Repository: HVES-Battery-Testing-Consortium/LG-HG2

# Battery Testing Consortium (BTC)
The Battery Testing Consortium (BTC) has been developed within the High Voltage and Energy Storage Lab at Oxford Brookes University to provide accurate and comprehensive cell data to Formula Student Electric teams. Through the BTC, we aim to provide FS teams with information for improved and informed decisions for cell selection, pack architecture design, thermal cooling requirements, and end of life predictions. A range of tests are completed to provide a comprehensive electrochemical lithium-ion characterisation for modelling, validation, and battery management parameterisation.

This repository provides two open-source sample datasets of the larger consortium dataset. To join the consortium, visit the [HVES website].

## Total Consortium Cells
|Cell|Chemistry|Nom. Voltage [V]|Nom. Capacity [Ah]|Energy Density [Wh/kg]|
|---|---|---|---|---|
| Samsung 25R  | NMC  | 3.6  | 2.5  | 206  |
|  LG HG2 |  NMC | 3.6  | 3  |  236 |
|  Sony VTC6 | NMC  | 3.6  |  3 |  232 |
|  Melasta SLPB6542126| LCO  | 3.7  | 3.9  | 191  |
|  Melasta SLPB8542126 | LCO  | 3.7  | 5.2  | 189  |
|  Melasta SLPB8346143 | LCO  | 3.7  | 6.3  | 196  |
|  Melasta SLPBB142124  | LCO  | 3.7  | 6.8  | 202  |
|  Melasta SLPB8870175 | LCO  | 3.7  | 12  | 197  |
|  Melasta SLPB7336128HV | NMC  | 3.8  | 3.7  | 204  |
|  Melasta SLPB9542124HV | NMC  | 3.8  | 5.95  | 215  |
|  Melasta SLPBB042126HV | NMC  |  3.8 | 7.5  | 228 |
|  Melasta SLPB7579207HV| NMC  | 3.8  | 15.4  | 227  |

## Notes
* For all tests dated before September 25th, 2021: Offset thermocouple measurements by 1.5°C (i.e. 30°C -> 28.5°C)
* Unless stated otherwise, all cells are stored in a controlled climate at 15°C

## Consortium Overview
An abriged overview describing the tests completed and data organisation can be found in [here]

File: Data/Round1/LG_HG2/Package 1/210326_FSD_CellCond_LGHG2_1_25C/210326_FSD_CellCond_LGHG2_1_Channel_2_StatisticByStep.CSV
Date_Time                    ,Test_Time(s),Step_Time(s),Cycle_Index,Step_Index,TC_Counter1,TC_Counter2,TC_Counter3,Current(A),Voltage(V),Power(W),Charge_Capacity(Ah),Discharge_Capacity(Ah),Mean_Voltage(V),Charge_Energy(Wh),Discharge_Energy(Wh),Charge_Time(s),Discharge_Time(s),V_Max_On_Cycle(V),Coulombic_Efficiency(%),mAh/g,Aux_Temperature_1(C),Aux_dT/dt_1(C),Aux_Temperature_2(C),Aux_dT/dt_2(C),Aux_Temperature_3(C),Aux_dT/dt_3(C)
2021/03/26 17:30:33,1800.0029,1800.0029,1.00,1.00,0.00,0.00,0.00,0,3.538363,0,0,0,,0,0,0,0,,0,0,26.14934,0.07402718,25,0,25.72976,0.005005002,
2021/03/26 19:22:59,8546.4778,6746.4377,1.00,2.00,0.00,0.00,0.00,0.04999043,4.199896,0.20995460699528,2.209885,0,3.93583478228164,8.691863,0,6737.403,0,,0,0,26.91922,0.07920265,25,0,26.62132,0.1282114,
2021/03/26 19:52:59,10346.5188,1800.0022,1.00,3.00,0.00,0.00,0.00,0,4.187772,0,2.209885,0,,8.691863,0,6737.407,0,,0,0,26.73719,-0.07098496,25,0,26.65981,0.04907489,
2021/03/26 20:51:10,13837.2677,3490.7118,1.00,4.00,0.00,0.00,0.00,-3.004921,2.499975,-7.512227376975,2.209885,2.908911,3.59149393009838,8.691864,10.39299,6737.431,3485.783,,131.63,63.237196,31.35944,-0.1166642,25,0,26.65854,-0.04669011,
2021/03/26 21:21:10,15637.3179,1800.0028,1.00,6.00,0.00,0.00,0.00,0,2.970067,0,2.209885,2.908919,,8.691864,10.39301,6737.431,3485.792,,131.63,63.23737,27.33294,0.1074207,25,0,26.67254,0.07641971,
2021/03/26 23:44:47,24254.6136,8617.2577,1.00,7.00,0.00,0.00,0.00,0.04999696,4.200018,0.20998813194528,5.138558,2.908947,3.80862876889344,19.8762,10.3931,15342.92,3485.826,,56.61,63.237978,26.72802,-0.01399755,25,0,26.31608,-0.1074344,
2021/03/27 00:14:47,26054.6563,1800.0023,1.00,8.00,0.00,0.00,0.00,0,4.188132,0,5.138558,2.908947,,19.8762,10.3931,15342.93,3485.826,,56.61,63.237978,26.42624,-0.07466376,25,0,26.03541,-0.04575729,
2021/03/27 00:14:49,26056.7220,2.0308,1.00,9.00,0.00,0.00,0.00,0.2500409,4.193541,1.0485567658269,5.138558,2.908947,-∞,19.8762,10.3931,15342.93,3485.826,,56.61,63.237978,26.4362461917268,-0.0695615455281785,25,0,26.0537373750885,-0.03869673948276,
2021/03/27 00:24:49,26656.7622,600.0029,1.00,10.00,0.00,0.00,0.00,0,4.186948,0,5.138558,2.908947,,19.8762,10.3931,15342.93,3485.826,,56.61,63.237978,26.46227,0.006082058,25,0,26.07859,-0.0807184,
2021/03/27 00:38:45,27491.9898,600.0031,1.00,12.00,0.00,0.00,0.00,0,4.186173,0,5.138558,2.908947,,19.8762,10.3931,15342.93,3485.826,,56.61,63.237978,26.54776,0.0358206,25,0,26.3778,0.1337874,
2021/03/27 01:38:47,31094.1274,3602.1011,1.00,13.00,0.00,0.00,0.00,-2.91346,2.499973,-7.28357133658,5.138558,5.819839,3.59454480450513,19.8762,20.80375,15342.95,7082.944,,113.26,126.518239,30.8021,-0.05980551,25,0,26.62262,0.06198525,
2021/03/27 02:08:47,32894.1760,1800.0025,1.00,15.00,0.00,0.00,0.00,0,2.953196,0,5.138558,4.04696E-06,,19.8762,20.80377,15342.95,7082.955,,0,8.8E-05,26.87391,-0.06033421,25,0,26.22712,-0.1093072,
2021/03/27 04:32:04,41491.1576,8596.9389,2.00,7.00,0.00,0.00,0.00,0.04999759,4.200004,0.20999007799036,8.066432,2.96317E-05,3.80770628905796,31.05333,20.80384,8585.033,0.0316,,0,0.000644,26.97219,0.06097317,25,0,26.45369,0.1122367,
2021/03/27 05:02:04,43291.2008,1800.0030,2.00,8.00,0.00,0.00,0.00,0,4.188412,0,8.066432,2.96317E-05,,31.05333,20.80384,8585.037,0.0316,,0,0.000644,26.4445,0.03204167,25,0,26.33147,0.1188642,
2021/03/27 05:02:06,43293.2799,2.0387,2.00,9.00,0.00,0.00,0.00,0.2500063,4.193785,1.0484726708455,8.066432,2.96317E-05,-∞,31.05333,20.80384,8585.037,0.0316,,0,0.000644,26.4466491299742,0.034232704494339,25,0,26.4086524751627,0.087470261996865,
2021/03/27 05:12:06,43893.3202,600.0021,2.00,10.00,0.00,0.00,0.00,0,4.187292,0,8.066432,2.96317E-05,,31.05333,20.80384,8585.037,0.0316,,0,0.000644,26.48428,-0.106436,25,0,26.39262,0.02255261,
2021/03/27 05:26:19,44746.1394,600.0027,2.00,12.00,0.00,0.00,0.00,0,4.186278,0,8.066432,2.96317E-05,,31.05333,20.80384,8585.037,0.0316,,0,0.000644,26.30697,-0.1289344,25,0,26.12267,0.006756783,
2021/03/27 06:26:12,48339.4469,3593.2686,2.00,13.00,0.00,0.00,0.00,-2.913544,2.49999,-7.28383086456,8.066435,2.903698,3.59641749182296,31.05334,31.19397,8585.071,3587.918,,36,63.12387,30.77791,0.05608082,25,0,26.36332,0.09221673,
2021/03/27 06:56:12,50139.4963,1800.0028,2.00,15.00,0.00,0.00,0.00,0,2.950154,0,8.066435,2.832611E-06,,31.05334,31.19399,8585.071,3587.927,,0,6.2E-05,26.34107,-0.07180691,25,0,26.13542,0.04607439,
2021/03/27 09:18:46,58693.0460,8553.5052,3.00,7.00,0.00,0.00,0.00,0.04999465,4.199982,0.2099766300963,10.98632,3.164997E-05,3.80847508471958,42.20043,31.19408,8541.782,0.0356,,0,0.000688,26.45458,-0.06679952,25,0,26.37004,0.08004606,
2021/03/27 09:48:46,60493.0855,1800.0022,3.00,8.00,0.00,0.00,0.00,0,4.188648,0,10.98632,3.164997E-05,,42.20043,31.19408,8541.785,0.0356,,0,0.000688,26.66668,0.08348286,25,0,26.08373,-0.01662314,
2021/03/27 09:48:48,60495.1671,2.0420,3.00,9.00,0.00,0.00,0.00,0.2500269,4.193525,1.0484940558225,10.98632,3.164997E-05,-∞,42.20043,31.19408,8541.785,0.0356,,0,0.000688,26.6673247153247,0.0839195892896879,25,0,26.1597778628017,-0.0444543829202131,
2021/03/27 09:58:48,61095.2107,600.0025,3.00,10.00,0.00,0.00,0.00,0,4.18733,0,10.98632,3.164997E-05,,42.20043,31.19408,8541.785,0.0356,,0,0.000688,26.37538,-0.1340103,25,0,26.14838,-0.04285812,
2021/03/27 10:12:57,61944.6135,600.0029,3.00,12.00,0.00,0.00,0.00,0,4.186527,0,10.98632,3.164997E-05,,42.20043,31.19408,8541.785,0.0356,,0,0.000688,26.80734,0.102697,25,0,26.10929,-0.1327407,
2021/03/27 11:12:40,65527.5193,3582.8661,3.00,13.00,0.00,0.00,0.00,-2.913406,2.499969,-7.283424684414,10.98632,2.895088,3.59762093126489,42.20043,41.55809,8541.813,3577.409,,26.35,62.936696,30.00312,-0.05928993,25,0,26.03758,0.06483734,
2021/03/27 11:42:40,67327.5674,1800.0022,3.00,15.00,0.00,0.00,0.00,0,2.948913,0,10.98632,4.20901E-06,,42.20043,41.55811,8541.813,3577.42,,0,9.2E-05,26.39828,-0.1162559,25,0,26.22827,0.04836559,
2021/03/27 14:04:41,75848.6610,8521.0475,4.00,7.00,0.00,0.00,0.00,0.04998984,4.199975,0.209956078254,13.89722,3.238808E-05,3.80950167006555,53.31462,41.55819,8510.305,0.0348,,0,0.000704,26.7701,0.09541571,25,0,26.1659,0.02650201,
2021/03/27 14:34:41,77648.7016,1800.0027,4.00,8.00,0.00,0.00,0.00,0,4.188843,0,13.89722,3.238808E-05,,53.31462,41.55819,8510.309,0.0348,,0,0.000704,26.44744,-0.08387387,25,0,26.07088,0.05846322,
2021/03/27 14:34:43,77650.7784,2.0396,4.00,9.00,0.00,0.00,0.00,0.2500114,4.193973,1.0485410612922,13.89722,3.238808E-05,-∞,53.31462,41.55819,8510.309,0.0348,,0,0.000704,26.457115729961,-0.0767996181359902,25,0,26.2459676212773,0.0351290960737704,
2021/03/27 14:44:43,78250.8217,600.0030,4.00,10.00,0.00,0.00,0.00,0,4.187519,0,13.89722,3.238808E-05,,53.31462,41.55819,8510.309,0.0348,,0,0.000704,26.77364,0.05551875,25,0,26.14808,0.0088346,
2021/03/27 14:58:36,79083.3229,600.0031,4.00,12.00,0.00,0.00,0.00,0,4.186524,0,13.89722,3.238808E-05,,53.31462,41.55819,8510.309,0.0348,,0,0.000704,26.70298,0.08384585,25,0,26.02746,-0.05632699,
2021/03/27 15:58:09,82656.1154,3572.7561,4.00,13.00,0.00,0.00,0.00,-2.912865,2.499928,-7.28195277372,13.89723,2.887171,3.5993541164073,53.31463,51.89838,8510.342,3568.034,,20.78,62.764587,29.96026,-0.07220507,25,0,26.47155,-0.03715098,
2021/03/27 16:28:09,84456.1632,1800.0026,4.00,15.00,0.00,0.00,0.00,0,2.948564,0,13.89723,4.775279E-06,,53.31463,51.8984,8510.342,3568.045,,0,0.000104,26.90849,0.09901822,25,0,26.68174,-0.003261566,
2021/03/27 16:29:09,84516.2022,60.0050,5.00,17.00,0.00,0.00,0.00,0,2.949756,0,13.89723,4.775279E-06,,53.31463,51.8984,0,0,,0,0.000104,26.48993,0.05424619,25,0,26.42675,0.1166064,

File: Data/Round1/LG_HG2/Package 1/210326_FSD_CellCond_LGHG2_1_25C/210326_FSD_CellCond_LGHG2_1_Channel_2_Wb_1.CSV (part 1 of 62)
Data_Point,Date_Time,Test_Time(s),Step_Time(s),Cycle_Index,Step_Index,TC_Counter1,TC_Counter2,TC_Counter3,Current(A),Voltage(V),Power(W),Charge_Capacity(Ah),Discharge_Capacity(Ah),Charge_Energy(Wh),Discharge_Energy(Wh),ACR(Ohm),dV/dt(V/s),Internal_Resistance(Ohm),dQ/dV(Ah/V),dV/dQ(V/Ah),MetaCode_MV_UD1,MetaCode_MV_UD2,MetaCode_MV_UD3,MetaCode_MV_UD4,MetaCode_MV_UD5,MetaCode_MV_UD6,MetaCode_MV_UD7,MetaCode_MV_UD8,Aux_Temperature_1(C),Aux_dT/dt_1(C),Aux_Temperature_2(C),Aux_dT/dt_2(C),Aux_Temperature_3(C),Aux_dT/dt_3(C)
1,2021/03/26 17:01:33,60.0016,60.0016,1,1,0,0,0,0,3.538305,0,0,0,0,0,,-0.0000100360102806007,,,,3,-1,0.5,4.19999980926514,2.5,0.0500000007450581,0,0,25.42391,0.1486129,25,0,25.74574,0.0169909
2,2021/03/26 17:02:33,120.0006,120.0006,1,1,0,0,0,0,3.538721,0,0,0,0,0,,-0.0000141067903314251,,,,,,,,,,,,25.11701,-0.07206857,25,0,25.87402,0.08842409
3,2021/03/26 17:03:33,180.0004,180.0004,1,1,0,0,0,0,3.53858,0,0,0,0,0,,-0.0000011063319789173,,0,0,,,,,,,,,25.42881,0.06145775,25,0,25.85756,0.1394147
4,2021/03/26 17:04:33,240.0004,240.0004,1,1,0,0,0,0,3.538679,0,0,0,0,0,,0.00000731012005417142,,,,,,,,,,,,25.14381,-0.1145595,25,0,25.74396,0.03704727
5,2021/03/26 17:05:33,300.0003,300.0003,1,1,0,0,0,0,3.538554,0,0,0,0,0,,-0.0000109052798507037,,0,0,,,,,,,,,25.3771,-0.04821062,25,0,25.89856,0.1122367
6,2021/03/26 17:06:33,360.0009,360.0009,1,1,0,0,0,0,3.538589,0,0,0,0,0,,0.0000102336598502006,,,,,,,,,,,,25.24283,-0.1216495,25,0,25.61469,-0.06587565
7,2021/03/26 17:07:33,420.0016,420.0016,1,1,0,0,0,0,3.538562,0,0,0,0,0,,-0.000015882980733295,,0,0,,,,,,,,,25.38423,-0.1161718,25,0,25.84866,0.0353682
8,2021/03/26 17:08:33,480.0006,480.0006,1,1,0,0,0,0,3.538594,0,0,0,0,0,,0.00000521591300639557,,,,,,,,,,,,25.54609,-0.09108067,25,0,25.97473,0.06041229
9,2021/03/26 17:09:33,540.0005,540.0005,1,1,0,0,0,0,3.53861,0,0,0,0,0,,-0.000000711219627191895,,0,0,,,,,,,,,25.7689,0.03355443,25,0,26.03349,0.1271033
10,2021/03/26 17:10:33,600.0004,600.0004,1,1,0,0,0,0,3.538581,0,0,0,0,0,,0.0000018175760487793,,,,,,,,,,,,25.98188,0.0998342,25,0,25.82239,-0.08324087
11,2021/03/26 17:11:33,660.001,660.001,1,1,0,0,0,0,3.538397,0,0,0,0,0,,0.00000873212320584571,,0,0,,,,,,,,,26.01523,0.09660184,25,0,25.68336,-0.04898012
12,2021/03/26 17:12:33,720,720,1,1,0,0,0,0,3.53841,0,0,0,0,0,,-0.0000198746402020333,,,,,,,,,,,,26.02548,0.0817126,25,0,25.99074,0.003753901
13,2021/03/26 17:13:33,780.0008,780.0008,1,1,0,0,0,0,3.538535,0,0,0,0,0,,0.0000222453691094415,,0,0,,,,,,,,,25.69673,0.03160715,25,0,25.99699,0.09621501
14,2021/03/26 17:14:33,840.0007,840.0007,1,1,0,0,0,0,3.538651,0,0,0,0,0,,-0.0000043460540837259,,,,,,,,,,,,25.84689,-0.06919086,25,0,25.66955,-0.07138908
15,2021/03/26 17:15:33,900.0004,900.0004,1,1,0,0,0,0,3.538458,0,0,0,0,0,,-0.000000592678077282471,,0,0,,,,,,,,,25.75605,0.006273985,25,0,26.02777,0.115394
16,2021/03/26 17:16:33,960.0005,960.0005,1,1,0,0,0,0,3.538604,0,0,0,0,0,,-0.0000065195131355722,,,,,,,,,,,,26.08073,0.08116424,25,0,26.06024,-0.01238942
17,2021/03/26 17:17:33,1020.0002,1020.0002,1,1,0,0,0,0,3.538607,0,0,0,0,0,,-0.0000119332798931282,,0,0,,,,,,,,,26.10614,0.07933855,25,0,26.12128,-0.01198471
18,2021/03/26 17:18:33,1080.0009,1080.0009,1,1,0,0,0,0,3.538527,0,0,0,0,0,,-0.0000185707303899108,,,,,,,,,,,,25.75739,-0.06650925,25,0,25.88659,0.0403589
19,2021/03/26 17:19:33,1140,1140,1,1,0,0,0,0,3.538558,0,0,0,0,0,,-0.00000825763891043607,,0,0,,,,,,,,,26.01534,-0.06516039,25,0,25.78817,-0.1141208
20,2021/03/26 17:20:33,1200.0007,1200.0007,1,1,0,0,0,0,3.538493,0,0,0,0,0,,-0.0000250112207140774,,,,,,,,,,,,25.93383,0.04286051,25,0,26.11285,0.0696069
21,2021/03/26 17:21:33,1260.0005,1260.0005,1,1,0,0,0,0,3.538498,0,0,0,0,0,,-0.0000316474397550337,,0,0,,,,,,,,,25.87903,0.04104793,25,0,26.09369,0.116778
22,2021/03/26 17:22:33,1320.0012,1320.0012,1,1,0,0,0,0,3.538451,0,0,0,0,0,,-0.0000152508200699231,,,,,,,,,,,,25.94629,0.07846951,25,0,26.13956,0.09186924
23,2021/03/26 17:23:33,1380.0002,1380.0002,1,1,0,0,0,0,3.538608,0,0,0,0,0,,-0.0000203499603230739,,0,0,,,,,,,,,25.78278,0.00208199,25,0,25.90484,0.1045263
24,2021/03/26 17:24:33,1440.001,1440.001,1,1,0,0,0,0,3.538631,0,0,0,0,0,,-0.0000287663096969482,,,,,,,,,,,,26.20591,0.01685202,25,0,25.67231,-0.1012045
25,2021/03/26 17:25:33,1500.0008,1500.0008,1,1,0,0,0,0,3.538419,0,0,0,0,0,,0.00000130390299091232,,0,0,,,,,,,,,25.79303,-0.08057177,25,0,26.13866,0.02406061
26,2021/03/26 17:26:33,1560.0006,1560.0006,1,1,0,0,0,0,3.538591,0,0,0,0,0,,0.0000303038505080622,,,,,,,,,,,,25.82021,-0.06682754,25,0,25.89237,-0.07572293
27,2021/03/26 17:27:33,1620.0006,1620.0006,1,1,0,0,0,0,3.538469,0,0,0,0,0,,0.0000145801195685635,,0,0,,,,,,,,,26.01002,0.04775465,25,0,25.7258,-0.04579484
28,2021/03/26 17:28:33,1680.0003,1680.0003,1,1,0,0,0,0,3.538643,0,0,0,0,0,,0.0000148960998558323,,,,,,,,,,,,26.23215,0.04590929,25,0,25.89105,0.04148781
29,2021/03/26 17:29:33,1740.0011,1740.0011,1,1,0,0,0,0,3.538506,0,0,0,0,0,,-0.0000217724791582441,,0,0,,,,,,,,,25.92226,-0.08920431,25,0,26.06566,-0.05357027
30,2021/03/26 17:30:33,1800.0011,1800.0011,1,1,0,0,0,0,3.538363,0,0,0,0,0,,-0.00000944341536524007,,,,,,,,,,,,26.14934,0.07402718,25,0,25.72976,0.005005002
31,2021/03/26 17:30:33,1800.0025,1800.0025,1,1,0,0,0,0,3.538363,0,0,0,0,0,,-0.00000944341536524007,0,0,0,,,,,,,,,26.14934,0.07402718,25,0,25.72976,0.005005002
32,2021/03/26 17:30:38,1805.041,5.0009,1,2,0,0,0,1.499893,3.578472,5.367325103496,0.001956803,0,0.006994742,0,,0.00162784394342452,,0.083623468875885,162.934097290039,,,,,,,,,26.27493,0.06149769,25,0,26.11199,0.05931437
33,2021/03/26 17:30:43,1810.0412,10.0011,1,2,0,0,0,1.499794,3.583438,5.374418811772,0.004037446,0,0.014446,0,,0.00106247898656875,,0.404072791337967,4.6758508682251,,,,,,,,,25.94855,-0.1110405,25,0,26.07769,0.01362681
34,2021/03/26 17:30:48,1815.0411,15.001,1,2,0,0,0,1.499489,3.587657,5.379652207273,0.006117509,0,0.02190453,0,,0.0013366979546845,,,,,,,,,,,,26.00645,0.03076613,25,0,25.76501,-0.04719019
35,2021/03/26 17:30:53,1820.0407,20.0006,1,2,0,0,0,1.499718,3.591162,5.385730292316,0.008196906,0,0.02936851,0,,0.000694254180416465,,0.515672087669373,2.07128596305847,,,,,,,,,26.31678,0.07071018,25,0,25.95437,0.006142259
36,2021/03/26 17:30:58,1825.0406,25.0005,1,2,0,0,0,1.499619,3.59437,5.39018554503,0.01027647,0,0.03684002,0,,0.000491482322104275,,0.640817582607269,,,,,,,,,,26.07727,-0.03725827,25,0,26.18501,0.1252884
37,2021/03/26 17:31:03,1830.0415,30.0014,1,2,0,0,0,1.499657,3.597291,5.394702629187,0.01235679,0,0.04432037,0,,0.000683595892041922,,,,,,,,,,,,25.8857,-0.01950204,25,0,25.75115,-0.09967983
38,2021/03/26 17:31:08,1835.0414,35.0013,1,2,0,0,0,1.499657,3.599865,5.398562746305,0.01443665,0,0.05180472,0,,0.000562972272746265,,0.713262975215912,1.43790900707245,,,,,,,,,26.25976,0.04939854,25,0,25.85453,-0.04637003
39,2021/03/26 17:31:13,1840.0408,40.0007,1,2,0,0,0,1.499466,3.602173,5.401335939618,0.01651648,0,0.05929414,0,,0.000410504988394678,,,,,,,,,,,,26.13914,-0.01933098,25,0,26.18989,0.1209491
40,2021/03/26 17:31:18,1845.0407,45.0006,1,2,0,0,0,1.499443,3.604232,5.404340442776,0.01859629,0,0.06678825,0,,0.000370867812307552,,0.90455037355423,,,,,,,,,,25.83225,-0.05694807,25,0,25.76185,-0.1081693
41,2021/03/26 17:31:23,1850.0402,50.0001,1,2,0,0,0,1.499153,3.606572,5.406803233516,0.02067576,0,0.07428554,0,,0.000461636489490047,,,,,,,,,,,,26.27,0.04702866,25,0,25.87904,-0.06433547
42,2021/03/26 17:31:28,1855.0409,55.0008,1,2,0,0,0,1.499702,3.608478,5.411641673556,0.02275577,0,0.08178892,0,,0.000379775010515004,,,,,,,,,,,,25.98418,-0.1008666,25,0,26.11331,0.05942583
43,2021/03/26 17:31:33,1860.041,60.0009,1,2,0,0,0,1.499519,3.610118,5.413440533242,0.02483542,0,0.08929487,0,,0.000253247213549912,,1.02804601192474,1.00213694572449,,,,,,,,,26.24461,0.06885588,25,0,25.80373,0.004301071
44,2021/03/26 17:31:38,1865.0411,65.001,1,2,0,0,0,1.499519,3.611746,5.415881750174,0.02691508,0,0.09680462,0,,0.000342656509019434,,,,,,,,,,,,25.99931,-0.01029015,25,0,26.09282,0.08544326
45,2021/03/26 17:31:43,1870.0402,70.0001,1,2,0,0,0,1.499451,3.613591,5.418402638541,0.02899345,0,0.1043132,0,,0.000397210504161194,,,,,,,,,,,,26.21215,0.07681072,25,0,25.77124,-0.07683814
46,2021/03/26 17:31:48,1875.041,75.0009,1,2,0,0,0,1.499542,3.615214,5.421165231988,0.03107455,0,0.1118348,0,,0.000239369095652364,,1.22253000736237,,,,,,,,,,26.0821,-0.08209348,25,0,26.09011,-0.001966953
47,2021/03/26 17:31:53,1880.0413,80.0012,1,2,0,0,0,1.499374,3.616569,5.422589527806,0.03315432,0,0.119355,0,,0.000281384913250804,,,,,,,,,,,,26.06836,-0.06736457,25,0,25.76992,-0.07404208
48,2021/03/26 17:31:58,1885.0405,85.0004,1,2,0,0,0,1.499657,3.61795,5.42568404315,0.03523426,0,0.1268789,0,,0.000246813287958503,,,,,,,,,,,,26.31944,0.05967498,25,0,26.17076,0.1242852
49,2021/03/26 17:32:03,1890.0406,90.0005,1,2,0,0,0,1.499504,3.619637,5.427660160048,0.03731384,0,0.1344046,0,,0.000245584902586415,,1.35401403903961,0.764764428138733,,,,,,,,,26.04515,0.009866357,25,0,25.78234,-0.08144438
50,2021/03/26 17:32:08,1895.0405,95.0004,1,2,0,0,0,1.499504,3.621085,5.42983144184,0.03939346,0,0.1419333,0,,0.000247623102040961,,,,,,,,,,,,26.41334,0.07219255,25,0,26.20772,0.02770543
51,2021/03/26 17:32:13,1900.0414,100.0013,1,2,0,0,0,1.499641,3.622657,5.432684966137,0.04147353,0,0.1494667,0,,0.000209962294320576,,,,,,,,,,,,26.01089,-0.1189345,25,0,25.99753,-0.04772127
52,2021/03/26 17:32:18,1905.0406,105.0005,1,2,0,0,0,1.499947,3.623707,5.435368443529,0.04355298,0,0.1570006,0,,0.000237782995100133,,,,,,,,,,,,26.28517,0.07583916,25,0,25.80157,-0.01766443
53,2021/03/26 17:32:23,1910.0415,110.0014,1,2,0,0,0,1.499702,3.625162,5.436662701724,0.04563402,0,0.1645431,0,,0.000287387607386336,,1.4915030002594,,,,,,,,,,26.23127,0.0632745,25,0,26.17517,0.07001817
54,2021/03/26 17:32:28,1915.0416,115.0015,1,2,0,0,0,1.499466,3.626283,5.437488064878,0.04771359,0,0.1720831,0,,0.00025855129933916,,,,,,,,,,,,26.06748,-0.06106794,25,0,25.82607,-0.1234335
55,2021/03/26 17:32:33,1920.0408,120.0007,1,2,0,0,0,1.499969,3.627708,5.441449541052,0.04979357,0,0.1796272,0,,0.000239230605075136,,,,,,,,,,,,26.32478,0.0007158518,25,0,26.21172,0.08977413
56,2021/03/26 17:32:38,1925.0402,125.0001,1,2,0,0,0,1.499451,3.629289,5.441941020339,0.0518735,0,0.1871738,0,,0.000332257390255108,,1.63499999046326,,,,,,,,,,26.13247,-0.08140743,25,0,25.82695,-0.07473052
57,2021/03/26 17:32:43,1930.041,130.0009,1,2,0,0,0,1.499542,3.630245,5.44370484779,0.05395287,0,0.1947211,0,,0.000188741803867742,,,0.648498475551605,,,,,,,,,26.34122,0.06259263,25,0,26.16406,0.1249826
58,2021/03/26 17:32:48,1935.0401,135,1,2,0,0,0,1.499565,3.631495,5.445662799675,0.05603252,0,0.202272,0,,0.000188479403732345,,,,,,,,,,,,26.13023,0.03270864,25,0,25.83183,-0.06304622
59,2021/03/26 17:32:53,1940.0409,140.0008,1,2,0,0,0,1.49929,3.632677,5.44643629933,0.05811287,0,0.209828,0,,0.000254925893386826,,,,,,,,,,,,26.30341,0.07149577,25,0,26.24021,0.09383142
60,2021/03/26 17:32:58,1945.0402,145.0001,1,2,0,0,0,1.499817,3.633956,5.450268986052,0.06019242,0,0.2173837,0,,0.000283912901068106,,1.63912999629974,,,,,,,,,,26.25488,0.05329311,25,0,25.7855,-0.1025712
61,2021/03/26 17:33:03,1950.0412,150.0011,1,2,0,0,0,1.499367,3.635358,5.450735818386,0.06227235,0,0.2249434,0,,0.000262131099589169,,,,,,,,,,,,26.17743,-0.0661999,25,0,26.22818,0.01614332
62,2021/03/26 17:33:08,1955.0413,155.0012,1,2,0,0,0,1.499428,3.636353,5.452449506084,0.06435151,0,0.2325026,0,,,,,,,,,,,,,,26.39639,0.04007041,25,0,25.92715,-0.06681204
63,2021/03/26 17:33:13,1960.0404,160.0003,1,2,0,0,0,1.49897,3.637351,5.45228002847,0.06643083,0,0.2400648,0,,0.000198811103473417,,,,,,,,,,,,25.99084,-0.1366091,25,0,25.97748,-0.04759371
64,2021/03/26 17:33:18,1965.0406,165.0005,1,2,0,0,0,1.499466,3.638716,5.456130925656,0.06851077,0,0.2476317,0,,0.00022575150069315,,,,,,,,,,,,26.47158,0.08107066,25,0,26.01666,0.06555498
65,2021/03/26 17:33:23,1970.0413,170.0012,1,2,0,0,0,1.499481,3.639724,5.457696983244,0.07059102,0,0.255202,0,,0.000225080802920274,,1.7866849899292,0.566557109355927,,,,,,,,,26.18146,-0.0262773,25,0,26.18235,0.07388115
66,2021/03/26 17:33:28,1975.0415,175.0014,1,2,0,0,0,1.499489,3.640735,5.459242084415,0.07267028,0,0.2627711,0,,0.000172203697729856,,,,,,,,,,,,26.49827,0.1205695,25,0,25.9935,-0.0174123
67,2021/03/26 17:33:33,1980.0417,180.0016,1,2,0,0,0,1.499451,3.641821,5.460732140271,0.07475002,0,0.2703442,0,,,,,,,,,,,,,,26.04693,-0.07194102,25,0,25.92669,-0.1097965
68,2021/03/26 17:33:38,1985.0407,185.0006,1,2,0,0,0,1.499191,3.643098,5.461699733718,0.07682831,0,0.2779142,0,,0.000171173698618077,,,,,,,,,,,,26.38572,0.0945735,25,0,26.20146,0.0545752
69,2021/03/26 17:33:43,1990.0407,190.0006,1,2,0,0,0,1.49939,3.643752,5.46340531128,0.0789072,0,0.2854886,0,,0.0001723658060655,,1.92446494102478,,,,,,,,,,26.23839,0.003200769,25,0,25.8189,-0.1170415
70,2021/03/26 17:33:48,1995.0409,195.0008,1,2,0,0,0,1.499329,3.644974,5.465015222446,0.08098729,0,0.2930695,0,,0.000168286598636769,,,,,,,,,,,,26.21612,-0.07664025,25,0,26.17427,0.01014531
71,2021/03/26 17:33:53,2000.0401,200,1,2,0,0,0,1.499542,3.646086,5.467459092612,0.08306641,0,0.3006489,0,,,,,,,,,,,,,,26.43509,0.04034281,25,0,25.93026,-0.06653547
72,2021/03/26 17:33:58,2005.0409,205.0008,1,2,0,0,0,1.499153,3.64703,5.46745596559,0.08514518,0,0.308229,0,,0.000201841205125675,,,,,,,,,,,,26.10127,-0.1375639,25,0,25.98103,-0.06416321
73,2021/03/26 17:34:03,2010.0403,210.0002,1,2,0,0,0,1.49929,3.647671,5.46891665359,0.08722364,0,0.3158101,0,,0.000254944490734488,,,,,,,,,,,,26.5597,0.0439328,25,0,26.14049,0.07737577
74,2021/03/26 17:34:08,2015.0411,215.001,1,2,0,0,0,1.49958,3.648691,5.47150404978,0.08930396,0,0.3233998,0,,0.000146873906487599,,2.12019395828247,,,,,,,,,,26.1516,-0.09236097,25,0,25.92449,-0.03005624
75,2021/03/26 17:34:13,2020.0403,220.0002,1,2,0,0,0,1.499481,3.64991,5.47297069671,0.09138299,0,0.3309868,0,,,,,0.483068585395813,,,,,,,,,26.45822,0.08065522,25,0,26.18852,0.1185679
76,2021/03/26 17:34:18,2025.0402,225.0001,1,2,0,0,0,1.49897,3.650713,5.47230926561,0.09346204,0,0.3385757,0,,0.000169120306964032,,,,,,,,,,,,26.17117,-0.009338856,25,0,25.8229,-0.1050937
77,2021/03/26 17:34:23,2030.0403,230.0002,1,2,0,0,0,1.499062,3.651258,5.473462119996,0.09554219,0,0.3461704,0,,0.000163112199516036,,,,,,,,,,,,26.44493,0.06452203,25,0,26.25358,0.07349491
78,2021/03/26 17:34:28,2035.0412,235.0011,1,2,0,0,0,1.499451,3.652194,5.476285945494,0.09762193,0,0.3537653,0,,0.000260765809798613,,,,,,,,,,,,26.33411,0.02267778,25,0,25.8363,-0.1109099
79,2021/03/26 17:34:33,2040.0407,240.0006,1,2,0,0,0,1.499718,3.653112,5.478637822416,0.09970146,0,0.3613612,0,,,,,,,,,,,,,,26.26827,-0.06798327,25,0,26.21218,0.007669926
80,2021/03/26 17:34:38,2045.0414,245.0013,1,2,0,0,0,1.499657,3.653973,5.479706187261,0.101781,0,0.368959,0,,0.00015358290693257,,2.47216796875,,,,,,,,,,26.49335,0.08304536,25,0,26.13107,-0.02825141
81,2021/03/26 17:34:43,2050.0406,250.0005,1,2,0,0,0,1.49958,3.654662,5.48045804196,0.1038597,0,0.3765551,0,,0.000164230703376234,,,,,,,,,,,,26.20457,-0.04116893,25,0,25.77078,-0.1436228
82,2021/03/26 17:34:48,2055.0406,255.0005,1,2,0,0,0,1.499413,3.655339,5.480862816007,0.105939,0,0.3841551,0,,,,,,,,,,,,,,26.25222,-0.08107483,25,0,26.17476,0.005701184
83,2021/03/26 17:34:53,2060.0409,260.0008,1,2,0,0,0,1.499489,3.656377,5.482697091353,0.1080188,0,0.3917585,0,,0.00013521290384233,,,,,,,,,,,,26.4373,0.0363183,25,0,25.89684,-0.08170664
84,2021/03/26 17:34:58,2065.0409,265.0008,1,2,0,0,0,1.49939,3.656873,5.48307880747,0.1100975,0,0.3993596,0,,0.000212910905247554,,,,,,,,,,,,26.08031,-0.125609,25,0,25.86029,-0.08782983
85,2021/03/26 17:35:03,2070.0401,270,1,2,0,0,0,1.499542,3.657534,5.484625849428,0.1121765,0,0.4069631,0,,0.000166617595823482,,,,,,,,,,,,26.36835,-0.05882084,25,0,26.20545,0.0435406
86,2021/03/26 17:35:08,2075.0417,275.0016,1,2,0,0,0,1.499504,3.658458,5.485872404832,0.1142565,0,0.4145717,0,,,,,,,,,,,,,,26.48319,0.01322508,25,0,25.92852,-0.0758332
87,2021/03/26 17:35:13,2080.0403,280.0002,1,2,0,0,0,1.499695,3.659176,5.48764795132,0.1163353,0,0.4221771,0,,0.000111862100311555,,2.76145911216736,,,,,,,,,,26.15784,-0.102765,25,0,26.05188,-0.002629757
88,2021/03/26 17:35:18,2085.0412,285.0011,1,2,0,0,0,1.499542,3.659719,5.487902348698,0.1184153,0,0.4297888,0,,,,,0.374338001012802,,,,,,,,,26.54413,0.02641857,25,0,26.21038,0.1021457
89,2021/03/26 17:35:23,2090.0402,290.0001,1,2,0,0,0,1.499893,3.660331,5.490104844583,0.1204949,0,0.4374004,0,,0.000134450296172872,,,,,,,,,,,,26.30561,-0.04449666,25,0,25.80777,-0.05341291
90,2021/03/26 17:35:28,2095.041,295.0009,1,2,0,0,0,1.499062,3.661192,5.488353801904,0.1225744,0,0.4450127,0,,0.000135418900754303,,,,,,,,,,,,26.21169,-0.07203817,25,0,26.13422,0.0704205
91,2021/03/26 17:35:33,2100.0404,300.0003,1,2,0,0,0,1.499405,3.661691,5.490357793855,0.1246538,0,0.452626,0,,,,,,,,,,,,,,26.5539,0.1019418,25,0,25.99932,0.08200943
92,2021/03/26 17:35:38,2105.0413,305.0012,1,2,0,0,0,1.499352,3.662003,5.490631522056,0.1267332,0,0.4602407,0,,0.00016487980610691,,,,,,,,,,,,26.18859,-0.1144558,25,0,25.89735,-0.03437042
93,2021/03/26 17:35:43,2110.0414,310.0013,1,2,0,0,0,1.499603,3.662575,5.492408457725,0.128813,0,0.467858,0,,,,,,,,,,,,,,26.42892,0.02073288,25,0,26.2874,0.1476586
94,2021/03/26 17:35:48,2115.0406,315.0005,1,2,0,0,0,1.499443,3.663527,5.493249915461,0.1308924,0,0.475475,0,,0.0000621562867308967,,,,,,,,,,,,26.54235,0.09053528,25,0,25.93787,0.0371784
95,2021/03/26 17:35:53,2120.0414,320.0013,1,2,0,0,0,1.499641,3.66392,5.49456465272,0.1329732,0,0.4830982,0,,,,3.41828203201294,,,,,,,,,,26.16983,-0.05811155,25,0,26.01398,0.05760133
96,2021/03/26 17:35:58,2125.0416,325.0015,1,2,0,0,0,1.499466,3.664452,5.494721182632,0.1350524,0,0.490717,0,,0.00012750799942296,,,,,,,,,,,,26.59258,0.1156908,25,0,26.10216,0.07348716
97,2021/03/26 17:36:03,2130.0416,330.0015,1,2,0,0,0,1.499199,3.664886,5.494393426314,0.1371327,0,0.4983408,0,,,,,,,,,,,,,,26.23042,-0.000411272,25,0,25.85368,-0.09171009
98,2021/03/26 17:36:08,2135.0415,335.0014,1,2,0,0,0,1.499733,3.665742,5.497634246886,0.1392117,0,0.5059609,0,,0.000148516599438153,,,,,,,,,,,,26.46273,0.04879534,25,0,26.28562,0.0688982
99,2021/03/26 17:36:13,2140.0402,340.0001,1,2,0,0,0,1.499893,3.66601,5.49862273693,0.141291,0,0.5135832,0,,,,,,,,,,,,,,26.44576,0.07272959,25,0,25.84116,-0.08309782
100,2021/03/26 17:36:18,2145.0402,345.0001,1,2,0,0,0,1.499214,3.666557,5.496953586198,0.1433702,0,0.5212064,0,,0.0000751565603422932,,,,,,,,,,,,26.14176,-0.07635713,25,0,25.9859,-0.06302953
101,2021/03/26 17:36:23,2150.041,350.0009,1,2,0,0,0,1.499657,3.667094,5.499383186758,0.1454505,0,0.5288346,0,,,,,,,,,,,,,,26.58546,0.076226,25,0,26.05941,-0.04399061
102,2021/03/26 17:36:28,2155.0403,355.0002,1,2,0,0,0,1.499657,3.667673,5.500251488161,0.1475305,0,0.5364625,0,,0.000113107300421689,,,,,,,,,,,,26.16941,-0.1222324,25,0,25.90668,-0.0755614
103,2021/03/26 17:36:33,2160.0412,360.0011,1,2,0,0,0,1.499298,3.667965,5.49937258857,0.1496107,0,0.5440919,0,,,,,,,,,,,,,,26.42445,-0.05616605,25,0,26.26869,0.06399632
104,2021/03/26 17:36:38,2165.0402,365.0001,1,2,0,0,0,1.499847,3.667913,5.501308309311,0.1516897,0,0.5517184,0,,0.000096261799626518,,,,,,,,,,,,26.54859,0.07593691,25,0,26.25757,-0.01308084
105,2021/03/26 17:36:43,2170.0404,370.0003,1,2,0,0,0,1.499313,3.66914,5.50118930082,0.15377,0,0.5593506,0,,,,4.17084121704102,,,,,,,,,,26.47076,0.06564021,25,0,26.29365,0.1057446
106,2021/03/26 17:36:48,2175.0404,375.0003,1,2,0,0,0,1.499489,3.6694,5.5022249366,0.1558492,0,0.5669794,0,,0.0000646809276076965,,,,,,,,,,,,26.22642,-0.08330226,25,0,25.99934,-0.08556724
107,2021/03/26 17:36:53,2180.0405,380.0004,1,2,0,0,0,1.499443,3.669813,5.502675414159,0.1579293,0,0.5746122,0,,,,,0.260126411914825,,,,,,,,,26.4534,-0.09120345,25,0,25.87731,-0.04227698
108,2021/03/26 17:36:58,2185.0414,385.0013,1,2,0,0,0,1.499237,3.670459,5.502887939783,0.1600099,0,0.5822482,0,,,,,,,,,,,,,,26.6558,0.1272333,25,0,26.18682,0.007106662
109,2021/03/26 17:37:03,2190.0408,390.0007,1,2,0,0,0,1.499275,3.670872,5.5036466178,0.1620899,0,0.5898826,0,,0.0000731844702386297,,,,,,,,,,,,26.38708,-0.07020652,25,0,26.23843,0.03881752
110,2021/03/26 17:37:08,2195.0415,395.0014,1,2,0,0,0,1.499481,3.671186,5.504873654466,0.1641697,0,0.5975175,0,,,,,,,,,,,,,,26.22954,-0.04448354,25,0,25.90269,0.08681595
111,2021/03/26 17:37:13,2200.0409,400.0008,1,2,0,0,0,1.499695,3.67154,5.5061901803,0.1662491,0,0.6051516,0,,0.0000577606115257367,,,,,,,,,,,,26.51388,0.00207901,25,0,25.90936,-0.1136881
112,2021/03/26 17:37:18,2205.041,405.0009,1,2,0,0,0,1.499268,3.671888,5.505144177984,0.1683289,0,0.6127882,0,,,,,,,,,,,,,,26.59263,0.02627134,25,0,26.26604,0.10867
113,2021/03/26 17:37:23,2210.0411,410.001,1,2,0,0,0,1.499481,3.672404,5.506700022324,0.1704084,0,0.6204242,0,,0.000135889204102568,,,,,,,,,,,,26.30081,-0.001401901,25,0,26.11651,0.08542538
114,2021/03/26 17:37:28,2215.0409,415.0008,1,2,0,0,0,1.499603,3.672566,5.507390991298,0.1724876,0,0.6280604,0,,,,,,,,,,,,,,26.46676,-0.05477428,25,0,25.89069,-0.1216191
115,2021/03/26 17:37:33,2220.041,420.0009,1,2,0,0,0,1.498734,3.673188,5.505131743992,0.1745667,0,0.6356968,0,,0.0000662619568174705,,,,,,,,,,,,26.66866,0.0975889,25,0,26.12134,0.08879125
116,2021/03/26 17:37:38,2225.041,425.0009,1,2,0,0,0,1.499657,3.673461,5.508931502877,0.1766458,0,0.6433341,0,,,,,,,,,,,,,,26.41868,0.1113671,25,0,26.24155,0.06249785
117,2021/03/26 17:37:43,2230.0403,430.0002,1,2,0,0,0,1.499542,3.674017,5.509342800214,0.1787256,0,0.6509751,0,,0.000193972795386799,,4.87883615493774,,,,,,,,,,26.31147,-0.1049525,25,0,25.90629,-0.03157854
118,2021/03/26 17:37:48,2235.0412,435.0011,1,2,0,0,0,1.499489,3.674307,5.509582929123,0.1808056,0,0.6586171,0,,,,,,,,,,,,,,26.62241,0.1133138,25,0,26.04653,0.06889224
119,2021/03/26 17:37:53,2240.0403,440.0002,1,2,0,0,0,1.499123,3.674841,5.509038664443,0.1828838,0,0.6662538,0,,0.0000996740418486297,,,,,,,,,,,,26.42267,0.1206917,25,0,26.18857,0.07628798
120,2021/03/26 17:37:58,2245.0405,445.0004,1,2,0,0,0,1.499672,3.675064,5.511390579008,0.1849637,0,0.6738974,0,,,,,,,,,,,,,,26.26381,-0.1233345,25,0,25.85859,-0.04552603
121,2021/03/26 17:38:03,2250.0413,450.0012,1,2,0,0,0,1.499443,3.67549,5.51118775207,0.1870432,0,0.6815405,0,,0.0000566600210731849,,,,,,,,,,,,26.63265,0.1009351,25,0,25.99978,0.03646433
122,2021/03/26 17:38:08,2255.0405,455.0004,1,2,0,0,0,1.499603,3.675978,5.512507636734,0.1891232,0,0.6891862,0,,,,,,,,,,,,,,26.45833,0.103032,25,0,26.27409,0.0608325
123,2021/03/26 17:38:13,2260.0415,460.0014,1,2,0,0,0,1.499451,3.676425,5.512619142675,0.1912037,0,0.6968346,0,,0.0000925980930333026,,,,,,,,,,,,26.30122,-0.1134497,25,0,25.88178,-0.04231334
124,2021/03/26 17:38:18,2265.0408,465.0007,1,2,0,0,0,1.499527,3.676854,5.513541848058,0.1932837,0,0.7044817,0,,,,,,,,,,,,,,26.68514,0.115943,25,0,26.05947,0.06708324
125,2021/03/26 17:38:23,2270.0416,470.0015,1,2,0,0,0,1.499023,3.67713,5.51210244399,0.1953635,0,0.7121292,0,,0.000113156100269407,,,,,,,,,,,,26.43609,0.1156747,25,0,26.21624,0.08463383
126,2021/03/26 17:38:28,2275.0407,475.0006,1,2,0,0,0,1.499527,3.677466,5.514459558582,0.1974426,0,0.7197748,0,,,,,,,,,,,,,,26.46585,-0.09313881,25,0,25.83276,-0.117749
127,2021/03/26 17:38:33,2280.0409,480.0008,1,2,0,0,0,1.499268,3.678046,5.514376670328,0.1995234,0,0.7274272,0,,,,,,,,,,,,,,26.56728,0.01321554,25,0,26.23355,0.1134241
128,2021/03/26 17:38:38,2285.0409,485.0008,1,2,0,0,0,1.499634,3.678401,5.516255205234,0.2016027,0,0.7350755,0,,0.000085807332652621,,,,,,,,,,,,26.32746,-0.0532496,25,0,25.90803,0.07136524
129,2021/03/26 17:38:43,2290.0401,490,1,2,0,0,0,1.499596,3.678386,5.516092932056,0.2036819,0,0.7427239,0,,,,,,,,,,,,,,26.65221,0.0585109,25,0,26.01937,-0.07277727
130,2021/03/26 17:38:48,2295.0409,495.0008,1,2,0,0,0,1.499451,3.67909,5.51661517959,0.2057621,0,0.7503769,0,,0.0000677160496707074,,5.26799297332764,,,,,,,,,,26.44493,-0.06184995,25,0,26.20372,0.07167161
131,2021/03/26 17:38:53,2300.0411,500.001,1,2,0,0,0,1.499527,3.679764,5.517905471628,0.2078418,0,0.7580285,0,,,,,0.195411294698715,,,,,,,,,26.27939,-0.0227803,25,0,25.83142,0.09519517
132,2021/03/26 17:38:58,2305.0404,505.0003,1,2,0,0,0,1.499252,3.680063,5.517341812876,0.2099213,0,0.7656806,0,,0.0000643290622974746,,,,,,,,,,,,26.55929,0.006124377,25,0,25.84793,-0.1185572
133,2021/03/26 17:39:03,2310.0404,510.0003,1,2,0,0,0,1.499252,3.680244,5.517613177488,0.212001,0,0.7733341,0,,,,,,,,,,,,,,26.62192,0.03764868,25,0,26.07454,0.08446515
134,2021/03/26 17:39:08,2315.0405,515.0004,1,2,0,0,0,1.499733,3.680709,5.520080750697,0.214081,0,0.7809897,0,,0.0000984015568974428,,,,,,,,,,,,26.37683,0.08994401,25,0,26.14983,0.09673834
135,2021/03/26 17:39:13,2320.0404,520.0003,1,2,0,0,0,1.499405,3.681291,5.519746131855,0.2161606,0,0.7886443,0,,,,,,,,,,,,,,26.34707,-0.1000798,25,0,25.82788,0.06987631
136,2021/03/26 17:39:18,2325.0404,525.0003,1,2,0,0,0,1.499733,3.681486,5.521246043238,0.2182401,0,0.7962995,0,,,,,,,,,,,,,,26.64822,0.1024652,25,0,25.9655,-0.03716886
137,2021/03/26 17:39:23,2330.0415,530.0014,1,2,0,0,0,1.4991,3.681714,5.5192574574,0.2203207,0,0.8039597,0,,0.0000977099625742994,,,,,,,,,,,,26.57262,0.09551883,25,0,25.93345,0.004318357
138,2021/03/26 17:39:28,2335.0417,535.0016,1,2,0,0,0,1.499847,3.682168,5.522688628296,0.2224008,0,0.811619,0,,,,,,,,,,,,,,26.31147,-0.1050961,25,0,26.20282,0.00500083
139,2021/03/26 17:39:33,2340.0407,540.0006,1,2,0,0,0,1.499603,3.682773,5.522697439119,0.2244805,0,0.8192773,0,,0.0000908301735762507,,,,,,,,,,,,26.67315,0.09578407,25,0,25.91876,-0.01308918
140,2021/03/26 17:39:38,2345.0406,545.0005,1,2,0,0,0,1.499153,3.683098,5.521527415994,0.22656,0,0.826936,0,,,,,,,,,,,,,,26.57396,0.1041329,25,0,25.94099,0.01962483
141,2021/03/26 17:39:43,2350.0408,550.0007,1,2,0,0,0,1.499565,3.683417,5.523523213605,0.2286401,0,0.8345976,0,,0.000109647000499535,,,,,,,,,,,,26.32699,-0.1052338,25,0,26.20326,-0.008797646
142,2021/03/26 17:39:48,2355.0415,555.0014,1,2,0,0,0,1.4991,3.683818,5.5224115638,0.2307203,0,0.8422602,0,,,,,,,,,,,,,,26.69272,0.09744883,25,0,25.91163,-0.03939152
143,2021/03/26 17:39:53,2360.0409,560.0008,1,2,0,0,0,1.49968,3.684403,5.52542549104,0.2327991,0,0.8499185,0,,0.0000771278064348735,,5.31869697570801,,,,,,,,,,26.63533,0.1088673,25,0,25.92635,-0.0112617
144,2021/03/26 17:39:58,2365.0401,565,1,2,0,0,0,1.499374,3.684547,5.524513973578,0.2348774,0,0.8575761,0,,,,,,,,,,,,,,26.37683,-0.04797518,25,0,26.16679,-0.08186042
145,2021/03/26 17:40:03,2370.0403,570.0002,1,2,0,0,0,1.499298,3.684945,5.52483066861,0.2369577,0,0.8652419,0,,,,,,,,,,,,,,26.3466,-0.04102468,25,0,26.20819,0.1273525
146,2021/03/26 17:40:08,2375.0412,575.0011,1,2,0,0,0,1.499001,3.685588,5.524700097588,0.2390379,0,0.8729079,0,,0.0000869944706209935,,,,,,,,,,,,26.64869,-0.0749439,25,0,25.93301,-0.09504139
147,2021/03/26 17:40:13,2380.0402,580.0001,1,2,0,0,0,1.499352,3.685887,5.526442045224,0.2411162,0,0.880568,0,,,,,,,,,,,,,,26.71847,0.1180154,25,0,25.77974,-0.03324986
148,2021/03/26 17:40:18,2385.0412,585.0011,1,2,0,0,0,1.499428,3.686233,5.527240974724,0.2431962,0,0.888235,0,,0.0000999792609945871,,,,,,,,,,,,26.64603,-0.02612531,25,0,25.96152,-0.08515716
149,2021/03/26 17:40:23,2390.0411,590.001,1,2,0,0,0,1.499657,3.686594,5.528626498258,0.2452762,0,0.8959031,0,,,,,,,,,,,,,,26.481,0.09827137,25,0,26.07506,0.09841442
150,2021/03/26 17:40:28,2395.0414,595.0013,1,2,0,0,0,1.499298,3.68721,5.52822657858,0.2473559,0,0.9035704,0,,0.0000608133086643647,,,,,,,,,,,,26.30387,-0.1277661,25,0,26.23043,0.004738569
151,2021/03/26 17:40:33,2400.0405,600.0004,1,2,0,0,0,1.499191,3.687635,5.528469203285,0.2494348,0,0.911236,0,,,,,,,,,,,,,,26.55261,0.05338907,25,0,26.06215,0.06429791
152,2021/03/26 17:40:38,2405.0406,605.0005,1,2,0,0,0,1.499214,3.687717,5.528676954438,0.2515155,0,0.9189091,0,,0.00009043011959875,,,,,,,,,,,,26.81991,-0.003070831,25,0,25.78552,-0.1055157
153,2021/03/26 17:40:43,2410.0415,610.0014,1,2,0,0,0,1.499619,3.68831,5.53105975389,0.2535956,0,0.9265807,0,,,,,,,,,,,,,,26.53881,0.03989577,25,0,26.04968,-0.09002626
154,2021/03/26 17:40:48,2415.0407,615.0006,1,2,0,0,0,1.49939,3.688492,5.53048801988,0.255675,0,0.9342504,0,,,,,,,,,,,,,,26.38267,0.05505204,25,0,26.14403,0.09296119
155,2021/03/26 17:40:53,2420.0417,620.0016,1,2,0,0,0,1.499199,3.689055,5.530627566945,0.2577541,0,0.9419201,0,,0.0000672447422402911,,5.0504298210144,0,,,,,,,,,26.68027,-0.093292,25,0,25.97889,-0.100047
156,2021/03/26 17:40:58,2425.0401,625,1,2,0,0,0,1.49968,3.689405,5.5329268904,0.2598329,0,0.9495892,0,,,,,0.193699404597282,,,,,,,,,26.74833,-0.09188116,25,0,25.84436,-0.06524861
157,2021/03/26 17:41:03,2430.0418,630.0017,1,2,0,0,0,1.499771,3.690012,5.534172987252,0.2619136,0,0.9572666,0,,0.0000540558212378528,,,,,,,,,,,,26.7741,0.1134235,25,0,26.12005,0.013358
158,2021/03/26 17:41:08,2435.0402,635.0001,1,2,0,0,0,1.49958,3.690344,5.53396605552,0.2639927,0,0.9649388,0,,,,,,,,,,,,,,26.53125,-0.08185863,25,0,26.19037,0.03826201
159,2021/03/26 17:41:13,2440.041,640.0009,1,2,0,0,0,1.499557,3.690637,5.534320547809,0.2660725,0,0.9726142,0,,,,,,,,,,,,,,26.38488,-0.075894,25,0,25.89425,0.06205082
160,2021/03/26 17:41:18,2445.0401,645,1,2,0,0,0,1.499275,3.691039,5.533882496725,0.2681512,0,0.9802866,0,,0.0000755090732127428,,,,,,,,,,,,26.65755,-0.002223849,25,0,25.86793,-0.115779
161,2021/03/26 17:41:23,2450.0412,650.0011,1,2,0,0,0,1.499329,3.691592,5.534910941768,0.2702307,0,0.987963,0,,,,,,,,,,,,,,26.78609,0.06336391,25,0,26.1463,0.09462953
162,2021/03/26 17:41:28,2455.0405,655.0004,1,2,0,0,0,1.49939,3.691903,5.53560243917,0.2723095,0,0.9956372,0,,0.0000933777409954928,,,,,,,,,,,,26.48233,0.09368539,25,0,26.15567,0.09605348
163,2021/03/26 17:41:33,2460.0404,660.0003,1,2,0,0,0,1.499062,3.692397,5.535132031614,0.2743885,0,1.003313,0,,,,,,,,,,,,,,26.4218,-0.1057768,25,0,25.79578,-0.07029176
164,2021/03/26 17:41:38,2465.0413,665.0012,1,2,0,0,0,1.499062,3.692548,5.535358389976,0.2764681,0,1.010992,0,,0.0000643637686152942,,,,,,,,,,,,26.75317,0.1125807,25,0,25.97084,0.04146814
165,2021/03/26 17:41:43,2470.0406,670.0005,1,2,0,0,0,1.499603,3.693399,5.538632220597,0.2785475,0,1.018672,0,,,,,,,,,,,,,,26.54369,0.1082647,25,0,26.20282,0.04829049
166,2021/03/26 17:41:48,2475.0413,675.0012,1,2,0,0,0,1.499565,3.693466,5.53859234229,0.2806276,0,1.026354,0,,,,,,,,,,,,,,26.48321,-0.096035,25,0,25.8145,-0.06499946
167,2021/03/26 17:41:53,2480.0407,680.0006,1,2,0,0,0,1.499237,3.693956,5.538115511572,0.2827062,0,1.034032,0,,0.0000530648794665467,,5.035728931427,,,,,,,,,,26.84836,0.07739902,25,0,26.17304,0.09309947
168,2021/03/26 17:41:58,2485.0416,685.0015,1,2,0,0,0,1.499596,3.694515,5.54027991594,0.2847847,0,1.041711,0,,,,,,,,,,,,,,26.39557,0.02182424,25,0,25.9477,0.1331711
169,2021/03/26 17:42:03,2490.0407,690.0006,1,2,0,0,0,1.499542,3.694958,5.540744709236,0.2868633,0,1.049391,0,,0.0000966718071140349,,,,,,,,,,,,26.80787,0.0572449,25,0,26.0185,-0.06289899
170,2021/03/26 17:42:08,2495.0417,695.0016,1,2,0,0,0,1.499466,3.695078,5.540643828348,0.2889432,0,1.057076,0,,,,,,,,,,,,,,26.44228,-0.1205027,25,0,26.08709,-0.04271328
171,2021/03/26 17:42:13,2500.041,700.0009,1,2,0,0,0,1.499214,3.695617,5.540520745038,0.291021,0,1.064755,0,,0.000110351800685748,,,,,,,,,,,,26.81679,-0.07965684,25,0,25.98468,-0.117597
172,2021/03/26 17:42:18,2505.0409,705.0008,1,2,0,0,0,1.49929,3.696112,5.54154376048,0.2931013,0,1.072443,0,,,,,,,,,,,,,,26.54328,0.03003836,25,0,26.21665,0.1258171
173,2021/03/26 17:42:23,2510.0402,710.0001,1,2,0,0,0,1.499161,3.696668,5.541900495548,0.2951809,0,1.08013,0,,0.0000529112185176928,,,,,,,,,,,,26.52857,0.005843639,25,0,25.82429,-0.1010364
174,2021/03/26 17:42:28,2515.0411,715.001,1,2,0,0,0,1.499718,3.696919,5.544335968842,0.297261,0,1.08782,0,,,,,,,,,,,,,,26.85856,0.006526709,25,0,26.14764,-0.1092589
175,2021/03/26 17:42:33,2520.0411,720.001,1,2,0,0,0,1.499405,3.697431,5.543946528555,0.2993411,0,1.09551,0,,0.0000881306114024483,,,,,,,,,,,,26.44137,-0.0461483,25,0,26.04343,0.09188116
176,2021/03/26 17:42:38,2525.0412,725.0011,1,2,0,0,0,1.499313,3.698018,5.544486461634,0.30142,0,1.103197,0,,,,,,,,,,,,,,26.69226,0.0899446,25,0,25.89557,-0.02352118
177,2021/03/26 17:42:43,2530.0403,730.0002,1,2,0,0,0,1.499161,3.698325,5.544384605325,0.3034981,0,1.110882,0,,,,,,,,,,,,,,26.69047,0.1084125,25,0,26.25001,-0.01391888
178,2021/03/26 17:42:48,2535.0404,735.0003,1,2,0,0,0,1.499153,3.698524,5.544653350172,0.3055779,0,1.118574,0,,0.0000618755875620991,,,,,,,,,,,,26.44496,-0.1149482,25,0,25.89025,-0.02825975
179,2021/03/26 17:42:53,2540.0404,740.0003,1,2,0,0,0,1.499352,3.699136,5.546306959872,0.307656,0,1.126261,0,,,,5.01691007614136,,,,,,,,,,26.85856,0.08434296,25,0,26.14051,0.08892417
180,2021/03/26 17:42:58,2545.0407,745.0006,1,2,0,0,0,1.499123,3.69969,5.54629037187,0.309737,0,1.133959,0,,0.0000900296436157078,,,0.200394198298454,,,,,,,,,26.45786,0.03973484,25,0,25.97443,0.1288468
181,2021/03/26 17:43:03,2550.0415,750.0014,1,2,0,0,0,1.499336,3.6999,5.5473932664,0.3118164,0,1.141652,0,,,,,,,,,,,,,,26.91863,0.0704515,25,0,26.10808,-0.03630042
182,2021/03/26 17:43:08,2555.0407,755.0006,1,2,0,0,0,1.499084,3.700356,5.547144473904,0.3138961,0,1.149347,0,,0.0000633348972769454,,,,,,,,,,,,26.50098,-0.1152241,25,0,26.12446,0.007079244
183,2021/03/26 17:43:13,2560.0416,760.0015,1,2,0,0,0,1.499481,3.70087,5.54938424847,0.3159766,0,1.157047,0,,,,,,,,,,,,,,26.54639,-0.09407699,25,0,25.83501,0.0327009
184,2021/03/26 17:43:18,2565.0401,765,1,2,0,0,0,1.499237,3.701315,5.549148396655,0.3180553,0,1.16474,0,,,,,,,,,,,,,,26.89331,0.07601559,25,0,26.00434,-0.08193731
185,2021/03/26 17:43:23,2570.041,770.0009,1,2,0,0,0,1.499695,3.701733,5.551470471435,0.3201348,0,1.172437,0,,0.0000663442770019174,,,,,,,,,,,,26.86392,0.04695714,25,0,26.18863,0.1071554
186,2021/03/26 17:43:28,2575.0407,775.0006,1,2,0,0,0,1.499268,3.702259,5.550678446412,0.3222139,0,1.180134,0,,,,,,,,,,,,,,26.51658,0.1033878,25,0,26.14008,0.09019911
187,2021/03/26 17:43:33,2580.0403,780.0002,1,2,0,0,0,1.4991,3.702603,5.5505721573,0.3242937,0,1.187834,0,,0.000121381497592665,,,,,,,,,,,,26.46139,-0.1319027,25,0,25.80691,-0.06307304
188,2021/03/26 17:43:38,2585.0403,785.0002,1,2,0,0,0,1.49929,3.703046,5.55193983734,0.3263739,0,1.195536,0,,,,,,,,,,,,,,26.85462,0.1078534,25,0,25.92282,-0.001104474
189,2021/03/26 17:43:43,2590.0411,790.001,1,2,0,0,0,1.499352,3.703402,5.552703195504,0.3284534,0,1.203237,0,,0.000102614700153936,,,,,,,,,,,,26.86439,0.06477118,25,0,26.1606,-0.06431341
190,2021/03/26 17:43:48,2595.0403,795.0002,1,2,0,0,0,1.499443,3.70392,5.55381691656,0.3305323,0,1.210936,0,,,,,,,,,,,,,,26.59756,0.004866123,25,0,26.17125,0.120669
191,2021/03/26 17:43:53,2600.0412,800.0011,1,2,0,0,0,1.49968,3.704356,5.55534860608,0.3326123,0,1.218641,0,,0.0000630182985332794,,4.8324728012085,,,,,,,,,,26.5184,-0.05516827,25,0,25.87825,-0.1019919
192,2021/03/26 17:43:58,2605.0412,805.0011,1,2,0,0,0,1.499062,3.704823,5.553759376026,0.3346929,0,1.226349,0,,,,,,,,,,,,,,26.78122,-0.096457,25,0,25.86352,-0.07875681
193,2021/03/26 17:44:03,2610.0413,810.0012,1,2,0,0,0,1.499237,3.704927,5.554563640699,0.3367727,0,1.234054,0,,,,,,,,,,,,,,26.91105,0.1284218,25,0,26.17885,0.03730655
194,2021/03/26 17:44:08,2615.0414,815.0013,1,2,0,0,0,1.499557,3.705506,5.556617460842,0.338852,0,1.241758,0,,0.0000744465432944708,,,,,,,,,,,,26.60555,-0.08115172,25,0,26.18638,0.03673196
195,2021/03/26 17:44:13,2620.0406,820.0005,1,2,0,0,0,1.499214,3.70622,5.55641691108,0.3409314,0,1.249464,0,,,,,,,,,,,,,,26.48946,-0.059762,25,0,25.8564,0.07817388
196,2021/03/26 17:44:18,2625.0415,825.0014,1,2,0,0,0,1.499451,3.706324,5.557451228124,0.3430113,0,1.257173,0,,0.000077556018368341,,,,,,,,,,,,26.75809,-0.02250373,25,0,25.8261,-0.1160628
197,2021/03/26 17:44:23,2630.0407,830.0006,1,2,0,0,0,1.499199,3.706736,5.557134904464,0.3450902,0,1.264879,0,,,,,,,,,,,,,,26.93639,0.08657157,25,0,26.14011,0.1089919
198,2021/03/26 17:44:28,2635.0407,835.0006,1,2,0,0,0,1.499229,3.707502,5.558394515958,0.3471701,0,1.272589,0,,0.00010039300104836,,,,,,,,,,,,26.76215,0.1158863,25,0,26.24341,0.04036307
199,2021/03/26 17:44:33,2640.0401,840,1,2,0,0,0,1.499481,3.707787,5.559756158547,0.349249,0,1.280297,0,,,,,,,,,,,,,,26.46719,-0.1060593,25,0,25.99089,0.03854394
200,2021/03/26 17:44:38,2645.0408,845.0007,1,2,0,0,0,1.499466,3.708193,5.560309324938,0.3513288,0,1.288009,0,,0.0000830183635116555,,,,,,,,,,,,26.6763,0.04169941,25,0,25.82256,-0.07404864
201,2021/03/26 17:44:43,2650.041,850.0009,1,2,0,0,0,1.49968,3.708546,5.56163226528,0.3534091,0,1.295723,0,,,,,,,,,,,,,,26.89814,-0.004739761,25,0,26.07331,-0.120545
202,2021/03/26 17:44:48,2655.041,855.0009,1,2,0,0,0,1.499237,3.70899,5.56065504063,0.3554892,0,1.303438,0,,,,4.65953397750854,,,,,,,,,,26.62069,0.02224147,25,0,26.16591,0.1135671
203,2021/03/26 17:44:53,2660.0402,860.0001,1,2,0,0,0,1.499077,3.709637,5.561031505049,0.3575678,0,1.311149,0,,0.0000634918906143866,,,0.20931950211525,,,,,,,,,26.5415,-0.05935907,25,0,25.85861,-0.1150978
204,2021/03/26 17:44:58,2665.0402,865.0001,1,2,0,0,0,1.499176,3.709901,5.561794541576,0.3596478,0,1.318865,0,,,,,,,,,,,,,,26.8301,-0.08060992,25,0,25.86261,-0.09628713
205,2021/03/26 17:45:03,2670.0411,870.001,1,2,0,0,0,1.499428,3.710557,5.563713061396,0.3617281,0,1.326583,0,,0.0000893321703188121,,,,,,,,,,,,26.92039,0.1214564,25,0,26.24517,0.07708848
206,2021/03/26 17:45:08,2675.0412,875.0011,1,2,0,0,0,1.499001,3.710982,5.562765728982,0.3638074,0,1.334299,0,,,,,,,,,,,,,,26.53038,-0.1088238,25,0,25.99002,-0.06888688
207,2021/03/26 17:45:13,2680.0414,880.0013,1,2,0,0,0,1.499199,3.711186,5.563806340014,0.3658869,0,1.342016,0,,,,,,,,,,,,,,26.82839,-0.1140898,25,0,25.88228,-0.06525695
208,2021/03/26 17:45:18,2685.0406,885.0005,1,2,0,0,0,1.499542,3.711653,5.565779562926,0.3679663,0,1.349734,0,,0.0000739717434043996,,,,,,,,,,,,26.8866,0.1131231,25,0,26.22558,0.06873906
209,2021/03/26 17:45:23,2690.0406,890.0005,1,2,0,0,0,1.499374,3.712191,5.565962668434,0.3700455,0,1.357452,0,,0.000116055896796752,,,,,,,,,,,,26.59097,-0.09517193,25,0,26.05781,-0.05522072
210,2021/03/26 17:45:28,2695.0408,895.0007,1,2,0,0,0,1.499252,3.712722,5.566305883944,0.372125,0,1.365172,0,,,,,,,,,,,,,,26.76702,-0.1218879,25,0,25.85642,-0.04857421
211,2021/03/26 17:45:33,2700.0406,900.0005,1,2,0,0,0,1.498871,3.713177,5.565573323167,0.3742044,0,1.372893,0,,,,,,,,,,,,,,26.99287,0.115878,25,0,26.23942,0.02699316
212,2021/03/26 17:45:38,2705.0401,905,1,2,0,0,0,1.499046,3.713656,5.566941172176,0.3762841,0,1.380615,0,,0.0000961808327701874,,,,,,,,,,,,26.60695,-0.100171,25,0,26.05956,-0.06913126
213,2021/03/26 17:45:43,2710.0416,910.0015,1,2,0,0,0,1.499367,3.714193,5.568938415831,0.3783647,0,1.388342,0,,0.000111677996756043,,,,,,,,,,,,26.87637,-0.1107591,25,0,25.89472,-0.1086754
214,2021/03/26 17:45:48,2715.0417,915.0016,1,2,0,0,0,1.499695,3.714696,5.57091101772,0.380444,0,1.396065,0,,,,4.66903591156006,,,,,,,,,,26.76873,0.0486052,25,0,26.20016,0.07538557
215,2021/03/26 17:45:53,2720.0409,920.0008,1,2,0,0,0,1.499153,3.714924,5.569239459372,0.3825229,0,1.403788,0,,,,,,,,,,,,,,26.60199,-0.02793431,25,0,25.7909,-0.1170462
216,2021/03/26 17:45:58,2725.0418,925.0017,1,2,0,0,0,1.499519,3.715246,5.571081966674,0.384603,0,1.411516,0,,0.000078945369750727,,,,,,,,,,,,26.95014,0.02682745,25,0,26.13964,-0.1022893
217,2021/03/26 17:46:03,2730.0403,930.0002,1,2,0,0,0,1.499039,3.715921,5.570310499919,0.386682,0,1.419241,0,,,,,,,,,,,,,,26.6465,-0.01918316,25,0,26.12052,0.1010442
218,2021/03/26 17:46:08,2735.0404,935.0003,1,2,0,0,0,1.499596,3.71639,5.57308357844,0.3887613,0,1.426968,0,,0.000137943294248544,,,,,,,,,,,,26.73721,0.03599405,25,0,25.80518,-0.1042449
219,2021/03/26 17:46:13,2740.0403,940.0002,1,2,0,0,0,1.49939,3.716672,5.57274083008,0.3908409,0,1.434697,0,,,,,,,,,,,,,,26.97818,0.01485467,25,0,26.16772,-0.1142907
220,2021/03/26 17:46:18,2745.0405,945.0004,1,2,0,0,0,1.499329,3.717206,5.573314754774,0.3929205,0,1.442427,0,,0.0000614060336374678,,,,,,,,,,,,26.60024,-0.05489469,25,0,26.03859,0.0741899
221,2021/03/26 17:46:23,2750.0403,950.0002,1,2,0,0,0,1.499428,3.717986,5.574852312008,0.3949991,0,1.450154,0,,,,,,,,,,,,,,26.69724,0.004319549,25,0,25.83641,-0.0936538
