Repository: HVES-Battery-Testing-Consortium/LG-HG2

# Battery Testing Consortium (BTC)
The Battery Testing Consortium (BTC) has been developed within the High Voltage and Energy Storage Lab at Oxford Brookes University to provide accurate and comprehensive cell data to Formula Student Electric teams. Through the BTC, we aim to provide FS teams with information for improved and informed decisions for cell selection, pack architecture design, thermal cooling requirements, and end of life predictions. A range of tests are completed to provide a comprehensive electrochemical lithium-ion characterisation for modelling, validation, and battery management parameterisation.

File: Data/Round1/LG_HG2/Package 1/210326_FSD_CellCond_LGHG2_1_25C/210326_FSD_CellCond_LGHG2_1_Channel_2_Wb_1.CSV (part 3 of 62)
Data_Point,Date_Time,Test_Time(s),Step_Time(s),Cycle_Index,Step_Index,TC_Counter1,TC_Counter2,TC_Counter3,Current(A),Voltage(V),Power(W),Charge_Capacity(Ah),Discharge_Capacity(Ah),Charge_Energy(Wh),Discharge_Energy(Wh),ACR(Ohm),dV/dt(V/s),Internal_Resistance(Ohm),dQ/dV(Ah/V),dV/dQ(V/Ah),MetaCode_MV_UD1,MetaCode_MV_UD2,MetaCode_MV_UD3,MetaCode_MV_UD4,MetaCode_MV_UD5,MetaCode_MV_UD6,MetaCode_MV_UD7,MetaCode_MV_UD8,Aux_Temperature_1(C),Aux_dT/dt_1(C),Aux_Temperature_2(C),Aux_dT/dt_2(C),Aux_Temperature_3(C),Aux_dT/dt_3(C)
442,2021/03/26 18:04:48,3855.0405,2055.0004,1,2,0,0,0,1.498886,3.85256,5.77454824816,0.8545179,0,3.187035,0,,0.000143116703839041,,,,,,,,,,,,27.41919,-0.03287375,25,0,26.03269,-0.07300556
443,2021/03/26 18:04:53,3860.0415,2060.0014,1,2,0,0,0,1.499481,3.853108,5.777662236948,0.8565984,0,3.19505,0,,0.000151680302224122,,,,,,,,,,,,27.53021,0.1011431,25,0,26.1939,-0.04550815
444,2021/03/26 18:04:58,3865.0409,2065.0008,1,2,0,0,0,1.499214,3.853749,5.777594453286,0.8586776,0,3.203062,0,,0.000179683192982338,,,,,,,,,,,,27.58488,0.09576678,25,0,26.26296,0.1004863
445,2021/03/26 18:05:03,3870.0408,2070.0007,1,2,0,0,0,1.498985,3.854545,5.777905136825,0.860757,0,3.211077,0,,,,,,,,,,,,,,27.57465,0.02361,25,0,26.19574,-0.07652104
446,2021/03/26 18:05:08,3875.0401,2075,1,2,0,0,0,1.499062,3.855305,5.77934122391,0.862836,0,3.219091,0,,0.000102774298284203,,2.90384411811829,,,,,,,,,,27.47872,0.08659959,25,0,26.12089,-0.05786896
447,2021/03/26 18:05:13,3880.0402,2080.0001,1,2,0,0,0,1.499123,3.85575,5.78024350725,0.864915,0,3.227107,0,,,,,,,,,,,,,,27.48183,0.1047921,25,0,26.05278,0.007103086
448,2021/03/26 18:05:18,3885.0402,2085.0001,1,2,0,0,0,1.498886,3.856523,5.780488333378,0.8669937,0,3.235123,0,,0.000173928696312942,,,,,,,,,,,,27.49604,-0.04010677,25,0,26.0884,-0.09806097
449,2021/03/26 18:05:23,3890.0413,2090.0012,1,2,0,0,0,1.499298,3.85739,5.78337711222,0.8690735,0,3.243145,0,,0.000129570806166157,,,,,,,,,,,,27.46277,0.04248738,25,0,26.08353,-0.09539962
450,2021/03/26 18:05:28,3895.0403,2095.0002,1,2,0,0,0,1.499062,3.858077,5.783496623774,0.8711517,0,3.251162,0,,,,,,,,,,,,,,27.4539,0.09326935,25,0,26.04613,-0.02003849
451,2021/03/26 18:05:33,3900.0412,2100.0011,1,2,0,0,0,1.499077,3.858738,5.784545384826,0.8732308,0,3.259184,0,,0.000143746394314803,,,,,,,,,,,,27.45927,-0.05662203,25,0,26.09426,-0.08345127
452,2021/03/26 18:05:38,3905.0403,2105.0002,1,2,0,0,0,1.499176,3.859448,5.785991814848,0.8753091,0,3.267204,0,,,,,,,,,,,,,,27.425,0.02888381,25,0,26.03852,-0.1045936
453,2021/03/26 18:05:43,3910.0412,2110.0011,1,2,0,0,0,1.499115,3.860156,5.78681776194,0.8773894,0,3.275234,0,,0.000100477802334353,,2.92762398719788,0.348537802696228,,,,,,,,,27.42461,0.08800685,25,0,26.05951,-0.01863718
454,2021/03/26 18:05:48,3915.0414,2115.0013,1,2,0,0,0,1.499268,3.861073,5.788783194564,0.8794685,0,3.283261,0,,,,,,,,,,,,,,27.35395,-0.08996189,25,0,26.01003,-0.08347332
455,2021/03/26 18:05:53,3920.0405,2120.0004,1,2,0,0,0,1.499313,3.861565,5.789694604845,0.8815475,0,3.291288,0,,0.000112118999822997,,,,,,,,,,,,27.32961,-0.05812526,25,0,26.02837,-0.1139158
456,2021/03/26 18:05:58,3925.0416,2125.0015,1,2,0,0,0,1.499062,3.862397,5.789972571614,0.8836275,0,3.299321,0,,,,,,,,,,,,,,27.21768,-0.03884912,25,0,26.09426,-0.09679794
457,2021/03/26 18:06:03,3930.0416,2130.0015,1,2,0,0,0,1.499023,3.862995,5.790718353885,0.8857065,0,3.307353,0,,0.000125897800899111,,,,,,,,,,,,27.15586,-0.0008231401,25,0,26.23177,0.07706463
458,2021/03/26 18:06:08,3935.0416,2135.0015,1,2,0,0,0,1.499489,3.863857,5.793811069073,0.8877866,0,3.315389,0,,,,,,,,,,,,,,27.4619,0.06095409,25,0,26.4601,0.1657176
459,2021/03/26 18:06:13,3940.0409,2140.0008,1,2,0,0,0,1.499084,3.864328,5.792952275552,0.8898653,0,3.323421,0,,0.000089550820121076,,,,,,,,,,,,27.56835,0.05421996,25,0,26.20367,0.06551147
460,2021/03/26 18:06:18,3945.041,2145.0009,1,2,0,0,0,1.499214,3.865355,5.79499433097,0.8919445,0,3.331457,0,,,,2.91073107719421,,,,,,,,,,27.40411,-0.0497967,25,0,25.96056,-0.061028
461,2021/03/26 18:06:23,3950.0408,2150.0007,1,2,0,0,0,1.499565,3.866182,5.79759121083,0.894023,0,3.339492,0,,0.000137731592985801,,,,,,,,,,,,27.19986,-0.1382208,25,0,26.09066,-0.0851506
462,2021/03/26 18:06:28,3955.0411,2155.001,1,2,0,0,0,1.499252,3.866666,5.797106733832,0.896103,0,3.347534,0,,,,,,,,,,,,,,27.1647,-0.08271992,25,0,26.19789,-0.06953835
463,2021/03/26 18:06:33,3960.0411,2160.001,1,2,0,0,0,1.499237,3.867372,5.798107195164,0.898182,0,3.355573,0,,0.000123559395433404,,,,,,,,,,,,27.24337,0.02788246,25,0,26.36929,0.1080865
464,2021/03/26 18:06:38,3965.0402,2165.0001,1,2,0,0,0,1.498772,3.86809,5.79738498548,0.9002605,0,3.363613,0,,0.000117694798973389,,,,,,,,,,,,27.45303,0.05648434,25,0,26.44409,0.1300639
465,2021/03/26 18:06:43,3970.041,2170.0009,1,2,0,0,0,1.499542,3.868954,5.801659019068,0.9023402,0,3.371658,0,,,,,,,,,,,,,,27.58976,0.06201267,25,0,26.26786,0.0599587
466,2021/03/26 18:06:48,3975.0404,2175.0003,1,2,0,0,0,1.499062,3.86939,5.80045551218,0.9044195,0,3.379703,0,,0.000146381295053288,,,,,,,,,,,,27.48894,-0.04444003,25,0,26.09552,-0.1090717
467,2021/03/26 18:06:53,3980.0406,2180.0005,1,2,0,0,0,1.499352,3.87009,5.80262718168,0.9064989,0,3.38775,0,,0.00018170039402321,,2.88760709762573,0.342507213354111,,,,,,,,,27.27238,-0.09240031,25,0,26.12061,-0.09929717
468,2021/03/26 18:06:58,3985.0407,2185.0006,1,2,0,0,0,1.499252,3.871077,5.803719934404,0.9085781,0,3.395798,0,,,,,,,,,,,,,,27.2691,-0.09393871,25,0,26.35946,0.003756881
469,2021/03/26 18:07:03,3990.0406,2190.0005,1,2,0,0,0,1.499336,3.871697,5.804974693192,0.9106573,0,3.403847,0,,0.000160520503413863,,,,,,,,,,,,27.57195,0.1017541,25,0,26.34258,0.004048944
470,2021/03/26 18:07:08,3995.0407,2195.0006,1,2,0,0,0,1.499138,3.872418,5.805288975684,0.9127371,0,3.4119,0,,0.000224232993787155,,,,,,,,,,,,27.41527,0.01998365,25,0,26.04301,-0.1224101
471,2021/03/26 18:07:13,4000.0415,2200.0014,1,2,0,0,0,1.499466,3.873077,5.807547276882,0.9148167,0,3.419954,0,,,,,,,,,,,,,,27.15409,-0.05747378,25,0,26.10177,-0.08652747
472,2021/03/26 18:07:18,4005.0407,2205.0006,1,2,0,0,0,1.499077,3.873858,5.807211429066,0.9168966,0,3.42801,0,,0.000119290300062858,,,,,,,,,,,,27.39502,0.0374651,25,0,26.49275,0.0798595
473,2021/03/26 18:07:23,4010.0406,2210.0005,1,2,0,0,0,1.499695,3.874686,5.81084722077,0.9189762,0,3.436067,0,,0.000163035496370867,,,,,,,,,,,,27.64141,0.1192188,25,0,26.4834,0.1172829
474,2021/03/26 18:07:28,4015.0407,2215.0006,1,2,0,0,0,1.499519,3.875252,5.811014003788,0.921056,0,3.444126,0,,,,2.96195888519287,,,,,,,,,,27.49302,0.1012021,25,0,26.09962,0.007958412
475,2021/03/26 18:07:33,4020.0401,2220,1,2,0,0,0,1.499603,3.875912,5.812329262936,0.923135,0,3.452184,0,,0.000114553600724321,,,,,,,,,,,,27.11095,-0.08409083,25,0,26.10129,0.03364742
476,2021/03/26 18:07:38,4025.0402,2225.0001,1,2,0,0,0,1.499565,3.876685,5.813341142025,0.9252148,0,3.460246,0,,0.000167767895618454,,,,,,,,,,,,27.31707,-0.0005531311,25,0,26.41465,0.1329941
477,2021/03/26 18:07:43,4030.041,2230.0009,1,2,0,0,0,1.499489,3.877314,5.813989692546,0.9272949,0,3.46831,0,,,,,,,,,,,,,,27.60268,0.06701648,25,0,26.32354,0.09391427
478,2021/03/26 18:07:48,4035.0403,2235.0002,1,2,0,0,0,1.499855,3.878078,5.81655467869,0.9293748,0,3.476376,0,,0.000158416994963773,,,,,,,,,,,,27.37215,-0.04940689,25,0,26.02114,-0.08289218
479,2021/03/26 18:07:53,4040.0404,2240.0003,1,2,0,0,0,1.499237,3.878926,5.815429379462,0.9314547,0,3.484442,0,,,,,,,,,,,,,,27.11048,-0.1328337,25,0,26.05094,0.06811619
480,2021/03/26 18:07:58,4045.0402,2245.0001,1,2,0,0,0,1.498825,3.879627,5.814881938275,0.9335339,0,3.492508,0,,0.000108587599243037,,,,,,,,,,,,27.41935,-0.04437506,25,0,26.46729,0.03253996
481,2021/03/26 18:08:03,4050.0404,2250.0003,1,2,0,0,0,1.499237,3.88028,5.81745934636,0.9356142,0,3.500579,0,,0.00014958500105422,,2.86393308639526,0.342339694499969,,,,,,,,,27.44011,-0.01904726,25,0,25.96495,-0.09477854
482,2021/03/26 18:08:08,4055.0405,2255.0004,1,2,0,0,0,1.499367,3.88071,5.81860851057,0.9376946,0,3.508652,0,,,,,,,,,,,,,,27.17677,-0.1121169,25,0,26.4276,0.06288171
483,2021/03/26 18:08:13,4060.0413,2260.0012,1,2,0,0,0,1.499237,3.881794,5.819729191178,0.9397743,0,3.516724,0,,0.000109036998765077,,,,,,,,,,,,27.55335,0.04509091,25,0,26.02966,-0.1023895
484,2021/03/26 18:08:18,4065.0414,2265.0013,1,2,0,0,0,1.499481,3.88232,5.82146507592,0.9418542,0,3.524799,0,,,,,,,,,,,,,,27.24074,-0.07621586,25,0,26.20814,-0.06301343
485,2021/03/26 18:08:23,4070.0405,2270.0004,1,2,0,0,0,1.499298,3.882994,5.821765138212,0.9439334,0,3.532871,0,,0.000114740898425225,,,,,,,,,,,,27.20424,-0.07440448,25,0,26.3488,0.02311409
486,2021/03/26 18:08:28,4075.0406,2275.0005,1,2,0,0,0,1.498756,3.883808,5.820880542848,0.946013,0,3.540948,0,,,,,,,,,,,,,,27.49733,0.06521225,25,0,25.91603,-0.1551449
487,2021/03/26 18:08:33,4080.0414,2280.0013,1,2,0,0,0,1.49939,3.884558,5.82446741962,0.9480937,0,3.549029,0,,0.000121542303531896,,,,,,,,,,,,27.1208,-0.08464336,25,0,26.31809,0.004178882
488,2021/03/26 18:08:38,4085.0409,2285.0008,1,2,0,0,0,1.499275,3.884967,5.824633898925,0.9501729,0,3.557107,0,,0.000167697493452579,,2.90269994735718,,,,,,,,,,27.40848,0.0635463,25,0,26.10265,-0.06873846
489,2021/03/26 18:08:43,4090.0417,2290.0016,1,2,0,0,0,1.499329,3.885948,5.826314528892,0.9522527,0,3.565188,0,,,,,,,,,,,,,,27.15447,-0.01697779,25,0,26.29905,0.02938628
490,2021/03/26 18:08:48,4095.0408,2295.0007,1,2,0,0,0,1.499367,3.886572,5.827397799924,0.9543318,0,3.573268,0,,0.000144245001138188,,,,,,,,,,,,27.42542,0.08021355,25,0,26.07544,0.04257917
491,2021/03/26 18:08:53,4100.0409,2300.0008,1,2,0,0,0,1.499428,3.887406,5.828885403768,0.9564115,0,3.581352,0,,,,,,,,,,,,,,27.15313,-0.07234335,25,0,26.27047,0.05215645
492,2021/03/26 18:08:58,4105.0409,2305.0008,1,2,0,0,0,1.499008,3.887906,5.828002197248,0.9584913,0,3.589437,0,,0.000125913793453947,,,,,,,,,,,,27.41832,-0.02650857,25,0,26.1169,-0.007503629
493,2021/03/26 18:09:03,4110.0404,2310.0003,1,2,0,0,0,1.49929,3.888547,5.83005963163,0.9605709,0,3.597524,0,,0.000134678397444077,,,,,,,,,,,,27.21446,-0.06035924,25,0,26.26073,-0.04712045
494,2021/03/26 18:09:08,4115.0404,2315.0003,1,2,0,0,0,1.499229,3.889622,5.831434101438,0.9626507,0,3.605612,0,,,,,,,,,,,,,,27.43387,0.02524674,25,0,26.18677,-0.03825307
495,2021/03/26 18:09:13,4120.0413,2320.0012,1,2,0,0,0,1.499352,3.890324,5.832965070048,0.9647307,0,3.613703,0,,0.000171454099472612,,2.94323396682739,0.33820378780365,,,,,,,,,27.23405,0.029006,25,0,26.25271,-0.01277804
496,2021/03/26 18:09:18,4125.0405,2325.0004,1,2,0,0,0,1.499443,3.890855,5.834115293765,0.9668098,0,3.621792,0,,0.00016746370238252,,,,,,,,,,,,27.41751,0.08508921,25,0,26.2416,0.09423256
497,2021/03/26 18:09:23,4130.0414,2330.0013,1,2,0,0,0,1.499199,3.891329,5.833876545471,0.9688899,0,3.629886,0,,,,,,,,,,,,,,27.31669,0.01167595,25,0,26.17701,0.01208007
498,2021/03/26 18:09:28,4135.0404,2335.0003,1,2,0,0,0,1.499374,3.892301,5.836014919574,0.9709683,0,3.637975,0,,0.000275238009635359,,,,,,,,,,,,27.37128,-0.04300475,25,0,26.27936,0.06259859
499,2021/03/26 18:09:33,4140.0405,2340.0004,1,2,0,0,0,1.499443,3.892971,5.837288115153,0.9730471,0,3.646068,0,,,,,,,,,,,,,,27.19044,-0.03816068,25,0,26.25896,-0.05158007
500,2021/03/26 18:09:38,4145.0413,2345.0012,1,2,0,0,0,1.499214,3.893762,5.837582503068,0.975128,0,3.654169,0,,0.00013442849740386,,,,,,,,,,,,27.4721,0.04858553,25,0,26.18813,-0.05149007
501,2021/03/26 18:09:43,4150.0416,2350.0015,1,2,0,0,0,1.499123,3.894483,5.838309038409,0.9772075,0,3.662267,0,,,,,,,,,,,,,,27.1648,-0.1518887,25,0,26.30872,-0.00536263
502,2021/03/26 18:09:48,4155.0416,2355.0015,1,2,0,0,0,1.498962,3.895299,5.838905179638,0.9792874,0,3.670367,0,,0.000176582805579528,,2.93748807907104,,,,,,,,,,27.43658,0.08940458,25,0,26.09288,0.02061427
503,2021/03/26 18:09:53,4160.0415,2360.0014,1,2,0,0,0,1.498795,3.895838,5.83906251521,0.9813665,0,3.678467,0,,0.000159884497406892,,,,,,,,,,,,27.33672,0.04594684,25,0,26.44145,0.09058952
504,2021/03/26 18:09:58,4165.041,2365.0009,1,2,0,0,0,1.499214,3.896305,5.84139500427,0.9834457,0,3.686568,0,,,,,,,,,,,,,,27.2802,0.02261162,25,0,25.95743,-0.1264793
505,2021/03/26 18:10:03,4170.041,2370.0009,1,2,0,0,0,1.499123,3.897501,5.842833391623,0.9855251,0,3.694671,0,,0.000143114899401553,,,,,,,,,,,,27.21671,-0.1092476,25,0,26.39242,0.006219149
506,2021/03/26 18:10:08,4175.0403,2375.0002,1,2,0,0,0,1.499046,3.898089,5.843414723094,0.987604,0,3.702773,0,,0.000120781100122258,,,,,,,,,,,,27.41128,0.003197193,25,0,26.05326,-0.07470906
507,2021/03/26 18:10:13,4180.0411,2380.001,1,2,0,0,0,1.499084,3.898612,5.844346871408,0.9896842,0,3.710882,0,,,,,,,,,,,,,,27.18786,-0.07590413,25,0,26.38488,0.07971764
508,2021/03/26 18:10:18,4185.0404,2385.0003,1,2,0,0,0,1.499275,3.899047,5.845743690925,0.9917632,0,3.718989,0,,0.000163051401614212,,,,,,,,,,,,27.42334,0.09956837,25,0,26.10098,0.02411962
509,2021/03/26 18:10:23,4190.0411,2390.001,1,2,0,0,0,1.499542,3.900132,5.848411739544,0.9938421,0,3.727096,0,,0.000132910703541711,,2.98776292800903,0.339018106460571,,,,,,,,,27.25193,0.005293489,25,0,26.39922,0.08765817
510,2021/03/26 18:10:28,4195.0414,2395.0013,1,2,0,0,0,1.499451,3.900767,5.849008978917,0.9959214,0,3.735206,0,,,,,,,,,,,,,,27.35495,0.06261826,25,0,26.0324,-0.09305596
511,2021/03/26 18:10:33,4200.0404,2400.0003,1,2,0,0,0,1.499405,3.901396,5.84977266938,0.9980004,0,3.743316,0,,0.000174404805875383,,,,,,,,,,,,27.28612,-0.04228771,25,0,26.44059,0.05775392
512,2021/03/26 18:10:38,4205.0406,2405.0005,1,2,0,0,0,1.499451,3.902147,5.851078221297,1.000081,0,3.751433,0,,,,,,,,,,,,,,27.22517,-0.03843665,25,0,25.98777,-0.05853474
513,2021/03/26 18:10:43,4210.0405,2410.0004,1,2,0,0,0,1.499138,3.902928,5.851027676064,1.00216,0,3.759545,0,,0.000130839500343427,,,,,,,,,,,,27.33974,0.0155443,25,0,26.416,0.1424557
514,2021/03/26 18:10:48,4215.0407,2415.0006,1,2,0,0,0,1.499405,3.903482,5.85290042821,1.004239,0,3.76766,0,,0.00018835419905372,,,,,,,,,,,,27.28785,0.05857468,25,0,26.02211,-0.03924906
515,2021/03/26 18:10:53,4220.0408,2420.0007,1,2,0,0,0,1.499298,3.904119,5.853437808462,1.006318,0,3.775777,0,,,,,,,,,,,,,,27.23851,-0.009482503,25,0,26.41426,0.04836619
516,2021/03/26 18:10:58,4225.0407,2425.0006,1,2,0,0,0,1.49939,3.904844,5.85488404516,1.008396,0,3.783893,0,,0.000124262893223204,,2.9543309211731,,,,,,,,,,27.25623,0.02957642,25,0,25.92628,-0.1239616
517,2021/03/26 18:11:03,4230.0416,2430.0015,1,2,0,0,0,1.499275,3.905736,5.8557723414,1.010476,0,3.792014,0,,0.000120166398119181,,,,,,,,,,,,27.23415,-0.05046129,25,0,26.40276,0.04289091
518,2021/03/26 18:11:08,4235.0411,2435.001,1,2,0,0,0,1.499199,3.906272,5.856279076128,1.012556,0,3.800137,0,,,,,,,,,,,,,,27.38375,0.00289619,25,0,26.05416,-0.08836985
519,2021/03/26 18:11:13,4240.041,2440.0009,1,2,0,0,0,1.499237,3.906946,5.857438000202,1.014635,0,3.808262,0,,0.000104128099337686,,,,,,,,,,,,27.15091,-0.08787513,25,0,26.31938,0.08108795
520,2021/03/26 18:11:18,4245.0401,2445,1,2,0,0,0,1.499229,3.907713,5.858556653277,1.016715,0,3.816386,0,,,,,,,,,,,,,,27.23713,0.04954278,25,0,25.96414,-0.0438565
521,2021/03/26 18:11:23,4250.0402,2450.0001,1,2,0,0,0,1.499115,3.908554,5.85937192971,1.018794,0,3.824513,0,,0.000110960201709531,,,,,,,,,,,,27.23356,0.05634785,25,0,26.34522,0.09211063
522,2021/03/26 18:11:28,4255.0412,2455.0011,1,2,0,0,0,1.499519,3.909013,5.861639264747,1.020874,0,3.832642,0,,,,,,,,,,,,,,27.31277,0.03750503,25,0,25.9901,-0.1271242
523,2021/03/26 18:11:33,4260.0412,2460.0011,1,2,0,0,0,1.499451,3.909577,5.862219142227,1.022954,0,3.840772,0,,0.000121733697596937,,,,,,,,,,,,27.19945,-0.07258534,25,0,26.39648,0.01849473
524,2021/03/26 18:11:38,4265.0406,2465.0005,1,2,0,0,0,1.498962,3.910331,5.861437576422,1.025034,0,3.848905,0,,,,3.00568389892578,0.330340504646301,,,,,,,,,27.28515,-0.005407929,25,0,26.01228,-0.07887423
525,2021/03/26 18:11:43,4270.0415,2470.0014,1,2,0,0,0,1.499298,3.910946,5.863673515908,1.027113,0,3.857036,0,,0.000116955896373838,,,,,,,,,,,,27.22302,-0.04648447,25,0,26.45569,0.1114237
526,2021/03/26 18:11:48,4275.0405,2475.0004,1,2,0,0,0,1.499329,3.911771,5.865031701659,1.029191,0,3.865166,0,,,,,,,,,,,,,,27.2839,0.07291257,25,0,26.02527,-0.02043247
527,2021/03/26 18:11:53,4280.0404,2480.0003,1,2,0,0,0,1.499619,3.912415,5.867131869885,1.031271,0,3.8733,0,,0.000112350200652145,,,,,,,,,,,,27.239,0.02524674,25,0,26.44322,0.08541048
528,2021/03/26 18:11:58,4285.0408,2485.0007,1,2,0,0,0,1.499428,3.913175,5.8675241639,1.033351,0,3.88144,0,,0.000142964607221074,,,,,,,,,,,,27.2572,0.04026294,25,0,26.00564,-0.1132381
529,2021/03/26 18:12:03,4290.0407,2490.0006,1,2,0,0,0,1.499268,3.913919,5.868013511292,1.035431,0,3.889579,0,,,,,,,,,,,,,,27.35901,-0.04230201,25,0,26.49938,0.06217718
530,2021/03/26 18:12:08,4295.0416,2495.0015,1,2,0,0,0,1.499336,3.914298,5.868847906128,1.03751,0,3.89772,0,,0.000129703796119429,,,,,,,,,,,,27.14563,-0.05106032,25,0,25.96504,-0.05115032
531,2021/03/26 18:12:13,4300.0407,2500.0006,1,2,0,0,0,1.499313,3.915013,5.869829886069,1.03959,0,3.905859,0,,,,3.13235592842102,,,,,,,,,,27.37225,0.03568053,25,0,26.44145,0.1403719
532,2021/03/26 18:12:18,4305.041,2505.0009,1,2,0,0,0,1.49929,3.915859,5.87100824011,1.041669,0,3.914003,0,,0.0000931930771912448,,,,,,,,,,,,27.13363,0.01774073,25,0,25.94589,-0.08685887
533,2021/03/26 18:12:23,4310.0401,2510,1,2,0,0,0,1.499138,3.916394,5.871215068372,1.043748,0,3.922145,0,,,,,,,,,,,,,,27.36916,0.04188597,25,0,26.43124,0.05758047
534,2021/03/26 18:12:28,4315.0409,2515.0008,1,2,0,0,0,1.498909,3.917039,5.871285010451,1.045828,0,3.93029,0,,0.00015062429883983,,,,,,,,,,,,27.10346,-0.06164014,25,0,25.97265,-0.1396739
535,2021/03/26 18:12:33,4320.0402,2520.0001,1,2,0,0,0,1.498909,3.918077,5.872840877993,1.047906,0,3.93843,0,,,,,,,,,,,,,,27.37974,-0.02539635,25,0,26.37776,0.06578743
536,2021/03/26 18:12:38,4325.0405,2525.0004,1,2,0,0,0,1.499329,3.918674,5.875381569746,1.049986,0,3.946583,0,,0.000124621306895278,,,,,,,,,,,,27.19636,-0.05803049,25,0,25.98739,-0.07594407
537,2021/03/26 18:12:43,4330.0404,2530.0003,1,2,0,0,0,1.498932,3.919162,5.874557334984,1.052066,0,3.954732,0,,0.000123693898785859,,,,,,,,,,,,27.39132,0.05176902,25,0,26.38224,0.127573
538,2021/03/26 18:12:48,4335.0404,2535.0003,1,2,0,0,0,1.499138,3.919901,5.876472545338,1.054145,0,3.962882,0,,,,,,,,,,,,,,27.00479,-0.03125787,25,0,25.98777,-0.09364963
539,2021/03/26 18:12:53,4340.0413,2540.0012,1,2,0,0,0,1.499039,3.920618,5.877159286102,1.056225,0,3.971035,0,,,,3.04351902008057,0.325957596302032,,,,,,,,,27.43172,0.06843626,25,0,26.2376,-0.01155674
540,2021/03/26 18:12:58,4345.0414,2545.0013,1,2,0,0,0,1.499352,3.921333,5.879458476216,1.058304,0,3.979188,0,,0.0000978392126853578,,,,,,,,,,,,27.06615,-0.1099217,25,0,26.2416,-0.003321767
541,2021/03/26 18:13:03,4350.0405,2550.0004,1,2,0,0,0,1.499298,3.921812,5.879964887976,1.060383,0,3.987339,0,,,,,,,,,,,,,,27.32736,0.07940829,25,0,26.01186,-0.0005549192
542,2021/03/26 18:13:08,4355.0413,2555.0012,1,2,0,0,0,1.499138,3.922521,5.880400286898,1.062463,0,3.995498,0,,0.000112241599708796,,,,,,,,,,,,27.29495,0.04915178,25,0,26.42808,0.0804472
543,2021/03/26 18:13:13,4360.0416,2560.0015,1,2,0,0,0,1.499237,3.923603,5.882410790911,1.064544,0,4.00366,0,,,,,,,,,,,,,,27.00071,-0.1097172,25,0,25.97656,-0.1455516
544,2021/03/26 18:13:18,4365.0407,2565.0006,1,2,0,0,0,1.498863,3.923917,5.881414006371,1.066623,0,4.011817,0,,0.000106400999356993,,,,,,,,,,,,27.44905,0.03190637,25,0,26.24785,0.06983578
545,2021/03/26 18:13:23,4370.0401,2570,1,2,0,0,0,1.498825,3.924372,5.8819468629,1.068702,0,4.019978,0,,0.000108243097201921,,,,,,,,,,,,27.07197,-0.06232023,25,0,26.2688,0.03767192
546,2021/03/26 18:13:28,4375.0402,2575.0001,1,2,0,0,0,1.498947,3.925195,5.883659269665,1.070782,0,4.02814,0,,,,3.1322979927063,,,,,,,,,,27.40154,0.1200908,25,0,26.12898,0.0001507998
547,2021/03/26 18:13:33,4380.0416,2580.0015,1,2,0,0,0,1.499214,3.925811,5.885630812554,1.072863,0,4.036307,0,,0.00012159669859102,,,,,,,,,,,,27.15156,-0.06479681,25,0,26.34851,-0.02041578
548,2021/03/26 18:13:38,4385.0401,2585,1,2,0,0,0,1.499405,3.926414,5.88728478367,1.074941,0,4.044468,0,,,,,,,,,,,,,,27.35707,0.02335429,25,0,26.04878,-0.05896866
549,2021/03/26 18:13:43,4390.041,2590.0009,1,2,0,0,0,1.499313,3.927131,5.887998561003,1.077021,0,4.052636,0,,0.000102336300187744,,,,,,,,,,,,27.09275,-0.1044029,25,0,26.36082,0.06006777
550,2021/03/26 18:13:48,4395.0411,2595.001,1,2,0,0,0,1.499275,3.92792,5.889032258,1.0791,0,4.060802,0,,,,,,,,,,,,,,27.20826,0.06540298,25,0,25.97794,-0.01683593
551,2021/03/26 18:13:53,4400.0411,2600.001,1,2,0,0,0,1.499214,3.928678,5.889929059092,1.081181,0,4.068974,0,,,,,,,,,,,,,,27.2354,0.06080866,25,0,26.41826,0.08989871
552,2021/03/26 18:13:58,4405.0411,2605.001,1,2,0,0,0,1.499008,3.929018,5.889629414144,1.083259,0,4.07714,0,,0.0000804026567493565,,,,,,,,,,,,27.00392,-0.08514166,25,0,25.97265,-0.149852
553,2021/03/26 18:14:03,4410.0413,2610.0012,1,2,0,0,0,1.499405,3.929768,5.89231378804,1.085339,0,4.085311,0,,,,,,,,,,,,,,27.37576,0.03233492,25,0,26.28832,0.07693291
554,2021/03/26 18:14:08,4415.0413,2615.0012,1,2,0,0,0,1.499123,3.93057,5.89240789011,1.087418,0,4.093484,0,,0.000101872501545586,,3.17344307899475,0.320655107498169,,,,,,,,,26.96836,-0.0731647,25,0,26.17926,0.02014756
555,2021/03/26 18:14:13,4420.0413,2620.0012,1,2,0,0,0,1.498947,3.931156,5.892594492732,1.089498,0,4.101658,0,,,,,,,,,,,,,,27.27315,0.1033098,25,0,26.05013,-0.03227532
556,2021/03/26 18:14:18,4425.0407,2625.0006,1,2,0,0,0,1.498886,3.931505,5.89287780343,1.091577,0,4.109831,0,,0.000105782703030854,,,,,,,,,,,,27.13412,-0.06718159,25,0,26.41649,0.02837181
557,2021/03/26 18:14:23,4430.0407,2630.0006,1,2,0,0,0,1.499077,3.932194,5.894661584938,1.093656,0,4.118008,0,,0.000148254606756382,,,,,,,,,,,,27.11688,-0.04747808,25,0,26.05736,-0.05868018
558,2021/03/26 18:14:28,4435.0408,2635.0007,1,2,0,0,0,1.49852,3.933084,5.89380503568,1.095736,0,4.126185,0,,,,,,,,,,,,,,27.39939,0.08831561,25,0,26.45441,0.1330149
559,2021/03/26 18:14:33,4440.0408,2640.0007,1,2,0,0,0,1.498924,3.933678,5.896284362472,1.097815,0,4.134364,0,,0.000119030497444328,,,,,,,,,,,,27.00926,0.00151813,25,0,26.02076,-0.08084238
560,2021/03/26 18:14:38,4445.0407,2645.0006,1,2,0,0,0,1.498962,3.934215,5.89723878483,1.099895,0,4.142546,0,,,,,,,,,,,,,,27.31405,0.07524967,25,0,26.37602,0.04203439
561,2021/03/26 18:14:43,4450.041,2650.0009,1,2,0,0,0,1.499084,3.934868,5.898697660912,1.101975,0,4.150729,0,,0.000123235906357877,,,,,,,,,,,,27.00965,-0.06819487,25,0,25.98552,-0.1462239
562,2021/03/26 18:14:48,4455.0411,2655.001,1,2,0,0,0,1.499077,3.93566,5.89985738582,1.104054,0,4.158913,0,,,,3.14438199996948,,,,,,,,,,27.25845,-0.02735138,25,0,26.37728,0.07273793
563,2021/03/26 18:14:53,4460.0403,2660.0002,1,2,0,0,0,1.499046,3.936069,5.900348490174,1.106133,0,4.167095,0,,0.000123142599477433,,,,,,,,,,,,26.97722,-0.08165061,25,0,26.03852,-0.03060758
564,2021/03/26 18:14:58,4465.0403,2665.0002,1,2,0,0,0,1.499138,3.936593,5.901496156834,1.108212,0,4.175281,0,,0.000147212500451133,,,,,,,,,,,,27.34823,0.1034331,25,0,26.31059,0.09252369
565,2021/03/26 18:15:03,4470.041,2670.0009,1,2,0,0,0,1.498848,3.937514,5.901734983872,1.110292,0,4.183469,0,,,,,,,,,,,,,,26.93545,-0.04236937,25,0,26.05368,-0.09140909
566,2021/03/26 18:15:08,4475.0413,2675.0012,1,2,0,0,0,1.499275,3.938319,5.904623218725,1.112372,0,4.191658,0,,,,,,,,,,,,,,27.29663,0.0622052,25,0,26.20189,-0.01113355
567,2021/03/26 18:15:13,4480.0405,2680.0004,1,2,0,0,0,1.499199,3.938805,5.905052517195,1.114451,0,4.199848,0,,0.0000871194133651443,,,,,,,,,,,,26.90835,-0.1212138,25,0,26.11203,-0.0546664
568,2021/03/26 18:15:18,4485.0413,2685.0012,1,2,0,0,0,1.499413,3.939394,5.906778575722,1.116531,0,4.208041,0,,0.000120278200483881,,,,,,,,,,,,27.4278,0.08358657,25,0,26.26216,0.09492517
569,2021/03/26 18:15:23,4490.0413,2690.0012,1,2,0,0,0,1.499115,3.940207,5.906823416805,1.118611,0,4.216235,0,,,,,,,,,,,,,,26.95325,-0.0766319,25,0,26.19973,0.01889586
570,2021/03/26 18:15:28,4495.0415,2695.0014,1,2,0,0,0,1.498932,3.940793,5.906980733076,1.12069,0,4.224426,0,,,,3.31174397468567,0.308177202939987,,,,,,,,,27.38997,0.1278776,25,0,26.37377,0.1125622
571,2021/03/26 18:15:33,4500.0405,2700.0004,1,2,0,0,0,1.49929,3.941224,5.90903773096,1.122769,0,4.23262,0,,0.0000848685231176205,,,,,,,,,,,,27.12389,0.03999233,25,0,25.99313,-0.0734663
572,2021/03/26 18:15:38,4505.0413,2705.0012,1,2,0,0,0,1.499352,3.941837,5.910201189624,1.124848,0,4.240814,0,,0.000156067006173544,,,,,,,,,,,,27.08516,0.01290023,25,0,26.38169,0.08637905
573,2021/03/26 18:15:43,4510.0413,2710.0012,1,2,0,0,0,1.499199,3.942813,5.911061306787,1.126926,0,4.249009,0,,,,,,,,,,,,,,27.24778,0.09066403,25,0,26.03182,-0.07388234
574,2021/03/26 18:15:48,4515.0406,2715.0005,1,2,0,0,0,1.498924,3.943157,5.910492663068,1.129005,0,4.257205,0,,0.000185580298420973,,,,,,,,,,,,27.01686,-0.06299734,25,0,26.33465,-0.02749443
575,2021/03/26 18:15:53,4520.0416,2720.0015,1,2,0,0,0,1.4991,3.943908,5.9123124828,1.131085,0,4.265409,0,,,,,,,,,,,,,,27.41179,0.06442964,25,0,26.26747,-0.02894104
576,2021/03/26 18:15:58,4525.0401,2725,1,2,0,0,0,1.498985,3.944691,5.913032638635,1.133164,0,4.273608,0,,0.0000984596917987801,,,,,,,,,,,,26.93455,-0.1370513,25,0,26.12402,-0.09057105
577,2021/03/26 18:16:03,4530.0411,2730.001,1,2,0,0,0,1.499252,3.945197,5.914844492644,1.135244,0,4.281814,0,,,,3.2260959148407,,,,,,,,,,27.35717,0.03708065,25,0,26.37651,0.09280622
578,2021/03/26 18:16:08,4535.0401,2735,1,2,0,0,0,1.499199,3.945711,5.915405985489,1.137323,0,4.290016,0,,0.000115246002678759,,,,,,,,,,,,27.01503,-0.07691741,25,0,25.98378,-0.03920555
579,2021/03/26 18:16:13,4540.0411,2740.001,1,2,0,0,0,1.499176,3.946319,5.916226733144,1.139402,0,4.29822,0,,0.000138667004648596,,,,,,,,,,,,27.12975,-0.02911568,25,0,26.40499,0.1132715
580,2021/03/26 18:16:18,4545.0403,2745.0002,1,2,0,0,0,1.49929,3.947105,5.91785505545,1.141481,0,4.306424,0,,,,,,,,,,,,,,27.34335,0.09289145,25,0,26.17037,0.07975399
581,2021/03/26 18:16:23,4550.0403,2750.0002,1,2,0,0,0,1.498863,3.94782,5.91724132866,1.14356,0,4.314631,0,,,,,,,,,,,,,,26.90964,-0.06286621,25,0,26.06345,0.02157688
582,2021/03/26 18:16:28,4555.0405,2755.0004,1,2,0,0,0,1.498734,3.948094,5.917142712996,1.14564,0,4.322841,0,,0.0000615995231783018,,,,,,,,,,,,27.28913,0.08234143,25,0,26.34393,0.1181304
583,2021/03/26 18:16:33,4560.0403,2760.0002,1,2,0,0,0,1.499153,3.948541,5.919467085773,1.147719,0,4.331051,0,,0.000113968897494487,,,,,,,,,,,,26.98169,-0.001799464,25,0,26.04301,-0.06413221
584,2021/03/26 18:16:38,4565.0412,2765.0011,1,2,0,0,0,1.499229,3.949628,5.921396836812,1.149799,0,4.339266,0,,,,,,,,,,,,,,27.32241,0.1109719,25,0,26.25622,0.03329873
585,2021/03/26 18:16:43,4570.0405,2770.0004,1,2,0,0,0,1.499519,3.950174,5.923360966306,1.151878,0,4.347477,0,,,,,,,,,,,,,,26.98842,-0.1220173,25,0,26.26344,-0.01765311
586,2021/03/26 18:16:48,4575.0414,2775.0013,1,2,0,0,0,1.499237,3.950475,5.922698287575,1.153959,0,4.355696,0,,0.0000999869225779548,,3.46040105819702,0.298129796981812,,,,,,,,,27.1758,0.06260097,25,0,25.98817,-0.02409875
587,2021/03/26 18:16:53,4580.0407,2780.0006,1,2,0,0,0,1.49939,3.951242,5.92445274238,1.156038,0,4.363911,0,,,,,,,,,,,,,,27.25359,0.04524529,25,0,26.42225,0.06316543
588,2021/03/26 18:16:58,4585.0408,2785.0007,1,2,0,0,0,1.499214,3.952046,5.924962691844,1.158117,0,4.372128,0,,0.000102699799754191,,,,,,,,,,,,26.94926,-0.0996995,25,0,26.13163,-0.0909692
589,2021/03/26 18:17:03,4590.041,2790.0009,1,2,0,0,0,1.499352,3.952393,5.926028349336,1.160196,0,4.380343,0,,,,,,,,,,,,,,27.27013,0.08514225,25,0,26.13972,0.04302979
590,2021/03/26 18:17:08,4595.0407,2795.0006,1,2,0,0,0,1.499367,3.953101,5.927149187067,1.162275,0,4.38856,0,,0.000100392098829616,,,,,,,,,,,,27.32213,0.04842699,25,0,26.48378,0.0463146
591,2021/03/26 18:17:13,4600.0401,2800,1,2,0,0,0,1.499176,3.953689,5.927275660264,1.164354,0,4.39678,0,,0.000130464599351399,,,,,,,,,,,,26.9333,-0.1074606,25,0,26.17263,-0.07426202
592,2021/03/26 18:17:18,4605.0416,2805.0015,1,2,0,0,0,1.499214,3.954518,5.928668748852,1.166434,0,4.405006,0,,,,,,,,,,,,,,27.27315,0.06161213,25,0,26.07863,0.01277387
593,2021/03/26 18:17:23,4610.0403,2810.0002,1,2,0,0,0,1.499229,3.954947,5.929371235863,1.168512,0,4.413224,0,,0.000194769003428519,,,,,,,,,,,,27.19945,0.04194975,25,0,26.4392,0.09323657
594,2021/03/26 18:17:28,4615.0419,2815.0018,1,2,0,0,0,1.499008,3.95541,5.92919123328,1.170591,0,4.421447,0,,,,3.29492688179016,,,,,,,,,,26.96348,-0.07538736,25,0,26.08176,-0.1111239
595,2021/03/26 18:17:33,4620.0411,2820.001,1,2,0,0,0,1.499313,3.956177,5.931547606401,1.172671,0,4.429673,0,,0.0000878328792168759,,,,,,,,,,,,27.34695,0.06231487,25,0,26.17398,0.03574848
596,2021/03/26 18:17:38,4625.0404,2825.0003,1,2,0,0,0,1.499161,3.956947,5.932100621467,1.17475,0,4.437898,0,,,,,,,,,,,,,,27.1235,0.01249909,25,0,26.42721,0.07484376
597,2021/03/26 18:17:43,4630.0412,2830.0011,1,2,0,0,0,1.498863,3.957269,5.931404085147,1.17683,0,4.446128,0,,0.00012753160262946,,,,,,,,,,,,26.95453,-0.06391168,25,0,25.97304,-0.1486039
598,2021/03/26 18:17:48,4635.0405,2835.0004,1,2,0,0,0,1.499481,3.957933,5.934845332773,1.178909,0,4.454357,0,,,,,,,,,,,,,,27.37759,0.05441427,25,0,26.24743,0.05676925
599,2021/03/26 18:17:53,4640.0405,2840.0004,1,2,0,0,0,1.499214,3.958831,5.935134858834,1.180987,0,4.462584,0,,0.000101019199064467,,,,,,,,,,,,27.08262,-0.009575486,25,0,26.40763,0.06828666
600,2021/03/26 18:17:58,4645.0406,2845.0005,1,2,0,0,0,1.499077,3.959102,5.934998748854,1.183067,0,4.470816,0,,0.000194487598491833,,,,,,,,,,,,26.99903,-0.04361033,25,0,25.98914,-0.1460701
601,2021/03/26 18:18:03,4650.0414,2850.0013,1,2,0,0,0,1.499138,3.959563,5.935931356694,1.185147,0,4.479052,0,,,,,,,,,,,,,,27.27443,0.01024961,25,0,26.26512,0.06592333
602,2021/03/26 18:18:08,4655.0408,2855.0007,1,2,0,0,0,1.499237,3.960343,5.937492758291,1.187226,0,4.487285,0,,0.000114744601887651,,3.532958984375,0.293902486562729,,,,,,,,,27.00226,-0.04927993,25,0,26.35563,0.05297959
603,2021/03/26 18:18:13,4660.0407,2860.0006,1,2,0,0,0,1.499229,3.961197,5.938741417113,1.189305,0,4.495522,0,,,,,,,,,,,,,,27.08709,0.0257206,25,0,25.98476,-0.09889066
604,2021/03/26 18:18:18,4665.0415,2865.0014,1,2,0,0,0,1.499046,3.961678,5.938737559188,1.191385,0,4.503762,0,,0.000119976197311189,,,,,,,,,,,,27.34296,0.0659591,25,0,26.21985,0.0683409
605,2021/03/26 18:18:23,4670.0407,2870.0006,1,2,0,0,0,1.498734,3.96208,5.93810400672,1.193464,0,4.511998,0,,0.000169245497090742,,,,,,,,,,,,27.14348,0.03598511,25,0,26.41874,0.09616911
606,2021/03/26 18:18:28,4675.0416,2875.0015,1,2,0,0,0,1.499229,3.962791,5.941131188139,1.195544,0,4.520239,0,,,,,,,,,,,,,,26.93864,-0.09997249,25,0,26.16373,-0.07788837
607,2021/03/26 18:18:33,4680.041,2880.0009,1,2,0,0,0,1.499023,3.963605,5.941535057915,1.197623,0,4.52848,0,,0.0000980082622845657,,,,,,,,,,,,27.27901,0.08180201,25,0,26.13437,0.03968477
608,2021/03/26 18:18:38,4685.041,2885.0009,1,2,0,0,0,1.499229,3.963911,5.942810324619,1.199703,0,4.536724,0,,,,,,,,,,,,,,27.1612,0.02471149,25,0,26.40089,0.05370677
609,2021/03/26 18:18:43,4690.0401,2890,1,2,0,0,0,1.499634,3.964605,5.94545645457,1.201782,0,4.544966,0,,,,,,,,,,,,,,26.89288,-0.1170474,25,0,26.18913,-0.05270481
610,2021/03/26 18:18:48,4695.0403,2895.0002,1,2,0,0,0,1.499062,3.965328,5.944272522336,1.203862,0,4.553212,0,,0.000072627626650501,,,,,,,,,,,,27.1906,0.07596374,25,0,26.02437,-0.008483529
611,2021/03/26 18:18:53,4700.0404,2900.0003,1,2,0,0,0,1.498871,3.965899,5.944371000029,1.205941,0,4.561457,0,,,,3.47880291938782,,,,,,,,,,27.2839,0.07052362,25,0,26.39565,0.05287707
612,2021/03/26 18:18:58,4705.0404,2905.0003,1,2,0,0,0,1.498947,3.966271,5.945230016637,1.208021,0,4.569707,0,,0.000075936783105135,,,,,,,,,,,,27.0565,-0.0883919,25,0,26.43131,0.05385756
613,2021/03/26 18:19:03,4710.0413,2910.0012,1,2,0,0,0,1.499374,3.966898,5.947863721852,1.210101,0,4.577957,0,,,,,,,,,,,,,,27.0857,0.06710827,25,0,26.04036,-0.01959383
614,2021/03/26 18:19:08,4715.0414,2915.0013,1,2,0,0,0,1.499466,3.967709,5.949444743394,1.21218,0,4.586205,0,,0.000125280494103208,,,,,,,,,,,,27.28428,0.06593883,25,0,26.38179,0.04159749
615,2021/03/26 18:19:13,4720.0413,2920.0012,1,2,0,0,0,1.499413,3.96826,5.95006063138,1.214258,0,4.594451,0,,,,,,,,,,,,,,26.94575,-0.1113468,25,0,26.3133,-0.011397
616,2021/03/26 18:19:18,4725.0406,2925.0005,1,2,0,0,0,1.49939,3.968794,5.95077003566,1.216338,0,4.602703,0,,0.000131354201585054,,,,,,,,,,,,27.09378,0.0522244,25,0,26.06271,-0.04785597
617,2021/03/26 18:19:23,4730.0415,2930.0014,1,2,0,0,0,1.499352,3.969305,5.95138539036,1.218418,0,4.610959,0,,,,,,,,,,,,,,27.35676,0.0965333,25,0,26.30489,-0.001228452
618,2021/03/26 18:19:28,4735.0407,2935.0006,1,2,0,0,0,1.499176,3.970233,5.952078028008,1.220497,0,4.619212,0,,0.0000862539309309796,,,,,,,,,,,,27.02525,-0.09247065,25,0,26.3929,0.06536126
619,2021/03/26 18:19:33,4740.0417,2940.0016,1,2,0,0,0,1.499298,3.970656,5.953196599488,1.222576,0,4.627467,0,,,,3.35919094085693,0.290081799030304,,,,,,,,,26.94166,0.01790047,25,0,25.9744,-0.07112145
620,2021/03/26 18:19:38,4745.0409,2945.0008,1,2,0,0,0,1.499413,3.971017,5.954194513021,1.224655,0,4.635722,0,,0.000120504199003335,,,,,,,,,,,,27.27405,0.06579876,25,0,26.22912,-0.00308454
621,2021/03/26 18:19:43,4750.0417,2950.0016,1,2,0,0,0,1.499123,3.971602,5.953919905046,1.226734,0,4.643979,0,,0.000130240296130069,,,,,,,,,,,,26.89725,-0.1309448,25,0,26.23624,-0.01544833
622,2021/03/26 18:19:48,4755.0417,2955.0016,1,2,0,0,0,1.499481,3.972334,5.956439358654,1.228813,0,4.652237,0,,,,,,,,,,,,,,27.20832,0.08095741,25,0,26.04214,0.0009769201
623,2021/03/26 18:19:53,4760.0409,2960.0008,1,2,0,0,0,1.499298,3.973185,5.95698832413,1.230893,0,4.660499,0,,0.000185334007255733,,,,,,,,,,,,27.18484,0.02843857,25,0,26.46729,0.07302105
624,2021/03/26 18:19:58,4765.0402,2965.0001,1,2,0,0,0,1.4991,3.973397,5.9565194427,1.232972,0,4.668761,0,,,,,,,,,,,,,,26.88799,-0.1013803,25,0,26.09875,-0.1082212
625,2021/03/26 18:20:03,4770.0411,2970.001,1,2,0,0,0,1.499367,3.974101,5.958635894067,1.235051,0,4.677024,0,,0.0000803276270744391,,,,,,,,,,,,27.32747,0.06328404,25,0,26.1972,0.0456214
626,2021/03/26 18:20:08,4775.0404,2975.0003,1,2,0,0,0,1.499336,3.974643,5.959325337048,1.237131,0,4.685289,0,,,,,,,,,,,,,,26.94398,-0.04110277,25,0,26.3044,0.05450964
627,2021/03/26 18:20:13,4780.0412,2980.0011,1,2,0,0,0,1.49929,3.975433,5.96032694257,1.239211,0,4.693557,0,,0.0000979473115876317,,3.53528499603271,,,,,,,,,,27.18835,0.07525921,25,0,26.02211,-0.07819593
628,2021/03/26 18:20:18,4785.0403,2985.0002,1,2,0,0,0,1.499252,3.9758,5.9607261016,1.24129,0,4.701822,0,,,,,,,,,,,,,,27.15721,-0.04679203,25,0,26.40402,0.04435241
629,2021/03/26 18:20:23,4790.0404,2990.0003,1,2,0,0,0,1.499138,3.976549,5.961395714762,1.24337,0,4.710094,0,,,,,,,,,,,,,,26.9062,-0.07429123,25,0,26.09562,-0.02545118
630,2021/03/26 18:20:28,4795.0405,2995.0004,1,2,0,0,0,1.499313,3.977207,5.963078158791,1.245449,0,4.718361,0,,0.000066147797042504,,,,,,,,,,,,27.24836,0.1142967,25,0,26.13927,0.01211822
631,2021/03/26 18:20:33,4800.0406,3000.0005,1,2,0,0,0,1.499336,3.9778,5.9640587408,1.247528,0,4.726631,0,,,,,,,,,,,,,,27.01873,-0.05273461,25,0,26.36501,-0.01053989
632,2021/03/26 18:20:38,4805.0406,3005.0005,1,2,0,0,0,1.499268,3.978326,5.964576865368,1.249608,0,4.734904,0,,0.0000918169971555471,,,,,,,,,,,,27.14143,0.009899139,25,0,26.02497,-0.06799281
633,2021/03/26 18:20:43,4810.0407,3010.0006,1,2,0,0,0,1.499008,3.97887,5.96435796096,1.251687,0,4.743178,0,,0.000137462295242585,,,,,,,,,,,,27.25953,0.03262341,25,0,26.40683,0.1261741
634,2021/03/26 18:20:48,4815.0416,3015.0015,1,2,0,0,0,1.499176,3.979684,5.966246740384,1.253766,0,4.751451,0,,,,,,,,,,,,,,26.85416,-0.05406439,25,0,26.06487,-0.0942111
635,2021/03/26 18:20:53,4820.0407,3020.0006,1,2,0,0,0,1.499046,3.980346,5.966721749916,1.255845,0,4.759724,0,,,,,,,,,,,,,,27.23938,0.03552198,25,0,26.09465,-0.06237149
636,2021/03/26 18:20:58,4825.0408,3025.0007,1,2,0,0,0,1.498734,3.9807,5.9660104338,1.257925,0,4.768003,0,,0.0000867423004820012,,3.57237696647644,0.283271312713623,,,,,,,,,27.05165,-0.07910907,25,0,26.41221,0.06761849
637,2021/03/26 18:21:03,4830.0402,3030.0001,1,2,0,0,0,1.499252,3.981218,5.968849048936,1.260004,0,4.776278,0,,,,,,,,,,,,,,27.22936,0.08165896,25,0,26.05611,-0.004996061
638,2021/03/26 18:21:08,4835.041,3035.0009,1,2,0,0,0,1.499115,3.982009,5.969489422035,1.262083,0,4.784558,0,,0.0000974104987108149,,,,,,,,,,,,27.06497,-0.004323125,25,0,26.42555,0.07356226
639,2021/03/26 18:21:13,4840.0402,3040.0001,1,2,0,0,0,1.49929,3.9826,5.971072354,1.264162,0,4.792836,0,,0.000186912395292893,,,,,,,,,,,,27.21162,0.07084727,25,0,26.06682,-0.08482635
640,2021/03/26 18:21:18,4845.0402,3045.0001,1,2,0,0,0,1.499504,3.983097,5.972669883888,1.266241,0,4.801117,0,,,,,,,,,,,,,,27.19507,-0.04289031,25,0,26.38498,0.04158378
641,2021/03/26 18:21:23,4850.0412,3050.0011,1,2,0,0,0,1.498962,3.983616,5.971289006592,1.268321,0,4.8094,0,,0.0000976072769844905,,,,,,,,,,,,26.96317,-0.08013368,25,0,26.05295,-0.03130436
642,2021/03/26 18:21:28,4855.0405,3055.0004,1,2,0,0,0,1.4991,3.984472,5.9731219752,1.270399,0,4.817682,0,,,,,,,,,,,,,,27.32036,0.1188666,25,0,26.28978,0.09239793
643,2021/03/26 18:21:33,4860.0412,3060.0011,1,2,0,0,0,1.499199,3.984788,5.973990184812,1.272479,0,4.825968,0,,0.000110186498204712,,,,,,,,,,,,26.92452,-0.07583976,25,0,26.17809,-0.09375393
644,2021/03/26 18:21:38,4865.0405,3065.0004,1,2,0,0,0,1.499367,3.985435,5.975629719645,1.274557,0,4.834251,0,,,,3.48185992240906,,,,,,,,,,27.4004,0.06443262,25,0,26.27029,-0.04675269
645,2021/03/26 18:21:43,4870.0415,3070.0014,1,2,0,0,0,1.498985,3.986188,5.97523601918,1.276638,0,4.842543,0,,0.000135535898152739,,,,,,,,,,,,27.01482,-0.1153487,25,0,26.32549,0.01350582
646,2021/03/26 18:21:48,4875.0408,3075.0007,1,2,0,0,0,1.499527,3.986713,5.978183784751,1.278716,0,4.850829,0,,,,,,,,,,,,,,27.29468,0.1019508,25,0,26.10734,0.02647936
647,2021/03/26 18:21:53,4880.0407,3080.0006,1,2,0,0,0,1.499229,3.987267,5.977826317143,1.280796,0,4.859119,0,,0.000108304797322489,,,,,,,,,,,,27.10714,0.04250705,25,0,26.43218,0.08489192
648,2021/03/26 18:21:58,4885.0417,3085.0016,1,2,0,0,0,1.499077,3.987948,5.978241123996,1.282876,0,4.867414,0,,,,,,,,,,,,,,27.10714,0.02501428,25,0,26.03334,-0.1107121
649,2021/03/26 18:22:03,4890.0408,3090.0007,1,2,0,0,0,1.499519,3.988907,5.981441835733,1.284954,0,4.875703,0,,0.000132506698719226,,,,,,,,,,,,27.18935,-0.05621374,25,0,26.48604,0.05492806
650,2021/03/26 18:22:08,4895.0401,3095,1,2,0,0,0,1.498787,3.989109,5.978824710783,1.287034,0,4.883998,0,,,,,,,,,,,,,,27.07998,-0.042184,25,0,25.99187,-0.06894529
651,2021/03/26 18:22:13,4900.0409,3100.0008,1,2,0,0,0,1.499008,3.989527,5.980332889216,1.289113,0,4.892292,0,,0.000101278201327659,,,,,,,,,,,,27.10041,-0.05349636,25,0,26.43256,0.08660197
652,2021/03/26 18:22:18,4905.0404,3105.0003,1,2,0,0,0,1.498985,3.990181,5.981221466285,1.291192,0,4.900587,0,,,,,0.288271486759186,,,,,,,,,27.30713,0.1044428,25,0,26.21242,0.04901171
653,2021/03/26 18:22:23,4910.0412,3110.0011,1,2,0,0,0,1.499176,3.991028,5.983253392928,1.29327,0,4.908883,0,,0.000101391902717296,,3.48405003547668,,,,,,,,,,26.92889,-0.03441453,25,0,26.29641,0.06564438
654,2021/03/26 18:22:28,4915.0401,3115,1,2,0,0,0,1.499275,3.991487,5.984336671925,1.295349,0,4.917177,0,,0.000274357997113839,,,,,,,,,,,,27.32397,0.1252609,25,0,26.06059,-0.06410718
655,2021/03/26 18:22:33,4920.0405,3120.0004,1,2,0,0,0,1.498924,3.991964,5.983650646736,1.297428,0,4.92548,0,,,,,,,,,,,,,,27.02231,-0.06384611,25,0,26.4237,0.1357728
656,2021/03/26 18:22:38,4925.0411,3125.001,1,2,0,0,0,1.498932,3.992909,5.985099073188,1.299508,0,4.933782,0,,0.0000879600920598023,,,,,,,,,,,,27.22936,-0.001669526,25,0,26.04311,-0.08403122
657,2021/03/26 18:22:43,4930.0406,3130.0005,1,2,0,0,0,1.498909,3.993368,5.985695235512,1.301587,0,4.942083,0,,0.00017586030298844,,,,,,,,,,,,27.05289,-0.06263077,25,0,26.41881,0.02465248
658,2021/03/26 18:22:48,4935.0414,3135.0013,1,2,0,0,0,1.49929,3.993828,5.98790638212,1.303665,0,4.950383,0,,,,,,,,,,,,,,27.08231,0.0404191,25,0,26.19945,-0.05059838
659,2021/03/26 18:22:53,4940.0406,3140.0005,1,2,0,0,0,1.498749,3.994482,5.986725903018,1.305744,0,4.958684,0,,,,,,,,,,,,,,27.28258,0.08163512,25,0,26.19233,0.05287826
660,2021/03/26 18:22:58,4945.0414,3145.0013,1,2,0,0,0,1.499298,3.995143,5.989909909614,1.307823,0,4.966991,0,,0.0000839580679894425,,,,,,,,,,,,26.96844,-0.1010954,25,0,26.52035,0.05603254
661,2021/03/26 18:23:03,4950.0416,3150.0015,1,2,0,0,0,1.499023,3.996062,5.990188847426,1.309902,0,4.975296,0,,0.000133565306896344,,3.37033009529114,,,,,,,,,,27.05775,0.02300918,25,0,26.25203,-0.05879402
662,2021/03/26 18:23:08,4955.0406,3155.0005,1,2,0,0,0,1.499138,3.996207,5.990865769566,1.31198,0,4.983603,0,,,,,,,,,,,,,,27.40845,0.07567883,25,0,26.13885,0.03354669
