Repository: HVES-Battery-Testing-Consortium/LG-HG2

# Battery Testing Consortium (BTC)
The Battery Testing Consortium (BTC) has been developed within the High Voltage and Energy Storage Lab at Oxford Brookes University to provide accurate and comprehensive cell data to Formula Student Electric teams. Through the BTC, we aim to provide FS teams with information for improved and informed decisions for cell selection, pack architecture design, thermal cooling requirements, and end of life predictions. A range of tests are completed to provide a comprehensive electrochemical lithium-ion characterisation for modelling, validation, and battery management parameterisation.

File: Data/Round1/LG_HG2/Package 1/210326_FSD_CellCond_LGHG2_1_25C/210326_FSD_CellCond_LGHG2_1_Channel_2_Wb_1.CSV (part 4 of 62)
Data_Point,Date_Time,Test_Time(s),Step_Time(s),Cycle_Index,Step_Index,TC_Counter1,TC_Counter2,TC_Counter3,Current(A),Voltage(V),Power(W),Charge_Capacity(Ah),Discharge_Capacity(Ah),Charge_Energy(Wh),Discharge_Energy(Wh),ACR(Ohm),dV/dt(V/s),Internal_Resistance(Ohm),dQ/dV(Ah/V),dV/dQ(V/Ah),MetaCode_MV_UD1,MetaCode_MV_UD2,MetaCode_MV_UD3,MetaCode_MV_UD4,MetaCode_MV_UD5,MetaCode_MV_UD6,MetaCode_MV_UD7,MetaCode_MV_UD8,Aux_Temperature_1(C),Aux_dT/dt_1(C),Aux_Temperature_2(C),Aux_dT/dt_2(C),Aux_Temperature_3(C),Aux_dT/dt_3(C)
663,2021/03/26 18:23:13,4960.0408,3160.0007,1,2,0,0,0,1.499115,3.996963,5.991907187745,1.31406,0,4.991915,0,,0.000153601300553419,,,,,,,,,,,,26.94575,-0.1212358,25,0,26.52611,0.07635891
664,2021/03/26 18:23:18,4965.0409,3165.0008,1,2,0,0,0,1.498772,3.997675,5.9916033551,1.316139,0,5.000227,0,,,,,,,,,,,,,,27.18845,0.06805062,25,0,26.1246,-0.1069498
665,2021/03/26 18:23:23,4970.0409,3170.0008,1,2,0,0,0,1.498962,3.99827,5.99325479574,1.318218,0,5.008539,0,,0.00012765740393661,,,,,,,,,,,,27.37412,0.07360518,25,0,26.16433,0.02924681
666,2021/03/26 18:23:28,4975.041,3175.0009,1,2,0,0,0,1.498711,3.998747,5.992966115117,1.320298,0,5.016852,0,,0.000161153802764602,,,,,,,,,,,,27.14803,-0.05662799,25,0,26.50435,0.05511045
667,2021/03/26 18:23:33,4980.0418,3180.0017,1,2,0,0,0,1.499084,3.99941,5.99545154044,1.322376,0,5.025165,0,,,,,,,,,,,,,,26.95647,-0.01223922,25,0,26.32764,-0.01069069
668,2021/03/26 18:23:38,4985.0403,3185.0002,1,2,0,0,0,1.4991,4.000216,5.9967238056,1.324455,0,5.03348,0,,0.000118882097012829,,,,,,,,,,,,27.31686,0.04191697,25,0,25.99761,-0.0492841
669,2021/03/26 18:23:43,4990.0411,3190.001,1,2,0,0,0,1.499329,4.000409,5.997929225561,1.326534,0,5.041799,0,,,,3.3222930431366,0.297304809093475,,,,,,,,,27.07561,-0.07317066,25,0,26.45094,0.03491163
670,2021/03/26 18:23:48,4995.0404,3195.0003,1,2,0,0,0,1.49929,4.001362,5.99920203298,1.328613,0,5.050115,0,,0.0000859217325341888,,,,,,,,,,,,27.00226,0.03875732,25,0,26.25281,-0.03935039
671,2021/03/26 18:23:53,5000.0413,3200.0012,1,2,0,0,0,1.498985,4.002039,5.998996430415,1.330693,0,5.058439,0,,,,,,,,,,,,,,27.31412,0.06591082,25,0,26.12148,0.008173585
672,2021/03/26 18:23:58,5005.0405,3205.0004,1,2,0,0,0,1.499199,4.002624,6.000729898176,1.332773,0,5.066762,0,,0.000093605493020732,,,,,,,,,,,,26.9285,-0.003457069,25,0,26.43316,0.06552517
673,2021/03/26 18:24:03,5010.0414,3210.0013,1,2,0,0,0,1.499046,4.003203,6.000985444338,1.334852,0,5.075087,0,,,,,,,,,,,,,,27.33232,0.03982246,25,0,26.0387,-0.09236634
674,2021/03/26 18:24:08,5015.0415,3215.0014,1,2,0,0,0,1.499268,4.003863,6.002863672284,1.336932,0,5.083411,0,,0.00010556929919403,,,,,,,,,,,,26.96095,-0.03592551,25,0,26.4834,0.05968273
675,2021/03/26 18:24:13,5020.0406,3220.0005,1,2,0,0,0,1.498749,4.004448,6.001662435552,1.33901,0,5.091733,0,,,,,,,,,,,,,,26.95158,-0.08166254,25,0,26.05559,-0.05730569
676,2021/03/26 18:24:18,5025.0408,3225.0007,1,2,0,0,0,1.498909,4.005144,6.003346387896,1.34109,0,5.100061,0,,0.000120543496450409,,,,,,,,,,,,27.35901,0.1153553,25,0,26.2573,0.03768742
677,2021/03/26 18:24:23,5030.0416,3230.0015,1,2,0,0,0,1.49939,4.005527,6.00584712853,1.343168,0,5.108387,0,,,,3.37154698371887,,,,,,,,,,26.97828,-0.09123564,25,0,26.40995,-0.02240002
678,2021/03/26 18:24:28,5035.0417,3235.0016,1,2,0,0,0,1.499542,4.00628,6.00758512376,1.345248,0,5.116717,0,,0.00013414780551102,,,,,,,,,,,,27.11241,-0.02417564,25,0,26.02437,-0.07317483
679,2021/03/26 18:24:33,5040.0408,3240.0007,1,2,0,0,0,1.498909,4.007138,6.006335212442,1.347326,0,5.125043,0,,,,,,,,,,,,,,27.10665,-0.04445851,25,0,26.44593,0.104562
680,2021/03/26 18:24:38,5045.0411,3245.001,1,2,0,0,0,1.499115,4.007638,6.00791024037,1.349405,0,5.133376,0,,0.000112661902676336,,,,,,,,,,,,27.05512,0.04596233,25,0,26.03821,-0.04523039
681,2021/03/26 18:24:43,5050.0401,3250,1,2,0,0,0,1.49939,4.008506,6.01031381134,1.351484,0,5.141706,0,,,,,,,,,,,,,,27.30355,0.05650163,25,0,26.47229,0.0633055
682,2021/03/26 18:24:48,5055.041,3255.0009,1,2,0,0,0,1.499252,4.008926,6.010390323352,1.353563,0,5.150042,0,,0.00011383509990992,,,,,,,,,,,,26.87376,-0.1316547,25,0,26.13437,-0.1029402
683,2021/03/26 18:24:53,5060.0405,3260.0004,1,2,0,0,0,1.49929,4.009789,6.01183654981,1.355641,0,5.158373,0,,,,,,,,,,,,,,27.3039,0.05134702,25,0,26.2163,0.05369008
684,2021/03/26 18:24:58,5065.0403,3265.0002,1,2,0,0,0,1.4991,4.010101,6.0115424091,1.35772,0,5.16671,0,,0.000109635802800767,,,,,,,,,,,,26.97242,-0.02653122,25,0,26.34713,0.05130112
685,2021/03/26 18:25:03,5070.0404,3270.0003,1,2,0,0,0,1.499268,4.010663,6.013058694684,1.3598,0,5.17505,0,,,,3.19663500785828,0.302247405052185,,,,,,,,,27.12361,0.04470825,25,0,26.07123,-0.1021063
686,2021/03/26 18:25:08,5075.0404,3275.0003,1,2,0,0,0,1.499237,4.011291,6.013875884967,1.361879,0,5.183391,0,,0.000109591797809117,,,,,,,,,,,,27.21474,-0.03426254,25,0,26.49723,0.06357014
687,2021/03/26 18:25:13,5080.0414,3280.0013,1,2,0,0,0,1.498497,4.012106,6.012128804682,1.363959,0,5.191734,0,,,,,,,,,,,,,,26.91917,-0.07471383,25,0,26.11574,-0.03032386
688,2021/03/26 18:25:18,5085.0405,3285.0004,1,2,0,0,0,1.499077,4.012691,6.015332786207,1.366037,0,5.200074,0,,0.000111742003355175,,,,,,,,,,,,27.34307,0.108819,25,0,26.26268,0.02223015
689,2021/03/26 18:25:23,5090.0414,3290.0013,1,2,0,0,0,1.499191,4.013402,6.016856157782,1.368117,0,5.208419,0,,0.000122234501759522,,,,,,,,,,,,26.97118,-0.06759524,25,0,26.36724,-0.009844899
690,2021/03/26 18:25:28,5095.0407,3295.0006,1,2,0,0,0,1.499199,4.01424,6.01814459376,1.370196,0,5.216764,0,,,,,,,,,,,,,,27.19119,0.0009655952,25,0,26.08197,-0.08583188
691,2021/03/26 18:25:33,5100.0402,3300.0001,1,2,0,0,0,1.499008,4.014944,6.018433175552,1.372274,0,5.225107,0,,0.000133847395773046,,,,,,,,,,,,27.14979,-0.01055658,25,0,26.45354,0.1229578
692,2021/03/26 18:25:38,5105.0417,3305.0016,1,2,0,0,0,1.499352,4.015501,6.020649455352,1.374354,0,5.233459,0,,,,,,,,,,,,,,26.95921,0.01572073,25,0,26.08461,-0.06438732
693,2021/03/26 18:25:43,5110.041,3310.0009,1,2,0,0,0,1.499367,4.016005,6.021465368835,1.376433,0,5.241808,0,,0.000105245097074658,,3.28988409042358,,,,,,,,,,27.36398,0.09015203,25,0,26.305,-0.0009441376
694,2021/03/26 18:25:48,5115.0401,3315,1,2,0,0,0,1.499428,4.01691,6.02306732748,1.378513,0,5.25016,0,,,,,,,,,,,,,,27.07968,-0.08230865,25,0,26.45452,0.07552862
695,2021/03/26 18:25:53,5120.0409,3320.0008,1,2,0,0,0,1.499336,4.017491,6.023568885976,1.380592,0,5.258515,0,,0.000157341302838176,,,,,,,,,,,,27.11959,0.06193638,25,0,26.07433,-0.0425756
696,2021/03/26 18:25:58,5125.041,3325.0009,1,2,0,0,0,1.49897,4.017887,6.02269207639,1.382673,0,5.266872,0,,0.000130070897284895,,,,,,,,,,,,27.28483,0.07718563,25,0,26.45354,0.06400347
697,2021/03/26 18:26:03,5130.0412,3330.0011,1,2,0,0,0,1.499115,4.018674,6.02445447351,1.384752,0,5.275228,0,,,,,,,,,,,,,,26.91117,-0.1206619,25,0,26.1932,-0.07635474
698,2021/03/26 18:26:08,5135.0412,3335.0011,1,2,0,0,0,1.499023,4.01947,6.02527797781,1.386831,0,5.283584,0,,0.000102670797787141,,,,,,,,,,,,27.26753,0.05788147,25,0,26.17273,0.03574729
699,2021/03/26 18:26:13,5140.0413,3340.0012,1,2,0,0,0,1.499084,4.020067,6.026418118628,1.388911,0,5.291944,0,,,,,,,,,,,,,,27.19255,0.05055726,25,0,26.51771,0.09963393
700,2021/03/26 18:26:18,5145.0412,3345.0011,1,2,0,0,0,1.499046,4.020477,6.026879964942,1.39099,0,5.300303,0,,0.000131066801259294,,2.94983792304993,0.322588294744492,,,,,,,,,27.04326,-0.04580677,25,0,26.08332,-0.1171035
701,2021/03/26 18:26:23,5150.0412,3350.0011,1,2,0,0,0,1.498909,4.021404,6.027718648236,1.393069,0,5.308663,0,,,,,,,,,,,,,,27.31239,0.005804896,25,0,26.33164,0.05700886
702,2021/03/26 18:26:28,5155.0407,3355.0006,1,2,0,0,0,1.499329,4.022134,6.030502148086,1.395148,0,5.317023,0,,0.000117484996735584,,,,,,,,,,,,26.9521,-0.08440554,25,0,26.16297,-0.004450083
703,2021/03/26 18:26:33,5160.0406,3360.0005,1,2,0,0,0,1.499237,4.022568,6.030782780616,1.397228,0,5.325389,0,,0.000162360796821304,,,,,,,,,,,,27.3528,0.1121682,25,0,26.28668,0.05452335
704,2021/03/26 18:26:38,5165.0416,3365.0015,1,2,0,0,0,1.498619,4.023331,6.029440279889,1.399307,0,5.333752,0,,,,,,,,,,,,,,26.91428,-0.08294046,25,0,26.19632,-0.08973837
705,2021/03/26 18:26:43,5170.0417,3370.0016,1,2,0,0,0,1.499336,4.024238,6.033684905968,1.401385,0,5.342117,0,,0.000114911497803405,,,,,,,,,,,,27.3266,0.03399014,25,0,26.21769,-0.05722284
706,2021/03/26 18:26:48,5175.0407,3375.0006,1,2,0,0,0,1.499519,4.024902,6.035417022138,1.403465,0,5.350486,0,,,,,,,,,,,,,,26.93424,-0.1571888,25,0,26.2804,-0.02618551
707,2021/03/26 18:26:53,5180.0403,3380.0002,1,2,0,0,0,1.499557,4.025372,6.036274760204,1.405545,0,5.358857,0,,0.000104616599855945,,,,,,,,,,,,27.31315,0.03215492,25,0,26.27543,0.05003214
708,2021/03/26 18:26:58,5185.0408,3385.0007,1,2,0,0,0,1.499367,4.026135,6.036653956545,1.407625,0,5.36723,0,,,,3.30714702606201,,,,,,,,,,27.01558,-0.08690774,25,0,26.04846,-0.04921794
709,2021/03/26 18:27:03,5190.0411,3390.001,1,2,0,0,0,1.499077,4.027036,6.036837045772,1.409704,0,5.375602,0,,0.000121347402455285,,,,,,,,,,,,27.21338,-0.000975132,25,0,26.51011,0.1303166
710,2021/03/26 18:27:08,5195.0402,3395.0001,1,2,0,0,0,1.499489,4.027689,6.039475350921,1.411783,0,5.383975,0,,,,,,,,,,,,,,27.22847,0.08387148,25,0,26.08371,-0.02503991
711,2021/03/26 18:27:13,5200.0404,3400.0003,1,2,0,0,0,1.498962,4.028165,6.03806626473,1.413862,0,5.392351,0,,0.000132366694742814,,,,,,,,,,,,27.13606,0.003855228,25,0,26.48962,0.07062733
712,2021/03/26 18:27:18,5205.0403,3405.0002,1,2,0,0,0,1.499519,4.028858,6.041349119302,1.415942,0,5.400729,0,,0.000121919802040793,,,,,,,,,,,,27.22351,0.05484223,25,0,26.07874,-0.09862304
713,2021/03/26 18:27:23,5210.0413,3410.0012,1,2,0,0,0,1.499199,4.029644,6.041238255156,1.418022,0,5.409108,0,,,,,,,,,,,,,,27.06674,-0.06690979,25,0,26.43444,-0.009169579
714,2021/03/26 18:27:28,5215.0406,3415.0005,1,2,0,0,0,1.499138,4.030005,6.04153363569,1.420101,0,5.417487,0,,0.000132920205942355,,,,,,,,,,,,27.37683,0.05276978,25,0,26.24667,-0.06065369
715,2021/03/26 18:27:33,5220.0405,3420.0004,1,2,0,0,0,1.498932,4.031005,6.04220238666,1.42218,0,5.425868,0,,,,2.95034599304199,0.320092707872391,,,,,,,,,27.02494,-0.1127625,25,0,26.05785,-0.1330113
716,2021/03/26 18:27:38,5225.0406,3425.0005,1,2,0,0,0,1.499451,4.031836,6.045540522036,1.424259,0,5.434248,0,,0.000116134397103451,,,,,,,,,,,,27.18894,-0.07468164,25,0,26.45715,0.01639545
717,2021/03/26 18:27:43,5230.0407,3430.0006,1,2,0,0,0,1.498596,4.032556,6.043172291376,1.426338,0,5.44263,0,,0.000165724093676545,,,,,,,,,,,,27.35939,0.0394398,25,0,26.17933,-0.06955504
718,2021/03/26 18:27:48,5235.0408,3435.0007,1,2,0,0,0,1.499329,4.033044,6.046859827476,1.428417,0,5.451017,0,,,,,,,,,,,,,,26.9769,-0.1310533,25,0,26.18781,-0.07121086
719,2021/03/26 18:27:53,5240.0407,3440.0006,1,2,0,0,0,1.499046,4.033426,6.046291111596,1.430496,0,5.459401,0,,0.000167311300174333,,,,,,,,,,,,27.37187,0.0281626,25,0,26.40547,0.09054065
720,2021/03/26 18:27:58,5245.0407,3445.0006,1,2,0,0,0,1.498985,4.034636,6.04785884446,1.432575,0,5.467787,0,,,,,,,,,,,,,,27.04717,-0.08370936,25,0,26.10149,-0.04601419
721,2021/03/26 18:28:03,5250.0402,3450.0001,1,2,0,0,0,1.498886,4.035275,6.04841720365,1.434654,0,5.476174,0,,0.000120548902486917,,,,,,,,,,,,27.05016,-0.07513106,25,0,26.38936,0.0760591
722,2021/03/26 18:28:08,5255.041,3455.0009,1,2,0,0,0,1.499466,4.035807,6.051555379062,1.436733,0,5.484568,0,,,,2.94794201850891,,,,,,,,,,27.39055,0.05609095,25,0,26.41707,0.1029509
723,2021/03/26 18:28:13,5260.0403,3460.0002,1,2,0,0,0,1.498924,4.036626,6.050595590424,1.438812,0,5.492959,0,,0.000109843400423415,,,,,,,,,,,,27.08931,-0.07342935,25,0,26.03685,-0.05129099
724,2021/03/26 18:28:18,5265.0411,3465.001,1,2,0,0,0,1.499451,4.037498,6.054030413598,1.440892,0,5.501353,0,,0.000116568502562586,,,,,,,,,,,,27.10179,-0.06705701,25,0,26.46955,0.09303629
725,2021/03/26 18:28:23,5270.0402,3470.0001,1,2,0,0,0,1.499229,4.038278,6.054303487662,1.442971,0,5.509748,0,,,,,,,,,,,,,,27.40202,0.0595355,25,0,26.35737,0.08192599
726,2021/03/26 18:28:28,5275.0411,3475.001,1,2,0,0,0,1.4991,4.038633,6.0543147303,1.44505,0,5.518146,0,,0.000105627303128131,,,,,,,,,,,,27.25464,-0.01980782,25,0,26.14557,-0.07769048
727,2021/03/26 18:28:33,5280.0403,3480.0002,1,2,0,0,0,1.499229,4.039232,6.055733752128,1.447129,0,5.526542,0,,0.000357627897756174,,,,,,,,,,,,27.01734,-0.1181787,25,0,26.11436,-0.1317459
728,2021/03/26 18:28:38,5285.0405,3485.0004,1,2,0,0,0,1.498657,4.040314,6.055044858298,1.449208,0,5.534942,0,,,,,,,,,,,,,,27.01968,-0.07424772,25.1,0,26.39444,-0.03431261
729,2021/03/26 18:28:43,5290.0406,3490.0005,1,2,0,0,0,1.499039,4.041158,6.057853447162,1.451288,0,5.543344,0,,0.000108362102764659,,2.87852501869202,0.344426095485687,,,,,,,,,27.27648,0.08633435,25.1,0,26.58753,0.07761955
730,2021/03/26 18:28:48,5295.0415,3495.0014,1,2,0,0,0,1.498833,4.041536,6.057587527488,1.453366,0,5.551745,0,,,,,,,,,,,,,,27.35766,0.1234299,25.1,0,26.43395,0.07691741
731,2021/03/26 18:28:53,5300.0406,3500.0005,1,2,0,0,0,1.499077,4.04241,6.05988385557,1.455446,0,5.56015,0,,0.000157221802510321,,,,,,,,,,,,27.35589,0.09800494,25.1,0,26.23281,0.04034042
732,2021/03/26 18:28:58,5305.0408,3505.0007,1,2,0,0,0,1.498863,4.043352,6.060430708776,1.457525,0,5.568558,0,,0.000116798699309584,,,,,,,,,,,,27.23061,-0.07139444,25.1,0,26.06448,-0.109328
733,2021/03/26 18:29:03,5310.0406,3510.0005,1,2,0,0,0,1.498932,4.043678,6.061198351896,1.459604,0,5.576963,0,,,,,,,,,,,,,,27.26362,0.009883642,25.1,0,26.11183,-0.1236147
734,2021/03/26 18:29:08,5315.0409,3515.0008,1,2,0,0,0,1.498787,4.044493,6.061833529991,1.461684,0,5.585373,0,,0.000167969294125214,,,,,,,,,,,,27.08367,0.04017174,25.1,0,26.12381,-0.06436944
735,2021/03/26 18:29:13,5320.0401,3520,1,2,0,0,0,1.498985,4.045433,6.064043385505,1.463762,0,5.593782,0,,,,,,,,,,,,,,26.93777,-0.08648217,25.1,0,26.13437,0.02682626
736,2021/03/26 18:29:18,5325.0401,3525,1,2,0,0,0,1.499374,4.046199,6.066765579426,1.465842,0,5.602195,0,,0.000112773799628485,,2.81791210174561,,,,,,,,,,26.993,-0.09965658,25.1,0,26.38197,0.05816638
737,2021/03/26 18:29:23,5330.0403,3530.0002,1,2,0,0,0,1.499191,4.046803,6.066930636373,1.46792,0,5.610604,0,,,,,,,,,,,,,,27.15513,-0.08524656,25.1,0,26.5016,0.0191623
738,2021/03/26 18:29:28,5335.041,3535.0009,1,2,0,0,0,1.498932,4.047358,6.066714421656,1.47,0,5.619022,0,,0.000127064398839138,,,,,,,,,,,,27.41284,0.08327723,25.1,0,26.5106,0.01222491
739,2021/03/26 18:29:33,5340.0402,3540.0001,1,2,0,0,0,1.499077,4.048442,6.068926288034,1.472079,0,5.62744,0,,0.000193155705346726,,,,,,,,,,,,27.41322,0.1477545,25.1,0,26.31875,0.01005352
740,2021/03/26 18:29:38,5345.0411,3545.001,1,2,0,0,0,1.498947,4.049239,6.069594651333,1.474159,0,5.635859,0,,0.000143315497552976,,,,,,,,,,,,27.22985,0.08987844,25.1,0,26.14921,-0.01457095
741,2021/03/26 18:29:43,5350.0405,3550.0004,1,2,0,0,0,1.499176,4.049942,6.071575847792,1.476237,0,5.644276,0,,,,,,,,,,,,,,27.00011,-0.08078694,25.1,0,26.31076,0.02139449
742,2021/03/26 18:29:48,5355.0403,3555.0002,1,2,0,0,0,1.499039,4.05045,6.07178251755,1.478316,0,5.652695,0,,0.000119292897579726,,2.80540704727173,0.359303593635559,,,,,,,,,27.39416,0.1074678,25.1,0,26.47764,0.109899
743,2021/03/26 18:29:53,5360.0414,3560.0013,1,2,0,0,0,1.499199,4.051351,6.073781367849,1.480397,0,5.661124,0,,,,,,,,,,,,,,27.04492,-0.01199126,25.1,0,26.09211,-0.1032591
744,2021/03/26 18:29:58,5365.0406,3565.0005,1,2,0,0,0,1.499298,4.052053,6.075234958794,1.482476,0,5.669548,0,,0.000102114798210096,,,,,,,,,,,,27.17646,0.03801405,25.1,0,26.53719,0.08260965
745,2021/03/26 18:30:03,5370.0405,3570.0004,1,2,0,0,0,1.4991,4.052881,6.0756739071,1.484555,0,5.677974,0,,0.000238775202888064,,,,,,,,,,,,27.38833,0.1061982,25.1,0,26.22259,-0.05827069
746,2021/03/26 18:30:08,5375.0416,3575.0015,1,2,0,0,0,1.499191,4.053482,6.076943733062,1.486634,0,5.686402,0,,,,,,,,,,,,,,27.05289,-0.1009232,25.1,0,26.43482,-0.03434241
747,2021/03/26 18:30:13,5380.0406,3580.0005,1,2,0,0,0,1.499123,4.054338,6.077951345574,1.488713,0,5.694829,0,,0.000117043098725844,,,,,,,,,,,,27.41488,0.08246601,25.1,0,26.3489,-0.03089249
748,2021/03/26 18:30:18,5385.041,3585.0009,1,2,0,0,0,1.498932,4.054972,6.078127289904,1.490793,0,5.703263,0,,,,,,,,,,,,,,27.14754,-0.05580366,25.1,0,26.13083,-0.124892
749,2021/03/26 18:30:23,5390.0407,3590.0006,1,2,0,0,0,1.498871,4.055702,6.078974112442,1.492872,0,5.711693,0,,0.000152838896610774,,2.70977592468262,,,,,,,,,,27.10454,-0.08672655,25,0,26.47229,-0.009006858
750,2021/03/26 18:30:28,5395.0402,3595.0001,1,2,0,0,0,1.499313,4.056734,6.082314023742,1.49495,0,5.720124,0,,,,,,,,,,,,,,27.44874,0.06524742,25,0,26.43979,-0.01920819
751,2021/03/26 18:30:33,5400.0417,3600.0016,1,2,0,0,0,1.499237,4.057605,6.083311547385,1.49703,0,5.728563,0,,0.0000989027830655687,,,,,,,,,,,,27.25779,0.0295794,25,0,26.07749,-0.1261431
752,2021/03/26 18:30:38,5405.0401,3605,1,2,0,0,0,1.499176,4.058219,6.083984527544,1.499108,0,5.736995,0,,0.000169321298017167,,,,,,,,,,,,27.0339,-0.04638314,25,0,26.17368,-0.1043099
753,2021/03/26 18:30:43,5410.0402,3610.0001,1,2,0,0,0,1.499077,4.058942,6.084666596534,1.501187,0,5.745432,0,,,,,,,,,,,,,,27.03916,0.002771616,25,0,26.36411,0.09623885
754,2021/03/26 18:30:48,5415.041,3615.0009,1,2,0,0,0,1.499237,4.059875,6.086714815375,1.503267,0,5.753875,0,,0.000131538996356539,,,,,,,,,,,,27.22174,0.02887666,25,0,26.50424,0.137977
755,2021/03/26 18:30:53,5420.0404,3620.0003,1,2,0,0,0,1.498848,4.060595,6.08621469456,1.505346,0,5.762316,0,,0.000172218904481269,,,,,,,,,,,,27.40303,0.05303323,25,0,26.42245,0.1132435
756,2021/03/26 18:30:58,5425.0412,3625.0011,1,2,0,0,0,1.498932,4.061272,6.087570561504,1.507426,0,5.770762,0,,,,2.71755003929138,0.361603707075119,,,,,,,,,27.39544,0.01971483,25,0,26.20835,-0.08708239
757,2021/03/26 18:31:03,5430.0403,3630.0002,1,2,0,0,0,1.499413,4.061985,6.090593114805,1.509505,0,5.779207,0,,0.000133758803713135,,,,,,,,,,,,27.36573,0.0891459,25,0,26.1572,-0.08648336
758,2021/03/26 18:31:08,5435.0414,3635.0013,1,2,0,0,0,1.499008,4.062952,6.090397551616,1.511585,0,5.787655,0,,,,,,,,,,,,,,27.22215,0.07788718,25,0,26.01325,-0.03771782
759,2021/03/26 18:31:13,5440.0404,3640.0003,1,2,0,0,0,1.499062,4.063685,6.09171576347,1.513663,0,5.796101,0,,0.000124402198707685,,,,,,,,,,,,27.22312,-0.09426355,25,0,26.07835,-0.07883966
760,2021/03/26 18:31:18,5445.0405,3645.0004,1,2,0,0,0,1.498932,4.064319,6.092137807308,1.515743,0,5.804553,0,,0.000192167804925703,,,,,,,,,,,,27.22662,-0.02820194,25,0,26.08898,-0.1417464
761,2021/03/26 18:31:23,5450.0407,3650.0006,1,2,0,0,0,1.498924,4.065273,6.093535266252,1.517823,0,5.813009,0,,,,,,,,,,,,,,27.26351,0.06648898,25,0,26.06185,-0.07138193
762,2021/03/26 18:31:28,5455.0406,3655.0005,1,2,0,0,0,1.499039,4.06603,6.09513754517,1.519902,0,5.82146,0,,0.0001209616966662,,2.72848701477051,,,,,,,,,,27.23415,-0.08565843,25,0,26.05378,-0.06132185
763,2021/03/26 18:31:33,5460.0416,3660.0015,1,2,0,0,0,1.498795,4.066549,6.094923308455,1.521982,0,5.829916,0,,0.000151908694533631,,,,,,,,,,,,27.28581,-0.02704442,25,0,26.14831,-0.1250064
764,2021/03/26 18:31:38,5465.0416,3665.0015,1,2,0,0,0,1.49939,4.067529,6.09881230731,1.524061,0,5.838374,0,,,,,,,,,,,,,,27.27939,0.06771028,25,0,26.11338,-0.04344404
765,2021/03/26 18:31:43,5470.0408,3670.0007,1,2,0,0,0,1.499161,4.068385,6.099164124985,1.52614,0,5.846833,0,,0.000152483800775371,,,,,,,,,,,,27.37759,-0.0351119,25,0,26.19045,-0.1108301
766,2021/03/26 18:31:48,5475.041,3675.0009,1,2,0,0,0,1.498749,4.069052,6.098487615948,1.52822,0,5.855293,0,,0.000166642101248726,,,,,,,,,,,,27.46246,0.1196545,24.9,0,26.39659,0.01307905
767,2021/03/26 18:31:53,5480.0409,3680.0008,1,2,0,0,0,1.499641,4.06976,6.10317895616,1.5303,0,5.863756,0,,,,,,,,,,,,,,27.37634,0.001678467,25,0,26.55232,0.1151574
768,2021/03/26 18:31:58,5485.0403,3685.0002,1,2,0,0,0,1.499161,4.070538,6.102391818618,1.532379,0,5.872218,0,,0.000142695906106383,,2.65151500701904,0.373465001583099,,,,,,,,,27.1645,0.07841468,25,0,26.53233,0.1030707
769,2021/03/26 18:32:03,5490.0403,3690.0002,1,2,0,0,0,1.499451,4.071505,6.105022243755,1.534458,0,5.880685,0,,0.000138905103085563,,,,,,,,,,,,27.04006,-0.09854496,25,0,26.32229,0.04147172
770,2021/03/26 18:32:08,5495.0404,3695.0003,1,2,0,0,0,1.499115,4.072246,6.10476506229,1.536538,0,5.889153,0,,,,,,,,,,,,,,27.05601,-0.05124688,25,0,26.16022,-0.1225317
771,2021/03/26 18:32:13,5500.0412,3700.0011,1,2,0,0,0,1.499352,4.073046,6.106929666192,1.538618,0,5.897624,0,,0.000141469601658173,,,,,,,,,,,,27.23647,-0.1020163,25,0,26.15584,-0.0198704
772,2021/03/26 18:32:18,5505.0413,3705.0012,1,2,0,0,0,1.499046,4.07391,6.10697848986,1.540697,0,5.906092,0,,0.000169202307006344,,,,,,,,,,,,27.36213,0.02041698,25,0,26.20345,-0.1130384
773,2021/03/26 18:32:23,5510.0407,3710.0006,1,2,0,0,0,1.499313,4.074559,6.109039277967,1.542776,0,5.914562,0,,,,,,,,,,,,,,27.48911,0.1082933,25,0,26.39482,0.08850276
774,2021/03/26 18:32:28,5515.0415,3715.0014,1,2,0,0,0,1.499268,4.075416,6.110140795488,1.544856,0,5.923039,0,,0.000132076296722516,,,,,,,,,,,,27.37273,0.09171903,25,0,26.57007,-0.02381921
775,2021/03/26 18:32:33,5520.0407,3720.0006,1,2,0,0,0,1.499504,4.076066,6.112077271264,1.546935,0,5.931514,0,,,,2.57533502578735,,,,,,,,,,27.06663,-0.08595347,25,0,26.33465,0.04518151
776,2021/03/26 18:32:38,5525.0408,3725.0007,1,2,0,0,0,1.498947,4.076909,6.111070514823,1.549016,0,5.939994,0,,0.000137320705107413,,,,,,,,,,,,27.2088,-0.0004547834,25,0,26.07825,-0.129531
777,2021/03/26 18:32:43,5530.0408,3730.0007,1,2,0,0,0,1.499214,4.077778,6.113461866492,1.551095,0,5.948473,0,,0.000136351693072356,,,,,,,,,,,,27.45837,-0.01135826,25,0,26.34265,-0.1003897
778,2021/03/26 18:32:48,5535.0409,3735.0008,1,2,0,0,0,1.499153,4.078581,6.114416941893,1.553174,0,5.95695,0,,,,,,,,,,,,,,27.24083,0.0216341,25,0,26.55183,0.1151228
779,2021/03/26 18:32:53,5540.0409,3740.0008,1,2,0,0,0,1.49897,4.079056,6.11438257232,1.555254,0,5.965433,0,,0.000112341396743432,,,,,,,,,,,,27.14892,-0.01761734,25,0,26.13934,-0.1155591
780,2021/03/26 18:32:58,5545.0411,3745.001,1,2,0,0,0,1.499275,4.080316,6.1175157709,1.557333,0,5.973917,0,,,,,,,,,,,,,,27.50782,-0.01012325,25,0,26.42069,-0.1125062
781,2021/03/26 18:33:03,5550.0402,3750.0001,1,2,0,0,0,1.499313,4.081043,6.118760823459,1.559412,0,5.982399,0,,0.000111311899672728,,2.66838788986206,0.387955397367477,,,,,,,,,27.31676,0.08093894,25,0,26.49976,0.116691
782,2021/03/26 18:33:08,5555.0402,3755.0001,1,2,0,0,0,1.499229,4.081598,6.119250087942,1.561491,0,5.990888,0,,,,,,,,,,,,,,27.16626,-0.07964313,25,0,26.44156,0.009203553
783,2021/03/26 18:33:13,5560.0411,3760.001,1,2,0,0,0,1.499329,4.082321,6.120742262609,1.563572,0,5.99938,0,,0.000136853297590278,,,,,,,,,,,,27.10089,0.001667738,25,0,26.32625,0.1218283
784,2021/03/26 18:33:18,5565.0406,3765.0005,1,2,0,0,0,1.499123,4.083394,6.121509863462,1.565651,0,6.007868,0,,,,,,,,,,,,,,27.05512,-0.1457572,25,0,26.23767,-0.0103122
785,2021/03/26 18:33:23,5570.0413,3770.0012,1,2,0,0,0,1.4991,4.084253,6.1227036723,1.56773,0,6.01636,0,,0.000129240099340677,,,,,,,,,,,,27.10752,-0.0276649,25,0,26.09785,-0.132302
786,2021/03/26 18:33:28,5575.0405,3775.0004,1,2,0,0,0,1.499741,4.084787,6.126122540167,1.569809,0,6.024852,0,,0.000113540998427197,,,,,,,,,,,,27.31589,-0.09772062,25,0,26.14285,-0.07786214
787,2021/03/26 18:33:33,5580.0413,3780.0012,1,2,0,0,0,1.499557,4.085559,6.126528597363,1.571889,0,6.033348,0,,,,2.62057995796204,,,,,,,,,,27.48017,0.08239508,25,0,26.33601,-0.05538046
788,2021/03/26 18:33:38,5585.0404,3785.0003,1,2,0,0,0,1.499229,4.086672,6.126857175888,1.573968,0,6.041843,0,,0.000134586996864527,,,,,,,,,,,,27.37461,-0.0165081,25,0,26.53635,0.09470582
789,2021/03/26 18:33:43,5590.0414,3790.0013,1,2,0,0,0,1.499481,4.087275,6.128791204275,1.576048,0,6.050343,0,,,,,,,,,,,,,,27.11289,0.05368471,25,0,26.40947,0.1094395
790,2021/03/26 18:33:48,5595.0407,3795.0006,1,2,0,0,0,1.499298,4.087922,6.129013278756,1.578127,0,6.058841,0,,0.000145342695759609,,,,,,,,,,,,27.13207,-0.1072627,25,0,26.19369,-0.03182888
791,2021/03/26 18:33:53,5600.0415,3800.0014,1,2,0,0,0,1.499298,4.088947,6.130550059206,1.580206,0,6.067342,0,,0.000152287306264043,,,,,,,,,,,,27.37897,0.1003802,25,0,26.22745,-0.01514435
792,2021/03/26 18:33:58,5605.041,3805.0009,1,2,0,0,0,1.499252,4.089689,6.131474412628,1.582285,0,6.075845,0,,,,,,,,,,,,,,27.41675,0.07450223,25,0,26.5501,-0.04107416
793,2021/03/26 18:34:03,5610.0409,3810.0008,1,2,0,0,0,1.499138,4.090347,6.131994620886,1.584365,0,6.084352,0,,0.000139909097924829,,,,,,,,,,,,27.05064,-0.07023692,25,0,26.3044,0.0698483
794,2021/03/26 18:34:08,5615.0401,3815,1,2,0,0,0,1.499481,4.090894,6.134217826014,1.586445,0,6.092858,0,,,,2.59413599967957,0.376569211483002,,,,,,,,,27.18484,0.02735078,25,0,26.06848,-0.08610964
795,2021/03/26 18:34:13,5620.041,3820.0009,1,2,0,0,0,1.499428,4.092155,6.13589178734,1.588524,0,6.101367,0,,0.000129338193801232,,,,,,,,,,,,27.50782,-0.01983166,25,0,26.33525,-0.09552777
796,2021/03/26 18:34:18,5625.0402,3825.0001,1,2,0,0,0,1.499443,4.092931,6.137116737433,1.590603,0,6.109875,0,,0.000166512196301483,,,,,,,,,,,,27.45099,0.1061994,25,0,26.55594,0.1086217
797,2021/03/26 18:34:23,5630.0411,3830.001,1,2,0,0,0,1.499298,4.093556,6.137460323688,1.592683,0,6.118387,0,,0.000208750396268442,,,,,,,,,,,,27.10578,-0.1060575,25,0,26.26705,-0.07955432
798,2021/03/26 18:34:28,5635.0402,3835.0001,1,2,0,0,0,1.49897,4.094272,6.13719089984,1.594761,0,6.126894,0,,,,,,,,,,,,,,27.44863,-0.09187877,25,0,26.2047,-0.09204566
799,2021/03/26 18:34:33,5640.0414,3840.0013,1,2,0,0,0,1.499557,4.095315,6.141158275455,1.596841,0,6.135412,0,,0.000125404796563089,,,,,,,,,,,,27.25904,0.02455056,25,0,26.48465,0.1069319
800,2021/03/26 18:34:38,5645.0404,3845.0003,1,2,0,0,0,1.498901,4.096285,6.139925682785,1.59892,0,6.143927,0,,0.00019338920537848,,2.65371704101563,,,,,,,,,,27.18134,-0.009003282,25,0,26.11484,-0.1202857
801,2021/03/26 18:34:43,5650.0412,3850.0011,1,2,0,0,0,1.499001,4.096707,6.140967889707,1.601,0,6.152447,0,,,,,,,,,,,,,,27.54556,-0.03775775,25,0,26.3802,-0.1134795
802,2021/03/26 18:34:48,5655.0405,3855.0004,1,2,0,0,0,1.499008,4.097572,6.142293208576,1.603079,0,6.160966,0,,0.000132985194795765,,,,,,,,,,,,27.17871,-0.001102686,25,0,26.48962,0.1123852
803,2021/03/26 18:34:53,5660.0406,3860.0005,1,2,0,0,0,1.499565,4.098468,6.14591916642,1.605159,0,6.16949,0,,,,,,,,,,,,,,27.40213,0.09817719,25,0,26.15807,-0.03738046
804,2021/03/26 18:34:58,5665.0406,3865.0005,1,2,0,0,0,1.499527,4.099236,6.146915061372,1.607238,0,6.178011,0,,0.0000985038568614982,,,,,,,,,,,,27.38928,0.1022708,25,0,26.58664,0.009020567
805,2021/03/26 18:35:03,5670.0407,3870.0006,1,2,0,0,0,1.499443,4.099718,6.147293457074,1.609318,0,6.186539,0,,0.000187293699127622,,,,,,,,,,,,27.17299,-0.09447515,25,0,26.2062,-0.02124429
806,2021/03/26 18:35:08,5675.0408,3875.0007,1,2,0,0,0,1.498962,4.100842,6.147006326004,1.611398,0,6.195065,0,,,,,0.37964540719986,,,,,,,,,27.51406,0.1282907,25,0,26.28454,0.04845858
807,2021/03/26 18:35:13,5680.0417,3880.0016,1,2,0,0,0,1.499153,4.101567,6.148876472751,1.613477,0,6.203592,0,,0.000140846997965127,,2.67881298065186,,,,,,,,,,27.28934,0.09183884,25,0,26.52212,0.01414597
808,2021/03/26 18:35:18,5685.0409,3885.0008,1,2,0,0,0,1.499153,4.102386,6.150104279058,1.615557,0,6.212123,0,,0.000171139399753883,,,,,,,,,,,,27.17687,-0.1027209,25,0,26.06048,-0.08070946
809,2021/03/26 18:35:23,5690.0409,3890.0008,1,2,0,0,0,1.499008,4.102945,6.15034737856,1.617636,0,6.220655,0,,,,,,,,,,,,,,27.43668,0.03786504,25,0,26.46329,0.1091641
810,2021/03/26 18:35:28,5695.041,3895.0009,1,2,0,0,0,1.499191,4.103887,6.152510455417,1.619716,0,6.22919,0,,0.000110769498860464,,,,,,,,,,,,27.07239,-0.03981113,25,0,26.04839,0.1024967
811,2021/03/26 18:35:33,5700.0403,3900.0002,1,2,0,0,0,1.499237,4.104686,6.153897124582,1.621796,0,6.237725,0,,0.000203241303097457,,,,,,,,,,,,27.46197,0.1079935,25,0,26.43881,0.01252294
812,2021/03/26 18:35:38,5705.0401,3905,1,2,0,0,0,1.49939,4.105453,6.15567517367,1.623875,0,6.246262,0,,,,,,,,,,,,,,27.06223,-0.1299447,25,0,26.26616,-0.08345962
813,2021/03/26 18:35:43,5710.0403,3910.0002,1,2,0,0,0,1.499336,4.106221,6.156604969256,1.625955,0,6.254802,0,,0.000168110695085488,,2.61647009849548,,,,,,,,,,27.53984,-0.0704813,25,0,26.29614,-0.09731293
814,2021/03/26 18:35:48,5715.0413,3915.0012,1,2,0,0,0,1.499313,4.106975,6.157641008175,1.628035,0,6.263343,0,,,,,,,,,,,,,,27.19955,-0.01083314,25,0,26.45354,0.1070935
815,2021/03/26 18:35:53,5720.0404,3920.0003,1,2,0,0,0,1.499489,4.10777,6.15955592953,1.630115,0,6.271884,0,,0.000114534203021321,,,,,,,,,,,,27.4905,0.1280153,25,0,26.23955,-0.00746727
816,2021/03/26 18:35:58,5725.0406,3925.0005,1,2,0,0,0,1.498901,4.108559,6.158323193659,1.632195,0,6.280429,0,,0.000119145297503565,,,,,,,,,,,,27.17063,0.122546,25,0,26.45305,0.08722246
817,2021/03/26 18:36:03,5730.0405,3930.0004,1,2,0,0,0,1.499199,4.109152,6.160436569248,1.634274,0,6.288972,0,,,,,,,,,,,,,,27.40476,-0.04122853,25,0,26.1892,-0.119198
818,2021/03/26 18:36:08,5735.0407,3935.0006,1,2,0,0,0,1.499428,4.110276,6.163062922128,1.636354,0,6.297521,0,,0.000170845203683712,,,,,,,,,,,,27.26847,-0.1016998,25,0,26.53681,0.04046738
819,2021/03/26 18:36:13,5740.0407,3940.0006,1,2,0,0,0,1.499466,4.110739,6.163913365374,1.638434,0,6.306069,0,,0.000219839304918423,,2.72659492492676,0.372381389141083,,,,,,,,,27.43134,-0.1070225,25,0,26.18023,-0.08274734
820,2021/03/26 18:36:18,5745.0409,3945.0008,1,2,0,0,0,1.499062,4.111488,6.163375424256,1.640513,0,6.314619,0,,0.000176931396708824,,,,,,,,,,,,27.25817,0.04123688,25,0,26.54073,0.1169634
821,2021/03/26 18:36:23,5750.0407,3950.0006,1,2,0,0,0,1.499138,4.112461,6.165146558618,1.642593,0,6.323168,0,,,,,,,,,,,,,,27.2528,0.007603765,25,0,26.12947,-0.09474993
822,2021/03/26 18:36:28,5755.0402,3955.0001,1,2,0,0,0,1.498734,4.113345,6.16481000523,1.644671,0,6.331717,0,,0.000145269703352824,,,,,,,,,,,,27.40649,0.1066273,25,0,26.53271,-0.01331925
823,2021/03/26 18:36:33,5760.0409,3960.0008,1,2,0,0,0,1.499443,4.113755,6.168341138465,1.646752,0,6.340278,0,,,,,,,,,,,,,,27.49985,-0.0009310246,25,0,26.25605,-0.06990969
824,2021/03/26 18:36:38,5765.0412,3965.0011,1,2,0,0,0,1.499176,4.114556,6.168443605856,1.648832,0,6.348835,0,,0.000126105005620047,,,,,,,,,,,,27.19168,-0.06518841,25,0,26.23917,-0.1031333
825,2021/03/26 18:36:43,5770.0401,3970,1,2,0,0,0,1.499329,4.115452,6.170416531708,1.650911,0,6.35739,0,,0.000156983398483135,,,,,,,,,,,,27.26389,0.1181251,25,0,26.4824,0.0160116
826,2021/03/26 18:36:48,5775.0402,3975.0001,1,2,0,0,0,1.499237,4.116186,6.171138350082,1.652991,0,6.365952,0,,,,2.72682189941406,,,,,,,,,,27.5766,0.06215692,25,0,26.4825,0.1118183
827,2021/03/26 18:36:53,5780.0411,3980.001,1,2,0,0,0,1.49929,4.116728,6.17216912312,1.655071,0,6.374515,0,,0.000114542701339815,,,,,,,,,,,,27.35464,0.02735257,25,0,26.50698,0.1144969
828,2021/03/26 18:36:58,5785.0412,3985.0011,1,2,0,0,0,1.499443,4.117491,6.173943057513,1.657151,0,6.383077,0,,,,,,,,,,,,,,27.22847,0.1265663,25,0,26.35435,0.04228175
829,2021/03/26 18:37:03,5790.0413,3990.0012,1,2,0,0,0,1.499229,4.118482,6.174547650378,1.659231,0,6.391642,0,,0.000122650802950375,,,,,,,,,,,,27.54109,0.04162729,25,0,26.17534,0.1212829
830,2021/03/26 18:37:08,5795.0408,3995.0007,1,2,0,0,0,1.499367,4.119212,6.176210538804,1.661311,0,6.400207,0,,,,,,,,,,,,,,27.0933,-0.1057792,25,0,26.57229,0.0663048
831,2021/03/26 18:37:13,5800.0416,4000.0015,1,2,0,0,0,1.499176,4.11984,6.17636525184,1.66339,0,6.408773,0,,0.000101863501186017,,,,,,,,,,,,27.46509,0.08594215,25,0,26.15095,-0.06521225
832,2021/03/26 18:37:18,5805.0406,4005.0005,1,2,0,0,0,1.499153,4.120438,6.177166989014,1.66547,0,6.417343,0,,0.000199692294700071,,,,,,,,,,,,27.26341,-0.09771883,25,0,26.46517,0.07582188
833,2021/03/26 18:37:23,5810.0414,4010.0013,1,2,0,0,0,1.499275,4.121418,6.17913897195,1.66755,0,6.425917,0,,,,2.79904007911682,0.361498296260834,,,,,,,,,27.17677,-0.1127315,25,0,26.37925,-0.0524044
834,2021/03/26 18:37:28,5815.0408,4015.0007,1,2,0,0,0,1.499313,4.122231,6.180514527303,1.66963,0,6.434488,0,,0.0000918161676963791,,,,,,,,,,,,27.48415,-0.09589434,25,0,26.29878,-0.08717895
835,2021/03/26 18:37:33,5820.0407,4020.0006,1,2,0,0,0,1.499695,4.122733,6.182842066435,1.67171,0,6.443062,0,,,,,,,,,,,,,,27.25155,0.0130558,25,0,26.39884,-0.1155674
836,2021/03/26 18:37:38,5825.0408,4025.0007,1,2,0,0,0,1.49939,4.12342,6.1826147138,1.673789,0,6.451634,0,,0.000107421998109203,,,,,,,,,,,,27.30043,0.04232645,25,0,26.42604,0.09725034
837,2021/03/26 18:37:43,5830.0408,4030.0007,1,2,0,0,0,1.499832,4.124268,6.185709122976,1.675868,0,6.460207,0,,,,,,,,,,,,,,27.54556,0.07370472,25,0,26.15269,-0.06412745
838,2021/03/26 18:37:48,5835.041,4035.0009,1,2,0,0,0,1.499504,4.124901,6.185305549104,1.677948,0,6.468788,0,,0.00012977969890926,,,,,,,,,,,,27.1725,-0.060938,25,0,26.50739,-0.0714767
839,2021/03/26 18:37:53,5840.0401,4040,1,2,0,0,0,1.499641,4.125604,6.186924908164,1.680028,0,6.477367,0,,,,,,,,,,,,,,27.35104,0.08111715,25,0,26.33105,0.0725925
840,2021/03/26 18:37:58,5845.0412,4045.0011,1,2,0,0,0,1.498863,4.126391,6.184894793433,1.682108,0,6.485951,0,,0.000106814397440758,,2.83938407897949,,,,,,,,,,27.52515,0.04983485,25,0,26.15185,-0.08136392
841,2021/03/26 18:38:03,5850.0403,4050.0002,1,2,0,0,0,1.498734,4.12721,6.18558995214,1.684187,0,6.494531,0,,,,,,,,,,,,,,27.13433,-0.07090807,25,0,26.52296,-0.06454289
842,2021/03/26 18:38:08,5855.0413,4055.0012,1,2,0,0,0,1.49958,4.127705,6.1898238639,1.686267,0,6.503116,0,,0.000132357294205576,,,,,,,,,,,,27.41322,0.08606136,25,0,26.30628,0.04424095
843,2021/03/26 18:38:13,5860.0412,4060.0011,1,2,0,0,0,1.499023,4.128433,6.188616020959,1.688347,0,6.511703,0,,,,,,,,,,,,,,27.45885,0.05576611,25,0,26.08537,-0.07321298
844,2021/03/26 18:38:18,5865.0414,4065.0013,1,2,0,0,0,1.49897,4.12947,6.1899516459,1.690427,0,6.52029,0,,0.0000973584028542973,,,,,,,,,,,,27.07422,-0.08498788,25,0,26.4593,-0.05743384
845,2021/03/26 18:38:23,5870.0413,4070.0012,1,2,0,0,0,1.498711,4.130063,6.189770848793,1.692506,0,6.528876,0,,0.000179161594132893,,,,,,,,,,,,27.22215,0.008698702,25,0,26.39846,0.1122981
846,2021/03/26 18:38:28,5875.0405,4075.0004,1,2,0,0,0,1.499199,4.130531,6.192487944669,1.694586,0,6.537466,0,,,,,0.348822802305222,,,,,,,,,27.55266,0.02306581,25,0,26.1211,-0.08593738
847,2021/03/26 18:38:33,5880.0407,4080.0006,1,2,0,0,0,1.499542,4.131301,6.195059364142,1.696666,0,6.546057,0,,0.000129252206534147,,2.92482495307922,,,,,,,,,,27.07638,0.04831791,25,0,26.495,-0.06730735
848,2021/03/26 18:38:38,5885.0406,4085.0005,1,2,0,0,0,1.499428,4.131977,6.195602009156,1.698746,0,6.554652,0,,0.000172092899447307,,,,,,,,,,,,27.11115,-0.09050667,25,0,26.24396,0.03171504
849,2021/03/26 18:38:43,5890.0409,4090.0008,1,2,0,0,0,1.499641,4.132764,6.197662337724,1.700826,0,6.563247,0,,,,,,,,,,,,,,27.49673,0.1282954,25,0,26.23868,0.01061976
850,2021/03/26 18:38:48,5895.0407,4095.0006,1,2,0,0,0,1.499161,4.133383,6.196606591663,1.702906,0,6.571845,0,,0.000119753298349679,,,,,,,,,,,,27.34754,0.1235449,25,0,26.5733,0.01698434
851,2021/03/26 18:38:53,5900.0409,4100.0008,1,2,0,0,0,1.499237,4.134083,6.197970194671,1.704986,0,6.580442,0,,,,,,,,,,,,,,27.19206,-0.09907424,25,0,26.13983,-0.05479515
852,2021/03/26 18:38:58,5905.0417,4105.0016,1,2,0,0,0,1.498871,4.134842,6.197594763382,1.707066,0,6.589043,0,,0.0000999888288788497,,,,,,,,,,,,27.53312,0.06940842,25,0,26.51011,0.1252019
853,2021/03/26 18:39:03,5910.0403,4110.0002,1,2,0,0,0,1.499756,4.135345,6.20200847582,1.709145,0,6.597639,0,,,,,,,,,,,,,,27.10714,0.001798272,25,0,26.19007,0.1041502
854,2021/03/26 18:39:08,5915.041,4115.0009,1,2,0,0,0,1.499718,4.135901,6.202685175918,1.711225,0,6.606241,0,,0.000108625201391988,,3.06719088554382,,,,,,,,,,27.55705,0.08673728,25,0,26.39172,-0.04211485
855,2021/03/26 18:39:13,5920.0411,4120.001,1,2,0,0,0,1.498528,4.136704,6.198966771712,1.713305,0,6.614843,0,,,,,,,,,,,,,,27.14219,-0.1147771,25,0,26.36762,-0.0349015
856,2021/03/26 18:39:18,5925.0405,4125.0004,1,2,0,0,0,1.499199,4.137507,6.202946356893,1.715383,0,6.623443,0,,0.000156534399138764,,,,,,,,,,,,27.39804,-0.1003444,25,0,26.1967,-0.08273482
857,2021/03/26 18:39:23,5930.0404,4130.0003,1,2,0,0,0,1.499352,4.138035,6.20437105332,1.717463,0,6.63205,0,,0.000124826794490218,,,,,,,,,,,,27.37897,0.06994963,25,0,26.6119,0.1101154
858,2021/03/26 18:39:28,5935.0403,4135.0002,1,2,0,0,0,1.499542,4.138657,6.206089995094,1.719542,0,6.640652,0,,,,,,,,,,,,,,27.26615,0.008299351,25,0,26.10011,-0.1296538
859,2021/03/26 18:39:33,5940.0407,4140.0006,1,2,0,0,0,1.499008,4.139408,6.205005707264,1.721622,0,6.649262,0,,0.000101182202342898,,,,,,,,,,,,27.54634,0.04344165,25,0,26.49489,-0.08776903
860,2021/03/26 18:39:38,5945.0415,4145.0014,1,2,0,0,0,1.498947,4.140012,6.205658567364,1.723702,0,6.657874,0,,,,,,,,,,,,,,27.19695,-0.05271256,25,0,26.33702,0.06735742
861,2021/03/26 18:39:43,5950.0407,4150.0006,1,2,0,0,0,1.498833,4.140583,6.206042439639,1.725781,0,6.666481,0,,0.000152485794387758,,,,,,,,,,,,27.4758,0.09992898,25,0,26.20345,-0.0178045
862,2021/03/26 18:39:48,5955.0408,4155.0007,1,2,0,0,0,1.499252,4.141154,6.208633416808,1.727861,0,6.675092,0,,0.000158336901222356,,3.20189189910889,0.319069892168045,,,,,,,,,27.40487,0.09614646,25,0,26.63072,0.01179755
863,2021/03/26 18:39:53,5960.0407,4160.0006,1,2,0,0,0,1.499413,4.141962,6.210511668306,1.72994,0,6.683704,0,,,,,,,,,,,,,,27.26975,-0.08436859,25,0,26.0966,-0.09792447
864,2021/03/26 18:39:58,5965.0408,4165.0007,1,2,0,0,0,1.49958,4.142544,6.21207613152,1.73202,0,6.692319,0,,0.000100962701253593,,,,,,,,,,,,27.4687,0.02815723,25,0,26.48114,0.1061082
865,2021/03/26 18:40:03,5970.0402,4170.0001,1,2,0,0,0,1.499481,4.142911,6.212216329191,1.734099,0,6.700933,0,,,,,,,,,,,,,,27.10405,0.001550317,25,0,26.18698,0.1194859
866,2021/03/26 18:40:08,5975.041,4175.0009,1,2,0,0,0,1.499565,4.143449,6.213371099685,1.736179,0,6.70955,0,,0.00014043619739823,,,,,,,,,,,,27.48862,0.04354656,25,0,26.23767,-0.1054257
867,2021/03/26 18:40:13,5980.0402,4180.0001,1,2,0,0,0,1.499489,4.144466,6.214581177874,1.738258,0,6.718165,0,,,,,,,,,,,,,,27.34879,-0.03886938,25,0,26.4749,0.07229924
868,2021/03/26 18:40:18,5985.0402,4185.0001,1,2,0,0,0,1.49929,4.144907,6.21441761603,1.740338,0,6.726785,0,,0.000123635996715166,,,,,,,,,,,,27.09555,-0.02703249,25,0,26.16422,0.1086485
869,2021/03/26 18:40:23,5990.0402,4190.0001,1,2,0,0,0,1.499489,4.145234,6.215732785426,1.742417,0,6.735405,0,,0.000138100003823638,,,,,,,,,,,,27.47358,0.01220226,25,0,26.21547,-0.1056921
870,2021/03/26 18:40:28,5995.0404,4195.0003,1,2,0,0,0,1.499352,4.145908,6.216175451616,1.744498,0,6.74403,0,,,,3.31220388412476,,,,,,,,,,27.3709,-0.02137959,25,0,26.49705,0.08982837
871,2021/03/26 18:40:33,6000.0411,4200.001,1,2,0,0,0,1.499153,4.146685,6.216515257805,1.746578,0,6.752657,0,,0.000159326606080867,,,,,,,,,,,,27.19206,-0.08801758,25,0,26.13983,0.05419374
872,2021/03/26 18:40:38,6005.0405,4205.0004,1,2,0,0,0,1.499237,4.147231,6.217682162747,1.748658,0,6.761281,0,,,,,,,,,,,,,,27.5406,0.1102298,25,0,26.35387,-0.01636744
873,2021/03/26 18:40:43,6010.0414,4210.0013,1,2,0,0,0,1.498772,4.147729,6.216500088788,1.750737,0,6.769904,0,,0.0000934244089876302,,,,,,,,,,,,27.08445,-0.1233894,25,0,26.3169,-0.03239989
874,2021/03/26 18:40:48,6015.0406,4215.0005,1,2,0,0,0,1.499199,4.1482,6.2189772918,1.752815,0,6.778525,0,,,,,,,,,,,,,,27.32397,-0.1168752,25,0,26.08683,-0.05480111
875,2021/03/26 18:40:53,6020.0406,4220.0005,1,2,0,0,0,1.498795,4.148762,6.21814374179,1.754895,0,6.787153,0,,0.000121338001918048,,,,,,,,,,,,27.39544,0.09465456,25,0,26.46468,0.0681293
876,2021/03/26 18:40:58,6025.0415,4225.0014,1,2,0,0,0,1.498901,4.149442,6.219602763242,1.756975,0,6.795784,0,,,,,,,,,,,,,,27.08893,-0.07220328,25,0,26.08635,-0.1324248
877,2021/03/26 18:41:03,6030.0406,4230.0005,1,2,0,0,0,1.49968,4.150034,6.22372298912,1.759054,0,6.804412,0,,0.0000889078510226682,,,,,,,,,,,,27.46159,0.003162622,25,0,26.40283,-0.1281458
878,2021/03/26 18:41:08,6035.0408,4235.0007,1,2,0,0,0,1.499039,4.150594,6.221902279166,1.761134,0,6.813044,0,,,,,,,,,,,,,,27.09077,-0.06621122,25,0,26.28763,0.07165492
879,2021/03/26 18:41:13,6040.0409,4240.0008,1,2,0,0,0,1.499039,4.151203,6.222815193917,1.763214,0,6.821675,0,,0.0000922257531783544,,3.82911896705627,0.278899192810059,,,,,,,,,27.29818,0.07037461,25,0,26.03959,-0.0763917
880,2021/03/26 18:41:18,6045.0401,4245,1,2,0,0,0,1.49987,4.151546,6.22677929902,1.765293,0,6.830306,0,,,,,,,,,,,,,,27.47591,0.06289423,25,0,26.41719,-0.06829321
881,2021/03/26 18:41:23,6050.0409,4250.0008,1,2,0,0,0,1.49929,4.152083,6.22517652107,1.767373,0,6.838943,0,,,,,,,,,,,,,,27.11601,-0.05208671,25,0,26.35563,0.08134842
882,2021/03/26 18:41:28,6055.041,4255.0009,1,2,0,0,0,1.499527,4.152761,6.227177244047,1.769452,0,6.847577,0,,0.0000872796808835119,,,,,,,,,,,,27.19469,0.03724515,25,0,26.04985,-0.08955419
