Repository: HVES-Battery-Testing-Consortium/LG-HG2

# Battery Testing Consortium (BTC)
The Battery Testing Consortium (BTC) has been developed within the High Voltage and Energy Storage Lab at Oxford Brookes University to provide accurate and comprehensive cell data to Formula Student Electric teams. Through the BTC, we aim to provide FS teams with information for improved and informed decisions for cell selection, pack architecture design, thermal cooling requirements, and end of life predictions. A range of tests are completed to provide a comprehensive electrochemical lithium-ion characterisation for modelling, validation, and battery management parameterisation.

File: Data/Round1/LG_HG2/Package 1/210326_FSD_CellCond_LGHG2_1_25C/210326_FSD_CellCond_LGHG2_1_Channel_2_Wb_1.CSV (part 7 of 62)
Data_Point,Date_Time,Test_Time(s),Step_Time(s),Cycle_Index,Step_Index,TC_Counter1,TC_Counter2,TC_Counter3,Current(A),Voltage(V),Power(W),Charge_Capacity(Ah),Discharge_Capacity(Ah),Charge_Energy(Wh),Discharge_Energy(Wh),ACR(Ohm),dV/dt(V/s),Internal_Resistance(Ohm),dQ/dV(Ah/V),dV/dQ(V/Ah),MetaCode_MV_UD1,MetaCode_MV_UD2,MetaCode_MV_UD3,MetaCode_MV_UD4,MetaCode_MV_UD5,MetaCode_MV_UD6,MetaCode_MV_UD7,MetaCode_MV_UD8,Aux_Temperature_1(C),Aux_dT/dt_1(C),Aux_Temperature_2(C),Aux_dT/dt_2(C),Aux_Temperature_3(C),Aux_dT/dt_3(C)
1331,2021/03/26 19:18:53,8300.0404,6500.0003,1,2,0,0,0,0.06776638,4.200013,0.28461967696294,2.205863,0,8.674968,0,,,,,,,,,,,,,,26.54847,-0.04210353,25,0,26.3073,-0.0821656
1332,2021/03/26 19:18:58,8305.0413,6505.0012,1,2,0,0,0,0.06867398,4.200007,0.28843119671786,2.205957,0,8.675366,0,,0.00000916796943783993,,,,,,,,,,,,27.01535,0.07099807,25,0,26.48265,-0.02463162
1333,2021/03/26 19:19:03,8310.0403,6510.0002,1,2,0,0,0,0.0672649,4.199996,0.2825123109404,2.206049,0,8.675754,0,,,,,,,,,,,,,,26.55511,-0.1516068,25,0,26.41363,-0.03603399
1334,2021/03/26 19:19:08,8315.0413,6515.0012,1,2,0,0,0,0.0676163,4.199912,0.2839825097656,2.206143,0,8.676147,0,,0.00000102718104244559,,,,,,,,,,,,26.90379,0.08365452,25,0,26.32113,0.03255546
1335,2021/03/26 19:19:13,8320.0405,6520.0004,1,2,0,0,0,0.06343322,4.1999,0.266413180678,2.206234,0,8.676528,0,,,,,,,,,,,,,,26.7334,0.003988147,25,0,26.59198,0.05739272
1336,2021/03/26 19:19:18,8325.0405,6525.0004,1,2,0,0,0,0.06611674,4.200035,0.2776926220859,2.206326,0,8.676913,0,,,,,,,,,,,,,,26.64498,-0.04071593,25,0,26.20448,-0.1341814
1337,2021/03/26 19:19:23,8330.0406,6530.0005,1,2,0,0,0,0.0666154,4.200049,0.2797879441546,2.206417,0,8.677298,0,,0.00000632195178695838,,,0,,,,,,,,,26.9344,0.01028717,25,0,26.55822,0.07926285
1338,2021/03/26 19:19:28,8335.0415,6535.0014,1,2,0,0,0,0.06480791,4.200196,0.27220592435036,2.206507,0,8.677676,0,,,,,,,,,,,,,,26.56445,-0.08671761,25,0,26.37313,-0.002250075
1339,2021/03/26 19:19:33,8340.0416,6540.0015,1,2,0,0,0,0.06464726,4.199985,0.2715175222911,2.206598,0,8.678056,0,,-0.00000940390327741625,,,,,,,,,,,,26.87039,0.1039511,25,0,26.25208,-0.04728198
1340,2021/03/26 19:19:38,8345.0417,6545.0016,1,2,0,0,0,0.06556367,4.200149,0.27537718298683,2.206687,0,8.678432,0,,,,,,,,,,,,,,26.83392,-0.03819823,25,0,26.64272,0.05963802
1341,2021/03/26 19:19:43,8350.0409,6550.0008,1,2,0,0,0,0.06467983,4.200119,0.27166298289977,2.206777,0,8.678809,0,,,,,,,,,,,,,,26.61874,-0.06655276,25,0,26.25655,-0.03988326
1342,2021/03/26 19:19:48,8355.0417,6555.0016,1,2,0,0,0,0.06437185,4.199823,0.27035037618255,2.206866,0,8.679184,0,,0.0000285296991933137,,,,,,,,,,,,27.00872,0.09865463,25,0,26.61125,0.1254439
1343,2021/03/26 19:19:53,8360.0418,6560.0017,1,2,0,0,0,0.06267642,4.199893,0.26323425762306,2.206954,0,8.679554,0,,,,,,,,,,,,,,26.51142,-0.05185366,25,0,26.33433,0.1020604
1344,2021/03/26 19:19:58,8365.0403,6565.0002,1,2,0,0,0,0.0619572,4.200129,0.2602282324788,2.207042,0,8.679922,0,,0.0000138292698466103,,,,,,,,,,,,26.90373,0.03211141,25,0,26.27122,-0.0746882
1345,2021/03/26 19:20:03,8370.0404,6570.0003,1,2,0,0,0,0.06245294,4.200016,0.26230334724704,2.207129,0,8.680289,0,,,,,,,,,,,,,,26.67826,-0.09632051,25,0,26.53017,0.06861329
1346,2021/03/26 19:20:08,8375.0403,6575.0002,1,2,0,0,0,0.06271966,4.199949,0.26341937329734,2.207216,0,8.680653,0,,,,,,,,,,,,,,26.7859,0.05543947,25,0,26.33888,-0.1019281
1347,2021/03/26 19:20:13,8380.0403,6580.0002,1,2,0,0,0,0.06187152,4.199988,0.25985964154176,2.207301,0,8.681011,0,,-0.00000877170805324567,,,,,,,,,,,,26.89038,0.05929351,25,0,26.5347,0.07716298
1348,2021/03/26 19:20:18,8385.0404,6585.0003,1,2,0,0,0,0.06208704,4.199986,0.26076469878144,2.207387,0,8.681373,0,,,,0,,,,,,,,,,26.65257,-0.09239316,25,0,26.63659,0.07049978
1349,2021/03/26 19:20:23,8390.0412,6590.0011,1,2,0,0,0,0.06110747,4.20007,0.2566556515229,2.207472,0,8.68173,0,,-0.0000207040502573363,,,,,,,,,,,,27.02811,0.05984783,25,0,26.29658,-0.09690821
1350,2021/03/26 19:20:28,8395.0404,6595.0003,1,2,0,0,0,0.06013922,4.200013,0.25258550580986,2.207555,0,8.682077,0,,,,,,,,,,,,,,26.62675,-0.05763352,25,0,26.66185,0.03573239
1351,2021/03/26 19:20:33,8400.0412,6600.0011,1,2,0,0,0,0.05831156,4.200059,0.24491199238204,2.207637,0,8.682421,0,,0.0000188855792657705,,,,,,,,,,,,27.04905,0.1365888,25,0,26.21504,-0.08954942
1352,2021/03/26 19:20:38,8405.0415,6605.0014,1,2,0,0,0,0.05990316,4.200019,0.25159441016004,2.207721,0,8.682774,0,,,,,,,,,,,,,,26.62355,-0.06946921,25,0,26.68311,0.1043719
1353,2021/03/26 19:20:43,8410.0416,6610.0015,1,2,0,0,0,0.0585958,4.19998,0.246101188084,2.207804,0,8.683124,0,,,,,,,,,,,,,,26.94759,0.06216109,25,0,26.27874,-0.03347814
1354,2021/03/26 19:20:48,8415.0408,6615.0007,1,2,0,0,0,0.05809944,4.199926,0.24401334864144,2.207886,0,8.683469,0,,0.0000294758592644939,,,,,,,,,,,,26.66312,-0.1242018,25,0,26.78456,0.05477309
1355,2021/03/26 19:20:53,8420.0417,6620.0016,1,2,0,0,0,0.05848337,4.200273,0.24564611996001,2.207969,0,8.683814,0,,,,,,,,,,,,,,26.91962,0.07390618,25,0,26.24265,-0.1326358
1356,2021/03/26 19:20:58,8425.0407,6625.0006,1,2,0,0,0,0.05871946,4.199921,0.24661709316266,2.20805,0,8.684155,0,,-0.0000216541193367448,,,,,,,,,,,,26.55815,-0.03803909,25,0,26.70853,0.0686866
1357,2021/03/26 19:21:03,8430.0408,6630.0007,1,2,0,0,0,0.05822301,4.199912,0.24453151837512,2.20813,0,8.684492,0,,,,,,,,,,,,,,26.9886,0.1089096,25,0,26.25825,-0.08507192
1358,2021/03/26 19:21:08,8435.041,6635.0009,1,2,0,0,0,0.05673487,4.199871,0.23827913520177,2.208209,0,8.684824,0,,,,,,,,,,,,,,26.52169,-0.05963743,25,0,26.64227,0.09247541
1359,2021/03/26 19:21:13,8440.0412,6640.0011,1,2,0,0,0,0.05904055,4.200074,0.2479746790007,2.208291,0,8.685169,0,,-0.0000131171800603624,,,,,,,,,,,,26.99618,0.08047104,25,0,26.23288,-0.01515687
1360,2021/03/26 19:21:18,8445.0411,6645.001,1,2,0,0,0,0.05696788,4.200053,0.23926811529764,2.208371,0,8.685502,0,,,,,,,,,,,,,,26.58805,-0.0980705,25,0,26.63962,0.06837904
1361,2021/03/26 19:21:23,8450.0412,6650.0011,1,2,0,0,0,0.05720606,4.199874,0.24025824403644,2.20845,0,8.685835,0,,0.00000782347979111364,,,0,,,,,,,,,26.92729,-0.001379848,25,0,26.39891,-0.003597736
1362,2021/03/26 19:21:28,8455.0403,6655.0002,1,2,0,0,0,0.056492,4.200011,0.237267021412,2.208528,0,8.686164,0,,,,,,,,,,,,,,26.69823,-0.06395102,25,0,26.33211,-0.08176386
1363,2021/03/26 19:21:33,8460.0411,6660.001,1,2,0,0,0,0.05582731,4.19995,0.2344719106345,2.208605,0,8.686487,0,,-0.0000131189199237269,,,,,,,,,,,,26.70048,-0.06046832,25,0,26.51009,0.02047837
1364,2021/03/26 19:21:38,8465.0413,6665.0012,1,2,0,0,0,0.05620837,4.199987,0.23607442329119,2.208683,0,8.686813,0,,,,,,,,,,,,,,26.87081,-0.07295787,25,0,26.24623,-0.1152748
1365,2021/03/26 19:21:43,8470.0405,6670.0004,1,2,0,0,0,0.05469634,4.200023,0.22972588601582,2.208759,0,8.687135,0,,,,,,,,,,,,,,26.63744,-0.0581938,25,0,26.63338,0.04630089
1366,2021/03/26 19:21:48,8475.0416,6675.0015,1,2,0,0,0,0.05541074,4.20014,0.2327328655036,2.208835,0,8.687453,0,,-0.00000869189170771278,,,,,,,,,,,,26.93929,0.05063117,25,0,26.34243,-0.06727993
1367,2021/03/26 19:21:53,8480.0416,6680.0015,1,2,0,0,0,0.05414366,4.20008,0.2274077034928,2.208912,0,8.687775,0,,,,,,,,,,,,,,26.50073,-0.1425827,25,0,26.31652,-0.06035626
1368,2021/03/26 19:21:58,8485.0416,6685.0015,1,2,0,0,0,0.05444425,4.199794,0.2286546344845,2.208988,0,8.688095,0,,0.00000568975701753516,,,,,,,,,,,,26.8494,-0.02751172,25,0,26.54433,0.08147597
1369,2021/03/26 19:22:03,8490.0408,6690.0007,1,2,0,0,0,0.05357643,4.199841,0.22501248734763,2.209063,0,8.68841,0,,,,,,,,,,,,,,26.75475,-0.0891459,25,0,26.19328,-0.1203173
1370,2021/03/26 19:22:08,8495.0403,6695.0002,1,2,0,0,0,0.05332249,4.200073,0.22395835054177,2.209138,0,8.688725,0,,,,,,,,,,,,,,26.63913,-0.09546876,25,0,26.5475,0.05796373
1371,2021/03/26 19:22:13,8500.0411,6700.001,1,2,0,0,0,0.05313357,4.199998,0.22316088773286,2.209213,0,8.689037,0,,0.00000695420521878987,,,,,,,,,,,,27.00551,0.07295191,25,0,26.47281,0.08193552
1372,2021/03/26 19:22:18,8505.0412,6705.0011,1,2,0,0,0,0.05400062,4.199828,0.22679331589336,2.209287,0,8.689352,0,,,,,,,,,,,,,,26.54701,-0.07851541,25,0,26.24175,-0.01404703
1373,2021/03/26 19:22:23,8510.0403,6710.0002,1,2,0,0,0,0.05164174,4.200121,0.21690155665054,2.209359,0,8.689655,0,,0.00000885058580024634,,0,,,,,,,,,,26.7338,-0.01266062,25,0,26.56391,0.1119268
1374,2021/03/26 19:22:28,8515.0411,6715.001,1,2,0,0,0,0.05277067,4.200043,0.22163908313881,2.209432,0,8.68996,0,,,,,,,,,,,,,,26.8792,0.07264674,25,0,26.25377,0.00818193
1375,2021/03/26 19:22:33,8520.0403,6720.0002,1,2,0,0,0,0.05271688,4.199995,0.2214106324156,2.209505,0,8.690267,0,,-0.00000134350398184324,,,,,,,,,,,,26.58532,-0.06292284,25,0,26.42249,0.03933787
1376,2021/03/26 19:22:38,8525.0406,6725.0005,1,2,0,0,0,0.05234305,4.199922,0.2198367272421,2.209578,0,8.690571,0,,,,,,,,,,,,,,26.99306,0.1176959,25,0,26.60981,0.1088881
1377,2021/03/26 19:22:43,8530.0413,6730.0012,1,2,0,0,0,0.05253863,4.199987,0.22066156299781,2.20965,0,8.690874,0,,,,,,,,,,,,,,26.68452,0.02641797,25,0,26.30815,-0.05588889
1378,2021/03/26 19:22:48,8535.0416,6735.0015,1,2,0,0,0,0.05237809,4.199957,0.21998572574213,2.209722,0,8.691176,0,,-0.00000165941594332253,,,,,,,,,,,,26.74361,0.03639758,25,0,26.64488,0.09427965
1379,2021/03/26 19:22:53,8540.0415,6740.0014,1,2,0,0,0,0.0503993,4.199999,0.2116770096007,2.209793,0,8.691476,0,,,,,,,,,,,,,,26.95917,0.1368684,25,0,26.49759,0.04574358
1380,2021/03/26 19:22:58,8545.0415,6745.0014,1,2,0,0,0,0.05212961,4.199892,0.21893873200212,2.209865,0,8.69178,0,,-0.0000177014608198078,,,,,,,,,,,,26.66577,0.00664711,25,0,26.21104,-0.09792566
1381,2021/03/26 19:22:59,8546.4773,6746.4372,1,2,0,0,0,0.04999043,4.199896,0.20995460699528,2.209885,0,8.691863,0,,-0.0000177014608198078,0,0,0,,,,,,,,,26.91922,0.07920265,25,0,26.62132,0.1282114
1382,2021/03/26 19:23:59,8606.5172,60.0006,1,3,0,0,0,0,4.19699,0,2.209885,0,8.691863,0,,-0.0000160419494932285,,,,,,,,,,,,26.96501,0.08639455,25,0,26.59597,0.09981394
1383,2021/03/26 19:24:59,8666.517,120.0004,1,3,0,0,0,0,4.196172,0,2.209885,0,8.691863,0,,0.00000189644401871192,,,,,,,,,,,,26.82012,0.008346438,25,0,26.23736,-0.1162332
1384,2021/03/26 19:25:59,8726.5169,180.0003,1,3,0,0,0,0,4.195596,0,2.209885,0,8.691863,0,,-0.0000105885701486841,,0,0,,,,,,,,,26.86769,0.093382,25,0,26.59822,0.1067883
1385,2021/03/26 19:26:59,8786.5169,240.0003,1,3,0,0,0,0,4.195189,0,2.209885,0,8.691863,0,,0.00000798152996139834,,,,,,,,,,,,26.52913,-0.112161,25,0,26.14551,-0.1278204
1386,2021/03/26 19:27:59,8846.5166,300,1,3,0,0,0,0,4.194621,0,2.209885,0,8.691863,0,,-0.0000282119399344083,,0,0,,,,,,,,,26.68577,-0.03946424,25,0,26.17408,-0.1284927
1387,2021/03/26 19:28:59,8906.5175,360.0009,1,3,0,0,0,0,4.193948,0,2.209885,0,8.691863,0,,0.00000956266558205243,,,,,,,,,,,,26.91835,0.1296759,25,0,26.67026,0.1141655
1388,2021/03/26 19:29:59,8966.5173,420.0007,1,3,0,0,0,0,4.193398,0,2.209885,0,8.691863,0,,0.0000158828497660579,,0,0,,,,,,,,,26.79696,0.04156291,25,0,26.23553,-0.1074725
1389,2021/03/26 19:30:59,9026.517,480.0004,1,3,0,0,0,0,4.192997,0,2.209885,0,8.691863,0,,0.00000885051213117549,,,,,,,,,,,,26.80929,0.08155644,25,0,26.30486,-0.06746054
1390,2021/03/26 19:31:59,9086.517,540.0004,1,3,0,0,0,0,4.192838,0,2.209885,0,8.691863,0,,0.0000198349607671844,,0,0,,,,,,,,,26.7702,0.06351054,25,0,26.60744,0.1347464
1391,2021/03/26 19:32:59,9146.5178,600.0012,1,3,0,0,0,0,4.192502,0,2.209885,0,8.691863,0,,0.0000304243894788669,,,,,,,,,,,,26.92229,0.128684,25,0,26.51051,0.0553447
1392,2021/03/26 19:33:59,9206.5167,660.0001,1,3,0,0,0,0,4.191951,0,2.209885,0,8.691863,0,,-0.0000158047496370273,,0,0,,,,,,,,,26.75507,0.02431154,25,0,26.58519,0.1244491
1393,2021/03/26 19:34:59,9266.5167,720.0001,1,3,0,0,0,0,4.191503,0,2.209885,0,8.691863,0,,-0.00000237053495766304,,,,,,,,,,,,26.5835,-0.1058739,25,0,26.29251,-0.08147418
1394,2021/03/26 19:35:59,9326.5172,780.0006,1,3,0,0,0,0,4.191371,0,2.209885,0,8.691863,0,,-0.0000165174697031034,,0,0,,,,,,,,,26.58967,-0.09005606,25,0,26.59455,0.01712382
1395,2021/03/26 19:36:59,9386.517,840.0004,1,3,0,0,0,0,4.191049,0,2.209885,0,8.691863,0,,-0.00000300272790809686,,,,,,,,,,,,26.65908,0.0595665,25,0,26.5461,-0.04719973
1396,2021/03/26 19:37:59,9446.5171,900.0005,1,3,0,0,0,0,4.190583,0,2.209885,0,8.691863,0,,0.00000671690713716089,,0,0,,,,,,,,,26.79953,0.09559751,25,0,26.66524,0.09570181
1397,2021/03/26 19:38:59,9506.5168,960.0002,1,3,0,0,0,0,4.190434,0,2.209885,0,8.691863,0,,-0.0000241022407863056,,,,,,,,,,,,26.86396,-0.002223849,25,0,26.30261,-0.08454502
1398,2021/03/26 19:39:59,9566.5167,1020.0001,1,3,0,0,0,0,4.190119,0,2.209885,0,8.691863,0,,-0.0000108263402580633,,0,0,,,,,,,,,26.61585,-0.01388073,25,0,26.53845,0.08842826
1399,2021/03/26 19:40:59,9626.5174,1080.0008,1,3,0,0,0,0,4.189925,0,2.209885,0,8.691863,0,,-0.0000285256792267319,,,,,,,,,,,,27.05157,0.06837666,25,0,26.62567,-0.03169715
1400,2021/03/26 19:41:59,9686.5181,1140.0015,1,3,0,0,0,0,4.189729,0,2.209885,0,8.691863,0,,-0.00000829811142466497,,0,0,,,,,,,,,26.94132,0.01029074,25,0,26.35158,-0.07424355
1401,2021/03/26 19:42:59,9746.5171,1200.0005,1,3,0,0,0,0,4.189568,0,2.209885,0,8.691863,0,,0.0000183333595487056,,,,,,,,,,,,26.97946,0.07129669,25,0,26.4752,-0.03100634
1402,2021/03/26 19:43:59,9806.5169,1260.0003,1,3,0,0,0,0,4.188948,0,2.209885,0,8.691863,0,,0.00000608487789577339,,0,,,,,,,,,,26.79725,-0.00002145767,25,0,26.74834,0.06225169
1403,2021/03/26 19:44:59,9866.5168,1320.0002,1,3,0,0,0,0,4.188951,0,2.209885,0,8.691863,0,,-0.0000534209393663332,,,,,,,,,,,,26.85142,-0.03390074,25,0,26.31142,-0.07616878
1404,2021/03/26 19:45:59,9926.5167,1380.0001,1,3,0,0,0,0,4.188853,0,2.209885,0,8.691863,0,,-0.0000424364516220521,,0,,,,,,,,,,27.00257,0.09961367,25,0,26.80432,0.06634057
1405,2021/03/26 19:46:59,9986.5175,1440.0009,1,3,0,0,0,0,4.188501,0,2.209885,0,8.691863,0,,-0.0000286070699075935,,,,,,,,,,,,26.86523,0.06638229,25,0,26.74519,0.07090151
1406,2021/03/26 19:47:59,10046.5173,1500.0007,1,3,0,0,0,0,4.188609,0,2.209885,0,8.691863,0,,0.0000176221492438344,,0,,,,,,,,,,26.6985,-0.1048875,25,0,26.36485,-0.02710223
1407,2021/03/26 19:48:59,10106.5173,1560.0007,1,3,0,0,0,0,4.18835,0,2.209885,0,8.691863,0,,-0.00000537365895070252,,,,,,,,,,,,27.00834,0.09629607,25,0,26.60376,-0.0104326
1408,2021/03/26 19:49:59,10166.518,1620.0014,1,3,0,0,0,0,4.18784,0,2.209885,0,8.691863,0,,-0.0000128819401652436,,0,,,,,,,,,,27.00616,0.09867072,25,0,26.33372,0.003072619
1409,2021/03/26 19:50:59,10226.517,1680.0004,1,3,0,0,0,0,4.187876,0,2.209885,0,8.691863,0,,0.00000347684294865758,,,,,,,,,,,,26.97719,0.05836427,25,0,26.22106,-0.05953372
1410,2021/03/26 19:51:59,10286.5179,1740.0013,1,3,0,0,0,0,4.18784,0,2.209885,0,8.691863,0,,-0.0000168322003446519,,0,,,,,,,,,,26.96344,0.04487038,25,0,26.61575,0.1094282
1411,2021/03/26 19:52:59,10346.5168,1800.0002,1,3,0,0,0,0,4.187772,0,2.209885,0,8.691863,0,,-0.0000183335105248261,,,,,,,,,,,,26.73719,-0.07098496,25,0,26.65981,0.04907489
1412,2021/03/26 19:52:59,10346.5183,1800.0017,1,3,0,0,0,0,4.187772,0,2.209885,0,8.691863,0,,-0.0000183335105248261,0,0,0,,,,,,,,,26.73719,-0.07098496,25,0,26.65981,0.04907489
1413,2021/03/26 19:53:04,10351.5562,5.0003,1,4,0,0,0,-3.004166,4.103229,-12.326781052014,2.209885,0.00416139,8.691864,0.01711268,,-0.00299016595818102,,0.241701394319534,4.49667882919312,,,,,,,,,26.92794,0.09935439,25,0,26.66561,0.01488507
1414,2021/03/26 19:53:09,10356.557,10.0011,1,4,0,0,0,-3.003952,4.091218,-12.289822493536,2.209885,0.008327267,8.691864,0.03417948,,-0.00188214902300388,,0.335058897733688,3.21735811233521,,,,,,,,,26.94301,0.1214427,25,0,26.49565,0.03030717
1415,2021/03/26 19:53:14,10361.5571,15.0012,1,4,0,0,0,-3.004364,4.082359,-12.264892414676,2.209885,0.01249367,8.691864,0.05120616,,-0.0019758369307965,,0.445664614439011,2.34797692298889,,,,,,,,,26.97813,0.1019758,25,0,26.45963,0.07537484
1416,2021/03/26 19:53:19,10366.5563,20.0004,1,4,0,0,0,-3.004532,4.075434,-12.244771866888,2.209885,0.01666028,8.691864,0.06820034,,-0.00120563199743629,,0.597496211528778,1.8439769744873,,,,,,,,,26.96302,0.005277395,25,0,26.43027,-0.1015216
1417,2021/03/26 19:53:24,10371.5564,25.0005,1,4,0,0,0,-3.003777,4.069115,-12.222714047355,2.209885,0.02082727,8.691864,0.0851683,,-0.000931229616981,,0.658702313899994,,,,,,,,,,26.92077,0.05875409,25,0,26.32388,-0.1035911
1418,2021/03/26 19:53:29,10376.5566,30.0007,1,4,0,0,0,-3.004478,4.06372,-12.20935733816,2.209885,0.02499392,8.691864,0.1021112,,-0.00113532703835517,,0.731563627719879,1.3840399980545,,,,,,,,,26.95685,0.116871,25,0,26.31729,0.001267195
1419,2021/03/26 19:53:34,10381.5564,35.0005,1,4,0,0,0,-3.004303,4.058935,-12.194270597305,2.209885,0.02916022,8.691864,0.1190319,,-0.000907763314899057,,0.8441082239151,,,,,,,,,,26.82026,-0.0530827,25,0,26.23037,-0.08647561
1420,2021/03/26 19:53:39,10386.5566,40.0007,1,4,0,0,0,-3.004395,4.054821,-12.182283938295,2.209885,0.03332498,8.691864,0.1359281,,-0.000837598403450102,,1.03580296039581,1.10880899429321,,,,,,,,,26.80112,0.01695216,25,0,26.18984,-0.116533
1421,2021/03/26 19:53:44,10391.5568,45.0009,1,4,0,0,0,-3.004166,4.050988,-12.169840416008,2.209885,0.03749404,8.691864,0.1528251,,-0.000665308616589755,,,,,,,,,,,,26.78781,0.07615209,25,0,26.20501,-0.04396081
1422,2021/03/26 19:53:49,10396.5566,50.0007,1,4,0,0,0,-3.004066,4.047474,-12.158879029284,2.209885,0.04166135,8.691864,0.1697001,,-0.000685986771713942,,1.11221194267273,,,,,,,,,,26.75269,-0.08059204,25,0,26.16272,-0.07395566
1423,2021/03/26 19:53:54,10401.5567,55.0008,1,4,0,0,0,-3.003761,4.044584,-12.148963680424,2.209885,0.04582772,8.691864,0.1865575,,-0.00100650603417307,,1.27705895900726,0.84804368019104,,,,,,,,,26.78336,-0.02445281,25,0,26.15781,-0.131278
1424,2021/03/26 19:53:59,10406.5568,60.0009,1,4,0,0,0,-3.00399,4.04168,-12.1411663032,2.209885,0.04999415,8.691864,0.2034025,,-0.000494989915750921,,,,,,,,,,,,26.75932,0.06113648,25,0,26.09812,-0.07012784
1425,2021/03/26 19:54:04,10411.5561,65.0002,1,4,0,0,0,-3.004265,4.038803,-12.133634494795,2.209885,0.05415989,8.691864,0.2202328,,-0.000509302422869951,,1.37962794303894,,,,,,,,,,26.88387,-0.06920457,25,0,26.20148,-0.07814467
1426,2021/03/26 19:54:09,10416.5568,70.0009,1,4,0,0,0,-3.004143,4.036029,-12.124808268147,2.209885,0.05832657,8.691864,0.2370559,,-0.000470231112558395,,,,,,,,,,,,26.84784,-0.01015425,25,0,26.19389,-0.1436508
1427,2021/03/26 19:54:14,10421.5561,75.0002,1,4,0,0,0,-3.004433,4.033668,-12.118885250244,2.209885,0.06249377,8.691864,0.2538707,,-0.000328515190631151,,1.64293897151947,0.663396179676056,,,,,,,,,26.8901,0.08573174,25,0,26.2647,-0.007651448
1428,2021/03/26 19:54:19,10426.5569,80.001,1,4,0,0,0,-3.00425,4.031707,-12.11225575475,2.209885,0.06666192,8.691864,0.2706797,,-0.000407201907364652,,,,,,,,,,,,26.967,-0.03570139,25,0,26.23487,-0.08689404
1429,2021/03/26 19:54:24,10431.5572,85.0013,1,4,0,0,0,-3.004028,4.029353,-12.104289233884,2.209885,0.07082788,8.691864,0.2874704,,-0.000488445512019098,,1.82389903068542,,,,,,,,,,27.0332,0.0745827,25,0,26.31543,-0.08774281
1430,2021/03/26 19:54:29,10436.5564,90.0005,1,4,0,0,0,-3.004265,4.027261,-12.098959268165,2.209885,0.07499316,8.691864,0.3042497,,-0.000458262511529028,,,,,,,,,,,,27.07499,0.1032108,25,0,26.36439,0.05216181
1431,2021/03/26 19:54:34,10441.5564,95.0005,1,4,0,0,0,-3.003922,4.025662,-12.092774646364,2.209885,0.07915951,8.691864,0.321025,,-0.000381428893888369,,,,,,,,,,,,27.11633,0.01069784,25,0,26.41291,-0.1049978
1432,2021/03/26 19:54:39,10446.5565,100.0006,1,4,0,0,0,-3.00444,4.02359,-12.0886347396,2.209885,0.08332619,8.691864,0.3377935,,-0.000344923901138827,,2.03602004051209,0.510610282421112,,,,,,,,,27.10209,0.08277178,25,0,26.37729,-0.06618619
1433,2021/03/26 19:54:44,10451.5574,105.0015,1,4,0,0,0,-3.00428,4.021649,-12.08215965772,2.209885,0.08749343,8.691864,0.3545567,,-0.000366274296538904,,,,,,,,,,,,27.10252,0.1232207,25,0,26.34924,0.04549086
1434,2021/03/26 19:54:49,10456.5565,110.0006,1,4,0,0,0,-3.004509,4.020035,-12.078231337815,2.209885,0.09166095,8.691864,0.3713137,,-0.000247686199145392,,2.35281801223755,,,,,,,,,,27.04477,-0.04348576,25,0,26.24867,-0.09691119
1435,2021/03/26 19:54:54,10461.5559,115,1,4,0,0,0,-3.004173,4.018364,-12.071860632972,2.209885,0.09582723,8.691864,0.3880587,,-0.000317454891046509,,,,,,,,,,,,26.86073,-0.04667044,25,0,26.17118,-0.1223761
1436,2021/03/26 19:54:59,10466.5574,120.0015,1,4,0,0,0,-3.004166,4.016621,-12.066596243086,2.209885,0.09999644,8.691864,0.4048088,,-0.000253792706644163,,,,,,,,,,,,26.76467,-0.03932476,25,0,26.19608,-0.1239085
1437,2021/03/26 19:55:04,10471.556,125.0001,1,4,0,0,0,-3.003838,4.01503,-12.06049968514,2.209885,0.1041626,8.691864,0.42154,,-0.000241700603510253,,,0.41323658823967,,,,,,,,,26.7291,-0.03360629,25,0,26.367,0.08647621
1438,2021/03/26 19:55:09,10476.5567,130.0008,1,4,0,0,0,-3.004341,4.013905,-12.059139361605,2.209885,0.1083306,8.691864,0.4382727,,-0.000338657089741901,,2.61295294761658,,,,,,,,,,26.92517,-0.01500428,25,0,26.57745,0.1340556
1439,2021/03/26 19:55:14,10481.557,135.0011,1,4,0,0,0,-3.004189,4.012596,-12.054596764644,2.209885,0.1124974,8.691864,0.4549938,,-0.000409511994803324,,,,,,,,,,,,27.17673,0.01277268,25,0,26.62286,0.1084518
1440,2021/03/26 19:55:19,10486.556,140.0001,1,4,0,0,0,-3.004395,4.010661,-12.049609855095,2.209885,0.1166634,8.691864,0.4717062,,-0.000326311914250255,,,,,,,,,,,,27.1785,0.07874012,25,0,26.58906,-0.03464937
1441,2021/03/26 19:55:24,10491.5569,145.001,1,4,0,0,0,-3.004433,4.009733,-12.046974146389,2.209885,0.1208305,8.691864,0.4884174,,-0.000288436189293861,,2.91541290283203,,,,,,,,,,26.98696,0.04320383,25,0,26.58236,0.1211232
1442,2021/03/26 19:55:29,10496.5563,150.0004,1,4,0,0,0,-3.003624,4.008377,-12.039657358248,2.209885,0.1249956,8.691864,0.5051149,,,,,,,,,,,,,,26.80204,-0.08793712,25,0,26.27623,-0.1102722
1443,2021/03/26 19:55:34,10501.5562,155.0003,1,4,0,0,0,-3.004051,4.007159,-12.037710001109,2.209885,0.129161,8.691864,0.5218081,,-0.000320673687383533,,,,,,,,,,,,27.19579,-0.06986916,25,0,26.29313,-0.1077676
1444,2021/03/26 19:55:39,10506.5564,160.0005,1,4,0,0,0,-3.003456,4.00571,-12.03097373376,2.209885,0.1333269,8.691864,0.5384985,,,,,,,,,,,,,,27.07448,0.07541537,25,0,26.5632,0.09774923
1445,2021/03/26 19:55:44,10511.5563,165.0004,1,4,0,0,0,-3.004478,4.004378,-12.031065604684,2.209885,0.1374932,8.691864,0.5551847,,-0.000187951896805316,,3.3588879108429,0.321451485157013,,,,,,,,,26.8069,-0.09319723,25,0,26.23124,-0.1133251
1446,2021/03/26 19:55:49,10516.5564,170.0005,1,4,0,0,0,-3.003822,4.003359,-12.025377838098,2.209885,0.1416598,8.691864,0.5718675,,-0.000252524187089875,,,,,,,,,,,,27.22295,-0.09734869,25,0,26.31323,-0.09969294
1447,2021/03/26 19:55:54,10521.5573,175.0014,1,4,0,0,0,-3.004288,4.002166,-12.023659287808,2.209885,0.145827,8.691864,0.5885476,,-0.000261511100688949,,,,,,,,,,,,27.11934,0.08943617,25,0,26.51559,0.08509696
1448,2021/03/26 19:55:59,10526.5564,180.0005,1,4,0,0,0,-3.004112,4.000962,-12.019337955744,2.209885,0.1499926,8.691864,0.6052169,,-0.000291682314127684,,,,,,,,,,,,26.87317,-0.08429289,25,0,26.27623,-0.08217454
1449,2021/03/26 19:56:04,10531.5573,185.0014,1,4,0,0,0,-3.003975,3.99983,-12.01538932425,2.209885,0.1541609,8.691864,0.6218916,,-0.000306444795569405,,3.53661394119263,,,,,,,,,,27.26021,-0.1072258,25,0,26.28647,-0.1184839
1450,2021/03/26 19:56:09,10536.5565,190.0006,1,4,0,0,0,-3.004288,3.99878,-12.01348676864,2.209885,0.1583257,8.691864,0.6385481,,-0.000197958303033374,,,,,,,,,,,,27.04292,0.05513012,25,0,26.48178,0.0908041
1451,2021/03/26 19:56:14,10541.5566,195.0007,1,4,0,0,0,-3.004433,3.997568,-12.010425218944,2.209885,0.1624906,8.691864,0.6551999,,-0.000259303487837315,,,,,,,,,,,,26.92782,-0.05502105,25,0,26.12441,-0.1507723
1452,2021/03/26 19:56:19,10546.5561,200.0002,1,4,0,0,0,-3.004395,3.996391,-12.006737138445,2.209885,0.166656,8.691864,0.6718495,,-0.000322565290844068,,,,,,,,,,,,27.24284,-0.02012908,25,0,26.26906,-0.1091647
1453,2021/03/26 19:56:24,10551.5561,205.0002,1,4,0,0,0,-3.004051,3.995601,-12.002989179651,2.209885,0.1708222,8.691864,0.6884977,,-0.000225804600631818,,,,,,,,,,,,27.16382,0.06970525,25,0,26.57436,0.1165265
1454,2021/03/26 19:56:29,10556.5562,210.0003,1,4,0,0,0,-3.00425,3.994556,-12.000644863,2.209885,0.1749882,8.691864,0.7051408,,-0.000206281605642289,,3.61791801452637,0.274095594882965,,,,,,,,,26.87936,-0.1052725,25,0,26.28955,-0.08316219
1455,2021/03/26 19:56:34,10561.556,215.0001,1,4,0,0,0,-3.003998,3.993361,-11.996048457278,2.209885,0.1791538,8.691864,0.721778,,-0.00020725789363496,,,,,,,,,,,,27.16382,-0.122456,25,0,26.18989,-0.06256104
1456,2021/03/26 19:56:39,10566.5571,220.0012,1,4,0,0,0,-3.004089,3.992217,-11.992975175313,2.209885,0.1833214,8.691864,0.7384185,,,,,,,,,,,,,,27.35346,0.1107728,25,0,26.53653,0.02640128
1457,2021/03/26 19:56:44,10571.5569,225.001,1,4,0,0,0,-3.00399,3.991426,-11.99020378974,2.209885,0.1874878,8.691864,0.7550501,,-0.000169338294654153,,,,,,,,,,,,27.06522,-0.08258104,25,0,26.50411,-0.007070899
1458,2021/03/26 19:56:49,10576.557,230.0011,1,4,0,0,0,-3.004509,3.990362,-11.989078542258,2.209885,0.1916538,8.691864,0.7716756,,-0.000204402895178646,,,,,,,,,,,,27.12516,-0.1142353,25,0,26.16539,-0.01876056
1459,2021/03/26 19:56:54,10581.5562,235.0003,1,4,0,0,0,-3.00399,3.989235,-11.98362204765,2.209885,0.1958196,8.691864,0.7882963,,-0.000172293905052356,,4.19274187088013,,,,,,,,,,27.41608,0.10077,25,0,26.43553,-0.02586544
1460,2021/03/26 19:56:59,10586.5571,240.0012,1,4,0,0,0,-3.003807,3.988295,-11.980068439065,2.209885,0.1999874,8.691864,0.804921,,,,,,,,,,,,,,27.17271,-0.07564902,25,0,26.56191,0.0621438
1461,2021/03/26 19:57:04,10591.5566,245.0007,1,4,0,0,0,-3.004028,3.98741,-11.97829128748,2.209885,0.2041537,8.691864,0.8215355,,-0.000163372897077352,,,,,,,,,,,,26.99008,-0.03845394,25,0,26.24374,0.0994128
1462,2021/03/26 19:57:09,10596.5572,250.0013,1,4,0,0,0,-3.004204,3.986254,-11.975520211816,2.209885,0.2083192,8.691864,0.8381424,,-0.000268005387624726,,,,,,,,,,,,27.39036,0.05372465,25,0,26.32432,-0.08410692
1463,2021/03/26 19:57:14,10601.5573,255.0014,1,4,0,0,0,-3.003609,3.985155,-11.969847424395,2.209885,0.2124858,8.691864,0.8547496,,-0.000153662796947174,,,0.247072696685791,,,,,,,,,27.12383,-0.08688748,25,0,26.51296,0.04422069
1464,2021/03/26 19:57:19,10606.5574,260.0015,1,4,0,0,0,-3.003746,3.984308,-11.967849217768,2.209885,0.216653,8.691864,0.8713554,,-0.00026771001284942,,4.22299098968506,,,,,,,,,,27.0865,-0.1021576,25,0,26.19789,0.02223849
1465,2021/03/26 19:57:24,10611.5575,265.0016,1,4,0,0,0,-3.003761,3.983452,-11.965337762972,2.209885,0.2208191,8.691864,0.8879526,,-0.000274863297818229,,,,,,,,,,,,27.42854,0.08078933,25,0,26.39106,-0.03697455
1466,2021/03/26 19:57:29,10616.5575,270.0016,1,4,0,0,0,-3.004326,3.982338,-11.964241594188,2.209885,0.2249851,8.691864,0.9045454,,,,,,,,,,,,,,27.222,-0.062868,25,0,26.53298,0.05937517
1467,2021/03/26 19:57:34,10621.5559,275,1,4,0,0,0,-3.004074,3.98147,-11.96063050878,2.209885,0.2291503,8.691864,0.9211313,,-0.000153814296936616,,,,,,,,,,,,27.09497,-0.06203115,25,0,26.24199,0.0735563
1468,2021/03/26 19:57:39,10626.5568,280.0009,1,4,0,0,0,-3.003922,3.980546,-11.957249701412,2.209885,0.233317,8.691864,0.937719,,-0.000170709899975918,,,,,,,,,,,,27.45114,0.05730391,25,0,26.25706,-0.1027673
1469,2021/03/26 19:57:44,10631.557,285.0011,1,4,0,0,0,-3.003998,3.979768,-11.955215112464,2.209885,0.2374838,8.691864,0.9543028,,-0.000165799603564665,,4.34735918045044,,,,,,,,,,27.37566,-0.01818895,25,0,26.61569,0.1085806
1470,2021/03/26 19:57:49,10636.5571,290.0012,1,4,0,0,0,-3.00428,3.978681,-11.95307175468,2.209885,0.2416506,8.691864,0.9708834,,,,,,,,,,,,,,27.12071,0.05731702,25,0,26.44577,0.1264191
1471,2021/03/26 19:57:54,10641.557,295.0011,1,4,0,0,0,-3.003761,3.977567,-11.947660629487,2.209885,0.2458171,8.691864,0.9874583,,-0.00017634489631746,,,,,,,,,,,,27.08471,-0.1346326,25,0,26.21745,-0.05035162
1472,2021/03/26 19:57:59,10646.5563,300.0004,1,4,0,0,0,-3.00399,3.976957,-11.94673905843,2.209885,0.2499824,8.691864,1.004025,,-0.000159143601194955,,,,,,,,,,,,27.33527,0.05385041,25,0,26.18365,-0.07288575
1473,2021/03/26 19:58:04,10651.5564,305.0005,1,4,0,0,0,-3.004189,3.976011,-11.944688510079,2.209885,0.2541494,8.691864,1.020594,,-0.000198730500414968,,,,,,,,,,,,27.52616,0.0158304,25,0,26.47466,-0.1065248
1474,2021/03/26 19:58:09,10656.5573,310.0014,1,4,0,0,0,-3.003914,3.974607,-11.939377611798,2.209885,0.258317,8.691864,1.037162,,,,4.35534477233887,0.22525380551815,,,,,,,,,27.42984,0.09369493,25,0,26.62727,0.1472682
1475,2021/03/26 19:58:14,10661.5566,315.0007,1,4,0,0,0,-3.004318,3.974106,-11.939478189708,2.209885,0.2624831,8.691864,1.053721,,-0.000174692104337737,,,,,,,,,,,,27.14913,-0.1311541,25,0,26.38881,-0.05353808
1476,2021/03/26 19:58:19,10666.5574,320.0015,1,4,0,0,0,-3.003471,3.973137,-11.933201758527,2.209885,0.2666508,8.691864,1.070281,,-0.000189406506251544,,,,,,,,,,,,27.21404,-0.07213831,25,0,26.22596,0.05896688
1477,2021/03/26 19:58:24,10671.5575,325.0016,1,4,0,0,0,-3.004417,3.972183,-11.934094132311,2.209885,0.270817,8.691864,1.086832,,-0.000208452096558176,,,,,,,,,,,,27.50495,-0.002203584,25,0,26.30389,-0.1000899
1478,2021/03/26 19:58:29,10676.5575,330.0016,1,4,0,0,0,-3.003822,3.971029,-11.928264272838,2.209885,0.2749842,8.691864,1.103383,,,,,,,,,,,,,,27.59764,0.09266853,25,0,26.44665,0.06618202
1479,2021/03/26 19:58:34,10681.5559,335,1,4,0,0,0,-3.00428,3.970527,-11.92857485556,2.209885,0.2791483,8.691864,1.119918,,-0.000139469193527475,,,,,,,,,,,,27.48624,0.1137859,25,0,26.63395,0.01167893
1480,2021/03/26 19:58:39,10686.5568,340.0009,1,4,0,0,0,-3.003998,3.969517,-11.924421128966,2.209885,0.283317,8.691864,1.136467,,-0.000222721602767706,,4.34648609161377,,,,,,,,,,27.15044,-0.08398533,25,0,26.38299,0.04268348
1481,2021/03/26 19:58:44,10691.5568,345.0009,1,4,0,0,0,-3.004303,3.968606,-11.922894911618,2.209885,0.2874846,8.691864,1.153009,,-0.000194924505194649,,,,,,,,,,,,27.29882,0.02456129,25,0,26.1471,-0.097785
1482,2021/03/26 19:58:49,10696.5568,350.0009,1,4,0,0,0,-3.004379,3.967569,-11.920080984651,2.209885,0.2916516,8.691864,1.169544,,,,,,,,,,,,,,27.5812,0.005828142,25,0,26.41593,-0.123232
1483,2021/03/26 19:58:54,10701.5563,355.0004,1,4,0,0,0,-3.003899,3.966917,-11.916218009383,2.209885,0.2958184,8.691864,1.186074,,-0.000171003295690753,,,,,,,,,,,,27.29039,-0.0002813339,25,0,26.50182,0.104301
1484,2021/03/26 19:58:59,10706.5562,360.0003,1,4,0,0,0,-3.004211,3.965853,-11.914259206983,2.209885,0.2999848,8.691864,1.202599,,-0.000130296204588376,,,,,,,,,,,,27.24729,-0.04581332,25,0,26.2023,-0.123772
1485,2021/03/26 19:59:04,10711.557,365.0011,1,4,0,0,0,-3.00399,3.964688,-11.90988310512,2.209885,0.3041516,8.691864,1.219122,,,,,0.220299497246742,,,,,,,,,27.58303,-0.06827056,25,0,26.30384,-0.08396864
1486,2021/03/26 19:59:09,10716.5563,370.0004,1,4,0,0,0,-3.003937,3.96399,-11.90757622863,2.209885,0.308319,8.691864,1.235643,,-0.000195874497876503,,4.81910419464111,,,,,,,,,,27.64116,0.1108527,25,0,26.50451,0.0221014
1487,2021/03/26 19:59:14,10721.5564,375.0005,1,4,0,0,0,-3.003952,3.963256,-11.905430787712,2.209885,0.3124847,8.691864,1.252154,,-0.000215261898119934,,,,,,,,,,,,27.43474,-0.05839527,25,0,26.59659,0.05937338
1488,2021/03/26 19:59:19,10726.5563,380.0004,1,4,0,0,0,-3.00396,3.962242,-11.90241647832,2.209885,0.3166503,8.691864,1.268661,,-0.000147683094837703,,,,,,,,,,,,27.22911,-0.02038658,25,0,26.26243,0.1130402
1489,2021/03/26 19:59:24,10731.5571,385.0012,1,4,0,0,0,-3.003883,3.961186,-11.898939285238,2.209885,0.3208183,8.691864,1.285174,,,,,,,,,,,,,,27.53509,-0.01649976,25,0,26.21304,-0.1277781
1490,2021/03/26 19:59:29,10736.5574,390.0015,1,4,0,0,0,-3.00386,3.960183,-11.89583530638,2.209885,0.3249858,8.691864,1.30168,,-0.000176352696144022,,,,,,,,,,,,27.69047,0.04855692,25,0,26.61087,0.1220971
1491,2021/03/26 19:59:34,10741.5559,395,1,4,0,0,0,-3.004288,3.959423,-11.895247005824,2.209885,0.3291514,8.691864,1.318175,,-0.000198009904124774,,4.55461502075195,,,,,,,,,,27.24554,0.03425419,25,0,26.41418,0.1255631
1492,2021/03/26 19:59:39,10746.5575,400.0016,1,4,0,0,0,-3.004013,3.958656,-11.891854086528,2.209885,0.3333188,8.691864,1.334674,,-0.000186350793228485,,,,,,,,,,,,27.36634,-0.08933663,25,0,26.15069,-0.09623647
1493,2021/03/26 19:59:44,10751.5568,405.0009,1,4,0,0,0,-3.003807,3.957661,-11.888049815427,2.209885,0.3374846,8.691864,1.351163,,-0.000190776903764345,,,,,,,,,,,,27.65222,0.113216,25,0,26.32337,0.03338218
1494,2021/03/26 19:59:49,10756.5576,410.0017,1,4,0,0,0,-3.004211,3.956742,-11.886887840562,2.209885,0.341652,8.691864,1.367653,,-0.000270814110990614,,,,,,,,,,,,27.66202,0.0865835,25,0,26.57524,-0.04673362
1495,2021/03/26 19:59:54,10761.5567,415.0008,1,4,0,0,0,-3.004013,3.955778,-11.883208537114,2.209885,0.3458175,8.691864,1.384133,,,,,,,,,,,,,,27.40277,-0.0238651,25,0,26.48627,0.1051438
1496,2021/03/26 19:59:59,10766.5559,420,1,4,0,0,0,-3.00415,3.954947,-11.88125403005,2.209885,0.349983,8.691864,1.400608,,-0.000208255602046847,,,0.22004109621048,,,,,,,,,27.28904,-0.06371558,25,0,26.1373,-0.137282
1497,2021/03/26 20:00:04,10771.5562,425.0003,1,4,0,0,0,-3.003746,3.953782,-11.876156867372,2.209885,0.3541506,8.691864,1.417089,,-0.00017736510199029,,4.61164999008179,,,,,,,,,,27.7029,-0.08560002,25,0,26.31723,-0.1013589
1498,2021/03/26 20:00:09,10776.5561,430.0002,1,4,0,0,0,-3.00396,3.952829,-11.87414020284,2.209885,0.3583165,8.691864,1.433558,,-0.000149091094499454,,,,,,,,,,,,27.64777,0.1118267,25,0,26.4969,0.03865182
1499,2021/03/26 20:00:14,10781.557,435.0011,1,4,0,0,0,-3.00428,3.952129,-11.87330211212,2.209885,0.3624829,8.691864,1.450025,,,,,,,,,,,,,,27.38184,-0.1193094,25,0,26.45106,-0.008355379
1500,2021/03/26 20:00:19,10786.5562,440.0003,1,4,0,0,0,-3.004051,3.950989,-11.868972456439,2.209885,0.3666488,8.691864,1.466487,,-0.000196781897102483,,,,,,,,,,,,27.44671,-0.1109666,25,0,26.14578,0.00889957
1501,2021/03/26 20:00:24,10791.5563,445.0004,1,4,0,0,0,-3.004074,3.949948,-11.865936088152,2.209885,0.3708168,8.691864,1.482952,,-0.000219191395444795,,,,,,,,,,,,27.63892,0.08558393,25,0,26.52362,0.03682792
1502,2021/03/26 20:00:29,10796.557,450.0011,1,4,0,0,0,-3.004051,3.949077,-11.863228710927,2.209885,0.3749858,8.691864,1.499418,,-0.000239163695368916,,4.24182415008545,,,,,,,,,,27.38895,-0.06148517,25,0,26.14485,-0.1439542
1503,2021/03/26 20:00:34,10801.5563,455.0004,1,4,0,0,0,-3.003922,3.948195,-11.86006982079,2.209885,0.3791514,8.691864,1.515866,,-0.000146725695230998,,,,,,,,,,,,27.6216,0.09462893,25,0,26.55608,-0.03643215
1504,2021/03/26 20:00:39,10806.5573,460.0014,1,4,0,0,0,-3.004723,3.946976,-11.859569567648,2.209885,0.3833168,8.691864,1.532309,,,,,,,,,,,,,,27.50312,-0.08889258,25,0,26.19523,-0.06466448
1505,2021/03/26 20:00:44,10811.5572,465.0013,1,4,0,0,0,-3.003494,3.946047,-11.851928488218,2.209885,0.3874827,8.691864,1.54875,,-0.000164154902449809,,,,,,,,,,,,27.72459,0.02523601,25,0,26.5739,0.1165271
1506,2021/03/26 20:00:49,10816.5564,470.0005,1,4,0,0,0,-3.004128,3.945018,-11.851339034304,2.209885,0.3916479,8.691864,1.565185,,,,,0.232552006840706,,,,,,,,,27.4361,-0.03980756,25,0,26.26336,0.09578764
1507,2021/03/26 20:00:54,10821.5565,475.0006,1,4,0,0,0,-3.00428,3.944048,-11.84902452544,2.209885,0.3958146,8.691864,1.58162,,-0.000310324190650135,,4.29617118835449,,,,,,,,,,27.83154,0.08585155,25,0,26.41064,-0.04962564
1508,2021/03/26 20:00:59,10826.5573,480.0014,1,4,0,0,0,-3.004288,3.942989,-11.845874536832,2.209885,0.3999831,8.691864,1.598059,,,,,,,,,,,,,,27.46181,-0.1153934,25,0,26.43153,-0.02447009
1509,2021/03/26 20:01:04,10831.556,485.0001,1,4,0,0,0,-3.004036,3.941974,-11.841831807064,2.209885,0.4041477,8.691864,1.614479,,-0.000231422804063186,,,,,,,,,,,,27.8222,-0.1144344,25,0,26.29447,-0.1169324
1510,2021/03/26 20:01:09,10836.5559,490,1,4,0,0,0,-3.003784,3.941021,-11.837975823464,2.209885,0.4083136,8.691864,1.630899,,-0.00018574450223241,,,,,,,,,,,,27.49775,-0.009579062,25,0,26.43195,0.08386195
1511,2021/03/26 20:01:14,10841.5566,495.0007,1,4,0,0,0,-3.004318,3.940173,-11.837532667014,2.209885,0.4124789,8.691864,1.647313,,-0.0002118535048794,,,,,,,,,,,,27.72101,0.09419084,25,0,26.21433,-0.03018141
1512,2021/03/26 20:01:19,10846.5569,500.001,1,4,0,0,0,-3.003746,3.938949,-11.831602302954,2.209885,0.416648,8.691864,1.663737,,-0.000246548588620499,,4.15872621536255,,,,,,,,,,27.71482,0.1098478,25,0,26.57122,0.007787347
1513,2021/03/26 20:01:24,10851.5561,505.0002,1,4,0,0,0,-3.003883,3.937865,-11.828885729795,2.209885,0.4208155,8.691864,1.68015,,-0.00026362668722868,,,,,,,,,,,,27.50444,-0.1103914,25,0,26.27489,-0.02169549
1514,2021/03/26 20:01:29,10856.5562,510.0003,1,4,0,0,0,-3.004051,3.936867,-11.826549248217,2.209885,0.4249816,8.691864,1.696554,,-0.000208416095119901,,,,,,,,,,,,27.93268,0.1218981,25,0,26.4409,0.08443236
1515,2021/03/26 20:01:34,10861.557,515.0011,1,4,0,0,0,-3.004608,3.93568,-11.82517561344,2.209885,0.4291485,8.691864,1.712956,,-0.000224458999582566,,,,,,,,,,,,27.53995,0.08748651,25,0,26.43865,0.1033163
1516,2021/03/26 20:01:39,10866.557,520.0011,1,4,0,0,0,-3.004074,3.934514,-11.819571210036,2.209885,0.4333158,8.691864,1.729355,,-0.000216604996239766,,,0.250185787677765,,,,,,,,,27.91226,0.04104316,25,0,26.3777,-0.07228613
1517,2021/03/26 20:01:44,10871.5562,525.0003,1,4,0,0,0,-3.004128,3.933519,-11.816794566432,2.209885,0.4374823,8.691864,1.745747,,,,3.90926098823547,,,,,,,,,,27.52354,-0.1195312,25,0,26.34389,-0.08202434
1518,2021/03/26 20:01:49,10876.5564,530.0005,1,4,0,0,0,-3.004173,3.932528,-11.813994439344,2.209885,0.4416499,8.691864,1.762138,,-0.000176784495124593,,,,,,,,,,,,27.89405,0.04689097,25,0,26.58723,-0.09095192
1519,2021/03/26 20:01:54,10881.5573,535.0014,1,4,0,0,0,-3.00396,3.931564,-11.81026099344,2.209885,0.4458172,8.691864,1.778524,,-0.000258515297900885,,,,,,,,,,,,27.82796,-0.0396508,25,0,26.25752,-0.0976187
1520,2021/03/26 20:01:59,10886.5564,540.0005,1,4,0,0,0,-3.00399,3.930227,-11.80636260573,2.209885,0.4499835,8.691864,1.794901,,-0.000232092701480724,,,,,,,,,,,,27.52974,-0.1030397,25,0,26.32162,-0.09218097
1521,2021/03/26 20:02:04,10891.5566,545.0007,1,4,0,0,0,-3.003914,3.929103,-11.802687509142,2.209885,0.4541502,8.691864,1.811275,,-0.000303015491226688,,3.71157503128052,,,,,,,,,,27.8652,0.03688574,25,0,26.601,-0.09651005
1522,2021/03/26 20:02:09,10896.5575,550.0016,1,4,0,0,0,-3.003845,3.928109,-11.799430579105,2.209885,0.4583183,8.691864,1.827649,,-0.000143557394039817,,,,,,,,,,,,27.67933,-0.08539677,25,0,26.20813,-0.06118715
1523,2021/03/26 20:02:14,10901.5575,555.0016,1,4,0,0,0,-3.004189,3.926796,-11.796837348444,2.209885,0.4624858,8.691864,1.844016,,-0.000236921201576479,,,,,,,,,,,,27.88827,0.02092004,25,0,26.59567,0.1122016
1524,2021/03/26 20:02:19,10906.556,560.0001,1,4,0,0,0,-3.004356,3.925628,-11.793984035568,2.209885,0.4666511,8.691864,1.86037,,,,,,,,,,,,,,27.69132,-0.06848335,25,0,26.19167,0.05811512
1525,2021/03/26 20:02:24,10911.5561,565.0002,1,4,0,0,0,-3.004303,3.924566,-11.790585407498,2.209885,0.4708177,8.691864,1.876725,,-0.000250460900133476,,3.52787804603577,0.27133971452713,,,,,,,,,27.79517,0.05921721,25,0,26.63042,0.09051085
1526,2021/03/26 20:02:29,10916.5559,570,1,4,0,0,0,-3.00399,3.923421,-11.78591744979,2.209885,0.4749838,8.691864,1.893072,,-0.000307232112390921,,,,,,,,,,,,27.98813,0.1257652,25,0,26.3755,0.02601504
1527,2021/03/26 20:02:34,10921.556,575.0001,1,4,0,0,0,-3.003304,3.92189,-11.77862792456,2.209885,0.47915,8.691864,1.909414,,-0.000300514686387032,,,,,,,,,,,,27.63227,0.01013041,25,0,26.22503,0.1302963
1528,2021/03/26 20:02:39,10926.557,580.0011,1,4,0,0,0,-3.003784,3.920767,-11.777137182328,2.209885,0.4833168,8.691864,1.925754,,,,,,,,,,,,,,27.81467,0.06350994,25,0,26.58592,0.06812394
1529,2021/03/26 20:02:44,10931.5561,585.0002,1,4,0,0,0,-3.00399,3.919783,-11.77498893417,2.209885,0.4874821,8.691864,1.942083,,-0.000150575506268069,,,,,,,,,,,,27.88873,0.06972969,25,0,26.27577,-0.03019214
1530,2021/03/26 20:02:49,10936.5563,590.0004,1,4,0,0,0,-3.003899,3.918244,-11.770009233356,2.209885,0.4916487,8.691864,1.958412,,-0.000322616804623976,,3.48911690711975,,,,,,,,,,27.68016,0.1096696,25,0,26.50801,0.07886112
1531,2021/03/26 20:02:54,10941.5564,595.0005,1,4,0,0,0,-3.004105,3.917131,-11.767472822755,2.209885,0.4958158,8.691864,1.974738,,-0.000207508404855616,,,,,,,,,,,,27.71217,-0.09065866,25,0,26.16984,-0.09317577
1532,2021/03/26 20:02:59,10946.5563,600.0004,1,4,0,0,0,-3.004066,3.915947,-11.763763240502,2.209885,0.4999813,8.691864,1.991052,,-0.000209794801776297,,,,,,,,,,,,28.06839,0.1244897,25,0,26.46315,0.06925702
1533,2021/03/26 20:03:04,10951.5566,605.0007,1,4,0,0,0,-3.004189,3.914743,-11.760627858427,2.209885,0.5041472,8.691864,2.007362,,-0.00036788810393773,,,0.288899391889572,,,,,,,,,27.91319,0.1318437,25,0,26.69892,0.04771054
