Repository: HVES-Battery-Testing-Consortium/LG-HG2

# Battery Testing Consortium (BTC)
The Battery Testing Consortium (BTC) has been developed within the High Voltage and Energy Storage Lab at Oxford Brookes University to provide accurate and comprehensive cell data to Formula Student Electric teams. Through the BTC, we aim to provide FS teams with information for improved and informed decisions for cell selection, pack architecture design, thermal cooling requirements, and end of life predictions. A range of tests are completed to provide a comprehensive electrochemical lithium-ion characterisation for modelling, validation, and battery management parameterisation.

File: Data/Round1/LG_HG2/Package 1/210326_FSD_CellCond_LGHG2_1_25C/210326_FSD_CellCond_LGHG2_1_Channel_2_Wb_1.CSV (part 8 of 62)
Data_Point,Date_Time,Test_Time(s),Step_Time(s),Cycle_Index,Step_Index,TC_Counter1,TC_Counter2,TC_Counter3,Current(A),Voltage(V),Power(W),Charge_Capacity(Ah),Discharge_Capacity(Ah),Charge_Energy(Wh),Discharge_Energy(Wh),ACR(Ohm),dV/dt(V/s),Internal_Resistance(Ohm),dQ/dV(Ah/V),dV/dQ(V/Ah),MetaCode_MV_UD1,MetaCode_MV_UD2,MetaCode_MV_UD3,MetaCode_MV_UD4,MetaCode_MV_UD5,MetaCode_MV_UD6,MetaCode_MV_UD7,MetaCode_MV_UD8,Aux_Temperature_1(C),Aux_dT/dt_1(C),Aux_Temperature_2(C),Aux_dT/dt_2(C),Aux_Temperature_3(C),Aux_dT/dt_3(C)
1534,2021/03/26 20:03:09,10956.5572,610.0013,1,4,0,0,0,-3.004265,3.913304,-11.75660224156,2.209885,0.5083131,8.691864,2.023667,,-0.000222605594899505,,3.30027103424072,,,,,,,,,,27.73971,-0.1107645,25,0,26.29006,-0.05327225
1535,2021/03/26 20:03:14,10961.5565,615.0006,1,4,0,0,0,-3.004166,3.911955,-11.75216220453,2.209885,0.5124788,8.691864,2.039967,,-0.000281868706224486,,,,,,,,,,,,28.01954,0.09604812,25,0,26.35717,0.0206989
1536,2021/03/26 20:03:19,10966.5573,620.0014,1,4,0,0,0,-3.00425,3.910751,-11.74887369175,2.209885,0.5166468,8.691864,2.056269,,-0.000230702498811297,,,,,,,,,,,,27.88654,0.1103556,25,0,26.65798,0.04395962
1537,2021/03/26 20:03:24,10971.5566,625.0007,1,4,0,0,0,-3.004166,3.909403,-11.744495572898,2.209885,0.5208128,8.691864,2.072558,,-0.000424563913838938,,3.16683888435364,,,,,,,,,,27.63182,-0.1211756,25,0,26.2958,-0.005844831
1538,2021/03/26 20:03:29,10976.556,630.0001,1,4,0,0,0,-3.00444,3.908085,-11.7416068974,2.209885,0.5249786,8.691864,2.088841,,-0.000224928793613799,,,,,,,,,,,,27.8803,0.0720942,25,0,26.21745,-0.05675316
1539,2021/03/26 20:03:34,10981.5559,635,1,4,0,0,0,-3.003433,3.906659,-11.733388560347,2.209885,0.5291444,8.691864,2.105119,,-0.000226975505938753,,,,,,,,,,,,28.08742,0.05629957,25,0,26.51784,-0.07705033
1540,2021/03/26 20:03:39,10986.5559,640,1,4,0,0,0,-3.00396,3.905296,-11.73135297216,2.209885,0.5333114,8.691864,2.121395,,-0.000212877406738698,,,,,,,,,,,,27.83552,0.01982749,25,0,26.59971,0.1289052
1541,2021/03/26 20:03:44,10991.556,645.0001,1,4,0,0,0,-3.004074,3.903745,-11.72713885713,2.209885,0.5374759,8.691864,2.137656,,-0.000375652394723147,,3.10470509529114,0.314171403646469,,,,,,,,,27.70462,-0.0741756,25,0,26.28335,-0.1099801
1542,2021/03/26 20:03:49,10996.5569,650.001,1,4,0,0,0,-3.004028,3.902617,-11.723570741276,2.209885,0.5416428,8.691864,2.153921,,-0.000418121897382662,,,,,,,,,,,,27.96107,-0.08913338,25,0,26.22728,-0.05379319
1543,2021/03/26 20:03:54,11001.5562,655.0003,1,4,0,0,0,-3.003937,3.901079,-11.718595548023,2.209885,0.5458089,8.691864,2.170176,,-0.000285785004962236,,,,,,,,,,,,28.18545,0.1308519,25,0,26.61618,0.04672289
1544,2021/03/26 20:03:59,11006.5571,660.0012,1,4,0,0,0,-3.004242,3.900016,-11.716591867872,2.209885,0.549976,8.691864,2.18643,,-0.00026431490550749,,,,,,,,,,,,27.76008,-0.1259947,25,0,26.47425,-0.06186187
1545,2021/03/26 20:04:04,11011.557,665.0011,1,4,0,0,0,-3.003998,3.898275,-11.71041030345,2.209885,0.5541424,8.691864,2.202676,,-0.000279280095128343,,2.98522591590881,,,,,,,,,,28.05598,-0.1049227,25,0,26.3083,-0.06074488
1546,2021/03/26 20:04:09,11016.5563,670.0004,1,4,0,0,0,-3.003357,3.897065,-11.704277447205,2.209885,0.5583084,8.691864,2.218914,,-0.00031791371293366,,,,,,,,,,,,28.1872,0.1111436,25,0,26.63217,0.01584172
1547,2021/03/26 20:04:14,11021.5563,675.0004,1,4,0,0,0,-3.003937,3.895576,-11.702064882712,2.209885,0.5624748,8.691864,2.235147,,-0.000281665707007051,,,,,,,,,,,,27.83506,-0.1183623,25,0,26.59925,0.01027524
1548,2021/03/26 20:04:19,11026.5572,680.0013,1,4,0,0,0,-3.004013,3.894312,-11.698563874056,2.209885,0.5666412,8.691864,2.251375,,-0.000276464998023584,,3.00818610191345,0.335880696773529,,,,,,,,,27.91269,-0.0911814,25,0,26.24283,0.01530111
1549,2021/03/26 20:04:24,11031.5573,685.0014,1,4,0,0,0,-3.004211,3.892683,-11.694441088113,2.209885,0.5708069,8.691864,2.267594,,-0.000235205196077004,,,,,,,,,,,,28.08037,0.09467423,25,0,26.71714,0.08159578
1550,2021/03/26 20:04:29,11036.5575,690.0016,1,4,0,0,0,-3.004105,3.891291,-11.689846749555,2.209885,0.5749736,8.691864,2.283811,,-0.000258438289165497,,,,,,,,,,,,27.83377,-0.03062725,25,0,26.31321,0.1141489
1551,2021/03/26 20:04:34,11041.5566,695.0007,1,4,0,0,0,-3.00399,3.889825,-11.68499540175,2.209885,0.5791386,8.691864,2.300015,,-0.000239459506701678,,,,,,,,,,,,28.17391,-0.02162695,25,0,26.48361,-0.1218092
1552,2021/03/26 20:04:39,11046.5566,700.0007,1,4,0,0,0,-3.004112,3.888402,-11.681195109024,2.209885,0.5833053,8.691864,2.31622,,-0.000348161498550326,,2.86484789848328,,,,,,,,,,27.91049,0.03785431,25,0,26.62506,-0.1099926
1553,2021/03/26 20:04:44,11051.5559,705,1,4,0,0,0,-3.004646,3.88689,-11.67872849094,2.209885,0.5874714,8.691864,2.332416,,-0.000348937202943489,,,,,,,,,,,,27.83333,-0.03199339,25,0,26.60765,0.09159505
1554,2021/03/26 20:04:49,11056.5559,710,1,4,0,0,0,-3.004318,3.885241,-11.672499470638,2.209885,0.5916388,8.691864,2.348611,,-0.000276459206361324,,,,,,,,,,,,28.03598,-0.09119868,25,0,26.424,-0.08034468
1555,2021/03/26 20:04:54,11061.5568,715.0009,1,4,0,0,0,-3.004036,3.88398,-11.66761574328,2.209885,0.595806,8.691864,2.3648,,-0.000250043201958761,,2.79498195648193,0.348307996988297,,,,,,,,,28.18366,0.1219642,25,0,26.25445,-0.05199134
1556,2021/03/26 20:04:59,11066.5568,720.0009,1,4,0,0,0,-3.00396,3.882326,-11.66235201096,2.209885,0.5999719,8.691864,2.380977,,-0.000253114500083029,,,,,,,,,,,,27.8945,-0.09326816,25,0,26.48137,-0.02488673
1557,2021/03/26 20:05:04,11071.5563,725.0004,1,4,0,0,0,-3.004173,3.880919,-11.658952074987,2.209885,0.604138,8.691864,2.397148,,-0.000285247893771157,,,,,,,,,,,,27.79426,-0.0267309,25,0,26.68644,0.1021892
1558,2021/03/26 20:05:09,11076.5561,730.0002,1,4,0,0,0,-3.004189,3.879287,-11.654111333243,2.209885,0.6083053,8.691864,2.413318,,-0.000311353913275525,,,,,,,,,,,,27.90609,-0.09977221,25,0,26.55296,0.1208448
1559,2021/03/26 20:05:14,11081.5572,735.0013,1,4,0,0,0,-3.004242,3.878102,-11.650756908684,2.209885,0.6124726,8.691864,2.429482,,-0.000279651896562427,,2.84744691848755,,,,,,,,,,27.97656,0.05933046,25,0,26.51517,0.05435884
1560,2021/03/26 20:05:19,11086.557,740.0011,1,4,0,0,0,-3.004166,3.876588,-11.645913865608,2.209885,0.6166391,8.691864,2.445637,,-0.000315256009344012,,,,,,,,,,,,27.92826,-0.1018661,25,0,26.52586,-0.03989279
1561,2021/03/26 20:05:24,11091.5563,745.0004,1,4,0,0,0,-3.003685,3.874774,-11.63860054219,2.209885,0.6208052,8.691864,2.461783,,-0.000289895106106997,,,0.361741811037064,,,,,,,,,27.84349,-0.1336026,25,0,26.60461,0.1124936
1562,2021/03/26 20:05:29,11096.5574,750.0015,1,4,0,0,0,-3.004051,3.873432,-11.635987273032,2.209885,0.6249734,8.691864,2.477931,,-0.000557373219635338,,2.70593500137329,,,,,,,,,,27.82752,-0.03008902,25,0,26.57436,0.1049954
1563,2021/03/26 20:05:34,11101.5572,755.0013,1,4,0,0,0,-3.004028,3.872041,-11.631719581148,2.209885,0.6291404,8.691864,2.494068,,-0.000266098912106827,,,,,,,,,,,,27.7676,-0.07648468,25,0,26.5828,0.03449321
1564,2021/03/26 20:05:39,11106.5566,760.0007,1,4,0,0,0,-3.004402,3.870421,-11.628300593242,2.209885,0.6333063,8.691864,2.510195,,-0.000418755313148722,,,,,,,,,,,,27.79072,-0.1276332,25,0,26.62946,0.03267705
1565,2021/03/26 20:05:44,11111.5566,765.0007,1,4,0,0,0,-3.00428,3.86857,-11.6222674796,2.209885,0.6374724,8.691864,2.526316,,-0.00024917718837969,,2.76835799217224,,,,,,,,,,27.89313,-0.1043665,25,0,26.54411,0.04881144
1566,2021/03/26 20:05:49,11116.5568,770.0009,1,4,0,0,0,-3.003838,3.867304,-11.616754712752,2.209885,0.6416385,8.691864,2.542431,,-0.000269846786977723,,,,,,,,,,,,28.23153,0.1099229,25,0,26.31096,0.007940531
1567,2021/03/26 20:05:54,11121.5567,775.0008,1,4,0,0,0,-3.004028,3.865903,-11.613280857284,2.209885,0.6458049,8.691864,2.55854,,-0.000203814299311489,,,,,,,,,,,,28.18632,0.1021427,25,0,26.26152,-0.02640545
1568,2021/03/26 20:05:59,11126.5559,780,1,4,0,0,0,-3.004654,3.864387,-11.611145857098,2.209885,0.6499712,8.691864,2.574644,,-0.000369928689906374,,,0.368882298469543,,,,,,,,,28.09634,0.09162486,25,0,26.38928,-0.03155947
1569,2021/03/26 20:06:04,11131.556,785.0001,1,4,0,0,0,-3.003998,3.862752,-11.603699282496,2.209885,0.6541364,8.691864,2.590736,,-0.000289402407361194,,2.80273389816284,,,,,,,,,,27.86124,-0.09701788,25,0,26.52407,-0.03725111
1570,2021/03/26 20:06:09,11136.5569,790.001,1,4,0,0,0,-3.004471,3.861228,-11.600947550388,2.209885,0.6583043,8.691864,2.606832,,-0.000555743928998709,,,,,,,,,,,,27.86301,-0.111692,25,0,26.66242,0.0661993
1571,2021/03/26 20:06:14,11141.557,795.0011,1,4,0,0,0,-3.004227,3.85986,-11.59589562822,2.209885,0.6624708,8.691864,2.622916,,-0.000303444714518264,,,,,,,,,,,,28.07236,-0.06069362,25,0,26.50543,0.01614392
1572,2021/03/26 20:06:19,11146.5571,800.0012,1,4,0,0,0,-3.00386,3.858161,-11.58937550146,2.209885,0.6666371,8.691864,2.638994,,-0.0002793972089421,,2.65883088111877,,,,,,,,,,28.26699,0.05128145,25,0,26.23796,-0.07760286
1573,2021/03/26 20:06:24,11151.557,805.0011,1,4,0,0,0,-3.004105,3.856636,-11.58573949078,2.209885,0.6708044,8.691864,2.655069,,-0.000258233194472268,,,,,,,,,,,,27.82485,-0.03061831,25,0,26.48224,0.07381856
1574,2021/03/26 20:06:29,11156.5571,810.0012,1,4,0,0,0,-3.004166,3.855151,-11.581513559066,2.209885,0.6749714,8.691864,2.671136,,-0.000310492614516988,,,,,,,,,,,,28.21961,0.08939087,25,0,26.71449,0.1475269
1575,2021/03/26 20:06:34,11161.5563,815.0004,1,4,0,0,0,-3.004356,3.853763,-11.578075991628,2.209885,0.6791351,8.691864,2.687185,,-0.000254051410593092,,2.76372504234314,0.363427102565765,,,,,,,,,28.31267,0.08423269,25,0,26.54457,0.07564247
1576,2021/03/26 20:06:39,11166.5564,820.0005,1,4,0,0,0,-3.004288,3.852025,-11.5725924832,2.209885,0.6833034,8.691864,2.703244,,-0.000229026903980412,,,,,,,,,,,,28.02049,-0.0662595,25,0,26.18009,-0.08203447
1577,2021/03/26 20:06:44,11171.5574,825.0015,1,4,0,0,0,-3.004364,3.850338,-11.567816875032,2.209885,0.6874706,8.691864,2.719294,,-0.000259488413576037,,,,,,,,,,,,27.89501,-0.1037651,25,0,26.4743,0.00934124
1578,2021/03/26 20:06:49,11176.5564,830.0005,1,4,0,0,0,-3.004036,3.84921,-11.56316541156,2.209885,0.691636,8.691864,2.73533,,-0.000285188492853194,,,,,,,,,,,,28.22042,-0.00028193,25,0,26.62993,0.08202195
1579,2021/03/26 20:06:54,11181.5573,835.0014,1,4,0,0,0,-3.004173,3.84759,-11.55882599307,2.209885,0.6958032,8.691864,2.751366,,-0.000237943095271476,,2.76326608657837,,,,,,,,,,28.15707,-0.0275892,25,0,26.2816,-0.09441614
1580,2021/03/26 20:06:59,11186.5566,840.0007,1,4,0,0,0,-3.004471,3.845935,-11.555000175385,2.209885,0.6999692,8.691864,2.767392,,-0.000251762714469805,,,,,,,,,,,,27.93576,-0.1025373,25,0,26.53653,0.03280997
1581,2021/03/26 20:07:04,11191.5576,845.0017,1,4,0,0,0,-3.004051,3.844414,-11.548815721114,2.209885,0.7041368,8.691864,2.783418,,-0.00023082569532562,,,0.371386885643005,,,,,,,,,28.31486,0.05194962,25,0,26.52542,0.08107424
1582,2021/03/26 20:07:09,11196.5567,850.0008,1,4,0,0,0,-3.004204,3.843315,-11.54610229626,2.209885,0.7083021,8.691864,2.799428,,-0.000339737191097811,,2.66400098800659,,,,,,,,,,27.96947,-0.08175671,25,0,26.28557,-0.04642665
1583,2021/03/26 20:07:14,11201.5559,855,1,4,0,0,0,-3.004723,3.841633,-11.543043032659,2.209885,0.7124695,8.691864,2.81544,,-0.000213614199310541,,,,,,,,,,,,28.15178,0.00777185,25,0,26.73895,0.1568389
1584,2021/03/26 20:07:19,11206.5569,860.001,1,4,0,0,0,-3.00415,3.839997,-11.53592698755,2.209885,0.7166362,8.691864,2.831444,,-0.000287931208731607,,,,,,,,,,,,28.17479,0.09023488,25,0,26.29226,0.01489997
1585,2021/03/26 20:07:24,11211.5561,865.0002,1,4,0,0,0,-3.003822,3.838497,-11.530161735534,2.209885,0.7208018,8.691864,2.847437,,-0.000281104410532862,,2.78009605407715,,,,,,,,,,27.89588,-0.0508523,25,0,26.51077,0.0490582
1586,2021/03/26 20:07:29,11216.5571,870.0012,1,4,0,0,0,-3.003784,3.837167,-11.526020839928,2.209885,0.7249692,8.691864,2.863431,,-0.00037588199484162,,,,,,,,,,,,28.02274,-0.01952887,25,0,26.67358,0.1316792
1587,2021/03/26 20:07:34,11221.5562,875.0003,1,4,0,0,0,-3.004211,3.835275,-11.521975343025,2.209885,0.729136,8.691864,2.879416,,-0.000325506989611313,,,,,,,,,,,,27.96153,-0.0975436,25,0,26.58372,-0.01334369
1588,2021/03/26 20:07:39,11226.5562,880.0003,1,4,0,0,0,-3.004318,3.834005,-11.51857023359,2.209885,0.7333025,8.691864,2.895395,,-0.000342759507475421,,,0.347210288047791,,,,,,,,,27.89807,-0.0577724,25,0,26.32786,0.07547319
1589,2021/03/26 20:07:44,11231.5571,885.0012,1,4,0,0,0,-3.00415,3.832724,-11.5140778046,2.209885,0.7374679,8.691864,2.911362,,-0.000364652485586703,,2.8566689491272,,,,,,,,,,28.23245,0.01289845,25,0,26.35015,-0.118286
1590,2021/03/26 20:07:49,11236.5572,890.0013,1,4,0,0,0,-3.003738,3.831254,-11.508083227452,2.209885,0.7416355,8.691864,2.927332,,-0.000291214091703296,,,,,,,,,,,,28.32331,0.05997956,25,0,26.6193,0.08689225
1591,2021/03/26 20:07:54,11241.5566,895.0007,1,4,0,0,0,-3.004105,3.829719,-11.504877996495,2.209885,0.7458017,8.691864,2.943291,,-0.000232893493375741,,,,,,,,,,,,28.14862,0.1184887,25,0,26.70021,0.04103422
1592,2021/03/26 20:07:59,11246.5574,900.0015,1,4,0,0,0,-3.003952,3.828362,-11.500215686624,2.209885,0.7499692,8.691864,2.959249,,-0.000270216900389642,,2.89136409759521,,,,,,,,,,28.1012,0.03991127,25,0,26.69534,0.1356965
1593,2021/03/26 20:08:04,11251.5566,905.0007,1,4,0,0,0,-3.00428,3.826977,-11.49731046156,2.209885,0.7541366,8.691864,2.9752,,-0.000277707993518561,,,,,,,,,,,,27.98235,-0.1097435,25,0,26.64731,0.005543828
1594,2021/03/26 20:08:09,11256.5566,910.0007,1,4,0,0,0,-3.004105,3.825618,-11.49255816189,2.209885,0.758303,8.691864,2.991142,,-0.000305843102978542,,,,,,,,,,,,27.9859,0.0588876,25,0,26.64374,0.1102722
1595,2021/03/26 20:08:14,11261.5568,915.0009,1,4,0,0,0,-3.003922,3.824222,-11.487664598684,2.209885,0.7624684,8.691864,3.007074,,-0.000256002909736708,,,0.356176793575287,,,,,,,,,27.97921,-0.04255474,25,0,26.62281,0.1108056
1596,2021/03/26 20:08:19,11266.5567,920.0008,1,4,0,0,0,-3.004166,3.822546,-11.483562726636,2.209885,0.7666335,8.691864,3.022999,,-0.000166006400831975,,2.96875,,,,,,,,,,27.98011,-0.09838462,25,0,26.60237,0.0124985
1597,2021/03/26 20:08:24,11271.5569,925.001,1,4,0,0,0,-3.00415,3.82131,-11.4797884365,2.209885,0.7707993,8.691864,3.03892,,-0.000231144193094224,,,,,,,,,,,,27.98631,0.07675469,25,0,26.66551,0.1015133
1598,2021/03/26 20:08:29,11276.556,930.0001,1,4,0,0,0,-3.00428,3.819995,-11.4763345786,2.209885,0.7749665,8.691864,3.054842,,-0.000387443113140762,,,,,,,,,,,,28.0347,-0.009847283,25,0,26.6998,0.1124597
1599,2021/03/26 20:08:34,11281.5568,935.0009,1,4,0,0,0,-3.004089,3.818226,-11.470290726114,2.209885,0.7791333,8.691864,3.070755,,-0.000284452107734978,,2.93685793876648,,,,,,,,,,28.12111,-0.04517496,25,0,26.65127,0.06810427
1600,2021/03/26 20:08:39,11286.5568,940.0009,1,4,0,0,0,-3.00396,3.816994,-11.46609729624,2.209885,0.7832995,8.691864,3.086661,,-0.000288489391095936,,,,,,,,,,,,28.28474,0.07538855,25,0,26.6233,-0.04228294
1601,2021/03/26 20:08:44,11291.5561,945.0002,1,4,0,0,0,-3.004089,3.815901,-11.463306219189,2.209885,0.7874656,8.691864,3.102561,,-0.000194610300241038,,,,,,,,,,,,28.32685,0.1100111,25,0,26.49475,-0.03641725
1602,2021/03/26 20:08:49,11296.5563,950.0004,1,4,0,0,0,-3.00399,3.814184,-11.45777059416,2.209885,0.7916319,8.691864,3.118455,,-0.000245259609073401,,,0.336055099964142,,,,,,,,,28.19429,0.1031035,25,0,26.31184,-0.02114058
1603,2021/03/26 20:08:54,11301.5572,955.0013,1,4,0,0,0,-3.003403,3.812873,-11.451594206819,2.209885,0.7957997,8.691864,3.13435,,-0.000243471702560782,,3.09219098091125,,,,,,,,,,28.02534,-0.1133573,25,0,26.26331,-0.08923054
1604,2021/03/26 20:08:59,11306.5565,960.0006,1,4,0,0,0,-3.003845,3.81159,-11.44942556355,2.209885,0.7999651,8.691864,3.150229,,-0.000325818895362318,,,,,,,,,,,,28.04042,-0.05723178,25,0,26.27844,-0.1219422
1605,2021/03/26 20:09:04,11311.5572,965.0013,1,4,0,0,0,-3.004166,3.810209,-11.446500330694,2.209885,0.8041322,8.691864,3.16611,,-0.000336748111294582,,,,,,,,,,,,27.926,-0.03896534,25,0,26.27755,-0.1280683
1606,2021/03/26 20:09:09,11316.5565,970.0006,1,4,0,0,0,-3.004089,3.808623,-11.441442459447,2.209885,0.8082993,8.691864,3.181985,,-0.000266770191956311,,2.94976902008057,,,,,,,,,,27.89583,-0.0416851,25,0,26.46089,0.07604599
1607,2021/03/26 20:09:14,11321.5566,975.0007,1,4,0,0,0,-3.003922,3.807641,-11.437856568002,2.209885,0.8124649,8.691864,3.197848,,-0.000229138197028078,,,,,,,,,,,,28.01784,-0.02520382,25,0,26.64019,0.1259893
1608,2021/03/26 20:09:19,11326.5575,980.0016,1,4,0,0,0,-3.004173,3.806426,-11.435162215698,2.209885,0.8166312,8.691864,3.213709,,-0.000241730405832641,,,,,,,,,,,,28.18408,-0.03089607,25,0,26.71444,0.07352531
1609,2021/03/26 20:09:24,11331.5559,985,1,4,0,0,0,-3.004265,3.805083,-11.431477678995,2.209885,0.8207971,8.691864,3.229563,,-0.00031884151394479,,,0.320329785346985,,,,,,,,,28.27765,0.08770943,25,0,26.73715,0.02127707
1610,2021/03/26 20:09:29,11336.556,990.0001,1,4,0,0,0,-3.004013,3.803387,-11.425423992031,2.209885,0.8249648,8.691864,3.245417,,-0.000221663300180808,,3.06878900527954,,,,,,,,,,28.37024,0.1239884,25,0,26.62372,0.04878819
1611,2021/03/26 20:09:34,11341.5561,995.0002,1,4,0,0,0,-3.004356,3.802171,-11.423075256876,2.209885,0.8291327,8.691864,3.261267,,-0.000478953996207565,,,,,,,,,,,,28.26517,0.07480085,25,0,26.42571,0.03948033
1612,2021/03/26 20:09:39,11346.5567,1000.0008,1,4,0,0,0,-3.003845,3.800858,-11.41718829901,2.209885,0.8332989,8.691864,3.277105,,-0.000282892695395276,,,,,,,,,,,,28.20714,-0.05974352,25,0,26.3461,-0.1110798
1613,2021/03/26 20:09:44,11351.5561,1005.0002,1,4,0,0,0,-3.004166,3.799701,-11.414932554366,2.209885,0.8374649,8.691864,3.292937,,-0.000216061700484715,,,,,,,,,,,,28.06128,-0.0656724,25,0,26.24953,-0.1593256
1614,2021/03/26 20:09:49,11356.5562,1010.0003,1,4,0,0,0,-3.003952,3.798197,-11.409601474544,2.209885,0.8416308,8.691864,3.308763,,-0.000278135004919022,,3.18773794174194,,,,,,,,,,27.92244,-0.03188431,25,0,26.34519,-0.09649038
1615,2021/03/26 20:09:54,11361.5561,1015.0002,1,4,0,0,0,-3.004288,3.79688,-11.40692102144,2.209885,0.8457976,8.691864,3.324587,,-0.000280196109088138,,,,,,,,,,,,27.883,-0.08769393,25,0,26.39819,0.04100144
1616,2021/03/26 20:09:59,11366.5571,1020.0012,1,4,0,0,0,-3.003822,3.795687,-11.401568115714,2.209885,0.8499652,8.691864,3.340408,,-0.000157618196681142,,,,,,,,,,,,27.90339,-0.09519458,25,0,26.561,0.06243467
1617,2021/03/26 20:10:04,11371.5572,1025.0013,1,4,0,0,0,-3.004036,3.794389,-11.398481154004,2.209885,0.8541316,8.691864,3.356219,,-0.000253684498602524,,,0.318952709436417,,,,,,,,,28.11233,-0.08117557,25,0,26.7563,0.04974842
1618,2021/03/26 20:10:09,11376.5564,1030.0005,1,4,0,0,0,-3.003662,3.792902,-11.392595607124,2.209885,0.8582971,8.691864,3.372022,,-0.000248411990469322,,3.2176730632782,,,,,,,,,,28.23285,0.06167948,25,0,26.50717,-0.05382419
1619,2021/03/26 20:10:14,11381.5566,1035.0007,1,4,0,0,0,-3.003914,3.791676,-11.389868619864,2.209885,0.8624644,8.691864,3.387826,,-0.000246091309236363,,,,,,,,,,,,28.00494,-0.01787782,25,0,26.24996,-0.1402855
1620,2021/03/26 20:10:19,11386.5572,1040.0013,1,4,0,0,0,-3.004036,3.790617,-11.387149930212,2.209885,0.8666316,8.691864,3.403625,,-0.000218540997593664,,,,,,,,,,,,27.82709,-0.06916583,25,0,26.39907,-0.09160936
1621,2021/03/26 20:10:24,11391.5574,1045.0015,1,4,0,0,0,-3.004356,3.789234,-11.384207903304,2.209885,0.8707986,8.691864,3.419417,,-0.000227560492930934,,,,,,,,,,,,27.96862,0.05167067,25,0,26.63354,0.09635627
1622,2021/03/26 20:10:29,11396.5575,1050.0016,1,4,0,0,0,-3.003883,3.787895,-11.378393396285,2.209885,0.8749655,8.691864,3.435203,,,,3.24878811836243,,,,,,,,,,28.24879,0.1079381,25,0,26.63704,0.09495139
1623,2021/03/26 20:10:34,11401.556,1055.0001,1,4,0,0,0,-3.004074,3.786807,-11.375848451718,2.209885,0.8791316,8.691864,3.450981,,-0.000363803090294823,,,,,,,,,,,,28.21333,0.08507788,25,0,26.35943,0.0186336
1624,2021/03/26 20:10:39,11406.5559,1060,1,4,0,0,0,-3.004471,3.785269,-11.372730937699,2.209885,0.8832985,8.691864,3.466757,,,,,,,,,,,,,,27.93841,-0.1103163,25,0,26.21879,-0.055058
1625,2021/03/26 20:10:44,11411.5567,1065.0008,1,4,0,0,0,-3.004028,3.78396,-11.36712179088,2.209885,0.8874647,8.691864,3.482525,,-0.000220332702156156,,,0.307996690273285,,,,,,,,,27.94995,-0.1004779,25,0,26.58635,0.05711854
1626,2021/03/26 20:10:49,11416.556,1070.0001,1,4,0,0,0,-3.004173,3.782538,-11.363398531074,2.209885,0.8916311,8.691864,3.498288,,-0.000203779301955365,,3.21338701248169,,,,,,,,,,28.34592,0.0592953,25,0,26.5993,0.09511352
1627,2021/03/26 20:10:54,11421.557,1075.0011,1,4,0,0,0,-3.004265,3.78168,-11.3611688652,2.209885,0.8957968,8.691864,3.514043,,-0.000246996205532923,,,,,,,,,,,,27.97081,-0.07843137,25,0,26.25843,-0.04753292
1628,2021/03/26 20:10:59,11426.5569,1080.001,1,4,0,0,0,-3.003746,3.780319,-11.355118074974,2.209885,0.8999634,8.691864,3.529797,,-0.000251964112976566,,,,,,,,,,,,28.02493,-0.03463149,25,0,26.66154,0.123198
1629,2021/03/26 20:11:04,11431.5562,1085.0003,1,4,0,0,0,-3.003845,3.779025,-11.351605351125,2.209885,0.9041295,8.691864,3.545543,,-0.000288642389932647,,,,,,,,,,,,28.30026,0.08938313,25,0,26.48229,0.08304477
1630,2021/03/26 20:11:09,11436.5571,1090.0012,1,4,0,0,0,-3.004326,3.777956,-11.350211437656,2.209885,0.9082977,8.691864,3.561292,,-0.000238151696976274,,3.22437691688538,,,,,,,,,,27.9788,-0.07913053,25,0,26.28069,-0.04600644
1631,2021/03/26 20:11:14,11441.5572,1095.0013,1,4,0,0,0,-3.004074,3.776606,-11.345203892844,2.209885,0.9124659,8.691864,3.577036,,-0.000205163800274022,,,,,,,,,,,,27.96679,-0.05432487,25,0,26.61748,0.1034433
1632,2021/03/26 20:11:19,11446.5565,1100.0006,1,4,0,0,0,-3.004051,3.775119,-11.340650007069,2.209885,0.9166315,8.691864,3.592764,,-0.000288436189293861,,,,,,,,,,,,28.28826,0.0773108,25,0,26.4489,0.05980432
1633,2021/03/26 20:11:24,11451.5572,1105.0013,1,4,0,0,0,-3.004204,3.773674,-11.336886525496,2.209885,0.9207984,8.691864,3.608493,,-0.000267112802248448,,,0.300255298614502,,,,,,,,,27.91534,-0.1080972,25,0,26.34519,-0.04394174
1634,2021/03/26 20:11:29,11456.5566,1110.0007,1,4,0,0,0,-3.004112,3.772707,-11.333634371184,2.209885,0.924966,8.691864,3.624218,,-0.000239257395151071,,3.46857094764709,,,,,,,,,,28.15086,0.01427889,25,0,26.73091,0.1500183
1635,2021/03/26 20:11:34,11461.5566,1115.0007,1,4,0,0,0,-3.004013,3.771516,-11.329683093708,2.209885,0.9291334,8.691864,3.639938,,-0.000230097502935678,,,,,,,,,,,,28.16014,0.08607626,25,0,26.33452,0.02184927
1636,2021/03/26 20:11:39,11466.5566,1120.0007,1,4,0,0,0,-3.004288,3.770183,-11.326715544704,2.209885,0.9333011,8.691864,3.655653,,-0.000295658392133191,,,,,,,,,,,,27.88963,-0.04142702,25,0,26.51874,0.06518602
1637,2021/03/26 20:11:44,11471.5559,1125,1,4,0,0,0,-3.003883,3.76878,-11.32097417274,2.209885,0.9374675,8.691864,3.671359,,-0.000177096997504123,,,,,,,,,,,,28.26342,0.13816,25,0,26.48091,0.04296422
1638,2021/03/26 20:11:49,11476.5574,1130.0015,1,4,0,0,0,-3.004143,3.767704,-11.318721597672,2.209885,0.9416366,8.691864,3.687069,,-0.000296183308819309,,3.31771111488342,,,,,,,,,,27.87188,-0.03409564,25,0,26.35855,-0.09425521
1639,2021/03/26 20:11:54,11481.5567,1135.0008,1,4,0,0,0,-3.004166,3.76651,-11.31522128066,2.209885,0.9458043,8.691864,3.702769,,,,,,,,,,,,,,28.1832,0.08590221,25,0,26.63527,0.05061984
1640,2021/03/26 20:11:59,11486.5569,1140.001,1,4,0,0,0,-3.003738,3.765014,-11.309115622332,2.209885,0.9499718,8.691864,3.718463,,-0.000319154787575826,,,,,,,,,,,,27.95397,-0.06291032,25,0,26.27002,-0.1320767
1641,2021/03/26 20:12:04,11491.5569,1145.001,1,4,0,0,0,-3.004112,3.763946,-11.307315345952,2.209885,0.9541376,8.691864,3.734145,,,,3.0886869430542,0.300145000219345,,,,,,,,,28.17345,-0.01924992,25,0,26.67531,0.08299708
1642,2021/03/26 20:12:09,11496.557,1150.0011,1,4,0,0,0,-3.004242,3.762718,-11.304115449756,2.209885,0.9583043,8.691864,3.749826,,-0.000352686998667195,,,,,,,,,,,,28.0329,-0.05114555,25,0,26.22104,-0.07353663
1643,2021/03/26 20:12:14,11501.5563,1155.0004,1,4,0,0,0,-3.004356,3.761446,-11.300722858776,2.209885,0.9624693,8.691864,3.765495,,,,,,,,,,,,,,27.95526,-0.0701201,25,0,26.62013,0.09203672
1644,2021/03/26 20:12:19,11506.557,1160.0011,1,4,0,0,0,-3.004288,3.759994,-11.296104854272,2.209885,0.966637,8.691864,3.781168,,-0.000187316996743903,,,,,,,,,,,,28.22087,0.06275713,25,0,26.39548,0.05186856
1645,2021/03/26 20:12:24,11511.557,1165.0011,1,4,0,0,0,-3.00386,3.758776,-11.29083687536,2.209885,0.970805,8.691864,3.796838,,-0.000258626096183434,,,,,,,,,,,,27.84262,-0.06082773,25,0,26.38616,0.02349198
1646,2021/03/26 20:12:29,11516.5565,1170.0006,1,4,0,0,0,-3.004242,3.757674,-11.288962053108,2.209885,0.9749728,8.691864,3.812501,,-0.000253527512541041,,3.37174797058105,,,,,,,,,,28.27629,0.1251334,25,0,26.61482,0.1166666
1647,2021/03/26 20:12:34,11521.5572,1175.0013,1,4,0,0,0,-3.004433,3.756157,-11.285122043981,2.209885,0.9791408,8.691864,3.82816,,-0.00028741848655045,,,,,,,,,,,,27.92339,0.02316713,25,0,26.31767,-0.06575048
1648,2021/03/26 20:12:39,11526.5572,1180.0013,1,4,0,0,0,-3.00444,3.754957,-11.28154300908,2.209885,0.9833078,8.691864,3.84381,,-0.000257877691183239,,,,,,,,,,,,28.19077,0.06955206,25,0,26.70691,0.06090939
1649,2021/03/26 20:12:44,11531.5574,1185.0015,1,4,0,0,0,-3.004326,3.753839,-11.277756107514,2.209885,0.9874747,8.691864,3.859454,,-0.000203432893613353,,3.29126310348511,0.309146791696548,,,,,,,,,28.04887,0.01150787,25,0,26.24419,-0.1308304
1650,2021/03/26 20:12:49,11536.5565,1190.0006,1,4,0,0,0,-3.003662,3.752709,-11.271869420358,2.209885,0.9916406,8.691864,3.875089,,-0.00019251489720773,,,,,,,,,,,,27.9606,-0.09297431,25,0,26.61838,-0.002086163
1651,2021/03/26 20:12:54,11541.5566,1195.0007,1,4,0,0,0,-3.004242,3.751018,-11.268965818356,2.209885,0.9958085,8.691864,3.890727,,-0.000235174797126092,,,,,,,,,,,,28.18366,0.03257096,25,0,26.35101,-0.09193599
1652,2021/03/26 20:12:59,11546.5567,1200.0008,1,4,0,0,0,-3.004402,3.749914,-11.266249121428,2.209885,0.9999751,8.691864,3.906354,,-0.000320732913678512,,,,,,,,,,,,27.95751,-0.1034933,25,0,26.60105,0.04518807
1653,2021/03/26 20:13:04,11551.556,1205.0001,1,4,0,0,0,-3.004089,3.749022,-11.262395750958,2.209885,1.004141,8.691864,3.921974,,,,3.27769494056702,,,,,,,,,,28.28474,0.08868575,25,0,26.41688,0.06232083
1654,2021/03/26 20:13:09,11556.556,1210.0001,1,4,0,0,0,-3.004288,3.747475,-11.2584941728,2.209885,1.008309,8.691864,3.937595,,-0.000151936299516819,,,,,,,,,,,,27.93663,-0.05029082,25,0,26.4947,0.05184352
1655,2021/03/26 20:13:14,11561.5561,1215.0002,1,4,0,0,0,-3.004036,3.746142,-11.253545429112,2.209885,1.012476,8.691864,3.953208,,-0.000375456409528852,,,,,,,,,,,,28.28822,0.1187426,25,0,26.52716,0.04351318
1656,2021/03/26 20:13:19,11566.5569,1220.001,1,4,0,0,0,-3.003746,3.74466,-11.24800749636,2.209885,1.016643,8.691864,3.968814,,-0.000249182106927037,,,,,,,,,,,,27.8776,-0.01594186,25,0,26.32869,-0.07827997
1657,2021/03/26 20:13:24,11571.5562,1225.0003,1,4,0,0,0,-3.00396,3.743418,-11.24507793528,2.209885,1.020808,8.691864,3.984411,,-0.000245929608354345,,3.32805109024048,0.302368313074112,,,,,,,,,28.19295,0.05483866,25,0,26.73045,0.06394863
1658,2021/03/26 20:13:29,11576.5561,1230.0002,1,4,0,0,0,-3.00386,3.742272,-11.24126116992,2.209885,1.024975,8.691864,4.000006,,-0.000257436011452228,,,,,,,,,,,,28.32239,0.1231742,25,0,26.45468,-0.0187701
1659,2021/03/26 20:13:34,11581.5562,1235.0003,1,4,0,0,0,-3.00399,3.740822,-11.23739187978,2.209885,1.029142,8.691864,4.015597,,,,,,,,,,,,,,27.94991,0.01509786,25,0,26.24458,-0.08275211
1660,2021/03/26 20:13:39,11586.5571,1240.0012,1,4,0,0,0,-3.004509,3.739603,-11.235670869927,2.209885,1.033308,8.691864,4.031178,,-0.000208754005143419,,,,,,,,,,,,27.96675,0.008592606,25,0,26.56762,0.09536803
1661,2021/03/26 20:13:44,11591.5564,1245.0005,1,4,0,0,0,-3.003998,3.738275,-11.22977062345,2.209885,1.037474,8.691864,4.046757,,-0.000285050686215982,,3.23828601837158,,,,,,,,,,28.28424,0.1166588,25,0,26.5018,0.04365027
1662,2021/03/26 20:13:49,11596.5565,1250.0006,1,4,0,0,0,-3.004745,3.736827,-11.228212244115,2.209885,1.041641,8.691864,4.062331,,-0.000226632997510023,,,,,,,,,,,,28.01469,0.05142987,25,0,26.25974,-0.0596559
1663,2021/03/26 20:13:54,11601.5566,1255.0007,1,4,0,0,0,-3.003883,3.735679,-11.221542641557,2.209885,1.045809,8.691864,4.077905,,-0.000174500397406518,,,,,,,,,,,,27.95705,-0.003177524,25,0,26.53653,0.09913564
1664,2021/03/26 20:13:59,11606.5573,1260.0014,1,4,0,0,0,-3.004051,3.734523,-11.218697552673,2.209885,1.049976,8.691864,4.09347,,-0.000282588211121038,,,0.310621500015259,,,,,,,,,28.14641,0.0589025,25,0,26.66953,0.1302844
1665,2021/03/26 20:14:04,11611.5565,1265.0006,1,4,0,0,0,-3.003937,3.733179,-11.214234525723,2.209885,1.054143,8.691864,4.109026,,-0.000315359211526811,,3.19244909286499,,,,,,,,,,28.2754,0.08728504,25,0,26.41462,0.05868673
1666,2021/03/26 20:14:09,11616.5574,1270.0015,1,4,0,0,0,-3.004318,3.731726,-11.211291592868,2.209885,1.05831,8.691864,4.12458,,-0.000363820989150554,,,,,,,,,,,,27.99249,-0.09367883,25,0,26.22321,-0.06060958
1667,2021/03/26 20:14:14,11621.5559,1275,1,4,0,0,0,-3.00367,3.730444,-11.20502272948,2.209885,1.062476,8.691864,4.140126,,-0.000252338097197935,,,,,,,,,,,,28.02534,-0.07121563,25,0,26.65484,0.07757187
1668,2021/03/26 20:14:19,11626.556,1280.0001,1,4,0,0,0,-3.004211,3.729225,-11.203378766475,2.209885,1.066644,8.691864,4.155669,,-0.000205669493880123,,,,,,,,,,,,28.30067,0.05235076,25,0,26.51118,0.07034898
1669,2021/03/26 20:14:24,11631.557,1285.0011,1,4,0,0,0,-3.003838,3.727802,-11.197713304076,2.209885,1.07081,8.691864,4.171204,,-0.000246759707806632,,3.15782594680786,,,,,,,,,,27.98675,-0.1072812,25,0,26.21745,-0.08536816
1670,2021/03/26 20:14:29,11636.5568,1290.0009,1,4,0,0,0,-3.004173,3.726382,-11.194696192086,2.209885,1.074978,8.691864,4.186736,,-0.000230912599363364,,,,,,,,,,,,27.92289,-0.1132083,25,0,26.52362,0.03989935
1671,2021/03/26 20:14:34,11641.5561,1295.0002,1,4,0,0,0,-3.004646,3.725151,-11.192760051546,2.209885,1.079143,8.691864,4.202255,,-0.000199555302970111,,,,,,,,,,,,28.29312,0.006092787,25,0,26.62459,0.0995481
1672,2021/03/26 20:14:39,11646.5561,1300.0002,1,4,0,0,0,-3.00428,3.723893,-11.18761726204,2.209885,1.083309,8.691864,4.217772,,-0.000297712889732793,,,0.322923988103867,,,,,,,,,28.10251,-0.06611228,25,0,26.2197,-0.0930047
1673,2021/03/26 20:14:44,11651.557,1305.0011,1,4,0,0,0,-3.004013,3.722459,-11.182315227967,2.209885,1.087476,8.691864,4.233286,,-0.000427828810643405,,2.96181893348694,,,,,,,,,,27.97834,-0.09766996,25,0,26.55076,0.05103528
1674,2021/03/26 20:14:49,11656.5572,1310.0013,1,4,0,0,0,-3.004593,3.720966,-11.179988396838,2.209885,1.091645,8.691864,4.2488,,-0.000303110689856112,,,,,,,,,,,,28.33525,0.0454402,25,0,26.58148,0.09900928
1675,2021/03/26 20:14:54,11661.5562,1315.0003,1,4,0,0,0,-3.004433,3.719651,-11.175442212883,2.209885,1.095811,8.691864,4.2643,,-0.000262443092651665,,,,,,,,,,,,28.04485,-0.0534904,25,0,26.16181,-0.04698157
1676,2021/03/26 20:14:59,11666.5571,1320.0012,1,4,0,0,0,-3.004265,3.718618,-11.17171390577,2.209885,1.099977,8.691864,4.279795,,-0.000204833995667286,,3.22224092483521,,,,,,,,,,27.97083,-0.103218,25,0,26.55747,0.04101515
1677,2021/03/26 20:15:04,11671.5564,1325.0005,1,4,0,0,0,-3.004356,3.716928,-11.166974938368,2.209885,1.104144,8.691864,4.295283,,-0.000252789206570014,,,,,,,,,,,,28.34679,0.05263627,25,0,26.55747,0.09733737
1678,2021/03/26 20:15:09,11676.5564,1330.0005,1,4,0,0,0,-3.00396,3.715486,-11.16117132456,2.209885,1.108311,8.691864,4.310772,,-0.000244459690293297,,,,,,,,,,,,28.03688,-0.07678747,25,0,26.1823,-0.0948143
1679,2021/03/26 20:15:14,11681.5566,1335.0007,1,4,0,0,0,-3.004402,3.714215,-11.15899497443,2.209885,1.112479,8.691864,4.326253,,-0.000352562492480502,,,0.329006403684616,,,,,,,,,27.90961,-0.1410502,25,0,26.42488,-0.005844235
1680,2021/03/26 20:15:19,11686.5567,1340.0008,1,4,0,0,0,-3.004395,3.712866,-11.15491604607,2.209885,1.116646,8.691864,4.341728,,-0.000223729497520253,,2.98252105712891,,,,,,,,,,28.15132,-0.04695535,25,0,26.68157,0.08188248
1681,2021/03/26 20:15:24,11691.5566,1345.0007,1,4,0,0,0,-3.004456,3.711343,-11.150566744408,2.209885,1.120813,8.691864,4.357198,,-0.000387572508770972,,,,,,,,,,,,28.33618,0.07818997,25,0,26.47564,-0.04392803
1682,2021/03/26 20:15:29,11696.5559,1350,1,4,0,0,0,-3.004128,3.709796,-11.144702037888,2.209885,1.124981,8.691864,4.372663,,-0.000340263795806095,,,,,,,,,,,,27.90114,-0.08496106,25,0,26.14577,-0.1431066
1683,2021/03/26 20:15:34,11701.556,1355.0001,1,4,0,0,0,-3.004402,3.708745,-11.14256089549,2.209885,1.129147,8.691864,4.388118,,-0.00029336751322262,,,,,,,,,,,,27.92114,-0.1030904,25,0,26.46492,-0.04114866
1684,2021/03/26 20:15:39,11706.5568,1360.0009,1,4,0,0,0,-3.004143,3.707353,-11.137418563479,2.209885,1.133316,8.691864,4.403574,,-0.000241068206378259,,2.9693078994751,,,,,,,,,,28.20531,0.0993669,25,0,26.52225,0.01962781
1685,2021/03/26 20:15:44,11711.556,1365.0001,1,4,0,0,0,-3.003922,3.705891,-11.132207504502,2.209885,1.137483,8.691864,4.41902,,-0.00033637261367403,,,,,,,,,,,,28.3193,0.1129293,25,0,26.3875,-0.02905071
1686,2021/03/26 20:15:49,11716.5561,1370.0002,1,4,0,0,0,-3.004189,3.704387,-11.128678677143,2.209885,1.14165,8.691864,4.434459,,-0.000268453790340573,,,0.330145388841629,,,,,,,,,28.26832,0.1062787,25,0,26.38616,0.05549371
1687,2021/03/26 20:15:54,11721.5563,1375.0004,1,4,0,0,0,-3.003807,3.703069,-11.123304583683,2.209885,1.145816,8.691864,4.449889,,-0.000240791501710191,,3.0472149848938,,,,,,,,,,28.24124,-0.01608312,25,0,26.35897,-0.1385093
1688,2021/03/26 20:15:59,11726.557,1380.0011,1,4,0,0,0,-3.003922,3.701495,-11.11900226339,2.209885,1.149984,8.691864,4.46532,,-0.000302509288303554,,,,,,,,,,,,28.13844,0.007631779,25,0,26.23441,-0.1213759
1689,2021/03/26 20:16:04,11731.5562,1385.0003,1,4,0,0,0,-3.004013,3.699993,-11.114827071909,2.209885,1.154151,8.691864,4.480742,,-0.000219763402128592,,,,,,,,,,,,27.9597,-0.01483798,25,0,26.19743,-0.1239073
1690,2021/03/26 20:16:09,11736.5571,1390.0012,1,4,0,0,0,-3.003914,3.69875,-11.1107269075,2.209885,1.158318,8.691864,4.496159,,-0.000264904199866578,,,,,,,,,,,,27.87449,-0.08741081,25,0,26.25436,0.03461003
1691,2021/03/26 20:16:14,11741.5565,1395.0006,1,4,0,0,0,-3.004204,3.697431,-11.107836999924,2.209885,1.162485,8.691864,4.511568,,-0.000333052186761051,,2.8193941116333,,,,,,,,,,28.05726,-0.08908868,25,0,26.23125,-0.1027727
1692,2021/03/26 20:16:19,11746.5564,1400.0005,1,4,0,0,0,-3.004013,3.695747,-11.102072032711,2.209885,1.166651,8.691864,4.526968,,-0.000326749897794798,,,,,,,,,,,,28.26567,0.09990692,25,0,26.31942,-0.0287801
1693,2021/03/26 20:16:24,11751.5573,1405.0014,1,4,0,0,0,-3.004013,3.694523,-11.098395120799,2.209885,1.170818,8.691864,4.542367,,-0.000205403805011883,,,0.344956010580063,,,,,,,,,28.29042,0.02037346,25,0,26.43683,-0.08858442
1694,2021/03/26 20:16:29,11756.5567,1410.0008,1,4,0,0,0,-3.003952,3.693086,-11.093853075872,2.209885,1.174984,8.691864,4.557753,,-0.000382294500013813,,2.95698308944702,,,,,,,,,,28.2417,0.09144366,25,0,26.65839,0.1050967
1695,2021/03/26 20:16:34,11761.5574,1415.0015,1,4,0,0,0,-3.004173,3.691586,-11.090162988378,2.209885,1.17915,8.691864,4.573135,,-0.000284205510979518,,,,,,,,,,,,27.98767,-0.08922875,25,0,26.48895,-0.03614366
1696,2021/03/26 20:16:39,11766.5567,1420.0008,1,4,0,0,0,-3.00415,3.689978,-11.0852474087,2.209885,1.183316,8.691864,4.588513,,-0.000386460800655186,,,,,,,,,,,,28.06354,-0.1019675,25,0,26.26604,0.02891481
1697,2021/03/26 20:16:44,11771.5567,1425.0008,1,4,0,0,0,-3.004318,3.688615,-11.08177243957,2.209885,1.187481,8.691864,4.603879,,-0.00029368739342317,,,,,,,,,,,,28.37029,0.07369041,25,0,26.42447,-0.08618534
1698,2021/03/26 20:16:49,11776.557,1430.0011,1,4,0,0,0,-3.004112,3.687207,-11.076782795184,2.209885,1.191647,8.691864,4.619243,,-0.000354146090103313,,2.89357995986938,,,,,,,,,,28.26168,0.004854202,25,0,26.60727,0.102759
1699,2021/03/26 20:16:54,11781.557,1435.0011,1,4,0,0,0,-3.004471,3.685707,-11.073599795997,2.209885,1.195813,8.691864,4.634599,,-0.000238556604017504,,,,,,,,,,,,28.09456,0.08283257,25,0,26.61753,0.08315623
1700,2021/03/26 20:16:59,11786.5562,1440.0003,1,4,0,0,0,-3.004051,3.684159,-11.067401528109,2.209885,1.199979,8.691864,4.649952,,-0.000291326607111841,,,0.348365902900696,,,,,,,,,27.96638,-0.09809911,25,0,26.46047,0.04171431
1701,2021/03/26 20:17:04,11791.5561,1445.0002,1,4,0,0,0,-3.004089,3.682648,-11.063002347672,2.209885,1.204146,8.691864,4.665298,,-0.000232962105656043,,2.71044898033142,,,,,,,,,,27.91666,-0.0777638,25,0,26.2397,-0.1358604
1702,2021/03/26 20:17:09,11796.5563,1450.0004,1,4,0,0,0,-3.003914,3.681355,-11.05847382347,2.209885,1.208312,8.691864,4.68064,,-0.000277982209809124,,,,,,,,,,,,27.99295,-0.07603526,25,0,26.18093,0.03046751
1703,2021/03/26 20:17:14,11801.5571,1455.0012,1,4,0,0,0,-3.00396,3.679652,-11.05352742192,2.209885,1.212478,8.691864,4.695973,,-0.000279604399111122,,,,,,,,,,,,28.17612,-0.01343906,25,0,26.27935,-0.1202643
1704,2021/03/26 20:17:19,11806.5563,1460.0004,1,4,0,0,0,-3.004318,3.678335,-11.05088805053,2.209885,1.216644,8.691864,4.711298,,-0.000244317896431312,,,,,,,,,,,,28.26699,0.09491205,25,0,26.3421,0.01738429
1705,2021/03/26 20:17:24,11811.5564,1465.0005,1,4,0,0,0,-3.004105,3.676831,-11.045586391255,2.209885,1.22081,8.691864,4.726623,,-0.000335343007463962,,2.91447710990906,,,,,,,,,,28.34147,0.03507614,25,0,26.50231,-0.1005191
1706,2021/03/26 20:17:29,11816.5572,1470.0013,1,4,0,0,0,-3.004028,3.675341,-11.040827273548,2.209885,1.224975,8.691864,4.741933,,-0.000290596392005682,,,,,,,,,,,,28.3596,0.1264817,25,0,26.57745,0.0468415
1707,2021/03/26 20:17:34,11821.5573,1475.0014,1,4,0,0,0,-3.003822,3.673779,-11.035378183338,2.209885,1.229142,8.691864,4.757243,,-0.000225247204070911,,,0.355890989303589,,,,,,,,,28.25812,-0.03435612,25,0,26.63929,0.09675741
1708,2021/03/26 20:17:39,11826.5574,1480.0015,1,4,0,0,0,-3.004456,3.672276,-11.033191661856,2.209885,1.233307,8.691864,4.772544,,-0.000267301686108112,,2.7642810344696,,,,,,,,,,28.19963,0.1027805,25,0,26.6233,0.06313682
1709,2021/03/26 20:17:44,11831.5568,1485.0009,1,4,0,0,0,-3.004066,3.670885,-11.02758081841,2.209885,1.237473,8.691864,4.78784,,-0.000356478587491438,,,,,,,,,,,,28.18367,0.0413084,25,0,26.64287,0.1460242
1710,2021/03/26 20:17:49,11836.5559,1490,1,4,0,0,0,-3.003937,3.669646,-11.023385396302,2.209885,1.241639,8.691864,4.803129,,-0.000242369394982234,,,,,,,,,,,,28.20984,-0.05566478,25,0,26.62642,0.06201684
1711,2021/03/26 20:17:54,11841.556,1495.0001,1,4,0,0,0,-3.00386,3.667594,-11.01693891284,2.209885,1.245804,8.691864,4.818409,,-0.00033659499604255,,2.70724105834961,,,,,,,,,,28.23905,0.1194161,25,0,26.6415,0.07761538
1712,2021/03/26 20:17:59,11846.557,1500.0011,1,4,0,0,0,-3.003723,3.666299,-11.012546631177,2.209885,1.249972,8.691864,4.833694,,-0.000357749493559822,,,,,,,,,,,,28.34322,0.1185954,25,0,26.62506,0.1256979
1713,2021/03/26 20:18:04,11851.5569,1505.001,1,4,0,0,0,-3.004478,3.664704,-11.010522544512,2.209885,1.254139,8.691864,4.848967,,-0.000235293395235203,,,,,,,,,,,,28.38401,0.05514264,25,0,26.5806,0.1310176
1714,2021/03/26 20:18:09,11856.5562,1510.0003,1,4,0,0,0,-3.003914,3.663465,-11.00473380201,2.209885,1.258305,8.691864,4.864232,,-0.000282605498796329,,,0.358800113201141,,,,,,,,,28.40528,0.008443594,25,0,26.41688,-0.09610534
1715,2021/03/26 20:18:14,11861.5561,1515.0002,1,4,0,0,0,-3.003723,3.661771,-10.998945773433,2.209885,1.262471,8.691864,4.879491,,-0.000281098502455279,,2.83341193199158,,,,,,,,,,28.3073,0.06177425,25,0,26.28289,-0.08705556
1716,2021/03/26 20:18:19,11866.5562,1520.0003,1,4,0,0,0,-3.004166,3.660243,-10.995977572338,2.209885,1.266638,8.691864,4.894745,,-0.000211453196243383,,,,,,,,,,,,28.35879,0.1150095,25,0,26.29899,-0.01360834
1717,2021/03/26 20:18:24,11871.557,1525.0011,1,4,0,0,0,-3.00399,3.659081,-10.99184273319,2.209885,1.270804,8.691864,4.909992,,,,,,,,,,,,,,28.22486,-0.07939696,25,0,26.22147,-0.07076681
1718,2021/03/26 20:18:29,11876.557,1530.0011,1,4,0,0,0,-3.004402,3.657416,-10.988347945232,2.209885,1.274972,8.691864,4.925237,,-0.00039779330836609,,2.72251296043396,,,,,,,,,,28.12911,-0.05390167,25,0,26.19655,-0.1497638
1719,2021/03/26 20:18:34,11881.5571,1535.0012,1,4,0,0,0,-3.003937,3.655704,-10.981504506648,2.209885,1.279139,8.691864,4.940475,,-0.000273666490102187,,,,,,,,,,,,28.18632,0.0627774,25,0,26.25399,-0.05492568
1720,2021/03/26 20:18:39,11886.5564,1540.0005,1,4,0,0,0,-3.004242,3.654112,-10.977836743104,2.209885,1.283305,8.691864,4.955701,,-0.000320741499308497,,,0.362008690834045,,,,,,,,,28.28649,-0.08742809,25,0,26.2335,-0.07660389
1721,2021/03/26 20:18:44,11891.5565,1545.0006,1,4,0,0,0,-3.004028,3.65262,-10.97257275336,2.209885,1.287471,8.691864,4.970921,,-0.000260544911725447,,2.77463293075562,,,,,,,,,,28.04617,-0.06539285,25,0,26.14889,-0.1435095
