Repository: HVES-Battery-Testing-Consortium/LG-HG2

# Battery Testing Consortium (BTC)
The Battery Testing Consortium (BTC) has been developed within the High Voltage and Energy Storage Lab at Oxford Brookes University to provide accurate and comprehensive cell data to Formula Student Electric teams. Through the BTC, we aim to provide FS teams with information for improved and informed decisions for cell selection, pack architecture design, thermal cooling requirements, and end of life predictions. A range of tests are completed to provide a comprehensive electrochemical lithium-ion characterisation for modelling, validation, and battery management parameterisation.

File: Data/Round1/LG_HG2/Package 1/210326_FSD_CellCond_LGHG2_1_25C/210326_FSD_CellCond_LGHG2_1_Channel_2_Wb_1.CSV (part 10 of 62)
Data_Point,Date_Time,Test_Time(s),Step_Time(s),Cycle_Index,Step_Index,TC_Counter1,TC_Counter2,TC_Counter3,Current(A),Voltage(V),Power(W),Charge_Capacity(Ah),Discharge_Capacity(Ah),Charge_Energy(Wh),Discharge_Energy(Wh),ACR(Ohm),dV/dt(V/s),Internal_Resistance(Ohm),dQ/dV(Ah/V),dV/dQ(V/Ah),MetaCode_MV_UD1,MetaCode_MV_UD2,MetaCode_MV_UD3,MetaCode_MV_UD4,MetaCode_MV_UD5,MetaCode_MV_UD6,MetaCode_MV_UD7,MetaCode_MV_UD8,Aux_Temperature_1(C),Aux_dT/dt_1(C),Aux_Temperature_2(C),Aux_dT/dt_2(C),Aux_Temperature_3(C),Aux_dT/dt_3(C)
1913,2021/03/26 20:34:44,12851.5565,2505.0006,1,4,0,0,0,-3.003876,3.422621,-10.281129078996,2.209885,2.08746,8.691864,7.791684,,-0.000225186100578867,,,,,,,,,,,,28.85469,0.04410326,25,0,26.78904,0.08658469
1914,2021/03/26 20:34:49,12856.5574,2510.0015,1,4,0,0,0,-3.003975,3.421227,-10.277280377325,2.209885,2.091627,8.691864,7.805943,,-0.000208664903766476,,3.96967697143555,,,,,,,,,,29.23352,0.0204742,25,0,26.63696,-0.07727444
1915,2021/03/26 20:34:54,12861.5574,2515.0015,1,4,0,0,0,-3.004303,3.420182,-10.275263043146,2.209885,2.095793,8.691864,7.820194,,-0.000165201694471762,,,,,,,,,,,,28.91447,-0.07716,25,0,26.48705,-0.1442379
1916,2021/03/26 20:34:59,12866.5567,2520.0008,1,4,0,0,0,-3.004494,3.41904,-10.27248516576,2.209885,2.099959,8.691864,7.83444,,,,,,,,,,,,,,28.91582,-0.08296847,25,0,26.85841,-0.001108646
1917,2021/03/26 20:35:04,12871.5566,2525.0007,1,4,0,0,0,-3.004066,3.418234,-10.268600539444,2.209885,2.104125,8.691864,7.848682,,-0.000203563598915935,,,,,,,,,,,,29.17954,0.1029044,25,0,26.82461,0.01446068
1918,2021/03/26 20:35:09,12876.5568,2530.0009,1,4,0,0,0,-3.004288,3.416763,-10.264940079744,2.209885,2.108292,8.691864,7.862922,,-0.00019758079724852,,3.80511593818665,,,,,,,,,,29.22159,0.09984851,25,0,26.5965,-0.06419659
1919,2021/03/26 20:35:14,12881.5569,2535.001,1,4,0,0,0,-3.004379,3.415641,-10.261880091939,2.209885,2.112458,8.691864,7.877156,,-0.00020366940589156,,,,,,,,,,,,29.01804,0.04979074,25,0,26.45591,-0.06561756
1920,2021/03/26 20:35:19,12886.5569,2540.001,1,4,0,0,0,-3.004509,3.414699,-10.259493877791,2.209885,2.116626,8.691864,7.891388,,-0.000222283197217621,,,,,,,,,,,,28.85606,-0.08862913,25,0,26.52088,0.02209067
1921,2021/03/26 20:35:24,12891.5562,2545.0003,1,4,0,0,0,-3.004288,3.413601,-10.255440521088,2.209885,2.120792,8.691864,7.905613,,-0.000230710895266384,,,0.263110309839249,,,,,,,,,28.92643,-0.1115865,25,0,26.69122,0.02793431
1922,2021/03/26 20:35:29,12896.557,2550.0011,1,4,0,0,0,-3.004433,3.412333,-10.252125872189,2.209885,2.12496,8.691864,7.919837,,,,,,,,,,,,,,28.98221,-0.09402394,25,0,26.82552,-0.01889765
1923,2021/03/26 20:35:34,12901.5569,2555.001,1,4,0,0,0,-3.003952,3.411033,-10.246579402416,2.209885,2.129126,8.691864,7.934051,,-0.000168981205206364,,3.65418601036072,,,,,,,,,,29.03974,0.05764842,25,0,26.8264,0.0824213
1924,2021/03/26 20:35:39,12906.5563,2560.0004,1,4,0,0,0,-3.00457,3.410151,-10.24603739007,2.209885,2.133292,8.691864,7.948261,,-0.00030370699823834,,,,,,,,,,,,29.20211,0.05184531,25,0,26.87573,0.116592
1925,2021/03/26 20:35:44,12911.5565,2565.0006,1,4,0,0,0,-3.004303,3.408914,-10.241410556942,2.209885,2.13746,8.691864,7.962471,,-0.000173734195413999,,,,,,,,,,,,29.27996,0.02805829,25,0,26.82594,0.09491682
1926,2021/03/26 20:35:49,12916.5573,2570.0014,1,4,0,0,0,-3.004646,3.407581,-10.238574621326,2.209885,2.141628,8.691864,7.976676,,-0.000401359691750258,,,,,,,,,,,,29.38655,0.07661939,25,0,26.80505,-0.05420923
1927,2021/03/26 20:35:54,12921.5572,2575.0013,1,4,0,0,0,-3.00444,3.406527,-10.23470597988,2.209885,2.145794,8.691864,7.99087,,-0.000188755002454855,,3.55627489089966,,,,,,,,,,29.33392,0.08889139,25,0,26.64541,-0.06406069
1928,2021/03/26 20:35:59,12926.5574,2580.0015,1,4,0,0,0,-3.00428,3.40537,-10.2306849836,2.209885,2.149961,8.691864,8.005063,,-0.000239970395341516,,,,,,,,,,,,29.28173,0.09360135,25,0,26.57869,-0.03044248
1929,2021/03/26 20:36:04,12931.5566,2585.0007,1,4,0,0,0,-3.004478,3.404054,-10.227405353812,2.209885,2.154128,8.691864,8.019249,,-0.000254895800026134,,,,,,,,,,,,29.19592,-0.07466614,25,0,26.5707,-0.06612659
1930,2021/03/26 20:36:09,12936.5565,2590.0006,1,4,0,0,0,-3.004478,3.402797,-10.223628724966,2.209885,2.158295,8.691864,8.033432,,,,,0.283459007740021,,,,,,,,,29.03265,-0.08986473,25,0,26.57736,-0.1014394
1931,2021/03/26 20:36:14,12941.5567,2595.0008,1,4,0,0,0,-3.004303,3.401683,-10.219686441949,2.209885,2.162462,8.691864,8.047608,,-0.00033867300953716,,3.41738104820251,,,,,,,,,,28.98176,-0.07521987,25,0,26.69701,-0.08224726
1932,2021/03/26 20:36:19,12946.556,2600.0001,1,4,0,0,0,-3.004532,3.400504,-10.216923084128,2.209885,2.166629,8.691864,8.06178,,-0.000270971504505724,,,,,,,,,,,,29.00433,0.04893661,25,0,26.85485,0.1181203
1933,2021/03/26 20:36:24,12951.5566,2605.0007,1,4,0,0,0,-3.004242,3.398781,-10.210760629002,2.209885,2.170797,8.691864,8.07595,,-0.000239257395151071,,,,,,,,,,,,29.28396,0.0789535,25,0,26.9722,0.1527256
1934,2021/03/26 20:36:29,12956.5559,2610,1,4,0,0,0,-3.004471,3.39784,-10.20871174264,2.209885,2.174963,8.691864,8.090109,,-0.000241072702920064,,,,,,,,,,,,29.34232,0.003585219,25,0,26.8744,0.09031594
1935,2021/03/26 20:36:34,12961.5559,2615,1,4,0,0,0,-3.004898,3.396808,-10.207061565584,2.209885,2.17913,8.691864,8.104265,,,,3.38314294815063,,,,,,,,,,29.44138,0.05074501,25,0,26.82461,-0.0668627
1936,2021/03/26 20:36:39,12966.5561,2620.0002,1,4,0,0,0,-3.004288,3.395183,-10.200107544704,2.209885,2.183297,8.691864,8.118417,,-0.000193525498616509,,,,,,,,,,,,29.38743,0.08750975,25,0,26.65653,-0.05210042
1937,2021/03/26 20:36:44,12971.5561,2625.0002,1,4,0,0,0,-3.004395,3.393774,-10.19623763673,2.209885,2.187464,8.691864,8.132563,,-0.000204072202905081,,,,,,,,,,,,29.35073,0.09331524,25,0,26.61961,-0.006254911
1938,2021/03/26 20:36:49,12976.5569,2630.001,1,4,0,0,0,-3.004593,3.392715,-10.193727739995,2.209885,2.191633,8.691864,8.146707,,-0.000354933203198016,,,0.302651613950729,,,,,,,,,29.23263,-0.08916616,25,0,26.54354,-0.08737862
1939,2021/03/26 20:36:54,12981.5572,2635.0013,1,4,0,0,0,-3.004128,3.391361,-10.188082538208,2.209885,2.1958,8.691864,8.160843,,-0.000244522612774745,,3.13802099227905,,,,,,,,,,29.18575,-0.04229069,25,0,26.58182,-0.1047629
1940,2021/03/26 20:36:59,12986.5573,2640.0014,1,4,0,0,0,-3.004326,3.389991,-10.184638101066,2.209885,2.199968,8.691864,8.174973,,-0.00027580521418713,,,,,,,,,,,,29.05032,-0.007616878,25,0,26.53819,-0.1077086
1941,2021/03/26 20:37:04,12991.5571,2645.0012,1,4,0,0,0,-3.004395,3.388601,-10.180695901395,2.209885,2.204135,8.691864,8.189096,,-0.000241417204961181,,,,,,,,,,,,28.99768,-0.08472383,25,0,26.61338,0.01931369
1942,2021/03/26 20:37:09,12996.5572,2650.0013,1,4,0,0,0,-3.004288,3.387295,-10.17640972096,2.209885,2.208302,8.691864,8.203215,,-0.000227580792852677,,,,,,,,,,,,28.97867,-0.1342314,25,0,26.63697,-0.03932178
1943,2021/03/26 20:37:14,13001.5574,2655.0015,1,4,0,0,0,-3.004112,3.386088,-10.172187593856,2.209885,2.212468,8.691864,8.217322,,-0.000261080596828833,,3.02942299842834,,,,,,,,,,29.02379,-0.05253494,25,0,26.66809,-0.08613408
1944,2021/03/26 20:37:19,13006.5565,2660.0006,1,4,0,0,0,-3.004707,3.384438,-10.169244549666,2.209885,2.216633,8.691864,8.231423,,-0.00027539671282284,,,,,,,,,,,,29.10168,-0.09191334,25,0,26.58982,0.01430809
1945,2021/03/26 20:37:24,13011.5565,2665.0006,1,4,0,0,0,-3.004074,3.382818,-10.162235600532,2.209885,2.2208,8.691864,8.245524,,-0.000265635288087651,,,0.33043709397316,,,,,,,,,29.1375,-0.1108497,25,0,26.54043,-0.1225638
1946,2021/03/26 20:37:29,13016.5566,2670.0007,1,4,0,0,0,-3.004166,3.381807,-10.159509607962,2.209885,2.224968,8.691864,8.259621,,-0.000358001911081374,,3.10078191757202,,,,,,,,,,29.17865,0.03111064,25,0,26.53909,-0.0821352
1947,2021/03/26 20:37:34,13021.5568,2675.0009,1,4,0,0,0,-3.004143,3.380239,-10.154721330177,2.209885,2.229135,8.691864,8.273709,,-0.000239745495491661,,,,,,,,,,,,29.18619,-0.1028228,25,0,26.50397,-0.0366658
1948,2021/03/26 20:37:39,13026.5568,2680.0009,1,4,0,0,0,-3.004303,3.378817,-10.150990049551,2.209885,2.233301,8.691864,8.28779,,-0.000226267497055233,,,,,,,,,,,,29.06494,-0.1343584,25,0,26.53153,-0.1061773
1949,2021/03/26 20:37:44,13031.5569,2685.001,1,4,0,0,0,-3.004318,3.377244,-10.146314939592,2.209885,2.237469,8.691864,8.301868,,-0.000254546699579805,,,,,,,,,,,,29.05475,-0.03166914,25,0,26.55688,-0.1007545
1950,2021/03/26 20:37:49,13036.5569,2690.001,1,4,0,0,0,-3.00473,3.37608,-10.1442088584,2.209885,2.241635,8.691864,8.315937,,-0.000263456109678373,,2.8890209197998,,,,,,,,,,29.08793,-0.111255,25,0,26.54041,0.01264513
1951,2021/03/26 20:37:54,13041.5561,2695.0002,1,4,0,0,0,-3.004608,3.374652,-10.139506396416,2.209885,2.245801,8.691864,8.33,,-0.000259724503848702,,,,,,,,,,,,29.05563,-0.1356012,25,0,26.54353,-0.0807488
1952,2021/03/26 20:37:59,13046.5571,2700.0012,1,4,0,0,0,-3.004433,3.373065,-10.134147797145,2.209885,2.249969,8.691864,8.344061,,-0.000310338306007907,,,0.338992297649384,,,,,,,,,29.03264,-0.04964113,25,0,26.57024,-0.09880185
1953,2021/03/26 20:38:04,13051.5569,2705.001,1,4,0,0,0,-3.004478,3.371565,-10.12979286807,2.209885,2.254136,8.691864,8.358111,,-0.000327087589539588,,2.79057908058167,,,,,,,,,,29.0114,-0.05335629,25,0,26.64852,0.06195307
1954,2021/03/26 20:38:09,13056.5571,2710.0012,1,4,0,0,0,-3.004326,3.370288,-10.125443865888,2.209885,2.258302,8.691864,8.372156,,-0.000243355403654277,,,,,,,,,,,,29.09015,-0.08916795,25,0,26.76324,0.06823659
1955,2021/03/26 20:38:14,13061.5564,2715.0005,1,4,0,0,0,-3.004379,3.36871,-10.12088158109,2.209885,2.262468,8.691864,8.386193,,,,,,,,,,,,,,29.24724,-0.08318722,25,0,26.9282,0.03640056
1956,2021/03/26 20:38:19,13066.5572,2720.0013,1,4,0,0,0,-3.004417,3.367153,-10.116331714801,2.209885,2.266636,8.691864,8.40023,,-0.000238023101701401,,,,,,,,,,,,29.36487,0.09205461,25,0,26.89707,0.05254507
1957,2021/03/26 20:38:24,13071.5565,2725.0006,1,4,0,0,0,-3.004356,3.365645,-10.11159574962,2.209885,2.270802,8.691864,8.414254,,-0.000364670704584569,,2.82993698120117,,,,,,,,,,29.50636,0.1469374,25,0,26.76903,0.05434215
1958,2021/03/26 20:38:29,13076.5564,2730.0005,1,4,0,0,0,-3.004456,3.364391,-10.108164726296,2.209885,2.274966,8.691864,8.428267,,-0.000381495308829471,,,,,,,,,,,,29.43871,0.1008993,25,0,26.58002,0.02140522
1959,2021/03/26 20:38:34,13081.5574,2735.0015,1,4,0,0,0,-3.004761,3.362517,-10.103559943437,2.209885,2.279135,8.691864,8.442288,,-0.000308382208459079,,,0.356267899274826,,,,,,,,,29.26138,-0.09842217,25,0,26.47993,-0.07891297
1960,2021/03/26 20:38:39,13086.5565,2740.0006,1,4,0,0,0,-3.004517,3.360842,-10.097706923314,2.209885,2.283301,8.691864,8.456294,,-0.000278409890597686,,2.69799709320068,,,,,,,,,,29.04237,-0.1304901,25,0,26.5729,-0.03780484
1961,2021/03/26 20:38:44,13091.5566,2745.0007,1,4,0,0,0,-3.004692,3.359594,-10.094545215048,2.209885,2.287469,8.691864,8.470298,,-0.000342471903422847,,,,,,,,,,,,29.08176,-0.1144582,25,0,26.74768,-0.03724158
1962,2021/03/26 20:38:49,13096.556,2750.0001,1,4,0,0,0,-3.004318,3.358082,-10.088746198076,2.209885,2.291635,8.691864,8.484292,,-0.000386112398700789,,,,,,,,,,,,29.22775,0.05583823,25,0,26.89439,0.09618938
1963,2021/03/26 20:38:54,13101.5568,2755.0009,1,4,0,0,0,-3.004509,3.356401,-10.084337012109,2.209885,2.295803,8.691864,8.498283,,-0.000406329811085016,,2.79011201858521,,,,,,,,,,29.35291,0.06178141,25,0,26.9135,0.1510614
1964,2021/03/26 20:38:59,13106.5568,2760.0009,1,4,0,0,0,-3.005051,3.354608,-10.080768125008,2.209885,2.299969,8.691864,8.512265,,-0.000232663194765337,,,,,,,,,,,,29.48734,0.02970994,25,0,26.87082,0.1121515
1965,2021/03/26 20:39:04,13111.556,2765.0001,1,4,0,0,0,-3.004417,3.353269,-10.074618389173,2.209885,2.304137,8.691864,8.526242,,-0.000310570205328986,,,0.377795308828354,,,,,,,,,29.47275,0.02004147,25,0,26.67118,-0.09325922
1966,2021/03/26 20:39:09,13116.556,2770.0001,1,4,0,0,0,-3.004379,3.351707,-10.069798124953,2.209885,2.308304,8.691864,8.540212,,-0.000344797008438036,,2.57476592063904,,,,,,,,,,29.31223,-0.0218451,25,0,26.51685,-0.1420218
1967,2021/03/26 20:39:14,13121.5569,2775.001,1,4,0,0,0,-3.004883,3.34981,-10.06578712223,2.209885,2.312473,8.691864,8.554182,,-0.000336545897880569,,,,,,,,,,,,29.06894,-0.03829837,25,0,26.42878,-0.1341182
1968,2021/03/26 20:39:19,13126.5562,2780.0003,1,4,0,0,0,-3.004837,3.348297,-10.061086712589,2.209885,2.316638,8.691864,8.568132,,-0.000317152385832742,,,,,,,,,,,,29.07777,0.01810253,25,0,26.75079,0.1138073
1969,2021/03/26 20:39:24,13131.5571,2785.0012,1,4,0,0,0,-3.004608,3.346778,-10.055755953024,2.209885,2.320805,8.691864,8.582081,,-0.000258798099821433,,2.55302500724792,,,,,,,,,,29.42809,0.0704813,25,0,26.94639,0.1353401
1970,2021/03/26 20:39:29,13136.5571,2790.0012,1,4,0,0,0,-3.004631,3.345036,-10.050598861716,2.209885,2.324972,8.691864,8.596023,,-0.000273853103863075,,,,,,,,,,,,29.41793,0.06716967,25,0,26.6374,0.04086673
1971,2021/03/26 20:39:34,13141.5571,2795.0012,1,4,0,0,0,-3.004837,3.343334,-10.046173706558,2.209885,2.32914,8.691864,8.609961,,-0.000244345690589398,,,0.392813086509705,,,,,,,,,29.25872,-0.08143604,25,0,26.47014,-0.1018584
1972,2021/03/26 20:39:39,13146.5571,2800.0012,1,4,0,0,0,-3.004631,3.341628,-10.040359079268,2.209885,2.333307,8.691864,8.623891,,-0.000374900089809671,,,,,,,,,,,,29.15254,-0.05916834,25,0,26.39894,-0.1351058
1973,2021/03/26 20:39:44,13151.5564,2805.0005,1,4,0,0,0,-3.00457,3.340049,-10.03541102393,2.209885,2.337476,8.691864,8.637817,,-0.00030030868947506,,2.47726392745972,,,,,,,,,,29.1937,0.02765298,25,0,26.46881,-0.08784354
1974,2021/03/26 20:39:49,13156.5566,2810.0007,1,4,0,0,0,-3.004471,3.338312,-10.029861592952,2.209885,2.341643,8.691864,8.651733,,-0.000252923200605437,,,,,,,,,,,,29.26137,-0.100224,25,0,26.47281,-0.06293893
1975,2021/03/26 20:39:54,13161.5566,2815.0007,1,4,0,0,0,-3.004745,3.336414,-10.02507328443,2.209885,2.345812,8.691864,8.665644,,-0.000374910101527348,,,,,,,,,,,,29.50812,0.137381,25,0,26.87038,0.04917562
1976,2021/03/26 20:39:59,13166.5575,2820.0016,1,4,0,0,0,-3.004433,3.334793,-10.019162137369,2.209885,2.34998,8.691864,8.679548,,-0.000305838999338448,,2.4887809753418,,,,,,,,,,29.22423,-0.06660581,25,0,26.86241,0.05308688
1977,2021/03/26 20:40:04,13171.5559,2825,1,4,0,0,0,-3.004379,3.333083,-10.013844570457,2.209885,2.354146,8.691864,8.693439,,-0.000455498491646722,,,0.412762105464935,,,,,,,,,29.10875,-0.008981228,25,0,26.66809,0.08657753
1978,2021/03/26 20:40:09,13176.556,2830.0001,1,4,0,0,0,-3.004608,3.331386,-10.009509026688,2.209885,2.358312,8.691864,8.70732,,-0.000292753597022966,,2.37695503234863,,,,,,,,,,29.26757,-0.07213473,25,0,26.46481,-0.1147979
1979,2021/03/26 20:40:14,13181.556,2835.0001,1,4,0,0,0,-3.004875,3.329456,-10.004599098,2.209885,2.362479,8.691864,8.721196,,-0.000298181897960603,,,,,,,,,,,,29.59477,0.08193076,25,0,26.78681,0.08686125
1980,2021/03/26 20:40:19,13186.5568,2840.0009,1,4,0,0,0,-3.00473,3.327741,-9.99896321493,2.209885,2.366648,8.691864,8.735074,,-0.00031866310746409,,,,,,,,,,,,29.35647,0.08582234,25,0,26.94552,0.05963504
1981,2021/03/26 20:40:24,13191.5571,2845.0012,1,4,0,0,0,-3.004303,3.325842,-9.991837098126,2.209885,2.370815,8.691864,8.748937,,-0.000385472609195858,,2.29905891418457,,,,,,,,,,29.14769,-0.08900702,25,0,26.70723,0.04837513
1982,2021/03/26 20:40:29,13196.5571,2850.0012,1,4,0,0,0,-3.004303,3.323799,-9.985699307097,2.209885,2.374983,8.691864,8.762794,,-0.000400536286178976,,,,,,,,,,,,29.23088,-0.003589988,25,0,26.51332,-0.1036698
1983,2021/03/26 20:40:34,13201.5564,2855.0005,1,4,0,0,0,-3.00444,3.321741,-9.97997153004,2.209885,2.379149,8.691864,8.77664,,-0.000293425400741398,,,0.430706799030304,,,,,,,,,29.4533,-0.08445084,25,0,26.55199,-0.0893414
1984,2021/03/26 20:40:39,13206.5563,2860.0004,1,4,0,0,0,-3.004837,3.320102,-9.976365333374,2.209885,2.383315,8.691864,8.790475,,-0.000344812695402652,,2.20222902297974,,,,,,,,,,29.60009,0.09589434,25,0,26.7139,-0.04362643
1985,2021/03/26 20:40:44,13211.5571,2865.0012,1,4,0,0,0,-3.004654,3.318419,-9.970700922026,2.209885,2.387483,8.691864,8.804308,,-0.000380103301722556,,,,,,,,,,,,29.50682,0.004419684,25,0,26.86197,0.09783149
1986,2021/03/26 20:40:49,13216.5572,2870.0013,1,4,0,0,0,-3.004669,3.316139,-9.963900052991,2.209885,2.391649,8.691864,8.818129,,-0.000428378902142867,,2.14574694633484,,,,,,,,,,29.43517,0.124079,25,0,26.92506,0.06476581
1987,2021/03/26 20:40:54,13221.5566,2875.0007,1,4,0,0,0,-3.004822,3.314145,-9.95841580719,2.209885,2.395816,8.691864,8.831942,,-0.000381832796847448,,,,,,,,,,,,29.35425,0.01795471,25,0,26.88639,0.1448071
1988,2021/03/26 20:40:59,13226.5575,2880.0016,1,4,0,0,0,-3.004532,3.312075,-9.9512353239,2.209885,2.399983,8.691864,8.845749,,-0.000414155307225883,,,0.470095813274384,,,,,,,,,29.18972,-0.1163572,25,0,26.7637,-0.01917124
1989,2021/03/26 20:41:04,13231.5575,2885.0016,1,4,0,0,0,-3.00457,3.31001,-9.9451567457,2.209885,2.40415,8.691864,8.859544,,-0.000344731408404186,,2.03303909301758,,,,,,,,,,29.21672,-0.04711628,25,0,26.59161,0.0837779
1990,2021/03/26 20:41:09,13236.5574,2890.0015,1,4,0,0,0,-3.004036,3.307835,-9.93685542206,2.209885,2.408317,8.691864,8.873334,,-0.000440567702753469,,,,,,,,,,,,29.44757,-0.03246367,25,0,26.54622,-0.1104701
1991,2021/03/26 20:41:14,13241.5575,2895.0016,1,4,0,0,0,-3.00457,3.305892,-9.93278392644,2.209885,2.412483,8.691864,8.887111,,-0.000363475613994524,,1.96669805049896,,,,,,,,,,29.70879,0.09835005,25,0,26.88016,0.09893179
1992,2021/03/26 20:41:19,13246.5567,2900.0008,1,4,0,0,0,-3.00473,3.303648,-9.92657025504,2.209885,2.41665,8.691864,8.900879,,-0.000478160305647179,,,,,,,,,,,,29.48028,0.1080483,25,0,26.94196,0.03751993
1993,2021/03/26 20:41:24,13251.5567,2905.0008,1,4,0,0,0,-3.004242,3.301344,-9.918036301248,2.209885,2.420816,8.691864,8.914638,,-0.000519011926371604,,1.90465998649597,0.510700285434723,,,,,,,,,29.2795,-0.06840646,25,0,26.77569,0.07796824
1994,2021/03/26 20:41:29,13256.5569,2910.001,1,4,0,0,0,-3.004417,3.298708,-9.910694393236,2.209885,2.424981,8.691864,8.928383,,-0.000366244814358652,,,,,,,,,,,,29.37019,0.01229882,25,0,26.50396,-0.1099288
1995,2021/03/26 20:41:34,13261.5571,2915.0012,1,4,0,0,0,-3.004547,3.296583,-9.904738562901,2.209885,2.429149,8.691864,8.942129,,-0.000631675880867988,,,,,,,,,,,,29.6107,-0.06357312,25,0,26.6463,-0.1194906
1996,2021/03/26 20:41:39,13266.557,2920.0011,1,4,0,0,0,-3.004555,3.29428,-9.8978454454,2.209885,2.433317,8.691864,8.955864,,-0.000414292007917538,,1.74426698684692,,,,,,,,,,29.69687,0.1449281,25,0,26.92506,0.0834924
1997,2021/03/26 20:41:44,13271.5571,2925.0012,1,4,0,0,0,-3.004143,3.291608,-9.888461131944,2.209885,2.437485,8.691864,8.969587,,-0.000428455910878256,,,0.576540529727936,,,,,,,,,29.38966,-0.0826174,25,0,26.87931,0.03473103
1998,2021/03/26 20:41:49,13276.557,2930.0011,1,4,0,0,0,-3.004456,3.288956,-9.881523587936,2.209885,2.441652,8.691864,8.983298,,-0.000600168888922781,,1.70855605602264,,,,,,,,,,29.30916,0.0008231401,25,0,26.7557,0.09865105
1999,2021/03/26 20:41:54,13281.5571,2935.0012,1,4,0,0,0,-3.004608,3.286625,-9.875019768,2.209885,2.445819,8.691864,8.997001,,-0.000560873828362674,,,,,,,,,,,,29.26316,-0.1264215,25,0,26.6383,-0.007084012
2000,2021/03/26 20:41:59,13286.5572,2940.0013,1,4,0,0,0,-3.004974,3.283947,-9.868175352378,2.209885,2.449985,8.691864,9.010687,,-0.000626185676082969,,1.5887850522995,,,,,,,,,,29.3401,-0.02848029,25,0,26.58758,-0.1020026
2001,2021/03/26 20:42:04,13291.5566,2945.0007,1,4,0,0,0,-3.004547,3.281005,-9.857933729735,2.209885,2.454153,8.691864,9.024366,,-0.000655592884868383,,1.5516220331192,0.614013612270355,,,,,,,,,29.4091,-0.08194208,25,0,26.49328,-0.02015114
2002,2021/03/26 20:42:09,13296.5574,2950.0015,1,4,0,0,0,-3.004593,3.278205,-9.849671795565,2.209885,2.458322,8.691864,9.038039,,-0.000582310312893242,,,,,,,,,,,,29.4467,-0.05332112,25,0,26.47417,-0.1492435
2003,2021/03/26 20:42:14,13301.5566,2955.0007,1,4,0,0,0,-3.004364,3.275648,-9.841238927872,2.209885,2.462488,8.691864,9.051693,,-0.000674915325362235,,1.48365497589111,,,,,,,,,,29.601,0.09354651,25,0,26.56538,-0.01264513
2004,2021/03/26 20:42:19,13306.5575,2960.0016,1,4,0,0,0,-3.004509,3.272674,-9.832778487066,2.209885,2.466656,8.691864,9.06534,,-0.000515225576236844,,,0.673525393009186,,,,,,,,,29.77023,0.01161218,25,0,26.83528,-0.09726942
2005,2021/03/26 20:42:24,13311.5567,2965.0008,1,4,0,0,0,-3.004654,3.269678,-9.824251081412,2.209885,2.470823,8.691864,9.078968,,-0.000477489811601117,,1.40039002895355,,,,,,,,,,29.76363,0.1313764,25,0,26.94244,0.07432997
2006,2021/03/26 20:42:29,13316.5568,2970.0009,1,4,0,0,0,-3.004707,3.266623,-9.815244994461,2.209885,2.474991,8.691864,9.092589,,-0.000606054614763707,,,,,,,,,,,,29.65845,-0.03037691,25,0,26.99309,0.08724868
2007,2021/03/26 20:42:34,13321.5569,2975.001,1,4,0,0,0,-3.004456,3.263693,-9.805622016008,2.209885,2.479158,8.691864,9.106196,,-0.0006071692914702,,1.45324695110321,,,,,,,,,,29.61292,0.09223878,25,0,26.97576,0.08615017
2008,2021/03/26 20:42:39,13326.556,2980.0001,1,4,0,0,0,-3.004723,3.260447,-9.796740091181,2.209885,2.483325,8.691864,9.119788,,-0.000551096978597343,,1.3456779718399,0.715823173522949,,,,,,,,,29.59262,0.01548409,25,0,26.94823,0.1245153
2009,2021/03/26 20:42:44,13331.5562,2985.0003,1,4,0,0,0,-3.004646,3.257084,-9.786384412264,2.209885,2.487491,8.691864,9.133368,,-0.000746750214602798,,,,,,,,,,,,29.7093,-0.01421094,25,0,26.91624,0.08129478
2010,2021/03/26 20:42:49,13336.5562,2990.0003,1,4,0,0,0,-3.004341,3.25427,-9.77693678607,2.209885,2.491659,8.691864,9.146935,,-0.000555163016542792,,1.30381500720978,,,,,,,,,,29.81753,0.08427382,25,0,26.81174,-0.03753066
2011,2021/03/26 20:42:54,13341.5562,2995.0003,1,4,0,0,0,-3.004189,3.250859,-9.766194848351,2.209885,2.495827,8.691864,9.160493,,-0.000522255606483668,,1.25945997238159,0.775215983390808,,,,,,,,,29.75171,0.08661032,25,0,26.63166,-0.07739067
2012,2021/03/26 20:42:59,13346.557,3000.0011,1,4,0,0,0,-3.004128,3.24743,-9.75569539104,2.209885,2.499995,8.691864,9.174033,,-0.000591945718042552,,,,,,,,,,,,29.6567,0.08123696,25,0,26.52891,-0.04725575
2013,2021/03/26 20:43:04,13351.5571,3005.0012,1,4,0,0,0,-3.004478,3.244419,-9.747785508282,2.209885,2.504161,8.691864,9.187558,,-0.000756960012950003,,1.29744696617126,,,,,,,,,,29.60009,-0.09323597,25,0,26.57158,-0.0204277
2014,2021/03/26 20:43:09,13356.5574,3010.0015,1,4,0,0,0,-3.004379,3.240636,-9.736098745044,2.209885,2.508329,8.691864,9.201071,,-0.000753104919567704,,1.19664299488068,0.791570425033569,,,,,,,,,29.45687,-0.1187754,25,0,26.56982,-0.09726703
2015,2021/03/26 20:43:14,13361.5573,3015.0014,1,4,0,0,0,-3.004364,3.237243,-9.725856328452,2.209885,2.512497,8.691864,9.21457,,-0.000669988628942519,,,,,,,,,,,,29.51255,-0.04629195,25,0,26.79659,-0.02877474
2016,2021/03/26 20:43:19,13366.5574,3020.0015,1,4,0,0,0,-3.004982,3.233424,-9.716380918368,2.209885,2.516664,8.691864,9.228052,,-0.000588586728554219,,1.20176899433136,,,,,,,,,,29.38527,0.0350827,25,0,26.81087,0.09089589
2017,2021/03/26 20:43:24,13371.5565,3025.0006,1,4,0,0,0,-3.004242,3.229905,-9.70341625701,2.209885,2.52083,8.691864,9.241517,,-0.000910840579308569,,1.12514305114746,0.839441001415253,,,,,,,,,29.54137,0.03178239,25,0,26.84691,0.1120204
2018,2021/03/26 20:43:29,13376.5566,3030.0007,1,4,0,0,0,-3.004578,3.226366,-9.693868303548,2.209885,2.524997,8.691864,9.254971,,-0.000458808412076905,,,,,,,,,,,,29.73314,0.007722378,25,0,26.91176,0.1055956
2019,2021/03/26 20:43:34,13381.5567,3035.0008,1,4,0,0,0,-3.004417,3.22241,-9.68146338497,2.209885,2.529165,8.691864,9.268408,,-0.000813911319710314,,1.14914500713348,0.891844391822815,,,,,,,,,29.67307,0.1000273,25,0,26.87979,0.00500977
2020,2021/03/26 20:43:39,13386.556,3040.0001,1,4,0,0,0,-3.004784,3.218719,-9.671555351696,2.209885,2.533331,8.691864,9.281826,,-0.000707086815964431,,1.12842404842377,,,,,,,,,,29.7323,0.1311094,25,0,26.81135,0.09631634
2021,2021/03/26 20:43:44,13391.556,3045.0001,1,4,0,0,0,-3.004845,3.214799,-9.659972701155,2.209885,2.537499,8.691864,9.295233,,-0.000948325905483216,,1.06810796260834,,,,,,,,,,29.78574,0.04970968,25,0,26.78686,0.09450495
2022,2021/03/26 20:43:49,13396.5569,3050.001,1,4,0,0,0,-3.004379,3.210889,-9.646727482931,2.209885,2.541667,8.691864,9.308622,,-0.000963096972554922,,1.0561820268631,0.917181789875031,,,,,,,,,29.8688,0.07957458,25,0,26.79932,-0.04893243
2023,2021/03/26 20:43:54,13401.5569,3055.001,1,4,0,0,0,-3.004799,3.206907,-9.636110946693,2.209885,2.545834,8.691864,9.321997,,-0.000738740782253444,,,,,,,,,,,,29.8847,0.1241571,25,0,26.83665,0.04710436
2024,2021/03/26 20:43:59,13406.557,3060.0011,1,4,0,0,0,-3.004616,3.202727,-9.622964787832,2.209885,2.550002,8.691864,9.335353,,-0.000974864815361798,,1.06633603572845,0.96748298406601,,,,,,,,,29.94742,0.08104265,25,0,26.80019,0.07267833
2025,2021/03/26 20:44:04,13411.5563,3065.0004,1,4,0,0,0,-3.004456,3.198865,-9.61084914244,2.209885,2.554167,8.691864,9.348685,,-0.000866474874783307,,1.03191697597504,,,,,,,,,,29.85999,0.01173079,25,0,26.66237,-0.08824766
2026,2021/03/26 20:44:09,13416.5572,3070.0013,1,4,0,0,0,-3.004555,3.194778,-9.59888621379,2.209885,2.558337,8.691864,9.362016,,-0.000849881384056062,,0.981196582317352,,,,,,,,,,29.88293,0.05274594,25,0,26.62143,-0.09142578
2027,2021/03/26 20:44:14,13421.5571,3075.0012,1,4,0,0,0,-3.004128,3.190423,-9.584439066144,2.209885,2.562504,8.691864,9.375319,,-0.000867369177285582,,1.00289595127106,0.982827305793762,,,,,,,,,29.82107,0.08328557,25,0,26.55914,-0.03182292
2028,2021/03/26 20:44:19,13426.5571,3080.0012,1,4,0,0,0,-3.004593,3.185998,-9.572627288814,2.209885,2.566672,8.691864,9.388608,,-0.000585402420256287,,,,,,,,,,,,29.77822,-0.07513344,25,0,26.56583,-0.09781063
2029,2021/03/26 20:44:24,13431.5573,3085.0014,1,4,0,0,0,-3.004494,3.181945,-9.56013466083,2.209885,2.57084,8.691864,9.401879,,-0.000837639498058707,,0.986704170703888,1.01760303974152,,,,,,,,,29.77515,-0.0168401,25,0,26.52715,-0.1303405
2030,2021/03/26 20:44:29,13436.5574,3090.0015,1,4,0,0,0,-3.004532,3.177237,-9.546110238084,2.209885,2.575009,8.691864,9.415134,,-0.000833714380860329,,0.945318400859833,,,,,,,,,,29.74509,0.07071853,25,0,26.48265,-0.0689435
2031,2021/03/26 20:44:34,13441.5565,3095.0006,1,4,0,0,0,-3.004555,3.173077,-9.533684365735,2.209885,2.579175,8.691864,9.428363,,-0.000747450103517622,,0.948371112346649,1.07510697841644,,,,,,,,,29.78355,-0.07817984,25,0,26.51425,-0.08087099
2032,2021/03/26 20:44:39,13446.5573,3100.0014,1,4,0,0,0,-3.00444,3.168501,-9.51957114444,2.209885,2.583343,8.691864,9.441579,,-0.000707925588358194,,0.947507977485657,,,,,,,,,,29.87278,0.04501641,25,0,26.57563,-0.116992
2033,2021/03/26 20:44:44,13451.5567,3105.0008,1,4,0,0,0,-3.004204,3.164066,-9.505499733464,2.209885,2.587509,8.691864,9.454771,,-0.000852935423608869,,0.890493214130402,,,,,,,,,,29.86528,0.07512569,25,0,26.54672,-0.02445936
2034,2021/03/26 20:44:49,13456.5574,3110.0015,1,4,0,0,0,-3.004303,3.159285,-9.491449403355,2.209885,2.591676,8.691864,9.467943,,-0.000957090582232922,,0.943408787250519,1.09615099430084,,,,,,,,,29.84803,-0.065189,25,0,26.56494,-0.0766927
2035,2021/03/26 20:44:54,13461.5576,3115.0017,1,4,0,0,0,-3.00425,3.154615,-9.47725211375,2.209885,2.595842,8.691864,9.481096,,-0.000978357391431928,,0.89355731010437,,,,,,,,,,29.77691,-0.03604293,25,0,26.55739,-0.111869
2036,2021/03/26 20:44:59,13466.5568,3120.0009,1,4,0,0,0,-3.004456,3.149915,-9.46378102124,2.209885,2.600008,8.691864,9.494228,,-0.00101899402216077,,0.862860381603241,1.08739399909973,,,,,,,,,29.7146,-0.01243293,25,0,26.55872,-0.09922445
2037,2021/03/26 20:45:04,13471.5561,3125.0002,1,4,0,0,0,-3.00444,3.145273,-9.44978401212,2.209885,2.604174,8.691864,9.507343,,-0.000679775374010205,,0.895322322845459,,,,,,,,,,29.6912,-0.0552094,25,0,26.69885,0.06223679
2038,2021/03/26 20:45:09,13476.5569,3130.001,1,4,0,0,0,-3.00428,3.140288,-9.43430443264,2.209885,2.608342,8.691864,9.520439,,-0.000941149482969195,,0.839685320854187,1.15230596065521,,,,,,,,,29.83522,-0.04224956,25,0,26.90778,0.104208
2039,2021/03/26 20:45:14,13481.5571,3135.0012,1,4,0,0,0,-3.004211,3.135472,-9.419619472592,2.209885,2.61251,8.691864,9.533519,,-0.00107412796933204,,0.870020985603333,,,,,,,,,,29.85032,-0.05300462,25,0,26.93008,0.07113457
2040,2021/03/26 20:45:19,13486.5571,3140.0012,1,4,0,0,0,-3.004845,3.130723,-9.407337352935,2.209885,2.616676,8.691864,9.546572,,-0.000996758695691824,,0.840714275836945,1.16965794563293,,,,,,,,,29.92052,0.09651601,25,0,26.97938,0.03489792
2041,2021/03/26 20:45:24,13491.5571,3145.0012,1,4,0,0,0,-3.004303,3.125692,-9.390525852676,2.209885,2.620843,8.691864,9.559608,,-0.000987904728390276,,0.808843076229095,,,,,,,,,,29.85384,0.02223909,25,0,26.88383,0.1024258
2042,2021/03/26 20:45:29,13496.5571,3150.0012,1,4,0,0,0,-3.004341,3.120397,-9.374736643377,2.209885,2.62501,8.691864,9.57262,,-0.00125454901717603,,0.857854306697845,1.19131505489349,,,,,,,,,29.96466,-0.0476253,25,0,26.99535,0.08319974
2043,2021/03/26 20:45:34,13501.5563,3155.0004,1,4,0,0,0,-3.004555,3.115198,-9.35978372689,2.209885,2.629177,8.691864,9.585613,,-0.00105439603794366,,0.792404413223267,,,,,,,,,,29.85074,0.08556366,25,0,26.83804,0.1017302
2044,2021/03/26 20:45:39,13506.5573,3160.0014,1,4,0,0,0,-3.004303,3.110364,-9.344475896292,2.209885,2.633345,8.691864,9.598587,,-0.00115185102913529,,0.807714223861694,1.23400604724884,,,,,,,,,29.85159,-0.03258169,25,0,26.83179,0.1006168
2045,2021/03/26 20:45:44,13511.5574,3165.0015,1,4,0,0,0,-3.004646,3.104922,-9.329191467612,2.209885,2.637512,8.691864,9.611534,,-0.000966367719229311,,0.808977484703064,,,,,,,,,,29.9042,-0.09327054,25,0,26.89183,0.02169013
2046,2021/03/26 20:45:49,13516.5566,3170.0007,1,4,0,0,0,-3.004509,3.099634,-9.312878249706,2.209885,2.641677,8.691864,9.624455,,-0.00105060602072626,,0.783520877361298,1.25381004810333,,,,,,,,,30.00972,0.09300709,25,0,26.9198,0.07810593
2047,2021/03/26 20:45:54,13521.5576,3175.0017,1,4,0,0,0,-3.00457,3.094074,-9.29636191818,2.209885,2.645844,8.691864,9.637362,,-0.00115536898374557,,0.784677386283875,,,,,,,,,,30.02212,0.05286396,25,0,26.88249,0.1443994
2048,2021/03/26 20:45:59,13526.5567,3180.0008,1,4,0,0,0,-3.00473,3.089081,-9.28185435313,2.209885,2.65001,8.691864,9.650242,,-0.00105591502506286,,0.772012889385223,1.27826297283173,,,,,,,,,30.00708,-0.06679058,25,0,26.88869,0.0594604
2049,2021/03/26 20:46:04,13531.5567,3185.0008,1,4,0,0,0,-3.004326,3.083546,-9.263977419996,2.209885,2.654174,8.691864,9.663092,,-0.00115420296788216,,0.754848778247833,,,,,,,,,,29.99958,0.06624341,25,0,26.88114,0.07117331
2050,2021/03/26 20:46:09,13536.5567,3190.0008,1,4,0,0,0,-3.004471,3.077926,-9.247539407146,2.209885,2.65834,8.691864,9.675925,,-0.000888977025169879,,0.763328313827515,1.29502201080322,,,,,,,,,30.00225,0.02842784,25,0,26.84116,0.1220208
2051,2021/03/26 20:46:14,13541.557,3195.0011,1,4,0,0,0,-3.004761,3.072553,-9.232287424833,2.209885,2.662503,8.691864,9.688729,,-0.000962007907219231,,0.783282518386841,1.36055600643158,,,,,,,,,30.07998,-0.05669415,25,0,26.88383,0.0696224
2052,2021/03/26 20:46:19,13546.557,3200.0011,1,4,0,0,0,-3.004684,3.066983,-9.215314748372,2.209885,2.66667,8.691864,9.701519,,-0.0010919040068984,,0.747478604316711,,,,,,,,,,30.15859,0.1077563,25,0,26.87052,0.05072474
2053,2021/03/26 20:46:24,13551.557,3205.0011,1,4,0,0,0,-3.004631,3.061463,-9.198566635153,2.209885,2.670837,8.691864,9.714289,,-0.00107476604171097,,0.754479587078094,1.31026494503021,,,,,,,,,30.17928,0.0771296,25,0,26.9838,0.1421368
2054,2021/03/26 20:46:29,13556.5562,3210.0003,1,4,0,0,0,-3.004517,3.055721,-9.180965691757,2.209885,2.675003,8.691864,9.727032,,-0.000961932819336653,,0.724488914012909,,,,,,,,,,30.05527,-0.05475581,25,0,26.90163,0.06935298
2055,2021/03/26 20:46:34,13561.557,3215.0011,1,4,0,0,0,-3.004684,3.050194,-9.164869108696,2.209885,2.67917,8.691864,9.739751,,-0.00110319105442613,,0.733755707740784,1.35276997089386,,,,,,,,,30.07072,0.1083171,25,0,26.87452,0.06685376
2056,2021/03/26 20:46:39,13566.5563,3220.0004,1,4,0,0,0,-3.004921,3.044487,-9.148442920527,2.209885,2.683335,8.691864,9.752443,,-0.00103325699456036,,0.700694918632507,,,,,,,,,,30.07557,0.07563829,25,0,26.86518,0.1339775
2057,2021/03/26 20:46:44,13571.5572,3225.0013,1,4,0,0,0,-3.004982,3.038464,-9.130529627648,2.209885,2.687503,8.691864,9.765121,,-0.000887218513526022,,0.745198726654053,1.40284597873688,,,,,,,,,30.18858,-0.02097249,25,0,26.90071,0.08336425
2058,2021/03/26 20:46:49,13576.5564,3230.0005,1,4,0,0,0,-3.005325,3.032821,-9.114612771825,2.209885,2.691668,8.691864,9.777763,,-0.00109514896757901,,0.722497224807739,,,,,,,,,,30.07515,0.1146585,25,0,26.84341,0.08437634
2059,2021/03/26 20:46:54,13581.5571,3235.0012,1,4,0,0,0,-3.004669,3.02716,-9.09561381004,2.209885,2.695834,8.691864,9.790386,,-0.000864447327330709,,0.685682415962219,1.33574795722961,,,,,,,,,29.93382,-0.0761646,25,0,26.75093,0.07673383
2060,2021/03/26 20:46:59,13586.5564,3240.0005,1,4,0,0,0,-3.005013,3.021132,-9.078540934716,2.209885,2.699998,8.691864,9.80298,,-0.00112830800935626,,0.762476205825806,1.42520499229431,,,,,,,,,29.92715,-0.09812117,25,0,26.70864,0.1082486
2061,2021/03/26 20:47:04,13591.5574,3245.0015,1,4,0,0,0,-3.004784,3.01522,-9.06008481248,2.209885,2.704165,8.691864,9.815557,,-0.00101374194491655,,0.691106677055359,,,,,,,,,,29.95542,-0.0710392,25,0,26.60191,0.05516052
2062,2021/03/26 20:47:09,13596.5573,3250.0014,1,4,0,0,0,-3.004845,3.009295,-9.042465034275,2.209885,2.70833,8.691864,9.828102,,-0.00111539999488741,,0.713972628116608,1.41074204444885,,,,,,,,,30.16915,-0.0783515,25,0,26.47556,0.1303411
2063,2021/03/26 20:47:14,13601.5567,3255.0008,1,4,0,0,0,-3.004784,3.003401,-9.024571270384,2.209885,2.712498,8.691864,9.840631,,-0.00131073303055018,,0.70391857624054,,,,,,,,,,30.32013,0.09864569,25,0,26.58013,-0.03738701
2064,2021/03/26 20:47:19,13606.5568,3260.0009,1,4,0,0,0,-3.004883,2.997284,-9.006487737772,2.209885,2.716664,8.691864,9.85313,,-0.00111362698953599,,0.698228180408478,1.41565895080566,,,,,,,,,30.37359,0.06112218,25,0,26.48448,-0.07631958
2065,2021/03/26 20:47:24,13611.5561,3265.0002,1,4,0,0,0,-3.004707,2.991392,-8.988256482144,2.209885,2.720826,8.691864,9.865596,,-0.00118545501027256,,0.670092821121216,1.45268595218658,,,,,,,,,30.13786,0.01793742,25,0,26.76204,-0.1170069
2066,2021/03/26 20:47:29,13616.5561,3270.0002,1,4,0,0,0,-3.004807,2.985259,-8.970127140013,2.209885,2.724993,8.691864,9.878045,,-0.00108950398862362,,0.671271026134491,,,,,,,,,,30.18464,-0.009104013,25,0,26.91185,0.1297826
2067,2021/03/26 20:47:34,13621.5561,3275.0002,1,4,0,0,0,-3.005058,2.979066,-8.952266115828,2.209885,2.72916,8.691864,9.890472,,-0.00127709202934057,,0.665177702903748,1.49158799648285,,,,,,,,,30.44199,-0.08165121,25,0,26.56372,-0.1244813
2068,2021/03/26 20:47:39,13626.5568,3280.0009,1,4,0,0,0,-3.004898,2.972692,-8.932636245416,2.209885,2.733326,8.691864,9.90287,,-0.00127530703321099,,0.674001514911652,,,,,,,,,,30.43447,0.1120228,25,0,26.50898,-0.08975744
2069,2021/03/26 20:47:44,13631.5561,3285.0002,1,4,0,0,0,-3.005074,2.966332,-8.914047168568,2.209885,2.737491,8.691864,9.915239,,-0.00132816296536475,,0.646676480770111,1.46264803409576,,,,,,,,,30.17139,-0.1038677,25,0,26.81988,0.01014292
2070,2021/03/26 20:47:49,13636.5564,3290.0005,1,4,0,0,0,-3.004745,2.960265,-8.894841457425,2.209885,2.741655,8.691864,9.92758,,-0.00116501399315894,,0.677884578704834,1.51310098171234,,,,,,,,,30.13036,-0.09311557,25,0,26.87586,0.0373596
2071,2021/03/26 20:47:54,13641.5571,3295.0012,1,4,0,0,0,-3.004822,2.953912,-8.875979763664,2.209885,2.745823,8.691864,9.939902,,-0.00134219799656421,,0.637056827545166,,,,,,,,,,30.48476,0.0841254,25,0,26.537,0.04460037
2072,2021/03/26 20:47:59,13646.5572,3300.0013,1,4,0,0,0,-3.004921,2.947208,-8.856127210568,2.209885,2.749989,8.691864,9.952196,,-0.0013005540240556,,0.667486310005188,1.56563794612885,,,,,,,,,30.32641,-0.04659951,25,0,26.64912,-0.08378088
2073,2021/03/26 20:48:04,13651.5573,3305.0014,1,4,0,0,0,-3.004456,2.940677,-8.835134656712,2.209885,2.754155,8.691864,9.96446,,-0.00148255098611116,,0.640021026134491,1.55662000179291,,,,,,,,,30.07082,0.01516879,25,0,26.93236,0.117557
2074,2021/03/26 20:48:09,13656.5574,3310.0015,1,4,0,0,0,-3.004723,2.934049,-8.816004513427,2.209885,2.758322,8.691864,9.976699,,-0.00132713501807302,,0.629047572612762,,,,,,,,,,30.21521,-0.1143068,25,0,26.85764,0.1106143
2075,2021/03/26 20:48:14,13661.5572,3315.0013,1,4,0,0,0,-3.004875,2.927329,-8.796257728875,2.209885,2.762488,8.691864,9.988908,,-0.00115895795170218,,0.608151376247406,1.59156405925751,,,,,,,,,30.44342,0.08113503,25,0,26.61843,-0.01252174
2076,2021/03/26 20:48:19,13666.5575,3320.0016,1,4,0,0,0,-3.00486,2.920251,-8.77494541986,2.209885,2.766653,8.691864,10.00109,,-0.00143665703944862,,0.612545073032379,1.64402496814728,,,,,,,,,30.60353,0.04662514,25,0,26.45568,-0.09312809
2077,2021/03/26 20:48:24,13671.5566,3325.0007,1,4,0,0,0,-3.004807,2.913255,-8.753769016785,2.209885,2.770817,8.691864,10.01323,,-0.00132589705754071,,0.613809525966644,,,,,,,,,,30.43675,0.04869044,25,0,26.62604,-0.136869
2078,2021/03/26 20:48:29,13676.556,3330.0001,1,4,0,0,0,-3.005127,2.906426,-8.734179246102,2.209885,2.774984,8.691864,10.02536,,-0.00135982502251863,,0.588724970817566,1.67515003681183,,,,,,,,,30.3718,-0.1093233,25,0,26.91142,0.06820619
2079,2021/03/26 20:48:34,13681.5576,3335.0017,1,4,0,0,0,-3.004799,2.899193,-8.711492227207,2.209885,2.779151,8.691864,10.03745,,-0.00168427103199065,,0.539680302143097,1.70702195167542,,,,,,,,,30.32943,-0.03610969,25,0,26.93145,0.07030547
2080,2021/03/26 20:48:39,13686.556,3340.0001,1,4,0,0,0,-3.004547,2.89154,-8.68776783238,2.209885,2.783317,8.691864,10.04951,,-0.00147892697714269,,0.583587288856506,1.75205397605896,,,,,,,,,30.37577,-0.1170534,25,0,26.97277,0.08645535
2081,2021/03/26 20:48:44,13691.5569,3345.001,1,4,0,0,0,-3.004883,2.884097,-8.666374045651,2.209885,2.787483,8.691864,10.06154,,-0.00161163101438433,,0.548325717449188,,,,,,,,,,30.47552,-0.01735508,25,0,26.91851,0.1279557
2082,2021/03/26 20:48:49,13696.5562,3350.0003,1,4,0,0,0,-3.004494,2.876306,-8.641844119164,2.209885,2.791648,8.691864,10.07354,,-0.00194052304141223,,0.534896910190582,1.868577003479,,,,,,,,,30.33744,-0.1094639,25,0,26.6238,-0.1036453
2083,2021/03/26 20:48:54,13701.5563,3355.0004,1,4,0,0,0,-3.004845,2.868267,-8.618697753615,2.209885,2.79581,8.691864,10.0855,,-0.0016031990526244,,0.525660514831543,1.83145105838776,,,,,,,,,30.43186,-0.1017249,25,0,26.5197,0.01528561
2084,2021/03/26 20:48:59,13706.5563,3360.0004,1,4,0,0,0,-3.004036,2.860092,-8.591819331312,2.209885,2.799976,8.691864,10.09743,,-0.00152171798981726,,0.501278221607208,1.979621052742,,,,,,,,,30.65159,0.002480149,25,0,26.49216,-0.1153493
2085,2021/03/26 20:49:04,13711.5572,3365.0013,1,4,0,0,0,-3.004822,2.852082,-8.569998739404,2.209885,2.804143,8.691864,10.10933,,-0.00155169900972396,,0.500905811786652,1.94764697551727,,,,,,,,,30.78348,0.06795526,25,0,26.81729,0.1130044
2086,2021/03/26 20:49:09,13716.5561,3370.0002,1,4,0,0,0,-3.005135,2.843335,-8.544605525225,2.209885,2.808308,8.691864,10.12119,,-0.00158185604959726,,0.497157514095306,,,,,,,,,,30.49017,0.1079124,25,0,26.85597,0.09103239
2087,2021/03/26 20:49:14,13721.5563,3375.0004,1,4,0,0,0,-3.004959,2.834518,-8.517610374762,2.209885,2.812474,8.691864,10.13302,,-0.00182160595431924,,0.465540111064911,2.10228204727173,,,,,,,,,30.32645,-0.1133376,25,0,26.59138,0.01250446
2088,2021/03/26 20:49:19,13726.5573,3380.0014,1,4,0,0,0,-3.005051,2.825366,-8.490368923666,2.209885,2.816643,8.691864,10.14482,,-0.00171636999584734,,0.454034388065338,2.11068892478943,,,,,,,,,30.49983,-0.003305674,25,0,26.48146,-0.1278508
2089,2021/03/26 20:49:24,13731.5572,3385.0013,1,4,0,0,0,-3.004913,2.81643,-8.46312712059,2.209885,2.820811,8.691864,10.15657,,-0.00216717598959804,,0.438024401664734,2.15770792961121,,,,,,,,,30.78562,-0.1110852,25,0,26.54906,-0.09418607
2090,2021/03/26 20:49:29,13736.5574,3390.0015,1,4,0,0,0,-3.004936,2.806671,-8.433866728056,2.209885,2.824979,8.691864,10.16829,,-0.0017789569683373,,0.437760502099991,2.25755500793457,,,,,,,,,30.96017,0.1303357,25,0,26.74651,-0.004193187
2091,2021/03/26 20:49:34,13741.5567,3395.0008,1,4,0,0,0,-3.004822,2.796768,-8.403790015296,2.209885,2.829144,8.691864,10.17996,,-0.00196789903566241,,0.41546830534935,2.33533692359924,,,,,,,,,30.79268,-0.008292794,25,0,26.92614,0.1228148
2092,2021/03/26 20:49:39,13746.5559,3400,1,4,0,0,0,-3.004959,2.786682,-8.373865156038,2.209885,2.833311,8.691864,10.1916,,-0.00192270195111632,,0.412442803382874,2.39780807495117,,,,,,,,,30.55279,-0.01939833,25,0,26.69143,0.0916028
2093,2021/03/26 20:49:44,13751.5559,3405,1,4,0,0,0,-3.004936,2.776243,-8.342432535448,2.209885,2.837477,8.691864,10.20318,,-0.00217576394788921,,0.395567804574966,2.48006200790405,,,,,,,,,30.71868,-0.09022355,25,0,26.44594,-0.1154846
