Repository: HVES-Battery-Testing-Consortium/LG-HG2

# Battery Testing Consortium (BTC)
The Battery Testing Consortium (BTC) has been developed within the High Voltage and Energy Storage Lab at Oxford Brookes University to provide accurate and comprehensive cell data to Formula Student Electric teams. Through the BTC, we aim to provide FS teams with information for improved and informed decisions for cell selection, pack architecture design, thermal cooling requirements, and end of life predictions. A range of tests are completed to provide a comprehensive electrochemical lithium-ion characterisation for modelling, validation, and battery management parameterisation.

File: Data/Round1/LG_HG2/Package 1/210326_FSD_CellCond_LGHG2_1_25C/210326_FSD_CellCond_LGHG2_1_Channel_2_Wb_1.CSV (part 11 of 62)
Data_Point,Date_Time,Test_Time(s),Step_Time(s),Cycle_Index,Step_Index,TC_Counter1,TC_Counter2,TC_Counter3,Current(A),Voltage(V),Power(W),Charge_Capacity(Ah),Discharge_Capacity(Ah),Charge_Energy(Wh),Discharge_Energy(Wh),ACR(Ohm),dV/dt(V/s),Internal_Resistance(Ohm),dQ/dV(Ah/V),dV/dQ(V/Ah),MetaCode_MV_UD1,MetaCode_MV_UD2,MetaCode_MV_UD3,MetaCode_MV_UD4,MetaCode_MV_UD5,MetaCode_MV_UD6,MetaCode_MV_UD7,MetaCode_MV_UD8,Aux_Temperature_1(C),Aux_dT/dt_1(C),Aux_Temperature_2(C),Aux_dT/dt_2(C),Aux_Temperature_3(C),Aux_dT/dt_3(C)
2094,2021/03/26 20:49:49,13756.5567,3410.0008,1,4,0,0,0,-3.00473,2.765312,-8.30901592576,2.209885,2.841643,8.691864,10.21473,,-0.00250350404530764,,0.392449587583542,2.60408496856689,,,,,,,,,30.93024,0.1003104,25,0,26.4957,-0.03892958
2095,2021/03/26 20:49:54,13761.5568,3415.0009,1,4,0,0,0,-3.004921,2.753948,-8.275396178108,2.209885,2.845812,8.691864,10.22623,,-0.00196461193263531,,0.357626289129257,2.59187006950378,,,,,,,,,31.0704,-0.03197908,25,0,26.64427,-0.1056266
2096,2021/03/26 20:49:59,13766.556,3420.0001,1,4,0,0,0,-3.004845,2.74205,-8.23943523225,2.209885,2.849976,8.691864,10.23767,,-0.00234779994934797,,0.348981112241745,2.73743200302124,,,,,,,,,31.14137,0.1364988,25,0,26.77992,0.0198555
2097,2021/03/26 20:50:04,13771.5563,3425.0004,1,4,0,0,0,-3.004616,2.729955,-8.20246647228,2.209885,2.854142,8.691864,10.24907,,-0.00308657507412136,,0.362340301275253,2.87705397605896,,,,,,,,,30.98232,-0.02917111,25,0,26.88976,0.0817275
2098,2021/03/26 20:50:09,13776.5571,3430.0012,1,4,0,0,0,-3.004745,2.717154,-8.16435489573,2.209885,2.858311,8.691864,10.26043,,-0.0028377769049257,,0.333396792411804,3.05247092247009,,,,,,,,,31.02683,0.1067507,25,0,26.91333,0.06324649
2099,2021/03/26 20:50:14,13781.5564,3435.0005,1,4,0,0,0,-3.005241,2.703795,-8.125555589595,2.209885,2.862478,8.691864,10.27172,,-0.00230311509221792,,0.311725497245789,3.13873291015625,,,,,,,,,30.89372,-0.008686185,25,0,26.8431,0.1335615
2100,2021/03/26 20:50:19,13786.5562,3440.0003,1,4,0,0,0,-3.004845,2.690053,-8.083192306785,2.209885,2.866646,8.691864,10.28296,,-0.00293796393088996,,0.303547710180283,3.29002594947815,,,,,,,,,30.78749,-0.1183015,25,0,26.67193,-0.07709622
2101,2021/03/26 20:50:24,13791.5571,3445.0012,1,4,0,0,0,-3.005089,2.675519,-8.040172716191,2.209885,2.870814,8.691864,10.29414,,-0.00297467294149101,,0.276543706655502,3.4679229259491,,,,,,,,,30.87035,-0.1068586,25,0,26.49932,0.003342628
2102,2021/03/26 20:50:29,13796.5566,3450.0007,1,4,0,0,0,-3.004646,2.659908,-7.992081932568,2.209885,2.874978,8.691864,10.30525,,-0.00330179906450212,,0.260047614574432,3.66582608222961,,,,,,,,,31.20439,0.03206551,25,0,26.50197,-0.118835
2103,2021/03/26 20:50:34,13801.5574,3455.0015,1,4,0,0,0,-3.004883,2.643797,-7.944300660751,2.209885,2.879147,8.691864,10.31631,,-0.00321362400427461,,0.255798488855362,3.77731990814209,,,,,,,,,31.32821,0.09734809,25,0,26.64124,0.0382334
2104,2021/03/26 20:50:39,13806.5575,3460.0016,1,4,0,0,0,-3.004974,2.62686,-7.89364600164,2.209885,2.883314,8.691864,10.32729,,-0.00357770989648998,,0.239646404981613,4.06823015213013,,,,,,,,,31.29785,0.08002698,25,0,26.83114,-0.046013
2105,2021/03/26 20:50:44,13811.5566,3465.0007,1,4,0,0,0,-3.004837,2.608715,-7.838763354455,2.209885,2.887481,8.691864,10.3382,,-0.00372031307779253,,0.23968979716301,4.31990098953247,,,,,,,,,31.31503,0.1217079,25,0,26.90538,0.1361758
2106,2021/03/26 20:50:49,13816.5576,3470.0017,1,4,0,0,0,-3.004494,2.589952,-7.781495244288,2.209885,2.891649,8.691864,10.34903,,-0.0037661399692297,,0.221941694617271,4.69707202911377,,,,,,,,,31.30536,-0.02448261,25,0,26.83872,0.06199121
2107,2021/03/26 20:50:54,13821.5566,3475.0007,1,4,0,0,0,-3.004936,2.570141,-7.723109215976,2.209885,2.895815,8.691864,10.35978,,-0.00393605511635542,,0.220935806632042,4.78412580490112,,,,,,,,,31.39821,0.1153356,25,0,26.92533,0.06309688
2108,2021/03/26 20:50:59,13826.5568,3480.0009,1,4,0,0,0,-3.004799,2.549016,-7.659280727784,2.209885,2.899983,8.691864,10.37045,,-0.00414212513715029,,0.195352599024773,5.14564990997314,,,,,,,,,31.34847,0.05850375,25,0,26.93913,0.1479995
2109,2021/03/26 20:51:04,13831.5569,3485.001,1,4,0,0,0,-3.005074,2.526701,-7.592923480874,2.209885,2.90415,8.691864,10.38103,,-0.00381156010553241,,0.185408696532249,5.34641790390015,,,,,,,,,31.45145,-0.06494224,25,0,26.97906,0.06556213
2110,2021/03/26 20:51:09,13836.5561,3490.0002,1,4,0,0,0,-3.004692,2.503602,-7.522552900584,2.209885,2.908318,8.691864,10.39151,,-0.00464233895763755,,0.172501906752586,5.54826784133911,,,,,,,,,31.5329,0.1064736,25,0,26.97595,0.09199798
2111,2021/03/26 20:51:10,13837.2673,3490.7114,1,4,0,0,0,-3.004921,2.499975,-7.512227376975,2.209885,2.908911,8.691864,10.39299,,-0.00489861611276865,0,0.170616805553436,5.65853595733643,,,,,,,,,31.35944,-0.1166642,25,0,26.65854,-0.04669011
2112,2021/03/26 20:51:10,13837.2744,0.0018,1,5,0,0,0,-3.004921,2.499928,-7.512086145688,2.209885,2.908916,8.691864,10.39301,,-0.00489861611276865,0,0.170616805553436,5.65853595733643,2.9089150428772,,,,,,,,31.3594095448255,-0.116645015064455,25,0,26.658563622127,-0.0466657152392845
2113,2021/03/26 20:52:10,13897.3168,60.0017,1,6,0,0,0,0,2.864794,0,2.209885,2.908919,8.691864,10.39301,,0.000565738999284804,,,,,,,,,,,,31.10186,0.04559577,25,0,26.5835,-0.1051766
2114,2021/03/26 20:53:10,13957.3166,120.0015,1,6,0,0,0,0,2.887692,0,2.209885,2.908919,8.691864,10.39301,,0.000229952405788936,,,,,,,,,,,,30.43614,0.01835883,25,0,26.958,0.1163179
2115,2021/03/26 20:54:10,14017.3164,180.0013,1,6,0,0,0,0,2.89921,0,2.209885,2.908919,8.691864,10.39301,,0.000178123897057958,,0,,,,,,,,,,30.02736,0.1118177,25,0,27.00867,0.09251177
2116,2021/03/26 20:55:10,14077.3156,240.0005,1,6,0,0,0,0,2.90729,0,2.209885,2.908919,8.691864,10.39301,,0.000150698702782393,,,,,,,,,,,,29.06379,-0.1376474,25,0,26.7154,-0.002757311
2117,2021/03/26 20:56:10,14137.3153,300.0002,1,6,0,0,0,0,2.913598,0,2.209885,2.908919,8.691864,10.39301,,0.0000994149086182006,,0,,,,,,,,,,28.78888,-0.09783804,25,0,26.80919,0.03733158
2118,2021/03/26 20:57:10,14197.3159,360.0008,1,6,0,0,0,0,2.918763,0,2.209885,2.908919,8.691864,10.39301,,0.0000723863486200571,,,,,,,,,,,,28.43344,-0.1166826,25,0,26.63733,-0.06822824
2119,2021/03/26 20:58:10,14257.3159,420.0008,1,6,0,0,0,0,2.923081,0,2.209885,2.908919,8.691864,10.39301,,0.0000427518389187753,,0,,,,,,,,,,28.25964,-0.07963955,25,0,26.88981,0.07126689
2120,2021/03/26 20:59:10,14317.3156,480.0005,1,6,0,0,0,0,2.927021,0,2.209885,2.908919,8.691864,10.39301,,0.000050026170356432,,,,,,,,,,,,28.32229,0.08548796,25,0,27.03797,0.1146221
2121,2021/03/26 21:00:10,14377.3156,540.0005,1,6,0,0,0,0,2.93046,0,2.209885,2.908919,8.691864,10.39301,,0.00007344829646172,,0,,,,,,,,,,28.14676,0.1143163,25,0,26.96153,0.1212716
2122,2021/03/26 21:01:10,14437.3156,600.0005,1,6,0,0,0,0,2.933761,0,2.209885,2.908919,8.691864,10.39301,,0.0000719558884156868,,,,,,,,,,,,27.77348,-0.08943737,25,0,26.59445,-0.06076038
2123,2021/03/26 21:02:10,14497.3151,660,1,6,0,0,0,0,2.936628,0,2.209885,2.908919,8.691864,10.39301,,0.000054407850257121,,0,,,,,,,,,,27.80446,-0.07378638,25,0,26.96127,0.03865063
2124,2021/03/26 21:03:10,14557.3151,720,1,6,0,0,0,0,2.939261,0,2.209885,2.908919,8.691864,10.39301,,0.0000172668296727352,,,,,,,,,,,,27.90817,0.1244086,25,0,26.60439,-0.0593245
2125,2021/03/26 21:04:10,14617.3159,780.0008,1,6,0,0,0,0,2.941774,0,2.209885,2.908919,8.691864,10.39301,,0.0000364299412467517,,0,,,,,,,,,,27.50979,0.02577543,25,0,26.96342,0.08807719
2126,2021/03/26 21:05:10,14677.3165,840.0014,1,6,0,0,0,0,2.944119,0,2.209885,2.908919,8.691864,10.39301,,0.000049074151320383,,,,,,,,,,,,27.41488,0.01912236,25,0,26.91818,0.09918928
2127,2021/03/26 21:06:10,14737.3164,900.0013,1,6,0,0,0,0,2.946357,0,2.209885,2.908919,8.691864,10.39301,,0.0000589878000027966,,0,,,,,,,,,,27.68582,0.1090044,25,0,26.93347,0.03804207
2128,2021/03/26 21:07:10,14797.3156,960.0005,1,6,0,0,0,0,2.948589,0,2.209885,2.908919,8.691864,10.39301,,0.0000372600006812718,,,,,,,,,,,,27.26978,-0.08435071,25,0,26.75872,-0.01111031
2129,2021/03/26 21:08:10,14857.3153,1020.0002,1,6,0,0,0,0,2.950539,0,2.209885,2.908919,8.691864,10.39301,,0.0000135525697260164,,0,,,,,,,,,,27.21361,-0.0880605,25,0,26.81631,0.00295639
2130,2021/03/26 21:09:10,14917.3152,1080.0001,1,6,0,0,0,0,2.952385,0,2.209885,2.908919,8.691864,10.39301,,0.0000134341498778667,,,,,,,,,,,,27.57651,0.05480826,25,0,26.99467,0.05490243
2131,2021/03/26 21:10:10,14977.3158,1140.0007,1,6,0,0,0,0,2.954094,0,2.209885,2.908919,8.691864,10.39301,,0.0000120117101687356,,0,,,,,,,,,,27.35551,-0.0100106,25,0,27.01521,0.06998837
2132,2021/03/26 21:11:10,15037.3157,1200.0006,1,6,0,0,0,0,2.955993,0,2.209885,2.908919,8.691864,10.39301,,0.000029671940865228,,,,,,,,,,,,27.52073,0.06440818,25,0,26.78234,-0.05114019
2133,2021/03/26 21:12:10,15097.3164,1260.0013,1,6,0,0,0,0,2.957737,0,2.209885,2.908919,8.691864,10.39301,,0.0000365904197678901,,0,,,,,,,,,,27.21173,-0.05541444,25,0,26.60809,-0.04656017
2134,2021/03/26 21:13:10,15157.3154,1320.0003,1,6,0,0,0,0,2.959204,0,2.209885,2.908919,8.691864,10.39301,,0.0000550799995835405,,,,,,,,,,,,27.34148,0.03756642,25,0,27.00117,0.07542133
2135,2021/03/26 21:14:10,15217.3154,1380.0003,1,6,0,0,0,0,2.960925,0,2.209885,2.908919,8.691864,10.39301,,0.00003828731860267,,0,,,,,,,,,,27.14301,-0.04259348,25,0,26.9377,0.05738378
2136,2021/03/26 21:15:10,15277.3159,1440.0008,1,6,0,0,0,0,2.962135,0,2.209885,2.908919,8.691864,10.39301,,0.0000383265105483588,,,,,,,,,,,,27.3644,0.07732511,25,0,26.81786,0.001817346
2137,2021/03/26 21:16:10,15337.3152,1500.0001,1,6,0,0,0,0,2.963646,0,2.209885,2.908919,8.691864,10.39301,,-0.00000272650004262687,,0,,,,,,,,,,27.10018,-0.0655663,25,0,26.76225,-0.04781902
2138,2021/03/26 21:17:10,15397.3159,1560.0008,1,6,0,0,0,0,2.965315,0,2.209885,2.908919,8.691864,10.39301,,0.0000126824697872507,,,,,,,,,,,,27.27768,0.01537621,25,0,26.53086,-0.07356167
2139,2021/03/26 21:18:10,15457.3156,1620.0005,1,6,0,0,0,0,2.966489,0,2.209885,2.908919,8.691864,10.39301,,0.0000444541692559142,,0,,,,,,,,,,26.9224,-0.0345844,25,0,26.56756,-0.09018958
2140,2021/03/26 21:19:10,15517.3156,1680.0005,1,6,0,0,0,0,2.967748,0,2.209885,2.908919,8.691864,10.39301,,0.0000181756095116725,,,,,,,,,,,,27.20607,-0.07544279,25,0,26.97234,0.04228413
2141,2021/03/26 21:20:10,15577.3163,1740.0012,1,6,0,0,0,0,2.968955,0,2.209885,2.908919,8.691864,10.39301,,0.0000525121504324488,,0,,,,,,,,,,27.2542,-0.01185179,25,0,26.89249,0.0881815
2142,2021/03/26 21:21:10,15637.3161,1800.001,1,6,0,0,0,0,2.970067,0,2.209885,2.908919,8.691864,10.39301,,0.0000564234214834869,,,,,,,,,,,,27.33294,0.1074207,25,0,26.67254,0.07641971
2143,2021/03/26 21:21:10,15637.3175,1800.0024,1,6,0,0,0,0,2.970067,0,2.209885,2.908919,8.691864,10.39301,,0.0000564234214834869,0,0,0,,,,,,,,,27.33294,0.1074207,25,0,26.67254,0.07641971
2144,2021/03/26 21:21:15,15642.3571,5.0012,1,7,0,0,0,1.45459,3.047026,4.43217354934,2.211897,2.908947,8.697968,10.3931,,0.00448352796956897,,0.0880703404545784,11.2707796096802,,,,,,,,,27.21452,-0.05874038,25,0,26.53972,-0.1099122
2145,2021/03/26 21:21:20,15647.3563,10.0004,1,7,0,0,0,1.454369,3.066164,4.459333870516,2.213914,2.908947,8.704133,10.3931,,0.00433165580034256,,0.115940697491169,9.94840240478516,,,,,,,,,27.14758,-0.02034366,25,0,26.55098,-0.1070756
2146,2021/03/26 21:21:25,15652.3564,15.0005,1,7,0,0,0,1.4543,3.082605,4.4830324515,2.215931,2.908947,8.710335,10.3931,,0.00339224608615041,,0.12975649535656,8.25561809539795,,,,,,,,,26.90476,-0.06501496,25,0,26.67089,-0.07616043
2147,2021/03/26 21:21:30,15657.3573,20.0014,1,7,0,0,0,1.454613,3.097029,4.504978644777,2.217948,2.908947,8.716568,10.3931,,0.00348806590773165,,0.135288000106812,7.06253099441528,,,,,,,,,27.18299,0.05685329,25,0,26.94215,0.05692005
2148,2021/03/26 21:21:35,15662.3572,25.0013,1,7,0,0,0,1.454323,3.110339,4.523437545497,2.219965,2.908947,8.722828,10.3931,,0.00226866407319903,,0.161160498857498,6.71002721786499,,,,,,,,,27.19937,0.03976405,25,0,26.57437,-0.1158303
2149,2021/03/26 21:21:40,15667.3564,30.0005,1,7,0,0,0,1.454399,3.122597,4.541501954203,2.221983,2.908947,8.729115,10.3931,,0.00217549898661673,,0.170566499233246,6.16209888458252,,,,,,,,,27.07288,-0.0904268,25,0,26.91733,-0.001584888
2150,2021/03/26 21:21:45,15672.3572,35.0013,1,7,0,0,0,1.454407,3.133816,4.557843927112,2.224,2.908947,8.735426,10.3931,,0.00211684708483517,,0.1796875,5.88588190078735,,,,,,,,,27.09675,-0.06369114,25,0,26.54991,-0.08372664
2151,2021/03/26 21:21:50,15677.3566,40.0007,1,7,0,0,0,1.454514,3.144124,4.573172375736,2.226017,2.908947,8.741758,10.3931,,0.00258965697139502,,0.189975202083588,5.45152521133423,,,,,,,,,27.2896,0.05940616,25,0,27.00615,0.1528347
2152,2021/03/26 21:21:55,15682.3576,45.0017,1,7,0,0,0,1.454132,3.15407,4.58643411724,2.228035,2.908947,8.748113,10.3931,,0.0020272140391171,,0.193198904395103,5.06955480575562,,,,,,,,,26.90441,-0.05480528,25,0,26.70612,-0.09260833
2153,2021/03/26 21:22:00,15687.356,50.0001,1,7,0,0,0,1.454308,3.163572,4.600808068176,2.230052,2.908947,8.754484,10.3931,,0.00187633000314236,,0.220718994736671,4.81420421600342,,,,,,,,,27.32584,0.05317092,25,0,26.69389,-0.04241347
2154,2021/03/26 21:22:05,15692.3567,55.0008,1,7,0,0,0,1.454208,3.172142,4.612954273536,2.23207,2.908947,8.760876,10.3931,,0.0015623529907316,,0.216968700289726,4.48195791244507,,,,,,,,,27.04172,-0.07552624,25,0,26.92172,0.08002937
2155,2021/03/26 21:22:10,15697.356,60.0001,1,7,0,0,0,1.454475,3.180511,4.625973736725,2.234087,2.908947,8.767283,10.3931,,0.00178286898881197,,0.242274895310402,4.34842109680176,,,,,,,,,27.16109,0.08437514,25,0,26.59297,0.01106024
2156,2021/03/26 21:22:15,15702.3568,65.0009,1,7,0,0,0,1.454193,3.188639,4.636896513327,2.236105,2.908947,8.773708,10.3931,,0.00177261594217271,,0.245196893811226,3.98596906661987,,,,,,,,,27.0572,-0.01228392,25,0,26.9372,0.06773412
2157,2021/03/26 21:22:20,15707.3571,70.0012,1,7,0,0,0,1.454132,3.19645,4.6480602314,2.238122,2.908947,8.780148,10.3931,,0.00148262397851795,,0.270322889089584,,,,,,,,,,27.18861,0.09154022,25,0,26.56359,-0.07960558
2158,2021/03/26 21:22:25,15712.3562,75.0003,1,7,0,0,0,1.454185,3.203567,4.658579077895,2.240139,2.908947,8.786603,10.3931,,0.00167288898956031,,0.271011590957642,3.78577208518982,,,,,,,,,27.07071,-0.06219625,25,0,26.90094,0.02222657
2159,2021/03/26 21:22:30,15717.3561,80.0002,1,7,0,0,0,1.454361,3.210739,4.669573582779,2.242156,2.908947,8.793073,10.3931,,0.0014776149764657,,0.263873189687729,3.66457009315491,,,,,,,,,27.07381,-0.02701879,25,0,26.46288,-0.07594347
2160,2021/03/26 21:22:35,15722.3563,85.0004,1,7,0,0,0,1.454689,3.217763,4.680844440707,2.244173,2.908947,8.799555,10.3931,,0.00119339895900339,,0.308840304613113,3.44540190696716,,,,,,,,,27.10995,-0.001069307,25,0,26.88329,0.1212245
2161,2021/03/26 21:22:40,15727.3565,90.0006,1,7,0,0,0,1.454323,3.224278,4.689141653794,2.24619,2.908947,8.806051,10.3931,,0.00135293102357537,,0.293936192989349,,,,,,,,,,26.9393,0.03568172,25,0,26.43499,-0.06216109
2162,2021/03/26 21:22:45,15732.3563,95.0004,1,7,0,0,0,1.454323,3.230533,4.698238444159,2.248207,2.908947,8.812561,10.3931,,0.001388591947034,,0.310400485992432,3.28241991996765,,,,,,,,,27.18158,0.05299807,25,0,26.84828,0.03081977
2163,2021/03/26 21:22:50,15737.3564,100.0005,1,7,0,0,0,1.45417,3.236796,4.70685163932,2.250223,2.908947,8.81908,10.3931,,0.00122934102546424,,0.319285601377487,,,,,,,,,,26.97772,-0.04876912,25,0,26.54464,-0.1199484
2164,2021/03/26 21:22:55,15742.3564,105.0005,1,7,0,0,0,1.454361,3.243097,4.716633796017,2.252241,2.908947,8.825617,10.3931,,0.00120995496399701,,0.334538787603378,3.0884850025177,,,,,,,,,27.11246,-0.05638897,25,0,26.94981,0.06360233
2165,2021/03/26 21:23:00,15747.3575,110.0016,1,7,0,0,0,1.454056,3.248872,4.724041824832,2.254258,2.908947,8.832165,10.3931,,0.0012410479830578,,0.338268905878067,3.01461696624756,,,,,,,,,27.15566,-0.0212574,25,0,26.48078,-0.09020507
2166,2021/03/26 21:23:05,15752.3559,115,1,7,0,0,0,1.453804,3.254486,4.731384764744,2.256275,2.908947,8.838723,10.3931,,0.00100553699303418,,0.336246013641357,,,,,,,,,,26.9021,-0.1103354,25,0,26.80341,0.05856097
2167,2021/03/26 21:23:10,15757.3573,120.0014,1,7,0,0,0,1.454262,3.260009,4.740907208358,2.258293,2.908947,8.845296,10.3931,,0.00099971191957593,,0.362556785345078,2.80042695999146,,,,,,,,,27.19431,0.09167373,25,0,26.49812,-0.006097555
2168,2021/03/26 21:23:15,15762.3573,125.0014,1,7,0,0,0,1.454498,3.265626,4.749846485748,2.260309,2.908947,8.851877,10.3931,,0.00102487299591303,,0.365435898303986,,,,,,,,,,26.92905,-0.01873672,25,0,26.78769,0.07462204
2169,2021/03/26 21:23:20,15767.3568,130.0009,1,7,0,0,0,1.454269,3.270781,4.756595414089,2.262327,2.908947,8.858469,10.3931,,0.000964094127994031,,0.386531203985214,2.67159199714661,,,,,,,,,27.24991,0.1353645,25,0,26.58939,-0.002397895
2170,2021/03/26 21:23:25,15772.356,135.0001,1,7,0,0,0,1.454262,3.275962,4.764107050044,2.264344,2.908947,8.865073,10.3931,,0.00121782103087753,,0.382882386445999,,,,,,,,,,26.8685,-0.06250501,25,0,26.65595,-0.07142484
2171,2021/03/26 21:23:30,15777.3561,140.0002,1,7,0,0,0,1.4543,3.281064,4.7716513752,2.266362,2.908947,8.871688,10.3931,,0.00105742900632322,,0.401586711406708,2.62726211547852,,,,,,,,,27.30802,0.07737041,25,0,26.71874,-0.009301305
2172,2021/03/26 21:23:35,15782.3569,145.001,1,7,0,0,0,1.454155,3.286052,4.77842894606,2.26838,2.908947,8.878314,10.3931,,0.000790993974078447,,0.407095193862915,,,,,,,,,,26.89604,-0.1284987,25,0,26.55542,-0.1174802
2173,2021/03/26 21:23:40,15787.3568,150.0009,1,7,0,0,0,1.453957,3.290737,4.784590096309,2.270397,2.908947,8.884947,10.3931,,0.000964615086559206,,,2.45606207847595,,,,,,,,,27.31638,0.04269958,25,0,26.81248,0.1005697
2174,2021/03/26 21:23:45,15792.3561,155.0002,1,7,0,0,0,1.453842,3.295501,4.791137764842,2.272414,2.908947,8.891589,10.3931,,0.00081037258496508,,0.431891798973084,,,,,,,,,,26.88547,-0.07861078,25,0,26.58043,-0.01864254
2175,2021/03/26 21:23:50,15797.357,160.0011,1,7,0,0,0,1.454071,3.300095,4.798572436745,2.274431,2.908947,8.89824,10.3931,,0.000757964386139065,,0.420681804418564,2.33816289901733,,,,,,,,,27.27284,0.09273648,25,0,26.83292,0.1217419
2176,2021/03/26 21:23:55,15802.3565,165.0006,1,7,0,0,0,1.454514,3.304748,4.806802232472,2.276449,2.908947,8.904904,10.3931,,0.000790705787949264,,0.446319907903671,,,,,,,,,,27.02334,0.02564907,25,0,26.41235,-0.08331239
2177,2021/03/26 21:24:00,15807.3564,170.0005,1,7,0,0,0,1.45433,3.308841,4.81214673153,2.278466,2.908947,8.911576,10.3931,,0.000986779108643532,,0.441613703966141,2.21183395385742,,,,,,,,,27.15201,0.07379115,25,0,26.8827,0.09168148
2178,2021/03/26 21:24:05,15812.3562,175.0003,1,7,0,0,0,1.454185,3.313311,4.818167156535,2.280483,2.908947,8.918253,10.3931,,0.000848792784381658,,0.45447251200676,,,,,,,,,,27.21379,0.0507617,25,0,26.48916,-0.1248491
2179,2021/03/26 21:24:10,15817.3565,180.0006,1,7,0,0,0,1.454132,3.317439,4.823994207948,2.282501,2.908947,8.924943,10.3931,,0.000957931799348444,,0.489737689495087,2.08254790306091,,,,,,,,,26.99741,-0.09387553,25,0,26.83473,-0.009467006
2180,2021/03/26 21:24:15,15822.3572,185.0013,1,7,0,0,0,1.454308,3.321252,4.830123353616,2.284518,2.908947,8.93164,10.3931,,0.000608401780482382,,0.482028007507324,,,,,,,,,,27.2836,0.05361795,25,0,26.63024,-0.061993
2181,2021/03/26 21:24:20,15827.3564,190.0005,1,7,0,0,0,1.454536,3.325193,4.836612925448,2.286535,2.908947,8.93834,10.3931,,0.000698744610417634,,,,,,,,,,,,26.8718,-0.1249957,25,0,26.48846,-0.09397566
2182,2021/03/26 21:24:25,15832.3568,195.0009,1,7,0,0,0,1.453918,3.329334,4.840578630612,2.288552,2.908947,8.945054,10.3931,,0.000859413004945964,,0.517966091632843,1.99924004077911,,,,,,,,,27.13089,-0.04789591,25,0,26.82601,0.04988372
2183,2021/03/26 21:24:30,15837.3566,200.0007,1,7,0,0,0,1.454185,3.333316,4.84725812746,2.290569,2.908947,8.951773,10.3931,,0.000659422483295202,,0.525242924690247,,,,,,,,,,27.28395,0.01469612,25,0,26.58078,-0.08536816
2184,2021/03/26 21:24:35,15842.3568,205.0009,1,7,0,0,0,1.453705,3.336885,4.850846408925,2.292586,2.908947,8.9585,10.3931,,0.000738612201530486,,0.531261920928955,,,,,,,,,,26.90315,-0.1236165,25,0,26.56254,-0.06813586
2185,2021/03/26 21:24:40,15847.3566,210.0007,1,7,0,0,0,1.454056,3.340557,4.857356949192,2.294603,2.908947,8.965234,10.3931,,0.000816195271909237,,,1.91591703891754,,,,,,,,,27.19452,-0.04184842,25,0,26.81854,0.0559324
2186,2021/03/26 21:24:45,15852.3568,215.0009,1,7,0,0,0,1.45417,3.344152,4.86296551384,2.296621,2.908947,8.971977,10.3931,,0.000584892288316041,,0.549886107444763,,,,,,,,,,27.21403,-0.01902997,25,0,26.50363,-0.08798182
2187,2021/03/26 21:24:50,15857.3562,220.0003,1,7,0,0,0,1.453728,3.347756,4.866726634368,2.298637,2.908947,8.978724,10.3931,,0.000546086695976555,,0.571421802043915,1.79163801670074,,,,,,,,,26.83464,-0.1466352,25,0,26.5865,-0.04002631
2188,2021/03/26 21:24:55,15862.3569,225.001,1,7,0,0,0,1.453903,3.351179,4.872289201637,2.300654,2.908947,8.98548,10.3931,,0.000672447378747165,,0.561848819255829,,,,,,,,,,27.1772,-0.03997803,25,0,26.82255,0.07115066
2189,2021/03/26 21:25:00,15867.3561,230.0002,1,7,0,0,0,1.454269,3.354343,4.878117040267,2.30267,2.908947,8.992241,10.3931,,0.000629031215794384,,,,,,,,,,,,27.10887,-0.04609168,25,0,26.3912,-0.09281993
2190,2021/03/26 21:25:05,15872.3562,235.0003,1,7,0,0,0,1.454117,3.357807,4.882644241419,2.304689,2.908947,8.999015,10.3931,,0.000720950774848461,,0.602952182292938,1.66759097576141,,,,,,,,,27.02484,-0.06778836,25,0,26.7768,0.09448171
2191,2021/03/26 21:25:10,15877.3565,240.0006,1,7,0,0,0,1.454514,3.361105,4.88877427797,2.306706,2.908947,9.005792,10.3931,,0.000517342414241284,,,,,,,,,,,,27.20898,0.06654024,25,0,26.43451,0.01324117
2192,2021/03/26 21:25:15,15882.3565,245.0006,1,7,0,0,0,1.454002,3.36397,4.89121910794,2.308723,2.908947,9.012574,10.3931,,0.000562292581889778,,0.631821572780609,,,,,,,,,,26.90852,-0.0636512,25,0,26.64618,0.04966497
2193,2021/03/26 21:25:20,15887.3571,250.0012,1,7,0,0,0,1.45388,3.367188,4.89548728944,2.31074,2.908947,9.019363,10.3931,,0.000797883199993521,,0.635517120361328,1.54932594299316,,,,,,,,,27.32028,0.1277727,25,0,26.58158,-0.001078248
2194,2021/03/26 21:25:25,15892.3565,255.0006,1,7,0,0,0,1.454071,3.37022,4.90053916562,2.312757,2.908947,9.026158,10.3931,,0.000672472815494984,,,,,,,,,,,,26.88352,-0.06522775,25,0,26.50018,-0.0986284
2195,2021/03/26 21:25:30,15897.3566,260.0007,1,7,0,0,0,1.454132,3.373226,4.905115869832,2.314774,2.908947,9.032958,10.3931,,0.000788768287748098,,0.669550001621246,,,,,,,,,,27.27329,0.09513259,25,0,26.76222,0.0352037
2196,2021/03/26 21:25:35,15902.3559,265,1,7,0,0,0,1.453995,3.375977,4.908653678115,2.316791,2.908947,9.039764,10.3931,,0.00064516079146415,,,,,,,,,,,,27.02264,-0.03487229,25,0,26.38317,-0.1283157
2197,2021/03/26 21:25:40,15907.3566,270.0007,1,7,0,0,0,1.454185,3.37894,4.9136038639,2.318809,2.908947,9.04658,10.3931,,0.00052830547792837,,0.684290707111359,1.46014094352722,,,,,,,,,27.22549,-0.04982412,25,0,26.87088,0.06127834
2198,2021/03/26 21:25:45,15912.3565,275.0006,1,7,0,0,0,1.454224,3.381926,4.918077955424,2.320826,2.908947,9.053398,10.3931,,0.00043821771396324,,0.715870082378387,,,,,,,,,,27.15716,-0.06745279,25,0,26.44668,-0.0941807
2199,2021/03/26 21:25:50,15917.3566,280.0007,1,7,0,0,0,1.454262,3.384308,4.921670520696,2.322844,2.908947,9.060225,10.3931,,0.000509778677951545,,,,,,,,,,,,26.9964,-0.1013225,25,0,26.74123,0.06980062
2200,2021/03/26 21:25:55,15922.3574,285.0015,1,7,0,0,0,1.454613,3.387036,4.926826597068,2.324861,2.908947,9.067054,10.3931,,0.000615994678810239,,0.783330202102661,,,,,,,,,,27.37873,0.1011354,25,0,26.64012,0.0723666
2201,2021/03/26 21:26:00,15927.3569,290.001,1,7,0,0,0,1.454308,3.389474,4.929339153992,2.326878,2.908947,9.073887,10.3931,,0.000440293399151415,,,1.35621404647827,,,,,,,,,27.00291,-0.06544411,25,0,26.59833,0.02786517
2202,2021/03/26 21:26:05,15932.3562,295.0003,1,7,0,0,0,1.453957,3.392163,4.932059138991,2.328894,2.908947,9.080726,10.3931,,0.0004884137888439,,0.774771273136139,,,,,,,,,,27.3456,0.09830952,25,0,26.85595,0.1295537
2203,2021/03/26 21:26:10,15937.357,300.0011,1,7,0,0,0,1.454475,3.39447,4.93717175325,2.330913,2.908947,9.087575,10.3931,,0.000448750390205532,,,,,,,,,,,,27.20563,0.07399082,25,0,26.4098,-0.0304687
2204,2021/03/26 21:26:15,15942.3561,305.0002,1,7,0,0,0,1.454071,3.396871,4.939291611841,2.33293,2.908947,9.094423,10.3931,,0.000520410074386746,,0.838546574115753,,,,,,,,,,26.97196,-0.05379379,25,0,26.67409,0.05063415
2205,2021/03/26 21:26:20,15947.3564,310.0005,1,7,0,0,0,1.454262,3.399248,4.943397194976,2.334947,2.908947,9.101279,10.3931,,0.000449586397735402,,,1.22226095199585,,,,,,,,,27.2875,0.09176433,25,0,26.81913,0.1296729
2206,2021/03/26 21:26:25,15952.3571,315.0012,1,7,0,0,0,1.454399,3.401669,4.947383991931,2.336964,2.908947,9.108137,10.3931,,0.000556287297513336,,0.867419898509979,,,,,,,,,,27.22194,0.08432627,25,0,26.44037,-0.00009834766
2207,2021/03/26 21:26:30,15957.3572,320.0013,1,7,0,0,0,1.454269,3.403623,4.949783416587,2.338981,2.908947,9.115,10.3931,,0.000403224112233147,,,,,,,,,,,,26.98709,-0.07956445,25,0,26.53267,-0.001829267
2208,2021/03/26 21:26:35,15962.3572,325.0013,1,7,0,0,0,1.454361,3.405877,4.953374679597,2.340998,2.908947,9.121868,10.3931,,0.000458262511529028,,,,,,,,,,,,27.16518,-0.0405544,25,0,26.86032,0.119499
2209,2021/03/26 21:26:40,15967.3566,330.0007,1,7,0,0,0,1.454147,3.408107,4.955888569729,2.343015,2.908947,9.128741,10.3931,,0.000417277013184503,,0.916445970535278,1.11626696586609,,,,,,,,,27.42157,0.05425274,25,0,26.76129,0.09881437
2210,2021/03/26 21:26:45,15972.3576,335.0017,1,7,0,0,0,1.454094,3.4101,4.9586059494,2.345032,2.908947,9.135616,10.3931,,0.000440878298832104,,,,,,,,,,,,27.16392,-0.08395255,25,0,26.46058,-0.07956982
2211,2021/03/26 21:26:50,15977.3573,340.0014,1,7,0,0,0,1.454712,3.411994,4.963468615728,2.347049,2.908947,9.142498,10.3931,,0.000360813311999664,,0.971503615379334,,,,,,,,,,27.11817,-0.09202302,25,0,26.8275,0.074628
2212,2021/03/26 21:26:55,15982.3566,345.0007,1,7,0,0,0,1.453995,3.414097,4.964079967515,2.349065,2.908947,9.149378,10.3931,,0.000390984612749889,,,,,,,,,,,,27.4886,0.05539715,25,0,26.79995,0.09773552
2213,2021/03/26 21:27:00,15987.3567,350.0008,1,7,0,0,0,1.454002,3.416146,4.967083116292,2.351083,2.908947,9.156268,10.3931,,0.000341529113939032,,,,,,,,,,,,27.24267,-0.05223751,25,0,26.42554,-0.08340597
2214,2021/03/26 21:27:05,15992.356,355.0001,1,7,0,0,0,1.45417,3.418007,4.97036323919,2.353098,2.908947,9.163154,10.3931,,0.000317625002935529,,1.03530895709991,0.991678714752197,,,,,,,,,27.01703,-0.1455361,25,0,26.5911,-0.05676627
2215,2021/03/26 21:27:10,15997.3568,360.0009,1,7,0,0,0,1.454323,3.41974,4.97340653602,2.355114,2.908947,9.170049,10.3931,,0.000360267207724974,,,,,,,,,,,,27.42776,0.003972054,25,0,26.88841,0.09290993
2216,2021/03/26 21:27:15,16002.3569,365.001,1,7,0,0,0,1.454208,3.421614,4.975738451712,2.357131,2.908947,9.176947,10.3931,,0.000358431687345728,,1.09783005714417,,,,,,,,,,27.19658,-0.06635845,25,0,26.40785,-0.08420229
2217,2021/03/26 21:27:20,16007.3568,370.0009,1,7,0,0,0,1.453926,3.423459,4.977456050034,2.359148,2.908947,9.18385,10.3931,,0.00029264940530993,,,,,,,,,,,,27.26378,-0.03423572,25,0,26.88074,0.1213676
2218,2021/03/26 21:27:25,16012.3561,375.0002,1,7,0,0,0,1.454147,3.425078,4.980566898466,2.361165,2.908947,9.190757,10.3931,,0.000397980504203588,,,,,,,,,,,,27.42397,0.08506596,25,0,26.56446,0.05406618
2219,2021/03/26 21:27:30,16017.357,380.0011,1,7,0,0,0,1.454094,3.426765,4.98283842591,2.363182,2.908947,9.197665,10.3931,,0.000339946389431134,,1.1617089509964,,,,,,,,,,27.07883,-0.09239614,25,0,26.58179,0.01864672
2220,2021/03/26 21:27:35,16022.3562,385.0003,1,7,0,0,0,1.45417,3.428569,4.98572218273,2.365198,2.908947,9.204576,10.3931,,0.000295342208119109,,,0.871907889842987,,,,,,,,,27.44003,0.06873012,25,0,26.83668,0.1266479
2221,2021/03/26 21:27:40,16027.3563,390.0004,1,7,0,0,0,1.453964,3.430065,4.98719102766,2.367216,2.908947,9.211495,10.3931,,0.000277767307125032,,,,,,,,,,,,27.29827,0.05871832,25,0,26.44564,-0.0590843
2222,2021/03/26 21:27:45,16032.3563,395.0004,1,7,0,0,0,1.454147,3.431489,4.989889434883,2.369233,2.908947,9.218416,10.3931,,0.00034654448973015,,1.24273502826691,,,,,,,,,,27.21045,0.01804352,25,0,26.83449,0.073663
2223,2021/03/26 21:27:50,16037.3563,400.0004,1,7,0,0,0,1.454147,3.433155,4.992312043785,2.37125,2.908947,9.22534,10.3931,,0.00030715178581886,,,,,,,,,,,,27.51379,0.113709,25,0,26.65443,0.01157939
2224,2021/03/26 21:27:55,16042.3565,405.0006,1,7,0,0,0,1.453903,3.434809,4.993879109527,2.373267,2.908947,9.232265,10.3931,,0.000281570508377627,,,,,,,,,,,,27.11955,-0.04416823,25,0,26.44461,-0.1309431
2225,2021/03/26 21:28:00,16047.3573,410.0014,1,7,0,0,0,1.453979,3.436356,4.996389460524,2.375284,2.908947,9.239196,10.3931,,0.000276386912446469,,,,,,,,,,,,27.3974,0.09076715,25,0,26.87224,0.09315729
2226,2021/03/26 21:28:05,16052.3573,415.0014,1,7,0,0,0,1.453842,3.437578,4.997695274676,2.377301,2.908947,9.246129,10.3931,,0.000301273597870022,,1.31516194343567,0.775033175945282,,,,,,,,,27.49248,0.1125681,25,0,26.57615,-0.03626585
2227,2021/03/26 21:28:10,16057.3567,420.0008,1,7,0,0,0,1.454147,3.438929,5.000708288563,2.379317,2.908947,9.253059,10.3931,,0.000247261807089671,,,,,,,,,,,,27.18077,-0.01160383,25,0,26.39913,-0.1139271
2228,2021/03/26 21:28:15,16062.3567,425.0008,1,7,0,0,0,1.454033,3.440551,5.002674692183,2.381334,2.908947,9.259997,10.3931,,0.000281140906736255,,,,,,,,,,,,27.17056,-0.000860095,25,0,26.74476,0.09918988
2229,2021/03/26 21:28:20,16067.3565,430.0006,1,7,0,0,0,1.454422,3.441764,5.005777280408,2.38335,2.908947,9.266936,10.3931,,0.000247419811785221,,1.42347204685211,,,,,,,,,,27.52342,0.09826481,25,0,26.86328,0.105074
2230,2021/03/26 21:28:25,16072.3567,435.0008,1,7,0,0,0,1.454269,3.443143,5.007256127467,2.385368,2.908947,9.273881,10.3931,,0.00024376310466323,,,,,,,,,,,,27.43877,0.08679271,25,0,26.48675,-0.00648737
2231,2021/03/26 21:28:30,16077.3568,440.0009,1,7,0,0,0,1.454536,3.444507,5.010159433752,2.387385,2.908947,9.280828,10.3931,,0.000211824604775757,,,,,,,,,,,,27.15634,-0.0878334,25,0,26.51705,0.005415678
2232,2021/03/26 21:28:35,16082.3568,445.0009,1,7,0,0,0,1.454285,3.446028,5.01150682998,2.389401,2.908947,9.287775,10.3931,,,,,,,,,,,,,,27.35386,-0.04443407,25,0,26.85,0.1000279
2233,2021/03/26 21:28:40,16087.3562,450.0003,1,7,0,0,0,1.454018,3.446782,5.011683070076,2.391419,2.908947,9.294728,10.3931,,0.000227331096539274,,1.5559469461441,,,,,,,,,,27.62229,0.07200003,25,0,26.72756,0.07658422
2234,2021/03/26 21:28:45,16092.3561,455.0002,1,7,0,0,0,1.454224,3.448271,5.014558446704,2.393435,2.908947,9.301681,10.3931,,0.000199121495825239,,,0.67232209444046,,,,,,,,,27.19339,-0.06281853,25,0,26.3833,-0.04065812
2235,2021/03/26 21:28:50,16097.356,460.0001,1,7,0,0,0,1.454407,3.449597,5.017118023979,2.395452,2.908947,9.308635,10.3931,,0.000325332104694098,,,,,,,,,,,,27.33837,-0.05481839,25,0,26.82026,0.1163232
2236,2021/03/26 21:28:55,16102.3562,465.0003,1,7,0,0,0,1.454185,3.45093,5.01829064205,2.397469,2.908947,9.315596,10.3931,,0.000211167105589993,,,,,,,,,,,,27.54189,0.06757021,25,0,26.59719,0.06770313
2237,2021/03/26 21:29:00,16107.3572,470.0013,1,7,0,0,0,1.454071,3.451959,5.019393475089,2.399486,2.908947,9.322558,10.3931,,0.000258708401815966,,1.65438795089722,,,,,,,,,,27.19683,-0.1003027,25,0,26.4437,-0.01373827
2238,2021/03/26 21:29:05,16112.3564,475.0005,1,7,0,0,0,1.454185,3.453011,5.021316801035,2.401504,2.908947,9.329523,10.3931,,0.000215314503293484,,,,,,,,,,,,27.54658,0.05231082,25,0,26.82245,0.1280153
2239,2021/03/26 21:29:10,16117.3572,480.0013,1,7,0,0,0,1.4543,3.454448,5.0238037264,2.403521,2.908947,9.33649,10.3931,,0.000163311793585308,,,,,,,,,,,,27.49995,0.09433389,25,0,26.41992,-0.01894534
2240,2021/03/26 21:29:15,16122.3565,485.0006,1,7,0,0,0,1.454231,3.455446,5.025016692026,2.405537,2.908947,9.343456,10.3931,,,,,,,,,,,,,,27.24451,-0.008055568,25,0,26.66938,0.1097625
2241,2021/03/26 21:29:20,16127.3565,490.0006,1,7,0,0,0,1.4543,3.456374,5.0266047082,2.407554,2.908947,9.350425,10.3931,,0.00019471459381748,,,,,,,,,,,,27.58428,0.09392738,25,0,26.8033,0.1274514
2242,2021/03/26 21:29:25,16132.3573,495.0014,1,7,0,0,0,1.453918,3.457312,5.026648148416,2.40957,2.908947,9.357395,10.3931,,0.000192167804925703,,1.81317400932312,0.565224409103394,,,,,,,,,27.61209,0.1186651,25,0,26.48961,0.03882051
2243,2021/03/26 21:29:30,16137.3573,500.0014,1,7,0,0,0,1.453865,3.458443,5.028109232195,2.411587,2.908947,9.364367,10.3931,,0.000198778900085017,,,,,,,,,,,,27.22031,-0.08259833,25,0,26.39603,0.01954973
2244,2021/03/26 21:29:35,16142.3575,505.0016,1,7,0,0,0,1.454071,3.459447,5.030281558737,2.413604,2.908947,9.371346,10.3931,,0.000172082902281545,,,,,,,,,,,,27.38435,-0.005683899,25,0,26.70979,0.1344466
2245,2021/03/26 21:29:40,16147.3567,510.0008,1,7,0,0,0,1.454056,3.460137,5.031232965672,2.41562,2.908947,9.378321,10.3931,,,,,,,,,,,,,,27.58382,0.07093132,25,0,26.5111,0.06663978
2246,2021/03/26 21:29:45,16152.356,515.0001,1,7,0,0,0,1.454185,3.461127,5.033118966495,2.417637,2.908947,9.385302,10.3931,,0.000147348502650857,,,,,,,,,,,,27.29508,-0.08386731,25,0,26.30004,-0.04174113
2247,2021/03/26 21:29:50,16157.356,520.0001,1,7,0,0,0,1.454109,3.462076,5.034235870284,2.419654,2.908947,9.392283,10.3931,,,,2.13234210014343,,,,,,,,,,27.28612,-0.1076335,25,0,26.62565,0.05007982
2248,2021/03/26 21:29:55,16162.3569,525.001,1,7,0,0,0,1.45417,3.462788,5.03548242596,2.421672,2.908947,9.399268,10.3931,,0.000126708298921585,,,,,,,,,,,,27.5493,-0.03039658,25,0,26.77538,0.08517861
2249,2021/03/26 21:30:00,16167.3561,530.0002,1,7,0,0,0,1.454071,3.463266,5.035834655886,2.423688,2.908947,9.40625,10.3931,,0.000145463302033022,,,,,,,,,,,,27.64282,0.05848587,25,0,26.5987,-0.05708754
2250,2021/03/26 21:30:05,16172.3563,535.0004,1,7,0,0,0,1.454185,3.46434,5.0377912629,2.425705,2.908947,9.413239,10.3931,,,,,,,,,,,,,,27.52368,0.02732337,25,0,26.35114,-0.1105309
2251,2021/03/26 21:30:10,16177.3563,540.0004,1,7,0,0,0,1.454285,3.465103,5.039247316355,2.427723,2.908947,9.420229,10.3931,,0.000158015594934113,,,,,,,,,,,,27.29943,-0.03956735,25,0,26.43256,-0.09523273
2252,2021/03/26 21:30:15,16182.3564,545.0005,1,7,0,0,0,1.454033,3.465515,5.038973171995,2.42974,2.908947,9.427219,10.3931,,,,,,,,,,,,,,27.39762,0.02613187,25,0,26.70173,0.09069204
2253,2021/03/26 21:30:20,16187.3564,550.0005,1,7,0,0,0,1.453781,3.466299,5.039239626519,2.431756,2.908947,9.434208,10.3931,,0.000108822699985467,,,,,,,,,,,,27.7004,0.0916177,25,0,26.86272,0.149616
2254,2021/03/26 21:30:25,16192.3565,555.0006,1,7,0,0,0,1.453804,3.467028,5.040379174512,2.433773,2.908947,9.441199,10.3931,,0.000156948604853824,,2.74396800994873,,,,,,,,,,27.5601,-0.03561378,25,0,26.75063,0.08217514
2255,2021/03/26 21:30:30,16197.3565,560.0006,1,7,0,0,0,1.454155,3.467726,5.04261110153,2.43579,2.908947,9.448194,10.3931,,,,,0.401603311300278,,,,,,,,,27.39581,0.07112205,25,0,26.6928,0.1202202
2256,2021/03/26 21:30:35,16202.3573,565.0014,1,7,0,0,0,1.454132,3.468153,5.043152258196,2.437808,2.908947,9.455191,10.3931,,0.000134504400193691,,,,,,,,,,,,27.31421,-0.1409078,25,0,26.39042,-0.05891383
2257,2021/03/26 21:30:40,16207.3566,570.0007,1,7,0,0,0,1.454422,3.46886,5.04518629892,2.439825,2.908947,9.462187,10.3931,,,,,,,,,,,,,,27.55391,0.07838845,25,0,26.38144,0.03257334
2258,2021/03/26 21:30:45,16212.356,575.0001,1,7,0,0,0,1.454193,3.469563,5.045414227659,2.441842,2.908947,9.469183,10.3931,,0.000101698598882649,,,,,,,,,,,,27.76017,-0.008499026,25,0,26.57398,-0.09970248
2259,2021/03/26 21:30:50,16217.3559,580,1,7,0,0,0,1.454323,3.47001,5.04651535323,2.443859,2.908947,9.476183,10.3931,,,,,,,,,,,,,,27.77437,0.1278663,25,0,26.64515,-0.03876925
2260,2021/03/26 21:30:55,16222.3559,585,1,7,0,0,0,1.453926,3.470307,5.045569575282,2.445876,2.908947,9.483181,10.3931,,0.000101384102890734,,,,,,,,,,,,27.82006,0.09078979,25,0,26.38549,-0.1072216
2261,2021/03/26 21:31:00,16227.3559,590,1,7,0,0,0,1.454002,3.471098,5.046983434196,2.447893,2.908947,9.490181,10.3931,,,,,,,,,,,,,,27.78297,0.03144622,25,0,26.30959,-0.0797224
2262,2021/03/26 21:31:05,16232.356,595.0001,1,7,0,0,0,1.454231,3.47174,5.04871193194,2.449909,2.908947,9.497182,10.3931,,0.0000945513675105758,,,,,,,,,,,,27.75764,0.1253563,25,0,26.40061,-0.0979501
2263,2021/03/26 21:31:10,16237.357,600.0011,1,7,0,0,0,1.454117,3.472047,5.048762567499,2.451927,2.908947,9.504187,10.3931,,,,3.53812193870544,,,,,,,,,,27.63547,-0.0540036,25,0,26.55104,-0.06391764
2264,2021/03/26 21:31:15,16242.357,605.0011,1,7,0,0,0,1.454208,3.472774,5.050135732992,2.453943,2.908947,9.511188,10.3931,,0.000112979898403864,,,,,,,,,,,,27.40507,-0.02612054,25,0,26.83107,0.1183659
2265,2021/03/26 21:31:20,16247.3563,610.0004,1,7,0,0,0,1.45433,3.473299,5.05132293467,2.45596,2.908947,9.518192,10.3931,,,,,,,,,,,,,,27.8321,0.07959545,25,0,26.40773,0.08093953
2266,2021/03/26 21:31:25,16252.3572,615.0013,1,7,0,0,0,1.454247,3.47393,5.05195228071,2.457977,2.908947,9.525199,10.3931,,0.000123348596389405,,,,,,,,,,,,27.46065,-0.1286328,25,0,26.77175,0.03320098
2267,2021/03/26 21:31:30,16257.3572,620.0013,1,7,0,0,0,1.454483,3.47412,5.05304847996,2.459994,2.908947,9.532206,10.3931,,,,,,,,,,,,,,27.70269,-0.1322424,25,0,26.43646,-0.1147068
2268,2021/03/26 21:31:35,16262.3563,625.0004,1,7,0,0,0,1.454369,3.474847,5.053709756543,2.46201,2.908947,9.539208,10.3931,,0.000105398903542664,,,,,,,,,,,,27.54865,0.02836049,25,0,26.61979,-0.1263696
2269,2021/03/26 21:31:40,16267.3566,630.0007,1,7,0,0,0,1.454346,3.475466,5.054530075236,2.464027,2.908947,9.546219,10.3931,,,,,,,,,,,,,,27.60419,0.06881416,25,0,26.5671,0.0874418
2270,2021/03/26 21:31:45,16272.3572,635.0013,1,7,0,0,0,1.454193,3.475788,5.054466579084,2.466045,2.908947,9.553231,10.3931,,0.000115236100100446,,,,,,,,,,,,27.56093,0.1034439,25,0,26.46722,0.005809069
2271,2021/03/26 21:31:50,16277.3566,640.0007,1,7,0,0,0,1.454384,3.47639,5.05600599376,2.468062,2.908947,9.560243,10.3931,,,,,,,,,,,,,,27.50441,-0.08944631,25,0,26.64416,0.06110609
2272,2021/03/26 21:31:55,16282.3568,645.0009,1,7,0,0,0,1.454132,3.476933,5.055919537156,2.470079,2.908947,9.567255,10.3931,,0.000104963401099667,,3.72017788887024,,,,,,,,,,27.70397,-0.01097679,25,0,26.40337,-0.111993
2273,2021/03/26 21:32:00,16287.3576,650.0017,1,7,0,0,0,1.454521,3.477449,5.058022596929,2.472096,2.908947,9.574271,10.3931,,,,,0.273641586303711,,,,,,,,,27.72274,-0.1137686,25,0,26.50674,-0.05840242
2274,2021/03/26 21:32:05,16292.3569,655.001,1,7,0,0,0,1.454498,3.478009,5.058757134482,2.474113,2.908947,9.581285,10.3931,,0.0000810388373793103,,,,,,,,,,,,27.42263,-0.03647685,25,0,26.69155,-0.117507
2275,2021/03/26 21:32:10,16297.3567,660.0008,1,7,0,0,0,1.454231,3.478486,5.058522174266,2.47613,2.908947,9.5883,10.3931,,,,,,,,,,,,,,27.89689,0.0977993,25,0,26.36883,-0.04097879
2276,2021/03/26 21:32:15,16302.3568,665.0009,1,7,0,0,0,1.454033,3.479003,5.058585169099,2.478147,2.908947,9.595318,10.3931,,0.000115528302558232,,,,,,,,,,,,27.48597,-0.04090428,25,0,26.74537,0.07686555
2277,2021/03/26 21:32:20,16307.3562,670.0003,1,7,0,0,0,1.454109,3.479739,5.059919797551,2.480163,2.908947,9.602333,10.3931,,,,,,,,,,,,,,27.55541,0.04196405,25,0,26.46127,-0.100835
2278,2021/03/26 21:32:25,16312.3571,675.0012,1,7,0,0,0,1.454132,3.480226,5.060707993832,2.482181,2.908947,9.609354,10.3931,,0.000114407703222241,,,,,,,,,,,,27.86631,0.1359665,25,0,26.33679,-0.02149224
2279,2021/03/26 21:32:30,16317.3561,680.0002,1,7,0,0,0,1.454033,3.480711,5.061068657463,2.484197,2.908947,9.616373,10.3931,,,,,,,,,,,,,,27.42411,0.008874536,25,0,26.78369,0.1312202
2280,2021/03/26 21:32:35,16322.3571,685.0012,1,7,0,0,0,1.454155,3.481388,5.06247776714,2.486215,2.908947,9.623394,10.3931,,0.000131702399812639,,,,,,,,,,,,27.71047,-0.1129645,25,0,26.41026,-0.01535237
2281,2021/03/26 21:32:40,16327.3565,690.0006,1,7,0,0,0,1.454041,3.48194,5.06288351954,2.488231,2.908947,9.630416,10.3931,,0.000129546300740913,,3.76136088371277,,,,,,,,,,27.43397,-0.01729846,25,0,26.58871,0.0849992
2282,2021/03/26 21:32:45,16332.3563,695.0004,1,7,0,0,0,1.454094,3.482288,5.063574087072,2.490248,2.908947,9.63744,10.3931,,,,,,,,,,,,,,27.80968,0.1171148,25,0,26.54533,0.07068515
2283,2021/03/26 21:32:50,16337.3574,700.0015,1,7,0,0,0,1.45417,3.482841,5.06464289697,2.492265,2.908947,9.644464,10.3931,,0.000118948402814567,,,,,,,,,,,,27.39845,0.009549856,25,0,26.41787,0.1207769
2284,2021/03/26 21:32:55,16342.3564,705.0005,1,7,0,0,0,1.454147,3.483499,5.065519620353,2.494282,2.908947,9.651488,10.3931,,,,,,,,,,,,,,27.83784,0.1205152,25,0,26.71589,0.01625061
2285,2021/03/26 21:33:00,16347.3574,710.0015,1,7,0,0,0,1.454002,3.484296,5.066173352592,2.496299,2.908947,9.658517,10.3931,,,,,,,,,,,,,,27.41977,-0.106529,25,0,26.49618,-0.06671906
