Repository: HVES-Battery-Testing-Consortium/LG-HG2

# Battery Testing Consortium (BTC)
The Battery Testing Consortium (BTC) has been developed within the High Voltage and Energy Storage Lab at Oxford Brookes University to provide accurate and comprehensive cell data to Formula Student Electric teams. Through the BTC, we aim to provide FS teams with information for improved and informed decisions for cell selection, pack architecture design, thermal cooling requirements, and end of life predictions. A range of tests are completed to provide a comprehensive electrochemical lithium-ion characterisation for modelling, validation, and battery management parameterisation.

File: Data/Round1/LG_HG2/Package 1/210326_FSD_CellCond_LGHG2_1_25C/210326_FSD_CellCond_LGHG2_1_Channel_2_Wb_1.CSV (part 13 of 62)
Data_Point,Date_Time,Test_Time(s),Step_Time(s),Cycle_Index,Step_Index,TC_Counter1,TC_Counter2,TC_Counter3,Current(A),Voltage(V),Power(W),Charge_Capacity(Ah),Discharge_Capacity(Ah),Charge_Energy(Wh),Discharge_Energy(Wh),ACR(Ohm),dV/dt(V/s),Internal_Resistance(Ohm),dQ/dV(Ah/V),dV/dQ(V/Ah),MetaCode_MV_UD1,MetaCode_MV_UD2,MetaCode_MV_UD3,MetaCode_MV_UD4,MetaCode_MV_UD5,MetaCode_MV_UD6,MetaCode_MV_UD7,MetaCode_MV_UD8,Aux_Temperature_1(C),Aux_dT/dt_1(C),Aux_Temperature_2(C),Aux_dT/dt_2(C),Aux_Temperature_3(C),Aux_dT/dt_3(C)
2490,2021/03/26 21:50:05,17372.3567,1735.0008,1,7,0,0,0,1.45459,3.618501,5.26343536959,2.909793,2.908947,11.12545,10.3931,,0.000126872895634733,,,,,,,,,,,,27.74771,0.04631579,25,0,26.6469,0.1042694
2491,2021/03/26 21:50:10,17377.3567,1740.0008,1,7,0,0,0,1.454269,3.619294,5.263427066086,2.91181,2.908947,11.13274,10.3931,,,,,,,,,,,,,,27.26683,-0.05432069,25,0,26.55652,0.0389713
2492,2021/03/26 21:50:15,17382.3559,1745,1,7,0,0,0,1.454803,3.619977,5.266353399531,2.913826,2.908947,11.14004,10.3931,,0.000172870393726043,,,,,,,,,,,,27.50625,0.06284654,25,0,26.26246,-0.09943426
2493,2021/03/26 21:50:20,17387.3559,1750,1,7,0,0,0,1.454132,3.620558,5.264769245656,2.915843,2.908947,11.14734,10.3931,,,,,,,,,,,,,,27.63315,-0.004152656,25,0,26.62458,0.08259058
2494,2021/03/26 21:50:25,17392.3563,1755.0004,1,7,0,0,0,1.454361,3.621354,5.266756024794,2.917859,2.908947,11.15464,10.3931,,0.000124048397992738,,,,,,,,,,,,27.34039,-0.04322886,25,0,26.58749,0.06119847
2495,2021/03/26 21:50:30,17397.3569,1760.001,1,7,0,0,0,1.454208,3.622065,5.26723589952,2.919876,2.908947,11.16195,10.3931,,0.000151507498230785,,,,,,,,,,,,27.49419,0.04382133,25,0,26.32159,-0.1029086
2496,2021/03/26 21:50:35,17402.3563,1765.0004,1,7,0,0,0,1.4543,3.622854,5.2687165722,2.921892,2.908947,11.16925,10.3931,,,,2.90394806861877,,,,,,,,,,27.73565,0.0418663,25,0,26.5494,0.0731194
2497,2021/03/26 21:50:40,17407.357,1770.0011,1,7,0,0,0,1.454369,3.623219,5.269497393811,2.92391,2.908947,11.17657,10.3931,,0.000155993693624623,,,,,,,,,,,,27.56585,0.02393544,25,0,26.7137,0.08183479
2498,2021/03/26 21:50:45,17412.3563,1775.0004,1,7,0,0,0,1.454369,3.623998,5.270630347262,2.925927,2.908947,11.18387,10.3931,,0.000138011993840337,,,,,,,,,,,,27.33265,-0.1057696,25,0,26.59397,-0.01033783
2499,2021/03/26 21:50:50,17417.3562,1780.0003,1,7,0,0,0,1.453995,3.624772,5.27040036414,2.927943,2.908947,11.19118,10.3931,,,,,,,,,,,,,,27.47474,0.03802896,25,0,26.31634,-0.05533338
2500,2021/03/26 21:50:55,17422.3573,1785.0014,1,7,0,0,0,1.454437,3.625294,5.272761729478,2.929961,2.908947,11.19849,10.3931,,0.000172176194610074,,,,,,,,,,,,27.77515,0.06688416,25,0,26.51783,-0.008611083
2501,2021/03/26 21:51:00,17427.3565,1790.0006,1,7,0,0,0,1.45433,3.626034,5.27345002722,2.931977,2.908947,11.2058,10.3931,,0.000131209701066837,,,,,,,,,,,,27.7128,0.05943596,25,0,26.72575,0.1374274
2502,2021/03/26 21:51:05,17432.3565,1795.0006,1,7,0,0,0,1.45417,3.626732,5.27388487244,2.933994,2.908947,11.21312,10.3931,,,,,,,,,,,,,,27.6137,-0.0347358,25,0,26.78298,0.04968762
2503,2021/03/26 21:51:10,17437.3564,1800.0005,1,7,0,0,0,1.454498,3.62747,5.27614786006,2.93601,2.908947,11.22043,10.3931,,,,,,,,,,,,,,27.3215,-0.0427407,25,0,26.56857,0.05278111
2504,2021/03/26 21:51:15,17442.3566,1805.0007,1,7,0,0,0,1.454247,3.627976,5.275973214072,2.938028,2.908947,11.22775,10.3931,,0.0000916288699954748,,3.08590197563171,0.336936086416245,,,,,,,,,27.36818,-0.05703866,25,0,26.3733,-0.1260895
2505,2021/03/26 21:51:20,17447.3559,1810,1,7,0,0,0,1.454224,3.628483,5.276627062192,2.940045,2.908947,11.23507,10.3931,,0.000186915305675939,,,,,,,,,,,,27.69522,0.08260608,25,0,26.40921,0.03163695
2506,2021/03/26 21:51:25,17452.3568,1815.0009,1,7,0,0,0,1.454231,3.629304,5.277846385224,2.942063,2.908947,11.24239,10.3931,,0.000168995698913932,,,,,,,,,,,,27.64798,0.04370093,25,0,26.78175,0.06161094
2507,2021/03/26 21:51:30,17457.3561,1820.0002,1,7,0,0,0,1.454094,3.629913,5.278234713822,2.944079,2.908947,11.24971,10.3931,,,,,,,,,,,,,,27.33575,-0.1231349,25,0,26.54013,-0.08333206
2508,2021/03/26 21:51:35,17462.3569,1825.001,1,7,0,0,0,1.454346,3.630492,5.279991518232,2.946097,2.908947,11.25704,10.3931,,0.00012071830133209,,,,,,,,,,,,27.67821,0.07294536,25,0,26.39216,0.0286305
2509,2021/03/26 21:51:40,17467.3569,1830.001,1,7,0,0,0,1.454109,3.631129,5.280057359061,2.948114,2.908947,11.26436,10.3931,,,,,,,,,,,,,,27.53094,-0.009269714,25,0,26.75699,0.0574398
2510,2021/03/26 21:51:45,17472.356,1835.0001,1,7,0,0,0,1.454323,3.631876,5.281920799948,2.95013,2.908947,11.27168,10.3931,,0.0000944465573411435,,,,,,,,,,,,27.34159,-0.07596195,25,0,26.38225,-0.120585
2511,2021/03/26 21:51:50,17477.3569,1840.001,1,7,0,0,0,1.454384,3.632545,5.28311532728,2.952147,2.908947,11.27901,10.3931,,,,,,,,,,,,,,27.72791,0.06001592,25,0,26.57723,0.08241117
2512,2021/03/26 21:51:55,17482.3563,1845.0004,1,7,0,0,0,1.453964,3.632931,5.282150888484,2.954164,2.908947,11.28633,10.3931,,,,3.20144295692444,,,,,,,,,,27.4139,-0.03126442,25,0,26.76072,0.0776273
2513,2021/03/26 21:52:00,17487.3572,1850.0013,1,7,0,0,0,1.454285,3.633437,5.284052927545,2.956182,2.908947,11.29367,10.3931,,0.0000792614664533176,,,,,,,,,,,,27.49264,0.02962947,25,0,26.35564,-0.110442
2514,2021/03/26 21:52:05,17492.3574,1855.0015,1,7,0,0,0,1.454262,3.634277,5.285190938574,2.9582,2.908947,11.301,10.3931,,0.000140980700962245,,,,,,,,,,,,27.60844,-0.04534423,25,0,26.68521,0.06352901
2515,2021/03/26 21:52:10,17497.3565,1860.0006,1,7,0,0,0,1.4543,3.634773,5.2860503739,2.960216,2.908947,11.30833,10.3931,,,,,,,,,,,,,,27.27792,-0.07343888,25,0,26.44662,0.01314163
2516,2021/03/26 21:52:15,17502.3572,1865.0013,1,7,0,0,0,1.454041,3.635113,5.285603341633,2.962234,2.908947,11.31566,10.3931,,0.000126668106531724,,,,,,,,,,,,27.7122,0.1046151,25,0,26.48318,-0.01972258
2517,2021/03/26 21:52:20,17507.3574,1870.0015,1,7,0,0,0,1.454308,3.635791,5.287559937628,2.96425,2.908947,11.32299,10.3931,,,,,,,,,,,,,,27.55133,-0.06550729,25,0,26.76319,0.03219545
2518,2021/03/26 21:52:25,17512.3565,1875.0006,1,7,0,0,0,1.454636,3.636515,5.28980563354,2.966266,2.908947,11.33032,10.3931,,0.0000847410265123472,,,,,,,,,,,,27.31781,-0.07256985,25,0,26.52928,0.0073421
2519,2021/03/26 21:52:30,17517.3565,1880.0006,1,7,0,0,0,1.454445,3.636951,5.289745197195,2.968283,2.908947,11.33766,10.3931,,,,,,,,,,,,,,27.64426,0.08058071,25,0,26.42931,-0.07717371
2520,2021/03/26 21:52:35,17522.356,1885.0001,1,7,0,0,0,1.454369,3.637608,5.290424309352,2.9703,2.908947,11.34499,10.3931,,0.000109477703517769,,,0.29951411485672,,,,,,,,,27.76436,-0.001825094,25,0,26.83433,0.08488774
2521,2021/03/26 21:52:40,17527.3568,1890.0009,1,7,0,0,0,1.45417,3.638165,5.29051039805,2.972317,2.908947,11.35233,10.3931,,,,3.50852394104004,,,,,,,,,,27.38451,-0.04216015,25,0,26.73129,0.05335808
2522,2021/03/26 21:52:45,17532.3568,1895.0009,1,7,0,0,0,1.454384,3.638839,5.292269220176,2.974334,2.908947,11.35967,10.3931,,0.000123143894597888,,,,,,,,,,,,27.51548,0.02991796,25,0,26.32157,-0.1257247
2523,2021/03/26 21:52:50,17537.3559,1900,1,7,0,0,0,1.454109,3.639174,5.291755665966,2.976351,2.908947,11.36701,10.3931,,,,,,,,,,,,,,27.61061,-0.01764596,25,0,26.76566,0.08016348
2524,2021/03/26 21:52:55,17542.3561,1905.0002,1,7,0,0,0,1.454002,3.639777,5.292243037554,2.978369,2.908947,11.37435,10.3931,,0.000134607995278202,,,,,,,,,,,,27.33912,-0.09854257,25,0,26.46522,-0.04089773
2525,2021/03/26 21:53:00,17547.3561,1910.0002,1,7,0,0,0,1.454079,3.640384,5.293405926336,2.980385,2.908947,11.38169,10.3931,,,,,,,,,,,,,,27.70166,0.1302868,25,0,26.55092,0.04380703
2526,2021/03/26 21:53:05,17552.357,1915.0011,1,7,0,0,0,1.453995,3.641011,5.294011788945,2.982401,2.908947,11.38903,10.3931,,0.000077477641752921,,,,,,,,,,,,27.37342,-0.09207129,25,0,26.72019,-0.03441393
2527,2021/03/26 21:53:10,17557.3563,1920.0004,1,7,0,0,0,1.454056,3.641407,5.294809696792,2.984418,2.908947,11.39637,10.3931,,,,,,,,,,,,,,27.52905,-0.01833856,25,0,26.33517,-0.08064508
2528,2021/03/26 21:53:15,17562.3572,1925.0013,1,7,0,0,0,1.45417,3.641871,5.29589955207,2.986436,2.908947,11.40372,10.3931,,0.000123569101560861,,,,,,,,,,,,27.57662,0.02509475,25,0,26.79563,0.1496983
2529,2021/03/26 21:53:20,17567.3565,1930.0006,1,7,0,0,0,1.453995,3.642478,5.29614479961,2.988451,2.908947,11.41107,10.3931,,,,,,,,,,,,,,27.25907,-0.04355252,25,0,26.47044,-0.07920146
2530,2021/03/26 21:53:25,17572.3572,1935.0013,1,7,0,0,0,1.453842,3.643072,5.296451082624,2.990469,2.908947,11.41841,10.3931,,0.000144538396853022,,3.70506596565247,,,,,,,,,,27.56983,0.007137656,25,0,26.35469,-0.07961452
2531,2021/03/26 21:53:30,17577.3572,1940.0013,1,7,0,0,0,1.45417,3.643176,5.29779724392,2.992486,2.908947,11.42576,10.3931,,0.000127588093164377,,,,,,,,,,,,27.6109,0.05578816,25,0,26.66634,0.1204211
2532,2021/03/26 21:53:35,17582.3573,1945.0014,1,7,0,0,0,1.454094,3.644197,5.299004992518,2.994503,2.908947,11.43311,10.3931,,,,,,,,,,,,,,27.26835,-0.06293893,25,0,26.5438,-0.07859707
2533,2021/03/26 21:53:40,17587.3566,1950.0007,1,7,0,0,0,1.454185,3.64465,5.29999536025,2.996519,2.908947,11.44046,10.3931,,0.000101588397228625,,,,,,,,,,,,27.48211,-0.009948015,25,0,26.29523,-0.09004295
2534,2021/03/26 21:53:45,17592.3565,1955.0006,1,7,0,0,0,1.45417,3.6449,5.300304233,2.998536,2.908947,11.44781,10.3931,,,,,,,,,,,,,,27.68746,0.1018184,25,0,26.63632,0.1042664
2535,2021/03/26 21:53:50,17597.3567,1960.0008,1,7,0,0,0,1.45417,3.645416,5.30105458472,3.000552,2.908947,11.45516,10.3931,,,,,,,,,,,,,,27.4537,-0.07527053,25,0,26.75788,0.03354013
2536,2021/03/26 21:53:55,17602.3567,1965.0008,1,7,0,0,0,1.454018,3.646136,5.301547374448,3.002569,2.908947,11.46251,10.3931,,0.0000818692715256475,,,,,,,,,,,,27.21056,-0.07778347,25,0,26.54287,0.01768827
2537,2021/03/26 21:54:00,17607.3567,1970.0008,1,7,0,0,0,1.453918,3.646564,5.301805037752,3.004586,2.908947,11.46987,10.3931,,,,,,,,,,,,,,27.29524,-0.04238188,25,0,26.37141,-0.135861
2538,2021/03/26 21:54:05,17612.3561,1975.0002,1,7,0,0,0,1.453926,3.646859,5.302263118434,3.006603,2.908947,11.47722,10.3931,,0.0000920917227631435,,,,,,,,,,,,27.57849,0.07287443,25,0,26.37761,0.01963973
2539,2021/03/26 21:54:10,17617.3569,1980.001,1,7,0,0,0,1.454079,3.64723,5.30336055117,3.00862,2.908947,11.48458,10.3931,,,,,,,,,,,,,,27.69333,0.08762717,25,0,26.56392,0.02997994
2540,2021/03/26 21:54:15,17622.3571,1985.0012,1,7,0,0,0,1.453842,3.647968,5.303569093056,3.010637,2.908947,11.49194,10.3931,,0.0000747959711588919,,4.05670976638794,0.25648421049118,,,,,,,,,27.6004,0.01273811,25,0,26.67004,0.09506643
2541,2021/03/26 21:54:20,17627.357,1990.0011,1,7,0,0,0,1.453979,3.648446,5.304763866634,3.012654,2.908947,11.4993,10.3931,,,,,,,,,,,,,,27.60039,-0.03251791,25,0,26.80521,0.05857766
2542,2021/03/26 21:54:25,17632.3572,1995.0013,1,7,0,0,0,1.453865,3.648582,5.30454566943,3.014671,2.908947,11.50665,10.3931,,,,,,,,,,,,,,27.35732,-0.01949966,25,0,26.7183,0.07829726
2543,2021/03/26 21:54:30,17637.3562,2000.0003,1,7,0,0,0,1.453957,3.649113,5.305653390141,3.016687,2.908947,11.51401,10.3931,,0.0000817500622360967,,,,,,,,,,,,27.25661,-0.09845614,25,0,26.4751,-0.1008397
2544,2021/03/26 21:54:35,17642.3564,2005.0005,1,7,0,0,0,1.454193,3.649824,5.307548512032,3.018704,2.908947,11.52137,10.3931,,,,,,,,,,,,,,27.4781,0.05125463,25,0,26.3197,-0.0443083
2545,2021/03/26 21:54:40,17647.3565,2010.0006,1,7,0,0,0,1.454071,3.650154,5.307583076934,3.020721,2.908947,11.52874,10.3931,,0.0000996293310890906,,,,,,,,,,,,27.65967,0.08350849,25,0,26.47323,-0.0008660555
2546,2021/03/26 21:54:45,17652.3573,2015.0014,1,7,0,0,0,1.454109,3.650599,5.308368861291,3.022739,2.908947,11.5361,10.3931,,,,,,,,,,,,,,27.59948,0.06119728,25,0,26.67624,0.1124865
2547,2021/03/26 21:54:50,17657.3566,2020.0007,1,7,0,0,0,1.45359,3.651192,5.30733617928,3.024756,2.908947,11.54346,10.3931,,0.0000887226124177687,,,,,,,,,,,,27.36565,-0.07741809,25,0,26.76221,0.006946921
2548,2021/03/26 21:54:55,17662.3566,2025.0007,1,7,0,0,0,1.454193,3.651609,5.310144246537,3.026772,2.908947,11.55083,10.3931,,,,,,,,,,,,,,27.3215,-0.0838834,25,0,26.49027,-0.03731132
2549,2021/03/26 21:55:00,17667.3565,2030.0006,1,7,0,0,0,1.454079,3.651896,5.310145283784,3.028789,2.908947,11.55819,10.3931,,,,,,,,,,,,,,27.50468,0.06805956,25,0,26.34634,-0.08752525
2550,2021/03/26 21:55:05,17672.3566,2035.0007,1,7,0,0,0,1.454552,3.652196,5.312308996192,3.030806,2.908947,11.56556,10.3931,,0.0000724306592019275,,,,,,,,,,,,27.64054,0.02866209,25,0,26.66046,0.08655846
2551,2021/03/26 21:55:10,17677.3561,2040.0002,1,7,0,0,0,1.454208,3.652896,5.312070586368,3.032822,2.908947,11.57292,10.3931,,,,4.52963209152222,,,,,,,,,,27.32056,-0.03175139,25,0,26.71707,0.05491376
2552,2021/03/26 21:55:15,17682.3559,2045,1,7,0,0,0,1.45417,3.653277,5.31248581509,3.034838,2.908947,11.58029,10.3931,,0.00010159429803025,,,,,,,,,,,,27.18863,-0.1126575,25,0,26.49243,-0.06613553
2553,2021/03/26 21:55:20,17687.356,2050.0001,1,7,0,0,0,1.454422,3.65356,5.31381804232,3.036855,2.908947,11.58766,10.3931,,,,,,,,,,,,,,27.37187,0.05021632,25,0,26.31292,-0.04313648
2554,2021/03/26 21:55:25,17692.356,2055.0001,1,7,0,0,0,1.454208,3.654038,5.313731291904,3.038872,2.908947,11.59503,10.3931,,0.0000593483091506641,,,,,,,,,,,,27.57166,0.06391883,25,0,26.45621,-0.03163874
2555,2021/03/26 21:55:30,17697.356,2060.0001,1,7,0,0,0,1.454247,3.654552,5.314621282344,3.04089,2.908947,11.6024,10.3931,,,,,,,,,,,,,,27.50807,0.008684993,25,0,26.72697,0.12214
2556,2021/03/26 21:55:35,17702.3572,2065.0013,1,7,0,0,0,1.454071,3.654994,5.314620780574,3.042908,2.908947,11.60977,10.3931,,0.0000591453499509953,,,,,,,,,,,,27.22941,-0.05784273,25,0,26.59021,-0.07348061
2557,2021/03/26 21:55:40,17707.3571,2070.0012,1,7,0,0,0,1.454041,3.655222,5.314842652102,3.044925,2.908947,11.61715,10.3931,,,,,,,,,,,,,,27.33509,-0.04712582,25,0,26.31166,-0.07832766
2558,2021/03/26 21:55:45,17712.3564,2075.0005,1,7,0,0,0,1.454247,3.655705,5.316298029135,3.046942,2.908947,11.62452,10.3931,,,,,,,,,,,,,,27.6109,0.131771,25,0,26.44571,0.02302647
2559,2021/03/26 21:55:50,17717.3573,2080.0014,1,7,0,0,0,1.45433,3.656263,5.31741296879,3.048959,2.908947,11.63189,10.3931,,0.0000849876596475951,,,,,,,,,,,,27.46575,-0.05105078,25,0,26.73439,0.04224956
2560,2021/03/26 21:55:55,17722.3574,2085.0015,1,7,0,0,0,1.453896,3.656285,5.31585813636,3.050976,2.908947,11.63927,10.3931,,,,,,,,,,,,,,27.21396,-0.06699979,25,0,26.41102,-0.0270772
2561,2021/03/26 21:56:00,17727.3573,2090.0014,1,7,0,0,0,1.454552,3.656742,5.318921389584,3.052993,2.908947,11.64665,10.3931,,0.0000840704524307512,,,,,,,,,,,,27.54821,0.1028144,25,0,26.36862,-0.04381299
2562,2021/03/26 21:56:05,17732.3574,2095.0015,1,7,0,0,0,1.454033,3.657273,5.317795632009,3.05501,2.908947,11.65402,10.3931,,,,,,,,,,,,,,27.54484,-0.02219439,25,0,26.714,0.08451402
2563,2021/03/26 21:56:10,17737.3565,2100.0006,1,7,0,0,0,1.454361,3.657763,5.319707854443,3.057026,2.908947,11.6614,10.3931,,,,,0.211265295743942,,,,,,,,,27.18645,-0.08397579,25,0,26.49737,0.01372218
2564,2021/03/26 21:56:15,17742.356,2105.0001,1,7,0,0,0,1.453941,3.657941,5.318430395481,3.059043,2.908947,11.66877,10.3931,,0.0000591102507314645,,4.97818422317505,,,,,,,,,,27.44196,0.06680727,25,0,26.28347,-0.09102345
2565,2021/03/26 21:56:20,17747.3567,2110.0008,1,7,0,0,0,1.454094,3.658329,5.319554248926,3.061061,2.908947,11.67615,10.3931,,,,,,,,,,,,,,27.57631,-0.00443995,25,0,26.66014,0.06227612
2566,2021/03/26 21:56:25,17752.3568,2115.0009,1,7,0,0,0,1.453865,3.658979,5.319661503835,3.063078,2.908947,11.68354,10.3931,,0.0000591131902183406,,,,,,,,,,,,27.35795,-0.04438758,25,0,26.77584,0.06894112
2567,2021/03/26 21:56:30,17757.3567,2120.0008,1,7,0,0,0,1.454346,3.659241,5.321802511386,3.065096,2.908947,11.69092,10.3931,,,,,,,,,,,,,,27.35208,-0.03504694,25,0,26.32869,-0.1418692
2568,2021/03/26 21:56:35,17762.356,2125.0001,1,7,0,0,0,1.454369,3.659495,5.322256083655,3.067112,2.908947,11.6983,10.3931,,0.000087156193330884,,,,,,,,,,,,27.63805,0.03000617,25,0,26.53698,0.06345034
2569,2021/03/26 21:56:40,17767.3561,2130.0002,1,7,0,0,0,1.454498,3.660016,5.323485951968,3.069129,2.908947,11.70568,10.3931,,,,,,,,,,,,,,27.31716,-0.03145278,25,0,26.67097,0.07522821
2570,2021/03/26 21:56:45,17772.3569,2135.001,1,7,0,0,0,1.453995,3.66041,5.32221783795,3.071147,2.908947,11.71306,10.3931,,,,,,,,,,,,,,27.29121,-0.02877295,25,0,26.22496,-0.1556236
2571,2021/03/26 21:56:50,17777.357,2140.0011,1,7,0,0,0,1.454559,3.660701,5.324705585859,3.073164,2.908947,11.72045,10.3931,,0.00007396683213301,,,,,,,,,,,,27.64671,0.04342258,25,0,26.55277,0.08134663
2572,2021/03/26 21:56:55,17782.3563,2145.0004,1,7,0,0,0,1.454071,3.661095,5.323492067745,3.07518,2.908947,11.72783,10.3931,,,,,,,,,,,,,,27.4114,-0.001921654,25,0,26.72264,0.06702662
2573,2021/03/26 21:57:00,17787.3564,2150.0005,1,7,0,0,0,1.453903,3.661582,5.323585054546,3.077197,2.908947,11.73521,10.3931,,0.0000776803426560946,,,,,,,,,,,,27.1673,-0.1059151,25,0,26.407,-0.08162498
2574,2021/03/26 21:57:05,17792.3562,2155.0003,1,7,0,0,0,1.454559,3.662024,5.326629967416,3.079213,2.908947,11.74259,10.3931,,,,,,,,,,,,,,27.44135,0.05744517,25,0,26.28998,-0.02698898
2575,2021/03/26 21:57:10,17797.3563,2160.0004,1,7,0,0,0,1.454056,3.662189,5.325027888584,3.08123,2.908947,11.74998,10.3931,,,,,,,,,,,,,,27.60597,0.06836057,25,0,26.41228,-0.009379983
2576,2021/03/26 21:57:15,17802.3563,2165.0004,1,7,0,0,0,1.454231,3.662549,5.326192294819,3.083247,2.908947,11.75737,10.3931,,0.0000753102503949776,,,,,,,,,,,,27.58711,0.06263554,25,0,26.64962,0.1317388
2577,2021/03/26 21:57:20,17807.3573,2170.0014,1,7,0,0,0,1.454422,3.663202,5.327841579244,3.085265,2.908947,11.76476,10.3931,,,,5.27909708023071,,,,,,,,,,27.37495,-0.06716967,25,0,26.67192,0.01943827
2578,2021/03/26 21:57:25,17812.3565,2175.0006,1,7,0,0,0,1.454224,3.663499,5.327548169776,3.087282,2.908947,11.77215,10.3931,,0.0000556363993382547,,,,,,,,,,,,27.16546,-0.06341636,25,0,26.4194,-0.00125587
2579,2021/03/26 21:57:30,17817.3574,2180.0015,1,7,0,0,0,1.453957,3.663451,5.326500225607,3.089299,2.908947,11.77954,10.3931,,,,,,,,,,,,,,27.33912,0.01988947,25,0,26.23024,-0.1335764
2580,2021/03/26 21:57:35,17822.3568,2185.0009,1,7,0,0,0,1.454536,3.664063,5.329511539768,3.091316,2.908947,11.78693,10.3931,,0.000093425260274671,,,,,,,,,,,,27.57756,0.06283581,25,0,26.39092,0.04518628
2581,2021/03/26 21:57:40,17827.3574,2190.0015,1,7,0,0,0,1.454437,3.66458,5.32990074146,3.093334,2.908947,11.79432,10.3931,,,,,,,,,,,,,,27.56213,0.07662833,25,0,26.53207,0.0434351
2582,2021/03/26 21:57:45,17832.3561,2195.0002,1,7,0,0,0,1.45475,3.66505,5.3317314875,3.095351,2.908947,11.80171,10.3931,,,,,,,,,,,,,,27.47163,-0.001349449,25,0,26.62643,0.112105
2583,2021/03/26 21:57:50,17837.3559,2200,1,7,0,0,0,1.45446,3.665329,5.33107441734,3.097368,2.908947,11.80911,10.3931,,0.0000580829291720875,,,,,,,,,,,,27.45062,-0.04487276,25,0,26.64808,0.02620637
2584,2021/03/26 21:57:55,17842.3559,2205,1,7,0,0,0,1.454323,3.665661,5.331055102503,3.099385,2.908947,11.8165,10.3931,,,,,,,,,,,,,,27.48985,0.008878708,25,0,26.70872,0.07341683
2585,2021/03/26 21:58:00,17847.356,2210.0001,1,7,0,0,0,1.454262,3.666188,5.331597893256,3.101403,2.908947,11.8239,10.3931,,0.0000704119083820842,,,,,,,,,,,,27.52597,-0.01640737,25,0,26.6951,0.09921968
2586,2021/03/26 21:58:05,17852.3576,2215.0017,1,7,0,0,0,1.454002,3.666366,5.330903496732,3.103421,2.908947,11.8313,10.3931,,,,,,,,,,,,,,27.53464,-0.0273031,25,0,26.58993,0.0304687
2587,2021/03/26 21:58:10,17857.3567,2220.0008,1,7,0,0,0,1.454231,3.666795,5.332366959645,3.105437,2.908947,11.83869,10.3931,,0.000102337697171606,,,0,,,,,,,,,27.67328,0.03523052,25,0,26.47976,0.004161
2588,2021/03/26 21:58:15,17862.3576,2225.0017,1,7,0,0,0,1.454613,3.667207,5.334366975891,3.107454,2.908947,11.84609,10.3931,,,,,,,,,,,,,,27.52288,0.06969512,25,0,26.32187,-0.02582729
2589,2021/03/26 21:58:20,17867.3568,2230.0009,1,7,0,0,0,1.454346,3.667695,5.33409755247,3.109472,2.908947,11.85349,10.3931,,,,,0.189330697059631,,,,,,,,,27.43207,0.08293331,25,0,26.30916,0.01412094
2590,2021/03/26 21:58:25,17872.3559,2235,1,7,0,0,0,1.454117,3.667951,5.333629904267,3.111489,2.908947,11.86088,10.3931,,0.0000808084732852876,,5.27664709091187,,,,,,,,,,27.26034,-0.005025864,25,0,26.20826,-0.05619526
2591,2021/03/26 21:58:30,17877.3561,2240.0002,1,7,0,0,0,1.454597,3.668261,5.335841445817,3.113507,2.908947,11.86829,10.3931,,,,,,,,,,,,,,27.27731,0.001636744,25,0,26.3036,-0.1073623
2592,2021/03/26 21:58:35,17882.356,2245.0001,1,7,0,0,0,1.454269,3.668903,5.335571896907,3.115524,2.908947,11.87568,10.3931,,0.0000746774385333993,,,,,,,,,,,,27.20501,-0.01651466,25,0,26.37358,-0.06325483
2593,2021/03/26 21:58:40,17887.3568,2250.0009,1,7,0,0,0,1.454346,3.66918,5.33625725628,3.117541,2.908947,11.88309,10.3931,,,,,,,,,,,,,,27.16083,-0.05665898,25,0,26.51442,-0.0189507
2594,2021/03/26 21:58:45,17892.3568,2255.0009,1,7,0,0,0,1.454483,3.669394,5.337071193302,3.119558,2.908947,11.89049,10.3931,,0.0000467437093902845,,,,,,,,,,,,27.25354,-0.1098377,25,0,26.65707,0.01673579
2595,2021/03/26 21:58:50,17897.357,2260.0011,1,7,0,0,0,1.45446,3.669891,5.33770966386,3.121576,2.908947,11.89789,10.3931,,,,,,,,,,,,,,27.25014,-0.08784473,25,0,26.58961,-0.03683805
2596,2021/03/26 21:58:55,17902.357,2265.0011,1,7,0,0,0,1.454285,3.670248,5.33758661268,3.123593,2.908947,11.9053,10.3931,,,,,,,,,,,,,,27.35146,-0.03627658,25,0,26.70531,0.04148901
2597,2021/03/26 21:59:00,17907.3562,2270.0003,1,7,0,0,0,1.4543,3.670676,5.3382641068,3.125611,2.908947,11.9127,10.3931,,0.0000807187389000319,,,,,,,,,,,,27.44322,-0.05683839,25,0,26.69789,0.04856229
2598,2021/03/26 21:59:05,17912.356,2275.0001,1,7,0,0,0,1.454559,3.670909,5.339553724131,3.127628,2.908947,11.9201,10.3931,,,,,,,,,,,,,,27.46853,-0.05346,25,0,26.65952,0.1164442
2599,2021/03/26 21:59:10,17917.3564,2280.0005,1,7,0,0,0,1.454887,3.671316,5.341349921292,3.129645,2.908947,11.92751,10.3931,,0.000075542317063082,,,,,,,,,,,,27.67297,0.063591,25,0,26.43145,0.05485058
2600,2021/03/26 21:59:15,17922.3562,2285.0003,1,7,0,0,0,1.454247,3.671895,5.339842288065,3.131663,2.908947,11.93492,10.3931,,,,,,,,,,,,,,27.59023,0.08832097,25,0,26.33921,-0.06190062
2601,2021/03/26 21:59:20,17927.3571,2290.0012,1,7,0,0,0,1.454346,3.672142,5.340565029132,3.133681,2.908947,11.94233,10.3931,,0.000124269397929311,,,,,,,,,,,,27.40337,0.04576087,25,0,26.3188,-0.1289999
2602,2021/03/26 21:59:25,17932.3563,2295.0004,1,7,0,0,0,1.454094,3.672466,5.340110775804,3.135697,2.908947,11.94973,10.3931,,,,,,,,,,,,,,27.24582,-0.01294196,25,0,26.53483,-0.05298913
2603,2021/03/26 21:59:30,17937.3565,2300.0006,1,7,0,0,0,1.4543,3.673018,5.3416700774,3.137715,2.908947,11.95714,10.3931,,0.0000651242007734254,,5.29191303253174,,,,,,,,,,27.29801,-0.07008076,25,0,26.73936,0.01710653
2604,2021/03/26 21:59:35,17942.3574,2305.0015,1,7,0,0,0,1.454712,3.673388,5.343721604256,3.139732,2.908947,11.96455,10.3931,,,,,,,,,,,,,,27.43951,-0.04246175,25,0,26.7944,0.09416401
2605,2021/03/26 21:59:40,17947.3566,2310.0007,1,7,0,0,0,1.454361,3.673742,5.342947088862,3.141749,2.908947,11.97196,10.3931,,,,,,,,,,,,,,27.55472,-0.01630664,25,0,26.69851,0.03480375
2606,2021/03/26 21:59:45,17952.3574,2315.0015,1,7,0,0,0,1.454147,3.674006,5.342544802882,3.143766,2.908947,11.97937,10.3931,,0.0000902423125808127,,,,,,,,,,,,27.62296,-0.01041591,25,0,26.62333,0.02785921
2607,2021/03/26 21:59:50,17957.356,2320.0001,1,7,0,0,0,1.454269,3.674433,5.343614004477,3.145783,2.908947,11.98678,10.3931,,,,,,,,,,,,,,27.58035,-0.02228737,25,0,26.53639,0.06645381
2608,2021/03/26 21:59:55,17962.3566,2325.0007,1,7,0,0,0,1.454308,3.674946,5.344503367368,3.1478,2.908947,11.99419,10.3931,,0.000043186479160795,,,,,,,,,,,,27.67698,0.05982578,25,0,26.43145,0.02881825
2609,2021/03/26 22:00:00,17967.3559,2330,1,7,0,0,0,1.454636,3.675305,5.34623096398,3.149817,2.908947,12.00161,10.3931,,,,,,,,,,,,,,27.56645,0.08716762,25,0,26.25812,-0.05126059
2610,2021/03/26 22:00:05,17972.3568,2335.0009,1,7,0,0,0,1.454613,3.67542,5.34631371246,3.151834,2.908947,12.00902,10.3931,,0.0000986248123808764,,,,,,,,,,,,27.50065,0.05492151,25,0,26.34418,-0.1014489
2611,2021/03/26 22:00:10,17977.3562,2340.0003,1,7,0,0,0,1.45433,3.676023,5.34615052959,3.153852,2.908947,12.01644,10.3931,,,,,,,,,,,,,,27.3722,0.0121671,25,0,26.3903,-0.05010128
2612,2021/03/26 22:00:15,17982.357,2345.0011,1,7,0,0,0,1.454079,3.676346,5.345697515334,3.155869,2.908947,12.02386,10.3931,,0.0000914552292670123,,,,,,,,,,,,27.39535,0.03600597,25,0,26.46242,-0.04311264
2613,2021/03/26 22:00:20,17987.3561,2350.0002,1,7,0,0,0,1.454475,3.676661,5.347611507975,3.157887,2.908947,12.03127,10.3931,,,,,0,,,,,,,,,27.26004,0.01737535,25,0,26.45132,-0.08431017
2614,2021/03/26 22:00:25,17992.3568,2355.0009,1,7,0,0,0,1.454521,3.677074,5.348381351554,3.159904,2.908947,12.03869,10.3931,,,,,,,,,,,,,,27.37652,-0.001351833,25,0,26.46739,-0.05473375
2615,2021/03/26 22:00:30,17997.3561,2360.0002,1,7,0,0,0,1.454384,3.677537,5.348550972208,3.161922,2.908947,12.04611,10.3931,,0.0000298304694297258,,,0.190561592578888,,,,,,,,,27.39845,-0.06130219,25,0,26.38939,-0.05027115
2616,2021/03/26 22:00:35,18002.356,2365.0001,1,7,0,0,0,1.454369,3.67788,5.34899465772,3.163939,2.908947,12.05353,10.3931,,,,5.23827505111694,,,,,,,,,,27.44631,-0.04778504,25,0,26.37947,-0.1234818
2617,2021/03/26 22:00:40,18007.3563,2370.0004,1,7,0,0,0,1.454437,3.678195,5.349702901215,3.165956,2.908947,12.06095,10.3931,,0.0000823073205538094,,,,,,,,,,,,27.35333,0.03978074,25,0,26.34418,-0.04691422
2618,2021/03/26 22:00:45,18012.3564,2375.0005,1,7,0,0,0,1.454498,3.678774,5.350769425452,3.167974,2.908947,12.06837,10.3931,,,,,,,,,,,,,,27.45466,-0.01640499,25,0,26.3247,-0.0675869
2619,2021/03/26 22:00:50,18017.3571,2380.0012,1,7,0,0,0,1.453995,3.679301,5.349685257495,3.169992,2.908947,12.07579,10.3931,,0.0000936498036026023,,,,,,,,,,,,27.57909,0.09015262,25,0,26.38534,-0.05203664
2620,2021/03/26 22:00:55,18022.3571,2385.0012,1,7,0,0,0,1.45446,3.679461,5.35162884606,3.172009,2.908947,12.08322,10.3931,,,,,,,,,,,,,,27.56768,0.04709721,25,0,26.3739,0.0160563
2621,2021/03/26 22:01:00,18027.3566,2390.0007,1,7,0,0,0,1.454636,3.679893,5.352904833948,3.174027,2.908947,12.09064,10.3931,,,,,,,,,,,,,,27.67053,0.06814659,25,0,26.54818,0.0126791
2622,2021/03/26 22:01:05,18032.3566,2395.0007,1,7,0,0,0,1.4543,3.680372,5.3523649996,3.176045,2.908947,12.09807,10.3931,,0.0000782341521698982,,,,,,,,,,,,27.62266,0.009356737,25,0,26.71369,0.1094687
2623,2021/03/26 22:01:10,18037.3566,2400.0007,1,7,0,0,0,1.454689,3.680693,5.354263619477,3.178062,2.908947,12.10549,10.3931,,,,,,,,,,,,,,27.44138,-0.07786989,25,0,26.74555,-0.01130462
2624,2021/03/26 22:01:15,18042.3559,2405,1,7,0,0,0,1.453957,3.680973,5.351976460161,3.180079,2.908947,12.11292,10.3931,,0.0000856283295433968,,,,,,,,,,,,27.27795,-0.05048513,25,0,26.47512,-0.008320212
2625,2021/03/26 22:01:20,18047.3573,2410.0014,1,7,0,0,0,1.454231,3.681381,5.353578373011,3.182096,2.908947,12.12034,10.3931,,,,,,,,,,,,,,27.42377,0.0195998,25,0,26.30797,-0.107159
2626,2021/03/26 22:01:25,18052.3575,2415.0016,1,7,0,0,0,1.454193,3.681831,5.354092867383,3.184114,2.908947,12.12777,10.3931,,,,,,,,,,,,,,27.68473,0.04969597,25,0,26.5553,0.05203843
2627,2021/03/26 22:01:30,18057.3575,2420.0016,1,7,0,0,0,1.454269,3.682281,5.355027107589,3.186131,2.908947,12.1352,10.3931,,0.0000711614702595398,,,,,,,,,,,,27.47198,0.01359344,25,0,26.71928,0.08479774
2628,2021/03/26 22:01:35,18062.3569,2425.001,1,7,0,0,0,1.454224,3.682462,5.355124619488,3.188148,2.908947,12.14263,10.3931,,,,,,,,,,,,,,27.27888,-0.09835184,25,0,26.47605,-0.09629428
2629,2021/03/26 22:01:40,18067.3568,2430.0009,1,7,0,0,0,1.454117,3.682952,5.355443113384,3.190166,2.908947,12.15006,10.3931,,0.0000989711625152268,,5.22045421600342,,,,,,,,,,27.62667,0.06938517,24.9,0,26.43303,0.02059996
2630,2021/03/26 22:01:45,18072.3562,2435.0003,1,7,0,0,0,1.454384,3.683576,5.357333997184,3.192184,2.908947,12.15749,10.3931,,,,,,,,,,,,,,27.55782,0.04687548,25,0,26.84083,0.078125
2631,2021/03/26 22:01:50,18077.3562,2440.0003,1,7,0,0,0,1.454437,3.683885,5.357978647745,3.194201,2.908947,12.16492,10.3931,,0.0000712387191015296,,,,,,,,,,,,27.31967,-0.08396745,25,0,26.39589,-0.1152587
2632,2021/03/26 22:01:55,18082.3568,2445.0009,1,7,0,0,0,1.454437,3.684183,5.358412069971,3.196219,2.908947,12.17236,10.3931,,,,,,,,,,,,,,27.76958,0.05507886,25,0,26.68305,0.09302378
2633,2021/03/26 22:02:00,18087.3564,2450.0005,1,7,0,0,0,1.454269,3.684543,5.358316664067,3.198237,2.908947,12.17979,10.3931,,,,,,,,,,,,,,27.34497,-0.03356218,25,0,26.72728,0.05753458
2634,2021/03/26 22:02:05,18092.357,2455.0011,1,7,0,0,0,1.454269,3.685038,5.359036527222,3.200254,2.908947,12.18722,10.3931,,0.0000635324468021281,,,,,,,,,,,,27.45559,0.02383769,25,0,26.34697,-0.1206946
2635,2021/03/26 22:02:10,18097.3562,2460.0003,1,7,0,0,0,1.454498,3.685346,5.360328386308,3.202272,2.908947,12.19466,10.3931,,,,,,,,,,,,,,27.71034,0.0197798,25,0,26.66636,0.05763471
2636,2021/03/26 22:02:15,18102.3563,2465.0004,1,7,0,0,0,1.454247,3.685633,5.359820733351,3.20429,2.908947,12.2021,10.3931,,0.0000950802132138051,,,,,,,,,,,,27.49848,-0.01649737,25,0,26.8383,0.0746429
2637,2021/03/26 22:02:20,18107.3564,2470.0005,1,7,0,0,0,1.454575,3.686227,5.361893638525,3.206308,2.908947,12.20953,10.3931,,,,,,,,,,,,,,27.37961,-0.01669943,25,0,26.31355,-0.1323944
2638,2021/03/26 22:02:25,18112.3572,2475.0013,1,7,0,0,0,1.454262,3.68667,5.36138408754,3.208326,2.908947,12.21697,10.3931,,0.000051327620894881,,,,,,,,,,,,27.70722,0.02449572,25,0,26.70593,0.09349883
2639,2021/03/26 22:02:30,18117.3563,2480.0004,1,7,0,0,0,1.454285,3.686835,5.361708837975,3.210343,2.908947,12.22441,10.3931,,,,,0,,,,,,,,,27.32521,-0.07518411,25,0,26.50823,0.004734993
2640,2021/03/26 22:02:35,18122.3566,2485.0007,1,7,0,0,0,1.454155,3.687416,5.36207441348,3.212359,2.908947,12.23184,10.3931,,,,,0.19745559990406,,,,,,,,,27.68687,0.1323223,25,0,26.54321,0.04584312
2641,2021/03/26 22:02:40,18127.3574,2490.0015,1,7,0,0,0,1.454269,3.687725,5.362944148025,3.214377,2.908947,12.23928,10.3931,,0.0000546444607607555,,4.93339109420776,,,,,,,,,,27.31598,-0.07972836,25,0,26.62708,-0.03760695
2642,2021/03/26 22:02:45,18132.3565,2495.0006,1,7,0,0,0,1.454071,3.688172,5.362863948212,3.216393,2.908947,12.24672,10.3931,,,,,,,,,,,,,,27.53561,0.008978844,25,0,26.2919,-0.08222282
2643,2021/03/26 22:02:50,18137.3566,2500.0007,1,7,0,0,0,1.454117,3.688587,5.363637062679,3.218411,2.908947,12.25416,10.3931,,0.0000972097768681124,,,,,,,,,,,,27.3515,-0.0838697,25,0,26.66266,0.07166088
2644,2021/03/26 22:02:55,18142.3565,2505.0006,1,7,0,0,0,1.454185,3.689004,5.36449428174,3.220428,2.908947,12.2616,10.3931,,,,,,,,,,,,,,27.55133,0.07799089,25,0,26.32903,0.0114131
2645,2021/03/26 22:03:00,18147.3573,2510.0014,1,7,0,0,0,1.454514,3.689308,5.366150136312,3.222446,2.908947,12.26905,10.3931,,0.0000533823113073595,,,,,,,,,,,,27.31567,-0.03482223,25,0,26.65524,0.06518722
2646,2021/03/26 22:03:05,18152.3566,2515.0007,1,7,0,0,0,1.453903,3.689818,5.364637459654,3.224463,2.908947,12.27649,10.3931,,,,,,,,,,,,,,27.6671,0.1467043,25,0,26.49492,0.01130104
2647,2021/03/26 22:03:10,18157.3559,2520,1,7,0,0,0,1.454422,3.690067,5.366914626274,3.22648,2.908947,12.28393,10.3931,,,,,,,,,,,,,,27.24273,-0.05850732,25,0,26.40425,-0.1030833
2648,2021/03/26 22:03:15,18162.357,2525.0011,1,7,0,0,0,1.454147,3.690645,5.366740354815,3.228498,2.908947,12.29138,10.3931,,0.0000657872733427212,,,,,,,,,,,,27.64859,0.08184552,25,0,26.65429,0.008603334
2649,2021/03/26 22:03:20,18167.357,2530.0011,1,7,0,0,0,1.45433,3.691137,5.36813127321,3.230516,2.908947,12.29883,10.3931,,0.000167918595252559,,,,,,,,,,,,27.22513,-0.1123571,25,0,26.33677,-0.1036721
2650,2021/03/26 22:03:25,18172.3562,2535.0003,1,7,0,0,0,1.454247,3.691358,5.368146297426,3.232533,2.908947,12.30627,10.3931,,,,,,,,,,,,,,27.602,-0.03182888,25,0,26.693,0.0704056
2651,2021/03/26 22:03:30,18177.3568,2540.0009,1,7,0,0,0,1.454208,3.691731,5.368544754048,3.234551,2.908947,12.31372,10.3931,,0.0000558702486159746,,,,,,,,,,,,27.41084,-0.0416106,25,0,26.23803,-0.05501986
2652,2021/03/26 22:03:35,18182.3563,2545.0004,1,7,0,0,0,1.454651,3.692255,5.370942428005,3.236568,2.908947,12.32117,10.3931,,,,,,,,,,,,,,27.379,-0.06417811,25,0,26.6902,0.1002908
2653,2021/03/26 22:03:40,18187.3563,2550.0004,1,7,0,0,0,1.454498,3.692798,5.371167305404,3.238585,2.908947,12.32862,10.3931,,,,,,,,,,,,,,27.62824,0.09266019,25,0,26.38477,0.05060494
2654,2021/03/26 22:03:45,18192.3572,2555.0013,1,7,0,0,0,1.454262,3.692967,5.370541575354,3.240604,2.908947,12.33607,10.3931,,0.0000787807875894941,,5.04511785507202,,,,,,,,,,27.28663,-0.03927946,25,0,26.63328,0.0607127
2655,2021/03/26 22:03:50,18197.3563,2560.0004,1,7,0,0,0,1.454597,3.693291,5.372250008727,3.242622,2.908947,12.34352,10.3931,,,,,,,,,,,,,,27.66835,0.133006,25,0,26.48194,0.01315415
2656,2021/03/26 22:03:55,18202.3571,2565.0012,1,7,0,0,0,1.453941,3.694,5.370858054,3.24464,2.908947,12.35098,10.3931,,0.0000693891706760041,,,,,,,,,,,,27.20597,-0.06961346,25,0,26.36743,-0.09642065
2657,2021/03/26 22:04:00,18207.3564,2570.0005,1,7,0,0,0,1.45417,3.694356,5.37222166452,3.246656,2.908947,12.35843,10.3931,,,,,,,,,,,,,,27.59704,0.08657217,25,0,26.69515,0.06675541
2658,2021/03/26 22:04:05,18212.3571,2575.0012,1,7,0,0,0,1.454666,3.694615,5.37443082359,3.248673,2.908947,12.36588,10.3931,,0.000096473413577769,,,,,,,,,,,,27.39535,-0.02857387,25,0,26.30085,-0.1398438
2659,2021/03/26 22:04:10,18217.3566,2580.0007,1,7,0,0,0,1.454384,3.694977,5.373915429168,3.250691,2.908947,12.37333,10.3931,,,,,,,,,,,,,,27.6174,-0.009951591,25,0,26.72265,0.0945586
2660,2021/03/26 22:04:15,18222.3573,2585.0014,1,7,0,0,0,1.454445,3.695664,5.37514002648,3.252709,2.908947,12.38079,10.3931,,0.0000996217204374261,,,,,,,,,,,,27.23441,-0.06361067,25,0,26.39591,-0.003683567
2661,2021/03/26 22:04:20,18227.3565,2590.0006,1,7,0,0,0,1.454208,3.696104,5.374904005632,3.254725,2.908947,12.38824,10.3931,,,,,,,,,,,,,,27.72977,0.1322114,25,0,26.72141,0.1191384
2662,2021/03/26 22:04:25,18232.3565,2595.0006,1,7,0,0,0,1.453995,3.696282,5.37437554659,3.256742,2.908947,12.3957,10.3931,,,,,,,,,,,,,,27.32121,-0.009467602,25,0,26.34759,-0.09401262
2663,2021/03/26 22:04:30,18237.3566,2600.0007,1,7,0,0,0,1.454369,3.696829,5.376553495901,3.25876,2.908947,12.40316,10.3931,,0.0000617175392108038,,,,,,,,,,,,27.58437,0.06409049,25,0,26.66822,0.03976941
2664,2021/03/26 22:04:35,18242.3568,2605.0009,1,7,0,0,0,1.454247,3.697336,5.376839785992,3.260777,2.908947,12.41061,10.3931,,,,,0,,,,,,,,,27.32091,-0.05184412,25,0,26.32593,-0.1097763
2665,2021/03/26 22:04:40,18247.356,2610.0001,1,7,0,0,0,1.454361,3.697621,5.377675775181,3.262794,2.908947,12.41807,10.3931,,0.000108777298009954,,,0.200459703803062,,,,,,,,,27.5412,-0.0366509,25,0,26.63919,0.06780684
2666,2021/03/26 22:04:45,18252.3568,2615.0009,1,7,0,0,0,1.453957,3.697983,5.376708268731,3.264811,2.908947,12.42553,10.3931,,,,4.93334293365479,,,,,,,,,,27.37037,-0.06816924,25,0,26.22596,-0.07049918
2667,2021/03/26 22:04:50,18257.356,2620.0001,1,7,0,0,0,1.454231,3.698339,5.378239222309,3.266828,2.908947,12.43299,10.3931,,0.0000687495121383108,,,,,,,,,,,,27.4621,-0.007051229,25,0,26.64536,0.1264149
2668,2021/03/26 22:04:55,18262.3561,2625.0002,1,7,0,0,0,1.454285,3.698854,5.37918788939,3.268845,2.908947,12.44045,10.3931,,,,,,,,,,,,,,27.48524,0.06689847,25,0,26.29124,-0.03531456
2669,2021/03/26 22:05:00,18267.357,2630.0011,1,7,0,0,0,1.454666,3.699178,5.381068464548,3.270862,2.908947,12.44791,10.3931,,,,,,,,,,,,,,27.29807,-0.01129031,25,0,26.58068,0.09767115
2670,2021/03/26 22:05:05,18272.3562,2635.0003,1,7,0,0,0,1.454269,3.699718,5.380385196142,3.272879,2.908947,12.45537,10.3931,,0.0000808024487923831,,,,,,,,,,,,27.66653,0.1387018,25,0,26.60111,0.08782089
2671,2021/03/26 22:05:10,18277.3563,2640.0004,1,7,0,0,0,1.45433,3.700239,5.38136858487,3.274897,2.908947,12.46284,10.3931,,,,,,,,,,,,,,27.34472,-0.002215505,25,0,26.26434,-0.1023334
2672,2021/03/26 22:05:15,18282.3564,2645.0005,1,7,0,0,0,1.454231,3.700638,5.381582499378,3.276914,2.908947,12.4703,10.3931,,0.0000873281387612224,,,,,,,,,,,,27.50598,0.07111728,25,0,26.71065,0.09131312
2673,2021/03/26 22:05:20,18287.3573,2650.0014,1,7,0,0,0,1.454117,3.70093,5.38158522881,3.278932,2.908947,12.47777,10.3931,,,,,,,,,,,,,,27.5625,0.06303132,25,0,26.28326,-0.1059079
2674,2021/03/26 22:05:25,18292.3566,2655.0007,1,7,0,0,0,1.454109,3.701342,5.382154714278,3.280948,2.908947,12.48523,10.3931,,0.000116078197606839,,,,,,,,,,,,27.26533,-0.08957028,25,0,26.48384,-0.07415414
2675,2021/03/26 22:05:30,18297.3565,2660.0006,1,7,0,0,0,1.454407,3.701948,5.384139084836,3.282965,2.908947,12.4927,10.3931,,,,,,,,,,,,,,27.657,0.08242965,25,0,26.66271,0.03144026
2676,2021/03/26 22:05:35,18302.3574,2665.0015,1,7,0,0,0,1.454407,3.702384,5.384773206288,3.284982,2.908947,12.50017,10.3931,,0.000108353298855945,,,,,,,,,,,,27.50997,0.01649797,25,0,26.34452,-0.1080322
2677,2021/03/26 22:05:40,18307.3565,2670.0006,1,7,0,0,0,1.453766,3.702617,5.382738705622,3.286999,2.908947,12.50763,10.3931,,,,,,,,,,,,,,27.43432,-0.07796049,25,0,26.68868,0.0019449
2678,2021/03/26 22:05:45,18312.356,2675.0001,1,7,0,0,0,1.454117,3.703039,5.384651961563,3.289016,2.908947,12.5151,10.3931,,0.0000744397475500591,,4.67617797851563,,,,,,,,,,27.6755,0.07251024,25,0,26.46775,-0.04305184
2679,2021/03/26 22:05:50,18317.3569,2680.001,1,7,0,0,0,1.45433,3.703712,5.38641947296,3.291033,2.908947,12.52257,10.3931,,,,,,,,,,,,,,27.28909,-0.1077271,25,0,26.38661,-0.07680058
2680,2021/03/26 22:05:55,18322.3577,2685.0018,1,7,0,0,0,1.454689,3.703897,5.388018223033,3.29305,2.908947,12.53004,10.3931,,,,,,,,,,,,,,27.60018,-0.007030368,25,0,26.63425,0.07970512
2681,2021/03/26 22:06:00,18327.3561,2690.0002,1,7,0,0,0,1.454224,3.70438,5.38699830112,3.295066,2.908947,12.53751,10.3931,,0.0000789862024248578,,,,,,,,,,,,27.36446,-0.06438673,25,0,26.31261,-0.06671965
2682,2021/03/26 22:06:05,18332.3561,2695.0002,1,7,0,0,0,1.454224,3.704833,5.387657064592,3.297082,2.908947,12.54498,10.3931,,,,,,,,,,,,,,27.50411,-0.01727521,25,0,26.69454,0.1161498
2683,2021/03/26 22:06:10,18337.3571,2700.0012,1,7,0,0,0,1.45446,3.705379,5.38932554034,3.2991,2.908947,12.55246,10.3931,,0.000103462596598547,,,,,,,,,,,,27.63165,0.0845468,25,0,26.37395,0.03134727
2684,2021/03/26 22:06:15,18342.3569,2705.001,1,7,0,0,0,1.454071,3.705703,5.388355266913,3.301117,2.908947,12.55993,10.3931,,,,,,,,,,,,,,27.29964,-0.06949723,25,0,26.25477,-0.002911687
2685,2021/03/26 22:06:20,18347.3564,2710.0005,1,7,0,0,0,1.453804,3.705759,5.387447257236,3.303133,2.908947,12.5674,10.3931,,0.0000892958196345717,,,,,,,,,,,,27.35679,-0.0918746,25,0,26.63949,0.08366227
2686,2021/03/26 22:06:25,18352.357,2715.0011,1,7,0,0,0,1.454323,3.706543,5.390510735389,3.30515,2.908947,12.57488,10.3931,,,,,,,,,,,,,,27.69431,0.02904475,25,0,26.71435,0.1025099
2687,2021/03/26 22:06:30,18357.3565,2720.0006,1,7,0,0,0,1.454071,3.70703,5.39028481913,3.307166,2.908947,12.58235,10.3931,,0.0000795005325926468,,,,,,,,,,,,27.52482,-0.08157492,25,0,26.28108,-0.1106209
2688,2021/03/26 22:06:35,18362.3574,2725.0015,1,7,0,0,0,1.454224,3.707474,5.391497670176,3.309184,2.908947,12.58983,10.3931,,,,,,,,,,,,,,27.30797,-0.1300889,25,0,26.56213,0.007547736
2689,2021/03/26 22:06:40,18367.3572,2730.0013,1,7,0,0,0,1.45446,3.707655,5.3926358913,3.311201,2.908947,12.59731,10.3931,,,,,0.209818705916405,,,,,,,,,27.70358,0.01862347,25,0,26.65959,0.087623
2690,2021/03/26 22:06:45,18372.3572,2735.0013,1,7,0,0,0,1.454224,3.708321,5.392729397904,3.313218,2.908947,12.60479,10.3931,,0.0000602946092840284,,4.70069408416748,,,,,,,,,,27.45652,-0.05810976,25,0,26.36927,-0.04708707
2691,2021/03/26 22:06:50,18377.3572,2740.0013,1,7,0,0,0,1.454399,3.708865,5.394169547135,3.315234,2.908947,12.61227,10.3931,,,,,,,,,,,,,,27.37376,-0.100562,25,0,26.58533,0.0527066
2692,2021/03/26 22:06:55,18382.3566,2745.0007,1,7,0,0,0,1.454422,3.70917,5.39469844974,3.317252,2.908947,12.61975,10.3931,,0.0000948755186982453,,,,,,,,,,,,27.71965,0.01206756,25,0,26.64012,0.06770492
2693,2021/03/26 22:07:00,18387.356,2750.0001,1,7,0,0,0,1.454094,3.709669,5.394207434886,3.319268,2.908947,12.62723,10.3931,,,,,,,,,,,,,,27.4578,-0.04913986,25,0,26.26374,-0.05366802
2694,2021/03/26 22:07:05,18392.356,2755.0001,1,7,0,0,0,1.454247,3.710135,5.395452693345,3.321285,2.908947,12.63471,10.3931,,0.000120566197438166,,,,,,,,,,,,27.46707,-0.04902661,25,0,26.70014,0.1199204
2695,2021/03/26 22:07:10,18397.356,2760.0001,1,7,0,0,0,1.454132,3.71058,5.39567311656,3.323303,2.908947,12.6422,10.3931,,,,,,,,,,,,,,27.70729,0.1092345,25,0,26.41419,0.05165219
2696,2021/03/26 22:07:15,18402.3567,2765.0008,1,7,0,0,0,1.454445,3.710814,5.39717486823,3.32532,2.908947,12.64968,10.3931,,0.0000681596720824018,,,,,,,,,,,,27.31971,-0.0815326,25,0,26.37457,0.01392901
