Repository: HVES-Battery-Testing-Consortium/LG-HG2

# Battery Testing Consortium (BTC)
The Battery Testing Consortium (BTC) has been developed within the High Voltage and Energy Storage Lab at Oxford Brookes University to provide accurate and comprehensive cell data to Formula Student Electric teams. Through the BTC, we aim to provide FS teams with information for improved and informed decisions for cell selection, pack architecture design, thermal cooling requirements, and end of life predictions. A range of tests are completed to provide a comprehensive electrochemical lithium-ion characterisation for modelling, validation, and battery management parameterisation.

File: Data/Round1/LG_HG2/Package 1/210326_FSD_CellCond_LGHG2_1_25C/210326_FSD_CellCond_LGHG2_1_Channel_2_Wb_1.CSV (part 17 of 62)
Data_Point,Date_Time,Test_Time(s),Step_Time(s),Cycle_Index,Step_Index,TC_Counter1,TC_Counter2,TC_Counter3,Current(A),Voltage(V),Power(W),Charge_Capacity(Ah),Discharge_Capacity(Ah),Charge_Energy(Wh),Discharge_Energy(Wh),ACR(Ohm),dV/dt(V/s),Internal_Resistance(Ohm),dQ/dV(Ah/V),dV/dQ(V/Ah),MetaCode_MV_UD1,MetaCode_MV_UD2,MetaCode_MV_UD3,MetaCode_MV_UD4,MetaCode_MV_UD5,MetaCode_MV_UD6,MetaCode_MV_UD7,MetaCode_MV_UD8,Aux_Temperature_1(C),Aux_dT/dt_1(C),Aux_Temperature_2(C),Aux_dT/dt_2(C),Aux_Temperature_3(C),Aux_dT/dt_3(C)
3310,2021/03/26 22:58:25,21472.3564,5835.0005,1,7,0,0,0,1.454597,4.105675,5.972102537975,4.563833,2.908947,17.4785,10.3931,,0.000116055896796752,,,,,,,,,,,,27.51552,-0.07101357,25,0,26.79846,0.1022941
3311,2021/03/26 22:58:30,21477.3572,5840.0013,1,7,0,0,0,1.454666,4.106173,5.973110253218,4.565851,2.908947,17.48679,10.3931,,,,,,,,,,,,,,27.62302,0.06710529,25,0,26.39377,-0.0239563
3312,2021/03/26 22:58:35,21482.3563,5845.0004,1,7,0,0,0,1.454262,4.106883,5.972483885346,4.567868,2.908947,17.49507,10.3931,,0.000170695100678131,,,,,,,,,,,,27.54795,0.05437791,25,0,26.80249,0.1012051
3313,2021/03/26 22:58:40,21487.3564,5850.0005,1,7,0,0,0,1.454308,4.107901,5.974153287508,4.569885,2.908947,17.50336,10.3931,,0.000163507604156621,,,,,,,,,,,,27.72361,0.09493113,25,0,26.48039,-0.07389784
3314,2021/03/26 22:58:45,21492.3572,5855.0013,1,7,0,0,0,1.45446,4.108771,5.97604306866,4.571902,2.908947,17.51164,10.3931,,,,,0.378163993358612,,,,,,,,,27.50913,-0.0798887,25,0,26.82763,0.01778543
3315,2021/03/26 22:58:50,21497.3572,5860.0013,1,7,0,0,0,1.454597,4.109197,5.977225628609,4.57392,2.908947,17.51993,10.3931,,0.000154379798914306,,,,,,,,,,,,27.76288,0.02168417,25,0,26.51976,-0.08503437
3316,2021/03/26 22:58:55,21502.3563,5865.0004,1,7,0,0,0,1.454399,4.109868,5.977387909332,4.575938,2.908947,17.52823,10.3931,,0.000147623402881436,,2.6641960144043,,,,,,,,,,27.38553,-0.130561,25,0,26.46899,-0.1063603
3317,2021/03/26 22:59:00,21507.3571,5870.0012,1,7,0,0,0,1.454323,4.11096,5.97866368008,4.577956,2.908947,17.53652,10.3931,,,,,,,,,,,,,,27.40067,-0.06518066,25,0,26.59805,-0.08085072
3318,2021/03/26 22:59:05,21512.3564,5875.0005,1,7,0,0,0,1.454002,4.111497,5.978124860994,4.579973,2.908947,17.54482,10.3931,,0.000156034497194923,,,,,,,,,,,,27.41794,-0.01804054,25,0,26.69362,0.09976745
3319,2021/03/26 22:59:10,21517.357,5880.0011,1,7,0,0,0,1.454521,4.112227,5.981320528267,4.58199,2.908947,17.55311,10.3931,,,,,,,,,,,,,,27.76783,0.08795917,25,0,26.86625,0.1570851
3320,2021/03/26 22:59:15,21522.357,5885.0011,1,7,0,0,0,1.454018,4.112955,5.98031060319,4.584008,2.908947,17.56141,10.3931,,0.000120155396871269,,,,,,,,,,,,27.62823,0.08547485,25,0,26.46306,-0.03224254
3321,2021/03/26 22:59:20,21527.3571,5890.0012,1,7,0,0,0,1.454498,4.113896,5.983653504208,4.586025,2.908947,17.5697,10.3931,,,,,,,,,,,,,,27.48686,-0.005409718,25,0,26.76264,0.08796453
3322,2021/03/26 22:59:25,21532.3572,5895.0013,1,7,0,0,0,1.454422,4.11445,5.9841465979,4.588042,2.908947,17.578,10.3931,,0.00011279799946351,,,,,,,,,,,,27.7683,0.1337659,25,0,26.59637,0.02728641
3323,2021/03/26 22:59:30,21537.3573,5900.0014,1,7,0,0,0,1.454437,4.115121,5.985184241877,4.590059,2.908947,17.5863,10.3931,,0.000207233606488444,,2.75793600082397,,,,,,,,,,27.48165,0.01642466,25,0,26.36598,-0.08808792
3324,2021/03/26 22:59:35,21542.3572,5905.0013,1,7,0,0,0,1.454521,4.115905,5.986670256505,4.592077,2.908947,17.59461,10.3931,,0.000138113595312461,,,,,,,,,,,,27.46393,0.0007492304,25,0,26.73256,0.103035
3325,2021/03/26 22:59:40,21547.357,5910.0011,1,7,0,0,0,1.454407,4.116831,5.987547824217,4.594094,2.908947,17.60291,10.3931,,,,,,,,,,,,,,27.80077,0.1328892,25,0,26.83525,0.1509589
3326,2021/03/26 22:59:45,21552.3562,5915.0003,1,7,0,0,0,1.454399,4.117295,5.988189730705,4.596111,2.908947,17.61122,10.3931,,0.000157221802510321,,,,,,,,,,,,27.68761,0.08774161,25,0,26.41582,-0.009942651
3327,2021/03/26 22:59:50,21557.357,5920.0011,1,7,0,0,0,1.454117,4.117926,5.987946201342,4.598128,2.908947,17.61952,10.3931,,,,,,,,,,,,,,27.35567,-0.08825421,25,0,26.47468,0.002731085
3328,2021/03/26 22:59:55,21562.3572,5925.0013,1,7,0,0,0,1.454117,4.118944,5.989426492448,4.600145,2.908947,17.62783,10.3931,,0.000119291602459271,,,0.365078002214432,,,,,,,,,27.44613,-0.06784201,25,0,26.76455,0.1099437
3329,2021/03/26 23:00:00,21567.3571,5930.0012,1,7,0,0,0,1.454613,4.119576,5.992388804088,4.602162,2.908947,17.63614,10.3931,,0.00019217689987272,,,,,,,,,,,,27.67459,-0.0265485,25,0,26.82976,0.08234859
3330,2021/03/26 23:00:05,21572.3573,5935.0014,1,7,0,0,0,1.454575,4.120148,5.9930642771,4.60418,2.908947,17.64445,10.3931,,,,2.81174898147583,,,,,,,,,,27.76263,0.01864493,25,0,26.54086,-0.08363426
3331,2021/03/26 23:00:10,21577.3571,5940.0012,1,7,0,0,0,1.454018,4.12093,5.99190639674,4.606197,2.908947,17.65276,10.3931,,0.000117740099085495,,,,,,,,,,,,27.38553,-0.1159954,25,0,26.46188,-0.1006585
3332,2021/03/26 23:00:15,21582.3563,5945.0004,1,7,0,0,0,1.454613,4.121805,5.995631136465,4.608213,2.908947,17.66107,10.3931,,,,,,,,,,,,,,27.48215,-0.1001507,25,0,26.75081,-0.01140773
3333,2021/03/26 23:00:20,21587.3572,5950.0013,1,7,0,0,0,1.454346,4.122485,5.99551956981,4.610231,2.908947,17.66939,10.3931,,0.000103967096947599,,,,,,,,,,,,27.51739,0.07003605,25,0,26.78611,0.09466887
3334,2021/03/26 23:00:25,21592.357,5955.0011,1,7,0,0,0,1.454445,4.122923,5.996564742735,4.612247,2.908947,17.6777,10.3931,,,,,,,,,,,,,,27.52119,-0.01908898,25,0,26.77568,0.1187611
3335,2021/03/26 23:00:30,21597.3564,5960.0005,1,7,0,0,0,1.454262,4.123706,5.996948934972,4.614265,2.908947,17.68602,10.3931,,0.000121672499517445,,,,,,,,,,,,27.40656,-0.1182956,25,0,26.63953,-0.04291832
3336,2021/03/26 23:00:35,21602.3572,5965.0013,1,7,0,0,0,1.454323,4.124476,5.998320309748,4.616282,2.908947,17.69434,10.3931,,0.000141358294058591,,,,,,,,,,,,27.36421,-0.04740238,25,0,26.48323,0.1014751
3337,2021/03/26 23:00:40,21607.3573,5970.0014,1,7,0,0,0,1.454384,4.125203,5.999629239952,4.6183,2.908947,17.70266,10.3931,,,,2.88067698478699,,,,,,,,,,27.45844,-0.09957254,25,0,26.36408,-0.1131421
3338,2021/03/26 23:00:45,21612.357,5975.0011,1,7,0,0,0,1.454262,4.125747,5.999917083714,4.620317,2.908947,17.71098,10.3931,,0.000110890097857919,,,,,,,,,,,,27.66843,0.1092172,25,0,26.43218,0.0004476309
3339,2021/03/26 23:00:50,21617.3564,5980.0005,1,7,0,0,0,1.453957,4.126472,5.999712849704,4.622334,2.908947,17.71931,10.3931,,0.000192704203072935,,,,,,,,,,,,27.78468,0.08095562,25,0,26.78355,-0.06346822
3340,2021/03/26 23:00:55,21622.3565,5985.0006,1,7,0,0,0,1.454437,4.127176,6.002717479912,4.624352,2.908947,17.72763,10.3931,,,,,,,,,,,,,,27.36942,-0.0471276,25,0,26.60944,0.09960294
3341,2021/03/26 23:01:00,21627.3562,5990.0003,1,7,0,0,0,1.454346,4.12764,6.00301672344,4.626369,2.908947,17.73596,10.3931,,0.000106560102722142,,,,,,,,,,,,27.5787,0.08214056,25,0,26.30662,-0.04672468
3342,2021/03/26 23:01:05,21632.3571,5995.0012,1,7,0,0,0,1.454285,4.128413,6.003889099705,4.628387,2.908947,17.74429,10.3931,,,,,0.340580612421036,,,,,,,,,27.5839,0.1330417,25,0,26.68198,0.0154382
3343,2021/03/26 23:01:10,21637.3564,6000.0005,1,7,0,0,0,1.454231,4.129234,6.004860089054,4.630403,2.908947,17.75261,10.3931,,0.000109941596747376,,,,,,,,,,,,27.30899,-0.1237124,25,0,26.30686,-0.02610564
3344,2021/03/26 23:01:15,21642.3563,6005.0004,1,7,0,0,0,1.454285,4.129854,6.00598472439,4.63242,2.908947,17.76094,10.3931,,,,2.98404288291931,,,,,,,,,,27.78632,0.09958029,25,0,26.61444,0.1020509
3345,2021/03/26 23:01:20,21647.3563,6010.0004,1,7,0,0,0,1.454712,4.130437,6.008596269144,4.634437,2.908947,17.76927,10.3931,,0.000114469701657072,,,,,,,,,,,,27.31326,0.01013041,25,0,26.42506,0.123589
3346,2021/03/26 23:01:25,21652.3562,6015.0003,1,7,0,0,0,1.454536,4.131172,6.008938396192,4.636454,2.908947,17.7776,10.3931,,,,,,,,,,,,,,27.77493,0.1020855,25,0,26.64571,0.004448891
3347,2021/03/26 23:01:30,21657.3571,6020.0012,1,7,0,0,0,1.454262,4.131914,6.008885517468,4.638472,2.908947,17.78594,10.3931,,0.000106174098618794,,,,,,,,,,,,27.37986,-0.07116914,25,0,26.385,-0.0957793
3348,2021/03/26 23:01:35,21662.3562,6025.0003,1,7,0,0,0,1.454384,4.132552,6.010317507968,4.640489,2.908947,17.79427,10.3931,,,,,,,,,,,,,,27.73921,-0.09969592,25,0,26.45332,-0.1510435
3349,2021/03/26 23:01:40,21667.3572,6030.0013,1,7,0,0,0,1.454475,4.132966,6.01129572285,4.642507,2.908947,17.80261,10.3931,,0.000149540399434045,,,,,,,,,,,,27.49945,0.04027307,25,0,26.68276,0.1382375
3350,2021/03/26 23:01:45,21672.3571,6035.0012,1,7,0,0,0,1.454475,4.133702,6.01236621645,4.644524,2.908947,17.81095,10.3931,,,,,,,,,,,,,,27.55549,0.06547034,25,0,26.29759,-0.07232547
3351,2021/03/26 23:01:50,21677.3565,6040.0006,1,7,0,0,0,1.45446,4.134404,6.01332524184,4.646542,2.908947,17.81929,10.3931,,0.0000963692800723948,,,,,,,,,,,,27.50253,0.1291144,25,0,26.73565,0.06712735
3352,2021/03/26 23:01:55,21682.3571,6045.0012,1,7,0,0,0,1.454514,4.135105,6.01456811397,4.64856,2.908947,17.82764,10.3931,,,,3.15970611572266,,,,,,,,,,27.57228,-0.0252378,25,0,26.34291,-0.1231611
3353,2021/03/26 23:02:00,21687.357,6050.0011,1,7,0,0,0,1.454445,4.135364,6.01465949298,4.650577,2.908947,17.83598,10.3931,,0.000118822303193156,,,,,,,,,,,,27.43978,-0.113101,25,0,26.65857,0.006750226
3354,2021/03/26 23:02:05,21692.3565,6055.0006,1,7,0,0,0,1.454727,4.136301,6.017188744827,4.652593,2.908947,17.84432,10.3931,,,,,,,,,,,,,,27.68338,-0.1087618,25,0,26.41158,-0.06893694
3355,2021/03/26 23:02:10,21697.3564,6060.0005,1,7,0,0,0,1.454262,4.136901,6.016137922062,4.65461,2.908947,17.85266,10.3931,,0.0000930022288230248,,,,,,,,,,,,27.54437,0.06770253,25,0,26.72064,0.09228945
3356,2021/03/26 23:02:15,21702.3563,6065.0004,1,7,0,0,0,1.454033,4.137403,6.015920496299,4.656627,2.908947,17.86101,10.3931,,,,,,,,,,,,,,27.26987,-0.07187724,25,0,26.26055,-0.1454169
3357,2021/03/26 23:02:20,21707.3563,6070.0004,1,7,0,0,0,1.454369,4.137952,6.018109112288,4.658644,2.908947,17.86935,10.3931,,0.000105118400824722,,,,,,,,,,,,27.68263,0.05536795,24.9,0,26.64571,-0.07577598
3358,2021/03/26 23:02:25,21712.3565,6075.0006,1,7,0,0,0,1.453957,4.138719,6.017519461083,4.660663,2.908947,17.87771,10.3931,,,,,0.320846199989319,,,,,,,,,27.30569,-0.1018924,24.9,0,26.24658,-0.04205585
3359,2021/03/26 23:02:30,21717.3571,6080.0012,1,7,0,0,0,1.454498,4.139351,6.020677750798,4.662681,2.908947,17.88606,10.3931,,0.000136856600875035,,,,,,,,,,,,27.55954,-0.02087057,24.9,0,26.66469,0.09474874
3360,2021/03/26 23:02:35,21722.3567,6085.0008,1,7,0,0,0,1.454628,4.139716,6.021746805648,4.664699,2.908947,17.89441,10.3931,,,,3.27659392356873,,,,,,,,,,27.52402,-0.09676516,24.9,0,26.28741,0.003122687
3361,2021/03/26 23:02:40,21727.3574,6090.0015,1,7,0,0,0,1.454346,4.140311,6.021444741606,4.666717,2.908947,17.90277,10.3931,,0.000108540101791732,,,,,,,,,,,,27.32653,-0.02270997,25,0,26.47396,0.07291913
3362,2021/03/26 23:02:45,21732.3565,6095.0006,1,7,0,0,0,1.454483,4.141121,6.023190095443,4.668734,2.908947,17.91112,10.3931,,0.000116570998216048,,,,,,,,,,,,27.54696,-0.0001633167,25,0,26.68765,0.1221782
3363,2021/03/26 23:02:50,21737.356,6100.0001,1,7,0,0,0,1.454407,4.141693,6.023707291051,4.670752,2.908947,17.91947,10.3931,,,,,,,,,,,,,,27.7385,-0.1002431,25,0,26.45972,-0.06263256
3364,2021/03/26 23:02:55,21742.3565,6105.0006,1,7,0,0,0,1.454308,4.142131,6.023934250348,4.672769,2.908947,17.92783,10.3931,,0.0000985514125204645,,,,,,,,,,,,27.32177,-0.08339524,25,0,26.27695,-0.005708933
3365,2021/03/26 23:03:00,21747.3564,6110.0005,1,7,0,0,0,1.454666,4.142625,6.02613573825,4.674787,2.908947,17.93619,10.3931,,,,,,,,,,,,,,27.33549,-0.1143199,25,0,26.51852,0.003330112
3366,2021/03/26 23:03:05,21752.3564,6115.0005,1,7,0,0,0,1.454109,4.14353,6.02514426477,4.676804,2.908947,17.94455,10.3931,,0.00010917879990302,,,,,,,,,,,,27.59172,0.04684567,25,0,26.71828,-0.1021147
3367,2021/03/26 23:03:10,21757.3566,6120.0007,1,7,0,0,0,1.454117,4.143876,6.025680537492,4.678822,2.908947,17.95291,10.3931,,,,,,,,,,,,,,27.62081,-0.004741549,25,0,26.3702,-0.08482993
3368,2021/03/26 23:03:15,21762.3564,6125.0005,1,7,0,0,0,1.454346,4.144296,6.027240310416,4.680839,2.908947,17.96127,10.3931,,,,,,,,,,,,,,27.27271,-0.08029938,25,0,26.27764,-0.1338369
3369,2021/03/26 23:03:20,21767.3572,6130.0013,1,7,0,0,0,1.454811,4.144754,6.029833711494,4.682858,2.908947,17.96963,10.3931,,0.0000850235664984211,,3.58352398872375,,,,,,,,,,27.45178,0.1054364,25,0,26.6777,0.01667857
3370,2021/03/26 23:03:25,21772.3565,6135.0006,1,7,0,0,0,1.454361,4.145564,6.029146604604,4.684875,2.908947,17.97799,10.3931,,,,,,,,,,,,,,27.70346,0.07035851,25,0,26.69505,-0.005109906
3371,2021/03/26 23:03:30,21777.3563,6140.0004,1,7,0,0,0,1.454437,4.145819,6.029832548903,4.686892,2.908947,17.98636,10.3931,,0.0000768875470384955,,,,,,,,,,,,27.64569,0.1002628,25,0,26.40227,-0.02410173
3372,2021/03/26 23:03:35,21782.3565,6145.0006,1,7,0,0,0,1.454285,4.146316,6.02992516406,4.68891,2.908947,17.99472,10.3931,,,,,,,,,,,,,,27.31064,0.05023301,25,0,26.39396,0.146001
3373,2021/03/26 23:03:40,21787.3567,6150.0008,1,7,0,0,0,1.454651,4.147161,6.032671895811,4.690927,2.908947,18.00309,10.3931,,0.000101445897598751,,,,,,,,,,,,27.67621,0.09966135,25,0,26.74601,0.05981505
3374,2021/03/26 23:03:45,21792.3564,6155.0005,1,7,0,0,0,1.454475,4.14768,6.032696868,4.692944,2.908947,18.01145,10.3931,,,,,,,,,,,,,,27.63645,0.08146107,25,0,26.36452,-0.05628765
3375,2021/03/26 23:03:50,21797.3565,6160.0006,1,7,0,0,0,1.454712,4.147949,6.034071185688,4.694962,2.908947,18.01982,10.3931,,0.000122583500342444,,,,,,,,,,,,27.34427,0.04770517,25,0,26.44189,0.1278895
3376,2021/03/26 23:03:55,21802.3574,6165.0015,1,7,0,0,0,1.454384,4.148461,6.033455303024,4.696979,2.908947,18.02819,10.3931,,,,,0.271744608879089,,,,,,,,,27.69256,0.1031351,25,0,26.79796,0.07663727
3377,2021/03/26 23:04:00,21807.3563,6170.0004,1,7,0,0,0,1.454613,4.149188,6.035462804244,4.698995,2.908947,18.03655,10.3931,,0.000105054597952403,,,,,,,,,,,,27.6438,0.05784512,25,0,26.35053,-0.1044059
3378,2021/03/26 23:04:05,21812.3572,6175.0013,1,7,0,0,0,1.454559,4.149604,6.035843844636,4.701014,2.908947,18.04493,10.3931,,,,,,,,,,,,,,27.58558,0.1450264,25,0,26.75482,0.02744913
3379,2021/03/26 23:04:10,21817.356,6180.0001,1,7,0,0,0,1.45475,4.149944,6.037131034,4.703031,2.908947,18.0533,10.3931,,0.000115977498353459,,3.89751601219177,,,,,,,,,,27.49228,-0.09253144,25,0,26.3268,-0.07274032
3380,2021/03/26 23:04:15,21822.3567,6185.0008,1,7,0,0,0,1.454811,4.150374,6.038009749314,4.705048,2.908947,18.06167,10.3931,,,,,,,,,,,,,,27.78814,0.05547166,25,0,26.75145,0.1223278
3381,2021/03/26 23:04:20,21827.3567,6190.0008,1,7,0,0,0,1.454788,4.151093,6.038960283284,4.707066,2.908947,18.07005,10.3931,,0.0000839124331832863,,,,,,,,,,,,27.39448,-0.009922981,25,0,26.47084,0.1145822
3382,2021/03/26 23:04:25,21832.3564,6195.0005,1,7,0,0,0,1.45475,4.15142,6.039278245,4.709083,2.908947,18.07842,10.3931,,,,,,,,,,,,,,27.7472,0.01671076,25,0,26.45421,-0.09889364
3383,2021/03/26 23:04:30,21837.3565,6200.0006,1,7,0,0,0,1.454475,4.151635,6.038449316625,4.711101,2.908947,18.0868,10.3931,,,,,,,,,,,,,,27.7872,0.03276229,25,0,26.82165,0.1284671
3384,2021/03/26 23:04:35,21842.3575,6205.0016,1,7,0,0,0,1.454208,4.152408,6.038464932864,4.713119,2.908947,18.09518,10.3931,,0.0000806906027719378,,,,,,,,,,,,27.54768,0.1078349,25,0,26.76664,0.09253502
3385,2021/03/26 23:04:40,21847.3574,6210.0015,1,7,0,0,0,1.454193,4.152874,6.039080300682,4.715137,2.908947,18.10356,10.3931,,,,,,,,,,,,,,27.38997,-0.0927043,25,0,26.59445,0.05168021
3386,2021/03/26 23:04:45,21852.3575,6215.0016,1,7,0,0,0,1.4543,4.15315,6.039926045,4.717155,2.908947,18.11194,10.3931,,0.000112364999949932,,,,,,,,,,,,27.44847,-0.06880581,25,0,26.46088,-0.1156348
3387,2021/03/26 23:04:50,21857.3559,6220,1,7,0,0,0,1.454514,4.153672,6.041574075408,4.719171,2.908947,18.12031,10.3931,,0.000127150706248358,,,,,,,,,,,,27.64878,-0.1160592,25,0,26.46943,-0.01845777
3388,2021/03/26 23:04:55,21862.3565,6225.0006,1,7,0,0,0,1.454407,4.154244,6.041961553308,4.721189,2.908947,18.12869,10.3931,,,,,,,,,,,,,,27.75762,0.02818227,25,0,26.5145,-0.1207292
3389,2021/03/26 23:05:00,21867.3566,6230.0007,1,7,0,0,0,1.454704,4.154711,6.043874710544,4.723207,2.908947,18.13708,10.3931,,,,,,,,,,,,,,27.78768,0.05000293,25,0,26.73676,0.09905159
3390,2021/03/26 23:05:05,21872.3566,6235.0007,1,7,0,0,0,1.454552,4.154888,6.043500650176,4.725224,2.908947,18.14546,10.3931,,0.0000753052590880543,,4.39574718475342,,,,,,,,,,27.67311,0.1041514,25,0,26.81405,0.01986682
3391,2021/03/26 23:05:10,21877.3575,6240.0016,1,7,0,0,0,1.454536,4.15534,6.04409162224,4.727242,2.908947,18.15385,10.3931,,,,,,,,,,,,,,27.5008,-0.03454864,25,0,26.78371,0.1210606
3392,2021/03/26 23:05:15,21882.3566,6245.0007,1,7,0,0,0,1.45475,4.155884,6.045772249,4.729259,2.908947,18.16222,10.3931,,0.0000654370815027505,,,,,,,,,,,,27.37763,-0.1311719,25,0,26.56786,-0.1025027
3393,2021/03/26 23:05:20,21887.3576,6250.0017,1,7,0,0,0,1.454071,4.156444,6.043764683524,4.731276,2.908947,18.17061,10.3931,,,,,,,,,,,,,,27.43472,-0.08564353,25,0,26.46133,0.04312515
3394,2021/03/26 23:05:25,21892.3566,6255.0007,1,7,0,0,0,1.454445,4.156801,6.045838430445,4.733292,2.908947,18.17899,10.3931,,0.0000976987575995736,,,,,,,,,,,,27.53843,-0.08565247,25,0,26.38017,-0.1503348
3395,2021/03/26 23:05:30,21897.3566,6260.0007,1,7,0,0,0,1.454269,4.156936,6.045303159784,4.735309,2.908947,18.18737,10.3931,,,,,,,,,,,,,,27.78176,0.1236999,25,0,26.53869,0.02833128
3396,2021/03/26 23:05:35,21902.3575,6265.0016,1,7,0,0,0,1.45446,4.157592,6.04705126032,4.737327,2.908947,18.19576,10.3931,,,,,,,,,,,,,,27.83641,0.07139802,25,0,26.76425,-0.05301714
3397,2021/03/26 23:05:40,21907.3564,6270.0005,1,7,0,0,0,1.454765,4.157774,6.04858409311,4.739344,2.908947,18.20415,10.3931,,0.0000335066215484403,,,,,,,,,,,,27.66199,0.07332087,25,0,26.83136,0.1335096
3398,2021/03/26 23:05:45,21912.3559,6275,1,7,0,0,0,1.454559,4.158097,6.048197414223,4.741361,2.908947,18.21253,10.3931,,,,,,,,,,,,,,27.54671,-0.08956492,25,0,26.79413,0.01030385
3399,2021/03/26 23:05:50,21917.3566,6280.0007,1,7,0,0,0,1.454445,4.158789,6.048729867105,4.743379,2.908947,18.22093,10.3931,,0.0000933794435695745,,,0.221132397651672,,,,,,,,,27.4326,0.04105031,25,0,26.68696,0.1323241
3400,2021/03/26 23:05:55,21922.356,6285.0001,1,7,0,0,0,1.454323,4.159192,6.048808587016,4.745396,2.908947,18.22931,10.3931,,,,,,,,,,,,,,27.43992,-0.08411884,25,0,26.64447,0.0647217
3401,2021/03/26 23:06:00,21927.3565,6290.0006,1,7,0,0,0,1.454437,4.159385,6.049563441245,4.747414,2.908947,18.23771,10.3931,,0.0000591897587582935,,,,,,,,,,,,27.4378,-0.08359194,25,0,26.62101,-0.06817579
3402,2021/03/26 23:06:05,21932.3566,6295.0007,1,7,0,0,0,1.454369,4.159888,6.050012150672,4.749432,2.908947,18.2461,10.3931,,,,5.00283813476563,,,,,,,,,,27.3542,-0.01530945,25,0,26.58709,0.1158369
3403,2021/03/26 23:06:10,21937.3574,6300.0015,1,7,0,0,0,1.454475,4.160435,6.051248696625,4.751449,2.908947,18.25449,10.3931,,,,,,,,,,,,,,27.42854,-0.1108903,25,0,26.53345,-0.01104653
3404,2021/03/26 23:06:15,21942.3573,6305.0014,1,7,0,0,0,1.454651,4.160707,6.052376598257,4.753466,2.908947,18.26288,10.3931,,0.000076812350016553,,,,,,,,,,,,27.47356,-0.04150152,25,0,26.47178,-0.121628
3405,2021/03/26 23:06:20,21947.3575,6310.0016,1,7,0,0,0,1.454514,4.160896,6.052081484544,4.755484,2.908947,18.27128,10.3931,,,,,,,,,,,,,,27.50953,-0.118264,25,0,26.37968,0.001561642
3406,2021/03/26 23:06:25,21952.3566,6315.0007,1,7,0,0,0,1.454514,4.161261,6.052612382154,4.7575,2.908947,18.27967,10.3931,,0.000081316102296114,,,,,,,,,,,,27.54906,-0.09556174,25,0,26.41219,-0.1358068
3407,2021/03/26 23:06:30,21957.3576,6320.0017,1,7,0,0,0,1.454956,4.161959,6.055467218804,4.759517,2.908947,18.28806,10.3931,,,,,,,,,,,,,,27.7027,0.07575154,25,0,26.4523,-0.05308986
3408,2021/03/26 23:06:35,21962.3565,6325.0006,1,7,0,0,0,1.454773,4.162261,6.055144921753,4.761534,2.908947,18.29646,10.3931,,,,,,,,,,,,,,27.86009,-0.04535675,25,0,26.58164,-0.1210475
3409,2021/03/26 23:06:40,21967.3566,6330.0007,1,7,0,0,0,1.454407,4.16237,6.05378006459,4.763552,2.908947,18.30486,10.3931,,0.0000815545281511731,,,,,,,,,,,,27.79949,0.1057076,25,0,26.68456,0.02809465
3410,2021/03/26 23:06:45,21972.3574,6335.0015,1,7,0,0,0,1.454597,4.162866,6.055292395002,4.76557,2.908947,18.31326,10.3931,,,,,,,,,,,,,,27.57771,-0.08469164,25,0,26.70424,0.02408147
3411,2021/03/26 23:06:50,21977.3566,6340.0007,1,7,0,0,0,1.454407,4.163374,6.055240289218,4.767587,2.908947,18.32166,10.3931,,0.0000734136629034765,,,,,,,,,,,,27.38997,-0.025962,25,0,26.48768,0.1007307
3412,2021/03/26 23:06:55,21982.3566,6345.0007,1,7,0,0,0,1.454651,4.163634,6.056634361734,4.769604,2.908947,18.33006,10.3931,,,,,,,,,,,,,,27.55997,-0.06530583,25,0,26.33769,-0.1277375
3413,2021/03/26 23:07:00,21987.3566,6350.0007,1,7,0,0,0,1.454475,4.163909,6.056301542775,4.771621,2.908947,18.33845,10.3931,,0.0000584751505812164,,,,,,,,,,,,27.85629,0.1250798,25,0,26.53512,0.03863394
3414,2021/03/26 23:07:05,21992.356,6355.0001,1,7,0,0,0,1.45433,4.16441,6.0564263953,4.773638,2.908947,18.34685,10.3931,,,,,,,,,,,,,,27.86317,0.05460083,25,0,26.76262,-0.06983876
3415,2021/03/26 23:07:10,21997.3566,6360.0007,1,7,0,0,0,1.454521,4.164813,6.057807969573,4.775657,2.908947,18.35526,10.3931,,,,,,,,,,,,,,27.74838,0.08809984,25,0,26.86811,0.1283002
3416,2021/03/26 23:07:15,22002.3567,6365.0008,1,7,0,0,0,1.454559,4.164859,6.058033142181,4.777674,2.908947,18.36366,10.3931,,0.0000859268475323915,,5.35483598709106,,,,,,,,,,27.58364,-0.09798825,25,0,26.824,0.03964841
3417,2021/03/26 23:07:20,22007.3566,6370.0007,1,7,0,0,0,1.454483,4.16533,6.05840167439,4.779691,2.908947,18.37206,10.3931,,0.000143642697366886,,,,,,,,,,,,27.58437,0.06989181,25,0,26.79628,0.1212221
3418,2021/03/26 23:07:25,22012.3567,6375.0008,1,7,0,0,0,1.454361,4.166007,6.058878106527,4.781708,2.908947,18.38046,10.3931,,,,,,,,,,,,,,27.46573,-0.107711,25,0,26.64898,0.03883958
3419,2021/03/26 23:07:30,22017.3575,6380.0016,1,7,0,0,0,1.454033,4.166293,6.057927509669,4.783725,2.908947,18.38887,10.3931,,,,,,,,,,,,,,27.48042,-0.09416819,25,0,26.62101,-0.07433355
3420,2021/03/26 23:07:35,22022.356,6385.0001,1,7,0,0,0,1.454231,4.166529,6.059095634199,4.785741,2.908947,18.39727,10.3931,,0.0000748361126170494,,,,,,,,,,,,27.51167,-0.06877065,25,0,26.50286,0.06670058
3421,2021/03/26 23:07:40,22027.356,6390.0001,1,7,0,0,0,1.454536,4.166743,6.060677696248,4.787758,2.908947,18.40567,10.3931,,,,,,,,,,,,,,27.44418,-0.1239771,25,0,26.46369,-0.05531132
3422,2021/03/26 23:07:45,22032.3575,6395.0016,1,7,0,0,0,1.45417,4.167376,6.06007315792,4.789777,2.908947,18.41408,10.3931,,0.0000970615510595962,,,,,,,,,,,,27.52186,-0.03669143,25,0,26.5273,-0.09679735
3423,2021/03/26 23:07:50,22037.3566,6400.0007,1,7,0,0,0,1.454475,4.167638,6.06172528005,4.791794,2.908947,18.42249,10.3931,,,,,0,,,,,,,,,27.52706,-0.1004404,25,0,26.45421,0.02385914
3424,2021/03/26 23:07:55,22042.3565,6405.0006,1,7,0,0,0,1.454208,4.167901,6.060994977408,4.793811,2.908947,18.43089,10.3931,,0.0000482839095639065,,,,,,,,,,,,27.64423,-0.04689515,25,0,26.39368,-0.1337385
3425,2021/03/26 23:08:00,22047.3565,6410.0006,1,7,0,0,0,1.454193,4.168362,6.061602841866,4.795828,2.908947,18.4393,10.3931,,,,,,,,,,,,,,27.85275,0.1109487,25,0,26.57428,0.02224207
3426,2021/03/26 23:08:05,22052.3573,6415.0014,1,7,0,0,0,1.453842,4.168787,6.060757629654,4.797845,2.908947,18.44771,10.3931,,,,,0.181881204247475,,,,,,,,,27.85132,-0.006148219,25,0,26.65825,-0.1218092
3427,2021/03/26 23:08:10,22057.3567,6420.0008,1,7,0,0,0,1.454369,4.168853,6.063050568757,4.799861,2.908947,18.45612,10.3931,,0.0000782354472903535,,,,,,,,,,,,27.84114,0.1233059,25,0,26.68362,-0.003189445
3428,2021/03/26 23:08:15,22062.356,6425.0001,1,7,0,0,0,1.454308,4.169345,6.06351178826,4.801879,2.908947,18.46453,10.3931,,,,,,,,,,,,,,27.88917,0.09392023,25,0,26.69619,0.08080721
3429,2021/03/26 23:08:20,22067.3565,6430.0006,1,7,0,0,0,1.454498,4.169845,6.06503121281,4.803895,2.908947,18.47294,10.3931,,0.0000903804611880332,,,,,,,,,,,,27.93082,0.03772974,25,0,26.74506,-0.1000726
3430,2021/03/26 23:08:25,22072.3575,6435.0016,1,7,0,0,0,1.454033,4.170198,6.063605508534,4.805913,2.908947,18.48135,10.3931,,,,5.65981292724609,,,,,,,,,,27.94927,0.1529586,25,0,26.8347,0.05766511
3431,2021/03/26 23:08:30,22077.3565,6440.0006,1,7,0,0,0,1.454765,4.170468,6.06705088002,4.80793,2.908947,18.48976,10.3931,,0.000096867217507679,,,,,,,,,,,,27.92064,0.07084727,25,0,26.81311,0.1221728
3432,2021/03/26 23:08:35,22082.3565,6445.0006,1,7,0,0,0,1.454247,4.170816,6.065396655552,4.809947,2.908947,18.49817,10.3931,,,,,,,,,,,,,,27.92749,0.05814075,25,0,26.77018,-0.08407533
3433,2021/03/26 23:08:40,22087.3573,6450.0014,1,7,0,0,0,1.454552,4.171323,6.067406212296,4.811965,2.908947,18.50659,10.3931,,,,,,,,,,,,,,27.95304,0.1244569,25,0,26.8029,0.03356457
3434,2021/03/26 23:08:45,22092.3566,6455.0007,1,7,0,0,0,1.45446,4.171711,6.06758678106,4.813982,2.908947,18.515,10.3931,,0.0000517609805683605,,,,,,,,,,,,27.97056,0.08155525,25,0,26.84181,0.1173365
3435,2021/03/26 23:08:50,22097.3576,6460.0017,1,7,0,0,0,1.454552,4.171845,6.06816548844,4.816,2.908947,18.52342,10.3931,,,,,,,,,,,,,,27.96229,0.04489243,25,0,26.7766,-0.09289622
3436,2021/03/26 23:08:55,22102.3559,6465,1,7,0,0,0,1.454575,4.172293,6.068913090475,4.818017,2.908947,18.53184,10.3931,,0.0000529502904100809,,,,,,,,,,,,27.8998,0.1005763,25,0,26.6855,-0.03039002
3437,2021/03/26 23:09:00,22107.3574,6470.0015,1,7,0,0,0,1.454308,4.17277,6.06849279316,4.820035,2.908947,18.54026,10.3931,,,,,,,,,,,,,,27.91732,0.1081944,25,0,26.6746,0.07287443
3438,2021/03/26 23:09:05,22112.3574,6475.0015,1,7,0,0,0,1.454002,4.172994,6.067541621988,4.822052,2.908947,18.54868,10.3931,,0.000103407801361755,,,,,,,,,,,,27.95163,0.02574563,25,0,26.6663,-0.09207129
3439,2021/03/26 23:09:10,22117.3567,6480.0008,1,7,0,0,0,1.454369,4.173364,6.069611227316,4.82407,2.908947,18.5571,10.3931,,,,,,,,,,,,,,27.90004,0.1110888,25,0,26.49456,-0.01860738
3440,2021/03/26 23:09:15,22122.3575,6485.0016,1,7,0,0,0,1.454521,4.173703,6.070738661263,4.826087,2.908947,18.56552,10.3931,,0.0000706542487023398,,,,,,,,,,,,27.79973,0.106076,25,0,26.51543,-0.04647553
3441,2021/03/26 23:09:20,22127.3566,6490.0007,1,7,0,0,0,1.454369,4.174257,6.070909978833,4.828104,2.908947,18.57393,10.3931,,,,,,,,,,,,,,27.70079,-0.08425772,25,0,26.6326,-0.05996406
3442,2021/03/26 23:09:25,22132.3561,6495.0002,1,7,0,0,0,1.454369,4.174469,6.071218305061,4.830122,2.908947,18.58236,10.3931,,,,,,,,,,,,,,27.61371,-0.1020503,25,0,26.80054,0.09814441
3443,2021/03/26 23:09:30,22137.3568,6500.0009,1,7,0,0,0,1.454361,4.174767,6.071618308887,4.832139,2.908947,18.59078,10.3931,,0.0000882594031281769,,,,,,,,,,,,27.56067,-0.007253885,25,0,26.77445,0.114314
3444,2021/03/26 23:09:35,22142.3568,6505.0009,1,7,0,0,0,1.454247,4.175233,6.071820064551,4.834157,2.908947,18.5992,10.3931,,,,5.59795188903809,,,,,,,,,,27.55689,-0.08940578,25,0,26.81332,0.01266599
3445,2021/03/26 23:09:40,22147.3559,6510,1,7,0,0,0,1.454193,4.175725,6.072310064925,4.836174,2.908947,18.60762,10.3931,,0.000115159098641016,,,,,,,,,,,,27.65039,-0.09886324,25,0,26.82425,0.1096272
3446,2021/03/26 23:09:45,22152.3567,6515.0008,1,7,0,0,0,1.454361,4.175896,6.073260282456,4.838191,2.908947,18.61605,10.3931,,,,,,,,,,,,,,27.68188,0.03625393,25,0,26.75641,0.08546293
3447,2021/03/26 23:09:50,22157.356,6520.0001,1,7,0,0,0,1.454269,4.176276,6.073428722244,4.840208,2.908947,18.62447,10.3931,,0.0000391970788768958,,,,,,,,,,,,27.6833,-0.08919597,25,0,26.74669,-0.04046023
3448,2021/03/26 23:09:55,22162.3559,6525,1,7,0,0,0,1.454521,4.17678,6.07521422238,4.842225,2.908947,18.63289,10.3931,,,,,,,,,,,,,,27.67856,-0.08163631,25,0,26.75335,0.08864164
3449,2021/03/26 23:10:00,22167.3567,6530.0008,1,7,0,0,0,1.454636,4.177118,6.076186219048,4.844243,2.908947,18.64132,10.3931,,0.0000499438283441123,,,,,,,,,,,,27.63477,-0.01560748,25,0,26.82567,0.1045126
3450,2021/03/26 23:10:05,22172.3567,6535.0008,1,7,0,0,0,1.454613,4.177275,6.076318519575,4.846259,2.908947,18.64974,10.3931,,,,,0,,,,,,,,,27.60283,-0.09781539,25,0,26.87664,0.03757179
3451,2021/03/26 23:10:10,22177.3567,6540.0008,1,7,0,0,0,1.454247,4.177828,6.075593835516,4.848276,2.908947,18.65817,10.3931,,0.000125492006191052,,,,,,,,,,,,27.61915,-0.114392,25,0,26.91838,0.04218161
3452,2021/03/26 23:10:15,22182.3574,6545.0015,1,7,0,0,0,1.454918,4.17822,6.07896748596,4.850293,2.908947,18.6666,10.3931,,,,,,,,,,,,,,27.86029,-0.05618811,25,0,26.72656,0.008676052
3453,2021/03/26 23:10:20,22187.3561,6550.0002,1,7,0,0,0,1.454918,4.178517,6.079399596606,4.852309,2.908947,18.67502,10.3931,,,,,0.182990700006485,,,,,,,,,27.97739,0.09259462,25,0,26.56573,-0.009483695
3454,2021/03/26 23:10:25,22192.356,6555.0001,1,7,0,0,0,1.454613,4.179009,6.078840818517,4.854327,2.908947,18.68345,10.3931,,0.0000782354472903535,,,,,,,,,,,,27.98143,0.1337832,25,0,26.45657,-0.05920351
3455,2021/03/26 23:10:30,22197.356,6560.0001,1,7,0,0,0,1.454269,4.179359,6.077912233571,4.856344,2.908947,18.69188,10.3931,,,,,,,,,,,,,,27.99514,0.1280051,25,0,26.41314,-0.1266915
3456,2021/03/26 23:10:35,22202.3576,6565.0017,1,7,0,0,0,1.454094,4.179767,6.077774116098,4.858362,2.908947,18.70032,10.3931,,0.0000864964531501755,,,,,,,,,,,,27.92182,-0.05645394,25,0,26.45798,-0.118832
3457,2021/03/26 23:10:40,22207.3569,6570.001,1,7,0,0,0,1.454369,4.180089,6.079391858841,4.860379,2.908947,18.70875,10.3931,,,,5.28155994415283,,,,,,,,,,27.80303,-0.05330324,25,0,26.56454,0.06439388
3458,2021/03/26 23:10:45,22212.3567,6575.0008,1,7,0,0,0,1.454193,4.18046,6.07919566878,4.862395,2.908947,18.71718,10.3931,,0.0000624303065706044,,,,,,,,,,,,27.6833,-0.09347022,25,0,26.75027,0.0597477
3459,2021/03/26 23:10:50,22217.356,6580.0001,1,7,0,0,0,1.454132,4.181124,6.079906204368,4.864412,2.908947,18.72561,10.3931,,,,,,,,,,,,,,27.70765,-0.1066142,25,0,26.84154,0.01096606
3460,2021/03/26 23:10:55,22222.3568,6585.0009,1,7,0,0,0,1.454002,4.181403,6.079768324806,4.866429,2.908947,18.73404,10.3931,,0.0000967081796261482,,,,,,,,,,,,27.85178,0.1256931,25,0,26.90058,0.07487476
3461,2021/03/26 23:11:00,22227.3561,6590.0002,1,7,0,0,0,1.454208,4.181623,6.080949619584,4.868446,2.908947,18.74248,10.3931,,,,,,,,,,,,,,27.85958,0.07787228,25,0,26.87994,0.1291883
3462,2021/03/26 23:11:05,22232.3561,6595.0002,1,7,0,0,0,1.45433,4.18201,6.0820226033,4.870463,2.908947,18.75091,10.3931,,0.000112378002086189,,,,,,,,,,,,27.90501,0.002070069,25,0,26.78321,0.08880079
3463,2021/03/26 23:11:10,22237.3568,6600.0009,1,7,0,0,0,1.454597,4.182687,6.084123962139,4.872482,2.908947,18.75936,10.3931,,,,,,,,,,,,,,27.97835,0.07307291,25,0,26.77137,-0.04686296
3464,2021/03/26 23:11:15,22242.3569,6605.001,1,7,0,0,0,1.454155,4.183043,6.082792893665,4.874499,2.908947,18.7678,10.3931,,,,,,,,,,,,,,28.00058,0.147084,25,0,26.71539,0.02734542
3465,2021/03/26 23:11:20,22247.3567,6610.0008,1,7,0,0,0,1.454666,4.183174,6.085120989884,4.876516,2.908947,18.77623,10.3931,,0.0000785502488724887,,,,,,,,,,,,27.9968,0.1116592,25,0,26.62621,0.05857766
3466,2021/03/26 23:11:25,22252.3559,6615,1,7,0,0,0,1.454224,4.183793,6.084172191632,4.878533,2.908947,18.78467,10.3931,,,,,,,,,,,,,,27.78149,-0.0812906,25,0,26.47436,-0.1192439
3467,2021/03/26 23:11:30,22257.3568,6620.0009,1,7,0,0,0,1.4543,4.184311,6.0852434873,4.880551,2.908947,18.79311,10.3931,,0.0000539750108146109,,,,,,,,,,,,27.66484,-0.1008505,25,0,26.45707,-0.1300019
3468,2021/03/26 23:11:35,22262.3568,6625.0009,1,7,0,0,0,1.454575,4.18457,6.08677090775,4.882568,2.908947,18.80155,10.3931,,,,,,,,,,,,,,27.59855,-0.02477765,25,0,26.4262,-0.1226801
3469,2021/03/26 23:11:40,22267.3569,6630.001,1,7,0,0,0,1.454422,4.18494,6.08666880468,4.884586,2.908947,18.81,10.3931,,,,4.89050912857056,,,,,,,,,,27.5216,-0.04280031,25,0,26.63379,0.08604825
3470,2021/03/26 23:11:45,22272.3569,6635.001,1,7,0,0,0,1.45446,4.185469,6.08759724174,4.886603,2.908947,18.81844,10.3931,,0.0000851437434903346,,,,,,,,,,,,27.7685,-0.01204431,25,0,26.90249,0.1346803
3471,2021/03/26 23:11:50,22277.356,6640.0001,1,7,0,0,0,1.454369,4.185998,6.087985725262,4.888621,2.908947,18.82688,10.3931,,,,,,,,,,,,,,28.03653,0.07341325,25,0,26.81547,0.1158631
3472,2021/03/26 23:11:55,22282.3568,6645.0009,1,7,0,0,0,1.454628,4.186256,6.089445192768,4.890638,2.908947,18.83533,10.3931,,0.0000640140133327805,,,,,,,,,,,,27.78316,-0.06672382,25,0,26.44756,-0.1002038
3473,2021/03/26 23:12:00,22287.3561,6650.0002,1,7,0,0,0,1.45488,4.186717,6.09117082896,4.892656,2.908947,18.84378,10.3931,,,,,,,,,,,,,,27.56495,-0.1382786,25,0,26.64164,-0.02074838
3474,2021/03/26 23:12:05,22292.3568,6655.0009,1,7,0,0,0,1.454422,4.187356,6.090182688232,4.894673,2.908947,18.85222,10.3931,,0.0000855483885970898,,,,,,,,,,,,28.00366,0.03784955,25,0,26.81096,0.1091135
3475,2021/03/26 23:12:10,22297.356,6660.0001,1,7,0,0,0,1.45433,4.187737,6.09035155121,4.89669,2.908947,18.86067,10.3931,,,,,,,,,,,,,,27.84444,-0.05829215,25,0,26.45207,-0.09398639
3476,2021/03/26 23:12:15,22302.356,6665.0001,1,7,0,0,0,1.454445,4.188133,6.091409101185,4.898708,2.908947,18.86912,10.3931,,,,,,,,,,,,,,27.56753,-0.1581693,25,0,26.57307,-0.06070852
3477,2021/03/26 23:12:20,22307.3569,6670.001,1,7,0,0,0,1.454224,4.188381,6.090844171344,4.900725,2.908947,18.87757,10.3931,,0.000077602599048987,,,0.205741003155708,,,,,,,,,27.78672,-0.07222891,25,0,26.89229,0.04542351
3478,2021/03/26 23:12:25,22312.3562,6675.0003,1,7,0,0,0,1.454437,4.189141,6.092841668617,4.902741,2.908947,18.88601,10.3931,,,,,,,,,,,,,,28.04031,0.08629858,25,0,26.7908,-0.02024829
3479,2021/03/26 23:12:30,22317.3568,6680.0009,1,7,0,0,0,1.454308,4.189569,6.092923713252,4.90476,2.908947,18.89447,10.3931,,0.000101921003079042,,,,,,,,,,,,28.01407,0.08051753,25,0,26.57949,-0.09270966
3480,2021/03/26 23:12:35,22322.3567,6685.0008,1,7,0,0,0,1.454704,4.189903,6.095068653712,4.906777,2.908947,18.90292,10.3931,,,,4.55812788009644,,,,,,,,,,27.82195,0.03593385,25,0,26.45086,-0.07962763
3481,2021/03/26 23:12:40,22327.3561,6690.0002,1,7,0,0,0,1.454109,4.19057,6.09354555213,4.908794,2.908947,18.91137,10.3931,,0.0000852301964187063,,,,,,,,,,,,27.70836,-0.07940114,25,0,26.52204,0.009333491
3482,2021/03/26 23:12:45,22332.3568,6695.0009,1,7,0,0,0,1.454536,4.190887,6.095796013432,4.910811,2.908947,18.91983,10.3931,,,,,,,,,,,,,,27.7046,-0.116809,25,0,26.67485,0.002970695
3483,2021/03/26 23:12:50,22337.3568,6700.0009,1,7,0,0,0,1.454788,4.191279,6.097422393852,4.912829,2.908947,18.92828,10.3931,,0.000114723297883756,,,,,,,,,,,,27.80611,-0.08900046,25,0,26.87616,-0.00918448
3484,2021/03/26 23:12:55,22342.3568,6705.0009,1,7,0,0,0,1.454384,4.191874,6.096594475616,4.914846,2.908947,18.93674,10.3931,,,,,,,,,,,,,,27.98639,0.09054899,25,0,26.96435,0.05300522
3485,2021/03/26 23:13:00,22347.356,6710.0001,1,7,0,0,0,1.454514,4.19244,6.09796267416,4.916864,2.908947,18.9452,10.3931,,0.0000949261375353672,,,,,,,,,,,,28.11386,0.1352936,25,0,26.78629,0.0511384
3486,2021/03/26 23:13:05,22352.356,6715.0001,1,7,0,0,0,1.454636,4.192816,6.099021094976,4.918882,2.908947,18.95366,10.3931,,,,,,,,,,,,,,27.97099,0.07252872,25,0,26.52916,-0.02291322
3487,2021/03/26 23:13:10,22357.3561,6720.0002,1,7,0,0,0,1.454437,4.193209,6.098758318333,4.9209,2.908947,18.96212,10.3931,,0.00013452059647534,,,,,,,,,,,,27.74814,-0.08049905,25,0,26.61174,0.03711462
3488,2021/03/26 23:13:15,22362.3569,6725.001,1,7,0,0,0,1.454399,4.193777,6.099425075023,4.922918,2.908947,18.97058,10.3931,,,,,,,,,,,,,,27.73464,-0.1129657,25,0,26.75476,0.04684031
3489,2021/03/26 23:13:20,22367.3567,6730.0008,1,7,0,0,0,1.454727,4.194486,6.101832035322,4.924935,2.908947,18.97904,10.3931,,0.0000861307635204867,,,,,,,,,,,,27.77369,-0.09012282,25,0,26.82234,-0.02586305
3490,2021/03/26 23:13:25,22372.356,6735.0001,1,7,0,0,0,1.454193,4.194915,6.100216028595,4.926953,2.908947,18.98751,10.3931,,,,,,,,,,,,,,27.73702,-0.02579331,25,0,26.72868,0.0919646
3491,2021/03/26 23:13:30,22377.357,6740.0011,1,7,0,0,0,1.454285,4.195256,6.10109787196,4.92897,2.908947,18.99597,10.3931,,0.0000927678629523143,,4.10873317718506,,,,,,,,,,27.6899,-0.1344043,25,0,26.61741,-0.01467645
3492,2021/03/26 23:13:35,22382.356,6745.0001,1,7,0,0,0,1.454041,4.195841,6.100924843481,4.930986,2.908947,19.00443,10.3931,,,,,,,,,,,,,,27.75265,-0.0456202,25,0,26.53086,-0.1146531
3493,2021/03/26 23:13:40,22387.3567,6750.0008,1,7,0,0,0,1.453957,4.196624,6.101710841168,4.933004,2.908947,19.01289,10.3931,,0.000111288398329634,,,,,,,,,,,,27.74957,-0.1046675,25,0,26.54913,0.02177596
3494,2021/03/26 23:13:45,22392.3568,6755.0009,1,7,0,0,0,1.454323,4.196919,6.103675830837,4.935022,2.908947,19.02136,10.3931,,,,,,,,,,,,,,27.80965,-0.09144545,25,0,26.48836,-0.109483
3495,2021/03/26 23:13:50,22397.3561,6760.0002,1,7,0,0,0,1.454788,4.197524,6.106507544912,4.937039,2.908947,19.02983,10.3931,,,,,,,,,,,,,,27.78293,-0.004510283,25,0,26.46156,-0.1090389
3496,2021/03/26 23:13:55,22402.3568,6765.0009,1,7,0,0,0,1.454483,4.198046,6.105986540218,4.939057,2.908947,19.0383,10.3931,,0.0000827392286737449,,,,,,,,,,,,27.76662,-0.1090467,25,0,26.44521,-0.020383
3497,2021/03/26 23:14:00,22407.356,6770.0001,1,7,0,0,0,1.454193,4.198721,6.105750687153,4.941073,2.908947,19.04677,10.3931,,0.000143441400723532,,,0.249880999326706,,,,,,,,,27.69961,-0.1179284,25,0,26.52751,-0.075984
3498,2021/03/26 23:14:05,22412.3568,6775.0009,1,7,0,0,0,1.454483,4.199183,6.107640287389,4.943092,2.908947,19.05524,10.3931,,,,,,,,,,,,,,27.67667,-0.0966382,25,0,26.68954,-0.07906199
3499,2021/03/26 23:14:10,22417.3569,6780.001,1,7,0,0,0,1.454765,4.199664,6.10952419896,4.945109,2.908947,19.06371,10.3931,,0.000122006800665986,,,,,,,,,,,,27.76873,0.04088283,25,0,26.83871,0.09213924
3500,2021/03/26 23:14:15,22422.3569,6785.001,1,7,0,0,0,1.441453,4.200004,6.054108365812,4.947116,2.908947,19.07214,10.3931,,,,,,,,,,,,,,28.01219,0.07984877,25,0,26.95465,0.1467443
3501,2021/03/26 23:14:20,22427.356,6790.0001,1,7,0,0,0,1.422166,4.200004,5.973102888664,4.949096,2.908947,19.08046,10.3931,,,,,,,,,,,,,,28.05733,0.06896734,25,0,26.63712,0.07807374
3502,2021/03/26 23:14:25,22432.3569,6795.001,1,7,0,0,0,1.404305,4.200005,5.898088021525,4.951052,2.908947,19.08867,10.3931,,0.0000305056892102584,,4.49334287643433,,,,,,,,,,27.89507,-0.08496702,25,0,26.50995,-0.06958246
3503,2021/03/26 23:14:30,22437.356,6800.0001,1,7,0,0,0,1.387325,4.199994,5.82675667605,4.952982,2.908947,19.09678,10.3931,,,,,,,,,,,,,,27.67359,-0.1355237,25,0,26.60106,-0.04692495
3504,2021/03/26 23:14:35,22442.3568,6805.0009,1,7,0,0,0,1.371886,4.199984,5.761899249824,4.954891,2.908947,19.1048,10.3931,,0.00000885029203345766,,,,,,,,,,,,27.74174,-0.08251607,25,0,26.76187,-0.03157139
3505,2021/03/26 23:14:40,22447.3569,6810.001,1,7,0,0,0,1.357972,4.20014,5.70367251608,4.956779,2.908947,19.11273,10.3931,,,,,,,,,,,,,,27.90574,0.07775366,25,0,26.89064,0.05351961
3506,2021/03/26 23:14:45,22452.3571,6815.0012,1,7,0,0,0,1.343505,4.200065,5.642808327825,4.958647,2.908947,19.12057,10.3931,,0.00000806062234914862,,,,,,,,,,,,28.05145,0.1219332,25,0,26.75928,0.07776916
3507,2021/03/26 23:14:50,22457.3568,6820.0009,1,7,0,0,0,1.330425,4.199836,5.5875668103,4.960496,2.908947,19.12834,10.3931,,,,,,,,,,,,,,28.04837,0.06756604,25,0,26.63523,0.04997015
3508,2021/03/26 23:14:55,22462.3567,6825.0008,1,7,0,0,0,1.317898,4.200034,5.535216408532,4.962329,2.908947,19.13604,10.3931,,,,,,,,,,,,,,27.96961,-0.0326103,25,0,26.54201,-0.1016164
3509,2021/03/26 23:15:00,22467.3561,6830.0002,1,7,0,0,0,1.305166,4.200016,5.481718082656,4.964144,2.908947,19.14366,10.3931,,0.0000166752506629564,,,,,,,,,,,,27.77486,-0.05760729,25,0,26.40364,-0.1333684
3510,2021/03/26 23:15:05,22472.3568,6835.0009,1,7,0,0,0,1.292112,4.200011,5.426884613232,4.965944,2.908947,19.15122,10.3931,,,,,,,,,,,,,,27.61135,-0.08571029,25,0,26.56715,-0.09701133
3511,2021/03/26 23:15:10,22477.3569,6840.001,1,7,0,0,0,1.281217,4.19998,5.38108577566,4.967726,2.908947,19.1587,10.3931,,0.00000979853757598903,,,,,,,,,,,,27.85937,0.06468177,25,0,26.86551,0.09823322
3512,2021/03/26 23:15:15,22482.3568,6845.0009,1,7,0,0,0,1.270506,4.199938,5.336046428628,4.969493,2.908947,19.16612,10.3931,,,,,,,,,,,,,,28.10629,0.130555,25,0,26.70757,0.01526296
3513,2021/03/26 23:15:20,22487.356,6850.0001,1,7,0,0,0,1.258575,4.199973,5.285981018475,4.971242,2.908947,19.17347,10.3931,,,,,,,,,,,,,,27.81745,0.05849361,25,0,26.47483,-0.06813586
3514,2021/03/26 23:15:25,22492.3568,6855.0009,1,7,0,0,0,1.247214,4.200006,5.238306283284,4.972976,2.908947,19.18075,10.3931,,0.0000110634200609638,,,,,,,,,,,,27.61822,-0.04050195,25,0,26.66655,0.08611321
3515,2021/03/26 23:15:30,22497.3567,6860.0008,1,7,0,0,0,1.23694,4.199979,5.19512202426,4.974695,2.908947,19.18797,10.3931,,,,,,,,,,,,,,27.86125,-0.01241922,25,0,26.94563,0.1454139
