Repository: HVES-Battery-Testing-Consortium/LG-HG2

# Battery Testing Consortium (BTC)
The Battery Testing Consortium (BTC) has been developed within the High Voltage and Energy Storage Lab at Oxford Brookes University to provide accurate and comprehensive cell data to Formula Student Electric teams. Through the BTC, we aim to provide FS teams with information for improved and informed decisions for cell selection, pack architecture design, thermal cooling requirements, and end of life predictions. A range of tests are completed to provide a comprehensive electrochemical lithium-ion characterisation for modelling, validation, and battery management parameterisation.

File: Data/Round1/LG_HG2/Package 1/210326_FSD_CellCond_LGHG2_1_25C/210326_FSD_CellCond_LGHG2_1_Channel_2_Wb_1.CSV (part 23 of 62)
Data_Point,Date_Time,Test_Time(s),Step_Time(s),Cycle_Index,Step_Index,TC_Counter1,TC_Counter2,TC_Counter3,Current(A),Voltage(V),Power(W),Charge_Capacity(Ah),Discharge_Capacity(Ah),Charge_Energy(Wh),Discharge_Energy(Wh),ACR(Ohm),dV/dt(V/s),Internal_Resistance(Ohm),dQ/dV(Ah/V),dV/dQ(V/Ah),MetaCode_MV_UD1,MetaCode_MV_UD2,MetaCode_MV_UD3,MetaCode_MV_UD4,MetaCode_MV_UD5,MetaCode_MV_UD6,MetaCode_MV_UD7,MetaCode_MV_UD8,Aux_Temperature_1(C),Aux_dT/dt_1(C),Aux_Temperature_2(C),Aux_dT/dt_2(C),Aux_Temperature_3(C),Aux_dT/dt_3(C)
4502,2021/03/27 01:27:10,30397.0265,2905.0002,1,13,0,0,0,-2.913193,3.338306,-9.725129671058,5.138558,5.256423,19.8762,19.07196,,-0.000296707614324987,,,,,,,,,,,,29.02186,0.07760584,25,0,26.45264,0.08915365
4503,2021/03/27 01:27:15,30402.0265,2910.0002,1,13,0,0,0,-2.913322,3.336638,-9.720700891436,5.138558,5.260465,19.8762,19.08545,,-0.00029770631226711,,2.45676493644714,,,,,,,,,,28.66979,-0.004360676,25,0,26.52592,0.08015037
4504,2021/03/27 01:27:20,30407.0273,2915.001,1,13,0,0,0,-2.913368,3.334708,-9.715231576544,5.138558,5.264507,19.8762,19.09894,,-0.000370447494788095,,,,,,,,,,,,28.66536,-0.000590682,25,0,26.08709,-0.1274401
4505,2021/03/27 01:27:25,30412.0264,2920.0001,1,13,0,0,0,-2.913139,3.333067,-9.709687467313,5.138558,5.268547,19.8762,19.1124,,-0.000315339886583388,,,0.411069512367249,,,,,,,,,28.95082,-0.02537489,25,0,26.50222,0.07238328
4506,2021/03/27 01:27:30,30417.0272,2925.0009,1,13,0,0,0,-2.913788,3.331302,-9.706707791976,5.138558,5.272588,19.8762,19.12587,,-0.000316400604788214,,2.33692097663879,,,,,,,,,,28.55197,-0.09054303,25,0,26.19394,-0.02423763
4507,2021/03/27 01:27:35,30422.0263,2930,1,13,0,0,0,-2.913582,3.32957,-9.70097521974,5.138558,5.276627,19.8762,19.13932,,-0.000367744185496122,,,,,,,,,,,,28.92823,0.113219,25,0,26.40834,0.0893259
4508,2021/03/27 01:27:40,30427.0263,2935,1,13,0,0,0,-2.913597,3.327818,-9.695920541346,5.138558,5.280669,19.8762,19.15277,,-0.000345995998941362,,,,,,,,,,,,28.55333,-0.05404234,25,0,26.38046,-0.06985724
4509,2021/03/27 01:27:45,30432.0271,2940.0008,1,13,0,0,0,-2.913361,3.325941,-9.689666797701,5.138558,5.28471,19.8762,19.16622,,-0.000327087589539588,,2.19752407073975,,,,,,,,,,28.91002,0.04614472,25,0,26.21913,-0.05378962
4510,2021/03/27 01:27:50,30437.0264,2945.0001,1,13,0,0,0,-2.913399,3.324158,-9.684598593042,5.138558,5.288748,19.8762,19.17965,,-0.000360813311999664,,,,,,,,,,,,28.63701,-0.1060218,25,0,26.42893,0.05809307
4511,2021/03/27 01:27:55,30442.0265,2950.0002,1,13,0,0,0,-2.91362,3.322071,-9.67925250702,5.138558,5.292791,19.8762,19.19308,,-0.000389143591746688,,,0.449307292699814,,,,,,,,,28.68662,0.06746948,25,0,26.06571,-0.02791166
4512,2021/03/27 01:28:00,30447.0272,2955.0009,1,13,0,0,0,-2.91317,3.320271,-9.67251386907,5.138558,5.296831,19.8762,19.2065,,-0.000365598301868886,,2.20163798332214,,,,,,,,,,28.84841,0.05653858,25,0,26.5132,0.05907953
4513,2021/03/27 01:28:05,30452.0272,2960.0009,1,13,0,0,0,-2.913284,3.318562,-9.667913577608,5.138558,5.300872,19.8762,19.21991,,-0.000345397013006732,,,,,,,,,,,,28.5711,-0.09396255,25,0,26.15618,-0.1122332
4514,2021/03/27 01:28:10,30457.0273,2965.001,1,13,0,0,0,-2.913521,3.316456,-9.662564201576,5.138558,5.304913,19.8762,19.23332,,-0.000344486703397706,,2.16109395027161,,,,,,,,,,29.02776,0.03983438,25,0,26.40161,0.08234322
4515,2021/03/27 01:28:15,30462.0263,2970,1,13,0,0,0,-2.913765,3.314351,-9.657239941515,5.138558,5.308952,19.8762,19.24671,,-0.000405890197725967,,,,,,,,,,,,28.61289,-0.08524716,25,0,26.32638,-0.001151562
4516,2021/03/27 01:28:20,30467.0264,2975.0001,1,13,0,0,0,-2.913521,3.31244,-9.65086350124,5.138558,5.312996,19.8762,19.26011,,-0.000432938191806898,,,0.479245901107788,,,,,,,,,28.91826,0.09830654,25,0,26.19893,-0.03470898
4517,2021/03/27 01:28:25,30472.0272,2980.0009,1,13,0,0,0,-2.913483,3.310406,-9.644811604098,5.138558,5.317038,19.8762,19.27349,,-0.00032387490500696,,1.99338495731354,,,,,,,,,,28.70599,-0.08123815,25,0,26.51957,0.0162375
4518,2021/03/27 01:28:30,30477.0265,2985.0002,1,13,0,0,0,-2.913445,3.308321,-9.638611275845,5.138558,5.321074,19.8762,19.28685,,-0.000379417993826792,,,,,,,,,,,,28.65216,-0.04008651,25,0,26.08094,-0.07142186
4519,2021/03/27 01:28:35,30482.0265,2990.0002,1,13,0,0,0,-2.913689,3.30576,-9.63195654864,5.138558,5.325116,19.8762,19.30022,,-0.000474447500891984,,1.8948620557785,,,,,,,,,,28.98549,0.100041,25,0,26.47302,0.1317346
4520,2021/03/27 01:28:40,30487.0271,2995.0008,1,13,0,0,0,-2.913559,3.303661,-9.625411239499,5.138558,5.329158,19.8762,19.31357,,-0.000425747508415952,,,,,,,,,,,,28.62494,-0.01779139,25,0,26.17468,-0.08241236
4521,2021/03/27 01:28:45,30492.0271,3000.0008,1,13,0,0,0,-2.913582,3.301486,-9.619150182852,5.138558,5.333199,19.8762,19.32692,,-0.000378861790522933,,1.79122304916382,0.533834993839264,,,,,,,,,29.10163,0.07903755,25,0,26.39046,-0.0006681681
4522,2021/03/27 01:28:50,30497.0271,3005.0008,1,13,0,0,0,-2.913094,3.299165,-9.61077776651,5.138558,5.337241,19.8762,19.34026,,-0.00044709350913763,,,,,,,,,,,,28.63415,-0.1379681,25,0,26.29789,-0.05190909
4523,2021/03/27 01:28:55,30502.0263,3010,1,13,0,0,0,-2.913307,3.296887,-9.604843975309,5.138558,5.341281,19.8762,19.35359,,-0.000431521097198129,,,,,,,,,,,,29.03181,0.08130372,25,0,26.27751,0.06173313
4524,2021/03/27 01:29:00,30507.0271,3015.0008,1,13,0,0,0,-2.913193,3.294547,-9.597651258571,5.138558,5.345324,19.8762,19.36691,,-0.000529965211171657,,1.78472399711609,,,,,,,,,,28.68662,-0.03135085,25,0,26.47165,0.06414413
4525,2021/03/27 01:29:05,30512.0263,3020,1,13,0,0,0,-2.913269,3.29209,-9.59074374221,5.138558,5.349364,19.8762,19.38021,,-0.000586808018852025,,,0.572275876998901,,,,,,,,,28.82736,0.01424074,25,0,26.12176,-0.1236516
4526,2021/03/27 01:29:10,30517.0265,3025.0002,1,13,0,0,0,-2.913559,3.289479,-9.584091145761,5.138558,5.353406,19.8762,19.39352,,-0.000543213100172579,,1.64407098293304,,,,,,,,,,29.11272,0.01991034,25,0,26.48704,0.08455336
4527,2021/03/27 01:29:15,30522.0271,3030.0008,1,13,0,0,0,-2.913467,3.286893,-9.576254288031,5.138558,5.357446,19.8762,19.4068,,-0.000481210387079045,,,,,,,,,,,,28.7301,-0.03748119,25,0,26.38007,0.06463945
4528,2021/03/27 01:29:20,30527.0272,3035.0009,1,13,0,0,0,-2.913383,3.284633,-9.569393943439,5.138558,5.361487,19.8762,19.42008,,-0.000440010393504053,,1.59622001647949,,,,,,,,,,28.90856,0.03334343,25,0,26.1678,-0.0977689
4529,2021/03/27 01:29:25,30532.0271,3040.0008,1,13,0,0,0,-2.913254,3.281903,-9.561017042362,5.138558,5.365528,19.8762,19.43335,,-0.000521784415468574,,,0.62501859664917,,,,,,,,,29.19387,0.04018068,25,0,26.51169,0.08713782
4530,2021/03/27 01:29:30,30537.0264,3045.0001,1,13,0,0,0,-2.913063,3.278959,-9.551814141417,5.138558,5.369568,19.8762,19.4466,,-0.000516523781698197,,1.56344604492188,,,,,,,,,,28.87315,-0.01542866,25,0,26.58788,0.080145
4531,2021/03/27 01:29:35,30542.0272,3050.0009,1,13,0,0,0,-2.912888,3.276333,-9.543591079704,5.138558,5.37361,19.8762,19.45984,,-0.000614250893704593,,1.54173004627228,,,,,,,,,,28.83982,-0.02524197,25,0,26.22689,-0.1210368
4532,2021/03/27 01:29:40,30547.0273,3055.001,1,13,0,0,0,-2.913254,3.273937,-9.537810060998,5.138558,5.37765,19.8762,19.47308,,-0.000512317579705268,,,,,,,,,,,,29.26984,0.07653296,25,0,26.45997,0.08143485
4533,2021/03/27 01:29:45,30552.0264,3060.0001,1,13,0,0,0,-2.91391,3.27104,-9.5315161664,5.138558,5.381691,19.8762,19.4863,,-0.000680996512528509,,1.48048996925354,0.65983647108078,,,,,,,,,28.79921,-0.05125701,25,0,26.47799,0.06191671
4534,2021/03/27 01:29:50,30557.0272,3065.0009,1,13,0,0,0,-2.914391,3.268239,-9.524926327449,5.138558,5.385732,19.8762,19.49952,,-0.000453671586001292,,,,,,,,,,,,28.98932,0.05821049,25,0,26.15643,-0.1128167
4535,2021/03/27 01:29:55,30562.0273,3070.001,1,13,0,0,0,-2.913292,3.265406,-9.513081176552,5.138558,5.389774,19.8762,19.51272,,-0.000615214288700372,,1.39276897907257,,,,,,,,,,29.1462,0.002269149,25,0,26.55629,0.08904874
4536,2021/03/27 01:30:00,30567.0263,3075,1,13,0,0,0,-2.913177,3.262528,-9.504321531456,5.138558,5.393816,19.8762,19.52591,,-0.000600237515754998,,,0.692485511302948,,,,,,,,,28.77565,-0.04125059,25,0,26.39025,0.05639613
4537,2021/03/27 01:30:05,30572.0263,3080,1,13,0,0,0,-2.913521,3.259577,-9.496846040617,5.138558,5.397858,19.8762,19.53909,,-0.00062151689780876,,1.43020403385162,,,,,,,,,,29.02281,0.04300654,25,0,26.17587,-0.09916902
4538,2021/03/27 01:30:10,30577.0265,3085.0002,1,13,0,0,0,-2.913696,3.256525,-9.4885238664,5.138558,5.401896,19.8762,19.55225,,-0.000560348911676556,,1.360720038414,,,,,,,,,,29.28208,0.01818597,25,0,26.61463,0.09392798
4539,2021/03/27 01:30:15,30582.0273,3090.001,1,13,0,0,0,-2.913635,3.253702,-9.48010002677,5.138558,5.405937,19.8762,19.5654,,-0.000680398312397301,,,,,,,,,,,,28.83232,-0.08060575,25,0,26.36177,0.01460612
4540,2021/03/27 01:30:20,30587.0272,3095.0009,1,13,0,0,0,-2.913292,3.250653,-9.470101379676,5.138558,5.409977,19.8762,19.57854,,-0.000736396992579103,,1.37045204639435,0.738292813301086,,,,,,,,,29.17315,0.10423,25,0,26.24878,-0.05984843
4541,2021/03/27 01:30:25,30592.0272,3100.0009,1,13,0,0,0,-2.913132,3.247373,-9.460026202236,5.138558,5.414019,19.8762,19.59167,,-0.000504813622683287,,,,,,,,,,,,28.99386,-0.08897841,25,0,26.54549,-0.004942417
4542,2021/03/27 01:30:30,30597.0281,3105.0018,1,13,0,0,0,-2.913559,3.24418,-9.45210983662,5.138558,5.418061,19.8762,19.60479,,-0.000578107021283358,,1.26408994197845,,,,,,,,,,29.28758,0.1059914,25,0,26.56323,-0.006908774
4543,2021/03/27 01:30:35,30602.0271,3110.0008,1,13,0,0,0,-2.913422,3.241201,-9.442986299822,5.138558,5.422103,19.8762,19.6179,,-0.000563459587283432,,1.32063698768616,0.778923273086548,,,,,,,,,29.25715,0.1252234,25,0,26.58956,0.09698868
4544,2021/03/27 01:30:40,30607.0263,3115,1,13,0,0,0,-2.913307,3.237925,-9.433069567975,5.138558,5.426144,19.8762,19.63099,,-0.000795627711340785,,,,,,,,,,,,29.26614,0.03545403,25,0,26.53455,0.1090938
4545,2021/03/27 01:30:45,30612.0272,3120.0009,1,13,0,0,0,-2.913361,3.234574,-9.423481743214,5.138558,5.430186,19.8762,19.64407,,-0.000719023577403277,,1.1930890083313,,,,,,,,,,29.27513,0.06447315,25,0,26.45818,-0.06647587
4546,2021/03/27 01:30:50,30617.0264,3125.0001,1,13,0,0,0,-2.913399,3.231295,-9.414051621705,5.138558,5.434227,19.8762,19.65714,,-0.000789290876127779,,1.24586701393127,0.801077902317047,,,,,,,,,29.3178,0.1330465,25,0,26.47262,0.0270015
4547,2021/03/27 01:30:55,30622.0264,3130.0001,1,13,0,0,0,-2.913307,3.227942,-9.403986024194,5.138558,5.43827,19.8762,19.67019,,-0.000627683417405933,,,,,,,,,,,,29.27301,0.1017672,25,0,26.32076,0.06899893
4548,2021/03/27 01:31:00,30627.0265,3135.0002,1,13,0,0,0,-2.913696,3.224513,-9.395250630048,5.138558,5.442312,19.8762,19.68324,,-0.000765908684115857,,1.20971095561981,,,,,,,,,,29.23034,0.0163871,25,0,26.31343,-0.09925604
4549,2021/03/27 01:31:05,30632.028,3140.0017,1,13,0,0,0,-2.913506,3.220901,-9.384114388906,5.138558,5.446356,19.8762,19.69627,,-0.000741600117180496,,1.12302398681641,0.820777177810669,,,,,,,,,29.21872,0.07528663,25,0,26.26614,-0.05778611
4550,2021/03/27 01:31:10,30637.0263,3145,1,13,0,0,0,-2.913635,3.21745,-9.37447493075,5.138558,5.450396,19.8762,19.70927,,-0.000769821286667138,,,,,,,,,,,,29.2166,0.1017797,25,0,26.24264,0.02893507
4551,2021/03/27 01:31:15,30642.0263,3150,1,13,0,0,0,-2.913231,3.213869,-9.362742800739,5.138558,5.454439,19.8762,19.72227,,-0.000829725875519216,,1.16901803016663,,,,,,,,,,29.16758,-0.06800532,25,0,26.13633,-0.09952426
4552,2021/03/27 01:31:20,30647.0265,3155.0002,1,13,0,0,0,-2.913521,3.210285,-9.353232763485,5.138558,5.45848,19.8762,19.73525,,-0.00067446322645992,,1.13876700401306,0.879668116569519,,,,,,,,,29.1923,-0.003531575,25,0,26.1612,-0.1259285
4553,2021/03/27 01:31:25,30652.0266,3160.0003,1,13,0,0,0,-2.913582,3.206289,-9.341785917198,5.138558,5.462523,19.8762,19.74822,,-0.000722101074643433,,1.04917395114899,,,,,,,,,,29.17106,0.06572247,25,0,26.13983,-0.07632554
4554,2021/03/27 01:31:30,30657.0264,3165.0001,1,13,0,0,0,-2.913696,3.20265,-9.3315484944,5.138558,5.466565,19.8762,19.76118,,-0.000870792311616242,,,0.930370688438416,,,,,,,,,29.10812,-0.1059574,25,0,26.07648,-0.07763147
4555,2021/03/27 01:31:35,30662.0263,3170,1,13,0,0,0,-2.913246,3.199034,-9.319573004364,5.138558,5.470606,19.8762,19.77411,,-0.000688009022269398,,1.09963798522949,,,,,,,,,,29.1265,-0.07178783,25,0,26.10923,-0.1300865
4556,2021/03/27 01:31:40,30667.0273,3175.001,1,13,0,0,0,-2.913864,3.194972,-9.309713891808,5.138558,5.474648,19.8762,19.78703,,-0.000621007580775768,,1.07424199581146,,,,,,,,,,29.10924,0.05058765,25,0,26.10611,-0.07597923
4557,2021/03/27 01:31:45,30672.0263,3180,1,13,0,0,0,-2.913017,3.191057,-9.295603288969,5.138558,5.478687,19.8762,19.79993,,-0.000795103085692972,,1.01420199871063,0.946937024593353,,,,,,,,,29.18902,-0.102728,25,0,26.08667,-0.07438183
4558,2021/03/27 01:31:50,30677.0265,3185.0002,1,13,0,0,0,-2.913506,3.187227,-9.286004987862,5.138558,5.482728,19.8762,19.81282,,-0.000765507225878537,,,,,,,,,,,,29.26119,-0.01541495,25,0,26.15931,-0.1245379
4559,2021/03/27 01:31:55,30682.0272,3190.0009,1,13,0,0,0,-2.913536,3.183227,-9.274446460672,5.138558,5.486769,19.8762,19.82569,,-0.00082534842658788,,0.985280215740204,0.984045326709747,,,,,,,,,29.19938,0.06392181,25,0,26.11134,-0.07146239
4560,2021/03/27 01:32:00,30687.0264,3195.0001,1,13,0,0,0,-2.913506,3.179013,-9.262073449578,5.138558,5.49081,19.8762,19.83854,,-0.00100805098190904,,1.0292329788208,,,,,,,,,,29.19557,-0.1059496,25,0,26.12176,-0.07095575
4561,2021/03/27 01:32:05,30692.0272,3200.0009,1,13,0,0,0,-2.913544,3.17482,-9.24997776208,5.138558,5.494852,19.8762,19.85138,,-0.000843497517053038,,0.968196511268616,,,,,,,,,,29.18808,-0.05374074,25,0,26.12846,-0.1341766
4562,2021/03/27 01:32:10,30697.0272,3205.0009,1,13,0,0,0,-2.913887,3.170628,-9.238851711036,5.138558,5.498892,19.8762,19.8642,,-0.000915357028134167,,0.943465888500214,1.03640496730804,,,,,,,,,29.24299,0.07151246,25,0,26.14099,-0.0638181
4563,2021/03/27 01:32:15,30702.0264,3210.0001,1,13,0,0,0,-2.913651,3.166347,-9.225630102897,5.138558,5.502934,19.8762,19.87701,,-0.000842346576973796,,,,,,,,,,,,29.21946,-0.1040137,25,0,26.09593,-0.06235063
4564,2021/03/27 01:32:20,30707.0263,3215,1,13,0,0,0,-2.913574,3.161872,-9.212348050528,5.138558,5.506975,19.8762,19.8898,,-0.000721057585906237,,0.949154078960419,1.05214202404022,,,,,,,,,29.14847,-0.1063317,25,0,26.10997,-0.1626134
4565,2021/03/27 01:32:25,30712.0271,3220.0008,1,13,0,0,0,-2.913399,3.157498,-9.199051515702,5.138558,5.511017,19.8762,19.90257,,-0.000791217084042728,,0.933854281902313,,,,,,,,,,29.09278,-0.05208671,25,0,26.12517,-0.1391751
4566,2021/03/27 01:32:30,30717.0263,3225,1,13,0,0,0,-2.913055,3.15316,-9.1853285038,5.138558,5.515056,19.8762,19.91531,,-0.000994122237898409,,0.917141795158386,1.10344505310059,,,,,,,,,29.14463,-0.07923722,25,0,26.19872,0.04930496
4567,2021/03/27 01:32:35,30722.0273,3230.001,1,13,0,0,0,-2.913651,3.148582,-9.173869092882,5.138558,5.5191,19.8762,19.92805,,-0.00109658704604954,,0.885375499725342,,,,,,,,,,29.10812,-0.146727,25,0,26.18334,-0.06977558
4568,2021/03/27 01:32:40,30727.0265,3235.0002,1,13,0,0,0,-2.913216,3.143789,-9.158536415424,5.138558,5.523139,19.8762,19.94076,,-0.000941099075134844,,0.890494287014008,,,,,,,,,,29.09319,-0.06467104,25,0,26.21106,-0.1051015
4569,2021/03/27 01:32:45,30732.0264,3240.0001,1,13,0,0,0,-2.913734,3.139204,-9.146805427736,5.138558,5.527181,19.8762,19.95346,,-0.00118964095599949,,0.887112021446228,1.13455200195313,,,,,,,,,29.06372,-0.05233347,25,0,26.23128,0.06746709
4570,2021/03/27 01:32:50,30737.0263,3245,1,13,0,0,0,-2.913429,3.13461,-9.13246367769,5.138558,5.531219,19.8762,19.96613,,-0.000885680317878723,,0.84479147195816,,,,,,,,,,29.10924,-0.1401079,25,0,26.33402,-0.007475615
4571,2021/03/27 01:32:55,30742.0263,3250,1,13,0,0,0,-2.913506,3.129721,-9.118460911826,5.138558,5.535259,19.8762,19.97878,,-0.000981653574854136,,0.832828521728516,1.1659460067749,,,,,,,,,29.23783,-0.09094834,25,0,26.42777,-0.0425607
4572,2021/03/27 01:33:00,30747.0271,3255.0008,1,13,0,0,0,-2.913383,3.124849,-9.103881954167,5.138558,5.539301,19.8762,19.99142,,-0.00105736602563411,,0.843833327293396,,,,,,,,,,29.28222,0.04790962,25,0,26.51512,0.08828998
4573,2021/03/27 01:33:05,30752.0272,3260.0009,1,13,0,0,0,-2.913574,3.119981,-9.090295522094,5.138558,5.543343,19.8762,20.00404,,-0.000996491755358875,,0.839400172233582,1.18628895282745,,,,,,,,,29.25503,-0.04149258,25,0,26.53048,0.1095563
4574,2021/03/27 01:33:10,30757.0273,3265.001,1,13,0,0,0,-2.913406,3.114909,-9.074994570054,5.138558,5.547384,19.8762,20.01664,,-0.00117201905231923,,0.804112017154694,,,,,,,,,,29.27036,-0.08616269,25,0,26.55303,0.02675772
4575,2021/03/27 01:33:15,30762.0273,3270.001,1,13,0,0,0,-2.913506,3.109943,-9.060837590158,5.138558,5.551425,19.8762,20.02922,,-0.00108102802187204,,0.81022322177887,1.23615598678589,,,,,,,,,29.3199,0.07838964,25,0,26.56014,0.1078451
4576,2021/03/27 01:33:20,30767.0265,3275.0002,1,13,0,0,0,-2.913246,3.104916,-9.045384117336,5.138558,5.555466,19.8762,20.04177,,-0.00101501401513815,,0.795208215713501,,,,,,,,,,29.28716,-0.02785385,25,0,26.5201,0.1166093
4577,2021/03/27 01:33:25,30772.0272,3280.0009,1,13,0,0,0,-2.913292,3.099941,-9.031033315772,5.138558,5.559506,19.8762,20.05431,,-0.000810821715276688,,0.801043629646301,1.25133895874023,,,,,,,,,29.3426,-0.09511948,25,0,26.50468,0.01773059
4578,2021/03/27 01:33:30,30777.0263,3285,1,13,0,0,0,-2.913467,3.094737,-9.016414123179,5.138558,5.563544,19.8762,20.06681,,-0.000947808381170034,,0.773003816604614,,,,,,,,,,29.35908,0.07204354,25,0,26.49279,0.1192665
4579,2021/03/27 01:33:35,30782.0271,3290.0008,1,13,0,0,0,-2.913559,3.089324,-9.000927744116,5.138558,5.567586,19.8762,20.07931,,-0.00097086897585541,,0.776208519935608,1.2834529876709,,,,,,,,,29.24164,-0.1190919,25,0,26.41024,0.05592585
4580,2021/03/27 01:33:40,30787.0273,3295.001,1,13,0,0,0,-2.913544,3.084164,-8.985847517216,5.138558,5.571627,19.8762,20.09179,,-0.00111466203816235,,0.789343476295471,,,,,,,,,,29.24352,-0.08815825,25,0,26.26973,-0.1020503
4581,2021/03/27 01:33:45,30792.0272,3300.0009,1,13,0,0,0,-2.913284,3.078987,-8.969963563308,5.138558,5.575668,19.8762,20.10424,,-0.00114445702638477,,0.752653479576111,1.27433705329895,,,,,,,,,29.27204,-0.05054116,25,0,26.33402,0.07591963
4582,2021/03/27 01:33:50,30797.0265,3305.0002,1,13,0,0,0,-2.913773,3.073586,-8.955731899978,5.138558,5.579709,19.8762,20.11667,,-0.001193015021272,,0.782376527786255,,,,,,,,,,29.19073,-0.1416284,25,0,26.28071,-0.01570761
4583,2021/03/27 01:33:55,30802.0281,3310.0018,1,13,0,0,0,-2.913727,3.068213,-8.939935059851,5.138558,5.583749,19.8762,20.12908,,-0.00127691903617233,,0.770468413829803,1.32742094993591,,,,,,,,,29.21828,-0.09610236,25,0,26.31554,-0.1011324
4584,2021/03/27 01:34:00,30807.0263,3315,1,13,0,0,0,-2.91333,3.062732,-8.92274901756,5.138558,5.58779,19.8762,20.14146,,-0.00113789003808051,,0.723400175571442,1.32507598400116,,,,,,,,,29.29254,-0.01761377,25,0,26.39737,0.1046187
4585,2021/03/27 01:34:05,30812.0263,3320,1,13,0,0,0,-2.913406,3.05754,-8.90785538124,5.138558,5.591832,19.8762,20.15384,,-0.000999357784166932,,0.777470886707306,,,,,,,,,,29.26476,-0.1064247,25,0,26.3267,0.03307581
4586,2021/03/27 01:34:10,30817.0271,3325.0008,1,13,0,0,0,-2.913521,3.051971,-8.891981599891,5.138558,5.595872,19.8762,20.16618,,-0.000887707923538983,,0.723599016666412,1.34060704708099,,,,,,,,,29.35814,-0.09755552,25,0,26.42777,-0.05368114
4587,2021/03/27 01:34:15,30822.0273,3330.001,1,13,0,0,0,-2.913612,3.046394,-8.876010115128,5.138558,5.599914,19.8762,20.1785,,-0.00119493599049747,,0.727091312408447,,,,,,,,,,29.3933,0.04778445,25,0,26.4774,0.1237726
4588,2021/03/27 01:34:20,30827.0272,3335.0009,1,13,0,0,0,-2.913445,3.040925,-8.859567736625,5.138558,5.603955,19.8762,20.1908,,-0.00108700699638575,,0.730497777462006,1.3868670463562,,,,,,,,,29.37302,-0.02396166,25,0,26.50682,0.1138484
4589,2021/03/27 01:34:25,30832.0264,3340.0001,1,13,0,0,0,-2.91362,3.035343,-8.84383607166,5.138558,5.607996,19.8762,20.20308,,-0.00106182403396815,,0.722190499305725,,,,,,,,,,29.41432,-0.08207858,25,0,26.52701,0.03752232
4590,2021/03/27 01:34:30,30837.0272,3345.0009,1,13,0,0,0,-2.913651,3.02966,-8.82737188866,5.138558,5.612037,19.8762,20.21533,,-0.00117391103412956,,0.733841776847839,1.36420404911041,,,,,,,,,29.37875,0.06874084,25,0,26.46275,0.089252
4591,2021/03/27 01:34:35,30842.0272,3350.0009,1,13,0,0,0,-2.913834,3.023925,-8.81121547845,5.138558,5.616078,19.8762,20.22756,,-0.00108956301119179,,0.704657793045044,,,,,,,,,,29.37208,-0.04356146,25,0,26.4774,0.1186055
4592,2021/03/27 01:34:40,30847.0263,3355,1,13,0,0,0,-2.913406,3.01853,-8.79420341318,5.138558,5.620118,19.8762,20.23977,,-0.0010063509689644,,0.732461214065552,1.39438903331757,,,,,,,,,29.35159,-0.1206851,25,0,26.44254,-0.01023471
4593,2021/03/27 01:34:45,30852.0271,3360.0008,1,13,0,0,0,-2.913406,3.012773,-8.777430934838,5.138558,5.624161,19.8762,20.25196,,-0.00104900298174471,,0.708801686763763,1.42151403427124,,,,,,,,,29.46214,0.09222567,25,0,26.54665,0.09731889
4594,2021/03/27 01:34:50,30857.0264,3365.0001,1,13,0,0,0,-2.913727,3.00693,-8.76137312811,5.138558,5.628201,19.8762,20.26412,,-0.000979614560492337,,0.695495784282684,,,,,,,,,,29.53173,0.02593815,25,0,26.55972,0.1462704
4595,2021/03/27 01:34:55,30862.0265,3370.0002,1,13,0,0,0,-2.913383,3.001053,-8.743216792299,5.138558,5.632241,19.8762,20.27626,,-0.00123354699462652,,0.700283825397491,1.43450605869293,,,,,,,,,29.57532,-0.055843,25,0,26.59647,0.08615792
4596,2021/03/27 01:35:00,30867.0264,3375.0001,1,13,0,0,0,-2.913368,2.995391,-8.726676286888,5.138558,5.636284,19.8762,20.28838,,-0.00141996296588331,,0.705943822860718,,,,,,,,,,29.73204,0.07620275,25,0,26.58339,0.007742643
4597,2021/03/27 01:35:05,30872.028,3380.0017,1,13,0,0,0,-2.913132,2.989334,-8.708324534088,5.138558,5.640327,19.8762,20.30048,,-0.00110092596150935,,0.673780500888824,1.45015895366669,,,,,,,,,29.85511,0.142166,25,0,26.50089,0.09196162
4598,2021/03/27 01:35:10,30877.028,3385.0017,1,13,0,0,0,-2.913612,2.983378,-8.692405941336,5.138558,5.644368,19.8762,20.31255,,-0.00105225201696157,,0.683621227741241,,,,,,,,,,29.89192,0.04876554,25,0,26.37423,0.07360995
4599,2021/03/27 01:35:15,30882.0272,3390.0009,1,13,0,0,0,-2.913483,2.977495,-8.674881065085,5.138558,5.648409,19.8762,20.32459,,-0.00147371005732566,,0.658582389354706,1.46857702732086,,,,,,,,,29.95023,0.01422107,25,0,26.34752,-0.09694993
4600,2021/03/27 01:35:20,30887.0271,3395.0008,1,13,0,0,0,-2.913582,2.971325,-8.65719903615,5.138558,5.65245,19.8762,20.33661,,-0.00126631802413613,,0.657984793186188,1.47911202907562,,,,,,,,,29.72953,0.004355311,25,0,26.16791,-0.1291144
4601,2021/03/27 01:35:25,30892.0272,3400.0009,1,13,0,0,0,-2.91375,2.965096,-8.63954847,5.138558,5.656493,19.8762,20.34861,,-0.00133076298516244,,0.674181878566742,,,,,,,,,,29.62576,0.02424598,25,0,26.17735,-0.1001978
4602,2021/03/27 01:35:30,30897.0273,3405.001,1,13,0,0,0,-2.913521,2.958915,-8.620860989715,5.138558,5.660534,19.8762,20.36058,,-0.00130246696062386,,0.631788790225983,1.52826499938965,,,,,,,,,29.48622,-0.07888079,25,0,26.27899,0.04069567
4603,2021/03/27 01:35:35,30902.0264,3410.0001,1,13,0,0,0,-2.913269,2.952762,-8.602189998978,5.138558,5.664574,19.8762,20.37252,,-0.00125520396977663,,0.63853931427002,,,,,,,,,,29.50228,-0.1067322,25,0,26.40908,0.03938496
4604,2021/03/27 01:35:40,30907.0273,3415.001,1,13,0,0,0,-2.913658,2.946307,-8.584530961006,5.138558,5.668616,19.8762,20.38444,,-0.00146006303839386,,0.65188068151474,1.5436760187149,,,,,,,,,29.61068,-0.1063383,25,0,26.53241,0.008602142
4605,2021/03/27 01:35:45,30912.0281,3420.0018,1,13,0,0,0,-2.913544,2.939527,-8.564441253688,5.138558,5.672658,19.8762,20.39634,,-0.00148538604844362,,0.628397583961487,1.62574601173401,,,,,,,,,29.65903,0.08209944,25,0,26.52414,0.0916034
4606,2021/03/27 01:35:50,30917.0271,3425.0008,1,13,0,0,0,-2.913284,2.932915,-8.54441434286,5.138558,5.676698,19.8762,20.4082,,-0.001255271025002,,0.618263185024261,,,,,,,,,,29.77734,0.04108846,25,0,26.57918,0.1459605
4607,2021/03/27 01:35:55,30922.0264,3430.0001,1,13,0,0,0,-2.913696,2.926283,-8.526299071968,5.138558,5.680737,19.8762,20.42003,,-0.0014210450462997,,0.571590721607208,1.63671803474426,,,,,,,,,29.79643,-0.05205274,25,0,26.61263,0.08549571
4608,2021/03/27 01:36:00,30927.0271,3435.0008,1,13,0,0,0,-2.913788,2.919278,-8.506157205064,5.138558,5.684779,19.8762,20.43185,,-0.00134749501012266,,0.576202213764191,1.67630100250244,,,,,,,,,29.8455,0.1206774,25,0,26.52681,0.05926371
4609,2021/03/27 01:36:05,30932.0265,3440.0002,1,13,0,0,0,-2.913429,2.912111,-8.484228638619,5.138558,5.688822,19.8762,20.44363,,-0.00139885605312884,,0.563939094543457,1.75840401649475,,,,,,,,,29.98188,0.1272446,25,0,26.4862,0.09478211
4610,2021/03/27 01:36:10,30937.0264,3445.0001,1,13,0,0,0,-2.913574,2.904956,-8.463804272744,5.138558,5.692864,19.8762,20.45539,,-0.00149833899922669,,0.556137979030609,,,,,,,,,,29.98518,0.1007968,25,0,26.32578,0.07484972
4611,2021/03/27 01:36:15,30942.0272,3450.0009,1,13,0,0,0,-2.913506,2.897667,-8.442370190502,5.138558,5.696906,19.8762,20.46712,,-0.00166694994550198,,0.562036216259003,1.79464399814606,,,,,,,,,29.86827,-0.07555068,25,0,26.15099,-0.1116717
4612,2021/03/27 01:36:20,30947.0273,3455.001,1,13,0,0,0,-2.913383,2.889926,-8.419461279658,5.138558,5.700947,19.8762,20.47881,,-0.00137852900661528,,0.535353481769562,1.84356105327606,,,,,,,,,29.72247,-0.07641912,25,0,26.11804,-0.1303893
4613,2021/03/27 01:36:25,30952.0263,3460,1,13,0,0,0,-2.913658,2.882204,-8.397756742232,5.138558,5.704988,19.8762,20.49047,,-0.00162564299535006,,0.523066818714142,1.89428400993347,,,,,,,,,29.6202,-0.0707674,25,0,26.17174,-0.1024222
4614,2021/03/27 01:36:30,30957.0263,3465,1,13,0,0,0,-2.913307,2.874368,-8.373916414976,5.138558,5.709028,19.8762,20.5021,,-0.00161618099082261,,0.506289303302765,,,,,,,,,,29.70411,0.003293753,25,0,26.33459,0.112341
4615,2021/03/27 01:36:35,30962.0265,3470.0002,1,13,0,0,0,-2.913345,2.86635,-8.35066644075,5.138558,5.71307,19.8762,20.51371,,-0.00130865501705557,,0.496771812438965,1.96127104759216,,,,,,,,,29.93874,0.01773417,25,0,26.56376,0.146929
4616,2021/03/27 01:36:40,30967.0264,3475.0001,1,13,0,0,0,-2.913467,2.857949,-8.326540099183,5.138558,5.717111,19.8762,20.52527,,-0.00166916905436665,,0.482853889465332,2.0333399772644,,,,,,,,,30.06647,0.009714961,25,0,26.50735,0.1010209
4617,2021/03/27 01:36:45,30972.0265,3480.0002,1,13,0,0,0,-2.913826,2.849289,-8.302332369714,5.138558,5.721152,19.8762,20.5368,,-0.00197610189206898,,0.462231904268265,2.09089088439941,,,,,,,,,30.15242,0.05731285,25,0,26.33767,-0.07135928
4618,2021/03/27 01:36:50,30977.0271,3485.0008,1,13,0,0,0,-2.913658,2.840615,-8.27658061967,5.138558,5.725194,19.8762,20.5483,,-0.00181823899038136,,0.466120988130569,2.1604859828949,,,,,,,,,30.04853,0.06249011,25,0,26.11899,-0.1083857
4619,2021/03/27 01:36:55,30982.0263,3490,1,13,0,0,0,-2.913651,2.83164,-8.25041071764,5.138558,5.729234,19.8762,20.55976,,-0.00240520993247628,,0.44389408826828,2.26933908462524,,,,,,,,,29.87301,-0.03033221,25,0,26.17001,-0.103991
4620,2021/03/27 01:37:00,30987.0263,3495,1,13,0,0,0,-2.913483,2.8222,-8.2224317226,5.138558,5.733277,19.8762,20.57119,,-0.00199721707031131,,0.437273591756821,2.28872895240784,,,,,,,,,29.84836,0,25,0,26.38731,0.1045829
4621,2021/03/27 01:37:05,30992.0271,3500.0008,1,13,0,0,0,-2.913483,2.812399,-8.193876675717,5.138558,5.73732,19.8762,20.58258,,-0.00175100902561098,,0.411432892084122,,,,,,,,,,30.08999,0.01729667,25,0,26.54528,0.1420462
4622,2021/03/27 01:37:10,30997.0265,3505.0002,1,13,0,0,0,-2.913826,2.802716,-8.166626751416,5.138558,5.741362,19.8762,20.59393,,-0.00186513201333582,,0.404372602701187,2.32631301879883,,,,,,,,,30.28969,0.02296448,25,0,26.49027,-0.1065028
4623,2021/03/27 01:37:15,31002.0273,3510.001,1,13,0,0,0,-2.913727,2.792526,-8.136658404402,5.138558,5.745403,19.8762,20.60523,,-0.00205262308008969,,0.403158694505692,2.46033000946045,,,,,,,,,30.32235,0.003228784,25,0,26.26688,-0.09021759
4624,2021/03/27 01:37:20,31007.0264,3515.0001,1,13,0,0,0,-2.913803,2.781841,-8.105736651323,5.138558,5.749444,19.8762,20.6165,,-0.00215486297383904,,0.381288111209869,2.63810610771179,,,,,,,,,30.13732,-0.002346635,25,0,26.2605,0.06548405
4625,2021/03/27 01:37:25,31012.0273,3520.001,1,13,0,0,0,-2.913574,2.770837,-8.073038641438,5.138558,5.753485,19.8762,20.62772,,-0.00197324389591813,,0.362370014190674,2.7050359249115,,,,,,,,,29.97693,-0.009616613,25,0,26.47662,0.06644428
4626,2021/03/27 01:37:30,31017.028,3525.0017,1,13,0,0,0,-2.913506,2.75949,-8.03979067194,5.138558,5.757526,19.8762,20.63889,,-0.00201365794055164,,0.357739806175232,2.78088188171387,,,,,,,,,29.94772,-0.06210029,25,0,26.56046,0.07310748
4627,2021/03/27 01:37:35,31022.0263,3530,1,13,0,0,0,-2.913811,2.747689,-8.006246432779,5.138558,5.761567,19.8762,20.65002,,-0.00251609808765352,,0.335363507270813,2.92844200134277,,,,,,,,,30.12531,-0.05686522,25,0,26.43925,0.009765625
4628,2021/03/27 01:37:40,31027.0272,3535.0009,1,13,0,0,0,-2.913887,2.735257,-7.970229813959,5.138558,5.765608,19.8762,20.6611,,-0.00242229900322855,,0.308009713888168,2.95266199111938,,,,,,,,,30.43226,-0.02206028,25,0,26.29228,-0.02308726
4629,2021/03/27 01:37:45,31032.0264,3540.0001,1,13,0,0,0,-2.913582,2.72253,-7.93231440246,5.138558,5.76965,19.8762,20.67212,,-0.00254719308577478,,0.312605500221252,3.08286809921265,,,,,,,,,30.46923,0.02971172,25,0,26.08029,-0.08355916
4630,2021/03/27 01:37:50,31037.0273,3545.001,1,13,0,0,0,-2.913406,2.709205,-7.89301410223,5.138558,5.773692,19.8762,20.6831,,-0.00296604097820818,,0.306684404611588,3.33502793312073,,,,,,,,,30.31264,-0.01001179,25,0,26.31533,0.0824368
4631,2021/03/27 01:37:55,31042.0263,3550,1,13,0,0,0,-2.913696,2.695,-7.85241072,5.138558,5.777731,19.8762,20.69402,,-0.00280944700352848,,0.292992413043976,3.40599203109741,,,,,,,,,30.22041,-0.01038313,25,0,26.50376,0.1084423
4632,2021/03/27 01:38:00,31047.0272,3555.0009,1,13,0,0,0,-2.913788,2.680342,-7.809948355496,5.138558,5.781772,19.8762,20.70488,,-0.00254818610846996,,0.269129306077957,3.66318297386169,,,,,,,,,30.2162,-0.02920091,25,0,26.59107,0.09735882
4633,2021/03/27 01:38:05,31052.0272,3560.0009,1,13,0,0,0,-2.913506,2.665164,-7.764971304984,5.138558,5.785814,19.8762,20.71568,,-0.00321296998299658,,0.258886098861694,3.79443597793579,,,,,,,,,30.34733,-0.02492428,25,0,26.48315,-0.03369272
4634,2021/03/27 01:38:10,31057.0263,3565,1,13,0,0,0,-2.913872,2.648713,-7.718010646736,5.138558,5.789854,19.8762,20.72641,,-0.00338009395636618,,0.230196103453636,4.06819105148315,,,,,,,,,30.58903,-0.00418067,25,0,26.23605,-0.08113027
4635,2021/03/27 01:38:15,31062.0263,3570,1,13,0,0,0,-2.913651,2.631804,-7.668158356404,5.138558,5.793895,19.8762,20.73708,,-0.00311832292936742,,0.233855694532394,4.31341123580933,,,,,,,,,30.78837,0.06278515,25,0,26.19584,-0.0523895
4636,2021/03/27 01:38:20,31067.0264,3575.0001,1,13,0,0,0,-2.91346,2.613878,-7.61542899788,5.138558,5.797936,19.8762,20.74769,,-0.00378601090051234,,0.225791200995445,4.37401676177979,,,,,,,,,30.50782,-0.02438545,25,0,26.3113,0.06522357
4637,2021/03/27 01:38:25,31072.0273,3580.001,1,13,0,0,0,-2.913544,2.595299,-7.561517829656,5.138558,5.801978,19.8762,20.75821,,-0.00372237293049693,,0.21478870511055,4.54089117050171,,,,,,,,,30.42385,-0.08393586,25,0,26.60453,0.1485401
4638,2021/03/27 01:38:30,31077.0265,3585.0002,1,13,0,0,0,-2.913307,2.575428,-7.503012420396,5.138558,5.806017,19.8762,20.76866,,-0.0040698298253119,,0.208301693201065,4.80705785751343,,,,,,,,,30.72397,0.05594134,25,0,26.40057,0.07649958
4639,2021/03/27 01:38:35,31082.0263,3590,1,13,0,0,0,-2.913193,2.554699,-7.442331243907,5.138558,5.810056,19.8762,20.77902,,-0.00400344980880618,,0.190110102295876,5.13225984573364,,,,,,,,,30.98969,0.1216221,25,0,26.25317,-0.117451
4640,2021/03/27 01:38:40,31087.028,3595.0017,1,13,0,0,0,-2.913651,2.532858,-7.379864244558,5.138558,5.814099,19.8762,20.7893,,-0.00469990121200681,,0.184957399964333,5.44458913803101,,,,,,,,,30.84516,-0.08836567,25,0,26.22433,-0.1180923
4641,2021/03/27 01:38:45,31092.0271,3600.0008,1,13,0,0,0,-2.913399,2.51014,-7.31303936586,5.138558,5.81814,19.8762,20.79949,,-0.00446190498769283,,0.170766606926918,5.73336887359619,,,,,,,,,30.74868,-0.08379102,25,0,26.36711,-0.06896138
4642,2021/03/27 01:38:47,31094.1269,3602.1006,1,13,0,0,0,-2.91346,2.499973,-7.28357133658,5.138558,5.819837,19.8762,20.80374,,-0.00458708684891462,0.0202422998845577,0.167461395263672,5.88007783889771,,,,,,,,,30.8021,-0.05980551,25,0,26.62262,0.06198525
4643,2021/03/27 01:38:47,31094.135,0.0016,1,14,0,0,0,-2.91346,2.499954,-7.28351598084,5.138558,0.0000009711529,19.8762,20.80376,,-0.00475149415433407,0.0202422998845577,0.167461395263672,5.88007783889771,,,,,,,,,30.8020255428711,-0.059812533184834,25,0,26.6225611810704,0.0619509486616338
4644,2021/03/27 01:39:47,31154.1743,60.0008,1,15,0,0,0,0,2.848888,0,5.138558,0.00000404696,19.8762,20.80377,,0.000584030291065574,,,,,,,,,,,,30.25013,-0.1118702,25,0,26.53582,0.009555817
4645,2021/03/27 01:40:47,31214.1735,120,1,15,0,0,0,0,2.872137,0,5.138558,0.00000404696,19.8762,20.80377,,0.000363238912541419,,,,,,,,,,,,29.80003,0.09354174,25,0,26.23893,0.01853764
4646,2021/03/27 01:41:47,31274.1744,180.0009,1,15,0,0,0,0,2.883782,0,5.138558,0.00000404696,19.8762,20.80377,,0.000130015003378503,,0,,,,,,,,,,29.23509,-0.07321119,25,0,26.63854,0.0509131
4647,2021/03/27 01:42:47,31334.1743,240.0008,1,15,0,0,0,0,2.891978,0,5.138558,0.00000404696,19.8762,20.80377,,0.0000941263569984585,,,,,,,,,,,,28.70282,-0.09894252,25,0,26.63027,-0.003781319
4648,2021/03/27 01:43:47,31394.1743,300.0008,1,15,0,0,0,0,2.898166,0,5.138558,0.00000404696,19.8762,20.80377,,0.0000796625317889266,,0,,,,,,,,,,28.56818,0.1105505,25,0,26.34554,0.04872799
4649,2021/03/27 01:44:47,31454.1751,360.0016,1,15,0,0,0,0,2.903174,0,5.138558,0.00000404696,19.8762,20.80377,,0.0000559892505407333,,,,,,,,,,,,28.11798,0.06231844,25,0,26.08564,-0.07321775
4650,2021/03/27 01:45:47,31514.1736,420.0001,1,15,0,0,0,0,2.907629,0,5.138558,0.00000404696,19.8762,20.80377,,0.0000586799906159285,,0,,,,,,,,,,28.01521,0.02529144,25,0,26.51657,0.1032549
4651,2021/03/27 01:46:47,31574.1736,480.0001,1,15,0,0,0,0,2.911349,0,5.138558,0.00000404696,19.8762,20.80377,,0.0000316097612085287,,,,,,,,,,,,27.77599,0.03639936,25,0,26.46884,0.1099455
4652,2021/03/27 01:47:47,31634.1736,540.0001,1,15,0,0,0,0,2.914805,0,5.138558,0.00000404696,19.8762,20.80377,,0.0000456761008535977,,0,,,,,,,,,,27.56432,0.1006299,25,0,26.15688,-0.02376437
4653,2021/03/27 01:48:47,31694.1735,600,1,15,0,0,0,0,2.91799,0,5.138558,0.00000404696,19.8762,20.80377,,0.0000501780014019459,,,,,,,,,,,,27.25036,-0.08118987,25,0,26.45461,0.03656209
4654,2021/03/27 01:49:47,31754.1745,660.001,1,15,0,0,0,0,2.920779,0,5.138558,0.00000404696,19.8762,20.80377,,0.0000548429306945764,,0,,,,,,,,,,27.11148,-0.01104474,25,0,26.23004,-0.09561062
4655,2021/03/27 01:50:47,31814.1736,720.0001,1,15,0,0,0,0,2.923301,0,5.138558,0.00000404696,19.8762,20.80377,,0.0000473360087198671,,,,,,,,,,,,27.06938,-0.1034343,25,0,26.54386,-0.01461565
4656,2021/03/27 01:51:47,31874.1745,780.001,1,15,0,0,0,0,2.925741,0,5.138558,0.00000404696,19.8762,20.80377,,0.00000185707301625371,,0,,,,,,,,,,27.29628,0.09996653,25,0,26.23716,-0.0922507
4657,2021/03/27 01:52:47,31934.1737,840.0002,1,15,0,0,0,0,2.928165,0,5.138558,0.00000404696,19.8762,20.80377,,0.00000399073178414255,,,,,,,,,,,,27.28495,0.005459785,25,0,26.23482,-0.1280153
4658,2021/03/27 01:53:47,31994.1736,900.0001,1,15,0,0,0,0,2.930378,0,5.138558,0.00000404696,19.8762,20.80377,,0.0000312544107146095,,0,,,,,,,,,,27.15717,0.1009482,25,0,26.30429,-0.03909528
4659,2021/03/27 01:54:47,32054.1745,960.001,1,15,0,0,0,0,2.932263,0,5.138558,0.00000404696,19.8762,20.80377,,0.0000559892505407333,,,,,,,,,,,,26.76182,-0.08849263,25,0,26.46382,0.08496821
4660,2021/03/27 01:55:47,32114.1737,1020.0002,1,15,0,0,0,0,2.934207,0,5.138558,0.00000404696,19.8762,20.80377,,0.0000425133694079705,,0,,,,,,,,,,27.18332,0.1589322,25,0,26.48,0.07011831
4661,2021/03/27 01:56:47,32174.1735,1080,1,15,0,0,0,0,2.936007,0,5.138558,0.00000404696,19.8762,20.80377,,0.0000151738204294816,,,,,,,,,,,,26.82316,-0.003185868,25,0,26.56077,0.1236373
4662,2021/03/27 01:57:47,32234.1737,1140.0002,1,15,0,0,0,0,2.937943,0,5.138558,0.00000404696,19.8762,20.80377,,0.0000112222996904165,,0,,,,,,,,,,27.0469,0.1240546,25,0,26.35762,-0.009322166
4663,2021/03/27 01:58:47,32294.1735,1200,1,15,0,0,0,0,2.939384,0,5.138558,0.00000404696,19.8762,20.80377,,0.0000218506102100946,,,,,,,,,,,,26.8468,0.03473103,25,0,26.56308,0.1460248
4664,2021/03/27 01:59:47,32354.1746,1260.0011,1,15,0,0,0,0,2.941116,0,5.138558,0.00000404696,19.8762,20.80377,,0.0000342968705808744,,0,,,,,,,,,,26.92158,0.07727206,25,0,26.21076,-0.08731306
4665,2021/03/27 02:00:47,32414.1736,1320.0001,1,15,0,0,0,0,2.942414,0,5.138558,0.00000404696,19.8762,20.80377,,0.0000290433908958221,,,,,,,,,,,,26.99365,0.08686244,25,0,26.34702,-0.05544424
4666,2021/03/27 02:01:47,32474.1736,1380.0001,1,15,0,0,0,0,2.944132,0,5.138558,0.00000404696,19.8762,20.80377,,0.0000180572205863427,,0,,,,,,,,,,26.52123,-0.1332134,25,0,26.11623,-0.04432976
4667,2021/03/27 02:02:47,32534.1746,1440.0011,1,15,0,0,0,0,2.945575,0,5.138558,0.00000404696,19.8762,20.80377,,0.0000153317505464656,,,,,,,,,,,,26.90274,0.1232529,25,0,26.40552,0.01876295
4668,2021/03/27 02:03:47,32594.1737,1500.0002,1,15,0,0,0,0,2.946956,0,5.138558,0.00000404696,19.8762,20.80377,,0.00000304261607197986,,0,,,,,,,,,,26.60315,-0.09236097,25,0,26.0415,-0.1058215
4669,2021/03/27 02:04:47,32654.1739,1560.0004,1,15,0,0,0,0,2.948332,0,5.138558,0.00000404696,19.8762,20.80377,,0.0000068756348809984,,,,,,,,,,,,26.72278,-0.04866898,25,0,26.07578,-0.1399601
4670,2021/03/27 02:05:47,32714.1739,1620.0004,1,15,0,0,0,0,2.949535,0,5.138558,0.00000404696,19.8762,20.80377,,0.000025289900804637,,0,,,,,,,,,,26.68317,0.02031088,25,0,26.32431,-0.1220995
4671,2021/03/27 02:06:47,32774.1739,1680.0004,1,15,0,0,0,0,2.950849,0,5.138558,0.00000404696,19.8762,20.80377,,0.0000382082907890435,,,,,,,,,,,,26.55199,-0.1398206,25,0,26.63329,0.02093375
4672,2021/03/27 02:07:47,32834.1747,1740.0012,1,15,0,0,0,0,2.952019,0,5.138558,0.00000404696,19.8762,20.80377,,0.0000238258598983521,,0,,,,,,,,,,26.97078,-0.01592398,25,0,26.36684,-0.1138341
4673,2021/03/27 02:08:47,32894.1739,1800.0004,1,15,0,0,0,0,2.953163,0,5.138558,0.00000404696,19.8762,20.80377,,0.00000580834102947847,,,,,,,,,,,,26.87391,-0.06033421,25,0,26.22712,-0.1093072
4674,2021/03/27 02:08:47,32894.1755,1800.002,1,15,0,0,0,0,2.953196,0,5.138558,0.00000404696,19.8762,20.80377,,0.00000580834102947847,0.0202422998845577,0,0,,,,,,,,,26.87391,-0.06033421,25,0,26.22712,-0.1093072
4675,2021/03/27 02:08:47,32894.1817,0.0014,2,16,0,0,0,0,2.953218,0,5.138558,0.00000404696,19.8762,20.80377,,0.00000580834102947847,0.0202422998845577,0,0,,,,,,,,,26.8740489318213,-0.0601291885091493,25,0,26.2300895787313,-0.107704554913179
4676,2021/03/27 02:08:52,32899.2196,5.0009,2,7,0,0,0,1.45459,3.029902,4.40726515018,5.140571,0.0000296317,19.88227,20.80384,,0.00463615776970983,,0.0857959985733032,11.423620223999,,,,,,,,,26.98694,0.106464,25,0,26.35454,-0.05585492
4677,2021/03/27 02:08:57,32904.2188,10.0001,2,7,0,0,0,1.454926,3.049593,4.436932145118,5.142589,0.0000296317,19.8884,20.80384,,0.00370881496928632,,0.107798598706722,9.34461307525635,,,,,,,,,26.96655,0.0761795,25,0,26.49788,0.09851098
4678,2021/03/27 02:09:02,32909.2203,15.0016,2,7,0,0,0,1.454613,3.0663,4.4602798419,5.144608,0.0000296317,19.89458,20.80384,,0.00300009991042316,,0.1219722032547,8.5192699432373,,,,,,,,,26.98576,0.05558968,25,0,26.46727,-0.07565677
4679,2021/03/27 02:09:07,32914.2195,20.0008,2,7,0,0,0,1.454811,3.081555,4.483080111105,5.146626,0.0000296317,19.90078,20.80384,,0.0027242039795965,,0.135527297854424,7.439377784729,,,,,,,,,26.98808,0.1445693,25,0,26.54789,0.05790114
4680,2021/03/27 02:09:12,32919.2202,25.0015,2,7,0,0,0,1.454597,3.095375,4.502523188875,5.148643,0.0000296317,19.90701,20.80384,,0.00239359703846276,,0.148169204592705,7.01228809356689,,,,,,,,,26.90023,0.01032889,25,0,26.54538,0.09043396
4681,2021/03/27 02:09:17,32924.2196,30.0009,2,7,0,0,0,1.454552,3.107612,4.520183249824,5.150661,0.0000296317,19.91327,20.80384,,0.00228519109077752,,0.16331559419632,6.43036413192749,,,,,,,,,26.96964,0.09825885,25,0,26.55078,-0.02851188
4682,2021/03/27 02:09:22,32929.2196,35.0009,2,7,0,0,0,1.454811,3.119366,4.538087969826,5.15268,0.0000296317,19.91956,20.80384,,0.00213504093699157,,0.172963693737984,5.67351293563843,,,,,,,,,26.90928,0.1295066,25,0,26.44054,0.0116688
