Repository: HVES-Battery-Testing-Consortium/LG-HG2

# Battery Testing Consortium (BTC)
The Battery Testing Consortium (BTC) has been developed within the High Voltage and Energy Storage Lab at Oxford Brookes University to provide accurate and comprehensive cell data to Formula Student Electric teams. Through the BTC, we aim to provide FS teams with information for improved and informed decisions for cell selection, pack architecture design, thermal cooling requirements, and end of life predictions. A range of tests are completed to provide a comprehensive electrochemical lithium-ion characterisation for modelling, validation, and battery management parameterisation.

File: Data/Round1/LG_HG2/Package 1/210326_FSD_CellCond_LGHG2_1_25C/210326_FSD_CellCond_LGHG2_1_Channel_2_Wb_1.CSV (part 36 of 62)
Data_Point,Date_Time,Test_Time(s),Step_Time(s),Cycle_Index,Step_Index,TC_Counter1,TC_Counter2,TC_Counter3,Current(A),Voltage(V),Power(W),Charge_Capacity(Ah),Discharge_Capacity(Ah),Charge_Energy(Wh),Discharge_Energy(Wh),ACR(Ohm),dV/dt(V/s),Internal_Resistance(Ohm),dQ/dV(Ah/V),dV/dQ(V/Ah),MetaCode_MV_UD1,MetaCode_MV_UD2,MetaCode_MV_UD3,MetaCode_MV_UD4,MetaCode_MV_UD5,MetaCode_MV_UD6,MetaCode_MV_UD7,MetaCode_MV_UD8,Aux_Temperature_1(C),Aux_dT/dt_1(C),Aux_Temperature_2(C),Aux_dT/dt_2(C),Aux_Temperature_3(C),Aux_dT/dt_3(C)
7042,2021/03/27 06:15:44,47711.1799,2965.0016,2,13,0,0,0,-2.913651,3.315653,-9.660655679103,8.066435,2.395988,31.05334,29.64479,,-0.000284415611531585,,2.07234001159668,,,,,,,,,,28.6976,-0.04822314,25,0,26.01976,-0.1218992
7043,2021/03/27 06:15:49,47716.1791,2970.0008,2,13,0,0,0,-2.913887,3.313703,-9.655756093561,8.066435,2.400028,31.05334,29.65819,,-0.000511051272042096,,,0.481300592422485,,,,,,,,,28.51917,-0.05727172,25,0,25.97574,0.07839978
7044,2021/03/27 06:15:54,47721.1792,2975.0009,2,13,0,0,0,-2.913582,3.311646,-9.648752175972,8.066435,2.404068,31.05334,29.67157,,-0.000479212612845004,,1.95279800891876,,,,,,,,,,28.35722,-0.06595075,25,0,26.47377,0.1371175
7045,2021/03/27 06:15:59,47726.1792,2980.0009,2,13,0,0,0,-2.913658,3.309487,-9.642713273446,8.066435,2.408108,31.05334,29.68494,,-0.000402694509830326,,,,,,,,,,,,28.54268,0.03850758,25,0,26.29096,0.07877886
7046,2021/03/27 06:16:04,47731.1786,2985.0003,2,13,0,0,0,-2.913284,3.307262,-9.634993468408,8.066435,2.412148,31.05334,29.69831,,-0.000393286609323695,,1.95799398422241,,,,,,,,,,28.86039,0.1633227,25,0,26.02673,-0.1005316
7047,2021/03/27 06:16:09,47736.1791,2990.0008,2,13,0,0,0,-2.913582,3.305145,-9.62981097939,8.066435,2.416188,31.05334,29.71167,,-0.000480835209600627,,,,,,,,,,,,28.54376,0.03930867,25,0,26.20887,-0.01375794
7048,2021/03/27 06:16:14,47741.18,2995.0017,2,13,0,0,0,-2.91346,3.302926,-9.62294278396,8.066435,2.42023,31.05334,29.72502,,-0.000419557298300788,,,0.530559718608856,,,,,,,,,28.40785,0.006688237,25,0,26.39291,0.09797394
7049,2021/03/27 06:16:19,47746.1793,3000.001,2,13,0,0,0,-2.913467,3.300447,-9.615743419749,8.066435,2.424268,31.05334,29.73836,,-0.000394390401197597,,1.7950040102005,,,,,,,,,,28.74302,0.09310961,25,0,26.14072,-0.1018846
7050,2021/03/27 06:16:24,47751.1791,3005.0008,2,13,0,0,0,-2.913322,3.298242,-9.608840979924,8.066435,2.428308,31.05334,29.75168,,-0.000464561802800745,,,,,,,,,,,,28.74704,0.1146513,25,0,25.98565,-0.151878
7051,2021/03/27 06:16:29,47756.1785,3010.0002,2,13,0,0,0,-2.914024,3.295924,-9.604401638176,8.066435,2.432347,31.05334,29.765,,-0.000407347688451409,,1.6970100402832,,,,,,,,,,28.45135,-0.07489145,25,0,26.39499,0.02709389
7052,2021/03/27 06:16:34,47761.1786,3015.0003,2,13,0,0,0,-2.913712,3.293541,-9.596429934192,8.066435,2.436388,31.05334,29.77831,,-0.0004422978090588,,,0.582426071166992,,,,,,,,,28.69313,0.02275527,25,0,26.23107,-0.05147755
7053,2021/03/27 06:16:39,47766.18,3020.0017,2,13,0,0,0,-2.913986,3.290975,-9.58985507635,8.066435,2.440429,31.05334,29.79162,,-0.000402054109144956,,1.70556795597076,,,,,,,,,,28.78941,0.0983882,25,0,25.99504,-0.1230264
7054,2021/03/27 06:16:44,47771.1793,3025.001,2,13,0,0,0,-2.914192,3.288406,-9.583046457952,8.066435,2.444469,31.05334,29.80491,,-0.000531136989593506,,,,,,,,,,,,28.45356,-0.08165598,25,0,26.38857,0.03141761
7055,2021/03/27 06:16:49,47776.1791,3030.0008,2,13,0,0,0,-2.913521,3.285951,-9.573687243471,8.066435,2.44851,31.05334,29.81819,,-0.000470816798042506,,1.63428604602814,,,,,,,,,,28.73579,0.05218923,25,0,26.1966,-0.06734669
7056,2021/03/27 06:16:54,47781.1793,3035.001,2,13,0,0,0,-2.913651,3.283463,-9.566865253413,8.066435,2.452553,31.05334,29.83147,,-0.000519314780831337,,,0.621436178684235,,,,,,,,,28.79346,0.09878635,25,0,26.02632,-0.1279068
7057,2021/03/27 06:16:59,47786.1791,3040.0008,2,13,0,0,0,-2.913574,3.28075,-9.5587079005,8.066435,2.456593,31.05334,29.84473,,-0.000549695512745529,,1.60392796993256,,,,,,,,,,28.43285,-0.05628824,25,0,26.44081,0.04799843
7058,2021/03/27 06:17:04,47791.1791,3045.0008,2,13,0,0,0,-2.913788,3.278062,-9.551577718856,8.066435,2.460634,31.05334,29.85798,,-0.000472948711831123,,,,,,,,,,,,28.84191,0.08907914,25,0,26.08473,-0.08518815
7059,2021/03/27 06:17:09,47796.1785,3050.0002,2,13,0,0,0,-2.913078,3.275539,-9.541900599042,8.066435,2.464674,31.05334,29.87122,,-0.000519152905326337,,1.50746500492096,,,,,,,,,,28.76343,0.0769794,25,0,26.14465,-0.04542112
7060,2021/03/27 06:17:14,47801.1785,3055.0002,2,13,0,0,0,-2.913864,3.272628,-9.535992914592,8.066435,2.468714,31.05334,29.88445,,-0.000612230272963643,,,0.656052470207214,,,,,,,,,28.55962,-0.005392432,25,0,26.43058,0.09472251
7061,2021/03/27 06:17:19,47806.1784,3060.0001,2,13,0,0,0,-2.913361,3.269833,-9.526203938713,8.066435,2.472755,31.05334,29.89767,,-0.000609184091445059,,1.4750519990921,,,,,,,,,,28.93011,0.1198131,25,0,26.00941,-0.09630144
7062,2021/03/27 06:17:24,47811.1793,3065.001,2,13,0,0,0,-2.913887,3.267135,-9.520062203745,8.066435,2.476797,31.05334,29.91088,,-0.000510109413880855,,1.46377503871918,,,,,,,,,,28.55962,0.01446426,25,0,26.28332,0.02941787
7063,2021/03/27 06:17:29,47816.1791,3070.0008,2,13,0,0,0,-2.913399,3.264296,-9.510196702104,8.066435,2.480836,31.05334,29.92407,,-0.000518649583682418,,,,,,,,,,,,28.68535,0.03129005,25,0,26.36135,0.1093698
7064,2021/03/27 06:17:34,47821.1793,3075.001,2,13,0,0,0,-2.913948,3.261302,-9.503264440296,8.066435,2.484877,31.05334,29.93726,,-0.000593576871324331,,1.38830399513245,0.700152516365051,,,,,,,,,28.55586,-0.08451164,25,0,26.0055,-0.05376101
7065,2021/03/27 06:17:39,47826.1792,3080.0009,2,13,0,0,0,-2.913269,3.258413,-9.492633582097,8.066435,2.488917,31.05334,29.95043,,-0.000638989615254104,,,,,,,,,,,,28.77524,-0.000693202,25,0,26.43255,0.1373005
7066,2021/03/27 06:17:44,47831.1786,3085.0003,2,13,0,0,0,-2.913864,3.255459,-9.485964783576,8.066435,2.492957,31.05334,29.96358,,-0.000586449983529747,,1.4142529964447,,,,,,,,,,28.93235,0.1006365,25,0,26.12762,0.04109442
7067,2021/03/27 06:17:49,47836.1793,3090.001,2,13,0,0,0,-2.91362,3.252375,-9.4761848475,8.066435,2.496996,31.05334,29.97673,,-0.000545692280866206,,,0.728569388389587,,,,,,,,,28.54834,-0.1025647,25,0,26.06919,-0.0007414818
7068,2021/03/27 06:17:54,47841.1792,3095.0009,2,13,0,0,0,-2.913834,3.249188,-9.467594466792,8.066435,2.501036,31.05334,29.98986,,-0.000664024788420647,,1.32457602024078,,,,,,,,,,28.79745,0.01424134,25,0,26.46199,0.1411778
7069,2021/03/27 06:17:59,47846.1801,3100.0018,2,13,0,0,0,-2.913765,3.245945,-9.457920932925,8.066435,2.505078,31.05334,30.00299,,-0.000487883313326165,,1.31785202026367,,,,,,,,,,28.97854,0.1034331,25,0,26.11709,0.03278196
7070,2021/03/27 06:18:04,47851.1785,3105.0002,2,13,0,0,0,-2.913521,3.243126,-9.448915706646,8.066435,2.509118,31.05334,30.0161,,-0.00063222972676158,,,0.769535481929779,,,,,,,,,28.6081,-0.1002139,25,0,26.04377,-0.0006127357
7071,2021/03/27 06:18:09,47856.1799,3110.0016,2,13,0,0,0,-2.914001,3.239809,-9.440806665809,8.066435,2.51316,31.05334,30.0292,,-0.000732685613911599,,1.24861800670624,,,,,,,,,,28.84789,0.03185928,25,0,26.39877,0.1366508
7072,2021/03/27 06:18:14,47861.1791,3115.0008,2,13,0,0,0,-2.913864,3.236491,-9.430694611224,8.066435,2.517198,31.05334,30.04227,,-0.000623811909463257,,1.24158596992493,,,,,,,,,,28.81261,0.0800705,25,0,26.00005,-0.02636135
7073,2021/03/27 06:18:19,47866.1792,3120.0009,2,13,0,0,0,-2.913811,3.233061,-9.420528705471,8.066435,2.521238,31.05334,30.05534,,-0.000643078878056258,,,0.817509174346924,,,,,,,,,28.66978,-0.005728602,25,0,26.30521,0.08327425
7074,2021/03/27 06:18:24,47871.1801,3125.0018,2,13,0,0,0,-2.913422,3.22994,-9.41017825468,8.066435,2.525279,31.05334,30.0684,,-0.000675810326356441,,1.2542439699173,,,,,,,,,,29.01896,0.1299626,25,0,26.172,0.01493335
7075,2021/03/27 06:18:29,47876.1794,3130.0011,2,13,0,0,0,-2.913651,3.226439,-9.400717218789,8.066435,2.529318,31.05334,30.08144,,-0.000701171113178134,,1.17488694190979,,,,,,,,,,28.76328,0.02308905,25,0,25.99319,-0.07474005
7076,2021/03/27 06:18:34,47881.1792,3135.0009,2,13,0,0,0,-2.913689,3.222815,-9.390280614535,8.066435,2.533358,31.05334,30.09447,,-0.000792525301221758,,,0.833903074264526,,,,,,,,,28.78649,0.01865864,25,0,26.37266,0.09889245
7077,2021/03/27 06:18:39,47886.179,3140.0007,2,13,0,0,0,-2.913948,3.21943,-9.38125160964,8.066435,2.537397,31.05334,30.10748,,-0.000608315283898264,,1.16904997825623,,,,,,,,,,29.06465,0.1343685,25,0,26.31054,0.06611526
7078,2021/03/27 06:18:44,47891.1791,3145.0008,2,13,0,0,0,-2.913803,3.215926,-9.370574826578,8.066435,2.541438,31.05334,30.12048,,-0.000858411774970591,,1.15702903270721,,,,,,,,,,28.8208,0.06395519,25,0,25.95128,-0.06037474
7079,2021/03/27 06:18:49,47896.179,3150.0007,2,13,0,0,0,-2.913658,3.212192,-9.359228918336,8.066435,2.545478,31.05334,30.13346,,-0.000707834027707577,,1.09454798698425,0.884789884090424,,,,,,,,,28.65176,-0.05713046,25,0,26.13753,0.06938279
7080,2021/03/27 06:18:54,47901.1791,3155.0008,2,13,0,0,0,-2.913811,3.208488,-9.348927627768,8.066435,2.54952,31.05334,30.14644,,-0.000643394072540104,,,,,,,,,,,,28.97869,0.03098428,25,0,26.4377,0.1513571
7081,2021/03/27 06:18:59,47906.1801,3160.0018,2,13,0,0,0,-2.91362,3.204886,-9.33781994732,8.066435,2.55356,31.05334,30.1594,,-0.000740866817068309,,1.09348201751709,,,,,,,,,,29.01605,0.09990692,25,0,26.09071,0.02479434
7082,2021/03/27 06:19:04,47911.1791,3165.0008,2,13,0,0,0,-2.913658,3.200981,-9.326563898498,8.066435,2.557598,31.05334,30.17233,,-0.000794054474681616,,1.04985702037811,0.91038191318512,,,,,,,,,28.66493,-0.08787036,25,0,26.06529,0.01623631
7083,2021/03/27 06:19:09,47916.1785,3170.0002,2,13,0,0,0,-2.913773,3.197054,-9.315489624742,8.066435,2.561637,31.05334,30.18525,,-0.000813849677797407,,1.05483901500702,,,,,,,,,,28.75885,-0.05181611,25,0,26.33065,0.1126212
7084,2021/03/27 06:19:14,47921.1785,3175.0002,2,13,0,0,0,-2.913727,3.193124,-9.303891613148,8.066435,2.565676,31.05334,30.19816,,-0.000701147015206516,,,0.98060941696167,,,,,,,,,29.17335,0.04945755,25,0,26.4697,0.132097
7085,2021/03/27 06:19:19,47926.179,3180.0007,2,13,0,0,0,-2.913216,3.189252,-9.290979954432,8.066435,2.569717,31.05334,30.21105,,-0.000871868687681854,,1.03008902072906,,,,,,,,,,29.06366,-0.02082467,25,0,26.02462,-0.09438634
7086,2021/03/27 06:19:24,47931.1785,3185.0002,2,13,0,0,0,-2.913467,3.185097,-9.279675001299,8.066435,2.573754,31.05334,30.22392,,-0.000827520794700831,,1.02385902404785,,,,,,,,,,28.7776,-0.1457906,25,0,26.14295,-0.07318735
7087,2021/03/27 06:19:29,47936.1793,3190.001,2,13,0,0,0,-2.913689,3.180887,-9.268115462143,8.066435,2.577794,31.05334,30.23678,,-0.000764855882152915,,0.950937688350677,0.994225084781647,,,,,,,,,28.97385,-0.08753598,25,0,26.41149,0.01431227
7088,2021/03/27 06:19:34,47941.1801,3195.0018,2,13,0,0,0,-2.913597,3.17682,-9.25597322154,8.066435,2.581834,31.05334,30.24962,,-0.000906933913938701,,0.97616320848465,,,,,,,,,,29.18016,0.09143174,25,0,26.36976,0.002923012
7089,2021/03/27 06:19:39,47946.1792,3200.0009,2,13,0,0,0,-2.913734,3.172546,-9.243955146764,8.066435,2.585872,31.05334,30.26244,,-0.000765132426749915,,,1.02571105957031,,,,,,,,,29.16612,0.103786,25,0,26.04937,-0.09370387
7090,2021/03/27 06:19:44,47951.1791,3205.0008,2,13,0,0,0,-2.914307,3.168163,-9.232999608041,8.066435,2.589912,31.05334,30.27525,,-0.000893531425390393,,0.9656583070755,,,,,,,,,,28.84943,-0.02469301,25,0,26.05134,-0.09605646
7091,2021/03/27 06:19:49,47956.1799,3210.0016,2,13,0,0,0,-2.913017,3.163823,-9.216270183991,8.066435,2.593952,31.05334,30.28804,,-0.000768167083151639,,0.929494500160217,,,,,,,,,,28.85538,0.001348257,25,0,26.29237,0.1059592
7092,2021/03/27 06:19:54,47961.1791,3215.0008,2,13,0,0,0,-2.913536,3.159447,-9.205162574592,8.066435,2.597992,31.05334,30.30081,,-0.000897677382454276,,0.871582210063934,1.08942794799805,,,,,,,,,29.16985,0.07708549,25,0,26.40923,0.1309639
7093,2021/03/27 06:19:59,47966.1799,3220.0016,2,13,0,0,0,-2.913773,3.154985,-9.192910108405,8.066435,2.602033,31.05334,30.31357,,-0.00100853305775672,,0.96017450094223,,,,,,,,,,29.21025,0.08905709,25,0,26.04391,0.02059937
7094,2021/03/27 06:20:04,47971.1793,3225.001,2,13,0,0,0,-2.914024,3.150297,-9.180041065128,8.066435,2.606071,31.05334,30.3263,,-0.000950835994444788,,0.881383419036865,1.10075497627258,,,,,,,,,28.92527,-0.09669483,25,0,26.01363,-0.01046717
7095,2021/03/27 06:20:09,47976.1792,3230.0009,2,13,0,0,0,-2.913467,3.145655,-9.164762035885,8.066435,2.610113,31.05334,30.33903,,-0.000958345422986895,,0.884491324424744,,,,,,,,,,28.89787,-0.1008326,25,0,26.28525,0.04769266
7096,2021/03/27 06:20:14,47981.1791,3235.0008,2,13,0,0,0,-2.913734,3.141068,-9.152236627912,8.066435,2.614152,31.05334,30.35172,,-0.000930197478737682,,0.843055307865143,1.1345020532608,,,,,,,,,29.1478,-0.0425905,25,0,26.48672,0.09956658
7097,2021/03/27 06:20:19,47986.1792,3240.0009,2,13,0,0,0,-2.913963,3.136378,-9.139289446014,8.066435,2.618195,31.05334,30.36441,,-0.00072075187927112,,0.862347781658173,,,,,,,,,,29.23248,0.0609225,25,0,26.27285,-0.06784976
7098,2021/03/27 06:20:24,47991.1793,3245.001,2,13,0,0,0,-2.913483,3.131616,-9.123909978528,8.066435,2.622236,31.05334,30.37707,,-0.000777918321546167,,0.863765418529511,1.17107999324799,,,,,,,,,29.30336,0.108701,25,0,26.15189,-0.06423891
7099,2021/03/27 06:20:29,47996.1791,3250.0008,2,13,0,0,0,-2.913635,3.126611,-9.109803240985,8.066435,2.626274,31.05334,30.38971,,-0.00110081501770765,,0.813095688819885,,,,,,,,,,29.05935,0.07016361,25,0,25.97753,-0.06744981
7100,2021/03/27 06:20:34,48001.1785,3255.0002,2,13,0,0,0,-2.913712,3.121878,-9.096253391136,8.066435,2.630313,31.05334,30.40233,,-0.00123855902347714,,0.837602019309998,1.21206903457642,,,,,,,,,28.90886,-0.1027602,25,0,26.03275,-0.01213193
7101,2021/03/27 06:20:39,48006.1793,3260.001,2,13,0,0,0,-2.91362,3.116841,-9.08129027442,8.066435,2.634353,31.05334,30.41493,,-0.00103044300340116,,0.814147472381592,,,,,,,,,,28.91595,-0.1321697,25,0,26.23933,0.007245541
7102,2021/03/27 06:20:44,48011.1801,3265.0018,2,13,0,0,0,-2.913826,3.111777,-9.067176728802,8.066435,2.638392,31.05334,30.42751,,-0.000931815127842128,,0.811737775802612,1.22850096225739,,,,,,,,,29.20941,-0.07116437,25,0,26.47749,0.03964186
7103,2021/03/27 06:20:49,48016.1791,3270.0008,2,13,0,0,0,-2.913467,3.106655,-9.051136822885,8.066435,2.642432,31.05334,30.44007,,-0.000931433402001858,,0.789950370788574,,,,,,,,,,29.37526,0.07668853,25,0,26.4806,-0.005195141
7104,2021/03/27 06:20:54,48021.1791,3275.0008,2,13,0,0,0,-2.91362,3.101733,-9.03727130346,8.066435,2.646472,31.05334,30.45261,,-0.000869271985720843,,0.803554475307465,1.27015101909637,,,,,,,,,29.38592,0.1101124,25,0,26.25636,-0.009387136
7105,2021/03/27 06:20:59,48026.1799,3280.0016,2,13,0,0,0,-2.913696,3.096366,-9.021869228736,8.066435,2.650514,31.05334,30.46514,,-0.000948377011809498,,0.788392007350922,,,,,,,,,,29.35371,0.09319127,25,0,26.10997,-0.001933575
7106,2021/03/27 06:21:04,48031.1791,3285.0008,2,13,0,0,0,-2.913727,3.091235,-9.007014882845,8.066435,2.654552,31.05334,30.47763,,-0.00110001594293863,,0.785293579101563,1.25256299972534,,,,,,,,,29.10215,-0.09472132,25,0,26.07048,-0.03965199
7107,2021/03/27 06:21:09,48036.1784,3290.0001,2,13,0,0,0,-2.914139,3.085941,-8.992861019799,8.066435,2.658592,31.05334,30.49011,,-0.00102863903157413,,0.755248725414276,,,,,,,,,,28.99993,-0.1304197,25,0,26.21696,-0.01327276
7108,2021/03/27 06:21:14,48041.1793,3295.001,2,13,0,0,0,-2.913651,3.080901,-8.976670279551,8.066435,2.662634,31.05334,30.50257,,-0.000893379212357104,,0.771325170993805,1.30293202400208,,,,,,,,,29.15407,-0.0940913,25,0,26.40759,-0.01234055
7109,2021/03/27 06:21:19,48046.1801,3300.0018,2,13,0,0,0,-2.91346,3.075492,-8.96032292232,8.066435,2.666673,31.05334,30.51501,,-0.000984243466518819,,0.756141722202301,,,,,,,,,,29.28007,0.09469688,25,0,26.43466,0.06639242
7110,2021/03/27 06:21:24,48051.1793,3305.001,2,13,0,0,0,-2.914063,3.070093,-8.946444417859,8.066435,2.670714,31.05334,30.52742,,-0.000939399178605527,,0.780947029590607,1.30695903301239,,,,,,,,,29.47029,0.1235116,25,0,26.4196,0.09090424
7111,2021/03/27 06:21:29,48056.1793,3310.001,2,13,0,0,0,-2.914207,3.064775,-8.931388758425,8.066435,2.674752,31.05334,30.53981,,-0.00104060303419828,,0.733593285083771,,,,,,,,,,29.44974,0.08213103,25,0,26.2565,0.08045375
7112,2021/03/27 06:21:34,48061.1792,3315.0009,2,13,0,0,0,-2.913925,3.059539,-8.915267180575,8.066435,2.678794,31.05334,30.55219,,-0.00100337294861674,,0.737273573875427,1.33468997478485,,,,,,,,,29.52895,-0.000910759,25,0,26.20094,-0.08771896
7113,2021/03/27 06:21:39,48066.1785,3320.0002,2,13,0,0,0,-2.913483,3.053946,-8.897619753918,8.066435,2.682834,31.05334,30.56454,,-0.00130788097158074,,0.759547829627991,,,,,,,,,,29.54435,0.0958246,25,0,26.20932,-0.07712901
7114,2021/03/27 06:21:44,48071.1792,3325.0009,2,13,0,0,0,-2.913429,3.048379,-8.881235781591,8.066435,2.686876,31.05334,30.57687,,-0.00118159502744675,,0.747337400913239,1.33042502403259,,,,,,,,,29.39954,0.09354591,25,0,26.10625,-0.01714945
7115,2021/03/27 06:21:49,48076.1793,3330.001,2,13,0,0,0,-2.913445,3.04308,-8.8658462106,8.066435,2.690915,31.05334,30.58917,,-0.00120103999506682,,0.732092022895813,1.37824404239655,,,,,,,,,29.30546,-0.1109588,25,0,26.07564,-0.0916028
7116,2021/03/27 06:21:54,48081.1785,3335.0002,2,13,0,0,0,-2.914001,3.037635,-8.851671427635,8.066435,2.694956,31.05334,30.60146,,-0.00110337696969509,,0.731090784072876,,,,,,,,,,29.13143,-0.1116168,25,0,26.01445,-0.1590621
7117,2021/03/27 06:21:59,48086.1791,3340.0008,2,13,0,0,0,-2.913727,3.031841,-8.833956981407,8.066435,2.698997,31.05334,30.61372,,-0.0011425920529291,,0.724858820438385,1.37071597576141,,,,,,,,,29.24689,-0.07734358,25,0,26.45824,0.01339495
7118,2021/03/27 06:22:04,48091.1791,3345.0008,2,13,0,0,0,-2.913345,3.026243,-8.816489912835,8.066435,2.703035,31.05334,30.62595,,-0.00116471294313669,,0.725185811519623,,,,,,,,,,29.47317,0.02711773,25,0,26.15189,-0.0951308
7119,2021/03/27 06:22:09,48096.1792,3350.0009,2,13,0,0,0,-2.913788,3.020644,-8.801516239472,8.066435,2.707074,31.05334,30.63817,,-0.00102467904798687,,0.707715690135956,1.38564002513885,,,,,,,,,29.11738,-0.1434404,25,0,26.22116,-0.05533874
7120,2021/03/27 06:22:14,48101.1793,3355.001,2,13,0,0,0,-2.913658,3.015011,-8.784710920238,8.066435,2.711114,31.05334,30.65036,,-0.00107741495594382,,0.728399813175201,,,,,,,,,,29.50453,-0.009151101,25,0,26.48253,0.09314597
7121,2021/03/27 06:22:19,48106.1785,3360.0002,2,13,0,0,0,-2.913773,3.009192,-8.768102401416,8.066435,2.715154,31.05334,30.66253,,-0.00127397303003818,,0.700094699859619,1.41483497619629,,,,,,,,,29.47541,-0.02337635,25,0,26.11853,-0.09251893
7122,2021/03/27 06:22:24,48111.1785,3365.0002,2,13,0,0,0,-2.914001,3.003449,-8.752053389449,8.066435,2.719195,31.05334,30.67467,,-0.00121643394231796,,0.703496098518372,,,,,,,,,,29.17486,-0.1209587,25,0,26.1294,-0.07278621
7123,2021/03/27 06:22:29,48116.1794,3370.0011,2,13,0,0,0,-2.913765,2.997502,-8.73401641503,8.066435,2.723235,31.05334,30.6868,,-0.00118415802717209,,0.697225272655487,1.41666102409363,,,,,,,,,29.41672,-0.05924761,25,0,26.50095,0.05605936
7124,2021/03/27 06:22:34,48121.1793,3375.001,2,13,0,0,0,-2.913734,2.991788,-8.717274416392,8.066435,2.727276,31.05334,30.6989,,-0.00126219703815877,,0.701923072338104,1.45105397701263,,,,,,,,,29.61353,0.04639685,25,0,26.26474,-0.05124927
7125,2021/03/27 06:22:39,48126.1791,3380.0008,2,13,0,0,0,-2.913872,2.985771,-8.700154515312,8.066435,2.731316,31.05334,30.71097,,-0.00125655194278806,,0.683555126190186,,,,,,,,,,29.21427,-0.09990215,25,0,26.03371,-0.1472861
7126,2021/03/27 06:22:44,48131.1792,3385.0009,2,13,0,0,0,-2.913765,2.979843,-8.682562238895,8.066435,2.735358,31.05334,30.72303,,-0.00119639397598803,,0.67668879032135,1.475919008255,,,,,,,,,29.38828,-0.09860158,25,0,26.48657,0.01866579
7127,2021/03/27 06:22:49,48136.1784,3390.0001,2,13,0,0,0,-2.91394,2.973962,-8.66594683028,8.066435,2.739397,31.05334,30.73505,,-0.00120951095595956,,0.645766019821167,,,,,,,,,,29.68954,0.04011631,25,0,26.19885,-0.0664711
7128,2021/03/27 06:22:54,48141.1785,3395.0002,2,13,0,0,0,-2.913803,2.967484,-8.646663781652,8.066435,2.743439,31.05334,30.74706,,-0.001326136989519,,0.678891181945801,1.50497496128082,,,,,,,,,29.29449,-0.1136053,25,0,26.21418,-0.04760325
7129,2021/03/27 06:22:59,48146.1795,3400.0012,2,13,0,0,0,-2.913231,2.961205,-8.626674203355,8.066435,2.74748,31.05334,30.75904,,-0.00143931398633868,,0.650304973125458,1.52587997913361,,,,,,,,,29.52062,-0.05017638,25,0,26.51296,0.06517947
7130,2021/03/27 06:23:04,48151.1794,3405.0011,2,13,0,0,0,-2.913399,2.954972,-8.609012469828,8.066435,2.751521,31.05334,30.77099,,-0.00133451598230749,,0.631348729133606,,,,,,,,,,29.65195,0.04387677,25,0,26.26782,-0.07157981
7131,2021/03/27 06:23:09,48156.1787,3410.0004,2,13,0,0,0,-2.913788,2.948437,-8.591120349356,8.066435,2.755562,31.05334,30.78292,,-0.00130485801491886,,0.643061101436615,1.55590105056763,,,,,,,,,29.37817,-0.06158888,25,0,26.02773,-0.1532459
7132,2021/03/27 06:23:14,48161.1794,3415.0011,2,13,0,0,0,-2.913658,2.941853,-8.571553528274,8.066435,2.759604,31.05334,30.79482,,-0.00127057998906821,,0.603297114372253,1.6283940076828,,,,,,,,,29.4661,-0.07544339,25,0,26.3869,-0.01365006
7133,2021/03/27 06:23:19,48166.1792,3420.0009,2,13,0,0,0,-2.913574,2.935064,-8.551526158736,8.066435,2.763645,31.05334,30.8067,,-0.00129266397561878,,0.599053919315338,,,,,,,,,,29.72362,0.07742822,25,0,26.31151,-0.02444446
7134,2021/03/27 06:23:24,48171.1792,3425.0009,2,13,0,0,0,-2.913467,2.928391,-8.531770541597,8.066435,2.767686,31.05334,30.81855,,-0.00129494804423302,,0.591307580471039,1.67043697834015,,,,,,,,,29.54071,0.01698375,25,0,25.99905,-0.147599
7135,2021/03/27 06:23:29,48176.1792,3430.0009,2,13,0,0,0,-2.913673,2.921345,-8.511844050185,8.066435,2.771728,31.05334,30.83037,,-0.00130626396276057,,0.596457779407501,1.71044301986694,,,,,,,,,29.38426,-0.01513124,25,0,26.05523,-0.09091139
7136,2021/03/27 06:23:34,48181.1786,3435.0003,2,13,0,0,0,-2.91362,2.914074,-8.49050428788,8.066435,2.775768,31.05334,30.84216,,-0.00152885296847671,,0.55633670091629,,,,,,,,,,29.41256,-0.02331138,25,0,26.26893,0.1055855
7137,2021/03/27 06:23:39,48186.1786,3440.0003,2,13,0,0,0,-2.913292,2.906784,-8.468310572928,8.066435,2.77981,31.05334,30.85392,,-0.00152092997450382,,0.540986716747284,1.79434096813202,,,,,,,,,29.67607,0.05209804,25,0,26.41315,0.1415032
7138,2021/03/27 06:23:44,48191.1794,3445.0011,2,13,0,0,0,-2.913803,2.899379,-8.448219228337,8.066435,2.783852,31.05334,30.86566,,-0.00155530404299498,,0.53504091501236,1.80655097961426,,,,,,,,,29.66996,0.0992173,25,0,26.08652,0.03759503
7139,2021/03/27 06:23:49,48196.1794,3450.0011,2,13,0,0,0,-2.913773,2.891522,-8.425238732506,8.066435,2.787894,31.05334,30.87736,,-0.00157386297360063,,0.518200874328613,1.88020396232605,,,,,,,,,29.34873,-0.09977341,25,0,26.03371,0.01081347
7140,2021/03/27 06:23:54,48201.1793,3455.001,2,13,0,0,0,-2.913689,2.883609,-8.401939823601,8.066435,2.791936,31.05334,30.88903,,-0.00167137605603784,,0.500095188617706,,,,,,,,,,29.54601,-0.04129887,25,0,26.36765,0.1053095
7141,2021/03/27 06:23:59,48206.1792,3460.0009,2,13,0,0,0,-2.913383,2.875724,-8.378085414292,8.066435,2.795978,31.05334,30.90067,,-0.00147914001718163,,0.497437387704849,1.98131895065308,,,,,,,,,29.83094,0.002254248,25,0,26.44808,0.109095
7142,2021/03/27 06:24:04,48211.1785,3465.0002,2,13,0,0,0,-2.913399,2.867352,-8.353740449448,8.066435,2.800019,31.05334,30.91228,,-0.00179374602157623,,0.481635689735413,1.99032998085022,,,,,,,,,29.87207,0.03943563,25,0,26.19756,-0.07605493
7143,2021/03/27 06:24:09,48216.1787,3470.0004,2,13,0,0,0,-2.913536,2.858571,-8.328549517056,8.066435,2.804061,31.05334,30.92385,,-0.00180895405355841,,0.475929796695709,2.10077095031738,,,,,,,,,29.7562,0.04904926,25,0,26.05942,-0.09971797
7144,2021/03/27 06:24:14,48221.1786,3475.0003,2,13,0,0,0,-2.913689,2.8499,-8.3037222811,8.066435,2.808102,31.05334,30.93538,,-0.0020297709852457,,0.455204010009766,2.18964409828186,,,,,,,,,29.47431,-0.03778517,25,0,26.14591,-0.08477569
7145,2021/03/27 06:24:19,48226.1786,3480.0003,2,13,0,0,0,-2.913467,2.840946,-8.277002419782,8.066435,2.812145,31.05334,30.94688,,-0.00191458303015679,,0.456443011760712,2.20953989028931,,,,,,,,,29.74788,0.05895197,25,0,26.41426,0.06608784
7146,2021/03/27 06:24:24,48231.1794,3485.0011,2,13,0,0,0,-2.913406,2.831564,-8.249495546984,8.066435,2.816187,31.05334,30.95835,,-0.00172239798121154,,0.435684710741043,2.31647491455078,,,,,,,,,29.95218,0.1598787,25,0,26.23555,0.0208199
7147,2021/03/27 06:24:29,48236.1793,3490.001,2,13,0,0,0,-2.913216,2.82179,-8.22048377664,8.066435,2.820228,31.05334,30.96977,,-0.00209018005989492,,0.431671112775803,2.32279491424561,,,,,,,,,29.61033,0.03501832,25,0,25.9338,-0.08940339
7148,2021/03/27 06:24:34,48241.1786,3495.0003,2,13,0,0,0,-2.913826,2.811734,-8.192903634284,8.066435,2.824268,31.05334,30.98115,,-0.00222487701103091,,0.414466202259064,2.53695011138916,,,,,,,,,29.51742,-0.01380742,25,0,26.22494,0.1018059
7149,2021/03/27 06:24:39,48246.1794,3500.0011,2,13,0,0,0,-2.913651,2.801586,-8.162843850486,8.066435,2.82831,31.05334,30.9925,,-0.00210135593079031,,0.403500497341156,2.4811110496521,,,,,,,,,29.90645,0.05488217,25,0,26.41735,0.1354265
7150,2021/03/27 06:24:44,48251.1785,3505.0002,2,13,0,0,0,-2.913498,2.791018,-8.131625360964,8.066435,2.832352,31.05334,31.0038,,-0.00203942600637674,,0.384505391120911,2.61561489105225,,,,,,,,,30.02269,0.1073295,25,0,26.1428,0.05474627
7151,2021/03/27 06:24:49,48256.1786,3510.0003,2,13,0,0,0,-2.913727,2.779851,-8.099726914677,8.066435,2.836393,31.05334,31.01505,,-0.00201507098972797,,0.363636404275894,2.72597599029541,,,,,,,,,29.69629,-0.07696211,25,0,26.05606,-0.006327033
7152,2021/03/27 06:24:54,48261.1785,3515.0002,2,13,0,0,0,-2.913597,2.76845,-8.06614761465,8.066435,2.840434,31.05334,31.02627,,-0.00243200198747218,,0.357768505811691,2.79100704193115,,,,,,,,,29.90631,0.008534789,25,0,26.4172,0.1376981
7153,2021/03/27 06:24:59,48266.1794,3520.0011,2,13,0,0,0,-2.913765,2.756677,-8.032308958905,8.066435,2.844476,31.05334,31.03743,,-0.00216969894245267,,0.341098487377167,2.8912980556488,,,,,,,,,30.13673,0.09651244,25,0,26.10818,0.03051102
7154,2021/03/27 06:25:04,48271.1785,3525.0002,2,13,0,0,0,-2.913269,2.744035,-7.994112100415,8.066435,2.848515,31.05334,31.04854,,-0.00258980109356344,,0.322424590587616,3.03443288803101,,,,,,,,,29.81457,-0.09655714,25,0,26.0185,-0.02163768
7155,2021/03/27 06:25:09,48276.1792,3530.0009,2,13,0,0,0,-2.913651,2.731077,-7.957405232127,8.066435,2.852558,31.05334,31.05961,,-0.00249970704317093,,0.31064361333847,3.19531488418579,,,,,,,,,29.85669,-0.07226765,25,0,26.33162,0.08074343
7156,2021/03/27 06:25:14,48281.1786,3535.0003,2,13,0,0,0,-2.913612,2.717634,-7.918131034008,8.066435,2.8566,31.05334,31.07062,,-0.0027419300749898,,0.298593997955322,3.33863496780396,,,,,,,,,30.20513,-0.001298189,25,0,26.3908,0.09216607
7157,2021/03/27 06:25:19,48286.1787,3540.0004,2,13,0,0,0,-2.913361,2.703542,-7.876393824662,8.066435,2.860641,31.05334,31.08157,,-0.00280729099176824,,0.277142912149429,3.38238596916199,,,,,,,,,30.21667,-0.02368629,25,0,26.11044,-0.0995487
7158,2021/03/27 06:25:24,48291.1794,3545.0011,2,13,0,0,0,-2.913651,2.688464,-7.833245822064,8.066435,2.864683,31.05334,31.09247,,-0.00316246296279132,,0.274269610643387,3.67511796951294,,,,,,,,,29.92559,-0.1372612,25,0,26.15177,-0.0604856
7159,2021/03/27 06:25:29,48296.1785,3550.0002,2,13,0,0,0,-2.913727,2.673042,-7.788514647534,8.066435,2.868723,31.05334,31.1033,,-0.00288580195046961,,0.260485887527466,3.84550809860229,,,,,,,,,30.16775,-0.05326986,25,0,26.44568,0.06422758
7160,2021/03/27 06:25:34,48301.1784,3555.0001,2,13,0,0,0,-2.913467,2.656577,-7.739849422459,8.066435,2.872765,31.05334,31.11407,,-0.00368849304504693,,0.25232321023941,4.08225011825562,,,,,,,,,30.43029,0.06659627,25,0,26.31165,-0.04417062
7161,2021/03/27 06:25:39,48306.1793,3560.001,2,13,0,0,0,-2.91346,2.639214,-7.68924442044,8.066435,2.876807,31.05334,31.12477,,-0.00355251505970955,,0.223754301667213,4.33835983276367,,,,,,,,,30.39914,0.08140564,25,0,26.12354,-0.09150028
7162,2021/03/27 06:25:44,48311.1786,3565.0003,2,13,0,0,0,-2.913521,2.620977,-7.636271530017,8.066435,2.880848,31.05334,31.1354,,-0.0036267910618335,,0.220064699649811,4.55589199066162,,,,,,,,,30.24588,0.05744219,25,0,26.04729,-0.06896079
7163,2021/03/27 06:25:49,48316.1795,3570.0012,2,13,0,0,0,-2.913849,2.601779,-7.581191137371,8.066435,2.88489,31.05334,31.14596,,-0.00389952911064029,,0.212109699845314,4.82114887237549,,,,,,,,,30.13144,-0.03975391,25,0,26.21682,0.06893396
7164,2021/03/27 06:25:54,48321.1786,3575.0003,2,13,0,0,0,-2.913582,2.581835,-7.52238798297,8.066435,2.888932,31.05334,31.15644,,-0.00350150000303984,,0.203700199723244,4.98484086990356,,,,,,,,,30.47541,0.05697787,25,0,26.44971,0.1264644
7165,2021/03/27 06:25:59,48326.1793,3580.001,2,13,0,0,0,-2.913208,2.560846,-7.460277053968,8.066435,2.892975,31.05334,31.16683,,-0.00456049107015133,,0.186648994684219,5.21611499786377,,,,,,,,,30.47762,0.08761525,25,0,26.08874,-0.002886057
7166,2021/03/27 06:26:04,48331.1785,3585.0002,2,13,0,0,0,-2.913208,2.53871,-7.39579028168,8.066435,2.897015,31.05334,31.17713,,-0.00420285109430552,,0.175313606858253,5.51995801925659,,,,,,,,,30.2244,-0.05106628,25,0,26.2607,0.0508368
7167,2021/03/27 06:26:09,48336.1793,3590.001,2,13,0,0,0,-2.913696,2.515656,-7.329856824576,8.066435,2.901057,31.05334,31.18735,,-0.0048986398614943,,0.170253306627274,5.72533988952637,,,,,,,,,30.758,0.118807,25,0,26.44289,0.117653
7168,2021/03/27 06:26:12,48339.4464,3593.2681,2,13,0,0,0,-2.913544,2.49999,-7.28383086456,8.066435,2.903697,31.05334,31.19397,,-0.00502659706398845,0.0202802196145058,0.16428430378437,5.90518999099731,,,,,,,,,30.77791,0.05608082,25,0,26.36332,0.09221673
7169,2021/03/27 06:26:12,48339.4544,0.0015,2,14,0,0,0,-2.913544,2.499966,-7.283760939504,8.066435,0.0000008902492,31.05334,31.19398,,-0.00502659706398845,0.0202802196145058,0.16428430378437,5.90518999099731,,,,,,,,,30.7778167492673,0.0560803911897149,25,0,26.3623693455701,0.0914121296235471
7170,2021/03/27 06:27:12,48399.4944,60.0009,2,15,0,0,0,0,2.842121,0,8.066435,0.000002832611,31.05334,31.19399,,0.000779137015342712,,,,,,,,,,,,30.07797,0.05286217,25,0,25.9848,-0.05357146
7171,2021/03/27 06:28:12,48459.4937,120.0002,2,15,0,0,0,0,2.865797,0,8.066435,0.000002832611,31.05334,31.19399,,0.000263281399384141,,,,,,,,,,,,29.40452,-0.1055741,25,0,26.42461,-0.05286574
7172,2021/03/27 06:29:12,48519.4936,180.0001,2,15,0,0,0,0,2.878123,0,8.066435,0.000002832611,31.05334,31.19399,,0.000187103694770485,,0,,,,,,,,,,28.85651,-0.04664063,25,0,26.30064,-0.05356371
7173,2021/03/27 06:30:12,48579.4938,240.0003,2,15,0,0,0,0,2.886704,0,8.066435,0.000002832611,31.05334,31.19399,,0.000142810895340517,,,,,,,,,,,,28.84818,0.0639075,25,0,26.34922,0.0842768
7174,2021/03/27 06:31:12,48639.4937,300.0002,2,15,0,0,0,0,2.893172,0,8.066435,0.000002832611,31.05334,31.19399,,0.000131155000417493,,0,,,,,,,,,,28.19802,0.04520297,25,0,26.04491,-0.04810691
7175,2021/03/27 06:32:12,48699.4937,360.0002,2,15,0,0,0,0,2.898502,0,8.066435,0.000002832611,31.05334,31.19399,,0.000100193698017392,,,,,,,,,,,,28.08435,0.09309173,25,0,26.05899,-0.00005364418
7176,2021/03/27 06:33:12,48759.4937,420.0002,2,15,0,0,0,0,2.902902,0,8.066435,0.000002832611,31.05334,31.19399,,0.0000771679624449462,,0,,,,,,,,,,27.87175,0.08556962,25,0,26.13764,-0.01209199
7177,2021/03/27 06:34:12,48819.4946,480.0011,2,15,0,0,0,0,2.906992,0,8.066435,0.000002832611,31.05334,31.19399,,0.0000774885629652999,,,,,,,,,,,,27.40556,0.04693389,25,0,26.0404,-0.06648064
7178,2021/03/27 06:35:12,48879.4937,540.0002,2,15,0,0,0,0,2.910757,0,8.066435,0.000002832611,31.05334,31.19399,,0.0000685587801854126,,0,,,,,,,,,,27.26277,-0.0826633,25,0,26.43856,-0.02720833
7179,2021/03/27 06:36:12,48939.4945,600.001,2,15,0,0,0,0,2.914,0,8.066435,0.000002832611,31.05334,31.19399,,0.0000378131699108053,,,,,,,,,,,,27.01285,-0.1110971,25,0,26.29504,-0.05343616
7180,2021/03/27 06:37:12,48999.4938,660.0003,2,15,0,0,0,0,2.91673,0,8.066435,0.000002832611,31.05334,31.19399,,0.0000357588396582287,,0,,,,,,,,,,26.9533,-0.06526649,25,0,26.24964,-0.07203519
7181,2021/03/27 06:38:12,49059.4938,720.0003,2,15,0,0,0,0,2.919508,0,8.066435,0.000002832611,31.05334,31.19399,,0.0000538165113539435,,,,,,,,,,,,27.14934,-0.06183028,25,0,26.52427,0.06487429
7182,2021/03/27 06:39:12,49119.4937,780.0002,2,15,0,0,0,0,2.921959,0,8.066435,0.000002832611,31.05334,31.19399,,0.0000662581223878078,,0,,,,,,,,,,26.76796,-0.1095992,25,0,26.52204,0.1457125
7183,2021/03/27 06:40:12,49179.4939,840.0004,2,15,0,0,0,0,2.924384,0,8.066435,0.000002832611,31.05334,31.19399,,0.0000585541711188853,,,,,,,,,,,,27.19828,0.1041758,25,0,26.13263,-0.1089954
7184,2021/03/27 06:41:12,49239.4947,900.0012,2,15,0,0,0,0,2.926641,0,8.066435,0.000002832611,31.05334,31.19399,,0.000049746271542972,,0,,,,,,,,,,27.01844,0.05050182,25,0,26.59251,0.1506937
7185,2021/03/27 06:42:12,49299.4939,960.0004,2,15,0,0,0,0,2.928592,0,8.066435,0.000002832611,31.05334,31.19399,,0.0000335069016728085,,,,,,,,,,,,27.0721,0.1213324,25,0,26.511,0.1125699
7186,2021/03/27 06:43:12,49359.494,1020.0005,2,15,0,0,0,0,2.93068,0,8.066435,0.000002832611,31.05334,31.19399,,0.0000135132795548998,,0,,,,,,,,,,27.02023,0.1000684,25,0,26.18135,-0.08229077
7187,2021/03/27 06:44:12,49419.4949,1080.0014,2,15,0,0,0,0,2.93249,0,8.066435,0.000002832611,31.05334,31.19399,,0.0000213762796192896,,,,,,,,,,,,26.92878,0.06773829,25,0,26.14673,-0.0857383
7188,2021/03/27 06:45:12,49479.4941,1140.0006,2,15,0,0,0,0,2.93441,0,8.066435,0.000002832611,31.05334,31.19399,,0.0000401842407882214,,0,,,,,,,,,,26.58825,-0.1206625,25,0,26.24742,-0.06514251
7189,2021/03/27 06:46:12,49539.4948,1200.0013,2,15,0,0,0,0,2.936116,0,8.066435,0.000002832611,31.05334,31.19399,,0.0000365886007784866,,,,,,,,,,,,26.93489,0.1165259,25,0,26.19559,-0.04581988
7190,2021/03/27 06:47:12,49599.4942,1260.0007,2,15,0,0,0,0,2.937784,0,8.066435,0.000002832611,31.05334,31.19399,,0.0000284490197373088,,0,,,,,,,,,,26.55897,-0.1393974,25,0,26.34629,0.0006586313
7191,2021/03/27 06:48:12,49659.4941,1320.0006,2,15,0,0,0,0,2.93923,0,8.066435,0.000002832611,31.05334,31.19399,,0.0000350914888258558,,,,,,,,,,,,26.71845,0.008894801,25,0,26.03582,-0.1268625
7192,2021/03/27 06:49:12,49719.4951,1380.0016,2,15,0,0,0,0,2.940803,0,8.066435,0.000002832611,31.05334,31.19399,,0.0000198356192413485,,0,,,,,,,,,,26.40611,-0.1598841,25,0,26.11501,-0.08657634
7193,2021/03/27 06:50:12,49779.495,1440.0015,2,15,0,0,0,0,2.942271,0,8.066435,0.000002832611,31.05334,31.19399,,-0.0000163183995027794,,,,,,,,,,,,26.83146,0.07398605,25,0,26.12762,-0.08173108
7194,2021/03/27 06:51:12,49839.4943,1500.0008,2,15,0,0,0,0,2.943842,0,8.066435,0.000002832611,31.05334,31.19399,,0.0000254050792136695,,0,,,,,,,,,,26.46128,-0.07653117,25,0,26.06336,-0.1277685
7195,2021/03/27 06:52:12,49899.4943,1560.0008,2,15,0,0,0,0,2.944986,0,8.066435,0.000002832611,31.05334,31.19399,,0.0000246144700213335,,,,,,,,,,,,26.36046,-0.1551181,25,0,26.18332,-0.03727674
7196,2021/03/27 06:53:12,49959.4944,1620.0009,2,15,0,0,0,0,2.946329,0,8.066435,0.000002832611,31.05334,31.19399,,0.0000169102404470323,,0,,,,,,,,,,26.83951,0.1283675,25,0,26.15219,-0.08198559
7197,2021/03/27 06:54:12,50019.4943,1680.0008,2,15,0,0,0,0,2.947594,0,8.066435,0.000002832611,31.05334,31.19399,,-0.0000201132097572554,,,,,,,,,,,,26.55171,-0.06897867,25,0,26.28818,0.1033199
7198,2021/03/27 06:55:12,50079.4936,1740.0001,2,15,0,0,0,0,2.949005,0,8.066435,0.000002832611,31.05334,31.19399,,-0.00000371414694200212,,0,,,,,,,,,,26.65928,-0.04510939,25,0,26.02644,-0.1029932
7199,2021/03/27 06:56:12,50139.4945,1800.001,2,15,0,0,0,0,2.950154,0,8.066435,0.000002832611,31.05334,31.19399,,0.0000243413305724971,,,,,,,,,,,,26.34107,-0.07180691,25,0,26.13542,0.04607439
7200,2021/03/27 06:56:12,50139.4959,1800.0024,2,15,0,0,0,0,2.950154,0,8.066435,0.000002832611,31.05334,31.19399,,0.0000243413305724971,0.0202802196145058,0,0,,,,,,,,,26.34107,-0.07180691,25,0,26.13542,0.04607439
7201,2021/03/27 06:56:12,50139.5023,0.0014,3,16,0,0,0,0,2.950167,0,8.066435,0.000002832611,31.05334,31.19399,,0.0000243413305724971,0.0202802196145058,0,0,,,,,,,,,26.3410712178394,-0.071858947886224,25,0,26.1363571994253,0.0463661969488071
7202,2021/03/27 06:56:17,50144.5409,5.0001,3,7,0,0,0,1.454636,3.026298,4.402162017528,8.068446,0.00003164997,31.0594,31.19408,,0.00453757494688034,,0.0865091532468796,11.8125696182251,,,,,,,,,26.34203,-0.1128274,25,0,26.20762,0.03845751
7203,2021/03/27 06:56:22,50149.5417,10.0009,3,7,0,0,0,1.454803,3.045748,4.430963327644,8.070464,0.00003164997,31.06553,31.19408,,0.00348913692869246,,0.106952898204327,10.0772895812988,,,,,,,,,26.43699,-0.1051283,25,0,26.32397,-0.04287601
7204,2021/03/27 06:56:27,50154.5426,15.0018,3,7,0,0,0,1.454826,3.062737,4.455749418762,8.072483,0.00003164997,31.0717,31.19408,,0.00320882606320083,,0.119573496282101,8.66281986236572,,,,,,,,,26.47552,0.04795313,25,0,26.39809,0.1103139
7205,2021/03/27 06:56:32,50159.5409,20.0001,3,7,0,0,0,1.455055,3.078096,4.47879897528,8.0745,0.00003164997,31.07789,31.19408,,0.00271500297822058,,0.134589806199074,7.4513840675354,,,,,,,,,26.50173,-0.01875579,25,0,26.44568,0.1303524
7206,2021/03/27 06:56:37,50164.5417,25.0009,3,7,0,0,0,1.454903,3.091743,4.498186165929,8.076518,0.00003164997,31.08412,31.19408,,0.00281910900957882,,0.154905706644058,7.03951787948608,,,,,,,,,26.68077,-0.03984571,25,0,26.46814,0.06692529
7207,2021/03/27 06:56:42,50169.5409,30.0001,3,7,0,0,0,1.454941,3.104401,4.516720295341,8.078537,0.00003164997,31.09037,31.19408,,0.00248883105814457,,0.162471398711205,6.6466121673584,,,,,,,,,26.75903,0.07947683,25,0,26.32575,-0.04959643
7208,2021/03/27 06:56:47,50174.5408,35,3,7,0,0,0,1.45433,3.116082,4.53181153506,8.080554,0.00003164997,31.09665,31.19408,,0.00233058794401586,,0.175562307238579,5.67567586898804,,,,,,,,,26.77355,0.1108879,25,0,26.18361,-0.05594611
7209,2021/03/27 06:56:52,50179.5417,40.0009,3,7,0,0,0,1.454445,3.127112,4.54821241284,8.082572,0.00003164997,31.10294,31.19408,,0.00203162105754018,,0.187107801437378,5.44225788116455,,,,,,,,,26.6586,0.1077825,25,0,26.05427,-0.001217723
7210,2021/03/27 06:56:57,50184.5417,45.0009,3,7,0,0,0,1.454865,3.137241,4.564262127465,8.084591,0.00003164997,31.10927,31.19408,,0.00197610189206898,,0.192681506276131,5.08531284332275,,,,,,,,,26.52435,-0.06730139,25,0,25.9911,-0.08067131
7211,2021/03/27 06:57:02,50189.5417,50.0009,3,7,0,0,0,1.454712,3.146904,4.577839011648,8.086608,0.00003164997,31.11561,31.19408,,0.00204944098368287,,0.21153849363327,4.79735279083252,,,,,,,,,26.39606,-0.08937299,25,0,25.97671,-0.1384044
7212,2021/03/27 06:57:07,50194.541,55.0002,3,7,0,0,0,1.454811,3.156086,4.591508629746,8.088626,0.00003164997,31.12197,31.19408,,0.0018663170048967,,0.225885003805161,4.58584499359131,,,,,,,,,26.31159,-0.02513528,25,0,26.02755,-0.1097238
7213,2021/03/27 06:57:12,50199.5416,60.0008,3,7,0,0,0,1.454498,3.164926,4.603378537148,8.090643,0.00003164997,31.12834,31.19408,,0.00193041400052607,,0.23013910651207,,,,,,,,,,26.28829,-0.07470012,25,0,26.11111,0.06099999
7214,2021/03/27 06:57:17,50204.541,65.0002,3,7,0,0,0,1.454521,3.173086,4.615320221806,8.09266,0.00003164997,31.13473,31.19408,,0.00176390504930168,,0.243865296244621,4.2382869720459,,,,,,,,,26.26159,-0.1319063,25,0,26.15565,0.008245707
7215,2021/03/27 06:57:22,50209.5417,70.0009,3,7,0,0,0,1.45475,3.181064,4.627652854,8.094678,0.00003164997,31.14114,31.19408,,0.00154706696048379,,0.259047597646713,4.17747688293457,,,,,,,,,26.29107,-0.132339,25,0,26.24211,-0.07230163
7216,2021/03/27 06:57:27,50214.5417,75.0009,3,7,0,0,0,1.454445,3.189003,4.638229468335,8.096695,0.00003164997,31.14757,31.19408,,0.00176955503411591,,0.257506608963013,3.8130669593811,,,,,,,,,26.34218,0.00192225,25,0,26.25049,0.1176536
7217,2021/03/27 06:57:32,50219.5417,80.0009,3,7,0,0,0,1.455368,3.196179,4.651616638872,8.098713,0.00003164997,31.15401,31.19408,,0.0015836029779166,,0.271792888641357,3.70010495185852,,,,,,,,,26.37096,-0.1120788,25,0,26.18669,0.005808473
7218,2021/03/27 06:57:37,50224.541,85.0002,3,7,0,0,0,1.454247,3.203233,4.658291980551,8.10073,0.00003164997,31.16047,31.19408,,0.00131972797680646,,0.281773209571838,,,,,,,,,,26.29233,-0.09287894,25,0,26.14365,-0.1084805
7219,2021/03/27 06:57:42,50229.541,90.0002,3,7,0,0,0,1.454483,3.21021,4.66919587143,8.102747,0.00003164997,31.16693,31.19408,,0.00147382100112736,,0.288300305604935,3.53192210197449,,,,,,,,,26.31159,-0.08586109,25,0,26.0703,0.04537642
