Repository: HVES-Battery-Testing-Consortium/LG-HG2

# Battery Testing Consortium (BTC)
The Battery Testing Consortium (BTC) has been developed within the High Voltage and Energy Storage Lab at Oxford Brookes University to provide accurate and comprehensive cell data to Formula Student Electric teams. Through the BTC, we aim to provide FS teams with information for improved and informed decisions for cell selection, pack architecture design, thermal cooling requirements, and end of life predictions. A range of tests are completed to provide a comprehensive electrochemical lithium-ion characterisation for modelling, validation, and battery management parameterisation.

File: Data/Round1/LG_HG2/Package 1/210326_FSD_CellCond_LGHG2_1_25C/210326_FSD_CellCond_LGHG2_1_Channel_2_Wb_1.CSV (part 48 of 62)
Data_Point,Date_Time,Test_Time(s),Step_Time(s),Cycle_Index,Step_Index,TC_Counter1,TC_Counter2,TC_Counter3,Current(A),Voltage(V),Power(W),Charge_Capacity(Ah),Discharge_Capacity(Ah),Charge_Energy(Wh),Discharge_Energy(Wh),ACR(Ohm),dV/dt(V/s),Internal_Resistance(Ohm),dQ/dV(Ah/V),dV/dQ(V/Ah),MetaCode_MV_UD1,MetaCode_MV_UD2,MetaCode_MV_UD3,MetaCode_MV_UD4,MetaCode_MV_UD5,MetaCode_MV_UD6,MetaCode_MV_UD7,MetaCode_MV_UD8,Aux_Temperature_1(C),Aux_dT/dt_1(C),Aux_Temperature_2(C),Aux_dT/dt_2(C),Aux_Temperature_3(C),Aux_dT/dt_3(C)
9381,2021/03/27 10:47:32,64019.654,2075.0008,3,13,0,0,0,-2.913582,3.5251,-10.2706679082,10.98632,1.676689,42.20043,37.56645,,,,,,,,,,,,,,27.99052,-0.02697408,25,0,26.06452,-0.1071757
9382,2021/03/27 10:47:37,64024.6541,2080.0009,3,13,0,0,0,-2.913498,3.524056,-10.267330107888,10.98632,1.680729,42.20043,37.58069,,-0.000255033286521211,,,0.278629004955292,,,,,,,,,27.75726,-0.05585551,25,0,25.94435,-0.1517612
9383,2021/03/27 10:47:42,64029.6541,2085.0009,3,13,0,0,0,-2.913361,3.522852,-10.263339625572,10.98632,1.684771,42.20043,37.59493,,-0.000179405193193816,,3.60970497131348,,,,,,,,,,27.68965,-0.003077388,25,0,26.03327,-0.09212375
9384,2021/03/27 10:47:47,64034.655,2090.0018,3,13,0,0,0,-2.913383,3.521827,-10.260430910741,10.98632,1.68881,42.20043,37.60916,,-0.000302195898257196,,,,,,,,,,,,27.64318,-0.07580817,25,0,26.20749,0.06635904
9385,2021/03/27 10:47:52,64039.6542,2095.001,3,13,0,0,0,-2.913612,3.520673,-10.257875100876,10.98632,1.69285,42.20043,37.62339,,-0.000193373794900253,,,,,,,,,,,,27.61122,-0.09806573,25,0,26.30362,0.06854832
9386,2021/03/27 10:47:57,64044.6532,2100,3,13,0,0,0,-2.913383,3.519727,-10.254312806441,10.98632,1.696889,42.20043,37.6376,,-0.000228704506298527,,,,,,,,,,,,27.84472,-0.05886853,25,0,26.4381,0.07889867
9387,2021/03/27 10:48:02,64049.6532,2105,3,13,0,0,0,-2.91346,3.518404,-10.25072931784,10.98632,1.700929,42.20043,37.65182,,-0.000260015192907304,,,,,,,,,,,,28.05148,0.09126008,25,0,26.37498,-0.02419293
9388,2021/03/27 10:48:07,64054.6533,2110.0001,3,13,0,0,0,-2.913307,3.517269,-10.246884398583,10.98632,1.704969,42.20043,37.66603,,-0.000200031296117231,,3.67371797561646,,,,,,,,,,27.97534,0.0709784,25,0,26.0279,-0.1023895
9389,2021/03/27 10:48:12,64059.654,2115.0008,3,13,0,0,0,-2.913345,3.516391,-10.244460137895,10.98632,1.709008,42.20043,37.68024,,-0.000256385304965079,,,,,,,,,,,,27.74111,0.04857004,25,0,25.96377,-0.08485019
9390,2021/03/27 10:48:17,64064.6542,2120.001,3,13,0,0,0,-2.913506,3.51517,-10.24146888602,10.98632,1.713049,42.20043,37.69445,,-0.000237765299971215,,,,,,,,,,,,27.59605,-0.07349491,25,0,26.08185,0.0553143
9391,2021/03/27 10:48:22,64069.655,2125.0018,3,13,0,0,0,-2.91317,3.514202,-10.23746784034,10.98632,1.71709,42.20043,37.70865,,-0.000246904790401459,,,,,,,,,,,,27.62737,-0.09745479,25,0,26.28421,0.06693542
9392,2021/03/27 10:48:27,64074.6533,2130.0001,3,13,0,0,0,-2.913284,3.513074,-10.234582275016,10.98632,1.721129,42.20043,37.72284,,,,3.87759399414063,0.265046894550323,,,,,,,,,28.02359,-0.02569795,25,0,26.44667,0.08547187
9393,2021/03/27 10:48:32,64079.6532,2135,3,13,0,0,0,-2.913765,3.512181,-10.233670071465,10.98632,1.725168,42.20043,37.73703,,-0.000223369293962605,,,,,,,,,,,,28.07711,0.008170605,25,0,26.20132,-0.09641647
9394,2021/03/27 10:48:37,64084.654,2140.0008,3,13,0,0,0,-2.91317,3.511095,-10.22841662115,10.98632,1.729209,42.20043,37.75122,,-0.000180275805178098,,,,,,,,,,,,27.94939,0.01229703,25,0,26.0446,-0.1367706
9395,2021/03/27 10:48:42,64089.6533,2145.0001,3,13,0,0,0,-2.913292,3.509889,-10.225331544588,10.98632,1.733249,42.20043,37.7654,,-0.000222704198677093,,,,,,,,,,,,27.82388,0.04764378,25,0,26.01835,-0.08130848
9396,2021/03/27 10:48:47,64094.654,2150.0008,3,13,0,0,0,-2.913429,3.508893,-10.222910624097,10.98632,1.73729,42.20043,37.77958,,-0.000206222699489444,,,,,,,,,,,,27.73289,-0.0852865,25,0,26.11939,0.02346039
9397,2021/03/27 10:48:52,64099.6542,2155.001,3,13,0,0,0,-2.913208,3.50814,-10.21994151312,10.98632,1.741331,42.20043,37.79376,,,,3.82818508148193,,,,,,,,,,27.77356,-0.08795142,25,0,26.3169,0.04305482
9398,2021/03/27 10:48:57,64104.6532,2160,3,13,0,0,0,-2.913734,3.506939,-10.218287400226,10.98632,1.745373,42.20043,37.80794,,-0.000168730897712521,,,,,,,,,,,,27.82778,-0.1040161,25,0,26.42111,0.009106994
9399,2021/03/27 10:49:02,64109.6542,2165.001,3,13,0,0,0,-2.913597,3.506015,-10.215114785955,10.98632,1.749413,42.20043,37.82211,,-0.000249366392381489,,,,,,,,,,,,27.92794,0.1211649,25,0,26.42191,0.07711232
9400,2021/03/27 10:49:07,64114.6533,2170.0001,3,13,0,0,0,-2.913208,3.505076,-10.211015443808,10.98632,1.753451,42.20043,37.83626,,-0.00016872730338946,,,,,,,,,,,,28.04372,0.09693265,25,0,26.45975,0.1417822
9401,2021/03/27 10:49:12,64119.6542,2175.001,3,13,0,0,0,-2.913399,3.503984,-10.208503481616,10.98632,1.757493,42.20043,37.85042,,-0.000242332695052028,,,0.257208704948425,,,,,,,,,28.1471,0.02176821,25,0,26.37839,0.08862257
9402,2021/03/27 10:49:17,64124.654,2180.0008,3,13,0,0,0,-2.913826,3.50273,-10.20634574498,10.98632,1.761531,42.20043,37.86457,,-0.000185673794476315,,3.90909099578857,,,,,,,,,,28.13806,0.03745496,25,0,26.25538,-0.07817328
9403,2021/03/27 10:49:22,64129.6534,2185.0002,3,13,0,0,0,-2.913559,3.501736,-10.202514438424,10.98632,1.765573,42.20043,37.87873,,,,,,,,,,,,,,28.09453,0.09163737,25,0,26.13334,-0.07050455
9404,2021/03/27 10:49:27,64134.6534,2190.0002,3,13,0,0,0,-2.913368,3.501016,-10.199747981888,10.98632,1.769612,42.20043,37.89287,,-0.000223292605369352,,,,,,,,,,,,27.90988,0.06524086,25,0,25.99068,-0.04807055
9405,2021/03/27 10:49:32,64139.6533,2195.0001,3,13,0,0,0,-2.913399,3.49989,-10.19657602611,10.98632,1.773654,42.20043,37.90702,,-0.000187527693924494,,,,,,,,,,,,28.00534,-0.09639561,25,0,25.97964,-0.08780956
9406,2021/03/27 10:49:37,64144.655,2200.0018,3,13,0,0,0,-2.91346,3.498844,-10.19374204024,10.98632,1.777694,42.20043,37.92115,,-0.000214586601941846,,,,,,,,,,,,27.95454,-0.004992485,25,0,25.96426,-0.1296651
9407,2021/03/27 10:49:42,64149.6532,2205,3,13,0,0,0,-2.913925,3.49784,-10.192443422,10.98632,1.781733,42.20043,37.93528,,-0.000175411201780662,,4.10542297363281,,,,,,,,,,27.87809,0.05217969,25,0,25.91601,-0.06786346
9408,2021/03/27 10:49:47,64154.6532,2210,3,13,0,0,0,-2.913696,3.497024,-10.189264840704,10.98632,1.785772,42.20043,37.94941,,-0.000218195593333803,,,,,,,,,,,,28.02227,-0.0611043,25,0,26.00377,-0.1147199
9409,2021/03/27 10:49:52,64159.6533,2215.0001,3,13,0,0,0,-2.913254,3.495847,-10.184290256138,10.98632,1.789813,42.20043,37.96354,,,,,,,,,,,,,,28.17531,0.1092643,25,0,26.17171,-0.03945053
9410,2021/03/27 10:49:57,64164.6534,2220.0002,3,13,0,0,0,-2.913231,3.494864,-10.181346145584,10.98632,1.793852,42.20043,37.97766,,-0.000235174797126092,,,,,,,,,,,,28.10549,0.03895164,25,0,26.35087,0.1192421
9411,2021/03/27 10:50:02,64169.6542,2225.001,3,13,0,0,0,-2.913292,3.493889,-10.178718872588,10.98632,1.797893,42.20043,37.99178,,-0.000243981296080165,,,0.246951401233673,,,,,,,,,28.01114,0.1169348,25,0,26.41995,0.03056049
9412,2021/03/27 10:50:07,64174.6542,2230.001,3,13,0,0,0,-2.913734,3.493022,-10.177736964148,10.98632,1.801934,42.20043,38.0059,,-0.000186673802090809,,4.16126585006714,,,,,,,,,,28.01019,0.04803658,25,0,26.41187,0.1194316
9413,2021/03/27 10:50:12,64179.6533,2235.0001,3,13,0,0,0,-2.91304,3.491963,-10.17222789752,10.98632,1.805972,42.20043,38.02,,-0.000271093304036185,,,,,,,,,,,,27.97408,-0.05819261,25,0,26.43972,0.06843209
9414,2021/03/27 10:50:17,64184.6549,2240.0017,3,13,0,0,0,-2.913445,3.490978,-10.17077239921,10.98632,1.810013,42.20043,38.03411,,-0.000188883204828016,,,,,,,,,,,,27.80017,0.06939232,25,0,26.28662,0.1075161
9415,2021/03/27 10:50:22,64189.6539,2245.0007,3,13,0,0,0,-2.91346,3.490413,-10.16917865898,10.98632,1.814054,42.20043,38.04821,,-0.00019327450718265,,,,,,,,,,,,27.7834,-0.08764923,25,0,26.21282,0.06562948
9416,2021/03/27 10:50:27,64194.6542,2250.001,3,13,0,0,0,-2.913269,3.489123,-10.164753873087,10.98632,1.818094,42.20043,38.06231,,,,,,,,,,,,,,27.72241,-0.09033263,25,0,26.06614,-0.09732068
9417,2021/03/27 10:50:32,64199.6541,2255.0009,3,13,0,0,0,-2.913406,3.488195,-10.16252824217,10.98632,1.822135,42.20043,38.07641,,-0.000179463298991323,,4.2063307762146,,,,,,,,,,27.79453,-0.09470582,25,0,25.97464,0.01623213
9418,2021/03/27 10:50:37,64204.6533,2260.0001,3,13,0,0,0,-2.913803,3.487243,-10.161139115129,10.98632,1.826175,42.20043,38.0905,,-0.000225275405682623,,,,,,,,,,,,28.0155,-0.02560556,25,0,25.96847,-0.1192015
9419,2021/03/27 10:50:42,64209.6542,2265.001,3,13,0,0,0,-2.913322,3.48625,-10.1565688225,10.98632,1.830216,42.20043,38.10459,,-0.00022137189807836,,,,,,,,,,,,28.02745,0.08615077,25,0,26.00185,-0.01816511
9420,2021/03/27 10:50:47,64214.654,2270.0008,3,13,0,0,0,-2.913727,3.485438,-10.155614807426,10.98632,1.834256,42.20043,38.11868,,-0.000243413494899869,,,,,,,,,,,,28.08226,-0.03806055,25,0,26.03552,-0.1250082
9421,2021/03/27 10:50:52,64219.6549,2275.0017,3,13,0,0,0,-2.914024,3.48452,-10.15397490848,10.98632,1.838297,42.20043,38.13276,,-0.000222503702389076,,,,,,,,,,,,28.13304,0.09287775,25,0,26.08652,-0.06035626
9422,2021/03/27 10:50:57,64224.6532,2280,3,13,0,0,0,-2.913483,3.483124,-10.148022560892,10.98632,1.842337,42.20043,38.14683,,,,4.00474500656128,0.235403701663017,,,,,,,,,28.14387,0.09847939,25,0,26.13301,0.06548405
9423,2021/03/27 10:51:02,64229.654,2285.0008,3,13,0,0,0,-2.913506,3.482648,-10.146715843888,10.98632,1.846378,42.20043,38.1609,,-0.000156946000060998,,,,,,,,,,,,28.10968,0.08494079,25,0,26.30523,-0.04833221
9424,2021/03/27 10:51:07,64234.6533,2290.0001,3,13,0,0,0,-2.913345,3.481476,-10.14274069722,10.98632,1.850416,42.20043,38.17496,,-0.000150197694892995,,,,,,,,,,,,27.92196,0.03004253,25,0,26.37319,0.1280916
9425,2021/03/27 10:51:12,64239.6534,2295.0002,3,13,0,0,0,-2.913544,3.480456,-10.140461696064,10.98632,1.854456,42.20043,38.18903,,-0.000248605501838028,,,,,,,,,,,,27.76597,-0.1070595,25,0,26.17396,-0.05624831
9426,2021/03/27 10:51:17,64244.6534,2300.0002,3,13,0,0,0,-2.913673,3.479692,-10.138684628716,10.98632,1.858496,42.20043,38.20309,,-0.000217015200178139,,,,,,,,,,,,27.7487,-0.06938279,25,0,26.02127,0.05053401
9427,2021/03/27 10:51:22,64249.6542,2305.001,3,13,0,0,0,-2.913696,3.478718,-10.135926721728,10.98632,1.862535,42.20043,38.21714,,-0.000238098305999301,,,,,,,,,,,,27.89374,-0.09000242,25,0,25.96735,-0.1281935
9428,2021/03/27 10:51:27,64254.6534,2310.0002,3,13,0,0,0,-2.913635,3.477799,-10.133036889365,10.98632,1.866576,42.20043,38.23119,,,,4.2921028137207,,,,,,,,,,28.0884,0.09723127,25,0,26.06306,0.00187397
9429,2021/03/27 10:51:32,64259.654,2315.0008,3,13,0,0,0,-2.913826,3.476716,-10.130545475416,10.98632,1.870616,42.20043,38.24524,,-0.000230888806981966,,,,,,,,,,,,28.19979,0.08498847,25,0,26.28887,-0.06831527
9430,2021/03/27 10:51:37,64264.654,2320.0008,3,13,0,0,0,-2.913399,3.475883,-10.126634056317,10.98632,1.874655,42.20043,38.25928,,-0.000226360294618644,,,,,,,,,,,,27.97794,0.01950443,25,0,26.42223,0.1175028
9431,2021/03/27 10:51:42,64269.6533,2325.0001,3,13,0,0,0,-2.91346,3.47493,-10.1240695578,10.98632,1.878695,42.20043,38.27333,,-0.000233041006140411,,,,,,,,,,,,27.84211,-0.09721756,25,0,26.25747,-0.02635181
9432,2021/03/27 10:51:47,64274.6541,2330.0009,3,13,0,0,0,-2.913803,3.473873,-10.122181569019,10.98632,1.882735,42.20043,38.28736,,-0.000263930211076513,,,0.236556693911552,,,,,,,,,27.87472,-0.06896794,25,0,26.10501,0.06650805
9433,2021/03/27 10:51:52,64279.6541,2335.0009,3,13,0,0,0,-2.913788,3.473026,-10.119661482488,10.98632,1.886775,42.20043,38.3014,,-0.000161324496730231,,4.38158702850342,,,,,,,,,,27.97421,-0.09024322,25,0,26.01965,-0.1217639
9434,2021/03/27 10:51:57,64284.6541,2340.0009,3,13,0,0,0,-2.913612,3.472085,-10.11630852102,10.98632,1.890815,42.20043,38.31542,,,,,,,,,,,,,,28.17352,0.09913146,25,0,26.1343,0.03942251
9435,2021/03/27 10:52:02,64289.6541,2345.0009,3,13,0,0,0,-2.913177,3.471231,-10.112310310887,10.98632,1.894855,42.20043,38.32945,,-0.000168059399584308,,,,,,,,,,,,28.2272,0.08845091,25,0,26.35912,-0.04921913
9436,2021/03/27 10:52:07,64294.654,2350.0008,3,13,0,0,0,-2.913368,3.470244,-10.110097821792,10.98632,1.898895,42.20043,38.34347,,-0.000150307896547019,,,,,,,,,,,,27.97794,-0.01214087,25,0,26.39376,0.1035488
9437,2021/03/27 10:52:12,64299.6533,2355.0001,3,13,0,0,0,-2.913612,3.469223,-10.107969763476,10.98632,1.902934,42.20043,38.35748,,,,,,,,,,,,,,27.87472,-0.0789237,25,0,26.08364,-0.1192647
9438,2021/03/27 10:52:17,64304.6533,2360.0001,3,13,0,0,0,-2.913467,3.468329,-10.104862086643,10.98632,1.906974,42.20043,38.37149,,-0.000172164596733637,,,,,,,,,,,,28.12935,-0.1150542,25,0,26.04006,-0.06651461
9439,2021/03/27 10:52:22,64309.6541,2365.0009,3,13,0,0,0,-2.913544,3.467282,-10.102078667408,10.98632,1.911015,42.20043,38.38551,,-0.000153083194163628,,4.40804290771484,,,,,,,,,,28.27087,0.09935737,25,0,26.22494,-0.04936278
9440,2021/03/27 10:52:27,64314.655,2370.0018,3,13,0,0,0,-2.913498,3.466459,-10.099521363582,10.98632,1.915055,42.20043,38.39952,,,,,,,,,,,,,,28.2377,0.02473235,25,0,26.41237,0.1205409
9441,2021/03/27 10:52:32,64319.6542,2375.001,3,13,0,0,0,-2.913193,3.465511,-10.095702386623,10.98632,1.919095,42.20043,38.41352,,-0.000145735495607369,,,,,,,,,,,,27.99148,0.07869244,25,0,26.40022,0.07457256
9442,2021/03/27 10:52:37,64324.6532,2380,3,13,0,0,0,-2.913597,3.464603,-10.094456906991,10.98632,1.923133,42.20043,38.42751,,-0.000188906793482602,,,,,,,,,,,,27.82695,-0.1087075,25,0,26.17816,0.04001975
9443,2021/03/27 10:52:42,64329.654,2385.0008,3,13,0,0,0,-2.913658,3.463459,-10.091335023022,10.98632,1.927174,42.20043,38.44151,,-0.000207317003514618,,,0.234439596533775,,,,,,,,,27.95375,-0.01502752,25,0,25.97059,-0.1241577
9444,2021/03/27 10:52:47,64334.6534,2390.0002,3,13,0,0,0,-2.912903,3.462559,-10.086098498777,10.98632,1.931212,42.20043,38.45549,,-0.000199562506168149,,4.27885723114014,,,,,,,,,,28.20915,-0.06389439,25,0,26.09885,-0.1041859
9445,2021/03/27 10:52:52,64339.6534,2395.0002,3,13,0,0,0,-2.913361,3.461829,-10.085557597269,10.98632,1.935254,42.20043,38.46949,,-0.000244459690293297,,,,,,,,,,,,28.34212,0.1253992,25,0,26.36058,0.03464282
9446,2021/03/27 10:52:57,64344.6533,2400.0001,3,13,0,0,0,-2.913651,3.460947,-10.083991687497,10.98632,1.939294,42.20043,38.48347,,,,,,,,,,,,,,28.07969,-0.08075237,25,0,26.42466,0.03908873
9447,2021/03/27 10:53:02,64349.6542,2405.001,3,13,0,0,0,-2.913536,3.45983,-10.08033925888,10.98632,1.943335,42.20043,38.49746,,-0.000204706200747751,,,,,,,,,,,,27.97056,-0.0006085634,25,0,26.27242,0.1084381
9448,2021/03/27 10:53:07,64354.6533,2410.0001,3,13,0,0,0,-2.913483,3.458891,-10.077420127353,10.98632,1.947375,42.20043,38.51143,,-0.000196711494936608,,,,,,,,,,,,27.98728,-0.1162249,25,0,26.08977,-0.06996334
9449,2021/03/27 10:53:12,64359.6532,2415,3,13,0,0,0,-2.913284,3.457903,-10.073853483452,10.98632,1.951417,42.20043,38.52541,,-0.000181108393007889,,4.35212278366089,,,,,,,,,,28.12533,0.06662488,25,0,26.07877,-0.05777001
9450,2021/03/27 10:53:17,64364.6539,2420.0007,3,13,0,0,0,-2.913467,3.457034,-10.071954476878,10.98632,1.955458,42.20043,38.53938,,,,,,,,,,,,,,28.25188,-0.07387102,25,0,26.11326,-0.1253265
9451,2021/03/27 10:53:22,64369.6534,2425.0002,3,13,0,0,0,-2.913773,3.456047,-10.070136435331,10.98632,1.959497,42.20043,38.55334,,-0.000167906197020784,,,,,,,,,,,,28.3937,0.109151,25,0,26.31981,-0.03060162
9452,2021/03/27 10:53:27,64374.6534,2430.0002,3,13,0,0,0,-2.913498,3.455164,-10.066613403672,10.98632,1.963537,42.20043,38.5673,,-0.00018683860253077,,,,,,,,,,,,28.22334,-0.01299918,25,0,26.4122,0.09599864
9453,2021/03/27 10:53:32,64379.6533,2435.0001,3,13,0,0,0,-2.913383,3.45425,-10.06355322775,10.98632,1.967576,42.20043,38.58126,,-0.0001791831018636,,,,,,,,,,,,28.05098,0.0714761,25,0,26.34601,0.08960009
9454,2021/03/27 10:53:37,64384.6542,2440.001,3,13,0,0,0,-2.91333,3.453227,-10.06038981591,10.98632,1.971618,42.20043,38.59521,,-0.000183326104888692,,,0.230557292699814,,,,,,,,,28.00376,-0.1244777,25,0,26.20603,0.00854969
9455,2021/03/27 10:53:42,64389.6543,2445.0011,3,13,0,0,0,-2.913116,3.452225,-10.0567318831,10.98632,1.97566,42.20043,38.60917,,,,4.20584297180176,,,,,,,,,,28.07936,0.02367795,25,0,26.0041,-0.107559
9456,2021/03/27 10:53:47,64394.6533,2450.0001,3,13,0,0,0,-2.913574,3.451337,-10.055725748438,10.98632,1.979699,42.20043,38.62312,,-0.000218298999243416,,,,,,,,,,,,28.32151,-0.04942954,25,0,26.14758,-0.1230675
9457,2021/03/27 10:53:52,64399.6541,2455.0009,3,13,0,0,0,-2.913383,3.450403,-10.052345443349,10.98632,1.983741,42.20043,38.63706,,-0.000177486901520751,,,,,,,,,,,,28.38127,0.1186848,25,0,26.39277,0.05461812
9458,2021/03/27 10:53:57,64404.6533,2460.0001,3,13,0,0,0,-2.913383,3.449306,-10.049149462198,10.98632,1.98778,42.20043,38.65099,,-0.000175359004060738,,,,,,,,,,,,28.27785,-0.05045295,25,0,26.52387,0.07838309
9459,2021/03/27 10:54:02,64409.6535,2465.0003,3,13,0,0,0,-2.913544,3.448362,-10.046954414928,10.98632,1.991822,42.20043,38.66494,,,,,,,,,,,,,,28.01003,0.0086689,25,0,26.19809,0.1244271
9460,2021/03/27 10:54:07,64414.6534,2470.0002,3,13,0,0,0,-2.913765,3.447587,-10.045458335055,10.98632,1.995863,42.20043,38.67887,,-0.000147885701153427,,4.21394491195679,,,,,,,,,,28.16482,-0.05212843,25,0,26.01156,-0.09910166
9461,2021/03/27 10:54:12,64419.6542,2475.001,3,13,0,0,0,-2.913506,3.446608,-10.041713087648,10.98632,1.999907,42.20043,38.69281,,-0.000156051406520419,,,,,,,,,,,,28.34374,0.06004512,25,0,26.29811,0.09147465
9462,2021/03/27 10:54:17,64424.6534,2480.0002,3,13,0,0,0,-2.91362,3.445458,-10.03875533796,10.98632,2.003946,42.20043,38.70673,,,,,,,,,,,,,,28.09968,0.1051688,25,0,26.38065,0.1056308
9463,2021/03/27 10:54:22,64429.6541,2485.0009,3,13,0,0,0,-2.913658,3.444461,-10.035981348338,10.98632,2.007988,42.20043,38.72065,,-0.000185887693078257,,,,,,,,,,,,28.02907,-0.1183778,25,0,26.07473,-0.04765749
9464,2021/03/27 10:54:27,64434.6535,2490.0003,3,13,0,0,0,-2.913597,3.443607,-10.033283024379,10.98632,2.012029,42.20043,38.73457,,-0.000208175406442024,,,0.238979399204254,,,,,,,,,28.35439,0.1070052,25,0,26.07376,-0.03278315
9465,2021/03/27 10:54:32,64439.6535,2495.0003,3,13,0,0,0,-2.91375,3.442667,-10.03107097125,10.98632,2.01607,42.20043,38.74849,,-0.000149448896991089,,4.14291095733643,,,,,,,,,,28.3152,0.07351696,25,0,26.34067,-0.06864786
9466,2021/03/27 10:54:37,64444.6544,2500.0012,3,13,0,0,0,-2.913368,3.441426,-10.026140382768,10.98632,2.020111,42.20043,38.76239,,-0.00023235879780259,,,,,,,,,,,,28.02679,-0.06127119,25,0,26.28612,0.07648706
9467,2021/03/27 10:54:42,64449.6536,2505.0004,3,13,0,0,0,-2.913696,3.440538,-10.024681808448,10.98632,2.024149,42.20043,38.77629,,,,,,,,,,,,,,28.09923,-0.02528071,24.9,0,26.08818,-0.1055008
9468,2021/03/27 10:54:47,64454.6543,2510.0011,3,13,0,0,0,-2.913193,3.439697,-10.020501222521,10.98632,2.02819,42.20043,38.79019,,-0.000148129794979468,,,,,,,,,,,,28.3515,-0.09860694,24.9,0,26.09223,-0.1212448
9469,2021/03/27 10:54:52,64459.6533,2515.0001,3,13,0,0,0,-2.913445,3.438763,-10.018646868535,10.98632,2.032228,42.20043,38.80408,,-0.000154762106831186,,,,,,,,,,,,28.47703,0.1045144,25,0,26.20411,-0.06194651
9470,2021/03/27 10:54:57,64464.6543,2520.0011,3,13,0,0,0,-2.91346,3.437556,-10.01518190376,10.98632,2.036268,42.20043,38.81797,,-0.000272656005108729,,4.03479814529419,,,,,,,,,,28.51551,0.08168101,25,0,26.38519,0.1087624
9471,2021/03/27 10:55:02,64469.6536,2525.0004,3,13,0,0,0,-2.913132,3.4366,-10.0112694312,10.98632,2.040307,42.20043,38.83185,,,,,,,,,,,,,,28.38853,0.1051259,25,0,26.42141,-0.01239359
9472,2021/03/27 10:55:07,64474.6542,2530.001,3,13,0,0,0,-2.913422,3.435769,-10.009844991518,10.98632,2.044349,42.20043,38.84574,,-0.000166649697348475,,,,,,,,,,,,28.36323,0.0907588,25,0,26.46008,0.1067042
9473,2021/03/27 10:55:12,64479.6535,2535.0003,3,13,0,0,0,-2.913559,3.434673,-10.007122431207,10.98632,2.048389,42.20043,38.85962,,-0.000175198802025989,,,,,,,,,,,,28.51683,0.09442508,25,0,26.35804,0.1082128
9474,2021/03/27 10:55:17,64484.6544,2540.0012,3,13,0,0,0,-2.913544,3.433566,-10.003845617904,10.98632,2.05243,42.20043,38.87349,,-0.000221786700421944,,,0.246441498398781,,,,,,,,,28.27622,-0.04273236,25,0,26.03085,-0.1007617
9475,2021/03/27 10:55:22,64489.6543,2545.0011,3,13,0,0,0,-2.913307,3.432483,-9.999876751281,10.98632,2.05647,42.20043,38.88736,,,,4.03070783615112,,,,,,,,,,28.17017,-0.0876826,25,0,26.35883,0.1075357
9476,2021/03/27 10:55:27,64494.6544,2550.0012,3,13,0,0,0,-2.913208,3.431668,-9.997162670944,10.98632,2.06051,42.20043,38.90123,,-0.000183911994099617,,,,,,,,,,,,27.99326,-0.07356226,25,0,26.44602,0.1287866
9477,2021/03/27 10:55:32,64499.6534,2555.0002,3,13,0,0,0,-2.913544,3.430578,-9.995139948432,10.98632,2.06455,42.20043,38.91509,,-0.000179104201379232,,,,,,,,,,,,28.07567,-0.005934834,25,0,26.5174,0.1052958
9478,2021/03/27 10:55:37,64504.6534,2560.0002,3,13,0,0,0,-2.913483,3.429399,-9.991495686717,10.98632,2.06859,42.20043,38.92895,,-0.000192170904483646,,,,,,,,,,,,28.1079,-0.0799036,25,0,26.44393,-0.0253886
9479,2021/03/27 10:55:42,64509.6536,2565.0004,3,13,0,0,0,-2.913734,3.428434,-9.989544712556,10.98632,2.072629,42.20043,38.9428,,,,,,,,,,,,,,28.22252,-0.08928955,25,0,26.33518,0.02994478
9480,2021/03/27 10:55:47,64514.6534,2570.0002,3,13,0,0,0,-2.913132,3.427592,-9.985027938144,10.98632,2.076669,42.20043,38.95665,,-0.0001846902014222,,3.90557503700256,,,,,,,,,,28.29555,0.07967293,25,0,26.21782,0.07113516
9481,2021/03/27 10:55:52,64519.6536,2575.0004,3,13,0,0,0,-2.913399,3.426262,-9.982068284538,10.98632,2.080709,42.20043,38.97049,,-0.000158233393449336,,,,,,,,,,,,28.28137,0.0485152,25,0,26.17833,-0.112676
9482,2021/03/27 10:55:57,64524.6536,2580.0004,3,13,0,0,0,-2.913429,3.425299,-9.979365440271,10.98632,2.084749,42.20043,38.98433,,-0.000198450099560432,,,,,,,,,,,,28.36759,-0.02175331,25,0,26.15696,-0.04861295
9483,2021/03/27 10:56:02,64529.6534,2585.0002,3,13,0,0,0,-2.913696,3.424411,-9.977692633056,10.98632,2.088788,42.20043,38.99817,,-0.000277988001471385,,,,,,,,,,,,28.39353,0.08430362,25,0,26.10385,-0.008815527
9484,2021/03/27 10:56:07,64534.6534,2590.0002,3,13,0,0,0,-2.913383,3.423286,-9.973343236538,10.98632,2.092829,42.20043,39.012,,-0.000202505005290732,,,0.256361991167068,,,,,,,,,28.36725,0.09525597,25,0,26.07956,-0.1019734
9485,2021/03/27 10:56:12,64539.6536,2595.0004,3,13,0,0,0,-2.913246,3.4221,-9.9694191366,10.98632,2.09687,42.20043,39.02583,,,,3.82879400253296,,,,,,,,,,28.34407,-0.006295443,25,0,26.11926,-0.06959558
9486,2021/03/27 10:56:17,64544.6542,2600.001,3,13,0,0,0,-2.913399,3.421044,-9.966866168556,10.98632,2.10091,42.20043,39.03965,,-0.000188760895980522,,,,,,,,,,,,28.3605,0.1181692,25,0,26.2012,0.05191863
9487,2021/03/27 10:56:22,64549.6536,2605.0004,3,13,0,0,0,-2.91391,3.420265,-9.96634438615,10.98632,2.104948,42.20043,39.05347,,-0.000195500906556845,,,,,,,,,,,,28.32105,0.05234897,25,0,26.22335,-0.1062363
9488,2021/03/27 10:56:27,64554.6535,2610.0003,3,13,0,0,0,-2.913536,3.419022,-9.961443681792,10.98632,2.108989,42.20043,39.06728,,-0.000184729899046943,,,,,,,,,,,,28.06807,-0.1306111,25,0,26.37694,0.05922794
9489,2021/03/27 10:56:32,64559.6533,2615.0001,3,13,0,0,0,-2.913322,3.417645,-9.95670036669,10.98632,2.113027,42.20043,39.08109,,-0.00019507430261001,,3.79250693321228,,,,,,,,,,28.11246,-0.007252693,25,0,26.41138,0.09731412
9490,2021/03/27 10:56:37,64564.6535,2620.0003,3,13,0,0,0,-2.913979,3.416615,-9.955944361085,10.98632,2.117068,42.20043,39.0949,,,,,,,,,,,,,,28.11325,-0.1144725,25,0,26.43698,0.05362391
9491,2021/03/27 10:56:42,64569.6543,2625.0011,3,13,0,0,0,-2.913864,3.415647,-9.952730830008,10.98632,2.121109,42.20043,39.1087,,-0.000178782705916092,,,,,,,,,,,,28.1255,-0.03637075,25,0,26.45218,0.1296955
9492,2021/03/27 10:56:47,64574.6536,2630.0004,3,13,0,0,0,-2.913536,3.414438,-9.948088032768,10.98632,2.125148,42.20043,39.1225,,-0.000232445905567147,,,,,,,,,,,,28.26718,-0.1037949,25,0,26.30865,-0.03301322
9493,2021/03/27 10:56:52,64579.6537,2635.0005,3,13,0,0,0,-2.913635,3.413274,-9.94503459099,10.98632,2.129188,42.20043,39.13629,,-0.000213434701436199,,,0.276829302310944,,,,,,,,,28.37968,0.02861083,25,0,26.11939,0.05962312
9494,2021/03/27 10:56:57,64584.6545,2640.0013,3,13,0,0,0,-2.91317,3.412193,-9.94029828181,10.98632,2.133227,42.20043,39.15007,,-0.000188832404091954,,3.52895188331604,,,,,,,,,,28.60989,-0.0800246,25,0,26.00557,-0.1004255
9495,2021/03/27 10:57:02,64589.6537,2645.0005,3,13,0,0,0,-2.913177,3.411016,-9.936893357832,10.98632,2.137267,42.20043,39.16386,,,,,,,,,,,,,,28.35825,0.08099675,25,0,26.02776,-0.04776716
9496,2021/03/27 10:57:07,64594.6543,2650.0011,3,13,0,0,0,-2.913139,3.409669,-9.932839740991,10.98632,2.141306,42.20043,39.17763,,-0.000217384804273024,,,,,,,,,,,,28.42642,-0.06972432,25,0,26.0749,-0.1145101
9497,2021/03/27 10:57:12,64599.6536,2655.0004,3,13,0,0,0,-2.913361,3.408641,-9.930601752401,10.98632,2.145344,42.20043,39.19139,,-0.000194518594071269,,,,,,,,,,,,28.39449,0.00996232,25,0,26.03568,-0.1413298
9498,2021/03/27 10:57:17,64604.6535,2660.0003,3,13,0,0,0,-2.913322,3.407424,-9.926923302528,10.98632,2.149384,42.20043,39.20517,,-0.000320965307764709,,3.52692699432373,,,,,,,,,,28.50825,0.1107424,25,0,26.15713,0.02666056
9499,2021/03/27 10:57:22,64609.6536,2665.0004,3,13,0,0,0,-2.913521,3.406248,-9.924175079208,10.98632,2.153424,42.20043,39.21893,,-0.000226437696255744,,,,,,,,,,,,28.52338,0.01492083,25,0,26.24356,-0.09632766
9500,2021/03/27 10:57:27,64614.6537,2670.0005,3,13,0,0,0,-2.913467,3.405041,-9.920474587147,10.98632,2.157464,42.20043,39.23269,,-0.000226898104301654,,,,,,,,,,,,28.54386,0.1447546,25,0,26.36383,0.04299641
9501,2021/03/27 10:57:32,64619.6535,2675.0003,3,13,0,0,0,-2.913612,3.403749,-9.917203931388,10.98632,2.161502,42.20043,39.24643,,-0.000186515098903328,,,0.289151310920715,,,,,,,,,28.51439,0.06999433,25,0,26.3271,0.1059407
9502,2021/03/27 10:57:37,64624.6545,2680.0013,3,13,0,0,0,-2.913269,3.402592,-9.912665793248,10.98632,2.165543,42.20043,39.26019,,-0.000269917101832107,,3.23745894432068,,,,,,,,,,28.55306,0.06170571,25,0,26.35171,-0.07160366
9503,2021/03/27 10:57:42,64629.6537,2685.0005,3,13,0,0,0,-2.913322,3.401362,-9.909262744564,10.98632,2.169583,42.20043,39.27393,,-0.00025295780505985,,,,,,,,,,,,28.49602,0.127629,25,0,26.30153,0.03692389
9504,2021/03/27 10:57:47,64634.6545,2690.0013,3,13,0,0,0,-2.91346,3.399915,-9.9055163559,10.98632,2.173624,42.20043,39.28767,,-0.000257020990829915,,,,,,,,,,,,28.47492,0.03917694,25,0,26.35154,0.08832335
9505,2021/03/27 10:57:52,64639.6538,2695.0006,3,13,0,0,0,-2.913132,3.398832,-9.901246261824,10.98632,2.177664,42.20043,39.3014,,-0.000228789402171969,,,,,,,,,,,,28.45784,0.1015925,25,0,26.41271,-0.02484143
9506,2021/03/27 10:57:57,64644.6537,2700.0005,3,13,0,0,0,-2.913536,3.397372,-9.898365627392,10.98632,2.181703,42.20043,39.31513,,-0.000219375695451163,,3.16815900802612,,,,,,,,,,28.47604,0.1066685,25,0,26.42386,0.1115793
9507,2021/03/27 10:58:02,64649.6545,2705.0013,3,13,0,0,0,-2.91333,3.396085,-9.89391631305,10.98632,2.185746,42.20043,39.32886,,-0.000242871406953782,,,,,,,,,,,,28.45154,0.006839037,25,0,26.36366,0.102582
9508,2021/03/27 10:58:07,64654.6538,2710.0006,3,13,0,0,0,-2.913872,3.394783,-9.891963129776,10.98632,2.189787,42.20043,39.34258,,,,,,,,,,,,,,28.60107,0.08326054,25,0,26.39994,-0.03658116
9509,2021/03/27 10:58:12,64659.6546,2715.0014,3,13,0,0,0,-2.912941,3.393539,-9.885178888199,10.98632,2.193829,42.20043,39.3563,,-0.000226636999286711,,,0.316754311323166,,,,,,,,,28.57446,0.1459914,25,0,26.36609,0.06650925
9510,2021/03/27 10:58:17,64664.6537,2720.0005,3,13,0,0,0,-2.91333,3.39224,-9.8827145592,10.98632,2.19787,42.20043,39.37001,,-0.000331473303958774,,3.13952207565308,,,,,,,,,,28.5197,0.06616652,25,0,26.34668,0.1020902
9511,2021/03/27 10:58:22,64669.6545,2725.0013,3,13,0,0,0,-2.913612,3.39079,-9.87944643348,10.98632,2.201912,42.20043,39.38372,,-0.000274823192739859,,,,,,,,,,,,28.54175,0.03421247,25,0,26.19792,-0.0880897
9512,2021/03/27 10:58:27,64674.6545,2730.0013,3,13,0,0,0,-2.913849,3.389433,-9.876295957617,10.98632,2.205953,42.20043,39.39742,,-0.000310179690131918,,,,,,,,,,,,28.44158,0.08013666,25,0,26.11863,-0.070858
9513,2021/03/27 10:58:32,64679.6537,2735.0005,3,13,0,0,0,-2.91362,3.388309,-9.87224486858,10.98632,2.209993,42.20043,39.41111,,-0.000305289489915594,,,,,,,,,,,,28.48504,0.1263732,25,0,26.09107,0.03122568
9514,2021/03/27 10:58:37,64684.6545,2740.0013,3,13,0,0,0,-2.913582,3.386963,-9.868194431466,10.98632,2.214035,42.20043,39.4248,,-0.00023450430308003,,3.02753496170044,,,,,,,,,,28.51455,-0.02241075,25,0,26.13497,-0.1004028
9515,2021/03/27 10:58:42,64689.6537,2745.0005,3,13,0,0,0,-2.913307,3.385314,-9.862458973398,10.98632,2.218076,42.20043,39.43849,,-0.000205028205527924,,,,,,,,,,,,28.51745,0.09396732,25,0,26.16637,-0.06140471
9516,2021/03/27 10:58:47,64694.6546,2750.0014,3,13,0,0,0,-2.913498,3.384027,-9.859355896446,10.98632,2.222117,42.20043,39.45217,,,,,,,,,,,,,,28.5948,0.08665323,25,0,26.27971,0.06480694
9517,2021/03/27 10:58:52,64699.6537,2755.0005,3,13,0,0,0,-2.913521,3.382725,-9.855640324725,10.98632,2.226155,42.20043,39.46583,,-0.000234719205764122,,2.93315601348877,0.329400300979614,,,,,,,,,28.60379,0.03964901,25,0,26.2389,-0.08928955
9518,2021/03/27 10:58:57,64704.6544,2760.0012,3,13,0,0,0,-2.913651,3.381401,-9.852222405051,10.98632,2.230196,42.20043,39.4795,,-0.000209704201552086,,,,,,,,,,,,28.58141,0.1215094,25,0,26.36595,0.03525078
9519,2021/03/27 10:59:02,64709.6537,2765.0005,3,13,0,0,0,-2.91346,3.379718,-9.84667320428,10.98632,2.234233,42.20043,39.49314,,-0.000315476005198434,,,,,,,,,,,,28.57998,-0.006282926,25,0,26.55672,0.1138377
9520,2021/03/27 10:59:07,64714.6547,2770.0015,3,13,0,0,0,-2.913383,3.378398,-9.842567300434,10.98632,2.238276,42.20043,39.5068,,-0.000280670501524583,,,,,,,,,,,,28.37505,0.07581115,25,0,26.43635,0.07172823
9521,2021/03/27 10:59:12,64719.6537,2775.0005,3,13,0,0,0,-2.913574,3.377123,-9.839497767602,10.98632,2.242315,42.20043,39.52045,,,,2.89577794075012,,,,,,,,,,28.25948,-0.04653454,25,0,26.3844,0.1135153
9522,2021/03/27 10:59:17,64724.6537,2780.0005,3,13,0,0,0,-2.913368,3.375606,-9.834382501008,10.98632,2.246356,42.20043,39.53409,,-0.000317152211209759,,,,,,,,,,,,28.22401,-0.1031244,25,0,26.3132,-0.03458321
9523,2021/03/27 10:59:22,64729.6537,2785.0005,3,13,0,0,0,-2.913559,3.374087,-9.830601545633,10.98632,2.250394,42.20043,39.54772,,,,,,,,,,,,,,28.1834,-0.04842401,25,0,26.17983,0.08263767
9524,2021/03/27 10:59:27,64734.6538,2790.0006,3,13,0,0,0,-2.913559,3.372737,-9.826668240983,10.98632,2.254434,42.20043,39.56134,,-0.00022530420392286,,2.79996204376221,0.352771401405334,,,,,,,,,28.1937,-0.1209128,25,0,26.10469,-0.0702709
9525,2021/03/27 10:59:32,64739.6545,2795.0013,3,13,0,0,0,-2.91362,3.371385,-9.8229347637,10.98632,2.258473,42.20043,39.57497,,-0.000398090312955901,,,,,,,,,,,,28.34185,0.02483606,25,0,26.08966,-0.08411646
9526,2021/03/27 10:59:37,64744.6536,2800.0004,3,13,0,0,0,-2.913536,3.369823,-9.818100624128,10.98632,2.262511,42.20043,39.58858,,-0.000246532901655883,,,,,,,,,,,,28.40566,-0.1025546,25,0,26.08966,-0.0673914
9527,2021/03/27 10:59:42,64749.6545,2805.0013,3,13,0,0,0,-2.913132,3.368275,-9.8122296873,10.98632,2.266551,42.20043,39.60219,,-0.000229224606300704,,,,,,,,,,,,28.4635,-0.0217998,25,0,26.11929,-0.1309329
9528,2021/03/27 10:59:47,64754.6546,2810.0014,3,13,0,0,0,-2.913574,3.366944,-9.809840497856,10.98632,2.270592,42.20043,39.6158,,-0.000259852589806542,,2.79424095153809,,,,,,,,,,28.40433,0.06324351,25.1,0,26.06695,-0.07448077
9529,2021/03/27 10:59:52,64759.6544,2815.0012,3,13,0,0,0,-2.913445,3.365468,-9.80510591726,10.98632,2.274633,42.20043,39.6294,,-0.000322199397487566,,,,,,,,,,,,28.36616,-0.09334862,25.1,0,26.1497,-0.04479289
9530,2021/03/27 10:59:57,64764.6537,2820.0005,3,13,0,0,0,-2.913445,3.363816,-9.80029290612,10.98632,2.278674,42.20043,39.64299,,-0.000253709295066074,,,,,,,,,,,,28.19449,-0.1380771,25.1,0,26.08411,-0.1142168
9531,2021/03/27 11:00:02,64769.6546,2825.0014,3,13,0,0,0,-2.913651,3.362366,-9.796761058266,10.98632,2.282714,42.20043,39.65659,,-0.000356865697540343,,2.71173596382141,0.363985508680344,,,,,,,,,28.2527,-0.07080734,25.1,0,26.29927,-0.06664813
9532,2021/03/27 11:00:07,64774.6537,2830.0005,3,13,0,0,0,-2.913063,3.360868,-9.790420218684,10.98632,2.286753,42.20043,39.67016,,-0.000295444391667843,,,,,,,,,,,,28.25238,0.007836819,25.1,0,26.37728,0.1035595
9533,2021/03/27 11:00:12,64779.6539,2835.0007,3,13,0,0,0,-2.913254,3.359512,-9.787111772048,10.98632,2.290792,42.20043,39.68373,,-0.000312119605951011,,,,,,,,,,,,28.37679,-0.01017332,25.1,0,26.4737,0.1255363
9534,2021/03/27 11:00:17,64784.6546,2840.0014,3,13,0,0,0,-2.913765,3.357843,-9.783965408895,10.98632,2.294833,42.20043,39.6973,,-0.000405240600230172,,2.65726804733276,,,,,,,,,,28.62025,0.008262396,25.1,0,26.51175,0.110659
9535,2021/03/27 11:00:22,64789.6546,2845.0014,3,13,0,0,0,-2.913506,3.356215,-9.77835253979,10.98632,2.298872,42.20043,39.71086,,-0.000256023107795045,,,,,,,,,,,,28.66387,0.02629638,25.1,0,26.23517,-0.08711338
9536,2021/03/27 11:00:27,64794.6545,2850.0013,3,13,0,0,0,-2.913612,3.354838,-9.774696254856,10.98632,2.30291,42.20043,39.72441,,-0.000246803887421265,,,,,,,,,,,,28.31846,-0.0944078,25.1,0,26.07329,-0.1526898
9537,2021/03/27 11:00:32,64799.6537,2855.0005,3,13,0,0,0,-2.913368,3.353213,-9.769143451384,10.98632,2.306949,42.20043,39.73796,,-0.000418646814068779,,,0.3831847012043,,,,,,,,,28.24335,-0.09527326,25.1,0,26.25427,-0.08677244
9538,2021/03/27 11:00:37,64804.6547,2860.0015,3,13,0,0,0,-2.913544,3.351586,-9.764993280784,10.98632,2.310992,42.20043,39.75151,,-0.00038934760959819,,2.62671494483948,,,,,,,,,,28.38003,0.04534483,25,0,26.39864,0.09898424
9539,2021/03/27 11:00:42,64809.6548,2865.0016,3,13,0,0,0,-2.913429,3.350004,-9.759998803716,10.98632,2.315032,42.20043,39.76505,,-0.000291021511657164,,,,,,,,,,,,28.54096,0.06131887,25,0,26.5033,0.1483929
9540,2021/03/27 11:00:47,64814.6538,2870.0006,3,13,0,0,0,-2.913521,3.348594,-9.756198939474,10.98632,2.319072,42.20043,39.77858,,-0.000341831386322156,,,,,,,,,,,,28.64018,0.05531788,25,0,26.3538,0.08007109
9541,2021/03/27 11:00:52,64819.6539,2875.0007,3,13,0,0,0,-2.913254,3.346634,-9.749594887036,10.98632,2.323116,42.20043,39.79212,,-0.000338973186444491,,2.45072293281555,,,,,,,,,,28.58945,0.01127064,25,0,26.23873,-0.1155585
9542,2021/03/27 11:00:57,64824.6546,2880.0014,3,13,0,0,0,-2.913887,3.345158,-9.747412409146,10.98632,2.327157,42.20043,39.80564,,-0.000271273194812238,,,,,,,,,,,,28.47894,0.04954338,25,0,26.06356,-0.1082522
9543,2021/03/27 11:01:02,64829.6546,2885.0014,3,13,0,0,0,-2.913635,3.343482,-9.74168617707,10.98632,2.331199,42.20043,39.81916,,-0.000353003095369786,,,0.398288697004318,,,,,,,,,28.35051,0.02778709,25,0,25.98436,-0.08116901
9544,2021/03/27 11:01:07,64834.6532,2890,3,13,0,0,0,-2.913246,3.341928,-9.735858378288,10.98632,2.335237,42.20043,39.83266,,-0.00026171570061706,,2.43091011047363,,,,,,,,,,28.31025,-0.1249176,25,0,26.07216,-0.01645386
9545,2021/03/27 11:01:12,64839.6548,2895.0016,3,13,0,0,0,-2.913712,3.340096,-9.732077796352,10.98632,2.33928,42.20043,39.84616,,-0.00055922067258507,,,,,,,,,,,,28.1937,-0.1430583,25,0,26.14032,-0.027982
9546,2021/03/27 11:01:17,64844.6548,2900.0016,3,13,0,0,0,-2.913925,3.338399,-9.727844306075,10.98632,2.34332,42.20043,39.85966,,-0.000277988001471385,,,,,,,,,,,,28.19466,-0.1016289,25,0,26.24099,-0.06422877
9547,2021/03/27 11:01:22,64849.6539,2905.0007,3,13,0,0,0,-2.913429,3.336926,-9.721896979254,10.98632,2.347361,42.20043,39.87314,,-0.000359036988811567,,2.48965811729431,,,,,,,,,,28.23933,-0.005387664,25,0,26.25736,0.1125318
9548,2021/03/27 11:01:27,64854.6537,2910.0005,3,13,0,0,0,-2.913582,3.335198,-9.717372859236,10.98632,2.351401,42.20043,39.88662,,-0.000316856690915301,,,,,,,,,,,,28.21996,-0.1114398,25,0,26.12395,0.008241534
9549,2021/03/27 11:01:32,64859.6538,2915.0006,3,13,0,0,0,-2.913582,3.333364,-9.712029349848,10.98632,2.355443,42.20043,39.9001,,-0.000283829198451713,,,0.414899110794067,,,,,,,,,28.34396,-0.03795445,25,0,26.09178,-0.1026654
9550,2021/03/27 11:01:37,64864.6547,2920.0015,3,13,0,0,0,-2.91317,3.331598,-9.70551134566,10.98632,2.359485,42.20043,39.91357,,-0.000319617509376258,,2.36290907859802,,,,,,,,,,28.34972,-0.09447813,25,0,25.95507,0.01857281
9551,2021/03/27 11:01:42,64869.6533,2925.0001,3,13,0,0,0,-2.913635,3.32987,-9.70202577745,10.98632,2.363524,42.20043,39.92702,,-0.000398387695895508,,,,,,,,,,,,28.35007,-0.08341074,25,0,26.01954,-0.1082951
9552,2021/03/27 11:01:47,64874.654,2930.0008,3,13,0,0,0,-2.913872,3.328168,-9.697855546496,10.98632,2.367564,42.20043,39.94047,,-0.00037075110594742,,,,,,,,,,,,28.35007,0.007160306,25,0,26.05517,-0.08629441
9553,2021/03/27 11:01:52,64879.6532,2935,3,13,0,0,0,-2.913467,3.326135,-9.690584560045,10.98632,2.371603,42.20043,39.95391,,-0.000376124691683799,,2.25466895103455,,,,,,,,,,28.2859,-0.1016408,25,0,26.00495,0.02472281
9554,2021/03/27 11:01:57,64884.6539,2940.0007,3,13,0,0,0,-2.913536,3.324154,-9.685042348544,10.98632,2.375644,42.20043,39.96735,,-0.000305028486764058,,,,,,,,,,,,28.28785,-0.1323551,25,0,25.99977,-0.09293854
9555,2021/03/27 11:02:02,64889.6547,2945.0015,3,13,0,0,0,-2.913597,3.322498,-9.680420205306,10.98632,2.379686,42.20043,39.98078,,-0.000411127199186012,,2.19874405860901,0.446613103151321,,,,,,,,,28.23401,-0.02432406,25,0,25.98843,-0.09566903
9556,2021/03/27 11:02:07,64894.6539,2950.0007,3,13,0,0,0,-2.913826,3.320539,-9.675472872214,10.98632,2.383727,42.20043,39.9942,,-0.000410069187637419,,,,,,,,,,,,28.24833,-0.09243488,25,0,25.98857,0.03397644
9557,2021/03/27 11:02:12,64899.6549,2955.0017,3,13,0,0,0,-2.913506,3.318539,-9.668583287734,10.98632,2.387766,42.20043,40.00761,,-0.000456056703114882,,,,,,,,,,,,28.32992,-0.1093471,25,0,26.12755,-0.03197253
9558,2021/03/27 11:02:17,64904.6549,2960.0017,3,13,0,0,0,-2.913765,3.316533,-9.663597776745,10.98632,2.391804,42.20043,40.021,,-0.000419528689235449,,2.05201601982117,,,,,,,,,,28.26882,-0.08449137,25,0,26.21576,-0.06928086
9559,2021/03/27 11:02:22,64909.6549,2965.0017,3,13,0,0,0,-2.913307,3.314715,-9.656782412505,10.98632,2.395844,42.20043,40.0344,,-0.000455679488368332,,,,,,,,,,,,28.33895,0.03177285,25,0,26.32179,0.1254022
9560,2021/03/27 11:02:27,64914.6539,2970.0007,3,13,0,0,0,-2.913422,3.312486,-9.650669587092,10.98632,2.399882,42.20043,40.04778,,-0.000518378685228527,,2.02670192718506,0.488240212202072,,,,,,,,,28.307,-0.07377148,25,0,26.26123,0.08615732
9561,2021/03/27 11:02:32,64919.6539,2975.0007,3,13,0,0,0,-2.91346,3.310204,-9.64414694584,10.98632,2.403922,42.20043,40.06116,,-0.000362213904736564,,,,,,,,,,,,28.32828,-0.1213378,25,0,26.21137,-0.06403983
9562,2021/03/27 11:02:37,64924.6532,2980,3,13,0,0,0,-2.913361,3.308376,-9.638493611736,10.98632,2.407962,42.20043,40.07452,,-0.000457934307632968,,,,,,,,,,,,28.33878,-0.03190458,25,0,26.17206,0.112592
9563,2021/03/27 11:02:42,64929.6541,2985.0009,3,13,0,0,0,-2.913727,3.306089,-9.633040783703,10.98632,2.412002,42.20043,40.08789,,-0.000419957796111703,,1.89651298522949,,,,,,,,,,28.31059,-0.121426,25,0,26.101,-0.02853155
9564,2021/03/27 11:02:47,64934.6533,2990.0001,3,13,0,0,0,-2.913712,3.303683,-9.625980801296,10.98632,2.416037,42.20043,40.10122,,-0.000426291488111019,,,,,,,,,,,,28.3499,-0.0243187,25,0,25.99086,-0.1067954
9565,2021/03/27 11:02:52,64939.654,2995.0008,3,13,0,0,0,-2.913307,3.301481,-9.618227707667,10.98632,2.420075,42.20043,40.11456,,-0.000472782994620502,,1.82937896251678,0.532012820243835,,,,,,,,,28.3365,-0.1127744,25,0,25.93464,-0.01093388
9566,2021/03/27 11:02:57,64944.6548,3000.0016,3,13,0,0,0,-2.913193,3.299279,-9.611436487847,10.98632,2.424113,42.20043,40.12789,,-0.000444445788161829,,,,,,,,,,,,28.41677,-0.08482695,25,0,25.9797,-0.125314
9567,2021/03/27 11:03:02,64949.6539,3005.0007,3,13,0,0,0,-2.913536,3.297019,-9.605983549184,10.98632,2.428149,42.20043,40.1412,,-0.000517665524967015,,1.7353390455246,,,,,,,,,,28.62959,0.1009434,25,0,26.07962,-0.007643104
9568,2021/03/27 11:03:07,64954.6539,3010.0007,3,13,0,0,0,-2.913544,3.294525,-9.5987435466,10.98632,2.432191,42.20043,40.15452,,-0.000572316173929721,,,,,,,,,,,,28.72974,0.02945364,25,0,26.20881,-0.1062024
9569,2021/03/27 11:03:12,64959.6532,3015,3,13,0,0,0,-2.91346,3.291902,-9.59082480092,10.98632,2.43623,42.20043,40.16782,,-0.000428159808507189,,1.66729605197906,0.582324683666229,,,,,,,,,28.70239,0.1317078,25,0,26.35222,0.07446408
9570,2021/03/27 11:03:17,64964.6541,3020.0009,3,13,0,0,0,-2.913506,3.289683,-9.584511158598,10.98632,2.440271,42.20043,40.18112,,-0.000433757493738085,,,,,,,,,,,,28.57272,-0.05505145,25,0,26.37859,0.07152617
