Repository: HVES-Battery-Testing-Consortium/LG-HG2

# Battery Testing Consortium (BTC)
The Battery Testing Consortium (BTC) has been developed within the High Voltage and Energy Storage Lab at Oxford Brookes University to provide accurate and comprehensive cell data to Formula Student Electric teams. Through the BTC, we aim to provide FS teams with information for improved and informed decisions for cell selection, pack architecture design, thermal cooling requirements, and end of life predictions. A range of tests are completed to provide a comprehensive electrochemical lithium-ion characterisation for modelling, validation, and battery management parameterisation.

File: Data/Round1/LG_HG2/Package 1/210326_FSD_CellCond_LGHG2_1_25C/210326_FSD_CellCond_LGHG2_1_Channel_2_Wb_1.CSV (part 53 of 62)
Data_Point,Date_Time,Test_Time(s),Step_Time(s),Cycle_Index,Step_Index,TC_Counter1,TC_Counter2,TC_Counter3,Current(A),Voltage(V),Power(W),Charge_Capacity(Ah),Discharge_Capacity(Ah),Charge_Energy(Wh),Discharge_Energy(Wh),ACR(Ohm),dV/dt(V/s),Internal_Resistance(Ohm),dQ/dV(Ah/V),dV/dQ(V/Ah),MetaCode_MV_UD1,MetaCode_MV_UD2,MetaCode_MV_UD3,MetaCode_MV_UD4,MetaCode_MV_UD5,MetaCode_MV_UD6,MetaCode_MV_UD7,MetaCode_MV_UD8,Aux_Temperature_1(C),Aux_dT/dt_1(C),Aux_Temperature_2(C),Aux_dT/dt_2(C),Aux_Temperature_3(C),Aux_dT/dt_3(C)
10340,2021/03/27 12:34:40,70447.6138,3120.0003,4,7,0,0,0,1.454094,3.747349,5.448997696806,12.24498,0.00003238808,46.69047,41.55819,,0.000142856602906249,,,,,,,,,,,,27.42328,0.0993365,25,0,26.35731,0.1218259
10341,2021/03/27 12:34:45,70452.6138,3125.0003,4,7,0,0,0,1.454056,3.747906,5.449665206736,12.247,0.00003238808,46.69803,41.55819,,,,,,,,,,,,,,27.33728,0.08868098,25,0,26.00755,-0.009072423
10342,2021/03/27 12:34:50,70457.6139,3130.0004,4,7,0,0,0,1.453712,3.748475,5.4492030892,12.24902,0.00003238808,46.70559,41.55819,,,,,,,,,,,,,,27.08905,-0.05491257,25,0,26.13633,0.05845249
10343,2021/03/27 12:34:55,70462.6139,3135.0004,4,7,0,0,0,1.454262,3.748979,5.451997698498,12.25103,0.00003238808,46.71315,41.55819,,0.0000865320907905698,,,,,,,,,,,,27.40693,0.05899429,25,0,26.41213,0.1370382
10344,2021/03/27 12:35:00,70467.6148,3140.0013,4,7,0,0,0,1.454193,3.749405,5.452358505165,12.25305,0.00003238808,46.72071,41.55819,,0.00013715990644414,,,,,,,,,,,,27.41999,0.1111126,25,0,26.062,0.03569126
10345,2021/03/27 12:35:05,70472.614,3145.0005,4,7,0,0,0,1.45388,3.75029,5.4524716252,12.25507,0.00003238808,46.72828,41.55819,,,,3.66329789161682,,,,,,,,,,27.08925,-0.09799659,25,0,26.08667,0.008604527
10346,2021/03/27 12:35:10,70477.6148,3150.0013,4,7,0,0,0,1.454147,3.750923,5.454393427681,12.25708,0.00003238808,46.73584,41.55819,,,,,,,,,,,,,,27.30113,-0.004800558,25,0,26.37731,0.1220638
10347,2021/03/27 12:35:15,70482.6138,3155.0003,4,7,0,0,0,1.454361,3.751405,5.455897127205,12.2591,0.00003238808,46.7434,41.55819,,0.0000895096818567254,,,,,,,,,,,,27.37049,0.08314788,25,0,26.05511,0.003201365
10348,2021/03/27 12:35:20,70487.6138,3160.0003,4,7,0,0,0,1.454231,3.751935,5.456180186985,12.26112,0.00003238808,46.75097,41.55819,,0.000144114907016046,,,,,,,,,,,,27.05658,-0.04091501,25,0,26.23913,0.05912602
10349,2021/03/27 12:35:25,70492.6138,3165.0003,4,7,0,0,0,1.454117,3.752464,5.456521694288,12.26314,0.00003238808,46.75854,41.55819,,,,,,,,,,,,,,27.49431,0.1295888,25,0,26.31459,0.10764
10350,2021/03/27 12:35:30,70497.6139,3170.0004,4,7,0,0,0,1.454033,3.753108,5.457142884564,12.26515,0.00003238808,46.76611,41.55819,,0.000118958800157998,,,,,,,,,,,,27.10326,0.006600618,25,0,25.94395,0.03086329
10351,2021/03/27 12:35:35,70502.6147,3175.0012,4,7,0,0,0,1.454727,3.753603,5.460467631381,12.26717,0.00003238808,46.77369,41.55819,,,,,,,,,,,,,,27.24584,0.04819334,25,0,26.386,0.08171678
10352,2021/03/27 12:35:40,70507.6139,3180.0004,4,7,0,0,0,1.454346,3.754245,5.45997119877,12.26919,0.00003238808,46.78126,41.55819,,,,,,,,,,,,,,27.47108,0.1424927,25,0,26.14173,-0.07764697
10353,2021/03/27 12:35:45,70512.6138,3185.0003,4,7,0,0,0,1.454399,3.754856,5.461058811544,12.2712,0.00003238808,46.78883,41.55819,,0.0000740866016712971,,,,,,,,,,,,27.09657,-0.006895661,25,0,26.26569,0.07285774
10354,2021/03/27 12:35:50,70517.6137,3190.0002,4,7,0,0,0,1.454475,3.755263,5.461936151925,12.27322,0.00003238808,46.79641,41.55819,,0.000135325695737265,,3.49657297134399,,,,,,,,,,27.44652,0.07381976,25,0,26.03564,0.02503216
10355,2021/03/27 12:35:55,70522.6147,3195.0012,4,7,0,0,0,1.454369,3.755934,5.462513975646,12.27524,0.00003238808,46.80399,41.55819,,,,,0.281973391771317,,,,,,,,,27.05945,-0.1111144,25,0,26.28071,0.08012772
10356,2021/03/27 12:36:00,70527.6147,3200.0012,4,7,0,0,0,1.454636,3.756785,5.46475470526,12.27726,0.00003238808,46.81157,41.55819,,0.0000940309764700942,,,,,,,,,,,,27.41174,0.01074135,25,0,25.98362,-0.06469488
10357,2021/03/27 12:36:05,70532.6146,3205.0011,4,7,0,0,0,1.454285,3.757293,5.464174850505,12.27928,0.00003238808,46.81915,41.55819,,,,,,,,,,,,,,27.06464,-0.08987129,25,0,26.19949,-0.04776359
10358,2021/03/27 12:36:10,70537.6145,3210.001,4,7,0,0,0,1.454018,3.757539,5.463529341702,12.28129,0.00003238808,46.82673,41.55819,,0.000104177299363073,,,,,,,,,,,,27.37026,0.05382538,25,0,26.13461,-0.04927933
10359,2021/03/27 12:36:15,70542.6149,3215.0014,4,7,0,0,0,1.454109,3.758289,5.464961859501,12.28331,0.00003238808,46.83431,41.55819,,,,,,,,,,,,,,27.10635,0.01969993,25,0,26.23296,0.0002300739
10360,2021/03/27 12:36:20,70547.614,3220.0005,4,7,0,0,0,1.454071,3.759006,5.465861613426,12.28533,0.00003238808,46.84189,41.55819,,0.00013761650188826,,,,,,,,,,,,27.49218,0.08416295,25,0,26.0183,0.02649009
10361,2021/03/27 12:36:25,70552.6139,3225.0004,4,7,0,0,0,1.454132,3.759643,5.467017194876,12.28735,0.00003238808,46.84948,41.55819,,,,,,,,,,,,,,27.06985,-0.1189005,25,0,26.39271,0.07250011
10362,2021/03/27 12:36:30,70557.6139,3230.0004,4,7,0,0,0,1.453918,3.760062,5.466821822916,12.28936,0.00003238808,46.85706,41.55819,,0.000115367096441332,,3.42522406578064,,,,,,,,,,27.36339,0.08411169,25,0,26.00616,-0.1265073
10363,2021/03/27 12:36:35,70562.6145,3235.001,4,7,0,0,0,1.454308,3.760427,5.468819069516,12.29138,0.00003238808,46.86465,41.55819,,,,,,,,,,,,,,27.42233,0.04974067,25,0,26.19426,0.06101012
10364,2021/03/27 12:36:40,70567.6138,3240.0003,4,7,0,0,0,1.454193,3.761446,5.469868443078,12.2934,0.00003238808,46.87223,41.55819,,0.000141657204949297,,,,,,,,,,,,27.14785,-0.05691171,25,0,26.20851,0.0596112
10365,2021/03/27 12:36:45,70572.6156,3245.0021,4,7,0,0,0,1.454208,3.76189,5.47057053312,12.29542,0.00003238808,46.87983,41.55819,,,,,,,,,,,,,,27.39391,-0.03989518,25,0,26.21373,0.03116429
10366,2021/03/27 12:36:50,70577.6149,3250.0014,4,7,0,0,0,1.454094,3.762409,5.470896352446,12.29743,0.00003238808,46.88742,41.55819,,0.0000954070565057918,,,,,,,,,,,,27.2366,-0.05216002,25.1,0,26.26302,-0.04780293
10367,2021/03/27 12:36:55,70582.6149,3255.0014,4,7,0,0,0,1.45446,3.76308,5.4732493368,12.29945,0.00003238808,46.89501,41.55819,,,,,,,,,,,,,,27.40981,0.02650559,25.1,0,26.19851,-0.03199577
10368,2021/03/27 12:37:00,70587.6139,3260.0004,4,7,0,0,0,1.454483,3.763783,5.474358389189,12.30147,0.00003238808,46.9026,41.55819,,0.000115747301606461,,,,,,,,,,,,27.30557,0.06604254,25,0,26.15577,-0.06610692
10369,2021/03/27 12:37:05,70592.6138,3265.0003,4,7,0,0,0,1.454597,3.764312,5.475556942264,12.30349,0.00003238808,46.91019,41.55819,,,,,,,,,,,,,,27.25869,0.03571093,25,0,26.39291,0.111481
10370,2021/03/27 12:37:10,70597.6148,3270.0013,4,7,0,0,0,1.454071,3.764817,5.474311220007,12.3055,0.00003238808,46.91779,41.55819,,0.0000928206791286357,,,,,,,,,,,,27.37949,0.08025885,25,0,26.05817,-0.02026677
10371,2021/03/27 12:37:15,70602.6139,3275.0004,4,7,0,0,0,1.454422,3.765598,5.476768574356,12.30752,0.00003238808,46.92539,41.55819,,0.000131243199575692,,3.29895901679993,,,,,,,,,,27.29422,-0.06180763,25,0,26.32652,0.1049298
10372,2021/03/27 12:37:20,70607.6147,3280.0012,4,7,0,0,0,1.454185,3.766326,5.47693477431,12.30954,0.00003238808,46.93299,41.55819,,,,,0.294359713792801,,,,,,,,,27.22484,-0.03931701,25,0,26.08975,-0.0928086
10373,2021/03/27 12:37:25,70612.6146,3285.0011,4,7,0,0,0,1.454071,3.766709,5.477062322339,12.31156,0.00003238808,46.94059,41.55819,,,,,,,,,,,,,,27.20299,0.08329809,25,0,26.40642,0.01226485
10374,2021/03/27 12:37:30,70617.6149,3290.0014,4,7,0,0,0,1.453918,3.767282,5.477319110876,12.31358,0.00003238808,46.94819,41.55819,,0.0000890730516402982,,,,,,,,,,,,27.29422,0.005763173,25,0,25.97151,-0.1255518
10375,2021/03/27 12:37:35,70622.6139,3295.0004,4,7,0,0,0,1.4543,3.768025,5.4798387575,12.31559,0.00003238808,46.95579,41.55819,,,,,,,,,,,,,,27.14731,-0.09956002,25,0,26.29442,-0.03745437
10376,2021/03/27 12:37:40,70627.6139,3300.0004,4,7,0,0,0,1.454285,3.768637,5.480672259545,12.31761,0.00003238808,46.96339,41.55819,,0.000109059699752834,,,,,,,,,,,,27.54827,0.08254766,25,0,26.25474,-0.02636015
10377,2021/03/27 12:37:45,70632.6147,3305.0012,4,7,0,0,0,1.454193,3.769136,5.481051187248,12.31963,0.00003238808,46.971,41.55819,,,,,,,,,,,,,,27.1997,-0.04736841,25,0,25.91949,-0.1543248
10378,2021/03/27 12:37:50,70637.6147,3310.0012,4,7,0,0,0,1.454094,3.769842,5.481704633148,12.32165,0.00003238808,46.9786,41.55819,,0.000102290898212232,,,,,,,,,,,,27.01564,-0.1316619,25,0,26.21949,-0.07627666
10379,2021/03/27 12:37:55,70642.6148,3315.0013,4,7,0,0,0,1.45433,3.770562,5.48364143346,12.32366,0.00003238808,46.98621,41.55819,,,,3.33669996261597,,,,,,,,,,27.54543,0.1006031,25,0,26.31599,0.007348657
10380,2021/03/27 12:38:00,70647.6139,3320.0004,4,7,0,0,0,1.454361,3.771053,5.484472412133,12.32568,0.00003238808,46.99382,41.55819,,0.000123614503536373,,,,,,,,,,,,27.08099,-0.1079273,25,0,26.01426,-0.1103932
10381,2021/03/27 12:38:05,70652.6139,3325.0004,4,7,0,0,0,1.453979,3.77169,5.48395805451,12.3277,0.00003238808,47.00143,41.55819,,,,,,,,,,,,,,27.49029,0.01000583,25,0,26.33192,0.06790161
10382,2021/03/27 12:38:10,70657.6137,3330.0002,4,7,0,0,0,1.454208,3.77243,5.48589788544,12.32972,0.00003238808,47.00904,41.55819,,0.000106293402495794,,,,,,,,,,,,27.19017,-0.08764625,25,0,26.04531,-0.04553914
10383,2021/03/27 12:38:15,70662.6145,3335.001,4,7,0,0,0,1.454193,3.773087,5.486796703791,12.33173,0.00003238808,47.01665,41.55819,,0.000125280494103208,,,,,,,,,,,,27.34799,0.01697719,25,0,26.38155,0.1171803
10384,2021/03/27 12:38:20,70667.6139,3340.0004,4,7,0,0,0,1.454094,3.773595,5.48716184793,12.33375,0.00003238808,47.02426,41.55819,,,,,,,,,,,,,,27.30578,0.0803268,25,0,25.97597,-0.04416764
10385,2021/03/27 12:38:25,70672.6138,3345.0003,4,7,0,0,0,1.454002,3.774055,5.48748351811,12.33577,0.00003238808,47.03188,41.55819,,0.00016480109479744,,,,,,,,,,,,27.2568,0.02035081,25,0,26.32578,0.1005429
10386,2021/03/27 12:38:30,70677.6139,3350.0004,4,7,0,0,0,1.454407,3.774786,5.490075181902,12.33779,0.00003238808,47.03949,41.55819,,0.000142533695907332,,,,,,,,,,,,27.454,0.0897795,25,0,26.05336,-0.08585393
10387,2021/03/27 12:38:35,70682.6148,3355.0013,4,7,0,0,0,1.454285,3.775558,5.49073736603,12.33981,0.00003238808,47.04711,41.55819,,,,3.2195770740509,,,,,,,,,,27.16013,-0.1006585,25,0,26.29302,-0.02298415
10388,2021/03/27 12:38:40,70687.6147,3360.0012,4,7,0,0,0,1.454094,3.776142,5.490865425348,12.34182,0.00003238808,47.05473,41.55819,,0.000100548902992159,,,0.309175908565521,,,,,,,,,27.5137,0.02791226,25,0,26.09899,-0.06997883
10389,2021/03/27 12:38:45,70692.6137,3365.0002,4,7,0,0,0,1.454552,3.776793,5.493541811736,12.34384,0.00003238808,47.06234,41.55819,,,,,,,,,,,,,,27.13709,-0.1188952,25,0,26.13461,-0.05017221
10390,2021/03/27 12:38:50,70697.6147,3370.0012,4,7,0,0,0,1.454269,3.777574,5.493608763406,12.34586,0.00003238808,47.06997,41.55819,,0.000112549299956299,,,,,,,,,,,,27.54942,0.01692474,25,0,26.40543,0.1126772
10391,2021/03/27 12:38:55,70702.6145,3375.001,4,7,0,0,0,1.4543,3.778117,5.4945155531,12.34787,0.00003238808,47.07759,41.55819,,,,,,,,,,,,,,27.15705,-0.07106364,25,0,25.96937,-0.05340397
10392,2021/03/27 12:39:00,70707.6146,3380.0011,4,7,0,0,0,1.454132,3.778687,5.494709684684,12.34989,0.00003238808,47.08521,41.55819,,0.000168523998581804,,,,,,,,,,,,27.39604,0.02647877,25,0,26.42258,0.1601034
10393,2021/03/27 12:39:05,70712.6139,3385.0004,4,7,0,0,0,1.454361,3.779346,5.496533427906,12.35191,0.00003238808,47.09283,41.55819,,0.000122497105621733,,,,,,,,,,,,27.49837,0.07470369,25,0,26.10499,0.03483534
10394,2021/03/27 12:39:10,70717.614,3390.0005,4,7,0,0,0,1.454262,3.780136,5.497308139632,12.35393,0.00003238808,47.10046,41.55819,,,,,,,,,,,,,,27.15631,-0.08268714,25,0,26.01138,-0.01166046
10395,2021/03/27 12:39:15,70722.6137,3395.0002,4,7,0,0,0,1.453926,3.780793,5.496993243318,12.35594,0.00003238808,47.10809,41.55819,,0.000137428098241799,,3.13724708557129,,,,,,,,,,27.31901,-0.04471064,25,0,26.40947,0.1087505
10396,2021/03/27 12:39:20,70727.6139,3400.0004,4,7,0,0,0,1.454208,3.781179,5.498620751232,12.35796,0.00003238808,47.11572,41.55819,,,,,,,,,,,,,,27.59396,0.09330571,25,0,26.20085,0.07353425
10397,2021/03/27 12:39:25,70732.6137,3405.0002,4,7,0,0,0,1.454056,3.781936,5.499146732416,12.35998,0.00003238808,47.12334,41.55819,,0.0000985585065791383,,,,,,,,,,,,27.19207,-0.08880556,25,0,26.07572,0.00667572
10398,2021/03/27 12:39:30,70737.614,3410.0005,4,7,0,0,0,1.454262,3.782724,5.501071769688,12.362,0.00003238808,47.13098,41.55819,,,,,,,,,,,,,,27.43462,0.002985597,25,0,26.4114,0.1254094
10399,2021/03/27 12:39:35,70742.6147,3415.0012,4,7,0,0,0,1.454117,3.783251,5.501289594367,12.36402,0.00003238808,47.13861,41.55819,,0.000105167899164371,,,,,,,,,,,,27.51986,0.08053243,25,0,26.13366,0.03622591
10400,2021/03/27 12:39:40,70747.6148,3420.0013,4,7,0,0,0,1.45417,3.783787,5.50226954179,12.36603,0.00003238808,47.14624,41.55819,,,,,,,,,,,,,,27.14805,-0.1016045,25,0,26.02448,-0.03062129
10401,2021/03/27 12:39:45,70752.6141,3425.0006,4,7,0,0,0,1.454262,3.784702,5.503948299924,12.36805,0.00003238808,47.15388,41.55819,,0.00011763670045184,,,,,,,,,,,,27.32633,-0.04849195,25,0,26.46663,0.1405674
10402,2021/03/27 12:39:50,70757.6147,3430.0012,4,7,0,0,0,1.453728,3.785178,5.502619243584,12.37007,0.00003238808,47.16151,41.55819,,,,3.06235790252686,,,,,,,,,,27.54173,0.04996836,25,0,26.24107,0.07237017
10403,2021/03/27 12:39:55,70762.614,3435.0005,4,7,0,0,0,1.454193,3.785915,5.505451091595,12.37209,0.00003238808,47.16915,41.55819,,0.000161520001711324,,,0.325135499238968,,,,,,,,,27.25582,-0.068416,25,0,25.97576,-0.04852295
10404,2021/03/27 12:40:00,70767.6145,3440.001,4,7,0,0,0,1.454185,3.786585,5.506395108225,12.3741,0.00003238808,47.17679,41.55819,,0.000130894099129364,,,,,,,,,,,,27.24542,-0.06068528,25,0,26.32863,0.07939696
10405,2021/03/27 12:40:05,70772.6139,3445.0004,4,7,0,0,0,1.454033,3.787367,5.506956601111,12.37612,0.00003238808,47.18443,41.55819,,,,,,,,,,,,,,27.59799,0.07997394,25,0,26.2405,0.08910775
10406,2021/03/27 12:40:10,70777.6148,3450.0013,4,7,0,0,0,1.454033,3.788064,5.507970062112,12.37814,0.00003238808,47.19207,41.55819,,0.00012533480185084,,,,,,,,,,,,27.18919,-0.07476449,25,0,26.08709,-0.01262367
10407,2021/03/27 12:40:15,70782.6147,3455.0012,4,7,0,0,0,1.45388,3.788525,5.508060727,12.38016,0.00003238808,47.19971,41.55819,,,,,,,,,,,,,,27.53214,0.05374014,25,0,26.44507,0.1228684
10408,2021/03/27 12:40:20,70787.6139,3460.0004,4,7,0,0,0,1.453964,3.789246,5.509427271144,12.38217,0.00003238808,47.20736,41.55819,,0.000145885205711238,,,,,,,,,,,,27.35552,0.03556311,25,0,26.00447,-0.06675661
10409,2021/03/27 12:40:25,70792.6139,3465.0004,4,7,0,0,0,1.454117,3.790121,5.511279378157,12.38419,0.00003238808,47.215,41.55819,,0.000165195393492468,,,,,,,,,,,,27.2053,-0.02735615,25,0,26.34539,0.06603658
10410,2021/03/27 12:40:30,70797.6139,3470.0004,4,7,0,0,0,1.454231,3.790675,5.512517095925,12.38621,0.00003238808,47.22265,41.55819,,,,2.9802839756012,,,,,,,,,,27.59396,0.1192337,25,0,26.37176,0.07501006
10411,2021/03/27 12:40:35,70802.6148,3475.0013,4,7,0,0,0,1.454323,3.791178,5.513597362494,12.38823,0.00003238808,47.2303,41.55819,,0.000100340002973098,,,,,,,,,,,,27.34512,0.01995265,25,0,25.96554,-0.09798646
10412,2021/03/27 12:40:40,70807.6145,3480.001,4,7,0,0,0,1.453979,3.79199,5.51347382821,12.39024,0.00003238808,47.23795,41.55819,,,,,,,,,,,,,,27.23237,-0.03113866,25,0,26.30842,0.08449674
10413,2021/03/27 12:40:45,70812.6139,3485.0004,4,7,0,0,0,1.453957,3.792715,5.514444523255,12.39226,0.00003238808,47.2456,41.55819,,0.000111317698610947,,,,,,,,,,,,27.55709,0.1000869,25,0,26.34904,0.09588659
10414,2021/03/27 12:40:50,70817.6142,3490.0007,4,7,0,0,0,1.454056,3.793264,5.515618278784,12.39428,0.00003238808,47.25325,41.55819,,,,,,,,,,,,,,27.39625,0.05936742,25,0,26.00257,-0.04512072
10415,2021/03/27 12:40:55,70822.6149,3495.0014,4,7,0,0,0,1.453941,3.794016,5.516275417056,12.3963,0.00003238808,47.26091,41.55819,,0.000121166100143455,,,,,,,,,,,,27.3202,-0.008583069,25,0,26.39642,0.08264184
10416,2021/03/27 12:41:00,70827.6138,3500.0003,4,7,0,0,0,1.454071,3.794673,5.517723963783,12.39831,0.00003238808,47.26856,41.55819,,0.000146699298056774,,,,,,,,,,,,27.58284,0.1253009,25,0,26.13983,-0.01906812
10417,2021/03/27 12:41:05,70832.6137,3505.0002,4,7,0,0,0,1.454018,3.795443,5.518642439974,12.40033,0.00003238808,47.27622,41.55819,,,,2.96550393104553,,,,,,,,,,27.26779,0.0127995,25,0,26.02339,-0.08956552
10418,2021/03/27 12:41:10,70837.6148,3510.0013,4,7,0,0,0,1.453819,3.795946,5.518618417774,12.40235,0.00003238808,47.28388,41.55819,,0.000120654796774033,,,0.332259595394135,,,,,,,,,27.32486,-0.001989007,25,0,26.43668,0.07812738
10419,2021/03/27 12:41:15,70842.6147,3515.0012,4,7,0,0,0,1.454247,3.796504,5.521054552488,12.40437,0.00003238808,47.29154,41.55819,,,,,,,,,,,,,,27.55964,0.1062214,25,0,26.34447,0.09313285
10420,2021/03/27 12:41:20,70847.6139,3520.0004,4,7,0,0,0,1.454575,3.797617,5.523918747775,12.40638,0.00003238808,47.2992,41.55819,,0.000137463997816667,,,,,,,,,,,,27.5151,0.09097874,25,0,26.07902,-0.004509091
10421,2021/03/27 12:41:25,70852.6139,3525.0004,4,7,0,0,0,1.454437,3.79808,5.52406808096,12.4084,0.00003238808,47.30686,41.55819,,0.000146970400237478,,,,,,,,,,,,27.18517,-0.1013482,25,0,26.16141,0.007442236
10422,2021/03/27 12:41:30,70857.6139,3530.0004,4,7,0,0,0,1.454346,3.798712,5.524641602352,12.41042,0.00003238808,47.31452,41.55819,,,,,,,,,,,,,,27.37207,-0.009471774,25,0,26.44839,0.1351744
10423,2021/03/27 12:41:35,70862.6147,3535.0012,4,7,0,0,0,1.454231,3.799345,5.525125278695,12.41244,0.00003238808,47.32219,41.55819,,0.00013199019304011,,,,,,,,,,,,27.58094,0.01414716,25,0,26.36583,0.09208798
10424,2021/03/27 12:41:40,70867.6147,3540.0012,4,7,0,0,0,1.454094,3.800268,5.525946897192,12.41445,0.00003238808,47.32986,41.55819,,,,,,,,,,,,,,27.52812,-0.009429455,25,0,26.0422,-0.08513272
10425,2021/03/27 12:41:45,70872.614,3545.0005,4,7,0,0,0,1.453598,3.800835,5.52488615433,12.41647,0.00003238808,47.33752,41.55819,,0.000143058394314721,,3.0043740272522,,,,,,,,,,27.20033,-0.1456952,25,0,26.12674,-0.07261336
10426,2021/03/27 12:41:50,70877.6147,3550.0012,4,7,0,0,0,1.454109,3.801451,5.527724112159,12.41849,0.00003238808,47.3452,41.55819,,0.000119755903142504,,,,,,,,,,,,27.52909,-0.01620173,25,0,26.37794,0.06832182
10427,2021/03/27 12:41:55,70882.6139,3555.0004,4,7,0,0,0,1.454475,3.802219,5.530232480025,12.42051,0.00003238808,47.35286,41.55819,,,,,,,,,,,,,,27.45732,-0.02436399,25,0,25.98544,-0.08673966
10428,2021/03/27 12:42:00,70887.6148,3560.0013,4,7,0,0,0,1.454224,3.803028,5.530454590272,12.42253,0.00003238808,47.36054,41.55819,,0.000119954696856439,,,,,,,,,,,,27.24031,-0.1090181,25,0,26.29502,0.03537893
10429,2021/03/27 12:42:05,70892.6139,3565.0004,4,7,0,0,0,1.454575,3.803721,5.532797473575,12.42454,0.00003238808,47.36821,41.55819,,,,,,,,,,,,,,27.61737,0.04779339,25,0,26.23145,0.07687867
10430,2021/03/27 12:42:10,70897.6139,3570.0004,4,7,0,0,0,1.454109,3.804265,5.531815974885,12.42656,0.00003238808,47.37589,41.55819,,0.000129309293697588,,,,,,,,,,,,27.2958,-0.1053816,25,0,25.99446,-0.0588733
10431,2021/03/27 12:42:15,70902.6137,3575.0002,4,7,0,0,0,1.454384,3.805071,5.534034381264,12.42858,0.00003238808,47.38356,41.55819,,,,,,,,,,,,,,27.30077,-0.06757677,25,0,26.3912,0.1103127
10432,2021/03/27 12:42:20,70907.6139,3580.0004,4,7,0,0,0,1.45417,3.805788,5.53426273596,12.4306,0.00003238808,47.39124,41.55819,,0.000118346899398603,,2.88930892944336,,,,,,,,,,27.6337,0.08249283,25,0,26.21934,0.07828176
10433,2021/03/27 12:42:25,70912.6145,3585.001,4,7,0,0,0,1.454147,3.806321,5.534950263187,12.43261,0.00003238808,47.39891,41.55819,,0.000183013296918944,,,0.339427888393402,,,,,,,,,27.24084,-0.09487808,25,0,26.00348,-0.04390717
10434,2021/03/27 12:42:30,70917.6139,3590.0004,4,7,0,0,0,1.454041,3.806944,5.535452660704,12.43463,0.00003238808,47.4066,41.55819,,0.000187548095709644,,,,,,,,,,,,27.28985,-0.07926762,25,0,26.39449,0.09636164
10435,2021/03/27 12:42:35,70922.6139,3595.0004,4,7,0,0,0,1.454132,3.807819,5.537071458108,12.43665,0.00003238808,47.41428,41.55819,,,,,,,,,,,,,,27.56363,0.004067421,25,0,26.37696,0.09755969
10436,2021/03/27 12:42:40,70927.6147,3600.0012,4,7,0,0,0,1.454514,3.808522,5.539548568308,12.43866,0.00003238808,47.42196,41.55819,,0.000150089603266679,,,,,,,,,,,,27.5644,0.02028465,25,0,26.15695,-0.09320676
10437,2021/03/27 12:42:45,70932.6139,3605.0004,4,7,0,0,0,1.453751,3.809075,5.537446590325,12.44068,0.00003238808,47.42964,41.55819,,0.000143116703839041,,,,,,,,,,,,27.38628,-0.01252294,25,0,25.98544,-0.1394242
10438,2021/03/27 12:42:50,70937.6149,3610.0014,4,7,0,0,0,1.454002,3.809866,5.539552783732,12.4427,0.00003238808,47.43733,41.55819,,,,,,,,,,,,,,27.18996,-0.07591903,25,0,26.11635,-0.09611487
10439,2021/03/27 12:42:55,70942.6147,3615.0012,4,7,0,0,0,1.454231,3.810663,5.541584265153,12.44472,0.00003238808,47.44502,41.55819,,0.0001644774019951,,2.90373611450195,,,,,,,,,,27.41848,0.05320549,25,0,26.40235,0.07784843
10440,2021/03/27 12:43:00,70947.6139,3620.0004,4,7,0,0,0,1.454155,3.811454,5.54244489137,12.44673,0.00003238808,47.45271,41.55819,,,,,,,,,,,,,,27.60603,0.1290047,25,0,26.1631,-0.01089871
10441,2021/03/27 12:43:05,70952.614,3625.0005,4,7,0,0,0,1.454224,3.811794,5.543202317856,12.44875,0.00003238808,47.4604,41.55819,,0.000125496299006045,,,,,,,,,,,,27.24682,-0.008052588,25,0,26.01661,-0.1015592
10442,2021/03/27 12:43:10,70957.6138,3630.0003,4,7,0,0,0,1.454002,3.812762,5.543763573524,12.45077,0.00003238808,47.46809,41.55819,,,,,,,,,,,,,,27.31499,0.02189517,25,0,26.33423,0.1020736
10443,2021/03/27 12:43:15,70962.6139,3635.0004,4,7,0,0,0,1.454109,3.813422,5.545131250998,12.45279,0.00003238808,47.47578,41.55819,,0.000111432098492514,,,,,,,,,,,,27.56747,0.09613395,25,0,26.40929,0.136447
10444,2021/03/27 12:43:20,70967.6147,3640.0012,4,7,0,0,0,1.454231,3.813955,5.546371593605,12.45481,0.00003238808,47.48347,41.55819,,0.000134757807245478,,,,,,,,,,,,27.64696,0.07643044,25,0,26.30385,0.09891212
10445,2021/03/27 12:43:25,70972.6139,3645.0004,4,7,0,0,0,1.454308,3.814712,5.547766179296,12.45682,0.00003238808,47.49117,41.55819,,,,,,,,,,,,,,27.59515,-0.01574218,25,0,26.14506,-0.1092654
10446,2021/03/27 12:43:30,70977.6139,3650.0004,4,7,0,0,0,1.454071,3.81558,5.54812422618,12.45884,0.00003238808,47.49887,41.55819,,0.000176446701516397,,2.92925190925598,,,,,,,,,,27.28848,-0.07525742,25,0,25.99425,-0.1444387
10447,2021/03/27 12:43:35,70982.6138,3655.0003,4,7,0,0,0,1.454002,3.816286,5.548887476572,12.46086,0.00003238808,47.50657,41.55819,,0.000116005896416027,,,0.349093914031982,,,,,,,,,27.20744,-0.07771909,25,0,26.18373,-0.08455932
10448,2021/03/27 12:43:40,70987.6139,3660.0004,4,7,0,0,0,1.454208,3.81686,5.55050834688,12.46287,0.00003238808,47.51427,41.55819,,,,,,,,,,,,,,27.23299,-0.004308224,25,0,26.23071,0.11141
10449,2021/03/27 12:43:45,70992.6139,3665.0004,4,7,0,0,0,1.454399,3.817459,5.552108552141,12.46489,0.00003238808,47.52197,41.55819,,0.000106749903352465,,,,,,,,,,,,27.25008,-0.09569943,25,0,26.27632,0.0665468
10450,2021/03/27 12:43:50,70997.6139,3670.0004,4,7,0,0,0,1.454346,3.818306,5.553138057876,12.46691,0.00003238808,47.52967,41.55819,,,,,,,,,,,,,,27.26737,-0.1058322,25,0,26.30789,-0.02596796
10451,2021/03/27 12:43:55,71002.6139,3675.0004,4,7,0,0,0,1.45417,3.819202,5.55376897234,12.46893,0.00003238808,47.53738,41.55819,,0.000131439504912123,,,,,,,,,,,,27.32633,0.02885163,25,0,26.3456,0.1179564
10452,2021/03/27 12:44:00,71007.614,3680.0005,4,7,0,0,0,1.453804,3.819667,5.553047163268,12.47095,0.00003238808,47.54508,41.55819,,,,,,,,,,,,,,27.37494,-0.03936052,25,0,26.43703,0.1185578
10453,2021/03/27 12:44:05,71012.6144,3685.0009,4,7,0,0,0,1.454849,3.820416,5.558128397184,12.47296,0.00003238808,47.55279,41.55819,,0.000165456396644004,,2.81489896774292,,,,,,,,,,27.57097,-0.002382994,25,0,26.47687,0.1155561
10454,2021/03/27 12:44:10,71017.614,3690.0005,4,7,0,0,0,1.454308,3.821239,5.557258447612,12.47498,0.00003238808,47.5605,41.55819,,0.000190297505469061,,,,,,,,,,,,27.65332,0.0288713,25,0,26.2319,-0.1001763
10455,2021/03/27 12:44:15,71022.614,3695.0005,4,7,0,0,0,1.454407,3.821939,5.558654835173,12.477,0.00003238808,47.56821,41.55819,,0.000163114498718642,,,,,,,,,,,,27.35223,-0.02545059,25,0,25.97266,-0.1501566
10456,2021/03/27 12:44:20,71027.614,3700.0005,4,7,0,0,0,1.454475,3.822372,5.5595445147,12.47902,0.00003238808,47.57592,41.55819,,,,,,,,,,,,,,27.25432,-0.0336051,25,0,26.08825,-0.1048976
10457,2021/03/27 12:44:25,71032.6139,3705.0004,4,7,0,0,0,1.454193,3.82312,5.55955434216,12.48103,0.00003238808,47.58363,41.55819,,0.000132776403916068,,,,,,,,,,,,27.19802,-0.006056428,25,0,26.25976,0.1007545
10458,2021/03/27 12:44:30,71037.6149,3710.0014,4,7,0,0,0,1.454361,3.824092,5.561610265212,12.48305,0.00003238808,47.59135,41.55819,,,,,,,,,,,,,,27.45614,0.04483223,25,0,26.41872,0.1451075
10459,2021/03/27 12:44:35,71042.6139,3715.0004,4,7,0,0,0,1.454597,3.824585,5.563229867245,12.48507,0.00003238808,47.59907,41.55819,,0.000131471693748608,,,,,,,,,,,,27.62258,0.04283786,25,0,26.33637,0.09860933
10460,2021/03/27 12:44:40,71047.614,3720.0005,4,7,0,0,0,1.454224,3.8253,5.5628430672,12.48709,0.00003238808,47.60678,41.55819,,,,2.86855602264404,,,,,,,,,,27.57052,0.03272295,25,0,26.13461,-0.0829649
10461,2021/03/27 12:44:45,71052.6145,3725.001,4,7,0,0,0,1.453964,3.826068,5.562965133552,12.4891,0.00003238808,47.6145,41.55819,,0.000103529797343072,,,0.349229007959366,,,,,,,,,27.4588,0.02051651,25,0,25.95841,-0.1352447
10462,2021/03/27 12:44:50,71057.6146,3730.0011,4,7,0,0,0,1.45417,3.826965,5.56505769405,12.49112,0.00003238808,47.62222,41.55819,,0.000120706303277984,,,,,,,,,,,,27.2854,0.02448618,25,0,25.95553,-0.08899629
10463,2021/03/27 12:44:55,71062.6154,3735.0019,4,7,0,0,0,1.454231,3.827518,5.566095328658,12.49314,0.00003238808,47.62994,41.55819,,,,,,,,,,,,,,27.26429,-0.07985115,25,0,26.0555,0.02676845
10464,2021/03/27 12:45:00,71067.6139,3740.0004,4,7,0,0,0,1.454422,3.827944,5.567445968368,12.49516,0.00003238808,47.63766,41.55819,,0.000160577299539,,,,,,,,,,,,27.19938,-0.1149648,25,0,26.16141,0.0004929304
10465,2021/03/27 12:45:05,71072.6139,3745.0004,4,7,0,0,0,1.454651,3.828882,5.569687030182,12.49717,0.00003238808,47.64539,41.55819,,,,,,,,,,,,,,27.23565,-0.1069319,25,0,26.31171,-0.0270623
10466,2021/03/27 12:45:10,71077.6137,3750.0002,4,7,0,0,0,1.454269,3.829666,5.569364544154,12.49919,0.00003238808,47.65311,41.55819,,0.0000968174572335556,,,,,,,,,,,,27.4147,0.06011426,25,0,26.42703,0.05583167
10467,2021/03/27 12:45:15,71082.6144,3755.0009,4,7,0,0,0,1.454361,3.830222,5.570525498142,12.50121,0.00003238808,47.66084,41.55819,,0.000175361594301648,,,,,,,,,,,,27.50818,0.08702219,25,0,26.47799,0.1495457
10468,2021/03/27 12:45:20,71087.614,3760.0005,4,7,0,0,0,1.454346,3.83091,5.57146863486,12.50323,0.00003238808,47.66858,41.55819,,,,2.87831401824951,,,,,,,,,,27.63584,0.04926622,25,0,26.40662,0.1161754
10469,2021/03/27 12:45:25,71092.614,3765.0005,4,7,0,0,0,1.454185,3.831704,5.57200648124,12.50524,0.00003238808,47.6763,41.55819,,0.000119808297313284,,,,,,,,,,,,27.59606,0.07862329,25,0,26.31691,-0.0503087
10470,2021/03/27 12:45:30,71097.6147,3770.0012,4,7,0,0,0,1.454193,3.832623,5.573373538239,12.50726,0.00003238808,47.68403,41.55819,,,,,,,,,,,,,,27.62468,0.1495492,25,0,26.30288,0.04307866
10471,2021/03/27 12:45:35,71102.6139,3775.0004,4,7,0,0,0,1.454208,3.833099,5.574123230592,12.50928,0.00003238808,47.69176,41.55819,,0.000115607399493456,,,,,,,,,,,,27.58263,0.05380154,25,0,26.29631,0.09624898
10472,2021/03/27 12:45:40,71107.6139,3780.0004,4,7,0,0,0,1.454155,3.833832,5.57498597196,12.5113,0.00003238808,47.6995,41.55819,,,,,,,,,,,,,,27.58783,0.09309888,25,0,26.29442,-0.03801465
10473,2021/03/27 12:45:45,71112.6139,3785.0004,4,7,0,0,0,1.454407,3.834693,5.577204342051,12.51331,0.00003238808,47.70723,41.55819,,0.000145405399962328,,,,,,,,,,,,27.55114,0.1201981,25,0,26.32883,0.06484151
10474,2021/03/27 12:45:50,71117.6139,3790.0004,4,7,0,0,0,1.454498,3.835314,5.578456542372,12.51533,0.00003238808,47.71497,41.55819,,0.000142235003295355,,2.7681930065155,,,,,,,,,,27.51794,-0.007696152,25,0,26.39523,0.09688735
10475,2021/03/27 12:45:55,71122.614,3795.0005,4,7,0,0,0,1.454712,3.835896,5.580123941952,12.51735,0.00003238808,47.72271,41.55819,,,,,0.354499489068985,,,,,,,,,27.3551,0.1149118,25,0,26.39579,0.07293284
10476,2021/03/27 12:46:00,71127.6137,3800.0002,4,7,0,0,0,1.454384,3.836737,5.580088905008,12.51937,0.00003238808,47.73045,41.55819,,0.00014665319758933,,,,,,,,,,,,27.36378,0.03914058,25,0,26.44008,0.1594293
10477,2021/03/27 12:46:05,71132.6156,3805.0021,4,7,0,0,0,1.454132,3.83744,5.58014430208,12.52139,0.00003238808,47.7382,41.55819,,,,,,,,,,,,,,27.3503,-0.08581758,25,0,26.39099,0.04081011
10478,2021/03/27 12:46:10,71137.6141,3810.0006,4,7,0,0,0,1.454369,3.837973,5.581828954037,12.5234,0.00003238808,47.74594,41.55819,,0.000115367096441332,,,,,,,,,,,,27.41736,0.09932101,25,0,26.38698,0.05952358
10479,2021/03/27 12:46:15,71142.6139,3815.0004,4,7,0,0,0,1.454193,3.838801,5.582357542593,12.52542,0.00003238808,47.75368,41.55819,,0.000158097696839832,,,,,,,,,,,,27.52102,0.08711874,25,0,26.36983,0.1095921
10480,2021/03/27 12:46:20,71147.6139,3820.0004,4,7,0,0,0,1.454285,3.839631,5.583917768835,12.52744,0.00003238808,47.76143,41.55819,,,,,,,,,,,,,,27.58493,0.04973054,25,0,26.30575,0.09884536
10481,2021/03/27 12:46:25,71152.6139,3825.0004,4,7,0,0,0,1.454117,3.840367,5.584342940939,12.52946,0.00003238808,47.76918,41.55819,,0.000126005994388834,,,,,,,,,,,,27.55537,0.04110098,25,0,26.29035,-0.07902145
10482,2021/03/27 12:46:30,71157.6139,3830.0004,4,7,0,0,0,1.454033,3.840879,5.584764815007,12.53147,0.00003238808,47.77693,41.55819,,,,2.86458110809326,,,,,,,,,,27.47839,0.09385526,25,0,26.40543,0.1185572
10483,2021/03/27 12:46:35,71162.6139,3835.0004,4,7,0,0,0,1.454247,3.841694,5.586771974418,12.53349,0.00003238808,47.78468,41.55819,,0.000130469197756611,,,,,,,,,,,,27.36399,-0.06202698,25,0,26.39758,0.08470178
10484,2021/03/27 12:46:40,71167.6139,3840.0004,4,7,0,0,0,1.454269,3.842536,5.588080986184,12.53551,0.00003238808,47.79243,41.55819,,0.000154594701598398,,,,,,,,,,,,27.21878,0.05940199,25,0,26.28769,0.1263523
10485,2021/03/27 12:46:45,71172.6147,3845.0012,4,7,0,0,0,1.454041,3.843173,5.588131112093,12.53753,0.00003238808,47.80019,41.55819,,,,,,,,,,,,,,27.21594,-0.08520842,25,0,26.14952,0.0236553
10486,2021/03/27 12:46:50,71177.6148,3850.0013,4,7,0,0,0,1.454094,3.843697,5.589096745518,12.53955,0.00003238808,47.80794,41.55819,,0.000135663503897376,,,,,,,,,,,,27.13848,-0.0888896,25,0,26.07902,-0.1046586
10487,2021/03/27 12:46:55,71182.614,3855.0005,4,7,0,0,0,1.454071,3.844494,5.590167235074,12.54156,0.00003238808,47.8157,41.55819,,0.000168188998941332,,,,,,,,,,,,27.16192,-0.1122236,25,0,26.017,0.01657605
10488,2021/03/27 12:47:00,71187.6139,3860.0004,4,7,0,0,0,1.454285,3.84524,5.5920748534,12.54358,0.00003238808,47.82346,41.55819,,,,,,,,,,,,,,27.23016,-0.1090199,25,0,26.00703,-0.09594858
10489,2021/03/27 12:47:05,71192.614,3865.0005,4,7,0,0,0,1.454445,3.845884,5.59362675438,12.5456,0.00003238808,47.83122,41.55819,,0.00013359310105443,,2.89035105705261,,,,,,,,,,27.3062,0.05284727,25,0,25.95501,-0.0672549
10490,2021/03/27 12:47:10,71197.6139,3870.0004,4,7,0,0,0,1.454445,3.846581,5.594640502545,12.54762,0.00003238808,47.83898,41.55819,,0.000139458803460002,,,0.347620189189911,,,,,,,,,27.45845,-0.1060641,25,0,26.00082,-0.1085234
10491,2021/03/27 12:47:15,71202.6139,3875.0004,4,7,0,0,0,1.4543,3.846994,5.5946833742,12.54963,0.00003238808,47.84674,41.55819,,,,,,,,,,,,,,27.54138,0.07638097,25,0,26.10537,-0.07254899
10492,2021/03/27 12:47:20,71207.614,3880.0005,4,7,0,0,0,1.454269,3.848055,5.596107096795,12.55165,0.00003238808,47.8545,41.55819,,0.000117087001854088,,,,,,,,,,,,27.59459,0.08352816,25,0,26.30119,0.121612
10493,2021/03/27 12:47:25,71212.6139,3885.0004,4,7,0,0,0,1.454269,3.84865,5.59697238685,12.55367,0.00003238808,47.86227,41.55819,,,,,,,,,,,,,,27.53235,0.07508457,25,0,26.32424,-0.04941404
10494,2021/03/27 12:47:30,71217.6139,3890.0004,4,7,0,0,0,1.454285,3.849281,5.597951619085,12.55569,0.00003238808,47.87003,41.55819,,0.00012419349513948,,,,,,,,,,,,27.4905,0.1071239,25,0,26.37485,0.1029211
10495,2021/03/27 12:47:35,71222.614,3895.0005,4,7,0,0,0,1.454094,3.850181,5.598525091014,12.5577,0.00003238808,47.8778,41.55819,,0.000170436498592608,,,,,,,,,,,,27.39665,-0.05506814,25,0,26.42318,0.08722007
10496,2021/03/27 12:47:40,71227.614,3900.0005,4,7,0,0,0,1.454407,3.850908,5.600787551556,12.55972,0.00003238808,47.88557,41.55819,,,,2.86286497116089,,,,,,,,,,27.20551,0.07620752,25,0,26.30288,0.1209313
10497,2021/03/27 12:47:45,71232.6141,3905.0006,4,7,0,0,0,1.454346,3.851427,5.601307451742,12.56174,0.00003238808,47.89334,41.55819,,0.000180957998964004,,,,,,,,,,,,27.16286,-0.130772,25,0,26.04645,-0.04206896
10498,2021/03/27 12:47:50,71237.6139,3910.0004,4,7,0,0,0,1.454208,3.85216,5.60184188928,12.56376,0.00003238808,47.90111,41.55819,,,,,,,,,,,,,,27.41894,0.08481741,25,0,26.00394,-0.04632592
10499,2021/03/27 12:47:55,71242.6147,3915.0012,4,7,0,0,0,1.454369,3.852941,5.603597949229,12.56577,0.00003238808,47.90888,41.55819,,0.000123351404909045,,,,,,,,,,,,27.64686,0.03295422,25,0,26.36784,-0.1072264
10500,2021/03/27 12:48:00,71247.6149,3920.0014,4,7,0,0,0,1.454308,3.853693,5.604456559444,12.56779,0.00003238808,47.91666,41.55819,,0.000140378702781163,,,,,,,,,,,,27.40631,0.05120814,25,0,26.45422,0.1403517
10501,2021/03/27 12:48:05,71252.6139,3925.0004,4,7,0,0,0,1.453918,3.854285,5.60381433863,12.56981,0.00003238808,47.92443,41.55819,,,,,,,,,,,,,,27.17116,-0.08438528,25,0,26.11888,-0.0979197
10502,2021/03/27 12:48:10,71257.6139,3930.0004,4,7,0,0,0,1.454132,3.854974,5.605641052568,12.57183,0.00003238808,47.93221,41.55819,,0.000180583097971976,,,,,,,,,,,,27.31635,-0.1113772,25,0,25.98657,-0.03818274
10503,2021/03/27 12:48:15,71262.614,3935.0005,4,7,0,0,0,1.454727,3.855883,5.609257108941,12.57385,0.00003238808,47.93999,41.55819,,0.000115885100967716,,2.81960797309875,,,,,,,,,,27.49823,0.04062772,25,0,26.05498,-0.1128393
10504,2021/03/27 12:48:20,71267.6146,3940.0011,4,7,0,0,0,1.453941,3.856459,5.607063854919,12.57586,0.00003238808,47.94777,41.55819,,,,,0.350131303071976,,,,,,,,,27.49397,0.09859085,25,0,26.08632,0.02315521
10505,2021/03/27 12:48:25,71272.6137,3945.0002,4,7,0,0,0,1.454247,3.857038,5.609085940386,12.57788,0.00003238808,47.95555,41.55819,,0.000210885205888189,,,,,,,,,,,,27.50107,-0.02911091,25,0,26.08632,-0.107072
10506,2021/03/27 12:48:30,71277.614,3950.0005,4,7,0,0,0,1.454483,3.857972,5.611354688476,12.5799,0.00003238808,47.96333,41.55819,,0.000181188705028035,,,,,,,,,,,,27.46037,0.05334556,25,0,26.03837,-0.1023304
10507,2021/03/27 12:48:35,71282.6139,3955.0004,4,7,0,0,0,1.45417,3.858717,5.61123049989,12.58192,0.00003238808,47.97112,41.55819,,,,,,,,,,,,,,27.51528,0.1088619,25,0,26.09344,0.04013658
10508,2021/03/27 12:48:40,71287.6146,3960.0011,4,7,0,0,0,1.454361,3.859281,5.612787774441,12.58393,0.00003238808,47.97891,41.55819,,0.000121648401545826,,,,,,,,,,,,27.64546,0.02893627,25,0,26.29523,-0.09120464
10509,2021/03/27 12:48:45,71292.6139,3965.0004,4,7,0,0,0,1.454041,3.85987,5.61240923467,12.58595,0.00003238808,47.9867,41.55819,,0.000152487802552059,,,,,,,,,,,,27.60285,0.1313573,25,0,26.35932,0.06935596
10510,2021/03/27 12:48:50,71297.6138,3970.0003,4,7,0,0,0,1.454247,3.860777,5.614523369919,12.58797,0.00003238808,47.99448,41.55819,,,,2.88852906227112,,,,,,,,,,27.48952,-0.02240479,25,0,26.36675,0.08659303
10511,2021/03/27 12:48:55,71302.6151,3975.0016,4,7,0,0,0,1.454033,3.861494,5.614739705302,12.58999,0.00003238808,48.00228,41.55819,,0.000121038101497106,,,,,,,,,,,,27.49187,0.1263237,25,0,26.41182,0.04429758
10512,2021/03/27 12:49:00,71307.614,3980.0005,4,7,0,0,0,1.4543,3.861934,5.6164106162,12.59201,0.00003238808,48.01007,41.55819,,,,,,,,,,,,,,27.46556,0.07896721,25,0,26.40681,0.1258957
10513,2021/03/27 12:49:05,71312.6154,3985.0019,4,7,0,0,0,1.454094,3.862741,5.616788511654,12.59402,0.00003238808,48.01786,41.55819,,0.0000953586277319118,,,,,,,,,,,,27.40567,-0.05172253,25,0,26.41799,0.06608844
10514,2021/03/27 12:49:10,71317.6137,3990.0002,4,7,0,0,0,1.453819,3.863664,5.617068132816,12.59604,0.00003238808,48.02565,41.55819,,,,,,,,,,,,,,27.34617,0.1091427,25,0,26.42957,0.1049972
10515,2021/03/27 12:49:15,71322.6139,3995.0004,4,7,0,0,0,1.453865,3.864089,5.617863753985,12.59806,0.00003238808,48.03345,41.55819,,0.000127447696286254,,,,,,,,,,,,27.26304,-0.08316875,25,0,26.28931,0.06130219
10516,2021/03/27 12:49:20,71327.614,4000.0005,4,7,0,0,0,1.453857,3.864716,5.618744409612,12.60008,0.00003238808,48.04124,41.55819,,0.000162478201673366,,,,,,,,,,,,27.24882,-0.07031918,25,0,26.18247,-0.09272218
10517,2021/03/27 12:49:25,71332.6138,4005.0003,4,7,0,0,0,1.454323,3.865599,5.621829534477,12.60209,0.00003238808,48.04904,41.55819,,,,2.91428589820862,,,,,,,,,,27.32678,-0.09413779,25,0,26.00415,0.01022756
10518,2021/03/27 12:49:30,71337.6139,4010.0004,4,7,0,0,0,1.454094,3.866353,5.622040699182,12.60411,0.00003238808,48.05684,41.55819,,0.000151460597408004,,,0.347651690244675,,,,,,,,,27.51244,0.005696416,25,0,26.06923,-0.1255918
10519,2021/03/27 12:49:35,71342.6139,4015.0004,4,7,0,0,0,1.454224,3.866916,5.623362053184,12.60613,0.00003238808,48.06464,41.55819,,0.000194420907064341,,,,,,,,,,,,27.61992,0.1138151,25,0,26.13429,0.02062857
10520,2021/03/27 12:49:40,71347.6139,4020.0004,4,7,0,0,0,1.453804,3.867509,5.622600054236,12.60814,0.00003238808,48.07244,41.55819,,,,,,,,,,,,,,27.6635,-0.005964041,25,0,26.25636,-0.1350862
10521,2021/03/27 12:49:45,71352.614,4025.0005,4,7,0,0,0,1.453827,3.86844,5.62404251988,12.61016,0.00003238808,48.08025,41.55819,,0.000107547100924421,,,,,,,,,,,,27.60859,0.1233685,25,0,26.32946,-0.07313609
10522,2021/03/27 12:49:50,71357.6137,4030.0002,4,7,0,0,0,1.454361,3.869063,5.627014333743,12.61218,0.00003238808,48.08805,41.55819,,0.000190948107047006,,,,,,,,,,,,27.50282,0.004383922,25,0,26.05263,-0.1384163
10523,2021/03/27 12:49:55,71362.6145,4035.001,4,7,0,0,0,1.454521,3.869525,5.628305372525,12.6142,0.00003238808,48.09586,41.55819,,,,,,,,,,,,,,27.4658,0.09984851,25,0,26.16566,0.0444603
10524,2021/03/27 12:50:00,71367.614,4040.0005,4,7,0,0,0,1.453743,3.870329,5.626463691447,12.61621,0.00003238808,48.10367,41.55819,,0.000149244500789791,,2.83789896965027,,,,,,,,,,27.32772,-0.01693487,25,0,26.29386,-0.05820394
10525,2021/03/27 12:50:05,71372.6154,4045.0019,4,7,0,0,0,1.454094,3.871184,5.629065427296,12.61823,0.00003238808,48.11148,41.55819,,,,,,,,,,,,,,27.31989,-0.09472251,25,0,26.37951,0.05111516
10526,2021/03/27 12:50:10,71377.6141,4050.0006,4,7,0,0,0,1.454231,3.871898,5.630634100438,12.62025,0.00003238808,48.11929,41.55819,,0.0000953146227402613,,,,,,,,,,,,27.2484,0.04697621,25,0,26.40607,0.1116472
10527,2021/03/27 12:50:15,71382.6139,4055.0004,4,7,0,0,0,1.45417,3.872415,5.63114972055,12.62227,0.00003238808,48.1271,41.55819,,,,,,,,,,,,,,27.28912,-0.06283462,25,0,26.42743,-0.007204413
10528,2021/03/27 12:50:20,71387.614,4060.0005,4,7,0,0,0,1.454193,3.873181,5.632352697933,12.62429,0.00003238808,48.13491,41.55819,,0.000154417197336443,,,,,,,,,,,,27.32157,-0.09959817,25,0,26.347,0.04414618
10529,2021/03/27 12:50:25,71392.6139,4065.0004,4,7,0,0,0,1.45417,3.873869,5.63326408373,12.6263,0.00003238808,48.14273,41.55819,,0.000129029504023492,,,,,,,,,,,,27.36155,0.0927645,25,0,26.33817,0.1175129
10530,2021/03/27 12:50:30,71397.6145,4070.001,4,7,0,0,0,1.454193,3.874634,5.634465640362,12.62832,0.00003238808,48.15055,41.55819,,,,,,,,,,,,,,27.29412,-0.02759993,25,0,26.34083,-0.09140909
10531,2021/03/27 12:50:35,71402.6139,4075.0004,4,7,0,0,0,1.454018,3.875189,5.634594559402,12.63034,0.00003238808,48.15837,41.55819,,0.000121510100143496,,,,,,,,,,,,27.31946,-0.09197831,25,0,26.3062,0.02917111
10532,2021/03/27 12:50:40,71407.6139,4080.0004,4,7,0,0,0,1.453964,3.875996,5.635558648144,12.63236,0.00003238808,48.16618,41.55819,,,,2.94089603424072,0.343564689159393,,,,,,,,,27.44025,0.1263589,25,0,26.23847,0.07774532
10533,2021/03/27 12:50:45,71412.6139,4085.0004,4,7,0,0,0,1.453995,3.876681,5.636674790595,12.63437,0.00003238808,48.174,41.55819,,0.000159591101692058,,,,,,,,,,,,27.57021,0.1052475,25,0,26.13854,-0.100981
10534,2021/03/27 12:50:50,71417.6147,4090.0012,4,7,0,0,0,1.454094,3.877287,5.637939762978,12.63639,0.00003238808,48.18182,41.55819,,0.000116597497253679,,,,,,,,,,,,27.57,0.04950166,25,0,26.03933,-0.1396799
10535,2021/03/27 12:50:55,71422.6141,4095.0006,4,7,0,0,0,1.4543,3.878021,5.6398059403,12.63841,0.00003238808,48.18965,41.55819,,,,,,,,,,,,,,27.60169,0.07366121,25,0,26.00776,-0.04638135
