Repository: HVES-Battery-Testing-Consortium/LG-HG2

# Battery Testing Consortium (BTC)
The Battery Testing Consortium (BTC) has been developed within the High Voltage and Energy Storage Lab at Oxford Brookes University to provide accurate and comprehensive cell data to Formula Student Electric teams. Through the BTC, we aim to provide FS teams with information for improved and informed decisions for cell selection, pack architecture design, thermal cooling requirements, and end of life predictions. A range of tests are completed to provide a comprehensive electrochemical lithium-ion characterisation for modelling, validation, and battery management parameterisation.

File: Data/Round1/LG_HG2/Package 1/210326_FSD_CellCond_LGHG2_1_25C/210326_FSD_CellCond_LGHG2_1_Channel_2_Wb_1.CSV (part 61 of 62)
Data_Point,Date_Time,Test_Time(s),Step_Time(s),Cycle_Index,Step_Index,TC_Counter1,TC_Counter2,TC_Counter3,Current(A),Voltage(V),Power(W),Charge_Capacity(Ah),Discharge_Capacity(Ah),Charge_Energy(Wh),Discharge_Energy(Wh),ACR(Ohm),dV/dt(V/s),Internal_Resistance(Ohm),dQ/dV(Ah/V),dV/dQ(V/Ah),MetaCode_MV_UD1,MetaCode_MV_UD2,MetaCode_MV_UD3,MetaCode_MV_UD4,MetaCode_MV_UD5,MetaCode_MV_UD6,MetaCode_MV_UD7,MetaCode_MV_UD8,Aux_Temperature_1(C),Aux_dT/dt_1(C),Aux_Temperature_2(C),Aux_dT/dt_2(C),Aux_Temperature_3(C),Aux_dT/dt_3(C)
11904,2021/03/27 15:34:21,81228.3603,2145.001,4,13,0,0,0,-2.912926,3.509947,-10.224215874922,13.89723,1.733391,53.31463,48.13023,,-0.000193494706763886,,,,,,,,,,,,28.0397,0.09729505,25,0,26.41301,-0.03147125
11905,2021/03/27 15:34:26,81233.3594,2150.0001,4,13,0,0,0,-2.912994,3.508863,-10.221296865822,13.89723,1.737432,53.31463,48.14442,,-0.000215586202102713,,,,,,,,,,,,28.20049,0.1514673,25,0,26.51029,0.08521974
11906,2021/03/27 15:34:31,81238.3602,2155.0009,4,13,0,0,0,-2.913094,3.507717,-10.218309346398,13.89723,1.741473,53.31463,48.15859,,-0.000197322005988099,,,,,,,,,,,,28.13759,0.04855454,25,0,26.51835,0.1266164
11907,2021/03/27 15:34:36,81243.3593,2160,4,13,0,0,0,-2.913269,3.506908,-10.216566362252,13.89723,1.745513,53.31463,48.17276,,,,3.81634593009949,,,,,,,,,,27.97324,0.09744644,25,0,26.53853,0.01098037
11908,2021/03/27 15:34:41,81248.3593,2165,4,13,0,0,0,-2.912918,3.505893,-10.212378825774,13.89723,1.749554,53.31463,48.18693,,-0.000180877003003843,,,,,,,,,,,,27.85658,0.01744211,25,0,26.5283,0.1421171
11909,2021/03/27 15:34:46,81253.3593,2170,4,13,0,0,0,-2.912849,3.504759,-10.208833748391,13.89723,1.753595,53.31463,48.2011,,-0.000188264297321439,,,,,,,,,,,,27.6969,-0.1252955,25,0,26.39666,-0.03001571
11910,2021/03/27 15:34:51,81258.3601,2175.0008,4,13,0,0,0,-2.913094,3.503618,-10.206368574092,13.89723,1.757637,53.31463,48.21526,,-0.000242974303546362,,,0.256467908620834,,,,,,,,,27.70137,-0.03236711,25,0,26.23736,0.08989871
11911,2021/03/27 15:34:56,81263.3603,2180.001,4,13,0,0,0,-2.912918,3.502962,-10.203841063116,13.89723,1.761678,53.31463,48.22942,,,,,,,,,,,,,,27.81307,-0.1124245,25,0,26.13575,-0.09279728
11912,2021/03/27 15:35:01,81268.3602,2185.0009,4,13,0,0,0,-2.913483,3.501848,-10.202574616584,13.89723,1.765719,53.31463,48.24357,,-0.000164586002938449,,4.05767011642456,,,,,,,,,,28.00756,0.1069176,25,0,26.13149,-0.03294528
11913,2021/03/27 15:35:06,81273.3609,2190.0016,4,13,0,0,0,-2.912964,3.500546,-10.196964478344,13.89723,1.76976,53.31463,48.25772,,-0.000173240900039673,,,,,,,,,,,,28.10381,-0.03364742,25,0,26.27798,-0.116089
11914,2021/03/27 15:35:11,81278.3601,2195.0008,4,13,0,0,0,-2.91304,3.499619,-10.19453013176,13.89723,1.773802,53.31463,48.27187,,-0.000218036904698238,,,,,,,,,,,,28.11204,0.1268524,25,0,26.30048,-0.02849162
11915,2021/03/27 15:35:16,81283.3593,2200,4,13,0,0,0,-2.912697,3.498835,-10.191046207995,13.89723,1.777841,53.31463,48.286,,-0.000164671495440416,,,,,,,,,,,,28.11376,0.1032799,25,0,26.22387,0.05247116
11916,2021/03/27 15:35:21,81288.3595,2205.0002,4,13,0,0,0,-2.912788,3.497841,-10.188469290708,13.89723,1.781882,53.31463,48.30014,,,,,,,,,,,,,,28.14638,0.02549469,25,0,26.3207,-0.09238183
11917,2021/03/27 15:35:26,81293.3593,2210,4,13,0,0,0,-2.912811,3.4967,-10.1852262237,13.89723,1.785922,53.31463,48.31427,,-0.000227380005526356,,3.91646003723145,,,,,,,,,,28.14236,0.1452726,25,0,26.33091,0.01891613
11918,2021/03/27 15:35:31,81298.3603,2215.001,4,13,0,0,0,-2.913361,3.495847,-10.184664311767,13.89723,1.789965,53.31463,48.3284,,-0.000216061700484715,,,,,,,,,,,,28.07754,0.0383538,25,0,26.49368,0.1297349
11919,2021/03/27 15:35:36,81303.3602,2220.0009,4,13,0,0,0,-2.912941,3.494895,-10.180422936195,13.89723,1.794006,53.31463,48.34253,,-0.000178272894117981,,,,,,,,,,,,27.86254,0.1215154,25,0,26.50581,0.09302974
11920,2021/03/27 15:35:41,81308.3602,2225.0009,4,13,0,0,0,-2.91304,3.493705,-10.1773024132,13.89723,1.798045,53.31463,48.35664,,-0.000242974303546362,,,0.250178813934326,,,,,,,,,27.66587,-0.1137161,25,0,26.19462,0.01276433
11921,2021/03/27 15:35:46,81313.3594,2230.0001,4,13,0,0,0,-2.913445,3.492789,-10.176048648105,13.89723,1.802088,53.31463,48.37076,,,,,,,,,,,,,,27.97704,0.09323657,25,0,26.07236,-0.04667819
11922,2021/03/27 15:35:51,81318.3604,2235.0011,4,13,0,0,0,-2.913094,3.491867,-10.172136806498,13.89723,1.806129,53.31463,48.38488,,-0.000165390592883341,,4.13562202453613,,,,,,,,,,28.14825,0.03585577,25,0,26.34395,-0.09311378
11923,2021/03/27 15:35:56,81323.3595,2240.0002,4,13,0,0,0,-2.912964,3.490932,-10.168959242448,13.89723,1.81017,53.31463,48.39898,,-0.000164757002494298,,,,,,,,,,,,28.00708,0.08258581,25,0,26.50842,0.116232
11924,2021/03/27 15:36:01,81328.3603,2245.001,4,13,0,0,0,-2.912994,3.489742,-10.165597507548,13.89723,1.814211,53.31463,48.41309,,-0.000218501096242107,,,,,,,,,,,,27.7842,-0.1265484,25,0,26.37741,-0.03129542
11925,2021/03/27 15:36:06,81333.3603,2250.001,4,13,0,0,0,-2.913368,3.489003,-10.164749692104,13.89723,1.818252,53.31463,48.42719,,-0.000235511106438935,,,,,,,,,,,,27.81211,-0.07234395,25,0,26.16327,0.05199254
11926,2021/03/27 15:36:11,81338.3603,2255.001,4,13,0,0,0,-2.91346,3.488023,-10.16221548958,13.89723,1.822294,53.31463,48.44129,,-0.000226327800191939,,,,,,,,,,,,27.93041,-0.05173743,25,0,26.10391,-0.1476002
11927,2021/03/27 15:36:16,81343.3595,2260.0002,4,13,0,0,0,-2.913383,3.487056,-10.159129670448,13.89723,1.826335,53.31463,48.45538,,,,4.18455600738525,,,,,,,,,,28.1073,0.1096922,25,0,26.15328,-0.03013551
11928,2021/03/27 15:36:21,81348.3604,2265.0011,4,13,0,0,0,-2.913155,3.486053,-10.155412727215,13.89723,1.830377,53.31463,48.46947,,-0.00018343809642829,,,,,,,,,,,,28.1466,-0.05641401,25,0,26.16425,-0.1055539
11929,2021/03/27 15:36:26,81353.3605,2270.0012,4,13,0,0,0,-2.912888,3.48513,-10.15179335544,13.89723,1.834418,53.31463,48.48356,,-0.000225076801143587,,,,,,,,,,,,28.26358,0.1357573,25,0,26.44547,0.01607955
11930,2021/03/27 15:36:31,81358.3605,2275.0012,4,13,0,0,0,-2.913506,3.484141,-10.151065708346,13.89723,1.838459,53.31463,48.49764,,-0.000170247396454215,,,,,,,,,,,,28.17021,0.02422214,25,0,26.56531,0.1266634
11931,2021/03/27 15:36:36,81363.3596,2280.0003,4,13,0,0,0,-2.912674,3.483167,-10.145329958558,13.89723,1.8425,53.31463,48.51172,,,,,0.237946197390556,,,,,,,,,28.03519,0.1048118,25,0,26.56508,0.06737947
11932,2021/03/27 15:36:41,81368.3603,2285.001,4,13,0,0,0,-2.913101,3.482142,-10.143831342342,13.89723,1.846542,53.31463,48.52579,,-0.000170832805451937,,4.30767822265625,,,,,,,,,,27.94272,-0.01182556,25,0,26.50792,0.1194251
11933,2021/03/27 15:36:46,81373.3594,2290.0001,4,13,0,0,0,-2.912956,3.481452,-10.141316492112,13.89723,1.850581,53.31463,48.53986,,-0.000206938493647613,,,,,,,,,,,,27.85353,-0.1109374,25,0,26.46118,-0.00007033348
11934,2021/03/27 15:36:51,81378.3604,2295.0011,4,13,0,0,0,-2.913132,3.480449,-10.139007356268,13.89723,1.854625,53.31463,48.55394,,-0.000193594401935115,,,,,,,,,,,,27.92777,0.04847229,25,0,26.51428,0.1020706
11935,2021/03/27 15:36:56,81383.3604,2300.0011,4,13,0,0,0,-2.913063,3.479353,-10.135574488239,13.89723,1.858665,53.31463,48.568,,-0.00018575020658318,,,,,,,,,,,,27.94793,-0.003474355,25,0,26.47044,0.1300448
11936,2021/03/27 15:37:01,81388.3604,2305.0011,4,13,0,0,0,-2.913094,3.47853,-10.13328487182,13.89723,1.862707,53.31463,48.58205,,,,,,,,,,,,,,27.89916,-0.1129186,25,0,26.45712,0.002378821
11937,2021/03/27 15:37:06,81393.3605,2310.0012,4,13,0,0,0,-2.913361,3.477407,-10.130941934927,13.89723,1.866747,53.31463,48.59611,,-0.000145929501741193,,,,,,,,,,,,27.88545,0.02984822,25,0,26.3864,0.127874
11938,2021/03/27 15:37:11,81398.3603,2315.001,4,13,0,0,0,-2.913216,3.476648,-10.128226579968,13.89723,1.870787,53.31463,48.61015,,-0.000195547894691117,,4.23746013641357,,,,,,,,,,27.80193,-0.1128018,25,0,26.23141,0.01364887
11939,2021/03/27 15:37:16,81403.3595,2320.0002,4,13,0,0,0,-2.912941,3.475308,-10.123367160828,13.89723,1.874827,53.31463,48.6242,,-0.000251323188422248,,,,,,,,,,,,27.8192,-0.07037997,25,0,26.15614,-0.1084447
11940,2021/03/27 15:37:21,81408.3603,2325.001,4,13,0,0,0,-2.912926,3.474516,-10.121007993816,13.89723,1.87887,53.31463,48.63825,,,,,,,,,,,,,,27.92495,-0.1211745,25,0,26.13406,-0.02149343
11941,2021/03/27 15:37:26,81413.3602,2330.0009,4,13,0,0,0,-2.91275,3.473826,-10.1183866815,13.89723,1.88291,53.31463,48.65228,,-0.000150607200339437,,,0.234185203909874,,,,,,,,,27.93416,-0.119347,25,0,26.17179,-0.08642018
11942,2021/03/27 15:37:31,81418.3605,2335.0012,4,13,0,0,0,-2.912651,3.472885,-10.115301968135,13.89723,1.886951,53.31463,48.66632,,-0.000170021899975836,,,,,,,,,,,,27.88023,-0.05861878,25,0,26.21026,-0.1033145
11943,2021/03/27 15:37:36,81423.3597,2340.0004,4,13,0,0,0,-2.913094,3.471752,-10.113539920688,13.89723,1.89099,53.31463,48.68034,,-0.000196583205251954,,4.23397016525269,,,,,,,,,,27.88214,-0.0684303,25,0,26.1552,0.05145729
11944,2021/03/27 15:37:41,81428.3605,2345.0012,4,13,0,0,0,-2.913101,3.470845,-10.110922040345,13.89723,1.895031,53.31463,48.69437,,-0.000235476196394302,,,,,,,,,,,,27.83742,-0.1600713,25,0,26.19579,-0.04495442
11945,2021/03/27 15:37:46,81433.3596,2350.0003,4,13,0,0,0,-2.913078,3.469949,-10.108232093022,13.89723,1.899071,53.31463,48.70839,,,,,,,,,,,,,,27.87718,-0.1036155,25,0,26.31403,-0.07059276
11946,2021/03/27 15:37:51,81438.3594,2355.0001,4,13,0,0,0,-2.912773,3.469004,-10.104421188092,13.89723,1.90311,53.31463,48.72241,,-0.000196024499018677,,,,,,,,,,,,28.00493,0.06908715,25,0,26.51337,0.1072037
11947,2021/03/27 15:37:56,81443.3603,2360.001,4,13,0,0,0,-2.912979,3.468067,-10.102406341593,13.89723,1.907153,53.31463,48.73643,,-0.000195424407138489,,,,,,,,,,,,28.31513,0.1482528,25,0,26.38331,0.05088747
11948,2021/03/27 15:38:01,81448.3605,2365.0012,4,13,0,0,0,-2.913177,3.467075,-10.100203147275,13.89723,1.911194,53.31463,48.75044,,-0.000172556698089465,,4.33479118347168,,,,,,,,,,28.06072,0.02328694,25,0,26.09938,-0.08345604
11949,2021/03/27 15:38:06,81453.3604,2370.0011,4,13,0,0,0,-2.912766,3.466157,-10.096104260262,13.89723,1.915235,53.31463,48.76445,,-0.000209797406569123,,,,,,,,,,,,27.93701,-0.040043,25,0,26.36693,0.06659806
11950,2021/03/27 15:38:11,81458.3605,2375.0012,4,13,0,0,0,-2.912979,3.465124,-10.093833444396,13.89723,1.919276,53.31463,48.77845,,,,,,,,,,,,,,28.3286,0.1064754,25,0,26.50362,0.1224631
11951,2021/03/27 15:38:16,81463.3604,2380.0011,4,13,0,0,0,-2.913292,3.464256,-10.092389290752,13.89723,1.923315,53.31463,48.79245,,-0.000216087893932126,,,,,,,,,,,,28.14702,0.08026123,25,0,26.07918,-0.02405107
11952,2021/03/27 15:38:21,81468.3604,2385.0011,4,13,0,0,0,-2.913208,3.463533,-10.089992043864,13.89723,1.927356,53.31463,48.80645,,-0.000175361594301648,,,0.230411693453789,,,,,,,,,27.86723,-0.0597769,25,0,26.24707,0.05124211
11953,2021/03/27 15:38:26,81473.3595,2390.0002,4,13,0,0,0,-2.912788,3.462477,-10.085461455876,13.89723,1.931398,53.31463,48.82044,,-0.000205977907171473,,,,,,,,,,,,28.1681,0.02616763,25,0,26.52049,0.1375335
11954,2021/03/27 15:38:31,81478.3603,2395.001,4,13,0,0,0,-2.91304,3.461354,-10.08306265616,13.89723,1.935439,53.31463,48.83443,,-0.000172383399331011,,4.3203182220459,,,,,,,,,,28.3163,0.1008564,25,0,26.27056,0.0745666
11955,2021/03/27 15:38:36,81483.3597,2400.0004,4,13,0,0,0,-2.913094,3.460515,-10.08080548341,13.89723,1.939479,53.31463,48.84842,,,,,,,,,,,,,,27.90577,-0.09532869,25,0,26.13617,-0.006675124
11956,2021/03/27 15:38:41,81488.3605,2405.0012,4,13,0,0,0,-2.913246,3.459733,-10.079053323318,13.89723,1.94352,53.31463,48.8624,,-0.00015441510186065,,,,,,,,,,,,28.08508,-0.02091289,25,0,26.50837,0.1236528
11957,2021/03/27 15:38:46,81493.3597,2410.0004,4,13,0,0,0,-2.913132,3.458758,-10.075818610056,13.89723,1.94756,53.31463,48.87637,,-0.000261373614193872,,,,,,,,,,,,28.25085,0.0879395,25,0,26.19059,-0.1456076
11958,2021/03/27 15:38:51,81498.3596,2415.0003,4,13,0,0,0,-2.913208,3.45765,-10.0728536412,13.89723,1.951599,53.31463,48.89034,,-0.000172940402990207,,,,,,,,,,,,27.85567,-0.0656867,25,0,26.16425,0.04085183
11959,2021/03/27 15:38:56,81503.3596,2420.0003,4,13,0,0,0,-2.912842,3.456708,-10.068844244136,13.89723,1.955639,53.31463,48.90431,,,,4.20510911941528,,,,,,,,,,28.27044,0.07440805,25,0,26.47372,-0.08295
11960,2021/03/27 15:39:01,81508.3596,2425.0003,4,13,0,0,0,-2.913017,3.455982,-10.067334317694,13.89723,1.959679,53.31463,48.91827,,-0.000157345493789762,,,,,,,,,,,,28.0728,0.05669415,25,0,26.22857,-0.0456965
11961,2021/03/27 15:39:06,81513.3604,2430.0011,4,13,0,0,0,-2.913116,3.454888,-10.064489511008,13.89723,1.963721,53.31463,48.93224,,-0.000225392897846177,,,,,,,,,,,,28.01435,0.02171457,25,0,26.49862,0.1085889
11962,2021/03/27 15:39:11,81518.3606,2435.0013,4,13,0,0,0,-2.912941,3.453896,-10.060995268136,13.89723,1.967763,53.31463,48.9462,,-0.000167047503055073,,,,,,,,,,,,28.30898,0.1289499,25,0,26.07303,-0.09923697
11963,2021/03/27 15:39:16,81523.3597,2440.0004,4,13,0,0,0,-2.913361,3.453093,-10.060106475573,13.89723,1.971802,53.31463,48.96015,,,,,0.235782206058502,,,,,,,,,27.95525,-0.003405213,25,0,26.41752,0.06283581
11964,2021/03/27 15:39:21,81528.3595,2445.0002,4,13,0,0,0,-2.912727,3.451927,-10.054520974929,13.89723,1.975841,53.31463,48.97409,,-0.000152259905007668,,4.26002311706543,,,,,,,,,,28.17497,0.06959379,25,0,26.37099,0.07656395
11965,2021/03/27 15:39:26,81533.3596,2450.0003,4,13,0,0,0,-2.912735,3.450947,-10.051694110045,13.89723,1.979882,53.31463,48.98804,,-0.000181313705979846,,,,,,,,,,,,28.27375,0.09325027,25,0,26.10341,-0.06152928
11966,2021/03/27 15:39:31,81538.3604,2455.0011,4,13,0,0,0,-2.912514,3.450056,-10.048336400784,13.89723,1.983923,53.31463,49.00199,,,,,,,,,,,,,,27.9848,-0.09975612,25,0,26.54301,0.1485062
11967,2021/03/27 15:39:36,81543.3596,2460.0003,4,13,0,0,0,-2.913208,3.449255,-10.04839726004,13.89723,1.987963,53.31463,49.01592,,-0.000144305493449792,,,,,,,,,,,,28.34443,0.05586803,25,0,26.11386,-0.06188452
11968,2021/03/27 15:39:41,81548.3596,2465.0003,4,13,0,0,0,-2.912964,3.448225,-10.0445552889,13.89723,1.992003,53.31463,49.02986,,-0.000206966302357614,,,,,,,,,,,,27.95004,-0.1432592,25,0,26.56222,0.09362459
11969,2021/03/27 15:39:46,81553.3597,2470.0004,4,13,0,0,0,-2.913017,3.447199,-10.041749289383,13.89723,1.996043,53.31463,49.04379,,-0.000256349885603413,,4.23966503143311,,,,,,,,,,28.36856,0.06088078,25,0,26.12026,-0.1209086
11970,2021/03/27 15:39:51,81558.3604,2475.0011,4,13,0,0,0,-2.913498,3.446208,-10.040520115584,13.89723,2.000084,53.31463,49.05771,,-0.000215638894587755,,,,,,,,,,,,27.95357,-0.08457839,25,0,26.47756,0.01076698
11971,2021/03/27 15:39:56,81563.3596,2480.0003,4,13,0,0,0,-2.91346,3.445246,-10.03758641116,13.89723,2.004125,53.31463,49.07164,,-0.000203913499717601,,,,,,,,,,,,28.35745,0.08925617,25,0,26.20623,-0.1053357
11972,2021/03/27 15:40:01,81568.3596,2485.0003,4,13,0,0,0,-2.913246,3.444455,-10.03454475093,13.89723,2.008167,53.31463,49.08556,,,,,,,,,,,,,,28.12217,0.02896488,25,0,26.40275,0.01215041
11973,2021/03/27 15:40:06,81573.3596,2490.0003,4,13,0,0,0,-2.912956,3.443188,-10.029855143728,13.89723,2.012207,53.31463,49.09948,,-0.000173718901351094,,,0.237533897161484,,,,,,,,,28.3468,0.07822692,25,0,26.28766,0.05185306
11974,2021/03/27 15:40:11,81578.3598,2495.0005,4,13,0,0,0,-2.912903,3.442221,-10.026855877563,13.89723,2.016247,53.31463,49.11338,,-0.000245430914219469,,,,,,,,,,,,28.05077,-0.0496608,25,0,26.40607,0.03404379
11975,2021/03/27 15:40:16,81583.3597,2500.0004,4,13,0,0,0,-2.913406,3.441518,-10.026539190308,13.89723,2.020288,53.31463,49.12729,,-0.000228468896239065,,4.13266277313232,,,,,,,,,,28.32316,-0.03050327,25,0,26.29716,-0.00184834
11976,2021/03/27 15:40:21,81588.3605,2505.0012,4,13,0,0,0,-2.913231,3.440343,-10.022513878233,13.89723,2.024329,53.31463,49.1412,,-0.000255676714004949,,,,,,,,,,,,28.04961,-0.07381022,25,0,26.46589,-0.04070759
11977,2021/03/27 15:40:26,81593.3606,2510.0013,4,13,0,0,0,-2.913368,3.439287,-10.019908688616,13.89723,2.02837,53.31463,49.1551,,-0.000260120694292709,,,,,,,,,,,,28.40232,0.09079695,25,0,26.1725,-0.07819831
11978,2021/03/27 15:40:31,81598.3598,2515.0005,4,13,0,0,0,-2.913078,3.438473,-10.016540049894,13.89723,2.032411,53.31463,49.16899,,-0.00025206760619767,,,,,,,,,,,,28.15411,0.04248857,25,0,26.34866,-0.02484024
11979,2021/03/27 15:40:36,81603.3606,2520.0013,4,13,0,0,0,-2.913155,3.437465,-10.013868352075,13.89723,2.036452,53.31463,49.18288,,-0.000173290303791873,,3.92271709442139,,,,,,,,,,28.16191,0.04181683,25,0,26.45643,0.1043081
11980,2021/03/27 15:40:41,81608.3596,2525.0003,4,13,0,0,0,-2.912727,3.436342,-10.009126124634,13.89723,2.040492,53.31463,49.19677,,,,,,,,,,,,,,28.16568,-0.0736779,25,0,26.12642,-0.05835712
11981,2021/03/27 15:40:46,81613.3605,2530.0012,4,13,0,0,0,-2.913063,3.435451,-10.007685196413,13.89723,2.044534,53.31463,49.21066,,-0.000185420401976444,,,,,,,,,,,,28.22316,-0.02083659,25,0,26.5615,0.1370639
11982,2021/03/27 15:40:51,81618.3605,2535.0012,4,13,0,0,0,-2.913017,3.434474,-10.004681148058,13.89723,2.048575,53.31463,49.22454,,-0.000198917798115872,,,,,,,,,,,,28.49448,0.1093113,25,0,26.28574,0.06528139
11983,2021/03/27 15:40:56,81623.3597,2540.0004,4,13,0,0,0,-2.912888,3.433532,-10.001494160416,13.89723,2.052616,53.31463,49.23841,,-0.00018247080151923,,,0.247303202748299,,,,,,,,,28.11226,-0.08283019,25,0,26.07277,-0.03196657
11984,2021/03/27 15:41:01,81628.3599,2545.0006,4,13,0,0,0,-2.913284,3.432215,-9.99901704406,13.89723,2.056657,53.31463,49.25229,,,,,,,,,,,,,,28.1463,-0.08341432,25,0,26.47726,0.09203494
11985,2021/03/27 15:41:06,81633.3596,2550.0003,4,13,0,0,0,-2.913506,3.431094,-9.996512955564,13.89723,2.060696,53.31463,49.26615,,-0.000170279396115802,,4.14772510528564,,,,,,,,,,28.40281,0.01116216,25,0,26.44288,0.07574141
11986,2021/03/27 15:41:11,81638.3597,2555.0004,4,13,0,0,0,-2.913307,3.43043,-9.99389573201,13.89723,2.064737,53.31463,49.28001,,-0.000220336602069438,,,,,,,,,,,,28.33831,0.01129627,25,0,26.17159,-0.09103179
11987,2021/03/27 15:41:16,81643.3596,2560.0003,4,13,0,0,0,-2.91317,3.429326,-9.99020962342,13.89723,2.068777,53.31463,49.29387,,-0.000173317996086553,,,,,,,,,,,,28.12127,-0.07771194,25,0,26.03907,-0.1648158
11988,2021/03/27 15:41:21,81648.3598,2565.0005,4,13,0,0,0,-2.91317,3.428102,-9.98664390334,13.89723,2.072818,53.31463,49.30772,,-0.000195925895241089,,,,,,,,,,,,27.98433,-0.08948267,25,0,26.1794,-0.1098406
11989,2021/03/27 15:41:26,81653.36,2570.0007,4,13,0,0,0,-2.913055,3.427246,-9.98375609653,13.89723,2.076858,53.31463,49.32157,,,,,,,,,,,,,,28.14799,0.04984617,25,0,26.45048,0.1123846
11990,2021/03/27 15:41:31,81658.3607,2575.0014,4,13,0,0,0,-2.913216,3.426395,-9.98182873632,13.89723,2.080898,53.31463,49.33541,,-0.000188998994417489,,3.99145102500916,,,,,,,,,,28.3962,0.1096362,25,0,26.52166,0.1390058
11991,2021/03/27 15:41:36,81663.3609,2580.0016,4,13,0,0,0,-2.913063,3.425091,-9.977505863733,13.89723,2.084938,53.31463,49.34925,,-0.000199406596948393,,,,,,,,,,,,28.49568,0.1048899,25,0,26.30118,0.06529033
11992,2021/03/27 15:41:41,81668.3607,2585.0014,4,13,0,0,0,-2.913177,3.423957,-9.974592781389,13.89723,2.08898,53.31463,49.3631,,-0.000295463891234249,,,,,,,,,,,,28.46709,0.01337171,25,0,26.29384,-0.1067632
11993,2021/03/27 15:41:46,81673.3607,2590.0014,4,13,0,0,0,-2.913269,3.423018,-9.972172225842,13.89723,2.09302,53.31463,49.37693,,-0.000312559597659856,,,0.25639021396637,,,,,,,,,28.49545,0.1135427,25,0,26.34368,-0.008371472
11994,2021/03/27 15:41:51,81678.3598,2595.0005,4,13,0,0,0,-2.913116,3.422054,-9.968840260264,13.89723,2.097059,53.31463,49.39075,,-0.000275711296126246,,3.75014209747314,,,,,,,,,,28.49947,0.08257985,25,0,26.38331,0.09630322
11995,2021/03/27 15:41:56,81683.3606,2600.0013,4,13,0,0,0,-2.91317,3.420485,-9.96445428745,13.89723,2.1011,53.31463,49.40458,,-0.000180791306775063,,,,,,,,,,,,28.51057,0.05342424,25,0,26.36599,-0.07768333
11996,2021/03/27 15:42:01,81688.3606,2605.0013,4,13,0,0,0,-2.913101,3.419527,-9.961427523227,13.89723,2.10514,53.31463,49.4184,,-0.000179757305886596,,,,,,,,,,,,28.51859,0.1303715,25,0,26.35981,0.004074574
11997,2021/03/27 15:42:06,81693.3606,2610.0013,4,13,0,0,0,-2.913193,3.418633,-9.959137725169,13.89723,2.10918,53.31463,49.43221,,-0.000198116002138704,,,,,,,,,,,,28.50889,0.1046515,25,0,26.35005,0.1006705
11998,2021/03/27 15:42:11,81698.3609,2615.0016,4,13,0,0,0,-2.913597,3.417455,-9.957086635635,13.89723,2.11322,53.31463,49.44602,,-0.000235835002968088,,,,,,,,,,,,28.41819,0.002440214,25,0,26.20197,-0.126645
11999,2021/03/27 15:42:16,81703.3607,2620.0014,4,13,0,0,0,-2.912712,3.416239,-9.950520330168,13.89723,2.11726,53.31463,49.45982,,,,3.68234205245972,,,,,,,,,,28.38795,0.08799553,25,0,26.17871,-0.08522272
12000,2021/03/27 15:42:21,81708.3599,2625.0006,4,13,0,0,0,-2.913322,3.415176,-9.949507374672,13.89723,2.1213,53.31463,49.47362,,-0.000249830685788766,,,,,,,,,,,,28.40378,0.1030678,25,0,26.16613,0.02115488
12001,2021/03/27 15:42:26,81713.3599,2630.0006,4,13,0,0,0,-2.913216,3.414109,-9.946036964544,13.89723,2.125341,53.31463,49.48742,,-0.00021501439914573,,,,,,,,,,,,28.49406,0.00252068,25,0,26.2141,-0.1109844
12002,2021/03/27 15:42:31,81718.3598,2635.0005,4,13,0,0,0,-2.913208,3.412897,-9.942478843576,13.89723,2.129381,53.31463,49.50121,,-0.000193056694115512,,,0.271309792995453,,,,,,,,,28.48315,0.09610534,25,0,26.30285,-0.03700137
12003,2021/03/27 15:42:36,81723.3598,2640.0005,4,13,0,0,0,-2.913116,3.41165,-9.9385322014,13.89723,2.133422,53.31463,49.515,,-0.000214586601941846,,3.52825903892517,,,,,,,,,,28.45363,0.08059442,25,0,26.28744,0.05869567
12004,2021/03/27 15:42:41,81728.3598,2645.0005,4,13,0,0,0,-2.913445,3.410586,-9.93655472877,13.89723,2.137462,53.31463,49.52878,,-0.000240729001234286,,,,,,,,,,,,28.4581,-0.01691461,25,0,26.23495,-0.1260328
12005,2021/03/27 15:42:46,81733.3607,2650.0014,4,13,0,0,0,-2.913383,3.409513,-9.933217212479,13.89723,2.141502,53.31463,49.54256,,-0.000295247387839481,,,,,,,,,,,,28.34304,0.03598511,25,0,26.02674,-0.1419079
12006,2021/03/27 15:42:51,81738.3598,2655.0005,4,13,0,0,0,-2.912964,3.408195,-9.92794933998,13.89723,2.145541,53.31463,49.55633,,-0.000261672510532662,,,,,,,,,,,,28.25371,0.0625968,25,0,26.05098,-0.05512238
12007,2021/03/27 15:42:56,81743.3607,2660.0014,4,13,0,0,0,-2.913383,3.406949,-9.925747298467,13.89723,2.149581,53.31463,49.5701,,-0.000186642297194339,,3.47229099273682,,,,,,,,,,28.21086,-0.1096278,25,0,26.06493,-0.05442917
12008,2021/03/27 15:43:01,81748.36,2665.0007,4,13,0,0,0,-2.913177,3.405871,-9.921905062167,13.89723,2.153621,53.31463,49.58385,,-0.000284648413071409,,,,,,,,,,,,28.11038,-0.1157558,25,0,26.09938,-0.1006675
12009,2021/03/27 15:43:06,81753.3606,2670.0013,4,13,0,0,0,-2.913094,3.404754,-9.918368448876,13.89723,2.157661,53.31463,49.59761,,-0.000271126889856532,,,,,,,,,,,,28.10374,-0.078758,25,0,26.31351,-0.06570637
12010,2021/03/27 15:43:11,81758.3607,2675.0014,4,13,0,0,0,-2.913155,3.403279,-9.914279235245,13.89723,2.161701,53.31463,49.61136,,,,,0.30031681060791,,,,,,,,,28.27514,0.06107867,25,0,26.52114,0.09251833
12011,2021/03/27 15:43:16,81763.36,2680.0007,4,13,0,0,0,-2.913284,3.401987,-9.910954295308,13.89723,2.165741,53.31463,49.62511,,-0.000192240200703964,,,,,,,,,,,,28.48102,0.1365072,25,0,26.37191,0.06363451
12012,2021/03/27 15:43:21,81768.3601,2685.0008,4,13,0,0,0,-2.913193,3.400794,-9.907169275242,13.89723,2.16978,53.31463,49.63885,,-0.000212510698474944,,3.2225980758667,,,,,,,,,,28.34233,0.08741438,25,0,26.06164,-0.02574027
12013,2021/03/27 15:43:26,81773.3608,2690.0015,4,13,0,0,0,-2.912865,3.399731,-9.902957439315,13.89723,2.173822,53.31463,49.65259,,-0.000281337212072685,,,,,,,,,,,,28.118,-0.09145319,25,0,25.99303,-0.0250721
12014,2021/03/27 15:43:31,81778.3599,2695.0006,4,13,0,0,0,-2.913063,3.398293,-9.899441601459,13.89723,2.177862,53.31463,49.66632,,-0.000262507295701653,,,,,,,,,,,,28.1078,-0.1288188,25,0,26.00417,-0.1427329
12015,2021/03/27 15:43:36,81783.36,2700.0007,4,13,0,0,0,-2.913361,3.397017,-9.896736844137,13.89723,2.181901,53.31463,49.68005,,-0.000202420094865374,,3.16479301452637,,,,,,,,,,28.30752,0.03546059,25,0,26.0908,-0.1001507
12016,2021/03/27 15:43:41,81788.3608,2705.0015,4,13,0,0,0,-2.913063,3.395826,-9.892255075038,13.89723,2.185941,53.31463,49.69377,,-0.000312221993226558,,,,,,,,,,,,28.26973,-0.1029092,25,0,26.05995,-0.04768133
12017,2021/03/27 15:43:46,81793.3601,2710.0008,4,13,0,0,0,-2.912994,3.394334,-9.887674575996,13.89723,2.189981,53.31463,49.70749,,-0.000239889894146472,,,,,,,,,,,,28.21866,-0.05127311,25,0,26.0229,-0.1293945
12018,2021/03/27 15:43:51,81798.3601,2715.0008,4,13,0,0,0,-2.912865,3.393041,-9.883470372465,13.89723,2.194021,53.31463,49.7212,,-0.00024019560078159,,,0.315562099218369,,,,,,,,,28.21562,0.03318131,25,0,25.99846,-0.08911431
12019,2021/03/27 15:43:56,81803.3599,2720.0006,4,13,0,0,0,-2.912956,3.391684,-9.879826257904,13.89723,2.19806,53.31463,49.7349,,-0.000293937104288489,,3.05395603179932,,,,,,,,,,28.33333,-0.118944,25,0,26.0526,-0.1216352
12020,2021/03/27 15:44:01,81808.36,2725.0007,4,13,0,0,0,-2.913025,3.39051,-9.87664039275,13.89723,2.2021,53.31463,49.7486,,-0.000281146087218076,,,,,,,,,,,,28.39005,0.03567874,25,0,26.10959,-0.1199448
12021,2021/03/27 15:44:06,81813.3607,2730.0014,4,13,0,0,0,-2.913422,3.389096,-9.873866846512,13.89723,2.206139,53.31463,49.76229,,-0.000198762805666775,,,,,,,,,,,,28.49261,0.1223212,25,0,26.1414,0.02492487
12022,2021/03/27 15:44:11,81818.3607,2735.0014,4,13,0,0,0,-2.912926,3.387443,-9.867370788218,13.89723,2.21018,53.31463,49.77598,,-0.000285995804006234,,,,,,,,,,,,28.41061,-0.07853329,25,0,26.10175,-0.0966388
12023,2021/03/27 15:44:16,81823.3607,2740.0014,4,13,0,0,0,-2.912918,3.386487,-9.864558939066,13.89723,2.21422,53.31463,49.78967,,-0.000246548588620499,,3.02527403831482,,,,,,,,,,28.31396,-0.03641188,25,0,26.06164,-0.1367176
12024,2021/03/27 15:44:21,81828.3602,2745.0009,4,13,0,0,0,-2.91304,3.38525,-9.86136866,13.89723,2.218259,53.31463,49.80334,,-0.000256809202255681,,,,,,,,,,,,28.23806,0.03228605,25,0,26.04238,-0.0833261
12025,2021/03/27 15:44:26,81833.3608,2750.0015,4,13,0,0,0,-2.91304,3.383544,-9.85639901376,13.89723,2.222298,53.31463,49.81701,,-0.000212318700505421,,,,,,,,,,,,28.2617,-0.1195037,25,0,26.10175,-0.0421083
12026,2021/03/27 15:44:31,81838.3607,2755.0014,4,13,0,0,0,-2.91275,3.382179,-9.85144188225,13.89723,2.226338,53.31463,49.83068,,-0.000262389396084473,,,0.334502786397934,,,,,,,,,28.29765,-0.0569278,25,0,26.0595,-0.1595384
12027,2021/03/27 15:44:36,81843.3608,2760.0015,4,13,0,0,0,-2.913017,3.380815,-9.848371568855,13.89723,2.23038,53.31463,49.84434,,-0.000366093299817294,,2.91162204742432,,,,,,,,,,28.43331,0.1028973,25,0,26.14594,0.009860992
12028,2021/03/27 15:44:41,81848.36,2765.0007,4,13,0,0,0,-2.912964,3.379412,-9.844105497168,13.89723,2.234419,53.31463,49.85799,,-0.000268469011643901,,,,,,,,,,,,28.62274,0.03508627,25,0,26.50002,-0.1072061
12029,2021/03/27 15:44:46,81853.3599,2770.0006,4,13,0,0,0,-2.913116,3.378036,-9.840610720176,13.89723,2.238458,53.31463,49.87164,,-0.000254370592301711,,,,,,,,,,,,28.43495,0.0826627,25,0,26.56056,0.1275003
12030,2021/03/27 15:44:51,81858.3601,2775.0008,4,13,0,0,0,-2.912926,3.376466,-9.835395599516,13.89723,2.242498,53.31463,49.88529,,-0.000307273905491456,,2.83295297622681,,,,,,,,,,28.24253,-0.09808242,25,0,26.49553,0.04389703
12031,2021/03/27 15:44:56,81863.36,2780.0007,4,13,0,0,0,-2.913017,3.375196,-9.832003326332,13.89723,2.246539,53.31463,49.89893,,-0.000248464813921601,,,,,,,,,,,,28.14374,0.01645923,25,0,26.28246,0.1188976
12032,2021/03/27 15:45:01,81868.3599,2785.0006,4,13,0,0,0,-2.913116,3.373792,-9.828247455872,13.89723,2.250578,53.31463,49.91256,,-0.000251885590841994,,,,,,,,,,,,28.09833,-0.1351774,25,0,26.15852,-0.02893567
12033,2021/03/27 15:45:06,81873.3599,2790.0006,4,13,0,0,0,-2.913063,3.372141,-9.823259177883,13.89723,2.254618,53.31463,49.92619,,-0.000306949310470372,,,0.357641786336899,,,,,,,,,28.12956,-0.03679097,25,0,26.09014,-0.1192802
12034,2021/03/27 15:45:11,81878.3599,2795.0006,4,13,0,0,0,-2.913284,3.370753,-9.819960782852,13.89723,2.258658,53.31463,49.93981,,-0.000313402211759239,,2.87829899787903,,,,,,,,,,28.11226,-0.0952822,25,0,26.06565,0.006674528
12035,2021/03/27 15:45:16,81883.3607,2800.0014,4,13,0,0,0,-2.912689,3.369328,-9.813804602992,13.89723,2.262699,53.31463,49.95343,,-0.000296602287562564,,,,,,,,,,,,28.16003,-0.09786904,25,0,26.06376,-0.1116467
12036,2021/03/27 15:45:21,81888.3607,2805.0014,4,13,0,0,0,-2.912788,3.367637,-9.809212641956,13.89723,2.266739,53.31463,49.96703,,-0.000245612987782806,,,,,,,,,,,,28.21562,0.02580166,25,0,26.01271,-0.1098704
12037,2021/03/27 15:45:26,81893.3599,2810.0006,4,13,0,0,0,-2.913246,3.366271,-9.806775525666,13.89723,2.270777,53.31463,49.98063,,-0.000340949802193791,,2.69382691383362,,,,,,,,,,28.23285,-0.1073241,25,0,26.03715,-0.03878534
12038,2021/03/27 15:45:31,81898.3601,2815.0008,4,13,0,0,0,-2.913025,3.364862,-9.80192712755,13.89723,2.274817,53.31463,49.99422,,-0.000371720787370577,,,,,,,,,,,,28.16405,-0.111531,25,0,26.06779,-0.1164687
12039,2021/03/27 15:45:36,81903.3608,2820.0015,4,13,0,0,0,-2.913177,3.36349,-9.79844170773,13.89723,2.278859,53.31463,50.00782,,-0.000260079192230478,,,0.358451187610626,,,,,,,,,28.14397,-0.04366159,25,0,26.14023,-0.1061451
12040,2021/03/27 15:45:41,81908.3607,2825.0014,4,13,0,0,0,-2.913116,3.361664,-9.792917185024,13.89723,2.2829,53.31463,50.02141,,-0.00028176698833704,,2.68703603744507,,,,,,,,,,28.15932,-0.05783498,25,0,26.13428,0.05094111
12041,2021/03/27 15:45:46,81913.3607,2830.0014,4,13,0,0,0,-2.913155,3.360156,-9.78865525218,13.89723,2.286939,53.31463,50.03499,,-0.000262983900029212,,,,,,,,,,,,28.11631,-0.1184028,25,0,25.99846,-0.1055765
12042,2021/03/27 15:45:51,81918.3607,2835.0014,4,13,0,0,0,-2.912964,3.358912,-9.784389735168,13.89723,2.290979,53.31463,50.04856,,-0.000353243900462985,,,,,,,,,,,,28.17824,0.02186477,25,0,25.99654,-0.09602487
12043,2021/03/27 15:45:56,81923.3607,2840.0014,4,13,0,0,0,-2.912964,3.357216,-9.779449348224,13.89723,2.295018,53.31463,50.06212,,-0.000240941997617483,,,,,,,,,,,,28.24305,-0.1108074,25,0,25.99039,-0.06674886
12044,2021/03/27 15:46:01,81928.3609,2845.0016,4,13,0,0,0,-2.912712,3.355459,-9.773485694808,13.89723,2.299057,53.31463,50.07568,,-0.00036389721208252,,2.65594696998596,,,,,,,,,,28.37632,-0.01322269,25,0,26.04593,-0.135687
12045,2021/03/27 15:46:06,81933.3601,2850.0008,4,13,0,0,0,-2.913231,3.354057,-9.771142828167,13.89723,2.303096,53.31463,50.08923,,-0.0003214318130631,,,,,,,,,,,,28.29576,0.04603922,25,0,26.01486,-0.08954823
12046,2021/03/27 15:46:11,81938.36,2855.0007,4,13,0,0,0,-2.912903,3.352624,-9.765868507472,13.89723,2.307136,53.31463,50.10278,,-0.000360606412868947,,,0.384987413883209,,,,,,,,,28.30875,-0.1080596,25,0,26.00653,-0.08179843
12047,2021/03/27 15:46:16,81943.3593,2860,4,13,0,0,0,-2.912964,3.350838,-9.760870463832,13.89723,2.311174,53.31463,50.11631,,-0.000256101309787482,,2.53457808494568,,,,,,,,,,28.29078,-0.04696667,25,0,26.00272,-0.1584506
12048,2021/03/27 15:46:21,81948.36,2865.0007,4,13,0,0,0,-2.91288,3.349168,-9.75572448384,13.89723,2.315216,53.31463,50.12985,,-0.000261373614193872,,,,,,,,,,,,28.25554,0.05562663,25,0,26.0457,-0.06879687
12049,2021/03/27 15:46:26,81953.3602,2870.0009,4,13,0,0,0,-2.91304,3.347836,-9.75238018144,13.89723,2.319256,53.31463,50.14338,,-0.000335789402015507,,,,,,,,,,,,28.1988,-0.1105678,25,0,26.03857,-0.01757383
12050,2021/03/27 15:46:31,81958.36,2875.0007,4,13,0,0,0,-2.912575,3.346176,-9.7459885632,13.89723,2.323297,53.31463,50.1569,,-0.000370244990335777,,2.51772093772888,,,,,,,,,,28.2163,-0.1093864,25,0,26.13451,-0.07871687
12051,2021/03/27 15:46:36,81963.3601,2880.0008,4,13,0,0,0,-2.913231,3.344439,-9.743123372409,13.89723,2.327336,53.31463,50.17041,,-0.00032615871168673,,,,,,,,,,,,28.16191,-0.008946657,25,0,26.00152,-0.1224995
12052,2021/03/27 15:46:41,81968.3608,2885.0015,4,13,0,0,0,-2.913078,3.342698,-9.737540004444,13.89723,2.331377,53.31463,50.18393,,-0.000350343005266041,,,0.399430990219116,,,,,,,,,28.36382,-0.09712994,25,0,26.03337,-0.04190624
12053,2021/03/27 15:46:46,81973.3607,2890.0014,4,13,0,0,0,-2.913055,3.341077,-9.732741060235,13.89723,2.335417,53.31463,50.19743,,-0.000257092207903042,,2.41966009140015,,,,,,,,,,28.47393,0.04820645,25,0,26.10839,-0.1029104
12054,2021/03/27 15:46:51,81978.36,2895.0007,4,13,0,0,0,-2.912788,3.339524,-9.727325432912,13.89723,2.339457,53.31463,50.21092,,-0.000229308498091996,,,,,,,,,,,,28.55733,0.1057547,25,0,26.24919,0.05950272
12055,2021/03/27 15:46:56,81983.3601,2900.0008,4,13,0,0,0,-2.912849,3.337557,-9.721799569893,13.89723,2.343497,53.31463,50.22441,,-0.000318559294100851,,,,,,,,,,,,28.44486,-0.03426969,25,0,26.16467,-0.1100743
12056,2021/03/27 15:47:01,81988.3602,2905.0009,4,13,0,0,0,-2.912865,3.335953,-9.717180735345,13.89723,2.347536,53.31463,50.23789,,-0.000276057806331664,,2.4836208820343,,,,,,,,,,28.36758,0.009450912,25,0,26.0514,-0.135166
12057,2021/03/27 15:47:06,81993.3593,2910,4,13,0,0,0,-2.912552,3.334316,-9.711368734432,13.89723,2.351577,53.31463,50.25137,,-0.000330154085531831,,,,,,,,,,,,28.16927,-0.006721616,25,0,26.05166,-0.1113534
12058,2021/03/27 15:47:11,81998.3601,2915.0008,4,13,0,0,0,-2.913078,3.332452,-9.707692607256,13.89723,2.355618,53.31463,50.26484,,-0.000365531886927783,,,0.419955313205719,,,,,,,,,28.13921,-0.04850447,25,0,26.31351,0.06921113
12059,2021/03/27 15:47:16,82003.3602,2920.0009,4,13,0,0,0,-2.913231,3.330651,-9.702955743381,13.89723,2.359658,53.31463,50.27829,,-0.000384834391297773,,2.28370690345764,,,,,,,,,,28.36571,0.04564703,25,0,26.45545,0.1460016
12060,2021/03/27 15:47:21,82008.3608,2925.0015,4,13,0,0,0,-2.912888,3.328923,-9.696779859624,13.89723,2.363699,53.31463,50.29175,,-0.000397111609345302,,,,,,,,,,,,28.51859,0.09401262,25,0,26.18177,0.06329417
12061,2021/03/27 15:47:26,82013.3602,2930.0009,4,13,0,0,0,-2.913094,3.32721,-9.69247548774,13.89723,2.367739,53.31463,50.3052,,-0.000327583285979927,,,,,,,,,,,,28.21892,-0.07897258,25,0,26.00178,-0.04591405
12062,2021/03/27 15:47:31,82018.3609,2935.0016,4,13,0,0,0,-2.912766,3.32536,-9.68599554576,13.89723,2.37178,53.31463,50.31864,,-0.000340715108904988,,2.23550701141357,,,,,,,,,,28.09736,-0.1383531,25,0,26.22877,-0.0009649992
12063,2021/03/27 15:47:36,82023.3599,2940.0006,4,13,0,0,0,-2.913132,3.323268,-9.681118355376,13.89723,2.375819,53.31463,50.33207,,-0.000362647901056334,,,,,,,,,,,,28.3,-0.09348154,25,0,26.43933,0.02848685
12064,2021/03/27 15:47:41,82028.3601,2945.0008,4,13,0,0,0,-2.912956,3.321555,-9.67554356658,13.89723,2.379861,53.31463,50.34549,,-0.000368272187188268,,2.08374404907227,0.449706703424454,,,,,,,,,28.42171,0.1328593,25,0,26.49033,0.07783651
12065,2021/03/27 15:47:46,82033.3602,2950.0009,4,13,0,0,0,-2.912865,3.319896,-9.67040886204,13.89723,2.383901,53.31463,50.35891,,-0.000494667678140104,,,,,,,,,,,,28.58685,0.1189768,25,0,26.45685,0.1061487
12066,2021/03/27 15:47:51,82038.3601,2955.0008,4,13,0,0,0,-2.913155,3.317506,-9.66440919143,13.89723,2.387943,53.31463,50.37232,,-0.000470516592031345,,,,,,,,,,,,28.58335,0.07340848,25,0,26.28958,0.08934796
12067,2021/03/27 15:47:56,82043.3602,2960.0009,4,13,0,0,0,-2.913399,3.315407,-9.659103438393,13.89723,2.391984,53.31463,50.38573,,-0.000425151985837147,,2.10259795188904,,,,,,,,,,28.47936,-0.03348053,25,0,26.08536,-0.1003754
12068,2021/03/27 15:48:01,82048.3602,2965.0009,4,13,0,0,0,-2.912964,3.313586,-9.652356728904,13.89723,2.396024,53.31463,50.39912,,-0.000306230591377243,,,,,,,,,,,,28.2617,-0.08234322,25,0,26.08038,-0.1316625
12069,2021/03/27 15:48:06,82053.3594,2970.0001,4,13,0,0,0,-2.913284,3.311484,-9.647293353456,13.89723,2.400064,53.31463,50.4125,,-0.000486354809254408,,1.9069459438324,0.486814707517624,,,,,,,,,28.25461,-0.00997901,25,0,26.116,-0.09903848
12070,2021/03/27 15:48:11,82058.3595,2975.0002,4,13,0,0,0,-2.912827,3.309291,-9.639392175657,13.89723,2.404105,53.31463,50.42588,,-0.00035461739753373,,,,,,,,,,,,28.2241,-0.06991982,25,0,26.16372,0.04100978
12071,2021/03/27 15:48:16,82063.3594,2980.0001,4,13,0,0,0,-2.91304,3.30702,-9.6334815408,13.89723,2.408144,53.31463,50.43924,,-0.000414504786022007,,,,,,,,,,,,28.20781,-0.1330012,25,0,26.22571,-0.02677619
12072,2021/03/27 15:48:21,82068.3595,2985.0002,4,13,0,0,0,-2.912964,3.304834,-9.626862467976,13.89723,2.412185,53.31463,50.4526,,-0.000364357809303328,,1.89980900287628,,,,,,,,,,28.21701,-0.09550989,25,0,26.25632,-0.06920755
12073,2021/03/27 15:48:26,82073.3603,2990.001,4,13,0,0,0,-2.912956,3.302605,-9.62034305038,13.89723,2.416228,53.31463,50.46595,,-0.000405317608965561,,,0.555285394191742,,,,,,,,,28.30709,-0.01440108,25,0,26.2898,0.1101339
12074,2021/03/27 15:48:31,82078.3602,2995.0009,4,13,0,0,0,-2.91288,3.300208,-9.61310987904,13.89723,2.420268,53.31463,50.47929,,-0.000414091104175895,,1.79859900474548,,,,,,,,,,28.29904,-0.09179235,25,0,26.35292,0.0502193
12075,2021/03/27 15:48:36,82083.3604,3000.0011,4,13,0,0,0,-2.912842,3.297894,-9.606244154748,13.89723,2.424308,53.31463,50.49262,,-0.000396640505641699,,,,,,,,,,,,28.3149,-0.1165831,25,0,26.38309,-0.01920104
12076,2021/03/27 15:48:41,82088.3604,3005.0011,4,13,0,0,0,-2.913017,3.295749,-9.600572864733,13.89723,2.428348,53.31463,50.50594,,-0.000490845821332186,,1.71139895915985,,,,,,,,,,28.30898,0.0395,25,0,26.39849,0.117591
12077,2021/03/27 15:48:46,82093.3594,3010.0001,4,13,0,0,0,-2.912903,3.293352,-9.593214920856,13.89723,2.432388,53.31463,50.51925,,-0.0004338349099271,,,0.56826788187027,,,,,,,,,28.27067,-0.110476,25,0,26.36004,0.05593181
12078,2021/03/27 15:48:51,82098.3602,3015.0009,4,13,0,0,0,-2.912979,3.290746,-9.585873992334,13.89723,2.436429,53.31463,50.53255,,-0.000450262392405421,,1.70860302448273,,,,,,,,,,28.2674,-0.1140779,25,0,26.28554,-0.09231329
12079,2021/03/27 15:48:56,82103.3594,3020.0001,4,13,0,0,0,-2.912979,3.288256,-9.578620674624,13.89723,2.440469,53.31463,50.54584,,-0.000569934491068125,,,,,,,,,,,,28.23712,-0.007968545,25,0,26.31923,0.09211361
12080,2021/03/27 15:49:01,82108.3594,3025.0001,4,13,0,0,0,-2.913177,3.285597,-9.571525611669,13.89723,2.444509,53.31463,50.55912,,-0.000578080420382321,,1.60817503929138,,,,,,,,,,28.33757,-0.04890442,25,0,26.39873,0.09776354
12081,2021/03/27 15:49:06,82113.3594,3030.0001,4,13,0,0,0,-2.91246,3.28269,-9.5607033174,13.89723,2.44855,53.31463,50.57239,,-0.000443803292000666,,,0.620453894138336,,,,,,,,,28.41368,-0.06911218,25,0,26.49651,0.06184876
12082,2021/03/27 15:49:11,82118.3602,3035.0009,4,13,0,0,0,-2.913063,3.280385,-9.555968169255,13.89723,2.45259,53.31463,50.58565,,-0.000672252499498427,,1.55334794521332,,,,,,,,,,28.57627,0.09931922,25,0,26.44622,0.02857387
12083,2021/03/27 15:49:16,82123.3603,3040.001,4,13,0,0,0,-2.912865,3.277912,-9.54811513788,13.89723,2.456629,53.31463,50.5989,,-0.000572518620174378,,,,,,,,,,,,28.70923,0.1284784,25,0,26.28077,-0.002225637
12084,2021/03/27 15:49:21,82128.3602,3045.0009,4,13,0,0,0,-2.912956,3.275154,-9.540379495224,13.89723,2.46067,53.31463,50.61213,,-0.000510874087922275,,1.4926849603653,,,,,,,,,,28.47535,0.05081654,25,0,26.03857,-0.0624752
12085,2021/03/27 15:49:26,82133.3602,3050.0009,4,13,0,0,0,-2.912956,3.272331,-9.532156220436,13.89723,2.46471,53.31463,50.62536,,-0.000520324625540525,,,0.676559627056122,,,,,,,,,28.28699,-0.03889501,25,0,26.25537,0.06773353
12086,2021/03/27 15:49:31,82138.3602,3055.0009,4,13,0,0,0,-2.912865,3.269534,-9.52371115491,13.89723,2.468751,53.31463,50.63858,,-0.000566624919883907,,1.45575094223022,,,,,,,,,,28.70661,0.1268393,25,0,26.50596,0.1563662
12087,2021/03/27 15:49:36,82143.3594,3060.0001,4,13,0,0,0,-2.912865,3.266774,-9.51567164751,13.89723,2.472791,53.31463,50.65178,,-0.000812230282463133,,,,,,,,,,,,28.65063,0.1134145,25,0,26.12927,0.02492726
12088,2021/03/27 15:49:41,82148.3594,3065.0001,4,13,0,0,0,-2.912865,3.263824,-9.50707869576,13.89723,2.476832,53.31463,50.66497,,-0.000509755627717823,,1.4875500202179,,,,,,,,,,28.33971,-0.1079011,25,0,26.07326,-0.01713872
12089,2021/03/27 15:49:46,82153.3594,3070.0001,4,13,0,0,0,-2.913017,3.260745,-9.498605617665,13.89723,2.480872,53.31463,50.67815,,-0.000523801485542208,,1.36387896537781,0.703837394714355,,,,,,,,,28.22886,-0.1504785,25,0,26.14713,-0.03767669
12090,2021/03/27 15:49:51,82158.3595,3075.0002,4,13,0,0,0,-2.912766,3.257939,-9.489613949274,13.89723,2.484912,53.31463,50.69132,,-0.000619599013589323,,,,,,,,,,,,28.37587,-0.09170711,25,0,26.36599,-0.007568598
12091,2021/03/27 15:49:56,82163.3603,3080.001,4,13,0,0,0,-2.912773,3.255037,-9.481183887601,13.89723,2.488953,53.31463,50.70448,,-0.000436295696999878,,1.32584702968597,,,,,,,,,,28.62798,0.08019149,25,0,26.48393,0.02494514
12092,2021/03/27 15:50:01,82168.3595,3085.0002,4,13,0,0,0,-2.912979,3.251714,-9.472174596006,13.89723,2.492995,53.31463,50.71763,,-0.000530148507095873,,,0.729710876941681,,,,,,,,,28.79256,0.1369327,25,0,26.22922,-0.03376901
