Repository: HVES-Battery-Testing-Consortium/LG-HG2

# Battery Testing Consortium (BTC)
The Battery Testing Consortium (BTC) has been developed within the High Voltage and Energy Storage Lab at Oxford Brookes University to provide accurate and comprehensive cell data to Formula Student Electric teams. Through the BTC, we aim to provide FS teams with information for improved and informed decisions for cell selection, pack architecture design, thermal cooling requirements, and end of life predictions. A range of tests are completed to provide a comprehensive electrochemical lithium-ion characterisation for modelling, validation, and battery management parameterisation.

This repository provides two open-source sample datasets of the larger consortium dataset. To join the consortium, visit the [HVES website].

## Total Consortium Cells
|Cell|Chemistry|Nom. Voltage [V]|Nom. Capacity [Ah]|Energy Density [Wh/kg]|
|---|---|---|---|---|
| Samsung 25R  | NMC  | 3.6  | 2.5  | 206  |
|  LG HG2 |  NMC | 3.6  | 3  |  236 |
|  Sony VTC6 | NMC  | 3.6  |  3 |  232 |
|  Melasta SLPB6542126| LCO  | 3.7  | 3.9  | 191  |
|  Melasta SLPB8542126 | LCO  | 3.7  | 5.2  | 189  |
|  Melasta SLPB8346143 | LCO  | 3.7  | 6.3  | 196  |
|  Melasta SLPBB142124  | LCO  | 3.7  | 6.8  | 202  |
|  Melasta SLPB8870175 | LCO  | 3.7  | 12  | 197  |
|  Melasta SLPB7336128HV | NMC  | 3.8  | 3.7  | 204  |
|  Melasta SLPB9542124HV | NMC  | 3.8  | 5.95  | 215  |
|  Melasta SLPBB042126HV | NMC  |  3.8 | 7.5  | 228 |
|  Melasta SLPB7579207HV| NMC  | 3.8  | 15.4  | 227  |

## Notes
* For all tests dated before September 25th, 2021: Offset thermocouple measurements by 1.5°C (i.e. 30°C -> 28.5°C)
* Unless stated otherwise, all cells are stored in a controlled climate at 15°C

## Consortium Overview
An abriged overview describing the tests completed and data organisation can be found in [here]

File: Data/Round1/LG_HG2/Package 1/210328_FSD_PseuOCV_LGHG2_1_25C/210328_FSD_PseuOCV_LGHG2_1_25C_Channel_2_StatisticByStep.CSV
Date_Time                    ,Test_Time(s),Step_Time(s),Cycle_Index,Step_Index,TC_Counter1,TC_Counter2,TC_Counter3,Current(A),Voltage(V),Power(W),Charge_Capacity(Ah),Discharge_Capacity(Ah),Mean_Voltage(V),Charge_Energy(Wh),Discharge_Energy(Wh),Charge_Time(s),Discharge_Time(s),V_Max_On_Cycle(V),Coulombic_Efficiency(%),mAh/g,Aux_Temperature_1(C),Aux_dT/dt_1(C),Aux_Temperature_2(C),Aux_dT/dt_2(C),Aux_Temperature_3(C),Aux_dT/dt_3(C)
2021/03/28 11:59:08,3600.0029,3600.0029,1.00,1.00,0.00,0.00,0.00,0,3.062844,0,0,0,,0,0,0,0,,0,0,26.86785,0.1111972,25,0,26.58414,-0.008901954,
2021/03/28 14:17:23,11895.2921,8295.2504,1.00,2.00,0.00,0.00,0.00,0.0499941,4.199853,0.2099678708673,2.897709,2.73694E-05,3.81521711593354,11.08737,8.380872E-05,8283.733,0.0338,,0,0.000595,26.60626,0.03399611,25,0,26.58579,0.1052266,
2021/03/28 14:47:24,13695.3346,1800.0032,1.00,3.00,0.00,0.00,0.00,0,4.188396,0,2.897709,2.73694E-05,,11.08737,8.380872E-05,8283.737,0.0338,,0,0.000595,26.52279,-0.06821454,25,0,26.53944,-0.04728198,
2021/03/28 16:43:20,20651.3126,6955.9399,1.00,4.00,0.00,0.00,0.00,-1.503525,2.499949,-3.758735820225,2.897709,2.901737,3.65358534867724,11.08737,10.5381,8283.762,6946.422,,100.14,63.081239,28.13274,-0.04923582,25,0,26.66293,0.07737219,
2021/03/28 19:05:36,29187.5804,8536.2533,1.00,6.00,0.00,0.00,0.00,0.04999366,4.200056,0.20997617164496,5.819373,2.901746,3.8064274445728,22.21991,10.53812,16808.03,6946.448,,49.86,63.081435,26.80011,0.01994908,25,0,26.2743,-0.100171,
2021/03/28 19:05:38,29189.6602,2.0282,1.00,7.00,0.00,0.00,0.00,0.2500457,4.203776,1.0511361125632,5.819373,2.901746,,22.21991,10.53812,16808.03,6946.448,,49.86,63.081435,26.8007080869878,0.0191408526570353,25,0,26.2797102357166,-0.0987802114672742,
2021/03/28 21:05:38,36389.7002,7200.0019,1.00,8.00,0.00,0.00,0.00,0,4.182986,0,5.819373,2.901746,,22.21991,10.53812,16808.03,6946.448,,49.86,63.081435,26.9157,0.1095819,25,0,26.77433,0.03403306,
2021/03/29 21:17:19,123490.4369,87100.6965,1.00,9.00,0.00,0.00,0.00,-0.1183243,2.499994,-0.2958100400542,5.819375,5.757242,3.70508971995163,22.21992,21.05396,16808.08,93927.13,,98.93,125.157435,27.40918,0.09033084,25,0,26.74177,0.05709052,
2021/03/29 23:17:19,130690.4768,7200.0020,1.00,10.00,0.00,0.00,0.00,0,2.739664,0,5.819375,5.757242,,22.21992,21.05396,16808.08,93927.14,,98.93,125.157435,27.09843,-0.0527221,25,0,26.70815,-0.1438659,
2021/03/31 01:43:39,225871.0150,95180.4986,1.00,11.00,0.00,0.00,0.00,0.1151047,4.199971,0.4834364019637,8.852272,5.757243,3.7388118416931,33.59291,21.05396,111865.9,93927.17,,65.04,125.157457,27.12424,-0.0477457,25,0,26.62013,-0.08109689,

File: Data/Round1/LG_HG2/Package 1/210328_FSD_PseuOCV_LGHG2_1_25C/210328_FSD_PseuOCV_LGHG2_1_25C_Channel_2_Wb_1.CSV (part 1 of 36)
Data_Point,Date_Time,Test_Time(s),Step_Time(s),Cycle_Index,Step_Index,TC_Counter1,TC_Counter2,TC_Counter3,Current(A),Voltage(V),Power(W),Charge_Capacity(Ah),Discharge_Capacity(Ah),Charge_Energy(Wh),Discharge_Energy(Wh),ACR(Ohm),dV/dt(V/s),Internal_Resistance(Ohm),dQ/dV(Ah/V),dV/dQ(V/Ah),MetaCode_MV_UD1,MetaCode_MV_UD2,MetaCode_MV_UD3,MetaCode_MV_UD4,MetaCode_MV_UD5,MetaCode_MV_UD6,MetaCode_MV_UD7,MetaCode_MV_UD8,Aux_Temperature_1(C),Aux_dT/dt_1(C),Aux_Temperature_2(C),Aux_dT/dt_2(C),Aux_Temperature_3(C),Aux_dT/dt_3(C)
1,2021/03/28 11:01:08,120.0009,120.0009,1,1,0,0,0,0,3.062073,0,0,0,0,0,,0.00000458322483609663,,,,3,-0.5,0.5,0.0399999991059303,4.19999980926514,2.5,0.0500000007450581,0,26.54841,-0.08842468,25,0,26.55641,0.0895083
2,2021/03/28 11:03:08,240.0003,240.0003,1,1,0,0,0,0,3.061831,0,0,0,0,0,,-0.00000568985115023679,,0,0,,,,,,,,,26.59238,-0.0592339,25,0,26.16607,-0.09933412
3,2021/03/28 11:05:08,360.0002,360.0002,1,1,0,0,0,0,3.062059,0,0,0,0,0,,0.0000063614638747822,,0,0,,,,,,,,,26.51617,-0.02114654,25,0,26.53841,0.1435143
4,2021/03/28 11:07:08,480.0002,480.0002,1,1,0,0,0,0,3.062046,0,0,0,0,0,,-0.0000111812096292851,,0,0,,,,,,,,,26.32479,-0.1484513,25,0,26.17612,-0.06397367
5,2021/03/28 11:09:08,600.0009,600.0009,1,1,0,0,0,0,3.062115,0,0,0,0,0,,-0.00000655913390801288,,0,0,,,,,,,,,26.69297,0.05166531,25,0,26.60135,-0.09266019
6,2021/03/28 11:11:08,720.0011,720.0011,1,1,0,0,0,0,3.062104,0,0,0,0,0,,0.00000810006804385921,,0,0,,,,,,,,,26.47316,-0.07714629,25,0,26.23908,0.06738365
7,2021/03/28 11:13:08,840.0001,840.0001,1,1,0,0,0,0,3.06203,0,0,0,0,0,,-0.0000105498402263038,,0,0,,,,,,,,,26.75215,-0.09663701,25,0,26.24765,-0.09442866
8,2021/03/28 11:15:08,960.0001,960.0001,1,1,0,0,0,0,3.062269,0,0,0,0,0,,-0.0000146986603795085,,0,0,,,,,,,,,26.4877,-0.1102883,25,0,26.26787,0.01643121
9,2021/03/28 11:17:08,1080.0001,1080.0001,1,1,0,0,0,0,3.062074,0,0,0,0,0,,0.00000486008093503187,,0,0,,,,,,,,,26.7785,-0.08885324,25,0,26.23842,-0.06218731
10,2021/03/28 11:19:08,1200.0011,1200.0011,1,1,0,0,0,0,3.062159,0,0,0,0,0,,-0.0000146590300573735,,0,0,,,,,,,,,27.00736,0.1125181,25,0,26.68817,0.005809069
11,2021/03/28 11:21:08,1320.0011,1320.0011,1,1,0,0,0,0,3.062377,0,0,0,0,0,,-0.0000112611596705392,,0,0,,,,,,,,,26.61339,-0.0824517,25,0,26.29393,0.02648413
12,2021/03/28 11:23:08,1440.0002,1440.0002,1,1,0,0,0,0,3.062133,0,0,0,0,0,,0.000023155880626291,,0,0,,,,,,,,,26.7337,0.09437382,25,0,26.57804,0.09225428
13,2021/03/28 11:25:08,1560.0003,1560.0003,1,1,0,0,0,0,3.062308,0,0,0,0,0,,-0.00000691515106154839,,0,0,,,,,,,,,26.65621,-0.04685402,25,0,26.63575,0.03097236
14,2021/03/28 11:27:08,1680.0002,1680.0002,1,1,0,0,0,0,3.062326,0,0,0,0,0,,0.0000209813297260553,,0,0,,,,,,,,,26.79272,-0.04480481,25,0,26.63709,0.05303144
15,2021/03/28 11:29:08,1800.0011,1800.0011,1,1,0,0,0,0,3.062425,0,0,0,0,0,,0.00000975959392235382,,0,0,,,,,,,,,26.43255,-0.0567627,25,0,26.26255,-0.1301783
16,2021/03/28 11:31:08,1920.0003,1920.0003,1,1,0,0,0,0,3.062519,0,0,0,0,0,,-0.00002350995055167,,0,0,,,,,,,,,26.96439,0.01869142,25,0,26.56688,0.05430102
17,2021/03/28 11:33:08,2040.0003,2040.0003,1,1,0,0,0,0,3.062326,0,0,0,0,0,,0.0000284095094684744,,0,0,,,,,,,,,26.87371,0.006775856,25,0,26.66829,0.0979805
18,2021/03/28 11:35:08,2160.0002,2160.0002,1,1,0,0,0,0,3.062631,0,0,0,0,0,,0.0000393518712371588,,0,0,,,,,,,,,26.64862,-0.07847011,25,0,26.54988,0.02825677
19,2021/03/28 11:37:08,2280.0003,2280.0003,1,1,0,0,0,0,3.06235,0,0,0,0,0,,-0.00000470195209345547,,0,0,,,,,,,,,26.85398,-0.02763271,25,0,26.71259,0.08800328
20,2021/03/28 11:39:08,2400.0002,2400.0002,1,1,0,0,0,0,3.062608,0,0,0,0,0,,0.00000798152996139834,,0,0,,,,,,,,,26.61208,-0.1133764,25,0,26.27126,-0.1090086
21,2021/03/28 11:41:08,2520.001,2520.001,1,1,0,0,0,0,3.062493,0,0,0,0,0,,-0.00000730981719243573,,0,0,,,,,,,,,26.51244,-0.1574421,25,0,26.42079,-0.02406597
22,2021/03/28 11:43:08,2640.0011,2640.0011,1,1,0,0,0,0,3.06259,0,0,0,0,0,,-0.0000170299008459551,,0,0,,,,,,,,,26.93318,0.1272345,25,0,26.53565,0.04499614
23,2021/03/28 11:45:08,2760.0002,2760.0002,1,1,0,0,0,0,3.062653,0,0,0,0,0,,0.00000533419097337173,,0,0,,,,,,,,,26.9225,0.1082885,25,0,26.69576,0.1127905
24,2021/03/28 11:47:08,2880.0003,2880.0003,1,1,0,0,0,0,3.062631,0,0,0,0,0,,0.0000228794597205706,,0,0,,,,,,,,,26.47573,-0.1341099,25,0,26.23453,-0.09192348
25,2021/03/28 11:49:08,3000.0005,3000.0005,1,1,0,0,0,0,3.062706,0,0,0,0,0,,-0.000018729089788394,,0,0,,,,,,,,,26.84911,0.1085478,25,0,26.64367,0.09079218
26,2021/03/28 11:51:08,3120.0014,3120.0014,1,1,0,0,0,0,3.062662,0,0,0,0,0,,-0.000011971599633398,,0,0,,,,,,,,,26.79739,0.04612982,25,0,26.64886,0.1529533
27,2021/03/28 11:53:08,3240.0013,3240.0013,1,1,0,0,0,0,3.062763,0,0,0,0,0,,-0.0000102329795481637,,0,0,,,,,,,,,26.76374,0.05559862,25,0,26.47158,-0.06230533
28,2021/03/28 11:55:08,3360.0006,3360.0006,1,1,0,0,0,0,3.062823,0,0,0,0,0,,0.0000121303501146031,,0,0,,,,,,,,,26.5825,-0.1045781,25,0,26.09207,-0.07568479
29,2021/03/28 11:57:08,3480.0009,3480.0009,1,1,0,0,0,0,3.062607,0,0,0,0,0,,0.000024339720766875,,0,0,,,,,,,,,26.43849,0.00004887581,25,0,26.38954,0.1157397
30,2021/03/28 11:59:08,3600.001,3600.001,1,1,0,0,0,0,3.062867,0,0,0,0,0,,-0.000000987739440461155,,0,0,,,,,,,,,26.86785,0.1111972,25,0,26.58414,-0.008901954
31,2021/03/28 11:59:08,3600.0024,3600.0024,1,1,0,0,0,0,3.062844,0,0,0,0,0,,-0.000000987739440461155,0,0,0,,,,,,,,,26.86785,0.1111972,25,0,26.58414,-0.008901954
32,2021/03/28 11:59:13,3605.0418,5.0001,1,2,0,0,0,1.499962,3.137411,4.705997278382,0.001958906,0.0000273694,0.006123776,0.00008380872,,0.00388972694054246,,0.100081399083138,9.71064376831055,,,,,,,,,26.84119,0.1193196,25,0,26.49341,0.04595995
33,2021/03/28 11:59:18,3610.0418,10.0001,1,2,0,0,0,1.500504,3.153018,4.731116121072,0.00404014,0.0000273694,0.01267018,0.00008380872,,0.00277099199593067,,0.131547302007675,8.07046604156494,,,,,,,,,26.85333,0.0683111,25,0,26.48421,0.1151061
34,2021/03/28 11:59:23,3615.0419,15.0002,1,2,0,0,0,1.500336,3.166443,4.750728424848,0.00612093,0.0000273694,0.01924535,0.00008380872,,0.00279154302552342,,0.154662698507309,6.58117008209229,,,,,,,,,26.78835,0.08188069,25,0,26.56154,-0.03155828
35,2021/03/28 11:59:28,3620.0426,20.0009,1,2,0,0,0,1.500465,3.17868,4.7694980862,0.008202142,0.0000273694,0.02584858,0.00008380872,,0.0024140439927578,,0.165824696421623,5.91270399093628,,,,,,,,,26.69291,0.07247329,25,0,26.58706,0.1392567
36,2021/03/28 11:59:33,3625.0426,25.0009,1,2,0,0,0,1.500237,3.190042,4.785819039954,0.01028336,0.0000273694,0.03247616,0.00008380872,,0.00242966902442276,,0.193871200084686,5.6815710067749,,,,,,,,,26.67176,-0.06122828,25,0,26.62283,0.07887602
37,2021/03/28 11:59:38,3630.0425,30.0008,1,2,0,0,0,1.500175,3.200333,4.801059558275,0.01236487,0.0000273694,0.03912715,0.00008380872,,0.00239072111435235,,0.197213098406792,5.07534790039063,,,,,,,,,26.62855,0.1025915,25,0,26.51557,0.06706834
38,2021/03/28 11:59:43,3635.042,35.0003,1,2,0,0,0,1.500107,3.209957,4.815278965399,0.01444522,0.0000273694,0.04579523,0.00008380872,,0.0020185390021652,,0.218608006834984,4.81493186950684,,,,,,,,,26.71945,0.08587658,25,0,26.60649,0.1526666
39,2021/03/28 11:59:48,3640.0427,40.001,1,2,0,0,0,1.500046,3.219146,4.828867080716,0.01652702,0.0000273694,0.05248743,0.00008380872,,0.00179762905463576,,0.236685797572136,4.49360704421997,,,,,,,,,26.74272,-0.004397631,25,0,26.58706,0.1023883
40,2021/03/28 11:59:53,3645.0426,45.0009,1,2,0,0,0,1.500175,3.227757,4.842200357475,0.01860852,0.0000273694,0.05919701,0.00008380872,,0.00198621698655188,,0.238731399178505,4.22037982940674,,,,,,,,,26.69455,0.09901941,25,0,26.51752,0.005615354
41,2021/03/28 11:59:58,3650.0418,50.0001,1,2,0,0,0,1.500252,3.235715,4.85438790018,0.02068936,0.0000273694,0.06592185,0.00008380872,,0.00152950594201684,,0.264908790588379,3.92917108535767,,,,,,,,,26.76701,0.1104498,25,0,26.51171,0.06376743
42,2021/03/28 12:00:03,3655.0417,55,1,2,0,0,0,1.500404,3.243443,4.866474850972,0.02276923,0.0000273694,0.07265986,0.00008380872,,0.00128690502606332,,0.256093114614487,,,,,,,,,,26.82828,0.1214468,25,0,26.3737,0.06590426
43,2021/03/28 12:00:08,3660.0419,60.0002,1,2,0,0,0,1.500603,3.250762,4.878103209486,0.02485131,0.0000273694,0.07942059,0.00008380872,,0.00150417897384614,,0.275068789720535,3.60864591598511,,,,,,,,,26.64797,-0.07164299,25,0,26.15049,-0.1161504
44,2021/03/28 12:00:13,3665.0417,65,1,2,0,0,0,1.500298,3.257769,4.887624315162,0.02693173,0.0000273694,0.08619076,0.00008380872,,0.0014636559644714,,0.295507788658142,3.4948410987854,,,,,,,,,26.48736,-0.06681979,25,0,26.12507,-0.1402825
45,2021/03/28 12:00:18,3670.0425,70.0008,1,2,0,0,0,1.500275,3.264283,4.897322177825,0.0290137,0.0000273694,0.09298007,0.00008380872,,0.00131279497873038,,0.319090604782104,,,,,,,,,,26.42345,-0.009851456,25,0,26.16085,-0.1099879
46,2021/03/28 12:00:23,3675.0419,75.0002,1,2,0,0,0,1.500465,3.270565,4.907368312725,0.0310944,0.0000273694,0.09977891,0.00008380872,,0.00126120005734265,,0.323627114295959,3.18356108665466,,,,,,,,,26.38477,-0.0788188,25,0,26.25037,0.04792929
47,2021/03/28 12:00:28,3680.042,80.0003,1,2,0,0,0,1.500351,3.276935,4.916552704185,0.0331756,0.0000273694,0.1065923,0.00008380872,,0.00129954202566296,,0.33498939871788,3.02055692672729,,,,,,,,,26.36534,-0.142495,25,0,26.35199,0.006514788
48,2021/03/28 12:00:33,3685.0418,85.0001,1,2,0,0,0,1.500259,3.282723,4.924934725257,0.03525659,0.0000273694,0.1134175,0.00008380872,,0.00122573203407228,,0.352609187364578,,,,,,,,,,26.39901,-0.1150984,25,0,26.38566,-0.07507741
49,2021/03/28 12:00:38,3690.0418,90.0001,1,2,0,0,0,1.500404,3.288316,4.933802479664,0.03733728,0.0000273694,0.1202538,0.00008380872,,0.00113191700074822,,0.350772500038147,2.82856297492981,,,,,,,,,26.40193,0.02128243,25,0,26.43129,0.0947243
50,2021/03/28 12:00:43,3695.0428,95.0011,1,2,0,0,0,1.500526,3.293763,4.942377019338,0.03941817,0.0000273694,0.1271023,0.00008380872,,0.00114400498569012,,0.364565014839172,,,,,,,,,,26.47505,-0.03498673,25,0,26.52576,0.1140857
51,2021/03/28 12:00:48,3700.0417,100,1,2,0,0,0,1.500465,3.299239,4.950392646135,0.04149905,0.0000273694,0.133962,0.00008380872,,0.00103209004737437,,0.382255494594574,2.60565495491028,,,,,,,,,26.53327,-0.09405136,25,0,26.62668,0.05939543
52,2021/03/28 12:00:53,3705.0426,105.0009,1,2,0,0,0,1.500587,3.30428,4.95835961236,0.04358094,0.0000273694,0.1408359,0.00008380872,,0.00089599221246317,,0.387651413679123,,,,,,,,,,26.55126,0.1272601,25,0,26.53792,0.1051074
53,2021/03/28 12:00:58,3710.0429,110.0012,1,2,0,0,0,1.500023,3.309267,4.963976613141,0.04566315,0.0000273694,0.1477214,0.00008380872,,0.00100711395498365,,0.416766911745071,2.51282811164856,,,,,,,,,26.67887,0.08750677,25,0,26.60149,0.1431614
54,2021/03/28 12:01:03,3715.042,115.0003,1,2,0,0,0,1.500298,3.314167,4.972238121766,0.04774317,0.0000273694,0.1546098,0.00008380872,,0.00109346897806972,,0.422806590795517,,,,,,,,,,26.76957,0.009955168,25,0,26.67085,0.1278639
55,2021/03/28 12:01:08,3720.0419,120.0002,1,2,0,0,0,1.500275,3.318812,4.9791306733,0.04982461,0.0000273694,0.1615128,0.00008380872,,0.000912173301912844,,0.418420702219009,2.3330340385437,,,,,,,,,26.79998,0.08917272,25,0,26.61588,-0.03095686
56,2021/03/28 12:01:13,3725.0418,125.0001,1,2,0,0,0,1.500298,3.323494,4.986231401212,0.05190513,0.0000273694,0.1684224,0.00008380872,,0.000992843764834106,,0.444680988788605,,,,,,,,,,26.81306,0.1392508,25,0,26.55067,0.07700562
57,2021/03/28 12:01:18,3730.042,130.0003,1,2,0,0,0,1.500275,3.327785,4.992592640875,0.05398631,0.0000273694,0.1753435,0.00008380872,,0.00127406104002148,,0.46481728553772,2.17093801498413,,,,,,,,,26.79591,0.02485514,25,0,26.65451,0.1249808
58,2021/03/28 12:01:23,3735.0427,135.001,1,2,0,0,0,1.500137,3.332054,4.998537491398,0.05606708,0.0000273694,0.1822724,0.00008380872,,0.000842650886625052,,0.463369697332382,,,,,,,,,,26.63132,0.1172596,25,0,26.5468,0.02831995
59,2021/03/28 12:01:28,3740.0421,140.0004,1,2,0,0,0,1.49987,3.336396,5.00416026852,0.05814753,0.0000273694,0.1892091,0.00008380872,,0.000801805523224175,,0.500072002410889,2.08305406570435,,,,,,,,,26.63374,0.07506549,25,0,26.6204,0.1529622
60,2021/03/28 12:01:33,3745.042,145.0003,1,2,0,0,0,1.500214,3.340628,5.011656894392,0.06022824,0.0000273694,0.1961552,0.00008380872,,0.000807859003543854,,0.507616817951202,,,,,,,,,,26.48621,-0.1189697,25,0,26.55827,0.01444936
61,2021/03/28 12:01:38,3750.0419,150.0002,1,2,0,0,0,1.500252,3.344197,5.017138237644,0.06230879,0.0000273694,0.2031092,0.00008380872,,0.000736479589249939,,,,,,,,,,,,26.44786,0.03895879,25,0,26.48433,0.1057404
62,2021/03/28 12:01:43,3755.0418,155.0001,1,2,0,0,0,1.500336,3.34847,5.02383008592,0.06438941,0.0000273694,0.2100717,0.00008380872,,0.000844259513542056,,0.510442614555359,1.94148397445679,,,,,,,,,26.4042,-0.1029611,25,0,26.44069,0.05497396
63,2021/03/28 12:01:48,3760.0419,160.0002,1,2,0,0,0,1.500328,3.352227,5.029440030456,0.06647078,0.0000273694,0.2170447,0.00008380872,,0.000669732806272805,,0.530554175376892,,,,,,,,,,26.39609,-0.09942651,25,0,26.38274,-0.07274449
64,2021/03/28 12:01:53,3765.0422,165.0005,1,2,0,0,0,1.500412,3.355919,5.035261138628,0.06855205,0.0000273694,0.2240252,0.00008380872,,0.000942752114497125,,0.554808616638184,1.83621799945831,,,,,,,,,26.38865,-0.07528663,25,0,26.24001,0.05591869
65,2021/03/28 12:01:58,3770.0422,170.0005,1,2,0,0,0,1.50029,3.359328,5.03996620512,0.07063282,0.0000273694,0.2310116,0.00008380872,,0.000630480295512825,,,,,,,,,,,,26.35806,-0.1365799,25,0,26.20228,-0.0654459
66,2021/03/28 12:02:03,3775.043,175.0013,1,2,0,0,0,1.500175,3.362868,5.0448905019,0.07271437,0.0000273694,0.238008,0.00008380872,,0.000645621272269636,,0.58483350276947,,,,,,,,,,26.45077,-0.03185272,25,0,26.23093,-0.118624
67,2021/03/28 12:02:08,3780.042,180.0003,1,2,0,0,0,1.500122,3.366536,5.050214717392,0.07479379,0.0000273694,0.2450045,0.00008380872,,0.000733579392544925,,0.600751876831055,1.67033004760742,,,,,,,,,26.4393,-0.1032513,25,0,26.10547,-0.009859204
68,2021/03/28 12:02:13,3785.0419,185.0002,1,2,0,0,0,1.499962,3.369656,5.054355953072,0.07687488,0.0000273694,0.2520137,0.00008380872,,0.000733872002456337,,0.601044714450836,,,,,,,,,,26.50579,-0.1029384,25,0,26.12928,-0.136385
69,2021/03/28 12:02:18,3790.042,190.0003,1,2,0,0,0,1.500374,3.37296,5.06070148704,0.07895635,0.0000273694,0.2590309,0.00008380872,,0.000582411419600248,,,,,,,,,,,,26.48864,0.01117229,25,0,26.14773,-0.09786487
70,2021/03/28 12:02:23,3795.042,195.0003,1,2,0,0,0,1.5,3.376173,5.0642595,0.08103683,0.0000273694,0.2660516,0.00008380872,,0.000727467588149011,,0.641253888607025,1.57381701469421,,,,,,,,,26.40405,-0.07550299,25,0,26.14144,0.03569186
71,2021/03/28 12:02:28,3800.0429,200.0012,1,2,0,0,0,1.499962,3.379085,5.06849909477,0.08311811,0.0000273694,0.2730815,0.00008380872,,0.000530514516867697,,,,,,,,,,,,26.40514,-0.1311696,25,0,26.20664,-0.04891813
72,2021/03/28 12:02:33,3805.043,205.0013,1,2,0,0,0,1.500084,3.382045,5.07335159178,0.08519923,0.0000273694,0.2801172,0.00008380872,,0.000663997489027679,,0.666702687740326,,,,,,,,,,26.45225,-0.05389214,25,0,26.26089,-0.08950353
73,2021/03/28 12:02:38,3810.043,210.0013,1,2,0,0,0,1.500061,3.385197,5.078001997017,0.08727963,0.0000273694,0.2871566,0.00008380872,,0.000574037025216967,,0.700119078159332,,,,,,,,,,26.46921,-0.1093531,25,0,26.18527,0.01738489
74,2021/03/28 12:02:43,3815.0431,215.0014,1,2,0,0,0,1.500076,3.388167,5.082508000692,0.08936034,0.0000273694,0.2942032,0.00008380872,,0.000574840523768216,,,1.44710803031921,,,,,,,,,26.49364,-0.1134032,25,0,26.13137,-0.111264
75,2021/03/28 12:02:48,3820.0419,220.0002,1,2,0,0,0,1.499855,3.390735,5.085610843425,0.09144019,0.0000273694,0.3012527,0.00008380872,,0.000597467122133821,,0.739032387733459,,,,,,,,,,26.49268,-0.007234812,25,0,26.14465,-0.109598
76,2021/03/28 12:02:53,3825.0428,225.0011,1,2,0,0,0,1.500336,3.393345,5.09115766392,0.09352102,0.0000273694,0.3083112,0.00008380872,,0.000456822686828673,,,,,,,,,,,,26.44269,-0.1061511,25,0,26.18723,0.03616214
77,2021/03/28 12:02:58,3830.0429,230.0012,1,2,0,0,0,1.499794,3.39611,5.09346540134,0.09560124,0.0000273694,0.3153732,0.00008380872,,0.000507913413457572,,0.766659915447235,1.32459902763367,,,,,,,,,26.40889,-0.1551467,25,0,26.26025,-0.02619088
78,2021/03/28 12:03:03,3835.043,235.0013,1,2,0,0,0,1.50029,3.398636,5.09893960444,0.09768188,0.0000273694,0.322442,0.00008380872,,0.000405075203161687,,,,,,,,,,,,26.5325,-0.0907582,25,0,26.45509,-0.03073156
79,2021/03/28 12:03:08,3840.0423,240.0006,1,2,0,0,0,1.499962,3.401081,5.101492258922,0.09976191,0.0000273694,0.3295139,0.00008380872,,0.000461584306322038,,0.822761416435242,,,,,,,,,,26.54558,0.01206458,25,0,26.49665,0.1144105
80,2021/03/28 12:03:13,3845.0429,245.0012,1,2,0,0,0,1.50016,3.403599,5.10594307584,0.1018426,0.0000273694,0.3365932,0.00008380872,,0.000456391891930252,,,,,,,,,,,,26.60964,-0.05301416,25,0,26.55359,0.124957
81,2021/03/28 12:03:18,3850.0429,250.0012,1,2,0,0,0,1.500175,3.405905,5.109453533375,0.1039234,0.0000273694,0.3436777,0.00008380872,,0.000521926674991846,,0.835584998130798,1.18308305740356,,,,,,,,,26.65994,-0.0810504,25,0,26.57543,0.03456771
82,2021/03/28 12:03:23,3855.042,255.0003,1,2,0,0,0,1.499969,3.408221,5.112225845149,0.1060044,0.0000273694,0.3507677,0.00008380872,,0.000436553003964946,,,,,,,,,,,,26.73964,0.0978601,25,0,26.61957,0.08683443
83,2021/03/28 12:03:28,3860.0428,260.0011,1,2,0,0,0,1.500122,3.41025,5.1157910505,0.1080853,0.0000273694,0.357862,0.00008380872,,0.000450117309810594,,0.947373628616333,,,,,,,,,,26.64118,-0.05108714,25,0,26.5709,0.1068437
84,2021/03/28 12:03:33,3865.0422,265.0005,1,2,0,0,0,1.500221,3.412323,5.119238623383,0.1101653,0.0000273694,0.3649577,0.00008380872,,0.000412483204854652,,,,,,,,,,,,26.52279,-0.1271814,25,0,26.39554,-0.08942068
85,2021/03/28 12:03:38,3870.043,270.0013,1,2,0,0,0,1.500237,3.41461,5.12272426257,0.112246,0.0000273694,0.3720601,0.00008380872,,0.000447929196525365,,,,,,,,,,,,26.6014,-0.06763816,25,0,26.31754,0.07243335
86,2021/03/28 12:03:43,3875.0422,275.0005,1,2,0,0,0,1.500427,3.416451,5.126135324577,0.1143269,0.0000273694,0.3791673,0.00008380872,,0.000437074690125883,,0.98865020275116,1.01115500926971,,,,,,,,,26.76213,-0.07870376,25,0,26.23628,-0.1321661
87,2021/03/28 12:03:48,3880.043,280.0013,1,2,0,0,0,1.500137,3.418313,5.127937808881,0.116408,0.0000273694,0.3862793,0.00008380872,,0.000509000499732792,,,,,,,,,,,,26.94608,0.1156962,25,0,26.29226,-0.01993716
88,2021/03/28 12:03:53,3885.0421,285.0004,1,2,0,0,0,1.500076,3.420188,5.130541934288,0.1184887,0.0000273694,0.3933935,0.00008380872,,0.000399328302592039,,1.10005903244019,,,,,,,,,,27.02321,0.01086593,25,0,26.52611,-0.10481
89,2021/03/28 12:03:58,3890.043,290.0013,1,2,0,0,0,1.500221,3.422087,5.133886781227,0.1205693,0.0000273694,0.4005115,0.00008380872,,0.000301114312605932,,,,,,,,,,,,26.94483,0.1156074,25,0,26.65406,0.09342551
90,2021/03/28 12:04:03,3895.0422,295.0005,1,2,0,0,0,1.500183,3.423749,5.136250046067,0.1226495,0.0000273694,0.4076318,0.00008380872,,0.000360539590474218,,,,,,,,,,,,26.82536,-0.07424891,25,0,26.68396,0.06136239
91,2021/03/28 12:04:08,3900.0428,300.0011,1,2,0,0,0,1.500237,3.425331,5.138808303447,0.1247303,0.0000273694,0.4147578,0.00008380872,,0.000357676501153037,,1.1919150352478,,,,,,,,,,26.63406,0.04161417,25,0,26.49261,0.1217437
92,2021/03/28 12:04:13,3905.0422,305.0005,1,2,0,0,0,1.499855,3.427062,5.14009607601,0.1268109,0.0000273694,0.4218862,0.00008380872,,0.000372846989193931,,,0.861068904399872,,,,,,,,,26.61464,-0.1171684,25,0,26.33079,-0.02159894
93,2021/03/28 12:04:18,3910.0424,310.0007,1,2,0,0,0,1.499893,3.42863,5.14257813659,0.1288915,0.0000273694,0.4290186,0.00008380872,,0.000482871109852567,,,,,,,,,,,,26.63003,-0.05386293,25,0,26.36042,-0.0716877
94,2021/03/28 12:04:23,3915.0423,315.0006,1,2,0,0,0,1.499603,3.430083,5.143762757049,0.1309727,0.0000273694,0.4361558,0.00008380872,,0.000295710487989709,,1.24655401706696,,,,,,,,,,26.62159,-0.09117067,25,0,26.24517,0.03998578
95,2021/03/28 12:04:28,3920.0423,320.0006,1,2,0,0,0,1.500374,3.431583,5.148657912042,0.1330537,0.0000273694,0.4432957,0.00008380872,,0.00032032051240094,,,,,,,,,,,,26.78233,-0.08390367,25,0,26.19239,-0.1418352
96,2021/03/28 12:04:33,3925.042,325.0003,1,2,0,0,0,1.500107,3.433292,5.150305362244,0.1351339,0.0000273694,0.4504358,0.00008380872,,0.000393114110920578,,,,,,,,,,,,26.97552,0.111804,25,0,26.28613,-0.01269996
97,2021/03/28 12:04:38,3930.0421,330.0004,1,2,0,0,0,1.500038,3.434692,5.152168518296,0.1372153,0.0000273694,0.4575833,0.00008380872,,0.000270452001132071,,,,,,,,,,,,27.02206,-0.009704828,25,0,26.31138,-0.103153
98,2021/03/28 12:04:43,3935.0423,335.0006,1,2,0,0,0,1.500099,3.43595,5.15426515905,0.139296,0.0000273694,0.4647311,0.00008380872,,0.000259007210843265,,1.45267295837402,0.732786118984222,,,,,,,,,27.07119,0.1045603,25,0,26.37482,-0.05996227
99,2021/03/28 12:04:48,3940.0423,340.0006,1,2,0,0,0,1.500214,3.437362,5.156778595468,0.1413759,0.0000273694,0.4718795,0.00008380872,,0.000287539995042607,,,,,,,,,,,,26.90296,0.08216739,25,0,26.19923,-0.01567006
100,2021/03/28 12:04:53,3945.0423,345.0006,1,2,0,0,0,1.499931,3.438814,5.157983721834,0.143457,0.0000273694,0.4790342,0.00008380872,,0.000309380295220762,,,,,,,,,,,,26.85253,-0.09079516,25,0,26.15585,-0.07305622
101,2021/03/28 12:04:58,3950.0432,350.0015,1,2,0,0,0,1.499908,3.440132,5.159881507856,0.1455379,0.0000273694,0.4861916,0.00008380872,,0.000225780298933387,,1.49664998054504,,,,,,,,,,26.83119,-0.03100991,25,0,26.18434,-0.1244897
102,2021/03/28 12:05:03,3955.0431,355.0014,1,2,0,0,0,1.500175,3.441468,5.1628042569,0.1476188,0.0000273694,0.4933513,0.00008380872,,0.000293216697173193,,,,,,,,,,,,26.88191,0.08543611,25,0,26.15678,-0.06358802
103,2021/03/28 12:05:08,3960.0421,360.0004,1,2,0,0,0,1.499969,3.442663,5.163887777447,0.1496996,0.0000273694,0.5005136,0.00008380872,,0.000285243499092758,,,,,,,,,,,,26.93964,-0.09346247,25,0,26.22172,-0.102427
104,2021/03/28 12:05:13,3965.0422,365.0005,1,2,0,0,0,1.500336,3.444147,5.167377733392,0.1517808,0.0000273694,0.5076801,0.00008380872,,0.000261139386566356,,,,,,,,,,,,26.9883,0.03708124,25,0,26.21348,-0.1230663
105,2021/03/28 12:05:18,3970.0422,370.0005,1,2,0,0,0,1.499718,3.445205,5.16683595219,0.1538616,0.0000273694,0.5148476,0.00008380872,,0.000312681891955435,,1.59771704673767,,,,,,,,,,27.10526,0.0961107,25,0,26.45878,0.07620692
106,2021/03/28 12:05:23,3975.0438,375.0021,1,2,0,0,0,1.499794,3.446301,5.168741561994,0.1559427,0.0000273694,0.5220187,0.00008380872,,0.000274649995844811,,,0.623885691165924,,,,,,,,,27.11852,0.04825413,25,0,26.50053,-0.08744061
107,2021/03/28 12:05:28,3980.0431,380.0014,1,2,0,0,0,1.500099,3.447797,5.172036831903,0.1580225,0.0000273694,0.5291879,0.00008380872,,0.000226979595026933,,,,,,,,,,,,27.04243,0.108251,25,0,26.64499,0.1194698
108,2021/03/28 12:05:33,3985.0423,385.0006,1,2,0,0,0,1.500099,3.448879,5.173659939021,0.1601018,0.0000273694,0.5363579,0.00008380872,,0.000290827709250152,,,,,,,,,,,,26.85753,-0.09847879,25,0,26.59517,0.02597928
109,2021/03/28 12:05:38,3990.043,390.0013,1,2,0,0,0,1.500099,3.450039,5.175400053861,0.1621839,0.0000273694,0.5435401,0.00008380872,,0.000246673007495701,,1.72285497188568,,,,,,,,,,26.65186,0.0378722,25,0,26.3965,0.1269162
110,2021/03/28 12:05:43,3995.042,395.0003,1,2,0,0,0,1.500046,3.451195,5.17695125497,0.1642643,0.0000273694,0.5507186,0.00008380872,,0.000218412693357095,,,,,,,,,,,,26.70589,-0.1640362,25,0,26.17285,-0.1019478
111,2021/03/28 12:05:48,4000.043,400.0013,1,2,0,0,0,1.500549,3.452277,5.180310800073,0.1663454,0.0000273694,0.5579022,0.00008380872,,0.000199848596821539,,,,,,,,,,,,26.91523,0.0673002,25,0,26.14029,-0.06838143
112,2021/03/28 12:05:53,4005.0422,405.0005,1,2,0,0,0,1.500664,3.453547,5.182613655208,0.1684256,0.0000273694,0.5650851,0.00008380872,,0.000279887695796788,,,,,,,,,,,,27.1287,-0.0419277,25,0,26.33274,-0.1153934
113,2021/03/28 12:05:58,4010.043,410.0013,1,2,0,0,0,1.500023,3.454543,5.181893954489,0.1705073,0.0000273694,0.5722752,0.00008380872,,0.000228934295591898,,,,,,,,,,,,27.13405,0.1433522,25,0,26.62995,0.1101178
114,2021/03/28 12:06:03,4015.0432,415.0015,1,2,0,0,0,1.5,3.455703,5.1835545,0.1725877,0.0000273694,0.5794637,0.00008380872,,0.000207428398425691,,1.81503796577454,,,,,,,,,,26.84961,-0.1066577,25,0,26.54455,0.006673336
115,2021/03/28 12:06:08,4020.0432,420.0015,1,2,0,0,0,1.499794,3.456876,5.184601883544,0.1746672,0.0000273694,0.5866508,0.00008380872,,,,,0.560528874397278,,,,,,,,,26.73528,-0.05059421,25,0,26.1453,0.08059084
116,2021/03/28 12:06:13,4025.0423,425.0006,1,2,0,0,0,1.50016,3.458069,5.18765679104,0.1767479,0.0000273694,0.5938448,0.00008380872,,0.000199406596948393,,,,,,,,,,,,27.10526,0.03675163,25,0,26.28078,0.08838058
117,2021/03/28 12:06:18,4030.0422,430.0005,1,2,0,0,0,1.500076,3.458918,5.188639877768,0.1788285,0.0000273694,0.6010406,0.00008380872,,0.000246004812652245,,,,,,,,,,,,27.14727,0.03407538,25,0,26.62184,-0.1485109
118,2021/03/28 12:06:23,4035.0424,435.0007,1,2,0,0,0,1.500351,3.460079,5.191332987729,0.1809089,0.0000273694,0.6082377,0.00008380872,,0.000183317795745097,,1.91416704654694,,,,,,,,,,26.81078,0.07962406,25,0,26.4701,0.113126
119,2021/03/28 12:06:28,4040.0424,440.0007,1,2,0,0,0,1.499931,3.461266,5.191660172646,0.1829901,0.0000273694,0.6154401,0.00008380872,,0.000169204693520442,,,,,,,,,,,,26.88825,-0.09800434,25,0,26.5198,0.104332
120,2021/03/28 12:06:33,4045.0424,445.0007,1,2,0,0,0,1.500198,3.46223,5.19403052154,0.1850705,0.0000273694,0.6226417,0.00008380872,,0.000262989895418286,,,,,,,,,,,,27.15893,0.09110212,25,0,26.11375,-0.1091349
121,2021/03/28 12:06:38,4050.0433,450.0016,1,2,0,0,0,1.500328,3.463066,5.195734885648,0.1871517,0.0000273694,0.6298481,0.00008380872,,,,,,,,,,,,,,26.79127,0.08827448,25,0,26.48113,0.1195693
122,2021/03/28 12:06:43,4055.0431,455.0014,1,2,0,0,0,1.500038,3.464139,5.196340137282,0.1892327,0.0000273694,0.6370562,0.00008380872,,0.000174383400008082,,,,,,,,,,,,27.01995,-0.05660832,25,0,26.3551,0.1578331
123,2021/03/28 12:06:48,4060.0431,460.0014,1,2,0,0,0,1.500221,3.465385,5.198843350085,0.1913129,0.0000273694,0.6442637,0.00008380872,,0.000216902306419797,,2.02104306221008,,,,,,,,,,27.12854,0.02727091,25,0,26.18819,-0.1137853
124,2021/03/28 12:06:53,4065.0431,465.0014,1,2,0,0,0,1.499924,3.466119,5.198915074956,0.1933932,0.0000273694,0.6514732,0.00008380872,,0.000278094114037231,,,0.506316304206848,,,,,,,,,26.80969,0.04438341,25,0,26.54923,0.124557
125,2021/03/28 12:06:58,4070.0431,470.0014,1,2,0,0,0,1.499847,3.46703,5.20001454441,0.1954736,0.0000273694,0.6586854,0.00008380872,,0.000181428200448863,,,,,,,,,,,,26.93868,-0.08512676,25,0,26.46106,0.1109666
126,2021/03/28 12:07:03,4075.0423,475.0006,1,2,0,0,0,1.499924,3.467955,5.20166893542,0.1975537,0.0000273694,0.6658985,0.00008380872,,,,,,,,,,,,,,27.24486,0.1108396,25,0,26.15793,-0.09189963
127,2021/03/28 12:07:08,4080.0432,480.0015,1,2,0,0,0,1.499947,3.469053,5.203395640191,0.1996348,0.0000273694,0.6731166,0.00008380872,,0.000165924895554781,,,,,,,,,,,,26.96597,0.1273179,25,0,26.35314,0.05629897
128,2021/03/28 12:07:13,4085.0432,485.0015,1,2,0,0,0,1.500046,3.469859,5.204948113514,0.2017157,0.0000273694,0.6803364,0.00008380872,,0.000173506894498132,,2.22500109672546,,,,,,,,,,26.80367,-0.1213145,25,0,26.63688,0.02361953
129,2021/03/28 12:07:18,4090.0423,490.0006,1,2,0,0,0,1.499847,3.470893,5.205808453371,0.2037967,0.0000273694,0.6875579,0.00008380872,,0.000141702694236301,,,,,,,,,,,,27.11547,0.08272946,25,0,26.32498,0.01467586
130,2021/03/28 12:07:23,4095.0423,495.0006,1,2,0,0,0,1.500298,3.471696,5.208578565408,0.2058771,0.0000273694,0.6947795,0.00008380872,,,,,,,,,,,,,,27.17977,0.06681681,25,0,26.19547,-0.06661057
131,2021/03/28 12:07:28,4100.0431,500.0014,1,2,0,0,0,1.500252,3.472363,5.209419535476,0.2079589,0.0000273694,0.7020073,0.00008380872,,0.000128873405628838,,,,,,,,,,,,26.82712,-0.07773161,25,0,26.54115,-0.06141305
132,2021/03/28 12:07:33,4105.0431,505.0014,1,2,0,0,0,1.500389,3.473081,5.210972528509,0.2100393,0.0000273694,0.7092318,0.00008380872,,0.000201975199161097,,,,,,,,,,,,27.19898,0.1101983,25,0,26.32771,0.03873587
133,2021/03/28 12:07:38,4110.0424,510.0007,1,2,0,0,0,1.500412,3.47383,5.21217621796,0.2121195,0.0000273694,0.7164575,0.00008380872,,,,,,,,,,,,,,27.13597,0.09862602,25,0,26.24212,-0.005814433
134,2021/03/28 12:07:43,4115.0431,515.0014,1,2,0,0,0,1.500046,3.474626,5.212098832796,0.2142005,0.0000273694,0.7236876,0.00008380872,,0.00015693370369263,,,,,,,,,,,,26.83312,-0.1197261,25,0,26.60261,-0.001273155
135,2021/03/28 12:07:48,4120.0423,520.0006,1,2,0,0,0,1.500145,3.475398,5.21360093271,0.2162809,0.0000273694,0.7309167,0.00008380872,,0.000175275694346055,,2.65798902511597,,,,,,,,,,27.26698,0.1260412,25,0,26.2026,-0.04076898
136,2021/03/28 12:07:53,4125.0424,525.0007,1,2,0,0,0,1.499718,3.475698,5.212566853164,0.2183618,0.0000273694,0.7381493,0.00008380872,,,,,0.393791288137436,,,,,,,,,26.91343,0.07380784,25,0,26.4609,0.08283496
137,2021/03/28 12:07:58,4130.0423,530.0006,1,2,0,0,0,1.500099,3.476545,5.215161677955,0.2204424,0.0000273694,0.7453818,0.00008380872,,0.0000985579317784868,,,,,,,,,,,,27.24259,0.02613485,25,0,26.27802,0.1396531
138,2021/03/28 12:08:03,4135.0425,535.0008,1,2,0,0,0,1.50016,3.477429,5.21669988864,0.2225236,0.0000273694,0.7526181,0.00008380872,,,,,,,,,,,,,,27.09316,0.04675329,25,0,26.34942,-0.0688529
139,2021/03/28 12:08:08,4140.0424,540.0007,1,2,0,0,0,1.500404,3.47787,5.21821005948,0.2246046,0.0000273694,0.7598549,0.00008380872,,0.00011717729648808,,,,,,,,,,,,27.11756,-0.05027771,25,0,26.59921,0.08534551
140,2021/03/28 12:08:13,4145.0425,545.0008,1,2,0,0,0,1.500214,3.478325,5.21823186155,0.2266853,0.0000273694,0.7670922,0.00008380872,,,,,,,,,,,,,,26.85542,0.01392961,25,0,26.3439,0.1029509
141,2021/03/28 12:08:18,4150.0433,550.0016,1,2,0,0,0,1.499969,3.479208,5.218704144552,0.2287662,0.0000273694,0.7743312,0.00008380872,,0.000108011001429986,,,,,,,,,,,,27.07298,-0.06466866,25,0,26.12023,-0.1181924
142,2021/03/28 12:08:23,4155.0433,555.0016,1,2,0,0,0,1.50029,3.479615,5.22043158835,0.230847,0.0000273694,0.7815709,0.00008380872,,,,,,,,,,,,,,27.31173,0.1242077,25,0,26.3737,0.07769585
143,2021/03/28 12:08:28,4160.0417,560,1,2,0,0,0,1.500198,3.480199,5.220987579402,0.2329271,0.0000273694,0.7888096,0.00008380872,,0.000163245305884629,,3.35934805870056,,,,,,,,,,27.27796,0.07035255,25,0,26.56055,-0.04081309
144,2021/03/28 12:08:33,4165.0424,565.0007,1,2,0,0,0,1.499779,3.480646,5.220199777234,0.2350081,0.0000273694,0.7960523,0.00008380872,,,,,,,,,,,,,,27.00688,-0.0120604,25,0,26.54535,0.1236534
145,2021/03/28 12:08:38,4170.0425,570.0008,1,2,0,0,0,1.499908,3.481419,5.221808209452,0.2370889,0.0000273694,0.8032958,0.00008380872,,0.0000919109297683463,,,,,,,,,,,,26.85446,-0.09175539,25,0,26.25749,-0.12523
146,2021/03/28 12:08:43,4175.0417,575,1,2,0,0,0,1.500137,3.481927,5.223367523999,0.2391685,0.0000273694,0.8105361,0.00008380872,,,,,,,,,,,,,,26.9563,-0.0941658,25,0,26.16005,0.01915812
147,2021/03/28 12:08:48,4180.0417,580,1,2,0,0,0,1.500328,3.48233,5.22463720424,0.2412496,0.0000273694,0.8177826,0.00008380872,,0.0000974470167420805,,,,,,,,,,,,27.07407,-0.03938556,25,0,26.13557,-0.1551443
148,2021/03/28 12:08:53,4185.0433,585.0016,1,2,0,0,0,1.499962,3.482805,5.22407515341,0.243331,0.0000273694,0.8250316,0.00008380872,,,,,,,,,,,,,,27.11868,0.07908583,25,0,26.16602,-0.04097521
149,2021/03/28 12:08:58,4190.0424,590.0007,1,2,0,0,0,1.500252,3.483511,5.226144344772,0.2454116,0.0000273694,0.8322787,0.00008380872,,0.000103756203316152,,,,,,,,,,,,27.19527,-0.06555378,25,0,26.22852,-0.07008195
150,2021/03/28 12:09:03,4195.0425,595.0008,1,2,0,0,0,1.500076,3.48415,5.2264897954,0.247493,0.0000273694,0.8395298,0.00008380872,,,,,,,,,,,,,,27.12383,-0.003743172,25,0,26.17831,-0.1305705
151,2021/03/28 12:09:08,4200.0433,600.0016,1,2,0,0,0,1.500099,3.484484,5.227070963916,0.2495734,0.0000273694,0.8467788,0.00008380872,,0.000103673497505952,,,,,,,,,,,,27.08445,0.0559634,25,0,26.1887,-0.05077481
152,2021/03/28 12:09:13,4205.0425,605.0008,1,2,0,0,0,1.500061,3.484895,5.227555078595,0.2516536,0.0000273694,0.8540277,0.00008380872,,,,3.799889087677,,,,,,,,,,27.05373,-0.0926435,25,0,26.12232,-0.03270447
153,2021/03/28 12:09:18,4210.0417,610,1,2,0,0,0,1.499962,3.485639,5.228326045718,0.2537344,0.0000273694,0.8612803,0.00008380872,,0.000103423000837211,,,,,,,,,,,,27.0072,-0.08053184,25,0,26.15405,-0.125165
154,2021/03/28 12:09:23,4215.0434,615.0017,1,2,0,0,0,1.500389,3.486116,5.230530099124,0.2558157,0.0000273694,0.8685353,0.00008380872,,,,,0.277346104383469,,,,,,,,,26.96357,0.006116033,25,0,26.21007,-0.09845197
155,2021/03/28 12:09:28,4220.0434,620.0017,1,2,0,0,0,1.500198,3.486556,5.230524338088,0.2578963,0.0000273694,0.8757892,0.00008380872,,0.0000997817114694044,,,,,,,,,,,,26.90828,-0.08399606,25,0,26.19743,0.03600061
156,2021/03/28 12:09:33,4225.0433,625.0016,1,2,0,0,0,1.500328,3.487266,5.232042823248,0.2599768,0.0000273694,0.883044,0.00008380872,,,,,,,,,,,,,,26.89405,-0.1431882,25,0,26.24729,-0.05886555
157,2021/03/28 12:09:38,4230.0417,630,1,2,0,0,0,1.500084,3.487845,5.23206047898,0.2620569,0.0000273694,0.8902985,0.00008380872,,0.000119754600746091,,,,,,,,,,,,26.94108,-0.05428672,25,0,26.28014,-0.1010722
158,2021/03/28 12:09:43,4235.0423,635.0006,1,2,0,0,0,1.500237,3.488279,5.233245222123,0.2641375,0.0000273694,0.8975558,0.00008380872,,,,,,,,,,,,,,26.96129,-0.1029372,25,0,26.19355,0.001463294
159,2021/03/28 12:09:48,4240.0417,640,1,2,0,0,0,1.500008,3.488896,5.233371911168,0.2662182,0.0000273694,0.9048147,0.00008380872,,0.0000993032517726533,,,,,,,,,,,,26.94077,-0.1286411,25,0,26.13736,-0.1377553
160,2021/03/28 12:09:53,4245.0425,645.0008,1,2,0,0,0,1.500046,3.489568,5.234512520128,0.2683004,0.0000273694,0.9120796,0.00008380872,,,,,,,,,,,,,,27.03141,0.01104951,25,0,26.17118,-0.1068681
161,2021/03/28 12:09:58,4250.0417,650,1,2,0,0,0,1.500336,3.489945,5.23609012152,0.2703807,0.0000273694,0.9193397,0.00008380872,,0.00011256000288995,,3.81867694854736,,,,,,,,,,27.00105,-0.09355962,25,0,26.16214,-0.0113821
162,2021/03/28 12:10:03,4255.0432,655.0015,1,2,0,0,0,1.500252,3.490629,5.236823138508,0.2724623,0.0000273694,0.9266049,0.00008380872,,0.000161394898896106,,,,,,,,,,,,26.98071,-0.1189888,25,0,26.19162,-0.09916842
163,2021/03/28 12:10:08,4260.0433,660.0016,1,2,0,0,0,1.499702,3.491041,5.235521169782,0.2745439,0.0000273694,0.9338714,0.00008380872,,,,,,,,,,,,,,26.98974,0.00828743,25,0,26.15793,-0.1051873
164,2021/03/28 12:10:13,4265.0433,665.0016,1,2,0,0,0,1.500252,3.491767,5.238530425284,0.2766249,0.0000273694,0.9411373,0.00008380872,,0.000116004703158978,,,,,,,,,,,,26.95111,-0.1054591,25,0,26.19047,-0.005511045
165,2021/03/28 12:10:18,4270.0432,670.0015,1,2,0,0,0,1.500313,3.492392,5.239681118696,0.2787056,0.0000273694,0.9484032,0.00008380872,,,,,,,,,,,,,,26.88082,-0.140962,25,0,26.26965,-0.03883004
166,2021/03/28 12:10:23,4275.0423,675.0006,1,2,0,0,0,1.499962,3.492761,5.239008775082,0.2807861,0.0000273694,0.9556696,0.00008380872,,0.000126493803691119,,,,,,,,,,,,26.9605,-0.08214056,25,0,26.38502,-0.0733453
167,2021/03/28 12:10:28,4280.0423,680.0006,1,2,0,0,0,1.500275,3.493475,5.241173205625,0.2828676,0.0000273694,0.9629406,0.00008380872,,,,,,,,,,,,,,26.93996,-0.005351901,25,0,26.3787,0.09697437
168,2021/03/28 12:10:33,4285.0426,685.0009,1,2,0,0,0,1.499947,3.494122,5.240997811534,0.2849485,0.0000273694,0.9702105,0.00008380872,,0.0000940736499615014,,,,,,,,,,,,26.94919,-0.114255,25,0,26.44489,0.05911529
169,2021/03/28 12:10:38,4290.0432,690.0015,1,2,0,0,0,1.500122,3.494517,5.242201831074,0.2870298,0.0000273694,0.9774833,0.00008380872,,,,,,,,,,,,,,26.96533,-0.09905815,25,0,26.34002,-0.0947386
170,2021/03/28 12:10:43,4295.0424,695.0007,1,2,0,0,0,1.500488,3.495044,5.244271581472,0.2891099,0.0000273694,0.9847531,0.00008380872,,0.000102506099210586,,3.62782788276672,,,,,,,,,,26.9561,-0.04981875,25,0,26.25957,0.06577134
171,2021/03/28 12:10:48,4300.0418,700.0001,1,2,0,0,0,1.500587,3.495899,5.245900592713,0.291191,0.0000273694,0.9920273,0.00008380872,,,,,,,,,,,,,,27.03273,-0.111205,25,0,26.30782,-0.0424248
172,2021/03/28 12:10:53,4305.0418,705.0001,1,2,0,0,0,1.500465,3.496398,5.24622282507,0.2932729,0.0000273694,0.9993057,0.00008380872,,0.000141027892823331,,,0.268750697374344,,,,,,,,,26.98874,-0.03550112,25,0,26.2709,-0.09561479
173,2021/03/28 12:10:58,4310.0419,710.0002,1,2,0,0,0,1.500023,3.496855,5.245362927665,0.2953536,0.0000273694,1.006581,0.00008380872,,,,,,,,,,,,,,27.03967,-0.1005965,25,0,26.24356,0.0171423
174,2021/03/28 12:11:03,4315.0424,715.0007,1,2,0,0,0,1.500511,3.497444,5.247953193884,0.2974348,0.0000273694,1.01386,0.00008380872,,0.000129844600451179,,,,,,,,,,,,27.1279,-0.06753147,25,0,26.18951,-0.1166016
175,2021/03/28 12:11:08,4320.0425,720.0008,1,2,0,0,0,1.500198,3.498103,5.247847124394,0.2995165,0.0000273694,1.021141,0.00008380872,,0.000134998903376982,,,,,,,,,,,,27.14407,0.06221294,25,0,26.13447,-0.08011937
176,2021/03/28 12:11:13,4325.0417,725,1,2,0,0,0,1.500023,3.498766,5.248229471618,0.3015974,0.0000273694,1.028421,0.00008380872,,,,,,,,,,,,,,27.15828,-0.09839475,25,0,26.18434,-0.08739352
177,2021/03/28 12:11:18,4330.0426,730.0009,1,2,0,0,0,1.500084,3.499207,5.249104433388,0.3036793,0.0000273694,1.035706,0.00008380872,,0.000109836597403046,,,,,,,,,,,,27.30364,0.02064764,25,0,26.27302,-0.112794
178,2021/03/28 12:11:23,4335.0417,735,1,2,0,0,0,1.500328,3.499795,5.25084043276,0.3057598,0.0000273694,1.042986,0.00008380872,,,,3.50186491012573,,,,,,,,,,27.36759,0.1145941,25,0,26.35135,0.05027413
179,2021/03/28 12:11:28,4340.0419,740.0002,1,2,0,0,0,1.500389,3.500521,5.252143202669,0.3078413,0.0000273694,1.050272,0.00008380872,,0.000153127693920396,,,,,,,,,,,,27.40327,0.02136886,25,0,26.42982,-0.1032132
180,2021/03/28 12:11:33,4345.0418,745.0001,1,2,0,0,0,1.500099,3.501049,5.251920103851,0.3099225,0.0000273694,1.057558,0.00008380872,,,,,,,,,,,,,,27.35225,0.08657277,25,0,26.32886,-0.06679118
181,2021/03/28 12:11:38,4350.0425,750.0008,1,2,0,0,0,1.500084,3.501748,5.252916146832,0.312004,0.0000273694,1.064846,0.00008380872,,0.0000976530209300108,,,,,,,,,,,,27.23436,0.0891155,25,0,26.24632,0.004701614
182,2021/03/28 12:11:43,4355.0419,755.0002,1,2,0,0,0,1.499947,3.502398,5.253411372906,0.3140841,0.0000273694,1.07213,0.00008380872,,0.000150434803799726,,,,,,,,,,,,27.27505,-0.05357146,25,0,26.23013,-0.09590924
183,2021/03/28 12:11:48,4360.0418,760.0001,1,2,0,0,0,1.500275,3.502858,5.25525028595,0.3161657,0.0000273694,1.079421,0.00008380872,,,,,,,,,,,,,,27.29848,0.06063044,25,0,26.23936,-0.1105797
184,2021/03/28 12:11:53,4365.0418,765.0001,1,2,0,0,0,1.500175,3.503269,5.255516572075,0.3182468,0.0000273694,1.086711,0.00008380872,,0.00010837429726962,,,,,,,,,,,,27.36355,0.1228821,25,0,26.28321,0.0251925
185,2021/03/28 12:11:58,4370.0418,770.0001,1,2,0,0,0,1.500008,3.50403,5.25607303224,0.3203281,0.0000273694,1.094004,0.00008380872,,,,,,,,,,,,,,27.31253,-0.04030526,25,0,26.26769,-0.1071036
186,2021/03/28 12:12:03,4375.0419,775.0002,1,2,0,0,0,1.500298,3.50468,5.25806439464,0.3224094,0.0000273694,1.101297,0.00008380872,,0.0000995163718471304,,,,,,,,,,,,27.35033,0.06713748,25,0,26.36966,-0.06400287
187,2021/03/28 12:12:08,4380.0424,780.0007,1,2,0,0,0,1.500298,3.505334,5.259045589532,0.3244902,0.0000273694,1.10859,0.00008380872,,,,3.56429100036621,,,,,,,,,,27.41764,0.07191896,25,0,26.48694,0.06538332
188,2021/03/28 12:12:13,4385.0425,785.0008,1,2,0,0,0,1.500511,3.505802,5.260494464822,0.3265719,0.0000273694,1.115888,0.00008380872,,0.000137195500428788,,,,,,,,,,,,27.35645,0.0528729,25,0,26.42562,-0.07386863
189,2021/03/28 12:12:18,4390.0419,790.0002,1,2,0,0,0,1.500099,3.506389,5.259930632511,0.3286522,0.0000273694,1.123181,0.00008380872,,,,,0.282321214675903,,,,,,,,,27.36986,0.1082784,25,0,26.40346,-0.0317049
190,2021/03/28 12:12:23,4395.0424,795.0007,1,2,0,0,0,1.500526,3.507094,5.262485731444,0.3307337,0.0000273694,1.130481,0.00008380872,,0.0000857988634379581,,,,,,,,,,,,27.38923,0.1063526,25,0,26.41575,0.08208156
191,2021/03/28 12:12:28,4400.0425,800.0008,1,2,0,0,0,1.499931,3.5077,5.2613079687,0.3328146,0.0000273694,1.137779,0.00008380872,,,,,,,,,,,,,,27.42686,0.01297355,25,0,26.43922,-0.1049542
