Repository: HVES-Battery-Testing-Consortium/LG-HG2

# Battery Testing Consortium (BTC)
The Battery Testing Consortium (BTC) has been developed within the High Voltage and Energy Storage Lab at Oxford Brookes University to provide accurate and comprehensive cell data to Formula Student Electric teams. Through the BTC, we aim to provide FS teams with information for improved and informed decisions for cell selection, pack architecture design, thermal cooling requirements, and end of life predictions. A range of tests are completed to provide a comprehensive electrochemical lithium-ion characterisation for modelling, validation, and battery management parameterisation.

File: Data/Round1/LG_HG2/Package 1/210328_FSD_PseuOCV_LGHG2_1_25C/210328_FSD_PseuOCV_LGHG2_1_25C_Channel_2_Wb_1.CSV (part 2 of 36)
Data_Point,Date_Time,Test_Time(s),Step_Time(s),Cycle_Index,Step_Index,TC_Counter1,TC_Counter2,TC_Counter3,Current(A),Voltage(V),Power(W),Charge_Capacity(Ah),Discharge_Capacity(Ah),Charge_Energy(Wh),Discharge_Energy(Wh),ACR(Ohm),dV/dt(V/s),Internal_Resistance(Ohm),dQ/dV(Ah/V),dV/dQ(V/Ah),MetaCode_MV_UD1,MetaCode_MV_UD2,MetaCode_MV_UD3,MetaCode_MV_UD4,MetaCode_MV_UD5,MetaCode_MV_UD6,MetaCode_MV_UD7,MetaCode_MV_UD8,Aux_Temperature_1(C),Aux_dT/dt_1(C),Aux_Temperature_2(C),Aux_dT/dt_2(C),Aux_Temperature_3(C),Aux_dT/dt_3(C)
192,2021/03/28 12:12:33,4405.0418,805.0001,1,2,0,0,0,1.500023,3.508221,5.262412189083,0.3348953,0.0000273694,1.145078,0.00008380872,,0.000108049600385129,,,,,,,,,,,,27.34352,0.1022708,25,0,26.32723,-0.05997658
193,2021/03/28 12:12:38,4410.0417,810,1,2,0,0,0,1.500198,3.50866,5.26368471468,0.3369752,0.0000273694,1.152375,0.00008380872,,,,,,,,,,,,,,27.13405,0.05645692,25,0,26.1458,-0.0502789
194,2021/03/28 12:12:43,4415.0433,815.0016,1,2,0,0,0,1.500336,3.509356,5.265213143616,0.339057,0.0000273694,1.15968,0.00008380872,,0.000128584404592402,,,,,,,,,,,,26.93301,-0.09873867,25,0,26.2222,-0.00323832
195,2021/03/28 12:12:48,4420.0424,820.0007,1,2,0,0,0,1.500275,3.510171,5.266221797025,0.3411362,0.0000273694,1.166978,0.00008380872,,,,3.47399592399597,,,,,,,,,,27.12547,-0.03291667,25,0,26.61426,0.1205426
196,2021/03/28 12:12:53,4425.0433,825.0016,1,2,0,0,0,1.500198,3.510585,5.26657259583,0.3432192,0.0000273694,1.17429,0.00008380872,,0.000134426896693185,,,,,,,,,,,,27.34726,0.04023314,25,0,26.54455,0.09593189
197,2021/03/28 12:12:58,4430.0426,830.0009,1,2,0,0,0,1.500366,3.511245,5.26815261567,0.3452995,0.0000273694,1.181593,0.00008380872,,0.000133954905322753,,,,,,,,,,,,27.38599,0.04393041,25,0,26.38403,-0.06281137
198,2021/03/28 12:13:03,4435.0425,835.0008,1,2,0,0,0,1.500214,3.511765,5.26839901771,0.3473801,0.0000273694,1.188899,0.00008380872,,,,,,,,,,,,,,27.11497,-0.0431639,25,0,26.21216,-0.1455653
199,2021/03/28 12:13:08,4440.0424,840.0007,1,2,0,0,0,1.50029,3.512259,5.26940705511,0.3494602,0.0000273694,1.196205,0.00008380872,,0.000119501200970262,,,,,,,,,,,,27.09268,-0.08212686,25,0,26.60277,-0.01106858
200,2021/03/28 12:13:13,4445.0418,845.0001,1,2,0,0,0,1.500511,3.512835,5.271047558685,0.3515415,0.0000273694,1.203516,0.00008380872,,,,,,,,,,,,,,27.43588,0.07943392,25,0,26.49097,-0.03615797
201,2021/03/28 12:13:18,4450.0425,850.0008,1,2,0,0,0,1.500618,3.513592,5.272559399856,0.3536227,0.0000273694,1.210827,0.00008380872,,,,,,,,,,,,,,27.00524,-0.1076829,25,0,26.19484,-0.1523423
202,2021/03/28 12:13:23,4455.0425,855.0008,1,2,0,0,0,1.500389,3.514382,5.272940094598,0.3557038,0.0000273694,1.21814,0.00008380872,,0.0000793464132584631,,,,,,,,,,,,27.17167,-0.07273674,25,0,26.6178,0.04280865
203,2021/03/28 12:13:28,4460.0417,860,1,2,0,0,0,1.499779,3.514689,5.271256753731,0.357784,0.0000273694,1.225451,0.00008380872,,0.00013579850201495,,,,,,,,,,,,27.1636,-0.03969431,25,0,26.18967,-0.09757698
204,2021/03/28 12:13:33,4465.0425,865.0008,1,2,0,0,0,1.500145,3.51536,5.2735497272,0.359866,0.0000273694,1.232769,0.00008380872,,,,3.47355604171753,,,,,,,,,,27.06197,-0.07810175,25,0,26.57914,0.09530425
205,2021/03/28 12:13:38,4470.0426,870.0009,1,2,0,0,0,1.500443,3.516019,5.275586096417,0.3619469,0.0000273694,1.240085,0.00008380872,,0.000110971697722562,,,0.291561812162399,,,,,,,,,27.40248,0.08192241,25,0,26.46462,0.09098589
206,2021/03/28 12:13:43,4475.0433,875.0016,1,2,0,0,0,1.500389,3.516616,5.276291963624,0.3640284,0.0000273694,1.247404,0.00008380872,,,,,,,,,,,,,,27.00153,-0.06431758,25,0,26.29795,-0.008795857
207,2021/03/28 12:13:48,4480.0417,880,1,2,0,0,0,1.50016,3.517092,5.27620073472,0.3661095,0.0000273694,1.254723,0.00008380872,,0.000114511800347827,,,,,,,,,,,,27.36695,0.07965505,25,0,26.64967,0.1398593
208,2021/03/28 12:13:53,4485.0424,885.0007,1,2,0,0,0,1.500443,3.517651,5.278034819393,0.3681905,0.0000273694,1.262043,0.00008380872,,,,,,,,,,,,,,27.00009,0.002781749,25,0,26.19679,-0.09734392
209,2021/03/28 12:13:58,4490.0425,890.0008,1,2,0,0,0,1.50029,3.518385,5.27859783165,0.3702729,0.0000273694,1.269369,0.00008380872,,,,,,,,,,,,,,27.29768,0.09052515,25,0,26.59453,0.05286694
210,2021/03/28 12:14:03,4495.0433,895.0016,1,2,0,0,0,1.500145,3.518786,5.27868922397,0.3723541,0.0000273694,1.276692,0.00008380872,,0.0000843534216983244,,,,,,,,,,,,26.97488,-0.07644653,25,0,26.20716,-0.1188308
211,2021/03/28 12:14:08,4500.0426,900.0009,1,2,0,0,0,1.500252,3.519444,5.280052899888,0.3744347,0.0000273694,1.284014,0.00008380872,,,,,,,,,,,,,,27.24777,-0.01907825,25,0,26.55166,0.0743264
212,2021/03/28 12:14:13,4505.0418,905.0001,1,2,0,0,0,1.500404,3.520244,5.281788178576,0.3765151,0.0000273694,1.291337,0.00008380872,,0.0000817861873656511,,3.52540111541748,,,,,,,,,,27.06213,-0.06630838,25,0,26.15922,-0.0663799
213,2021/03/28 12:14:18,4510.0418,910.0001,1,2,0,0,0,1.500275,3.520846,5.28223723265,0.3785964,0.0000273694,1.298664,0.00008380872,,,,,,,,,,,,,,27.14452,-0.02453685,25,0,26.64755,0.1200271
214,2021/03/28 12:14:23,4515.0425,915.0008,1,2,0,0,0,1.500336,3.521365,5.28323067864,0.3806776,0.0000273694,1.305992,0.00008380872,,0.000140754505991936,,,,,,,,,,,,27.15504,0.07983565,25,0,26.23094,-0.01350939
215,2021/03/28 12:14:28,4520.0426,920.0009,1,2,0,0,0,1.500214,3.521912,5.283621689168,0.3827588,0.0000273694,1.313321,0.00008380872,,0.000117708201287314,,,,,,,,,,,,27.07135,0.04350126,25,0,26.62412,0.1036578
216,2021/03/28 12:14:33,4525.0426,925.0009,1,2,0,0,0,1.500145,3.52269,5.28454579005,0.3848393,0.0000273694,1.320649,0.00008380872,,,,,,,,,,,,,,27.11804,0.03771961,25,0,26.16538,-0.1246536
217,2021/03/28 12:14:38,4530.0424,930.0007,1,2,0,0,0,1.50016,3.523221,5.28539521536,0.38692,0.0000273694,1.327979,0.00008380872,,0.000145650294143707,,,,,,,,,,,,27.1728,-0.0632441,25,0,26.63316,0.04119515
218,2021/03/28 12:14:43,4535.0426,935.0009,1,2,0,0,0,1.500145,3.523694,5.28605193563,0.3890008,0.0000273694,1.33531,0.00008380872,,,,,,,,,,,,,,27.05002,-0.05434632,25,0,26.15421,-0.09000123
219,2021/03/28 12:14:48,4540.0427,940.001,1,2,0,0,0,1.500366,3.524278,5.287706885748,0.3910812,0.0000273694,1.342642,0.00008380872,,0.000109312000859063,,,,,,,,,,,,27.08217,-0.01681328,25,0,26.54955,0.1322466
220,2021/03/28 12:14:53,4545.0427,945.001,1,2,0,0,0,1.500084,3.525016,5.287820101344,0.3931622,0.0000273694,1.349977,0.00008380872,,,,,,,,,,,,,,27.04774,0.0533843,25,0,26.10919,-0.05337059
221,2021/03/28 12:14:58,4550.0418,950.0001,1,2,0,0,0,1.500046,3.525638,5.288619179348,0.3952427,0.0000273694,1.357311,0.00008380872,,0.000117025403596926,,3.41672801971436,,,,,,,,,,27.14211,0.03548443,25,0,26.57398,0.07338643
222,2021/03/28 12:15:03,4555.0434,955.0017,1,2,0,0,0,1.500175,3.526095,5.289759566625,0.3973243,0.0000273694,1.36465,0.00008380872,,,,,0.283173412084579,,,,,,,,,26.97892,-0.04772186,25,0,26.13997,-0.1568085
223,2021/03/28 12:15:08,4560.0433,960.0016,1,2,0,0,0,1.500443,3.526626,5.291501295318,0.3994047,0.0000273694,1.371987,0.00008380872,,0.000120857301226351,,,,,,,,,,,,27.32448,0.02650201,25,0,26.62849,0.1066333
224,2021/03/28 12:15:13,4565.0433,965.0016,1,2,0,0,0,1.5,3.527503,5.2912545,0.4014857,0.0000273694,1.379327,0.00008380872,,0.000143586003105156,,,,,,,,,,,,26.90876,-0.1060826,25,0,26.22641,-0.03725052
225,2021/03/28 12:15:18,4570.0433,970.0016,1,2,0,0,0,1.500008,3.527959,5.291966723672,0.403567,0.0000273694,1.386669,0.00008380872,,,,,,,,,,,,,,27.34627,0.1150984,25,0,26.4083,0.04854143
226,2021/03/28 12:15:23,4575.0418,975.0001,1,2,0,0,0,1.500099,3.528588,5.293231330212,0.4056475,0.0000273694,1.394009,0.00008380872,,0.000140361196827143,,,,,,,,,,,,26.89536,-0.08250475,25,0,26.40525,-0.06035089
227,2021/03/28 12:15:28,4580.0426,980.0009,1,2,0,0,0,1.500328,3.529107,5.294818047096,0.4077291,0.0000273694,1.401355,0.00008380872,,0.000140275806188583,,,,,,,,,,,,27.35178,0.08422494,25,0,26.39959,-0.03804564
228,2021/03/28 12:15:33,4585.0417,985,1,2,0,0,0,1.499931,3.529847,5.294526940557,0.4098095,0.0000273694,1.408697,0.00008380872,,,,,,,,,,,,,,26.91395,-0.1278895,25,0,26.38114,-0.03908157
229,2021/03/28 12:15:38,4590.0424,990.0007,1,2,0,0,0,1.50016,3.530199,5.29586333184,0.4118899,0.0000273694,1.416041,0.00008380872,,0.0000974625727394596,,3.48045492172241,,,,,,,,,,27.36616,0.08511066,25,0,26.40687,0.07192612
230,2021/03/28 12:15:43,4595.0424,995.0007,1,2,0,0,0,1.499962,3.53091,5.29623082542,0.4139715,0.0000273694,1.423391,0.00008380872,,,,,,,,,,,,,,26.94901,-0.06158412,25,0,26.50879,0.04508138
231,2021/03/28 12:15:48,4600.0425,1000.0008,1,2,0,0,0,1.500084,3.53152,5.29757664768,0.4160523,0.0000273694,1.430738,0.00008380872,,0.000154301596921869,,,,,,,,,,,,27.21996,0.09391427,25,0,26.2319,-0.07727623
232,2021/03/28 12:15:53,4605.042,1005.0003,1,2,0,0,0,1.500641,3.532197,5.300559638277,0.4181331,0.0000273694,1.438088,0.00008380872,,,,,,,,,,,,,,27.21269,-0.06349921,25,0,26.63041,0.04760802
233,2021/03/28 12:15:58,4610.0419,1010.0002,1,2,0,0,0,1.500137,3.53275,5.29960898675,0.420214,0.0000273694,1.445438,0.00008380872,,0.000119827098387759,,,,,,,,,,,,27.00091,-0.08092165,25,0,26.36852,-0.01875162
234,2021/03/28 12:16:03,4615.0426,1015.0009,1,2,0,0,0,1.500374,3.533314,5.301292459436,0.4222952,0.0000273694,1.452791,0.00008380872,,,,,,,,,,,,,,27.30316,0.1190037,25,0,26.27966,-0.02543986
235,2021/03/28 12:16:08,4620.0428,1020.0011,1,2,0,0,0,1.500809,3.534121,5.304040603889,0.4243768,0.0000273694,1.460147,0.00008380872,,0.000115350303531159,,,,,,,,,,,,27.25957,-0.02911747,25,0,26.63464,0.05313158
236,2021/03/28 12:16:13,4625.0425,1025.0008,1,2,0,0,0,1.499985,3.534507,5.301707482395,0.4264577,0.0000273694,1.467502,0.00008380872,,0.000120155396871269,,,,,,,,,,,,26.91395,-0.07465422,25,0,26.4025,0.01642585
237,2021/03/28 12:16:18,4630.0425,1030.0008,1,2,0,0,0,1.500366,3.535101,5.303945346966,0.4285385,0.0000273694,1.474857,0.00008380872,,,,3.39794993400574,,,,,,,,,,27.12951,0.02968729,25,0,26.16262,-0.1371425
238,2021/03/28 12:16:23,4635.0426,1035.0009,1,2,0,0,0,1.500076,3.535739,5.303877216164,0.4306195,0.0000273694,1.482214,0.00008380872,,0.000149351501022466,,,,,,,,,,,,27.39296,0.05259275,25,0,26.59032,0.1105362
239,2021/03/28 12:16:28,4640.0419,1040.0002,1,2,0,0,0,1.500565,3.536495,5.306740619675,0.4327005,0.0000273694,1.489573,0.00008380872,,,,,0.294515997171402,,,,,,,,,27.0101,-0.03346324,25,0,26.5557,0.08881271
240,2021/03/28 12:16:33,4645.0428,1045.0011,1,2,0,0,0,1.500313,3.537148,5.306829127324,0.434782,0.0000273694,1.496935,0.00008380872,,0.000137772702146322,,,,,,,,,,,,27.0513,-0.007368922,25,0,26.184,-0.1275259
241,2021/03/28 12:16:38,4650.0418,1050.0001,1,2,0,0,0,1.500626,3.53764,5.30867456264,0.4368629,0.0000273694,1.504296,0.00008380872,,,,,,,,,,,,,,27.35694,0.0497663,25,0,26.36203,0.0543201
242,2021/03/28 12:16:43,4655.0426,1055.0009,1,2,0,0,0,1.500145,3.538368,5.30806506336,0.4389448,0.0000273694,1.511661,0.00008380872,,0.000115886403364129,,,,,,,,,,,,27.04291,-0.0365907,25,0,26.54584,0.05676806
243,2021/03/28 12:16:48,4660.0417,1060,1,2,0,0,0,1.500214,3.539094,5.309398366116,0.441025,0.0000273694,1.519022,0.00008380872,,0.0001435697049601,,,,,,,,,,,,27.04807,-0.01025021,25,0,26.15226,-0.150435
244,2021/03/28 12:16:53,4665.0418,1065.0001,1,2,0,0,0,1.500679,3.539449,5.311576785871,0.4431061,0.0000273694,1.526388,0.00008380872,,0.000185577504453249,,,,,,,,,,,,27.31543,-0.01650393,25,0,26.62654,0.08134305
245,2021/03/28 12:16:58,4670.0426,1070.0009,1,2,0,0,0,1.500298,3.540086,5.311183945628,0.4451875,0.0000273694,1.533756,0.00008380872,,,,3.43107795715332,,,,,,,,,,26.96485,-0.1095659,25,0,26.23985,-0.04741549
246,2021/03/28 12:17:03,4675.042,1075.0003,1,2,0,0,0,1.500259,3.540968,5.312369110712,0.4472686,0.0000273694,1.541124,0.00008380872,,0.000127397099277005,,,,,,,,,,,,27.35614,0.09657323,25,0,26.60326,0.1367879
247,2021/03/28 12:17:08,4680.0428,1080.0011,1,2,0,0,0,1.500214,3.541492,5.312995879288,0.4493493,0.0000273694,1.548492,0.00008380872,,,,,,,,,,,,,,26.97729,0.004196167,25,0,26.25943,-0.08034587
248,2021/03/28 12:17:13,4685.0425,1085.0008,1,2,0,0,0,1.499847,3.542146,5.312677051662,0.451429,0.0000273694,1.555858,0.00008380872,,0.000142331395181827,,,,,,,,,,,,27.42217,0.05987883,25,0,26.52706,-0.009005666
249,2021/03/28 12:17:18,4690.0425,1090.0008,1,2,0,0,0,1.500771,3.542639,5.316689874669,0.4535105,0.0000273694,1.563231,0.00008380872,,,,,,,,,,,,,,26.93965,-0.1100147,25,0,26.34279,-0.0523299
250,2021/03/28 12:17:23,4695.0425,1095.0008,1,2,0,0,0,1.50016,3.54337,5.3156219392,0.4555916,0.0000273694,1.570605,0.00008380872,,0.000110261600639205,,,,,,,,,,,,27.36209,0.0438565,25,0,26.5167,0.08844078
251,2021/03/28 12:17:28,4700.0426,1100.0009,1,2,0,0,0,1.500481,3.544037,5.317760181797,0.4576724,0.0000273694,1.577978,0.00008380872,,0.000181844996404834,,,,,,,,,,,,26.94756,-0.08370697,25,0,26.18692,-0.02597511
252,2021/03/28 12:17:33,4705.0418,1105.0001,1,2,0,0,0,1.500046,3.544609,5.317076552014,0.4597529,0.0000273694,1.585352,0.00008380872,,,,,,,,,,,,,,27.23725,0.06033063,25,0,26.62654,0.1449728
253,2021/03/28 12:17:38,4710.0419,1110.0002,1,2,0,0,0,1.500183,3.545013,5.318168237379,0.4618337,0.0000273694,1.592728,0.00008380872,,0.000116891496872995,,3.24097895622253,,,,,,,,,,26.95903,0.02323806,25,0,26.1343,-0.0791055
254,2021/03/28 12:17:43,4715.0427,1115.001,1,2,0,0,0,1.500259,3.546041,5.319979924619,0.4639152,0.0000273694,1.600108,0.00008380872,,,,,,,,,,,,,,27.22225,0.06465733,25,0,26.64709,0.06033003
255,2021/03/28 12:17:48,4720.0418,1120.0001,1,2,0,0,0,1.500465,3.546504,5.32140512436,0.4659956,0.0000273694,1.607486,0.00008380872,,0.000108721797005273,,,0.301018893718719,,,,,,,,,27.12951,0.03049433,25,0,26.14838,-0.1252174
256,2021/03/28 12:17:53,4725.0427,1125.001,1,2,0,0,0,1.500237,3.547169,5.321594179053,0.4680761,0.0000273694,1.614865,0.00008380872,,,,,,,,,,,,,,27.02091,-0.08542478,25,0,26.57364,-0.005461574
257,2021/03/28 12:17:58,4730.0425,1130.0008,1,2,0,0,0,1.500275,3.547912,5.3228436758,0.4701572,0.0000273694,1.622248,0.00008380872,,0.000114411399408709,,,,,,,,,,,,27.23193,0.03116608,25,0,26.20116,-0.07782936
258,2021/03/28 12:18:03,4735.0418,1135.0001,1,2,0,0,0,1.500107,3.548621,5.323311202447,0.4722376,0.0000273694,1.62963,0.00008380872,,,,,,,,,,,,,,26.93413,-0.1143116,25,0,26.49389,0.05905867
259,2021/03/28 12:18:08,4740.042,1140.0003,1,2,0,0,0,1.500084,3.54917,5.32405313028,0.4743185,0.0000273694,1.637015,0.00008380872,,0.000101755002106074,,,,,,,,,,,,27.12935,0.07196426,25,0,26.12685,-0.030303
260,2021/03/28 12:18:13,4745.0427,1145.001,1,2,0,0,0,1.500328,3.549867,5.325964856376,0.4763992,0.0000273694,1.6444,0.00008380872,,0.00015713440370746,,,,,,,,,,,,27.18945,0.05769432,25,0,26.57155,0.07115841
261,2021/03/28 12:18:18,4750.0418,1150.0001,1,2,0,0,0,1.500488,3.550712,5.327800747456,0.4784791,0.0000273694,1.651784,0.00008380872,,,,3.083909034729,,,,,,,,,,26.92734,-0.07014155,25,0,26.17379,-0.1325339
262,2021/03/28 12:18:23,4755.0427,1155.001,1,2,0,0,0,1.500336,3.55139,5.32827826704,0.4805598,0.0000273694,1.659173,0.00008380872,,0.000147885701153427,,,,,,,,,,,,27.27441,0.005908608,25,0,26.47869,0.07489741
263,2021/03/28 12:18:28,4760.0426,1160.0009,1,2,0,0,0,1.500183,3.551917,5.328525500811,0.4826407,0.0000273694,1.666563,0.00008380872,,0.000159844697918743,,,,,,,,,,,,26.87564,-0.07295907,25,0,26.33567,0.002574921
264,2021/03/28 12:18:33,4765.0427,1165.001,1,2,0,0,0,1.500061,3.552553,5.329046205733,0.4847209,0.0000273694,1.673953,0.00008380872,,,,,,,,,,,,,,27.3256,0.1290977,25,0,26.33064,0.006924272
265,2021/03/28 12:18:38,4770.0428,1170.0011,1,2,0,0,0,1.500427,3.553397,5.331612800519,0.4868012,0.0000273694,1.681344,0.00008380872,,0.000176083805854432,,,,,,,,,,,,27.0526,-0.06436706,25,0,26.56977,-0.006620288
266,2021/03/28 12:18:43,4775.0427,1175.001,1,2,0,0,0,1.500565,3.554044,5.33307403486,0.4888823,0.0000273694,1.68874,0.00008380872,,0.000138205199618824,,,,,,,,,,,,27.03821,-0.05757034,25,0,26.15663,-0.08654833
267,2021/03/28 12:18:48,4780.0427,1180.001,1,2,0,0,0,1.500328,3.554634,5.333116919952,0.4909629,0.0000273694,1.696135,0.00008380872,,,,,,,,,,,,,,27.38182,0.1226223,25,0,26.5507,0.1161575
268,2021/03/28 12:18:53,4785.042,1185.0003,1,2,0,0,0,1.500404,3.555382,5.334509374328,0.4930435,0.0000273694,1.703532,0.00008380872,,0.000140378702781163,,3.05756497383118,,,,,,,,,,26.88987,-0.04035294,25,0,26.22885,-0.09602427
269,2021/03/28 12:18:58,4790.0419,1190.0002,1,2,0,0,0,1.500237,3.55633,5.33533785021,0.4951243,0.0000273694,1.71093,0.00008380872,,,,,0.325835913419724,,,,,,,,,27.21951,0.07140756,25,0,26.42369,0.02479732
270,2021/03/28 12:19:03,4795.042,1195.0003,1,2,0,0,0,1.500313,3.55691,5.33647831283,0.497205,0.0000273694,1.71833,0.00008380872,,0.000105998798971996,,,,,,,,,,,,26.92136,-0.07069886,25,0,26.18204,-0.1197457
271,2021/03/28 12:19:08,4800.0419,1200.0002,1,2,0,0,0,1.500145,3.557424,5.33665182648,0.4992848,0.0000273694,1.725729,0.00008380872,,0.000151525498949923,,,,,,,,,,,,27.25857,-0.009843707,25,0,26.57672,0.08580089
272,2021/03/28 12:19:13,4805.042,1205.0003,1,2,0,0,0,1.500313,3.558336,5.338617759168,0.5013653,0.0000273694,1.733131,0.00008380872,,,,,,,,,,,,,,27.04744,-0.07525444,25,0,26.13026,-0.08423567
273,2021/03/28 12:19:18,4810.0422,1210.0005,1,2,0,0,0,1.500259,3.559098,5.339568806382,0.5034459,0.0000273694,1.740535,0.00008380872,,0.000190930106327869,,,,,,,,,,,,26.97438,-0.06720841,25,0,26.51994,0.1062477
274,2021/03/28 12:19:23,4815.0422,1215.0005,1,2,0,0,0,1.500374,3.559601,5.340732790774,0.5055272,0.0000273694,1.747943,0.00008380872,,0.000175885696080513,,,,,,,,,,,,27.26747,0.05033493,25,0,26.30086,0.05711377
275,2021/03/28 12:19:28,4820.0429,1220.0012,1,2,0,0,0,1.500008,3.560298,5.340475482384,0.5076079,0.0000273694,1.75535,0.00008380872,,0.000186189106898382,,2.88938498497009,,,,,,,,,,26.91928,-0.07543623,25,0,26.12297,-0.03103793
276,2021/03/28 12:19:33,4825.0419,1225.0002,1,2,0,0,0,1.500107,3.561173,5.342140545511,0.5096875,0.0000273694,1.762755,0.00008380872,,,,,,,,,,,,,,27.09525,-0.02600729,25,0,26.57688,0.1363826
277,2021/03/28 12:19:38,4830.042,1230.0003,1,2,0,0,0,1.500412,3.562108,5.344629588496,0.5117687,0.0000273694,1.770168,0.00008380872,,0.000115825503598899,,,,,,,,,,,,27.23709,0.08280039,25,0,26.23482,0.04734814
278,2021/03/28 12:19:43,4835.0422,1235.0005,1,2,0,0,0,1.500351,3.562613,5.345169977163,0.5138499,0.0000273694,1.777582,0.00008380872,,0.000195625107153319,,,,,,,,,,,,26.91233,-0.1019275,25,0,26.15875,-0.01086414
279,2021/03/28 12:19:48,4840.0428,1240.0011,1,2,0,0,0,1.500198,3.563334,5.345706540132,0.5159305,0.0000273694,1.784995,0.00008380872,,,,,,,,,,,,,,27.0568,-0.05170226,25,0,26.55974,0.1106375
280,2021/03/28 12:19:53,4845.0428,1245.0011,1,2,0,0,0,1.500137,3.564194,5.346779294578,0.5180115,0.0000273694,1.792411,0.00008380872,,0.000164281402248889,,,,,,,,,,,,27.27391,0.007818341,25,0,26.53514,0.09015441
281,2021/03/28 12:19:58,4850.042,1250.0003,1,2,0,0,0,1.500404,3.56511,5.34910530444,0.520092,0.0000273694,1.799827,0.00008380872,,,,,,,,,,,,,,27.16601,-0.03934979,25,0,26.17071,-0.08611917
282,2021/03/28 12:20:03,4855.0427,1255.001,1,2,0,0,0,1.50016,3.565598,5.34896749568,0.5221726,0.0000273694,1.807245,0.00008380872,,0.000100866098364349,,2.82306098937988,,,,,,,,,,26.89827,-0.1400083,25,0,26.35833,-0.0334239
283,2021/03/28 12:20:08,4860.042,1260.0003,1,2,0,0,0,1.500175,3.56636,5.350164113,0.5242521,0.0000273694,1.814661,0.00008380872,,0.000145511294249445,,,0.351285099983215,,,,,,,,,27.26552,0.0001972914,25,0,26.51961,0.08029401
284,2021/03/28 12:20:13,4865.0429,1265.0012,1,2,0,0,0,1.500076,3.567244,5.351137110544,0.5263335,0.0000273694,1.822084,0.00008380872,,,,,,,,,,,,,,27.05534,-0.06055772,25,0,26.15242,-0.06062448
285,2021/03/28 12:20:18,4870.0421,1270.0004,1,2,0,0,0,1.50058,3.568027,5.35410995566,0.528414,0.0000273694,1.829507,0.00008380872,,0.000186517892871052,,,,,,,,,,,,27.19286,-0.01458645,25,0,26.6319,0.1277733
286,2021/03/28 12:20:23,4875.042,1275.0003,1,2,0,0,0,1.500046,3.568696,5.353208160016,0.5304939,0.0000273694,1.836929,0.00008380872,,0.0001373699051328,,,,,,,,,,,,27.13176,0.07625282,25,0,26.14351,-0.03713489
287,2021/03/28 12:20:28,4880.042,1280.0003,1,2,0,0,0,1.500008,3.569383,5.354103055064,0.532575,0.0000273694,1.844356,0.00008380872,,,,,,,,,,,,,,27.12677,0.02346635,25,0,26.51686,0.09471357
288,2021/03/28 12:20:33,4885.042,1285.0003,1,2,0,0,0,1.500351,3.570374,5.356814201274,0.5346557,0.0000273694,1.851784,0.00008380872,,0.000135420501464978,,2.67408204078674,,,,,,,,,,27.26585,0.08411646,25,0,26.21573,-0.01961529
289,2021/03/28 12:20:38,4890.0429,1290.0012,1,2,0,0,0,1.50016,3.571082,5.35719437312,0.5367367,0.0000273694,1.859215,0.00008380872,,0.000172291402122937,,,,,,,,,,,,27.00494,-0.07320642,25,0,26.60714,0.1366317
290,2021/03/28 12:20:43,4895.0429,1295.0012,1,2,0,0,0,1.500298,3.57161,5.35847933978,0.5388168,0.0000273694,1.866643,0.00008380872,,,,,,,,,,,,,,27.35905,0.0831145,25,0,26.17671,-0.02802193
291,2021/03/28 12:20:48,4900.042,1300.0003,1,2,0,0,0,1.500404,3.57266,5.36043335464,0.5408968,0.0000273694,1.874074,0.00008380872,,0.000171704799868166,,,,,,,,,,,,27.2284,0.04423141,25,0,26.34392,0.02507687
292,2021/03/28 12:20:53,4905.042,1305.0003,1,2,0,0,0,1.500275,3.573447,5.361153197925,0.5429777,0.0000273694,1.881508,0.00008380872,,0.000186285804375075,,,,,,,,,,,,26.98844,-0.07054389,25,0,26.68171,0.1487529
293,2021/03/28 12:20:58,4910.043,1310.0013,1,2,0,0,0,1.50058,3.574058,5.36315995364,0.5450593,0.0000273694,1.888947,0.00008380872,,,,,,,,,,,,,,27.24453,0.05445898,25,0,26.48226,0.08126974
294,2021/03/28 12:21:03,4915.0429,1315.0012,1,2,0,0,0,1.500313,3.574804,5.363324913652,0.547139,0.0000273694,1.896381,0.00008380872,,0.000132675399072468,,,,,,,,,,,,27.44768,0.1476061,25,0,26.19128,-0.06536543
295,2021/03/28 12:21:08,4920.0421,1320.0004,1,2,0,0,0,1.500183,3.575611,5.364070836813,0.5492189,0.0000273694,1.903818,0.00008380872,,0.000148796592839062,,2.71524500846863,,,,,,,,,,27.14194,0.06064177,25,0,26.40088,-0.004397631
296,2021/03/28 12:21:13,4925.0428,1325.0011,1,2,0,0,0,1.500023,3.576509,5.364845759707,0.5512996,0.0000273694,1.911258,0.00008380872,,,,,0.376050502061844,,,,,,,,,26.98149,0.009998679,25,0,26.67992,0.1012129
297,2021/03/28 12:21:18,4930.0421,1330.0004,1,2,0,0,0,1.500252,3.577176,5.366665448352,0.5533798,0.0000273694,1.918699,0.00008380872,,0.00013194780331105,,,,,,,,,,,,27.29589,0.09223521,25,0,26.22802,-0.1100194
298,2021/03/28 12:21:23,4935.0428,1335.0011,1,2,0,0,0,1.500404,3.57784,5.36820544736,0.5554613,0.0000273694,1.926145,0.00008380872,,,,,,,,,,,,,,27.21593,0.08826077,25,0,26.23694,-0.09511232
299,2021/03/28 12:21:28,4940.0429,1340.0012,1,2,0,0,0,1.500511,3.578843,5.370093288773,0.5575421,0.0000273694,1.933591,0.00008380872,,0.000142062795930542,,,,,,,,,,,,26.92348,-0.06688476,25,0,26.62346,0.05534708
300,2021/03/28 12:21:33,4945.0428,1345.0011,1,2,0,0,0,1.500275,3.579574,5.37034538285,0.559623,0.0000273694,1.941039,0.00008380872,,0.000213718201848678,,,,,,,,,,,,27.07442,-0.01338005,25,0,26.40654,-0.05953193
301,2021/03/28 12:21:38,4950.0429,1350.0012,1,2,0,0,0,1.500526,3.580176,5.372147172576,0.5617037,0.0000273694,1.948488,0.00008380872,,0.00016497950127814,,2.72076201438904,,,,,,,,,,27.28588,0.01488507,25,0,26.22885,-0.1016825
302,2021/03/28 12:21:43,4955.0421,1355.0004,1,2,0,0,0,1.500046,3.580958,5.371601724068,0.5637844,0.0000273694,1.955938,0.00008380872,,,,,,,,,,,,,,27.39068,0.04666686,25,0,26.12993,-0.0867933
303,2021/03/28 12:21:48,4960.042,1360.0003,1,2,0,0,0,1.500549,3.581852,5.374744436748,0.5658651,0.0000273694,1.96339,0.00008380872,,0.000129576801555231,,,,,,,,,,,,27.19573,0.002819896,25,0,26.35104,0.06990969
304,2021/03/28 12:21:53,4965.0428,1365.0011,1,2,0,0,0,1.500465,3.582585,5.375543402025,0.5679467,0.0000273694,1.970847,0.00008380872,,0.000141029595397413,,,,,,,,,,,,26.95596,-0.06100297,25,0,26.64709,0.1587331
305,2021/03/28 12:21:58,4970.042,1370.0003,1,2,0,0,0,1.499969,3.583248,5.374760919312,0.5700268,0.0000273694,1.9783,0.00008380872,,,,,,,,,,,,,,27.00461,0.01494467,25,0,26.61879,0.1106346
306,2021/03/28 12:22:03,4975.0429,1375.0012,1,2,0,0,0,1.500084,3.584157,5.376536569188,0.5721087,0.0000273694,1.985761,0.00008380872,,0.000122866695164703,,,,,,,,,,,,27.21593,0.03110886,25,0,26.32951,-0.08011341
307,2021/03/28 12:22:08,4980.0429,1380.0012,1,2,0,0,0,1.500061,3.585125,5.377906192625,0.5741901,0.0000273694,1.993222,0.00008380872,,,,,,,,,,,,,,27.29394,-0.06159663,25,0,26.17929,-0.1417899
308,2021/03/28 12:22:13,4985.0428,1385.0011,1,2,0,0,0,1.499886,3.585629,5.378034738294,0.5762708,0.0000273694,2.000682,0.00008380872,,0.000129002393805422,,2.72340893745422,,,,,,,,,,27.08041,-0.07092178,25,0,26.58337,0.009052753
309,2021/03/28 12:22:18,4990.0421,1390.0004,1,2,0,0,0,1.500183,3.58653,5.38045133499,0.5783513,0.0000273694,2.008142,0.00008380872,,,,,0.364909112453461,,,,,,,,,27.34822,0.1252598,25,0,26.5882,0.04092216
310,2021/03/28 12:22:23,4995.0429,1395.0012,1,2,0,0,0,1.500221,3.587208,5.381604772968,0.5804331,0.0000273694,2.01561,0.00008380872,,0.00012679270002991,,,,,,,,,,,,27.31269,0.07834136,25,0,26.26072,-0.09506583
311,2021/03/28 12:22:28,5000.0429,1400.0012,1,2,0,0,0,1.50058,3.587854,5.38386195532,0.5825137,0.0000273694,2.023074,0.00008380872,,0.000160625306307338,,,,,,,,,,,,27.02819,-0.00954926,25,0,26.23919,-0.09410918
312,2021/03/28 12:22:33,5005.0422,1405.0005,1,2,0,0,0,1.500259,3.588548,5.383751433932,0.5845945,0.0000273694,2.03054,0.00008380872,,,,,,,,,,,,,,27.08911,0.02821147,25,0,26.59919,0.1039243
313,2021/03/28 12:22:38,5010.042,1410.0003,1,2,0,0,0,1.500061,3.589257,5.384104444677,0.5866748,0.0000273694,2.038006,0.00008380872,,0.000133984503918327,,,,,,,,,,,,27.40182,0.1421618,25,0,26.46396,0.04227221
314,2021/03/28 12:22:43,5015.043,1415.0013,1,2,0,0,0,1.499847,3.590145,5.384668207815,0.5887564,0.0000273694,2.045479,0.00008380872,,0.000178571499418467,,,,,,,,,,,,27.07813,0.03044486,25,0,26.22511,-0.07854104
315,2021/03/28 12:22:48,5020.043,1420.0013,1,2,0,0,0,1.500183,3.590859,5.386945627197,0.5908375,0.0000273694,2.052951,0.00008380872,,,,2.80779409408569,,,,,,,,,,27.17266,0.03264785,25,0,26.6259,0.0905633
316,2021/03/28 12:22:53,5025.0429,1425.0012,1,2,0,0,0,1.500275,3.591715,5.388560221625,0.5929177,0.0000273694,2.060421,0.00008380872,,0.000106353101728018,,,,,,,,,,,,27.36761,0.130108,25,0,26.37985,-0.02097666
317,2021/03/28 12:22:58,5030.042,1430.0003,1,2,0,0,0,1.500389,3.592422,5.390030452158,0.5949983,0.0000273694,2.067895,0.00008380872,,,,,,,,,,,,,,26.97521,-0.0029248,25,0,26.18612,-0.1052833
318,2021/03/28 12:23:03,5035.0423,1435.0006,1,2,0,0,0,1.500099,3.593063,5.389950213237,0.5970796,0.0000273694,2.075372,0.00008380872,,0.000153450295329094,,,,,,,,,,,,27.11271,0.01933217,25,0,26.62283,0.08610427
319,2021/03/28 12:23:08,5040.0431,1440.0014,1,2,0,0,0,1.500275,3.593673,5.391497760075,0.599161,0.0000273694,2.082852,0.00008380872,,0.000128459199913777,,,,,,,,,,,,27.37971,0.1380754,25,0,26.34213,-0.03747106
320,2021/03/28 12:23:13,5045.0429,1445.0012,1,2,0,0,0,1.500465,3.594335,5.393173865775,0.6012418,0.0000273694,2.090331,0.00008380872,,,,,,,,,,,,,,26.95596,-0.0984621,25,0,26.45167,-0.06299078
321,2021/03/28 12:23:18,5050.0431,1450.0014,1,2,0,0,0,1.500374,3.595307,5.394305144818,0.603323,0.0000273694,2.097812,0.00008380872,,0.000163782693562098,,2.81297588348389,,,,,,,,,,27.36001,0.05771935,25,0,26.38647,-0.04011691
322,2021/03/28 12:23:23,5055.042,1455.0003,1,2,0,0,0,1.500237,3.596061,5.394943766457,0.6054029,0.0000273694,2.105291,0.00008380872,,,,,,,,,,,,,,26.99006,-0.1134902,25,0,26.41463,-0.0469178
323,2021/03/28 12:23:28,5060.0422,1460.0005,1,2,0,0,0,1.500023,3.596646,5.395051722858,0.6074847,0.0000273694,2.112778,0.00008380872,,0.000107720501546282,,,0.355646014213562,,,,,,,,,27.34563,0.0471437,25,0,26.40055,0.0605911
324,2021/03/28 12:23:33,5065.0432,1465.0015,1,2,0,0,0,1.5,3.597417,5.3961255,0.6095656,0.0000273694,2.120263,0.00008380872,,0.000209365898626857,,,,,,,,,,,,26.97164,-0.06682754,25,0,26.38194,0.03538847
325,2021/03/28 12:23:38,5070.0423,1470.0006,1,2,0,0,0,1.500175,3.598196,5.3979236843,0.6116469,0.0000273694,2.127751,0.00008380872,,0.00015515589620918,,,,,,,,,,,,27.39908,0.1197368,25,0,26.56799,0.1243973
326,2021/03/28 12:23:43,5075.0431,1475.0014,1,2,0,0,0,1.500175,3.598872,5.3989378026,0.6137282,0.0000273694,2.13524,0.00008380872,,,,,,,,,,,,,,26.97309,-0.008991361,25,0,26.20536,-0.08910894
327,2021/03/28 12:23:48,5080.043,1480.0013,1,2,0,0,0,1.500061,3.599362,5.399262561082,0.6158096,0.0000273694,2.142732,0.00008380872,,0.00012848740152549,,,,,,,,,,,,27.26052,0.05087376,25,0,26.60002,0.03762245
328,2021/03/28 12:23:53,5085.0421,1485.0004,1,2,0,0,0,1.500122,3.600261,5.400830731842,0.6178894,0.0000273694,2.150219,0.00008380872,,,,2.90263891220093,,,,,,,,,,27.0649,-0.0424546,25,0,26.20473,-0.1426309
329,2021/03/28 12:23:58,5090.0429,1490.0012,1,2,0,0,0,1.500008,3.601136,5.401732809088,0.6199699,0.0000273694,2.15771,0.00008380872,,0.000158233393449336,,,,,,,,,,,,27.32191,-0.001815557,25,0,26.60456,0.09383917
330,2021/03/28 12:24:03,5095.0423,1495.0006,1,2,0,0,0,1.500198,3.601664,5.403209129472,0.6220509,0.0000273694,2.165205,0.00008380872,,,,,,,,,,,,,,27.11709,-0.0809449,25,0,26.2499,-0.05879343
331,2021/03/28 12:24:08,5100.0423,1500.0006,1,2,0,0,0,1.500084,3.60246,5.40399260664,0.6241317,0.0000273694,2.1727,0.00008380872,,0.000102978003269527,,,,,,,,,,,,27.24453,0.03337026,25,0,26.60535,0.1469034
332,2021/03/28 12:24:13,5105.043,1505.0013,1,2,0,0,0,1.500038,3.603181,5.404908420878,0.6262124,0.0000273694,2.180197,0.00008380872,,0.000327079789713025,,,,,,,,,,,,27.13387,0.03130019,25,0,26.18837,-0.07546365
333,2021/03/28 12:24:18,5110.043,1510.0013,1,2,0,0,0,1.500328,3.604043,5.407246626104,0.6282933,0.0000273694,2.187695,0.00008380872,,0.000168293903698213,,,,,,,,,,,,27.30462,0.05042017,25,0,26.70822,0.08167505
334,2021/03/28 12:24:23,5115.0422,1515.0005,1,2,0,0,0,1.499985,3.604636,5.40689993046,0.630374,0.0000273694,2.195194,0.00008380872,,0.000164343597134575,,,,,,,,,,,,27.21917,0.03422797,25,0,26.23823,-0.1236737
335,2021/03/28 12:24:28,5120.0423,1520.0006,1,2,0,0,0,1.499962,3.605246,5.407732000652,0.6324551,0.0000273694,2.202697,0.00008380872,,,,2.8583710193634,,,,,,,,,,27.10673,-0.07086694,25,0,26.63819,0.01799881
336,2021/03/28 12:24:33,5125.0424,1525.0007,1,2,0,0,0,1.500076,3.60625,5.409649075,0.6345363,0.0000273694,2.210202,0.00008380872,,0.000141999495099299,,,0.346743106842041,,,,,,,,,27.35386,0.04630446,25,0,26.38743,-0.05597889
337,2021/03/28 12:24:38,5130.0432,1530.0015,1,2,0,0,0,1.499809,3.606878,5.409628086302,0.636618,0.0000273694,2.217709,0.00008380872,,,,,,,,,,,,,,27.03338,-0.1256377,25,0,26.55053,-0.003487468
338,2021/03/28 12:24:43,5135.0433,1535.0016,1,2,0,0,0,1.500183,3.607531,5.411956678173,0.6386981,0.0000273694,2.225213,0.00008380872,,0.000109638000139967,,,,,,,,,,,,27.44444,0.08821726,25,0,26.4426,0.06391883
339,2021/03/28 12:24:48,5140.0423,1540.0006,1,2,0,0,0,1.500252,3.608329,5.413402798908,0.6407781,0.0000273694,2.232718,0.00008380872,,,,,,,,,,,,,,27.00365,-0.06313682,25,0,26.44959,0.0457412
340,2021/03/28 12:24:53,5145.0424,1545.0007,1,2,0,0,0,1.500328,3.609132,5.414881795296,0.6428587,0.0000273694,2.240226,0.00008380872,,0.000126205995911732,,,,,,,,,,,,27.41976,0.1204419,25,0,26.51753,0.04945099
341,2021/03/28 12:24:58,5150.043,1550.0013,1,2,0,0,0,1.500427,3.60981,5.41625638887,0.6449393,0.0000273694,2.247736,0.00008380872,,,,,,,,,,,,,,26.9844,-0.06518543,25,0,26.39471,-0.1052928
342,2021/03/28 12:25:03,5155.0424,1555.0007,1,2,0,0,0,1.500061,3.610462,5.415913238182,0.6470205,0.0000273694,2.255249,0.00008380872,,0.000109235901618376,,2.80700206756592,,,,,,,,,,27.4343,0.06592989,25,0,26.55344,-0.02074361
343,2021/03/28 12:25:08,5160.0433,1560.0016,1,2,0,0,0,1.500252,3.611364,5.417956063728,0.6491026,0.0000273694,2.262767,0.00008380872,,0.000129333697259426,,,,,,,,,,,,26.94561,-0.13394,25,0,26.37011,-0.07184565
344,2021/03/28 12:25:13,5165.0433,1565.0016,1,2,0,0,0,1.499962,3.612134,5.418063738908,0.6511841,0.0000273694,2.270285,0.00008380872,,,,,,,,,,,,,,27.40376,0.0262934,25,0,26.59403,0.09085834
345,2021/03/28 12:25:18,5170.0424,1570.0007,1,2,0,0,0,1.500374,3.612652,5.420329131848,0.6532648,0.0000273694,2.277802,0.00008380872,,0.000137908806209452,,,,,,,,,,,,26.94772,-0.09877741,25,0,26.40071,-0.01662135
346,2021/03/28 12:25:23,5175.0432,1575.0015,1,2,0,0,0,1.5,3.613449,5.4201735,0.6553462,0.0000273694,2.285322,0.00008380872,,0.000151527507114224,,,,,,,,,,,,27.40991,0.1434731,25,0,26.45783,0.03023863
347,2021/03/28 12:25:28,5180.0423,1580.0006,1,2,0,0,0,1.500107,3.614281,5.421808228067,0.6574273,0.0000273694,2.292843,0.00008380872,,,,,,,,,,,,,,26.99654,-0.06255686,25,0,26.44247,-0.07597089
348,2021/03/28 12:25:33,5185.0418,1585.0001,1,2,0,0,0,1.500084,3.615155,5.42303617302,0.6595079,0.0000273694,2.300364,0.00008380872,,0.000143166005727835,,,,,,,,,,,,27.42104,0.08128583,25,0,26.56864,-0.0031358
349,2021/03/28 12:25:38,5190.0425,1590.0008,1,2,0,0,0,1.499893,3.615848,5.423385104264,0.6615891,0.0000273694,2.307888,0.00008380872,,0.000171198495081626,,2.79731202125549,,,,,,,,,,27.04225,-0.09077013,25,0,26.30312,-0.1287127
350,2021/03/28 12:25:43,5195.0425,1595.0008,1,2,0,0,0,1.500198,3.616473,5.425425561654,0.66367,0.0000273694,2.315413,0.00008380872,,,,,0.358554393053055,,,,,,,,,27.36193,-0.01115382,25,0,26.65887,0.07779837
351,2021/03/28 12:25:48,5200.0434,1600.0017,1,2,0,0,0,1.499924,3.617319,5.425703583756,0.6657514,0.0000273694,2.322941,0.00008380872,,0.000111455497972202,,,,,,,,,,,,27.04112,-0.0841099,25,0,26.21653,-0.05306542
352,2021/03/28 12:25:53,5205.0433,1605.0016,1,2,0,0,0,1.500122,3.618141,5.427652913202,0.6678327,0.0000273694,2.33047,0.00008380872,,,,,,,,,,,,,,27.31011,0.04815996,25,0,26.6639,0.139451
353,2021/03/28 12:25:58,5210.0417,1610,1,2,0,0,0,1.500298,3.618539,5.428886824622,0.6699135,0.0000273694,2.338,0.00008380872,,0.000141286393045448,,,,,,,,,,,,27.07588,0.01808524,25,0,26.27271,-0.07978499
354,2021/03/28 12:26:03,5215.0423,1615.0006,1,2,0,0,0,1.500366,3.619393,5.430414197838,0.671995,0.0000273694,2.345533,0.00008380872,,0.000178356101969257,,,,,,,,,,,,27.29798,0.08030832,25,0,26.65887,0.06933689
355,2021/03/28 12:26:08,5220.0423,1620.0006,1,2,0,0,0,1.500275,3.62032,5.431475588,0.6740755,0.0000273694,2.353064,0.00008380872,,,,,,,,,,,,,,27.03613,-0.06214917,25,0,26.26138,-0.1289749
356,2021/03/28 12:26:13,5225.0418,1625.0001,1,2,0,0,0,1.500145,3.620953,5.431954538185,0.6761569,0.0000273694,2.3606,0.00008380872,,0.000166728597832844,,2.81400609016418,,,,,,,,,,27.3185,-0.03047645,25,0,26.70788,0.07622659
357,2021/03/28 12:26:18,5230.0425,1630.0008,1,2,0,0,0,1.500237,3.621637,5.433313827969,0.6782379,0.0000273694,2.368135,0.00008380872,,0.000137324095703661,,,,,,,,,,,,27.1308,-0.07210672,25,0,26.27075,-0.07662952
358,2021/03/28 12:26:23,5235.0423,1635.0006,1,2,0,0,0,1.500328,3.622446,5.434857162288,0.6803183,0.0000273694,2.375671,0.00008380872,,,,,,,,,,,,,,27.27603,0.001870394,25,0,26.70805,0.1331151
359,2021/03/28 12:26:28,5240.0425,1640.0008,1,2,0,0,0,1.500275,3.623221,5.435827885775,0.6823992,0.0000273694,2.383209,0.00008380872,,0.000122679295600392,,,,,,,,,,,,27.26119,0.07437229,25,0,26.31594,-0.02563238
360,2021/03/28 12:26:33,5245.0424,1645.0007,1,2,0,0,0,1.500488,3.623816,5.437492422208,0.6844805,0.0000273694,2.390751,0.00008380872,,,,,,,,,,,,,,27.06473,-0.01751423,25,0,26.58191,0.07809222
361,2021/03/28 12:26:38,5250.0431,1650.0014,1,2,0,0,0,1.500366,3.624312,5.437794498192,0.6865611,0.0000273694,2.398291,0.00008380872,,0.000128927393234335,,,,,,,,,,,,27.44461,0.1268435,25,0,26.60648,0.07588029
362,2021/03/28 12:26:43,5255.0418,1655.0001,1,2,0,0,0,1.500145,3.62526,5.4384156627,0.6886415,0.0000273694,2.405832,0.00008380872,,,,,,,,,,,,,,27.18654,0.04372895,25,0,26.19128,-0.0719136
363,2021/03/28 12:26:48,5260.0425,1660.0008,1,2,0,0,0,1.500259,3.62591,5.43980411069,0.6907226,0.0000273694,2.413378,0.00008380872,,0.000121154000225943,,2.85866498947144,,,,,,,,,,27.0521,0.01978815,25,0,26.5408,0.1110274
364,2021/03/28 12:26:53,5265.0433,1665.0016,1,2,0,0,0,1.500702,3.626668,5.442547920936,0.6928034,0.0000273694,2.420923,0.00008380872,,0.00014199159340933,,,0.349637389183044,,,,,,,,,27.40376,0.1256454,25,0,26.43031,0.001262426
365,2021/03/28 12:26:58,5270.0433,1670.0016,1,2,0,0,0,1.500076,3.627235,5.44112816986,0.6948842,0.0000273694,2.42847,0.00008380872,,,,,,,,,,,,,,27.01817,-0.06034434,25,0,26.43565,-0.08710086
366,2021/03/28 12:27:03,5275.0424,1675.0007,1,2,0,0,0,1.500221,3.627923,5.442686270983,0.6969647,0.0000273694,2.436018,0.00008380872,,0.000168323502293788,,,,,,,,,,,,27.48128,0.07673562,25,0,26.60052,-0.009906888
367,2021/03/28 12:27:08,5280.0422,1680.0005,1,2,0,0,0,1.500465,3.628806,5.44489639479,0.6990457,0.0000273694,2.443568,0.00008380872,,0.00012138419697294,,,,,,,,,,,,27.0785,-0.1275873,25,0,26.4391,-0.09663522
368,2021/03/28 12:27:13,5285.0423,1685.0006,1,2,0,0,0,1.50087,3.629363,5.44720204581,0.7011274,0.0000273694,2.451122,0.00008380872,,,,,,,,,,,,,,27.50161,0.04601479,25,0,26.62088,0.09282112
369,2021/03/28 12:27:18,5290.0432,1690.0015,1,2,0,0,0,1.500252,3.629926,5.445803741352,0.7032091,0.0000273694,2.458678,0.00008380872,,0.000114164402475581,,,,,,,,,,,,26.99571,-0.0939393,25,0,26.34909,-0.009557009
370,2021/03/28 12:27:23,5295.0418,1695.0001,1,2,0,0,0,1.50029,3.630789,5.44723642881,0.7052896,0.0000273694,2.466232,0.00008380872,,,,3.1029679775238,,,,,,,,,,27.47934,0.1218432,25,0,26.6555,0.1042485
371,2021/03/28 12:27:28,5300.0424,1700.0007,1,2,0,0,0,1.500336,3.631433,5.448369661488,0.7073707,0.0000273694,2.473788,0.00008380872,,0.000130924207041971,,,,,,,,,,,,26.9723,-0.03044665,25,0,26.3826,-0.0860858
372,2021/03/28 12:27:33,5305.0417,1705,1,2,0,0,0,1.50029,3.632011,5.44906978319,0.7094516,0.0000273694,2.481345,0.00008380872,,,,,,,,,,,,,,27.42525,0.09471595,25,0,26.55861,0.02144635
373,2021/03/28 12:27:38,5310.0432,1710.0015,1,2,0,0,0,1.500259,3.63264,5.44990085376,0.7115335,0.0000273694,2.488907,0.00008380872,,0.0000965646031545475,,,,,,,,,,,,27.01834,-0.1263016,25,0,26.41446,-0.09088933
374,2021/03/28 12:27:43,5315.0423,1715.0006,1,2,0,0,0,1.500526,3.633233,5.451760580558,0.7136139,0.0000273694,2.496465,0.00008380872,,,,,,,,,,,,,,27.40909,0.0186193,25,0,26.64206,0.08538425
375,2021/03/28 12:27:48,5320.0423,1720.0006,1,2,0,0,0,1.500275,3.633926,5.45188832965,0.715695,0.0000273694,2.504027,0.00008380872,,,,,,,,,,,,,,27.09172,-0.1006663,25,0,26.32419,-0.04963756
376,2021/03/28 12:27:53,5325.0423,1725.0006,1,2,0,0,0,1.500313,3.634307,5.452598038091,0.7177765,0.0000273694,2.511591,0.00008380872,,0.0000746829973650165,,,,,,,,,,,,27.21401,-0.01216114,25,0,26.71,0.1257342
377,2021/03/28 12:27:58,5330.0434,1730.0017,1,2,0,0,0,1.500412,3.635174,5.454258691688,0.7198577,0.0000273694,2.519156,0.00008380872,,0.000120497497846372,,,,,,,,,,,,27.37988,0.09909093,25,0,26.38502,0.04142225
378,2021/03/28 12:28:03,5335.0425,1735.0008,1,2,0,0,0,1.500374,3.635861,5.455151312014,0.7219385,0.0000273694,2.526721,0.00008380872,,,,3.2672131061554,,,,,,,,,,27.02678,-0.06817877,25,0,26.50121,0.05180955
379,2021/03/28 12:28:08,5340.0418,1740.0001,1,2,0,0,0,1.500252,3.636221,5.455247827692,0.724019,0.0000273694,2.534286,0.00008380872,,0.000142447694088332,,,0.313900202512741,,,,,,,,,27.35645,0.08318305,25,0,26.70319,0.1389247
380,2021/03/28 12:28:13,5345.0434,1745.0017,1,2,0,0,0,1.500618,3.63681,5.45746254858,0.7261006,0.0000273694,2.541856,0.00008380872,,,,,,,,,,,,,,27.25101,0.07942855,25,0,26.29149,-0.02502441
381,2021/03/28 12:28:18,5350.0433,1750.0016,1,2,0,0,0,1.500214,3.637671,5.457284961594,0.7281813,0.0000273694,2.549424,0.00008380872,,0.000107367297459859,,,,,,,,,,,,27.01721,-0.02977431,25,0,26.5557,0.07916093
382,2021/03/28 12:28:23,5355.0426,1755.0009,1,2,0,0,0,1.500084,3.638186,5.457584607624,0.7302617,0.0000273694,2.556992,0.00008380872,,,,,,,,,,,,,,27.38665,0.1339811,25,0,26.60535,0.1074928
383,2021/03/28 12:28:28,5360.0425,1760.0008,1,2,0,0,0,1.500008,3.6387,5.4580791096,0.7323422,0.0000273694,2.564562,0.00008380872,,0.000134612899273634,,,,,,,,,,,,27.19897,0.06911993,25,0,26.24648,-0.07540345
384,2021/03/28 12:28:33,5365.0427,1765.001,1,2,0,0,0,1.500076,3.639143,5.458991074868,0.7344233,0.0000273694,2.572135,0.00008380872,,,,,,,,,,,,,,27.08622,0.00670433,25,0,26.62478,0.08011699
385,2021/03/28 12:28:38,5370.0418,1770.0001,1,2,0,0,0,1.500443,3.640145,5.461830084235,0.7365039,0.0000273694,2.579707,0.00008380872,,0.000102195597719401,,,,,,,,,,,,27.40991,0.1182222,25,0,26.50766,0.02497554
386,2021/03/28 12:28:43,5375.0418,1775.0001,1,2,0,0,0,1.500366,3.640549,5.462155940934,0.7385848,0.0000273694,2.587282,0.00008380872,,,,3.51681590080261,,,,,,,,,,27.18414,0.04009366,25,0,26.30995,-0.07331014
