Repository: HVES-Battery-Testing-Consortium/LG-HG2

# Battery Testing Consortium (BTC)
The Battery Testing Consortium (BTC) has been developed within the High Voltage and Energy Storage Lab at Oxford Brookes University to provide accurate and comprehensive cell data to Formula Student Electric teams. Through the BTC, we aim to provide FS teams with information for improved and informed decisions for cell selection, pack architecture design, thermal cooling requirements, and end of life predictions. A range of tests are completed to provide a comprehensive electrochemical lithium-ion characterisation for modelling, validation, and battery management parameterisation.

File: Data/Round1/LG_HG2/Package 1/210328_FSD_PseuOCV_LGHG2_1_25C/210328_FSD_PseuOCV_LGHG2_1_25C_Channel_2_Wb_1.CSV (part 5 of 36)
Data_Point,Date_Time,Test_Time(s),Step_Time(s),Cycle_Index,Step_Index,TC_Counter1,TC_Counter2,TC_Counter3,Current(A),Voltage(V),Power(W),Charge_Capacity(Ah),Discharge_Capacity(Ah),Charge_Energy(Wh),Discharge_Energy(Wh),ACR(Ohm),dV/dt(V/s),Internal_Resistance(Ohm),dQ/dV(Ah/V),dV/dQ(V/Ah),MetaCode_MV_UD1,MetaCode_MV_UD2,MetaCode_MV_UD3,MetaCode_MV_UD4,MetaCode_MV_UD5,MetaCode_MV_UD6,MetaCode_MV_UD7,MetaCode_MV_UD8,Aux_Temperature_1(C),Aux_dT/dt_1(C),Aux_Temperature_2(C),Aux_dT/dt_2(C),Aux_Temperature_3(C),Aux_dT/dt_3(C)
781,2021/03/28 13:01:38,7350.0425,3750.0008,1,2,0,0,0,1.500175,3.853872,5.7814824276,1.560489,0.0000273694,5.65669,0.00008380872,,0.000142013697768562,,,,,,,,,,,,27.37012,-0.09664953,25,0,26.67419,0.0254792
782,2021/03/28 13:01:43,7355.0425,3755.0008,1,2,0,0,0,1.500313,3.854504,5.782962459752,1.56257,0.0000273694,5.664711,0.00008380872,,0.000182714895345271,,,,,,,,,,,,27.20191,-0.03798604,25,0,26.29215,0.09316683
783,2021/03/28 13:01:48,7360.0419,3760.0002,1,2,0,0,0,1.500336,3.855158,5.784032333088,1.564651,0.0000273694,5.67273,0.00008380872,,,,,,,,,,,,,,27.56772,-0.01019061,25,0,26.33833,-0.123651
784,2021/03/28 13:01:53,7365.0426,3765.0009,1,2,0,0,0,1.500183,3.856001,5.784707148183,1.566732,0.0000273694,5.680756,0.00008380872,,0.000160385694471188,,,,,,,,,,,,27.63952,0.08243024,25,0,26.57404,0.1137698
785,2021/03/28 13:01:58,7370.0426,3770.0009,1,2,0,0,0,1.500252,3.856623,5.785906368996,1.568813,0.0000273694,5.688779,0.00008380872,,0.000163938399055041,,2.86930203437805,,,,,,,,,,27.38267,0.1094204,25,0,26.65119,0.06740272
786,2021/03/28 13:02:03,7375.0427,3775.001,1,2,0,0,0,1.500175,3.857292,5.7866130261,1.570894,0.0000273694,5.696805,0.00008380872,,,,,0.343291401863098,,,,,,,,,27.23571,-0.1158011,25,0,26.27616,-0.03150702
787,2021/03/28 13:02:08,7380.0426,3780.0009,1,2,0,0,0,1.500351,3.858084,5.788480187484,1.572975,0.0000273694,5.704832,0.00008380872,,0.000119292897579726,,,,,,,,,,,,27.55429,0.1199019,25,0,26.31063,0.0111264
788,2021/03/28 13:02:13,7385.0419,3785.0002,1,2,0,0,0,1.50045,3.859058,5.7903235761,1.575055,0.0000273694,5.712861,0.00008380872,,0.000189936501556076,,,,,,,,,,,,27.48843,0.09890914,25,0,26.66461,0.003435016
789,2021/03/28 13:02:18,7390.0426,3790.0009,1,2,0,0,0,1.500351,3.859417,5.790480155367,1.577137,0.0000273694,5.720893,0.00008380872,,,,,,,,,,,,,,27.24511,-0.07543802,25,0,26.45646,0.06235719
790,2021/03/28 13:02:23,7395.0426,3795.0009,1,2,0,0,0,1.500252,3.860134,5.791173753768,1.579217,0.0000273694,5.728924,0.00008380872,,0.000159593299031258,,,,,,,,,,,,27.43389,0.06289184,25,0,26.24689,-0.07938206
791,2021/03/28 13:02:28,7400.0418,3800.0001,1,2,0,0,0,1.500526,3.860897,5.793376331822,1.581298,0.0000273694,5.736957,0.00008380872,,0.000154762106831186,,,,,,,,,,,,27.60917,0.03709137,25,0,26.57209,-0.1030165
792,2021/03/28 13:02:33,7405.0427,3805.001,1,2,0,0,0,1.500137,3.861765,5.793176561805,1.58338,0.0000273694,5.744995,0.00008380872,,,,2.92241501808167,,,,,,,,,,27.27528,-0.009435415,25,0,26.50092,-0.1132429
793,2021/03/28 13:02:38,7410.0418,3810.0001,1,2,0,0,0,1.500389,3.862243,5.794866912527,1.58546,0.0000273694,5.753027,0.00008380872,,0.00016565210535191,,,,,,,,,,,,27.40721,0.04985988,25,0,26.22015,0.08517087
794,2021/03/28 13:02:43,7415.0419,3815.0002,1,2,0,0,0,1.500549,3.862769,5.796274160181,1.587541,0.0000273694,5.761068,0.00008380872,,,,,,,,,,,,,,27.64485,0.07142127,25,0,26.26422,-0.06638587
795,2021/03/28 13:02:48,7420.0427,3820.001,1,2,0,0,0,1.500183,3.863872,5.796515088576,1.589622,0.0000273694,5.769108,0.00008380872,,0.000126506798551418,,,,,,,,,,,,27.20728,-0.1022464,25,0,26.71363,-0.04955709
796,2021/03/28 13:02:53,7425.0426,3825.0009,1,2,0,0,0,1.500221,3.864547,5.797674564887,1.591703,0.0000273694,5.777148,0.00008380872,,0.000141740601975471,,,,,,,,,,,,27.61224,0.1269048,25,0,26.28927,-0.01623094
797,2021/03/28 13:02:58,7430.042,3830.0003,1,2,0,0,0,1.500023,3.864999,5.797587394977,1.593784,0.0000273694,5.78519,0.00008380872,,,,,,,,,,,,,,27.42565,0.1218075,25,0,26.44513,0.05088627
798,2021/03/28 13:03:03,7435.0418,3835.0001,1,2,0,0,0,1.500252,3.865823,5.799708687396,1.595865,0.0000273694,5.793234,0.00008380872,,0.000174169501406141,,,,,,,,,,,,27.38688,-0.08974612,25,0,26.49769,0.1054871
799,2021/03/28 13:03:08,7440.0418,3840.0001,1,2,0,0,0,1.500732,3.866715,5.80290293538,1.597946,0.0000273694,5.801279,0.00008380872,,0.000140206204378046,,2.95135688781738,,,,,,,,,,27.53507,-0.009240508,25,0,26.27116,-0.108037
800,2021/03/28 13:03:13,7445.0418,3845.0001,1,2,0,0,0,1.499931,3.867449,5.800906646019,1.600026,0.0000273694,5.809326,0.00008380872,,,,,0.346773594617844,,,,,,,,,27.25703,-0.04897475,25,0,26.68743,0.09104788
801,2021/03/28 13:03:18,7450.0418,3850.0001,1,2,0,0,0,1.500313,3.86799,5.80319568087,1.602108,0.0000273694,5.817377,0.00008380872,,0.000105236700619571,,,,,,,,,,,,27.67728,0.09861648,25,0,26.20285,0.00631988
802,2021/03/28 13:03:23,7455.0419,3855.0002,1,2,0,0,0,1.500351,3.868727,5.804448423177,1.604189,0.0000273694,5.825426,0.00008380872,,,,,,,,,,,,,,27.24168,-0.1037425,25,0,26.65037,0.05842686
803,2021/03/28 13:03:28,7460.0419,3860.0002,1,2,0,0,0,1.500374,3.869644,5.805913246856,1.60627,0.0000273694,5.833478,0.00008380872,,0.000120996002806351,,,,,,,,,,,,27.67424,-0.03780782,25,0,26.24669,-0.1424354
804,2021/03/28 13:03:33,7465.0417,3865,1,2,0,0,0,1.500137,3.870202,5.805833217674,1.608351,0.0000273694,5.84153,0.00008380872,,0.000152777705807239,,,,,,,,,,,,27.21958,-0.09098172,25,0,26.68694,-0.06553292
805,2021/03/28 13:03:38,7470.0427,3870.001,1,2,0,0,0,1.500061,3.870897,5.806581624717,1.610432,0.0000273694,5.849585,0.00008380872,,,,,,,,,,,,,,27.70798,0.1101398,25,0,26.23244,-0.05961716
806,2021/03/28 13:03:43,7475.0426,3875.0009,1,2,0,0,0,1.500221,3.871548,5.808177612108,1.612513,0.0000273694,5.857641,0.00008380872,,0.000174785396666266,,2.91939806938171,,,,,,,,,,27.37125,-0.04096746,25,0,26.67674,0.09240091
807,2021/03/28 13:03:48,7480.0427,3880.001,1,2,0,0,0,1.500076,3.872445,5.80896180582,1.614593,0.0000273694,5.865696,0.00008380872,,0.000155601199367084,,,,,,,,,,,,27.48613,0.1006317,25,0,26.38236,-0.07938385
808,2021/03/28 13:03:53,7485.0418,3885.0001,1,2,0,0,0,1.500412,3.872948,5.811017654576,1.616673,0.0000273694,5.873751,0.00008380872,,,,,,,,,,,,,,27.34404,0.02299428,25,0,26.57439,0.09976149
809,2021/03/28 13:03:58,7490.0425,3890.0008,1,2,0,0,0,1.500511,3.873647,5.812449933617,1.618754,0.0000273694,5.881813,0.00008380872,,0.000118824900710024,,,,,,,,,,,,27.42336,0.1333863,25,0,26.36813,0.01574039
810,2021/03/28 13:04:03,7495.0428,3895.0011,1,2,0,0,0,1.500618,3.874626,5.814333518868,1.620835,0.0000273694,5.889876,0.00008380872,,,,,,,,,,,,,,27.45746,0.1007432,25,0,26.59054,0.08985281
811,2021/03/28 13:04:08,7500.0426,3900.0009,1,2,0,0,0,1.50074,3.875238,5.81572467612,1.622916,0.0000273694,5.897939,0.00008380872,,0.000158336901222356,,,,,,,,,,,,27.51412,-0.009077191,25,0,26.29235,-0.107798
812,2021/03/28 13:04:13,7505.0428,3905.0011,1,2,0,0,0,1.500481,3.87584,5.81562427904,1.624997,0.0000273694,5.906003,0.00008380872,,0.000119189702672884,,,,,,,,,,,,27.38302,-0.09947896,25,0,26.56146,0.01597881
813,2021/03/28 13:04:18,7510.0419,3910.0002,1,2,0,0,0,1.500679,3.876491,5.817368637389,1.627077,0.0000273694,5.914065,0.00008380872,,,,2.94609403610229,,,,,,,,,,27.60743,-0.1168281,25,0,26.34255,-0.1237196
814,2021/03/28 13:04:23,7515.0427,3915.001,1,2,0,0,0,1.499985,3.877343,5.815956339855,1.629157,0.0000273694,5.922131,0.00008380872,,0.000151731204823591,,,0.33843070268631,,,,,,,,,27.23362,-0.03442764,25,0,26.46631,0.07231057
815,2021/03/28 13:04:28,7520.0426,3920.0009,1,2,0,0,0,1.500336,3.877989,5.818286504304,1.631238,0.0000273694,5.930199,0.00008380872,,0.000187314100912772,,,,,,,,,,,,27.58305,0.1199585,25,0,26.34659,0.03121912
816,2021/03/28 13:04:33,7525.0426,3925.0009,1,2,0,0,0,1.500565,3.878612,5.82010941578,1.633319,0.0000273694,5.938269,0.00008380872,,,,,,,,,,,,,,27.24914,0.1046944,25,0,26.5388,0.1138353
817,2021/03/28 13:04:38,7530.0427,3930.001,1,2,0,0,0,1.500221,3.879251,5.819733814471,1.6354,0.0000273694,5.946341,0.00008380872,,0.000125267804833129,,,,,,,,,,,,27.57822,0.007719994,25,0,26.3275,-0.08791983
818,2021/03/28 13:04:43,7535.0428,3935.0011,1,2,0,0,0,1.499832,3.880299,5.819796609768,1.63748,0.0000273694,5.954413,0.00008380872,,,,,,,,,,,,,,27.40353,-0.07193506,25,0,26.60802,0.0769496
819,2021/03/28 13:04:48,7540.0426,3940.0009,1,2,0,0,0,1.499817,3.881029,5.820833271693,1.639561,0.0000273694,5.962485,0.00008380872,,0.000119355696369894,,,,,,,,,,,,27.19271,-0.08567691,25,0,26.11199,0.05652308
820,2021/03/28 13:04:53,7545.0419,3945.0002,1,2,0,0,0,1.500023,3.88142,5.82221927266,1.641641,0.0000273694,5.97056,0.00008380872,,0.000147688799188472,,3.0039279460907,,,,,,,,,,27.59305,0.1291865,25,0,26.48476,0.01375675
821,2021/03/28 13:04:58,7550.0418,3950.0001,1,2,0,0,0,1.50029,3.882126,5.82431481654,1.643722,0.0000273694,5.978638,0.00008380872,,,,,,,,,,,,,,27.2165,-0.1033401,25,0,26.47052,0.003240108
822,2021/03/28 13:05:03,7555.0428,3955.0011,1,2,0,0,0,1.50045,3.882959,5.82618583155,1.645803,0.0000273694,5.986716,0.00008380872,,0.000169272301718593,,,,,,,,,,,,27.27449,-0.1119655,25,0,26.17258,0.007944703
823,2021/03/28 13:05:08,7560.0418,3960.0001,1,2,0,0,0,1.500641,3.883529,5.827782842089,1.647883,0.0000273694,5.994796,0.00008380872,,0.000138766001327895,,,,,,,,,,,,27.55963,0.1008713,25,0,26.52244,0.01430929
824,2021/03/28 13:05:13,7565.0426,3965.0009,1,2,0,0,0,1.500137,3.884328,5.827024152936,1.649965,0.0000273694,6.00288,0.00008380872,,,,,,,,,,,,,,27.20763,-0.1020288,25,0,26.45451,-0.03103256
825,2021/03/28 13:05:18,7570.0427,3970.001,1,2,0,0,0,1.500412,3.884968,5.829052606816,1.652045,0.0000273694,6.010961,0.00008380872,,0.000112046298454516,,,,,,,,,,,,27.28546,-0.1029319,25,0,26.15508,-0.01636803
826,2021/03/28 13:05:23,7575.0418,3975.0001,1,2,0,0,0,1.500404,3.885799,5.830268362796,1.654126,0.0000273694,6.019047,0.00008380872,,,,,,,,,,,,,,27.51974,0.09355426,25,0,26.36856,-0.03974676
827,2021/03/28 13:05:28,7580.0427,3980.001,1,2,0,0,0,1.500404,3.886333,5.831069578532,1.656208,0.0000273694,6.027135,0.00008380872,,0.000123992300359532,,2.89408397674561,,,,,,,,,,27.30452,-0.07144213,25,0,26.5729,0.07746279
828,2021/03/28 13:05:33,7585.0418,3985.0001,1,2,0,0,0,1.500275,3.887004,5.8315749261,1.658288,0.0000273694,6.03522,0.00008380872,,,,,0.339208602905273,,,,,,,,,27.07915,0.002464652,25,0,26.27598,0.09590864
829,2021/03/28 13:05:38,7590.0418,3990.0001,1,2,0,0,0,1.499832,3.887989,5.831330317848,1.660369,0.0000273694,6.043311,0.00008380872,,0.000146591904922388,,,,,,,,,,,,27.38914,-0.05015254,25,0,26.19491,-0.1214647
830,2021/03/28 13:05:43,7595.0426,3995.0009,1,2,0,0,0,1.500389,3.888616,5.834436671624,1.66245,0.0000273694,6.051402,0.00008380872,,0.000116598799650092,,,,,,,,,,,,27.57482,0.07926822,25,0,26.53055,0.1128286
831,2021/03/28 13:05:48,7600.0427,4000.001,1,2,0,0,0,1.500404,3.889052,5.835149177008,1.664531,0.0000273694,6.059495,0.00008380872,,,,,,,,,,,,,,27.23263,0.08361161,25,0,26.60768,0.06376803
832,2021/03/28 13:05:53,7605.0427,4005.001,1,2,0,0,0,1.500755,3.889897,5.837782372235,1.666612,0.0000273694,6.067589,0.00008380872,,0.000121672499517445,,,,,,,,,,,,27.09029,-0.1151836,25,0,26.37259,0.03590405
833,2021/03/28 13:05:58,7610.0419,4010.0002,1,2,0,0,0,1.500137,3.890645,5.836500518365,1.668693,0.0000273694,6.075684,0.00008380872,,,,,,,,,,,,,,27.19098,-0.03816366,25,0,26.22422,-0.1116532
834,2021/03/28 13:06:03,7615.0426,4015.0009,1,2,0,0,0,1.500122,3.891394,5.837565750068,1.670774,0.0000273694,6.083782,0.00008380872,,0.000155073197674938,,,,,,,,,,,,27.51528,-0.07190943,25,0,26.2644,-0.09872556
835,2021/03/28 13:06:08,7620.0428,4020.0011,1,2,0,0,0,1.500275,3.89183,5.83881525325,1.672855,0.0000273694,6.091879,0.00008380872,,0.000171662497450598,,3.01949095726013,,,,,,,,,,27.60436,0.1039898,25,0,26.42491,-0.03594637
836,2021/03/28 13:06:13,7625.0419,4025.0002,1,2,0,0,0,1.500252,3.892603,5.839885435956,1.674935,0.0000273694,6.099975,0.00008380872,,,,,,,,,,,,,,27.54412,0.04278362,25,0,26.52825,0.1163173
837,2021/03/28 13:06:18,7630.0426,4030.0009,1,2,0,0,0,1.500107,3.893528,5.840708607496,1.677015,0.0000273694,6.108074,0.00008380872,,0.000160345298354514,,,,,,,,,,,,27.3365,0.1257092,25,0,26.60495,0.09039104
838,2021/03/28 13:06:23,7635.0426,4035.0009,1,2,0,0,0,1.500099,3.893932,5.841283499268,1.679096,0.0000273694,6.116175,0.00008380872,,0.000120018201414496,,,,,,,,,,,,27.18726,-0.09189308,25,0,26.3558,0.03030002
839,2021/03/28 13:06:28,7640.0417,4040,1,2,0,0,0,1.500237,3.894701,5.842974544137,1.681176,0.0000273694,6.124277,0.00008380872,,,,,,,,,,,,,,27.35266,0.03876805,25,0,26.15834,-0.09244561
840,2021/03/28 13:06:33,7645.0419,4045.0002,1,2,0,0,0,1.50016,3.895371,5.84367975936,1.683257,0.0000273694,6.132383,0.00008380872,,0.000106640698504634,,,,,,,,,,,,27.56885,-0.04274726,25,0,26.35371,-0.1051188
841,2021/03/28 13:06:38,7650.0419,4050.0002,1,2,0,0,0,1.499847,3.896298,5.843850866406,1.685337,0.0000273694,6.140487,0.00008380872,,,,,,,,,,,,,,27.56981,0.1062185,25,0,26.58958,0.05970597
842,2021/03/28 13:06:43,7655.0428,4055.0011,1,2,0,0,0,1.500374,3.896952,5.846885460048,1.687418,0.0000273694,6.148595,0.00008380872,,0.000123904101201333,,3.00663900375366,0.333739787340164,,,,,,,,,27.5514,0.01740456,25,0,26.58536,0.1019853
843,2021/03/28 13:06:48,7660.0426,4060.0009,1,2,0,0,0,1.500237,3.897442,5.847086693754,1.689499,0.0000273694,6.156705,0.00008380872,,,,,,,,,,,,,,27.55928,0.0414294,25,0,26.43667,-0.09422064
844,2021/03/28 13:06:53,7665.0419,4065.0002,1,2,0,0,0,1.500275,3.898334,5.84857304185,1.69158,0.0000273694,6.164814,0.00008380872,,0.000132377695990726,,,,,,,,,,,,27.43368,0.03203511,25,0,26.23956,-0.1191813
845,2021/03/28 13:06:58,7670.0418,4070.0001,1,2,0,0,0,1.500175,3.899005,5.849189825875,1.69366,0.0000273694,6.172925,0.00008380872,,,,,,,,,,,,,,27.2065,-0.03139138,25,0,26.25401,-0.102641
846,2021/03/28 13:07:03,7675.0419,4075.0002,1,2,0,0,0,1.500008,3.899482,5.849254195856,1.695741,0.0000273694,6.181039,0.00008380872,,0.000104281003586948,,,,,,,,,,,,27.2205,0.02890766,25,0,26.53859,0.1068431
847,2021/03/28 13:07:08,7680.0419,4080.0002,1,2,0,0,0,1.500412,3.900155,5.85183936386,1.697821,0.0000273694,6.189152,0.00008380872,,,,,,,,,,,,,,27.49072,0.0815028,25,0,26.65978,0.1528579
848,2021/03/28 13:07:13,7685.0418,4085.0001,1,2,0,0,0,1.500336,3.90106,5.85290075616,1.699902,0.0000273694,6.197269,0.00008380872,,0.000114478199975565,,,,,,,,,,,,27.54754,0.04091799,25,0,26.54592,0.1099885
849,2021/03/28 13:07:18,7690.0427,4090.001,1,2,0,0,0,1.500443,3.901597,5.854123907471,1.701983,0.0000273694,6.205386,0.00008380872,,,,2.95965099334717,,,,,,,,,,27.61164,0.03266633,25,0,26.45356,-0.08521855
850,2021/03/28 13:07:23,7695.0425,4095.0008,1,2,0,0,0,1.500137,3.902157,5.853770095509,1.704064,0.0000273694,6.213505,0.00008380872,,0.000117903298814781,,,,,,,,,,,,27.4001,0.04667878,25,0,26.18453,-0.1045334
851,2021/03/28 13:07:28,7700.0428,4100.0011,1,2,0,0,0,1.500374,3.902941,5.855871199934,1.706144,0.0000273694,6.221625,0.00008380872,,0.000137664799694903,,,,,,,,,,,,27.25624,0.02383292,25,0,26.16854,-0.09628415
852,2021/03/28 13:07:33,7705.0418,4105.0001,1,2,0,0,0,1.500404,3.903712,5.857145099648,1.708225,0.0000273694,6.229748,0.00008380872,,,,,,,,,,,,,,27.1097,-0.08773863,25,0,26.32084,0.04108906
853,2021/03/28 13:07:38,7710.0418,4110.0001,1,2,0,0,0,1.500122,3.90449,5.85721134778,1.710305,0.0000273694,6.237869,0.00008380872,,0.000174237604369409,,,,,,,,,,,,27.26915,-0.02154469,25,0,26.56596,0.1363957
854,2021/03/28 13:07:43,7715.0427,4115.001,1,2,0,0,0,1.500313,3.904966,5.858671254358,1.712386,0.0000273694,6.245995,0.00008380872,,,,,,,,,,,,,,27.53659,0.02236247,25,0,26.61323,0.1336581
855,2021/03/28 13:07:48,7720.0418,4120.0001,1,2,0,0,0,1.500237,3.905718,5.859502655166,1.714467,0.0000273694,6.254119,0.00008380872,,0.000109524902654812,,,,,,,,,,,,27.5456,-0.003899932,25,0,26.38024,-0.0995928
856,2021/03/28 13:07:53,7725.0427,4125.001,1,2,0,0,0,1.500336,3.906463,5.861007071568,1.716547,0.0000273694,6.262245,0.00008380872,,0.000157967893755995,,3.07894992828369,,,,,,,,,,27.358,-0.01039565,25,0,26.17794,-0.1505762
857,2021/03/28 13:07:58,7730.0418,4130.0001,1,2,0,0,0,1.499969,3.906994,5.860369883186,1.718627,0.0000273694,6.270372,0.00008380872,,,,,0.325822204351425,,,,,,,,,27.13559,-0.06446421,25,0,26.29692,-0.1023865
858,2021/03/28 13:08:03,7735.0419,4135.0002,1,2,0,0,0,1.500275,3.907651,5.862551104025,1.720708,0.0000273694,6.278502,0.00008380872,,0.000143320896313526,,,,,,,,,,,,27.2543,0.02345741,25,0,26.56532,0.1036102
859,2021/03/28 13:08:08,7740.0417,4140,1,2,0,0,0,1.500122,3.908346,5.862995818212,1.722788,0.0000273694,6.28663,0.00008380872,,0.000177854293724522,,,,,,,,,,,,27.63425,0.1704764,25,0,26.53317,0.06847143
860,2021/03/28 13:08:13,7745.0418,4145.0001,1,2,0,0,0,1.500122,3.909109,5.864140411298,1.724869,0.0000273694,6.294765,0.00008380872,,0.000150811494677328,,,,,,,,,,,,27.34591,0.07118225,25,0,26.18719,-0.03549874
861,2021/03/28 13:08:18,7750.0419,4150.0002,1,2,0,0,0,1.499886,3.909663,5.864048798418,1.726948,0.0000273694,6.302895,0.00008380872,,,,,,,,,,,,,,27.12636,-0.05459785,25,0,26.38024,0.04539728
862,2021/03/28 13:08:23,7755.042,4155.0003,1,2,0,0,0,1.500046,3.910349,5.865703376054,1.729028,0.0000273694,6.311027,0.00008380872,,0.000150954103446566,,,,,,,,,,,,27.4352,0.06384552,25,0,26.65398,0.1618648
863,2021/03/28 13:08:28,7760.0428,4160.0011,1,2,0,0,0,1.500237,3.911176,5.867690948712,1.731109,0.0000273694,6.319166,0.00008380872,,,,,,,,,,,,,,27.46958,0.1140857,25,0,26.25419,0.03421664
864,2021/03/28 13:08:33,7765.0427,4165.001,1,2,0,0,0,1.500275,3.911827,5.868816252425,1.73319,0.0000273694,6.327304,0.00008380872,,0.000126455604913644,,3.08507108688354,,,,,,,,,,27.12138,-0.08885622,25,0,26.30404,0.006617904
865,2021/03/28 13:08:38,7770.0418,4170.0001,1,2,0,0,0,1.499619,3.912309,5.866972910271,1.735269,0.0000273694,6.335438,0.00008380872,,,,,,,,,,,,,,27.33343,0.0009524822,25,0,26.6161,0.1388979
866,2021/03/28 13:08:43,7775.0417,4175,1,2,0,0,0,1.500099,3.913073,5.869996894227,1.737349,0.0000273694,6.343576,0.00008380872,,0.0000876243284437805,,,,,,,,,,,,27.50701,0.066607,25,0,26.40564,0.07343829
867,2021/03/28 13:08:48,7780.0418,4180.0001,1,2,0,0,0,1.500298,3.913883,5.871990837134,1.73943,0.0000273694,6.351721,0.00008380872,,,,,,,,,,,,,,27.15964,-0.06748259,25,0,26.12871,-0.04089057
868,2021/03/28 13:08:53,7785.0426,4185.0009,1,2,0,0,0,1.500145,3.91461,5.87248261845,1.741512,0.0000273694,6.359868,0.00008380872,,0.000157845395733602,,,,,,,,,,,,27.20165,-0.09764433,25,0,26.56242,0.07791936
869,2021/03/28 13:08:58,7790.0419,4190.0002,1,2,0,0,0,1.500023,3.91495,5.87251504385,1.743592,0.0000273694,6.36801,0.00008380872,,0.000139675204991363,,,,,,,,,,,,27.51394,0.02400041,25,0,26.50513,0.07745385
870,2021/03/28 13:09:03,7795.042,4195.0003,1,2,0,0,0,1.500107,3.915771,5.874075487497,1.745672,0.0000273694,6.376155,0.00008380872,,,,,,,,,,,,,,27.29599,-0.08799195,25,0,26.18701,-0.09034395
871,2021/03/28 13:09:08,7800.0426,4200.0009,1,2,0,0,0,1.50045,3.916545,5.87657994525,1.747753,0.0000273694,6.384305,0.00008380872,,0.000118376199679915,,3.10150909423828,,,,,,,,,,27.13559,-0.1176363,25,0,26.48915,0.01785278
872,2021/03/28 13:09:13,7805.0419,4205.0002,1,2,0,0,0,1.499733,3.917094,5.874595135902,1.749833,0.0000273694,6.392451,0.00008380872,,,,,0.323868185281754,,,,,,,,,27.53313,0.04535019,25,0,26.51724,0.09440482
873,2021/03/28 13:09:18,7810.0418,4210.0001,1,2,0,0,0,1.499832,3.917777,5.876007313464,1.751913,0.0000273694,6.400603,0.00008380872,,0.000106185900222044,,,,,,,,,,,,27.32554,-0.06117046,25,0,26.24512,-0.06793559
874,2021/03/28 13:09:23,7815.0419,4215.0002,1,2,0,0,0,1.500221,3.91851,5.87863099071,1.753994,0.0000273694,6.408753,0.00008380872,,,,,,,,,,,,,,27.22107,-0.09374201,25,0,26.56051,0.05957723
875,2021/03/28 13:09:28,7820.0426,4220.0009,1,2,0,0,0,1.500481,3.919077,5.880500576037,1.756075,0.0000273694,6.41691,0.00008380872,,0.000140931195346639,,,,,,,,,,,,27.38783,-0.04582286,25,0,26.61366,0.06753027
876,2021/03/28 13:09:33,7825.0426,4225.0009,1,2,0,0,0,1.500336,3.919583,5.880691479888,1.758156,0.0000273694,6.425065,0.00008380872,,0.00012436079850886,,,,,,,,,,,,27.5015,0.08510947,25,0,26.5069,-0.03712237
877,2021/03/28 13:09:38,7830.0418,4230.0001,1,2,0,0,0,1.500404,3.92035,5.8821088214,1.760236,0.0000273694,6.43322,0.00008380872,,,,,,,,,,,,,,27.51009,0.07957816,25,0,26.30904,-0.0982362
878,2021/03/28 13:09:43,7835.0427,4235.001,1,2,0,0,0,1.500252,3.92114,5.88269812728,1.762318,0.0000273694,6.441382,0.00008380872,,0.000138208604766987,,,,,,,,,,,,27.12506,-0.02136111,25,0,26.2009,-0.1170689
879,2021/03/28 13:09:48,7840.0427,4240.001,1,2,0,0,0,1.500099,3.921839,5.883146762061,1.764398,0.0000273694,6.449539,0.00008380872,,,,3.14737391471863,,,,,,,,,,27.14691,-0.06821394,25,0,26.37946,0.06066799
880,2021/03/28 13:09:53,7845.0418,4245.0001,1,2,0,0,0,1.500038,3.922266,5.883548046108,1.766478,0.0000273694,6.457698,0.00008380872,,0.000118750802357681,,,,,,,,,,,,27.12926,-0.1244062,25,0,26.46146,0.03554404
881,2021/03/28 13:09:58,7850.0418,4250.0001,1,2,0,0,0,1.499832,3.923013,5.883860433816,1.768559,0.0000273694,6.465858,0.00008380872,,0.000214182597119361,,,,,,,,,,,,27.3002,-0.08946359,25,0,26.6184,-0.0006639957
882,2021/03/28 13:10:03,7855.0426,4255.0009,1,2,0,0,0,1.499962,3.923798,5.885547895676,1.77064,0.0000273694,6.474023,0.00008380872,,,,,,,,,,,,,,27.4686,0.120309,25,0,26.65898,0.05160391
883,2021/03/28 13:10:08,7860.0419,4260.0002,1,2,0,0,0,1.500099,3.924324,5.886874508076,1.772719,0.0000273694,6.482183,0.00008380872,,0.000108549997094087,,,,,,,,,,,,27.52334,0.1361781,25,0,26.422,-0.003732443
884,2021/03/28 13:10:13,7865.0427,4265.001,1,2,0,0,0,1.500351,3.924849,5.888651121999,1.774801,0.0000273694,6.490353,0.00008380872,,,,,,,,,,,,,,27.28447,0.0509119,25,0,26.18971,-0.07361054
885,2021/03/28 13:10:18,7870.0425,4270.0008,1,2,0,0,0,1.500099,3.925637,5.888844138063,1.776881,0.0000273694,6.49852,0.00008380872,,0.000122846002341248,,,,,,,,,,,,27.11214,-0.1072192,25,0,26.23782,0.01046717
886,2021/03/28 13:10:23,7875.0419,4275.0002,1,2,0,0,0,1.499809,3.926342,5.888763068678,1.778962,0.0000273694,6.506689,0.00008380872,,,,,,,,,,,,,,27.10698,-0.1333481,25,0,26.41778,0.01768827
887,2021/03/28 13:10:28,7880.0427,4280.001,1,2,0,0,0,1.500237,3.926808,5.891142653496,1.781043,0.0000273694,6.514858,0.00008380872,,0.000115557602839544,,3.20873093605042,0.312674999237061,,,,,,,,,27.29133,-0.08184791,25,0,26.65221,0.035882
888,2021/03/28 13:10:33,7885.0427,4285.001,1,2,0,0,0,1.499886,3.927445,5.89071977127,1.783122,0.0000273694,6.523025,0.00008380872,,,,,,,,,,,,,,27.42598,0.1123643,25,0,26.60205,0.01689613
889,2021/03/28 13:10:38,7890.0419,4290.0002,1,2,0,0,0,1.499924,3.928353,5.892230945172,1.785201,0.0000273694,6.531192,0.00008380872,,0.000108360996819101,,,,,,,,,,,,27.53772,0.1344955,25,0,26.37234,-0.03878355
890,2021/03/28 13:10:43,7895.0418,4295.0001,1,2,0,0,0,1.499893,3.92896,5.89301960128,1.787282,0.0000273694,6.539364,0.00008380872,,0.000124562997370958,,,,,,,,,,,,27.36931,0.09556174,25,0,26.2605,-0.024423
891,2021/03/28 13:10:48,7900.0427,4300.001,1,2,0,0,0,1.500336,3.929475,5.8955328036,1.789363,0.0000273694,6.547541,0.00008380872,,,,,,,,,,,,,,27.10698,-0.1072931,25,0,26.22553,-0.02517223
892,2021/03/28 13:10:53,7905.0427,4305.001,1,2,0,0,0,1.499794,3.930077,5.894305904138,1.791442,0.0000273694,6.555714,0.00008380872,,0.000182309202500619,,,,,,,,,,,,27.13057,-0.1119936,25,0,26.5126,0.05020559
893,2021/03/28 13:10:58,7910.0427,4310.001,1,2,0,0,0,1.500198,3.930913,5.897147820774,1.793523,0.0000273694,6.563892,0.00008380872,,,,,,,,,,,,,,27.51447,0.007068515,25,0,26.68357,0.1138544
894,2021/03/28 13:11:03,7915.0418,4315.0001,1,2,0,0,0,1.500175,3.931255,5.897570469625,1.795603,0.0000273694,6.572069,0.00008380872,,0.000104022299638018,,3.25936388969421,,,,,,,,,,27.49719,-0.02100945,25,0,26.36019,-0.112263
895,2021/03/28 13:11:08,7920.0418,4320.0001,1,2,0,0,0,1.500099,3.931867,5.898189754833,1.797683,0.0000273694,6.580245,0.00008380872,,,,,,,,,,,,,,27.29486,-0.04961193,25,0,26.193,-0.1587164
896,2021/03/28 13:11:13,7925.0418,4325.0001,1,2,0,0,0,1.500038,3.932761,5.899290944918,1.799763,0.0000273694,6.588427,0.00008380872,,0.0000974552531260997,,,,,,,,,,,,27.14076,-0.0371623,25,0,26.27361,-0.1061851
897,2021/03/28 13:11:18,7930.0419,4330.0002,1,2,0,0,0,1.499908,3.933391,5.899724628028,1.801843,0.0000273694,6.596608,0.00008380872,,0.000138360599521548,,,,,,,,,,,,27.13251,0.002630353,25,0,26.5003,0.09383619
898,2021/03/28 13:11:23,7935.0427,4335.001,1,2,0,0,0,1.500252,3.933955,5.90192385666,1.803924,0.0000273694,6.604791,0.00008380872,,,,,,,,,,,,,,27.53061,0.1208693,25,0,26.63571,0.1144183
899,2021/03/28 13:11:28,7940.0427,4340.001,1,2,0,0,0,1.500122,3.934407,5.902090497654,1.806004,0.0000273694,6.612975,0.00008380872,,0.000103414902696386,,,,,,,,,,,,27.41388,0.08696616,25,0,26.27669,0.002579093
900,2021/03/28 13:11:33,7945.0419,4345.0002,1,2,0,0,0,1.499565,3.935319,5.901266636235,1.808084,0.0000273694,6.621161,0.00008380872,,,,,,,,,,,,,,27.12427,-0.09446025,25,0,26.21436,-0.0101012
901,2021/03/28 13:11:38,7950.0428,4350.0011,1,2,0,0,0,1.499771,3.935948,5.903020667908,1.810165,0.0000273694,6.629352,0.00008380872,,0.000116458199045155,,,,,,,,,,,,27.16728,-0.1202583,25,0,26.48529,0.01744151
902,2021/03/28 13:11:43,7955.0419,4355.0002,1,2,0,0,0,1.499924,3.936389,5.904284334436,1.812244,0.0000273694,6.637535,0.00008380872,,0.00022989499848336,,3.25302600860596,,,,,,,,,,27.4037,-0.04273057,25,0,26.68648,0.07284224
903,2021/03/28 13:11:48,7960.0427,4360.001,1,2,0,0,0,1.500137,3.937077,5.906154879549,1.814326,0.0000273694,6.645728,0.00008380872,,,,,0.308194994926453,,,,,,,,,27.59743,0.07622957,25,0,26.46068,-0.04600763
904,2021/03/28 13:11:53,7965.0419,4365.0002,1,2,0,0,0,1.499718,3.937872,5.905697520096,1.816406,0.0000273694,6.653919,0.00008380872,,0.000154958805069327,,,,,,,,,,,,27.29327,-0.04879117,25,0,26.24126,-0.1378691
905,2021/03/28 13:11:58,7970.0419,4370.0002,1,2,0,0,0,1.499931,3.938355,5.907260753505,1.818486,0.0000273694,6.662113,0.00008380872,,0.000143833705806173,,,,,,,,,,,,27.21106,-0.08750319,25,0,26.57896,-0.02092242
906,2021/03/28 13:12:03,7975.0426,4375.0009,1,2,0,0,0,1.500412,3.938907,5.909983329684,1.820567,0.0000273694,6.670308,0.00008380872,,,,,,,,,,,,,,27.49397,0.09260774,25,0,26.65592,0.02382338
907,2021/03/28 13:12:08,7980.042,4380.0003,1,2,0,0,0,1.500351,3.939451,5.910559247301,1.822647,0.0000273694,6.6785,0.00008380872,,0.000149588900967501,,,,,,,,,,,,27.51949,0.1113343,25,0,26.39678,-0.03973424
908,2021/03/28 13:12:13,7985.0419,4385.0002,1,2,0,0,0,1.500175,3.940406,5.91129857105,1.824727,0.0000273694,6.686696,0.00008380872,,,,,,,,,,,,,,27.22361,0.02997994,25,0,26.16433,-0.08790612
909,2021/03/28 13:12:18,7990.0427,4390.001,1,2,0,0,0,1.499794,3.941018,5.910715150292,1.826808,0.0000273694,6.694896,0.00008380872,,0.000137275899760425,,,,,,,,,,,,27.11961,-0.1005727,25,0,26.31652,0.02824962
910,2021/03/28 13:12:23,7995.0427,4395.001,1,2,0,0,0,1.500412,3.941457,5.913809380284,1.828889,0.0000273694,6.703096,0.00008380872,,,,3.28862905502319,,,,,,,,,,27.10988,-0.1013082,25,0,26.46341,0.04980087
911,2021/03/28 13:12:28,8000.0418,4400.0001,1,2,0,0,0,1.499741,3.942105,5.912136494805,1.830968,0.0000273694,6.711291,0.00008380872,,0.000107216103060637,,,,,,,,,,,,27.40985,-0.02915919,25,0,26.69264,0.07977009
912,2021/03/28 13:12:33,8005.0419,4405.0002,1,2,0,0,0,1.500046,3.942924,5.914567374504,1.833048,0.0000273694,6.719493,0.00008380872,,0.000119607298984192,,,,,,,,,,,,27.55613,0.03219247,25,0,26.49047,-0.09681702
913,2021/03/28 13:12:38,8010.0426,4410.0009,1,2,0,0,0,1.500412,3.94329,5.91655963548,1.835129,0.0000273694,6.7277,0.00008380872,,,,,,,,,,,,,,27.23009,-0.04376054,25,0,26.19931,-0.1439548
914,2021/03/28 13:12:43,8015.0427,4415.001,1,2,0,0,0,1.500259,3.94386,5.91681145974,1.837209,0.0000273694,6.735903,0.00008380872,,0.000109051798062865,,,,,,,,,,,,27.16438,-0.09128988,25,0,26.56781,-0.03359973
915,2021/03/28 13:12:48,8020.0426,4420.0009,1,2,0,0,0,1.500587,3.944633,5.919264999571,1.83929,0.0000273694,6.744111,0.00008380872,,,,,,,,,,,,,,27.49836,0.1041102,25,0,26.6959,0.04647613
916,2021/03/28 13:12:53,8025.0419,4425.0002,1,2,0,0,0,1.500046,3.945394,5.918272488124,1.84137,0.0000273694,6.752315,0.00008380872,,0.000115091599582229,,,,,,,,,,,,27.53868,0.123632,25,0,26.55126,0.03709674
917,2021/03/28 13:12:58,8030.0426,4430.0009,1,2,0,0,0,1.499886,3.945803,5.918254678458,1.843451,0.0000273694,6.760525,0.00008380872,,,,,,,,,,,,,,27.49782,0.07472813,25,0,26.43202,0.06153941
918,2021/03/28 13:13:03,8035.0426,4435.0009,1,2,0,0,0,1.499672,3.946454,5.918386563088,1.845531,0.0000273694,6.768732,0.00008380872,,0.000124838101328351,,,,,,,,,,,,27.36125,-0.07107735,25,0,26.28091,-0.09786844
919,2021/03/28 13:13:08,8040.0419,4440.0002,1,2,0,0,0,1.50016,3.947147,5.92135204352,1.847611,0.0000273694,6.776944,0.00008380872,,,,3.43888092041016,0.302055597305298,,,,,,,,,27.07678,-0.1354098,25,0,26.28073,-0.07781386
920,2021/03/28 13:13:13,8045.042,4445.0003,1,2,0,0,0,1.500427,3.947762,5.923328694374,1.849692,0.0000273694,6.785156,0.00008380872,,0.000148239196278155,,,,,,,,,,,,27.09679,-0.1012558,25,0,26.51436,-0.02133548
921,2021/03/28 13:13:18,8050.0426,4450.0009,1,2,0,0,0,1.500259,3.948133,5.923222066447,1.851773,0.0000273694,6.793372,0.00008380872,,,,,,,,,,,,,,27.38547,0.1041454,25,0,26.63975,0.04649401
922,2021/03/28 13:13:23,8055.0426,4455.0009,1,2,0,0,0,1.500298,3.948903,5.924531273094,1.853853,0.0000273694,6.801588,0.00008380872,,0.0000993647408904508,,,,,,,,,,,,27.47669,0.1322347,25,0,26.40372,-0.01214206
923,2021/03/28 13:13:28,8060.0426,4460.0009,1,2,0,0,0,1.499741,3.949594,5.923368055154,1.855934,0.0000273694,6.809804,0.00008380872,,,,,,,,,,,,,,27.28369,0.08188367,25,0,26.1818,-0.04259646
924,2021/03/28 13:13:33,8065.0426,4465.0009,1,2,0,0,0,1.500084,3.950182,5.925604815288,1.858014,0.0000273694,6.818022,0.00008380872,,0.000111987799755298,,,,,,,,,,,,27.07678,-0.1082677,25,0,26.238,-0.01279175
925,2021/03/28 13:13:38,8070.0425,4470.0008,1,2,0,0,0,1.499985,3.95053,5.92573574205,1.860095,0.0000273694,6.826242,0.00008380872,,0.000112615496618673,,,,,,,,,,,,27.14865,-0.08091033,25,0,26.53781,0.07690609
926,2021/03/28 13:13:43,8075.0418,4475.0001,1,2,0,0,0,1.499962,3.951248,5.926721852576,1.862175,0.0000273694,6.83446,0.00008380872,,,,,,,,,,,,,,27.50818,0.01638889,25,0,26.61323,0.1054108
927,2021/03/28 13:13:48,8080.0418,4480.0001,1,2,0,0,0,1.500183,3.952082,5.928846231006,1.864256,0.0000273694,6.842683,0.00008380872,,0.000158153299707919,,3.39724397659302,,,,,,,,,,27.45958,-0.03013372,25,0,26.30826,-0.09913981
928,2021/03/28 13:13:53,8085.0419,4485.0002,1,2,0,0,0,1.500137,3.952601,5.929443006337,1.866336,0.0000273694,6.850905,0.00008380872,,,,,,,,,,,,,,27.13075,-0.1242411,25,0,26.30631,-0.09332359
929,2021/03/28 13:13:58,8090.0419,4490.0002,1,2,0,0,0,1.500214,3.953123,5.930530468322,1.868416,0.0000273694,6.859128,0.00008380872,,0.000107155501609668,,,,,,,,,,,,27.27064,-0.09299338,25,0,26.69554,0.03138542
930,2021/03/28 13:14:03,8095.0419,4495.0002,1,2,0,0,0,1.500038,3.953821,5.930881745198,1.870497,0.0000273694,6.867352,0.00008380872,,0.000155968198669143,,,,,,,,,,,,27.53044,0.06435573,25,0,26.51454,-0.06013572
931,2021/03/28 13:14:08,8100.0427,4500.001,1,2,0,0,0,1.499832,3.954561,5.931177133752,1.872578,0.0000273694,6.875581,0.00008380872,,,,,,,,,,,,,,27.228,-0.05203545,25,0,26.23995,-0.1433343
932,2021/03/28 13:14:13,8105.0418,4505.0001,1,2,0,0,0,1.499779,3.954987,5.931606447873,1.874658,0.0000273694,6.883809,0.00008380872,,0.000113825502921827,,,,,,,,,,,,27.15918,-0.08908093,25,0,26.61953,-0.01137197
933,2021/03/28 13:14:18,8110.0419,4510.0002,1,2,0,0,0,1.499947,3.955483,5.933014859401,1.876739,0.0000273694,6.892038,0.00008380872,,,,,,,,,,,,,,27.55822,0.07384181,25,0,26.61355,-0.01502514
934,2021/03/28 13:14:23,8115.0425,4515.0008,1,2,0,0,0,1.5,3.956343,5.9345145,1.87882,0.0000273694,6.90027,0.00008380872,,0.000106864601548295,,,,,,,,,,,,27.25466,-0.02527773,25,0,26.22394,-0.136556
935,2021/03/28 13:14:28,8120.0427,4520.001,1,2,0,0,0,1.50016,3.956836,5.93588709376,1.8809,0.0000273694,6.908503,0.00008380872,,,,3.37659692764282,,,,,,,,,,27.24624,-0.1044601,25,0,26.65688,0.006558299
936,2021/03/28 13:14:33,8125.0426,4525.0009,1,2,0,0,0,1.499947,3.957484,5.936016253348,1.882981,0.0000273694,6.916736,0.00008380872,,,,,0.290604591369629,,,,,,,,,27.57648,0.03562331,25,0,26.54645,-0.07334471
937,2021/03/28 13:14:38,8130.0428,4530.0011,1,2,0,0,0,1.499847,3.958024,5.936430422328,1.885061,0.0000273694,6.924969,0.00008380872,,0.0000808037875685841,,,,,,,,,,,,27.23624,-0.03391862,25,0,26.2482,-0.1318598
938,2021/03/28 13:14:43,8135.0419,4535.0002,1,2,0,0,0,1.500504,3.95869,5.94003017976,1.887141,0.0000273694,6.933202,0.00008380872,,,,,,,,,,,,,,27.15384,-0.1009446,25,0,26.5786,-0.02992809
939,2021/03/28 13:14:48,8140.0427,4540.001,1,2,0,0,0,1.500298,3.959454,5.940360917292,1.889222,0.0000273694,6.941442,0.00008380872,,0.00012173750292277,,,,,,,,,,,,27.53157,0.09076476,25,0,26.48721,-0.01587451
940,2021/03/28 13:14:53,8145.0426,4545.0009,1,2,0,0,0,1.500099,3.959676,5.939906007924,1.891303,0.0000273694,6.949681,0.00008380872,,0.000120114702440333,,,,,,,,,,,,27.1461,-0.07929742,25,0,26.24335,-0.1306003
941,2021/03/28 13:14:58,8150.0418,4550.0001,1,2,0,0,0,1.500259,3.960475,5.941738263025,1.893383,0.0000273694,6.957916,0.00008380872,,,,,,,,,,,,,,27.34722,-0.0408119,25,0,26.70107,0.0569725
942,2021/03/28 13:15:03,8155.0418,4555.0001,1,2,0,0,0,1.500427,3.961188,5.943473427276,1.895463,0.0000273694,6.966154,0.00008380872,,0.0000972936468315311,,,,,,,,,,,,27.17322,-0.05770087,25,0,26.17081,-0.07111967
943,2021/03/28 13:15:08,8160.0418,4560.0001,1,2,0,0,0,1.500252,3.961549,5.943321810348,1.897544,0.0000273694,6.974398,0.00008380872,,,,3.40489411354065,,,,,,,,,,27.44361,0.06672621,25,0,26.66241,0.1513964
944,2021/03/28 13:15:13,8165.0417,4565,1,2,0,0,0,1.500275,3.962329,5.944583140475,1.899624,0.0000273694,6.982639,0.00008380872,,0.000136727103381418,,,,,,,,,,,,27.09793,0.03014445,25,0,26.15235,-0.08997738
945,2021/03/28 13:15:18,8170.0418,4570.0001,1,2,0,0,0,1.499924,3.962892,5.944036820208,1.901704,0.0000273694,6.990885,0.00008380872,,0.000193922096514143,,,,,,,,,,,,27.35397,0.08029044,25,0,26.63667,0.05821526
946,2021/03/28 13:15:23,8175.0418,4575.0001,1,2,0,0,0,1.500084,3.963643,5.945797446012,1.903785,0.0000273694,6.99913,0.00008380872,,,,,,,,,,,,,,26.97819,-0.09613156,25,0,26.26033,-0.1073945
947,2021/03/28 13:15:28,8180.0426,4580.0009,1,2,0,0,0,1.500137,3.96407,5.94664807759,1.905866,0.0000273694,7.007379,0.00008380872,,0.000108082400402054,,,,,,,,,,,,27.45958,0.04344463,25,0,26.50048,0.07691085
948,2021/03/28 13:15:33,8185.0427,4585.001,1,2,0,0,0,1.49987,3.964656,5.94646859472,1.907947,0.0000273694,7.015627,0.00008380872,,,,,,,,,,,,,,27.00242,-0.09363711,25,0,26.18488,-0.01814902
949,2021/03/28 13:15:38,8190.042,4590.0003,1,2,0,0,0,1.49987,3.965326,5.94747350762,1.910027,0.0000273694,7.023875,0.00008380872,,0.000151002896018326,,,,,,,,,,,,27.39564,0.07743061,25,0,26.57166,0.1309794
950,2021/03/28 13:15:43,8195.0427,4595.001,1,2,0,0,0,1.500183,3.966043,5.949790285869,1.912108,0.0000273694,7.032127,0.00008380872,,0.000153699598740786,,,,,,,,,,,,27.09906,0.02533734,25,0,26.13211,-0.07922113
951,2021/03/28 13:15:48,8200.0418,4600.0001,1,2,0,0,0,1.500076,3.966455,5.94998395058,1.914188,0.0000273694,7.040377,0.00008380872,,,,3.38119101524353,,,,,,,,,,27.31229,0.07368803,25,0,26.59493,0.09388208
952,2021/03/28 13:15:53,8205.0427,4605.001,1,2,0,0,0,1.499969,3.967094,5.950518020086,1.916268,0.0000273694,7.04863,0.00008380872,,0.000122029901831411,,,0.290306389331818,,,,,,,,,27.07405,-0.0733,25,0,26.19966,-0.1357126
953,2021/03/28 13:15:58,8210.0427,4610.001,1,2,0,0,0,1.500023,3.967817,5.951816759791,1.918349,0.0000273694,7.056884,0.00008380872,,,,,,,,,,,,,,27.39451,0.01039267,25,0,26.49223,0.07048965
954,2021/03/28 13:16:03,8215.0426,4615.0009,1,2,0,0,0,1.500038,3.968411,5.952767299618,1.920429,0.0000273694,7.065137,0.00008380872,,0.00016462299390696,,,,,,,,,,,,26.99838,-0.06465197,25,0,26.23782,-0.02026021
955,2021/03/28 13:16:08,8220.0426,4620.0009,1,2,0,0,0,1.500122,3.968882,5.953807203604,1.922509,0.0000273694,7.073394,0.00008380872,,,,,,,,,,,,,,27.44651,0.1183146,25,0,26.50874,0.09406149
956,2021/03/28 13:16:13,8225.0427,4625.001,1,2,0,0,0,1.499809,3.969532,5.953539819388,1.92459,0.0000273694,7.081653,0.00008380872,,0.0000966645966400392,,,,,,,,,,,,27.03946,-0.07341802,25,0,26.36441,-0.09575903
957,2021/03/28 13:16:18,8230.0417,4630,1,2,0,0,0,1.500351,3.970319,5.956872081969,1.92667,0.0000273694,7.089913,0.00008380872,,0.000164817392942496,,,,,,,,,,,,27.42424,0.03261745,25,0,26.26571,-0.06970346
958,2021/03/28 13:16:23,8235.0428,4635.0011,1,2,0,0,0,1.500175,3.97087,5.95699990225,1.928751,0.0000273694,7.098175,0.00008380872,,,,,,,,,,,,,,27.30617,-0.0194335,25,0,26.61726,0.1206893
959,2021/03/28 13:16:28,8240.0427,4640.001,1,2,0,0,0,1.500046,3.97131,5.95714768026,1.930831,0.0000273694,7.106433,0.00008380872,,0.000134361500386149,,,,,,,,,,,,27.03737,-0.03110349,25,0,26.32672,-0.07563829
960,2021/03/28 13:16:33,8245.0426,4645.0009,1,2,0,0,0,1.500046,3.972085,5.95831021591,1.932912,0.0000273694,7.114697,0.00008380872,,0.000157052796566859,,3.52459192276001,,,,,,,,,,27.44845,0.05481184,25,0,26.4395,-0.02742767
961,2021/03/28 13:16:38,8250.0418,4650.0001,1,2,0,0,0,1.500084,3.972626,5.959272700584,1.934992,0.0000273694,7.12296,0.00008380872,,,,,,,,,,,,,,27.02913,-0.1459724,25,0,26.42526,0.06921291
962,2021/03/28 13:16:43,8255.0427,4655.001,1,2,0,0,0,1.500237,3.972925,5.960329083225,1.937073,0.0000273694,7.131227,0.00008380872,,0.000142710297950543,,,,,,,,,,,,27.46492,0.05262375,25,0,26.23028,-0.1293314
963,2021/03/28 13:16:48,8260.042,4660.0003,1,2,0,0,0,1.500313,3.973551,5.961570221463,1.939153,0.0000273694,7.139495,0.00008380872,,0.00014124100562185,,,,,,,,,,,,27.0299,-0.09363234,25,0,26.52991,-0.03149092
964,2021/03/28 13:16:53,8265.0418,4665.0001,1,2,0,0,0,1.50016,3.974545,5.9624534272,1.941234,0.0000273694,7.147764,0.00008380872,,,,,,,,,,,,,,27.32976,0.0273025,25,0,26.44354,-0.05472958
965,2021/03/28 13:16:58,8270.0427,4670.001,1,2,0,0,0,1.500175,3.975173,5.963455155275,1.943315,0.0000273694,7.156035,0.00008380872,,,,,,,,,,,,,,27.21894,0.06857038,25,0,26.3173,-0.08075118
966,2021/03/28 13:17:03,8275.0427,4675.001,1,2,0,0,0,1.500084,3.975611,5.963750451324,1.945396,0.0000273694,7.164308,0.00008380872,,0.0000985458100331016,,,,,,,,,,,,27.29019,0.03426552,25,0,26.53009,0.08105874
967,2021/03/28 13:17:08,8280.0427,4680.001,1,2,0,0,0,1.500298,3.976092,5.965322875416,1.947476,0.0000273694,7.172576,0.00008380872,,0.000111317698610947,,,,,,,,,,,,27.17096,-0.004908442,25,0,26.34078,0.01131475
968,2021/03/28 13:17:13,8285.0428,4685.0011,1,2,0,0,0,1.500404,3.976926,5.966995678104,1.949556,0.0000273694,7.180849,0.00008380872,,,,3.48153710365295,,,,,,,,,,27.30246,-0.0586313,25,0,26.51681,0.07371902
969,2021/03/28 13:17:18,8290.0418,4690.0001,1,2,0,0,0,1.500183,3.977422,5.966860868226,1.951636,0.0000273694,7.189123,0.00008380872,,,,,0.292629688978195,,,,,,,,,27.33898,0.005217791,25,0,26.32998,-0.0726372
970,2021/03/28 13:17:23,8295.0418,4695.0001,1,2,0,0,0,1.499962,3.977963,5.966793337406,1.953717,0.0000273694,7.197397,0.00008380872,,0.0000963334314292297,,,,,,,,,,,,27.25905,-0.05384266,25,0,26.57035,0.05701363
971,2021/03/28 13:17:28,8300.0426,4700.0009,1,2,0,0,0,1.500328,3.978646,5.969273995888,1.955798,0.0000273694,7.205676,0.00008380872,,,,,,,,,,,,,,27.38197,0.08445263,25,0,26.30861,-0.1079822
972,2021/03/28 13:17:33,8305.0426,4705.0009,1,2,0,0,0,1.49987,3.979382,5.96855568034,1.957878,0.0000273694,7.213954,0.00008380872,,0.0000807240867288783,,,,,,,,,,,,27.13899,-0.01403868,25,0,26.61532,0.07268608
973,2021/03/28 13:17:38,8310.042,4710.0003,1,2,0,0,0,1.499931,3.979773,5.969384895663,1.959958,0.0000273694,7.22223,0.00008380872,,,,,,,,,,,,,,27.47895,0.1406258,25,0,26.28127,-0.1012093
974,2021/03/28 13:17:43,8315.0427,4715.001,1,2,0,0,0,1.500046,3.980579,5.971051606634,1.96204,0.0000273694,7.230517,0.00008380872,,0.000109107299067546,,,,,,,,,,,,27.05354,-0.03307045,25,0,26.66952,0.09630084
975,2021/03/28 13:17:48,8320.0418,4720.0001,1,2,0,0,0,1.499794,3.981028,5.970721908232,1.96412,0.0000273694,7.238797,0.00008380872,,,,,,,,,,,,,,27.29345,0.05419075,25,0,26.55144,0.09212613
976,2021/03/28 13:17:53,8325.0426,4725.0009,1,2,0,0,0,1.500008,3.981798,5.972728854384,1.9662,0.0000273694,7.247079,0.00008380872,,0.000099561846582219,,3.35274195671082,,,,,,,,,,27.53405,0.1465666,25,0,26.22067,-0.07460356
