Repository: HVES-Battery-Testing-Consortium/LG-HG2

# Battery Testing Consortium (BTC)
The Battery Testing Consortium (BTC) has been developed within the High Voltage and Energy Storage Lab at Oxford Brookes University to provide accurate and comprehensive cell data to Formula Student Electric teams. Through the BTC, we aim to provide FS teams with information for improved and informed decisions for cell selection, pack architecture design, thermal cooling requirements, and end of life predictions. A range of tests are completed to provide a comprehensive electrochemical lithium-ion characterisation for modelling, validation, and battery management parameterisation.

File: Data/Round1/LG_HG2/Package 1/210328_FSD_PseuOCV_LGHG2_1_25C/210328_FSD_PseuOCV_LGHG2_1_25C_Channel_2_Wb_1.CSV (part 6 of 36)
Data_Point,Date_Time,Test_Time(s),Step_Time(s),Cycle_Index,Step_Index,TC_Counter1,TC_Counter2,TC_Counter3,Current(A),Voltage(V),Power(W),Charge_Capacity(Ah),Discharge_Capacity(Ah),Charge_Energy(Wh),Discharge_Energy(Wh),ACR(Ohm),dV/dt(V/s),Internal_Resistance(Ohm),dQ/dV(Ah/V),dV/dQ(V/Ah),MetaCode_MV_UD1,MetaCode_MV_UD2,MetaCode_MV_UD3,MetaCode_MV_UD4,MetaCode_MV_UD5,MetaCode_MV_UD6,MetaCode_MV_UD7,MetaCode_MV_UD8,Aux_Temperature_1(C),Aux_dT/dt_1(C),Aux_Temperature_2(C),Aux_dT/dt_2(C),Aux_Temperature_3(C),Aux_dT/dt_3(C)
977,2021/03/28 13:17:58,8330.0419,4730.0002,1,2,0,0,0,1.500107,3.982244,5.973792100108,1.96828,0.0000273694,7.255362,0.00008380872,,,,,,,,,,,,,,27.20509,0.06039321,25,0,26.43641,-0.0160408
978,2021/03/28 13:18:03,8335.0418,4735.0001,1,2,0,0,0,1.499931,3.982782,5.973898188042,1.970361,0.0000273694,7.263648,0.00008380872,,0.000113332898763474,,,,,,,,,,,,27.11767,0.0009047985,25,0,26.66935,0.08543074
979,2021/03/28 13:18:08,8340.0418,4740.0001,1,2,0,0,0,1.499886,3.983551,5.974872375186,1.97244,0.0000273694,7.271932,0.00008380872,,,,,,,,,,,,,,27.48818,-0.06760597,25,0,26.23202,-0.07881522
980,2021/03/28 13:18:13,8345.042,4745.0003,1,2,0,0,0,1.499817,3.984281,5.975692376577,1.974521,0.0000273694,7.280221,0.00008380872,,0.0000925914064282551,,,,,,,,,,,,27.08003,-0.07292569,25,0,26.62779,0.09155989
981,2021/03/28 13:18:18,8350.0417,4750,1,2,0,0,0,1.499969,3.984652,5.976854475788,1.976601,0.0000273694,7.28851,0.00008380872,,,,,,,,,,,,,,27.41212,0.0935632,25,0,26.39176,0.06260931
982,2021/03/28 13:18:23,8355.0417,4755,1,2,0,0,0,1.499794,3.985275,5.97709153335,1.978682,0.0000273694,7.296803,0.00008380872,,0.000104188802652061,,,,,,,,,,,,27.02297,-0.09378135,25,0,26.39062,0.01059651
983,2021/03/28 13:18:28,8360.0426,4760.0009,1,2,0,0,0,1.500061,3.986102,5.979396152222,1.980763,0.0000273694,7.305097,0.00008380872,,,,,,,,,,,,,,27.46072,0.1174062,25,0,26.60126,0.1109391
984,2021/03/28 13:18:33,8365.0426,4765.0009,1,2,0,0,0,1.500252,3.986763,5.981149164276,1.982843,0.0000273694,7.313389,0.00008380872,,0.000108132902823854,,3.41725397109985,,,,,,,,,,27.24561,0.06002367,25,0,26.22911,-0.05335927
985,2021/03/28 13:18:38,8370.042,4770.0003,1,2,0,0,0,1.500084,3.987202,5.981137924968,1.984923,0.0000273694,7.321681,0.00008380872,,,,,0.29327329993248,,,,,,,,,27.14787,0.01252651,25,0,26.57974,0.1081991
986,2021/03/28 13:18:43,8375.0419,4775.0002,1,2,0,0,0,1.500351,3.987643,5.982864162693,1.987004,0.0000273694,7.329979,0.00008380872,,0.000129097097669728,,,,,,,,,,,,27.44633,0.1153737,25,0,26.4089,-0.006786585
987,2021/03/28 13:18:48,8380.0426,4780.0009,1,2,0,0,0,1.500145,3.988569,5.983431842505,1.989085,0.0000273694,7.338278,0.00008380872,,0.000183766198460944,,,,,,,,,,,,27.06079,-0.04216254,25,0,26.39289,-0.07335722
988,2021/03/28 13:18:53,8385.0418,4785.0001,1,2,0,0,0,1.500099,3.989263,5.984289437037,1.991166,0.0000273694,7.346579,0.00008380872,,,,,,,,,,,,,,27.35686,0.08378208,25,0,26.63245,0.05948603
989,2021/03/28 13:18:58,8390.0418,4790.0001,1,2,0,0,0,1.500221,3.989722,5.985464728562,1.993247,0.0000273694,7.35488,0.00008380872,,0.000127460996736772,,,,,,,,,,,,27.29635,0.03816724,25,0,26.25859,-0.1063776
990,2021/03/28 13:19:03,8395.0427,4795.001,1,2,0,0,0,1.5,3.990298,5.985447,1.995327,0.0000273694,7.363182,0.00008380872,,,,,,,,,,,,,,27.12056,-0.08722305,25,0,26.60934,-0.01172662
991,2021/03/28 13:19:08,8400.0419,4800.0002,1,2,0,0,0,1.500183,3.991056,5.987314363248,1.997408,0.0000273694,7.371484,0.00008380872,,0.000102022801002022,,,,,,,,,,,,27.49203,0.05679429,25,0,26.4191,-0.0543654
992,2021/03/28 13:19:13,8405.042,4805.0003,1,2,0,0,0,1.500259,3.991657,5.988519339163,1.999489,0.0000273694,7.379791,0.00008380872,,,,3.3014760017395,,,,,,,,,,27.09117,-0.1297623,25,0,26.53009,0.00348568
993,2021/03/28 13:19:18,8410.0426,4810.0009,1,2,0,0,0,1.500145,3.992326,5.98906788727,2.00157,0.0000273694,7.388096,0.00008380872,,0.000111936897155829,,,,,,,,,,,,27.49546,0.0879699,25,0,26.41542,0.05923033
994,2021/03/28 13:19:23,8415.0426,4815.0009,1,2,0,0,0,1.500099,3.992938,5.989802300862,2.00365,0.0000273694,7.396403,0.00008380872,,,,,,,,,,,,,,27.13401,-0.04980564,25,0,26.52316,0.07243097
995,2021/03/28 13:19:28,8420.0419,4820.0002,1,2,0,0,0,1.499969,3.993558,5.990213199702,2.00573,0.0000273694,7.404709,0.00008380872,,0.0000945491410675459,,,,,,,,,,,,27.49125,0.1342654,25,0,26.55357,0.07888556
996,2021/03/28 13:19:33,8425.0419,4825.0002,1,2,0,0,0,1.50016,3.994044,5.99170504704,2.007811,0.0000273694,7.41302,0.00008380872,,,,,,,,,,,,,,27.13287,0.02893865,25,0,26.20873,-0.08005023
997,2021/03/28 13:19:38,8430.0421,4830.0004,1,2,0,0,0,1.500023,3.994628,5.992033876444,2.009892,0.0000273694,7.421332,0.00008380872,,0.000111872599518392,,,,,,,,,,,,27.08197,0.01236081,25,0,26.57782,0.09692311
998,2021/03/28 13:19:43,8435.042,4835.0003,1,2,0,0,0,1.499962,3.995511,5.993114670582,2.011973,0.0000273694,7.429644,0.00008380872,,,,,,,,,,,,,,27.38048,0.1101613,25,0,26.64187,0.1259094
999,2021/03/28 13:19:48,8440.0419,4840.0002,1,2,0,0,0,1.500023,3.996076,5.994205909748,2.014053,0.0000273694,7.437957,0.00008380872,,0.000111564397229813,,,,,,,,,,,,27.50773,0.08939326,25,0,26.5772,0.1274049
1000,2021/03/28 13:19:53,8445.0418,4845.0001,1,2,0,0,0,1.499924,3.996503,5.994450765772,2.016133,0.0000273694,7.446268,0.00008380872,,,,3.335205078125,,,,,,,,,,27.46284,0.0458616,25,0,26.40408,-0.07644832
1001,2021/03/28 13:19:58,8450.0419,4850.0002,1,2,0,0,0,1.499779,3.997305,5.995074095595,2.018214,0.0000273694,7.454588,0.00008380872,,0.000113031201181002,,,0.301032394170761,,,,,,,,,27.18263,-0.04188955,25,0,26.20873,-0.1420724
1002,2021/03/28 13:20:03,8455.0427,4855.001,1,2,0,0,0,1.500038,3.998013,5.997171424494,2.020295,0.0000273694,7.462905,0.00008380872,,,,,,,,,,,,,,26.9219,-0.1262528,25,0,26.36774,-0.09749353
1003,2021/03/28 13:20:08,8460.0427,4860.001,1,2,0,0,0,1.499847,3.99872,5.99746819584,2.022376,0.0000273694,7.471225,0.00008380872,,0.000131142602185719,,,,,,,,,,,,27.40194,0.09429574,25,0,26.64913,0.04775763
1004,2021/03/28 13:20:13,8465.0428,4865.0011,1,2,0,0,0,1.500076,3.999084,5.998929930384,2.024457,0.0000273694,7.479548,0.00008380872,,,,,,,,,,,,,,27.35221,0.08253515,25,0,26.22199,-0.09976685
1005,2021/03/28 13:20:18,8470.042,4870.0003,1,2,0,0,0,1.499847,3.999705,5.998945545135,2.026538,0.0000273694,7.48787,0.00008380872,,0.000107037099951413,,,,,,,,,,,,26.97126,-0.05524695,25,0,26.2605,-0.1153845
1006,2021/03/28 13:20:23,8475.0428,4875.0011,1,2,0,0,0,1.499962,4.000546,6.000666979252,2.028619,0.0000273694,7.496195,0.00008380872,,0.00012195500312373,,,,,,,,,,,,27.15289,0.0663656,25,0,26.57765,0.1065552
1007,2021/03/28 13:20:28,8480.042,4880.0003,1,2,0,0,0,1.499596,4.001189,6.000167019644,2.0307,0.0000273694,7.504519,0.00008380872,,,,,,,,,,,,,,27.42732,0.1415026,25,0,26.47527,0.03716826
1008,2021/03/28 13:20:33,8485.042,4885.0003,1,2,0,0,0,1.500061,4.001772,6.002902108092,2.03278,0.0000273694,7.512843,0.00008380872,,0.000123142599477433,,3.21947407722473,,,,,,,,,,27.22528,0.07043779,25,0,26.18024,-0.05629003
1009,2021/03/28 13:20:38,8490.0418,4890.0001,1,2,0,0,0,1.499924,4.002275,6.0031083271,2.034861,0.0000273694,7.52117,0.00008380872,,,,,,,,,,,,,,26.95494,-0.07611513,25,0,26.23704,0.05277634
1010,2021/03/28 13:20:43,8495.0428,4895.0011,1,2,0,0,0,1.49968,4.003215,6.0035414712,2.036942,0.0000273694,7.529501,0.00008380872,,0.000128277199110016,,,,,,,,,,,,27.0055,-0.1016855,25,0,26.47279,0.06947279
1011,2021/03/28 13:20:48,8500.0427,4900.001,1,2,0,0,0,1.499886,4.003799,6.005242066914,2.039023,0.0000273694,7.537831,0.00008380872,,0.000136645496240817,,,,,,,,,,,,27.33686,-0.009133816,25,0,26.6053,0.09318113
1012,2021/03/28 13:20:53,8505.042,4905.0003,1,2,0,0,0,1.500511,4.004319,6.008524707009,2.041104,0.0000273694,7.546164,0.00008380872,,,,,,,,,,,,,,27.32056,-0.01909256,25,0,26.24012,-0.1036698
1013,2021/03/28 13:20:58,8510.0428,4910.0011,1,2,0,0,0,1.500076,4.005027,6.007844882052,2.043185,0.0000273694,7.554499,0.00008380872,,0.000156873400555924,,,,,,,,,,,,26.94879,-0.1262641,25,0,26.20239,-0.09754837
1014,2021/03/28 13:21:03,8515.042,4915.0003,1,2,0,0,0,1.50016,4.005864,6.00943693824,2.045265,0.0000273694,7.562829,0.00008380872,,,,,,,,,,,,,,27.13885,-0.07484734,25,0,26.58494,0.03847599
1015,2021/03/28 13:21:08,8520.0427,4920.001,1,2,0,0,0,1.499931,4.006282,6.009146566542,2.047346,0.0000273694,7.571165,0.00008380872,,0.000145557292853482,,,,,,,,,,,,27.42923,0.07618546,25,0,26.44159,-0.06388307
1016,2021/03/28 13:21:13,8525.0428,4925.0011,1,2,0,0,0,1.50016,4.006902,6.01099410432,2.049427,0.0000273694,7.579503,0.00008380872,,0.000134518995764665,,3.17769289016724,0.313041895627975,,,,,,,,,27.10504,-0.0603807,25,0,26.15235,-0.1450336
1017,2021/03/28 13:21:18,8530.0421,4930.0004,1,2,0,0,0,1.500198,4.007658,6.012280516284,2.051507,0.0000273694,7.587839,0.00008380872,,,,,,,,,,,,,,26.97836,-0.1035023,25,0,26.43851,-0.06804466
1018,2021/03/28 13:21:23,8535.042,4935.0003,1,2,0,0,0,1.500107,4.008533,6.013228413031,2.053588,0.0000273694,7.596179,0.00008380872,,0.000164935205248185,,,,,,,,,,,,27.30133,0.08570731,25,0,26.64088,0.07253587
1019,2021/03/28 13:21:28,8540.0428,4940.0011,1,2,0,0,0,1.500122,4.008889,6.013822584458,2.055669,0.0000273694,7.604522,0.00008380872,,0.000158354203449562,,,,,,,,,,,,27.40872,0.1113039,25,0,26.32137,-0.05091906
1020,2021/03/28 13:21:33,8545.0418,4945.0001,1,2,0,0,0,1.499908,4.009629,6.014074614132,2.057748,0.0000273694,7.612857,0.00008380872,,,,,,,,,,,,,,27.13075,0.02221584,25,0,26.19948,-0.08900702
1021,2021/03/28 13:21:38,8550.0429,4950.0012,1,2,0,0,0,1.499817,4.010459,6.014954586003,2.059829,0.0000273694,7.621206,0.00008380872,,0.000113232403236907,,,,,,,,,,,,27.10363,-0.02861977,25,0,26.56391,0.08254349
1022,2021/03/28 13:21:43,8555.0421,4955.0004,1,2,0,0,0,1.500023,4.011202,6.016895257646,2.06191,0.0000273694,7.62955,0.00008380872,,0.000161079398822039,,,,,,,,,,,,27.46185,0.1142687,25,0,26.63798,0.1233673
1023,2021/03/28 13:21:48,8560.0418,4960.0001,1,2,0,0,0,1.500023,4.01167,6.01759726841,2.06399,0.0000273694,7.637894,0.00008380872,,,,3.13162708282471,,,,,,,,,,27.41633,0.1143354,25,0,26.33611,0.01886785
1024,2021/03/28 13:21:53,8565.042,4965.0003,1,2,0,0,0,1.49987,4.012307,6.01793890009,2.066071,0.0000273694,7.646242,0.00008380872,,0.000143846496939659,,,,,,,,,,,,27.03719,-0.1032031,25,0,26.37638,0.0189507
1025,2021/03/28 13:21:58,8570.0422,4970.0005,1,2,0,0,0,1.500122,4.013209,6.020303111498,2.068151,0.0000273694,7.654591,0.00008380872,,0.000164147699251771,,,,,,,,,,,,27.29942,0.009192228,25,0,26.7457,0.1515681
1026,2021/03/28 13:22:03,8575.0421,4975.0004,1,2,0,0,0,1.499886,4.013825,6.02027992395,2.070232,0.0000273694,7.662941,0.00008380872,,,,,,,,,,,,,,27.49125,0.08144617,25,0,26.43968,0.03933847
1027,2021/03/28 13:22:08,8580.0429,4980.0012,1,2,0,0,0,1.500298,4.014382,6.022769285836,2.072313,0.0000273694,7.671295,0.00008380872,,0.000138596398755908,,,,,,,,,,,,27.10907,-0.0916636,25,0,26.20625,-0.04285395
1028,2021/03/28 13:22:13,8585.0428,4985.0011,1,2,0,0,0,1.499695,4.015081,6.021396900295,2.074394,0.0000273694,7.679649,0.00008380872,,,,,,,,,,,,,,27.11232,-0.09675741,25,0,26.58685,0.06769896
1029,2021/03/28 13:22:18,8590.0427,4990.001,1,2,0,0,0,1.500046,4.015956,6.024118733976,2.076475,0.0000273694,7.688004,0.00008380872,,0.000160592797328718,,,,,,,,,,,,27.49949,0.054003,25,0,26.61164,0.1075059
1030,2021/03/28 13:22:23,8595.042,4995.0003,1,2,0,0,0,1.500145,4.016389,6.025165876405,2.078555,0.0000273694,7.69636,0.00008380872,,0.000141351207275875,,,,,,,,,,,,27.23175,-0.07648587,25,0,26.26508,-0.07435262
1031,2021/03/28 13:22:28,8600.0427,5000.001,1,2,0,0,0,1.499969,4.016994,6.025366473186,2.080636,0.0000273694,7.704719,0.00008380872,,,,3.00760293006897,0.327866286039352,,,,,,,,,27.10022,-0.08727074,25,0,26.56763,0.07053494
1032,2021/03/28 13:22:33,8605.043,5005.0013,1,2,0,0,0,1.500328,4.017897,6.028163370216,2.082717,0.0000273694,7.713079,0.00008380872,,0.000116198003524914,,,,,,,,,,,,27.43099,0.06319225,25,0,26.5003,0.1056015
1033,2021/03/28 13:22:38,8610.0428,5010.0011,1,2,0,0,0,1.500374,4.0188,6.0297030312,2.084798,0.0000273694,7.721442,0.00008380872,,0.000196557899471372,,,,,,,,,,,,27.12251,-0.09232879,25,0,26.19123,-0.04351676
1034,2021/03/28 13:22:43,8615.042,5015.0003,1,2,0,0,0,1.499847,4.019261,6.028276553067,2.086879,0.0000273694,7.729805,0.00008380872,,,,,,,,,,,,,,27.16516,-0.06601691,25,0,26.6184,0.1096177
1035,2021/03/28 13:22:48,8620.0419,5020.0002,1,2,0,0,0,1.500275,4.019883,6.030929967825,2.08896,0.0000273694,7.738171,0.00008380872,,0.000166663405252621,,,,,,,,,,,,27.43827,0.04122496,25,0,26.53607,0.09471059
1036,2021/03/28 13:22:53,8625.043,5025.0013,1,2,0,0,0,1.500481,4.020779,6.033102494699,2.091042,0.0000273694,7.74654,0.00008380872,,0.00014501869736705,,,,,,,,,,,,27.21605,-0.07906854,25,0,26.21373,-0.0769484
1037,2021/03/28 13:22:58,8630.042,5030.0003,1,2,0,0,0,1.500214,4.021604,6.033266623256,2.093123,0.0000273694,7.754907,0.00008380872,,,,,,,,,,,,,,27.12478,-0.08307874,25,0,26.57085,0.08140683
1038,2021/03/28 13:23:03,8635.0427,5035.001,1,2,0,0,0,1.500122,4.022117,6.033666198274,2.095204,0.0000273694,7.763276,0.00008380872,,0.000126449202070944,,3.0044059753418,,,,,,,,,,27.40388,0.06536186,25,0,26.38772,0.0632745
1039,2021/03/28 13:23:08,8640.043,5040.0013,1,2,0,0,0,1.500122,4.022726,6.034579772572,2.097285,0.0000273694,7.771648,0.00008380872,,,,,,,,,,,,,,26.9415,-0.09107411,25,0,26.18797,-0.01112163
1040,2021/03/28 13:23:13,8645.0421,5045.0004,1,2,0,0,0,1.499779,4.02348,6.03433081092,2.099365,0.0000273694,7.780017,0.00008380872,,0.000124167403555475,,,,,,,,,,,,27.19034,-0.006167889,25,0,26.57244,0.1295501
1041,2021/03/28 13:23:18,8650.0421,5050.0004,1,2,0,0,0,1.500549,4.02433,6.03870435717,2.101446,0.0000273694,7.788391,0.00008380872,,0.000149075596709736,,,,,,,,,,,,27.30942,0.0910759,25,0,26.26457,0.03783882
1042,2021/03/28 13:23:23,8655.0429,5055.0012,1,2,0,0,0,1.499847,4.024827,6.036624701469,2.103527,0.0000273694,7.796764,0.00008380872,,,,,,,,,,,,,,26.99892,-0.08101344,25,0,26.3523,0.02783835
1043,2021/03/28 13:23:28,8660.043,5060.0013,1,2,0,0,0,1.500122,4.025691,6.039027634302,2.105608,0.0000273694,7.80514,0.00008380872,,0.000130427099065855,,,,,,,,,,,,27.35319,0.09238183,25,0,26.62877,0.1481628
1044,2021/03/28 13:23:33,8665.0421,5065.0004,1,2,0,0,0,1.50045,4.026566,6.0416609547,2.107688,0.0000273694,7.813518,0.00008380872,,,,,,,,,,,,,,27.25257,0.08760273,25,0,26.18623,-0.01239181
1045,2021/03/28 13:23:38,8670.0429,5070.0012,1,2,0,0,0,1.499908,4.026989,6.040113017012,2.10977,0.0000273694,7.821898,0.00008380872,,0.000137347597046755,,2.87573599815369,0.337406307458878,,,,,,,,,26.99163,-0.06828725,25,0,26.40196,0.05393684
1046,2021/03/28 13:23:43,8675.0422,5075.0005,1,2,0,0,0,1.500389,4.027781,6.043238306809,2.111851,0.0000273694,7.830278,0.00008380872,,0.000187270503374748,,,,,,,,,,,,27.44555,0.1399839,25,0,26.50778,0.09350955
1047,2021/03/28 13:23:48,8680.0419,5080.0002,1,2,0,0,0,1.500214,4.028604,6.043768121256,2.113931,0.0000273694,7.838659,0.00008380872,,,,,,,,,,,,,,27.10214,0.04131019,25,0,26.15656,-0.07657349
1048,2021/03/28 13:23:53,8685.0428,5085.0011,1,2,0,0,0,1.500328,4.029458,6.045508662224,2.116012,0.0000273694,7.847044,0.00008380872,,0.000113106099888682,,,,,,,,,,,,27.21315,0.04718006,25,0,26.63798,0.08510947
1049,2021/03/28 13:23:58,8690.0419,5090.0002,1,2,0,0,0,1.500046,4.029921,6.045066876366,2.118092,0.0000273694,7.855424,0.00008380872,,0.000171562904142775,,,,,,,,,,,,27.46203,0.1321,25,0,26.35344,-0.03008187
1050,2021/03/28 13:24:03,8695.042,5095.0003,1,2,0,0,0,1.50016,4.030704,6.04670091264,2.120173,0.0000273694,7.863812,0.00008380872,,,,,,,,,,,,,,27.04254,-0.07846594,25,0,26.38885,-0.08746803
1051,2021/03/28 13:24:08,8700.0422,5100.0005,1,2,0,0,0,1.500328,4.031638,6.048779377264,2.122254,0.0000273694,7.8722,0.00008380872,,0.000148955397889949,,,,,,,,,,,,27.3895,0.09021461,25,0,26.55838,0.03253162
1052,2021/03/28 13:24:13,8705.0422,5105.0005,1,2,0,0,0,1.500107,4.032313,6.048900957491,2.124335,0.0000273694,7.880589,0.00008380872,,0.000150085703353398,,2.92204403877258,,,,,,,,,,27.17534,-0.03211141,25,0,26.18719,-0.143407
1053,2021/03/28 13:24:18,8710.043,5110.0013,1,2,0,0,0,1.500137,4.032993,6.050042020041,2.126416,0.0000273694,7.888982,0.00008380872,,,,,,,,,,,,,,27.24466,-0.06266892,25,0,26.68375,0.05287886
1054,2021/03/28 13:24:23,8715.043,5115.0013,1,2,0,0,0,1.500404,4.033618,6.052056581672,2.128497,0.0000273694,7.897376,0.00008380872,,0.000180779796210118,,,,,,,,,,,,27.30309,-0.02342224,25,0,26.2155,-0.08130074
1055,2021/03/28 13:24:28,8720.0419,5120.0002,1,2,0,0,0,1.500603,4.034438,6.054089766114,2.130578,0.0000273694,7.90577,0.00008380872,,0.000143234094139189,,,,,,,,,,,,27.11214,-0.0946486,25,0,26.56532,0.06536424
1056,2021/03/28 13:24:33,8725.0428,5125.0011,1,2,0,0,0,1.500145,4.035163,6.053329598635,2.132659,0.0000273694,7.914167,0.00008380872,,,,,,,,,,,,,,27.36012,0.08733988,25,0,26.23704,-0.001507401
1057,2021/03/28 13:24:38,8730.0422,5130.0005,1,2,0,0,0,1.499931,4.035811,6.053438029041,2.13474,0.0000273694,7.922565,0.00008380872,,0.00010612190089887,,,,,,,,,,,,27.16761,-0.0209403,25,0,26.62085,0.07021129
1058,2021/03/28 13:24:43,8735.0429,5135.0012,1,2,0,0,0,1.500076,4.036739,6.055415292164,2.136822,0.0000273694,7.930967,0.00008380872,,0.000203013201826252,,,,,,,,,,,,27.52307,0.1400638,25,0,26.46444,0.004608035
1059,2021/03/28 13:24:48,8740.0431,5140.0014,1,2,0,0,0,1.500465,4.037471,6.058083924015,2.138903,0.0000273694,7.93937,0.00008380872,,,,2.79487490653992,0.355288207530975,,,,,,,,,27.05853,-0.06093621,25,0,26.44758,-0.083251
1060,2021/03/28 13:24:53,8745.0421,5145.0004,1,2,0,0,0,1.499756,4.037919,6.055893247764,2.140983,0.0000273694,7.947769,0.00008380872,,0.000173099106177688,,,,,,,,,,,,27.51157,0.08565664,25,0,26.67356,0.01906633
1061,2021/03/28 13:24:58,8750.042,5150.0003,1,2,0,0,0,1.499847,4.038884,6.057708050748,2.143064,0.0000273694,7.95617,0.00008380872,,0.00013652749476023,,,,,,,,,,,,27.11636,-0.06466448,25,0,26.23492,-0.1248372
1062,2021/03/28 13:25:03,8755.0422,5155.0005,1,2,0,0,0,1.500237,4.039652,6.060435397524,2.145145,0.0000273694,7.964579,0.00008380872,,,,,,,,,,,,,,27.39371,-0.03990293,25,0,26.71915,0.07789493
1063,2021/03/28 13:25:08,8760.042,5160.0003,1,2,0,0,0,1.500008,4.040676,6.061046325408,2.147226,0.0000273694,7.972985,0.00008380872,,0.000123648496810347,,,,,,,,,,,,27.32633,-0.01231372,25,0,26.22454,-0.09020209
1064,2021/03/28 13:25:13,8765.042,5165.0003,1,2,0,0,0,1.500099,4.041126,6.062089071474,2.149308,0.0000273694,7.981398,0.00008380872,,,,,,,,,,,,,,27.08891,-0.1027596,25,0,26.56341,0.05501628
1065,2021/03/28 13:25:18,8770.0428,5170.0011,1,2,0,0,0,1.500313,4.0419,6.0641151147,2.151388,0.0000273694,7.989807,0.00008380872,,0.000159078394062817,,2.73310804367065,,,,,,,,,,27.478,0.08119583,25,0,26.41216,0.05689263
1066,2021/03/28 13:25:23,8775.0431,5175.0014,1,2,0,0,0,1.499931,4.042803,6.063925546593,2.15347,0.0000273694,7.998221,0.00008380872,,0.000177378897205926,,,,,,,,,,,,26.98207,-0.06757021,25,0,26.39239,0.0368464
1067,2021/03/28 13:25:28,8780.0431,5180.0014,1,2,0,0,0,1.499985,4.04342,6.0650693487,2.155551,0.0000273694,8.006634,0.00008380872,,0.000160952695296146,,,,,,,,,,,,27.46994,0.1192117,25,0,26.56068,0.07047772
1068,2021/03/28 13:25:33,8785.0421,5185.0004,1,2,0,0,0,1.500526,4.044075,6.06823968345,2.157632,0.0000273694,8.015049,0.00008380872,,,,,,,,,,,,,,27.017,-0.03423274,25,0,26.32767,-0.08766472
1069,2021/03/28 13:25:38,8790.0421,5190.0004,1,2,0,0,0,1.499779,4.044923,6.066490572017,2.159713,0.0000273694,8.023464,0.00008380872,,0.000175652399775572,,,,,,,,,,,,27.41905,0.08541763,25,0,26.57375,0.03217697
1070,2021/03/28 13:25:43,8795.0428,5195.0011,1,2,0,0,0,1.500313,4.045867,6.070066856371,2.161793,0.0000273694,8.031882,0.00008380872,,0.000181880794116296,,,,,,,,,,,,27.04448,-0.07672846,25,0,26.25551,-0.1191121
1071,2021/03/28 13:25:48,8800.0428,5200.0011,1,2,0,0,0,1.500412,4.046556,6.071501181072,2.163874,0.0000273694,8.0403,0.00008380872,,0.000190495105925947,,,,,,,,,,,,27.35627,-0.02861202,25,0,26.6532,0.07365227
1072,2021/03/28 13:25:53,8805.0422,5205.0005,1,2,0,0,0,1.500214,4.047336,6.071870129904,2.165955,0.0000273694,8.048721,0.00008380872,,,,2.77057099342346,0.362331598997116,,,,,,,,,27.09443,-0.07781506,25,0,26.22007,-0.07123351
1073,2021/03/28 13:25:58,8810.0429,5210.0012,1,2,0,0,0,1.500259,4.048073,6.073157950907,2.168036,0.0000273694,8.057146,0.00008380872,,0.000191895596799441,,,,,,,,,,,,27.35125,0.05971193,25,0,26.64818,0.1532644
1074,2021/03/28 13:26:03,8815.0431,5215.0014,1,2,0,0,0,1.500175,4.048931,6.074105062925,2.170117,0.0000273694,8.065569,0.00008380872,,0.000168779806699604,,,,,,,,,,,,27.09634,0.02666116,25,0,26.21487,-0.06453276
1075,2021/03/28 13:26:08,8820.0421,5220.0004,1,2,0,0,0,1.500374,4.049545,6.07583202983,2.172198,0.0000273694,8.073995,0.00008380872,,0.000192490493645892,,,,,,,,,,,,27.30635,0.08929372,25,0,26.63879,0.08948207
1076,2021/03/28 13:26:13,8825.0421,5225.0004,1,2,0,0,0,1.50016,4.050372,6.07620605952,2.174278,0.0000273694,8.082422,0.00008380872,,,,,,,,,,,,,,27.10557,-0.05229115,25,0,26.21699,-0.12357
1077,2021/03/28 13:26:18,8830.0422,5230.0005,1,2,0,0,0,1.500275,4.051139,6.077822563225,2.17636,0.0000273694,8.090854,0.00008380872,,0.000178000205778517,,,,,,,,,,,,27.39872,0.01483381,25,0,26.56051,0.07270455
1078,2021/03/28 13:26:23,8835.043,5235.0013,1,2,0,0,0,1.500237,4.051952,6.078888312624,2.178441,0.0000273694,8.099286,0.00008380872,,0.000154462395585142,,2.66601705551147,,,,,,,,,,26.99988,-0.08509874,25,0,26.35326,-0.007381439
1079,2021/03/28 13:26:28,8840.043,5240.0013,1,2,0,0,0,1.49958,4.052652,6.07727588616,2.180522,0.0000273694,8.107719,0.00008380872,,0.000171846899320371,,,,,,,,,,,,27.37546,0.1314682,25,0,26.32364,0.004861951
1080,2021/03/28 13:26:33,8845.0423,5245.0006,1,2,0,0,0,1.500252,4.053425,6.0811589631,2.182603,0.0000273694,8.116154,0.00008380872,,,,,,,,,,,,,,27.18893,-0.05889833,25,0,26.62797,0.01218498
1081,2021/03/28 13:26:38,8850.0432,5250.0015,1,2,0,0,0,1.500076,4.054412,6.081926135312,2.184684,0.0000273694,8.124589,0.00008380872,,0.000154464403749444,,,,,,,,,,,,27.15918,-0.04635155,25,0,26.16387,-0.08422732
1082,2021/03/28 13:26:43,8855.0431,5255.0014,1,2,0,0,0,1.500084,4.055132,6.083038631088,2.186765,0.0000273694,8.133027,0.00008380872,,,,,,,,,,,,,,27.3073,0.02785385,25,0,26.59705,0.1324779
1083,2021/03/28 13:26:48,8860.0421,5260.0004,1,2,0,0,0,1.500504,4.055795,6.08573662068,2.188845,0.0000273694,8.141464,0.00008380872,,0.000119426498713437,,,,,,,,,,,,26.98339,-0.01525521,25,0,26.22992,-0.0864768
1084,2021/03/28 13:26:53,8865.0431,5265.0014,1,2,0,0,0,1.500389,4.056576,6.086442008064,2.190926,0.0000273694,8.149905,0.00008380872,,0.00015261210501194,,,,,,,,,,,,27.40582,0.07516444,25,0,26.46797,-0.004816651
1085,2021/03/28 13:26:58,8870.0424,5270.0007,1,2,0,0,0,1.500336,4.057548,6.087685336128,2.193007,0.0000273694,8.158344,0.00008380872,,,,2.65016102790833,0.378928005695343,,,,,,,,,26.94652,-0.1288396,25,0,26.38527,-0.02447367
1086,2021/03/28 13:27:03,8875.0423,5275.0006,1,2,0,0,0,1.500046,4.058218,6.087513678028,2.195087,0.0000273694,8.166787,0.00008380872,,0.000158479495439678,,,,,,,,,,,,27.2973,0.08002281,25,0,26.23818,0.02231598
1087,2021/03/28 13:27:08,8880.043,5280.0013,1,2,0,0,0,1.500061,4.059079,6.088866103819,2.197169,0.0000273694,8.175235,0.00008380872,,0.000163748394697905,,,,,,,,,,,,27.28924,0.06576836,25,0,26.64301,0.09260952
1088,2021/03/28 13:27:13,8885.0424,5285.0007,1,2,0,0,0,1.500023,4.05991,6.08995837793,2.199249,0.0000273694,8.183681,0.00008380872,,0.000186855904757977,,,,,,,,,,,,27.03334,-0.0672394,25,0,26.2301,-0.1229584
1089,2021/03/28 13:27:18,8890.043,5290.0013,1,2,0,0,0,1.500298,4.060582,6.092083053436,2.20133,0.0000273694,8.192131,0.00008380872,,,,,,,,,,,,,,27.42099,0.05077243,25,0,26.50453,0.08425236
1090,2021/03/28 13:27:23,8895.0429,5295.0012,1,2,0,0,0,1.499962,4.061502,6.092098662924,2.203411,0.0000273694,8.20058,0.00008380872,,0.000177081194124185,,,,,,,,,,,,26.96803,-0.04460692,25,0,26.4424,0.06207526
1091,2021/03/28 13:27:28,8900.0429,5300.0012,1,2,0,0,0,1.500771,4.062232,6.096479980872,2.205491,0.0000273694,8.20903,0.00008380872,,0.000172826505149715,,2.57254409790039,,,,,,,,,,27.26616,0.08812249,25,0,26.2497,-0.07416546
1092,2021/03/28 13:27:33,8905.0417,5305,1,2,0,0,0,1.5,4.063096,6.094644,2.207572,0.0000273694,8.217482,0.00008380872,,,,,,,,,,,,,,27.29694,-0.03852129,25,0,26.56532,0.05928695
1093,2021/03/28 13:27:38,8910.0425,5310.0008,1,2,0,0,0,1.500046,4.063943,6.096101441378,2.209652,0.0000273694,8.225938,0.00008380872,,0.000155666799400933,,,,,,,,,,,,26.98049,-0.09176791,25,0,26.3908,0.008188486
1094,2021/03/28 13:27:43,8915.0433,5315.0016,1,2,0,0,0,1.500526,4.064564,6.098983960664,2.211734,0.0000273694,8.234397,0.00008380872,,0.000149727900861762,,,,,,,,,,,,27.29712,0.1075375,25,0,26.27361,-0.03469408
1095,2021/03/28 13:27:48,8920.0424,5320.0007,1,2,0,0,0,1.500404,4.065401,6.099743922004,2.213814,0.0000273694,8.242852,0.00008380872,,0.00020343619689811,,,,,,,,,,,,27.13401,-0.07353187,25,0,26.6228,0.02199888
1096,2021/03/28 13:27:53,8925.0423,5325.0006,1,2,0,0,0,1.500099,4.066311,6.099869064789,2.215895,0.0000273694,8.251315,0.00008380872,,,,,,,,,,,,,,26.95476,-0.05705595,25,0,26.17276,-0.05267501
1097,2021/03/28 13:27:58,8930.0422,5330.0005,1,2,0,0,0,1.499985,4.067096,6.10058299356,2.217976,0.0000273694,8.259777,0.00008380872,,0.000237397602177225,,2.58360290527344,0.381289899349213,,,,,,,,,27.42538,0.1509124,25,0,26.40926,0.05994916
1098,2021/03/28 13:28:03,8935.0424,5335.0007,1,2,0,0,0,1.500008,4.067822,6.101765542576,2.220056,0.0000273694,8.268238,0.00008380872,,0.000146968493936583,,,,,,,,,,,,27.15321,-0.07868886,25,0,26.6776,0.02127469
1099,2021/03/28 13:28:08,8940.0424,5340.0007,1,2,0,0,0,1.500198,4.068711,6.103872104778,2.222137,0.0000273694,8.276704,0.00008380872,,,,,,,,,,,,,,27.09022,-0.06958246,25,0,26.2301,-0.06965756
1100,2021/03/28 13:28:13,8945.0423,5345.0006,1,2,0,0,0,1.500076,4.069475,6.1045217801,2.224218,0.0000273694,8.285172,0.00008380872,,0.000155073197674938,,,,,,,,,,,,27.35669,0.1116717,25,0,26.4401,0.07626534
1101,2021/03/28 13:28:18,8950.0433,5350.0016,1,2,0,0,0,1.500328,4.070146,6.106554007888,2.2263,0.0000273694,8.293642,0.00008380872,,0.000183861600817181,,,,,,,,,,,,27.07161,-0.08253515,25,0,26.60303,-0.00480175
1102,2021/03/28 13:28:23,8955.0431,5355.0014,1,2,0,0,0,1.500145,4.070913,6.106959782385,2.22838,0.0000273694,8.302113,0.00008380872,,0.000187793601071462,,,,,,,,,,,,27.01509,-0.04941165,25,0,26.29015,-0.03612697
1103,2021/03/28 13:28:28,8960.0422,5360.0005,1,2,0,0,0,1.500328,4.071905,6.10919308484,2.23046,0.0000273694,8.31058,0.00008380872,,,,,,,,,,,,,,27.29115,0.09167552,25,0,26.24626,-0.0617063
1104,2021/03/28 13:28:33,8965.043,5365.0013,1,2,0,0,0,1.500046,4.072908,6.109549353768,2.232542,0.0000273694,8.319057,0.00008380872,,0.000108354397525545,,2.65556907653809,,,,,,,,,,27.44896,0.004729033,25,0,26.6393,0.06924331
1105,2021/03/28 13:28:38,8970.0417,5370,1,2,0,0,0,1.500046,4.073534,6.110488382564,2.234622,0.0000273694,8.327529,0.00008380872,,0.000183841897523962,,,,,,,,,,,,27.03122,-0.06193578,25,0,26.52701,0.03582835
1106,2021/03/28 13:28:43,8975.0417,5375,1,2,0,0,0,1.500137,4.074276,6.111972175812,2.236702,0.0000273694,8.336005,0.00008380872,,,,,,,,,,,,,,27.06677,-0.01105189,25,0,26.18524,-0.1245421
1107,2021/03/28 13:28:48,8980.0432,5380.0015,1,2,0,0,0,1.500137,4.075276,6.113472312812,2.238783,0.0000273694,8.344485,0.00008380872,,0.000134621004690416,,,,,,,,,,,,27.44958,0.04284859,25,0,26.49047,0.07854104
1108,2021/03/28 13:28:53,8985.0424,5385.0007,1,2,0,0,0,1.500237,4.07599,6.11495100963,2.240863,0.0000273694,8.352962,0.00008380872,,0.000187459503649734,,,,,,,,,,,,27.11752,-0.02573907,25,0,26.6134,0.05873919
1109,2021/03/28 13:28:58,8990.0431,5390.0014,1,2,0,0,0,1.500389,4.0767,6.1166358363,2.242944,0.0000273694,8.361445,0.00008380872,,,,,,,,,,,,,,27.06351,-0.04388809,25,0,26.19623,-0.1462901
1110,2021/03/28 13:29:03,8995.0421,5395.0004,1,2,0,0,0,1.500237,4.077686,6.117495411582,2.245025,0.0000273694,8.369927,0.00008380872,,0.000108080203062855,,2.50797295570374,0.3898706138134,,,,,,,,,27.46976,0.04626989,25,0,26.48221,0.07529676
1111,2021/03/28 13:29:08,9000.0432,5400.0015,1,2,0,0,0,1.500404,4.078513,6.119417219252,2.247106,0.0000273694,8.378416,0.00008380872,,,,,,,,,,,,,,27.12654,-0.02070069,25,0,26.61532,0.05712092
1112,2021/03/28 13:29:13,9005.0423,5405.0006,1,2,0,0,0,1.500298,4.07925,6.1200906165,2.249187,0.0000273694,8.386901,0.00008380872,,0.000207400502404198,,,,,,,,,,,,27.08678,-0.02251327,25,0,26.19105,-0.133791
1113,2021/03/28 13:29:18,9010.0424,5410.0007,1,2,0,0,0,1.500252,4.079851,6.120804622452,2.251268,0.0000273694,8.395391,0.00008380872,,0.000122249504784122,,,,,,,,,,,,27.41484,0.01301289,25,0,26.57666,0.08422971
1114,2021/03/28 13:29:23,9015.0432,5415.0015,1,2,0,0,0,1.500252,4.080829,6.122271868908,2.253349,0.0000273694,8.403884,0.00008380872,,,,,,,,,,,,,,27.03253,-0.07580519,25,0,26.47138,0.01526833
1115,2021/03/28 13:29:28,9020.0433,5420.0016,1,2,0,0,0,1.500198,4.081854,6.123589207092,2.255429,0.0000273694,8.412374,0.00008380872,,0.000125402002595365,,,,,,,,,,,,27.28888,0.08400261,25,0,26.24399,-0.07161379
1116,2021/03/28 13:29:33,9025.0423,5425.0006,1,2,0,0,0,1.500175,4.082458,6.12440143015,2.257509,0.0000273694,8.420865,0.00008380872,,,,2.52615594863892,,,,,,,,,,27.29503,-0.04692614,25,0,26.67727,0.07532299
1117,2021/03/28 13:29:38,9030.0422,5430.0005,1,2,0,0,0,1.499847,4.083324,6.124361251428,2.25959,0.0000273694,8.429361,0.00008380872,,0.000162365293363109,,,,,,,,,,,,26.97935,-0.06596863,25,0,26.43238,0.005110502
1118,2021/03/28 13:29:43,9035.0422,5435.0005,1,2,0,0,0,1.499908,4.08408,6.12574426464,2.261671,0.0000273694,8.437858,0.00008380872,,0.000142262593726628,,,,,,,,,,,,27.17552,0.05150735,25,0,26.22298,-0.08414149
1119,2021/03/28 13:29:48,9040.0423,5440.0006,1,2,0,0,0,1.499893,4.084923,6.126947413239,2.263751,0.0000273694,8.446354,0.00008380872,,0.000207417804631405,,,,,,,,,,,,27.34976,0.0284034,25,0,26.38332,0.04848957
1120,2021/03/28 13:29:53,9045.0431,5445.0014,1,2,0,0,0,1.500298,4.085701,6.129769038898,2.265832,0.0000273694,8.454858,0.00008380872,,,,,,,,,,,,,,27.30309,0.04951477,25,0,26.64264,0.06519198
1121,2021/03/28 13:29:58,9050.0424,5450.0007,1,2,0,0,0,1.500626,4.086571,6.132414693446,2.267913,0.0000273694,8.46336,0.00008380872,,0.00013546840636991,,,,,,,,,,,,27.00129,-0.1279211,25,0,26.45434,-0.01466393
1122,2021/03/28 13:30:03,9055.0424,5455.0007,1,2,0,0,0,1.500549,4.087403,6.133348484247,2.269994,0.0000273694,8.471866,0.00008380872,,0.000153908695210703,,2.64147591590881,0.388520210981369,,,,,,,,,27.04123,0.01237035,25,0,26.21663,-0.07439375
1123,2021/03/28 13:30:08,9060.0432,5460.0015,1,2,0,0,0,1.500252,4.08832,6.13351025664,2.272075,0.0000273694,8.480371,0.00008380872,,,,,,,,,,,,,,27.29635,0.01135349,25,0,26.24434,-0.07763922
1124,2021/03/28 13:30:13,9065.0424,5465.0007,1,2,0,0,0,1.499794,4.088752,6.132285717088,2.274156,0.0000273694,8.488878,0.00008380872,,0.000170424304087646,,,,,,,,,,,,27.41791,0.1190305,25,0,26.41602,0.07252812
1125,2021/03/28 13:30:18,9070.043,5470.0013,1,2,0,0,0,1.500084,4.089581,6.134715024804,2.276236,0.0000273694,8.497386,0.00008380872,,,,,,,,,,,,,,27.36107,-0.02765954,25,0,26.6082,0.05236506
1126,2021/03/28 13:30:23,9075.043,5475.0013,1,2,0,0,0,1.500046,4.090595,6.13608066737,2.278317,0.0000273694,8.505898,0.00008380872,,0.000130069398437627,,,,,,,,,,,,27.19876,0.01337886,25,0,26.65203,0.06678879
1127,2021/03/28 13:30:28,9080.0425,5480.0008,1,2,0,0,0,1.500221,4.091478,6.138121216638,2.280398,0.0000273694,8.514411,0.00008380872,,0.000206679105758667,,,,,,,,,,,,26.96496,-0.1339287,25,0,26.51051,0.01046777
1128,2021/03/28 13:30:33,9085.0432,5485.0015,1,2,0,0,0,1.500183,4.09217,6.13900386711,2.28248,0.0000273694,8.522928,0.00008380872,,0.000155916903167963,,2.54154801368713,,,,,,,,,,26.96687,-0.006722212,25,0,26.19913,-0.08683741
1129,2021/03/28 13:30:38,9090.0423,5490.0006,1,2,0,0,0,1.500366,4.093027,6.141038547882,2.28456,0.0000273694,8.531441,0.00008380872,,,,,,,,,,,,,,27.22414,0.0196898,25,0,26.21472,-0.06928563
1130,2021/03/28 13:30:43,9095.0431,5495.0014,1,2,0,0,0,1.500351,4.093886,6.142265953986,2.286641,0.0000273694,8.539959,0.00008380872,,0.000180805000127293,,,,,,,,,,,,27.32021,0.1069355,25,0,26.34659,-0.05918562
1131,2021/03/28 13:30:48,9100.0423,5500.0006,1,2,0,0,0,1.500526,4.094633,6.144103276958,2.288721,0.0000273694,8.548474,0.00008380872,,0.000167833393788897,,,,,,,,,,,,27.34591,-0.02058148,25,0,26.36714,0.05569041
1132,2021/03/28 13:30:53,9105.0423,5505.0006,1,2,0,0,0,1.499985,4.095227,6.142779071595,2.290801,0.0000273694,8.556994,0.00008380872,,0.000185890501597896,,,,,,,,,,,,27.10426,-0.004694462,25,0,26.63069,0.07537544
1133,2021/03/28 13:30:58,9110.0424,5510.0007,1,2,0,0,0,1.500084,4.096415,6.14496659886,2.292882,0.0000273694,8.565516,0.00008380872,,,,,,,,,,,,,,27.01491,-0.08512199,25,0,26.50679,0.06683409
1134,2021/03/28 13:31:03,9115.0432,5515.0015,1,2,0,0,0,1.500481,4.097144,6.147686726264,2.294963,0.0000273694,8.57404,0.00008380872,,0.000178888003574684,,2.49267506599426,,,,,,,,,,27.29196,0.05541742,25,0,26.18332,-0.1363146
1135,2021/03/28 13:31:08,9120.0423,5520.0006,1,2,0,0,0,1.499893,4.097815,6.146284033795,2.297043,0.0000273694,8.582562,0.00008380872,,0.000170968705788255,,,0.390499085187912,,,,,,,,,27.41177,0.08197904,25,0,26.3392,0.04876554
1136,2021/03/28 13:31:13,9125.0431,5525.0014,1,2,0,0,0,1.499603,4.098583,6.146247362549,2.299123,0.0000273694,8.59109,0.00008380872,,,,,,,,,,,,,,27.26597,-0.01478195,25,0,26.52833,0.004948378
1137,2021/03/28 13:31:18,9130.0424,5530.0007,1,2,0,0,0,1.500122,4.099421,6.149631629362,2.301203,0.0000273694,8.599615,0.00008380872,,0.000136064001708291,,,,,,,,,,,,26.98339,-0.04034817,25,0,26.5728,0.05212665
1138,2021/03/28 13:31:23,9135.0422,5535.0005,1,2,0,0,0,1.499832,4.100354,6.149842140528,2.303284,0.0000273694,8.608146,0.00008380872,,0.000146425300044939,,,,,,,,,,,,27.38758,0.1038349,25,0,26.36944,0.05508304
1139,2021/03/28 13:31:28,9140.043,5540.0013,1,2,0,0,0,1.500137,4.100812,6.151779811244,2.305364,0.0000273694,8.616677,0.00008380872,,,,,,,,,,,,,,27.20876,0.02549648,25,0,26.34404,0.00747025
1140,2021/03/28 13:31:33,9145.0431,5545.0014,1,2,0,0,0,1.500336,4.101711,6.153944674896,2.307445,0.0000273694,8.625211,0.00008380872,,0.000155071102199145,,,,,,,,,,,,27.05028,-0.08722484,25,0,26.61206,0.1567179
1141,2021/03/28 13:31:38,9150.0432,5550.0015,1,2,0,0,0,1.500816,4.102814,6.157568896224,2.309526,0.0000273694,8.633747,0.00008380872,,0.000166646801517345,,2.7022590637207,,,,,,,,,,27.4223,0.05950689,25,0,26.23609,-0.02717257
1142,2021/03/28 13:31:43,9155.0424,5555.0007,1,2,0,0,0,1.500221,4.103287,6.155837326427,2.311607,0.0000273694,8.642283,0.00008380872,,0.000180813192855567,,,,,,,,,,,,27.2485,0.0291729,25,0,26.2532,0.01779318
1143,2021/03/28 13:31:48,9160.0433,5560.0016,1,2,0,0,0,1.499847,4.104073,6.155481576831,2.313688,0.0000273694,8.650824,0.00008380872,,,,,,,,,,,,,,26.98031,-0.01747847,25,0,26.53204,0.09633839
1144,2021/03/28 13:31:53,9165.0424,5565.0007,1,2,0,0,0,1.500328,4.104996,6.158840438688,2.315768,0.0000273694,8.659363,0.00008380872,,0.000132935703732073,,,,,,,,,,,,27.00911,-0.05502105,25,0,26.58459,0.0805825
1145,2021/03/28 13:31:58,9170.0422,5570.0005,1,2,0,0,0,1.50016,4.106008,6.15966896128,2.317848,0.0000273694,8.667904,0.00008380872,,,,,,,,,,,,,,27.01357,-0.07024646,25,0,26.528,-0.01202703
1146,2021/03/28 13:32:03,9175.043,5575.0013,1,2,0,0,0,1.499634,4.106397,6.158092558698,2.319929,0.0000273694,8.676447,0.00008380872,,0.000120643497211859,,,,,,,,,,,,27.33074,-0.001967549,25,0,26.29225,-0.05845726
1147,2021/03/28 13:32:08,9180.0431,5580.0014,1,2,0,0,0,1.499947,4.107193,6.160571818771,2.32201,0.0000273694,8.684994,0.00008380872,,0.000207567500183359,,2.61233401298523,0.381613314151764,,,,,,,,,27.27081,-0.01015782,25,0,26.1935,-0.09695232
1148,2021/03/28 13:32:13,9185.0424,5585.0007,1,2,0,0,0,1.500366,4.108169,6.163757089854,2.324091,0.0000273694,8.693541,0.00008380872,,,,,,,,,,,,,,27.00911,-0.1008642,25,0,26.46797,0.1259756
1149,2021/03/28 13:32:18,9190.0426,5590.0009,1,2,0,0,0,1.500137,4.108956,6.163996926972,2.326172,0.0000273694,8.702091,0.00008380872,,0.000124058205983602,,,,,,,,,,,,26.94475,-0.09547472,25,0,26.55417,0.1376629
1150,2021/03/28 13:32:23,9195.0425,5595.0008,1,2,0,0,0,1.500023,4.109462,6.164287517626,2.328253,0.0000273694,8.710643,0.00008380872,,0.000180204093339853,,,,,,,,,,,,27.08003,0.04123271,25,0,26.51068,0.1036191
1151,2021/03/28 13:32:28,9200.0423,5600.0006,1,2,0,0,0,1.500389,4.110156,6.166832850684,2.330334,0.0000273694,8.719194,0.00008380872,,,,,,,,,,,,,,27.41905,0.04563808,25,0,26.48122,-0.08558631
1152,2021/03/28 13:32:33,9205.0423,5605.0006,1,2,0,0,0,1.500275,4.111253,6.168010094575,2.332415,0.0000273694,8.727749,0.00008380872,,0.000149647705256939,,,,,,,,,,,,27.40827,0.1061136,25,0,26.36364,-0.02719283
1153,2021/03/28 13:32:38,9210.0423,5610.0006,1,2,0,0,0,1.500076,4.111924,6.168198506224,2.334495,0.0000273694,8.736302,0.00008380872,,0.000169731007190421,,,,,,,,,,,,27.27099,0.07805884,25,0,26.19045,-0.03975213
1154,2021/03/28 13:32:43,9215.0433,5615.0016,1,2,0,0,0,1.500038,4.11265,6.1691312807,2.336577,0.0000273694,8.744863,0.00008380872,,,,2.7540020942688,,,,,,,,,,27.04526,-0.1145262,25,0,26.15656,-0.0235039
1155,2021/03/28 13:32:48,9220.0432,5620.0015,1,2,0,0,0,1.500046,4.113348,6.170211214008,2.338657,0.0000273694,8.75342,0.00008380872,,0.000150089603266679,,,,,,,,,,,,26.98742,-0.1402843,25,0,26.22684,-0.07823348
1156,2021/03/28 13:32:53,9225.0432,5625.0015,1,2,0,0,0,1.500008,4.114351,6.171559414808,2.340738,0.0000273694,8.761978,0.00008380872,,0.00023340700136032,,,,,,,,,,,,26.95668,-0.1245636,25,0,26.40968,-0.07134497
1157,2021/03/28 13:32:58,9230.0426,5630.0009,1,2,0,0,0,1.500008,4.114905,6.17239041924,2.342818,0.0000273694,8.770538,0.00008380872,,0.000137712602736428,,,,,,,,,,,,27.13559,0.06278515,25,0,26.58168,0.08294046
1158,2021/03/28 13:33:03,9235.0424,5635.0007,1,2,0,0,0,1.500214,4.115576,6.174244733264,2.344899,0.0000273694,8.779103,0.00008380872,,,,,,,,,,,,,,27.27159,0.06713569,25,0,26.57552,0.1206428
1159,2021/03/28 13:33:08,9240.0417,5640,1,2,0,0,0,1.500023,4.116577,6.174960181271,2.346979,0.0000273694,8.787665,0.00008380872,,0.000177979003638029,,,,,,,,,,,,27.32993,-0.01362145,25,0,26.6126,0.1020354
1160,2021/03/28 13:33:13,9245.0433,5645.0016,1,2,0,0,0,1.499817,4.117409,6.175360014153,2.349061,0.0000273694,8.796234,0.00008380872,,0.000137219292810187,,2.67366003990173,0.368480712175369,,,,,,,,,27.26254,0.09378314,25,0,26.56646,0.004938245
1161,2021/03/28 13:33:18,9250.0426,5650.0009,1,2,0,0,0,1.499924,4.117969,6.176640534356,2.351141,0.0000273694,8.8048,0.00008380872,,,,,,,,,,,,,,27.33862,0.1193029,25,0,26.52878,0.08611679
1162,2021/03/28 13:33:23,9255.0418,5655.0001,1,2,0,0,0,1.5,4.118545,6.1778175,2.353222,0.0000273694,8.81337,0.00008380872,,0.000112234498374164,,,,,,,,,,,,27.39063,0.04284561,25,0,26.55952,0.1119035
1163,2021/03/28 13:33:28,9260.0426,5660.0009,1,2,0,0,0,1.500221,4.119468,6.180112402428,2.355303,0.0000273694,8.821943,0.00008380872,,,,,,,,,,,,,,27.38048,0.08886516,25,0,26.49953,-0.04229009
1164,2021/03/28 13:33:33,9265.0424,5665.0007,1,2,0,0,0,1.500122,4.12037,6.18105768514,2.357384,0.0000273694,8.830516,0.00008380872,,0.000114547598059289,,,,,,,,,,,,27.48027,0.1613438,25,0,26.49274,0.04815102
1165,2021/03/28 13:33:38,9270.0417,5670,1,2,0,0,0,1.500046,4.12101,6.18170456646,2.359464,0.0000273694,8.839087,0.00008380872,,0.000173504406120628,,,,,,,,,,,,27.45474,0.09488225,25,0,26.43869,0.08840621
1166,2021/03/28 13:33:43,9275.0419,5675.0002,1,2,0,0,0,1.500099,4.121832,6.183156061368,2.361545,0.0000273694,8.847664,0.00008380872,,,,,,,,,,,,,,27.38126,0.01206934,25,0,26.32944,-0.1058477
1167,2021/03/28 13:33:48,9280.0427,5680.001,1,2,0,0,0,1.499771,4.122558,6.182892934218,2.363626,0.0000273694,8.856242,0.00008380872,,0.000168915299582295,,2.83222794532776,,,,,,,,,,27.38741,0.08716822,25,0,26.2644,-0.09288967
1168,2021/03/28 13:33:53,9285.0418,5685.0001,1,2,0,0,0,1.500237,4.123217,6.185802702429,2.365706,0.0000273694,8.864818,0.00008380872,,,,,,,,,,,,,,27.40311,0.1210147,25,0,26.32998,0.03445864
1169,2021/03/28 13:33:58,9290.0418,5690.0001,1,2,0,0,0,1.500198,4.123783,6.186491009034,2.367787,0.0000273694,8.8734,0.00008380872,,0.000123355493997224,,,,,,,,,,,,27.37741,-0.05180597,25,0,26.26149,-0.1186353
