Repository: HVES-Battery-Testing-Consortium/LG-HG2

# Battery Testing Consortium (BTC)
The Battery Testing Consortium (BTC) has been developed within the High Voltage and Energy Storage Lab at Oxford Brookes University to provide accurate and comprehensive cell data to Formula Student Electric teams. Through the BTC, we aim to provide FS teams with information for improved and informed decisions for cell selection, pack architecture design, thermal cooling requirements, and end of life predictions. A range of tests are completed to provide a comprehensive electrochemical lithium-ion characterisation for modelling, validation, and battery management parameterisation.

File: Data/Round1/LG_HG2/Package 1/210328_FSD_PseuOCV_LGHG2_1_25C/210328_FSD_PseuOCV_LGHG2_1_25C_Channel_2_Wb_1.CSV (part 9 of 36)
Data_Point,Date_Time,Test_Time(s),Step_Time(s),Cycle_Index,Step_Index,TC_Counter1,TC_Counter2,TC_Counter3,Current(A),Voltage(V),Power(W),Charge_Capacity(Ah),Discharge_Capacity(Ah),Charge_Energy(Wh),Discharge_Energy(Wh),ACR(Ohm),dV/dt(V/s),Internal_Resistance(Ohm),dQ/dV(Ah/V),dV/dQ(V/Ah),MetaCode_MV_UD1,MetaCode_MV_UD2,MetaCode_MV_UD3,MetaCode_MV_UD4,MetaCode_MV_UD5,MetaCode_MV_UD6,MetaCode_MV_UD7,MetaCode_MV_UD8,Aux_Temperature_1(C),Aux_dT/dt_1(C),Aux_Temperature_2(C),Aux_dT/dt_2(C),Aux_Temperature_3(C),Aux_dT/dt_3(C)
1566,2021/03/28 14:07:03,11275.0427,7675.001,1,2,0,0,0,0.1252382,4.200026,0.5260036961932,2.884006,0.0000273694,11.02981,0.00008380872,,,,0,0,,,,,,,,,26.78936,-0.08631051,25,0,26.64084,0.04929662
1567,2021/03/28 14:07:08,11280.0419,7680.0002,1,2,0,0,0,0.1237472,4.199913,0.5197274739936,2.884178,0.0000273694,11.03053,0.00008380872,,-0.000000158060601052057,,,,,,,,,,,,26.90738,-0.1089108,25,0,26.26776,-0.02001584
1568,2021/03/28 14:07:13,11285.0421,7685.0004,1,2,0,0,0,0.122609,4.199933,0.514949585197,2.88435,0.0000273694,11.03126,0.00008380872,,,,,,,,,,,,,,26.97909,0.09005904,25,0,26.68122,0.06341934
1569,2021/03/28 14:07:18,11290.042,7690.0003,1,2,0,0,0,0.1213926,4.200177,0.5098704064902,2.884519,0.0000273694,11.03197,0.00008380872,,0.00000719080298949848,,,,,,,,,,,,26.76512,-0.03623128,25,0,26.28913,-0.1407981
1570,2021/03/28 14:07:23,11295.0421,7695.0004,1,2,0,0,0,0.1201331,4.200083,0.5045689910473,2.884686,0.0000273694,11.03267,0.00008380872,,,,,,,,,,,,,,27.09531,0.06675482,25,0,26.69791,-0.06667435
1571,2021/03/28 14:07:28,11300.0418,7700.0001,1,2,0,0,0,0.1187895,4.199894,0.498903308313,2.884853,0.0000273694,11.03337,0.00008380872,,,,,,,,,,,,,,26.61725,-0.1185966,25,0,26.369,-0.0007784367
1572,2021/03/28 14:07:33,11305.042,7705.0003,1,2,0,0,0,0.1178359,4.199984,0.4949088946256,2.885018,0.0000273694,11.03406,0.00008380872,,0.0000193625801330199,,,,,,,,,,,,27.08094,0.1146203,25,0,26.49849,0.05911767
1573,2021/03/28 14:07:38,11310.042,7710.0003,1,2,0,0,0,0.1190724,4.200162,0.5001233697288,2.885182,0.0000273694,11.03475,0.00008380872,,,,,,,,,,,,,,26.67226,0.07327735,25,0,26.53082,0.113396
1574,2021/03/28 14:07:43,11315.0428,7715.0011,1,2,0,0,0,0.1176057,4.200109,0.4939567590213,2.885346,0.0000273694,11.03544,0.00008380872,,0.0000167535908985883,,,,,,,,,,,,26.9516,-0.04684329,25,0,26.29067,-0.13587
1575,2021/03/28 14:07:48,11320.042,7720.0003,1,2,0,0,0,0.1162091,4.199832,0.4880586968712,2.885506,0.0000273694,11.03611,0.00008380872,,,,,,,,,,,,,,26.8403,-0.07418156,25,0,26.69179,0.07032275
1576,2021/03/28 14:07:53,11325.0428,7725.0011,1,2,0,0,0,0.1146572,4.200001,0.4815603546572,2.885666,0.0000273694,11.03678,0.00008380872,,-0.00000979902506514918,,,,,,,,,,,,26.84932,-0.09955049,25,0,26.2381,0.002695322
1577,2021/03/28 14:07:58,11330.043,7730.0013,1,2,0,0,0,0.1149228,4.200059,0.4826825404452,2.885825,0.0000273694,11.03745,0.00008380872,,,,,,,,,,,,,,27.00177,0.1157182,25,0,26.67546,0.07797122
1578,2021/03/28 14:08:03,11335.0419,7735.0002,1,2,0,0,0,0.112084,4.199898,0.470741367432,2.885981,0.0000273694,11.03811,0.00008380872,,,,,,,,,,,,,,26.63994,-0.06339908,25,0,26.32051,-0.1012492
1579,2021/03/28 14:08:08,11340.0419,7740.0002,1,2,0,0,0,0.1106177,4.200037,0.4645984328549,2.886136,0.0000273694,11.03876,0.00008380872,,0.00000173842101958144,,,,,,,,,,,,27.07417,-0.06639957,25,0,26.44901,-0.1287323
1580,2021/03/28 14:08:13,11345.0427,7745.001,1,2,0,0,0,0.1103462,4.200102,0.4634652953124,2.886291,0.0000273694,11.03941,0.00008380872,,,,,,,,,,,,,,26.81895,0.05088687,25,0,26.67755,0.1354498
1581,2021/03/28 14:08:18,11350.0428,7750.0011,1,2,0,0,0,0.1097035,4.200052,0.460760404582,2.886443,0.0000273694,11.04005,0.00008380872,,0.0000356408891093452,,,,,,,,,,,,26.61666,-0.06947339,25,0,26.31857,-0.1139933
1582,2021/03/28 14:08:23,11355.042,7755.0003,1,2,0,0,0,0.1098475,4.200047,0.4613646628325,2.886595,0.0000273694,11.04069,0.00008380872,,,,,,,,,,,,,,26.93642,-0.0927794,25,0,26.32532,-0.1017219
1583,2021/03/28 14:08:28,11360.0428,7760.0011,1,2,0,0,0,0.107898,4.199971,0.453168470958,2.886744,0.0000273694,11.04131,0.00008380872,,,,,,,,,,,,,,26.8653,0.08256137,25,0,26.61718,0.09595573
1584,2021/03/28 14:08:33,11365.0419,7765.0002,1,2,0,0,0,0.1069359,4.200048,0.4491359129232,2.886893,0.0000273694,11.04194,0.00008380872,,0.0000154896806634497,,,,,,,,,,,,26.61435,-0.06599009,25,0,26.27353,-0.103848
1585,2021/03/28 14:08:38,11370.0418,7770.0001,1,2,0,0,0,0.1066548,4.199995,0.447949626726,2.887041,0.0000273694,11.04256,0.00008380872,,,,,,,,,,,,,,26.89393,-0.1167339,25,0,26.21868,-0.0945574
1586,2021/03/28 14:08:43,11375.0428,7775.0011,1,2,0,0,0,0.1052197,4.199811,0.4419028534767,2.887187,0.0000273694,11.04317,0.00008380872,,-0.00000355615702574141,,,,,,,,,,,,27.05154,0.1066875,25,0,26.46906,-0.02669215
1587,2021/03/28 14:08:48,11380.0429,7780.0012,1,2,0,0,0,0.1050405,4.199965,0.4411664235825,2.887333,0.0000273694,11.04379,0.00008380872,,,,,,,,,,,,,,27.02923,0.05850196,25,0,26.61755,0.1297617
1588,2021/03/28 14:08:53,11385.0419,7785.0002,1,2,0,0,0,0.1038302,4.200139,0.4361012723978,2.887477,0.0000273694,11.04439,0.00008380872,,0.00000529463477505487,,,,,,,,,,,,26.88587,0.09127438,25,0,26.63064,0.02016306
1589,2021/03/28 14:08:58,11390.0429,7790.0012,1,2,0,0,0,0.1032796,4.199999,0.4337742167204,2.88762,0.0000273694,11.04499,0.00008380872,,,,,,,,,,,,,,26.78665,0.01278996,25,0,26.62389,0.1396185
1590,2021/03/28 14:09:03,11395.0429,7795.0012,1,2,0,0,0,0.1021027,4.199807,0.4288116341789,2.887762,0.0000273694,11.04559,0.00008380872,,,,,,,,,,,,,,26.60954,-0.09583771,25,0,26.44672,-0.03360629
1591,2021/03/28 14:09:08,11400.0421,7800.0004,1,2,0,0,0,0.1010438,4.199965,0.424380423467,2.887902,0.0000273694,11.04618,0.00008380872,,0.0000290026691800449,,0,0,,,,,,,,,26.54937,-0.0572449,25,0,26.28684,0.08062422
1592,2021/03/28 14:09:13,11405.0418,7805.0001,1,2,0,0,0,0.09933401,4.200178,0.41722052345378,2.888041,0.0000273694,11.04676,0.00008380872,,,,,,,,,,,,,,26.56438,-0.1366192,25,0,26.20216,-0.07666826
1593,2021/03/28 14:09:18,11410.0429,7810.0012,1,2,0,0,0,0.1003243,4.200039,0.4213659726477,2.888179,0.0000273694,11.04734,0.00008380872,,0.0000240216195379617,,,,,,,,,,,,26.67725,0.0107038,25,0,26.12993,-0.1228005
1594,2021/03/28 14:09:23,11415.0419,7815.0002,1,2,0,0,0,0.09918863,4.199815,0.41657389610345,2.888317,0.0000273694,11.04792,0.00008380872,,,,,,,,,,,,,,26.71687,-0.1146984,25,0,26.12685,-0.06359756
1595,2021/03/28 14:09:28,11420.0428,7820.0011,1,2,0,0,0,0.09832745,4.200007,0.41297597829215,2.888452,0.0000273694,11.04849,0.00008380872,,,,,,,,,,,,,,26.82702,-0.001453757,25,0,26.18016,-0.1282775
1596,2021/03/28 14:09:33,11425.0427,7825.001,1,2,0,0,0,0.09783388,4.200022,0.41090444834536,2.888587,0.0000273694,11.04905,0.00008380872,,0,,,,,,,,,,,,26.90412,0.1003462,25,0,26.21464,-0.02195656
1597,2021/03/28 14:09:38,11430.0427,7830.001,1,2,0,0,0,0.09648861,4.199939,0.40524627619479,2.88872,0.0000273694,11.04961,0.00008380872,,,,,,,,,,,,,,26.95567,-0.02422035,25,0,26.30898,-0.1243585
1598,2021/03/28 14:09:43,11435.0421,7835.0004,1,2,0,0,0,0.09512174,4.199946,0.39950617142604,2.888853,0.0000273694,11.05017,0.00008380872,,-0.00000237061408370209,,,,,,,,,,,,26.98103,0.1084554,25,0,26.46253,-0.009369254
1599,2021/03/28 14:09:48,11440.0428,7840.0011,1,2,0,0,0,0.09419007,4.199935,0.39559217164545,2.888983,0.0000273694,11.05072,0.00008380872,,,,,,,,,,,,,,26.88454,-0.01248717,25,0,26.5795,0.09873927
1600,2021/03/28 14:09:53,11445.0421,7845.0004,1,2,0,0,0,0.095347,4.200081,0.400465123107,2.889114,0.0000273694,11.05127,0.00008380872,,,,,,,,,,,,,,26.74954,0.1012981,25,0,26.57965,0.09251297
1601,2021/03/28 14:09:58,11450.0427,7850.001,1,2,0,0,0,0.09330306,4.199973,0.39187033281738,2.889244,0.0000273694,11.05181,0.00008380872,,0.00000987862222245894,,,,,,,,,,,,26.55532,-0.1102632,25,0,26.364,0.04541337
1602,2021/03/28 14:10:03,11455.0428,7855.0011,1,2,0,0,0,0.09303205,4.200006,0.3907351681923,2.889374,0.0000273694,11.05236,0.00008380872,,,,,,,,,,,,,,26.56438,-0.1030427,25,0,26.29473,-0.114221
1603,2021/03/28 14:10:08,11460.0427,7860.001,1,2,0,0,0,0.09149922,4.200165,0.3843118213713,2.889501,0.0000273694,11.05289,0.00008380872,,0.0000162793003255501,,,,,,,,,,,,26.60954,-0.05808353,25,0,26.31857,0.06420374
1604,2021/03/28 14:10:13,11465.0429,7865.0012,1,2,0,0,0,0.09141245,4.199984,0.3839308274008,2.889628,0.0000273694,11.05342,0.00008380872,,,,,,,,,,,,,,26.63994,-0.1107252,25,0,26.24217,-0.05743146
1605,2021/03/28 14:10:18,11470.0421,7870.0004,1,2,0,0,0,0.08950882,4.199782,0.37591753107724,2.889754,0.0000273694,11.05395,0.00008380872,,0.000019519189663697,,,,,,,,,,,,26.67666,-0.01814425,25,0,26.22195,-0.1271671
1606,2021/03/28 14:10:23,11475.0429,7875.0012,1,2,0,0,0,0.08992436,4.199975,0.377680063891,2.889879,0.0000273694,11.05448,0.00008380872,,,,,,,,,,,,,,26.66225,-0.111863,25,0,26.15765,-0.02073109
1607,2021/03/28 14:10:28,11480.0421,7880.0004,1,2,0,0,0,0.08829311,4.200158,0.37084501231138,2.890001,0.0000273694,11.05499,0.00008380872,,,,,,,,,,,,,,26.79842,-0.0302726,25,0,26.18713,-0.1504356
1608,2021/03/28 14:10:33,11485.042,7885.0003,1,2,0,0,0,0.08781043,4.200092,0.36881188455956,2.890123,0.0000273694,11.0555,0.00008380872,,-0.00000126440102121705,,,,,,,,,,,,26.92968,0.1130784,25,0,26.28296,0.006368756
1609,2021/03/28 14:10:38,11490.0419,7890.0002,1,2,0,0,0,0.08771962,4.199829,0.36840740394498,2.890245,0.0000273694,11.05602,0.00008380872,,,,,,,,,,,,,,27.01501,0.01875222,25,0,26.46808,-0.1036209
1610,2021/03/28 14:10:43,11495.0428,7895.0011,1,2,0,0,0,0.0875075,4.199979,0.3675296623425,2.890365,0.0000273694,11.05652,0.00008380872,,-0.00000624297899776138,,,,,,,,,,,,27.02406,0.1358438,25,0,26.57679,0.05140364
1611,2021/03/28 14:10:48,11500.0422,7900.0005,1,2,0,0,0,0.08675386,4.199976,0.36436412990736,2.890485,0.0000273694,11.05702,0.00008380872,,,,,,,,,,,,,,26.98291,0.0135076,25,0,26.67793,0.1225227
1612,2021/03/28 14:10:53,11505.042,7905.0003,1,2,0,0,0,0.0856702,4.200051,0.3598192091802,2.890604,0.0000273694,11.05752,0.00008380872,,,,,,,,,,,,,,26.74474,0.0844115,25,0,26.61755,0.08896053
1613,2021/03/28 14:10:58,11510.0419,7910.0002,1,2,0,0,0,0.08449057,4.199986,0.35485921113202,2.890722,0.0000273694,11.05802,0.00008380872,,0.0000321607985824812,,,,,,,,,,,,26.76048,-0.01323104,25,0,26.63329,0.1313686
1614,2021/03/28 14:11:03,11515.0428,7915.0011,1,2,0,0,0,0.08344507,4.200031,0.35047188079717,2.890839,0.0000273694,11.05851,0.00008380872,,,,,,,,,,,,,,26.75302,-0.0974828,25,0,26.61872,0.03144622
1615,2021/03/28 14:11:08,11520.042,7920.0003,1,2,0,0,0,0.08271778,4.200019,0.34741624763782,2.890954,0.0000273694,11.05899,0.00008380872,,0.0000116166802399675,,0,0,,,,,,,,,26.78357,0.09946585,25,0,26.65639,0.1107091
1616,2021/03/28 14:11:13,11525.0428,7925.0011,1,2,0,0,0,0.08319729,4.199946,0.34942412534634,2.89107,0.0000273694,11.05948,0.00008380872,,,,,,,,,,,,,,26.67435,-0.05545616,25,0,26.53291,0.09357274
1617,2021/03/28 14:11:18,11530.0421,7930.0004,1,2,0,0,0,0.08188748,4.199969,0.34392487748812,2.891184,0.0000273694,11.05996,0.00008380872,,-0.0000192032493941952,,,,,,,,,,,,26.63283,-0.1258564,25,0,26.52696,-0.03918409
1618,2021/03/28 14:11:23,11535.0428,7935.0011,1,2,0,0,0,0.08198456,4.200168,0.34434892540608,2.891298,0.0000273694,11.06044,0.00008380872,,,,,,,,,,,,,,26.62667,0.0190407,25,0,26.54927,0.1036018
1619,2021/03/28 14:11:28,11540.043,7940.0013,1,2,0,0,0,0.08000669,4.199995,0.33602769796655,2.89141,0.0000273694,11.06091,0.00008380872,,,,,,,,,,,,,,26.66111,-0.07053614,25,0,26.47696,0.07403433
1620,2021/03/28 14:11:33,11545.042,7945.0003,1,2,0,0,0,0.08127559,4.199719,0.34133463955921,2.891523,0.0000273694,11.06138,0.00008380872,,0.000000711272605258273,,,,,,,,,,,,26.62325,-0.1188844,25,0,26.5245,-0.02108514
1621,2021/03/28 14:11:38,11550.0428,7950.0011,1,2,0,0,0,0.07942665,4.199947,0.33358772038755,2.891634,0.0000273694,11.06185,0.00008380872,,,,,,,,,,,,,,26.71338,0.06192207,25,0,26.58619,0.1087177
1622,2021/03/28 14:11:43,11555.0419,7955.0002,1,2,0,0,0,0.08004998,4.20006,0.3362147189988,2.891745,0.0000273694,11.06232,0.00008380872,,0.00000703282103131642,,,,,,,,,,,,26.72225,-0.03202915,25,0,26.54524,0.1192498
1623,2021/03/28 14:11:48,11560.042,7960.0003,1,2,0,0,0,0.07836019,4.200073,0.32911851829387,2.891855,0.0000273694,11.06278,0.00008380872,,,,,,,,,,,,,,26.7282,-0.09533226,25,0,26.59389,0.02248347
1624,2021/03/28 14:11:53,11565.042,7965.0003,1,2,0,0,0,0.07817805,4.19993,0.3283423375365,2.891964,0.0000273694,11.06324,0.00008380872,,,,,,,,,,,,,,26.88183,0.08981824,25,0,26.63372,0.05653441
1625,2021/03/28 14:11:58,11570.0427,7970.001,1,2,0,0,0,0.07771781,4.20001,0.3264155791781,2.892072,0.0000273694,11.06369,0.00008380872,,0.000021968780856696,,,,,,,,,,,,26.9741,0.1433086,25,0,26.54813,0.09001434
1626,2021/03/28 14:12:03,11575.043,7975.0013,1,2,0,0,0,0.07636483,4.200212,0.32074847534396,2.892178,0.0000273694,11.06413,0.00008380872,,,,,,,,,,,,,,26.99734,0.1032728,25,0,26.38632,0.07668793
1627,2021/03/28 14:12:08,11580.043,7980.0013,1,2,0,0,0,0.07612892,4.200012,0.31974237754704,2.892284,0.0000273694,11.06458,0.00008380872,,-0.00000608533309787163,,,,,,,,,,,,26.94618,-0.04998982,25,0,26.27812,-0.1212072
1628,2021/03/28 14:12:13,11585.0428,7985.0011,1,2,0,0,0,0.0756871,4.200012,0.3178867282452,2.892389,0.0000273694,11.06502,0.00008380872,,,,,,,,,,,,,,26.58185,-0.1016158,25,0,26.20539,-0.1105946
1629,2021/03/28 14:12:18,11590.042,7990.0003,1,2,0,0,0,0.07556382,4.200087,0.31737461805234,2.892494,0.0000273694,11.06546,0.00008380872,,,,,,,,,,,,,,26.54724,-0.1003546,25,0,26.46272,-0.03811181
1630,2021/03/28 14:12:23,11595.0419,7995.0002,1,2,0,0,0,0.07457048,4.20003,0.3131982531144,2.892597,0.0000273694,11.0659,0.00008380872,,0.00000750750496081309,,,,,,,,,,,,26.85723,0.06586015,25,0,26.60199,0.02809703
1631,2021/03/28 14:12:28,11600.0429,8000.0012,1,2,0,0,0,0.07312158,4.199839,0.30709886342562,2.892699,0.0000273694,11.06632,0.00008380872,,,,,,,,,,,,,,26.94969,0.132494,25,0,26.3742,-0.01202941
1632,2021/03/28 14:12:33,11605.0428,8005.0011,1,2,0,0,0,0.07409512,4.199967,0.31119705886104,2.892802,0.0000273694,11.06675,0.00008380872,,0.00000719068384569255,,,,,,,,,,,,26.80744,0.0867784,25,0,26.1748,-0.03777683
1633,2021/03/28 14:12:38,11610.0428,8010.0011,1,2,0,0,0,0.07245595,4.200104,0.3043225254188,2.892903,0.0000273694,11.06718,0.00008380872,,,,,,,,,,,,,,26.64109,-0.1038277,25,0,26.24331,-0.02825916
1634,2021/03/28 14:12:43,11615.0419,8015.0002,1,2,0,0,0,0.07323053,4.20013,0.3075777459689,2.893005,0.0000273694,11.06761,0.00008380872,,0.00000632210912954179,,,,,,,,,,,,26.50146,-0.1624662,25,0,26.32436,-0.04022062
1635,2021/03/28 14:12:48,11620.0428,8020.0011,1,2,0,0,0,0.0726051,4.199882,0.3049328525982,2.893106,0.0000273694,11.06803,0.00008380872,,,,,,,,,,,,,,26.62454,-0.1169807,25,0,26.55426,0.0858593
1636,2021/03/28 14:12:53,11625.0421,8025.0004,1,2,0,0,0,0.07070052,4.199961,0.29693942667972,2.893205,0.0000273694,11.06845,0.00008380872,,,,,,,,,,,,,,26.87376,0.08502305,25,0,26.63988,0.0383836
1637,2021/03/28 14:12:58,11630.0428,8030.0011,1,2,0,0,0,0.07154436,4.200099,0.30049339489164,2.893304,0.0000273694,11.06886,0.00008380872,,0.00000118543505323032,,,,,,,,,,,,26.97121,0.1378423,25,0,26.14227,-0.08771598
1638,2021/03/28 14:13:03,11635.0421,8035.0004,1,2,0,0,0,0.07081315,4.20004,0.297418062526,2.893402,0.0000273694,11.06928,0.00008380872,,,,,,,,,,,,,,26.87047,0.09211183,25,0,26.17076,-0.1109475
1639,2021/03/28 14:13:08,11640.0422,8040.0005,1,2,0,0,0,0.06969979,4.199883,0.29273096312457,2.8935,0.0000273694,11.06968,0.00008380872,,-0.00000529476619703928,,0,0,,,,,,,,,26.67146,-0.08607328,25,0,26.37861,-0.07052839
1640,2021/03/28 14:13:13,11645.0421,8045.0004,1,2,0,0,0,0.07008864,4.200025,0.294374040216,2.893597,0.0000273694,11.07009,0.00008380872,,,,,,,,,,,,,,26.54681,-0.1068562,25,0,26.63812,0.08488178
1641,2021/03/28 14:13:18,11650.042,8050.0003,1,2,0,0,0,0.06923342,4.200118,0.29078853354356,2.893693,0.0000273694,11.0705,0.00008380872,,,,,,,,,,,,,,26.70765,-0.06938159,25,0,26.38976,0.02093017
1642,2021/03/28 14:13:23,11655.0428,8055.0011,1,2,0,0,0,0.06964942,4.20005,0.292531046471,2.893789,0.0000273694,11.0709,0.00008380872,,0.00000940343579713954,,,,,,,,,,,,26.91773,0.02091169,25,0,26.14973,-0.09256899
1643,2021/03/28 14:13:28,11660.0429,8060.0012,1,2,0,0,0,0.06794456,4.19985,0.285356960316,2.893884,0.0000273694,11.0713,0.00008380872,,,,,,,,,,,,,,26.60646,-0.07427633,25,0,26.4425,0.07840514
1644,2021/03/28 14:13:33,11665.0428,8065.0011,1,2,0,0,0,0.06755393,4.200023,0.28372805974039,2.893978,0.0000273694,11.07169,0.00008380872,,0.0000365113883162849,,,,,,,,,,,,26.59608,-0.09884179,25,0,26.56465,0.1236385
1645,2021/03/28 14:13:38,11670.0421,8070.0004,1,2,0,0,0,0.06666373,4.199972,0.27998579941556,2.894071,0.0000273694,11.07208,0.00008380872,,,,,,,,,,,,,,26.95024,0.08606613,25,0,26.2048,-0.02513707
1646,2021/03/28 14:13:43,11675.0428,8075.0011,1,2,0,0,0,0.06719133,4.200008,0.28220412353064,2.894164,0.0000273694,11.07248,0.00008380872,,0.0000158052698679967,,,,,,,,,,,,26.76014,0.004100204,25,0,26.30432,0.06466746
1647,2021/03/28 14:13:48,11680.0421,8080.0004,1,2,0,0,0,0.06635113,4.199933,0.27867030047429,2.894256,0.0000273694,11.07286,0.00008380872,,,,,,,,,,,,,,26.51896,-0.0784862,25,0,26.60735,0.1535779
1648,2021/03/28 14:13:53,11685.042,8085.0003,1,2,0,0,0,0.06512451,4.200121,0.27353082206571,2.894348,0.0000273694,11.07325,0.00008380872,,,,,,,,,,,,,,26.80051,0.08644819,25,0,26.41747,0.07542133
1649,2021/03/28 14:13:58,11690.042,8090.0003,1,2,0,0,0,0.06542087,4.200015,0.27476863531305,2.894438,0.0000273694,11.07363,0.00008380872,,-0.000016119769497891,,,,,,,,,,,,27.00002,0.1261073,25,0,26.12071,-0.04057348
1650,2021/03/28 14:14:03,11695.0427,8095.001,1,2,0,0,0,0.06526335,4.200073,0.27411083422455,2.894529,0.0000273694,11.07401,0.00008380872,,,,,,,,,,,,,,26.60437,-0.0004720688,25,0,26.56406,0.06271243
1651,2021/03/28 14:14:08,11700.0421,8100.0004,1,2,0,0,0,0.06443498,4.199982,0.27062575617036,2.894619,0.0000273694,11.07439,0.00008380872,,0.00000189674301509513,,,,,,,,,,,,26.6828,0.04390597,25,0,26.51772,0.09735227
1652,2021/03/28 14:14:13,11705.0421,8105.0004,1,2,0,0,0,0.06458121,4.200025,0.27124269653025,2.894709,0.0000273694,11.07476,0.00008380872,,,,,,,,,,,,,,26.93737,0.1365322,25,0,26.12395,-0.08195937
1653,2021/03/28 14:14:18,11710.0422,8110.0005,1,2,0,0,0,0.06344627,4.200006,0.26647471467762,2.894798,0.0000273694,11.07514,0.00008380872,,,,,,,,,,,,,,26.72743,0.07121325,25,0,26.29396,-0.06594777
1654,2021/03/28 14:14:23,11715.0421,8115.0004,1,2,0,0,0,0.06281744,4.199977,0.26383180319888,2.894885,0.0000273694,11.0755,0.00008380872,,0.0000234702492889483,,,,,,,,,,,,26.50337,-0.08062243,25,0,26.58584,0.03721476
1655,2021/03/28 14:14:28,11720.042,8120.0003,1,2,0,0,0,0.06340353,4.19996,0.2662922898588,2.894973,0.0000273694,11.07587,0.00008380872,,,,,,,,,,,,,,26.60341,0.0949496,25,0,26.55448,-0.0006645918
1656,2021/03/28 14:14:33,11725.0428,8125.0011,1,2,0,0,0,0.06162592,4.200101,0.25883508821792,2.895059,0.0000273694,11.07623,0.00008380872,,0.00000545277407582034,,,,,,,,,,,,26.82589,0.1287693,25,0,26.35725,-0.0224328
1657,2021/03/28 14:14:38,11730.0426,8130.0009,1,2,0,0,0,0.06140989,4.199978,0.25792018698242,2.895145,0.0000273694,11.0766,0.00008380872,,,,,,,,,,,,,,26.7111,0.07218719,25,0,26.14958,-0.05684555
1658,2021/03/28 14:14:43,11735.0428,8135.0011,1,2,0,0,0,0.06199511,4.199856,0.26037053470416,2.895231,0.0000273694,11.07696,0.00008380872,,0.00000237075209952309,,,,,,,,,,,,26.47508,-0.05473554,25,0,26.25525,0.06311774
1659,2021/03/28 14:14:48,11740.0427,8140.001,1,2,0,0,0,0.06211946,4.199932,0.26089750787672,2.895317,0.0000273694,11.07732,0.00008380872,,,,,,,,,,,,,,26.65224,-0.03005266,25,0,26.60331,0.1412523
1660,2021/03/28 14:14:53,11745.0427,8145.001,1,2,0,0,0,0.06113993,4.200105,0.25679412569265,2.895401,0.0000273694,11.07767,0.00008380872,,,,,,,,,,,,,,26.77378,-0.04104078,25,0,26.56832,0.08573532
1661,2021/03/28 14:14:58,11750.0422,8150.0005,1,2,0,0,0,0.06032988,4.199932,0.25338139356816,2.895485,0.0000273694,11.07802,0.00008380872,,0.00000979910601017764,,,,,,,,,,,,26.84202,0.1109535,25,0,26.52272,-0.006918311
1662,2021/03/28 14:15:03,11755.0418,8155.0001,1,2,0,0,0,0.06007757,4.199862,0.25231750329534,2.895568,0.0000273694,11.07837,0.00008380872,,,,,,,,,,,,,,26.95024,0.1695788,25,0,26.49578,0.07846236
1663,2021/03/28 14:15:08,11760.0426,8160.0009,1,2,0,0,0,0.05944436,4.199953,0.24966351811508,2.89565,0.0000273694,11.07872,0.00008380872,,0.00000489955300508882,,0,0,,,,,,,,,26.8972,0.117659,25,0,26.3074,0.06659031
1664,2021/03/28 14:15:13,11765.042,8165.0003,1,2,0,0,0,0.06001013,4.199957,0.25203996556441,2.895734,0.0000273694,11.07907,0.00008380872,,,,,,,,,,,,,,26.74896,-0.09803951,25,0,26.17323,-0.1158625
1665,2021/03/28 14:15:18,11770.0421,8170.0004,1,2,0,0,0,0.05888181,4.200016,0.24730454410896,2.895815,0.0000273694,11.07941,0.00008380872,,,,,,,,,,,,,,26.60261,-0.09055793,25,0,26.13357,-0.1440316
1666,2021/03/28 14:15:23,11775.0426,8175.0009,1,2,0,0,0,0.05924275,4.199978,0.2488182466595,2.895897,0.0000273694,11.07975,0.00008380872,,0.0000247334101004526,,,,,,,,,,,,26.48547,-0.05054772,25,0,26.20154,-0.1173145
1667,2021/03/28 14:15:28,11780.0422,8180.0005,1,2,0,0,0,0.05749428,4.200069,0.24147994310532,2.895978,0.0000273694,11.08009,0.00008380872,,,,,,,,,,,,,,26.512,0.02270103,25,0,26.38474,0.1183861
1668,2021/03/28 14:15:33,11785.0428,8185.0011,1,2,0,0,0,0.05740031,4.200068,0.24108520522108,2.896058,0.0000273694,11.08043,0.00008380872,,-0.00000023707120533345,,,,,,,,,,,,26.638,-0.0255388,25,0,26.54637,0.1346564
1669,2021/03/28 14:15:38,11790.0429,8190.0012,1,2,0,0,0,0.05730125,4.19996,0.24066295795,2.896138,0.0000273694,11.08077,0.00008380872,,,,,,,,,,,,,,26.77396,-0.02259612,25,0,26.54003,0.09975612
1670,2021/03/28 14:15:43,11795.042,8195.0003,1,2,0,0,0,0.056858,4.199999,0.238803543142,2.896218,0.0000273694,11.0811,0.00008380872,,,,,,,,,,,,,,26.83127,0.1070464,25,0,26.5689,0.01143754
1671,2021/03/28 14:15:48,11800.042,8200.0003,1,2,0,0,0,0.05637436,4.200205,0.2367838687438,2.896296,0.0000273694,11.08143,0.00008380872,,0.00000742890915716998,,,,,,,,,,,,26.91582,0.1308852,25,0,26.53963,0.07757008
1672,2021/03/28 14:15:53,11805.042,8205.0003,1,2,0,0,0,0.05726841,4.200003,0.24052749380523,2.896374,0.0000273694,11.08176,0.00008380872,,,,,,,,,,,,,,26.91678,0.09397924,25,0,26.31989,0.05179703
1673,2021/03/28 14:15:58,11810.0428,8210.0011,1,2,0,0,0,0.05668982,4.199768,0.23808409196176,2.896453,0.0000273694,11.08209,0.00008380872,,0.00000813897258922225,,,,,,,,,,,,26.80165,-0.04062891,25,0,26.18325,-0.09181201
1674,2021/03/28 14:16:03,11815.0421,8215.0004,1,2,0,0,0,0.05585821,4.199931,0.23460062778351,2.89653,0.0000273694,11.08241,0.00008380872,,,,,,,,,,,,,,26.66225,-0.0254792,25,0,26.10779,-0.1478815
1675,2021/03/28 14:16:08,11820.0428,8220.0011,1,2,0,0,0,0.05506776,4.200121,0.23129125519896,2.896608,0.0000273694,11.08274,0.00008380872,,0.0000702532706782222,,,,,,,,,,,,26.57895,0.006546378,25,0,26.11701,-0.1158416
1676,2021/03/28 14:16:13,11825.0419,8225.0002,1,2,0,0,0,0.05517755,4.200055,0.23174874476525,2.896685,0.0000273694,11.08306,0.00008380872,,,,,,,,,,,,,,26.54297,-0.09852767,25,0,26.24483,0.02375305
1677,2021/03/28 14:16:18,11830.042,8230.0003,1,2,0,0,0,0.0543869,4.19996,0.228422804524,2.896761,0.0000273694,11.08338,0.00008380872,,,,,,,,,,,,,,26.56549,-0.1266634,25,0,26.40978,-0.002164841
1678,2021/03/28 14:16:23,11835.0419,8235.0002,1,2,0,0,0,0.05424821,4.19995,0.2278397695895,2.896836,0.0000273694,11.0837,0.00008380872,,0.0000201517195819179,,,,,,,,,,,,26.69531,-0.09245455,25,0,26.61792,0.01869738
1679,2021/03/28 14:16:28,11840.0428,8240.0011,1,2,0,0,0,0.054418,4.199993,0.228555219074,2.896912,0.0000273694,11.08402,0.00008380872,,,,,,,,,,,,,,26.91062,0.0981921,25,0,26.57001,0.0003570318
1680,2021/03/28 14:16:33,11845.0419,8245.0002,1,2,0,0,0,0.05416407,4.19998,0.2274880107186,2.896987,0.0000273694,11.08433,0.00008380872,,-0.0000116962901302031,,,,,,,,,,,,26.9656,0.1413876,25,0,26.44709,0.01021802
1681,2021/03/28 14:16:38,11850.0428,8250.0011,1,2,0,0,0,0.05289489,4.199934,0.22215504693726,2.89706,0.0000273694,11.08464,0.00008380872,,,,,,,,,,,,,,26.90351,0.1160216,25,0,26.34933,0.05381703
1682,2021/03/28 14:16:43,11855.0421,8255.0004,1,2,0,0,0,0.05272845,4.20009,0.2214642355605,2.897133,0.0000273694,11.08495,0.00008380872,,,,,,,,,,,,,,26.83645,-0.06065488,25,0,26.23946,-0.1051712
1683,2021/03/28 14:16:48,11860.042,8260.0003,1,2,0,0,0,0.05342547,4.200043,0.22438927129521,2.897207,0.0000273694,11.08526,0.00008380872,,-0.00000308202788801282,,,,,,,,,,,,26.58724,-0.09601533,25,0,26.16092,-0.1561522
1684,2021/03/28 14:16:53,11865.0428,8265.0011,1,2,0,0,0,0.05278631,4.199815,0.22169273653265,2.89728,0.0000273694,11.08556,0.00008380872,,,,,,,,,,,,,,26.562,-0.1068473,25,0,26.49883,-0.04683256
1685,2021/03/28 14:16:58,11870.042,8270.0003,1,2,0,0,0,0.05122573,4.199981,0.21514709271113,2.897351,0.0000273694,11.08586,0.00008380872,,0.0000298712202493334,,,,,,,,,,,,26.90351,0.1001072,25,0,26.58424,0.0401175
1686,2021/03/28 14:17:03,11875.0427,8275.001,1,2,0,0,0,0.05100724,4.200182,0.21423969131768,2.897423,0.0000273694,11.08616,0.00008380872,,,,,,,,,,,,,,26.84836,0.06934464,25,0,26.27988,-0.09079397
1687,2021/03/28 14:17:08,11880.0428,8280.0011,1,2,0,0,0,0.05083513,4.20003,0.2135090710539,2.897495,0.0000273694,11.08646,0.00008380872,,0.00000711231405148283,,0,0,,,,,,,,,26.54336,0,25,0,26.14551,-0.1090378
1688,2021/03/28 14:17:13,11885.0422,8285.0005,1,2,0,0,0,0.05041565,4.199758,0.2117335294127,2.897565,0.0000273694,11.08676,0.00008380872,,,,,,,,,,,,,,26.57029,-0.006611347,25,0,26.47865,0.1068413
1689,2021/03/28 14:17:18,11890.0428,8290.0011,1,2,0,0,0,0.05073439,4.199923,0.21308053145197,2.897636,0.0000273694,11.08706,0.00008380872,,,,,,,,,,,,,,26.69819,-0.003899932,25,0,26.59946,0.1362705
1690,2021/03/28 14:17:23,11895.0419,8295.0002,1,2,0,0,0,0.05032822,4.200158,0.21138647585876,2.897706,0.0000273694,11.08735,0.00008380872,,-0.0000148568296935991,,,,,,,,,,,,26.91678,0.03399611,25,0,26.56194,0.1052266
1691,2021/03/28 14:17:23,11895.2916,8295.2499,1,2,0,0,0,0.0499941,4.199853,0.2099678708673,2.897709,0.0000273694,11.08737,0.00008380872,,-0.0000148568296935991,0,0,0,,,,,,,,,26.60626,0.03399611,25,0,26.58579,0.1052266
1692,2021/03/28 14:19:24,12015.3314,120,1,3,0,0,0,0,4.196498,0,2.897709,0.0000273694,11.08737,0.00008380872,,-0.0000402214209316298,,,,,,,,,,,,26.7432,0.05522668,25,0,26.4833,0.08865893
1693,2021/03/28 14:21:24,12135.3315,240.0001,1,3,0,0,0,0,4.195089,0,2.897709,0.0000273694,11.08737,0.00008380872,,0.0000038722268982383,,0,0,,,,,,,,,26.93987,0.04626393,25,0,26.57793,0.09970129
1694,2021/03/28 14:23:24,12255.3314,360,1,3,0,0,0,0,4.194314,0,2.897709,0.0000273694,11.08737,0.00008380872,,-0.00002402382051514,,0,0,,,,,,,,,26.54164,-0.09110868,25,0,26.48558,-0.03330529
1695,2021/03/28 14:25:24,12375.3315,480.0001,1,3,0,0,0,0,4.193392,0,2.897709,0.0000273694,11.08737,0.00008380872,,-0.0000376162388420198,,0,0,,,,,,,,,26.51911,-0.05049646,25,0,26.24232,-0.1105845
1696,2021/03/28 14:27:24,12495.3316,600.0002,1,3,0,0,0,0,4.192558,0,2.897709,0.0000273694,11.08737,0.00008380872,,0.00000252896893471188,,0,0,,,,,,,,,26.57784,-0.1016074,25,0,26.55026,0.01623452
1697,2021/03/28 14:29:24,12615.3324,720.001,1,3,0,0,0,0,4.19216,0,2.897709,0.0000273694,11.08737,0.00008380872,,-0.0000230739806283964,,0,0,,,,,,,,,27.02192,0.1192588,25,0,26.5177,0.08599758
1698,2021/03/28 14:31:24,12735.3316,840.0002,1,3,0,0,0,0,4.191484,0,2.897709,0.0000273694,11.08737,0.00008380872,,0.000000237077102838157,,0,0,,,,,,,,,26.88026,0.1084107,25,0,26.34742,0.04842162
1699,2021/03/28 14:33:24,12855.3318,960.0004,1,3,0,0,0,0,4.190922,0,2.897709,0.0000273694,11.08737,0.00008380872,,-0.00000229187799050123,,0,0,,,,,,,,,26.88639,0.1220453,25,0,26.17631,-0.06418169
1700,2021/03/28 14:35:24,12975.3324,1080.001,1,3,0,0,0,0,4.190601,0,2.897709,0.0000273694,11.08737,0.00008380872,,0.0000116960000013933,,0,0,,,,,,,,,26.98002,0.1404303,25,0,26.53982,0.02038538
1701,2021/03/28 14:37:24,13095.3325,1200.0011,1,3,0,0,0,0,4.19007,0,2.897709,0.0000273694,11.08737,0.00008380872,,-0.00000561050001124386,,0,0,,,,,,,,,26.97333,0.1279324,25,0,26.59718,0.07017314
1702,2021/03/28 14:39:24,13215.3316,1320.0002,1,3,0,0,0,0,4.18988,0,2.897709,0.0000273694,11.08737,0.00008380872,,0.0000042673877942434,,0,0,,,,,,,,,26.76263,0.02656579,25,0,26.18692,-0.1469493
1703,2021/03/28 14:41:24,13335.3317,1440.0003,1,3,0,0,0,0,4.189305,0,2.897709,0.0000273694,11.08737,0.00008380872,,-0.00000150150094668788,,0,0,,,,,,,,,26.58317,-0.08202672,25,0,26.5627,0.07810354
1704,2021/03/28 14:43:24,13455.3325,1560.0011,1,3,0,0,0,0,4.189054,0,2.897709,0.0000273694,11.08737,0.00008380872,,-0.0000316115911118686,,0,,,,,,,,,,26.48873,-0.1171303,25,0,26.42555,0.00294745
1705,2021/03/28 14:45:24,13575.3317,1680.0003,1,3,0,0,0,0,4.18875,0,2.897709,0.0000273694,11.08737,0.00008380872,,0.000025368719434482,,0,,,,,,,,,,26.70593,0.04695058,25,0,26.62143,0.142644
1706,2021/03/28 14:47:24,13695.3326,1800.0012,1,3,0,0,0,0,4.188396,0,2.897709,0.0000273694,11.08737,0.00008380872,,0.0000372183312720153,,0,,,,,,,,,,26.52279,-0.06821454,25,0,26.53944,-0.04728198
1707,2021/03/28 14:47:24,13695.3341,1800.0027,1,3,0,0,0,0,4.188396,0,2.897709,0.0000273694,11.08737,0.00008380872,,0.0000372183312720153,0,0,0,,,,,,,,,26.52279,-0.06821454,25,0,26.53944,-0.04728198
1708,2021/03/28 14:47:29,13700.3734,5.0007,1,4,0,0,0,-1.503792,4.144759,-6.232855426128,2.897709,0.002111633,11.08737,0.008732667,,-0.00174988398794085,,0.203772306442261,6.56728506088257,,,,,,,,,26.43871,-0.08432388,25,0,26.21174,0.1497853
1709,2021/03/28 14:47:34,13705.3733,10.0006,1,4,0,0,0,-1.503777,4.138319,-6.223108930863,2.897709,0.004198032,11.08737,0.01737345,,-0.00118415395263582,,0.290445387363434,,,,,,,,,,26.61395,-0.1089078,25,0,26.41535,-0.03331006
1710,2021/03/28 14:47:39,13710.3734,15.0007,1,4,0,0,0,-1.503716,4.133698,-6.215907821768,2.897709,0.006283993,11.08737,0.02600097,,-0.000882230175193399,,0.367036402225494,3.04123592376709,,,,,,,,,26.80202,0.05371988,25,0,26.19056,0.06001472
1711,2021/03/28 14:47:44,13715.3742,20.0015,1,4,0,0,0,-1.504074,4.129764,-6.211470658536,2.897709,0.008370054,11.08737,0.03461961,,-0.000731844513211399,,0.457986801862717,,,,,,,,,,26.80473,0.07048905,25,0,26.08161,-0.1546103
1712,2021/03/28 14:47:49,13720.3734,25.0007,1,4,0,0,0,-1.503517,4.125913,-6.203380336021,2.897709,0.0104557,11.08737,0.04322849,,-0.000939860299695283,,0.550894200801849,1.98801302909851,,,,,,,,,26.77839,0.07768095,25,0,26.0895,-0.06248891
1713,2021/03/28 14:47:54,13725.3734,30.0007,1,4,0,0,0,-1.503853,4.122779,-6.200053567487,2.897709,0.01254178,11.08737,0.05183213,,-0.000585957488510758,,,,,,,,,,,,26.72761,0.07975459,25,0,26.27929,-0.1348805
1714,2021/03/28 14:47:59,13730.3735,35.0008,1,4,0,0,0,-1.504074,4.119871,-6.196590854454,2.897709,0.01462786,11.08737,0.06042942,,-0.000601651729084551,,0.633189022541046,,,,,,,,,,26.56394,-0.1033539,25,0,26.47576,-0.005113482
1715,2021/03/28 14:48:04,13735.3735,40.0008,1,4,0,0,0,-1.503929,4.117006,-6.191684716574,2.897709,0.01671439,11.08737,0.06902274,,-0.000558183179236948,,,,,,,,,,,,26.47776,0.0307548,25,0,26.57944,0.1153284
1716,2021/03/28 14:48:09,13740.3741,45.0014,1,4,0,0,0,-1.503677,4.114617,-6.187054946709,2.897709,0.01880074,11.08737,0.07761001,,-0.000539243395905942,,0.784784317016602,1.41404497623444,,,,,,,,,26.46757,-0.1235616,25,0,26.6454,0.04126251
1717,2021/03/28 14:48:14,13745.3744,50.0017,1,4,0,0,0,-1.503769,4.112452,-6.184177831588,2.897709,0.02088618,11.08737,0.08618846,,-0.000485723110614344,,,,,,,,,,,,26.5674,0.008657575,25,0,26.51923,0.106746
1718,2021/03/28 14:48:19,13750.3743,55.0016,1,4,0,0,0,-1.503654,4.110311,-6.180485576394,2.897709,0.02297206,11.08737,0.09476408,,-0.000352367613231763,,0.880689382553101,,,,,,,,,,26.62396,-0.09069264,25,0,26.42189,-0.02843678
1719,2021/03/28 14:48:24,13755.3735,60.0008,1,4,0,0,0,-1.503754,4.108066,-6.177520679764,2.897709,0.02505713,11.08737,0.103332,,-0.000452867010608315,,,,,,,,,,,,26.69416,-0.01147389,25,0,26.2587,0.09589791
1720,2021/03/28 14:48:29,13760.3742,65.0015,1,4,0,0,0,-1.503792,4.106153,-6.174800032176,2.897709,0.02714273,11.08737,0.1118978,,-0.000381756108254194,,1.02317404747009,1.04543995857239,,,,,,,,,26.82204,0.07620871,25,0,26.23732,-0.06332934
1721,2021/03/28 14:48:34,13765.3734,70.0007,1,4,0,0,0,-1.504349,4.104504,-6.174606487896,2.897709,0.02922831,11.08737,0.1204596,,-0.000290563388261944,,,,,,,,,,,,26.82721,0.05740225,25,0,26.1688,-0.06941795
1722,2021/03/28 14:48:39,13770.3734,75.0007,1,4,0,0,0,-1.503922,4.102684,-6.170116726648,2.897709,0.03131442,11.08737,0.1290198,,-0.000388894986826926,,,,,,,,,,,,26.82702,0.1221943,25,0,26.07448,-0.05470753
1723,2021/03/28 14:48:44,13775.3734,80.0007,1,4,0,0,0,-1.503967,4.100795,-6.167460353765,2.897709,0.03340002,11.08737,0.1375742,,-0.000261241395492107,,1.11679005622864,,,,,,,,,,26.84953,0.1045072,25,0,26.06736,-0.132553
1724,2021/03/28 14:48:49,13780.3728,85.0001,1,4,0,0,0,-1.503517,4.099124,-6.163102619108,2.897709,0.03548633,11.08737,0.1461281,,-0.000294146389933303,,,,,,,,,,,,26.852,0.07989287,25,0,26.12587,-0.06695211
1725,2021/03/28 14:48:54,13785.3735,90.0008,1,4,0,0,0,-1.503922,4.097637,-6.162526432314,2.897709,0.03757238,11.08737,0.1546775,,-0.000280664506135508,,,,,,,,,,,,26.84143,0.1282662,25,0,26.16648,-0.0623548
1726,2021/03/28 14:48:59,13790.3735,95.0008,1,4,0,0,0,-1.504044,4.096124,-6.160750725456,2.897709,0.03965847,11.08737,0.1632239,,-0.000281051005003974,,1.26066100597382,0.841714084148407,,,,,,,,,26.8322,0.04968941,25,0,26.14724,-0.1442671
1727,2021/03/28 14:49:04,13795.3735,100.0008,1,4,0,0,0,-1.504181,4.094462,-6.158811945622,2.897709,0.04174473,11.08737,0.1717678,,-0.000257775391219184,,,,,,,,,,,,26.86718,0.113306,25,0,26.17901,-0.02682984
1728,2021/03/28 14:49:09,13800.3742,105.0015,1,4,0,0,0,-1.503754,4.093214,-6.155186925356,2.897709,0.04383124,11.08737,0.1803097,,-0.000244853494223207,,,,,,,,,,,,26.85489,-0.08253455,25,0,26.14184,-0.08701026
1729,2021/03/28 14:49:14,13805.3735,110.0008,1,4,0,0,0,-1.504196,4.091791,-6.154855655036,2.897709,0.0459167,11.08737,0.1888443,,-0.000319004495395347,,,,,,,,,,,,26.72491,-0.01148343,25,0,26.19189,-0.1427525
1730,2021/03/28 14:49:19,13810.3727,115,1,4,0,0,0,-1.503654,4.090583,-6.150821490282,2.897709,0.04800241,11.08737,0.1973771,,-0.000233303595450707,,1.46769595146179,,,,,,,,,,26.7857,0.09328306,25,0,26.20289,-0.02904892
1731,2021/03/28 14:49:24,13815.3728,120.0001,1,4,0,0,0,-1.50354,4.088975,-6.1479374715,2.897709,0.0500886,11.08737,0.2059091,,-0.000275027705356479,,,,,,,,,,,,26.83759,-0.01545191,25,0,26.30469,-0.1089001
1732,2021/03/28 14:49:29,13820.3743,125.0016,1,4,0,0,0,-1.503792,4.087745,-6.14711822904,2.897709,0.0521753,11.08737,0.2144405,,-0.000210407393751666,,,,,,,,,,,,26.91084,0.1252943,25,0,26.42074,-0.02368927
1733,2021/03/28 14:49:34,13825.3727,130,1,4,0,0,0,-1.504234,4.086662,-6.147295926908,2.897709,0.05426035,11.08737,0.2229626,,-0.00019758399866987,,1.64140701293945,0.645916521549225,,,,,,,,,26.90256,0.06975234,25,0,26.46229,0.09207368
1734,2021/03/28 14:49:39,13830.3734,135.0007,1,4,0,0,0,-1.504097,4.085307,-6.144698002779,2.897709,0.05634673,11.08737,0.2314875,,-0.00027533748652786,,,,,,,,,,,,26.79894,0.1016945,25,0,26.56502,-0.02286553
1735,2021/03/28 14:49:44,13835.3743,140.0016,1,4,0,0,0,-1.503731,4.084107,-6.141398303217,2.897709,0.0584325,11.08737,0.2400075,,,,,,,,,,,,,,26.69032,0.05145848,25,0,26.56311,0.1293629
1736,2021/03/28 14:49:49,13840.3734,145.0007,1,4,0,0,0,-1.504036,4.083182,-6.141252722552,2.897709,0.0605183,11.08737,0.2485252,,-0.000296765210805461,,,,,,,,,,,,26.55393,-0.09944797,25,0,26.49788,0.007280111
1737,2021/03/28 14:49:54,13845.3735,150.0008,1,4,0,0,0,-1.504059,4.082131,-6.139765869729,2.897709,0.06260426,11.08737,0.2570412,,-0.000263856403762475,,,,,,,,,,,,26.5197,0.0272131,25,0,26.49212,0.1117933
1738,2021/03/28 14:49:59,13850.3742,155.0015,1,4,0,0,0,-1.504295,4.080736,-6.13863076112,2.897709,0.06469088,11.08737,0.2655575,,,,1.77538895606995,,,,,,,,,,26.53086,-0.07998407,25,0,26.48192,0.09797871
1739,2021/03/28 14:50:04,13855.3734,160.0007,1,4,0,0,0,-1.503929,4.079697,-6.135574629513,2.897709,0.06677604,11.08737,0.2740657,,-0.000187290803296492,,,,,,,,,,,,26.53988,-0.1080531,25,0,26.5123,-0.01689851
1740,2021/03/28 14:50:09,13860.3734,165.0007,1,4,0,0,0,-1.504074,4.078883,-6.134941869342,2.897709,0.06886229,11.08737,0.2825761,,-0.000196402907022275,,,,,,,,,,,,26.52066,0.03370106,25,0,26.45036,0.1205117
1741,2021/03/28 14:50:14,13865.3734,170.0007,1,4,0,0,0,-1.503883,4.077918,-6.132711555594,2.897709,0.0709485,11.08737,0.2910843,,-0.000157609596499242,,,,,,,,,,,,26.46988,-0.1068634,25,0,26.32126,0.01322985
1742,2021/03/28 14:50:19,13870.3735,175.0008,1,4,0,0,0,-1.504082,4.076742,-6.131754260844,2.897709,0.07303444,11.08737,0.2995893,,,,,,,,,,,,,,26.56009,0.01688957,25,0,26.16225,-0.1077145
1743,2021/03/28 14:50:24,13875.3727,180,1,4,0,0,0,-1.503731,4.075881,-6.129028612011,2.897709,0.07512021,11.08737,0.3080915,,-0.000224964998778887,,2.08849596977234,0.518802225589752,,,,,,,,,26.72456,-0.09215474,25,0,26.14881,-0.1010829
1744,2021/03/28 14:50:29,13880.3727,185,1,4,0,0,0,-1.503944,4.074901,-6.128422909544,2.897709,0.07720532,11.08737,0.3165891,,-0.000170711995451711,,,,,,,,,,,,26.78471,0.04470706,25,0,26.25888,-0.1043236
1745,2021/03/28 14:50:34,13885.3734,190.0007,1,4,0,0,0,-1.50412,4.073881,-6.12760588972,2.897709,0.07929216,11.08737,0.3250918,,-0.000199819201952778,,,,,,,,,,,,26.90468,0.101667,25,0,26.37186,0.068385
1746,2021/03/28 14:50:39,13890.3728,195.0001,1,4,0,0,0,-1.504044,4.072965,-6.12591857046,2.897709,0.08137805,11.08737,0.3335887,,,,,,,,,,,,,,26.89852,0.06725788,25,0,26.52231,-0.07290542
1747,2021/03/28 14:50:44,13895.3736,200.0009,1,4,0,0,0,-1.503944,4.07217,-6.12431563848,2.897709,0.08346449,11.08737,0.342086,,-0.000178716800292023,,,,,,,,,,,,26.86665,0.1208627,25,0,26.51177,0.06308377
1748,2021/03/28 14:50:49,13900.3728,205.0001,1,4,0,0,0,-1.504173,4.07128,-6.12390945144,2.897709,0.08554998,11.08737,0.3505775,,-0.000178590198629536,,2.27499508857727,,,,,,,,,,26.75413,-0.02734065,25,0,26.6056,0.09276927
1749,2021/03/28 14:50:54,13905.3742,210.0015,1,4,0,0,0,-1.504059,4.070595,-6.122415045105,2.897709,0.08763639,11.08737,0.3590712,,-0.000147065002238378,,,,,,,,,,,,26.68126,0.06875634,25,0,26.6181,0.07995248
1750,2021/03/28 14:50:59,13910.3727,215,1,4,0,0,0,-1.504295,4.0696,-6.121878932,2.897709,0.089722,11.08737,0.3675597,,-0.000253303413046524,,,,,,,,,,,,26.59972,-0.01839578,25,0,26.55079,0.130679
1751,2021/03/28 14:51:04,13915.3736,220.0009,1,4,0,0,0,-1.503845,4.068964,-6.11909116658,2.897709,0.09180848,11.08737,0.3760502,,,,,,,,,,,,,,26.53954,-0.1150584,25,0,26.46925,-0.01946211
1752,2021/03/28 14:51:09,13920.3743,225.0016,1,4,0,0,0,-1.503983,4.068187,-6.118484088821,2.897709,0.09389436,11.08737,0.3845364,,-0.000159965406055562,,,,,,,,,,,,26.54182,-0.0103265,25,0,26.44306,0.09201348
1753,2021/03/28 14:51:14,13925.3736,230.0009,1,4,0,0,0,-1.503731,4.067228,-6.116016827668,2.897709,0.09597997,11.08737,0.39302,,-0.000182940595550463,,,,,,,,,,,,26.48664,-0.1341218,25,0,26.33801,0.01486361
1754,2021/03/28 14:51:19,13930.3736,235.0009,1,4,0,0,0,-1.503632,4.066463,-6.114463893616,2.897709,0.09806567,11.08737,0.4015023,,-0.00019758399866987,,2.57533597946167,0.410637885332108,,,,,,,,,26.48276,-0.07556438,25,0,26.27004,-0.1045132
1755,2021/03/28 14:51:24,13935.3743,240.0016,1,4,0,0,0,-1.503922,4.065824,-6.114682161728,2.897709,0.1001523,11.08737,0.4099867,,,,,,,,,,,,,,26.56413,-0.1118714,25,0,26.18766,0.01708269
1756,2021/03/28 14:51:29,13940.3735,245.0008,1,4,0,0,0,-1.503792,4.065168,-6.113167117056,2.897709,0.1022381,11.08737,0.4184666,,-0.000104406200989615,,,,,,,,,,,,26.5999,-0.1041919,25,0,26.1736,-0.1220781
1757,2021/03/28 14:51:34,13945.3734,250.0007,1,4,0,0,0,-1.503906,4.064263,-6.112269511278,2.897709,0.1043235,11.08737,0.426943,,,,,,,,,,,,,,26.62723,0.02512932,25,0,26.13684,-0.108375
1758,2021/03/28 14:51:39,13950.3735,255.0008,1,4,0,0,0,-1.503944,4.063678,-6.111544146032,2.897709,0.1064096,11.08737,0.4354209,,-0.000123143894597888,,,,,,,,,,,,26.59069,-0.1012504,25,0,26.19287,-0.01232386
1759,2021/03/28 14:51:44,13955.3736,260.0009,1,4,0,0,0,-1.503769,4.062991,-6.109799913079,2.897709,0.1084957,11.08737,0.4438974,,,,,,,,,,,,,,26.63358,-0.08855939,25,0,26.19306,-0.1197809
1760,2021/03/28 14:51:49,13960.3734,265.0007,1,4,0,0,0,-1.503792,4.062196,-6.108697847232,2.897709,0.1105814,11.08737,0.4523705,,-0.000133942099637352,,,,,,,,,,,,26.71395,0.06881058,25,0,26.22365,-0.06243885
