Repository: HVES-Battery-Testing-Consortium/LG-HG2

# Battery Testing Consortium (BTC)
The Battery Testing Consortium (BTC) has been developed within the High Voltage and Energy Storage Lab at Oxford Brookes University to provide accurate and comprehensive cell data to Formula Student Electric teams. Through the BTC, we aim to provide FS teams with information for improved and informed decisions for cell selection, pack architecture design, thermal cooling requirements, and end of life predictions. A range of tests are completed to provide a comprehensive electrochemical lithium-ion characterisation for modelling, validation, and battery management parameterisation.

File: Data/Round1/LG_HG2/Package 1/210328_FSD_PseuOCV_LGHG2_1_25C/210328_FSD_PseuOCV_LGHG2_1_25C_Channel_2_Wb_1.CSV (part 12 of 36)
Data_Point,Date_Time,Test_Time(s),Step_Time(s),Cycle_Index,Step_Index,TC_Counter1,TC_Counter2,TC_Counter3,Current(A),Voltage(V),Power(W),Charge_Capacity(Ah),Discharge_Capacity(Ah),Charge_Energy(Wh),Discharge_Energy(Wh),ACR(Ohm),dV/dt(V/s),Internal_Resistance(Ohm),dQ/dV(Ah/V),dV/dQ(V/Ah),MetaCode_MV_UD1,MetaCode_MV_UD2,MetaCode_MV_UD3,MetaCode_MV_UD4,MetaCode_MV_UD5,MetaCode_MV_UD6,MetaCode_MV_UD7,MetaCode_MV_UD8,Aux_Temperature_1(C),Aux_dT/dt_1(C),Aux_Temperature_2(C),Aux_dT/dt_2(C),Aux_Temperature_3(C),Aux_dT/dt_3(C)
2161,2021/03/28 15:25:14,15965.3734,2270.0007,1,4,0,0,0,-1.503891,3.819656,-5.744346281496,2.897709,0.9469699,11.08737,3.759526,,-0.000149462503031828,,,,,,,,,,,,27.11378,-0.006905198,25,0,26.70928,0.1243246
2162,2021/03/28 15:25:19,15970.3733,2275.0006,1,4,0,0,0,-1.504173,3.818956,-5.744370503388,2.897709,0.949056,11.08737,3.767493,,,,,,,,,,,,,,26.80183,0.06215096,25,0,26.51097,0.1134056
2163,2021/03/28 15:25:24,15975.3734,2280.0007,1,4,0,0,0,-1.50412,3.818304,-5.74318741248,2.897709,0.9511423,11.08737,3.77546,,-0.0000869952200446278,,,,,,,,,,,,26.80359,-0.121668,25,0,26.18519,-0.1040298
2164,2021/03/28 15:25:29,15980.3741,2285.0014,1,4,0,0,0,-1.503815,3.817748,-5.74118670862,2.897709,0.9532284,11.08737,3.783425,,,,,,,,,,,,,,27.1351,0.1046854,25,0,26.33916,0.01136661
2165,2021/03/28 15:25:34,15985.3733,2290.0006,1,4,0,0,0,-1.503754,3.817216,-5.740153828864,2.897709,0.9553143,11.08737,3.791387,,-0.000149013503687456,,,,,,,,,,,,27.10261,0.1050484,25,0,26.64829,-0.04613221
2166,2021/03/28 15:25:39,15990.3735,2295.0008,1,4,0,0,0,-1.503525,3.816401,-5.738054313525,2.897709,0.9574,11.08737,3.799348,,,,,,,,,,,,,,26.76319,-0.06319821,25,0,26.46518,0.08136928
2167,2021/03/28 15:25:44,15995.3734,2300.0007,1,4,0,0,0,-1.503578,3.815904,-5.737509304512,2.897709,0.959486,11.08737,3.807309,,-0.000112367401015945,,,0.293118089437485,,,,,,,,,26.92697,0.02444923,25,0,26.21615,-0.1045728
2168,2021/03/28 15:25:49,16000.3741,2305.0014,1,4,0,0,0,-1.504211,3.815421,-5.739198237831,2.897709,0.9615716,11.08737,3.815267,,,,3.35927200317383,,,,,,,,,,27.196,-0.01652181,25,0,26.42151,-0.1099819
2169,2021/03/28 15:25:54,16005.3733,2310.0006,1,4,0,0,0,-1.504219,3.814616,-5.738017864904,2.897709,0.9636568,11.08737,3.823222,,-0.000101715500932187,,,,,,,,,,,,27.05383,0.08817852,25,0,26.62081,0.09048223
2170,2021/03/28 15:25:59,16010.3742,2315.0015,1,4,0,0,0,-1.503563,3.814074,-5.734700545662,2.897709,0.9657431,11.08737,3.831179,,,,,,,,,,,,,,26.87007,-0.09518981,25,0,26.57214,0.02260089
2171,2021/03/28 15:26:04,16015.3734,2320.0007,1,4,0,0,0,-1.503639,3.813612,-5.734295734068,2.897709,0.9678288,11.08737,3.839134,,-0.000103199803561438,,,,,,,,,,,,26.75743,-0.04287541,25,0,26.32415,0.09943366
2172,2021/03/28 15:26:09,16020.3741,2325.0014,1,4,0,0,0,-1.504036,3.812784,-5.734564396224,2.897709,0.9699144,11.08737,3.847086,,-0.000177539302967489,,,,,,,,,,,,26.87875,-0.08742869,25,0,26.11087,-0.1431823
2173,2021/03/28 15:26:14,16025.3733,2330.0006,1,4,0,0,0,-1.503403,3.812078,-5.731089501434,2.897709,0.9720004,11.08737,3.855039,,,,,,,,,,,,,,27.17274,0.08738279,25,0,26.38397,0.0407809
2174,2021/03/28 15:26:19,16030.3743,2335.0016,1,4,0,0,0,-1.503944,3.811515,-5.73230511516,2.897709,0.974087,11.08737,3.862993,,-0.00013532729644794,,,,,,,,,,,,27.13336,0.1032621,25,0,26.60791,-0.02790928
2175,2021/03/28 15:26:24,16035.3741,2340.0014,1,4,0,0,0,-1.504074,3.811104,-5.732182437696,2.897709,0.9761736,11.08737,3.870946,,,,,,,,,,,,,,26.92795,0.0588733,25,0,26.63005,0.1546007
2176,2021/03/28 15:26:29,16040.3734,2345.0007,1,4,0,0,0,-1.503777,3.810494,-5.730133235838,2.897709,0.9782593,11.08737,3.878894,,-0.000119409298349638,,,,,,,,,,,,26.77664,-0.1219833,25,0,26.50001,-0.03534555
2177,2021/03/28 15:26:34,16045.3733,2350.0006,1,4,0,0,0,-1.504135,3.809674,-5.73026400199,2.897709,0.9803452,11.08737,3.886842,,,,3.52231097221375,,,,,,,,,,26.68088,-0.03549159,25,0,26.26178,0.0979346
2178,2021/03/28 15:26:39,16050.3733,2355.0006,1,4,0,0,0,-1.503922,3.809223,-5.728774272606,2.897709,0.9824311,11.08737,3.894788,,-0.0000923146071727388,,,,,,,,,,,,26.85855,-0.07219017,25,0,26.12626,-0.1457089
2179,2021/03/28 15:26:44,16055.3734,2360.0007,1,4,0,0,0,-1.504021,3.808741,-5.728426447561,2.897709,0.9845176,11.08737,3.902735,,,,,,,,,,,,,,27.118,0.09874225,25,0,26.4573,0.09220183
2180,2021/03/28 15:26:49,16060.3733,2365.0006,1,4,0,0,0,-1.503677,3.808078,-5.726119302806,2.897709,0.9866031,11.08737,3.910677,,-0.000112367401015945,,,,,,,,,,,,26.88928,0.1123202,25,0,26.6056,0.05238473
2181,2021/03/28 15:26:54,16065.3727,2370,1,4,0,0,0,-1.5037,3.807289,-5.7250204693,2.897709,0.9886894,11.08737,3.918621,,,,,,,,,,,,,,26.68511,-0.1311332,25,0,26.32298,0
2182,2021/03/28 15:26:59,16070.3743,2375.0016,1,4,0,0,0,-1.504143,3.806681,-5.725792579383,2.897709,0.9907758,11.08737,3.926564,,-0.0000697000868967734,,,,,,,,,,,,26.8843,0.04734576,25,0,26.17342,-0.09279549
2183,2021/03/28 15:27:04,16075.3733,2380.0006,1,4,0,0,0,-1.50412,3.806268,-5.72508382416,2.897709,0.9928612,11.08737,3.934502,,,,,,,,,,,,,,27.14237,-0.04644334,25,0,26.42475,-0.1354814
2184,2021/03/28 15:27:09,16080.3733,2385.0006,1,4,0,0,0,-1.503639,3.805334,-5.721848610426,2.897709,0.9949462,11.08737,3.942437,,-0.000126276892842725,,,0.293042689561844,,,,,,,,,27.01212,0.08470118,25,0,26.636,0.1092458
2185,2021/03/28 15:27:14,16085.3734,2390.0007,1,4,0,0,0,-1.504005,3.804747,-5.722358511735,2.897709,0.9970325,11.08737,3.950376,,-0.000179908805876039,,3.30607008934021,,,,,,,,,,26.70916,-0.1389265,25,0,26.42536,-0.06786585
2186,2021/03/28 15:27:19,16090.3742,2395.0015,1,4,0,0,0,-1.503693,3.804289,-5.720482739277,2.897709,0.9991185,11.08737,3.958312,,,,,,,,,,,,,,26.72456,-0.09049535,25,0,26.19154,0.05176723
2187,2021/03/28 15:27:24,16095.3733,2400.0006,1,4,0,0,0,-1.503716,3.803692,-5.719672519472,2.897709,1.001204,11.08737,3.966246,,-0.0000903484469745308,,,,,,,,,,,,26.96717,-0.03350437,25,0,26.17094,-0.1514632
2188,2021/03/28 15:27:29,16100.3743,2405.0016,1,4,0,0,0,-1.503754,3.803064,-5.718872702256,2.897709,1.003291,11.08737,3.974182,,,,,,,,,,,,,,27.1789,0.08124828,25,0,26.5681,0.1169592
2189,2021/03/28 15:27:34,16105.3728,2410.0001,1,4,0,0,0,-1.503929,3.802431,-5.718586251399,2.897709,1.005376,11.08737,3.982111,,-0.000143056604429148,,,,,,,,,,,,26.93005,0.09861588,25,0,26.6535,0.05647779
2190,2021/03/28 15:27:39,16110.3744,2415.0017,1,4,0,0,0,-1.503845,3.80177,-5.71727280565,2.897709,1.007463,11.08737,3.990045,,,,,,,,,,,,,,26.76876,-0.1123083,25,0,26.37822,0.003256798
2191,2021/03/28 15:27:44,16115.3736,2420.0009,1,4,0,0,0,-1.504005,3.801053,-5.716802717265,2.897709,1.009548,11.08737,3.997975,,-0.000130542801343836,,,,,,,,,,,,26.96675,0.07953227,25,0,26.23462,-0.05834579
2192,2021/03/28 15:27:49,16120.3734,2425.0007,1,4,0,0,0,-1.503922,3.800554,-5.715736772788,2.897709,1.011635,11.08737,4.005904,,-0.000132699002278969,,,,,,,,,,,,27.16142,0.02198875,25,0,26.42959,-0.1048124
2193,2021/03/28 15:27:54,16125.3727,2430,1,4,0,0,0,-1.503151,3.79967,-5.71147776017,2.897709,1.01372,11.08737,4.01383,,,,3.54319000244141,,,,,,,,,,27.01329,0.08098602,25,0,26.6514,0.1255524
2194,2021/03/28 15:27:59,16130.3734,2435.0007,1,4,0,0,0,-1.504059,3.799372,-5.714479650948,2.897709,1.015806,11.08737,4.021756,,-0.000117616902571172,,,,,,,,,,,,26.74896,-0.1197094,25,0,26.44383,-0.05085945
2195,2021/03/28 15:28:04,16135.3743,2440.0016,1,4,0,0,0,-1.50367,3.798639,-5.71189950513,2.897709,1.017892,11.08737,4.029679,,,,,,,,,,,,,,26.81837,-0.08376956,25,0,26.20712,0.03847837
2196,2021/03/28 15:28:09,16140.3743,2445.0016,1,4,0,0,0,-1.503845,3.798059,-5.711692036855,2.897709,1.019978,11.08737,4.037602,,-0.000115248396468814,,,,,,,,,,,,27.05075,-0.007020831,25,0,26.28315,-0.1160342
2197,2021/03/28 15:28:14,16145.3735,2450.0008,1,4,0,0,0,-1.503998,3.797473,-5.711391797054,2.897709,1.022063,11.08737,4.045521,,,,,,,,,,,,,,27.16969,0.064134,25,0,26.61582,0.1265162
2198,2021/03/28 15:28:19,16150.3728,2455.0001,1,4,0,0,0,-1.503716,3.796995,-5.70960213342,2.897709,1.024148,11.08737,4.053441,,-0.000127012506709434,,,,,,,,,,,,26.83337,0.08401811,25,0,26.56388,0.08191228
2199,2021/03/28 15:28:24,16155.3743,2460.0016,1,4,0,0,0,-1.503906,3.796226,-5.709167058756,2.897709,1.026235,11.08737,4.061364,,,,,,,,,,,,,,26.73913,-0.1212788,25,0,26.39128,0.007628798
2200,2021/03/28 15:28:29,16160.3743,2465.0016,1,4,0,0,0,-1.503632,3.795568,-5.707137502976,2.897709,1.028321,11.08737,4.069279,,-0.000132077795569785,,,0.291245996952057,,,,,,,,,26.76836,-0.01556158,25,0,26.2069,-0.1156956
2201,2021/03/28 15:28:34,16165.3742,2470.0015,1,4,0,0,0,-1.503891,3.795136,-5.707470874176,2.897709,1.030406,11.08737,4.077196,,-0.0001480680948589,,3.22054290771484,,,,,,,,,,26.95504,-0.1029074,25,0,26.16592,-0.08519173
2202,2021/03/28 15:28:39,16170.3735,2475.0008,1,4,0,0,0,-1.504021,3.794374,-5.706818177854,2.897709,1.032492,11.08737,4.085111,,,,,,,,,,,,,,27.17293,0.1095974,25,0,26.49806,-0.02152979
2203,2021/03/28 15:28:44,16175.3735,2480.0008,1,4,0,0,0,-1.504082,3.793683,-5.706010314006,2.897709,1.034577,11.08737,4.093021,,-0.000152086198795587,,,,,,,,,,,,27.01329,-0.02221942,25,0,26.65852,0.09787381
2204,2021/03/28 15:28:49,16180.3735,2485.0008,1,4,0,0,0,-1.504005,3.793105,-5.704848885525,2.897709,1.036664,11.08737,4.100936,,-0.000167852602316998,,,,,,,,,,,,26.7553,0.03261447,25,0,26.47153,0.1105285
2205,2021/03/28 15:28:54,16185.3736,2490.0009,1,4,0,0,0,-1.50396,3.792636,-5.70397283856,2.897709,1.03875,11.08737,4.108849,,,,,,,,,,,,,,26.79681,-0.1143616,25,0,26.19266,-0.09671211
2206,2021/03/28 15:28:59,16190.3736,2495.0009,1,4,0,0,0,-1.5037,3.791941,-5.7019416817,2.897709,1.040835,11.08737,4.116755,,-0.0000977550080278888,,,,,,,,,,,,27.12393,0.1132125,25,0,26.38493,0.02879858
2207,2021/03/28 15:29:04,16195.3742,2500.0015,1,4,0,0,0,-1.503998,3.791269,-5.702060993462,2.897709,1.042921,11.08737,4.124665,,,,,,,,,,,,,,27.07399,0.1028889,25,0,26.58406,-0.02827227
2208,2021/03/28 15:29:09,16200.3743,2505.0016,1,4,0,0,0,-1.503815,3.790547,-5.700281436805,2.897709,1.045007,11.08737,4.132573,,-0.000105674902442843,,,,,,,,,,,,26.86816,0.01634002,25,0,26.61293,0.1431787
2209,2021/03/28 15:29:14,16205.3734,2510.0007,1,4,0,0,0,-1.504272,3.790112,-5.701359358464,2.897709,1.047093,11.08737,4.140481,,,,3.46129393577576,,,,,,,,,,26.74339,-0.05154788,25,0,26.31009,-0.09607971
2210,2021/03/28 15:29:19,16210.3742,2515.0015,1,4,0,0,0,-1.504097,3.789545,-5.699843265865,2.897709,1.049179,11.08737,4.148385,,-0.000110301698441617,,,,,,,,,,,,27.05401,-0.09323418,25,0,26.24368,-0.08663595
2211,2021/03/28 15:29:24,16215.3735,2520.0008,1,4,0,0,0,-1.504036,3.788722,-5.698374281992,2.897709,1.051264,11.08737,4.156287,,,,,,,,,,,,,,27.0763,0.1187038,25,0,26.57214,0.05429506
2212,2021/03/28 15:29:29,16220.3736,2525.0009,1,4,0,0,0,-1.503891,3.788094,-5.696880473754,2.897709,1.05335,11.08737,4.16419,,-0.000142422606586479,,,,,,,,,,,,26.79605,-0.09868562,25,0,26.48383,-0.0164777
2213,2021/03/28 15:29:34,16225.3735,2530.0008,1,4,0,0,0,-1.503716,3.787711,-5.695641634076,2.897709,1.055436,11.08737,4.172091,,-0.000117249503091443,,,,,,,,,,,,26.75435,-0.07645965,25,0,26.19287,0.05248249
2214,2021/03/28 15:29:39,16230.3734,2535.0007,1,4,0,0,0,-1.503883,3.786824,-5.694940237592,2.897709,1.057522,11.08737,4.179989,,,,,,,,,,,,,,27.07017,0.04005551,25,0,26.26699,-0.09783208
2215,2021/03/28 15:29:44,16235.3728,2540.0001,1,4,0,0,0,-1.503883,3.78608,-5.69382134864,2.897709,1.059608,11.08737,4.187888,,-0.000189143596799113,,,,,,,,,,,,27.05478,0.02761722,25,0,26.17018,-0.13704
2216,2021/03/28 15:29:49,16240.3735,2545.0008,1,4,0,0,0,-1.503738,3.785669,-5.692654330722,2.897709,1.061693,11.08737,4.195785,,-0.000168052793014795,,,0.307927399873734,,,,,,,,,26.79974,0.08988917,25,0,26.52441,0.1211733
2217,2021/03/28 15:29:54,16245.3744,2550.0017,1,4,0,0,0,-1.503754,3.785042,-5.691772047668,2.897709,1.063779,11.08737,4.20368,,,,3.31604599952698,,,,,,,,,,26.72148,-0.1371813,25,0,26.61792,0.04505634
2218,2021/03/28 15:29:59,16250.3728,2555.0001,1,4,0,0,0,-1.503807,3.78433,-5.69090194431,2.897709,1.065864,11.08737,4.211571,,-0.000171422201674432,,,,,,,,,,,,27.01652,0.09689569,25,0,26.37282,0.03884315
2219,2021/03/28 15:30:04,16255.3728,2560.0001,1,4,0,0,0,-1.503906,3.78391,-5.69064495246,2.897709,1.067951,11.08737,4.219466,,-0.000135558497277088,,,,,,,,,,,,27.13415,0.004271269,25,0,26.12108,-0.122565
2220,2021/03/28 15:30:09,16260.3745,2565.0018,1,4,0,0,0,-1.50396,3.783133,-5.68968070668,2.897709,1.070038,11.08737,4.227362,,,,,,,,,,,,,,26.96656,0.07647038,25,0,26.31509,-0.1085949
2221,2021/03/28 15:30:14,16265.3735,2570.0008,1,4,0,0,0,-1.504074,3.782626,-5.689349418324,2.897709,1.072123,11.08737,4.23525,,-0.000149803803651594,,,,,,,,,,,,26.70014,-0.1276946,25,0,26.51923,0.04215121
2222,2021/03/28 15:30:19,16270.3735,2575.0008,1,4,0,0,0,-1.503815,3.781832,-5.68717568908,2.897709,1.074209,11.08737,4.243139,,,,,,,,,,,,,,26.75241,-0.1010597,25,0,26.59158,0.04341424
2223,2021/03/28 15:30:24,16275.3734,2580.0007,1,4,0,0,0,-1.503731,3.781178,-5.685874575118,2.897709,1.076294,11.08737,4.251024,,-0.000120178301585838,,,,,,,,,,,,27.05595,0.03652632,25,0,26.29354,0.1064736
2224,2021/03/28 15:30:29,16280.373,2585.0003,1,4,0,0,0,-1.503853,3.780531,-5.685362885943,2.897709,1.07838,11.08737,4.25891,,-0.000108292697404977,,,,,,,,,,,,27.14431,0.07458508,25,0,26.16629,-0.1169676
2225,2021/03/28 15:30:34,16285.3745,2590.0018,1,4,0,0,0,-1.50412,3.780086,-5.68570295432,2.897709,1.080466,11.08737,4.266796,,,,3.20564389228821,,,,,,,,,,26.90773,0.08678377,25,0,26.36569,0.033499
2226,2021/03/28 15:30:39,16290.3736,2595.0009,1,4,0,0,0,-1.50412,3.779317,-5.68454628604,2.897709,1.082551,11.08737,4.274679,,-0.000119639000331517,,,,,,,,,,,,26.77607,-0.07394135,25,0,26.55889,-0.01504719
2227,2021/03/28 15:30:44,16295.3744,2600.0017,1,4,0,0,0,-1.504074,3.778564,-5.683239869736,2.897709,1.084638,11.08737,4.282563,,,,,,,,,,,,,,26.75835,-0.03533661,25,0,26.59485,0.1431262
2228,2021/03/28 15:30:49,16300.3735,2605.0008,1,4,0,0,0,-1.503769,3.777928,-5.681131010632,2.897709,1.086722,11.08737,4.29044,,-0.000166895697475411,,,,,,,,,,,,27.09089,-0.08290052,25,0,26.2385,-0.1185673
2229,2021/03/28 15:30:54,16305.3734,2610.0007,1,4,0,0,0,-1.503777,3.777257,-5.680152199689,2.897709,1.088809,11.08737,4.298321,,-0.00012635940220207,,,,,,,,,,,,27.1059,0.1337796,25,0,26.18248,-0.09757996
2230,2021/03/28 15:30:59,16310.3728,2615.0001,1,4,0,0,0,-1.503792,3.776632,-5.679268988544,2.897709,1.090894,11.08737,4.306198,,,,,,,,,,,,,,26.73972,-0.1353788,25,0,26.54789,0.0435859
2231,2021/03/28 15:31:04,16315.3742,2620.0015,1,4,0,0,0,-1.50383,3.776018,-5.67848914894,2.897709,1.09298,11.08737,4.314075,,-0.000143598794238642,,,,,,,,,,,,26.72567,-0.06888211,25,0,26.58523,0.06006062
2232,2021/03/28 15:31:09,16320.3744,2625.0017,1,4,0,0,0,-1.504219,3.775487,-5.679159279653,2.897709,1.095066,11.08737,4.32195,,,,,0.300109207630157,,,,,,,,,27.01538,-0.01746893,25,0,26.38225,0.1390064
2233,2021/03/28 15:31:14,16325.3735,2630.0008,1,4,0,0,0,-1.503967,3.774536,-5.676777584312,2.897709,1.097151,11.08737,4.329821,,-0.000139711293741129,,3.26366806030273,,,,,,,,,,27.14526,-0.05140603,25,0,26.16321,-0.1293498
2234,2021/03/28 15:31:19,16330.3742,2635.0015,1,4,0,0,0,-1.503815,3.774179,-5.675666992885,2.897709,1.099236,11.08737,4.337693,,-0.000134393703774549,,,,,,,,,,,,26.90545,0.1152533,25,0,26.40438,0.05310714
2235,2021/03/28 15:31:24,16335.3735,2640.0008,1,4,0,0,0,-1.503815,3.773563,-5.674740642845,2.897709,1.101322,11.08737,4.345562,,,,,,,,,,,,,,27.08975,0.1066792,25,0,26.65677,-0.002225637
2236,2021/03/28 15:31:29,16340.3743,2645.0016,1,4,0,0,0,-1.503807,3.772851,-5.673639743757,2.897709,1.103408,11.08737,4.353434,,-0.00011587639892241,,,,,,,,,,,,26.71761,-0.1014543,25,0,26.3911,0.0408417
2237,2021/03/28 15:31:34,16345.3734,2650.0007,1,4,0,0,0,-1.503387,3.771986,-5.670754716582,2.897709,1.105493,11.08737,4.3613,,,,,,,,,,,,,,26.79392,-0.02078831,25,0,26.14702,-0.1365107
2238,2021/03/28 15:31:39,16350.3736,2655.0009,1,4,0,0,0,-1.503853,3.771359,-5.671569546227,2.897709,1.107579,11.08737,4.369166,,-0.000155387300765142,,,,,,,,,,,,27.04614,-0.1055932,25,0,26.27141,-0.1190305
2239,2021/03/28 15:31:44,16355.3727,2660,1,4,0,0,0,-1.503792,3.770871,-5.670605642832,2.897709,1.109664,11.08737,4.377028,,-0.000152709195390344,,,,,,,,,,,,27.02329,0.08488894,25,0,26.53331,0.04047275
2240,2021/03/28 15:31:49,16360.3727,2665,1,4,0,0,0,-1.504272,3.770297,-5.671552208784,2.897709,1.11175,11.08737,4.384894,,,,,,,,,,,,,,26.82278,-0.1155478,25,0,26.53905,-0.002223849
2241,2021/03/28 15:31:54,16365.3735,2670.0008,1,4,0,0,0,-1.504158,3.769352,-5.669700965616,2.897709,1.113836,11.08737,4.392758,,-0.000153662796947174,,3.16297507286072,,,,,,,,,,26.79951,-0.04966199,25,0,26.23809,0.07261813
2242,2021/03/28 15:31:59,16370.3744,2675.0017,1,4,0,0,0,-1.504234,3.76881,-5.66917214154,2.897709,1.115923,11.08737,4.400624,,,,,,,,,,,,,,27.12932,0.04143119,25,0,26.35473,-0.09643078
2243,2021/03/28 15:32:04,16375.3735,2680.0008,1,4,0,0,0,-1.503944,3.768134,-5.667062520496,2.897709,1.118008,11.08737,4.408484,,-0.000108080203062855,,,,,,,,,,,,27.01058,-0.04382968,25,0,26.66293,0.09180367
2244,2021/03/28 15:32:09,16380.3729,2685.0002,1,4,0,0,0,-1.503616,3.767716,-5.665198061056,2.897709,1.120094,11.08737,4.416342,,-0.000122084398753941,,,,,,,,,,,,26.70242,-0.03764093,25,0,26.31894,0.08688569
2245,2021/03/28 15:32:14,16385.3728,2690.0001,1,4,0,0,0,-1.503777,3.766893,-5.664567054861,2.897709,1.12218,11.08737,4.4242,,,,,,,,,,,,,,26.99405,-0.03332794,25,0,26.19074,-0.1468337
2246,2021/03/28 15:32:19,16390.3735,2695.0008,1,4,0,0,0,-1.503883,3.766215,-5.663946712845,2.897709,1.124266,11.08737,4.432059,,-0.000160557407070883,,,,,,,,,,,,27.15354,0.06486237,25,0,26.49289,0.08275568
2247,2021/03/28 15:32:24,16395.3736,2700.0009,1,4,0,0,0,-1.5037,3.765592,-5.6623206904,2.897709,1.126352,11.08737,4.439914,,,,,0.315231889486313,,,,,,,,,26.93371,0.118143,25,0,26.60023,0.05822301
2248,2021/03/28 15:32:29,16400.3734,2705.0007,1,4,0,0,0,-1.503502,3.764865,-5.66048205723,2.897709,1.128439,11.08737,4.44777,,-0.000107609201222658,,3.26108002662659,,,,,,,,,,26.79029,-0.08913636,25,0,26.42824,0.03981113
2249,2021/03/28 15:32:34,16405.3743,2710.0016,1,4,0,0,0,-1.503815,3.764154,-5.66059124751,2.897709,1.130525,11.08737,4.455625,,,,,,,,,,,,,,26.92236,0.02661347,25,0,26.24715,-0.1068491
2250,2021/03/28 15:32:39,16410.3734,2715.0007,1,4,0,0,0,-1.503868,3.763548,-5.659879403664,2.897709,1.13261,11.08737,4.463472,,-0.000112234498374164,,,,,,,,,,,,27.09994,-0.05755603,25,0,26.36089,-0.126574
2251,2021/03/28 15:32:44,16415.3728,2720.0001,1,4,0,0,0,-1.504074,3.763047,-5.659901153478,2.897709,1.134696,11.08737,4.471321,,-0.000172033600392751,,,,,,,,,,,,27.17946,0.14072,25,0,26.64695,0.07856727
2252,2021/03/28 15:32:49,16420.3736,2725.0009,1,4,0,0,0,-1.503967,3.761838,-5.657680211346,2.897709,1.136781,11.08737,4.479168,,,,,,,,,,,,,,26.99461,-0.07337272,25,0,26.67541,0.06221235
2253,2021/03/28 15:32:54,16425.3728,2730.0001,1,4,0,0,0,-1.503883,3.761591,-5.656992757853,2.897709,1.138867,11.08737,4.487013,,-0.000169677106896415,,,,,,,,,,,,26.85044,0.06034136,25,0,26.60943,0.1249397
2254,2021/03/28 15:32:59,16430.3736,2735.0009,1,4,0,0,0,-1.503448,3.761005,-5.65447544524,2.897709,1.140953,11.08737,4.494861,,,,,,,,,,,,,,26.79433,-0.08246899,25,0,26.46787,0.06206155
2255,2021/03/28 15:33:04,16435.3735,2740.0008,1,4,0,0,0,-1.504021,3.760266,-5.655519029586,2.897709,1.143039,11.08737,4.502703,,-0.0000972954730968922,,2.94591093063354,,,,,,,,,,26.75778,-0.09017169,25,0,26.40281,-0.08801639
2256,2021/03/28 15:33:09,16440.3744,2745.0017,1,4,0,0,0,-1.503738,3.759509,-5.653316544642,2.897709,1.145124,11.08737,4.510545,,-0.000175250403117388,,,,,,,,,,,,26.81392,-0.09716272,25,0,26.29525,0.02284646
2257,2021/03/28 15:33:14,16445.3736,2750.0009,1,4,0,0,0,-1.504005,3.758882,-5.65337732241,2.897709,1.14721,11.08737,4.518384,,,,,,,,,,,,,,26.96983,-0.03818929,25,0,26.15223,-0.1650518
2258,2021/03/28 15:33:19,16450.3729,2755.0002,1,4,0,0,0,-1.503868,3.758178,-5.651803632504,2.897709,1.149296,11.08737,4.526225,,-0.000103626596683171,,,,,,,,,,,,27.17851,0.1197582,25,0,26.36839,0.05317152
2259,2021/03/28 15:33:24,16455.3736,2760.0009,1,4,0,0,0,-1.504005,3.757395,-5.651140866975,2.897709,1.151383,11.08737,4.534066,,,,,,,,,,,,,,27.24054,0.05646884,25,0,26.56577,-0.08587956
2260,2021/03/28 15:33:29,16460.3729,2765.0002,1,4,0,0,0,-1.504143,3.756804,-5.650770438972,2.897709,1.153468,11.08737,4.541902,,-0.000116719398647547,,,,,,,,,,,,27.18869,0.1333928,25,0,26.66331,0.08903146
2261,2021/03/28 15:33:34,16465.3729,2770.0002,1,4,0,0,0,-1.503868,3.756127,-5.648719199236,2.897709,1.155554,11.08737,4.549736,,,,,,,,,,,,,,27.1806,0.0353545,25,0,26.64809,0.126617
2262,2021/03/28 15:33:39,16470.3737,2775.001,1,4,0,0,0,-1.504097,3.755414,-5.648506931158,2.897709,1.15764,11.08737,4.557573,,-0.000141189404530451,,,0.327566891908646,,,,,,,,,27.13145,0.09460092,25,0,26.59177,-0.009866357
2263,2021/03/28 15:33:44,16475.3728,2780.0001,1,4,0,0,0,-1.504074,3.754663,-5.647290997062,2.897709,1.159726,11.08737,4.565405,,-0.00014054449275136,,3.20795202255249,,,,,,,,,,26.98097,0.05226076,25,0,26.64041,0.1145977
2264,2021/03/28 15:33:49,16480.373,2785.0003,1,4,0,0,0,-1.503883,3.753973,-5.645536177159,2.897709,1.161812,11.08737,4.573236,,,,,,,,,,,,,,26.90122,-0.08142948,25,0,26.62465,0.04526556
2265,2021/03/28 15:33:54,16485.3731,2790.0004,1,4,0,0,0,-1.503845,3.753459,-5.644620549855,2.897709,1.163898,11.08737,4.581067,,-0.000108588697912637,,,,,,,,,,,,26.772,0.02221465,25,0,26.44553,0.120129
2266,2021/03/28 15:33:59,16490.3738,2795.0011,1,4,0,0,0,-1.503616,3.752761,-5.642711483776,2.897709,1.165985,11.08737,4.588899,,,,,,,,,,,,,,26.78741,-0.1073253,25,0,26.46094,0.03494143
2267,2021/03/28 15:34:04,16495.3739,2800.0012,1,4,0,0,0,-1.504326,3.751966,-5.644180004916,2.897709,1.168071,11.08737,4.596727,,-0.000100855701020919,,,,,,,,,,,,26.78354,-0.08938372,25,0,26.45707,-0.06276131
2268,2021/03/28 15:34:09,16500.3731,2805.0004,1,4,0,0,0,-1.503967,3.751309,-5.641844942803,2.897709,1.170156,11.08737,4.604549,,,,,,,,,,,,,,26.75279,-0.05656123,25,0,26.40494,0.09017766
2269,2021/03/28 15:34:14,16505.3729,2810.0002,1,4,0,0,0,-1.503815,3.750703,-5.640363431945,2.897709,1.172241,11.08737,4.612372,,-0.0000965646031545475,,,,,,,,,,,,26.80777,-0.1249802,25,0,26.36029,-0.02279401
2270,2021/03/28 15:34:19,16510.373,2815.0003,1,4,0,0,0,-1.503967,3.749995,-5.639868730165,2.897709,1.174327,11.08737,4.620195,,,,3.0205249786377,,,,,,,,,,26.83412,-0.04150569,25,0,26.37243,-0.09047329
2271,2021/03/28 15:34:24,16515.3731,2820.0004,1,4,0,0,0,-1.503891,3.749092,-5.638225716972,2.897709,1.176413,11.08737,4.628016,,-0.00016384209448006,,,,,,,,,,,,26.81548,-0.1140809,25,0,26.2612,0.02146482
2272,2021/03/28 15:34:29,16520.3739,2825.0012,1,4,0,0,0,-1.503967,3.748584,-5.637746632728,2.897709,1.1785,11.08737,4.635837,,,,,,,,,,,,,,26.93484,-0.07896245,25,0,26.28101,-0.1146543
2273,2021/03/28 15:34:34,16525.3738,2830.0011,1,4,0,0,0,-1.50412,3.747919,-5.63731992628,2.897709,1.180585,11.08737,4.643655,,-0.000126865605125204,,,,,,,,,,,,27.04534,0.07297337,25,0,26.25637,-0.07379115
2274,2021/03/28 15:34:39,16530.3731,2835.0004,1,4,0,0,0,-1.504021,3.747206,-5.635876515326,2.897709,1.182672,11.08737,4.651474,,-0.00014054449275136,,,,,,,,,,,,27.08994,-0.1027101,25,0,26.30103,-0.1205802
2275,2021/03/28 15:34:44,16535.3729,2840.0002,1,4,0,0,0,-1.503593,3.746392,-5.633048786456,2.897709,1.184758,11.08737,4.659289,,,,,,,,,,,,,,27.11951,0.0320667,25,0,26.33066,-0.1213735
2276,2021/03/28 15:34:49,16540.3738,2845.0011,1,4,0,0,0,-1.5037,3.746003,-5.6328647111,2.897709,1.186844,11.08737,4.667106,,-0.000136529197334312,,,,,,,,,,,,27.19675,0.1303315,25,0,26.35107,0.01702428
2277,2021/03/28 15:34:54,16545.3729,2850.0002,1,4,0,0,0,-1.503731,3.745221,-5.631804919551,2.897709,1.188928,11.08737,4.674912,,-0.000151460597408004,,2.94097495079041,0.322780102491379,,,,,,,,,27.18619,-0.002769828,25,0,26.37609,-0.1028824
2278,2021/03/28 15:34:59,16550.3731,2855.0004,1,4,0,0,0,-1.503807,3.744275,-5.630666954925,2.897709,1.191015,11.08737,4.682725,,,,,,,,,,,,,,27.21982,0.1079786,25,0,26.43825,-0.03871024
2279,2021/03/28 15:35:04,16555.3731,2860.0004,1,4,0,0,0,-1.503769,3.74349,-5.62934421381,2.897709,1.193101,11.08737,4.690535,,-0.000128758096252568,,,,,,,,,,,,27.15757,0.1021582,25,0,26.3403,0.02441943
2280,2021/03/28 15:35:09,16560.3731,2865.0004,1,4,0,0,0,-1.503632,3.743114,-5.628265990048,2.897709,1.195186,11.08737,4.69834,,,,,,,,,,,,,,27.02923,-0.03124237,25,0,26.21174,-0.09355843
2281,2021/03/28 15:35:14,16565.3731,2870.0004,1,4,0,0,0,-1.503754,3.742441,-5.627710623514,2.897709,1.197272,11.08737,4.70615,,-0.000104177299363073,,,,,,,,,,,,27.00424,-0.004077554,25,0,26.22232,-0.1442337
2282,2021/03/28 15:35:19,16570.373,2875.0003,1,4,0,0,0,-1.503929,3.741493,-5.626939825997,2.897709,1.199358,11.08737,4.713955,,,,,,,,,,,,,,26.89316,0.05779803,25,0,26.17517,-0.08233666
2283,2021/03/28 15:35:24,16575.373,2880.0003,1,4,0,0,0,-1.50367,3.740662,-5.62472122954,2.897709,1.201444,11.08737,4.721757,,-0.000148223800351843,,,,,,,,,,,,26.90468,-0.1114845,25,0,26.2152,-0.04484951
2284,2021/03/28 15:35:29,16580.3732,2885.0005,1,4,0,0,0,-1.503754,3.740417,-5.624667025418,2.897709,1.20353,11.08737,4.729561,,-0.000111571302113589,,,,,,,,,,,,26.77646,-0.1172322,25,0,26.21501,-0.1262659
2285,2021/03/28 15:35:34,16585.3732,2890.0005,1,4,0,0,0,-1.50383,3.739542,-5.62363544586,2.897709,1.205617,11.08737,4.737365,,,,3.06668901443481,,,,,,,,,,26.73667,-0.03244162,25,0,26.21078,-0.1192385
2286,2021/03/28 15:35:39,16590.3731,2895.0004,1,4,0,0,0,-1.503555,3.738728,-5.62138317804,2.897709,1.207703,11.08737,4.745164,,-0.000120229597087018,,,,,,,,,,,,26.78931,-0.1061106,25,0,26.30622,0.009444952
2287,2021/03/28 15:35:44,16595.3731,2900.0004,1,4,0,0,0,-1.503654,3.738139,-5.620867659906,2.897709,1.209789,11.08737,4.752964,,,,,,,,,,,,,,26.78068,-0.1194036,25,0,26.21923,-0.1128721
2288,2021/03/28 15:35:49,16600.3732,2905.0005,1,4,0,0,0,-1.504005,3.737495,-5.621211167475,2.897709,1.211875,11.08737,4.760761,,-0.000144100296893157,,,,,,,,,,,,26.86296,0.01039207,25,0,26.23752,-0.1030678
2289,2021/03/28 15:35:54,16605.3731,2910.0004,1,4,0,0,0,-1.504402,3.736353,-5.620976925906,2.897709,1.213961,11.08737,4.768557,,,,,,,,,,,,,,26.99732,-0.09287655,25,0,26.25099,-0.05735397
2290,2021/03/28 15:35:59,16610.3738,2915.0011,1,4,0,0,0,-1.503487,3.735802,-5.616729741574,2.897709,1.216047,11.08737,4.776348,,-0.000131395601783879,,,,,,,,,,,,27.10609,0.01417339,25,0,26.31721,-0.1303893
2291,2021/03/28 15:36:04,16615.373,2920.0003,1,4,0,0,0,-1.503174,3.735187,-5.614635983538,2.897709,1.218132,11.08737,4.784139,,-0.000164981902344152,,,0.336246103048325,,,,,,,,,27.1372,0.07909238,25,0,26.39821,0.01022339
2292,2021/03/28 15:36:09,16620.3731,2925.0004,1,4,0,0,0,-1.503738,3.734498,-5.615706553524,2.897709,1.220218,11.08737,4.79193,,-0.000159884497406892,,2.94795393943787,,,,,,,,,,27.22674,0.008476377,25,0,26.52348,-0.1183361
2293,2021/03/28 15:36:14,16625.3733,2930.0006,1,4,0,0,0,-1.503654,3.733627,-5.614083173058,2.897709,1.222304,11.08737,4.799719,,,,,,,,,,,,,,27.14624,0.104683,25,0,26.60658,0.04694879
2294,2021/03/28 15:36:19,16630.3739,2935.0012,1,4,0,0,0,-1.503922,3.733092,-5.614279186824,2.897709,1.224391,11.08737,4.807509,,-0.000131933702505194,,,,,,,,,,,,27.1107,0.004751682,25,0,26.64216,0.1159894
2295,2021/03/28 15:36:24,16635.3729,2940.0002,1,4,0,0,0,-1.503929,3.732437,-5.613320244973,2.897709,1.226476,11.08737,4.815294,,,,,,,,,,,,,,27.06306,0.1037854,25,0,26.66563,0.03049612
2296,2021/03/28 15:36:29,16640.373,2945.0003,1,4,0,0,0,-1.503815,3.731794,-5.61192779411,2.897709,1.228562,11.08737,4.823079,,-0.000130481494124979,,,,,,,,,,,,26.92466,0.01579642,25,0,26.62676,0.1292765
2297,2021/03/28 15:36:34,16645.3732,2950.0005,1,4,0,0,0,-1.503448,3.730942,-5.609277288016,2.897709,1.230648,11.08737,4.830862,,-0.000175626497366466,,,,,,,,,,,,26.89606,-0.08934975,25,0,26.60526,0.03511548
2298,2021/03/28 15:36:39,16650.373,2955.0003,1,4,0,0,0,-1.504105,3.7304,-5.610913292,2.897709,1.232733,11.08737,4.838642,,,,,,,,,,,,,,26.85262,0.06941199,25,0,26.58313,0.09176433
2299,2021/03/28 15:36:44,16655.3731,2960.0004,1,4,0,0,0,-1.503883,3.729573,-5.608841431959,2.897709,1.234819,11.08737,4.846421,,-0.000136645496240817,,2.91638088226318,,,,,,,,,,26.75108,-0.0943011,25,0,26.44595,0.05689979
2300,2021/03/28 15:36:49,16660.3732,2965.0005,1,4,0,0,0,-1.504021,3.728769,-5.608146880149,2.897709,1.236904,11.08737,4.854198,,,,,,,,,,,,,,26.84489,-0.01676083,25,0,26.26928,-0.1124352
2301,2021/03/28 15:36:54,16665.373,2970.0003,1,4,0,0,0,-1.503891,3.727901,-5.606356762791,2.897709,1.23899,11.08737,4.861975,,-0.000114360700536054,,,,,,,,,,,,26.94584,-0.09965777,25,0,26.18519,-0.06192267
2302,2021/03/28 15:36:59,16670.373,2975.0003,1,4,0,0,0,-1.504143,3.72746,-5.60663286678,2.897709,1.241076,11.08737,4.869751,,,,,,,,,,,,,,27.05401,0.0254631,25,0,26.30066,-0.1124269
2303,2021/03/28 15:37:04,16675.3732,2980.0005,1,4,0,0,0,-1.503769,3.726861,-5.604338039109,2.897709,1.243162,11.08737,4.877526,,-0.000120504199003335,,,,,,,,,,,,27.22078,0.1239431,25,0,26.45345,0.06181419
2304,2021/03/28 15:37:09,16680.3732,2985.0005,1,4,0,0,0,-1.503967,3.725895,-5.603623125465,2.897709,1.245248,11.08737,4.885298,,-0.000190100399777293,,,,,,,,,,,,27.27243,0.03808439,25,0,26.58348,-0.09759843
2305,2021/03/28 15:37:14,16685.3732,2990.0005,1,4,0,0,0,-1.504074,3.725164,-5.602922318136,2.897709,1.247334,11.08737,4.89307,,-0.000226474294322543,,,0.344576090574265,,,,,,,,,27.25209,0.152477,25,0,26.59158,0.04363954
2306,2021/03/28 15:37:19,16690.3732,2995.0005,1,4,0,0,0,-1.504044,3.724704,-5.602118702976,2.897709,1.24942,11.08737,4.90084,,,,2.78729295730591,,,,,,,,,,27.21557,0.1019657,25,0,26.48383,0.07986248
2307,2021/03/28 15:37:24,16695.3732,3000.0005,1,4,0,0,0,-1.503807,3.723969,-5.600130649983,2.897709,1.251506,11.08737,4.908609,,-0.000140591495437548,,,,,,,,,,,,27.22788,-0.0004243851,25,0,26.48904,-0.120557
2308,2021/03/28 15:37:29,16700.3731,3005.0004,1,4,0,0,0,-1.503693,3.722966,-5.598197913438,2.897709,1.253592,11.08737,4.916374,,-0.000187859506695531,,,,,,,,,,,,27.20004,0.1132649,25,0,26.44691,-0.0378722
2309,2021/03/28 15:37:34,16705.3731,3010.0004,1,4,0,0,0,-1.503639,3.722237,-5.596900720443,2.897709,1.255677,11.08737,4.924138,,,,,,,,,,,,,,27.20425,0.09517372,25,0,26.48672,0.07751107
2310,2021/03/28 15:37:39,16710.3732,3015.0005,1,4,0,0,0,-1.503922,3.721641,-5.597057776002,2.897709,1.257763,11.08737,4.9319,,-0.000116502000309993,,,,,,,,,,,,27.17871,0.0624752,25,0,26.46115,-0.06873906
2311,2021/03/28 15:37:44,16715.3733,3020.0006,1,4,0,0,0,-1.503693,3.72083,-5.59498602519,2.897709,1.259848,11.08737,4.939659,,,,,,,,,,,,,,27.15141,0.09362578,25,0,26.3911,-0.06643355
2312,2021/03/28 15:37:49,16720.3732,3025.0005,1,4,0,0,0,-1.504143,3.720196,-5.595706772028,2.897709,1.261933,11.08737,4.947419,,-0.00011379319767002,,,,,,,,,,,,27.17274,0.1126647,25,0,26.40534,0.05051613
2313,2021/03/28 15:37:54,16725.3732,3030.0005,1,4,0,0,0,-1.504143,3.719469,-5.594613260067,2.897709,1.26402,11.08737,4.95518,,-0.000148889506817795,,3.03823089599609,,,,,,,,,,27.1543,0.006668568,25,0,26.38687,-0.1067895
2314,2021/03/28 15:37:59,16730.3733,3035.0006,1,4,0,0,0,-1.503967,3.718808,-5.592964511336,2.897709,1.266105,11.08737,4.962936,,,,,,,,,,,,,,27.03382,0.01837194,25,0,26.25907,-0.1528877
2315,2021/03/28 15:38:04,16735.3731,3040.0004,1,4,0,0,0,-1.503365,3.717906,-5.58936975369,2.897709,1.268192,11.08737,4.970694,,-0.000130383399664424,,,,,,,,,,,,26.7359,-0.08055627,25,0,26.50907,-0.0494653
2316,2021/03/28 15:38:09,16740.3732,3045.0005,1,4,0,0,0,-1.503891,3.717188,-5.590245578508,2.897709,1.270277,11.08737,4.978446,,-0.000163005301146768,,,,,,,,,,,,27.18601,0.07623017,25,0,26.51116,-0.03494859
2317,2021/03/28 15:38:14,16745.3731,3050.0004,1,4,0,0,0,-1.503853,3.716612,-5.589238106036,2.897709,1.272362,11.08737,4.986198,,,,,,,,,,,,,,26.71049,-0.1429552,25,0,26.36974,-0.09859145
2318,2021/03/28 15:38:19,16750.3733,3055.0006,1,4,0,0,0,-1.503441,3.715935,-5.586689032335,2.897709,1.274448,11.08737,4.993948,,-0.000157040005433373,,,,,,,,,,,,27.07611,-0.02551615,25,0,26.65735,0.07009506
2319,2021/03/28 15:38:24,16755.3732,3060.0005,1,4,0,0,0,-1.503922,3.715051,-5.587146930022,2.897709,1.276535,11.08737,5.001701,,-0.000140218398883007,,,0.347278088331223,,,,,,,,,27.12012,0.01050949,25,0,26.35975,-0.1007318
2320,2021/03/28 15:38:29,16760.3731,3065.0004,1,4,0,0,0,-1.503525,3.714328,-5.5845850062,2.897709,1.278621,11.08737,5.00945,,,,2.80225205421448,,,,,,,,,,26.87106,-0.05783677,25,0,26.18865,-0.151341
2321,2021/03/28 15:38:34,16765.3732,3070.0005,1,4,0,0,0,-1.503616,3.71358,-5.58379830528,2.897709,1.280707,11.08737,5.017198,,-0.0000977559175225906,,,,,,,,,,,,26.68686,-0.08614719,25,0,26.41017,-0.07285476
2322,2021/03/28 15:38:39,16770.3731,3075.0004,1,4,0,0,0,-1.503738,3.712918,-5.583255887484,2.897709,1.282792,11.08737,5.024941,,,,,,,,,,,,,,27.17429,0.09104848,25,0,26.71293,0.03554583
2323,2021/03/28 15:38:44,16775.3732,3080.0005,1,4,0,0,0,-1.5037,3.712034,-5.5817855258,2.897709,1.284878,11.08737,5.032684,,-0.000147348502650857,,,,,,,,,,,,26.99965,0.03599048,25,0,26.23909,-0.135271
2324,2021/03/28 15:38:49,16780.3731,3085.0004,1,4,0,0,0,-1.503868,3.711322,-5.581338393496,2.897709,1.286963,11.08737,5.040425,,-0.000186144898179919,,,,,,,,,,,,26.73279,-0.07882535,25,0,26.44901,-0.08331895
2325,2021/03/28 15:38:54,16785.3734,3090.0007,1,4,0,0,0,-1.504021,3.710795,-5.581113606695,2.897709,1.28905,11.08737,5.048168,,,,,,,,,,,,,,27.07839,0.09559989,25,0,26.71655,0.07126212
2326,2021/03/28 15:38:59,16790.3731,3095.0004,1,4,0,0,0,-1.504021,3.710033,-5.579967542693,2.897709,1.291136,11.08737,5.055908,,-0.000104179598565679,,2.8329439163208,,,,,,,,,,27.05478,0.07009566,25,0,26.30142,-0.1011288
2327,2021/03/28 15:39:04,16795.3733,3100.0006,1,4,0,0,0,-1.504036,3.709221,-5.578801915956,2.897709,1.293221,11.08737,5.063644,,,,,,,,,,,,,,26.77375,-0.06818831,25,0,26.47576,-0.07712424
2328,2021/03/28 15:39:09,16800.3731,3105.0004,1,4,0,0,0,-1.503853,3.70845,-5.57696365785,2.897709,1.295307,11.08737,5.07138,,-0.000116083203465678,,,,,,,,,,,,27.06189,0.08726001,25,0,26.66446,0.04288077
2329,2021/03/28 15:39:14,16805.3733,3110.0006,1,4,0,0,0,-1.504173,3.707613,-5.576891369049,2.897709,1.297394,11.08737,5.079118,,,,,,,,,,,,,,27.08534,0.08979797,25,0,26.3534,-0.08140266
2330,2021/03/28 15:39:19,16810.374,3115.0013,1,4,0,0,0,-1.503883,3.707041,-5.574955940203,2.897709,1.29948,11.08737,5.086854,,-0.0001496340992162,,,,,,,,,,,,26.75031,-0.04265308,25,0,26.36687,-0.1138508
2331,2021/03/28 15:39:24,16815.374,3120.0013,1,4,0,0,0,-1.503777,3.706213,-5.573317866501,2.897709,1.301566,11.08737,5.094586,,-0.000146578706335276,,,,,,,,,,,,26.85835,0.009126067,25,0,26.66715,0.09589076
2332,2021/03/28 15:39:29,16820.3732,3125.0005,1,4,0,0,0,-1.503983,3.705491,-5.572995470653,2.897709,1.303652,11.08737,5.102314,,,,,0.352991104125977,,,,,,,,,27.088,0.07495165,25,0,26.74752,0.1462018
2333,2021/03/28 15:39:34,16825.3731,3130.0004,1,4,0,0,0,-1.503967,3.704917,-5.572072905739,2.897709,1.305738,11.08737,5.110044,,-0.000145841695484705,,2.84788608551025,,,,,,,,,,27.19041,0.0623244,25,0,26.62944,0.1202512
2334,2021/03/28 15:39:39,16830.3733,3135.0006,1,4,0,0,0,-1.503815,3.703837,-5.569885638155,2.897709,1.307824,11.08737,5.11777,,-0.000145520505611785,,,,,,,,,,,,27.11164,-0.01791239,25,0,26.35838,-0.08020639
2335,2021/03/28 15:39:44,16835.3739,3140.0012,1,4,0,0,0,-1.503769,3.703334,-5.568958865846,2.897709,1.30991,11.08737,5.125498,,,,,,,,,,,,,,26.77896,-0.1206565,25,0,26.30297,-0.1207739
2336,2021/03/28 15:39:49,16840.3732,3145.0005,1,4,0,0,0,-1.503944,3.702656,-5.568587275264,2.897709,1.311996,11.08737,5.133222,,-0.000163954493473284,,,,,,,,,,,,26.80104,-0.1224029,25,0,26.56711,-0.04021585
2337,2021/03/28 15:39:54,16845.3731,3150.0004,1,4,0,0,0,-1.503693,3.701951,-5.566597805043,2.897709,1.314081,11.08737,5.140942,,-0.000140474701765925,,,,,,,,,,,,27.02998,0.08630574,25,0,26.68234,0.0575
2338,2021/03/28 15:39:59,16850.3733,3155.0006,1,4,0,0,0,-1.504288,3.701029,-5.567413512352,2.897709,1.316167,11.08737,5.148663,,,,,,,,,,,,,,27.21211,0.165593,25,0,26.61559,0.09234786
2339,2021/03/28 15:40:04,16855.3732,3160.0005,1,4,0,0,0,-1.503868,3.700318,-5.564789830024,2.897709,1.318253,11.08737,5.156383,,-0.000198266803636216,,,,,,,,,,,,27.11031,0.08943558,25,0,26.34993,0.02057254
2340,2021/03/28 15:40:09,16860.3732,3165.0005,1,4,0,0,0,-1.503845,3.699775,-5.563888134875,2.897709,1.320339,11.08737,5.1641,,-0.000148459002957679,,2.79331302642822,,,,,,,,,,26.82085,-0.08247197,25,0,26.23096,-0.03360331
2341,2021/03/28 15:40:14,16865.3732,3170.0005,1,4,0,0,0,-1.503731,3.698996,-5.562294954076,2.897709,1.322425,11.08737,5.171816,,,,,,,,,,,,,,26.83507,-0.1076806,25,0,26.5727,0.05681336
2342,2021/03/28 15:40:19,16870.3732,3175.0005,1,4,0,0,0,-1.503754,3.69803,-5.56092740462,2.897709,1.32451,11.08737,5.179528,,-0.000136388203827664,,,,,,,,,,,,27.19463,0.0396198,25,0,26.57674,0.09084702
2343,2021/03/28 15:40:24,16875.3733,3180.0006,1,4,0,0,0,-1.503807,3.69742,-5.56020607794,2.897709,1.326596,11.08737,5.187244,,,,,,,,,,,,,,26.95081,-0.04818261,25,0,26.24002,-0.07267892
2344,2021/03/28 15:40:29,16880.3731,3185.0004,1,4,0,0,0,-1.503716,3.696807,-5.558947834812,2.897709,1.328681,11.08737,5.19495,,-0.0000941814432735555,,,,,,,,,,,,26.71798,-0.1431334,25,0,26.37011,-0.04984677
2345,2021/03/28 15:40:34,16885.3731,3190.0004,1,4,0,0,0,-1.503845,3.69583,-5.55795546635,2.897709,1.330766,11.08737,5.202657,,,,,,,,,,,,,,26.91446,-0.0661844,25,0,26.67348,0.02938569
2346,2021/03/28 15:40:39,16890.3731,3195.0004,1,4,0,0,0,-1.503807,3.695121,-5.556748825647,2.897709,1.332851,11.08737,5.210363,,-0.000128849394968711,,,0.351607888936996,,,,,,,,,27.10203,0.08408606,25,0,26.66194,0.01298666
2347,2021/03/28 15:40:44,16895.3733,3200.0006,1,4,0,0,0,-1.50396,3.694547,-5.55645090612,2.897709,1.334937,11.08737,5.21807,,-0.000149151295772754,,2.84810709953308,,,,,,,,,,27.12126,0.1181448,25,0,26.36089,-0.03078997
2348,2021/03/28 15:40:49,16900.3734,3205.0007,1,4,0,0,0,-1.503967,3.693858,-5.555440534686,2.897709,1.337022,11.08737,5.225774,,,,,,,,,,,,,,26.78299,0.01532316,25,0,26.22155,-0.09146512
2349,2021/03/28 15:40:54,16905.3732,3210.0005,1,4,0,0,0,-1.503922,3.692861,-5.553774900842,2.897709,1.339108,11.08737,5.233478,,-0.000114655500510707,,,,,,,,,,,,26.95484,0.01501799,25,0,26.67118,0.05954027
2350,2021/03/28 15:40:59,16910.3732,3215.0005,1,4,0,0,0,-1.503807,3.69211,-5.55222086277,2.897709,1.341195,11.08737,5.241182,,,,,,,,,,,,,,27.09591,0.1104695,25,0,26.34974,-0.04515111
2351,2021/03/28 15:41:04,16915.3733,3220.0006,1,4,0,0,0,-1.503654,3.691513,-5.550758288502,2.897709,1.34328,11.08737,5.24888,,-0.000152563094161451,,,,,,,,,,,,26.74857,-0.04613519,25,0,26.29391,-0.1129055
2352,2021/03/28 15:41:09,16920.3732,3225.0005,1,4,0,0,0,-1.50354,3.691045,-5.5496337993,2.897709,1.345366,11.08737,5.25658,,-0.000131846201838925,,,,,,,,,,,,26.91947,0.05530119,25,0,26.65003,0.1065546
2353,2021/03/28 15:41:14,16925.3732,3230.0005,1,4,0,0,0,-1.50367,3.689931,-5.54843854677,2.897709,1.347452,11.08737,5.264278,,,,,,,,,,,,,,27.20386,0.1352543,25,0,26.62156,0.09313226
2354,2021/03/28 15:41:19,16930.374,3235.0013,1,4,0,0,0,-1.5037,3.689282,-5.5475733434,2.897709,1.349538,11.08737,5.271975,,-0.00011643939797068,,2.85226011276245,,,,,,,,,,27.07861,0.09617209,25,0,26.2612,-0.008296371
2355,2021/03/28 15:41:24,16935.3733,3240.0006,1,4,0,0,0,-1.503616,3.688668,-5.546340223488,2.897709,1.351623,11.08737,5.279667,,,,,,,,,,,,,,26.82758,-0.08113027,25,0,26.24483,-0.01225948
2356,2021/03/28 15:41:29,16940.3732,3245.0005,1,4,0,0,0,-1.503868,3.687835,-5.54601704578,2.897709,1.353709,11.08737,5.28736,,-0.00012546920333989,,,,,,,,,,,,26.73529,-0.1388043,25,0,26.40879,-0.02994478
2357,2021/03/28 15:41:34,16945.3733,3250.0006,1,4,0,0,0,-1.503777,3.686952,-5.544353617704,2.897709,1.355795,11.08737,5.295051,,-0.000159827104653232,,,,,,,,,,,,26.80662,-0.1114064,25,0,26.56558,-0.02031386
2358,2021/03/28 15:41:39,16950.3743,3255.0016,1,4,0,0,0,-1.504097,3.686209,-5.544415898273,2.897709,1.357881,11.08737,5.302742,,,,,,,,,,,,,,26.88372,0.06948709,25,0,26.64984,0.098508
2359,2021/03/28 15:41:44,16955.3741,3260.0014,1,4,0,0,0,-1.50354,3.685699,-5.54159587446,2.897709,1.359967,11.08737,5.31043,,-0.000156931593664922,,,0.357148885726929,,,,,,,,,26.99846,0.05580127,25,0,26.66502,0.1292652
2360,2021/03/28 15:41:49,16960.3734,3265.0007,1,4,0,0,0,-1.504021,3.684834,-5.542067717514,2.897709,1.362053,11.08737,5.318117,,-0.000207240504096262,,2.73518395423889,,,,,,,,,,27.04093,-0.008292794,25,0,26.61502,0.1029301
