Repository: HVES-Battery-Testing-Consortium/LG-HG2

# Battery Testing Consortium (BTC)
The Battery Testing Consortium (BTC) has been developed within the High Voltage and Energy Storage Lab at Oxford Brookes University to provide accurate and comprehensive cell data to Formula Student Electric teams. Through the BTC, we aim to provide FS teams with information for improved and informed decisions for cell selection, pack architecture design, thermal cooling requirements, and end of life predictions. A range of tests are completed to provide a comprehensive electrochemical lithium-ion characterisation for modelling, validation, and battery management parameterisation.

File: Data/Round1/LG_HG2/Package 1/210328_FSD_PseuOCV_LGHG2_1_25C/210328_FSD_PseuOCV_LGHG2_1_25C_Channel_2_Wb_1.CSV (part 13 of 36)
Data_Point,Date_Time,Test_Time(s),Step_Time(s),Cycle_Index,Step_Index,TC_Counter1,TC_Counter2,TC_Counter3,Current(A),Voltage(V),Power(W),Charge_Capacity(Ah),Discharge_Capacity(Ah),Charge_Energy(Wh),Discharge_Energy(Wh),ACR(Ohm),dV/dt(V/s),Internal_Resistance(Ohm),dQ/dV(Ah/V),dV/dQ(V/Ah),MetaCode_MV_UD1,MetaCode_MV_UD2,MetaCode_MV_UD3,MetaCode_MV_UD4,MetaCode_MV_UD5,MetaCode_MV_UD6,MetaCode_MV_UD7,MetaCode_MV_UD8,Aux_Temperature_1(C),Aux_dT/dt_1(C),Aux_Temperature_2(C),Aux_dT/dt_2(C),Aux_Temperature_3(C),Aux_dT/dt_3(C)
2361,2021/03/28 15:41:54,16965.3741,3270.0014,1,4,0,0,0,-1.503883,3.684077,-5.540420770991,2.897709,1.364139,11.08737,5.325804,,,,,,,,,,,,,,27.11107,0.09292364,25,0,26.59984,-0.04493177
2362,2021/03/28 15:41:59,16970.3742,3275.0015,1,4,0,0,0,-1.504021,3.683466,-5.540010216786,2.897709,1.366224,11.08737,5.333487,,-0.00015328879817389,,,,,,,,,,,,27.08762,0.1036733,25,0,26.58348,0.06817758
2363,2021/03/28 15:42:04,16975.3743,3280.0016,1,4,0,0,0,-1.504082,3.682574,-5.538893267068,2.897709,1.36831,11.08737,5.341167,,-0.000146714402944781,,,,,,,,,,,,27.16103,0.08137882,25,0,26.55732,0.1237673
2364,2021/03/28 15:42:09,16980.3744,3285.0017,1,4,0,0,0,-1.503754,3.681687,-5.536351552998,2.897709,1.370396,11.08737,5.348849,,,,,,,,,,,,,,27.12415,0.02679586,25,0,26.34955,-0.09110987
2365,2021/03/28 15:42:14,16985.3734,3290.0007,1,4,0,0,0,-1.503868,3.681201,-5.536040385468,2.897709,1.372481,11.08737,5.356525,,-0.000141138792969286,,,,,,,,,,,,27.01884,0.04264116,25,0,26.23694,-0.1197195
2366,2021/03/28 15:42:19,16990.3743,3295.0016,1,4,0,0,0,-1.503944,3.68047,-5.53522077368,2.897709,1.374568,11.08737,5.364206,,-0.000155914705828764,,,,,,,,,,,,26.90928,0.04187584,25,0,26.23405,-0.08268356
2367,2021/03/28 15:42:24,16995.3743,3300.0016,1,4,0,0,0,-1.503807,3.679715,-5.533581175005,2.897709,1.376653,11.08737,5.371881,,,,2.87322211265564,,,,,,,,,,26.79433,-0.09141207,25,0,26.28988,0.008588433
2368,2021/03/28 15:42:29,17000.3743,3305.0016,1,4,0,0,0,-1.504143,3.678947,-5.533662377421,2.897709,1.378739,11.08737,5.379556,,-0.000127751802210696,,,,,,,,,,,,26.78931,-0.1115996,25,0,26.35606,-0.02941132
2369,2021/03/28 15:42:34,17005.3735,3310.0008,1,4,0,0,0,-1.504005,3.678102,-5.53188379851,2.897709,1.380825,11.08737,5.387228,,-0.000174392000189982,,,,,,,,,,,,26.79144,-0.08018911,25,0,26.45786,-0.07357419
2370,2021/03/28 15:42:39,17010.3735,3315.0008,1,4,0,0,0,-1.503815,3.677633,-5.530479669895,2.897709,1.382911,11.08737,5.394898,,,,,,,,,,,,,,26.89102,0.02191424,25,0,26.67138,0.1109201
2371,2021/03/28 15:42:44,17015.3734,3320.0007,1,4,0,0,0,-1.503731,3.676686,-5.528746715466,2.897709,1.384997,11.08737,5.402569,,-0.000118834002932999,,,,,,,,,,,,26.94773,-0.02804279,25,0,26.70677,0.1254106
2372,2021/03/28 15:42:49,17020.3735,3325.0008,1,4,0,0,0,-1.503906,3.675826,-5.528096776356,2.897709,1.387082,11.08737,5.410236,,,,,,,,,,,,,,26.99789,-0.07606745,25,0,26.7356,0.05283356
2373,2021/03/28 15:42:54,17025.3736,3330.0009,1,4,0,0,0,-1.504311,3.675125,-5.528530963875,2.897709,1.389168,11.08737,5.417904,,-0.000150734995258972,,,0.352293103933334,,,,,,,,,26.99998,0.08256316,25,0,26.75905,0.09602904
2374,2021/03/28 15:42:59,17030.3728,3335.0001,1,4,0,0,0,-1.504097,3.674544,-5.526870606768,2.897709,1.391254,11.08737,5.425568,,-0.000166531099239364,,2.8532440662384,,,,,,,,,,26.99154,0.03081501,25,0,26.74348,0.1509619
2375,2021/03/28 15:43:04,17035.3734,3340.0007,1,4,0,0,0,-1.503983,3.673696,-5.525176331168,2.897709,1.393339,11.08737,5.43323,,,,,,,,,,,,,,27.0515,-0.04401445,25,0,26.74656,0.09159744
2376,2021/03/28 15:43:09,17040.3735,3345.0008,1,4,0,0,0,-1.503922,3.673091,-5.524042362902,2.897709,1.395425,11.08737,5.440892,,-0.000171268300618976,,,,,,,,,,,,27.00059,0.1026267,25,0,26.73831,0.09163916
2377,2021/03/28 15:43:14,17045.3727,3350,1,4,0,0,0,-1.503677,3.672321,-5.521984624317,2.897709,1.397511,11.08737,5.448551,,-0.000158153299707919,,,,,,,,,,,,26.93773,0.001320243,25,0,26.69676,0.1347911
2378,2021/03/28 15:43:19,17050.3736,3355.0009,1,4,0,0,0,-1.50367,3.67152,-5.5207544784,2.897709,1.399596,11.08737,5.45621,,,,,,,,,,,,,,26.87353,-0.1110929,25,0,26.62541,-0.01111805
2379,2021/03/28 15:43:24,17055.3734,3360.0007,1,4,0,0,0,-1.503738,3.670731,-5.519817692478,2.897709,1.401682,11.08737,5.463866,,-0.000137970404466614,,,,,,,,,,,,26.78702,-0.01656234,25,0,26.44633,0.09907126
2380,2021/03/28 15:43:29,17060.3734,3365.0007,1,4,0,0,0,-1.504074,3.669952,-5.519879384448,2.897709,1.403768,11.08737,5.471522,,-0.000183819400263019,,,,,,,,,,,,26.76165,-0.1458156,25,0,26.36398,-0.06144404
2381,2021/03/28 15:43:34,17065.3742,3370.0015,1,4,0,0,0,-1.503853,3.669491,-5.518375048823,2.897709,1.405854,11.08737,5.479177,,-0.000201360395294614,,2.75247097015381,,,,,,,,,,26.85641,-0.02168119,25,0,26.29506,-0.1240242
2382,2021/03/28 15:43:39,17070.3729,3375.0002,1,4,0,0,0,-1.50383,3.668745,-5.51716879335,2.897709,1.407938,11.08737,5.486826,,,,,,,,,,,,,,26.96732,-0.09765089,25,0,26.27792,-0.02434254
2383,2021/03/28 15:43:44,17075.3735,3380.0008,1,4,0,0,0,-1.504311,3.667581,-5.517182441691,2.897709,1.410025,11.08737,5.494478,,-0.000125765698612668,,,,,,,,,,,,27.05227,-0.01470864,25,0,26.32739,0.1075327
2384,2021/03/28 15:43:49,17080.3735,3385.0008,1,4,0,0,0,-1.503563,3.667064,-5.513661749032,2.897709,1.412111,11.08737,5.502129,,,,,,,,,,,,,,27.25669,0.1209986,25,0,26.25119,-0.1075041
2385,2021/03/28 15:43:54,17085.3727,3390,1,4,0,0,0,-1.503815,3.666596,-5.51388206374,2.897709,1.414196,11.08737,5.509775,,-0.00013895430311095,,,,,,,,,,,,27.2494,0.07052362,25,0,26.297,-0.08291066
2386,2021/03/28 15:43:59,17090.3735,3395.0008,1,4,0,0,0,-1.504005,3.665708,-5.51324316054,2.897709,1.416282,11.08737,5.517422,,-0.000151037500472739,,,0.359203904867172,,,,,,,,,27.21903,0.1081473,25,0,26.34281,-0.09297073
2387,2021/03/28 15:44:04,17095.3735,3400.0008,1,4,0,0,0,-1.503555,3.66495,-5.51045389725,2.897709,1.418367,11.08737,5.525066,,,,,,,,,,,,,,27.11435,-0.0426203,25,0,26.46209,-0.08985937
2388,2021/03/28 15:44:09,17100.3728,3405.0001,1,4,0,0,0,-1.503731,3.663996,-5.509664369076,2.897709,1.420453,11.08737,5.532707,,-0.000129261199617758,,2.94389891624451,,,,,,,,,,27.00135,0.1073003,25,0,26.59215,0.08075118
2389,2021/03/28 15:44:14,17105.3728,3410.0001,1,4,0,0,0,-1.503296,3.663572,-5.507433133312,2.897709,1.422538,11.08737,5.540349,,-0.000177541995071806,,,,,,,,,,,,26.99366,-0.01266718,25,0,26.62849,-0.09126663
2390,2021/03/28 15:44:19,17110.3744,3415.0017,1,4,0,0,0,-1.503944,3.662768,-5.508597956992,2.897709,1.424625,11.08737,5.547993,,,,,,,,,,,,,,26.92792,-0.1026821,25,0,26.71696,0.0635308
2391,2021/03/28 15:44:24,17115.3743,3420.0016,1,4,0,0,0,-1.503815,3.662006,-5.50697955289,2.897709,1.426711,11.08737,5.555633,,-0.000159464194439352,,,,,,,,,,,,26.81548,-0.06555617,25,0,26.78502,0.07223785
2392,2021/03/28 15:44:29,17120.3743,3425.0016,1,4,0,0,0,-1.504234,3.661135,-5.50720374559,2.897709,1.428797,11.08737,5.563271,,-0.000157345493789762,,,,,,,,,,,,27.02941,-0.06136119,25,0,26.65905,0.1070064
2393,2021/03/28 15:44:34,17125.3742,3430.0015,1,4,0,0,0,-1.504295,3.660578,-5.50658918251,2.897709,1.430883,11.08737,5.570908,,-0.000187131197890267,,,,,,,,,,,,27.25361,0.1452702,25,0,26.36261,-0.06301224
2394,2021/03/28 15:44:39,17130.3727,3435,1,4,0,0,0,-1.504135,3.659746,-5.50475204971,2.897709,1.432968,11.08737,5.578541,,,,,,,,,,,,,,27.22481,0.1011443,25,0,26.40822,-0.05224586
2395,2021/03/28 15:44:44,17135.373,3440.0003,1,4,0,0,0,-1.503731,3.659016,-5.502175788696,2.897709,1.435055,11.08737,5.586175,,-0.000104782200651243,,2.83909893035889,,,,,,,,,,27.10203,0.06822228,25,0,26.50655,-0.1297039
2396,2021/03/28 15:44:49,17140.3735,3445.0008,1,4,0,0,0,-1.504074,3.658462,-5.502597574188,2.897709,1.43714,11.08737,5.593806,,,,,,,,,,,,,,26.94966,-0.1127517,25,0,26.69984,0.02235413
2397,2021/03/28 15:44:54,17145.3735,3450.0008,1,4,0,0,0,-1.50396,3.657777,-5.50115029692,2.897709,1.439226,11.08737,5.601437,,-0.000113096597488038,,,,,,,,,,,,26.8172,-0.04586339,25,0,26.77137,0.08529067
2398,2021/03/28 15:44:59,17150.3735,3455.0008,1,4,0,0,0,-1.503868,3.65678,-5.49931442504,2.897709,1.441313,11.08737,5.609066,,-0.000198888796148822,,,,,,,,,,,,26.84566,-0.1283294,25,0,26.70734,0.09150267
2399,2021/03/28 15:45:04,17155.3736,3460.0009,1,4,0,0,0,-1.504036,3.656099,-5.498904515564,2.897709,1.443398,11.08737,5.616691,,,,,,,,,,,,,,26.971,0.02793908,25,0,26.62636,0.07989824
2400,2021/03/28 15:45:09,17160.3734,3465.0007,1,4,0,0,0,-1.503922,3.655593,-5.497726735746,2.897709,1.445482,11.08737,5.624313,,-0.00013422679330688,,,0.344106793403625,,,,,,,,,27.00713,-0.1168054,25,0,26.58484,-0.07463634
2401,2021/03/28 15:45:14,17165.3742,3470.0015,1,4,0,0,0,-1.503998,3.654734,-5.496712626532,2.897709,1.447569,11.08737,5.631938,,,,2.8636040687561,,,,,,,,,,27.22287,-0.05980253,25,0,26.39455,0.09134233
2402,2021/03/28 15:45:19,17170.3735,3475.0008,1,4,0,0,0,-1.503616,3.653971,-5.494169259136,2.897709,1.449654,11.08737,5.63956,,-0.000129405903862789,,,,,,,,,,,,27.26228,-0.1089257,25,0,26.3374,-0.1335096
2403,2021/03/28 15:45:24,17175.3736,3480.0009,1,4,0,0,0,-1.504105,3.653316,-5.49497086218,2.897709,1.45174,11.08737,5.647179,,-0.0001644774019951,,,,,,,,,,,,27.1745,0.1009548,25,0,26.41245,-0.04353762
2404,2021/03/28 15:45:29,17180.3744,3485.0017,1,4,0,0,0,-1.503807,3.652756,-5.493040042092,2.897709,1.453826,11.08737,5.654799,,,,,,,,,,,,,,27.1664,-0.03705263,25,0,26.46306,-0.1104724
2405,2021/03/28 15:45:34,17185.3744,3490.0017,1,4,0,0,0,-1.503906,3.651874,-5.492075219844,2.897709,1.455911,11.08737,5.662414,,-0.000123848905786872,,,,,,,,,,,,27.08611,0.07304013,25,0,26.72428,0.07532001
2406,2021/03/28 15:45:39,17190.3735,3495.0008,1,4,0,0,0,-1.503922,3.651149,-5.491043306378,2.897709,1.457997,11.08737,5.670032,,-0.000165190693223849,,,,,,,,,,,,26.75511,-0.1405323,25,0,26.47135,-0.1094967
2407,2021/03/28 15:45:44,17195.3727,3500,1,4,0,0,0,-1.503944,3.650504,-5.490153587776,2.897709,1.460082,11.08737,5.677646,,,,,,,,,,,,,,27.15989,-0.08660853,25,0,26.44941,-0.08666456
2408,2021/03/28 15:45:49,17200.3736,3505.0009,1,4,0,0,0,-1.50396,3.649961,-5.48939534556,2.897709,1.462168,11.08737,5.68526,,-0.000130073894979432,,,,,,,,,,,,27.14932,0.1088393,25,0,26.78042,0.09557486
2409,2021/03/28 15:45:54,17205.3728,3510.0001,1,4,0,0,0,-1.503639,3.649094,-5.486920053066,2.897709,1.464254,11.08737,5.692872,,,,2.94682788848877,,,,,,,,,,26.80704,-0.1016176,25,0,26.46635,-0.09724319
2410,2021/03/28 15:45:59,17210.3727,3515,1,4,0,0,0,-1.503967,3.648285,-5.486900246595,2.897709,1.46634,11.08737,5.700481,,-0.000171800798852928,,,,,,,,,,,,27.08128,-0.104447,25,0,26.36357,-0.08228183
2411,2021/03/28 15:46:04,17215.3728,3520.0001,1,4,0,0,0,-1.50425,3.647726,-5.4870918355,2.897709,1.468425,11.08737,5.70809,,-0.000162478201673366,,,,,,,,,,,,27.19179,0.1154912,25,0,26.68063,0.03552318
2412,2021/03/28 15:46:09,17220.3744,3525.0017,1,4,0,0,0,-1.503815,3.647027,-5.484453908005,2.897709,1.470512,11.08737,5.715701,,,,,,,,,,,,,,26.89141,-0.1224995,25,0,26.68599,0.008586049
2413,2021/03/28 15:46:14,17225.3728,3530.0001,1,4,0,0,0,-1.504173,3.646033,-5.484264395709,2.897709,1.472597,11.08737,5.723306,,-0.000115936301881447,,,,,,,,,,,,26.84162,-0.05542278,25,0,26.32298,0.07349968
2414,2021/03/28 15:46:19,17230.3728,3535.0001,1,4,0,0,0,-1.504135,3.645614,-5.48349561389,2.897709,1.474684,11.08737,5.730913,,-0.000178294096258469,,,0.341156989336014,,,,,,,,,27.18582,0.06442964,25,0,26.43979,-0.08896291
2415,2021/03/28 15:46:24,17235.3737,3540.001,1,4,0,0,0,-1.503883,3.644894,-5.481494123402,2.897709,1.47677,11.08737,5.738518,,,,,,,,,,,,,,27.07919,-0.009194016,25,0,26.72447,0.1109028
2416,2021/03/28 15:46:29,17240.3735,3545.0008,1,4,0,0,0,-1.504173,3.644081,-5.481328250013,2.897709,1.478856,11.08737,5.746119,,-0.000108470398117788,,2.86792802810669,,,,,,,,,,26.82971,0.03693104,25,0,26.53886,0.1281607
2417,2021/03/28 15:46:34,17245.3728,3550.0001,1,4,0,0,0,-1.503654,3.643353,-5.478342311862,2.897709,1.480941,11.08737,5.753717,,,,,,,,,,,,,,27.20155,0.02988994,25,0,26.46978,-0.09239078
2418,2021/03/28 15:46:39,17250.3727,3555,1,4,0,0,0,-1.503883,3.642839,-5.478403643837,2.897709,1.483028,11.08737,5.761319,,-0.000112740002805367,,,,,,,,,,,,26.99059,-0.05440414,25,0,26.7781,0.08119285
2419,2021/03/28 15:46:44,17255.3729,3560.0002,1,4,0,0,0,-1.503815,3.6422,-5.477194993,2.897709,1.485114,11.08737,5.768917,,-0.000173928696312942,,,,,,,,,,,,26.87217,-0.09049892,25,0,26.28947,0.03617942
2420,2021/03/28 15:46:49,17260.3736,3565.0009,1,4,0,0,0,-1.503716,3.641309,-5.475494604244,2.897709,1.487199,11.08737,5.776513,,,,,,,,,,,,,,27.25016,0.1065844,25,0,26.63946,-0.02896488
2421,2021/03/28 15:46:54,17265.3728,3570.0001,1,4,0,0,0,-1.503906,3.640641,-5.475181843746,2.897709,1.489285,11.08737,5.784107,,-0.000112707202788442,,,,,,,,,,,,26.87871,-0.1011366,25,0,26.63059,-0.02116501
2422,2021/03/28 15:46:59,17270.373,3575.0003,1,4,0,0,0,-1.503639,3.639716,-5.472818926524,2.897709,1.491371,11.08737,5.7917,,,,,,,,,,,,,,27.02634,-0.1052785,25,0,26.29431,-0.04531324
2423,2021/03/28 15:47:04,17275.3736,3580.0009,1,4,0,0,0,-1.503944,3.639425,-5.4734913922,2.897709,1.493457,11.08737,5.799293,,-0.000144510806421749,,3.05401611328125,,,,,,,,,,27.10492,0.1048684,25,0,26.76444,0.09159327
2424,2021/03/28 15:47:09,17280.3737,3585.001,1,4,0,0,0,-1.50383,3.638559,-5.47177418097,2.897709,1.495543,11.08737,5.806882,,-0.000148674895172007,,,,,,,,,,,,26.81662,-0.08564949,25,0,26.47595,-0.0946027
2425,2021/03/28 15:47:14,17285.3729,3590.0002,1,4,0,0,0,-1.503929,3.63798,-5.47126362342,2.897709,1.497628,11.08737,5.81447,,,,,,,,,,,,,,27.06458,-0.1178378,25,0,26.34684,-0.08011281
2426,2021/03/28 15:47:19,17290.3737,3595.001,1,4,0,0,0,-1.503868,3.637407,-5.470179990276,2.897709,1.499713,11.08737,5.822055,,-0.000163181000971235,,,,,,,,,,,,27.23017,0.1209456,25,0,26.71906,0.02764642
2427,2021/03/28 15:47:24,17295.373,3600.0003,1,4,0,0,0,-1.503677,3.636613,-5.468291326001,2.897709,1.501799,11.08737,5.829639,,,,,,,,,,,,,,26.80606,-0.116455,25,0,26.58637,-0.018695
2428,2021/03/28 15:47:29,17300.3728,3605.0001,1,4,0,0,0,-1.503792,3.635814,-5.467508006688,2.897709,1.503885,11.08737,5.837224,,-0.0000990616172202863,,,,,,,,,,,,27.03481,-0.1110506,25,0,26.35975,-0.03774524
2429,2021/03/28 15:47:34,17305.3738,3610.0011,1,4,0,0,0,-1.503639,3.635203,-5.466033003717,2.897709,1.505971,11.08737,5.844809,,,,,0.331367909908295,,,,,,,,,27.20155,0.1280391,25,0,26.79001,0.08810341
2430,2021/03/28 15:47:39,17310.3737,3615.001,1,4,0,0,0,-1.503853,3.634706,-5.466063522218,2.897709,1.508057,11.08737,5.85239,,-0.000133202702272683,,,,,,,,,,,,26.78681,-0.1130456,25,0,26.56,-0.06641924
2431,2021/03/28 15:47:44,17315.373,3620.0003,1,4,0,0,0,-1.503525,3.633954,-5.46374068785,2.897709,1.510142,11.08737,5.859968,,-0.000127052699099295,,3.16954207420349,,,,,,,,,,26.91256,-0.1151896,25,0,26.26582,-0.01520932
2432,2021/03/28 15:47:49,17320.3731,3625.0004,1,4,0,0,0,-1.504135,3.63319,-5.46480824065,2.897709,1.512227,11.08737,5.867547,,,,,,,,,,,,,,27.16776,0.08978307,25,0,26.5783,-0.03690004
2433,2021/03/28 15:47:54,17325.3729,3630.0002,1,4,0,0,0,-1.503929,3.632503,-5.463026604287,2.897709,1.514314,11.08737,5.875125,,-0.00011493240162963,,,,,,,,,,,,26.96062,-0.07589519,25,0,26.70544,0.046345
2434,2021/03/28 15:47:59,17330.3728,3635.0001,1,4,0,0,0,-1.503517,3.632062,-5.460866962054,2.897709,1.516399,11.08737,5.882701,,,,,,,,,,,,,,26.77839,-0.07181287,25,0,26.30953,0.06600738
2435,2021/03/28 15:48:04,17335.3736,3640.0009,1,4,0,0,0,-1.503632,3.631071,-5.459794549872,2.897709,1.518486,11.08737,5.890278,,-0.000136040893266909,,,,,,,,,,,,27.15643,0.06473184,25,0,26.48866,-0.06642163
2436,2021/03/28 15:48:09,17340.3738,3645.0011,1,4,0,0,0,-1.503563,3.630526,-5.458724564138,2.897709,1.520572,11.08737,5.897854,,,,,,,,,,,,,,26.93218,-0.07806182,25,0,26.70544,0.06197333
2437,2021/03/28 15:48:14,17345.3736,3650.0009,1,4,0,0,0,-1.503654,3.629959,-5.458202370186,2.897709,1.522658,11.08737,5.905425,,-0.000124839498312213,,,,,,,,,,,,26.75203,-0.06875336,25,0,26.27602,0.07794917
2438,2021/03/28 15:48:19,17350.3728,3655.0001,1,4,0,0,0,-1.503487,3.629362,-5.456698585294,2.897709,1.524743,11.08737,5.912993,,-0.000121340701298323,,3.04530811309814,,,,,,,,,,27.14932,0.07519066,25,0,26.55272,-0.04038692
2439,2021/03/28 15:48:24,17355.373,3660.0003,1,4,0,0,0,-1.503845,3.628669,-5.456955732305,2.897709,1.526829,11.08737,5.920562,,,,,,,,,,,,,,26.78182,-0.1123244,25,0,26.51942,-0.03902137
2440,2021/03/28 15:48:29,17360.3738,3665.0011,1,4,0,0,0,-1.50383,3.627802,-5.45559748166,2.897709,1.528915,11.08737,5.928132,,-0.00014253550034482,,,,,,,,,,,,27.08728,-0.1049924,25,0,26.32686,-0.08505583
2441,2021/03/28 15:48:34,17365.3736,3670.0009,1,4,0,0,0,-1.503731,3.627395,-5.454626310745,2.897709,1.531,11.08737,5.935697,,,,,,,,,,,,,,26.93849,0.05851686,25,0,26.74732,0.1319528
2442,2021/03/28 15:48:39,17370.373,3675.0003,1,4,0,0,0,-1.504044,3.626748,-5.454788568912,2.897709,1.533086,11.08737,5.943262,,-0.00010206120350631,,,,,,,,,,,,26.93812,0.05238414,25,0,26.28429,-0.1010734
2443,2021/03/28 15:48:44,17375.3728,3680.0001,1,4,0,0,0,-1.504044,3.625896,-5.453507123424,2.897709,1.535172,11.08737,5.950825,,,,,,,,,,,,,,27.11301,0.1079911,25,0,26.75831,-0.01425147
2444,2021/03/28 15:48:49,17380.3736,3685.0009,1,4,0,0,0,-1.50367,3.625176,-5.45106839592,2.897709,1.537259,11.08737,5.958392,,-0.000125049802591093,,,0.315322786569595,,,,,,,,,26.73032,-0.133574,25,0,26.28277,-0.05585849
2445,2021/03/28 15:48:54,17385.3729,3690.0002,1,4,0,0,0,-1.503616,3.624547,-5.449926861952,2.897709,1.539344,11.08737,5.965952,,-0.000156985595822334,,3.16822791099548,,,,,,,,,,27.13221,0.1146579,25,0,26.47865,0.05694449
2446,2021/03/28 15:48:59,17390.3729,3695.0002,1,4,0,0,0,-1.503777,3.624076,-5.449802135052,2.897709,1.54143,11.08737,5.973511,,,,,,,,,,,,,,26.96675,0.1146054,25,0,26.74002,0.03687203
2447,2021/03/28 15:49:04,17395.3738,3700.0011,1,4,0,0,0,-1.504074,3.623175,-5.44952331495,2.897709,1.543517,11.08737,5.981071,,-0.000125493505038321,,,,,,,,,,,,26.76725,-0.1015669,25,0,26.26277,-0.04828751
2448,2021/03/28 15:49:09,17400.3729,3705.0002,1,4,0,0,0,-1.504181,3.622777,-5.449312330637,2.897709,1.545602,11.08737,5.988626,,,,,,,,,,,,,,27.1668,0.1273328,25,0,26.49193,0.06741345
2449,2021/03/28 15:49:14,17405.3738,3710.0011,1,4,0,0,0,-1.503738,3.622157,-5.446775122866,2.897709,1.547688,11.08737,5.996182,,-0.000156717302161269,,,,,,,,,,,,26.86527,0.1255256,25,0,26.69543,0.07005572
2450,2021/03/28 15:49:19,17410.3731,3715.0004,1,4,0,0,0,-1.503716,3.621246,-5.445325550136,2.897709,1.549773,11.08737,6.003736,,-0.000146306992974132,,,,,,,,,,,,26.69721,-0.12609,25,0,26.271,-0.05057991
2451,2021/03/28 15:49:24,17415.373,3720.0003,1,4,0,0,0,-1.503777,3.620898,-5.445023131746,2.897709,1.551858,11.08737,6.011286,,,,,,,,,,,,,,26.98657,0.1005691,25,0,26.2972,-0.01281321
2452,2021/03/28 15:49:29,17420.373,3725.0003,1,4,0,0,0,-1.503738,3.620132,-5.443730053416,2.897709,1.553944,11.08737,6.018836,,-0.000120789096399676,,,,,,,,,,,,27.09994,0.09209871,25,0,26.68831,-0.0368762
2453,2021/03/28 15:49:34,17425.373,3730.0003,1,4,0,0,0,-1.503639,3.619616,-5.442595782624,2.897709,1.556029,11.08737,6.026386,,,,3.32466197013855,,,,,,,,,,26.66684,-0.09943485,25,0,26.3759,0.02729952
2454,2021/03/28 15:49:39,17430.373,3735.0003,1,4,0,0,0,-1.503906,3.618919,-5.442513997614,2.897709,1.558115,11.08737,6.033936,,-0.000143267199746333,,,,,,,,,,,,27.04979,0.09570241,25,0,26.34627,-0.01099467
2455,2021/03/28 15:49:44,17435.3729,3740.0002,1,4,0,0,0,-1.503693,3.618278,-5.440779300654,2.897709,1.560201,11.08737,6.041484,,,,,,,,,,,,,,26.95329,0.09515345,25,0,26.67675,-0.004875064
2456,2021/03/28 15:49:49,17440.3729,3745.0002,1,4,0,0,0,-1.503769,3.617787,-5.440315939203,2.897709,1.562287,11.08737,6.049031,,-0.0000949822424445301,,,,,,,,,,,,26.68107,-0.1028448,25,0,26.38302,0.01720369
2457,2021/03/28 15:49:54,17445.3738,3750.0011,1,4,0,0,0,-1.503448,3.617219,-5.438300671112,2.897709,1.564372,11.08737,6.056574,,-0.00014284580538515,,,,,,,,,,,,26.89293,0.05160272,25,0,26.28889,-0.08184195
2458,2021/03/28 15:49:59,17450.3729,3755.0002,1,4,0,0,0,-1.503716,3.616386,-5.438017490376,2.897709,1.566458,11.08737,6.064117,,,,,,,,,,,,,,27.13469,-0.04193902,25,0,26.46689,-0.1242739
2459,2021/03/28 15:50:04,17455.3731,3760.0004,1,4,0,0,0,-1.503555,3.615798,-5.43655116189,2.897709,1.568543,11.08737,6.071658,,-0.000145076293847524,,,,,,,,,,,,27.0855,0.1125675,25,0,26.60982,0.05705059
2460,2021/03/28 15:50:09,17460.3737,3765.001,1,4,0,0,0,-1.503502,3.614954,-5.435090568908,2.897709,1.570629,11.08737,6.079199,,-0.000150305902934633,,,0.307649493217468,,,,,,,,,26.84682,-0.08185506,25,0,26.64851,0.0581938
2461,2021/03/28 15:50:14,17465.373,3770.0003,1,4,0,0,0,-1.503601,3.614535,-5.434818440535,2.897709,1.572714,11.08737,6.086735,,,,3.32027697563171,,,,,,,,,,26.68511,0.006666183,25,0,26.45113,0.1156771
2462,2021/03/28 15:50:19,17470.3729,3775.0002,1,4,0,0,0,-1.50383,3.613895,-5.43468371785,2.897709,1.574799,11.08737,6.094272,,-0.000119977499707602,,,,,,,,,,,,26.78395,-0.1085353,25,0,26.23675,-0.09308994
2463,2021/03/28 15:50:24,17475.3731,3780.0004,1,4,0,0,0,-1.503777,3.613308,-5.433609464316,2.897709,1.576885,11.08737,6.101809,,,,,,,,,,,,,,27.00212,0.09678304,25,0,26.29141,-0.005472302
2464,2021/03/28 15:50:29,17480.3731,3785.0004,1,4,0,0,0,-1.503891,3.612763,-5.433201760833,2.897709,1.57897,11.08737,6.109344,,-0.000136144895805046,,,,,,,,,,,,27.10378,0.07024705,25,0,26.58542,-0.0765568
2465,2021/03/28 15:50:34,17485.373,3790.0003,1,4,0,0,0,-1.503891,3.612031,-5.432100912621,2.897709,1.581056,11.08737,6.116877,,-0.00016480109479744,,,,,,,,,,,,26.88026,0.04805982,25,0,26.66773,0.1393068
2466,2021/03/28 15:50:39,17490.3729,3795.0002,1,4,0,0,0,-1.503716,3.611457,-5.430605674212,2.897709,1.583141,11.08737,6.12441,,,,,,,,,,,,,,26.71474,-0.1012802,25,0,26.4523,-0.07020891
2467,2021/03/28 15:50:44,17495.373,3800.0003,1,4,0,0,0,-1.503998,3.611031,-5.430983401938,2.897709,1.585227,11.08737,6.131941,,-0.000109472101030406,,,,,,,,,,,,26.7897,-0.1085901,25,0,26.22827,0.002521873
2468,2021/03/28 15:50:49,17500.373,3805.0003,1,4,0,0,0,-1.503738,3.610261,-5.428886655618,2.897709,1.587313,11.08737,6.139472,,,,,,,,,,,,,,27.0834,0.0587374,25,0,26.41554,-0.07910907
2469,2021/03/28 15:50:54,17505.3738,3810.0011,1,4,0,0,0,-1.50383,3.609689,-5.42835860887,2.897709,1.589399,11.08737,6.147006,,-0.000109589600469917,,,,,,,,,,,,26.9785,-0.006484389,25,0,26.63082,0.09806097
2470,2021/03/28 15:50:59,17510.3732,3815.0005,1,4,0,0,0,-1.503326,3.60896,-5.42544340096,2.897709,1.591484,11.08737,6.154531,,,,3.47799801826477,,,,,,,,,,26.7128,0.05667746,25,0,26.49308,0.1435047
2471,2021/03/28 15:51:04,17515.3732,3820.0005,1,4,0,0,0,-1.503883,3.608565,-5.426859557895,2.897709,1.59357,11.08737,6.162058,,-0.000100232697150204,,,,,,,,,,,,26.8935,-0.07652044,25,0,26.23249,-0.1188856
2472,2021/03/28 15:51:09,17520.373,3825.0003,1,4,0,0,0,-1.503479,3.607922,-5.424434960638,2.897709,1.595655,11.08737,6.169582,,,,,,,,,,,,,,27.14948,0.08377373,25,0,26.58847,0.1083505
2473,2021/03/28 15:51:14,17525.373,3830.0003,1,4,0,0,0,-1.503555,3.607346,-5.42384311503,2.897709,1.597741,11.08737,6.177106,,-0.000106018997030333,,,,,,,,,,,,26.74412,0.0620538,25,0,26.53864,0.09995282
2474,2021/03/28 15:51:19,17530.374,3835.0013,1,4,0,0,0,-1.503639,3.60664,-5.42308456296,2.897709,1.599827,11.08737,6.184631,,,,,,,,,,,,,,27.07648,-0.01717746,25,0,26.3374,-0.1306319
2475,2021/03/28 15:51:24,17535.3732,3840.0005,1,4,0,0,0,-1.50383,3.606198,-5.42310873834,2.897709,1.601912,11.08737,6.192152,,,,,,,,,,,,,,27.12704,0.03231645,25,0,26.71544,0.1235491
2476,2021/03/28 15:51:29,17540.3731,3845.0004,1,4,0,0,0,-1.503487,3.60551,-5.42083741337,2.897709,1.603999,11.08737,6.199675,,-0.0000835984174045734,,,,,,,,,,,,26.76319,0.05782902,25,0,26.56483,0.1290828
2477,2021/03/28 15:51:34,17545.373,3850.0003,1,4,0,0,0,-1.503731,3.604871,-5.420756273701,2.897709,1.606084,11.08737,6.207192,,-0.000143381199450232,,,0.286330908536911,,,,,,,,,26.91715,-0.07482231,25,0,26.30603,-0.1060539
2478,2021/03/28 15:51:39,17550.373,3855.0003,1,4,0,0,0,-1.503517,3.604622,-5.419610455574,2.897709,1.60817,11.08737,6.214713,,,,3.50071096420288,,,,,,,,,,27.14221,0.08378208,25,0,26.60966,0.1061291
2479,2021/03/28 15:51:44,17555.3732,3860.0005,1,4,0,0,0,-1.503349,3.603808,-5.417781152992,2.897709,1.610255,11.08737,6.222228,,-0.000154778696014546,,,,,,,,,,,,26.88239,0.1086491,25,0,26.68409,0.09987473
2480,2021/03/28 15:51:49,17560.3731,3865.0004,1,4,0,0,0,-1.503754,3.603137,-5.418231676298,2.897709,1.61234,11.08737,6.229742,,,,,,,,,,,,,,26.77569,-0.1107019,25,0,26.36378,-0.0329572
2481,2021/03/28 15:51:54,17565.3732,3870.0005,1,4,0,0,0,-1.503601,3.602488,-5.416704559288,2.897709,1.614426,11.08737,6.237256,,-0.000099121913081035,,,,,,,,,,,,27.09648,0.09706259,25,0,26.40727,0.001501441
2482,2021/03/28 15:51:59,17570.373,3875.0003,1,4,0,0,0,-1.50383,3.602313,-5.41726635879,2.897709,1.616511,11.08737,6.244769,,-0.000162987198564224,,,,,,,,,,,,27.03481,0.1100916,25,0,26.77966,0.01231909
2483,2021/03/28 15:52:04,17575.3731,3880.0004,1,4,0,0,0,-1.503769,3.601533,-5.415873677877,2.897709,1.618597,11.08737,6.252281,,,,,,,,,,,,,,26.72376,-0.1110697,25,0,26.44709,0.0200808
2484,2021/03/28 15:52:09,17580.3732,3885.0005,1,4,0,0,0,-1.503807,3.600967,-5.415159381369,2.897709,1.620683,11.08737,6.259793,,-0.000113465597678442,,,,,,,,,,,,26.96656,0.069561,25,0,26.30565,-0.06831229
2485,2021/03/28 15:52:14,17585.373,3890.0003,1,4,0,0,0,-1.50367,3.6002,-5.413512734,2.897709,1.622769,11.08737,6.267302,,,,,,,,,,,,,,27.20945,-0.009008646,25,0,26.58446,-0.1202369
2486,2021/03/28 15:52:19,17590.3731,3895.0004,1,4,0,0,0,-1.503731,3.599976,-5.413395510456,2.897709,1.624853,11.08737,6.274807,,-0.000128626401419751,,,,,,,,,,,,26.97675,0.052737,25,0,26.77137,0.1395184
2487,2021/03/28 15:52:24,17595.374,3900.0013,1,4,0,0,0,-1.504181,3.599375,-5.414111486875,2.897709,1.626939,11.08737,6.282316,,,,3.56102800369263,,,,,,,,,,26.75493,-0.08811593,25,0,26.35725,-0.139327
2488,2021/03/28 15:52:29,17600.3731,3905.0004,1,4,0,0,0,-1.503807,3.598701,-5.411751754707,2.897709,1.629025,11.08737,6.289821,,-0.000135066205984913,,,,,,,,,,,,27.12876,-0.0558579,25,0,26.43248,-0.1181751
2489,2021/03/28 15:52:34,17605.3731,3910.0004,1,4,0,0,0,-1.503922,3.598005,-5.41111887561,2.897709,1.63111,11.08737,6.297326,,,,,,,,,,,,,,27.005,0.08962035,25,0,26.74985,0.1341689
2490,2021/03/28 15:52:39,17610.3732,3915.0005,1,4,0,0,0,-1.503807,3.597654,-5.410177268778,2.897709,1.633197,11.08737,6.304832,,-0.000107377098174766,,,,,,,,,,,,26.66416,-0.1344955,25,0,26.44441,-0.08564889
2491,2021/03/28 15:52:44,17615.3731,3920.0004,1,4,0,0,0,-1.503967,3.597011,-5.409785842637,2.897709,1.635282,11.08737,6.312335,,,,,,,,,,,,,,26.94716,-0.1139522,25,0,26.28623,-0.03618658
2492,2021/03/28 15:52:49,17620.3732,3925.0005,1,4,0,0,0,-1.504143,3.596324,-5.409385570332,2.897709,1.637369,11.08737,6.319839,,-0.0000896818528417498,,,,,,,,,,,,27.13991,0.1222777,25,0,26.51482,-0.01996994
2493,2021/03/28 15:52:54,17625.3732,3930.0005,1,4,0,0,0,-1.503769,3.595966,-5.407502195854,2.897709,1.639454,11.08737,6.327339,,,,,,,,,,,,,,27.08359,0.002395511,25,0,26.72176,0.1113856
2494,2021/03/28 15:52:59,17630.3733,3935.0006,1,4,0,0,0,-1.503906,3.595316,-5.407017304296,2.897709,1.641539,11.08737,6.334834,,-0.000121315497381147,,,0.272450506687164,,,,,,,,,26.69801,0.03044367,25,0,26.49963,0.1194626
2495,2021/03/28 15:53:04,17635.3733,3940.0006,1,4,0,0,0,-1.503654,3.594618,-5.405061734172,2.897709,1.643624,11.08737,6.342331,,,,,,,,,,,,,,26.80913,-0.1097906,25,0,26.30469,-0.08544326
2496,2021/03/28 15:53:09,17640.374,3945.0013,1,4,0,0,0,-1.50367,3.594091,-5.40432681397,2.897709,1.64571,11.08737,6.349829,,-0.000092045396741014,,3.79871392250061,,,,,,,,,,27.0304,0.09462178,25,0,26.31261,-0.02542973
2497,2021/03/28 15:53:14,17645.3732,3950.0005,1,4,0,0,0,-1.503868,3.593833,-5.404650446044,2.897709,1.647796,11.08737,6.357324,,,,,,,,,,,,,,27.16431,0.04470527,25,0,26.58908,-0.09987056
2498,2021/03/28 15:53:19,17650.3731,3955.0004,1,4,0,0,0,-1.503883,3.593179,-5.403720814057,2.897709,1.649881,11.08737,6.364819,,-0.000102346697531175,,,,,,,,,,,,26.89122,0.006302595,25,0,26.67158,0.1264334
2499,2021/03/28 15:53:24,17655.3731,3960.0004,1,4,0,0,0,-1.503716,3.592546,-5.402168900936,2.897709,1.651967,11.08737,6.372311,,,,,,,,,,,,,,26.74763,-0.0520891,25,0,26.24313,-0.1277685
2500,2021/03/28 15:53:29,17660.3731,3965.0004,1,4,0,0,0,-1.503929,3.592089,-5.402246817681,2.897709,1.654052,11.08737,6.379801,,-0.000110166402009781,,,,,,,,,,,,27.10861,-0.07053018,25,0,26.41941,-0.1106203
2501,2021/03/28 15:53:34,17665.3732,3970.0005,1,4,0,0,0,-1.504044,3.591564,-5.401870284816,2.897709,1.656138,11.08737,6.387295,,,,,,,,,,,,,,27.06401,0.1032001,25,0,26.70217,0.08770466
2502,2021/03/28 15:53:39,17670.3731,3975.0004,1,4,0,0,0,-1.503731,3.590915,-5.399770203865,2.897709,1.658224,11.08737,6.394785,,-0.0000705292768543586,,,,,,,,,,,,26.77338,-0.1207244,25,0,26.56792,-0.0363028
2503,2021/03/28 15:53:44,17675.3732,3980.0005,1,4,0,0,0,-1.503632,3.590395,-5.39863281464,2.897709,1.660309,11.08737,6.402272,,,,,,,,,,,,,,26.74492,-0.08257389,25,0,26.32587,0.07302344
2504,2021/03/28 15:53:49,17680.374,3985.0013,1,4,0,0,0,-1.503883,3.589781,-5.398610619623,2.897709,1.662396,11.08737,6.409763,,-0.000113085901830345,,,,,,,,,,,,26.94507,-0.05307734,25,0,26.24852,-0.1354492
2505,2021/03/28 15:53:54,17685.3732,3990.0005,1,4,0,0,0,-1.503777,3.589419,-5.397685735563,2.897709,1.66448,11.08737,6.417245,,,,3.81499195098877,,,,,,,,,,27.19407,0.113979,25,0,26.46229,0.05183101
2506,2021/03/28 15:53:59,17690.3734,3995.0007,1,4,0,0,0,-1.503525,3.588738,-5.39575730145,2.897709,1.666566,11.08737,6.424732,,-0.000110118700831663,,,,,,,,,,,,27.09091,0.08987129,25,0,26.65082,-0.03463745
2507,2021/03/28 15:54:04,17695.3734,4000.0007,1,4,0,0,0,-1.503777,3.588216,-5.395876691832,2.897709,1.668651,11.08737,6.432215,,,,,,,,,,,,,,26.81086,-0.04320145,25,0,26.56983,0.09691954
2508,2021/03/28 15:54:09,17700.3734,4005.0007,1,4,0,0,0,-1.503555,3.587704,-5.39431028772,2.897709,1.670737,11.08737,6.439698,,-0.0000838395935716107,,,,,,,,,,,,26.7659,-0.02980232,25,0,26.28989,-0.1010144
2509,2021/03/28 15:54:14,17705.3733,4010.0006,1,4,0,0,0,-1.503738,3.587229,-5.394252562002,2.897709,1.672823,11.08737,6.44718,,,,,,,,,,,,,,26.91527,-0.1137024,25,0,26.25429,-0.06263494
2510,2021/03/28 15:54:19,17710.374,4015.0013,1,4,0,0,0,-1.5037,3.586304,-5.3927253248,2.897709,1.674909,11.08737,6.454663,,,,,,,,,,,,,,27.1724,0.08347988,25,0,26.47618,-0.06545007
2511,2021/03/28 15:54:24,17715.3734,4020.0007,1,4,0,0,0,-1.503738,3.586197,-5.392700704386,2.897709,1.676994,11.08737,6.462142,,-0.0000719876479706727,,,,,,,,,,,,27.11553,0.006558299,25,0,26.72527,0.1066542
2512,2021/03/28 15:54:29,17720.3732,4025.0005,1,4,0,0,0,-1.503372,3.58551,-5.39035533972,2.897709,1.67908,11.08737,6.46962,,,,,,,,,,,,,,26.76685,0.09378433,25,0,26.61831,0.1406115
2513,2021/03/28 15:54:34,17725.3742,4030.0015,1,4,0,0,0,-1.503387,3.584993,-5.389631871291,2.897709,1.681166,11.08737,6.477099,,-0.000118407500849571,,,0.260648608207703,,,,,,,,,26.80762,-0.1247919,25,0,26.24621,-0.09602666
2514,2021/03/28 15:54:39,17730.3733,4035.0006,1,4,0,0,0,-1.503777,3.584448,-5.390210460096,2.897709,1.683251,11.08737,6.484574,,,,,,,,,,,,,,27.04231,0.1137251,25,0,26.33167,-0.004084706
2515,2021/03/28 15:54:44,17735.3734,4040.0007,1,4,0,0,0,-1.503815,3.583888,-5.38950453272,2.897709,1.685337,11.08737,6.492049,,-0.0000997960232780315,,3.89570689201355,,,,,,,,,,27.14086,0.05209148,25,0,26.5656,-0.09915709
2516,2021/03/28 15:54:49,17740.374,4045.0013,1,4,0,0,0,-1.503731,3.583528,-5.388662142968,2.897709,1.687423,11.08737,6.499526,,-0.000159451097715646,,,,,,,,,,,,26.94178,0.05557001,25,0,26.72927,0.1312357
2517,2021/03/28 15:54:54,17745.3742,4050.0015,1,4,0,0,0,-1.503731,3.582864,-5.387663665584,2.897709,1.689508,11.08737,6.506998,,,,,,,,,,,,,,26.78453,-0.09034932,25,0,26.55772,-0.0170213
2518,2021/03/28 15:54:59,17750.3732,4055.0005,1,4,0,0,0,-1.503677,3.582281,-5.386593547237,2.897709,1.691593,11.08737,6.514468,,-0.000135397596750408,,,,,,,,,,,,26.74052,-0.07110476,25,0,26.32146,0.05782306
2519,2021/03/28 15:55:04,17755.3734,4060.0007,1,4,0,0,0,-1.503555,3.581891,-5.385570122505,2.897709,1.693679,11.08737,6.521941,,,,,,,,,,,,,,26.91468,-0.05615711,25,0,26.28931,-0.1251757
2520,2021/03/28 15:55:09,17760.3734,4065.0007,1,4,0,0,0,-1.503716,3.581618,-5.385736292488,2.897709,1.695765,11.08737,6.529409,,-0.0000996283779386431,,,,,,,,,,,,26.99694,0.08170068,25,0,26.29335,-0.04948854
2521,2021/03/28 15:55:14,17765.3735,4070.0008,1,4,0,0,0,-1.503738,3.580659,-5.384373003342,2.897709,1.697851,11.08737,6.53688,,,,,,,,,,,,,,27.06804,-0.07964373,25,0,26.32183,-0.09081841
2522,2021/03/28 15:55:19,17770.3734,4075.0007,1,4,0,0,0,-1.503731,3.580316,-5.383832158996,2.897709,1.699936,11.08737,6.544346,,-0.0000925872300285846,,,,,,,,,,,,27.08303,0.02816319,25,0,26.35109,-0.131945
2523,2021/03/28 15:55:24,17775.3743,4080.0016,1,4,0,0,0,-1.504135,3.579936,-5.38470703536,2.897709,1.702023,11.08737,6.551816,,,,,,,,,,,,,,27.17871,0.100953,25,0,26.51809,0.07215858
2524,2021/03/28 15:55:29,17780.3742,4085.0015,1,4,0,0,0,-1.504196,3.579227,-5.383858936492,2.897709,1.704108,11.08737,6.559281,,-0.000116405601147562,,3.97202110290527,,,,,,,,,,27.10762,0.07935405,25,0,26.76004,-0.0384903
2525,2021/03/28 15:55:34,17785.3742,4090.0015,1,4,0,0,0,-1.503853,3.578794,-5.381980093282,2.897709,1.706194,11.08737,6.566747,,,,,,,,,,,,,,26.88297,-0.002694726,25,0,26.70601,0.1240927
2526,2021/03/28 15:55:39,17790.3733,4095.0006,1,4,0,0,0,-1.5037,3.57812,-5.380419044,2.897709,1.708279,11.08737,6.574209,,-0.000118753298011143,,,,,,,,,,,,26.76818,-0.09496868,25,0,26.4417,-0.0972563
2527,2021/03/28 15:55:44,17795.3734,4100.0007,1,4,0,0,0,-1.503967,3.577865,-5.380990890455,2.897709,1.710366,11.08737,6.581675,,,,,,,,,,,,,,26.87488,-0.1101494,25,0,26.26369,-0.01683593
2528,2021/03/28 15:55:49,17800.3735,4105.0008,1,4,0,0,0,-1.503815,3.577309,-5.379610933835,2.897709,1.712452,11.08737,6.589137,,-0.00010211679909844,,,,,,,,,,,,27.12375,0.04118621,25,0,26.42034,-0.1166749
2529,2021/03/28 15:55:54,17805.3734,4110.0007,1,4,0,0,0,-1.503601,3.57663,-5.37782444463,2.897709,1.714538,11.08737,6.596598,,,,,,,,,,,,,,27.09648,0.003482699,25,0,26.77735,0.13026
2530,2021/03/28 15:55:59,17810.3734,4115.0007,1,4,0,0,0,-1.504196,3.576,-5.379004896,2.897709,1.716624,11.08737,6.604059,,-0.0000757455127313733,,,,,,,,,,,,26.79164,0.01483858,25,0,26.54348,0.1238477
2531,2021/03/28 15:56:04,17815.3742,4120.0015,1,4,0,0,0,-1.503906,3.575849,-5.377740766194,2.897709,1.71871,11.08737,6.611519,,,,,,,,,,,,,,26.8455,-0.1155418,25,0,26.26989,-0.1067841
2532,2021/03/28 15:56:09,17820.3733,4125.0006,1,4,0,0,0,-1.503922,3.575256,-5.376906154032,2.897709,1.720795,11.08737,6.618976,,,,,0.248396798968315,,,,,,,,,27.01369,0.07059216,25,0,26.31724,-0.0383544
2533,2021/03/28 15:56:14,17825.3741,4130.0014,1,4,0,0,0,-1.504044,3.574417,-5.376080442348,2.897709,1.722882,11.08737,6.626433,,-0.0000738933231332339,,,,,,,,,,,,27.19985,0.05713344,25,0,26.64601,-0.1007605
2534,2021/03/28 15:56:19,17830.3735,4135.0008,1,4,0,0,0,-1.503632,3.574225,-5.3743190852,2.897709,1.724967,11.08737,6.633888,,,,4.00199794769287,,,,,,,,,,27.01212,0.06606996,25,0,26.75696,0.1306212
2535,2021/03/28 15:56:24,17835.3744,4140.0017,1,4,0,0,0,-1.503479,3.573644,-5.372898707476,2.897709,1.727053,11.08737,6.641343,,-0.000104064398328774,,,,,,,,,,,,26.77627,-0.1086438,25,0,26.49252,-0.07313907
2536,2021/03/28 15:56:29,17840.3735,4145.0008,1,4,0,0,0,-1.503716,3.572947,-5.372697571052,2.897709,1.729138,11.08737,6.648795,,,,,,,,,,,,,,26.78665,-0.0956434,25,0,26.36052,0.03101587
2537,2021/03/28 15:56:34,17845.3734,4150.0007,1,4,0,0,0,-1.503967,3.572482,-5.372895036094,2.897709,1.731224,11.08737,6.656246,,-0.0000871666998136789,,,,,,,,,,,,26.95295,-0.07721364,25,0,26.26353,-0.1462638
2538,2021/03/28 15:56:39,17850.3734,4155.0007,1,4,0,0,0,-1.504044,3.57222,-5.37277605768,2.897709,1.73331,11.08737,6.663698,,,,,,,,,,,,,,27.14335,0.1085919,25,0,26.43285,-0.01142263
2539,2021/03/28 15:56:44,17855.3733,4160.0006,1,4,0,0,0,-1.503754,3.571745,-5.37102583073,2.897709,1.735395,11.08737,6.671147,,,,,,,,,,,,,,27.23846,0.002877116,25,0,26.59216,-0.1016676
2540,2021/03/28 15:56:49,17860.3735,4165.0008,1,4,0,0,0,-1.503983,3.571071,-5.370830075793,2.897709,1.737481,11.08737,6.678596,,-0.0000585185407544486,,,,,,,,,,,,27.20022,0.1280367,25,0,26.80291,0.1036716
2541,2021/03/28 15:56:54,17865.3727,4170,1,4,0,0,0,-1.503777,3.57061,-5.36940119397,2.897709,1.739566,11.08737,6.68604,,-0.000152485794387758,,,,,,,,,,,,27.03481,-0.08020818,25,0,26.79389,0.05757153
2542,2021/03/28 15:56:59,17870.3733,4175.0006,1,4,0,0,0,-1.503525,3.57021,-5.36789999025,2.897709,1.741652,11.08737,6.693488,,,,,,,,,,,,,,26.92544,-0.01596212,25,0,26.63465,0.1063168
2543,2021/03/28 15:57:04,17875.3742,4180.0015,1,4,0,0,0,-1.503677,3.569769,-5.367779540613,2.897709,1.743738,11.08737,6.700935,,-0.000130123706185259,,,,,,,,,,,,26.90062,-0.1224405,25,0,26.40339,-0.09144127
2544,2021/03/28 15:57:09,17880.3736,4185.0009,1,4,0,0,0,-1.503998,3.568933,-5.367668094134,2.897709,1.745823,11.08737,6.708378,,,,4.26885509490967,,,,,,,,,,27.02616,0.05141258,25,0,26.34396,-0.07756174
2545,2021/03/28 15:57:14,17885.3742,4190.0015,1,4,0,0,0,-1.503807,3.568599,-5.366484156393,2.897709,1.747909,11.08737,6.715823,,-0.0000845020767883398,,,,,,,,,,,,27.11492,-0.06558418,25,0,26.36878,-0.07007778
2546,2021/03/28 15:57:19,17890.3743,4195.0016,1,4,0,0,0,-1.503487,3.568266,-5.364841543542,2.897709,1.749994,11.08737,6.723264,,,,,,,,,,,,,,27.10166,-0.007508993,25,0,26.38397,-0.1342851
2547,2021/03/28 15:57:24,17895.3736,4200.0009,1,4,0,0,0,-1.503601,3.56771,-5.36441232371,2.897709,1.752079,11.08737,6.730701,,-0.000103805301478133,,,,,,,,,,,,27.12012,0.09224713,25,0,26.40959,-0.0322324
2548,2021/03/28 15:57:29,17900.3728,4205.0001,1,4,0,0,0,-1.503677,3.567001,-5.363617362677,2.897709,1.754165,11.08737,6.738142,,,,,,,,,,,,,,27.09956,-0.1154226,25,0,26.38187,-0.1088321
2549,2021/03/28 15:57:34,17905.3735,4210.0008,1,4,0,0,0,-1.50396,3.566535,-5.3639259786,2.897709,1.756251,11.08737,6.745584,,-0.00012657800107263,,,,,,,,,,,,27.11492,-0.01075089,25,0,26.39014,-0.1375264
2550,2021/03/28 15:57:39,17910.3735,4215.0008,1,4,0,0,0,-1.503593,3.566106,-5.361972018858,2.897709,1.758337,11.08737,6.753025,,,,,,,,,,,,,,27.07919,0.04816473,25,0,26.39707,-0.08079827
2551,2021/03/28 15:57:44,17915.3735,4220.0008,1,4,0,0,0,-1.503502,3.565565,-5.36083410863,2.897709,1.760423,11.08737,6.760461,,-0.0000694235131959431,,,,,,,,,,,,27.04844,-0.09680867,25,0,26.3734,-0.07241845
2552,2021/03/28 15:57:49,17920.3743,4225.0016,1,4,0,0,0,-1.503807,3.565148,-5.361294518436,2.897709,1.762508,11.08737,6.767897,,,,,0.23790480196476,,,,,,,,,27.18391,0.007209182,25,0,26.43788,0.09800673
2553,2021/03/28 15:57:54,17925.3734,4230.0007,1,4,0,0,0,-1.503906,3.564904,-5.361280515024,2.897709,1.764593,11.08737,6.775331,,,,,,,,,,,,,,27.22828,0.07913888,25,0,26.44229,-0.07802486
2554,2021/03/28 15:57:59,17930.3735,4235.0008,1,4,0,0,0,-1.503769,3.564266,-5.359832718554,2.897709,1.766679,11.08737,6.782764,,-0.0000883931425050832,,4.199875831604,,,,,,,,,,27.31488,0.01364052,25,0,26.38804,-0.0975579
2555,2021/03/28 15:58:04,17935.3736,4240.0009,1,4,0,0,0,-1.50396,3.563518,-5.35938853128,2.897709,1.768765,11.08737,6.790199,,,,,,,,,,,,,,27.26689,0.11042,25,0,26.40552,-0.06337643
2556,2021/03/28 15:58:09,17940.3735,4245.0008,1,4,0,0,0,-1.50383,3.563083,-5.35827110789,2.897709,1.770851,11.08737,6.797632,,-0.0000938801313168369,,,,,,,,,,,,27.20905,0.06358802,25,0,26.46575,-0.08968472
2557,2021/03/28 15:58:14,17945.3735,4250.0008,1,4,0,0,0,-1.503807,3.562866,-5.357862830862,2.897709,1.772937,11.08737,6.805064,,,,,,,,,,,,,,27.25228,-0.04889309,25,0,26.39593,-0.1067591
2558,2021/03/28 15:58:19,17950.3743,4255.0016,1,4,0,0,0,-1.503654,3.562284,-5.356442585736,2.897709,1.775022,11.08737,6.812494,,-0.000101386001915671,,,,,,,,,,,,27.17563,0.04347086,25,0,26.47748,0.05816817
2559,2021/03/28 15:58:24,17955.3742,4260.0015,1,4,0,0,0,-1.503929,3.561805,-5.356701831845,2.897709,1.777108,11.08737,6.819922,,,,,,,,,,,,,,27.24708,0.1156509,25,0,26.38687,-0.05964756
2560,2021/03/28 15:58:29,17960.3734,4265.0007,1,4,0,0,0,-1.503517,3.561334,-5.354526211678,2.897709,1.779193,11.08737,6.82735,,-0.000113214700832032,,,,,,,,,,,,27.20022,-0.04474759,25,0,26.41633,-0.1003826
2561,2021/03/28 15:58:34,17965.3743,4270.0016,1,4,0,0,0,-1.503944,3.560822,-5.355276881968,2.897709,1.78128,11.08737,6.83478,,,,,,,,,,,,,,27.13914,0.04136741,25,0,26.43556,0.04735053
