Repository: HVES-Battery-Testing-Consortium/LG-HG2

# Battery Testing Consortium (BTC)
The Battery Testing Consortium (BTC) has been developed within the High Voltage and Energy Storage Lab at Oxford Brookes University to provide accurate and comprehensive cell data to Formula Student Electric teams. Through the BTC, we aim to provide FS teams with information for improved and informed decisions for cell selection, pack architecture design, thermal cooling requirements, and end of life predictions. A range of tests are completed to provide a comprehensive electrochemical lithium-ion characterisation for modelling, validation, and battery management parameterisation.

File: Data/Round1/LG_HG2/Package 1/210328_FSD_PseuOCV_LGHG2_1_25C/210328_FSD_PseuOCV_LGHG2_1_25C_Channel_2_Wb_1.CSV (part 15 of 36)
Data_Point,Date_Time,Test_Time(s),Step_Time(s),Cycle_Index,Step_Index,TC_Counter1,TC_Counter2,TC_Counter3,Current(A),Voltage(V),Power(W),Charge_Capacity(Ah),Discharge_Capacity(Ah),Charge_Energy(Wh),Discharge_Energy(Wh),ACR(Ohm),dV/dt(V/s),Internal_Resistance(Ohm),dQ/dV(Ah/V),dV/dQ(V/Ah),MetaCode_MV_UD1,MetaCode_MV_UD2,MetaCode_MV_UD3,MetaCode_MV_UD4,MetaCode_MV_UD5,MetaCode_MV_UD6,MetaCode_MV_UD7,MetaCode_MV_UD8,Aux_Temperature_1(C),Aux_dT/dt_1(C),Aux_Temperature_2(C),Aux_dT/dt_2(C),Aux_Temperature_3(C),Aux_dT/dt_3(C)
2763,2021/03/28 16:15:24,18975.3728,5280.0001,1,4,0,0,0,-1.50383,3.441795,-5.17587457485,2.897709,2.202612,11.08737,8.311733,,,,,,,,,,,,,,27.42146,0.1179904,25,0,26.85366,0.009196997
2764,2021/03/28 16:15:29,18980.3728,5285.0001,1,4,0,0,0,-1.503738,3.441067,-5.174463208446,2.897709,2.204698,11.08737,8.318912,,-0.000125712700537406,,,,,,,,,,,,27.16179,-0.09332597,25,0,26.60791,0.04442573
2765,2021/03/28 16:15:34,18985.373,5290.0003,1,4,0,0,0,-1.503868,3.44041,-5.17392250588,2.897709,2.206784,11.08737,8.326088,,,,,,,,,,,,,,27.24443,0.02012253,25,0,26.32051,-0.1177579
2766,2021/03/28 16:15:39,18990.3736,5295.0009,1,4,0,0,0,-1.503845,3.439684,-5.17275158498,2.897709,2.20887,11.08737,8.333265,,-0.000101128396636341,,,,,,,,,,,,27.57522,-0.0680095,25,0,26.63771,-0.132603
2767,2021/03/28 16:15:44,18995.3728,5300.0001,1,4,0,0,0,-1.504074,3.439294,-5.172952683756,2.897709,2.210956,11.08737,8.340438,,,,,,,,,,,,,,27.48752,0.119679,25,0,26.84867,0.1131678
2768,2021/03/28 16:15:49,19000.3736,5305.0009,1,4,0,0,0,-1.504211,3.438453,-5.172158825583,2.897709,2.213042,11.08737,8.347611,,-0.0001194934011437,,3.30727910995483,,,,,,,,,,27.24883,-0.1050597,25,0,26.78042,0.03041387
2769,2021/03/28 16:15:54,19005.3728,5310.0001,1,4,0,0,0,-1.503868,3.437755,-5.16992973634,2.897709,2.215128,11.08737,8.354783,,-0.000152855092892423,,,,,,,,,,,,27.07112,-0.0360024,25,0,26.54561,0.08623481
2770,2021/03/28 16:15:59,19010.3728,5315.0001,1,4,0,0,0,-1.50396,3.437357,-5.16964743372,2.897709,2.217214,11.08737,8.361954,,,,,,,,,,,,,,27.29185,-0.0796777,25,0,26.39649,-0.1398546
2771,2021/03/28 16:16:04,19015.3738,5320.0011,1,4,0,0,0,-1.503906,3.43657,-5.16827824242,2.897709,2.219301,11.08737,8.369125,,-0.000135166803374887,,,,,,,,,,,,27.43339,0.08961678,25,0,26.46712,0.0007873774
2772,2021/03/28 16:16:09,19020.3728,5325.0001,1,4,0,0,0,-1.50396,3.436071,-5.16771334116,2.897709,2.221386,11.08737,8.37629,,,,,,,,,,,,,,27.4952,0.03398061,25,0,26.6287,-0.09720802
2773,2021/03/28 16:16:14,19025.3736,5330.0009,1,4,0,0,0,-1.503754,3.435212,-5.165713785848,2.897709,2.223471,11.08737,8.383456,,-0.000143381199450232,,,,,,,,,,,,27.54646,0.1460832,25,0,26.7512,0.0818032
2774,2021/03/28 16:16:19,19030.3728,5335.0001,1,4,0,0,0,-1.503922,3.434801,-5.165672789522,2.897709,2.225556,11.08737,8.390618,,,,,0.296735405921936,,,,,,,,,27.327,-0.07337809,25,0,26.75908,0.06437063
2775,2021/03/28 16:16:24,19035.3728,5340.0001,1,4,0,0,0,-1.503754,3.434035,-5.16394386739,2.897709,2.227641,11.08737,8.397778,,-0.000102559599326923,,,,,,,,,,,,27.12298,0.04253745,25,0,26.64022,0.1182479
2776,2021/03/28 16:16:29,19040.3729,5345.0002,1,4,0,0,0,-1.503891,3.433259,-5.163247310769,2.897709,2.229727,11.08737,8.404941,,-0.000167787002283148,,3.32601308822632,,,,,,,,,,27.07805,-0.1173401,25,0,26.38169,-0.02633154
2777,2021/03/28 16:16:34,19045.373,5350.0003,1,4,0,0,0,-1.503632,3.432586,-5.161346152352,2.897709,2.231813,11.08737,8.412101,,,,,,,,,,,,,,27.2033,0.02059758,25,0,26.3505,-0.1061618
2778,2021/03/28 16:16:39,19050.3731,5355.0004,1,4,0,0,0,-1.504135,3.432153,-5.162421452655,2.897709,2.233899,11.08737,8.419261,,-0.000121024699183181,,,,,,,,,,,,27.42875,-0.09658933,25,0,26.41264,-0.1167232
2779,2021/03/28 16:16:44,19055.3737,5360.001,1,4,0,0,0,-1.503891,3.431364,-5.160397437324,2.897709,2.235986,11.08737,8.426421,,,,,,,,,,,,,,27.48964,0.120225,25,0,26.66582,0.01587331
2780,2021/03/28 16:16:49,19060.373,5365.0003,1,4,0,0,0,-1.503815,3.43064,-5.1590478916,2.897709,2.238071,11.08737,8.433577,,-0.000109296401205938,,,,,,,,,,,,27.21733,-0.08155227,25,0,26.76312,0.06954134
2781,2021/03/28 16:16:54,19065.373,5370.0003,1,4,0,0,0,-1.503632,3.430087,-5.157588575984,2.897709,2.240157,11.08737,8.440732,,,,,,,,,,,,,,27.05595,0.0008350611,25,0,26.55177,0.09424627
2782,2021/03/28 16:16:59,19070.3729,5375.0002,1,4,0,0,0,-1.503922,3.429365,-5.15749746953,2.897709,2.242243,11.08737,8.447886,,-0.000113542198960204,,,,,,,,,,,,27.02538,-0.1441193,25,0,26.38592,-0.0598222
2783,2021/03/28 16:17:04,19075.373,5380.0003,1,4,0,0,0,-1.503777,3.428636,-5.155903958172,2.897709,2.244328,11.08737,8.455039,,,,3.06948399543762,,,,,,,,,,27.11015,0.01765788,25,0,26.22158,-0.1024622
2784,2021/03/28 16:17:09,19080.373,5385.0003,1,4,0,0,0,-1.504234,3.427876,-5.156327626984,2.897709,2.246415,11.08737,8.462191,,-0.000111067201942205,,,,,,,,,,,,27.42051,-0.08097768,25,0,26.3759,-0.1144326
2785,2021/03/28 16:17:14,19085.373,5390.0003,1,4,0,0,0,-1.504181,3.427411,-5.155446505391,2.897709,2.2485,11.08737,8.469339,,-0.000175506502273493,,,,,,,,,,,,27.52455,0.1293284,25,0,26.67233,0.01832366
2786,2021/03/28 16:17:19,19090.373,5395.0003,1,4,0,0,0,-1.503578,3.426785,-5.15243853673,2.897709,2.250587,11.08737,8.47649,,,,,,,,,,,,,,27.33506,-0.0114584,25,0,26.71735,0.1130801
2787,2021/03/28 16:17:24,19095.373,5400.0003,1,4,0,0,0,-1.503868,3.425755,-5.15188332034,2.897709,2.252672,11.08737,8.483636,,-0.000121918397780973,,,,,,,,,,,,27.15566,0.08498907,25,0,26.68005,0.09849727
2788,2021/03/28 16:17:29,19100.373,5405.0003,1,4,0,0,0,-1.504044,3.425117,-5.151526673148,2.897709,2.254759,11.08737,8.490784,,,,,0.330672293901443,,,,,,,,,27.09492,-0.1148272,25,0,26.38435,-0.04383862
2789,2021/03/28 16:17:34,19105.373,5410.0003,1,4,0,0,0,-1.504021,3.424755,-5.150903439855,2.897709,2.256845,11.08737,8.497928,,-0.000105793202237692,,,,,,,,,,,,27.29873,0.07960141,25,0,26.28947,-0.06711364
2790,2021/03/28 16:17:39,19110.3732,5415.0005,1,4,0,0,0,-1.503754,3.42403,-5.14889880862,2.897709,2.258931,11.08737,8.505071,,-0.000132234694319777,,,,,,,,,,,,27.43954,-0.01393557,25,0,26.46617,-0.1118332
2791,2021/03/28 16:17:44,19115.3731,5420.0004,1,4,0,0,0,-1.504173,3.423048,-5.148856379304,2.897709,2.261017,11.08737,8.512211,,,,3.11517310142517,,,,,,,,,,27.37173,0.1139945,25,0,26.74695,0.120818
2792,2021/03/28 16:17:49,19120.373,5425.0003,1,4,0,0,0,-1.503868,3.42243,-5.14688295924,2.897709,2.263102,11.08737,8.519351,,-0.000136222603032365,,,,,,,,,,,,27.05496,-0.1141745,25,0,26.58637,-0.0231415
2793,2021/03/28 16:17:54,19125.373,5430.0003,1,4,0,0,0,-1.503944,3.421885,-5.14632341444,2.897709,2.265188,11.08737,8.526488,,,,,,,,,,,,,,27.0834,-0.128786,25,0,26.25888,0.002228618
2794,2021/03/28 16:17:59,19130.3739,5435.0012,1,4,0,0,0,-1.503845,3.421038,-5.14471089111,2.897709,2.267274,11.08737,8.533626,,-0.000163397999131121,,,,,,,,,,,,27.37309,0.03751278,25,0,26.39957,-0.09587944
2795,2021/03/28 16:18:04,19135.3729,5440.0002,1,4,0,0,0,-1.504105,3.420287,-5.144470778135,2.897709,2.269358,11.08737,8.540755,,,,,,,,,,,,,,27.40725,0.04783213,25,0,26.66869,0.1124275
2796,2021/03/28 16:18:09,19140.3731,5445.0004,1,4,0,0,0,-1.503868,3.419664,-5.142723260352,2.897709,2.271445,11.08737,8.547891,,-0.0000978578827925958,,,,,,,,,,,,27.08648,0.09356797,25,0,26.61792,0.1026326
2797,2021/03/28 16:18:14,19145.3732,5450.0005,1,4,0,0,0,-1.503654,3.419143,-5.141208048522,2.897709,2.27353,11.08737,8.55502,,-0.000201691203983501,,,,,,,,,,,,27.07956,-0.1004821,25,0,26.24791,-0.08286238
2798,2021/03/28 16:18:19,19150.3731,5455.0004,1,4,0,0,0,-1.5037,3.418173,-5.1399067401,2.897709,2.275616,11.08737,8.562152,,-0.000167981794220395,,2.97427201271057,,,,,,,,,,27.47157,0.120579,25,0,26.49826,0.07408082
2799,2021/03/28 16:18:24,19155.3731,5460.0004,1,4,0,0,0,-1.504082,3.417388,-5.140031777816,2.897709,2.277702,11.08737,8.569281,,,,,,,,,,,,,,27.18791,0.113942,25,0,26.65541,0.04961789
2800,2021/03/28 16:18:29,19160.3733,5465.0006,1,4,0,0,0,-1.504349,3.416892,-5.140198063308,2.897709,2.279788,11.08737,8.576411,,-0.000110857901745476,,,,,,,,,,,,26.94199,-0.1362151,25,0,26.30953,-0.01851559
2801,2021/03/28 16:18:34,19165.373,5470.0003,1,4,0,0,0,-1.503853,3.416374,-5.137724289022,2.897709,2.281874,11.08737,8.583538,,-0.000227494892897084,,,,,,,,,,,,27.28436,0.09925604,25,0,26.28931,-0.02074063
2802,2021/03/28 16:18:39,19170.373,5475.0003,1,4,0,0,0,-1.504143,3.415612,-5.137568880516,2.897709,2.28396,11.08737,8.590664,,,,,,,,,,,,,,27.27209,0.1066941,25,0,26.59025,-0.0066185
2803,2021/03/28 16:18:44,19175.373,5480.0003,1,4,0,0,0,-1.503578,3.414738,-5.134324932564,2.897709,2.286046,11.08737,8.597787,,-0.000155122601427138,,,0.32439449429512,,,,,,,,,26.94199,-0.09593606,25,0,26.38074,0.03519773
2804,2021/03/28 16:18:49,19180.3731,5485.0004,1,4,0,0,0,-1.503731,3.414059,-5.133826354129,2.897709,2.288131,11.08737,8.604906,,-0.000152499997057021,,,,,,,,,,,,27.2836,0.1099449,25,0,26.30278,-0.01448691
2805,2021/03/28 16:18:54,19185.3732,5490.0005,1,4,0,0,0,-1.503716,3.413372,-5.132742090352,2.897709,2.290217,11.08737,8.612027,,,,2.89802002906799,,,,,,,,,,27.23788,0.1138943,25,0,26.6912,0.02063394
2806,2021/03/28 16:18:59,19190.3732,5495.0005,1,4,0,0,0,-1.503326,3.412436,-5.130003762136,2.897709,2.292302,11.08737,8.619144,,-0.000102875601442065,,,,,,,,,,,,27.03306,-0.1016909,25,0,26.37936,-0.008416176
2807,2021/03/28 16:19:04,19195.374,5500.0013,1,4,0,0,0,-1.503654,3.411782,-5.130139651428,2.897709,2.294389,11.08737,8.626263,,,,,,,,,,,,,,27.38939,0.1308644,25,0,26.47286,0.05543351
2808,2021/03/28 16:19:09,19200.3739,5505.0012,1,4,0,0,0,-1.504059,3.411468,-5.131049148612,2.897709,2.296474,11.08737,8.633377,,-0.00017743140051607,,,,,,,,,,,,27.15566,0.1291764,25,0,26.67294,0.06264746
2809,2021/03/28 16:19:14,19205.3738,5510.0011,1,4,0,0,0,-1.503929,3.410418,-5.129026532322,2.897709,2.298559,11.08737,8.64049,,-0.000143114899401553,,,,,,,,,,,,27.07035,-0.09857118,25,0,26.23869,-0.07427514
2810,2021/03/28 16:19:19,19210.3731,5515.0004,1,4,0,0,0,-1.503677,3.409422,-5.126669444694,2.897709,2.300644,11.08737,8.647598,,,,,,,,,,,,,,27.41242,0.1288748,25,0,26.48882,0.07570028
2811,2021/03/28 16:19:24,19215.3739,5520.0012,1,4,0,0,0,-1.503777,3.408903,-5.126229926631,2.897709,2.302729,11.08737,8.654708,,-0.000166865895153023,,,,,,,,,,,,27.20618,0.1147944,25,0,26.6737,0.05269229
2812,2021/03/28 16:19:29,19220.373,5525.0003,1,4,0,0,0,-1.503769,3.408311,-5.125312424159,2.897709,2.304814,11.08737,8.661815,,-0.000142077100463212,,2.75827288627625,,,,,,,,,,27.02093,-0.1039231,25,0,26.45977,0.0449729
2813,2021/03/28 16:19:34,19225.373,5530.0003,1,4,0,0,0,-1.503731,3.407258,-5.123599479598,2.897709,2.3069,11.08737,8.668921,,,,,,,,,,,,,,27.12914,0.00234127,25,0,26.23348,-0.1244646
2814,2021/03/28 16:19:39,19230.3741,5535.0014,1,4,0,0,0,-1.503998,3.406662,-5.123612834676,2.897709,2.308986,11.08737,8.676029,,-0.000147337195812725,,,,,,,,,,,,27.42723,-0.04575133,25,0,26.4823,-0.1325697
2815,2021/03/28 16:19:44,19235.3732,5540.0005,1,4,0,0,0,-1.504082,3.406014,-5.122924349148,2.897709,2.311071,11.08737,8.683132,,,,,,,,,,,,,,27.30762,0.08519709,25,0,26.67564,0.07641017
2816,2021/03/28 16:19:49,19240.3731,5545.0004,1,4,0,0,0,-1.503792,3.405291,-5.120849363472,2.897709,2.313157,11.08737,8.690236,,-0.000111878500320017,,,0.356367707252502,,,,,,,,,27.0052,-0.1227683,25,0,26.5152,-0.01839876
2817,2021/03/28 16:19:54,19245.3732,5550.0005,1,4,0,0,0,-1.503944,3.404297,-5.119872047368,2.897709,2.315243,11.08737,8.697339,,-0.000129470907268114,,,,,,,,,,,,27.10781,-0.09701252,25,0,26.20499,0.02518058
2818,2021/03/28 16:19:59,19250.3742,5555.0015,1,4,0,0,0,-1.503845,3.403748,-5.11870941106,2.897709,2.317329,11.08737,8.70444,,,,,,,,,,,,,,27.38689,0.08786619,25,0,26.37781,-0.07660329
2819,2021/03/28 16:20:04,19255.3732,5560.0005,1,4,0,0,0,-1.504097,3.402931,-5.118338308307,2.897709,2.319415,11.08737,8.711537,,-0.000136703602038324,,2.88470697402954,,,,,,,,,,27.27301,0.009537339,25,0,26.63387,0.1163381
2820,2021/03/28 16:20:09,19260.374,5565.0013,1,4,0,0,0,-1.503365,3.402205,-5.114755919825,2.897709,2.3215,11.08737,8.718634,,,,,,,,,,,,,,27.04653,0.0942868,25,0,26.57081,0.1100367
2821,2021/03/28 16:20:14,19265.3739,5570.0012,1,4,0,0,0,-1.503555,3.401366,-5.11414085613,2.897709,2.323586,11.08737,8.725728,,-0.000132676897919737,,,,,,,,,,,,26.9637,-0.1174265,25,0,26.43806,0.02700627
2822,2021/03/28 16:20:19,19270.3732,5575.0005,1,4,0,0,0,-1.503632,3.40037,-5.11290514384,2.897709,2.325671,11.08737,8.73282,,-0.000172872896655463,,,,,,,,,,,,27.07417,-0.007029772,25,0,26.23539,-0.1093841
2823,2021/03/28 16:20:24,19275.3731,5580.0004,1,4,0,0,0,-1.503593,3.399946,-5.112135005978,2.897709,2.327756,11.08737,8.739911,,-0.000183965894393623,,,,,,,,,,,,27.46427,-0.03825068,25,0,26.53365,-0.1495337
2824,2021/03/28 16:20:29,19280.3732,5585.0005,1,4,0,0,0,-1.503616,3.398994,-5.110781762304,2.897709,2.329842,11.08737,8.747001,,,,,,,,,,,,,,27.14932,0.03302693,25,0,26.62389,0.1309657
2825,2021/03/28 16:20:34,19285.3732,5590.0005,1,4,0,0,0,-1.503693,3.398358,-5.110087136094,2.897709,2.331929,11.08737,8.754092,,-0.000206002398044802,,2.67384910583496,,,,,,,,,,27.04573,-0.03404677,25,0,26.22115,-0.1364291
2826,2021/03/28 16:20:39,19290.3734,5595.0007,1,4,0,0,0,-1.503639,3.397577,-5.108729282703,2.897709,2.334015,11.08737,8.76118,,-0.00012568109377753,,,,,,,,,,,,27.40516,-0.03878117,25,0,26.51002,-0.1345009
2827,2021/03/28 16:20:44,19295.374,5600.0013,1,4,0,0,0,-1.503716,3.396787,-5.107802960492,2.897709,2.336101,11.08737,8.768266,,,,,,,,,,,,,,27.11606,-0.00444293,25,0,26.60483,0.1090121
2828,2021/03/28 16:20:49,19300.3734,5605.0007,1,4,0,0,0,-1.503738,3.395681,-5.106214555578,2.897709,2.338187,11.08737,8.775351,,-0.000173176304087974,,,,,,,,,,,,27.13126,0.02569854,25,0,26.25697,-0.1010793
2829,2021/03/28 16:20:54,19305.3732,5610.0005,1,4,0,0,0,-1.503929,3.394974,-5.105799852846,2.897709,2.340272,11.08737,8.78243,,-0.000148794904816896,,,0.373628109693527,,,,,,,,,27.39304,0.03500164,25,0,26.5477,-0.1140267
2830,2021/03/28 16:20:59,19310.3732,5615.0005,1,4,0,0,0,-1.503777,3.394278,-5.104237188006,2.897709,2.342358,11.08737,8.789512,,,,,,,,,,,,,,27.10051,0.009365082,25,0,26.6035,0.1161689
2831,2021/03/28 16:21:04,19315.3734,5620.0007,1,4,0,0,0,-1.503967,3.393618,-5.103889482606,2.897709,2.344444,11.08737,8.796593,,-0.000141816301038489,,2.61186289787292,,,,,,,,,,26.9289,-0.09013236,25,0,26.31779,-0.1080358
2832,2021/03/28 16:21:09,19320.3733,5625.0006,1,4,0,0,0,-1.503853,3.392434,-5.101722048202,2.897709,2.34653,11.08737,8.803671,,-0.000172526502865367,,,,,,,,,,,,27.32354,-0.1172012,25,0,26.32856,-0.1017791
2833,2021/03/28 16:21:14,19325.3734,5630.0007,1,4,0,0,0,-1.503845,3.391717,-5.100616651865,2.897709,2.348617,11.08737,8.810747,,,,,,,,,,,,,,27.33965,0.11917,25,0,26.69349,0.09930491
2834,2021/03/28 16:21:19,19330.374,5635.0013,1,4,0,0,0,-1.50383,3.391082,-5.09961084406,2.897709,2.350702,11.08737,8.81782,,-0.000176371002453379,,,,,,,,,,,,26.98116,-0.08551359,25,0,26.40571,-0.06782591
2835,2021/03/28 16:21:24,19335.3732,5640.0005,1,4,0,0,0,-1.503738,3.390248,-5.098044747024,2.897709,2.352787,11.08737,8.824888,,-0.000199299305677414,,,,,,,,,,,,27.26304,-0.0948596,25,0,26.28931,-0.1038837
2836,2021/03/28 16:21:29,19340.3733,5645.0006,1,4,0,0,0,-1.5037,3.389009,-5.0960528333,2.897709,2.354873,11.08737,8.831959,,-0.00014509100583382,,,,,,,,,,,,27.23135,0.09042501,25,0,26.61351,0.1016694
2837,2021/03/28 16:21:34,19345.3732,5650.0005,1,4,0,0,0,-1.503578,3.388371,-5.094680091438,2.897709,2.356958,11.08737,8.839025,,,,2.44253897666931,,,,,,,,,,26.96351,-0.08027852,25,0,26.25274,-0.1182079
2838,2021/03/28 16:21:39,19350.3735,5655.0008,1,4,0,0,0,-1.50412,3.387678,-5.09547423336,2.897709,2.359045,11.08737,8.846095,,-0.000198582303710282,,,,,,,,,,,,27.43262,0.001626015,25,0,26.5233,-0.1252002
2839,2021/03/28 16:21:44,19355.3733,5660.0006,1,4,0,0,0,-1.50383,3.386613,-5.09289022779,2.897709,2.36113,11.08737,8.853158,,-0.000131999593577348,,,,,,,,,,,,26.97044,-0.04767001,25,0,26.49464,0.09021699
2840,2021/03/28 16:21:49,19360.3733,5665.0006,1,4,0,0,0,-1.503983,3.385555,-5.091817165565,2.897709,2.363215,11.08737,8.86022,,,,,,,,,,,,,,27.16951,0.03981471,25,0,26.22407,-0.08695185
2841,2021/03/28 16:21:54,19365.3727,5670,1,4,0,0,0,-1.503654,3.385096,-5.090013140784,2.897709,2.365301,11.08737,8.86728,,-0.000174141401657835,,,0.400952309370041,,,,,,,,,27.32316,0.1220012,25,0,26.68409,-0.002408028
2842,2021/03/28 16:21:59,19370.3733,5675.0006,1,4,0,0,0,-1.503944,3.384056,-5.089430716864,2.897709,2.367387,11.08737,8.874339,,-0.000147964601637796,,,,,,,,,,,,27.02268,-0.1068574,25,0,26.26928,-0.03806829
2843,2021/03/28 16:22:04,19375.3741,5680.0014,1,4,0,0,0,-1.503944,3.383035,-5.08789519004,2.897709,2.369472,11.08737,8.881396,,,,2.42808794975281,,,,,,,,,,27.44106,0.1153058,25,0,26.57445,0.1266444
2844,2021/03/28 16:22:09,19380.3742,5685.0015,1,4,0,0,0,-1.503654,3.38208,-5.08547812032,2.897709,2.371558,11.08737,8.888451,,-0.000175792505615391,,,,,,,,,,,,26.9685,0.07617116,25,0,26.46423,0.1385981
2845,2021/03/28 16:22:14,19385.3734,5690.0007,1,4,0,0,0,-1.503922,3.381407,-5.085372378254,2.897709,2.373643,11.08737,8.895503,,-0.000204806798137724,,,,,,,,,,,,27.32046,0.004675388,25,0,26.3326,-0.09764254
2846,2021/03/28 16:22:19,19390.3743,5695.0016,1,4,0,0,0,-1.503677,3.380344,-5.082945524888,2.897709,2.375729,11.08737,8.902554,,-0.000146805003168993,,,,,,,,,,,,27.3721,0.03780961,25,0,26.68329,0.1290804
2847,2021/03/28 16:22:24,19395.3742,5700.0015,1,4,0,0,0,-1.504044,3.379378,-5.082733204632,2.897709,2.377814,11.08737,8.909604,,,,,,,,,,,,,,27.04036,0.008113384,25,0,26.42226,0.09488225
2848,2021/03/28 16:22:29,19400.3733,5705.0006,1,4,0,0,0,-1.503769,3.378503,-5.080488077807,2.897709,2.3799,11.08737,8.91665,,-0.000189237704034895,,,,,,,,,,,,27.39612,0.0462091,25,0,26.40841,-0.08939266
2849,2021/03/28 16:22:34,19405.3733,5710.0006,1,4,0,0,0,-1.504181,3.37769,-5.08065712189,2.897709,2.381985,11.08737,8.923695,,-0.000140181800816208,,2.26964497566223,,,,,,,,,,27.08245,-0.1109856,25,0,26.55695,0.006730556
2850,2021/03/28 16:22:39,19410.3743,5715.0016,1,4,0,0,0,-1.503731,3.376597,-5.077493583407,2.897709,2.384072,11.08737,8.930741,,,,,,,,,,,,,,27.2494,-0.08549809,25,0,26.24715,-0.001096129
2851,2021/03/28 16:22:44,19415.3728,5720.0001,1,4,0,0,0,-1.503693,3.375437,-5.075620988841,2.897709,2.386157,11.08737,8.93778,,-0.000168385304277763,,,,,,,,,,,,27.49767,0.1131839,25,0,26.53864,-0.01341343
2852,2021/03/28 16:22:49,19420.3734,5725.0007,1,4,0,0,0,-1.503845,3.374588,-5.07485729086,2.897709,2.388243,11.08737,8.94482,,-0.000219520705286413,,,0.452243596315384,,,,,,,,,27.13009,-0.09609878,25,0,26.5904,0.05055368
2853,2021/03/28 16:22:54,19425.3743,5730.0016,1,4,0,0,0,-1.503983,3.373563,-5.073781401429,2.897709,2.390329,11.08737,8.951859,,-0.000237119005760178,,2.05462694168091,,,,,,,,,,27.02732,-0.07897496,25,0,26.21695,0.06324112
2854,2021/03/28 16:22:59,19430.3735,5735.0008,1,4,0,0,0,-1.503983,3.372292,-5.071869839036,2.897709,2.392415,11.08737,8.958895,,-0.000271443510428071,,,,,,,,,,,,27.2711,-0.000653863,25,0,26.25466,-0.1230103
2855,2021/03/28 16:23:04,19435.3734,5740.0007,1,4,0,0,0,-1.503807,3.371265,-5.069731905855,2.897709,2.394501,11.08737,8.965929,,-0.000157626796863042,,,,,,,,,,,,27.3971,0.1018691,25,0,26.41652,0.0620085
2856,2021/03/28 16:23:09,19440.3735,5745.0008,1,4,0,0,0,-1.503601,3.370193,-5.067425564993,2.897709,2.396586,11.08737,8.972959,,,,,,,,,,,,,,27.43992,0.04292548,25,0,26.46654,-0.0949651
2857,2021/03/28 16:23:14,19445.3743,5750.0016,1,4,0,0,0,-1.503578,3.369053,-5.065633971634,2.897709,2.398672,11.08737,8.979985,,-0.000219103996641934,,,,,,,,,,,,27.40421,0.106492,25,0,26.4094,-0.05128086
2858,2021/03/28 16:23:19,19450.3728,5755.0001,1,4,0,0,0,-1.503273,3.367796,-5.062716796308,2.897709,2.400757,11.08737,8.987008,,-0.000213285995414481,,1.84554100036621,,,,,,,,,,27.33085,0.07534385,25,0,26.32877,0.03543317
2859,2021/03/28 16:23:24,19455.3736,5760.0009,1,4,0,0,0,-1.504234,3.366634,-5.064205328356,2.897709,2.402843,11.08737,8.994034,,-0.00019334620446898,,,,,,,,,,,,27.4136,-0.005879402,25,0,26.44016,-0.1215917
2860,2021/03/28 16:23:29,19460.3742,5765.0015,1,4,0,0,0,-1.503479,3.365556,-5.060042769324,2.897709,2.404929,11.08737,9.001055,,-0.000161852600285783,,,,,,,,,,,,27.452,0.1217932,25,0,26.50712,-0.01147926
2861,2021/03/28 16:23:34,19465.3736,5770.0009,1,4,0,0,0,-1.503387,3.364394,-5.057986202478,2.897709,2.407015,11.08737,9.008074,,,,,0.538820922374725,,,,,,,,,27.43164,0.06697297,25,0,26.57925,0.1227289
2862,2021/03/28 16:23:39,19470.3736,5775.0009,1,4,0,0,0,-1.503639,3.363184,-5.057014626576,2.897709,2.409101,11.08737,9.01509,,-0.000322565290844068,,1.7315479516983,,,,,,,,,,27.39729,0.09929657,25,0,26.62312,-0.007340908
2863,2021/03/28 16:23:44,19475.3735,5780.0008,1,4,0,0,0,-1.503922,3.361636,-5.055638336392,2.897709,2.411187,11.08737,9.022103,,-0.00027466140454635,,,,,,,,,,,,27.38902,0.1186836,25,0,26.57214,0.08772969
2864,2021/03/28 16:23:49,19480.3727,5785,1,4,0,0,0,-1.504143,3.360663,-5.054917726809,2.897709,2.413272,11.08737,9.029112,,-0.000272314908215776,,,,,,,,,,,,27.30762,-0.01049578,25,0,26.59737,0.09181619
2865,2021/03/28 16:23:54,19485.3743,5790.0016,1,4,0,0,0,-1.503807,3.359165,-5.051535841155,2.897709,2.415358,11.08737,9.03612,,-0.000259830092545599,,,,,,,,,,,,27.2225,0.1056981,25,0,26.64734,0.05250216
2866,2021/03/28 16:23:59,19490.3735,5795.0008,1,4,0,0,0,-1.503654,3.357851,-5.049046087554,2.897709,2.417443,11.08737,9.043123,,-0.000244059803662822,,1.65572798252106,,,,,,,,,,27.21656,0.01524925,25,0,26.60581,0.1354229
2867,2021/03/28 16:24:04,19495.3727,5800,1,4,0,0,0,-1.503777,3.356699,-5.047726752123,2.897709,2.419528,11.08737,9.050122,,-0.000224829302169383,,,,,,,,,,,,27.19695,-0.08738101,25,0,26.56483,0.003666282
2868,2021/03/28 16:24:09,19500.3734,5805.0007,1,4,0,0,0,-1.503807,3.355478,-5.045991304746,2.897709,2.421613,11.08737,9.057122,,-0.000307165697449818,,,,,,,,,,,,27.24499,0.09429812,25,0,26.65563,0.09227157
2869,2021/03/28 16:24:14,19505.3735,5810.0008,1,4,0,0,0,-1.503922,3.353882,-5.043976925204,2.897709,2.423699,11.08737,9.064119,,-0.000324613298289478,,,0.61042308807373,,,,,,,,,27.31796,0.05991042,25,0,26.70023,0.1512152
2870,2021/03/28 16:24:19,19510.3745,5815.0018,1,4,0,0,0,-1.504082,3.352737,-5.042791372434,2.897709,2.425786,11.08737,9.071115,,-0.000308105809381232,,1.60161602497101,,,,,,,,,,27.39919,0.001317263,25,0,26.66773,0.1147693
2871,2021/03/28 16:24:24,19515.3737,5820.001,1,4,0,0,0,-1.504059,3.351384,-5.040679267656,2.897709,2.427871,11.08737,9.078104,,-0.000254792714258656,,,,,,,,,,,,27.4664,0.09587348,25,0,26.61407,-0.03969908
2872,2021/03/28 16:24:29,19520.3727,5825,1,4,0,0,0,-1.504082,3.35007,-5.03877998574,2.897709,2.429956,11.08737,9.085093,,-0.000209899400942959,,,,,,,,,,,,27.55259,0.1663667,25,0,26.50115,0.01315534
2873,2021/03/28 16:24:34,19525.3743,5830.0016,1,4,0,0,0,-1.504196,3.348595,-5.03694320462,2.897709,2.432043,11.08737,9.092083,,-0.000262936286162585,,,,,,,,,,,,27.44163,0.09417355,25,0,26.35435,0.03873467
2874,2021/03/28 16:24:39,19530.3727,5835,1,4,0,0,0,-1.503792,3.347008,-5.033203854336,2.897709,2.434129,11.08737,9.099065,,-0.000282653607428074,,1.56124997138977,,,,,,,,,,27.43604,-0.04256546,25,0,26.34875,-0.1160419
2875,2021/03/28 16:24:44,19535.3727,5840,1,4,0,0,0,-1.503845,3.346039,-5.031924019955,2.897709,2.436215,11.08737,9.106045,,-0.000288998504402116,,,,,,,,,,,,27.34426,0.0453192,25,0,26.23539,-0.1103365
2876,2021/03/28 16:24:49,19540.3728,5845.0001,1,4,0,0,0,-1.503639,3.344586,-5.029049948454,2.897709,2.438301,11.08737,9.113024,,-0.000224907897063531,,,0.647381007671356,,,,,,,,,27.37385,0.106672,25,0,26.26505,0.008961558
2877,2021/03/28 16:24:54,19545.3727,5850,1,4,0,0,0,-1.503731,3.34302,-5.02700280762,2.897709,2.440386,11.08737,9.119997,,-0.000320056395139545,,1.56879103183746,,,,,,,,,,27.38594,-0.02791226,25,0,26.34126,-0.1169503
2878,2021/03/28 16:24:59,19550.3735,5855.0008,1,4,0,0,0,-1.503677,3.34176,-5.02492765152,2.897709,2.442472,11.08737,9.12697,,-0.000224009505473077,,,,,,,,,,,,27.44068,0.1115894,25,0,26.43171,-0.03504515
2879,2021/03/28 16:25:04,19555.3727,5860,1,4,0,0,0,-1.503922,3.340776,-5.024266523472,2.897709,2.444557,11.08737,9.133937,,-0.000349757086951286,,,,,,,,,,,,27.42242,0.0688988,25,0,26.55577,0.1246619
2880,2021/03/28 16:25:09,19560.3744,5865.0017,1,4,0,0,0,-1.503845,3.339065,-5.021436204925,2.897709,2.446644,11.08737,9.140905,,-0.000270862103207037,,,,,,,,,,,,27.44413,0.09930313,25,0,26.66293,-0.01400828
2881,2021/03/28 16:25:14,19565.3728,5870.0001,1,4,0,0,0,-1.503731,3.337668,-5.018954839308,2.897709,2.448729,11.08737,9.147866,,-0.00026036478811875,,1.51111400127411,,,,,,,,,,27.34506,0.07762194,25,0,26.62774,0.1133412
2882,2021/03/28 16:25:19,19570.3727,5875,1,4,0,0,0,-1.50412,3.336395,-5.0183384474,2.897709,2.450815,11.08737,9.154827,,-0.000330912385834381,,,,,,,,,,,,27.32605,-0.05945563,25,0,26.6514,0.06721556
2883,2021/03/28 16:25:24,19575.3737,5880.001,1,4,0,0,0,-1.504211,3.33499,-5.01652864289,2.897709,2.452902,11.08737,9.161787,,-0.00033601449104026,,,0.6601722240448,,,,,,,,,27.38883,0.1021624,25,0,26.636,0.02225459
2884,2021/03/28 16:25:29,19580.3727,5885,1,4,0,0,0,-1.504097,3.333583,-5.014032189551,2.897709,2.454988,11.08737,9.168742,,-0.000365588814020157,,,,,,,,,,,,27.44779,0.1177073,25,0,26.58831,0.07785916
2885,2021/03/28 16:25:34,19585.3736,5890.0009,1,4,0,0,0,-1.5037,3.332165,-5.0105765105,2.897709,2.457073,11.08737,9.175694,,-0.000255172199103981,,1.41702699661255,,,,,,,,,,27.51805,0.05899191,25,0,26.60178,0.108059
2886,2021/03/28 16:25:39,19590.3735,5895.0008,1,4,0,0,0,-1.503967,3.330812,-5.009431331204,2.897709,2.459159,11.08737,9.182643,,-0.000260269589489326,,,,,,,,,,,,27.51187,0.06255269,25,0,26.51017,-0.06417096
2887,2021/03/28 16:25:44,19595.3744,5900.0017,1,4,0,0,0,-1.503922,3.329415,-5.00718046563,2.897709,2.461245,11.08737,9.18959,,,,,,,,,,,,,,27.45987,0.1192635,25,0,26.38687,-0.0362587
2888,2021/03/28 16:25:49,19600.3728,5905.0001,1,4,0,0,0,-1.503777,3.327748,-5.004190904196,2.897709,2.46333,11.08737,9.196528,,-0.000328857189742848,,1.57159101963043,,,,,,,,,,27.52227,0.1254904,25,0,26.38534,-0.1115537
2889,2021/03/28 16:25:54,19605.3729,5910.0002,1,4,0,0,0,-1.503616,3.326241,-5.001389187456,2.897709,2.465416,11.08737,9.203469,,-0.000237088097492233,,,,,,,,,,,,27.40497,-0.03457904,25,0,26.2464,-0.1036102
2890,2021/03/28 16:25:59,19610.3727,5915,1,4,0,0,0,-1.50396,3.325099,-5.00081589204,2.897709,2.467502,11.08737,9.210406,,-0.000298863800708205,,,0.691766023635864,,,,,,,,,27.34235,0.02448499,25,0,26.29449,0.05614817
2891,2021/03/28 16:26:04,19615.3735,5920.0008,1,4,0,0,0,-1.503883,3.323648,-4.998377725184,2.897709,2.469588,11.08737,9.21734,,-0.000229252793360502,,,,,,,,,,,,27.24499,0.05055249,25,0,26.4367,0.03078222
2892,2021/03/28 16:26:09,19620.3727,5925,1,4,0,0,0,-1.504143,3.321951,-4.996689342993,2.897709,2.471673,11.08737,9.224268,,-0.000266152899712324,,1.41555595397949,,,,,,,,,,27.16582,-0.1295722,25,0,26.54366,-0.03414392
2893,2021/03/28 16:26:14,19625.3735,5930.0008,1,4,0,0,0,-1.503639,3.320541,-4.992894948699,2.897709,2.473759,11.08737,9.231197,,-0.000248874188400805,,,,,,,,,,,,27.08033,-0.135107,25,0,26.6385,0.1014608
2894,2021/03/28 16:26:19,19630.3727,5935,1,4,0,0,0,-1.503845,3.319045,-4.991329228025,2.897709,2.475845,11.08737,9.238124,,-0.000274502905085683,,,,,,,,,,,,27.10473,-0.06134748,25,0,26.66906,0.1476055
2895,2021/03/28 16:26:24,19635.3728,5940.0001,1,4,0,0,0,-1.504135,3.317588,-4.99010022638,2.897709,2.477932,11.08737,9.245048,,-0.000323861808283255,,1.41737794876099,,,,,,,,,,27.07516,-0.06462812,25,0,26.64752,0.05981266
2896,2021/03/28 16:26:29,19640.3728,5945.0001,1,4,0,0,0,-1.503929,3.315994,-4.987019540426,2.897709,2.480017,11.08737,9.251964,,-0.000354545511072502,,,,,,,,,,,,27.16582,-0.1043081,25,0,26.49233,0.09976506
2897,2021/03/28 16:26:34,19645.3729,5950.0002,1,4,0,0,0,-1.503448,3.314455,-4.98311074084,2.897709,2.482102,11.08737,9.258878,,-0.000230249293963425,,,0.701661884784698,,,,,,,,,27.24096,0.04040718,25,0,26.4723,0.08617461
2898,2021/03/28 16:26:39,19650.3737,5955.001,1,4,0,0,0,-1.503693,3.312776,-4.981398081768,2.897709,2.484189,11.08737,9.265791,,-0.000264282803982496,,1.32428705692291,,,,,,,,,,27.28031,-0.1069802,25,0,26.30337,-0.1004618
2899,2021/03/28 16:26:44,19655.3729,5960.0002,1,4,0,0,0,-1.503922,3.311443,-4.980151979446,2.897709,2.486274,11.08737,9.272697,,-0.000258284795563668,,,,,,,,,,,,27.44794,0.07843375,25,0,26.19867,0.0381124
2900,2021/03/28 16:26:49,19660.3736,5965.0009,1,4,0,0,0,-1.503883,3.309597,-4.977246665151,2.897709,2.488359,11.08737,9.279601,,-0.000268269708612934,,,,,,,,,,,,27.48023,0.09884894,25,0,26.21135,-0.1003075
2901,2021/03/28 16:26:54,19665.3736,5970.0009,1,4,0,0,0,-1.503654,3.308162,-4.974331023948,2.897709,2.490445,11.08737,9.286503,,-0.000314144301228225,,,,,,,,,,,,27.55969,0.0176537,25,0,26.15303,-0.1069289
2902,2021/03/28 16:26:59,19670.3728,5975.0001,1,4,0,0,0,-1.503983,3.306577,-4.973035596191,2.897709,2.49253,11.08737,9.293398,,-0.000285832094959915,,1.32102000713348,,,,,,,,,,27.45489,0.1195717,25,0,26.17129,-0.09120643
2903,2021/03/28 16:27:04,19675.3729,5980.0002,1,4,0,0,0,-1.503716,3.304893,-4.969620482388,2.897709,2.494616,11.08737,9.300293,,-0.000363650702638552,,,0.759561419487,,,,,,,,,27.38825,-0.01361787,25,0,26.28756,-0.07739484
2904,2021/03/28 16:27:09,19680.373,5985.0003,1,4,0,0,0,-1.503769,3.303337,-4.967455777153,2.897709,2.496702,11.08737,9.307185,,-0.000285254005575553,,,,,,,,,,,,27.3506,0.09254932,25,0,26.31163,0.04824042
2905,2021/03/28 16:27:14,19685.3737,5990.001,1,4,0,0,0,-1.5037,3.301795,-4.9649091415,2.897709,2.498788,11.08737,9.314075,,-0.000347437307937071,,1.25978302955627,,,,,,,,,,27.30854,0.0726366,25,0,26.29449,-0.1193136
2906,2021/03/28 16:27:19,19690.3736,5995.0009,1,4,0,0,0,-1.5037,3.300048,-4.9622821776,2.897709,2.500873,11.08737,9.320958,,-0.000229195502470247,,,,,,,,,,,,27.40938,-0.005044341,25,0,26.25987,-0.08959115
2907,2021/03/28 16:27:24,19695.373,6000.0003,1,4,0,0,0,-1.50341,3.298304,-4.95870321664,2.897709,2.502958,11.08737,9.327837,,-0.000467308796942234,,,,,,,,,,,,27.42552,0.1200318,25,0,26.26098,0.02904356
2908,2021/03/28 16:27:29,19700.3737,6005.001,1,4,0,0,0,-1.504074,3.296622,-4.958363438028,2.897709,2.505044,11.08737,9.334717,,-0.00040370351052843,,1.30836498737335,,,,,,,,,,27.34847,-0.007020235,25,0,26.34933,-0.1160657
2909,2021/03/28 16:27:34,19705.3729,6010.0002,1,4,0,0,0,-1.503815,3.294841,-4.954831318415,2.897709,2.50713,11.08737,9.341591,,-0.000368203385733068,,,0.800227582454681,,,,,,,,,27.2056,0.1367253,25,0,26.53636,0.04130423
2910,2021/03/28 16:27:39,19710.3737,6015.001,1,4,0,0,0,-1.503906,3.293296,-4.952807614176,2.897709,2.509216,11.08737,9.348462,,-0.000351696187863126,,,,,,,,,,,,27.45717,-0.008583665,25,0,26.64752,0.1003975
2911,2021/03/28 16:27:44,19715.3737,6020.001,1,4,0,0,0,-1.503944,3.29143,-4.95012639992,2.897709,2.511302,11.08737,9.35533,,-0.000295614503556862,,1.21719896793365,,,,,,,,,,27.25517,0.08558154,25,0,26.62312,0.09022057
2912,2021/03/28 16:27:49,19720.3729,6025.0002,1,4,0,0,0,-1.503906,3.289761,-4.947491306466,2.897709,2.513388,11.08737,9.362194,,-0.000304796500131488,,,,,,,,,,,,27.21656,-0.01410365,25,0,26.59158,0.1371711
2913,2021/03/28 16:27:54,19725.3728,6030.0001,1,4,0,0,0,-1.503807,3.28811,-4.94468283477,2.897709,2.515474,11.08737,9.369054,,-0.000371527305105701,,,,,,,,,,,,27.24899,-0.06812096,25,0,26.58847,0.0207299
2914,2021/03/28 16:27:59,19730.3729,6035.0002,1,4,0,0,0,-1.503639,3.286456,-4.941643413384,2.897709,2.517559,11.08737,9.37591,,-0.000246813287958503,,1.19148099422455,,,,,,,,,,27.22846,0.06822526,25,0,26.5608,0.1151019
2915,2021/03/28 16:28:04,19735.373,6040.0003,1,4,0,0,0,-1.503883,3.284371,-4.939309712593,2.897709,2.519645,11.08737,9.382762,,-0.000440229807281867,,,0.840156972408295,,,,,,,,,27.20234,-0.0510776,25,0,26.54887,0.1023471
2916,2021/03/28 16:28:09,19740.3729,6045.0002,1,4,0,0,0,-1.504105,3.282817,-4.937701463785,2.897709,2.521731,11.08737,9.389611,,-0.000379387609427795,,1.17893195152283,,,,,,,,,,27.13625,-0.124467,25,0,26.5254,-0.04237235
2917,2021/03/28 16:28:14,19745.373,6050.0003,1,4,0,0,0,-1.503922,3.281102,-4.934521482044,2.897709,2.523816,11.08737,9.396455,,-0.000308389193378389,,,,,,,,,,,,27.12704,0.04487455,25,0,26.50194,0.1183873
2918,2021/03/28 16:28:19,19750.3739,6055.0012,1,4,0,0,0,-1.503677,3.27914,-4.93076739778,2.897709,2.525902,11.08737,9.403296,,-0.000317034195177257,,,,,,,,,,,,27.21444,-0.04249215,25,0,26.56098,0.1154006
2919,2021/03/28 16:28:24,19755.3737,6060.001,1,4,0,0,0,-1.504311,3.277399,-4.930227367089,2.897709,2.527988,11.08737,9.410133,,-0.000574888894334435,,1.15079998970032,,,,,,,,,,27.21656,-0.08683741,25,0,26.58446,0.0286752
2920,2021/03/28 16:28:29,19760.3728,6065.0001,1,4,0,0,0,-1.503922,3.275569,-4.926200281618,2.897709,2.530072,11.08737,9.416964,,-0.000359515193849802,,,,,,,,,,,,27.17429,0.02915442,25,0,26.51366,0.1159847
2921,2021/03/28 16:28:34,19765.3729,6070.0002,1,4,0,0,0,-1.5037,3.273788,-4.9227950156,2.897709,2.532159,11.08737,9.423797,,-0.000323928514262661,,,0.861462771892548,,,,,,,,,27.13625,-0.1024002,25,0,26.32606,-0.01582444
2922,2021/03/28 16:28:39,19770.3729,6075.0002,1,4,0,0,0,-1.503967,3.271593,-4.920367909431,2.897709,2.534244,11.08737,9.430621,,-0.000311135197989643,,1.14828395843506,,,,,,,,,,27.19502,-0.006422997,25,0,26.17841,-0.1243597
2923,2021/03/28 16:28:44,19775.3728,6080.0001,1,4,0,0,0,-1.504181,3.269731,-4.918267245311,2.897709,2.53633,11.08737,9.437442,,-0.000367418513633311,,,,,,,,,,,,27.29569,-0.06356537,25,0,26.20095,-0.03474832
2924,2021/03/28 16:28:49,19780.3738,6085.0011,1,4,0,0,0,-1.503807,3.268018,-4.914468344526,2.897709,2.538416,11.08737,9.444263,,-0.000324946799082682,,,,,,,,,,,,27.35312,-0.01374662,25,0,26.19441,-0.1428092
2925,2021/03/28 16:28:54,19785.3737,6090.001,1,4,0,0,0,-1.504143,3.26616,-4.91277170088,2.897709,2.540502,11.08737,9.451077,,-0.000352388888131827,,1.09303498268127,,,,,,,,,,27.53226,0.1183504,25,0,26.33839,0.03404498
2926,2021/03/28 16:28:59,19790.3729,6095.0002,1,4,0,0,0,-1.503769,3.263997,-4.908297504693,2.897709,2.542588,11.08737,9.457887,,-0.000448250386398286,,,0.910279810428619,,,,,,,,,27.53207,0.02544403,25,0,26.47347,-0.08798957
2927,2021/03/28 16:29:04,19795.373,6100.0003,1,4,0,0,0,-1.50412,3.262216,-4.90676432992,2.897709,2.544673,11.08737,9.464693,,-0.000399670796468854,,1.0825400352478,,,,,,,,,,27.57697,0.1329267,25,0,26.61099,0.06865859
2928,2021/03/28 16:29:09,19800.3739,6105.0012,1,4,0,0,0,-1.50367,3.260452,-4.90264385884,2.897709,2.54676,11.08737,9.471498,,-0.000388079613912851,,,,,,,,,,,,27.44794,-0.02407134,25,0,26.66675,0.1004452
2929,2021/03/28 16:29:14,19805.374,6110.0013,1,4,0,0,0,-1.503891,3.258029,-4.899720490839,2.897709,2.548846,11.08737,9.478294,,-0.000379347096895799,,,,,,,,,,,,27.26418,0.1095009,25,0,26.63215,0.1008451
2930,2021/03/28 16:29:19,19810.373,6115.0003,1,4,0,0,0,-1.504036,3.256105,-4.89729913978,2.897709,2.550931,11.08737,9.485086,,-0.000527052092365921,,1.05569195747375,,,,,,,,,,27.13625,-0.1043707,25,0,26.42574,0.02224922
2931,2021/03/28 16:29:24,19815.3732,6120.0005,1,4,0,0,0,-1.503769,3.254242,-4.893628238098,2.897709,2.553016,11.08737,9.491876,,-0.000372943090042099,,,0.964032411575317,,,,,,,,,27.26304,0.008834004,25,0,26.21809,-0.1246375
2932,2021/03/28 16:29:29,19820.3739,6125.0012,1,4,0,0,0,-1.5037,3.252096,-4.8901767552,2.897709,2.555103,11.08737,9.498664,,-0.00040109409019351,,1.01571500301361,,,,,,,,,,27.48733,-0.07298589,25,0,26.30047,-0.1020265
2933,2021/03/28 16:29:34,19825.373,6130.0003,1,4,0,0,0,-1.503677,3.249851,-4.886726202127,2.897709,2.557189,11.08737,9.505445,,-0.000465777702629566,,,,,,,,,,,,27.54917,0.1081443,25,0,26.55466,0.01491487
2934,2021/03/28 16:29:39,19830.3737,6135.001,1,4,0,0,0,-1.503754,3.247926,-4.884081714204,2.897709,2.559273,11.08737,9.512218,,-0.00044376659207046,,,,,,,,,,,,27.3971,-0.05674362,25,0,26.66563,0.06324828
2935,2021/03/28 16:29:44,19835.3739,6140.0012,1,4,0,0,0,-1.503906,3.245834,-4.881429227604,2.897709,2.561359,11.08737,9.518989,,-0.000350657792296261,,1.02734899520874,,,,,,,,,,27.19831,-0.0120604,25,0,26.40959,0.1080352
2936,2021/03/28 16:29:49,19840.3731,6145.0004,1,4,0,0,0,-1.503845,3.243855,-4.878255122475,2.897709,2.563443,11.08737,9.525753,,-0.000441669602878392,,,0.971580505371094,,,,,,,,,27.28341,-0.09060085,25,0,26.18152,-0.1108301
2937,2021/03/28 16:29:54,19845.374,6150.0013,1,4,0,0,0,-1.503853,3.241635,-4.874942519655,2.897709,2.565529,11.08737,9.532517,,-0.000462377705844119,,1.00394999980927,,,,,,,,,,27.48042,0.1070637,25,0,26.27217,-0.0195533
2938,2021/03/28 16:29:59,19850.374,6155.0013,1,4,0,0,0,-1.503311,3.239634,-4.870177428174,2.897709,2.567614,11.08737,9.539273,,-0.000390530010918155,,,,,,,,,,,,27.64358,-0.01854479,25,0,26.45711,-0.12537
2939,2021/03/28 16:30:04,19855.3738,6160.0011,1,4,0,0,0,-1.503426,3.237645,-4.86755967177,2.897709,2.5697,11.08737,9.546026,,-0.000404001912102103,,0.977670907974243,,,,,,,,,,27.54628,0.1250684,25,0,26.64429,0.1052755
2940,2021/03/28 16:30:09,19860.373,6165.0003,1,4,0,0,0,-1.503891,3.235304,-4.865544567864,2.897709,2.571784,11.08737,9.552773,,-0.000457988295238465,,,,,,,,,,,,27.49346,-0.0214839,25,0,26.65541,0.1030374
2941,2021/03/28 16:30:14,19865.3738,6170.0011,1,4,0,0,0,-1.503883,3.232949,-4.861977040967,2.897709,2.57387,11.08737,9.55952,,-0.000461340794572607,,,1.02151501178741,,,,,,,,,27.34103,0.09131312,25,0,26.58101,0.0893122
2942,2021/03/28 16:30:19,19870.3732,6175.0005,1,4,0,0,0,-1.503677,3.230703,-4.857933794931,2.897709,2.575956,11.08737,9.566262,,-0.000451496889581904,,0.91892021894455,,,,,,,,,,27.2548,-0.05208194,25,0,26.55158,0.09910762
2943,2021/03/28 16:30:24,19875.373,6180.0003,1,4,0,0,0,-1.504196,3.228544,-4.856362970624,2.897709,2.578042,11.08737,9.572998,,-0.000397617288399488,,,,,,,,,,,,27.28052,-0.09833694,25,0,26.47058,-0.07404804
2944,2021/03/28 16:30:29,19880.3731,6185.0004,1,4,0,0,0,-1.503769,3.226095,-4.851301652055,2.897709,2.580129,11.08737,9.579733,,-0.000454423192422837,,0.938000023365021,,,,,,,,,,27.23461,-0.057289,25,0,26.30355,0.07825196
2945,2021/03/28 16:30:34,19885.3732,6190.0005,1,4,0,0,0,-1.503807,3.223941,-4.848185043387,2.897709,2.582214,11.08737,9.586459,,-0.000550927419681102,,,1.07853102684021,,,,,,,,,27.40956,-0.085603,25,0,26.22963,-0.130294
2946,2021/03/28 16:30:39,19890.374,6195.0013,1,4,0,0,0,-1.503769,3.221776,-4.844806873744,2.897709,2.584301,11.08737,9.593184,,-0.000504953612107784,,0.931537389755249,,,,,,,,,,27.49865,0.07681012,25,0,26.26197,-0.05208254
2947,2021/03/28 16:30:44,19895.3731,6200.0004,1,4,0,0,0,-1.503868,3.219425,-4.8415902359,2.897709,2.586386,11.08737,9.599899,,-0.000473696301924065,,,,,,,,,,,,27.59311,-0.06792903,25,0,26.34243,-0.1080936
2948,2021/03/28 16:30:49,19900.3739,6205.0012,1,4,0,0,0,-1.503616,3.217077,-4.837248450432,2.897709,2.588473,11.08737,9.606617,,-0.000416791794123128,,0.916855871677399,,,,,,,,,,27.70153,0.1055807,25,0,26.47961,-0.03432691
2949,2021/03/28 16:30:54,19905.373,6210.0003,1,4,0,0,0,-1.503654,3.214675,-4.83375892245,2.897709,2.590559,11.08737,9.613322,,-0.00038043491076678,,,1.12643694877625,,,,,,,,,27.73512,0.1013166,25,0,26.59869,0.1193619
2950,2021/03/28 16:30:59,19910.3731,6215.0004,1,4,0,0,0,-1.503616,3.212526,-4.830405494016,2.897709,2.592645,11.08737,9.620026,,-0.000430076295742765,,0.860438525676727,,,,,,,,,,27.58179,0.1363742,25,0,26.70121,0.03655076
2951,2021/03/28 16:31:04,19915.3731,6220.0004,1,4,0,0,0,-1.503883,3.210066,-4.827563686278,2.897709,2.59473,11.08737,9.626724,,-0.000421493692556396,,,,,,,,,,,,27.4234,0.01338422,25,0,26.63504,0.1023924
2952,2021/03/28 16:31:09,19920.374,6225.0013,1,4,0,0,0,-1.503464,3.207507,-4.822371304248,2.897709,2.596817,11.08737,9.633419,,-0.000516057480126619,,0.874502420425415,,,,,,,,,,27.40439,-0.08853495,25,0,26.66582,0.05140126
2953,2021/03/28 16:31:14,19925.3739,6230.0012,1,4,0,0,0,-1.503731,3.205074,-4.819569131094,2.897709,2.598902,11.08737,9.640106,,-0.000447310303570703,,,,,,,,,,,,27.31393,0.08091927,25,0,26.6108,0.1189399
2954,2021/03/28 16:31:19,19930.373,6235.0003,1,4,0,0,0,-1.504097,3.202837,-4.817377523189,2.897709,2.600988,11.08737,9.646789,,-0.000461699004517868,,,1.12808501720428,,,,,,,,,27.26228,-0.1171744,25,0,26.42382,0.02273679
2955,2021/03/28 16:31:24,19935.3732,6240.0005,1,4,0,0,0,-1.503731,3.200403,-4.812545203593,2.897709,2.603074,11.08737,9.653466,,-0.000478357687825337,,0.879400610923767,,,,,,,,,,27.32757,-0.03642738,25,0,26.32548,-0.1054519
