Repository: HVES-Battery-Testing-Consortium/LG-HG2

# Battery Testing Consortium (BTC)
The Battery Testing Consortium (BTC) has been developed within the High Voltage and Energy Storage Lab at Oxford Brookes University to provide accurate and comprehensive cell data to Formula Student Electric teams. Through the BTC, we aim to provide FS teams with information for improved and informed decisions for cell selection, pack architecture design, thermal cooling requirements, and end of life predictions. A range of tests are completed to provide a comprehensive electrochemical lithium-ion characterisation for modelling, validation, and battery management parameterisation.

File: Data/Round1/LG_HG2/Package 1/210328_FSD_PseuOCV_LGHG2_1_25C/210328_FSD_PseuOCV_LGHG2_1_25C_Channel_2_Wb_1.CSV (part 16 of 36)
Data_Point,Date_Time,Test_Time(s),Step_Time(s),Cycle_Index,Step_Index,TC_Counter1,TC_Counter2,TC_Counter3,Current(A),Voltage(V),Power(W),Charge_Capacity(Ah),Discharge_Capacity(Ah),Charge_Energy(Wh),Discharge_Energy(Wh),ACR(Ohm),dV/dt(V/s),Internal_Resistance(Ohm),dQ/dV(Ah/V),dV/dQ(V/Ah),MetaCode_MV_UD1,MetaCode_MV_UD2,MetaCode_MV_UD3,MetaCode_MV_UD4,MetaCode_MV_UD5,MetaCode_MV_UD6,MetaCode_MV_UD7,MetaCode_MV_UD8,Aux_Temperature_1(C),Aux_dT/dt_1(C),Aux_Temperature_2(C),Aux_dT/dt_2(C),Aux_Temperature_3(C),Aux_dT/dt_3(C)
2956,2021/03/28 16:31:29,19940.373,6245.0003,1,4,0,0,0,-1.503731,3.197955,-4.808864070105,2.897709,2.60516,11.08737,9.66014,,-0.000513324106577784,,,,,,,,,,,,27.47483,-0.099172,25,0,26.27369,-0.01706958
2957,2021/03/28 16:31:34,19945.374,6250.0013,1,4,0,0,0,-1.504082,3.195388,-4.806125573816,2.897709,2.607247,11.08737,9.666813,,-0.000507639371789992,,0.851701319217682,,,,,,,,,,27.60731,0.02819896,25,0,26.35667,-0.09852707
2958,2021/03/28 16:31:39,19950.3732,6255.0005,1,4,0,0,0,-1.503845,3.192969,-4.801730465805,2.897709,2.609333,11.08737,9.673474,,-0.000511891616042703,,,1.1639039516449,,,,,,,,,27.72013,0.07263303,25,0,26.58367,0.1106369
2959,2021/03/28 16:31:44,19955.3739,6260.0012,1,4,0,0,0,-1.503845,3.19024,-4.7976264728,2.897709,2.611419,11.08737,9.680132,,-0.000551279284991324,,0.813000023365021,,,,,,,,,,27.50921,0.1184076,25,0,26.72811,0.08532226
2960,2021/03/28 16:31:49,19960.373,6265.0003,1,4,0,0,0,-1.503731,3.187802,-4.793596689262,2.897709,2.613504,11.08737,9.686782,,-0.000467724690679461,,,,,,,,,,,,27.27631,-0.100019,25,0,26.43788,0.04215717
2961,2021/03/28 16:31:54,19965.3731,6270.0004,1,4,0,0,0,-1.503845,3.185305,-4.790204997725,2.897709,2.61559,11.08737,9.693429,,-0.000565130088943988,,0.852893590927124,,,,,,,,,,27.39132,-0.0005376339,25,0,26.2612,-0.1051021
2962,2021/03/28 16:31:59,19970.3732,6275.0005,1,4,0,0,0,-1.504059,3.182837,-4.787174635383,2.897709,2.617676,11.08737,9.70007,,-0.000544097681995481,,,1.20991802215576,,,,,,,,,27.51324,-0.1163745,25,0,26.25522,-0.07656813
2963,2021/03/28 16:32:04,19975.3733,6280.0006,1,4,0,0,0,-1.503853,3.180179,-4.782521729687,2.897709,2.619762,11.08737,9.706708,,-0.000402972189476714,,0.800694704055786,,,,,,,,,,27.62668,0.044806,25,0,26.35473,-0.09078443
2964,2021/03/28 16:32:09,19980.3732,6285.0005,1,4,0,0,0,-1.503868,3.177572,-4.778648848496,2.897709,2.621849,11.08737,9.71334,,-0.000427546590799466,,,,,,,,,,,,27.7259,0.09543478,25,0,26.49692,0.08455098
2965,2021/03/28 16:32:14,19985.3739,6290.0012,1,4,0,0,0,-1.503738,3.174957,-4.774303489266,2.897709,2.623935,11.08737,9.719969,,-0.000514799379743636,,0.823443114757538,,,,,,,,,,27.66584,0.1138765,25,0,26.66446,-0.01268566
2966,2021/03/28 16:32:19,19990.3739,6295.0012,1,4,0,0,0,-1.50367,3.172538,-4.77045021446,2.897709,2.626021,11.08737,9.726587,,-0.00054855877533555,,,1.25445103645325,,,,,,,,,27.48808,-0.01787961,25,0,26.65003,0.1289088
2967,2021/03/28 16:32:24,19995.3731,6300.0004,1,4,0,0,0,-1.504044,3.169714,-4.767389323416,2.897709,2.628107,11.08737,9.733203,,-0.000486179109429941,,0.811739027500153,,,,,,,,,,27.32605,-0.07235885,25,0,26.30972,-0.125885
2968,2021/03/28 16:32:29,20000.3741,6305.0014,1,4,0,0,0,-1.503944,3.167258,-4.763378665552,2.897709,2.630193,11.08737,9.739811,,-0.000555112608708441,,0.799771189689636,,,,,,,,,,27.5476,-0.1032412,25,0,26.27544,-0.03895104
2969,2021/03/28 16:32:34,20005.3732,6310.0005,1,4,0,0,0,-1.503639,3.164566,-4.758364855674,2.897709,2.632278,11.08737,9.746413,,-0.000369828689144924,,,1.24492800235748,,,,,,,,,27.7658,0.07370174,25,0,26.38743,-0.08404911
2970,2021/03/28 16:32:39,20010.3733,6315.0006,1,4,0,0,0,-1.503769,3.161971,-4.754873968699,2.897709,2.634364,11.08737,9.753011,,-0.000516502419486642,,0.784257709980011,,,,,,,,,,27.76561,0.06908774,25,0,26.65061,0.1159757
2971,2021/03/28 16:32:44,20015.3732,6320.0005,1,4,0,0,0,-1.503807,3.15922,-4.75085715054,2.897709,2.63645,11.08737,9.759604,,-0.000548201322089881,,,,,,,,,,,,27.52399,0.1326728,25,0,26.69311,0.0929594
2972,2021/03/28 16:32:49,20020.3732,6325.0005,1,4,0,0,0,-1.504021,3.156694,-4.747734066574,2.897709,2.638535,11.08737,9.76619,,-0.000522002577781677,,0.800190687179565,,,,,,,,,,27.33851,-0.1202172,25,0,26.42901,0.01521826
2973,2021/03/28 16:32:54,20025.374,6330.0013,1,4,0,0,0,-1.503944,3.15403,-4.74348449432,2.897709,2.640621,11.08737,9.772772,,-0.000393429596442729,,,1.28828501701355,,,,,,,,,27.63933,0.0707227,25,0,26.32469,-0.08261681
2974,2021/03/28 16:32:59,20030.373,6335.0003,1,4,0,0,0,-1.503731,3.151308,-4.738719530148,2.897709,2.642707,11.08737,9.779346,,-0.000495090498588979,,0.791587889194489,,,,,,,,,,27.76774,0.02867997,25,0,26.57445,-0.09361207
2975,2021/03/28 16:33:04,20035.3731,6340.0004,1,4,0,0,0,-1.503563,3.148639,-4.734177100757,2.897709,2.644793,11.08737,9.785918,,-0.000537691172212362,,,,,,,,,,,,27.60291,0.0837034,25,0,26.65122,0.1083469
2976,2021/03/28 16:33:09,20040.3732,6345.0005,1,4,0,0,0,-1.503593,3.146075,-4.730416347475,2.897709,2.646879,11.08737,9.792484,,-0.000486383098177612,,0.758132815361023,,,,,,,,,,27.42051,-0.116967,25,0,26.54675,-0.02381027
2977,2021/03/28 16:33:14,20045.3733,6350.0006,1,4,0,0,0,-1.503983,3.143301,-4.727471267883,2.897709,2.648966,11.08737,9.799046,,-0.000545259215869009,,,1.25136494636536,,,,,,,,,27.44432,-0.09361327,25,0,26.36416,0.04184127
2978,2021/03/28 16:33:19,20050.3732,6355.0005,1,4,0,0,0,-1.503448,3.140762,-4.721972347376,2.897709,2.651052,11.08737,9.805599,,-0.000526381889358163,,0.770039796829224,,,,,,,,,,27.7161,0.01882792,25,0,26.32335,-0.1101398
2979,2021/03/28 16:33:24,20055.3733,6360.0006,1,4,0,0,0,-1.50412,3.137654,-4.71940813448,2.897709,2.653138,11.08737,9.812148,,-0.000448917387984693,,,,,,,,,,,,27.78789,0.07994354,25,0,26.63736,0.1224166
2980,2021/03/28 16:33:29,20060.374,6365.0013,1,4,0,0,0,-1.503632,3.135206,-4.714196068192,2.897709,2.655225,11.08737,9.818693,,-0.000562829780392349,,0.800495028495789,,,,,,,,,,27.54453,0.1058125,25,0,26.671,0.07716179
2981,2021/03/28 16:33:34,20065.3731,6370.0004,1,4,0,0,0,-1.503845,3.132594,-4.71093582393,2.897709,2.65731,11.08737,9.82523,,-0.000516484782565385,,,1.29867196083069,,,,,,,,,27.38578,-0.1252943,25,0,26.20579,-0.08779228
2982,2021/03/28 16:33:39,20070.3731,6375.0004,1,4,0,0,0,-1.503815,3.129755,-4.706572515325,2.897709,2.659396,11.08737,9.83176,,-0.000593913078773767,,0.782281219959259,,,,,,,,,,27.73491,0.1093495,25,0,26.42764,0.04732311
2983,2021/03/28 16:33:44,20075.3732,6380.0005,1,4,0,0,0,-1.503716,3.127087,-4.702250755292,2.897709,2.661482,11.08737,9.838285,,-0.000410080800065771,,0.727978825569153,,,,,,,,,,27.6071,0.1075041,25,0,26.71233,0.01207888
2984,2021/03/28 16:33:49,20080.3741,6385.0014,1,4,0,0,0,-1.503906,3.124563,-4.699049043078,2.897709,2.663568,11.08737,9.844808,,-0.000385395804187283,,,1.29683303833008,,,,,,,,,27.37712,-0.06551802,25,0,26.51039,0.07672787
2985,2021/03/28 16:33:54,20085.3732,6390.0005,1,4,0,0,0,-1.503868,3.121733,-4.694674363244,2.897709,2.665653,11.08737,9.851317,,-0.000546609575394541,,0.810776114463806,,,,,,,,,,27.46064,0.01344442,25,0,26.18112,-0.1266992
2986,2021/03/28 16:33:59,20090.3731,6395.0004,1,4,0,0,0,-1.503845,3.118961,-4.690433905045,2.897709,2.667738,11.08737,9.857825,,-0.000633982475847006,,,,,,,,,,,,27.78156,0.001080036,25,0,26.48866,-0.09680212
2987,2021/03/28 16:34:04,20095.3732,6400.0005,1,4,0,0,0,-1.503967,3.11633,-4.68685748111,2.897709,2.669824,11.08737,9.864328,,-0.000640658312477171,,0.751209080219269,,,,,,,,,,27.60461,0.06515503,25,0,26.72408,0.138697
2988,2021/03/28 16:34:09,20100.3733,6405.0006,1,4,0,0,0,-1.503815,3.113731,-4.682475383765,2.897709,2.67191,11.08737,9.870825,,-0.000515530118718743,,,1.30035901069641,,,,,,,,,27.38689,-0.06228209,25,0,26.27812,-0.1447117
2989,2021/03/28 16:34:14,20105.3733,6410.0006,1,4,0,0,0,-1.503754,3.110787,-4.677858394398,2.897709,2.673996,11.08737,9.877317,,-0.000495543121360242,,0.772930085659027,,,,,,,,,,27.79921,-0.002775788,25,0,26.59177,-0.1273572
2990,2021/03/28 16:34:19,20110.3735,6415.0008,1,4,0,0,0,-1.503777,3.108141,-4.673950948557,2.897709,2.676081,11.08737,9.883802,,-0.000449985993327573,,,,,,,,,,,,27.58118,0.04678905,25,0,26.74329,0.1492101
2991,2021/03/28 16:34:24,20115.3741,6420.0014,1,4,0,0,0,-1.503998,3.105604,-4.670822204792,2.897709,2.678167,11.08737,9.890283,,-0.000612598087172955,,0.792364776134491,,,,,,,,,,27.40821,-0.05646467,25,0,26.31373,-0.118866
2992,2021/03/28 16:34:29,20120.3742,6425.0015,1,4,0,0,0,-1.50383,3.102804,-4.66608973932,2.897709,2.680253,11.08737,9.896757,,-0.00045495989616029,,,1.28839898109436,,,,,,,,,27.77271,-0.08182943,25,0,26.42284,-0.1264793
2993,2021/03/28 16:34:34,20125.3733,6430.0006,1,4,0,0,0,-1.503426,3.099854,-4.660401099804,2.897709,2.682338,11.08737,9.903224,,-0.000441084703197703,,0.734318375587463,,,,,,,,,,27.74317,0.1011407,25,0,26.77042,0.09912193
2994,2021/03/28 16:34:39,20130.374,6435.0013,1,4,0,0,0,-1.503922,3.097403,-4.658252514566,2.897709,2.684424,11.08737,9.909686,,-0.000490262871608138,,,,,,,,,,,,27.42663,-0.1046157,25,0,26.47458,-0.07814586
2995,2021/03/28 16:34:44,20135.3734,6440.0007,1,4,0,0,0,-1.503754,3.094704,-4.653673518816,2.897709,2.686509,11.08737,9.916144,,-0.000571639277040958,,0.800534009933472,,,,,,,,,,27.68444,-0.1281184,25,0,26.32008,-0.05944014
2996,2021/03/28 16:34:49,20140.3741,6445.0014,1,4,0,0,0,-1.503693,3.092074,-4.649530029282,2.897709,2.688595,11.08737,9.922594,,-0.000531725527253002,,0.754142880439758,1.30644702911377,,,,,,,,,27.80479,0.1151597,25,0,26.58313,0.006431937
2997,2021/03/28 16:34:54,20145.3733,6450.0006,1,4,0,0,0,-1.503868,3.089087,-4.645579088516,2.897709,2.690681,11.08737,9.929041,,-0.000665117520838976,,,,,,,,,,,,27.52076,-0.1142865,25,0,26.66141,0.02333224
2998,2021/03/28 16:34:59,20150.3742,6455.0015,1,4,0,0,0,-1.503716,3.086381,-4.641040491796,2.897709,2.692767,11.08737,9.935484,,-0.00044643520959653,,0.774947881698608,,,,,,,,,,27.43491,-0.0675261,25,0,26.36185,0.07242858
2999,2021/03/28 16:35:04,20155.3735,6460.0008,1,4,0,0,0,-1.503845,3.08391,-4.63772263395,2.897709,2.694853,11.08737,9.941918,,-0.000641969498246908,,,1.33574998378754,,,,,,,,,27.85581,0.04719198,25,0,26.46346,-0.09057462
3000,2021/03/28 16:35:09,20160.3744,6465.0017,1,4,0,0,0,-1.503593,3.080982,-4.632542968326,2.897709,2.696939,11.08737,9.94835,,-0.000507060321979225,,0.748099625110626,,,,,,,,,,27.71094,-0.04748881,25,0,26.78791,0.0880456
3001,2021/03/28 16:35:14,20165.3734,6470.0007,1,4,0,0,0,-1.503616,3.078162,-4.628373633792,2.897709,2.699025,11.08737,9.954773,,-0.000402683188440278,,,,,,,,,,,,27.56679,-0.09035528,25,0,26.39436,0.04063368
3002,2021/03/28 16:35:19,20170.3743,6475.0016,1,4,0,0,0,-1.50367,3.075568,-4.62463933456,2.897709,2.701111,11.08737,9.961192,,-0.000417766510508955,,0.745590209960938,,,,,,,,,,27.92485,0.08400321,25,0,26.60388,-0.05810857
3003,2021/03/28 16:35:24,20175.3734,6480.0007,1,4,0,0,0,-1.503731,3.072769,-4.620618001139,2.897709,2.703197,11.08737,9.967605,,-0.000566105707548559,,,1.29334795475006,,,,,,,,,27.58677,-0.1062524,25,0,26.7062,0.03359556
3004,2021/03/28 16:35:29,20180.3734,6485.0007,1,4,0,0,0,-1.50383,3.069877,-4.61657312891,2.897709,2.705283,11.08737,9.97401,,-0.000447735103080049,,0.779272019863129,,,,,,,,,,27.56086,-0.09469151,25,0,26.35994,0.03852546
3005,2021/03/28 16:35:34,20185.3742,6490.0015,1,4,0,0,0,-1.50383,3.067163,-4.61249173429,2.897709,2.707369,11.08737,9.980413,,-0.000613131502177566,,,,,,,,,,,,27.90948,0.1074463,25,0,26.63117,-0.01238823
3006,2021/03/28 16:35:39,20190.3735,6495.0008,1,4,0,0,0,-1.503677,3.064495,-4.608010648115,2.897709,2.709455,11.08737,9.986807,,-0.00064372451743111,,0.757428109645844,,,,,,,,,,27.63686,-0.09688854,25,0,26.74215,0.04519522
3007,2021/03/28 16:35:44,20195.3736,6500.0009,1,4,0,0,0,-1.503944,3.061858,-4.604862967952,2.897709,2.71154,11.08737,9.993194,,-0.000519638473633677,,0.738328874111176,1.30449903011322,,,,,,,,,27.51458,-0.09383202,25,0,26.28506,0.04159629
3008,2021/03/28 16:35:49,20200.3736,6505.0009,1,4,0,0,0,-1.503731,3.058814,-4.599633435034,2.897709,2.713626,11.08737,9.999577,,-0.000577064114622772,,,,,,,,,,,,27.87998,0.07351935,25,0,26.53753,-0.07085264
3009,2021/03/28 16:35:54,20205.3742,6510.0015,1,4,0,0,0,-1.503349,3.056132,-4.594432986068,2.897709,2.715712,11.08737,10.00595,,-0.00053456932073459,,0.767426371574402,,,,,,,,,,27.68637,-0.07159233,25,0,26.75619,0.06610572
3010,2021/03/28 16:35:59,20210.3734,6515.0007,1,4,0,0,0,-1.503601,3.053368,-4.591047178168,2.897709,2.717797,11.08737,10.01232,,-0.000503575312905014,,,1.34977698326111,,,,,,,,,27.50268,-0.08334339,25,0,26.33722,0.06767571
3011,2021/03/28 16:36:04,20215.3734,6520.0007,1,4,0,0,0,-1.503677,3.050442,-4.586879475234,2.897709,2.719882,11.08737,10.01869,,-0.000529453798662871,,0.726684510707855,,,,,,,,,,27.8579,0.04395366,25,0,26.46556,-0.1138276
3012,2021/03/28 16:36:09,20220.3734,6525.0007,1,4,0,0,0,-1.503845,3.047518,-4.58299470671,2.897709,2.721968,11.08737,10.02505,,-0.000534089398570359,,,,,,,,,,,,27.79075,0.01594305,25,0,26.75406,0.1205188
3013,2021/03/28 16:36:14,20225.3743,6530.0016,1,4,0,0,0,-1.503929,3.044626,-4.578901335554,2.897709,2.724054,11.08737,10.0314,,-0.000809456978458911,,0.709657609462738,,,,,,,,,,27.44471,-0.009653568,25,0,26.44999,0.09263217
3014,2021/03/28 16:36:19,20230.3728,6535.0001,1,4,0,0,0,-1.504021,3.042048,-4.575304075008,2.897709,2.72614,11.08737,10.03775,,-0.000572777877096087,,,1.37452495098114,,,,,,,,,27.77462,-0.001564622,25,0,26.36067,-0.1172274
3015,2021/03/28 16:36:24,20235.3735,6540.0008,1,4,0,0,0,-1.503677,3.038922,-4.569557116194,2.897709,2.728225,11.08737,10.04409,,-0.000587320420891047,,0.745098114013672,,,,,,,,,,27.90644,0.05347729,25,0,26.64946,0.09589016
3016,2021/03/28 16:36:29,20240.3734,6545.0007,1,4,0,0,0,-1.503845,3.035855,-4.565455362475,2.897709,2.73031,11.08737,10.05043,,-0.00049242249224335,,0.73861688375473,,,,,,,,,,27.55433,0.1042813,25,0,26.68793,0.08009076
3017,2021/03/28 16:36:34,20245.3735,6550.0008,1,4,0,0,0,-1.504097,3.033154,-4.562157831938,2.897709,2.732396,11.08737,10.05675,,-0.000571153126657009,,,1.40017998218536,,,,,,,,,27.54646,-0.107345,25,0,26.30991,-0.05869329
3018,2021/03/28 16:36:39,20250.3743,6555.0016,1,4,0,0,0,-1.50396,3.030195,-4.5572920722,2.897709,2.734483,11.08737,10.06308,,-0.000586624897550792,,0.684757828712463,,,,,,,,,,27.88917,0.100745,25,0,26.51828,0.0631988
3019,2021/03/28 16:36:44,20255.3742,6560.0015,1,4,0,0,0,-1.503815,3.027094,-4.55218936361,2.897709,2.736569,11.08737,10.0694,,-0.000588388880714774,,,,,,,,,,,,27.61595,0.1296556,25,0,26.69986,0.04100144
3020,2021/03/28 16:36:49,20260.3733,6565.0006,1,4,0,0,0,-1.503807,3.024194,-4.547804106558,2.897709,2.738655,11.08737,10.07571,,-0.000735632318537682,,0.720131516456604,1.41355800628662,,,,,,,,,27.46621,-0.1281542,25,0,26.44306,0.002772212
3021,2021/03/28 16:36:54,20265.3735,6570.0008,1,4,0,0,0,-1.503815,3.021408,-4.54363867152,2.897709,2.740741,11.08737,10.08201,,-0.000579007726628333,,0.683960497379303,,,,,,,,,,27.69329,0.08656085,25,0,26.30759,-0.04450023
3022,2021/03/28 16:36:59,20270.3734,6575.0007,1,4,0,0,0,-1.503632,3.018052,-4.538039564864,2.897709,2.742826,11.08737,10.08831,,-0.000659762416034937,,,,,,,,,,,,27.84659,0.09133995,25,0,26.70331,-0.05750179
3023,2021/03/28 16:37:04,20275.3734,6580.0007,1,4,0,0,0,-1.50383,3.014792,-4.53373465336,2.897709,2.744912,11.08737,10.0946,,-0.000447224214440212,,0.68570339679718,,,,,,,,,,27.46833,-0.08559108,25,0,26.49502,0.05435884
3024,2021/03/28 16:37:09,20280.3735,6585.0008,1,4,0,0,0,-1.503738,3.011796,-4.528952093448,2.897709,2.746997,11.08737,10.10089,,-0.000710051390342414,,,1.46333694458008,,,,,,,,,27.80092,0.1036471,25,0,26.3301,-0.03402889
3025,2021/03/28 16:37:14,20285.3729,6590.0002,1,4,0,0,0,-1.503891,3.008826,-4.524946341966,2.897709,2.749083,11.08737,10.10716,,-0.000743283715564758,,0.65253347158432,,,,,,,,,,27.71361,0.1224715,25,0,26.71233,0.02266705
3026,2021/03/28 16:37:19,20290.3728,6595.0001,1,4,0,0,0,-1.503693,3.005564,-4.519445547852,2.897709,2.751168,11.08737,10.11344,,-0.000549695512745529,,0.663927495479584,,,,,,,,,,27.52187,-0.1176631,25,0,26.32797,-0.0445658
3027,2021/03/28 16:37:24,20295.3728,6600.0001,1,4,0,0,0,-1.503983,3.002242,-4.515320929886,2.897709,2.753254,11.08737,10.1197,,-0.000696636096108705,,,1.53288304805756,,,,,,,,,27.92656,0.1096642,25,0,26.51307,0.07437706
3028,2021/03/28 16:37:29,20300.3736,6605.0009,1,4,0,0,0,-1.50354,2.998777,-4.50878117058,2.897709,2.755341,11.08737,10.12596,,-0.000728080689441413,,0.640348374843597,,,,,,,,,,27.58388,0.110383,25,0,26.6108,0.1107019
3029,2021/03/28 16:37:34,20305.3727,6610,1,4,0,0,0,-1.503769,2.995734,-4.504891921446,2.897709,2.757427,11.08737,10.13221,,-0.0005559460259974,,0.625306487083435,,,,,,,,,,27.73224,-0.05131841,25,0,26.28969,-0.1248676
3030,2021/03/28 16:37:39,20310.3728,6615.0001,1,4,0,0,0,-1.503792,2.992188,-4.499628376896,2.897709,2.759512,11.08737,10.13846,,-0.000635770324151963,,,1.57113003730774,,,,,,,,,27.8727,0.05156994,25,0,26.66545,0.1184493
3031,2021/03/28 16:37:44,20315.3743,6620.0016,1,4,0,0,0,-1.504036,2.988821,-4.495294381556,2.897709,2.761599,11.08737,10.1447,,-0.000798783323261887,,0.624462306499481,,,,,,,,,,27.47426,0.07015288,25,0,26.53655,0.1348585
3032,2021/03/28 16:37:49,20320.3735,6625.0008,1,4,0,0,0,-1.503853,2.98536,-4.48954259208,2.897709,2.763685,11.08737,10.15093,,-0.0006135975709185,,0.596168398857117,,,,,,,,,,27.82624,0.0009518862,25,0,26.37685,-0.09691477
3033,2021/03/28 16:37:54,20325.3727,6630,1,4,0,0,0,-1.504036,2.982098,-4.485182747528,2.897709,2.765771,11.08737,10.15715,,-0.000676036928780377,,,1.62104105949402,,,,,,,,,27.58161,-0.09731472,25,0,26.6441,0.05591154
3034,2021/03/28 16:37:59,20330.3727,6635,1,4,0,0,0,-1.503815,2.978361,-4.478903947215,2.897709,2.767857,11.08737,10.16337,,-0.000793979677837342,,0.607892274856567,,,,,,,,,,27.70134,-0.111537,25,0,26.21596,-0.0006073713
3035,2021/03/28 16:38:04,20335.3737,6640.001,1,4,0,0,0,-1.504021,2.974778,-4.474128582338,2.897709,2.769942,11.08737,10.16958,,-0.000604618224315345,,0.591801702976227,,,,,,,,,,27.93695,0.1217872,25,0,26.68005,0.07093191
3036,2021/03/28 16:38:09,20340.3735,6645.0008,1,4,0,0,0,-1.50412,2.971247,-4.46911203764,2.897709,2.772028,11.08737,10.17578,,-0.000783723080530763,,0.593773782253265,1.69959199428558,,,,,,,,,27.54339,-0.08666217,25,0,26.44922,-0.06240189
3037,2021/03/28 16:38:14,20345.3735,6650.0008,1,4,0,0,0,-1.504143,2.967517,-4.463569922931,2.897709,2.774115,11.08737,10.18197,,-0.000707018072716892,,,,,,,,,,,,27.90837,-0.09582818,25,0,26.4094,-0.1316446
3038,2021/03/28 16:38:19,20350.3737,6655.001,1,4,0,0,0,-1.503891,2.963831,-4.457278766421,2.897709,2.7762,11.08737,10.18816,,-0.000714129011612386,,0.564398229122162,1.80800902843475,,,,,,,,,27.72071,0.03580213,25,0,26.69099,0.1270932
3039,2021/03/28 16:38:24,20355.3728,6660.0001,1,4,0,0,0,-1.503563,2.959971,-4.450502876673,2.897709,2.778286,11.08737,10.19434,,-0.000783497584052384,,0.549232423305511,,,,,,,,,,27.5979,-0.04125834,25,0,26.27602,-0.1236695
3040,2021/03/28 16:38:29,20360.3728,6665.0001,1,4,0,0,0,-1.503853,2.956285,-4.445818066105,2.897709,2.780371,11.08737,10.20051,,-0.000634373223874718,,0.540826976299286,,,,,,,,,,27.97415,-0.02081573,25,0,26.47538,-0.1053929
3041,2021/03/28 16:38:34,20365.3729,6670.0002,1,4,0,0,0,-1.503792,2.952159,-4.439433086928,2.897709,2.782457,11.08737,10.20667,,-0.000779651571065187,,,1.83477902412415,,,,,,,,,27.7524,0.05301774,25,0,26.71563,0.1332241
3042,2021/03/28 16:38:39,20370.3728,6675.0001,1,4,0,0,0,-1.504044,2.948179,-4.434190935876,2.897709,2.784544,11.08737,10.21282,,-0.000762172916438431,,0.531143009662628,,,,,,,,,,27.68812,0.02122939,25,0,26.2312,-0.1077557
3043,2021/03/28 16:38:44,20375.3728,6680.0001,1,4,0,0,0,-1.503845,2.944267,-4.427721206615,2.897709,2.78663,11.08737,10.21897,,-0.00107299699448049,,0.517701625823975,1.91494798660278,,,,,,,,,27.95114,0.06104767,25,0,26.70852,-0.07450104
3044,2021/03/28 16:38:49,20380.3737,6685.001,1,4,0,0,0,-1.504143,2.940034,-4.422231560862,2.897709,2.788716,11.08737,10.22511,,-0.000906685017980635,,0.516565680503845,,,,,,,,,,27.54628,-0.1262724,25,0,26.34532,-0.0176096
3045,2021/03/28 16:38:54,20385.3737,6690.001,1,4,0,0,0,-1.503693,2.935976,-4.414806559368,2.897709,2.790802,11.08737,10.23124,,-0.000776118191424757,,0.501470327377319,,,,,,,,,,27.93771,0.1013392,25,0,26.42459,0.04378676
3046,2021/03/28 16:38:59,20390.3728,6695.0001,1,4,0,0,0,-1.503677,2.931565,-4.408126864505,2.897709,2.792888,11.08737,10.23736,,-0.00073978427099064,,,1.95474398136139,,,,,,,,,27.64704,0.128178,25,0,26.63139,0.1085317
3047,2021/03/28 16:39:04,20395.3729,6700.0002,1,4,0,0,0,-1.50396,2.927388,-4.40267445648,2.897709,2.794973,11.08737,10.24347,,-0.000849560601636767,,0.481870889663696,,,,,,,,,,27.76352,-0.05700946,25,0,26.27834,-0.1127899
3048,2021/03/28 16:39:09,20400.3727,6705,1,4,0,0,0,-1.503479,2.922978,-4.394636040462,2.897709,2.797058,11.08737,10.24956,,-0.000897816789802164,,0.481148898601532,2.10190892219543,,,,,,,,,27.87209,0.008277893,25,0,26.72887,0.1284122
3049,2021/03/28 16:39:14,20405.3728,6710.0001,1,4,0,0,0,-1.503845,2.918466,-4.38892050177,2.897709,2.799145,11.08737,10.25566,,-0.000868813483975828,,0.473295897245407,,,,,,,,,,27.67411,-0.06971657,25,0,26.28123,0.05685985
3050,2021/03/28 16:39:19,20410.3736,6715.0009,1,4,0,0,0,-1.50383,2.913927,-4.38205084041,2.897709,2.801231,11.08737,10.26174,,-0.000882590305991471,,0.474133014678955,2.15360903739929,,,,,,,,,27.99695,0.1026332,25,0,26.72598,0.0428462
3051,2021/03/28 16:39:24,20415.3729,6720.0002,1,4,0,0,0,-1.503716,2.909345,-4.37482862602,2.897709,2.803317,11.08737,10.26781,,-0.00088316691108048,,0.449942886829376,,,,,,,,,,27.6451,-0.02465725,25,0,26.29487,-0.1248175
3052,2021/03/28 16:39:29,20420.3731,6725.0004,1,4,0,0,0,-1.504097,2.904716,-4.368974621452,2.897709,2.805402,11.08737,10.27388,,-0.000953467912040651,,0.448703289031982,,,,,,,,,,27.95554,0.08689642,25,0,26.7485,-0.04857898
3053,2021/03/28 16:39:34,20425.3736,6730.0009,1,4,0,0,0,-1.503815,2.899661,-4.360553706715,2.897709,2.807488,11.08737,10.27993,,-0.000942222424782813,,0.41649329662323,2.21762990951538,,,,,,,,,27.73376,-0.09945035,25,0,26.34818,-0.05081058
3054,2021/03/28 16:39:39,20430.3728,6735.0001,1,4,0,0,0,-1.503555,2.894722,-4.35237373671,2.897709,2.809574,11.08737,10.28597,,-0.000974129710812122,,0.448427110910416,,,,,,,,,,27.94747,0.01174212,25,0,26.76174,0.1296574
3055,2021/03/28 16:39:44,20435.3729,6740.0002,1,4,0,0,0,-1.503716,2.890167,-4.345990360572,2.897709,2.811659,11.08737,10.29201,,-0.000896084704436362,,0.42871430516243,2.38014101982117,,,,,,,,,27.81473,-0.1035303,25,0,26.31547,0.02295196
3056,2021/03/28 16:39:49,20440.3738,6745.0011,1,4,0,0,0,-1.503632,2.885062,-4.338071545184,2.897709,2.813745,11.08737,10.29803,,-0.000910377711988986,,0.398236393928528,,,,,,,,,,27.7568,0.03298581,25,0,26.68447,0.1042455
3057,2021/03/28 16:39:54,20445.3736,6750.0009,1,4,0,0,0,-1.503517,2.879838,-4.329885390246,2.897709,2.81583,11.08737,10.30404,,-0.000962110701948404,,0.405300885438919,2.35359907150269,,,,,,,,,28.01326,0.1188266,25,0,26.4292,0.03343642
3058,2021/03/28 16:39:59,20450.3736,6755.0009,1,4,0,0,0,-1.503815,2.874506,-4.32272524039,2.897709,2.817916,11.08737,10.31004,,-0.00100092799402773,,0.405834913253784,,,,,,,,,,27.63302,0.03194928,25,0,26.41092,0.1232362
3059,2021/03/28 16:40:04,20455.3737,6760.001,1,4,0,0,0,-1.5037,2.869271,-4.3145228027,2.897709,2.820002,11.08737,10.31603,,-0.00113436905667186,,0.390186905860901,2.51533389091492,,,,,,,,,28.08535,0.103395,25,0,26.31025,0.026806
3060,2021/03/28 16:40:09,20460.3737,6765.001,1,4,0,0,0,-1.503601,2.863667,-4.305812564867,2.897709,2.822088,11.08737,10.32201,,-0.0011379870120436,,0.379377603530884,2.56533598899841,,,,,,,,,27.68311,-0.1184577,25,0,26.73446,0.04387796
3061,2021/03/28 16:40:14,20465.373,6770.0003,1,4,0,0,0,-1.503998,2.8581,-4.2985766838,2.897709,2.824174,11.08737,10.32798,,-0.00123537995386869,,0.380424410104752,,,,,,,,,,28.08403,-0.04778087,25,0,26.3553,-0.1235288
3062,2021/03/28 16:40:19,20470.373,6775.0003,1,4,0,0,0,-1.503998,2.852506,-4.290163318988,2.897709,2.82626,11.08737,10.33393,,-0.00095331302145496,,0.373690694570541,2.69913506507874,,,,,,,,,27.70805,-0.05641997,25,0,26.67118,-0.1068461
3063,2021/03/28 16:40:24,20475.3737,6780.001,1,4,0,0,0,-1.5037,2.846905,-4.2808910485,2.897709,2.828346,11.08737,10.33988,,-0.00093771010870114,,0.376163810491562,,,,,,,,,,28.06312,0.1185161,25,0,26.41206,0.02705634
3064,2021/03/28 16:40:29,20480.373,6785.0003,1,4,0,0,0,-1.503464,2.840674,-4.270851094736,2.897709,2.830431,11.08737,10.34581,,-0.00141947902739048,,0.349971413612366,2.80135297775269,,,,,,,,,27.92196,0.1279783,25,0,26.46094,0.0171417
3065,2021/03/28 16:40:34,20485.3728,6790.0001,1,4,0,0,0,-1.503731,2.834618,-4.262502959758,2.897709,2.832517,11.08737,10.35173,,-0.00109826796688139,,0.324527412652969,,,,,,,,,,27.7071,-0.1242012,25,0,26.73138,0.04317224
3066,2021/03/28 16:40:39,20490.3736,6795.0009,1,4,0,0,0,-1.503693,2.828622,-4.253379101046,2.897709,2.834603,11.08737,10.35763,,-0.00153854605741799,,0.360825210809708,2.87586498260498,,,,,,,,,28.10952,0.1127517,25,0,26.29909,-0.06993353
3067,2021/03/28 16:40:44,20495.3737,6800.001,1,4,0,0,0,-1.503502,2.822135,-4.24308561677,2.897709,2.836689,11.08737,10.36353,,-0.00123340601567179,,0.324206113815308,3.02319598197937,,,,,,,,,27.96819,0.1159197,25,0,26.5198,0.05621552
3068,2021/03/28 16:40:49,20500.373,6805.0003,1,4,0,0,0,-1.503593,2.815383,-4.233190171119,2.897709,2.838774,11.08737,10.3694,,-0.00113077904097736,,0.321551114320755,,,,,,,,,,27.70422,-0.110237,25,0,26.74732,0.01689494
3069,2021/03/28 16:40:54,20505.373,6810.0003,1,4,0,0,0,-1.503693,2.808853,-4.223652594129,2.897709,2.840859,11.08737,10.37527,,-0.00141065299976617,,0.306084513664246,3.14598298072815,,,,,,,,,27.86556,0.01648784,25,0,26.66232,0.1218051
3070,2021/03/28 16:40:59,20510.373,6815.0003,1,4,0,0,0,-1.50383,2.802088,-4.21386399704,2.897709,2.842945,11.08737,10.38112,,-0.00122496299445629,,0.319615513086319,3.26548290252686,,,,,,,,,27.99486,-0.0934428,25,0,26.52097,-0.08257627
3071,2021/03/28 16:41:04,20515.3737,6820.001,1,4,0,0,0,-1.503716,2.794892,-4.202723818672,2.897709,2.845031,11.08737,10.38696,,-0.00127942196559161,,0.294064402580261,,,,,,,,,,28.12678,0.07988751,25,0,26.32279,0.06142199
3072,2021/03/28 16:41:09,20520.3729,6825.0002,1,4,0,0,0,-1.503525,2.787522,-4.19110901505,2.897709,2.847116,11.08737,10.39278,,-0.00147557095624506,,0.294930011034012,3.3596670627594,,,,,,,,,28.18736,0.09007633,25,0,26.37876,-0.09036303
3073,2021/03/28 16:41:14,20525.3739,6830.0012,1,4,0,0,0,-1.503853,2.780136,-4.180915864008,2.897709,2.849202,11.08737,10.39859,,-0.00176837004255503,,0.28423610329628,3.52264308929443,,,,,,,,,28.12124,0.04838645,25,0,26.23638,-0.09163857
3074,2021/03/28 16:41:19,20530.3729,6835.0002,1,4,0,0,0,-1.503883,2.772415,-4.169387787445,2.897709,2.851288,11.08737,10.40438,,-0.0015297579811886,,0.265148609876633,3.62975788116455,,,,,,,,,28.04529,0.09621561,25,0,26.32797,-0.09455979
3075,2021/03/28 16:41:24,20535.373,6840.0003,1,4,0,0,0,-1.503929,2.76445,-4.15753652405,2.897709,2.853374,11.08737,10.41015,,-0.00168631703127176,,0.264496207237244,,,,,,,,,,27.89225,-0.07468045,25,0,26.46213,-0.02091467
3076,2021/03/28 16:41:29,20540.3737,6845.001,1,4,0,0,0,-1.503464,2.756083,-4.143671571512,2.897709,2.85546,11.08737,10.41591,,-0.00156536104623228,,0.253808110952377,3.91637110710144,,,,,,,,,27.74394,0.0862813,25,0,26.65079,0.1310658
3077,2021/03/28 16:41:34,20545.3738,6850.0011,1,4,0,0,0,-1.503792,2.747828,-4.132161763776,2.897709,2.857546,11.08737,10.42165,,-0.00200219405815005,,0.238576292991638,3.88380694389343,,,,,,,,,27.7054,0.1166338,25,0,26.71597,0.04359365
3078,2021/03/28 16:41:39,20550.3729,6855.0002,1,4,0,0,0,-1.503929,2.739048,-4.119333719592,2.897709,2.859632,11.08737,10.42737,,-0.00152389297727495,,0.248107105493546,4.14992094039917,,,,,,,,,27.74355,-0.1373649,25,0,26.40071,-0.02434433
3079,2021/03/28 16:41:44,20555.373,6860.0003,1,4,0,0,0,-1.503372,2.729898,-4.104052216056,2.897709,2.861717,11.08737,10.43307,,-0.00175003497861326,,0.225681900978088,4.24182510375977,,,,,,,,,28.05872,0.09128809,25,0,26.32529,-0.01966715
3080,2021/03/28 16:41:49,20560.3729,6865.0002,1,4,0,0,0,-1.503929,2.720601,-4.091590741329,2.897709,2.863803,11.08737,10.43876,,-0.00190726097207516,,0.231113195419312,4.4387149810791,,,,,,,,,28.26557,0.01330674,25,0,26.58271,-0.106774
3081,2021/03/28 16:41:54,20565.3729,6870.0002,1,4,0,0,0,-1.503777,2.711002,-4.076742454554,2.897709,2.865889,11.08737,10.44443,,-0.00214846106246114,,0.214469194412231,4.49786281585693,,,,,,,,,28.06081,0.05453765,25,0,26.71887,0.1281095
3082,2021/03/28 16:41:59,20570.373,6875.0003,1,4,0,0,0,-1.503845,2.701164,-4.06213197558,2.897709,2.867975,11.08737,10.45007,,-0.00207529007457197,,0.214041098952293,4.75829982757568,,,,,,,,,27.75354,-0.1309586,25,0,26.44633,-0.0913018
3083,2021/03/28 16:42:04,20575.3729,6880.0002,1,4,0,0,0,-1.503998,2.690996,-4.047252602008,2.897709,2.87006,11.08737,10.45569,,-0.00226120697334409,,0.209272801876068,4.79460477828979,,,,,,,,,27.90048,-0.1106197,25,0,26.22346,-0.006423593
3084,2021/03/28 16:42:09,20580.373,6885.0003,1,4,0,0,0,-1.503807,2.680493,-4.030944136851,2.897709,2.872146,11.08737,10.46129,,-0.00201935600489378,,0.204515293240547,4.97641897201538,,,,,,,,,28.26614,0.06475866,25,0,26.45516,-0.09515226
3085,2021/03/28 16:42:14,20585.3738,6890.0011,1,4,0,0,0,-1.50396,2.669929,-4.01546641884,2.897709,2.874232,11.08737,10.46687,,-0.00215808697976172,,0.187120899558067,5.20519495010376,,,,,,,,,28.30619,0.1220405,25,0,26.55942,0.0891
3086,2021/03/28 16:42:19,20590.3729,6895.0002,1,4,0,0,0,-1.503929,2.658856,-3.998730645224,2.897709,2.876317,11.08737,10.47243,,-0.00204193498939276,,0.190022602677345,5.19915914535522,,,,,,,,,28.23223,0.09099662,25,0,26.72716,-0.0355345
3087,2021/03/28 16:42:24,20595.3737,6900.001,1,4,0,0,0,-1.503754,2.647552,-3.981266910208,2.897709,2.878403,11.08737,10.47796,,-0.00222540507093072,,0.184716403484344,5.26801204681396,,,,,,,,,28.04279,0.0330162,25,0,26.72214,0.142116
3088,2021/03/28 16:42:29,20600.3737,6905.001,1,4,0,0,0,-1.503639,2.635922,-3.963475120158,2.897709,2.88049,11.08737,10.48348,,-0.00250050704926252,,0.173666700720787,5.52914905548096,,,,,,,,,27.9538,-0.115571,25,0,26.54751,-0.06256223
3089,2021/03/28 16:42:34,20605.3728,6910.0001,1,4,0,0,0,-1.503777,2.624218,-3.946238671386,2.897709,2.882575,11.08737,10.48896,,-0.00211784802377224,,0.179714307188988,5.58139514923096,,,,,,,,,27.9494,-0.0934571,25,0,26.3224,0.0374496
3090,2021/03/28 16:42:39,20610.373,6915.0003,1,4,0,0,0,-1.503792,2.611982,-3.927877635744,2.897709,2.88466,11.08737,10.49442,,-0.00229479488916695,,0.167364805936813,5.82492113113403,,,,,,,,,28.07807,-0.05373716,25,0,26.25214,-0.1251167
3091,2021/03/28 16:42:44,20615.3729,6920.0002,1,4,0,0,0,-1.503792,2.599378,-3.908923841376,2.897709,2.886746,11.08737,10.49985,,-0.00248091109097004,,0.165022805333138,5.92772388458252,,,,,,,,,28.14557,0.0975126,25,0,26.31277,-0.01785874
3092,2021/03/28 16:42:49,20620.373,6925.0003,1,4,0,0,0,-1.503807,2.586501,-3.889598309307,2.897709,2.888831,11.08737,10.50526,,-0.00249089207500219,,0.172912701964378,6.03222608566284,,,,,,,,,28.30755,0.03224611,25,0,26.61772,-0.1100379
3093,2021/03/28 16:42:54,20625.3738,6930.0011,1,4,0,0,0,-1.503891,2.573595,-3.870406358145,2.897709,2.890918,11.08737,10.51064,,-0.00240361597388983,,0.163392499089241,6.18904590606689,,,,,,,,,28.08498,0.06627917,25,0,26.65061,0.1332337
3094,2021/03/28 16:42:59,20630.373,6935.0003,1,4,0,0,0,-1.50383,2.560054,-3.84988600682,2.897709,2.893003,11.08737,10.516,,-0.00243764999322593,,0.15228970348835,6.40207099914551,,,,,,,,,27.87421,-0.1208043,25,0,26.38225,-0.1011717
3095,2021/03/28 16:43:04,20635.3738,6940.0011,1,4,0,0,0,-1.504082,2.546294,-3.829834972108,2.897709,2.895089,11.08737,10.52132,,-0.00256192800588906,,0.152167692780495,6.59702396392822,,,,,,,,,28.047,-0.1341623,25,0,26.25656,-0.05674064
3096,2021/03/28 16:43:09,20640.3739,6945.0012,1,4,0,0,0,-1.503792,2.53196,-3.80754119232,2.897709,2.897174,11.08737,10.52662,,-0.00279549695551395,,0.154404804110527,6.8875470161438,,,,,,,,,28.29682,0.07944465,25,0,26.40053,-0.0804317
3097,2021/03/28 16:43:14,20645.3738,6950.0011,1,4,0,0,0,-1.503922,2.517798,-3.786571803756,2.897709,2.89926,11.08737,10.53189,,-0.00285681593231857,,0.151807501912117,6.83117723464966,,,,,,,,,28.14364,-0.02696395,25,0,26.72367,0.09971797
3098,2021/03/28 16:43:19,20650.373,6955.0003,1,4,0,0,0,-1.504219,2.502774,-3.764720203506,2.897709,2.901345,11.08737,10.53712,,-0.00289508304558694,,0.143195599317551,6.93289279937744,,,,,,,,,27.87957,-0.03283203,25,0,26.32354,0.09383321
3099,2021/03/28 16:43:20,20651.3121,6955.9394,1,4,0,0,0,-1.503525,2.499949,-3.758735820225,2.897709,2.901737,11.08737,10.5381,,-0.00303852092474699,0,0.143195599317551,7.18349313735962,,,,,,,,,28.13274,-0.04923582,25,0,26.66293,0.07737219
3100,2021/03/28 16:43:20,20651.3199,0.0014,1,5,0,0,0,-1.503525,2.499949,-3.758735820225,2.897709,2.90174,11.08737,10.53811,,-0.00303852092474699,0,0.143195599317551,7.18349313735962,2.90174007415771,,,,,,,,28.1324614485646,-0.0490532643744019,25,0,26.6629299890236,0.0773721900787431
3101,2021/03/28 16:43:25,20656.3281,5.001,1,6,0,0,0,1.452126,2.731901,3.967064471526,2.899716,2.901746,11.09276,10.53812,,0.0127390697598457,,0.0303044598549604,33.4378509521484,,,,,,,,,27.95361,0.06816149,25,0,26.51884,0.1351482
3102,2021/03/28 16:43:30,20661.3281,10.001,1,6,0,0,0,1.452072,2.788523,4.049136169656,2.901731,2.901746,11.09832,10.53812,,0.0100145302712917,,0.0399032086133957,26.528299331665,,,,,,,,,28.00135,-0.09837747,25,0,26.26772,-0.0698185
3103,2021/03/28 16:43:35,20666.3281,15.001,1,6,0,0,0,1.452362,2.834062,4.116083954444,2.903745,2.901746,11.10398,10.53812,,0.00801018346101046,,0.0465556383132935,21.2332496643066,,,,,,,,,28.26155,0.1122385,25,0,26.42208,0.06146908
3104,2021/03/28 16:43:40,20671.3273,20.0002,1,6,0,0,0,1.451981,2.871471,4.169321334051,2.905759,2.901746,11.10973,10.53812,,0.00675888219848275,,0.060284361243248,17.5281791687012,,,,,,,,,28.19062,0.1417667,25,0,26.68542,0.0377059
3105,2021/03/28 16:43:45,20676.3281,25.001,1,6,0,0,0,1.452263,2.902304,4.214908713952,2.907774,2.901746,11.11555,10.53812,,0.00567123387008905,,0.0708396509289742,14.2909603118896,,,,,,,,,27.92082,-0.062204,25,0,26.55713,0.09109914
3106,2021/03/28 16:43:50,20681.328,30.0009,1,6,0,0,0,1.452301,2.927361,4.251409307661,2.909788,2.901746,11.12142,10.53812,,0.00480417720973492,,0.0823031589388847,12.3084096908569,,,,,,,,,27.77962,-0.08044779,25,0,26.32298,-0.09181201
3107,2021/03/28 16:43:55,20686.3273,35.0002,1,6,0,0,0,1.452347,2.948726,4.282573359922,2.911803,2.901746,11.12734,10.53812,,0.00453029293566942,,0.103708297014236,10.8033895492554,,,,,,,,,28.00214,-0.1191998,25,0,26.24002,-0.02392769
3108,2021/03/28 16:44:00,20691.3272,40.0001,1,6,0,0,0,1.452171,2.96785,4.30982570235,2.913817,2.901746,11.1333,10.53812,,0.00335741299204528,,0.114409998059273,9.69856643676758,,,,,,,,,28.23413,0.06872296,25,0,26.38031,-0.09119689
3109,2021/03/28 16:44:05,20696.3282,45.0011,1,6,0,0,0,1.452324,2.985202,4.335480509448,2.915832,2.901746,11.1393,10.53812,,0.00307798595167696,,0.113987401127815,8.64344215393066,,,,,,,,,28.15881,0.03259301,25,0,26.57522,0.115031
3110,2021/03/28 16:44:10,20701.3281,50.001,1,6,0,0,0,1.451981,3.00125,4.35775797625,2.917846,2.901746,11.14533,10.53812,,0.00282450788654387,,0.124598801136017,7.93666410446167,,,,,,,,,27.89934,0.08949518,25,0,26.61388,0.05419433
3111,2021/03/28 16:44:15,20706.3272,55.0001,1,6,0,0,0,1.452667,3.016046,4.381310494682,2.919861,2.901746,11.15139,10.53812,,0.00273380498401821,,0.133171901106834,7.44742012023926,,,,,,,,,27.71056,-0.1291668,25,0,26.33916,0.01504362
3112,2021/03/28 16:44:20,20711.3283,60.0012,1,6,0,0,0,1.45211,3.030198,4.40018081778,2.921876,2.901746,11.15748,10.53812,,0.00252321106381714,,0.140625,7.34979915618896,,,,,,,,,27.80016,-0.02128124,25,0,26.17265,-0.1259196
3113,2021/03/28 16:44:25,20716.3276,65.0005,1,6,0,0,0,1.452286,3.043509,4.420045511574,2.92389,2.901746,11.1636,10.53812,,0.00224388111382723,,0.151162803173065,6.6698431968689,,,,,,,,,27.99851,-0.02836585,25,0,26.30759,-0.1107621
3114,2021/03/28 16:44:30,20721.3275,70.0004,1,6,0,0,0,1.452057,3.056029,4.437528301653,2.925905,2.901746,11.16974,10.53812,,0.00237665791064501,,0.154641598463058,6.2552809715271,,,,,,,,,28.03455,0.1160663,25,0,26.64984,-0.1196462
3115,2021/03/28 16:44:35,20726.3284,75.0013,1,6,0,0,0,1.452263,3.067868,4.455351185284,2.927921,2.901746,11.17592,10.53812,,0.00234596407972276,,0.171182706952095,6.16938209533691,,,,,,,,,27.75259,-0.1131064,25,0,26.55926,0.002530813
3116,2021/03/28 16:44:40,20731.3275,80.0004,1,6,0,0,0,1.452629,3.079487,4.473352121323,2.929935,2.901746,11.18211,10.53812,,0.00224077608436346,,0.176022797822952,5.87452793121338,,,,,,,,,27.6574,0.03026366,25,0,26.39264,0.1371408
3117,2021/03/28 16:44:45,20736.3282,85.0011,1,6,0,0,0,1.452263,3.090271,4.487886233273,2.931949,2.901746,11.18832,10.53812,,0.00243205507285893,,0.189509302377701,5.52058696746826,,,,,,,,,27.7092,-0.1092857,25,0,26.50865,0.1170963
3118,2021/03/28 16:44:50,20741.3282,90.0011,1,6,0,0,0,1.452202,3.100517,4.502576988434,2.933963,2.901746,11.19455,10.53812,,0.00252976594492793,,0.19811050593853,5.43438291549683,,,,,,,,,27.88745,0.09343028,25,0,26.27369,-0.02195418
3119,2021/03/28 16:44:55,20746.3274,95.0003,1,6,0,0,0,1.452568,3.110532,4.518259246176,2.935977,2.901746,11.20081,10.53812,,0.00171534903347492,,0.198446705937386,5.10851621627808,,,,,,,,,27.97547,-0.03411591,25,0,26.09604,-0.1365751
3120,2021/03/28 16:45:00,20751.3276,100.0005,1,6,0,0,0,1.452538,3.120373,4.532460356674,2.937992,2.901746,11.20708,10.53812,,0.00204318994656205,,0.214746594429016,4.9233660697937,,,,,,,,,27.91449,0.1156718,25,0,26.12682,-0.08146524
3121,2021/03/28 16:45:05,20756.3274,105.0003,1,6,0,0,0,1.452164,3.129545,4.54461258538,2.940006,2.901746,11.21338,10.53812,,0.00169140694197267,,0.21646049618721,4.78061008453369,,,,,,,,,27.87326,-0.007604957,25,0,26.24906,-0.115447
3122,2021/03/28 16:45:10,20761.3274,110.0003,1,6,0,0,0,1.452438,3.138343,4.558248630234,2.942021,2.901746,11.21969,10.53812,,0.00172528496477753,,0.224481001496315,4.58204078674316,,,,,,,,,27.7844,0.08214355,25,0,26.31163,0.04457474
3123,2021/03/28 16:45:15,20766.3273,115.0002,1,6,0,0,0,1.452263,3.146853,4.570058178339,2.944035,2.901746,11.22602,10.53812,,0.00141199701465666,,0.240614295005798,4.37669992446899,,,,,,,,,27.56602,-0.06183624,25,0,26.5402,-0.0644815
3124,2021/03/28 16:45:20,20771.3283,120.0012,1,6,0,0,0,1.452423,3.155255,4.582764932865,2.94605,2.901746,11.23237,10.53812,,0.00165652704890817,,0.243809506297112,4.20620584487915,,,,,,,,,27.5113,-0.06874561,25,0,26.58062,0.1321816
3125,2021/03/28 16:45:25,20776.3273,125.0002,1,6,0,0,0,1.452362,3.163094,4.593957528028,2.948064,2.901746,11.23874,10.53812,,0.00172625505365431,,0.256127685308456,4.0876259803772,,,,,,,,,27.68884,-0.1192206,25,0,26.38129,-0.05945921
3126,2021/03/28 16:45:30,20781.3282,130.0011,1,6,0,0,0,1.452385,3.171028,4.60555350178,2.950079,2.901746,11.24512,10.53812,,0.00172209297306836,,0.244989603757858,3.87473392486572,,,,,,,,,27.85657,0.09241104,25,0,26.15745,0.02224326
3127,2021/03/28 16:45:35,20786.3281,135.001,1,6,0,0,0,1.452477,3.178617,4.616868084309,2.952093,2.901746,11.25151,10.53812,,0.00142375705763698,,0.268201589584351,,,,,,,,,,27.71284,-0.05276382,25,0,26.35415,-0.09023845
3128,2021/03/28 16:45:40,20791.3273,140.0002,1,6,0,0,0,1.452347,3.185944,4.627096210568,2.954108,2.901746,11.25792,10.53812,,0.00158602301962674,,0.268590003252029,3.71539807319641,,,,,,,,,27.45333,-0.02392471,25,0,26.58637,0.1050442
3129,2021/03/28 16:45:45,20796.3283,145.0012,1,6,0,0,0,1.452202,3.193086,4.637005875372,2.956123,2.901746,11.26435,10.53812,,0.0013578359503299,,0.282927304506302,3.5969500541687,,,,,,,,,27.78808,-0.004734397,25,0,26.30797,0.1119018
3130,2021/03/28 16:45:50,20801.3283,150.0012,1,6,0,0,0,1.452461,3.199785,4.647562920885,2.958137,2.901746,11.27079,10.53812,,0.0014547270257026,,0.283260613679886,,,,,,,,,,27.87938,0.06589055,25,0,26.17592,-0.1149195
3131,2021/03/28 16:45:55,20806.3282,155.0011,1,6,0,0,0,1.452171,3.206849,4.656893119179,2.960151,2.901746,11.27724,10.53812,,0.0013311660150066,,0.30172410607338,3.45527505874634,,,,,,,,,27.69385,0.09211123,25,0,26.33219,0.03006518
3132,2021/03/28 16:46:00,20811.3276,160.0005,1,6,0,0,0,1.452423,3.213367,4.667168138241,2.962165,2.901746,11.28371,10.53812,,0.00135268399026245,,0.305502891540527,3.24559211730957,,,,,,,,,27.42184,-0.0686425,25,0,26.62138,-0.07169545
