Repository: HVES-Battery-Testing-Consortium/LG-HG2

# Battery Testing Consortium (BTC)
The Battery Testing Consortium (BTC) has been developed within the High Voltage and Energy Storage Lab at Oxford Brookes University to provide accurate and comprehensive cell data to Formula Student Electric teams. Through the BTC, we aim to provide FS teams with information for improved and informed decisions for cell selection, pack architecture design, thermal cooling requirements, and end of life predictions. A range of tests are completed to provide a comprehensive electrochemical lithium-ion characterisation for modelling, validation, and battery management parameterisation.

File: Data/Round1/LG_HG2/Package 1/210328_FSD_PseuOCV_LGHG2_1_25C/210328_FSD_PseuOCV_LGHG2_1_25C_Channel_2_Wb_1.CSV (part 17 of 36)
Data_Point,Date_Time,Test_Time(s),Step_Time(s),Cycle_Index,Step_Index,TC_Counter1,TC_Counter2,TC_Counter3,Current(A),Voltage(V),Power(W),Charge_Capacity(Ah),Discharge_Capacity(Ah),Charge_Energy(Wh),Discharge_Energy(Wh),ACR(Ohm),dV/dt(V/s),Internal_Resistance(Ohm),dQ/dV(Ah/V),dV/dQ(V/Ah),MetaCode_MV_UD1,MetaCode_MV_UD2,MetaCode_MV_UD3,MetaCode_MV_UD4,MetaCode_MV_UD5,MetaCode_MV_UD6,MetaCode_MV_UD7,MetaCode_MV_UD8,Aux_Temperature_1(C),Aux_dT/dt_1(C),Aux_Temperature_2(C),Aux_dT/dt_2(C),Aux_Temperature_3(C),Aux_dT/dt_3(C)
3133,2021/03/28 16:46:05,20816.3277,165.0006,1,6,0,0,0,1.451942,3.219591,4.674659395722,2.96418,2.901746,11.29019,10.53812,,0.00109318201430142,,0.310958296060562,,,,,,,,,,27.68079,0.07552207,25,0,26.47286,0.08864999
3134,2021/03/28 16:46:10,20821.3284,170.0013,1,6,0,0,0,1.452919,3.225886,4.686951061234,2.966194,2.901746,11.29668,10.53812,,0.0011650730157271,,0.326420694589615,3.20765590667725,,,,,,,,,27.74374,0.08470297,25,0,26.23694,-0.04637301
3135,2021/03/28 16:46:15,20826.3274,175.0003,1,6,0,0,0,1.4524,3.232058,4.6942410392,2.968208,2.901746,11.30318,10.53812,,0.00110351096373051,,0.323846310377121,3.0215699672699,,,,,,,,,27.40763,0.09855449,25,0,26.57735,0.01202226
3136,2021/03/28 16:46:20,20831.3283,180.0012,1,6,0,0,0,1.45269,3.238018,4.70383636842,2.970223,2.901746,11.3097,10.53812,,0.00130105996504426,,0.337739914655685,,,,,,,,,,27.74432,-0.1179993,25,0,26.23771,-0.03152251
3137,2021/03/28 16:46:25,20836.3274,185.0003,1,6,0,0,0,1.452278,3.243599,4.710607468522,2.972237,2.901746,11.31623,10.53812,,0.00114922097418457,,0.351791799068451,2.95423603057861,,,,,,,,,27.73934,0.1297581,25,0,26.34665,0.03662705
3138,2021/03/28 16:46:30,20841.3282,190.0011,1,6,0,0,0,1.452286,3.249272,4.718872235792,2.974252,2.901746,11.32277,10.53812,,0.00101138302125037,,0.348114490509033,,,,,,,,,,27.49481,0.1384556,25,0,26.57137,0.08763194
3139,2021/03/28 16:46:35,20846.3282,195.0011,1,6,0,0,0,1.452148,3.255009,4.726754809332,2.976267,2.901746,11.32932,10.53812,,0.0011918629752472,,0.364839106798172,2.83667802810669,,,,,,,,,27.39366,-0.1002336,25,0,26.09259,-0.1094061
3140,2021/03/28 16:46:40,20851.3283,200.0012,1,6,0,0,0,1.452034,3.260342,4.734127435628,2.978281,2.901746,11.33588,10.53812,,0.0012227559927851,,0.376308798789978,,,,,,,,,,27.72321,0.1313782,25,0,26.40167,0.07830739
3141,2021/03/28 16:46:45,20856.3283,205.0012,1,6,0,0,0,1.452629,3.265489,4.743544020581,2.980295,2.901746,11.34245,10.53812,,0.00107531005050987,,0.36564040184021,2.64583992958069,,,,,,,,,27.5453,0.08544385,25,0,26.63619,-0.0167197
3142,2021/03/28 16:46:50,20861.3284,210.0013,1,6,0,0,0,1.452377,3.2707,4.7502894539,2.98231,2.901746,11.34904,10.53812,,0.00092273997142911,,0.403948396444321,,,,,,,,,,27.24978,-0.06349027,25,0,26.38283,0.06989539
3143,2021/03/28 16:46:55,20866.3284,215.0013,1,6,0,0,0,1.452339,3.275827,4.757611309353,2.984325,2.901746,11.35563,10.53812,,0.00106600997969508,,0.364035904407501,2.63270211219788,,,,,,,,,27.28224,-0.01363218,25,0,26.15186,-0.1071197
3144,2021/03/28 16:47:00,20871.3274,220.0003,1,6,0,0,0,1.452499,3.280635,4.765119056865,2.98634,2.901746,11.36224,10.53812,,0.000985251273959875,,0.428028911352158,,,,,,,,,,27.65011,-0.06349802,25,0,26.36398,-0.1236945
3145,2021/03/28 16:47:05,20876.3275,225.0004,1,6,0,0,0,1.45253,3.285363,4.77208831839,2.988354,2.901746,11.36885,10.53812,,0.00105876696761698,,0.408157408237457,2.45818901062012,,,,,,,,,27.54127,0.09834826,25,0,26.58945,0.08296669
3146,2021/03/28 16:47:10,20881.3283,230.0012,1,6,0,0,0,1.452515,3.290251,4.779138931265,2.990369,2.901746,11.37548,10.53812,,0.00116198998875916,,0.417471587657928,,,,,,,,,,27.24154,-0.1132846,25,0,26.46,-0.01785278
3147,2021/03/28 16:47:15,20886.3276,235.0005,1,6,0,0,0,1.4524,3.294834,4.7854169016,2.992383,2.901746,11.38211,10.53812,,0.000876654812600464,,0.42936310172081,2.34874105453491,,,,,,,,,27.21155,-0.0707835,25,0,26.20922,0.06031334
3148,2021/03/28 16:47:20,20891.3277,240.0006,1,6,0,0,0,1.452477,3.299389,4.792286636553,2.994399,2.901746,11.38875,10.53812,,0.000898220692761242,,0.447987914085388,,,,,,,,,,27.48983,0.001682043,25,0,26.21039,-0.1206815
3149,2021/03/28 16:47:25,20896.3284,245.0013,1,6,0,0,0,1.452515,3.303895,4.798957045925,2.996414,2.901746,11.39541,10.53812,,0.000955900410190225,,0.453564614057541,2.24548292160034,,,,,,,,,27.53496,0.02934635,25,0,26.49061,0.09617209
3150,2021/03/28 16:47:30,20901.3284,250.0013,1,6,0,0,0,1.452461,3.308262,4.805121532782,2.998428,2.901746,11.40207,10.53812,,0.000995045644231141,,0.472476214170456,,,,,,,,,,27.22234,0.07148266,25,0,26.48349,0.05162239
3151,2021/03/28 16:47:35,20906.3282,255.0011,1,6,0,0,0,1.452301,3.312394,4.810593118594,3.000443,2.901746,11.40873,10.53812,,0.000997495604678988,,,2.17429900169373,,,,,,,,,27.09744,-0.1245356,25,0,26.2587,0.006501079
3152,2021/03/28 16:47:40,20911.3275,260.0004,1,6,0,0,0,1.452538,3.31636,4.81713892168,3.002457,2.901746,11.41541,10.53812,,0.000691112189088017,,0.460962802171707,,,,,,,,,,27.27418,0.02761304,25,0,26.06542,-0.1103169
3153,2021/03/28 16:47:45,20916.3282,265.0011,1,6,0,0,0,1.452438,3.32058,4.82293657404,3.004472,2.901746,11.4221,10.53812,,0.000712579407263547,,0.497257888317108,,,,,,,,,,27.50941,-0.01782656,25,0,26.30836,-0.1291203
3154,2021/03/28 16:47:50,20921.3283,270.0012,1,6,0,0,0,1.452477,3.324612,4.828922463924,3.006486,2.901746,11.42879,10.53812,,0.000671910471282899,,0.48712220788002,2.05224299430847,,,,,,,,,27.43164,0.09867787,25,0,26.59349,0.1166552
3155,2021/03/28 16:47:55,20926.3285,275.0014,1,6,0,0,0,1.452461,3.328454,4.834449625294,3.008501,2.901746,11.43549,10.53812,,0.000901816820260137,,0.528778374195099,,,,,,,,,,27.13815,-0.1167387,25,0,26.42053,-0.02351701
3156,2021/03/28 16:48:00,20931.3275,280.0004,1,6,0,0,0,1.452377,3.331986,4.839299830722,3.010515,2.901746,11.4422,10.53812,,0.000716689217370003,,,1.92106103897095,,,,,,,,,27.03942,-0.03552139,25,0,26.23619,0.09344041
3157,2021/03/28 16:48:05,20936.3284,285.0013,1,6,0,0,0,1.452423,3.335789,4.844976666747,3.01253,2.901746,11.44892,10.53812,,0.000603460124693811,,0.513140380382538,,,,,,,,,,27.15871,-0.103358,25,0,26.09928,-0.09468734
3158,2021/03/28 16:48:10,20941.3276,290.0005,1,6,0,0,0,1.452423,3.339725,4.850693403675,3.014544,2.901746,11.45564,10.53812,,0.000851994613185525,,0.562796175479889,,,,,,,,,,27.31202,0.0752306,25,0,26.15322,-0.05147934
3159,2021/03/28 16:48:15,20946.3274,295.0003,1,6,0,0,0,1.452415,3.34325,4.85578644875,3.016558,2.901746,11.46237,10.53812,,0.000753048225305974,,0.559027791023254,1.80348694324493,,,,,,,,,27.39304,-0.09100378,25,0,26.19883,-0.1334208
3160,2021/03/28 16:48:20,20951.3283,300.0012,1,6,0,0,0,1.452034,3.346778,4.859635446452,3.018573,2.901746,11.46911,10.53812,,0.000742657226510346,,,,,,,,,,,,27.53378,0.08821547,25,0,26.33991,-0.07623255
3161,2021/03/28 16:48:25,20956.3284,305.0013,1,6,0,0,0,1.452278,3.350023,4.865164702394,3.020588,2.901746,11.47586,10.53812,,0.000743350188713521,,0.575827777385712,,,,,,,,,,27.50806,0.0654757,25,0,26.46365,0.07897317
3162,2021/03/28 16:48:30,20961.3284,310.0013,1,6,0,0,0,1.452438,3.353525,4.87078714395,3.022603,2.901746,11.48261,10.53812,,0.000681795587297529,,0.605987071990967,1.7379150390625,,,,,,,,,27.4996,0.08103788,25,0,26.67579,-0.03229737
3163,2021/03/28 16:48:35,20966.3276,315.0005,1,6,0,0,0,1.452095,3.356573,4.874062870435,3.024616,2.901746,11.48937,10.53812,,0.000641027989331633,,,,,,,,,,,,27.24499,0.0214982,25,0,26.53464,0.1216698
3164,2021/03/28 16:48:40,20971.3275,320.0004,1,6,0,0,0,1.452553,3.359675,4.880106000275,3.026631,2.901746,11.49613,10.53812,,0.000630859285593033,,0.619496881961823,,,,,,,,,,27.21116,-0.07592618,25,0,26.5577,0.02626419
3165,2021/03/28 16:48:45,20976.3282,325.0011,1,6,0,0,0,1.452263,3.363034,4.884009845942,3.028645,2.901746,11.5029,10.53812,,0.000649113790132105,,,1.59222900867462,,,,,,,,,27.12989,-0.01487911,25,0,26.34818,0.1007718
3166,2021/03/28 16:48:50,20981.3282,330.0011,1,6,0,0,0,1.4524,3.365884,4.8886099216,3.030659,2.901746,11.50968,10.53812,,0.000552315090317279,,0.644566178321838,,,,,,,,,,27.17179,-0.1050854,25,0,26.12664,-0.1297832
3167,2021/03/28 16:48:55,20986.3282,335.0011,1,6,0,0,0,1.452782,3.369003,4.894426916346,3.032673,2.901746,11.51646,10.53812,,0.000642681901808828,,0.658688604831696,,,,,,,,,,27.38422,0.08553863,25,0,26.23271,-0.03446162
3168,2021/03/28 16:49:00,20991.3283,340.0012,1,6,0,0,0,1.452415,3.371651,4.897036487165,3.034688,2.901746,11.52325,10.53812,,0.000572839693631977,,,1.4750759601593,,,,,,,,,27.44489,-0.01759112,25,0,26.37186,-0.1333189
3169,2021/03/28 16:49:05,20996.3283,345.0012,1,6,0,0,0,1.452301,3.37458,4.90090590858,3.036702,2.901746,11.53005,10.53812,,0.000603667285759002,,0.70198518037796,,,,,,,,,,27.44163,0.1310396,25,0,26.54656,0.04893959
3170,2021/03/28 16:49:10,21001.3277,350.0006,1,6,0,0,0,1.452263,3.37733,4.90477139779,3.038717,2.901746,11.53685,10.53812,,0.000461913790786639,,,,,,,,,,,,27.29052,-0.04380405,25,0,26.62294,0.08513689
3171,2021/03/28 16:49:15,21006.3274,355.0003,1,6,0,0,0,1.452286,3.380003,4.908731036858,3.04073,2.901746,11.54365,10.53812,,0.000482594012282789,,0.731347620487213,,,,,,,,,,27.11951,0.05016685,25,0,26.50865,0.1192403
3172,2021/03/28 16:49:20,21011.3283,360.0012,1,6,0,0,0,1.452339,3.382607,4.912692067773,3.042745,2.901746,11.55046,10.53812,,0.000500351714435965,,,1.34924602508545,,,,,,,,,27.07495,-0.1106215,25,0,26.32164,-0.03294706
3173,2021/03/28 16:49:25,21016.3283,365.0012,1,6,0,0,0,1.452362,3.385282,4.916654936084,3.04476,2.901746,11.55728,10.53812,,0.000619977421592921,,0.765861690044403,,,,,,,,,,27.13567,0.007329583,25,0,26.21154,-0.115028
3174,2021/03/28 16:49:30,21021.3284,370.0013,1,6,0,0,0,1.452248,3.387636,4.919687605728,3.046774,2.901746,11.5641,10.53812,,0.00042648270027712,,,,,,,,,,,,27.32335,-0.0741446,25,0,26.27141,-0.07424772
3175,2021/03/28 16:49:35,21026.3276,375.0005,1,6,0,0,0,1.452049,3.390035,4.922496931715,3.048788,2.901746,11.57093,10.53812,,0.000607196125201881,,0.819825828075409,,,,,,,,,,27.44432,0.1120031,25,0,26.5706,0.01653135
3176,2021/03/28 16:49:40,21031.3284,380.0013,1,6,0,0,0,1.452423,3.392248,4.926979016904,3.050803,2.901746,11.57776,10.53812,,0.000463043688796461,,,1.22733294963837,,,,,,,,,27.4017,0.02418578,25,0,26.62754,0.1132184
3177,2021/03/28 16:49:45,21036.3277,385.0006,1,6,0,0,0,1.451881,3.394774,4.928807869894,3.052817,2.901746,11.58459,10.53812,,0.000516702595632523,,0.856047570705414,,,,,,,,,,27.28262,0.1193732,25,0,26.59368,0.05731106
3178,2021/03/28 16:49:50,21041.3278,390.0007,1,6,0,0,0,1.452148,3.396672,4.932470451456,3.054832,2.901746,11.59144,10.53812,,0.000400403689127415,,,,,,,,,,,,27.157,-0.02623618,25,0,26.56041,0.1250213
3179,2021/03/28 16:49:55,21046.3275,395.0004,1,6,0,0,0,1.452072,3.398831,4.935347327832,3.056846,2.901746,11.59828,10.53812,,0.000373056798707694,,0.900370180606842,,,,,,,,,,26.99713,-0.1029545,25,0,26.3149,-0.1164424
3180,2021/03/28 16:50:00,21051.3276,400.0005,1,6,0,0,0,1.452652,3.400951,4.940398272052,3.05886,2.901746,11.60513,10.53812,,0.000457263289717957,,,,,,,,,,,,27.15585,-0.1142269,25,0,26.19615,-0.02097249
3181,2021/03/28 16:50:05,21056.3285,405.0014,1,6,0,0,0,1.452553,3.403034,4.943087245802,3.060876,2.901746,11.61198,10.53812,,0.000391508394386619,,,1.07100403308868,,,,,,,,,27.43548,0.06367207,25,0,26.33394,-0.08748353
3182,2021/03/28 16:50:10,21061.3284,410.0013,1,6,0,0,0,1.452324,3.404729,4.944769640196,3.06289,2.901746,11.61884,10.53812,,0.000368012406397611,,1.02751302719116,,,,,,,,,,27.43316,0.08745074,25,0,26.47401,0.06091833
3183,2021/03/28 16:50:15,21066.3277,415.0006,1,6,0,0,0,1.452606,3.406657,4.948530398142,3.064904,2.901746,11.6257,10.53812,,0.00033977918792516,,,,,,,,,,,,27.39688,0.07906377,25,0,26.62983,-0.05430341
3184,2021/03/28 16:50:20,21071.3277,420.0006,1,6,0,0,0,1.452415,3.408487,4.950537646105,3.066919,2.901746,11.63256,10.53812,,0.000444163713837042,,1.05760097503662,,,,,,,,,,27.30203,0.0824368,25,0,26.64158,0.1181549
3185,2021/03/28 16:50:25,21076.3283,425.0012,1,6,0,0,0,1.452171,3.410326,4.952376517746,3.068933,2.901746,11.63943,10.53812,,0.000299881590763107,,,,,,,,,,,,27.20482,-0.08125722,25,0,26.60117,0.02537012
3186,2021/03/28 16:50:30,21081.3277,430.0006,1,6,0,0,0,1.452339,3.412148,4.955595614172,3.070946,2.901746,11.6463,10.53812,,0.00032316311262548,,,0.912407279014587,,,,,,,,,27.13757,0.08131802,25,0,26.56231,0.1148558
3187,2021/03/28 16:50:35,21086.3277,435.0006,1,6,0,0,0,1.452225,3.413786,4.95758537385,3.07296,2.901746,11.65317,10.53812,,0.000356996199116111,,1.19154095649719,,,,,,,,,,27.08917,-0.07551789,25,0,26.50674,0.08455038
3188,2021/03/28 16:50:40,21091.3286,440.0015,1,6,0,0,0,1.452286,3.415445,4.96020295727,3.074975,2.901746,11.66005,10.53812,,0.000311631796648726,,,,,,,,,,,,27.01268,-0.09881854,25,0,26.34471,-0.1056272
3189,2021/03/28 16:50:45,21096.3276,445.0005,1,6,0,0,0,1.452347,3.41687,4.96248089389,3.076989,2.901746,11.66693,10.53812,,0.000225554103963077,,,,,,,,,,,,27.11145,-0.0938797,25,0,26.21576,0.02163768
3190,2021/03/28 16:50:50,21101.3275,450.0004,1,6,0,0,0,1.452301,3.41832,4.96442955432,3.079003,2.901746,11.67382,10.53812,,0.000253529608016834,,1.24551498889923,,,,,,,,,,27.36826,0.009178519,25,0,26.29506,-0.1131529
3191,2021/03/28 16:50:55,21106.3284,455.0013,1,6,0,0,0,1.45224,3.419892,4.96650395808,3.081018,2.901746,11.68071,10.53812,,0.000262315588770434,,,,,,,,,,,,27.40439,0.0456208,25,0,26.56619,0.1102334
3192,2021/03/28 16:51:00,21111.3275,460.0004,1,6,0,0,0,1.452438,3.421618,4.969688004684,3.083031,2.901746,11.68759,10.53812,,0.00030251601128839,,,0.791172385215759,,,,,,,,,27.23305,0.1143295,25,0,26.65791,0.08341014
3193,2021/03/28 16:51:05,21116.3285,465.0014,1,6,0,0,0,1.451973,3.423037,4.970157302001,3.085046,2.901746,11.69449,10.53812,,0.000263174093561247,,,,,,,,,,,,27.05439,-0.08470297,25,0,26.43631,0.05977929
3194,2021/03/28 16:51:10,21121.3284,470.0013,1,6,0,0,0,1.452553,3.424329,4.974019361937,3.08706,2.901746,11.70138,10.53812,,0.000320732913678512,,1.34097397327423,,,,,,,,,,27.05766,-0.07888377,25,0,26.38264,-0.07232368
3195,2021/03/28 16:51:15,21126.3286,475.0015,1,6,0,0,0,1.452278,3.425879,4.975328702362,3.089074,2.901746,11.70828,10.53812,,0.000288143404759467,,,,,,,,,,,,27.02192,-0.09524405,25,0,26.26851,0.04027665
3196,2021/03/28 16:51:20,21131.3286,480.0015,1,6,0,0,0,1.452385,3.427343,4.977821563055,3.091089,2.901746,11.71518,10.53812,,0.000285139598418027,,,,,,,,,,,,27.16312,-0.100888,25,0,26.21768,-0.1122069
3197,2021/03/28 16:51:25,21136.3285,485.0014,1,6,0,0,0,1.452377,3.428628,4.979660448756,3.093103,2.901746,11.72209,10.53812,,0.000360230187652633,,1.42193698883057,,,,,,,,,,27.34907,0.08121848,25,0,26.19748,-0.06994665
3198,2021/03/28 16:51:30,21141.3284,490.0013,1,6,0,0,0,1.452515,3.429963,4.982072706945,3.095117,2.901746,11.729,10.53812,,0.000299295905278996,,,,,,,,,,,,27.50036,-0.009670854,25,0,26.39185,-0.09422243
3199,2021/03/28 16:51:35,21146.3276,495.0005,1,6,0,0,0,1.452316,3.431092,4.983029809072,3.097131,2.901746,11.73591,10.53812,,0.00027982858591713,,,,,,,,,,,,27.47848,0.1076734,25,0,26.45535,-0.02116203
3200,2021/03/28 16:51:40,21151.3285,500.0014,1,6,0,0,0,1.452019,3.432783,4.984466138877,3.099145,2.901746,11.74282,10.53812,,0.000285500602331012,,,0.691612124443054,,,,,,,,,27.5309,0.0820291,25,0,26.60752,0.1378268
3201,2021/03/28 16:51:45,21156.3276,505.0005,1,6,0,0,0,1.452499,3.433795,4.987583803705,3.101159,2.901746,11.74973,10.53812,,0.000262840301729739,,1.52456796169281,,,,,,,,,,27.47597,0.08553565,25,0,26.66636,-0.02333641
3202,2021/03/28 16:51:50,21161.3277,510.0006,1,6,0,0,0,1.452438,3.434973,4.989085314174,3.103173,2.901746,11.75665,10.53812,,0.00022818059369456,,,,,,,,,,,,27.32966,0.0647676,25,0,26.65502,0.1449668
3203,2021/03/28 16:51:55,21166.3286,515.0015,1,6,0,0,0,1.452263,3.436633,4.990894950479,3.105187,2.901746,11.76357,10.53812,,0.000231235404498875,,,,,,,,,,,,27.12989,-0.09411633,25,0,26.53327,-0.02530932
3204,2021/03/28 16:52:00,21171.3279,520.0008,1,6,0,0,0,1.452477,3.437714,4.993200517578,3.107201,2.901746,11.77049,10.53812,,0.000327645801007748,,,,,,,,,,,,27.14525,-0.04681289,25,0,26.35644,0.1088071
3205,2021/03/28 16:52:05,21176.3284,525.0013,1,6,0,0,0,1.452095,3.438902,4.99361239969,3.109215,2.901746,11.77742,10.53812,,0.000272005301667377,,1.55641305446625,,,,,,,,,,27.21326,-0.09380221,25,0,26.24655,-0.09843767
3206,2021/03/28 16:52:10,21181.3279,530.0008,1,6,0,0,0,1.452133,3.440237,4.995681675521,3.111229,2.901746,11.78434,10.53812,,0.000216349595575593,,,,,,,,,,,,27.21903,0.02413571,25,0,26.19535,-0.09152889
3207,2021/03/28 16:52:15,21186.3277,535.0006,1,6,0,0,0,1.45224,3.441448,4.99780844352,3.113243,2.901746,11.79127,10.53812,,0.000284642301267013,,,0.634791076183319,,,,,,,,,27.39111,-0.09454548,25,0,26.28947,-0.1013625
3208,2021/03/28 16:52:20,21191.3285,540.0014,1,6,0,0,0,1.452728,3.442905,5.00160449484,3.115258,2.901746,11.79821,10.53812,,0.000200813796254806,,,,,,,,,,,,27.49903,0.09703815,25,0,26.41187,-0.04737973
3209,2021/03/28 16:52:25,21196.3278,545.0007,1,6,0,0,0,1.452415,3.443756,5.00176287074,3.117271,2.901746,11.80514,10.53812,,0.000267671799520031,,1.65668499469757,,,,,,,,,,27.44641,0.009782314,25,0,26.6154,0.1054615
3210,2021/03/28 16:52:30,21201.3286,550.0015,1,6,0,0,0,1.452248,3.445008,5.003005977984,3.119286,2.901746,11.81208,10.53812,,0.000244108698097989,,,,,,,,,,,,27.12951,0.09594977,25,0,26.54001,0.1273012
3211,2021/03/28 16:52:35,21206.3285,555.0014,1,6,0,0,0,1.452209,3.446298,5.004744972282,3.1213,2.901746,11.81902,10.53812,,,,,,,,,,,,,,27.13469,-0.104323,25,0,26.2604,-0.04445314
3212,2021/03/28 16:52:40,21211.3277,560.0006,1,6,0,0,0,1.452377,3.447466,5.007020326682,3.123315,2.901746,11.82596,10.53812,,0.000218356100958772,,,,,,,,,,,,27.17601,0.0176537,25,0,26.18073,-0.09357691
3213,2021/03/28 16:52:45,21216.3278,565.0007,1,6,0,0,0,1.451797,3.448365,5.006325961905,3.125329,2.901746,11.83291,10.53812,,0.000176083805854432,,1.67295801639557,,,,,,,,,,27.38361,-0.1012731,25,0,26.28196,-0.1036495
3214,2021/03/28 16:52:50,21221.3271,570,1,6,0,0,0,1.452126,3.449725,5.00943536535,3.127343,2.901746,11.83986,10.53812,,0.000229080105782486,,,,,,,,,,,,27.50017,0.1012421,25,0,26.4059,-0.04761934
3215,2021/03/28 16:52:55,21226.3277,575.0006,1,6,0,0,0,1.452019,3.450944,5.010836255936,3.129357,2.901746,11.84681,10.53812,,0.000230657693464309,,,,,,,,,,,,27.52801,0.05082369,25,0,26.61887,0.1243502
3216,2021/03/28 16:53:00,21231.3286,580.0015,1,6,0,0,0,1.452316,3.451945,5.01331495462,3.131372,2.901746,11.85376,10.53812,,0.000186656499863602,,,0.579895913600922,,,,,,,,,27.34562,0.09694457,25,0,26.61407,0.008126497
3217,2021/03/28 16:53:05,21236.3278,585.0007,1,6,0,0,0,1.452164,3.453123,5.014500908172,3.133385,2.901746,11.86071,10.53812,,,,,,,,,,,,,,27.19638,0.001557469,25,0,26.57137,0.130614
3218,2021/03/28 16:53:10,21241.3285,590.0014,1,6,0,0,0,1.452278,3.454274,5.016566136172,3.135399,2.901746,11.86767,10.53812,,0.000219543799175881,,1.79017400741577,,,,,,,,,,27.19273,-0.09703696,25,0,26.57483,0.002889633
3219,2021/03/28 16:53:15,21246.3285,595.0014,1,6,0,0,0,1.452538,3.455433,5.019147738954,3.137413,2.901746,11.87462,10.53812,,0.00019334620446898,,,,,,,,,,,,27.1032,0.002279282,25,0,26.38552,0.109064
3220,2021/03/28 16:53:20,21251.3276,600.0005,1,6,0,0,0,1.452492,3.456316,5.020271339472,3.139427,2.901746,11.88158,10.53812,,0.00026314749266021,,,,,,,,,,,,27.05017,-0.1562226,25,0,26.21847,-0.06975532
3221,2021/03/28 16:53:25,21256.3278,605.0007,1,6,0,0,0,1.452385,3.457395,5.021468637075,3.141442,2.901746,11.88855,10.53812,,0.000172153595485725,,,,,,,,,,,,27.22499,0.03325939,25,0,26.15859,-0.09574652
3222,2021/03/28 16:53:30,21261.3278,610.0007,1,6,0,0,0,1.452202,3.458497,5.022436260394,3.143456,2.901746,11.89551,10.53812,,,,1.86678302288055,,,,,,,,,,27.38499,-0.05589545,25,0,26.24772,-0.1093781
3223,2021/03/28 16:53:35,21266.3285,615.0014,1,6,0,0,0,1.452415,3.459593,5.024764767095,3.145471,2.901746,11.90248,10.53812,,0.00019278289983049,,,,,,,,,,,,27.46275,0.1141626,25,0,26.59618,0.06096363
3224,2021/03/28 16:53:40,21271.3277,620.0006,1,6,0,0,0,1.452301,3.460421,5.025572878721,3.147485,2.901746,11.90945,10.53812,,0.000251729303272441,,,,,,,,,,,,27.23807,-0.07813036,25,0,26.58465,0.05297005
3225,2021/03/28 16:53:45,21276.3285,625.0014,1,6,0,0,0,1.452225,3.461209,5.026454240025,3.1495,2.901746,11.91642,10.53812,,0.000176449306309223,,,,,,,,,,,,27.05632,-0.00161469,25,0,26.31009,0.1029497
3226,2021/03/28 16:53:50,21281.3287,630.0016,1,6,0,0,0,1.452492,3.462322,5.028995006424,3.151513,2.901746,11.9234,10.53812,,0.000169051898410544,,,0.521694004535675,,,,,,,,,27.21173,-0.07993877,25,0,26.1453,-0.1201594
3227,2021/03/28 16:53:55,21286.3278,635.0007,1,6,0,0,0,1.452423,3.462857,5.029533152511,3.153527,2.901746,11.93037,10.53812,,0.000204216499696486,,,,,,,,,,,,27.45275,0.1156032,25,0,26.35126,0.03127217
3228,2021/03/28 16:54:00,21291.3277,640.0006,1,6,0,0,0,1.452187,3.463997,5.030371411439,3.155542,2.901746,11.93735,10.53812,,0.000382905913284048,,2.09019303321838,,,,,,,,,,27.43757,0.09930015,25,0,26.69905,-0.031811
3229,2021/03/28 16:54:05,21296.3286,645.0015,1,6,0,0,0,1.452385,3.465011,5.032530001235,3.157557,2.901746,11.94433,10.53812,,0.000244820810621604,,,,,,,,,,,,27.08051,-0.05379617,25,0,26.46247,0.06849229
3230,2021/03/28 16:54:10,21301.3285,650.0014,1,6,0,0,0,1.452576,3.465948,5.034552882048,3.159571,2.901746,11.95131,10.53812,,,,,,,,,,,,,,27.09686,-0.03379524,25,0,26.16552,-0.129528
3231,2021/03/28 16:54:15,21306.3286,655.0015,1,6,0,0,0,1.452049,3.466556,5.033609173244,3.161586,2.901746,11.95829,10.53812,,0.0001605751021998,,,,,,,,,,,,27.51247,-0.02190709,25,0,26.46806,-0.1354212
3232,2021/03/28 16:54:20,21311.3285,660.0014,1,6,0,0,0,1.452415,3.467303,5.035962886745,3.1636,2.901746,11.96528,10.53812,,0.000152323002112098,,,,,,,,,,,,27.28474,0.05865395,25,0,26.62427,0.1232654
3233,2021/03/28 16:54:25,21316.3276,665.0005,1,6,0,0,0,1.452415,3.468137,5.037174200855,3.165614,2.901746,11.97226,10.53812,,,,,,,,,,,,,,27.03709,-0.113036,25,0,26.34067,-0.09986043
3234,2021/03/28 16:54:30,21321.3285,670.0014,1,6,0,0,0,1.452316,3.469033,5.038132130428,3.167629,2.901746,11.97925,10.53812,,0.000125764301628806,,2.49566197395325,,,,,,,,,,27.27973,-0.1007825,25,0,26.16359,-0.06089985
3235,2021/03/28 16:54:35,21326.3279,675.0008,1,6,0,0,0,1.452225,3.4696,5.03863986,3.169642,2.901746,11.98623,10.53812,,,,,,,,,,,,,,27.48923,0.1253831,25,0,26.60136,0.0432831
3236,2021/03/28 16:54:40,21331.3278,680.0007,1,6,0,0,0,1.451996,3.470145,5.03863665942,3.171656,2.901746,11.99322,10.53812,,0.000134949601488188,,,,,,,,,,,,27.14392,-0.1110303,25,0,26.54732,0.006673336
3237,2021/03/28 16:54:45,21336.3277,685.0006,1,6,0,0,0,1.452362,3.470899,5.041001813438,3.17367,2.901746,12.00021,10.53812,,0.000145435493323021,,,,,,,,,,,,27.07975,-0.09842455,25,0,26.21961,0.03709912
3238,2021/03/28 16:54:50,21341.3286,690.0015,1,6,0,0,0,1.452538,3.471726,5.042813940588,3.175684,2.901746,12.0072,10.53812,,,,,0.389872610569,,,,,,,,,27.45333,0.06319225,25,0,26.35183,-0.07461369
3239,2021/03/28 16:54:55,21346.3278,695.0007,1,6,0,0,0,1.452248,3.472093,5.042340115064,3.177698,2.901746,12.0142,10.53812,,0.000110606699308846,,,,,,,,,,,,27.3458,-0.02094567,25,0,26.63561,0.1102662
3240,2021/03/28 16:55:00,21351.3285,700.0014,1,6,0,0,0,1.452209,3.472674,5.043048436866,3.179713,2.901746,12.02119,10.53812,,,,,,,,,,,,,,27.05937,-0.009297729,25,0,26.37011,0.101915
3241,2021/03/28 16:55:05,21356.3278,705.0007,1,6,0,0,0,1.452423,3.473545,5.045056649535,3.181727,2.901746,12.02818,10.53812,,0.000100445598945953,,,,,,,,,,,,27.35599,-0.02088547,25,0,26.26139,-0.1277041
3242,2021/03/28 16:55:10,21361.3279,710.0008,1,6,0,0,0,1.452248,3.473959,5.045050009832,3.183741,2.901746,12.03518,10.53812,,,,3.09211993217468,,,,,,,,,,27.4278,0.01355827,25,0,26.6181,0.109247
3243,2021/03/28 16:55:15,21366.3277,715.0006,1,6,0,0,0,1.452034,3.474495,5.04508487283,3.185755,2.901746,12.04218,10.53812,,0.0000940318423090503,,,,,,,,,,,,27.07458,0.009535551,25,0,26.36398,0.1141083
3244,2021/03/28 16:55:20,21371.3286,720.0015,1,6,0,0,0,1.452347,3.475252,5.047271816444,3.187769,2.901746,12.04918,10.53812,,,,,,,,,,,,,,27.45754,0.0381583,25,0,26.4059,-0.08410513
3245,2021/03/28 16:55:25,21376.3278,725.0007,1,6,0,0,0,1.452362,3.475862,5.048209886044,3.189783,2.901746,12.05618,10.53812,,0.000104282298707403,,,,,,,,,,,,27.28493,-0.0660032,25,0,26.65293,0.07400751
3246,2021/03/28 16:55:30,21381.3279,730.0008,1,6,0,0,0,1.452301,3.47618,5.04845969018,3.191797,2.901746,12.06318,10.53812,,,,,,,,,,,,,,27.07458,-0.03456593,25,0,26.28565,0.09439111
3247,2021/03/28 16:55:35,21386.3285,735.0014,1,6,0,0,0,1.452339,3.4768,5.0494922352,3.193812,2.901746,12.07018,10.53812,,0.000109608197817579,,,,,,,,,,,,27.49998,0.05201697,25,0,26.32027,-0.1058209
3248,2021/03/28 16:55:40,21391.3286,740.0015,1,6,0,0,0,1.452339,3.477594,5.050645392366,3.195826,2.901746,12.07719,10.53812,,,,,,,,,,,,,,27.38133,-0.008524656,25,0,26.67118,0.1182544
3249,2021/03/28 16:55:45,21396.3277,745.0006,1,6,0,0,0,1.45224,3.478187,5.05116228888,3.19784,2.901746,12.08419,10.53812,,0.000188997597433627,,,,,,,,,,,,27.04804,-0.02040684,25,0,26.3374,0.09967685
3250,2021/03/28 16:55:50,21401.3285,750.0014,1,6,0,0,0,1.452499,3.478561,5.052606373939,3.199855,2.901746,12.0912,10.53812,,0.00012721809616778,,3.38447594642639,,,,,,,,,,27.32122,-0.04734695,25,0,26.23367,-0.131979
3251,2021/03/28 16:55:55,21406.3278,755.0007,1,6,0,0,0,1.452385,3.479132,5.05303912982,3.20187,2.901746,12.09821,10.53812,,,,,,,,,,,,,,27.42875,0.01314282,25,0,26.60483,0.1043832
3252,2021/03/28 16:56:00,21411.3286,760.0015,1,6,0,0,0,1.452629,3.480013,5.055167804177,3.203884,2.901746,12.10522,10.53812,,0.000105958497442771,,,,,,,,,,,,27.0369,-0.001912713,25,0,26.35473,0.122661
3253,2021/03/28 16:56:05,21416.3286,765.0015,1,6,0,0,0,1.452538,3.48044,5.05547135672,3.205899,2.901746,12.11223,10.53812,,,,,,,,,,,,,,27.3971,-0.002087951,25,0,26.29548,-0.1244384
3254,2021/03/28 16:56:10,21421.3278,770.0007,1,6,0,0,0,1.452225,3.480866,5.05500062685,3.207912,2.901746,12.11924,10.53812,,0.000112726200313773,,,,,,,,,,,,27.41071,-0.01848221,25,0,26.65079,0.1038259
3255,2021/03/28 16:56:15,21426.3286,775.0015,1,6,0,0,0,1.452492,3.481657,5.057078939244,3.209927,2.901746,12.12625,10.53812,,,,,0.29267680644989,,,,,,,,,27.13392,-0.007026196,25,0,26.38069,0.1108575
3256,2021/03/28 16:56:20,21431.3286,780.0015,1,6,0,0,0,1.452553,3.48227,5.05818173531,3.211941,2.901746,12.13327,10.53812,,0.000094496768724639,,,,,,,,,,,,27.4036,0.009902716,25,0,26.25926,-0.1079893
3257,2021/03/28 16:56:25,21436.3277,785.0006,1,6,0,0,0,1.452644,3.482682,5.059097111208,3.213955,2.901746,12.14028,10.53812,,,,,,,,,,,,,,27.41686,0.01110137,25,0,26.62138,0.1201355
3258,2021/03/28 16:56:30,21441.3277,790.0006,1,6,0,0,0,1.452126,3.483274,5.058152740524,3.21597,2.901746,12.1473,10.53812,,,,,,,,,,,,,,27.02268,-0.006363392,25,0,26.2764,0.1182085
3259,2021/03/28 16:56:35,21446.3286,795.0015,1,6,0,0,0,1.452278,3.484035,5.05978738173,3.217984,2.901746,12.15431,10.53812,,0.000103860496892594,,3.50729298591614,,,,,,,,,,27.47562,0.08227408,25,0,26.38129,-0.06217062
3260,2021/03/28 16:56:40,21451.3277,800.0006,1,6,0,0,0,1.452248,3.48461,5.06051790328,3.219999,2.901746,12.16133,10.53812,,0.000183398893568665,,,,,,,,,,,,27.1814,-0.09098411,25,0,26.58484,0.04009664
3261,2021/03/28 16:56:45,21456.3285,805.0014,1,6,0,0,0,1.452667,3.485246,5.062901851082,3.222013,2.901746,12.16835,10.53812,,0.000145301499287598,,,,,,,,,,,,27.17753,-0.1068866,25,0,26.18225,0.0152725
3262,2021/03/28 16:56:50,21461.3277,810.0006,1,6,0,0,0,1.452263,3.485766,5.062248988458,3.224026,2.901746,12.17537,10.53812,,,,,,,,,,,,,,27.4259,0.1094306,25,0,26.55926,0.03397107
3263,2021/03/28 16:56:55,21466.3271,815,1,6,0,0,0,1.452423,3.486411,5.063743523853,3.226041,2.901746,12.18239,10.53812,,0.00010281489812769,,,,,,,,,,,,27.00557,-0.09323895,25,0,26.33047,-0.09336948
3264,2021/03/28 16:57:00,21471.3278,820.0007,1,6,0,0,0,1.452034,3.48704,5.06330063936,3.228056,2.901746,12.18942,10.53812,,,,,,,,,,,,,,27.39843,-0.1006848,25,0,26.29681,-0.1275313
3265,2021/03/28 16:57:05,21476.3278,825.0007,1,6,0,0,0,1.451996,3.487556,5.063917361776,3.230071,2.901746,12.19644,10.53812,,,,,,,,,,,,,,27.1714,0.04293382,25,0,26.5606,0.116424
3266,2021/03/28 16:57:10,21481.3287,830.0016,1,6,0,0,0,1.452667,3.488169,5.067147996723,3.232085,2.901746,12.20347,10.53812,,0.0000933785922825336,,,,,,,,,,,,27.19368,0.0368619,25,0,26.1557,-0.1010412
3267,2021/03/28 16:57:15,21486.3286,835.0015,1,6,0,0,0,1.452225,3.488857,5.066605356825,3.234099,2.901746,12.2105,10.53812,,0.000137123905005865,,3.25743103027344,,,,,,,,,,27.27763,0.08657694,25,0,26.56734,-0.02453923
3268,2021/03/28 16:57:20,21491.3279,840.0008,1,6,0,0,0,1.4524,3.489576,5.0682601824,3.236113,2.901746,12.21752,10.53812,,,,,,,,,,,,,,27.10435,-0.09634197,25,0,26.15166,-0.0653857
3269,2021/03/28 16:57:25,21496.3278,845.0007,1,6,0,0,0,1.452278,3.48998,5.06842117444,3.238128,2.901746,12.22456,10.53812,,0.000137712602736428,,,,,,,,,,,,27.33426,0.05101323,25,0,26.46747,0.1201063
3270,2021/03/28 16:57:30,21501.3279,850.0008,1,6,0,0,0,1.452721,3.490579,5.070837415459,3.240143,2.901746,12.23159,10.53812,,0.000144766294397414,,,,,,,,,,,,27.00268,0.05346358,25,0,26.32046,0.1536989
3271,2021/03/28 16:57:35,21506.3279,855.0008,1,6,0,0,0,1.452225,3.491254,5.07008634015,3.242157,2.901746,12.23862,10.53812,,,,,,,,,,,,,,27.31894,0.02623498,25,0,26.24563,-0.08941352
3272,2021/03/28 16:57:40,21511.3278,860.0007,1,6,0,0,0,1.452591,3.491984,5.072424530544,3.244172,2.901746,12.24565,10.53812,,0.00014411129814107,,,0.300755500793457,,,,,,,,,27.05439,-0.1195741,25,0,26.43631,-0.004093647
3273,2021/03/28 16:57:45,21516.3271,865,1,6,0,0,0,1.452316,3.49241,5.07208292156,3.246185,2.901746,12.25269,10.53812,,,,,,,,,,,,,,27.2592,-0.1107639,25,0,26.14301,-0.06644428
3274,2021/03/28 16:57:50,21521.3271,870,1,6,0,0,0,1.451942,3.493125,5.07181489875,3.2482,2.901746,12.25972,10.53812,,0.000113491900265217,,,,,,,,,,,,27.17023,0.06237745,25,0,26.53807,0.1292288
3275,2021/03/28 16:57:55,21526.328,875.0009,1,6,0,0,0,1.452126,3.493781,5.073410228406,3.250215,2.901746,12.26676,10.53812,,,,3.27632308006287,,,,,,,,,,27.24575,0.0859201,25,0,26.17227,-0.0363338
3276,2021/03/28 16:58:00,21531.3279,880.0008,1,6,0,0,0,1.452225,3.494395,5.074647778875,3.252229,2.901746,12.2738,10.53812,,0.00013161520473659,,,,,,,,,,,,27.04595,0.1333749,25,0,26.44922,0.09804308
3277,2021/03/28 16:58:05,21536.3279,885.0008,1,6,0,0,0,1.452553,3.494841,5.076441779073,3.254244,2.901746,12.28084,10.53812,,,,,,,,,,,,,,27.29914,-0.02850771,25,0,26.18305,-0.1108932
3278,2021/03/28 16:58:10,21541.3278,890.0007,1,6,0,0,0,1.452278,3.495683,5.076703515874,3.256258,2.901746,12.28788,10.53812,,0.0000940684985835105,,,,,,,,,,,,27.11819,-0.09681284,25,0,26.50731,0.04539907
3279,2021/03/28 16:58:15,21546.3288,895.0017,1,6,0,0,0,1.452454,3.496372,5.078319496888,3.258274,2.901746,12.29493,10.53812,,,,,,,,,,,,,,27.157,-0.1045716,24.9,0,26.14743,0.02650678
3280,2021/03/28 16:58:20,21551.3286,900.0015,1,6,0,0,0,1.452438,3.496569,5.078549685222,3.260288,2.901746,12.30197,10.53812,,0.0000906531276996247,,,,,,,,,,,,27.34235,0.0890255,24.9,0,26.51828,0.03132522
3281,2021/03/28 16:58:25,21556.3286,905.0015,1,6,0,0,0,1.452827,3.49733,5.08101545191,3.262304,2.901746,12.30902,10.53812,,,,,,,,,,,,,,26.9729,-0.1105249,24.9,0,26.22655,-0.1195925
3282,2021/03/28 16:58:30,21561.3272,910.0001,1,6,0,0,0,1.452744,3.498376,5.082244743744,3.264318,2.901746,12.31607,10.53812,,0.000100194301921874,,,,,,,,,,,,27.40763,-0.0311017,25,0,26.41995,-0.1357275
3283,2021/03/28 16:58:35,21566.3278,915.0007,1,6,0,0,0,1.452324,3.498767,5.081343284508,3.266334,2.901746,12.32312,10.53812,,,,3.30321407318115,,,,,,,,,,26.99751,-0.07618725,25,0,26.358,0.04385114
3284,2021/03/28 16:58:40,21571.3278,920.0007,1,6,0,0,0,1.452278,3.499272,5.081915741616,3.268348,2.901746,12.33016,10.53812,,0.000122223602375016,,,,,,,,,,,,27.38228,0.1167601,25,0,26.30199,0.008176565
3285,2021/03/28 16:58:45,21576.3279,925.0008,1,6,0,0,0,1.452385,3.499888,5.08318483288,3.270363,2.901746,12.33722,10.53812,,,,,,,,,,,,,,27.24248,0.1090068,25,0,26.68158,0.01352906
3286,2021/03/28 16:58:50,21581.328,930.0009,1,6,0,0,0,1.452454,3.500684,5.084582478536,3.272378,2.901746,12.34427,10.53812,,0.000124402198707685,,,,,,,,,,,,27.09686,-0.1082748,25,0,26.56425,0.09922206
3287,2021/03/28 16:58:55,21586.3272,935.0001,1,6,0,0,0,1.452347,3.501427,5.085286999169,3.274392,2.901746,12.35132,10.53812,,0.000148254606756382,,,,,,,,,,,,27.3316,0.01746893,25,0,26.2735,-0.1243359
3288,2021/03/28 16:59:00,21591.3273,940.0002,1,6,0,0,0,1.45224,3.501831,5.08549905144,3.276407,2.901746,12.35838,10.53812,,,,,0.306757211685181,,,,,,,,,27.02211,-0.06403387,25,0,26.67023,0.09823859
3289,2021/03/28 16:59:05,21596.3272,945.0001,1,6,0,0,0,1.452209,3.502411,5.086232775899,3.278422,2.901746,12.36543,10.53812,,0.000161204094183631,,,,,,,,,,,,27.38247,0.05744159,25,0,26.25716,0.08517206
3290,2021/03/28 16:59:10,21601.328,950.0009,1,6,0,0,0,1.451958,3.503139,5.086410696162,3.280437,2.901746,12.37249,10.53812,,0.000134985893964767,,,,,,,,,,,,27.43011,0.07136762,25,0,26.24925,-0.1254833
3291,2021/03/28 16:59:15,21606.3272,955.0001,1,6,0,0,0,1.452278,3.503831,5.088536677018,3.282451,2.901746,12.37955,10.53812,,,,3.19135999679565,,,,,,,,,,27.16582,0.09958148,25,0,26.40149,0.06194353
3292,2021/03/28 16:59:20,21611.3277,960.0006,1,6,0,0,0,1.452225,3.504231,5.088931863975,3.284466,2.901746,12.38661,10.53812,,,,,,,,,,,,,,27.03515,-0.07697523,25,0,26.63561,-0.03759086
3293,2021/03/28 16:59:25,21616.3273,965.0002,1,6,0,0,0,1.452576,3.505005,5.09128614288,3.286481,2.901746,12.39367,10.53812,,0.0000986117302090861,,,,,,,,,,,,27.11548,-0.003480911,25,0,26.60829,0.126211
3294,2021/03/28 16:59:30,21621.3281,970.001,1,6,0,0,0,1.452316,3.505732,5.091430675312,3.288497,2.901746,12.40074,10.53812,,0.000119228898256551,,,,,,,,,,,,27.45986,-0.03939331,25.1,0,26.21634,-0.126217
3295,2021/03/28 16:59:35,21626.3281,975.001,1,6,0,0,0,1.452591,3.506145,5.092994671695,3.290511,2.901746,12.4078,10.53812,,,,,,,,,,,,,,27.15813,0.01680911,25.1,0,26.4823,-0.1232618
3296,2021/03/28 16:59:40,21631.3271,980,1,6,0,0,0,1.452652,3.506875,5.0942689825,3.292526,2.901746,12.41486,10.53812,,0.00012525639613159,,,,,,,,,,,,27.03017,-0.07486343,25.1,0,26.69463,0.1321393
3297,2021/03/28 16:59:45,21636.3278,985.0007,1,6,0,0,0,1.452171,3.507501,5.093491234671,3.294541,2.901746,12.42193,10.53812,,,,,,,,,,,,,,27.08264,-0.1174837,25.1,0,26.53289,-0.03979385
3298,2021/03/28 16:59:50,21641.3271,990,1,6,0,0,0,1.452202,3.508167,5.094567133734,3.296555,2.901746,12.429,10.53812,,0.00012153040006524,,,,,,,,,,,,27.35215,0.0551033,25,0,26.30739,0.06090462
3299,2021/03/28 16:59:55,21646.3277,995.0006,1,6,0,0,0,1.452423,3.50864,5.09602943472,3.29857,2.901746,12.43606,10.53812,,,,3.24738001823425,,,,,,,,,,27.43548,0.07597804,25,0,26.18286,-0.1575279
3300,2021/03/28 17:00:00,21651.328,1000.0009,1,6,0,0,0,1.452209,3.509264,5.096184764176,3.300584,2.901746,12.44313,10.53812,,0.000112656001874711,,,,,,,,,,,,26.97811,0.07749021,25,0,26.57483,0.1221347
3301,2021/03/28 17:00:05,21656.3274,1005.0003,1,6,0,0,0,1.451958,3.510045,5.09643791811,3.302598,2.901746,12.4502,10.53812,,0.000176954999915324,,,,,,,,,,,,27.02576,-0.1123166,25,0,26.52482,0.09310484
3302,2021/03/28 17:00:10,21661.328,1010.0009,1,6,0,0,0,1.452286,3.510749,5.098611622214,3.304613,2.901746,12.45727,10.53812,,,,,,,,,,,,,,27.41397,-0.1049411,25,0,26.20152,-0.07620454
3303,2021/03/28 17:00:15,21666.3271,1015,1,6,0,0,0,1.45224,3.51122,5.0991341328,3.306628,2.901746,12.46434,10.53812,,0.000111089197162073,,,,,,,,,,,,27.14373,0.1049364,25,0,26.39128,0.04504204
3304,2021/03/28 17:00:20,21671.3272,1020.0001,1,6,0,0,0,1.451981,3.511859,5.099152542679,3.308641,2.901746,12.47142,10.53812,,,,,0.31097549200058,,,,,,,,,26.98538,-0.1183927,25,0,26.59771,0.04967272
3305,2021/03/28 17:00:25,21676.3279,1025.0008,1,6,0,0,0,1.452087,3.512565,5.100549973155,3.310656,2.901746,12.47849,10.53812,,0.000106569699710235,,,,,,,,,,,,27.39862,-0.09539485,25.1,0,26.24002,-0.02657831
3306,2021/03/28 17:00:30,21681.3278,1030.0007,1,6,0,0,0,1.452126,3.513222,5.101641009972,3.31267,2.901746,12.48557,10.53812,,,,,,,,,,,,,,27.3721,0.1221102,25,0,26.35587,0.04667401
3307,2021/03/28 17:00:35,21686.3273,1035.0002,1,6,0,0,0,1.451996,3.513655,5.10181300538,3.314684,2.901746,12.49264,10.53812,,0.00010341690358473,,3.16444993019104,,,,,,,,,,27.0855,0.1247591,25,0,26.52441,0.0626719
3308,2021/03/28 17:00:40,21691.3274,1040.0003,1,6,0,0,0,1.452164,3.514214,5.103215059096,3.316699,2.901746,12.49972,10.53812,,,,,,,,,,,,,,26.99732,-0.1117772,25,0,26.12991,-0.08306026
3309,2021/03/28 17:00:45,21696.3273,1045.0002,1,6,0,0,0,1.452316,3.51496,5.10483264736,3.318713,2.901746,12.5068,10.53812,,0.000139164505526423,,,,,,,,,,,,27.29781,0.06592333,25,0,26.50213,0.1172256
3310,2021/03/28 17:00:50,21701.3272,1050.0001,1,6,0,0,0,1.452385,3.515574,5.10596694399,3.320728,2.901746,12.51389,10.53812,,,,,,,,,,,,,,26.90103,0.02539098,25,0,26.34684,0.1255536
3311,2021/03/28 17:00:55,21706.3279,1055.0008,1,6,0,0,0,1.452133,3.515722,5.105295935026,3.322742,2.901746,12.52097,10.53812,,0.000109544002043549,,,,,,,,,,,,27.28109,0.009607077,25.1,0,26.22905,-0.1171905
3312,2021/03/28 17:01:00,21711.3271,1060,1,6,0,0,0,1.452377,3.516777,5.107686028929,3.324757,2.901746,12.52805,10.53812,,0.00014930269389879,,,,,,,,,,,,27.28607,0.02509475,25.1,0,26.61137,0.116353
3313,2021/03/28 17:01:05,21716.3273,1065.0002,1,6,0,0,0,1.452278,3.517425,5.10827894415,3.326771,2.901746,12.53514,10.53812,,,,,,,,,,,,,,26.92579,-0.02430141,25.1,0,26.34316,0.1024729
3314,2021/03/28 17:01:10,21721.3273,1070.0002,1,6,0,0,0,1.4524,3.518093,5.1096782732,3.328786,2.901746,12.54222,10.53812,,0.000129555599414743,,,,,,,,,,,,27.14487,-0.02780497,25.1,0,26.19939,-0.1012796
3315,2021/03/28 17:01:15,21726.328,1075.0009,1,6,0,0,0,1.452209,3.518565,5.109691760085,3.3308,2.901746,12.54931,10.53812,,,,3.28691697120667,,,,,,,,,,27.38882,0.06506741,25.1,0,26.57906,0.1141363
3316,2021/03/28 17:01:20,21731.3281,1080.001,1,6,0,0,0,1.452072,3.51931,5.11029151032,3.332815,2.901746,12.5564,10.53812,,0.000126564904348925,,,,,,,,,,,,27.03036,0.08332253,25.1,0,26.52615,0.09682775
3317,2021/03/28 17:01:25,21736.3271,1085,1,6,0,0,0,1.452278,3.51989,5.11185880942,3.33483,2.901746,12.56349,10.53812,,,,,,,,,,,,,,27.04112,-0.1108754,25.1,0,26.15242,-0.1288742
3318,2021/03/28 17:01:30,21741.3272,1090.0001,1,6,0,0,0,1.452492,3.520396,5.113347026832,3.336843,2.901746,12.57058,10.53812,,0.000108728403574787,,,,,,,,,,,,27.36116,0.1033741,25.1,0,26.43034,0.06795704
3319,2021/03/28 17:01:35,21746.3282,1095.0011,1,6,0,0,0,1.452614,3.521061,5.114742503454,3.33886,2.901746,12.57768,10.53812,,0.000125416307128035,,,,,,,,,,,,27.22192,0.1177466,25.1,0,26.6183,0.02002954
3320,2021/03/28 17:01:40,21751.328,1100.0009,1,6,0,0,0,1.452385,3.521898,5.11515182673,3.340875,2.901746,12.58478,10.53812,,,,,0.308517187833786,,,,,,,,,26.90795,-0.07625937,25,0,26.46057,0.08161843
3321,2021/03/28 17:01:45,21756.3274,1105.0003,1,6,0,0,0,1.452263,3.522533,5.115644342179,3.34289,2.901746,12.59187,10.53812,,0.000163486998644657,,,,,,,,,,,,27.03499,0.005106926,25,0,26.13203,-0.1283967
3322,2021/03/28 17:01:50,21761.3274,1110.0003,1,6,0,0,0,1.452225,3.522711,5.115768981975,3.344904,2.901746,12.59897,10.53812,,,,,,,,,,,,,,27.27262,-0.05963385,25,0,26.29178,-0.1197696
3323,2021/03/28 17:01:55,21766.3274,1115.0003,1,6,0,0,0,1.452415,3.523561,5.117672849815,3.34692,2.901746,12.60607,10.53812,,0.000125709804706275,,,,,,,,,,,,27.35789,0.1026517,25,0,26.4769,-0.02399087
3324,2021/03/28 17:02:00,21771.3273,1120.0002,1,6,0,0,0,1.45224,3.524264,5.11807715136,3.348934,2.901746,12.61317,10.53812,,,,3.30123209953308,,,,,,,,,,27.32449,0.03199458,25,0,26.61426,0.1076889
3325,2021/03/28 17:02:05,21776.328,1125.0009,1,6,0,0,0,1.452263,3.524925,5.119118155275,3.35095,2.901746,12.62027,10.53812,,0.0000952110131038353,,,,,,,,,,,,27.14392,0.1155072,25,0,26.64695,0.0556308
3326,2021/03/28 17:02:10,21781.3281,1130.001,1,6,0,0,0,1.452538,3.525443,5.120839924334,3.352964,2.901746,12.62737,10.53812,,0.000139409195980988,,,,,,,,,,,,26.90179,-0.1124054,25.1,0,26.36897,0.03650904
3327,2021/03/28 17:02:15,21786.3275,1135.0004,1,6,0,0,0,1.452423,3.525888,5.121080826624,3.354979,2.901746,12.63448,10.53812,,,,,,,,,,,,,,27.02093,-0.01267612,25.1,0,26.25328,-0.1039094
3328,2021/03/28 17:02:20,21791.328,1140.0009,1,6,0,0,0,1.452766,3.526669,5.123424816454,3.356993,2.901746,12.64158,10.53812,,0.000118368399853352,,,,,,,,,,,,27.28319,-0.08742034,25.1,0,26.25964,-0.06083906
