Repository: HVES-Battery-Testing-Consortium/LG-HG2

# Battery Testing Consortium (BTC)
The Battery Testing Consortium (BTC) has been developed within the High Voltage and Energy Storage Lab at Oxford Brookes University to provide accurate and comprehensive cell data to Formula Student Electric teams. Through the BTC, we aim to provide FS teams with information for improved and informed decisions for cell selection, pack architecture design, thermal cooling requirements, and end of life predictions. A range of tests are completed to provide a comprehensive electrochemical lithium-ion characterisation for modelling, validation, and battery management parameterisation.

File: Data/Round1/LG_HG2/Package 1/210328_FSD_PseuOCV_LGHG2_1_25C/210328_FSD_PseuOCV_LGHG2_1_25C_Channel_2_Wb_1.CSV (part 19 of 36)
Data_Point,Date_Time,Test_Time(s),Step_Time(s),Cycle_Index,Step_Index,TC_Counter1,TC_Counter2,TC_Counter3,Current(A),Voltage(V),Power(W),Charge_Capacity(Ah),Discharge_Capacity(Ah),Charge_Energy(Wh),Discharge_Energy(Wh),ACR(Ohm),dV/dt(V/s),Internal_Resistance(Ohm),dQ/dV(Ah/V),dV/dQ(V/Ah),MetaCode_MV_UD1,MetaCode_MV_UD2,MetaCode_MV_UD3,MetaCode_MV_UD4,MetaCode_MV_UD5,MetaCode_MV_UD6,MetaCode_MV_UD7,MetaCode_MV_UD8,Aux_Temperature_1(C),Aux_dT/dt_1(C),Aux_Temperature_2(C),Aux_dT/dt_2(C),Aux_Temperature_3(C),Aux_dT/dt_3(C)
3532,2021/03/28 17:19:20,22811.3278,2160.0007,1,6,0,0,0,1.452225,3.659827,5.314892265075,3.767945,2.901746,14.12011,10.53812,,,,,,,,,,,,,,27.25301,0.1130033,25,0,26.32199,-0.002532005
3533,2021/03/28 17:19:25,22816.3279,2165.0008,1,6,0,0,0,1.452339,3.659887,5.315396625693,3.769959,2.901746,14.12748,10.53812,,0.0000722732002031989,,,,,,,,,,,,27.38092,0.007211566,25,0,26.48574,-0.1196051
3534,2021/03/28 17:19:30,22821.3271,2170,1,6,0,0,0,1.452515,3.660312,5.31665808468,3.771974,2.901746,14.13486,10.53812,,,,,,,,,,,,,,27.2463,0.1220167,25,0,26.71386,0.1132524
3535,2021/03/28 17:19:35,22826.3278,2175.0007,1,6,0,0,0,1.452362,3.660934,5.317001426108,3.773989,2.901746,14.14223,10.53812,,0.0000757009765948169,,,,,,,,,,,,26.96135,-0.1124007,25,0,26.51402,-0.01912534
3536,2021/03/28 17:19:40,22831.3277,2180.0006,1,6,0,0,0,1.452087,3.661363,5.316617614581,3.776003,2.901746,14.1496,10.53812,,,,,,,,,,,,,,26.8989,-0.03806531,25,0,26.43727,0.102011
3537,2021/03/28 17:19:45,22836.3286,2185.0015,1,6,0,0,0,1.452423,3.661538,5.318102006574,3.778018,2.901746,14.15698,10.53812,,0.000104800397821236,,,0,,,,,,,,,26.88737,-0.1281321,25,0,26.36877,-0.01484931
3538,2021/03/28 17:19:50,22841.3286,2190.0015,1,6,0,0,0,1.452454,3.662079,5.319001291866,3.780032,2.901746,14.16436,10.53812,,,,,0.197837606072426,,,,,,,,,26.9383,-0.03705084,25,0,26.31296,-0.114944
3539,2021/03/28 17:19:55,22846.3272,2195.0001,1,6,0,0,0,1.452133,3.662481,5.318409521973,3.782047,2.901746,14.17174,10.53812,,,,,,,,,,,,,,26.92579,-0.07757246,25,0,26.26483,0.04021168
3540,2021/03/28 17:20:00,22851.3271,2200,1,6,0,0,0,1.452553,3.662635,5.320171457155,3.784061,2.901746,14.17912,10.53812,,0.000059702928410843,,,,,,,,,,,,27.0198,-0.100193,25,0,26.33048,-0.08476973
3541,2021/03/28 17:20:05,22856.3278,2205.0007,1,6,0,0,0,1.452423,3.663037,5.320279188651,3.786075,2.901746,14.18649,10.53812,,,,,,,,,,,,,,26.86026,-0.02798975,25,0,26.19208,-0.1236916
3542,2021/03/28 17:20:10,22861.3287,2210.0016,1,6,0,0,0,1.452209,3.663602,5.320315796818,3.78809,2.901746,14.19387,10.53812,,0.000065196210925933,,,,,,,,,,,,26.93792,-0.1002043,25,0,26.23424,-0.0002384186
3543,2021/03/28 17:20:15,22866.3278,2215.0007,1,6,0,0,0,1.452362,3.663922,5.321341083764,3.790104,2.901746,14.20125,10.53812,,,,,,,,,,,,,,27.02363,-0.09665012,25,0,26.23462,-0.1479584
3544,2021/03/28 17:20:20,22871.3287,2220.0016,1,6,0,0,0,1.452301,3.663993,5.321220697893,3.79212,2.901746,14.20864,10.53812,,,,5.23752784729004,,,,,,,,,,27.08032,0.07657945,25,0,26.24155,-0.0546062
3545,2021/03/28 17:20:25,22876.3271,2225,1,6,0,0,0,1.452515,3.664473,5.322701999595,3.794133,2.901746,14.21601,10.53812,,0.0000794992010924034,,,,,,,,,,,,27.16985,-0.08982718,25,0,26.28851,-0.09213448
3546,2021/03/28 17:20:30,22881.3279,2230.0008,1,6,0,0,0,1.452423,3.665043,5.323192749189,3.796148,2.901746,14.2234,10.53812,,,,,,,,,,,,,,27.11355,-0.002281666,25,0,26.23923,-0.1357621
3547,2021/03/28 17:20:35,22886.3271,2235,1,6,0,0,0,1.452782,3.665468,5.325125931976,3.798162,2.901746,14.23078,10.53812,,0.0000822248766780831,,,,,,,,,,,,27.23477,0.1245475,25,0,26.33931,0.02459884
3548,2021/03/28 17:20:40,22891.3271,2240,1,6,0,0,0,1.452248,3.665773,5.323611507704,3.800177,2.901746,14.23817,10.53812,,,,,,,,,,,,,,27.34251,0.005943179,25,0,26.48997,-0.1097471
3549,2021/03/28 17:20:45,22896.3286,2245.0015,1,6,0,0,0,1.452248,3.666065,5.32403556412,3.802192,2.901746,14.24555,10.53812,,0.0000999821277218871,,,,,,,,,,,,27.31006,0.1323968,25,0,26.62116,0.05470395
3550,2021/03/28 17:20:50,22901.3285,2250.0014,1,6,0,0,0,1.452454,3.666568,5.325521357872,3.804207,2.901746,14.25294,10.53812,,,,,,,,,,,,,,27.19022,-0.04507244,25,0,26.72887,0.09720266
3551,2021/03/28 17:20:55,22906.3278,2255.0007,1,6,0,0,0,1.452263,3.66691,5.32531771733,3.806221,2.901746,14.26033,10.53812,,0.0000870416406542063,,,,,,,,,,,,26.9604,0.08133948,25,0,26.53442,0.125972
3552,2021/03/28 17:21:00,22911.3287,2260.0016,1,6,0,0,0,1.452301,3.667291,5.326010386591,3.808236,2.901746,14.26772,10.53812,,,,,,,,,,,,,,26.92388,-0.1384455,25,0,26.31989,-0.04521489
3553,2021/03/28 17:21:05,22916.3272,2265.0001,1,6,0,0,0,1.452423,3.66758,5.32687754634,3.81025,2.901746,14.2751,10.53812,,,,,,,,,,,,,,27.02862,0.028947,25,0,26.22537,-0.095613
3554,2021/03/28 17:21:10,22921.3271,2270,1,6,0,0,0,1.452148,3.668145,5.32668942546,3.812265,2.901746,14.28249,10.53812,,0.0000840319116832688,,,,,,,,,,,,27.16026,-0.06329894,25,0,26.20769,-0.07003546
3555,2021/03/28 17:21:15,22926.3279,2275.0008,1,6,0,0,0,1.452278,3.668294,5.327382673732,3.814279,2.901746,14.28988,10.53812,,,,,,,,,,,,,,27.25783,0.1007545,25,0,26.5048,-0.02368569
3556,2021/03/28 17:21:20,22931.3279,2280.0008,1,6,0,0,0,1.452248,3.668695,5.32785497636,3.816294,2.901746,14.29727,10.53812,,0.0000926800566958264,,,,,,,,,,,,27.13238,-0.06729424,25,0,26.67097,0.07050693
3557,2021/03/28 17:21:25,22936.3287,2285.0016,1,6,0,0,0,1.4524,3.669232,5.3291925568,3.818308,2.901746,14.30466,10.53812,,,,,,,,,,,,,,26.85486,-0.01272082,25,0,26.37183,0.1007003
3558,2021/03/28 17:21:30,22941.3278,2290.0007,1,6,0,0,0,1.452072,3.669671,5.328626508312,3.820322,2.901746,14.31205,10.53812,,0.0000856821934576146,,5.39611482620239,,,,,,,,,,26.96655,-0.1162887,25,0,26.17032,-0.1342756
3559,2021/03/28 17:21:35,22946.3278,2295.0007,1,6,0,0,0,1.452133,3.669868,5.329136428444,3.822337,2.901746,14.31945,10.53812,,,,,,,,,,,,,,27.18924,0.09872854,25,0,26.23673,-0.04131675
3560,2021/03/28 17:21:40,22951.3272,2300.0001,1,6,0,0,0,1.45211,3.670115,5.32941069265,3.824351,2.901746,14.32684,10.53812,,0.000123249701573513,,,,,,,,,,,,27.30892,-0.04780233,25,0,26.39935,-0.1279539
3561,2021/03/28 17:21:45,22956.3286,2305.0015,1,6,0,0,0,1.452499,3.670802,5.331836234198,3.826366,2.901746,14.33423,10.53812,,,,,,,,,,,,,,27.26821,0.1253217,25,0,26.6006,0.05206466
3562,2021/03/28 17:21:50,22961.3271,2310,1,6,0,0,0,1.452477,3.671131,5.332233341487,3.82838,2.901746,14.34163,10.53812,,,,,0,,,,,,,,,27.12431,-0.08457899,25,0,26.69136,0.0487411
3563,2021/03/28 17:21:55,22966.3279,2315.0008,1,6,0,0,0,1.452072,3.671426,5.331174894672,3.830395,2.901746,14.34902,10.53812,,0.000033543910831213,,,,,,,,,,,,26.91408,0.05030513,25,0,26.49518,0.1416099
3564,2021/03/28 17:22:00,22971.3277,2320.0006,1,6,0,0,0,1.452339,3.671704,5.332558915656,3.832409,2.901746,14.35642,10.53812,,,,,,,,,,,,,,26.95078,-0.1186383,25,0,26.26849,-0.06320238
3565,2021/03/28 17:22:05,22976.3279,2325.0008,1,6,0,0,0,1.452164,3.672153,5.332568389092,3.834424,2.901746,14.36382,10.53812,,0.000073927927587647,,,0.187020197510719,,,,,,,,,27.1783,0.1039529,25,0,26.21864,-0.04944146
3566,2021/03/28 17:22:10,22981.3286,2330.0015,1,6,0,0,0,1.452148,3.672439,5.332924948972,3.836438,2.901746,14.37122,10.53812,,,,,,,,,,,,,,27.32735,-0.01615822,25,0,26.38223,-0.1051706
3567,2021/03/28 17:22:15,22986.3272,2335.0001,1,6,0,0,0,1.452316,3.672829,5.334108321964,3.838453,2.901746,14.37861,10.53812,,0.0000930148526094854,,,,,,,,,,,,27.30682,0.1266319,25,0,26.48268,0.004448295
3568,2021/03/28 17:22:20,22991.3287,2340.0016,1,6,0,0,0,1.452705,3.673284,5.33619803322,3.840468,2.901746,14.38601,10.53812,,,,,,,,,,,,,,27.28183,0.03157318,25,0,26.63559,0.1295149
3569,2021/03/28 17:22:25,22996.3279,2345.0008,1,6,0,0,0,1.452423,3.673879,5.336026358817,3.842482,2.901746,14.39341,10.53812,,0.000102561098174192,,,,,,,,,,,,27.14738,0.1238841,25,0,26.62907,0.0439769
3570,2021/03/28 17:22:30,23001.3277,2350.0006,1,6,0,0,0,1.45211,3.674021,5.33508263431,3.844496,2.901746,14.40081,10.53812,,,,,,,,,,,,,,27.07242,0.02671361,25,0,26.64654,0.1446629
3571,2021/03/28 17:22:35,23006.3287,2355.0016,1,6,0,0,0,1.452278,3.67422,5.33598887316,3.846511,2.901746,14.40822,10.53812,,,,5.3966498374939,,,,,,,,,,26.86276,-0.1230371,25,0,26.37974,-0.09203374
3572,2021/03/28 17:22:40,23011.3271,2360,1,6,0,0,0,1.452263,3.67479,5.33676154977,3.848525,2.901746,14.41562,10.53812,,0.0000816717074485496,,,,,,,,,,,,27.01786,-0.101518,25,0,26.2787,0.03180325
3573,2021/03/28 17:22:45,23016.3288,2365.0017,1,6,0,0,0,1.452744,3.675374,5.339377526256,3.85054,2.901746,14.42302,10.53812,,,,,,,,,,,,,,27.12412,-0.0399822,25,0,26.20709,-0.1446038
3574,2021/03/28 17:22:50,23021.3279,2370.0008,1,6,0,0,0,1.452377,3.675452,5.338141949404,3.852555,2.901746,14.43043,10.53812,,0.0000613198935752735,,,,,,,,,,,,27.26206,0.0972724,25,0,26.33105,0.01064718
3575,2021/03/28 17:22:55,23026.3279,2375.0008,1,6,0,0,0,1.452576,3.67582,5.33940791232,3.854569,2.901746,14.43783,10.53812,,,,,,,,,,,,,,27.25707,0.1062304,25,0,26.58233,-0.05160272
3576,2021/03/28 17:23:00,23031.3279,2380.0008,1,6,0,0,0,1.452278,3.676326,5.339047370628,3.856584,2.901746,14.44524,10.53812,,,,,,,,,,,,,,27.02747,-0.008045435,25,0,26.6229,0.1187533
3577,2021/03/28 17:23:05,23036.3279,2385.0008,1,6,0,0,0,1.452225,3.67678,5.3395118355,3.858598,2.901746,14.45264,10.53812,,0.0000601385690970346,,,,,,,,,,,,26.93811,-0.09798884,25,0,26.49076,-0.03137708
3578,2021/03/28 17:23:10,23041.3277,2390.0006,1,6,0,0,0,1.452316,3.676954,5.340099125464,3.860613,2.901746,14.46005,10.53812,,,,,,,,,,,,,,26.96809,-0.0358361,25,0,26.43534,0.1020241
3579,2021/03/28 17:23:15,23046.3278,2395.0007,1,6,0,0,0,1.452286,3.677346,5.340558112956,3.862627,2.901746,14.46746,10.53812,,0.000100926401501056,,,,,,,,,,,,26.8841,-0.156942,25,0,26.28717,-0.0681895
3580,2021/03/28 17:23:20,23051.3286,2400.0015,1,6,0,0,0,1.45211,3.678016,5.34088381376,3.864642,2.901746,14.47487,10.53812,,,,,,,,,,,,,,27.01171,-0.001147985,25,0,26.31526,-0.09013295
3581,2021/03/28 17:23:25,23056.3281,2405.001,1,6,0,0,0,1.452652,3.678382,5.343408969064,3.866657,2.901746,14.48228,10.53812,,0.000086822772573214,,,,,,,,,,,,27.0736,-0.1027775,25,0,26.24906,-0.03173769
3582,2021/03/28 17:23:30,23061.3278,2410.0007,1,6,0,0,0,1.452316,3.678599,5.342488185284,3.86867,2.901746,14.48969,10.53812,,,,,,,,,,,,,,27.11318,-0.06338954,25,0,26.22461,-0.1346833
3583,2021/03/28 17:23:35,23066.3286,2415.0015,1,6,0,0,0,1.4524,3.679138,5.3435800312,3.870686,2.901746,14.4971,10.53812,,0.0000937581571633928,,,,,,,,,,,,27.10473,0.04630387,25,0,26.19478,-0.08269131
3584,2021/03/28 17:23:40,23071.3286,2420.0015,1,6,0,0,0,1.452515,3.679503,5.344533300045,3.8727,2.901746,14.50451,10.53812,,,,5.29332685470581,,,,,,,,,,27.13624,-0.0968039,25,0,26.21923,-0.07911682
3585,2021/03/28 17:23:45,23076.3287,2425.0016,1,6,0,0,0,1.452187,3.679837,5.343811453519,3.874715,2.901746,14.51192,10.53812,,0.000124907601275481,,,,,,,,,,,,27.23268,0.03205955,25,0,26.24464,-0.1191711
3586,2021/03/28 17:23:50,23081.3278,2430.0007,1,6,0,0,0,1.452454,3.680108,5.345187585032,3.876729,2.901746,14.51934,10.53812,,,,,,,,,,,,,,27.35558,0.1174837,25,0,26.43187,0.08209109
3587,2021/03/28 17:23:55,23086.3278,2435.0007,1,6,0,0,0,1.451797,3.680633,5.343531947501,3.878744,2.901746,14.52675,10.53812,,0.0000491926912218332,,,,,,,,,,,,27.33099,0.07434547,25,0,26.55672,-0.05238593
3588,2021/03/28 17:24:00,23091.3271,2440,1,6,0,0,0,1.452316,3.681055,5.34605507338,3.880758,2.901746,14.53417,10.53812,,,,,,,,,,,,,,27.33753,0.1209188,25,0,26.6629,0.1055098
3589,2021/03/28 17:24:05,23096.3278,2445.0007,1,6,0,0,0,1.452728,3.68133,5.34797116824,3.882773,2.901746,14.54158,10.53812,,,,,0,,,,,,,,,27.25301,-0.006970167,25,0,26.5925,0.1042563
3590,2021/03/28 17:24:10,23101.3277,2450.0006,1,6,0,0,0,1.4524,3.681685,5.347279294,3.884786,2.901746,14.549,10.53812,,0.0000717547372914851,,,,,,,,,,,,27.22037,0.1095146,25,0,26.61674,0.02069533
3591,2021/03/28 17:24:15,23106.3287,2455.0016,1,6,0,0,0,1.45253,3.682259,5.34859166527,3.886802,2.901746,14.55642,10.53812,,,,,0.189790397882462,,,,,,,,,27.2459,0.08176804,25,0,26.66366,0.1130211
3592,2021/03/28 17:24:20,23111.3271,2460,1,6,0,0,0,1.452034,3.682642,5.347321393828,3.888816,2.901746,14.56383,10.53812,,0.00009020868310472,,,,,,,,,,,,27.15046,-0.06662786,25,0,26.6535,0.08007407
3593,2021/03/28 17:24:25,23116.3278,2465.0007,1,6,0,0,0,1.452248,3.682793,5.348328768664,3.89083,2.901746,14.57125,10.53812,,,,,,,,,,,,,,27.1591,0.1073426,25,0,26.69061,0.1008654
3594,2021/03/28 17:24:30,23121.3279,2470.0008,1,6,0,0,0,1.452324,3.683256,5.349281086944,3.892845,2.901746,14.57867,10.53812,,0.0000487947290821467,,,,,,,,,,,,27.03458,-0.03686607,25,0,26.57309,0.1076984
3595,2021/03/28 17:24:35,23126.3279,2475.0008,1,6,0,0,0,1.452454,3.683714,5.350425134156,3.894859,2.901746,14.58609,10.53812,,,,,,,,,,,,,,26.95522,-0.1020724,25,0,26.47229,-0.04214108
3596,2021/03/28 17:24:40,23131.3287,2480.0016,1,6,0,0,0,1.452492,3.684001,5.350981980492,3.896873,2.901746,14.59351,10.53812,,0.00010102699889103,,,,,,,,,,,,26.95561,-0.03199339,25,0,26.39436,0.0947392
3597,2021/03/28 17:24:45,23136.3278,2485.0007,1,6,0,0,0,1.452576,3.684377,5.351837605152,3.898887,2.901746,14.60093,10.53812,,,,5.05110216140747,,,,,,,,,,27.01211,-0.09197772,25,0,26.49365,0.05471826
3598,2021/03/28 17:24:50,23141.3279,2490.0008,1,6,0,0,0,1.452095,3.684793,5.350669491335,3.900902,2.901746,14.60835,10.53812,,,,,,,,,,,,,,27.20272,-0.05077124,25,0,26.63465,0.07593572
3599,2021/03/28 17:24:55,23146.3277,2495.0006,1,6,0,0,0,1.452347,3.685376,5.352444777472,3.902916,2.901746,14.61578,10.53812,,0.0000832861769595183,,,,,,,,,,,,27.37211,0.03537536,25,0,26.41995,-0.06024957
3600,2021/03/28 17:25:00,23151.3287,2500.0016,1,6,0,0,0,1.452347,3.685723,5.352948741881,3.904932,2.901746,14.6232,10.53812,,,,,,,,,,,,,,26.9504,-0.1294434,25,0,26.35355,-0.08068681
3601,2021/03/28 17:25:05,23156.3278,2505.0007,1,6,0,0,0,1.452515,3.685976,5.35393542964,3.906946,2.901746,14.63063,10.53812,,0.000070287540438585,,,,,,,,,,,,27.35482,-0.0024575,25,0,26.71579,0.09762466
3602,2021/03/28 17:25:10,23161.3271,2510,1,6,0,0,0,1.452209,3.686557,5.353651254413,3.90896,2.901746,14.63805,10.53812,,,,,,,,,,,,,,27.06283,-0.0670141,25,0,26.18129,-0.09822965
3603,2021/03/28 17:25:15,23166.3279,2515.0008,1,6,0,0,0,1.452347,3.686912,5.354675582464,3.910975,2.901746,14.64548,10.53812,,0.000131012202473357,,,,,,,,,,,,27.10512,-0.04448175,25,0,26.65792,0.1334232
3604,2021/03/28 17:25:20,23171.3279,2520.0008,1,6,0,0,0,1.452461,3.687185,5.355492412285,3.91299,2.901746,14.65291,10.53812,,,,,,,,,,,,,,27.23036,0.09018719,25,0,26.23519,0.01912773
3605,2021/03/28 17:25:25,23176.3279,2525.0008,1,6,0,0,0,1.45253,3.687601,5.35635108053,3.915004,2.901746,14.66034,10.53812,,0.0000677684729453176,,,,,,,,,,,,26.94598,-0.04165173,25,0,26.46305,0.06949544
3606,2021/03/28 17:25:30,23181.3279,2530.0008,1,6,0,0,0,1.4524,3.688075,5.35656013,3.917019,2.901746,14.66777,10.53812,,,,,,,,,,,,,,27.41896,0.1604772,25,0,26.50249,0.06506085
3607,2021/03/28 17:25:35,23186.3279,2535.0008,1,6,0,0,0,1.452461,3.688469,5.357357372209,3.919033,2.901746,14.6752,10.53812,,,,,,,,,,,,,,26.93291,-0.04450083,25,0,26.3574,-0.09126127
3608,2021/03/28 17:25:40,23191.3279,2540.0008,1,6,0,0,0,1.452011,3.68878,5.35614913658,3.921047,2.901746,14.68263,10.53812,,0.0000969579923548736,,,,,,,,,,,,27.38112,0.1125115,25,0,26.61404,0.03482521
3609,2021/03/28 17:25:45,23196.3272,2545.0001,1,6,0,0,0,1.452454,3.689227,5.358432513058,3.923061,2.901746,14.69006,10.53812,,,,,,,,,,,,,,27.01538,-0.06838381,25,0,26.21923,-0.1507872
3610,2021/03/28 17:25:50,23201.3278,2550.0007,1,6,0,0,0,1.452362,3.689819,5.358952902478,3.925076,2.901746,14.69749,10.53812,,0.0000825028400868177,,5.07835292816162,,,,,,,,,,27.19406,-0.04441679,25,0,26.66157,0.06227612
3611,2021/03/28 17:25:55,23206.3287,2555.0016,1,6,0,0,0,1.4524,3.690145,5.359566598,3.927091,2.901746,14.70493,10.53812,,,,,,,,,,,,,,27.09031,-0.05872488,25,0,26.16609,-0.08325458
3612,2021/03/28 17:26:00,23211.3286,2560.0015,1,6,0,0,0,1.452034,3.69049,5.35871695666,3.929106,2.901746,14.71236,10.53812,,0.0000702532706782222,,,,,,,,,,,,27.05591,-0.07263839,25,0,26.57309,0.08520544
3613,2021/03/28 17:26:05,23216.3272,2565.0001,1,6,0,0,0,1.452705,3.690775,5.361607296375,3.93112,2.901746,14.71979,10.53812,,,,,,,,,,,,,,27.39936,0.07394135,25,0,26.45437,0.07186174
3614,2021/03/28 17:26:10,23221.3279,2570.0008,1,6,0,0,0,1.452301,3.691374,5.360986151574,3.933135,2.901746,14.72723,10.53812,,,,,,,,,,,,,,26.9925,-0.101999,25,0,26.39571,-0.01761317
3615,2021/03/28 17:26:15,23226.3286,2575.0015,1,6,0,0,0,1.452538,3.691646,5.362256097548,3.935151,2.901746,14.73467,10.53812,,0.0000705345373717137,,,0,,,,,,,,,27.36383,0.1017457,25,0,26.58961,0.09745955
3616,2021/03/28 17:26:20,23231.3278,2580.0007,1,6,0,0,0,1.452423,3.692081,5.362463362263,3.937164,2.901746,14.74211,10.53812,,,,,0.198644503951073,,,,,,,,,26.97963,0.01237988,25,0,26.2048,-0.07883668
3617,2021/03/28 17:26:25,23236.3278,2585.0007,1,6,0,0,0,1.452492,3.692614,5.363492294088,3.93918,2.901746,14.74955,10.53812,,0.0000936966971494257,,,,,,,,,,,,27.13968,0.02723992,25,0,26.64982,0.09180784
3618,2021/03/28 17:26:30,23241.3279,2590.0008,1,6,0,0,0,1.452133,3.692922,5.362613902626,3.941195,2.901746,14.75699,10.53812,,,,,,,,,,,,,,27.40954,0.1366925,25,0,26.46458,0.01454949
3619,2021/03/28 17:26:35,23246.3278,2595.0007,1,6,0,0,0,1.452614,3.693371,5.365042421794,3.943209,2.901746,14.76443,10.53812,,0.0000742835472919978,,,,,,,,,,,,27.09473,0.02269924,25,0,26.2275,-0.08184433
3620,2021/03/28 17:26:40,23251.3277,2600.0006,1,6,0,0,0,1.452705,3.693582,5.36568503931,3.945224,2.901746,14.77187,10.53812,,,,,,,,,,,,,,27.0025,-0.03840387,25,0,26.47691,0.07719278
3621,2021/03/28 17:26:45,23256.3287,2605.0016,1,6,0,0,0,1.452652,3.694256,5.366468366912,3.947238,2.901746,14.77931,10.53812,,,,,,,,,,,,,,27.34926,0.09791851,25,0,26.56791,-0.09952486
3622,2021/03/28 17:26:50,23261.3278,2610.0007,1,6,0,0,0,1.451973,3.694553,5.364391203069,3.949252,2.901746,14.78675,10.53812,,0.0000752719934098423,,4.9587459564209,,,,,,,,,,27.17811,0.04497647,25,0,26.21844,-0.03097117
3623,2021/03/28 17:26:55,23266.3272,2615.0001,1,6,0,0,0,1.452324,3.694946,5.366258754504,3.951267,2.901746,14.7942,10.53812,,,,,,,,,,,,,,27.00595,-0.001259446,25,0,26.64425,0.08994102
3624,2021/03/28 17:27:00,23271.3279,2620.0008,1,6,0,0,0,1.452301,3.695396,5.366827306196,3.953282,2.901746,14.80164,10.53812,,0.0000906145069166087,,,,,,,,,,,,27.42473,0.1093078,25,0,26.18034,-0.07316589
3625,2021/03/28 17:27:05,23276.3287,2625.0016,1,6,0,0,0,1.4524,3.695978,5.3680384472,3.955296,2.901746,14.80909,10.53812,,,,,,,,,,,,,,27.07858,0.02515674,25,0,26.48672,0.0225538
3626,2021/03/28 17:27:10,23281.3287,2630.0016,1,6,0,0,0,1.452248,3.696191,5.367785987368,3.957311,2.901746,14.81653,10.53812,,0.0000752701234887354,,,,,,,,,,,,27.2876,0.07137239,25,0,26.4113,0.08264899
3627,2021/03/28 17:27:15,23286.3287,2635.0016,1,6,0,0,0,1.452415,3.696648,5.36906700492,3.959325,2.901746,14.82398,10.53812,,,,,,,,,,,,,,27.23323,0.03187418,25,0,26.29315,-0.004332066
3628,2021/03/28 17:27:20,23291.3272,2640.0001,1,6,0,0,0,1.452171,3.697102,5.368824308442,3.961339,2.901746,14.83142,10.53812,,,,,,,,,,,,,,27.0782,-0.122326,25,0,26.61732,0.132044
3629,2021/03/28 17:27:25,23296.3278,2645.0007,1,6,0,0,0,1.452347,3.697778,5.370456784966,3.963353,2.901746,14.83887,10.53812,,0.0000905646666069515,,,,,,,,,,,,27.41052,0.04395366,25,0,26.28582,-0.05165935
3630,2021/03/28 17:27:30,23301.3271,2650,1,6,0,0,0,1.45224,3.697907,5.37024846168,3.965367,2.901746,14.84632,10.53812,,,,,,,,,,,,,,26.99634,-0.1294309,25,0,26.65982,0.09632826
3631,2021/03/28 17:27:35,23306.3279,2655.0008,1,6,0,0,0,1.452454,3.698312,5.371628057648,3.967382,2.901746,14.85377,10.53812,,0.0000953955968725495,,,,,,,,,,,,27.23556,-0.04921138,25,0,26.41957,0.006614923
3632,2021/03/28 17:27:40,23311.3279,2660.0008,1,6,0,0,0,1.4524,3.699018,5.3724537432,3.969397,2.901746,14.86122,10.53812,,,,,,,,,,,,,,27.34657,0.005526543,25,0,26.31316,-0.08345187
3633,2021/03/28 17:27:45,23316.3279,2665.0008,1,6,0,0,0,1.452423,3.699304,5.372954213592,3.971411,2.901746,14.86867,10.53812,,0.0000791488273534924,,,,,,,,,,,,26.96655,-0.1543909,25,0,26.64425,0.1295775
3634,2021/03/28 17:27:50,23321.3287,2670.0016,1,6,0,0,0,1.452377,3.699616,5.373237187232,3.973426,2.901746,14.87613,10.53812,,,,4.74402093887329,,,,,,,,,,27.03112,-0.09683132,25,0,26.57385,0.09313166
3635,2021/03/28 17:27:55,23326.3285,2675.0014,1,6,0,0,0,1.452171,3.699936,5.372939761056,3.97544,2.901746,14.88358,10.53812,,0.000103256497823168,,,,,,,,,,,,27.33486,0.08532166,25,0,26.23598,-0.003547072
3636,2021/03/28 17:28:00,23331.3271,2680,1,6,0,0,0,1.452316,3.700553,5.374372330748,3.977455,2.901746,14.89103,10.53812,,,,,,,,,,,,,,27.35656,0.1203179,25,0,26.19767,-0.04983246
3637,2021/03/28 17:28:05,23336.328,2685.0009,1,6,0,0,0,1.452461,3.70112,5.37573245632,3.97947,2.901746,14.89849,10.53812,,,,,,,,,,,,,,27.00576,0.02312541,25,0,26.42744,0.005947351
3638,2021/03/28 17:28:10,23341.3271,2690,1,6,0,0,0,1.452164,3.701273,5.374855404772,3.981484,2.901746,14.90595,10.53812,,0.0000757059970055707,,,,,,,,,,,,27.00789,-0.0163883,25,0,26.51557,0.0725764
3639,2021/03/28 17:28:15,23346.3271,2695,1,6,0,0,0,1.452461,3.701678,5.376542929558,3.983499,2.901746,14.91341,10.53812,,,,,,,,,,,,,,27.28588,0.09888649,25,0,26.25675,-0.1033068
3640,2021/03/28 17:28:20,23351.3271,2700,1,6,0,0,0,1.452339,3.702434,5.377189293126,3.985514,2.901746,14.92087,10.53812,,0.0000615210010437295,,,0.208687901496887,,,,,,,,,27.25266,0.09325683,25,0,26.2577,-0.07932305
3641,2021/03/28 17:28:25,23356.3286,2705.0015,1,6,0,0,0,1.452324,3.702904,5.377816348896,3.987529,2.901746,14.92832,10.53812,,,,,,,,,,,,,,26.90506,-0.0907743,25,0,26.55866,-0.01082242
3642,2021/03/28 17:28:30,23361.3272,2710.0001,1,6,0,0,0,1.452095,3.702998,5.37710488081,3.989542,2.901746,14.93578,10.53812,,0.0000900765371625312,,,,,,,,,,,,27.02345,0.08185089,25,0,26.53537,-0.03819168
3643,2021/03/28 17:28:35,23366.3286,2715.0015,1,6,0,0,0,1.452316,3.703183,5.378191921828,3.991558,2.901746,14.94324,10.53812,,,,,,,,,,,,,,27.14929,-0.006068945,25,0,26.18957,-0.1573569
3644,2021/03/28 17:28:40,23371.328,2720.0009,1,6,0,0,0,1.452324,3.704029,5.379450213396,3.993572,2.901746,14.9507,10.53812,,,,,,,,,,,,,,26.9577,-0.01225054,25,0,26.28966,-0.08790553
3645,2021/03/28 17:28:45,23376.3287,2725.0016,1,6,0,0,0,1.452248,3.704412,5.379724918176,3.995586,2.901746,14.95817,10.53812,,0.0000911882525542751,,,,,,,,,,,,26.92061,-0.02947032,25,0,26.4946,0.07503927
3646,2021/03/28 17:28:50,23381.3286,2730.0015,1,6,0,0,0,1.45253,3.704633,5.38109057149,3.997602,2.901746,14.96563,10.53812,,,,4.77116680145264,,,,,,,,,,27.13795,0.01386285,25,0,26.59116,0.1273561
3647,2021/03/28 17:28:55,23386.3277,2735.0006,1,6,0,0,0,1.452377,3.705324,5.381527355148,3.999616,2.901746,14.97309,10.53812,,0.0000980091790552251,,,,,,,,,,,,27.32065,0.04435778,25,0,26.48942,0.0933975
3648,2021/03/28 17:29:00,23391.3278,2740.0007,1,6,0,0,0,1.452324,3.705853,5.382099252372,4.00163,2.901746,14.98056,10.53812,,,,,,,,,,,,,,27.2415,-0.0353092,25,0,26.2606,-0.1154512
3649,2021/03/28 17:29:05,23396.3286,2745.0015,1,6,0,0,0,1.45211,3.706067,5.38161695137,4.003644,2.901746,14.98802,10.53812,,0.0000905181004782207,,,,,,,,,,,,27.12507,-0.04917264,25,0,26.20804,-0.1360166
3650,2021/03/28 17:29:10,23401.328,2750.0009,1,6,0,0,0,1.452515,3.706424,5.38363645636,4.005659,2.901746,14.99549,10.53812,,,,,,,,,,,,,,26.94484,-0.01747906,25,0,26.16994,-0.1042861
3651,2021/03/28 17:29:15,23406.328,2755.0009,1,6,0,0,0,1.452438,3.70711,5.38434743418,4.007674,2.901746,15.00296,10.53812,,0.0000805218587629497,,,,,,,,,,,,26.97193,-0.03552914,25,0,26.46054,0.0756228
3652,2021/03/28 17:29:20,23411.328,2760.0009,1,6,0,0,0,1.452515,3.707601,5.385346066515,4.009689,2.901746,15.01043,10.53812,,,,,,,,,,,,,,27.1762,0.005167723,25,0,26.70773,0.1586747
3653,2021/03/28 17:29:25,23416.328,2765.0009,1,6,0,0,0,1.45224,3.707743,5.38453269432,4.011704,2.901746,15.0179,10.53812,,0.000107667001429945,,,,,,,,,,,,27.37997,0.03492534,25,0,26.6129,0.1084059
3654,2021/03/28 17:29:30,23421.3279,2770.0008,1,6,0,0,0,1.452049,3.708236,5.384540375564,4.013719,2.901746,15.02537,10.53812,,,,,,,,,,,,,,27.35885,0.004988909,25,0,26.35683,-0.1062626
3655,2021/03/28 17:29:35,23426.3271,2775,1,6,0,0,0,1.452324,3.708947,5.386592742828,4.015734,2.901746,15.03284,10.53812,,,,,,,,,,,,,,27.10086,-0.05403519,25,0,26.20515,-0.1564515
3656,2021/03/28 17:29:40,23431.3281,2780.001,1,6,0,0,0,1.452644,3.70941,5.38845218004,4.017748,2.901746,15.04032,10.53812,,0.0000978984171524644,,,,,,,,,,,,26.95541,-0.03549218,25,0,26.30161,-0.100047
3657,2021/03/28 17:29:45,23436.328,2785.0009,1,6,0,0,0,1.452225,3.709537,5.387082369825,4.019763,2.901746,15.04779,10.53812,,,,4.50798177719116,,,,,,,,,,27.05977,-0.06518185,25,0,26.46306,0.0592649
3658,2021/03/28 17:29:50,23441.3272,2790.0001,1,6,0,0,0,1.452461,3.710033,5.388678241213,4.021778,2.901746,15.05526,10.53812,,0.0000960870893322863,,,,,,,,,,,,26.98481,-0.1471299,25,0,26.43072,-0.01166523
3659,2021/03/28 17:29:55,23446.328,2795.0009,1,6,0,0,0,1.452477,3.710664,5.389654114728,4.023793,2.901746,15.06274,10.53812,,,,,,,,,,,,,,27.03363,-0.1092529,25,0,26.5579,-0.04267335
3660,2021/03/28 17:30:00,23451.3271,2800,1,6,0,0,0,1.452248,3.711115,5.38945933652,4.025807,2.901746,15.07022,10.53812,,0.000096085641416721,,,,,,,,,,,,27.18099,0.07832646,25,0,26.67694,0.1029569
3661,2021/03/28 17:30:05,23456.3279,2805.0008,1,6,0,0,0,1.452133,3.711236,5.389208266388,4.027822,2.901746,15.07769,10.53812,,,,,,,,,,,,,,27.37804,0.1040852,25,0,26.70347,0.124259
3662,2021/03/28 17:30:10,23461.3273,2810.0002,1,6,0,0,0,1.452087,3.712071,5.390250042177,4.029837,2.901746,15.08517,10.53812,,0.000129094099975191,,,,,,,,,,,,27.46447,0.06757557,25,0,26.59079,0.09662628
3663,2021/03/28 17:30:15,23466.3273,2815.0002,1,6,0,0,0,1.452454,3.712466,5.392186091564,4.031851,2.901746,15.09265,10.53812,,,,,0.217997997999191,,,,,,,,,27.3819,-0.005824566,25,0,26.45825,-0.1126182
3664,2021/03/28 17:30:20,23471.328,2820.0009,1,6,0,0,0,1.452454,3.712744,5.392589873776,4.033866,2.901746,15.10013,10.53812,,0.0000868644565343857,,,,,,,,,,,,27.36154,0.1019955,25,0,26.35953,-0.0735873
3665,2021/03/28 17:30:25,23476.3272,2825.0001,1,6,0,0,0,1.45224,3.713237,5.39251130088,4.035881,2.901746,15.10761,10.53812,,,,,,,,,,,,,,27.17061,0.04719138,25,0,26.21806,-0.08179307
3666,2021/03/28 17:30:30,23481.3273,2830.0002,1,6,0,0,0,1.452339,3.713795,5.393689316505,4.037897,2.901746,15.1151,10.53812,,0.000101910802186467,,,,,,,,,,,,26.99998,-0.07514119,25,0,26.26791,0.02926469
3667,2021/03/28 17:30:35,23486.3281,2835.001,1,6,0,0,0,1.452011,3.714381,5.393322070191,4.039911,2.901746,15.12258,10.53812,,,,,,,,,,,,,,27.00615,-0.1380616,25,0,26.33817,-0.05152822
3668,2021/03/28 17:30:40,23491.3279,2840.0008,1,6,0,0,0,1.452278,3.714599,5.394630406522,4.041925,2.901746,15.13006,10.53812,,0.0000702492034179159,,4.47391414642334,,,,,,,,,,27.039,-0.08206844,25,0,26.52769,-0.04658222
3669,2021/03/28 17:30:45,23496.3272,2845.0001,1,6,0,0,0,1.452492,3.715067,5.396105096964,4.043941,2.901746,15.13754,10.53812,,,,,,,,,,,,,,27.26206,0.08150876,25,0,26.68694,0.06386399
3670,2021/03/28 17:30:50,23501.3282,2850.0011,1,6,0,0,0,1.452225,3.715855,5.396257527375,4.045956,2.901746,15.14503,10.53812,,,,,,,,,,,,,,27.47481,0.1148129,25,0,26.44456,-0.02958477
3671,2021/03/28 17:30:55,23506.328,2855.0009,1,6,0,0,0,1.452415,3.716106,5.39732809599,4.04797,2.901746,15.15252,10.53812,,0.0000855594698805362,,,,,,,,,,,,26.99116,-0.06028295,25,0,26.41572,-0.08704066
3672,2021/03/28 17:31:00,23511.3281,2860.001,1,6,0,0,0,1.452126,3.716434,5.396730438684,4.049984,2.901746,15.16,10.53812,,,,,,,,,,,,,,27.40322,0.08529603,25,0,26.53654,-0.005782843
3673,2021/03/28 17:31:05,23516.3281,2865.001,1,6,0,0,0,1.452202,3.717051,5.397908896302,4.051999,2.901746,15.16749,10.53812,,,,,,,,,,,,,,27.0855,-0.1042074,25,0,26.31795,-0.133279
3674,2021/03/28 17:31:10,23521.3281,2870.001,1,6,0,0,0,1.452324,3.717472,5.398973804928,4.054013,2.901746,15.17498,10.53812,,,,,,,,,,,,,,27.38727,-0.01799643,25,0,26.71983,0.0842756
3675,2021/03/28 17:31:15,23526.3272,2875.0001,1,6,0,0,0,1.452225,3.717897,5.399222970825,4.056026,2.901746,15.18246,10.53812,,0.0000780683403718285,,,,,,,,,,,,27.15236,-0.06670058,25,0,26.24963,-0.08456886
3676,2021/03/28 17:31:20,23531.3274,2880.0003,1,6,0,0,0,1.452492,3.718328,5.400841673376,4.058042,2.901746,15.18996,10.53812,,,,,,,,,,,,,,27.26609,-0.002518296,25,0,26.71233,0.1442957
3677,2021/03/28 17:31:25,23536.3282,2885.0011,1,6,0,0,0,1.452126,3.718937,5.400365110062,4.060056,2.901746,15.19745,10.53812,,,,,,,,,,,,,,27.18023,0.05566418,25,0,26.24906,-0.06218195
3678,2021/03/28 17:31:30,23541.3272,2890.0001,1,6,0,0,0,1.452278,3.719439,5.401659432042,4.06207,2.901746,15.20494,10.53812,,0.0000972553534666076,,,,,,,,,,,,27.46025,0.06584108,25,0,26.6933,0.04150152
3679,2021/03/28 17:31:35,23546.328,2895.0009,1,6,0,0,0,1.452454,3.719763,5.402784648402,4.064085,2.901746,15.21243,10.53812,,,,4.38735485076904,,,,,,,,,,27.13488,-0.04004121,25,0,26.22498,-0.1491094
3680,2021/03/28 17:31:40,23551.328,2900.0009,1,6,0,0,0,1.452316,3.720293,5.403041048588,4.066099,2.901746,15.21992,10.53812,,0.0000602966101723723,,,,,,,,,,,,27.28223,-0.07092297,25,0,26.70003,0.04237771
3681,2021/03/28 17:31:45,23556.3279,2905.0008,1,6,0,0,0,1.452492,3.720881,5.404549885452,4.068114,2.901746,15.22742,10.53812,,,,,,,,,,,,,,27.26742,-0.04893064,25,0,26.22248,-0.08235395
3682,2021/03/28 17:31:50,23561.328,2910.0009,1,6,0,0,0,1.452202,3.721402,5.404227427204,4.070127,2.901746,15.23491,10.53812,,0.0000995363079709932,,,,,,,,,,,,27.38613,0.009721518,25,0,26.71868,0.1320815
3683,2021/03/28 17:31:55,23566.328,2915.0009,1,6,0,0,0,1.45269,3.721562,5.40627590178,4.072142,2.901746,15.24241,10.53812,,,,,,,,,,,,,,27.20251,0.02858043,25,0,26.27138,-0.0781697
3684,2021/03/28 17:32:00,23571.3274,2920.0003,1,6,0,0,0,1.452164,3.722046,5.405021207544,4.074156,2.901746,15.24991,10.53812,,,,,0.233885005116463,,,,,,,,,27.41933,0.08024096,25,0,26.63809,0.03812969
3685,2021/03/28 17:32:05,23576.328,2925.0009,1,6,0,0,0,1.452171,3.722834,5.406191572614,4.07617,2.901746,15.25741,10.53812,,0.000081859776400961,,,,,,,,,,,,27.07014,-0.0970614,25,0,26.30256,-0.1105589
3686,2021/03/28 17:32:10,23581.3273,2930.0002,1,6,0,0,0,1.452202,3.723053,5.406625012706,4.078185,2.901746,15.2649,10.53812,,,,,,,,,,,,,,27.46408,0.03900349,25,0,26.51211,0.07245898
3687,2021/03/28 17:32:15,23586.3273,2935.0002,1,6,0,0,0,1.452454,3.723616,5.408380953664,4.080199,2.901746,15.2724,10.53812,,0.0000738884264137596,,,,,,,,,,,,26.97865,-0.09399116,25,0,26.39608,0.01039445
3688,2021/03/28 17:32:20,23591.3279,2940.0008,1,6,0,0,0,1.452538,3.724128,5.409437436864,4.082213,2.901746,15.27991,10.53812,,,,,,,,,,,,,,27.47924,0.1376957,25,0,26.47747,0.0578481
3689,2021/03/28 17:32:25,23596.328,2945.0009,1,6,0,0,0,1.452377,3.724687,5.409649730999,4.084228,2.901746,15.28741,10.53812,,0.000106580700958148,,4.18997287750244,,,,,,,,,,27.06417,-0.03956914,25,0,26.40339,-0.07520795
3690,2021/03/28 17:32:30,23601.3275,2950.0004,1,6,0,0,0,1.452789,3.725094,5.411775587166,4.086242,2.901746,15.29491,10.53812,,,,,,,,,,,,,,27.52722,0.1096565,25,0,26.61096,0.02086341
3691,2021/03/28 17:32:35,23606.3273,2955.0002,1,6,0,0,0,1.452263,3.725522,5.410437756286,4.088257,2.901746,15.30242,10.53812,,0.0000898146390682086,,,,,,,,,,,,27.09051,-0.09898007,25,0,26.35857,-0.09913146
3692,2021/03/28 17:32:40,23611.3281,2960.001,1,6,0,0,0,1.452629,3.726118,5.412667064222,4.090272,2.901746,15.30993,10.53812,,,,,,,,,,,,,,27.50189,0.02045751,25,0,26.67809,0.09834886
3693,2021/03/28 17:32:45,23616.3273,2965.0002,1,6,0,0,0,1.452644,3.726786,5.413693322184,4.092287,2.901746,15.31743,10.53812,,0.0000943743434618227,,,,,,,,,,,,27.23094,-0.07077396,25,0,26.29274,-0.07086694
3694,2021/03/28 17:32:50,23621.3272,2970.0001,1,6,0,0,0,1.45269,3.727037,5.41422937953,4.094302,2.901746,15.32494,10.53812,,,,,,,,,,,,,,27.30489,-0.02160072,25,0,26.72272,0.1385182
3695,2021/03/28 17:32:55,23626.3273,2975.0002,1,6,0,0,0,1.452316,3.72756,5.41359502896,4.096316,2.901746,15.33245,10.53812,,0.000122628800454549,,,,,,,,,,,,27.36652,0.07130623,25,0,26.28619,-0.01311481
3696,2021/03/28 17:33:00,23631.3273,2980.0002,1,6,0,0,0,1.452728,3.7283,5.4162058024,4.098332,2.901746,15.33996,10.53812,,,,,,,,,,,,,,27.13123,-0.02148271,25,0,26.58443,0.08744895
3697,2021/03/28 17:33:05,23636.3283,2985.0012,1,6,0,0,0,1.452263,3.728593,5.414897655959,4.100347,2.901746,15.34748,10.53812,,0.0000950698376982473,,,,,,,,,,,,27.54644,0.145601,25,0,26.48787,0.02795935
3698,2021/03/28 17:33:10,23641.3283,2990.0012,1,6,0,0,0,1.452492,3.728972,5.416301998224,4.102361,2.901746,15.35499,10.53812,,,,,,,,,,,,,,27.0588,-0.05613863,25,0,26.3553,-0.09180486
3699,2021/03/28 17:33:15,23646.3274,2995.0003,1,6,0,0,0,1.452072,3.729542,5.415563511024,4.104375,2.901746,15.3625,10.53812,,,,4.03786087036133,,,,,,,,,,27.54222,0.1028812,25,0,26.57617,0.02075374
3700,2021/03/28 17:33:20,23651.3271,3000,1,6,0,0,0,1.45253,3.730206,5.41823612118,4.10639,2.901746,15.37001,10.53812,,0.0000892965981620364,,,,,,,,,,,,27.05667,-0.1317537,25,0,26.34605,-0.09637535
3701,2021/03/28 17:33:25,23656.3275,3005.0004,1,6,0,0,0,1.451782,3.730647,5.416086162954,4.108405,2.901746,15.37753,10.53812,,,,,,,,,,,,,,27.51783,0.05405605,25,0,26.58732,0.1008898
3702,2021/03/28 17:33:30,23661.3275,3010.0004,1,6,0,0,0,1.452347,3.730985,5.418684871795,4.110419,2.901746,15.38504,10.53812,,0.0000952118207351305,,,,,,,,,,,,27.13392,-0.08623898,25,0,26.25964,-0.04633069
3703,2021/03/28 17:33:35,23666.3274,3015.0003,1,6,0,0,0,1.452553,3.731728,5.420532701584,4.112433,2.901746,15.39256,10.53812,,,,,,,,,,,,,,27.2367,-0.04927158,25,0,26.7256,0.1085657
3704,2021/03/28 17:33:40,23671.3283,3020.0012,1,6,0,0,0,1.452377,3.732141,5.420475749157,4.114448,2.901746,15.40008,10.53812,,0.0000822235233499669,,,,,,,,,,,,27.47347,0.1038891,25,0,26.4005,0.04401922
3705,2021/03/28 17:33:45,23676.3284,3025.0013,1,6,0,0,0,1.452278,3.732503,5.420631991834,4.116462,2.901746,15.40759,10.53812,,,,,0.244803205132484,,,,,,,,,27.13624,-0.01536846,25,0,26.58233,0.08468449
3706,2021/03/28 17:33:50,23681.3272,3030.0001,1,6,0,0,0,1.452538,3.732985,5.42230256593,4.118475,2.901746,15.41511,10.53812,,,,,,,,,,,,,,27.45907,0.09061813,25,0,26.37183,-0.05604327
3707,2021/03/28 17:33:55,23686.3272,3035.0001,1,6,0,0,0,1.452171,3.733695,5.421963601845,4.12049,2.901746,15.42263,10.53812,,0.0000719965973985381,,,,,,,,,,,,27.14659,-0.06872773,25,0,26.54287,-0.04658163
3708,2021/03/28 17:34:00,23691.3281,3040.001,1,6,0,0,0,1.452339,3.734246,5.423391101394,4.122505,2.901746,15.43016,10.53812,,0.000117484996735584,,,,,,,,,,,,27.51381,0.06651223,25,0,26.55481,-0.02014875
3709,2021/03/28 17:34:05,23696.3283,3045.0012,1,6,0,0,0,1.452766,3.734598,5.425496998068,4.124519,2.901746,15.43768,10.53812,,,,3.93068289756775,,,,,,,,,,27.12123,-0.1097172,25,0,26.40358,-0.08320093
3710,2021/03/28 17:34:10,23701.3282,3050.0011,1,6,0,0,0,1.451996,3.735083,5.423325575668,4.126533,2.901746,15.4452,10.53812,,0.000146803096868098,,,,,,,,,,,,27.51073,0.03738225,25,0,26.56597,0.08640647
3711,2021/03/28 17:34:15,23706.3274,3055.0003,1,6,0,0,0,1.452385,3.735956,5.42604645506,4.128547,2.901746,15.45272,10.53812,,,,,,,,,,,,,,27.11606,-0.08539915,25,0,26.3628,-0.02325892
3712,2021/03/28 17:34:20,23711.3274,3060.0003,1,6,0,0,0,1.451942,3.736254,5.424824105268,4.13056,2.901746,15.46025,10.53812,,0.0000918697114684619,,,,,,,,,,,,27.54143,0.09600699,25,0,26.63231,0.08951306
3713,2021/03/28 17:34:25,23716.3282,3065.0011,1,6,0,0,0,1.452362,3.73664,5.42695394368,4.132576,2.901746,15.46778,10.53812,,,,,,,,,,,,,,27.17522,-0.008764863,25,0,26.37934,-0.07773399
3714,2021/03/28 17:34:30,23721.3276,3070.0005,1,6,0,0,0,1.452286,3.737379,5.427743198394,4.134589,2.901746,15.4753,10.53812,,0.0000939874371397309,,,,,,,,,,,,27.50689,0.08179665,25,0,26.69733,0.02856255
3715,2021/03/28 17:34:35,23726.3283,3075.0012,1,6,0,0,0,1.452202,3.737818,5.428066775236,4.136604,2.901746,15.48283,10.53812,,,,,,,,,,,,,,27.34657,0.01914382,25,0,26.28044,-0.1231903
3716,2021/03/28 17:34:40,23731.3283,3080.0012,1,6,0,0,0,1.4524,3.73826,5.429448824,4.138618,2.901746,15.49036,10.53812,,0.000157240996486507,,,,,,,,,,,,27.19616,-0.0971663,25,0,26.60673,-0.04171491
3717,2021/03/28 17:34:45,23736.3284,3085.0013,1,6,0,0,0,1.452148,3.73874,5.42920381352,4.140633,2.901746,15.49789,10.53812,,,,,,,,,,,,,,27.54932,0.07863283,25,0,26.50499,-0.05694926
3718,2021/03/28 17:34:50,23741.3285,3090.0014,1,6,0,0,0,1.452011,3.739465,5.429744314115,4.142646,2.901746,15.50542,10.53812,,0.0000868279821588658,,,,,,,,,,,,27.17601,-0.09379923,25,0,26.3374,-0.1117533
3719,2021/03/28 17:34:55,23746.3283,3095.0012,1,6,0,0,0,1.452499,3.739808,5.432067380192,4.14466,2.901746,15.51295,10.53812,,,,3.74236989021301,,,,,,,,,,27.55066,-0.009778738,25,0,26.70559,0.08583724
3720,2021/03/28 17:35:00,23751.3284,3100.0013,1,6,0,0,0,1.452034,3.740395,5.43118071343,4.146674,2.901746,15.52048,10.53812,,0.0000962810227065347,,,,,,,,,,,,27.31546,-0.08725703,25,0,26.36319,-0.0651449
3721,2021/03/28 17:35:05,23756.3285,3105.0014,1,6,0,0,0,1.452324,3.741022,5.433176035128,4.148688,2.901746,15.52802,10.53812,,,,,,,,,,,,,,27.45485,0.0177604,25,0,26.75905,0.1490301
3722,2021/03/28 17:35:10,23761.3286,3110.0015,1,6,0,0,0,1.452423,3.741529,5.434282774767,4.150703,2.901746,15.53556,10.53812,,0.000111326000478584,,,,,,,,,,,,27.29261,0.02629459,25,0,26.31894,-0.07599652
3723,2021/03/28 17:35:15,23766.3284,3115.0013,1,6,0,0,0,1.45224,3.742195,5.4345652668,4.152718,2.901746,15.54309,10.53812,,,,,,,,,,,,,,27.49424,0.07547438,25,0,26.67754,0.05339444
3724,2021/03/28 17:35:20,23771.3278,3120.0007,1,6,0,0,0,1.452576,3.742578,5.436378980928,4.154732,2.901746,15.55063,10.53812,,0.000113156296720263,,,0.260108292102814,,,,,,,,,27.30105,-0.05957901,25,0,26.34164,-0.1441979
3725,2021/03/28 17:35:25,23776.3285,3125.0014,1,6,0,0,0,1.452454,3.743012,5.436552751448,4.156746,2.901746,15.55817,10.53812,,,,,,,,,,,,,,27.47924,-0.0596869,25,0,26.7479,0.06250262
3726,2021/03/28 17:35:30,23781.3283,3130.0012,1,6,0,0,0,1.452423,3.743904,5.437732279392,4.15876,2.901746,15.56571,10.53812,,,,,,,,,,,,,,27.39631,-0.05036235,25,0,26.28044,-0.07712364
3727,2021/03/28 17:35:35,23786.3275,3135.0004,1,6,0,0,0,1.452415,3.744439,5.438479370185,4.160774,2.901746,15.57325,10.53812,,0.0000902964820852503,,,,,,,,,,,,27.44391,0.004559755,25,0,26.74098,0.1447046
3728,2021/03/28 17:35:40,23791.3285,3140.0014,1,6,0,0,0,1.452499,3.744586,5.439007420414,4.162789,2.901746,15.5808,10.53812,,,,3.70704793930054,,,,,,,,,,27.43488,0.08095741,25,0,26.36894,-0.01011074
3729,2021/03/28 17:35:45,23796.3277,3145.0006,1,6,0,0,0,1.4524,3.745402,5.4398218648,4.164804,2.901746,15.58834,10.53812,,0.0000867408234626055,,,,,,,,,,,,27.2876,0.003539324,25,0,26.69829,0.1014137
3730,2021/03/28 17:35:50,23801.3284,3150.0013,1,6,0,0,0,1.452286,3.745904,5.440123936544,4.166818,2.901746,15.59588,10.53812,,,,,,,,,,,,,,27.58214,0.1152164,25,0,26.43111,-0.04250109
3731,2021/03/28 17:35:55,23806.3276,3155.0005,1,6,0,0,0,1.452461,3.746371,5.441457769031,4.168831,2.901746,15.60343,10.53812,,0.00011340939818183,,,,,,,,,,,,27.26876,-0.05755901,25,0,26.62962,-0.03095746
3732,2021/03/28 17:36:00,23811.3276,3160.0005,1,6,0,0,0,1.452423,3.746877,5.442050332971,4.170845,2.901746,15.61097,10.53812,,,,,,,,,,,,,,27.61035,0.06026089,25,0,26.51634,-0.05755544
3733,2021/03/28 17:36:05,23816.3284,3165.0013,1,6,0,0,0,1.452538,3.747438,5.443296097644,4.172859,2.901746,15.61852,10.53812,,0.000084822706412524,,,,,,,,,,,,27.19292,-0.1261878,25,0,26.49673,-0.0263238
3734,2021/03/28 17:36:10,23821.3276,3170.0005,1,6,0,0,0,1.452339,3.748255,5.443736918445,4.174872,2.901746,15.62606,10.53812,,,,,,,,,,,,,,27.64279,0.06352723,25,0,26.6556,0.1014823
3735,2021/03/28 17:36:15,23826.3276,3175.0005,1,6,0,0,0,1.452171,3.748693,5.443743262503,4.176887,2.901746,15.63361,10.53812,,0.000129094099975191,,,,,,,,,,,,27.22154,-0.0696671,25,0,26.39726,-0.009735823
3736,2021/03/28 17:36:20,23831.3286,3180.0015,1,6,0,0,0,1.452034,3.749334,5.444160445356,4.178901,2.901746,15.64117,10.53812,,,,,,,,,,,,,,27.46081,0.01644135,25,0,26.74367,0.1343596
3737,2021/03/28 17:36:25,23836.3284,3185.0013,1,6,0,0,0,1.452225,3.749922,5.44573047645,4.180914,2.901746,15.64872,10.53812,,0.000111141001980286,,3.68599104881287,,,,,,,,,,27.45619,0.08227229,25,0,26.3903,-0.01768768
3738,2021/03/28 17:36:30,23841.3285,3190.0014,1,6,0,0,0,1.452248,3.750649,5.446872508952,4.182929,2.901746,15.65627,10.53812,,,,,,,,,,,,,,27.42895,0.03460646,25,0,26.77579,0.1036179
