Repository: HVES-Battery-Testing-Consortium/LG-HG2

# Battery Testing Consortium (BTC)
The Battery Testing Consortium (BTC) has been developed within the High Voltage and Energy Storage Lab at Oxford Brookes University to provide accurate and comprehensive cell data to Formula Student Electric teams. Through the BTC, we aim to provide FS teams with information for improved and informed decisions for cell selection, pack architecture design, thermal cooling requirements, and end of life predictions. A range of tests are completed to provide a comprehensive electrochemical lithium-ion characterisation for modelling, validation, and battery management parameterisation.

File: Data/Round1/LG_HG2/Package 1/210328_FSD_PseuOCV_LGHG2_1_25C/210328_FSD_PseuOCV_LGHG2_1_25C_Channel_2_Wb_1.CSV (part 22 of 36)
Data_Point,Date_Time,Test_Time(s),Step_Time(s),Cycle_Index,Step_Index,TC_Counter1,TC_Counter2,TC_Counter3,Current(A),Voltage(V),Power(W),Charge_Capacity(Ah),Discharge_Capacity(Ah),Charge_Energy(Wh),Discharge_Energy(Wh),ACR(Ohm),dV/dt(V/s),Internal_Resistance(Ohm),dQ/dV(Ah/V),dV/dQ(V/Ah),MetaCode_MV_UD1,MetaCode_MV_UD2,MetaCode_MV_UD3,MetaCode_MV_UD4,MetaCode_MV_UD5,MetaCode_MV_UD6,MetaCode_MV_UD7,MetaCode_MV_UD8,Aux_Temperature_1(C),Aux_dT/dt_1(C),Aux_Temperature_2(C),Aux_dT/dt_2(C),Aux_Temperature_3(C),Aux_dT/dt_3(C)
4146,2021/03/28 18:10:30,25881.3274,5230.0003,1,6,0,0,0,1.452415,4.014977,5.831412819455,5.004864,2.901746,18.84943,10.53812,,0.000104406200989615,,,,,,,,,,,,27.61479,-0.02479672,25,0,26.40457,-0.104897
4147,2021/03/28 18:10:35,25886.3282,5235.0011,1,6,0,0,0,1.452721,4.015595,5.833539183995,5.006879,2.901746,18.85752,10.53812,,,,,,,,,,,,,,27.37423,-0.121035,25,0,26.58116,-0.02783537
4148,2021/03/28 18:10:40,25891.3283,5240.0012,1,6,0,0,0,1.452461,4.016212,5.833391297732,5.008894,2.901746,18.86561,10.53812,,0.000113331698230468,,3.06893610954285,,,,,,,,,,27.2757,-0.01121521,25,0,26.71446,0.07327378
4149,2021/03/28 18:10:45,25896.3274,5245.0003,1,6,0,0,0,1.452744,4.016787,5.835363213528,5.01091,2.901746,18.8737,10.53812,,0.000189719095942564,,,,,,,,,,,,27.298,-0.06878376,25,0,26.33858,-0.06664574
4150,2021/03/28 18:10:50,25901.3275,5250.0004,1,6,0,0,0,1.452629,4.017579,5.836051765191,5.012924,2.901746,18.8818,10.53812,,0.000169459905009717,,,,,,,,,,,,27.27859,-0.05623221,25,0,26.74619,0.1038063
4151,2021/03/28 18:10:55,25906.3275,5255.0004,1,6,0,0,0,1.452515,4.018159,5.836436219885,5.014938,2.901746,18.88989,10.53812,,,,,,,,,,,,,,27.60769,0.09557784,25,0,26.59196,0.0846529
4152,2021/03/28 18:11:00,25911.3283,5260.0012,1,6,0,0,0,1.452652,4.018818,5.837944005336,5.016953,2.901746,18.89799,10.53812,,0.000161711403052323,,,,,,,,,,,,27.24651,-0.1059848,25,0,26.34395,-0.05498111
4153,2021/03/28 18:11:05,25916.3282,5265.0011,1,6,0,0,0,1.452492,4.019512,5.838309023904,5.018968,2.901746,18.90608,10.53812,,0.000163631106261164,,,,,,,,,,,,27.25035,-0.07291615,25,0,26.71792,0.1004452
4154,2021/03/28 18:11:10,25921.3283,5270.0012,1,6,0,0,0,1.452248,4.020397,5.838613502456,5.020982,2.901746,18.91418,10.53812,,,,,,,,,,,,,,27.59462,0.05909085,25,0,26.70695,0.1103687
4155,2021/03/28 18:11:15,25926.3283,5275.0012,1,6,0,0,0,1.452438,4.02095,5.8401805761,5.022996,2.901746,18.92228,10.53812,,0.0000989102773019113,,2.95230507850647,,,,,,,,,,27.26551,-0.07101357,25,0,26.25618,-0.0666517
4156,2021/03/28 18:11:20,25931.3284,5280.0013,1,6,0,0,0,1.452286,4.021681,5.840631012766,5.025011,2.901746,18.93038,10.53812,,,,,,,,,,,,,,27.17813,-0.1107734,25,0,26.68119,0.07141888
4157,2021/03/28 18:11:25,25936.3281,5285.001,1,6,0,0,0,1.452682,4.022368,5.843221590976,5.027026,2.901746,18.93849,10.53812,,0.000117955103632994,,,,,,,,,,,,27.56007,0.07385671,25,0,26.59405,0.07400513
4158,2021/03/28 18:11:30,25941.3274,5290.0003,1,6,0,0,0,1.452606,4.023124,5.844014061144,5.02904,2.901746,18.94659,10.53812,,,,,0.343920290470123,,,,,,,,,27.12856,-0.10728,25,0,26.38956,-0.007383823
4159,2021/03/28 18:11:35,25946.3274,5295.0003,1,6,0,0,0,1.45269,4.023677,5.84515534113,5.031054,2.901746,18.95469,10.53812,,0.000125165199278854,,,,,,,,,,,,27.43335,0.03881633,25,0,26.7802,0.1567715
4160,2021/03/28 18:11:40,25951.3283,5300.0012,1,6,0,0,0,1.452682,4.024251,5.845956991182,5.03307,2.901746,18.9628,10.53812,,,,,,,,,,,,,,27.44064,0.09650528,25,0,26.34624,-0.01456022
4161,2021/03/28 18:11:45,25956.3284,5305.0013,1,6,0,0,0,1.452614,4.025203,5.847066230642,5.035084,2.901746,18.97091,10.53812,,0.000122351993923075,,,,,,,,,,,,27.18752,-0.01200199,25,0,26.66214,0.08360863
4162,2021/03/28 18:11:50,25961.3283,5310.0012,1,6,0,0,0,1.453033,4.025959,5.849851283647,5.0371,2.901746,18.97903,10.53812,,,,2.85764408111572,,,,,,,,,,27.50477,0.1276529,25,0,26.46035,-0.003374815
4163,2021/03/28 18:11:55,25966.3284,5315.0013,1,6,0,0,0,1.452629,4.026478,5.848978710662,5.039114,2.901746,18.98714,10.53812,,0.0000979565375018865,,,,,,,,,,,,27.1324,-0.01429021,25,0,26.32933,-0.08772016
4164,2021/03/28 18:12:00,25971.3283,5320.0012,1,6,0,0,0,1.452805,4.027217,5.850760993685,5.041129,2.901746,18.99525,10.53812,,,,,,,,,,,,,,27.36579,0.0379318,25,0,26.71255,0.04691184
4165,2021/03/28 18:12:05,25976.3276,5325.0005,1,6,0,0,0,1.452843,4.028097,5.852192529771,5.043143,2.901746,19.00336,10.53812,,0.000118553500215057,,,,,,,,,,,,27.40915,0.05497038,25,0,26.35028,-0.1117593
4166,2021/03/28 18:12:10,25981.3275,5330.0004,1,6,0,0,0,1.452614,4.028794,5.852282567516,5.045158,2.901746,19.01148,10.53812,,0.000142695906106383,,,,,,,,,,,,27.21595,-0.07700384,25,0,26.67636,0.0007146597
4167,2021/03/28 18:12:15,25986.3282,5335.0011,1,6,0,0,0,1.452614,4.029388,5.853145420232,5.047174,2.901746,19.0196,10.53812,,,,,,,,,,,,,,27.59615,0.04670322,25,0,26.51634,-0.06223917
4168,2021/03/28 18:12:20,25991.3282,5340.0011,1,6,0,0,0,1.452705,4.030071,5.854504292055,5.049188,2.901746,19.02772,10.53812,,0.000112665496999398,,,,,,,,,,,,27.14084,-0.09885252,25,0,26.33066,-0.09457171
4169,2021/03/28 18:12:25,25996.3283,5345.0012,1,6,0,0,0,1.452576,4.030865,5.85513775824,5.051203,2.901746,19.03584,10.53812,,,,2.9400110244751,,,,,,,,,,27.19139,-0.1035178,25,0,26.65889,-0.003603101
4170,2021/03/28 18:12:30,26001.3273,5350.0002,1,6,0,0,0,1.452827,4.031363,5.856873013201,5.053216,2.901746,19.04395,10.53812,,0.000156268302816898,,,,,,,,,,,,27.53895,0.05361378,25,0,26.4946,-0.05309403
4171,2021/03/28 18:12:35,26006.3282,5355.0011,1,6,0,0,0,1.452721,4.032045,5.857436444445,5.055233,2.901746,19.05208,10.53812,,0.000167716600117274,,,,,,,,,,,,27.21307,-0.08024454,25,0,26.27484,-0.1337755
4172,2021/03/28 18:12:40,26011.3282,5360.0011,1,6,0,0,0,1.452301,4.033133,5.857323089033,5.057248,2.901746,19.06021,10.53812,,0.00017712070257403,,,0.345240205526352,,,,,,,,,27.20866,-0.1000357,25,0,26.63348,-0.004566312
4173,2021/03/28 18:12:45,26016.3283,5365.0012,1,6,0,0,0,1.452316,4.033787,5.858333400692,5.059262,2.901746,19.06833,10.53812,,,,,,,,,,,,,,27.51745,0.09136021,25,0,26.62963,-0.01749158
4174,2021/03/28 18:12:50,26021.3283,5370.0012,1,6,0,0,0,1.452377,4.034289,5.859308554953,5.061276,2.901746,19.07646,10.53812,,0.000174360393430106,,,,,,,,,,,,27.35713,0.007563233,25,0,26.30526,-0.1392257
4175,2021/03/28 18:12:55,26026.3283,5375.0012,1,6,0,0,0,1.452766,4.035069,5.862011050854,5.063291,2.901746,19.08459,10.53812,,,,,,,,,,,,,,27.12336,-0.07173479,25,0,26.41283,-0.09407878
4176,2021/03/28 18:13:00,26031.3274,5380.0003,1,6,0,0,0,1.45253,4.035974,5.86237331422,5.065305,2.901746,19.09272,10.53812,,0.000108073596493341,,2.69069600105286,,,,,,,,,,27.31662,0.05831242,25,0,26.74158,0.09625375
4177,2021/03/28 18:13:05,26036.3283,5385.0012,1,6,0,0,0,1.452316,4.036888,5.862837032608,5.06732,2.901746,19.10085,10.53812,,0.000146970400237478,,,,,,,,,,,,27.57659,0.134663,25,0,26.71734,0.1126522
4178,2021/03/28 18:13:10,26041.3281,5390.001,1,6,0,0,0,1.452171,4.037184,5.862681526464,5.069335,2.901746,19.10898,10.53812,,,,,,,,,,,,,,27.40649,0.1003093,25,0,26.312,0.0003665686
4179,2021/03/28 18:13:15,26046.3282,5395.0011,1,6,0,0,0,1.45253,4.037994,5.86530742482,5.07135,2.901746,19.11712,10.53812,,0.000167714199051261,,,,,,,,,,,,27.14122,-0.07229328,25,0,26.5375,0.04321039
4180,2021/03/28 18:13:20,26051.3274,5400.0003,1,6,0,0,0,1.452591,4.038944,5.866933703904,5.073363,2.901746,19.12525,10.53812,,0.000200345893972553,,,,,,,,,,,,27.54491,0.1272327,25,0,26.65714,0.09408891
4181,2021/03/28 18:13:25,26056.3283,5405.0012,1,6,0,0,0,1.452415,4.039539,5.867087036685,5.075379,2.901746,19.13339,10.53812,,0.000148845094372518,,,,,,,,,,,,27.32506,0.06873488,25,0,26.33721,-0.04684091
4182,2021/03/28 18:13:30,26061.3282,5410.0011,1,6,0,0,0,1.452286,4.040081,5.867353075166,5.077394,2.901746,19.14153,10.53812,,,,,,,,,,,,,,27.19885,-0.01266241,25,0,26.6379,0.1029587
4183,2021/03/28 18:13:35,26066.3273,5415.0002,1,6,0,0,0,1.452614,4.04108,5.87012938312,5.079407,2.901746,19.14967,10.53812,,0.000179330905666575,,2.76219797134399,,,,,,,,,,27.60921,0.1317179,25,0,26.67887,0.09859502
4184,2021/03/28 18:13:40,26071.3275,5420.0004,1,6,0,0,0,1.452606,4.041777,5.871109520862,5.081422,2.901746,19.15781,10.53812,,,,,,,,,,,,,,27.3316,0.05925417,25,0,26.28679,-0.06301224
4185,2021/03/28 18:13:45,26076.3282,5425.0011,1,6,0,0,0,1.452728,4.042393,5.872497498104,5.083438,2.901746,19.16596,10.53812,,0.00012670099386014,,,,,,,,,,,,27.14278,-0.02946198,25,0,26.53905,0.08612871
4186,2021/03/28 18:13:50,26081.3283,5430.0012,1,6,0,0,0,1.452728,4.043198,5.873666944144,5.085453,2.901746,19.1741,10.53812,,0.000119043499580584,,,0.366550087928772,,,,,,,,,27.58771,0.1282924,25,0,26.71426,0.1307535
4187,2021/03/28 18:13:55,26086.3283,5435.0012,1,6,0,0,0,1.452614,4.044071,5.874474151594,5.087467,2.901746,19.18225,10.53812,,,,,,,,,,,,,,27.37632,0.0768888,25,0,26.27465,-0.04534662
4188,2021/03/28 18:14:00,26091.3282,5440.0011,1,6,0,0,0,1.453087,4.044946,5.877658448302,5.089481,2.901746,19.19039,10.53812,,0.000122562996693887,,,,,,,,,,,,27.28683,0.003717542,25,0,26.70464,0.07934511
4189,2021/03/28 18:14:05,26096.3283,5445.0012,1,6,0,0,0,1.452415,4.045418,5.87562578447,5.091497,2.901746,19.19855,10.53812,,,,,,,,,,,,,,27.51977,0.1206976,25,0,26.44691,-0.01478374
4190,2021/03/28 18:14:10,26101.3284,5450.0013,1,6,0,0,0,1.452805,4.046093,5.878184140865,5.093512,2.901746,19.2067,10.53812,,0.000176227200427093,,2.68764305114746,,,,,,,,,,27.28109,0.03127277,25,0,26.36436,-0.07323086
4191,2021/03/28 18:14:15,26106.3282,5455.0011,1,6,0,0,0,1.452049,4.04713,5.87663106937,5.095527,2.901746,19.21485,10.53812,,0.000176083805854432,,,,,,,,,,,,27.34983,0.04685044,25,0,26.75349,0.08476973
4192,2021/03/28 18:14:20,26111.3281,5460.001,1,6,0,0,0,1.452667,4.047868,5.880204263956,5.097541,2.901746,19.22301,10.53812,,0.000176954999915324,,,,,,,,,,,,27.52015,0.1071298,25,0,26.42592,-0.04394114
4193,2021/03/28 18:14:25,26116.3283,5465.0012,1,6,0,0,0,1.452499,4.048503,5.880446558997,5.099556,2.901746,19.23116,10.53812,,0.000194168198504485,,,,,,,,,,,,27.11625,-0.072034,25,0,26.4769,-0.08769333
4194,2021/03/28 18:14:30,26121.3275,5470.0004,1,6,0,0,0,1.452652,4.04916,5.88202037232,5.10157,2.901746,19.23932,10.53812,,,,,,,,,,,,,,27.46833,0.09014785,25,0,26.68005,0.04138231
4195,2021/03/28 18:14:35,26126.3282,5475.0011,1,6,0,0,0,1.452858,4.050224,5.884400340192,5.103585,2.901746,19.24747,10.53812,,0.000130897096823901,,,,,,,,,,,,27.26992,-0.009667277,25,0,26.30332,-0.1364684
4196,2021/03/28 18:14:40,26131.3283,5480.0012,1,6,0,0,0,1.452423,4.050653,5.883261582219,5.105599,2.901746,19.25564,10.53812,,0.000192359497305006,,,,,,,,,,,,27.19715,-0.08984029,25,0,26.65754,-0.007691979
4197,2021/03/28 18:14:45,26136.3276,5485.0005,1,6,0,0,0,1.452934,4.051404,5.886422619336,5.107614,2.901746,19.2638,10.53812,,,,2.69100308418274,,,,,,,,,,27.5497,0.06056547,25,0,26.51961,-0.04612982
4198,2021/03/28 18:14:50,26141.3282,5490.0011,1,6,0,0,0,1.452263,4.052387,5.885131701781,5.109629,2.901746,19.27196,10.53812,,0.000126430400996469,,,,,,,,,,,,27.19254,-0.06776214,25,0,26.3326,-0.1168084
4199,2021/03/28 18:14:55,26146.3276,5495.0005,1,6,0,0,0,1.452568,4.053349,5.887765050232,5.111643,2.901746,19.28012,10.53812,,0.000190390303032473,,,0.372135102748871,,,,,,,,,27.29242,-0.07638693,25,0,26.72446,0.007991195
4200,2021/03/28 18:15:00,26151.3282,5500.0011,1,6,0,0,0,1.45269,4.053832,5.88896120808,5.113658,2.901746,19.28829,10.53812,,,,,,,,,,,,,,27.58175,0.03830671,25,0,26.57309,-0.07064819
4201,2021/03/28 18:15:05,26156.3283,5505.0012,1,6,0,0,0,1.45269,4.054445,5.88985170705,5.115673,2.901746,19.29646,10.53812,,0.000128277199110016,,,,,,,,,,,,27.13259,-0.1196134,25,0,26.36512,-0.106467
4202,2021/03/28 18:15:10,26161.3274,5510.0003,1,6,0,0,0,1.452538,4.05548,5.89073880824,5.117687,2.901746,19.30463,10.53812,,,,,,,,,,,,,,27.46157,-0.03360331,25,0,26.77289,0.08641958
4203,2021/03/28 18:15:15,26166.3274,5515.0003,1,6,0,0,0,1.452454,4.056236,5.891496203144,5.119702,2.901746,19.3128,10.53812,,0.000140616204589605,,2.62199711799622,,,,,,,,,,27.39631,-0.03067017,25,0,26.32316,-0.07741451
4204,2021/03/28 18:15:20,26171.3283,5520.0012,1,6,0,0,0,1.452553,4.056816,5.892740251248,5.121716,2.901746,19.32097,10.53812,,0.000142798293381929,,,,,,,,,,,,27.19983,-0.1179725,25,0,26.68869,0.05307615
4205,2021/03/28 18:15:25,26176.3275,5525.0004,1,6,0,0,0,1.452438,4.057586,5.893392094668,5.123731,2.901746,19.32915,10.53812,,,,,,,,,,,,,,27.55375,0.06312013,25,0,26.60196,0.08327067
4206,2021/03/28 18:15:30,26181.3283,5530.0012,1,6,0,0,0,1.452377,4.058688,5.894745101376,5.125745,2.901746,19.33732,10.53812,,0.000131699300254695,,,,,,,,,,,,27.20078,-0.09066105,25,0,26.41206,-0.0151962
4207,2021/03/28 18:15:35,26186.3275,5535.0004,1,6,0,0,0,1.452225,4.059212,5.8948891467,5.127759,2.901746,19.3455,10.53812,,0.000164819706697017,,,,,,,,,,,,27.43316,0.02220273,25,0,26.78001,0.1445723
4208,2021/03/28 18:15:40,26191.3274,5540.0003,1,6,0,0,0,1.452538,4.060108,5.897461154104,5.129773,2.901746,19.35367,10.53812,,,,,,,,,,,,,,27.48866,0.07608891,25,0,26.40149,0.01617193
4209,2021/03/28 18:15:45,26196.3275,5545.0004,1,6,0,0,0,1.452515,4.06075,5.89830028625,5.131787,2.901746,19.36185,10.53812,,0.000243413494899869,,,,,,,,,,,,27.19675,-0.06670713,25,0,26.60733,0.03990173
4210,2021/03/28 18:15:50,26201.3283,5550.0012,1,6,0,0,0,1.452553,4.061638,5.899744461814,5.133802,2.901746,19.37003,10.53812,,0.000144365796586499,,2.58529901504517,,,,,,,,,,27.58232,0.09768605,25,0,26.77289,0.1223236
4211,2021/03/28 18:15:55,26206.3283,5555.0012,1,6,0,0,0,1.452339,4.062374,5.899944192786,5.135817,2.901746,19.37822,10.53812,,,,,,,,,,,,,,27.35869,0.06651044,25,0,26.31394,-0.0512898
4212,2021/03/28 18:16:00,26211.3281,5560.001,1,6,0,0,0,1.452499,4.063028,5.901544106972,5.137831,2.901746,19.3864,10.53812,,0.000125856196973473,,,0.383426308631897,,,,,,,,,27.19235,-0.02375126,25,0,26.64561,0.09627461
4213,2021/03/28 18:16:05,26216.3274,5565.0003,1,6,0,0,0,1.452492,4.063986,5.902907153112,5.139844,2.901746,19.39458,10.53812,,,,,,,,,,,,,,27.54548,0.1075393,25,0,26.70042,0.1055056
4214,2021/03/28 18:16:10,26221.3276,5570.0005,1,6,0,0,0,1.452362,4.064797,5.903556700514,5.141859,2.901746,19.40277,10.53812,,0.000124896207125857,,,,,,,,,,,,27.32947,0.05425572,25,0,26.32739,-0.0591141
4215,2021/03/28 18:16:15,26226.3273,5575.0002,1,6,0,0,0,1.452614,4.06546,5.90554411244,5.143873,2.901746,19.41095,10.53812,,0.000184016302227974,,,,,,,,,,,,27.24188,-0.002881885,25,0,26.69521,0.09050965
4216,2021/03/28 18:16:20,26231.3282,5580.0011,1,6,0,0,0,1.452499,4.066214,5.906171768786,5.145888,2.901746,19.41915,10.53812,,,,2.59748506546021,,,,,,,,,,27.6238,0.1447332,25,0,26.65791,0.07604063
4217,2021/03/28 18:16:25,26236.3283,5585.0012,1,6,0,0,0,1.452377,4.067212,5.907125162924,5.147902,2.901746,19.42734,10.53812,,0.000125926701002754,,,,,,,,,,,,27.36826,0.0542599,25,0,26.39474,-0.0635463
4218,2021/03/28 18:16:30,26241.3284,5590.0013,1,6,0,0,0,1.452225,4.067711,5.907231606975,5.149916,2.901746,19.43553,10.53812,,0.000131167296785861,,,,,,,,,,,,27.21675,-0.01199901,25,0,26.65581,0.08804679
4219,2021/03/28 18:16:35,26246.3275,5595.0004,1,6,0,0,0,1.452667,4.068592,5.910309334864,5.15193,2.901746,19.44372,10.53812,,,,,,,,,,,,,,27.54491,0.09372532,25,0,26.84923,0.1628274
4220,2021/03/28 18:16:40,26251.3282,5600.0011,1,6,0,0,0,1.452782,4.069265,5.91175494523,5.153945,2.901746,19.45193,10.53812,,0.000163505304954015,,,,,,,,,,,,27.56891,0.08940935,25,0,26.48904,0.03397822
4221,2021/03/28 18:16:45,26256.3283,5605.0012,1,6,0,0,0,1.452751,4.070315,5.913154186565,5.15596,2.901746,19.46012,10.53812,,0.000136622198624536,,,,,,,,,,,,27.29413,-0.08527219,25,0,26.41302,-0.03647804
4222,2021/03/28 18:16:50,26261.3282,5610.0011,1,6,0,0,0,1.452423,4.071159,5.913044968257,5.157974,2.901746,19.46832,10.53812,,,,,,,,,,,,,,27.20542,-0.1230645,25,0,26.61601,0.03240764
4223,2021/03/28 18:16:55,26266.3283,5615.0012,1,6,0,0,0,1.452415,4.071634,5.91370229611,5.159988,2.901746,19.47652,10.53812,,0.000113776201033033,,2.56714296340942,,,,,,,,,,27.36176,-0.07811189,25,0,26.81523,0.04849613
4224,2021/03/28 18:17:00,26271.3276,5620.0005,1,6,0,0,0,1.452499,4.072556,5.915383517444,5.162003,2.901746,19.48473,10.53812,,,,,,,,,,,,,,27.57408,0.09681225,25,0,26.74329,-0.01202822
4225,2021/03/28 18:17:05,26276.3274,5625.0003,1,6,0,0,0,1.452423,4.073533,5.916493020459,5.164018,2.901746,19.49293,10.53812,,0.000125782695249654,,,0.392805695533752,,,,,,,,,27.41264,0.03318906,25,0,26.39649,-0.1402211
4226,2021/03/28 18:17:10,26281.3282,5630.0011,1,6,0,0,0,1.452576,4.074106,5.917948597056,5.166032,2.901746,19.50114,10.53812,,0.000180985298356973,,,,,,,,,,,,27.18869,-0.05221963,25,0,26.55656,-0.07229805
4227,2021/03/28 18:17:15,26286.3275,5635.0004,1,6,0,0,0,1.452492,4.074941,5.918819202972,5.168046,2.901746,19.50935,10.53812,,,,,,,,,,,,,,27.41974,0.07068336,25,0,26.76657,0.07972956
4228,2021/03/28 18:17:20,26291.3275,5640.0004,1,6,0,0,0,1.452606,4.075794,5.920522819164,5.17006,2.901746,19.51755,10.53812,,0.00018495469703339,,,,,,,,,,,,27.55068,0.1287884,25,0,26.606,0.02224028
4229,2021/03/28 18:17:25,26296.3283,5645.0012,1,6,0,0,0,1.452789,4.076648,5.922509371272,5.172075,2.901746,19.52577,10.53812,,0.000157845395733602,,2.57193207740784,,,,,,,,,,27.29702,0.02016664,25,0,26.37319,-0.09101868
4230,2021/03/28 18:17:30,26301.3284,5650.0013,1,6,0,0,0,1.452568,4.077281,5.922527907608,5.17409,2.901746,19.53398,10.53812,,,,,,,,,,,,,,27.1933,0.01319766,25,0,26.71061,0.1132876
4231,2021/03/28 18:17:35,26306.3283,5655.0012,1,6,0,0,0,1.452629,4.078094,5.923957609126,5.176105,2.901746,19.5422,10.53812,,0.000123746300232597,,,,,,,,,,,,27.53052,0.1193041,25,0,26.74945,0.09057641
4232,2021/03/28 18:17:40,26311.3275,5660.0004,1,6,0,0,0,1.45253,4.079063,5.92496137939,5.178119,2.901746,19.55041,10.53812,,,,,,,,,,,,,,27.39843,0.07772923,25,0,26.37513,-0.02669811
4233,2021/03/28 18:17:45,26316.3282,5665.0011,1,6,0,0,0,1.452515,4.080029,5.926303322935,5.180134,2.901746,19.55863,10.53812,,0.00013060039782431,,,,,,,,,,,,27.1833,-0.0996089,25,0,26.40879,-0.004147887
4234,2021/03/28 18:17:50,26321.3276,5670.0005,1,6,0,0,0,1.452492,4.08043,5.92679193156,5.182149,2.901746,19.56685,10.53812,,0.000177684793015942,,,,,,,,,,,,27.15585,-0.1303995,25,0,26.55926,-0.0171876
4235,2021/03/28 18:17:55,26326.3276,5675.0005,1,6,0,0,0,1.452415,4.08111,5.92746538065,5.184164,2.901746,19.57508,10.53812,,0.00017783569637686,,2.53561902046204,,,,,,,,,,27.35713,-0.07284105,25,0,26.83193,0.04265666
4236,2021/03/28 18:18:00,26331.3274,5680.0003,1,6,0,0,0,1.452538,4.082148,5.929475091624,5.186178,2.901746,19.5833,10.53812,,,,,,,,,,,,,,27.57928,0.1011831,25,0,26.81964,0.01016855
4237,2021/03/28 18:18:05,26336.3284,5685.0013,1,6,0,0,0,1.452538,4.083014,5.930732989532,5.188193,2.901746,19.59153,10.53812,,0.000144921301398426,,,,,,,,,,,,27.63933,0.1437676,25,0,26.73039,0.04392684
4238,2021/03/28 18:18:10,26341.3282,5690.0011,1,6,0,0,0,1.4524,4.083575,5.93098433,5.190208,2.901746,19.59975,10.53812,,0.000151213505887426,,,0.389112085103989,,,,,,,,,27.47137,0.09548604,25,0,26.41264,0.01112342
4239,2021/03/28 18:18:15,26346.3282,5695.0011,1,6,0,0,0,1.45282,4.084394,5.93388929108,5.192224,2.901746,19.60798,10.53812,,,,,,,,,,,,,,27.2657,-0.09452045,25,0,26.37742,-0.05461931
4240,2021/03/28 18:18:20,26351.3283,5700.0012,1,6,0,0,0,1.452606,4.085307,5.934341460042,5.194238,2.901746,19.61621,10.53812,,0.000128817904624157,,,,,,,,,,,,27.10683,-0.1504552,25,0,26.51729,-0.03727078
4241,2021/03/28 18:18:25,26356.3283,5705.0012,1,6,0,0,0,1.452553,4.085874,5.934948536322,5.196253,2.901746,19.62444,10.53812,,,,,,,,,,,,,,27.2225,-0.105679,25,0,26.71138,0.0008946657
4242,2021/03/28 18:18:30,26361.3283,5710.0012,1,6,0,0,0,1.452362,4.086751,5.935441855862,5.198268,2.901746,19.63268,10.53812,,0.000137908806209452,,2.57117104530334,,,,,,,,,,27.5549,0.1107812,25,0,26.80233,0.02200007
4243,2021/03/28 18:18:35,26366.3285,5715.0014,1,6,0,0,0,1.452377,4.087628,5.936776891756,5.200283,2.901746,19.64091,10.53812,,0.000166002995683812,,,,,,,,,,,,27.59348,0.1149732,25,0,26.59196,-0.03160954
4244,2021/03/28 18:18:40,26371.3275,5720.0004,1,6,0,0,0,1.452133,4.088387,5.936881679471,5.202297,2.901746,19.64915,10.53812,,,,,,,,,,,,,,27.45447,0.08912206,25,0,26.38857,-0.03529787
4245,2021/03/28 18:18:45,26376.3275,5725.0004,1,6,0,0,0,1.452225,4.08912,5.938322292,5.20431,2.901746,19.65738,10.53812,,0.000160681403940544,,,,,,,,,,,,27.2006,-0.09769261,25,0,26.43323,-0.02001047
4246,2021/03/28 18:18:50,26381.3283,5730.0012,1,6,0,0,0,1.452477,4.089767,5.940292502859,5.206326,2.901746,19.66562,10.53812,,0.000143760902574286,,,,,,,,,,,,27.21307,-0.08954346,25,0,26.69482,0.06154418
4247,2021/03/28 18:18:55,26386.3283,5735.0012,1,6,0,0,0,1.452538,4.090783,5.942017757254,5.208341,2.901746,19.67386,10.53812,,,,,,,,,,,,,,27.42723,-0.06148756,25,0,26.85943,0.06291628
4248,2021/03/28 18:19:00,26391.3284,5740.0013,1,6,0,0,0,1.452789,4.091581,5.944203869409,5.210355,2.901746,19.6821,10.53812,,0.000143831901368685,,2.53347897529602,,,,,,,,,,27.62072,0.08857191,25,0,26.74732,-0.01359224
4249,2021/03/28 18:19:05,26396.3285,5745.0014,1,6,0,0,0,1.452499,4.092177,5.943883000323,5.21237,2.901746,19.69035,10.53812,,,,,,,,,,,,,,27.52668,0.07182717,25,0,26.51077,-0.09038806
4250,2021/03/28 18:19:10,26401.3285,5750.0014,1,6,0,0,0,1.452614,4.093075,5.94565804805,5.214384,2.901746,19.69859,10.53812,,0.000116128197987564,,,0.396303594112396,,,,,,,,,27.2665,0.01320779,25,0,26.38534,-0.1046538
4251,2021/03/28 18:19:15,26406.3276,5755.0005,1,6,0,0,0,1.452377,4.094001,5.946032890377,5.216399,2.901746,19.70684,10.53812,,0.000152954598888755,,,,,,,,,,,,27.18638,-0.05537391,25,0,26.51154,0.06014585
4252,2021/03/28 18:19:20,26411.3282,5760.0011,1,6,0,0,0,1.452843,4.094729,5.948998364547,5.218414,2.901746,19.71509,10.53812,,,,,,,,,,,,,,27.19866,-0.09997845,25,0,26.73732,0.08000076
4253,2021/03/28 18:19:25,26416.3282,5765.0011,1,6,0,0,0,1.452385,4.095241,5.947866599785,5.220429,2.901746,19.72334,10.53812,,0.000119039599667303,,,,,,,,,,,,27.41781,-0.04985631,25,0,26.85,0.07679582
4254,2021/03/28 18:19:30,26421.3275,5770.0004,1,6,0,0,0,1.452339,4.096254,5.949149438106,5.222443,2.901746,19.73159,10.53812,,0.000212918195757084,,2.58461999893188,,,,,,,,,,27.59155,0.03457725,25,0,26.63272,-0.06992698
4255,2021/03/28 18:19:35,26426.3275,5775.0004,1,6,0,0,0,1.452164,4.097007,5.949526073148,5.224458,2.901746,19.73985,10.53812,,,,,,,,,,,,,,27.26704,-0.05114198,25,0,26.43571,-0.1112652
4256,2021/03/28 18:19:40,26431.3285,5780.0014,1,6,0,0,0,1.452652,4.097772,5.952636691344,5.226473,2.901746,19.7481,10.53812,,0.000107818297692575,,,,,,,,,,,,27.27801,-0.08940101,25,0,26.75984,-0.01171112
4257,2021/03/28 18:19:45,26436.3286,5785.0015,1,6,0,0,0,1.452202,4.098288,5.951542030176,5.228488,2.901746,19.75636,10.53812,,,,,,,,,,,,,,27.55778,0.08313179,25,0,26.69139,-0.02351105
4258,2021/03/28 18:19:50,26441.3276,5790.0005,1,6,0,0,0,1.452568,4.099143,5.954283949224,5.230502,2.901746,19.76461,10.53812,,0.000154594701598398,,,,,,,,,,,,27.40474,0.0310868,25,0,26.3601,-0.1356673
4259,2021/03/28 18:19:55,26446.3282,5795.0011,1,6,0,0,0,1.452866,4.100234,5.957090570644,5.232517,2.901746,19.77288,10.53812,,0.000161590505740605,,,,,,,,,,,,27.08169,-0.04886925,25,0,26.4067,-0.1000851
4260,2021/03/28 18:20:00,26451.3284,5800.0013,1,6,0,0,0,1.452454,4.100731,5.956123143874,5.234532,2.901746,19.78114,10.53812,,,,,,,,,,,,,,27.26957,0.04080117,25,0,26.74427,0.0786978
4261,2021/03/28 18:20:05,26456.3275,5805.0004,1,6,0,0,0,1.452942,4.101492,5.959229989464,5.236547,2.901746,19.7894,10.53812,,0.000110969398519956,,2.5861279964447,,,,,,,,,,27.57639,0.1444489,25,0,26.66023,0.06906867
4262,2021/03/28 18:20:10,26461.3277,5810.0006,1,6,0,0,0,1.452538,4.102515,5.95905893307,5.238562,2.901746,19.79767,10.53812,,,,,,,,,,,,,,27.24613,0.04815578,25,0,26.30084,-0.08302867
4263,2021/03/28 18:20:15,26466.3284,5815.0013,1,6,0,0,0,1.452339,4.103207,5.959247551173,5.240577,2.901746,19.80593,10.53812,,0.00014489539898932,,,0.38076439499855,,,,,,,,,27.14179,-0.03102064,25,0,26.60924,0.100131
4264,2021/03/28 18:20:20,26471.3277,5820.0006,1,6,0,0,0,1.452766,4.103801,5.961862563566,5.242592,2.901746,19.8142,10.53812,,0.000124413403682411,,,,,,,,,,,,27.42069,0.06170154,25,0,26.71773,0.1129615
4265,2021/03/28 18:20:25,26476.3283,5825.0012,1,6,0,0,0,1.452881,4.104671,5.963598507151,5.244606,2.901746,19.82247,10.53812,,,,,,,,,,,,,,27.37788,0.08427918,25,0,26.3403,0.008782744
4266,2021/03/28 18:20:30,26481.3283,5830.0012,1,6,0,0,0,1.452492,4.10556,5.96329305552,5.246621,2.901746,19.83074,10.53812,,0.000177392095793039,,,,,,,,,,,,27.12989,-0.09003043,25,0,26.36954,-0.005658269
4267,2021/03/28 18:20:35,26486.3278,5835.0007,1,6,0,0,0,1.452667,4.106255,5.965021132085,5.248636,2.901746,19.83901,10.53812,,0.000267312687356025,,2.65574097633362,,,,,,,,,,27.08378,-0.09159923,25,0,26.59386,0.07509768
4268,2021/03/28 18:20:40,26491.3285,5840.0014,1,6,0,0,0,1.452789,4.10685,5.96638650465,5.250651,2.901746,19.84729,10.53812,,0.000180960705620237,,,,,,,,,,,,27.39399,-0.01182377,25,0,26.77635,0.09934843
4269,2021/03/28 18:20:45,26496.3276,5845.0005,1,6,0,0,0,1.45311,4.107553,5.96872633983,5.252665,2.901746,19.85556,10.53812,,,,,,,,,,,,,,27.47483,0.07282436,25,0,26.64387,-0.03607929
4270,2021/03/28 18:20:50,26501.3277,5850.0006,1,6,0,0,0,1.452629,4.108418,5.968007130922,5.25468,2.901746,19.86384,10.53812,,0.000136449496494606,,,,,,,,,,,,27.49211,0.1476592,25,0,26.5402,0.02110183
4271,2021/03/28 18:20:55,26506.3285,5855.0014,1,6,0,0,0,1.452705,4.109191,5.969442311655,5.256695,2.901746,19.87211,10.53812,,0.000128348605358042,,,,,,,,,,,,27.43183,0.1185554,25,0,26.39436,-0.005830526
4272,2021/03/28 18:21:00,26511.3275,5860.0004,1,6,0,0,0,1.452362,4.1097,5.9687721114,5.258708,2.901746,19.88039,10.53812,,,,,,,,,,,,,,27.10819,-0.08714914,25,0,26.31219,-0.0005459785
4273,2021/03/28 18:21:05,26516.3285,5865.0014,1,6,0,0,0,1.452568,4.110635,5.97097686068,5.260724,2.901746,19.88868,10.53812,,0.000136447895783931,,,,,,,,,,,,27.04747,-0.1348096,25,0,26.48634,-0.01490533
4274,2021/03/28 18:21:10,26521.3283,5870.0012,1,6,0,0,0,1.452667,4.111465,5.972589527155,5.262738,2.901746,19.89696,10.53812,,,,2.73639488220215,,,,,,,,,,27.17638,-0.09386957,25,0,26.6581,-0.005053878
4275,2021/03/28 18:21:15,26526.3278,5875.0007,1,6,0,0,0,1.452919,4.112123,5.974581637037,5.264753,2.901746,19.90524,10.53812,,0.000132090397528373,,,,,,,,,,,,27.42685,0.1164919,25,0,26.73811,0.03439426
4276,2021/03/28 18:21:20,26531.3276,5880.0005,1,6,0,0,0,1.452049,4.113012,5.972294961588,5.266767,2.901746,19.91352,10.53812,,0.00019199879898224,,,,,,,,,,,,27.52265,0.1323974,25,0,26.55656,-0.003067851
4277,2021/03/28 18:21:25,26536.3285,5885.0014,1,6,0,0,0,1.452553,4.113701,5.975368728653,5.268782,2.901746,19.92181,10.53812,,,,,0.369612991809845,,,,,,,,,27.39862,0.09040296,25,0,26.42516,0.012694
4278,2021/03/28 18:21:30,26541.3285,5890.0014,1,6,0,0,0,1.452919,4.114619,5.978208122861,5.270797,2.901746,19.9301,10.53812,,0.000111676803498995,,,,,,,,,,,,27.3289,-0.07258594,25,0,26.3553,-0.07266819
4279,2021/03/28 18:21:35,26546.3276,5895.0005,1,6,0,0,0,1.4524,4.115061,5.9767145964,5.272811,2.901746,19.93839,10.53812,,,,,,,,,,,,,,27.1806,-0.1047796,25,0,26.33489,-0.1427621
4280,2021/03/28 18:21:40,26551.3279,5900.0008,1,6,0,0,0,1.452209,4.115584,5.976688125056,5.274826,2.901746,19.94668,10.53812,,0.000132379296701401,,,,,,,,,,,,27.13624,-0.04621625,25,0,26.53251,-0.07740319
4281,2021/03/28 18:21:45,26556.3278,5905.0007,1,6,0,0,0,1.452553,4.116647,5.979647949791,5.276841,2.901746,19.95497,10.53812,,0.000129703796119429,,2.75718402862549,,,,,,,,,,27.1958,0.01518309,25,0,26.68465,0.09527802
4282,2021/03/28 18:21:50,26561.3275,5910.0004,1,6,0,0,0,1.452667,4.1174,5.9812111058,5.278855,2.901746,19.96327,10.53812,,,,,,,,,,,,,,27.30584,0.03894806,25,0,26.70232,0.1279855
4283,2021/03/28 18:21:55,26566.3278,5915.0007,1,6,0,0,0,1.452667,4.117935,5.981988282645,5.28087,2.901746,19.97156,10.53812,,0.000115220602310728,,,,,,,,,,,,27.53146,0.06012022,25,0,26.54404,0.06246924
4284,2021/03/28 18:22:00,26571.3276,5920.0005,1,6,0,0,0,1.452744,4.118541,5.983185726504,5.282884,2.901746,19.97986,10.53812,,,,,,,,,,,,,,27.34504,-0.0646615,25,0,26.36436,-0.0780797
4285,2021/03/28 18:22:05,26576.3274,5925.0003,1,6,0,0,0,1.452614,4.119515,5.98406516221,5.284898,2.901746,19.98815,10.53812,,0.000137052906211466,,,,,,,,,,,,27.1391,-0.1148766,25,0,26.34316,-0.1261836
4286,2021/03/28 18:22:10,26581.3275,5930.0004,1,6,0,0,0,1.453156,4.120099,5.987146582444,5.286913,2.901746,19.99646,10.53812,,0.000134130095830187,,,,,,,,,,,,27.14351,-0.08757234,25,0,26.59673,-0.0810045
4287,2021/03/28 18:22:15,26586.3278,5935.0007,1,6,0,0,0,1.452766,4.120596,5.986261768536,5.288928,2.901746,20.00476,10.53812,,,,,,,,,,,,,,27.21078,0.05298555,25,0,26.73522,0.1020259
4288,2021/03/28 18:22:20,26591.3286,5940.0015,1,6,0,0,0,1.452805,4.121646,5.98794791703,5.290943,2.901746,20.01306,10.53812,,0.000125926701002754,,2.80085492134094,,,,,,,,,,27.34619,0.05947948,25,0,26.74272,0.1418716
4289,2021/03/28 18:22:25,26596.3276,5945.0005,1,6,0,0,0,1.452751,4.122392,5.988809100392,5.292958,2.901746,20.02137,10.53812,,,,,,,,,,,,,,27.5165,0.03137708,25,0,26.69272,0.1003903
4290,2021/03/28 18:22:30,26601.3286,5950.0015,1,6,0,0,0,1.452644,4.122878,5.989073989432,5.294972,2.901746,20.02967,10.53812,,0.000130709493532777,,,,,,,,,,,,27.56121,0.07335663,25,0,26.64501,-0.06000936
4291,2021/03/28 18:22:35,26606.3285,5955.0014,1,6,0,0,0,1.452682,4.123536,5.990186523552,5.296987,2.901746,20.03798,10.53812,,0.000187625104445033,,,0.354700088500977,,,,,,,,,27.58981,0.1497841,25,0,26.64521,0.02325356
4292,2021/03/28 18:22:40,26611.3274,5960.0003,1,6,0,0,0,1.452576,4.124605,5.99130223248,5.299,2.901746,20.04628,10.53812,,,,,,,,,,,,,,27.55122,0.0796175,25,0,26.63501,0.0864464
4293,2021/03/28 18:22:45,26616.3275,5965.0004,1,6,0,0,0,1.45253,4.125071,5.99178937963,5.301014,2.901746,20.05459,10.53812,,0.000138906892971136,,,,,,,,,,,,27.51517,0.0007236004,25,0,26.53483,-0.1327449
4294,2021/03/28 18:22:50,26621.3284,5970.0013,1,6,0,0,0,1.452858,4.125622,5.993942927676,5.303031,2.901746,20.06291,10.53812,,,,,,,,,,,,,,27.46716,0.08491635,25,0,26.44401,-0.07730663
4295,2021/03/28 18:22:55,26626.3276,5975.0005,1,6,0,0,0,1.452652,4.12641,5.99423773932,5.305044,2.901746,20.07121,10.53812,,0.000118419098726008,,2.87945699691772,,,,,,,,,,27.57351,0.1403648,25,0,26.50788,-0.1163292
4296,2021/03/28 18:23:00,26631.3277,5980.0006,1,6,0,0,0,1.45269,4.127226,5.99557993794,5.307059,2.901746,20.07953,10.53812,,0.000131613604025915,,,,,,,,,,,,27.48289,-0.01825511,25,0,26.37434,-0.08723021
4297,2021/03/28 18:23:05,26636.3277,5985.0006,1,6,0,0,0,1.452652,4.127777,5.996223514604,5.309073,2.901746,20.08784,10.53812,,,,,,,,,,,,,,27.27954,-0.02418697,25,0,26.52097,0.06569028
4298,2021/03/28 18:23:10,26641.3275,5990.0004,1,6,0,0,0,1.452644,4.128328,5.996990899232,5.311087,2.901746,20.09616,10.53812,,0.000106242201582063,,,,,,,,,,,,27.14487,-0.0148946,25,0,26.68139,0.1060557
4299,2021/03/28 18:23:15,26646.3277,5995.0006,1,6,0,0,0,1.452881,4.129095,5.999083672695,5.313103,2.901746,20.10448,10.53812,,,,,,,,,,,,,,27.1032,-0.07205784,25,0,26.74427,0.04790604
4300,2021/03/28 18:23:20,26651.3276,6000.0005,1,6,0,0,0,1.452827,4.129879,5.999999717933,5.315117,2.901746,20.1128,10.53812,,0.000135638896608725,,,,,,,,,,,,27.06306,-0.124715,25,0,26.73214,0.02627373
4301,2021/03/28 18:23:25,26656.3271,6005,1,6,0,0,0,1.451981,4.130295,5.997109864395,5.317132,2.901746,20.12112,10.53812,,0.000211217397009023,,,,,,,,,,,,27.28915,-0.05340934,25,0,26.56502,0.02879858
4302,2021/03/28 18:23:30,26661.328,6010.0009,1,6,0,0,0,1.452682,4.130999,6.001027889318,5.319147,2.901746,20.12944,10.53812,,,,,,,,,,,,,,27.495,0.1213664,25,0,26.41744,0.0147903
4303,2021/03/28 18:23:35,26666.3278,6015.0007,1,6,0,0,0,1.452568,4.131816,6.001743703488,5.321162,2.901746,20.13776,10.53812,,0.000126538303447887,,3.0684928894043,,,,,,,,,,27.45295,0.09981632,25,0,26.31334,-0.0320363
4304,2021/03/28 18:23:40,26671.3277,6020.0006,1,6,0,0,0,1.452515,4.132459,6.002458684385,5.323177,2.901746,20.14609,10.53812,,,,,,,,,,,,,,27.19524,0.03008068,25,0,26.52367,0.006255507
4305,2021/03/28 18:23:45,26676.3275,6025.0004,1,6,0,0,0,1.452278,4.132797,6.001970161566,5.32519,2.901746,20.15441,10.53812,,0.000141226904815994,,,,,,,,,,,,27.0788,-0.06060719,25,0,26.73504,0.0571543
4306,2021/03/28 18:23:50,26681.3278,6030.0007,1,6,0,0,0,1.452591,4.133456,6.004220984496,5.327207,2.901746,20.16274,10.53812,,,,,0.3362155854702,,,,,,,,,27.41184,0.04818857,25,0,26.52692,-0.07689893
4307,2021/03/28 18:23:55,26686.3272,6035.0001,1,6,0,0,0,1.452805,4.134404,6.00648280322,5.329221,2.901746,20.17107,10.53812,,0.000103694903373253,,,,,,,,,,,,27.34774,0.07041752,25,0,26.36204,-0.1047802
4308,2021/03/28 18:24:00,26691.328,6040.0009,1,6,0,0,0,1.452515,4.135002,6.00615243003,5.331236,2.901746,20.1794,10.53812,,0.00014450159505941,,,,,,,,,,,,27.06036,-0.0685209,25,0,26.71985,0.05367815
4309,2021/03/28 18:24:05,26696.3288,6045.0017,1,6,0,0,0,1.452499,4.135414,6.006684699586,5.333251,2.901746,20.18774,10.53812,,,,,,,,,,,,,,27.39228,0.09105921,25,0,26.37898,-0.09476542
4310,2021/03/28 18:24:10,26701.3278,6050.0007,1,6,0,0,0,1.452095,4.135923,6.005753108685,5.335264,2.901746,20.19606,10.53812,,0.0000989948166534305,,,,,,,,,,,,27.34562,0.09779274,25,0,26.27217,-0.12757
4311,2021/03/28 18:24:15,26706.3286,6055.0015,1,6,0,0,0,1.452553,4.136783,6.008896556999,5.337279,2.901746,20.2044,10.53812,,,,3.08968496322632,,,,,,,,,,27.05344,-0.08185983,25,0,26.70966,0.02475858
4312,2021/03/28 18:24:20,26711.3286,6060.0015,1,6,0,0,0,1.452843,4.137425,6.011028949275,5.339294,2.901746,20.21273,10.53812,,0.00010192790068686,,,,,,,,,,,,27.35097,0.04776478,25,0,26.46346,-0.08953989
4313,2021/03/28 18:24:25,26716.3284,6065.0013,1,6,0,0,0,1.452461,4.137837,6.010046866857,5.341309,2.901746,20.22107,10.53812,,,,,,,,,,,,,,27.46852,0.09543717,25,0,26.30313,-0.1295602
4314,2021/03/28 18:24:30,26721.3277,6070.0006,1,6,0,0,0,1.452538,4.138616,6.011497007408,5.343324,2.901746,20.22941,10.53812,,0.0000945037027122453,,,,,,,,,,,,27.04804,-0.1044309,25,0,26.61407,-0.02229571
4315,2021/03/28 18:24:35,26726.3272,6075.0001,1,6,0,0,0,1.45269,4.139136,6.01288147584,5.345339,2.901746,20.23775,10.53812,,,,,,,,,,,,,,27.22385,-0.03522515,25,0,26.63386,-0.01943052
4316,2021/03/28 18:24:40,26731.3279,6080.0008,1,6,0,0,0,1.452538,4.139827,6.013256030926,5.347354,2.901746,20.24609,10.53812,,,,,,,,,,,,,,27.48174,0.1232207,25,0,26.22019,-0.1574051
4317,2021/03/28 18:24:45,26736.3287,6085.0016,1,6,0,0,0,1.452652,4.1402,6.0142698104,5.349369,2.901746,20.25443,10.53812,,0.0000936966971494257,,,,,,,,,,,,27.09203,-0.07423759,25,0,26.67811,0.01237929
4318,2021/03/28 18:24:50,26741.3279,6090.0008,1,6,0,0,0,1.452499,4.140662,6.014307414338,5.351383,2.901746,20.26277,10.53812,,,,,,,,,,,,,,27.43472,0.0907743,25,0,26.53251,-0.03812551
4319,2021/03/28 18:24:55,26746.3279,6095.0008,1,6,0,0,0,1.452538,4.141573,6.015792162274,5.353398,2.901746,20.27111,10.53812,,0.0000885202098288573,,3.55546092987061,,,,,,,,,,27.20482,-0.02179325,25,0,26.27369,-0.1286042
4320,2021/03/28 18:25:00,26751.3278,6100.0007,1,6,0,0,0,1.452385,4.141991,6.015765598535,5.355412,2.901746,20.27946,10.53812,,,,,,,,,,,,,,27.10952,-0.08716226,25,0,26.6054,-0.03167808
4321,2021/03/28 18:25:05,26756.3273,6105.0002,1,6,0,0,0,1.452499,4.142431,6.016876885069,5.357427,2.901746,20.2878,10.53812,,0.0000988141691777855,,,,,,,,,,,,27.45717,0.08278251,25,0,26.55501,-0.01942098
4322,2021/03/28 18:25:10,26761.3272,6110.0001,1,6,0,0,0,1.452347,4.142938,6.016983575486,5.359442,2.901746,20.29615,10.53812,,,,,,,,,,,,,,27.08378,-0.07576644,25,0,26.23077,-0.1292813
4323,2021/03/28 18:25:15,26766.3288,6115.0017,1,6,0,0,0,1.452805,4.143682,6.01996192801,5.361457,2.901746,20.3045,10.53812,,0.000102981299278326,,,0.291296303272247,,,,,,,,,27.30104,-0.05899429,25,0,26.68329,0.05432904
4324,2021/03/28 18:25:20,26771.3287,6120.0016,1,6,0,0,0,1.452126,4.14414,6.01781344164,5.363472,2.901746,20.31285,10.53812,,,,,,,,,,,,,,27.39342,-0.03037751,25,0,26.35587,-0.1216251
4325,2021/03/28 18:25:25,26776.3279,6125.0008,1,6,0,0,0,1.452515,4.144562,6.02003847343,5.365487,2.901746,20.3212,10.53812,,0.000100343400845304,,,,,,,,,,,,27.06131,-0.160656,25,0,26.50019,-0.02524137
4326,2021/03/28 18:25:30,26781.3278,6130.0007,1,6,0,0,0,1.4524,4.145047,6.0202662628,5.367502,2.901746,20.32955,10.53812,,,,,,,,,,,,,,27.54913,0.07949769,25,0,26.60444,0.1085854
4327,2021/03/28 18:25:35,26786.3285,6135.0014,1,6,0,0,0,1.452492,4.14577,6.02169775884,5.369516,2.901746,20.3379,10.53812,,0.000105120503576472,,,,,,,,,,,,27.1297,-0.08307695,25,0,26.31951,-0.02091825
4328,2021/03/28 18:25:40,26791.3273,6140.0002,1,6,0,0,0,1.45253,4.146267,6.02257720551,5.37153,2.901746,20.34625,10.53812,,,,,,,,,,,,,,27.39228,0.05251467,25,0,26.68215,0.1282394
4329,2021/03/28 18:25:45,26796.3272,6145.0001,1,6,0,0,0,1.452362,4.146583,6.022339579046,5.373544,2.901746,20.3546,10.53812,,0.0000954026327235624,,3.71295094490051,,,,,,,,,,27.19193,0.02569437,25,0,26.28215,-0.08995414
4330,2021/03/28 18:25:50,26801.3288,6150.0017,1,6,0,0,0,1.452705,4.1471,6.0245129055,5.37556,2.901746,20.36296,10.53812,,,,,,,,,,,,,,27.11282,0.036183,25,0,26.63005,0.10077
4331,2021/03/28 18:25:55,26806.3287,6155.0016,1,6,0,0,0,1.452553,4.1477,6.0247540781,5.377574,2.901746,20.37132,10.53812,,,,,,,,,,,,,,27.418,0.1103854,25,0,26.39474,-0.04738152
4332,2021/03/28 18:26:00,26811.3287,6160.0016,1,6,0,0,0,1.45253,4.148015,6.02511622795,5.379589,2.901746,20.37967,10.53812,,0.0000666175692458637,,,,,,,,,,,,27.01751,-0.07300079,25,0,26.40651,-0.07976532
4333,2021/03/28 18:26:05,26816.3286,6165.0015,1,6,0,0,0,1.452438,4.148608,6.025595906304,5.381604,2.901746,20.38803,10.53812,,,,,,,,,,,,,,27.53299,0.08632064,25,0,26.63097,0.004153252
4334,2021/03/28 18:26:10,26821.3278,6170.0007,1,6,0,0,0,1.452377,4.149165,6.026151815205,5.383618,2.901746,20.39639,10.53812,,0.000075232470408082,,,,,,,,,,,,27.11126,-0.08865058,25,0,26.20845,-0.1577586
4335,2021/03/28 18:26:15,26826.3272,6175.0001,1,6,0,0,0,1.452263,4.149764,6.026548715932,5.385633,2.901746,20.40475,10.53812,,,,,,,,,,,,,,27.29222,-0.06474555,25,0,26.6958,0.04634321
4336,2021/03/28 18:26:20,26831.3272,6180.0001,1,6,0,0,0,1.452164,4.14995,6.0264079918,5.387647,2.901746,20.41311,10.53812,,0.000089122200733982,,,,,,,,,,,,27.29242,-0.03656864,25,0,26.25465,-0.09222984
4337,2021/03/28 18:26:25,26836.3271,6185,1,6,0,0,0,1.452385,4.150452,6.02805422802,5.389661,2.901746,20.42146,10.53812,,,,,,,,,,,,,,27.22709,-0.03487885,25,0,26.67329,0.1274556
4338,2021/03/28 18:26:30,26841.3279,6190.0008,1,6,0,0,0,1.4524,4.151017,6.0289370908,5.391675,2.901746,20.42983,10.53812,,0.000123481499031186,,,,,,,,,,,,27.26992,0.06663918,25,0,26.27484,-0.0222522
4339,2021/03/28 18:26:35,26846.3277,6195.0006,1,6,0,0,0,1.452286,4.151443,6.029082548698,5.393691,2.901746,20.43819,10.53812,,,,4.2654857635498,,,,,,,,,,27.22766,0.0234586,25,0,26.70232,0.09246528
4340,2021/03/28 18:26:40,26851.3286,6200.0015,1,6,0,0,0,1.452087,4.151781,6.028747216947,5.395705,2.901746,20.44656,10.53812,,0.000102869496913627,,,,,,,,,,,,27.47905,0.1402146,25,0,26.42033,-0.01082599
4341,2021/03/28 18:26:45,26856.3271,6205,1,6,0,0,0,1.452766,4.152125,6.03206602775,5.39772,2.901746,20.45492,10.53812,,,,,,,,,,,,,,27.07302,-0.04472494,25,0,26.39801,-0.09149194
4342,2021/03/28 18:26:50,26861.3273,6210.0002,1,6,0,0,0,1.452301,4.152903,6.031265179803,5.399735,2.901746,20.46329,10.53812,,0.000140324598760344,,,,,,,,,,,,27.46773,0.08506,25,0,26.60829,0.01179159
4343,2021/03/28 18:26:55,26866.3272,6215.0001,1,6,0,0,0,1.452377,4.15324,6.03207025148,5.40175,2.901746,20.47166,10.53812,,,,,0.240553796291351,,,,,,,,,27.03515,-0.1320571,25,0,26.38146,-0.07442832
4344,2021/03/28 18:27:00,26871.328,6220.0009,1,6,0,0,0,1.452766,4.153502,6.034066486532,5.403766,2.901746,20.48003,10.53812,,0.0000700952223269269,,,,,,,,,,,,27.49826,0.05838931,25,0,26.48942,0.07854223
4345,2021/03/28 18:27:05,26876.3288,6225.0017,1,6,0,0,0,1.452301,4.153998,6.032855449398,5.405781,2.901746,20.4884,10.53812,,,,,,,,,,,,,,27.12374,-0.05100548,25,0,26.57693,0.05787849
4346,2021/03/28 18:27:10,26881.3279,6230.0008,1,6,0,0,0,1.452415,4.154618,6.03422950247,5.407795,2.901746,20.49677,10.53812,,,,,,,,,,,,,,27.33141,0.07762194,25,0,26.22963,-0.09579182
4347,2021/03/28 18:27:15,26886.3279,6235.0008,1,6,0,0,0,1.452538,4.154857,6.035087677066,5.40981,2.901746,20.50514,10.53812,,0.0000580867817916442,,,,,,,,,,,,27.30336,-0.05898416,25,0,26.69272,0.02764702
