Repository: HVES-Battery-Testing-Consortium/LG-HG2

# Battery Testing Consortium (BTC)
The Battery Testing Consortium (BTC) has been developed within the High Voltage and Energy Storage Lab at Oxford Brookes University to provide accurate and comprehensive cell data to Formula Student Electric teams. Through the BTC, we aim to provide FS teams with information for improved and informed decisions for cell selection, pack architecture design, thermal cooling requirements, and end of life predictions. A range of tests are completed to provide a comprehensive electrochemical lithium-ion characterisation for modelling, validation, and battery management parameterisation.

File: Data/Round1/LG_HG2/Package 1/210328_FSD_PseuOCV_LGHG2_1_25C/210328_FSD_PseuOCV_LGHG2_1_25C_Channel_2_Wb_1.CSV (part 25 of 36)
Data_Point,Date_Time,Test_Time(s),Step_Time(s),Cycle_Index,Step_Index,TC_Counter1,TC_Counter2,TC_Counter3,Current(A),Voltage(V),Power(W),Charge_Capacity(Ah),Discharge_Capacity(Ah),Charge_Energy(Wh),Discharge_Energy(Wh),ACR(Ohm),dV/dt(V/s),Internal_Resistance(Ohm),dQ/dV(Ah/V),dV/dQ(V/Ah),MetaCode_MV_UD1,MetaCode_MV_UD2,MetaCode_MV_UD3,MetaCode_MV_UD4,MetaCode_MV_UD5,MetaCode_MV_UD6,MetaCode_MV_UD7,MetaCode_MV_UD8,Aux_Temperature_1(C),Aux_dT/dt_1(C),Aux_Temperature_2(C),Aux_dT/dt_2(C),Aux_Temperature_3(C),Aux_dT/dt_3(C)
4761,2021/03/28 19:01:45,28956.3274,8305.0003,1,6,0,0,0,0.06817856,4.199971,0.28634797482176,5.815567,2.901746,22.20392,10.53812,,,,,,,,,,,,,,26.91121,-0.09572148,25,0,26.42824,0.01315951
4762,2021/03/28 19:01:50,28961.3273,8310.0002,1,6,0,0,0,0.06890394,4.199932,0.28939186253208,5.815661,2.901746,22.20432,10.53812,,,,,,,,,,,,,,27.09127,0.01056314,25,0,26.4946,-0.1095051
4763,2021/03/28 19:01:55,28966.328,8315.0009,1,6,0,0,0,0.06841273,4.19993,0.2873286771089,5.815756,2.901746,22.20472,10.53812,,0.0000109062702904339,,,,,,,,,,,,27.17216,0.09494066,25,0,26.66811,0.09059131
4764,2021/03/28 19:02:00,28971.3278,8320.0007,1,6,0,0,0,0.06768289,4.199987,0.28426725812243,5.815851,2.901746,22.20511,10.53812,,,,,,,,,,,,,,27.06054,0.1044399,25,0,26.86232,0.008895993
4765,2021/03/28 19:02:05,28976.3279,8325.0008,1,6,0,0,0,0.06720734,4.19979,0.2822567144586,5.815944,2.901746,22.20551,10.53812,,0.00000466247820440913,,,,,,,,,,,,26.86276,-0.05039096,25,0,26.77118,0.1185983
4766,2021/03/28 19:02:10,28981.328,8330.0009,1,6,0,0,0,0.06809161,4.199941,0.28598074459501,5.816036,2.901746,22.20589,10.53812,,,,0,,,,,,,,,,26.78509,-0.07497072,25,0,26.47286,-0.1105911
4767,2021/03/28 19:02:15,28986.3272,8335.0001,1,6,0,0,0,0.06549782,4.200336,0.27511285126752,5.816128,2.901746,22.20628,10.53812,,,,,,,,,,,,,,27.078,-0.114302,25,0,26.4386,-0.08990228
4768,2021/03/28 19:02:20,28991.3281,8340.001,1,6,0,0,0,0.0655769,4.200017,0.2754240948073,5.81622,2.901746,22.20667,10.53812,,0.0000153308592416579,,,,,,,,,,,,27.14662,0.1197064,25,0,26.66389,0.006374717
4769,2021/03/28 19:02:25,28996.3273,8345.0002,1,6,0,0,0,0.06546661,4.199925,0.27495485200425,5.816311,2.901746,22.20705,10.53812,,,,,,,,,,,,,,27.06496,-0.01063108,25,0,26.86673,0.1183277
4770,2021/03/28 19:02:30,29001.3281,8350.001,1,6,0,0,0,0.06516354,4.19994,0.2736829581876,5.816402,2.901746,22.20743,10.53812,,0.000000948245599374786,,,,,,,,,,,,26.79239,0.04563749,25,0,26.70079,0.1057369
4771,2021/03/28 19:02:35,29006.328,8355.0009,1,6,0,0,0,0.06523868,4.20006,0.2740063703208,5.816493,2.901746,22.20781,10.53812,,,,,,,,,,,,,,26.76797,-0.12151,25,0,26.45573,-0.03709912
4772,2021/03/28 19:02:40,29011.3272,8360.0001,1,6,0,0,0,0.06439532,4.200088,0.27046601078816,5.816582,2.901746,22.20818,10.53812,,0.0000274214708042564,,,,,,,,,,,,26.92697,0.05732059,25,0,26.33722,-0.0783354
4773,2021/03/28 19:02:45,29016.3279,8365.0008,1,6,0,0,0,0.06327944,4.199965,0.2657714332196,5.816669,2.901746,22.20855,10.53812,,,,,,,,,,,,,,27.17543,0.01327038,25,0,26.65003,-0.111292
4774,2021/03/28 19:02:50,29021.328,8370.0009,1,6,0,0,0,0.06427042,4.200015,0.2699367280563,5.816757,2.901746,22.20892,10.53812,,,,,,,,,,,,,,27.01538,0.09419918,25,0,26.75311,0.1120502
4775,2021/03/28 19:02:55,29026.3274,8375.0003,1,6,0,0,0,0.06292091,4.199854,0.26425863554714,5.816845,2.901746,22.20929,10.53812,,0.0000255267805187032,,,,,,,,,,,,26.76454,-0.1143509,25,0,26.68716,-0.01435339
4776,2021/03/28 19:03:00,29031.3271,8380,1,6,0,0,0,0.06283717,4.199968,0.26391410321056,5.816932,2.901746,22.20966,10.53812,,,,,,,,,,,,,,26.72817,-0.03164589,25,0,26.44439,0.08397102
4777,2021/03/28 19:03:05,29036.3281,8385.001,1,6,0,0,0,0.06206035,4.199961,0.26065104964635,5.817018,2.901746,22.21001,10.53812,,-0.0000115369903141982,,,,,,,,,,,,26.94062,-0.04444003,25,0,26.34376,-0.1356727
4778,2021/03/28 19:03:10,29041.328,8390.0009,1,6,0,0,0,0.06103248,4.200232,0.25635057553536,5.817103,2.901746,22.21037,10.53812,,,,,,,,,,,,,,27.15506,0.1306403,25,0,26.51576,0.0573647
4779,2021/03/28 19:03:15,29046.3271,8395,1,6,0,0,0,0.06018984,4.200045,0.2528000365428,5.817188,2.901746,22.21073,10.53812,,,,,,,,,,,,,,27.21519,0.06735265,25,0,26.75387,-0.06829321
4780,2021/03/28 19:03:20,29051.3281,8400.001,1,6,0,0,0,0.06108254,4.199926,0.25654214789204,5.817273,2.901746,22.21109,10.53812,,0.00000308215589939209,,,,,,,,,,,,27.08819,0.09309292,25,0,26.88997,0.135392
4781,2021/03/28 19:03:25,29056.3272,8405.0001,1,6,0,0,0,0.0617526,4.199861,0.2593523363886,5.817356,2.901746,22.21144,10.53812,,,,,,,,,,,,,,26.83412,-0.1020986,25,0,26.7283,-0.002105832
4782,2021/03/28 19:03:30,29061.328,8410.0009,1,6,0,0,0,0.06030342,4.200157,0.25328383163694,5.81744,2.901746,22.21179,10.53812,,0.0000278956104011741,,,,,,,,,,,,26.73627,-0.05009294,25,0,26.43113,0.07661045
4783,2021/03/28 19:03:35,29066.3273,8415.0002,1,6,0,0,0,0.06025396,4.200112,0.25307338044352,5.817523,2.901746,22.21214,10.53812,,,,,,,,,,,,,,26.89776,-0.07530868,25,0,26.33645,-0.1354349
4784,2021/03/28 19:03:40,29071.3281,8420.001,1,6,0,0,0,0.05927303,4.199909,0.24894133215427,5.817605,2.901746,22.21248,10.53812,,,,,0,,,,,,,,,27.12529,0.122838,25,0,26.51443,0.03174961
4785,2021/03/28 19:03:45,29076.3278,8425.0007,1,6,0,0,0,0.05827584,4.199937,0.24475485662208,5.817687,2.901746,22.21283,10.53812,,0.0000156469595822273,,,,,,,,,,,,27.18349,0.07816792,25,0,26.73637,-0.05969465
4786,2021/03/28 19:03:50,29081.3273,8430.0002,1,6,0,0,0,0.05809647,4.20013,0.2440127265411,5.817767,2.901746,22.21316,10.53812,,,,,,,,,,,,,,27.08282,0.1034343,25,0,26.79925,0.09682178
4787,2021/03/28 19:03:55,29086.328,8435.0009,1,6,0,0,0,0.05701653,4.200055,0.23947256190915,5.817848,2.901746,22.2135,10.53812,,-0.00000742841712053632,,,,,,,,,,,,26.91525,-0.07523715,25,0,26.78811,0.05589545
4788,2021/03/28 19:04:00,29091.3272,8440.0001,1,6,0,0,0,0.05773262,4.199841,0.24246782451342,5.817928,2.901746,22.21384,10.53812,,,,,,,,,,,,,,26.70991,0.0321883,25,0,26.60406,0.134517
4789,2021/03/28 19:04:05,29096.328,8445.0009,1,6,0,0,0,0.05705278,4.199897,0.23961579956366,5.818008,2.901746,22.21417,10.53812,,0.0000157259892148431,,,,,,,,,,,,26.70588,-0.1174408,25,0,26.45767,-0.01966298
4790,2021/03/28 19:04:10,29101.328,8450.0009,1,6,0,0,0,0.05706207,4.200033,0.23966257704831,5.818088,2.901746,22.21451,10.53812,,,,,,,,,,,,,,26.76066,-0.007880926,25,0,26.32739,-0.1124293
4791,2021/03/28 19:04:15,29106.3288,8455.0017,1,6,0,0,0,0.05625718,4.200064,0.23628375645952,5.818166,2.901746,22.21484,10.53812,,,,0,,,,,,,,,,26.94271,-0.1039201,25,0,26.33873,-0.09062707
4792,2021/03/28 19:04:20,29111.3281,8460.001,1,6,0,0,0,0.05565444,4.199855,0.2337405781062,5.818244,2.901746,22.21517,10.53812,,-0.00000869275572767947,,,,,,,,,,,,27.06861,0.05747914,25,0,26.41496,-0.1048291
4793,2021/03/28 19:04:25,29116.3271,8465,1,6,0,0,0,0.05438135,4.199982,0.2284006911357,5.818321,2.901746,22.21549,10.53812,,,,,,,,,,,,,,27.12222,0.1003009,25,0,26.5327,0.06926715
4794,2021/03/28 19:04:30,29121.3271,8470,1,6,0,0,0,0.05459528,4.200085,0.2293048165988,5.818397,2.901746,22.21581,10.53812,,0.000000395125312024902,,,,,,,,,,,,27.15411,0.04146218,25,0,26.67138,-0.09420514
4795,2021/03/28 19:04:35,29126.3272,8475.0001,1,6,0,0,0,0.05532206,4.200016,0.23235353715296,5.818474,2.901746,22.21613,10.53812,,,,,,,,,,,,,,27.09819,0.1341325,25,0,26.75059,0.1075274
4796,2021/03/28 19:04:40,29131.3281,8480.001,1,6,0,0,0,0.05519978,4.199896,0.23183333522288,5.81855,2.901746,22.21645,10.53812,,,,,,,,,,,,,,27.05439,-0.005098581,25,0,26.74945,0.09942532
4797,2021/03/28 19:04:45,29136.3282,8485.0011,1,6,0,0,0,0.05513552,4.199874,0.23156223692448,5.818626,2.901746,22.21677,10.53812,,0.0000149357301779673,,,,,,,,,,,,26.97884,0.1194096,25,0,26.75213,0.03054261
4798,2021/03/28 19:04:50,29141.3281,8490.001,1,6,0,0,0,0.05380591,4.199931,0.22598110939221,5.818701,2.901746,22.21709,10.53812,,,,,,,,,,,,,,26.92407,0.0502193,25,0,26.76137,0.1481241
4799,2021/03/28 19:04:55,29146.3279,8495.0008,1,6,0,0,0,0.05362486,4.20013,0.2252313832318,5.818776,2.901746,22.2174,10.53812,,-0.000000158050099230422,,,,,,,,,,,,26.86623,-0.09242177,25,0,26.73907,0.04315376
4800,2021/03/28 19:05:00,29151.3271,8500,1,6,0,0,0,0.05353059,4.199941,0.22482531969519,5.81885,2.901746,22.21771,10.53812,,,,,,,,,,,,,,26.79722,0.06828129,25,0,26.62023,0.1173025
4801,2021/03/28 19:05:05,29156.328,8505.0009,1,6,0,0,0,0.05143633,4.200002,0.21603268887266,5.818923,2.901746,22.21802,10.53812,,-0.00000292395088763442,,,,,,,,,,,,26.68742,-0.1118499,25,0,26.5531,0.06157458
4802,2021/03/28 19:05:10,29161.3272,8510.0001,1,6,0,0,0,0.05300344,4.199996,0.22261423598624,5.818996,2.901746,22.21833,10.53812,,,,,,,,,,,,,,26.68856,-0.1111954,25,0,26.55424,-0.06009936
4803,2021/03/28 19:05:15,29166.328,8515.0009,1,6,0,0,0,0.0520597,4.199896,0.2186453257912,5.819069,2.901746,22.21863,10.53812,,,,,,,,,,,,,,26.73259,0.002756715,25,0,26.70886,0.09172678
4804,2021/03/28 19:05:20,29171.3273,8520.0002,1,6,0,0,0,0.05122126,4.199935,0.2151259626181,5.819141,2.901746,22.21893,10.53812,,-0.00000695380094839493,,,,,,,,,,,,26.75568,-0.07173061,25,0,26.67906,-0.01839697
4805,2021/03/28 19:05:25,29176.3271,8525,1,6,0,0,0,0.05097006,4.200132,0.21408098004792,5.819213,2.901746,22.21923,10.53812,,,,,,,,,,,,,,26.77394,-0.1025283,25,0,26.70464,0.07940173
4806,2021/03/28 19:05:30,29181.3278,8530.0007,1,6,0,0,0,0.05261838,4.199986,0.22099645934268,5.819284,2.901746,22.21954,10.53812,,-0.00000260797810369695,,,,,,,,,,,,26.74145,0.00690639,25,0,26.6962,0.1003319
4807,2021/03/28 19:05:35,29186.3273,8535.0002,1,6,0,0,0,0.05106913,4.1998,0.214480132174,5.819355,2.901746,22.21983,10.53812,,,,,,,,,,,,,,26.73627,-0.09076238,25,0,26.71868,0.0006556511
4808,2021/03/28 19:05:36,29187.58,8536.2529,1,6,0,0,0,0.04999366,4.200056,0.20997617164496,5.819373,2.901746,22.21991,10.53812,,-0.00000260797810369695,0,0,0,,,,,,,,,26.80011,0.01994908,25,0,26.2743,-0.100171
4809,2021/03/28 19:05:38,29189.6598,2.0278,1,7,0,0,0,0.2500457,4.203776,1.0511361125632,5.819373,2.901746,22.21991,10.53812,,-0.00000260797810369695,0.0194673091173172,0,0,,,,,,,,,26.8007080869878,0.0191408526570353,25,0,26.2797102357166,-0.0987802114672742
4810,2021/03/28 19:10:38,29489.6983,300,1,8,0,0,0,0,4.194528,0,5.819373,2.901746,22.21991,10.53812,,-0.00000331905198436289,,0,0,,,,,,,,,26.88699,-0.09745657,25,0,26.8452,0.02031326
4811,2021/03/28 19:15:38,29789.6985,600.0002,1,8,0,0,0,0,4.192677,0,5.819373,2.901746,22.21991,10.53812,,-0.00000458345311926678,,0,0,,,,,,,,,26.93639,-0.0704366,25,0,26.77868,0.1099366
4812,2021/03/28 19:20:38,30089.6983,900,1,8,0,0,0,0,4.191388,0,5.819373,2.901746,22.21991,10.53812,,-0.0000244993898377288,,0,,,,,,,,,,27.0269,0.0748378,25,0,26.87134,0.1749665
4813,2021/03/28 19:25:38,30389.6985,1200.0002,1,8,0,0,0,0,4.19028,0,5.819373,2.901746,22.21991,10.53812,,0.0000207045595743693,,0,,,,,,,,,,26.69971,-0.1262707,25,0,26.52981,-0.006257892
4814,2021/03/28 19:30:38,30689.6991,1500.0008,1,8,0,0,0,0,4.189597,0,5.819373,2.901746,22.21991,10.53812,,0.0000262380599451717,,0,,,,,,,,,,27.11089,0.08372068,25,0,26.37069,0.02493858
4815,2021/03/28 19:35:38,30989.6992,1800.0009,1,8,0,0,0,0,4.18902,0,5.819373,2.901746,22.21991,10.53812,,0.0000290792904706905,,0,,,,,,,,,,26.73612,0.0597465,25,0,26.66585,0.113191
4816,2021/03/28 19:40:38,31289.6983,2100,1,8,0,0,0,0,4.188048,0,5.819373,2.901746,22.21991,10.53812,,0.00000806048865342746,,0,,,,,,,,,,26.95372,0.1159322,25,0,26.81948,0.01815379
4817,2021/03/28 19:45:38,31589.6983,2400,1,8,0,0,0,0,4.187481,0,5.819373,2.901746,22.21991,10.53812,,0.0000128811898321146,,0,,,,,,,,,,26.55286,-0.04957855,25,0,26.19063,-0.1252508
4818,2021/03/28 19:50:38,31889.6984,2700.0001,1,8,0,0,0,0,4.187037,0,5.819373,2.901746,22.21991,10.53812,,-0.0000109053698906791,,0,,,,,,,,,,26.80612,-0.1177734,25,0,26.71452,-0.004445314
4819,2021/03/28 19:55:38,32189.6984,3000.0001,1,8,0,0,0,0,4.186766,0,5.819373,2.901746,22.21991,10.53812,,-0.0000198352900042664,,0,,,,,,,,,,26.74577,-0.04066646,25,0,26.43352,-0.1118475
4820,2021/03/28 20:00:38,32489.6983,3300,1,8,0,0,0,0,4.186364,0,5.819373,2.901746,22.21991,10.53812,,-0.0000249700497079175,,0,,,,,,,,,,27.04123,0.08308411,25,0,26.80742,0.1231664
4821,2021/03/28 20:05:38,32789.6984,3600.0001,1,8,0,0,0,0,4.185987,0,5.819373,2.901746,22.21991,10.53812,,-0.00000308195103571052,,0,,,,,,,,,,27.07161,0.1467097,25,0,26.53898,0.02891719
4822,2021/03/28 20:10:38,33089.6984,3900.0001,1,8,0,0,0,0,4.185659,0,5.819373,2.901746,22.21991,10.53812,,-0.00000529498584000976,,0,,,,,,,,,,26.96977,0.08219063,25,0,26.37295,-0.07790983
4823,2021/03/28 20:15:38,33389.6993,4200.001,1,8,0,0,0,0,4.185326,0,5.819373,2.901746,22.21991,10.53812,,0.0000300295196211664,,0,,,,,,,,,,27.09952,0.09286225,25,0,26.65944,0.003950596
4824,2021/03/28 20:20:38,33689.6989,4500.0006,1,8,0,0,0,0,4.185054,0,5.819373,2.901746,22.21991,10.53812,,0.0000272636407316895,,0,,,,,,,,,,26.70818,-0.08378446,25,0,26.45998,-0.0237906
4825,2021/03/28 20:25:38,33989.6988,4800.0005,1,8,0,0,0,0,4.184855,0,5.819373,2.901746,22.21991,10.53812,,-0.0000126430695672752,,0,,,,,,,,,,27.09857,0.06158173,25,0,26.53749,-0.02068937
4826,2021/03/28 20:30:38,34289.6988,5100.0005,1,8,0,0,0,0,4.184539,0,5.819373,2.901746,22.21991,10.53812,,-0.0000154101398948114,,0,,,,,,,,,,26.78511,-0.06885588,25,0,26.74331,0.01338303
4827,2021/03/28 20:35:38,34589.699,5400.0007,1,8,0,0,0,0,4.184366,0,5.819373,2.901746,22.21991,10.53812,,-0.0000235512197832577,,0,,,,,,,,,,26.62454,-0.08044362,25,0,26.54002,-0.07823467
4828,2021/03/28 20:40:38,34889.6998,5700.0015,1,8,0,0,0,0,4.184071,0,5.819373,2.901746,22.21991,10.53812,,-0.0000244973598455545,,0,,,,,,,,,,26.61242,-0.09463549,25,0,26.70985,0.135029
4829,2021/03/28 20:45:38,35189.6991,6000.0008,1,8,0,0,0,0,4.183747,0,5.819373,2.901746,22.21991,10.53812,,0.00000979894412012072,,0,,,,,,,,,,26.92643,0.04416466,25,0,26.78506,0.1487315
4830,2021/03/28 20:50:38,35489.6998,6300.0015,1,8,0,0,0,0,4.183479,0,5.819373,2.901746,22.21991,10.53812,,0.000014302469935501,,0,,,,,,,,,,27.08496,0.03530562,25,0,26.53099,-0.1091951
4831,2021/03/28 20:55:38,35789.699,6600.0007,1,8,0,0,0,0,4.183325,0,5.819373,2.901746,22.21991,10.53812,,0.0000389564411307219,,0,,,,,,,,,,26.72108,-0.05771101,25,0,26.66504,0.02672851
4832,2021/03/28 21:00:38,36089.699,6900.0007,1,8,0,0,0,0,4.183195,0,5.819373,2.901746,22.21991,10.53812,,0.0000145406102092238,,0,,,,,,,,,,26.65348,-0.007327199,25,0,26.60456,0.09940803
4833,2021/03/28 21:05:38,36389.6998,7200.0015,1,8,0,0,0,0,4.182986,0,5.819373,2.901746,22.21991,10.53812,,0.000022681879272568,0.0194673091173172,0,0,,,,,,,,,26.9157,0.1095819,25,0,26.77433,0.03403306
4834,2021/03/28 21:07:08,36479.7406,90.0002,1,9,0,0,0,-0.1181488,4.174486,-0.4932105115168,5.819375,2.904694,22.21992,10.55044,,-0.0000244991897488944,,,,,,,,,,,,26.61483,-0.07516146,25,0,26.40217,0.03598034
4835,2021/03/28 21:08:38,36569.7407,180.0003,1,9,0,0,0,-0.1181946,4.171093,-0.4930006686978,5.819375,2.907642,22.21992,10.56274,,-0.0000136713297251845,,0.406158089637756,2.51983189582825,,,,,,,,,26.67384,-0.1004052,25,0,26.31882,-0.0403893
4836,2021/03/28 21:10:08,36659.7415,270.0011,1,9,0,0,0,-0.1179657,4.168112,-0.4916942497584,5.819375,2.910591,22.21992,10.57503,,-0.0000311361291096546,,0.896689474582672,0,,,,,,,,,26.82358,-0.0904572,25,0,26.77242,-0.01934528
4837,2021/03/28 21:11:38,36749.7407,360.0003,1,9,0,0,0,-0.1179047,4.165413,-0.4911217701411,5.819375,2.913539,22.21992,10.58732,,-0.0000636968325125054,,,,,,,,,,,,26.7665,-0.09269238,25,0,26.7247,0.03400803
4838,2021/03/28 21:13:08,36839.7407,450.0003,1,9,0,0,0,-0.1180801,4.162832,-0.4915476188432,5.819375,2.916487,22.21992,10.59959,,-0.000025129969799309,,1.09608101844788,0.983309090137482,,,,,,,,,26.90651,0.04177511,25,0,26.40929,-0.07163584
4839,2021/03/28 21:14:38,36929.7416,540.0012,1,9,0,0,0,-0.1182709,4.16041,-0.492055435069,5.819375,2.919436,22.21992,10.61187,,-0.0000113797996164067,,,,,,,,,,,,26.86821,-0.09705245,25,0,26.81931,0.0229466
4840,2021/03/28 21:16:08,37019.7416,630.0012,1,9,0,0,0,-0.118248,4.157618,-0.491630013264,5.819375,2.922386,22.21992,10.62414,,-0.000000237094795352277,,1.1562739610672,0,,,,,,,,,27.08848,-0.0241363,25,0,26.94005,0.09589255
4841,2021/03/28 21:17:38,37109.7407,720.0003,1,9,0,0,0,-0.1182938,4.15534,-0.491550958892,5.819375,2.925335,22.21992,10.63639,,-0.0000360354206350166,,,0,,,,,,,,,26.87677,0.04694104,25,0,26.35816,-0.08427143
4842,2021/03/28 21:19:08,37199.7408,810.0004,1,9,0,0,0,-0.1183853,4.152941,-0.4916471661673,5.819375,2.928284,22.21992,10.64864,,-0.0000388041989936028,,1.28163695335388,0.812490284442902,,,,,,,,,27.24291,0.07835507,25,0,26.9381,0.1584768
4843,2021/03/28 21:20:38,37289.7408,900.0004,1,9,0,0,0,-0.1178665,4.151113,-0.4892771604145,5.819375,2.931235,22.21992,10.6609,,-0.0000222064099943964,,,,,,,,,,,,26.80044,0.0003504753,25,0,26.4384,-0.1108414
4844,2021/03/28 21:22:08,37379.7407,990.0003,1,9,0,0,0,-0.1181717,4.149145,-0.4903115181965,5.819375,2.934185,22.21992,10.67314,,-0.00001825493927754,,0,0,,,,,,,,,27.06358,0.1088566,25,0,26.5594,0.008845329
4845,2021/03/28 21:23:38,37469.7415,1080.0011,1,9,0,0,0,-0.1179199,4.146808,-0.4889911846792,5.819375,2.937134,22.21992,10.68537,,-0.0000480476301163435,,1.34534204006195,0,,,,,,,,,26.76521,0.01374364,25,0,26.69365,0.1307356
4846,2021/03/28 21:25:08,37559.7415,1170.0011,1,9,0,0,0,-0.1180344,4.144839,-0.4892335844616,5.819375,2.940086,22.21992,10.69761,,-0.0000504154813825153,,0,,,,,,,,,,26.93542,0.09776592,25,0,26.72291,0.06666601
4847,2021/03/28 21:26:38,37649.7417,1260.0013,1,9,0,0,0,-0.1182938,4.142698,-0.4900554886724,5.819375,2.943037,22.21992,10.70984,,-0.00000205468495551031,,1.46694004535675,0.705941677093506,,,,,,,,,26.64216,-0.1012433,25,0,26.43664,-0.00343442
4848,2021/03/28 21:28:08,37739.7407,1350.0003,1,9,0,0,0,-0.1182175,4.141051,-0.4895446965925,5.819375,2.94599,22.21992,10.72207,,0.000000553207428310998,,0,,,,,,,,,,26.72901,-0.1184922,25,0,26.37403,-0.1007938
4849,2021/03/28 21:29:38,37829.7407,1440.0003,1,9,0,0,0,-0.1179962,4.139263,-0.4884173048006,5.819375,2.948943,22.21992,10.73429,,-0.0000466255587525666,,,0,,,,,,,,,26.61708,-0.1322138,25,0,26.58238,0.02785146
4850,2021/03/28 21:31:08,37919.7407,1530.0003,1,9,0,0,0,-0.1181335,4.137378,-0.488762943963,5.819375,2.951894,22.21992,10.7465,,-0.0000511317484779283,,1.59200596809387,0,,,,,,,,,27.19365,0.1184303,25,0,26.83901,0.009552836
4851,2021/03/28 21:32:38,38009.7408,1620.0004,1,9,0,0,0,-0.1184845,4.135686,-0.490014687867,5.819375,2.954844,22.21992,10.75871,,-0.00000892983098310651,,0,0,,,,,,,,,27.15616,0.1235384,25,0,26.71612,0.005759597
4852,2021/03/28 21:34:08,38099.7415,1710.0011,1,9,0,0,0,-0.1180725,4.134036,-0.48811596561,5.819375,2.957796,22.21992,10.77092,,0.0000106684701677295,,,,,,,,,,,,27.15408,0.1051033,25,0,26.61442,-0.0393635
4853,2021/03/28 21:35:38,38189.7408,1800.0004,1,9,0,0,0,-0.1182861,4.132671,-0.4888375351731,5.819375,2.960744,22.21992,10.7831,,-0.0000328746900777332,,1.75133097171783,0.591176927089691,,,,,,,,,27.10011,0.07105708,25,0,26.9019,0.1222384
4854,2021/03/28 21:37:08,38279.7418,1890.0014,1,9,0,0,0,-0.1181335,4.131059,-0.4880164583765,5.819375,2.96369,22.21992,10.79527,,0.00000142236797273654,,0,0,,,,,,,,,26.78896,-0.1055115,25,0,26.91014,-0.004147887
4855,2021/03/28 21:38:38,38369.7416,1980.0012,1,9,0,0,0,-0.1179428,4.12936,-0.487028280608,5.819375,2.966637,22.21992,10.80744,,-0.00000576916409045225,,,,,,,,,,,,27.01235,0.0733304,25,0,26.88523,0.06228149
4856,2021/03/28 21:40:08,38459.741,2070.0006,1,9,0,0,0,-0.1179581,4.127806,-0.4869081529286,5.819375,2.969581,22.21992,10.8196,,0.0000193614596355474,,1.87616205215454,0,,,,,,,,,26.83684,-0.1044548,25,0,26.47482,-0.05112767
4857,2021/03/28 21:41:38,38549.7409,2160.0005,1,9,0,0,0,-0.1183701,4.126259,-0.4884256904559,5.819375,2.972528,22.21992,10.83176,,-0.00000197561007553304,,0,0,,,,,,,,,26.95255,-0.002063513,25,0,26.90366,0.07575393
4858,2021/03/28 21:43:08,38639.7411,2250.0007,1,9,0,0,0,-0.1179047,4.12522,-0.486382826534,5.819375,2.975475,22.21992,10.84392,,-0.0000521595611644443,,,0,,,,,,,,,27.17715,0.1086122,25,0,26.97186,0.05756617
4859,2021/03/28 21:44:38,38729.741,2340.0006,1,9,0,0,0,-0.1177673,4.123875,-0.4856576242875,5.819375,2.978423,22.21992,10.85608,,-0.0000222837697947398,,0,,,,,,,,,,26.81889,-0.07073283,25,0,26.65614,0.0225848
4860,2021/03/28 21:46:08,38819.741,2430.0006,1,9,0,0,0,-0.118187,4.122534,-0.487229925858,5.819375,2.98137,22.21992,10.86823,,-0.00000584790177526884,,2.10128808021545,0.495082199573517,,,,,,,,,27.02805,0.0513953,25,0,26.91515,0.08925021
4861,2021/03/28 21:47:38,38909.7418,2520.0014,1,9,0,0,0,-0.1183624,4.121101,-0.4877834050024,5.819375,2.98432,22.21992,10.88039,,0.00000671712996336282,,0,0,,,,,,,,,27.16328,0.09328663,25,0,26.82997,-0.02007782
4862,2021/03/28 21:49:08,38999.7418,2610.0014,1,9,0,0,0,-0.1182098,4.120019,-0.4870266219862,5.819375,2.987271,22.21992,10.89255,,-0.0000225208295887569,,0,,,,,,,,,,26.83135,-0.08804798,25,0,26.38389,-0.07695019
4863,2021/03/28 21:50:38,39089.7411,2700.0007,1,9,0,0,0,-0.1179199,4.118864,-0.4856960309936,5.819375,2.99022,22.21992,10.9047,,-0.0000255236100201728,,,0,,,,,,,,,26.97132,-0.006919503,25,0,26.39586,-0.07586777
4864,2021/03/28 21:52:08,39179.741,2790.0006,1,9,0,0,0,-0.1182175,4.117646,-0.486777816005,5.819375,2.99317,22.21992,10.91685,,-0.00000877185357239796,,2.46499800682068,0,,,,,,,,,26.79578,-0.04686117,25,0,27.00226,0.05313098
4865,2021/03/28 21:53:38,39269.7409,2880.0005,1,9,0,0,0,-0.1184616,4.116615,-0.487660799484,5.819375,2.996122,22.21992,10.929,,-0.000000237079106568672,,0,0,,,,,,,,,26.73352,-0.04764378,25,0,26.58498,-0.08767188
4866,2021/03/28 21:55:08,39359.7417,2970.0013,1,9,0,0,0,-0.1182098,4.115252,-0.4864631158696,5.819375,2.999072,22.21992,10.94114,,-0.0000247348398261238,,,,,,,,,,,,27.11272,0.07777452,25,0,26.53743,-0.002225637
4867,2021/03/28 21:56:38,39449.7417,3060.0013,1,9,0,0,0,-0.1179962,4.114269,-0.4854681077778,5.819375,3.002019,22.21992,10.95327,,-0.0000372232716472354,,0,0,,,,,,,,,26.81485,-0.08313715,25,0,26.80862,-0.0186944
4868,2021/03/28 21:58:08,39539.7418,3150.0014,1,9,0,0,0,-0.1179581,4.11323,-0.485188795663,5.819375,3.004967,22.21992,10.96539,,-0.0000595058590988629,,2.68357396125793,0,,,,,,,,,27.14583,0.01449108,25,0,26.78405,0.06342173
4869,2021/03/28 21:59:38,39629.7419,3240.0015,1,9,0,0,0,-0.1182327,4.112313,-0.4862098692351,5.819375,3.007915,22.21992,10.97752,,-0.00000308195103571052,,,0.389946609735489,,,,,,,,,27.08233,-0.04654884,25,0,27.005,0.09123147
4870,2021/03/28 22:01:08,39719.741,3330.0006,1,9,0,0,0,-0.118248,4.111459,-0.486171803832,5.819375,3.010865,22.21992,10.98965,,0.00000371396208720398,,0,0,,,,,,,,,26.75278,-0.02126098,25,0,26.51884,-0.08575261
4871,2021/03/28 22:02:38,39809.7411,3420.0007,1,9,0,0,0,-0.1178131,4.110339,-0.4842517796409,5.819375,3.013815,22.21992,11.00178,,-0.0000254477508860873,,0,0,,,,,,,,,27.13565,0.05584657,25,0,26.75252,0.09593129
4872,2021/03/28 22:04:08,39899.742,3510.0016,1,9,0,0,0,-0.1180573,4.109369,-0.4851410088437,5.819375,3.016766,22.21992,11.0139,,-0.0000239461805904284,,,,,,,,,,,,27.0437,0.09622097,25,0,26.44698,-0.0371635
4873,2021/03/28 22:05:38,39989.7411,3600.0007,1,9,0,0,0,-0.1180344,4.108465,-0.484940201196,5.819375,3.019715,22.21992,11.02602,,-0.0000033979079034907,,0,0,,,,,,,,,27.14516,-0.01994252,25,0,26.5911,-0.09692192
4874,2021/03/28 22:07:08,40079.7411,3690.0007,1,9,0,0,0,-0.1182938,4.10777,-0.485923722826,5.819375,3.022666,22.21992,11.03815,,-0.00000363533308700426,,3.09515190124512,0,,,,,,,,,27.1418,0.06787956,25,0,26.60213,-0.08548737
4875,2021/03/28 22:08:38,40169.7412,3780.0008,1,9,0,0,0,-0.1184769,4.106961,-0.4865800077009,5.819375,3.025616,22.21992,11.05026,,-0.0000328746900777332,,0,0,,,,,,,,,27.24451,0.1097184,25,0,26.96814,0.06753445
4876,2021/03/28 22:10:08,40259.741,3870.0006,1,9,0,0,0,-0.1182098,4.105921,-0.4853601002258,5.819375,3.028565,22.21992,11.06237,,-0.0000219702396861976,,0,,,,,,,,,,26.86029,-0.09392738,25,0,26.51252,-0.09844124
4877,2021/03/28 22:11:38,40349.7405,3960.0001,1,9,0,0,0,-0.1181717,4.104964,-0.4850905743188,5.819375,3.031515,22.21992,11.07448,,0.00000268685198534513,,,0,,,,,,,,,27.17443,0.119347,25,0,26.86245,0.09050846
4878,2021/03/28 22:13:08,40439.7412,4050.0008,1,9,0,0,0,-0.1179276,4.104232,-0.4840022296032,5.819375,3.034462,22.21992,11.08658,,-0.0000143035304063233,,0,0,,,,,,,,,26.77021,-0.1145571,25,0,26.5078,-0.085724
4879,2021/03/28 22:14:38,40529.7412,4140.0008,1,9,0,0,0,-0.1178894,4.103569,-0.4837672872686,5.819375,3.03741,22.21992,11.09868,,-0.0000129593599922373,,0,0,,,,,,,,,27.04454,0.04884005,25,0,26.94587,0.1355743
4880,2021/03/28 22:16:08,40619.742,4230.0016,1,9,0,0,0,-0.1179428,4.102994,-0.4839186007432,5.819375,3.040356,22.21992,11.11076,,-0.0000203092695301166,,3.70735096931458,0.29574379324913,,,,,,,,,26.8105,-0.04131913,25,0,26.79004,0.103209
4881,2021/03/28 22:17:38,40709.7411,4320.0007,1,9,0,0,0,-0.1180954,4.102311,-0.4844640584694,5.819375,3.043303,22.21992,11.12285,,-0.0000272620600298978,,0,0,,,,,,,,,26.95632,0.0954932,25,0,26.80073,0.09107471
4882,2021/03/28 22:19:08,40799.7411,4410.0007,1,9,0,0,0,-0.1182327,4.101428,-0.4849229062956,5.819375,3.046249,22.21992,11.13494,,-0.0000120117101687356,,,,,,,,,,,,26.80969,-0.1164621,25,0,26.93826,0.05848169
4883,2021/03/28 22:20:38,40889.741,4500.0006,1,9,0,0,0,-0.1179047,4.100751,-0.4834978164297,5.819375,3.049193,22.21992,11.14701,,-0.0000132754403239232,,0,0,,,,,,,,,27.00963,-0.09870231,25,0,26.52676,-0.06982565
4884,2021/03/28 22:22:08,40979.7418,4590.0014,1,9,0,0,0,-0.1178894,4.100158,-0.4833651665252,5.819375,3.052138,22.21992,11.15909,,-0.0000286051708826562,,0,0,,,,,,,,,27.12823,0.08825541,25,0,26.82334,-0.04514694
4885,2021/03/28 22:23:38,41069.7412,4680.0008,1,9,0,0,0,-0.118042,4.099397,-0.483901020674,5.819375,3.055085,22.21992,11.17117,,0.0000207823795790318,,0,0,,,,,,,,,26.86029,-0.1296377,25,0,26.44846,-0.02964914
4886,2021/03/28 22:25:08,41159.7419,4770.0015,1,9,0,0,0,-0.1178513,4.098676,-0.4830342948788,5.819375,3.058032,22.21992,11.18325,,0.000000711225482064037,,,,,,,,,,,,27.19624,0.02453744,25,0,26.72778,-0.09107828
4887,2021/03/28 22:26:38,41249.7418,4860.0014,1,9,0,0,0,-0.1182098,4.098063,-0.4844312076174,5.819375,3.060979,22.21992,11.19533,,-0.00000695460812494275,,4.25595617294312,0,,,,,,,,,26.80142,-0.05191326,25,0,26.55327,0.09477735
4888,2021/03/28 22:28:08,41339.7411,4950.0007,1,9,0,0,0,-0.1178284,4.097622,-0.4828162440648,5.819375,3.063926,22.21992,11.20741,,-0.000016358320863219,,,0,,,,,,,,,27.17443,-0.03864646,25,0,26.66326,-0.0942409
4889,2021/03/28 22:29:38,41429.7418,5040.0014,1,9,0,0,0,-0.1182175,4.096925,-0.4843282311875,5.819375,3.066874,22.21992,11.21949,,0.00000790243939263746,,0,0,,,,,,,,,27.1224,-0.08000731,25,0,26.54,-0.1178282
4890,2021/03/28 22:31:08,41519.7411,5130.0007,1,9,0,0,0,-0.1182327,4.096382,-0.4843263040914,5.819375,3.069823,22.21992,11.23156,,-0.00000442569580627605,,0,,,,,,,,,,27.00348,0.1132733,25,0,26.86925,0.02441645
4891,2021/03/28 22:32:38,41609.7418,5220.0014,1,9,0,0,0,-0.1180038,4.09552,-0.483286922976,5.819375,3.072772,22.21992,11.24364,,-0.0000239433993556304,,0,0,,,,,,,,,26.86029,0.05953789,25,0,26.78293,0.0973928
4892,2021/03/28 22:34:08,41699.741,5310.0006,1,9,0,0,0,-0.1182709,4.095081,-0.4843289154429,5.819375,3.07572,22.21992,11.25572,,0.0000113802698251675,,,0,,,,,,,,,26.8897,0.134992,25,0,26.66649,0.07061303
4893,2021/03/28 22:35:38,41789.7419,5400.0015,1,9,0,0,0,-0.1182556,4.094523,-0.4842002740788,5.819375,3.078669,22.21992,11.26779,,-0.00000505726802657591,,0,0,,,,,,,,,26.90488,-0.1017416,25,0,26.87021,0.0271368
4894,2021/03/28 22:37:08,41879.7411,5490.0007,1,9,0,0,0,-0.1180038,4.094018,-0.4831096812684,5.819375,3.081617,22.21992,11.27987,,0.0000266316601482686,,0,,,,,,,,,,27.19851,0.07716,25,0,26.78696,0.1016945
4895,2021/03/28 22:38:38,41969.7418,5580.0014,1,9,0,0,0,-0.1180954,4.093739,-0.4834517447006,5.819375,3.084565,22.21992,11.29193,,0.000000948308525039465,,0,0,,,,,,,,,27.10287,-0.02564728,25,0,26.9971,0.09436786
4896,2021/03/28 22:40:08,42059.7418,5670.0014,1,9,0,0,0,-0.118248,4.092992,-0.483988118016,5.819375,3.087512,22.21992,11.304,,-0.0000118538600872853,,5.06827688217163,0.215408802032471,,,,,,,,,27.26765,0.07427633,25,0,26.82772,0.1010352
4897,2021/03/28 22:41:38,42149.741,5760.0006,1,9,0,0,0,-0.1185608,4.092541,-0.4852149349928,5.819375,3.090459,22.21992,11.31606,,0.0000120900303954841,,0,0,,,,,,,,,26.84267,-0.04531443,25,0,26.69417,-0.06977677
4898,2021/03/28 22:43:08,42239.7419,5850.0015,1,9,0,0,0,-0.1181717,4.091934,-0.4835507970678,5.819375,3.093409,22.21992,11.32813,,0.0000124077596410643,,,,,,,,,,,,26.88227,0.03809035,25,0,26.45623,-0.07754087
4899,2021/03/28 22:44:38,42329.7419,5940.0015,1,9,0,0,0,-0.1183624,4.091652,-0.4842977506848,5.819375,3.09636,22.21992,11.34021,,-0.0000100362603916437,,0,0,,,,,,,,,26.9579,0.05121946,25,0,26.53192,-0.04882753
4900,2021/03/28 22:46:08,42419.741,6030.0006,1,9,0,0,0,-0.1177139,4.091167,-0.4815872231213,5.819375,3.099312,22.21992,11.35228,,-0.000000632200396921689,,0,0,,,,,,,,,27.01658,-0.04912972,25,0,26.93214,-0.0002521276
4901,2021/03/28 22:47:38,42509.7411,6120.0007,1,9,0,0,0,-0.1182938,4.090577,-0.4838898975226,5.819375,3.102263,22.21992,11.36435,,0.0000145406102092238,,0,0,,,,,,,,,27.20642,0.02150476,25,0,26.59081,-0.07049084
4902,2021/03/28 22:49:08,42599.742,6210.0016,1,9,0,0,0,-0.1182098,4.090023,-0.4834808008254,5.819375,3.105212,22.21992,11.37642,,0.00000703322984918486,,,,,,,,,,,,26.91461,-0.04989564,25,0,26.43875,-0.1633257
4903,2021/03/28 22:50:38,42689.7419,6300.0015,1,9,0,0,0,-0.1181107,4.089548,-0.4830193769636,5.819375,3.108162,22.21992,11.38848,,0.00000592682999922545,,0,0,,,,,,,,,26.78465,-0.1422578,25,0,26.629,-0.04896462
4904,2021/03/28 22:52:08,42779.7419,6390.0015,1,9,0,0,0,-0.1182175,4.089145,-0.4834084990375,5.819375,3.111113,22.21992,11.40055,,-0.0000236271207540995,,0,0,,,,,,,,,27.20304,0.1059943,25,0,26.69901,-0.03623188
4905,2021/03/28 22:53:38,42869.741,6480.0006,1,9,0,0,0,-0.1183243,4.088643,-0.4837858209249,5.819375,3.114064,22.21992,11.41261,,-0.000000948300623804244,,0,0,,,,,,,,,27.05698,-0.02727091,25,0,26.51721,-0.1384568
4906,2021/03/28 22:55:08,42959.7419,6570.0015,1,9,0,0,0,-0.1183243,4.088437,-0.4837614461191,5.819375,3.117014,22.21992,11.42468,,0.0000187278492376208,,6.18094110488892,,,,,,,,,,27.15151,0.0259012,25,0,26.5478,-0.1297063
4907,2021/03/28 22:56:38,43049.7412,6660.0008,1,9,0,0,0,-0.1178894,4.087723,-0.4818992118362,5.819375,3.119964,22.21992,11.43674,,-0.00000418808485846967,,,0,,,,,,,,,26.93468,-0.07977962,25,0,26.4802,-0.1598734
4908,2021/03/28 22:58:08,43139.7411,6750.0007,1,9,0,0,0,-0.1179047,4.087253,-0.4819063387891,5.819375,3.122914,22.21992,11.44879,,-0.0000304246495943516,,0,0,,,,,,,,,26.95939,-0.002126694,25,0,26.9745,0.1490581
4909,2021/03/28 22:59:38,43229.7413,6840.0009,1,9,0,0,0,-0.1181335,4.087185,-0.4828334691975,5.819375,3.12586,22.21992,11.46083,,-0.0000345339503837749,,0,0,,,,,,,,,26.99411,-0.008140206,25,0,26.96655,0.1430386
4910,2021/03/28 23:01:08,43319.7404,6930,1,9,0,0,0,-0.1181946,4.086782,-0.4830355637772,5.819375,3.128807,22.21992,11.47288,,0.0000025289900804637,,0,,,,,,,,,,27.1693,0.0935787,24.9,0,26.62966,-0.004794598
4911,2021/03/28 23:02:38,43409.7421,7020.0017,1,9,0,0,0,-0.118248,4.086206,-0.483185687088,5.819375,3.131755,22.21992,11.48493,,-0.0000036351520975586,,,0,,,,,,,,,27.19708,0.1193899,25.1,0,26.58226,-0.07972419
4912,2021/03/28 23:04:08,43499.7405,7110.0001,1,9,0,0,0,-0.1182175,4.085788,-0.48301164289,5.819375,3.134705,22.21992,11.49698,,-0.0000320841681968886,,0,0,,,,,,,,,26.89411,-0.09936631,25,0,26.46807,0.02728462
4913,2021/03/28 23:05:38,43589.7411,7200.0007,1,9,0,0,0,-0.1182556,4.085354,-0.4831159884824,5.819375,3.137655,22.21992,11.50903,,-0.00000363494200428249,,0,0,,,,,,,,,27.23454,0.02091348,25,0,26.88704,-0.1035994
4914,2021/03/28 23:07:08,43679.7421,7290.0017,1,9,0,0,0,-0.118187,4.08515,-0.48281162305,5.819375,3.140605,22.21992,11.52108,,0.0000246574491029605,,0,,,,,,,,,,26.73939,-0.03119826,25,0,26.56238,0.09328187
4915,2021/03/28 23:08:38,43769.7413,7380.0009,1,9,0,0,0,-0.118042,4.084771,-0.482174538382,5.819375,3.143552,22.21992,11.53312,,-0.00000363518302037846,,,0,,,,,,,,,27.05168,0.1356786,25,0,26.9459,0.07129788
4916,2021/03/28 23:10:08,43859.7405,7470.0001,1,9,0,0,0,-0.1182098,4.084545,-0.482833247541,5.819375,3.146501,22.21992,11.54517,,0.00000537370397069026,,0,0,,,,,,,,,26.97734,-0.08273661,25,0,26.47308,-0.05608499
4917,2021/03/28 23:11:38,43949.7413,7560.0009,1,9,0,0,0,-0.1179657,4.084013,-0.4817734523541,5.819375,3.149451,22.21992,11.55722,,-0.000035796569136437,,0,0,,,,,,,,,27.16608,0.1104456,25,0,26.91811,0.01045763
4918,2021/03/28 23:13:08,44039.7404,7650,1,9,0,0,0,-0.1182327,4.083622,-0.4828176548394,5.819375,3.152401,22.21992,11.56927,,0.00000829714917927049,,0,,,,,,,,,,27.03146,0.09965658,25,0,26.91146,0.0463587
4919,2021/03/28 23:14:38,44129.7406,7740.0002,1,9,0,0,0,-0.1181183,4.083408,-0.4823252111664,5.819375,3.155351,22.21992,11.58131,,-0.0000152520897245267,,7.60193300247192,0.145409896969795,,,,,,,,,26.7976,-0.04286408,25,0,26.69889,0.07715523
4920,2021/03/28 23:16:08,44219.7405,7830.0001,1,9,0,0,0,-0.1181564,4.082944,-0.4824259644416,5.819375,3.1583,22.21992,11.59335,,-0.000000158050099230422,,,,,,,,,,,,26.93648,0.07559061,25,0,26.76277,0.08900285
4921,2021/03/28 23:17:38,44309.7404,7920,1,9,0,0,0,-0.1180954,4.082538,-0.4821289581252,5.819375,3.161249,22.21992,11.60539,,0.0000451206906291191,,0,0,,,,,,,,,27.18563,0.1048392,25,0,26.71716,0.08491874
4922,2021/03/28 23:19:08,44399.7406,8010.0002,1,9,0,0,0,-0.1181183,4.081925,-0.4821500417275,5.819375,3.164196,22.21992,11.61742,,0.00000268685198534513,,0,0,,,,,,,,,26.74958,-0.1098603,25,0,26.7149,-0.05431354
4923,2021/03/28 23:20:38,44489.7404,8100,1,9,0,0,0,-0.1176376,4.082029,-0.4802000946904,5.819375,3.167143,22.21992,11.62945,,-0.00001304000033997,,0,0,,,,,,,,,27.05264,0.06014287,25,0,26.58404,-0.06878793
4924,2021/03/28 23:22:08,44579.7413,8190.0009,1,9,0,0,0,-0.1184006,4.081479,-0.4832495624874,5.819375,3.170089,22.21992,11.64148,,0.0000156481291924138,,,,,,,,,,,,27.01178,0.03943563,25,0,26.57873,-0.08283436
4925,2021/03/28 23:23:38,44669.7414,8280.001,1,9,0,0,0,-0.1181946,4.081109,-0.4823650458114,5.819375,3.173038,22.21992,11.65351,,-0.00000624297899776138,,0,0,,,,,,,,,26.92741,-0.1024985,25,0,26.83584,-0.06474972
4926,2021/03/28 23:25:08,44759.7404,8370,1,9,0,0,0,-0.1179428,4.080595,-0.481276799966,5.819375,3.175987,22.21992,11.66555,,-0.00000189672698525101,,0,0,,,,,,,,,26.91222,-0.02958775,25,0,26.57873,-0.1251936
4927,2021/03/28 23:26:38,44849.7412,8460.0008,1,9,0,0,0,-0.1181946,4.080502,-0.4822933016892,5.819375,3.178936,22.21992,11.67758,,0.00000316102796205087,,0,0,,,,,,,,,27.08288,-0.08000851,25,0,27.04822,0.04884124
4928,2021/03/28 23:28:08,44939.7413,8550.0009,1,9,0,0,0,-0.1182098,4.080207,-0.4823204534286,5.819375,3.181883,22.21992,11.68961,,-0.0000075869711508858,,,,,,,,,,,,26.86955,-0.02561629,25,0,26.57161,-0.0967741
4929,2021/03/28 23:29:38,45029.7413,8640.0009,1,9,0,0,0,-0.1180573,4.079778,-0.4816475752794,5.819375,3.18483,22.21992,11.70163,,0.0000309008391923271,,0,0,,,,,,,,,27.27399,0.07204413,25,0,26.56773,-0.1307589
4930,2021/03/28 23:31:08,45119.7413,8730.0009,1,9,0,0,0,-0.1177063,4.079232,-0.4801513055616,5.819375,3.187775,22.21992,11.71364,,0.0000170694092958001,,0,0,,,,,,,,,26.8521,-0.06884277,25,0,26.79608,0.08454621
4931,2021/03/28 23:32:38,45209.7406,8820.0002,1,9,0,0,0,-0.1179581,4.078954,-0.4811456638274,5.819375,3.19072,22.21992,11.72566,,-0.00000545309012522921,,0,0,,,,,,,,,27.06785,0.1246125,25,0,26.89808,0.1246578
4932,2021/03/28 23:34:08,45299.7414,8910.001,1,9,0,0,0,-0.117981,4.078666,-0.481205093346,5.819375,3.193666,22.21992,11.73768,,-0.0000226800002565142,,,,,,,,,,,,27.1024,0.1127803,25,0,26.94687,0.1105946
4933,2021/03/28 23:35:38,45389.7415,9000.0011,1,9,0,0,0,-0.118042,4.078425,-0.48142544385,5.819375,3.196614,22.21992,11.7497,,-0.0000188079593499424,,0,0,,,,,,,,,26.86759,-0.1072645,25,0,26.46289,-0.08734465
4934,2021/03/28 23:37:08,45479.7413,9090.0009,1,9,0,0,0,-0.1181488,4.078113,-0.4818241572144,5.819375,3.199562,22.21992,11.76172,,0.0000124055995911476,,8.56025505065918,0,,,,,,,,,27.25751,0.1432133,25,0,26.76777,0.001007915
4935,2021/03/28 23:38:38,45569.7413,9180.0009,1,9,0,0,0,-0.1182175,4.07775,-0.482061410625,5.819375,3.202511,22.21992,11.77375,,0.0000267894902208354,,0,0,,,,,,,,,27.08803,-0.0259608,25,0,26.52695,-0.1282561
4936,2021/03/28 23:40:08,45659.7407,9270.0003,1,9,0,0,0,-0.1181564,4.077287,-0.4817575536868,5.819375,3.205457,22.21992,11.78576,,-0.0000116173596325098,,,,,,,,,,,,26.97608,-0.06186187,25,0,26.48605,-0.1441741
4937,2021/03/28 23:41:38,45749.7405,9360.0001,1,9,0,0,0,-0.1180038,4.0772,-0.48112509336,5.819375,3.208404,22.21992,11.79777,,0.0000277345807262464,,0,0,,,,,,,,,27.18367,0.05492985,25,0,26.64405,-0.09620249
4938,2021/03/28 23:43:08,45839.7414,9450.001,1,9,0,0,0,-0.1183701,4.077,-0.4825948977,5.819375,3.211353,22.21992,11.8098,,0.00000410930306316004,,0,0,,,,,,,,,26.87762,0.02161622,25,0,26.8145,0.1394999
4939,2021/03/28 23:44:38,45929.7405,9540.0001,1,9,0,0,0,-0.1179962,4.076284,-0.4809860221208,5.819375,3.214301,22.21992,11.82181,,-0.0000282135806628503,,0,0,,,,,,,,,26.74651,-0.1155651,25,0,26.86932,0.0264287
4940,2021/03/28 23:46:08,46019.7406,9630.0002,1,9,0,0,0,-0.1178894,4.075871,-0.4805019866674,5.819375,3.217248,22.21992,11.83383,,-0.0000233110404224135,,,,,,,,,,,,27.09614,-0.0803411,24.9,0,26.51371,-0.1048267
4941,2021/03/28 23:47:38,46109.7414,9720.001,1,9,0,0,0,-0.1183624,4.07585,-0.48242738804,5.819375,3.220197,22.21992,11.84585,,0.0000117738500193809,,0,0,,,,,,,,,27.04622,-0.05627394,25,0,26.50644,-0.1230073
4942,2021/03/28 23:49:08,46199.7413,9810.0009,1,9,0,0,0,-0.118309,4.075455,-0.482163005595,5.819375,3.223145,22.21992,11.85786,,0.00000410933716921136,,0,0,,,,,,,,,27.01627,0.06630003,25,0,27.00294,0.07970572
4943,2021/03/28 23:50:38,46289.7415,9900.0011,1,9,0,0,0,-0.118187,4.075108,-0.481624789196,5.819375,3.226094,22.21992,11.86988,,0.00000426763608629699,,0,0,,,,,,,,,27.05056,0.07702351,25,0,26.95901,0.03483474
4944,2021/03/28 23:52:08,46379.7413,9990.0009,1,9,0,0,0,-0.118042,4.074376,-0.480947491792,5.819375,3.229041,22.21992,11.88189,,0.0000203872805286665,,,,,,,,,,,,27.23926,-0.01407862,25,0,26.74239,-0.1252484
4945,2021/03/28 23:53:38,46469.7414,10080.001,1,9,0,0,0,-0.1178894,4.074497,-0.4803400066318,5.819375,3.231989,22.21992,11.8939,,0.0000349267611454707,,0,0,,,,,,,,,26.75947,-0.08441925,25,0,26.57535,0.06224096
4946,2021/03/28 23:55:08,46559.7414,10170.001,1,9,0,0,0,-0.1181488,4.074144,-0.4813552246272,5.819375,3.234939,22.21992,11.90592,,0.00000142245096412807,,0,0,,,,,,,,,26.91496,-0.1016122,25,0,26.55301,-0.05940437
4947,2021/03/28 23:56:38,46649.7415,10260.0011,1,9,0,0,0,-0.1182327,4.073619,-0.4816349731413,5.819375,3.23789,22.21992,11.91794,,-0.000010825709978235,,0,,,,,,,,,,26.95682,-0.05899727,25,0,26.52372,-0.06790102
4948,2021/03/28 23:58:08,46739.7414,10350.001,1,9,0,0,0,-0.118515,4.073269,-0.482743475535,5.819375,3.240841,22.21992,11.92996,,0.000015884959793766,,8.328369140625,0.117833398282528,,,,,,,,,26.87778,-0.06023109,25,0,26.99327,0.02196848
4949,2021/03/28 23:59:38,46829.7406,10440.0002,1,9,0,0,0,-0.118042,4.072682,-0.480747528644,5.819375,3.243792,22.21992,11.94198,,0.00000837728020997019,,0,0,,,,,,,,,27.21975,0.01419306,25,0,26.88647,0.09647012
4950,2021/03/29 00:01:08,46919.7414,10530.001,1,9,0,0,0,-0.118187,4.072408,-0.481305684296,5.819375,3.246745,22.21992,11.954,,-0.00000727036513126222,,,,,,,,,,,,26.92645,-0.08639693,25,0,26.8491,0.03359973
4951,2021/03/29 00:02:38,47009.7405,10620.0001,1,9,0,0,0,-0.1180573,4.071856,-0.4807123253488,5.819375,3.249696,22.21992,11.96602,,-0.0000242604892264353,,0,0,,,,,,,,,26.64756,-0.08771658,25,0,26.44916,-0.1077628
4952,2021/03/29 00:04:08,47099.7414,10710.001,1,9,0,0,0,-0.118248,4.071679,-0.481467898392,5.819375,3.252646,22.21992,11.97804,,-0.0000117754198072362,,0,0,,,,,,,,,26.86678,0.02955735,25,0,26.40512,-0.1127654
4953,2021/03/29 00:05:38,47189.7406,10800.0002,1,9,0,0,0,-0.1180801,4.071258,-0.4807345517658,5.819375,3.255595,22.21992,11.99004,,0.0000189647507795598,,0,0,,,,,,,,,27.22309,0.08947015,25,0,26.68351,0.04508018
4954,2021/03/29 00:07:08,47279.7405,10890.0001,1,9,0,0,0,-0.1182556,4.070724,-0.4813859090544,5.819375,3.258544,22.21992,12.00205,,-0.0000138293798954692,,,,,,,,,,,,26.87874,-0.1076096,25,0,26.87252,0.01237512
