Repository: HVES-Battery-Testing-Consortium/LG-HG2

# Battery Testing Consortium (BTC)
The Battery Testing Consortium (BTC) has been developed within the High Voltage and Energy Storage Lab at Oxford Brookes University to provide accurate and comprehensive cell data to Formula Student Electric teams. Through the BTC, we aim to provide FS teams with information for improved and informed decisions for cell selection, pack architecture design, thermal cooling requirements, and end of life predictions. A range of tests are completed to provide a comprehensive electrochemical lithium-ion characterisation for modelling, validation, and battery management parameterisation.

File: Data/Round1/LG_HG2/Package 1/210328_FSD_PseuOCV_LGHG2_1_25C/210328_FSD_PseuOCV_LGHG2_1_25C_Channel_2_Wb_1.CSV (part 27 of 36)
Data_Point,Date_Time,Test_Time(s),Step_Time(s),Cycle_Index,Step_Index,TC_Counter1,TC_Counter2,TC_Counter3,Current(A),Voltage(V),Power(W),Charge_Capacity(Ah),Discharge_Capacity(Ah),Charge_Energy(Wh),Discharge_Energy(Wh),ACR(Ohm),dV/dt(V/s),Internal_Resistance(Ohm),dQ/dV(Ah/V),dV/dQ(V/Ah),MetaCode_MV_UD1,MetaCode_MV_UD2,MetaCode_MV_UD3,MetaCode_MV_UD4,MetaCode_MV_UD5,MetaCode_MV_UD6,MetaCode_MV_UD7,MetaCode_MV_UD8,Aux_Temperature_1(C),Aux_dT/dt_1(C),Aux_Temperature_2(C),Aux_dT/dt_2(C),Aux_Temperature_3(C),Aux_dT/dt_3(C)
5141,2021/03/29 04:47:38,64109.7412,27720.0008,1,9,0,0,0,-0.1177292,3.896139,-0.4586893275588,5.819375,3.809979,22.21992,14.20016,,-0.0000457194000773598,,0,,,,,,,,,,27.02095,0.06847799,25,0,26.96495,0.07076919
5142,2021/03/29 04:49:08,64199.7411,27810.0007,1,9,0,0,0,-0.1179047,3.895396,-0.4592854967612,5.819375,3.812922,22.21992,14.21163,,-0.00000142243902701011,,0,0,,,,,,,,,26.92958,0.07902086,25,0,26.88779,0.09911299
5143,2021/03/29 04:50:38,64289.7412,27900.0008,1,9,0,0,0,-0.1183319,3.894357,-0.4608266630883,5.819375,3.815866,22.21992,14.22309,,0.00000335856498168141,,,0,,,,,,,,,26.84022,0.06481469,25,0,26.84111,0.1271409
5144,2021/03/29 04:52:08,64379.7405,27990.0001,1,9,0,0,0,-0.1177444,3.893291,-0.4584132128204,5.819375,3.818807,22.21992,14.23454,,-0.00000185707301625371,,0,0,,,,,,,,,27.17635,-0.05142033,25,0,26.63672,-0.1114637
5145,2021/03/29 04:53:38,64469.7412,28080.0008,1,9,0,0,0,-0.117691,3.892442,-0.458105391422,5.819375,3.821748,22.21992,14.24599,,-0.00000968129097600468,,3.34623098373413,0.294932186603546,,,,,,,,,27.12145,-0.08348227,25,0,26.74739,-0.0857234
5146,2021/03/29 04:55:08,64559.7412,28170.0008,1,9,0,0,0,-0.1176376,3.891753,-0.4578164827128,5.819375,3.824691,22.21992,14.25745,,-0.000012367630006338,,,,,,,,,,,,27.02275,0.06406486,25,0,26.49718,-0.06265879
5147,2021/03/29 04:56:38,64649.7411,28260.0007,1,9,0,0,0,-0.1179581,3.890904,-0.4589636431224,5.819375,3.827634,22.21992,14.2689,,-0.00000699377505952725,,0,0,,,,,,,,,27.17218,0.1057011,25,0,26.68235,0.04351735
5148,2021/03/29 04:58:08,64739.7411,28350.0007,1,9,0,0,0,-0.1182861,3.889824,-0.4601121106464,5.819375,3.830578,22.21992,14.28035,,-0.0000154891695274273,,0,0,,,,,,,,,26.88947,0.01103878,25,0,26.41359,-0.1157212
5149,2021/03/29 04:59:38,64829.7412,28440.0008,1,9,0,0,0,-0.1178284,3.888966,-0.4582306414344,5.819375,3.833523,22.21992,14.29181,,-0.0000120907297969097,,0,0,,,,,,,,,26.93144,-0.001868606,25,0,26.51255,-0.1174921
5150,2021/03/29 05:01:08,64919.7419,28530.0015,1,9,0,0,0,-0.117981,3.888058,-0.458716970898,5.819375,3.836468,22.21992,14.30326,,0.00000244991906583891,,,,,,,,,,,,27.21372,0.006318092,25,0,26.95156,0.1085883
5151,2021/03/29 05:02:38,65009.7413,28620.0009,1,9,0,0,0,-0.1179581,3.887241,-0.4585315626021,5.819375,3.839412,22.21992,14.3147,,0.0000178990194399375,,3.22205901145935,0,,,,,,,,,27.02596,0.0712049,25,0,26.45768,-0.06219089
5152,2021/03/29 05:04:08,65099.7413,28710.0009,1,9,0,0,0,-0.1178055,3.886326,-0.457830577593,5.819375,3.842357,22.21992,14.32615,,-0.0000324397806252819,,0,0,,,,,,,,,26.91342,-0.03516853,25,0,26.59416,-0.1085466
5153,2021/03/29 05:05:38,65189.7412,28800.0008,1,9,0,0,0,-0.1181183,3.88522,-0.458915581526,5.819375,3.8453,22.21992,14.33758,,-0.0000313318705593701,,,0,,,,,,,,,26.98413,-0.07583678,25,0,26.93524,0.04859924
5154,2021/03/29 05:07:08,65279.7419,28890.0015,1,9,0,0,0,-0.1179199,3.884332,-0.4580400410068,5.819375,3.848245,22.21992,14.34902,,0.00000545241300642374,,0,,,,,,,,,,27.25357,-0.004045367,25,0,26.70564,-0.09723783
5155,2021/03/29 05:08:38,65369.7411,28980.0007,1,9,0,0,0,-0.1180801,3.883273,-0.4585372641673,5.819375,3.851188,22.21992,14.36045,,0.00000730975716578541,,0,0,,,,,,,,,26.95471,-0.09905279,25,0,26.5999,-0.1235723
5156,2021/03/29 05:10:08,65459.742,29070.0016,1,9,0,0,0,-0.1177673,3.88245,-0.457225653885,5.819375,3.85413,22.21992,14.37188,,-0.0000147786604429712,,3.14749193191528,0.313550889492035,,,,,,,,,27.01884,-0.01068175,25,0,26.98418,0.1404917
5157,2021/03/29 05:11:38,65549.7412,29160.0008,1,9,0,0,0,-0.1179047,3.881529,-0.4576505122863,5.819375,3.857073,22.21992,14.3833,,-0.0000225620296987472,,,0,,,,,,,,,27.24005,0.1333183,25,0,26.87123,0.07114351
5158,2021/03/29 05:13:08,65639.7419,29250.0015,1,9,0,0,0,-0.1175613,3.880535,-0.4562007392955,5.819375,3.860014,22.21992,14.39472,,-0.0000147768296301365,,0,,,,,,,,,,26.96907,-0.07044673,25,0,26.64273,-0.1304972
5159,2021/03/29 05:14:38,65729.7419,29340.0015,1,9,0,0,0,-0.1181183,3.879438,-0.4582326215154,5.819375,3.862956,22.21992,14.40613,,-0.0000217701399378711,,0,0,,,,,,,,,26.90213,-0.1075196,25,0,26.64691,-0.08313179
5160,2021/03/29 05:16:08,65819.742,29430.0016,1,9,0,0,0,-0.1179276,3.87857,-0.457390451532,5.819375,3.865896,22.21992,14.41754,,0.0000117359995783772,,0,0,,,,,,,,,26.91278,-0.0845474,25,0,26.90655,0.08436382
5161,2021/03/29 05:17:38,65909.7412,29520.0008,1,9,0,0,0,-0.1177139,3.877579,-0.4564449466481,5.819375,3.868839,22.21992,14.42895,,-0.0000247741500061238,,,0,,,,,,,,,27.1354,0.02122462,25,0,27.05097,0.1390493
5162,2021/03/29 05:19:08,65999.7412,29610.0008,1,9,0,0,0,-0.1179199,3.876652,-0.4571344161748,5.819375,3.871781,22.21992,14.44035,,-0.0000119328797154594,,3.03527808189392,,,,,,,,,,26.87979,-0.1012152,25,0,26.55339,-0.1123971
5163,2021/03/29 05:20:38,66089.7412,29700.0008,1,9,0,0,0,-0.1177673,3.875445,-0.4564006939485,5.819375,3.874724,22.21992,14.45176,,-0.0000176620997081045,,0,0,,,,,,,,,27.00659,-0.02221942,25,0,26.92926,0.1334059
5164,2021/03/29 05:22:08,66179.7411,29790.0007,1,9,0,0,0,-0.1179428,3.874483,-0.4569673735724,5.819375,3.877668,22.21992,14.46317,,0.0000161221796588507,,0,0,,,,,,,,,26.83478,-0.08897007,25,0,26.81656,0.04905641
5165,2021/03/29 05:23:38,66269.7413,29880.0009,1,9,0,0,0,-0.1179962,3.873614,-0.4570717322668,5.819375,3.880612,22.21992,14.47458,,-0.0000320032886520494,,,,,,,,,,,,27.02889,-0.06035566,25,0,26.46062,-0.09816289
5166,2021/03/29 05:25:08,66359.7405,29970.0001,1,9,0,0,0,-0.1178131,3.872408,-0.4562203909448,5.819375,3.883555,22.21992,14.48597,,0.00000545272905583261,,2.91115403175354,0.341268599033356,,,,,,,,,26.7797,-0.05702138,25,0,26.63829,0.05408704
5167,2021/03/29 05:26:38,66449.742,30060.0016,1,9,0,0,0,-0.1180191,3.871482,-0.4569088213062,5.819375,3.886502,22.21992,14.49738,,-0.0000103528800536878,,,0,,,,,,,,,26.91301,-0.07764995,25,0,26.55817,-0.04432857
5168,2021/03/29 05:28:08,66539.742,30150.0016,1,9,0,0,0,-0.1178665,3.870233,-0.4561708178945,5.819375,3.889448,22.21992,14.50879,,-0.0000342553685186431,,0,,,,,,,,,,26.92083,0.03750265,25,0,26.85059,0.08867562
5169,2021/03/29 05:29:38,66629.742,30240.0016,1,9,0,0,0,-0.1181717,3.869113,-0.4572196607021,5.819375,3.892393,22.21992,14.52018,,-0.0000300315095955739,,0,0,,,,,,,,,26.79393,-0.04129112,25,0,26.72367,0.04093111
5170,2021/03/29 05:31:08,66719.7404,30330,1,9,0,0,0,-0.1179962,3.868152,-0.4564272370224,5.819375,3.895339,22.21992,14.53158,,-0.00000537370397069026,,,0,,,,,,,,,27.26208,0.07171571,24.9,0,26.82925,-0.05054176
5171,2021/03/29 05:32:38,66809.7404,30420,1,9,0,0,0,-0.1179428,3.867142,-0.4561015554776,5.819375,3.898285,22.21992,14.54298,,-0.0000197956105694175,,2.66316795349121,0,,,,,,,,,26.97982,-0.05643666,25,0,26.82424,0.0679636
5172,2021/03/29 05:34:08,66899.7406,30510.0002,1,9,0,0,0,-0.1178818,3.865896,-0.4557187790928,5.819375,3.90123,22.21992,14.55436,,-0.0000251694800681435,,0,,,,,,,,,,27.16538,0.07493734,25,0,27.10939,0.09057045
5173,2021/03/29 05:35:38,66989.7412,30600.0008,1,9,0,0,0,-0.1179657,3.864676,-0.4558992096132,5.819375,3.904173,22.21992,14.56574,,0.00000746792920836015,,,0,,,,,,,,,26.9434,0.001261234,25,0,27.0095,0.07683277
5174,2021/03/29 05:37:08,67079.7413,30690.0009,1,9,0,0,0,-0.1180573,3.863811,-0.4561510943703,5.819375,3.907119,22.21992,14.57712,,-0.0000157261201820802,,0,0,,,,,,,,,27.05276,0.06510437,25,0,26.60552,-0.05937517
5175,2021/03/29 05:38:38,67169.7412,30780.0008,1,9,0,0,0,-0.1180954,3.862772,-0.4561756044488,5.819375,3.910063,22.21992,14.5885,,0.0000141842901939526,,0,0.365448296070099,,,,,,,,,26.73895,-0.02847493,25,0,26.61176,-0.06850004
5176,2021/03/29 05:40:08,67259.7414,30870.001,1,9,0,0,0,-0.1178131,3.861434,-0.4549275099854,5.819375,3.91301,22.21992,14.59988,,-0.0000519194582011551,,2.61125302314758,,,,,,,,,,27.01564,0.01606345,25,0,26.86719,0.1072383
5177,2021/03/29 05:41:38,67349.7406,30960.0002,1,9,0,0,0,-0.1181183,3.860118,-0.4559505759594,5.819375,3.915956,22.21992,14.61125,,-0.0000397077892557718,,0,0,,,,,,,,,26.94413,0.06162345,25,0,26.58931,0.09949803
5178,2021/03/29 05:43:08,67439.7405,31050.0001,1,9,0,0,0,-0.1179962,3.859009,-0.4553483977658,5.819375,3.918901,22.21992,14.62262,,0.0000070331711867766,,0,0,,,,,,,,,26.71804,0.05032718,25,0,26.242,-0.05867481
5179,2021/03/29 05:44:38,67529.7407,31140.0003,1,9,0,0,0,-0.1182709,3.857732,-0.4562574355988,5.819375,3.921849,22.21992,14.63399,,-0.0000209404206543695,,,0,,,,,,,,,26.72889,-0.06067634,25,0,26.6942,0.06606221
5180,2021/03/29 05:46:08,67619.7405,31230.0001,1,9,0,0,0,-0.1184082,3.856698,-0.4566646681236,5.819375,3.924799,22.21992,14.64537,,-0.0000429522515332792,,2.54269099235535,,,,,,,,,,26.48707,-0.1020789,25,0,26.50931,-0.04204333
5181,2021/03/29 05:47:38,67709.7415,31320.0011,1,9,0,0,0,-0.1180038,3.855413,-0.4549533845694,5.819375,3.927749,22.21992,14.65674,,-0.0000197562603716506,,0,0,,,,,,,,,26.76711,0.07529497,25,0,26.31248,0.0686878
5182,2021/03/29 05:49:08,67799.7413,31410.0009,1,9,0,0,0,-0.118248,3.853981,-0.455725545288,5.819375,3.930699,22.21992,14.66812,,-0.0000114982403829345,,,0,,,,,,,,,26.58803,0.06465077,25,0,26.31083,-0.0245136
5183,2021/03/29 05:50:38,67889.7405,31500.0001,1,9,0,0,0,-0.1179047,3.852575,-0.4542366996025,5.819375,3.933649,22.21992,14.67948,,-0.0000150946598296287,,0,0.418044298887253,,,,,,,,,26.73647,-0.07211685,25,0,26.07947,-0.1278007
5184,2021/03/29 05:52:08,67979.7414,31590.001,1,9,0,0,0,-0.1182556,3.851564,-0.4554690117584,5.819375,3.936599,22.21992,14.69085,,-0.0000632595474598929,,2.33508706092834,,,,,,,,,,26.34239,-0.1143509,25.1,0,26.14386,-0.04765391
5185,2021/03/29 05:53:38,68069.7413,31680.0009,1,9,0,0,0,-0.1182709,3.850388,-0.4553888541092,5.819375,3.939549,22.21992,14.70221,,-0.0000368278087989893,,0,0,,,,,,,,,26.5637,0.04701436,25,0,26.51476,0.1249158
5186,2021/03/29 05:55:08,68159.7407,31770.0003,1,9,0,0,0,-0.1181564,3.848966,-0.4547799662824,5.819375,3.942498,22.21992,14.71356,,-0.0000021336938971217,,,0,,,,,,,,,26.59217,0.02450585,25,0,26.10887,-0.1156795
5187,2021/03/29 05:56:38,68249.7407,31860.0003,1,9,0,0,0,-0.1180954,3.847477,-0.4543693353058,5.819375,3.945447,22.21992,14.72491,,0.0000166336703841807,,0,,,,,,,,,,26.30806,-0.1108718,25,0,26.26622,0.03151238
5188,2021/03/29 05:58:08,68339.7417,31950.0013,1,9,0,0,0,-0.118309,3.846169,-0.455036408221,5.819375,3.948394,22.21992,14.73625,,-0.0000421574186475482,,2.20609402656555,0,,,,,,,,,26.68291,0.1188582,25,0,26.46316,0.1055545
5189,2021/03/29 05:59:38,68429.7408,32040.0004,1,9,0,0,0,-0.1182556,3.844889,-0.4546796556284,5.819375,3.951343,22.21992,14.74759,,-0.0000414087808167096,,0,0,,,,,,,,,26.39906,-0.06072164,25,0,26.10083,-0.1386279
5190,2021/03/29 06:01:08,68519.7405,32130.0001,1,9,0,0,0,-0.1182175,3.843676,-0.45438976753,5.819375,3.954292,22.21992,14.75892,,0.0000237466301769018,,0,0,,,,,,,,,26.63139,0.1051641,25,0,26.09826,-0.0416863
5191,2021/03/29 06:02:38,68609.7415,32220.0011,1,9,0,0,0,-0.1181564,3.842181,-0.4539782751084,5.819375,3.957242,22.21992,14.77026,,-0.0000297117003356107,,2.17978310585022,0.44888710975647,,,,,,,,,26.39412,-0.08915782,25,0,26.45909,0.07546842
5192,2021/03/29 06:04:08,68699.7415,32310.0011,1,9,0,0,0,-0.1180344,3.840621,-0.4533253953624,5.819375,3.960191,22.21992,14.78159,,-0.0000299902603728697,,,0,,,,,,,,,26.55169,0.02128124,25,0,26.18773,0.04059792
5193,2021/03/29 06:05:38,68789.7405,32400.0001,1,9,0,0,0,-0.118042,3.839104,-0.453175514368,5.819375,3.96314,22.21992,14.79291,,0.000011142439689138,,0,,,,,,,,,,26.31404,-0.09375334,25,0,26.10126,0.03078878
5194,2021/03/29 06:07:08,68879.7406,32490.0002,1,9,0,0,0,-0.1179047,3.837848,-0.4525003170856,5.819375,3.966088,22.21992,14.80423,,-0.0000139478097480605,,0,0,,,,,,,,,26.36096,-0.01111865,25,0,26.30488,0.09344935
5195,2021/03/29 06:08:38,68969.7407,32580.0003,1,9,0,0,0,-0.1178284,3.836678,-0.4520696300552,5.819375,3.969033,22.21992,14.81553,,-0.00000324000006912684,,2.12172293663025,0,,,,,,,,,26.77163,-0.04406989,25,0,26.30988,-0.1197493
5196,2021/03/29 06:10:08,69059.7407,32670.0003,1,9,0,0,0,-0.1180573,3.835246,-0.4527787875958,5.819375,3.971981,22.21992,14.82684,,-0.0000253271100518759,,0,0,,,,,,,,,26.39096,0.08637667,25,0,26.43457,0.08422375
5197,2021/03/29 06:11:38,69149.7418,32760.0014,1,9,0,0,0,-0.117981,3.833744,-0.452308950864,5.819375,3.974927,22.21992,14.83813,,0.00000924531832424691,,,,,,,,,,,,26.30839,0.044173,25,0,26.23807,0.131011
5198,2021/03/29 06:13:08,69239.7419,32850.0015,1,9,0,0,0,-0.1179657,3.832206,-0.4520688633342,5.819375,3.977873,22.21992,14.84943,,0.0000424724494223483,,2.07591104507446,0.483849406242371,,,,,,,,,26.68838,0.09018123,25,0,26.47576,-0.02773762
5199,2021/03/29 06:14:38,69329.7413,32940.0009,1,9,0,0,0,-0.1180573,3.830723,-0.4522448144279,5.819375,3.980821,22.21992,14.86072,,-0.00000802084286988247,,,0,,,,,,,,,26.6836,-0.02627432,25,0,26.20752,-0.1086122
5200,2021/03/29 06:16:08,69419.7416,33030.0012,1,9,0,0,0,-0.1180038,3.829339,-0.4518765534882,5.819375,3.983769,22.21992,14.87201,,-0.0000281338507193141,,0,,,,,,,,,,26.2746,-0.08414805,25,0,26.12591,0.02260983
5201,2021/03/29 06:17:38,69509.7419,33120.0015,1,9,0,0,0,-0.1181488,3.828066,-0.4522814042208,5.819375,3.986717,22.21992,14.8833,,-0.0000590277995797805,,0,0,,,,,,,,,26.63309,0.00859499,25,0,26.05126,-0.0937897
5202,2021/03/29 06:19:08,69599.7412,33210.0008,1,9,0,0,0,-0.1180344,3.826339,-0.4516396280616,5.819375,3.989667,22.21992,14.89459,,-0.000000908735387383786,,2.03401207923889,0,,,,,,,,,26.59217,0.08970976,25,0,26.07326,-0.001500845
5203,2021/03/29 06:20:38,69689.7415,33300.0011,1,9,0,0,0,-0.1181564,3.824921,-0.4519388956444,5.819375,3.992618,22.21992,14.90588,,-0.0000114191198008484,,0,0,,,,,,,,,26.57859,0.09802341,25,0,26.0739,-0.02212822
5204,2021/03/29 06:22:08,69779.7407,33390.0003,1,9,0,0,0,-0.1182098,3.823663,-0.4519944384974,5.819375,3.995569,22.21992,14.91716,,0.00000813991755421739,,,,,,,,,,,,26.54885,-0.05330324,25,0,26.51415,0.06013691
5205,2021/03/29 06:23:38,69869.7418,33480.0014,1,9,0,0,0,-0.1181107,3.822531,-0.4514818121817,5.819375,3.998518,22.21992,14.92844,,-0.0000534222599526402,,0,0.475800395011902,,,,,,,,,26.49894,0.0515759,25,0,26.15803,-0.06636083
5206,2021/03/29 06:25:08,69959.7404,33570,1,9,0,0,0,-0.1182327,3.821123,-0.4517816893221,5.819375,4.001468,22.21992,14.93971,,-0.0000399093005398754,,2.17785692214966,,,,,,,,,,26.75824,0.06515682,25,0,26.43888,0.109719
5207,2021/03/29 06:26:38,70049.7413,33660.0009,1,9,0,0,0,-0.1182556,3.819721,-0.4517033986876,5.819375,4.004419,22.21992,14.95098,,-0.0000374553892470431,,0,0,,,,,,,,,26.3651,-0.04478931,25,0,26.13809,-0.1160067
5208,2021/03/29 06:28:08,70139.7408,33750.0004,1,9,0,0,0,-0.118187,3.817831,-0.451217992397,5.819375,4.007369,22.21992,14.96225,,-0.0000135923100970103,,0,0,,,,,,,,,26.72617,0.015046,25,0,26.4851,0.09739161
5209,2021/03/29 06:29:38,70229.7409,33840.0005,1,9,0,0,0,-0.1182175,3.816842,-0.451217519135,5.819375,4.010318,22.21992,14.97351,,0.000000474154205676314,,2.14576196670532,0,,,,,,,,,26.40658,-0.106166,25,0,26.43595,0.002814531
5210,2021/03/29 06:31:08,70319.7412,33930.0008,1,9,0,0,0,-0.1183853,3.815538,-0.4517036107914,5.819375,4.013269,22.21992,14.98477,,-0.0000659107172396034,,,,,,,,,,,,26.53565,0.02298832,25,0,26.15915,0.1141602
5211,2021/03/29 06:32:38,70409.7415,34020.0011,1,9,0,0,0,-0.1182861,3.814349,-0.4511844672489,5.819375,4.016221,22.21992,14.99603,,-0.000000276589986469844,,0,0,,,,,,,,,26.50385,0.01490116,25.1,0,26.49265,0.1069582
5212,2021/03/29 06:34:08,70499.7408,34110.0004,1,9,0,0,0,-0.1180344,3.813188,-0.4500873576672,5.819375,4.019174,22.21992,15.00729,,0.0000124062098620925,,0,0,,,,,,,,,26.52236,-0.0440371,25,0,26.1601,-0.1330584
5213,2021/03/29 06:35:38,70589.7409,34200.0005,1,9,0,0,0,-0.1180038,3.811549,-0.4497772658862,5.819375,4.022122,22.21992,15.01853,,-0.0000361928687198088,,2.23805904388428,0.456830501556396,,,,,,,,,26.62959,0.03780842,25,0,26.11784,-0.1179421
5214,2021/03/29 06:37:08,70679.7412,34290.0008,1,9,0,0,0,-0.1183624,3.810247,-0.4509899795128,5.819375,4.025074,22.21992,15.02978,,-0.00000300275291920116,,0,0,,,,,,,,,26.46898,-0.0732404,25,0,26.18505,-0.1044255
5215,2021/03/29 06:38:38,70769.7407,34380.0003,1,9,0,0,0,-0.1182709,3.809294,-0.4505286297446,5.819375,4.028024,22.21992,15.04102,,-0.0000160824001795845,,,0,,,,,,,,,26.36317,-0.1381111,25,0,26.32133,-0.0002235174
5216,2021/03/29 06:40:08,70859.7409,34470.0005,1,9,0,0,0,-0.1180954,3.807969,-0.4497036222426,5.819375,4.030975,22.21992,15.05226,,-0.0000281738302874146,,0,,,,,,,,,,26.5568,-0.06545186,25,0,26.15183,-0.1322448
5217,2021/03/29 06:41:38,70949.7409,34560.0005,1,9,0,0,0,-0.1182175,3.806581,-0.4500044893675,5.819375,4.033924,22.21992,15.06349,,-0.0000286084905383177,,2.31138110160828,0,,,,,,,,,26.59055,-0.07381201,25,0,26.20698,-0.1094604
5218,2021/03/29 06:43:08,71039.7405,34650.0001,1,9,0,0,0,-0.1180038,3.805476,-0.4490606288088,5.819375,4.036873,22.21992,15.07471,,0.00000742829297450953,,0,0,,,,,,,,,26.85359,0.1323968,25,0,26.7122,0.110184
5219,2021/03/29 06:44:38,71129.7405,34740.0001,1,9,0,0,0,-0.1182556,3.804029,-0.4498477318124,5.819375,4.039824,22.21992,15.08594,,-0.00000770436781749595,,,0,,,,,,,,,26.55521,-0.09760916,25,0,26.2286,-0.09767532
5220,2021/03/29 06:46:08,71219.7408,34830.0004,1,9,0,0,0,-0.1180191,3.803318,-0.4488641673738,5.819375,4.042775,22.21992,15.09717,,-0.0000254063397733262,,0,,,,,,,,,,26.69119,-0.03594339,25,0,26.41734,0.1246578
5221,2021/03/29 06:47:38,71309.7409,34920.0005,1,9,0,0,0,-0.118187,3.801892,-0.449334209804,5.819375,4.045726,22.21992,15.10839,,0.0000290812204184476,,2.46384406089783,0.414762407541275,,,,,,,,,26.6808,0.09523392,25,0,26.65322,0.0797379
5222,2021/03/29 06:49:08,71399.7413,35010.0009,1,9,0,0,0,-0.1182175,3.800659,-0.4493044053325,5.819375,4.048676,22.21992,15.1196,,-0.0000109834800241515,,,0,,,,,,,,,26.67368,0.1083595,25,0,26.63188,0.08620143
5223,2021/03/29 06:50:38,71489.7414,35100.001,1,9,0,0,0,-0.1184769,3.799539,-0.4501576021491,5.819375,4.051626,22.21992,15.13081,,0.0000195967495528748,,0,0,,,,,,,,,26.86751,0.02269864,25,0,26.39873,-0.07742107
5224,2021/03/29 06:52:08,71579.7408,35190.0004,1,9,0,0,0,-0.1183319,3.798575,-0.4494925970425,5.819375,4.054575,22.21992,15.14201,,-0.0000188067206181586,,0,,,,,,,,,,26.39312,-0.08679926,25,0,26.25159,0.04885137
5225,2021/03/29 06:53:38,71669.7419,35280.0015,1,9,0,0,0,-0.1181183,3.797626,-0.4485691271558,5.819375,4.057524,22.21992,15.15322,,-0.000126229497254826,,0,0,,,,,,,,,26.63446,-0.06441295,25,0,26.16545,-0.07776976
5226,2021/03/29 06:55:08,71759.7404,35370,1,9,0,0,0,-0.1182098,3.796236,-0.4487522983128,5.819375,4.060473,22.21992,15.16441,,-0.0000205081905733095,,2.65966296195984,0,,,,,,,,,26.70924,-0.04334509,25,0,26.24743,-0.08783638
5227,2021/03/29 06:56:38,71849.7416,35460.0012,1,9,0,0,0,-0.1182098,3.79523,-0.448633379254,5.819375,4.063423,22.21992,15.17561,,0.0000168333099281881,,0,,,,,,,,,,26.59617,0.06061494,25,0,26.60418,0.1029408
5228,2021/03/29 06:58:08,71939.7416,35550.0012,1,9,0,0,0,-0.1182861,3.79395,-0.448771549095,5.819375,4.066374,22.21992,15.18681,,-0.0000222041999222711,,0,0,,,,,,,,,26.43463,-0.01216769,25,0,26.3928,0.09461939
5229,2021/03/29 06:59:38,72029.741,35640.0006,1,9,0,0,0,-0.1184769,3.792925,-0.4493739959325,5.819375,4.069326,22.21992,15.19801,,-0.0000314491007884499,,,0,,,,,,,,,26.72078,-0.06489038,25,0,26.25213,-0.1138467
5230,2021/03/29 07:01:08,72119.7404,35730,1,9,0,0,0,-0.1184387,3.792058,-0.4491264198446,5.819375,4.072277,22.21992,15.2092,,0.000015962930774549,,2.66958689689636,0.386363595724106,,,,,,,,,26.48315,-0.005995631,25,0,26.17785,-0.1016802
5231,2021/03/29 07:02:38,72209.7407,35820.0003,1,9,0,0,0,-0.1182098,3.790624,-0.4480889049152,5.819375,4.075229,22.21992,15.22039,,0.0000725407880963758,,,0,,,,,,,,,26.50155,-0.09176254,25,0,26.38854,-0.07844269
5232,2021/03/29 07:04:08,72299.7417,35910.0013,1,9,0,0,0,-0.1179047,3.789818,-0.4468373543446,5.819375,4.07818,22.21992,15.23157,,-0.000036548481148202,,0,0,,,,,,,,,26.83451,-0.02394795,25,0,26.71445,0.07389307
5233,2021/03/29 07:05:38,72389.7409,36000.0005,1,9,0,0,0,-0.1181717,3.788492,-0.4476925400764,5.819375,4.081131,22.21992,15.24275,,-0.0000165546498465119,,0,,,,,,,,,,26.81643,-0.04331827,25,0,26.78174,0.09008467
5234,2021/03/29 07:07:08,72479.7413,36090.0009,1,9,0,0,0,-0.1178131,3.787412,-0.4462067486972,5.819375,4.084082,22.21992,15.25393,,-0.0000279741707345238,,0,0,,,,,,,,,26.72084,0.04967928,25,0,26.26617,-0.08601308
5235,2021/03/29 07:08:38,72569.7406,36180.0002,1,9,0,0,0,-0.118187,3.786566,-0.447522875842,5.819375,4.087032,22.21992,15.26511,,0.00000564996298635378,,2.73447203636169,0,,,,,,,,,26.97289,0.09926856,25,0,26.45439,0.03260732
5236,2021/03/29 07:10:08,72659.7415,36270.0011,1,9,0,0,0,-0.1180725,3.785629,-0.4469786801025,5.819375,4.089983,22.21992,15.27628,,-0.0000105884801087086,,0,0,,,,,,,,,26.80622,0.06980717,25,0,26.31602,-0.03917098
5237,2021/03/29 07:11:38,72749.7409,36360.0005,1,9,0,0,0,-0.1180725,3.784516,-0.44684726541,5.819375,4.092935,22.21992,15.28745,,0.00000150137600485323,,,,,,,,,,,,26.87578,0.1244968,25,0,26.36429,-0.01337349
5238,2021/03/29 07:13:08,72839.7412,36450.0008,1,9,0,0,0,-0.118042,3.783337,-0.446592666154,5.819375,4.095883,22.21992,15.29861,,-0.0000459131697425619,,0,0,,,,,,,,,26.61898,-0.1121277,25,0,26.65545,-0.0306201
5239,2021/03/29 07:14:38,72929.7406,36540.0002,1,9,0,0,0,-0.1186752,3.782527,-0.4488921482304,5.819375,4.098834,22.21992,15.30977,,-0.000032560208637733,,0,0.357044607400894,,,,,,,,,26.58615,-0.05927801,25,0,26.74115,0.1471984
5240,2021/03/29 07:16:08,73019.7415,36630.0011,1,9,0,0,0,-0.1182556,3.781306,-0.4471606098136,5.819375,4.101784,22.21992,15.32092,,0.000000237085004073379,,2.82733702659607,,,,,,,,,,26.65983,-0.04773736,25,0,26.66072,0.1079512
5241,2021/03/29 07:17:38,73109.7419,36720.0015,1,9,0,0,0,-0.1181488,3.780547,-0.4466670913936,5.819375,4.104733,22.21992,15.33208,,-0.000021058429410914,,0,0,,,,,,,,,26.48806,-0.1488566,25,0,26.42488,-0.03548324
5242,2021/03/29 07:19:08,73199.7412,36810.0008,1,9,0,0,0,-0.1184769,3.779262,-0.4477552460478,5.819375,4.107684,22.21992,15.34323,,-0.0000632948722341098,,0,0,,,,,,,,,26.54408,-0.07987261,25,0,26.54497,0.08917391
5243,2021/03/29 07:20:38,73289.7414,36900.001,1,9,0,0,0,-0.1182938,3.778378,-0.4469586914564,5.819375,4.110636,22.21992,15.35438,,-0.00000458368094768957,,,0,,,,,,,,,26.53754,-0.1302981,25,0,26.36045,-0.04361868
5244,2021/03/29 07:22:08,73379.7416,36990.0012,1,9,0,0,0,-0.1181717,3.777003,-0.4463348654151,5.819375,4.113589,22.21992,15.36554,,0.00000395125198338064,,0,,,,,,,,,,26.88805,0.1207477,25,0,26.61148,0.08298576
5245,2021/03/29 07:23:38,73469.7418,37080.0014,1,9,0,0,0,-0.1183319,3.776219,-0.4468471690861,5.819375,4.116539,22.21992,15.37668,,0.00000130396699660196,,2.87766003608704,0,,,,,,,,,26.74478,-0.04814327,25,0,26.40405,-0.1237792
5246,2021/03/29 07:25:08,73559.7412,37170.0008,1,9,0,0,0,-0.1183853,3.775247,-0.4469337486691,5.819375,4.11949,22.21992,15.38782,,-0.0000212561499211006,,0,0,,,,,,,,,26.58794,-0.1359016,25,0,26.56748,0.004150867
5247,2021/03/29 07:26:38,73649.7413,37260.0009,1,9,0,0,0,-0.1181946,3.774263,-0.4460975055798,5.819375,4.122443,22.21992,15.39897,,-0.000027857950044563,,0,0,,,,,,,,,26.60686,-0.07346213,25,0,26.3586,-0.1224208
5248,2021/03/29 07:28:08,73739.7415,37350.0011,1,9,0,0,0,-0.1184006,3.773192,-0.4467481967152,5.819375,4.125394,22.21992,15.41011,,-0.0000196759301616112,,,,,,,,,,,,26.60895,-0.09936392,25,0,26.68933,0.07359087
5249,2021/03/29 07:29:38,73829.741,37440.0006,1,9,0,0,0,-0.1180801,3.771986,-0.4453964840786,5.819375,4.128346,22.21992,15.42124,,0.00000774439104134217,,0,0.348693311214447,,,,,,,,,26.56688,-0.06696939,25,0,26.37557,0.008606315
5250,2021/03/29 07:31:08,73919.742,37530.0016,1,9,0,0,0,-0.1181107,3.771066,-0.4454032450062,5.819375,4.131298,22.21992,15.43237,,-0.0000272241304628551,,2.92386603355408,0,,,,,,,,,26.76858,-0.05154788,25,0,26.24274,-0.06713271
5251,2021/03/29 07:32:38,74009.7413,37620.0009,1,9,0,0,0,-0.1184387,3.769958,-0.4465089245746,5.819375,4.13425,22.21992,15.44351,,-0.0000297941696771886,,0,,,,,,,,,,26.7506,0.06940126,25,0,26.67323,0.06501496
5252,2021/03/29 07:34:08,74099.7407,37710.0003,1,9,0,0,0,-0.1181183,3.769217,-0.4452135043711,5.819375,4.137202,22.21992,15.45463,,0.0000354029289155733,,0,0,,,,,,,,,26.98963,0.02213299,25,0,26.56368,-0.08241177
5253,2021/03/29 07:35:38,74189.741,37800.0006,1,9,0,0,0,-0.1184006,3.768136,-0.4461495632816,5.819375,4.140153,22.21992,15.46576,,-0.0000120908298413269,,,0,,,,,,,,,26.95375,-0.06159186,25,0,26.49217,-0.1172239
5254,2021/03/29 07:37:08,74279.7413,37890.0009,1,9,0,0,0,-0.1184006,3.767193,-0.4460379115158,5.819375,4.143106,22.21992,15.47688,,-0.00000727030510461191,,0,0,,,,,,,,,26.97137,0.004838705,25,0,26.6308,-0.1241821
5255,2021/03/29 07:38:38,74369.7415,37980.0011,1,9,0,0,0,-0.1181946,3.76615,-0.44513859279,5.819375,4.146058,22.21992,15.488,,-0.000020031360691064,,2.96591091156006,,,,,,,,,,26.91941,0.04272044,25,0,26.55034,-0.08852959
5256,2021/03/29 07:40:08,74459.7408,38070.0004,1,9,0,0,0,-0.118576,3.765085,-0.44644871896,5.819375,4.149012,22.21992,15.49912,,0.0000173852204170544,,0,0,,,,,,,,,26.84457,-0.07763982,25,0,26.36153,-0.1221472
5257,2021/03/29 07:41:38,74549.7417,38160.0013,1,9,0,0,0,-0.1182938,3.763965,-0.445253722917,5.819375,4.151968,22.21992,15.51025,,-0.0000241022407863056,,0,0,,,,,,,,,26.65866,-0.07396102,25,0,26.67004,0.06167829
5258,2021/03/29 07:43:08,74639.7404,38250,1,9,0,0,0,-0.1180954,3.763307,-0.4444292454878,5.819375,4.154921,22.21992,15.52136,,-0.0000359145087713841,,,0,,,,,,,,,26.69918,0.07020056,25,0,26.27297,-0.07661521
5259,2021/03/29 07:44:38,74729.7406,38340.0002,1,9,0,0,0,-0.1181717,3.761892,-0.4445491728564,5.819375,4.157871,22.21992,15.53247,,-0.00000782341521698982,,0,0.335460513830185,,,,,,,,,26.62029,-0.06766856,25,0,26.59271,0.04796743
5260,2021/03/29 07:46:08,74819.7407,38430.0003,1,9,0,0,0,-0.1181717,3.761034,-0.4444477815378,5.819375,4.160824,22.21992,15.54357,,-0.0000014619639614466,,2.9223780632019,0,,,,,,,,,26.92712,0.0918287,25,0,26.55093,0.1008022
5261,2021/03/29 07:47:38,74909.7418,38520.0014,1,9,0,0,0,-0.1181183,3.759965,-0.4441206738595,5.819375,4.163776,22.21992,15.55468,,0.0000116552300823969,,0,,,,,,,,,,26.70688,-0.04369557,25,0,26.69354,0.08751094
5262,2021/03/29 07:49:08,74999.7411,38610.0007,1,9,0,0,0,-0.1185226,3.759336,-0.4455662769936,5.819375,4.166731,22.21992,15.56579,,-0.0000231161702686222,,0,0,,,,,,,,,26.59242,-0.128845,25,0,26.63601,-0.0132513
5263,2021/03/29 07:50:38,75089.7414,38700.001,1,9,0,0,0,-0.118042,3.758231,-0.443629103702,5.819375,4.169686,22.21992,15.57689,,0.00000323997301165946,,,0,,,,,,,,,26.8068,-0.007637143,25,0,26.72943,0.1169145
5264,2021/03/29 07:52:08,75179.7409,38790.0005,1,9,0,0,0,-0.1184082,3.757,-0.4448596074,5.819375,4.17264,22.21992,15.58799,,-0.0000207449393201387,,0,0,,,,,,,,,26.49401,-0.1072192,25,0,26.35251,-0.1205909
5265,2021/03/29 07:53:38,75269.7419,38880.0015,1,9,0,0,0,-0.1183319,3.75594,-0.444447516486,5.819375,4.175593,22.21992,15.59909,,-0.00000719134004611988,,2.93524694442749,,,,,,,,,,26.74403,0.06430328,25,0,26.24664,-0.08028626
5266,2021/03/29 07:55:08,75359.7404,38970,1,9,0,0,0,-0.1184464,3.75497,-0.444762678608,5.819375,4.178547,22.21992,15.61018,,-0.0000368250584870111,,0,0,,,,,,,,,26.50643,-0.1388085,25,0,26.40054,-0.08548141
5267,2021/03/29 07:56:38,75449.7406,39060.0002,1,9,0,0,0,-0.1183701,3.754227,-0.4443882254127,5.819375,4.181502,22.21992,15.62127,,-0.00000489947206006036,,0,0,,,,,,,,,26.86714,0.04812717,25,0,26.25132,-0.06828547
5268,2021/03/29 07:58:08,75539.7409,39150.0005,1,9,0,0,0,-0.118576,3.753006,-0.445016439456,5.819375,4.184456,22.21992,15.63236,,0.0000216920197999571,,,0,,,,,,,,,26.85725,0.08245289,25,0,26.58065,-0.008708835
5269,2021/03/29 07:59:38,75629.7417,39240.0013,1,9,0,0,0,-0.1181717,3.752089,-0.4433907356813,5.819375,4.187409,22.21992,15.64344,,-0.00000331899695993343,,0,0.340530604124069,,,,,,,,,26.70479,0.06101489,25,0,26.65587,0.1055187
5270,2021/03/29 08:01:08,75719.7412,39330.0008,1,9,0,0,0,-0.1181564,3.751143,-0.4432215527652,5.819375,4.190363,22.21992,15.65453,,-0.0000020544980543491,,2.95320510864258,0,,,,,,,,,26.89007,0.01024604,25,0,26.43555,-0.08983195
5271,2021/03/29 08:02:38,75809.7413,39420.0009,1,9,0,0,0,-0.1184006,3.749942,-0.4439953827652,5.819375,4.193317,22.21992,15.6656,,-0.0000161618299898691,,0,,,,,,,,,,26.93456,0.09520829,25,0,26.53703,-0.02262771
5272,2021/03/29 08:04:08,75899.7417,39510.0013,1,9,0,0,0,-0.1183472,3.749196,-0.4437068488512,5.819375,4.196272,22.21992,15.67669,,-0.0000128019501062226,,0,0,,,,,,,,,26.81461,0.07009208,25,0,26.77992,0.05897582
5273,2021/03/29 08:05:38,75989.7419,39600.0015,1,9,0,0,0,-0.1184769,3.748099,-0.4440631504131,5.819375,4.199226,22.21992,15.68776,,0.0000169905306393048,,,0,,,,,,,,,26.99302,0.01728058,25,0,26.52437,-0.07610559
5274,2021/03/29 08:07:08,76079.7411,39690.0007,1,9,0,0,0,-0.118248,3.746878,-0.443060829744,5.819375,4.202181,22.21992,15.69883,,-0.0000270654109044699,,0,0,,,,,,,,,27.02583,0.04405975,25,0,26.64972,-0.03818631
5275,2021/03/29 08:08:38,76169.7405,39780.0001,1,9,0,0,0,-0.118248,3.746049,-0.442962802152,5.819375,4.205137,22.21992,15.70991,,-0.00000865259789861739,,2.96045899391174,,,,,,,,,,26.77009,0.06554782,25,0,26.72829,0.1144964
5276,2021/03/29 08:10:08,76259.7408,39870.0004,1,9,0,0,0,-0.1181564,3.745124,-0.4425103693936,5.819375,4.208092,22.21992,15.72097,,-0.0000178595091711031,,0,0,,,,,,,,,26.64857,-0.03682971,25,0,26.66491,-0.09575963
5277,2021/03/29 08:11:38,76349.741,39960.0006,1,9,0,0,0,-0.118187,3.744095,-0.442503355765,5.819375,4.211045,22.21992,15.73203,,-0.0000127617004181957,,0,0,,,,,,,,,26.84658,0.1278883,25,0,26.79767,0.05901635
5278,2021/03/29 08:13:08,76439.7412,40050.0008,1,9,0,0,0,-0.1184387,3.743009,-0.4433171200483,5.819375,4.214,22.21992,15.74309,,-0.00000324000006912684,,,0,,,,,,,,,26.56289,-0.0425154,25,0,26.46412,0.09089947
5279,2021/03/29 08:14:38,76529.7414,40140.001,1,9,0,0,0,-0.1180725,3.742076,-0.44183626851,5.819375,4.216953,22.21992,15.75415,,-0.0000194806398212677,,0,0.34064969420433,,,,,,,,,26.52573,-0.1044756,25,0,26.32728,0
5280,2021/03/29 08:16:08,76619.7415,40230.0011,1,9,0,0,0,-0.1185379,3.740749,-0.4434205308871,5.819375,4.219906,22.21992,15.7652,,-0.00000177793094735534,,2.85618209838867,0,,,,,,,,,26.71754,-0.05076349,25,0,26.22725,-0.07746935
5281,2021/03/29 08:17:38,76709.7409,40320.0005,1,9,0,0,0,-0.117981,3.740244,-0.441277727364,5.819375,4.22286,22.21992,15.77625,,-0.0000553997706447262,,0,,,,,,,,,,26.83545,0.09619117,25,0,26.63713,0.01393199
5282,2021/03/29 08:19:08,76799.7412,40410.0008,1,9,0,0,0,-0.1181335,3.739194,-0.441724074399,5.819375,4.225813,22.21992,15.78729,,-0.0000248124306381214,,0,0,,,,,,,,,26.90572,0.09873211,25,0,26.60069,-0.003567934
5283,2021/03/29 08:20:38,76889.7415,40500.0011,1,9,0,0,0,-0.1180801,3.737942,-0.4413765651542,5.819375,4.228766,22.21992,15.79833,,-0.0000169507293321658,,,0,,,,,,,,,26.46575,0.0255239,25,0,26.43105,0.107857
5284,2021/03/29 08:22:08,76979.7417,40590.0013,1,9,0,0,0,-0.1181335,3.73705,-0.441470796175,5.819375,4.231719,22.21992,15.80936,,0.0000265111502812942,,0,0,,,,,,,,,26.58806,0.01845896,25,0,26.59607,0.09856761
5285,2021/03/29 08:23:38,77069.7409,40680.0005,1,9,0,0,0,-0.118248,3.735923,-0.441765422904,5.819375,4.234672,22.21992,15.8204,,-0.0000214549490920035,,3.03390789031982,,,,,,,,,,26.48129,-0.08594453,25,0,26.6304,0.02744853
5286,2021/03/29 08:25:08,77159.7412,40770.0008,1,9,0,0,0,-0.1183701,3.73531,-0.442149018231,5.819375,4.237623,22.21992,15.83142,,-0.0000485608907183632,,0,0,,,,,,,,,26.72946,-0.04948497,25,0,26.69478,0.05501986
5287,2021/03/29 08:26:38,77249.7414,40860.001,1,9,0,0,0,-0.1186905,3.73441,-0.443238990105,5.819375,4.240575,22.21992,15.84245,,-0.00000280520293927111,,,0,,,,,,,,,26.73301,-0.05797386,25,0,26.75523,0.04206836
5288,2021/03/29 08:28:08,77339.7417,40950.0013,1,9,0,0,0,-0.1182938,3.73324,-0.441619145912,5.819375,4.243526,22.21992,15.85347,,-0.00000912663745111786,,0,0,,,,,,,,,26.95038,0.08823454,25,0,26.48168,0.04158556
5289,2021/03/29 08:29:38,77429.7409,41040.0005,1,9,0,0,0,-0.1181183,3.732132,-0.4408330872156,5.819375,4.246475,22.21992,15.86448,,-0.0000278147399512818,,0,0.332476496696472,,,,,,,,,26.71784,-0.06647468,25,0,26.74718,0.02689362
5290,2021/03/29 08:31:08,77519.7411,41130.0007,1,9,0,0,0,-0.1186752,3.731137,-0.4427934297024,5.819375,4.249426,22.21992,15.87549,,-0.0000433840286859777,,2.98161602020264,,,,,,,,,,26.98125,0.06215036,25,0,26.50546,0.08891881
5291,2021/03/29 08:32:38,77609.7414,41220.001,1,9,0,0,0,-0.1183624,3.730341,-0.4415321135784,5.819375,4.252378,22.21992,15.8865,,0.00000592682999922545,,0,0,,,,,,,,,26.89904,0.06608903,25,0,26.40893,0.01052141
5292,2021/03/29 08:34:08,77699.7417,41310.0013,1,9,0,0,0,-0.1179428,3.728991,-0.4398076397148,5.819375,4.25533,22.21992,15.89751,,0.0000245767896558391,,,0,,,,,,,,,26.7089,-0.09915948,25,0,26.70979,-0.02136886
5293,2021/03/29 08:35:38,77789.7419,41400.0015,1,9,0,0,0,-0.1182938,3.728063,-0.4410067389094,5.819375,4.258284,22.21992,15.90852,,-0.00000126446400372515,,0,0,,,,,,,,,26.85829,0.0979495,25,0,26.36103,-0.03103137
5294,2021/03/29 08:37:08,77879.7419,41490.0015,1,9,0,0,0,-0.1180725,3.72715,-0.440073918375,5.819375,4.261235,22.21992,15.91952,,-0.0000107479399957811,,0,,,,,,,,,,26.99282,0.08854628,25,0,26.65227,0.13089
5295,2021/03/29 08:38:38,77969.7415,41580.0011,1,9,0,0,0,-0.1180801,3.726123,-0.4399809764523,5.819375,4.264186,22.21992,15.93052,,-0.0000130794096548925,,3.04262399673462,0,,,,,,,,,26.9988,0.09842217,25,0,26.22202,-0.09711504
5296,2021/03/29 08:40:08,78059.7409,41670.0005,1,9,0,0,0,-0.1182175,3.725509,-0.4404203602075,5.819375,4.267142,22.21992,15.94153,,-0.00000442529290012317,,0,0,,,,,,,,,26.50722,-0.1030719,25,0,26.4654,0.03703892
5297,2021/03/29 08:41:38,78149.7417,41760.0013,1,9,0,0,0,-0.1181335,3.72435,-0.439970500725,5.819375,4.270097,22.21992,15.95254,,-0.00000189658601357223,,,0,,,,,,,,,26.85932,0.05346358,25,0,26.36206,-0.082196
5298,2021/03/29 08:43:08,78239.7411,41850.0007,1,9,0,0,0,-0.1182861,3.723026,-0.4403822257386,5.819375,4.273051,22.21992,15.96354,,-0.000024337899958482,,0,,,,,,,,,,26.88778,0.08283854,25,0,26.5685,0.002803206
5299,2021/03/29 08:44:38,78329.7413,41940.0009,1,9,0,0,0,-0.1184235,3.722208,-0.440796899088,5.819375,4.276006,22.21992,15.97454,,0.0000181369996425929,,0,0.333359807729721,,,,,,,,,26.98033,0.07248938,25,0,26.56148,-0.04533648
5300,2021/03/29 08:46:08,78419.7416,42030.0012,1,9,0,0,0,-0.1182556,3.721338,-0.4400690579928,5.819375,4.27896,22.21992,15.98554,,0.00000995773370959796,,2.97524809837341,,,,,,,,,,26.60915,-0.003761649,25,0,26.59581,0.09189665
5301,2021/03/29 08:47:38,78509.7418,42120.0014,1,9,0,0,0,-0.1179962,3.720119,-0.4389599055478,5.819375,4.281913,22.21992,15.99653,,-0.00000912777159101097,,0,0,,,,,,,,,26.87766,0.1084816,25,0,26.64378,0.05291104
5302,2021/03/29 08:49:08,78599.7412,42210.0008,1,9,0,0,0,-0.1182175,3.719563,-0.4397174389525,5.819375,4.284865,22.21992,16.00751,,0.0000270261207333533,,,0,,,,,,,,,26.59984,-0.003879666,25,0,26.55091,0.1073658
5303,2021/03/29 08:50:38,78689.7407,42300.0003,1,9,0,0,0,-0.1185532,3.718565,-0.440847780158,5.819375,4.287817,22.21992,16.01849,,-0.0000330324692185968,,0,0,,,,,,,,,26.49905,-0.08285701,25,0,26.4074,0.04837751
5304,2021/03/29 08:52:08,78779.7408,42390.0004,1,9,0,0,0,-0.1183701,3.717268,-0.4400133848868,5.819375,4.290773,22.21992,16.02948,,0.00000189669503924961,,0,,,,,,,,,,26.90061,0.06378114,25,0,26.25915,0.07009506
5305,2021/03/29 08:53:38,78869.7409,42480.0005,1,9,0,0,0,-0.1182938,3.716503,-0.4396392625814,5.819375,4.293725,22.21992,16.04045,,0.00000580819687456824,,3.03753805160522,0,,,,,,,,,26.87871,0.1047254,25,0,26.68752,-0.02202809
5306,2021/03/29 08:55:08,78959.7413,42570.0009,1,9,0,0,0,-0.118187,3.715495,-0.439123207565,5.819375,4.29668,22.21992,16.05143,,0.0000201103794097435,,,0,,,,,,,,,26.62019,0.0430274,25,0,26.5855,0.1209044
5307,2021/03/29 08:56:38,79049.7415,42660.0011,1,9,0,0,0,-0.1180725,3.714899,-0.4386274121775,5.819375,4.299634,22.21992,16.0624,,-0.0000223635306610959,,0,0,,,,,,,,,26.54832,0.04216671,25,0,26.52074,0.1067042
5308,2021/03/29 08:58:08,79139.7416,42750.0012,1,9,0,0,0,-0.1179581,3.713771,-0.4380693709951,5.819375,4.302585,22.21992,16.07336,,-0.00000300312603940256,,0,,,,,,,,,,26.96202,-0.03318191,25,0,26.48621,-0.1243854
5309,2021/03/29 08:59:38,79229.7409,42840.0005,1,9,0,0,0,-0.1182327,3.712799,-0.4389742503273,5.819375,4.305535,22.21992,16.08432,,-0.00000861301668919623,,0,0,,,,,,,,,26.86645,-0.102331,25,0,26.40479,-0.05565882
5310,2021/03/29 09:01:08,79319.7413,42930.0009,1,9,0,0,0,-0.1179276,3.711795,-0.437723076042,5.819375,4.308486,22.21992,16.09527,,0.0000299917501251912,,2.94151306152344,0.328080892562866,,,,,,,,,27.02362,0.05798876,25,0,26.71867,-0.07992327
5311,2021/03/29 09:02:38,79409.7406,43020.0002,1,9,0,0,0,-0.118042,3.710774,-0.438027184508,5.819375,4.311438,22.21992,16.10623,,-0.0000452422209491488,,,0,,,,,,,,,26.53479,-0.01380086,25,0,26.46449,0.1085103
5312,2021/03/29 09:04:08,79499.7417,43110.0013,1,9,0,0,0,-0.1184235,3.709884,-0.439337447874,5.819375,4.31439,22.21992,16.11718,,-0.0000310547911794856,,0,0,,,,,,,,,26.79477,-0.1168776,25,0,26.34016,-0.05685866
5313,2021/03/29 09:05:38,79589.7409,43200.0005,1,9,0,0,0,-0.1183624,3.709076,-0.4390151371424,5.819375,4.317344,22.21992,16.12814,,0.00000944349358178442,,0,,,,,,,,,,26.81738,0.07885456,25,0,26.34728,-0.06126046
5314,2021/03/29 09:07:08,79679.742,43290.0016,1,9,0,0,0,-0.118187,3.708087,-0.438247678269,5.819375,4.320298,22.21992,16.13909,,0.0000014619510011471,,0,0,,,,,,,,,26.83488,-0.1156187,25,0,26.49256,-0.04003406
5315,2021/03/29 09:08:38,79769.7407,43380.0003,1,9,0,0,0,-0.1184235,3.706972,-0.438992598642,5.819375,4.323253,22.21992,16.15005,,-0.0000545695111213718,,,0,,,,,,,,,26.49824,-0.1106745,25,0,26.44218,-0.03953218
5316,2021/03/29 09:10:08,79859.7415,43470.0011,1,9,0,0,0,-0.1181183,3.706232,-0.4377738232456,5.819375,4.326206,22.21992,16.161,,-0.0000169102404470323,,3.36430311203003,0,,,,,,,,,26.53329,-0.08968949,25,0,26.51994,-0.03855467
5317,2021/03/29 09:11:38,79949.7409,43560.0005,1,9,0,0,0,-0.1186218,3.705189,-0.4395161885202,5.819375,4.329161,22.21992,16.17195,,-0.0000129997297335649,,0,,,,,,,,,,26.5842,-0.1168001,25,0,26.5922,0.02104461
5318,2021/03/29 09:13:08,80039.7411,43650.0007,1,9,0,0,0,-0.1185226,3.704308,-0.4390442153608,5.819375,4.332116,22.21992,16.18289,,0.00000529454700881615,,,0,,,,,,,,,26.65481,0.05936444,25,0,26.21432,-0.07189512
5319,2021/03/29 09:14:38,80129.7412,43740.0008,1,9,0,0,0,-0.1184006,3.703408,-0.4384857292448,5.819375,4.335068,22.21992,16.19383,,0.000025012670448632,,0,0,,,,,,,,,26.63473,-0.0795275,25,0,26.70678,0.02941549
5320,2021/03/29 09:16:08,80219.7414,43830.001,1,9,0,0,0,-0.1184998,3.702435,-0.438737807013,5.819375,4.338019,22.21992,16.20476,,-0.0000340595106536057,,0,,,,,,,,,,26.55301,-0.04818082,25,0,26.38305,-0.1015699
5321,2021/03/29 09:17:38,80309.7408,43920.0004,1,9,0,0,0,-0.118248,3.701612,-0.437708215776,5.819375,4.340972,22.21992,16.21569,,-0.0000323225795000326,,3.20166301727295,0.313320994377136,,,,,,,,,26.62506,0.007869601,25,0,26.41953,-0.07664979
5322,2021/03/29 09:19:08,80399.741,44010.0006,1,9,0,0,0,-0.1181107,3.700542,-0.4370736059994,5.819375,4.343925,22.21992,16.22662,,0.00000165962194387248,,,0,,,,,,,,,26.75898,0.07099092,25,0,26.31146,-0.03131807
5323,2021/03/29 09:20:38,80489.7413,44100.0009,1,9,0,0,0,-0.1184082,3.69974,-0.438079553868,5.819375,4.346879,22.21992,16.23755,,-0.0000642431114101782,,0,0,,,,,,,,,26.80661,-0.01698256,25,0,26.3708,-0.01653612
5324,2021/03/29 09:22:08,80579.7414,44190.001,1,9,0,0,0,-0.118515,3.698944,-0.43838034816,5.819375,4.349832,22.21992,16.24847,,-0.0000108657595774275,,0,,,,,,,,,,26.90469,0.06571054,25,0,26.74197,0.1235747
5325,2021/03/29 09:23:38,80669.7416,44280.0012,1,9,0,0,0,-0.1184998,3.698019,-0.4382145118962,5.819375,4.352784,22.21992,16.25939,,-0.0000171889496414224,,0,0,,,,,,,,,26.89908,0.1005185,25,0,26.57981,0.09168446
