Repository: HVES-Battery-Testing-Consortium/LG-HG2

# Battery Testing Consortium (BTC)
The Battery Testing Consortium (BTC) has been developed within the High Voltage and Energy Storage Lab at Oxford Brookes University to provide accurate and comprehensive cell data to Formula Student Electric teams. Through the BTC, we aim to provide FS teams with information for improved and informed decisions for cell selection, pack architecture design, thermal cooling requirements, and end of life predictions. A range of tests are completed to provide a comprehensive electrochemical lithium-ion characterisation for modelling, validation, and battery management parameterisation.

File: Data/Round1/LG_HG2/Package 1/210328_FSD_PseuOCV_LGHG2_1_25C/210328_FSD_PseuOCV_LGHG2_1_25C_Channel_2_Wb_1.CSV (part 28 of 36)
Data_Point,Date_Time,Test_Time(s),Step_Time(s),Cycle_Index,Step_Index,TC_Counter1,TC_Counter2,TC_Counter3,Current(A),Voltage(V),Power(W),Charge_Capacity(Ah),Discharge_Capacity(Ah),Charge_Energy(Wh),Discharge_Energy(Wh),ACR(Ohm),dV/dt(V/s),Internal_Resistance(Ohm),dQ/dV(Ah/V),dV/dQ(V/Ah),MetaCode_MV_UD1,MetaCode_MV_UD2,MetaCode_MV_UD3,MetaCode_MV_UD4,MetaCode_MV_UD5,MetaCode_MV_UD6,MetaCode_MV_UD7,MetaCode_MV_UD8,Aux_Temperature_1(C),Aux_dT/dt_1(C),Aux_Temperature_2(C),Aux_dT/dt_2(C),Aux_Temperature_3(C),Aux_dT/dt_3(C)
5326,2021/03/29 09:25:08,80759.741,44370.0006,1,9,0,0,0,-0.1185532,3.69685,-0.43827339742,5.819375,4.35574,22.21992,16.27032,,0.0000302675998682389,,,0,,,,,,,,,26.49605,-0.1160765,25,0,26.51117,-0.01601934
5327,2021/03/29 09:26:38,80849.7405,44460.0001,1,9,0,0,0,-0.1182861,3.69585,-0.437167682685,5.819375,4.358693,22.21992,16.28123,,0.000000790185026744439,,3.26099705696106,0,,,,,,,,,26.85747,0.1000059,25,0,26.40292,-0.06233633
5328,2021/03/29 09:28:08,80939.7414,44550.001,1,9,0,0,0,-0.1180344,3.695375,-0.4361813709,5.819375,4.361644,22.21992,16.29214,,-0.0000470617596874945,,0,,,,,,,,,,26.97564,0.131169,25,0,26.49985,0.004449487
5329,2021/03/29 09:29:38,81029.7408,44640.0004,1,9,0,0,0,-0.1183319,3.694623,-0.4371917593737,5.819375,4.364597,22.21992,16.30305,,-0.00000426706992584514,,,0,,,,,,,,,26.52231,-0.1388788,25,0,26.45202,-0.06775856
5330,2021/03/29 09:31:08,81119.7419,44730.0015,1,9,0,0,0,-0.1180191,3.693556,-0.4359101549196,5.819375,4.36755,22.21992,16.31396,,-0.00000821853700472275,,0,0,,,,,,,,,26.61156,-0.1104742,25,0,26.59822,0.005125999
5331,2021/03/29 09:32:38,81209.7412,44820.0008,1,9,0,0,0,-0.1183853,3.692332,-0.4371178315196,5.819375,4.370502,22.21992,16.32486,,-0.0000317675403493922,,0,0,,,,,,,,,26.58657,-0.1042098,25,0,26.35255,-0.110932
5332,2021/03/29 09:34:08,81299.7416,44910.0012,1,9,0,0,0,-0.1185608,3.691556,-0.4376738326048,5.819375,4.373455,22.21992,16.33576,,0.00000292370896204375,,0,0.303499907255173,,,,,,,,,26.95725,0.1287824,25,0,26.36442,-0.1053429
5333,2021/03/29 09:35:38,81389.7417,45000.0013,1,9,0,0,0,-0.118576,3.691031,-0.437667691856,5.819375,4.376408,22.21992,16.34666,,-0.0000209821901080431,,3.35382294654846,0,,,,,,,,,26.93788,0.06795943,25,0,26.55458,-0.04101992
5334,2021/03/29 09:37:08,81479.741,45090.0006,1,9,0,0,0,-0.1181564,3.690179,-0.4360182659956,5.819375,4.37936,22.21992,16.35756,,-0.0000113392497951281,,0,0,,,,,,,,,26.93023,0.08630395,25,0,26.60387,-0.004847646
5335,2021/03/29 09:38:38,81569.7412,45180.0008,1,9,0,0,0,-0.1181183,3.689187,-0.4357604968221,5.819375,4.38231,22.21992,16.36844,,-0.0000135123900690814,,0,,,,,,,,,,26.71432,-0.09298146,25,0,26.33796,-0.02850652
5336,2021/03/29 09:40:08,81659.7414,45270.001,1,9,0,0,0,-0.1181564,3.688198,-0.4357841981672,5.819375,4.385261,22.21992,16.37933,,0.00000580824507778743,,,0,,,,,,,,,26.85585,0.05922318,25,0,26.72157,0.05928099
5337,2021/03/29 09:41:38,81749.7408,45360.0004,1,9,0,0,0,-0.1179428,3.687421,-0.4349047575188,5.819375,4.388213,22.21992,16.39021,,-0.0000132373497763183,,0,0,,,,,,,,,26.82339,0.04935205,25,0,26.71756,0.05829751
5338,2021/03/29 09:43:08,81839.741,45450.0006,1,9,0,0,0,-0.1181107,3.686698,-0.4354384814686,5.819375,4.391166,22.21992,16.4011,,-0.00000999650364974514,,0,0,,,,,,,,,26.95216,0.02920389,25,0,26.44075,-0.06645858
5339,2021/03/29 09:44:38,81929.7413,45540.0009,1,9,0,0,0,-0.1185608,3.685758,-0.4369864170864,5.819375,4.394118,22.21992,16.41199,,0.0000114986196422251,,3.43217492103577,,,,,,,,,,26.89799,0.0575316,25,0,26.43636,-0.01140833
5340,2021/03/29 09:46:08,82019.7407,45630.0003,1,9,0,0,0,-0.1182938,3.685108,-0.4359254287304,5.819375,4.397072,22.21992,16.42287,,-0.000031137158657657,,0,0,,,,,,,,,26.543,-0.06294549,25,0,26.40864,-0.03626108
5341,2021/03/29 09:47:38,82109.7417,45720.0013,1,9,0,0,0,-0.1182175,3.684007,-0.4355140975225,5.819375,4.400027,22.21992,16.43376,,-0.0000436635091318749,,0,0,,,,,,,,,26.77198,0.0179106,25,0,26.32976,-0.06439984
5342,2021/03/29 09:49:08,82199.7412,45810.0008,1,9,0,0,0,-0.1182175,3.683069,-0.4354032095075,5.819375,4.40298,22.21992,16.44464,,-0.0000101546302175848,,,0,,,,,,,,,26.90571,0.0316602,25,0,26.38296,-0.04396379
5343,2021/03/29 09:50:38,82289.7405,45900.0001,1,9,0,0,0,-0.1184006,3.682506,-0.4360109199036,5.819375,4.405934,22.21992,16.45551,,0.00000821853700472275,,0,,,,,,,,,,26.79046,0.07447004,25,0,26.32872,-0.001134276
5344,2021/03/29 09:52:08,82379.7406,45990.0002,1,9,0,0,0,-0.1182175,3.681739,-0.4352459802325,5.819375,4.408888,22.21992,16.46639,,-0.0000051763549890893,,0,0.288500010967255,,,,,,,,,26.8435,-0.01385331,25,0,26.58825,0.05954146
5345,2021/03/29 09:53:38,82469.7418,46080.0014,1,9,0,0,0,-0.1182098,3.680929,-0.4351218809042,5.819375,4.41184,22.21992,16.47726,,-0.0000195180600712774,,3.56382393836975,0,,,,,,,,,26.86028,-0.009017587,25,0,26.59792,0.06438017
5346,2021/03/29 09:55:08,82559.7418,46170.0014,1,9,0,0,0,-0.1184998,3.67976,-0.436050824048,5.819375,4.414794,22.21992,16.48813,,0.0000265521994151641,,0,0,,,,,,,,,26.87876,0.06212771,25,0,26.36015,0.0221318
5347,2021/03/29 09:56:38,82649.7412,46260.0008,1,9,0,0,0,-0.1181107,3.67901,-0.434530446407,5.819375,4.41775,22.21992,16.49901,,0.00000201498801288835,,0,,,,,,,,,,26.58253,-0.05991638,25,0,26.59766,-0.04212916
5348,2021/03/29 09:58:08,82739.7415,46350.0011,1,9,0,0,0,-0.1182327,3.678131,-0.4348753590837,5.819375,4.420702,22.21992,16.50987,,-0.0000433053683082107,,,0,,,,,,,,,26.86491,-0.03511906,25,0,26.7093,0.04936576
5349,2021/03/29 09:59:38,82829.7409,46440.0005,1,9,0,0,0,-0.1181946,3.67765,-0.43467837069,5.819375,4.423654,22.21992,16.52072,,-0.0000345313710568007,,0,0,,,,,,,,,26.8124,0.07240474,25,0,26.32933,0.02795935
5350,2021/03/29 10:01:08,82919.741,46530.0006,1,9,0,0,0,-0.117981,3.676637,-0.433773309897,5.819375,4.426607,22.21992,16.53158,,-0.00000738871995054069,,0,0,,,,,,,,,26.76081,0.07270277,25,0,26.25632,-0.03628552
5351,2021/03/29 10:02:38,83009.7413,46620.0009,1,9,0,0,0,-0.1182175,3.675941,-0.4345605551675,5.819375,4.429563,22.21992,16.54245,,0.00000244993907472235,,3.61086797714233,,,,,,,,,,26.75408,0.05102098,25,0,26.44222,-0.1059341
5352,2021/03/29 10:04:08,83099.7416,46710.0012,1,9,0,0,0,-0.1175995,3.675006,-0.432178868097,5.819375,4.432518,22.21992,16.55331,,-0.0000217315300687915,,0,0,,,,,,,,,26.95931,0.1095015,25,0,26.46926,-0.04836082
5353,2021/03/29 10:05:38,83189.741,46800.0006,1,9,0,0,0,-0.1186371,3.674116,-0.4358864673036,5.819375,4.435473,22.21992,16.56417,,-0.00000912731775315478,,0,0,,,,,,,,,26.83039,-0.02238512,25,0,26.76726,0.1199424
5354,2021/03/29 10:07:08,83279.741,46890.0006,1,9,0,0,0,-0.1184387,3.673496,-0.4350840906952,5.819375,4.438429,22.21992,16.57503,,0.00000189647596471332,,,0,,,,,,,,,26.6969,-0.005734563,25,0,26.44869,-0.09247005
5355,2021/03/29 10:08:38,83369.7405,46980.0001,1,9,0,0,0,-0.1181564,3.672801,-0.4339649440764,5.819375,4.441382,22.21992,16.58588,,-0.0000152518396134838,,0,,,,,,,,,,26.94237,0.1104683,25,0,26.49502,0.05270302
5356,2021/03/29 10:10:08,83459.7415,47070.0011,1,9,0,0,0,-0.1183472,3.671955,-0.434565592776,5.819375,4.444335,22.21992,16.59672,,-0.0000245387000177288,,0,0.27130651473999,,,,,,,,,26.63157,0.006022453,25,0,26.2694,-0.1296717
5357,2021/03/29 10:11:38,83549.7418,47160.0014,1,9,0,0,0,-0.1185379,3.671146,-0.4351699374334,5.819375,4.447289,22.21992,16.60757,,0.00000517639819008764,,3.8013870716095,0,,,,,,,,,26.92671,0.03001213,25,0,26.60747,0.09232819
5358,2021/03/29 10:13:08,83639.7419,47250.0015,1,9,0,0,0,-0.1185226,3.670449,-0.4350311586474,5.819375,4.450245,22.21992,16.61842,,-0.0000179373491846491,,,,,,,,,,,,26.78717,-0.02942264,25,0,26.66,0.09734929
5359,2021/03/29 10:14:38,83729.7413,47340.0009,1,9,0,0,0,-0.1184387,3.669808,-0.4346472887696,5.819375,4.453199,22.21992,16.62926,,-0.0000106280804175185,,0,0,,,,,,,,,26.90878,0.1158637,25,0,26.40444,-0.05314052
5360,2021/03/29 10:16:08,83819.7406,47430.0002,1,9,0,0,0,-0.1185913,3.668912,-0.4351010436656,5.819375,4.456153,22.21992,16.6401,,-0.0000280950407614,,0,0,,,,,,,,,26.93812,0.1370025,25,0,26.24879,-0.07118881
5361,2021/03/29 10:17:38,83909.7418,47520.0014,1,9,0,0,0,-0.1182938,3.667893,-0.4338890009634,5.819375,4.459107,22.21992,16.65093,,0.0000171875199157512,,0,0,,,,,,,,,26.46723,-0.05380154,25,0,26.33284,-0.01377821
5362,2021/03/29 10:19:08,83999.741,47610.0006,1,9,0,0,0,-0.1180725,3.667523,-0.4330336094175,5.819375,4.462062,22.21992,16.66177,,0.0000148162198456703,,,,,,,,,,,,26.75268,-0.01023531,25,0,26.26243,-0.08587182
5363,2021/03/29 10:20:38,84089.7414,47700.001,1,9,0,0,0,-0.1185379,3.666844,-0.4346599873876,5.819375,4.465019,22.21992,16.67262,,0.00000260776209870528,,0,0,,,,,,,,,26.88913,0.0482583,25,0,26.55562,-0.01846492
5364,2021/03/29 10:22:08,84179.7414,47790.001,1,9,0,0,0,-0.1181717,3.66599,-0.433216270483,5.819375,4.467976,22.21992,16.68346,,-0.0000285280402749777,,3.86316895484924,0,,,,,,,,,26.91216,0.04948676,25,0,26.40783,-0.04171908
5365,2021/03/29 10:23:38,84269.7409,47880.0005,1,9,0,0,0,-0.1184082,3.665338,-0.4340060749716,5.819375,4.470928,22.21992,16.69428,,-0.0000567037604923826,,0,0,,,,,,,,,26.75878,-0.0005275011,25,0,26.71698,0.06398559
5366,2021/03/29 10:25:08,84359.741,47970.0006,1,9,0,0,0,-0.1181488,3.664499,-0.4329561594512,5.819375,4.47388,22.21992,16.7051,,0.00000655864505461068,,0,,,,,,,,,,26.90025,0.07641971,25,0,26.47421,0.009709001
5367,2021/03/29 10:26:38,84449.7412,48060.0008,1,9,0,0,0,-0.118187,3.663427,-0.432969446849,5.819375,4.476833,22.21992,16.71592,,-0.00000928528970689513,,,0,,,,,,,,,26.4964,-0.09391546,25,0,26.31931,-0.02277613
5368,2021/03/29 10:28:08,84539.7415,48150.0011,1,9,0,0,0,-0.1183472,3.663044,-0.4335110008768,5.819375,4.479786,22.21992,16.72673,,-0.0000182940002559917,,0,0,,,,,,,,,26.69786,0.05363405,25,0,26.69163,0.08482754
5369,2021/03/29 10:29:38,84629.7409,48240.0005,1,9,0,0,0,-0.1181335,3.662451,-0.4326581552085,5.819375,4.482738,22.21992,16.73755,,-0.0000600545608904213,,0,0.255626112222672,,,,,,,,,26.99422,0.08004963,25,0,26.33383,-0.0267005
5370,2021/03/29 10:31:08,84719.7412,48330.0008,1,9,0,0,0,-0.1184082,3.661473,-0.4335484272786,5.819375,4.485689,22.21992,16.74835,,-0.00000549251399206696,,3.90263700485229,,,,,,,,,,26.94181,0.07047296,25,0,26.2858,-0.0140363
5371,2021/03/29 10:32:38,84809.7405,48420.0001,1,9,0,0,0,-0.1184845,3.660908,-0.433760853926,5.819375,4.48864,22.21992,16.75916,,0.0000141048003570177,,,0,,,,,,,,,26.89195,-0.008602738,25,0,26.70788,0.06700814
5372,2021/03/29 10:34:08,84899.7408,48510.0004,1,9,0,0,0,-0.1183624,3.660097,-0.4332178651528,5.819375,4.491593,22.21992,16.76997,,-0.0000151744397953735,,0,0,,,,,,,,,26.87732,0.005848408,25,0,26.60785,0.0703609
5373,2021/03/29 10:35:38,84989.7411,48600.0007,1,9,0,0,0,-0.1182098,3.659725,-0.432615360305,5.819375,4.494544,22.21992,16.78077,,-0.00000197570807358716,,0,0,,,,,,,,,26.57309,0.02625227,25,0,26.28209,-0.05606592
5374,2021/03/29 10:37:08,85079.7411,48690.0007,1,9,0,0,0,-0.1181717,3.658705,-0.4323553896485,5.819375,4.497494,22.21992,16.79156,,-0.0000206252007046714,,0,,,,,,,,,,26.51125,-0.05225241,25,0,26.54773,-0.04557729
5375,2021/03/29 10:38:38,85169.7406,48780.0002,1,9,0,0,0,-0.1180725,3.657976,-0.43190637126,5.819375,4.500443,22.21992,16.80235,,0.00000968096992437495,,,0,,,,,,,,,26.92416,-0.009326339,25,0,26.68319,0.06850958
5376,2021/03/29 10:40:08,85259.7415,48870.0011,1,9,0,0,0,-0.1182175,3.657346,-0.432362300755,5.819375,4.50339,22.21992,16.81313,,0.00000742835482014925,,0,0,,,,,,,,,26.58677,0.01514018,25,0,26.39546,-0.03824711
5377,2021/03/29 10:41:38,85349.7418,48960.0014,1,9,0,0,0,-0.1182556,3.656576,-0.4324105888256,5.819375,4.506341,22.21992,16.82392,,-0.0000126825698316679,,0,0,,,,,,,,,26.62324,0.02058327,25,0,26.27531,-0.04393458
5378,2021/03/29 10:43:08,85439.7413,49050.0009,1,9,0,0,0,-0.1180725,3.655816,-0.43165133466,5.819375,4.509291,22.21992,16.83471,,-0.000000276603714155499,,4.19749307632446,,,,,,,,,,26.81754,0.03904581,25,0,26.31311,0.0190568
5379,2021/03/29 10:44:38,85529.7406,49140.0002,1,9,0,0,0,-0.1180954,3.655218,-0.4316644317972,5.819375,4.512242,22.21992,16.84549,,-0.0000247360694629606,,0,0,,,,,,,,,26.6823,-0.0721097,25,0,26.71476,0.1114911
5380,2021/03/29 10:46:08,85619.7416,49230.0012,1,9,0,0,0,-0.1180801,3.654302,-0.4315003455902,5.819375,4.515193,22.21992,16.85628,,-0.0000287234597635688,,0,0,,,,,,,,,26.75298,0.04544556,25,0,26.33393,-0.09690225
5381,2021/03/29 10:47:38,85709.7417,49320.0013,1,9,0,0,0,-0.1181717,3.653684,-0.4317620495428,5.819375,4.518143,22.21992,16.86706,,-0.00000881173127709189,,,0,,,,,,,,,26.54969,-0.08823097,25,0,26.38685,-0.1104951
5382,2021/03/29 10:49:08,85799.7411,49410.0007,1,9,0,0,0,-0.1184387,3.652989,-0.4326552682743,5.819375,4.521094,22.21992,16.87784,,0.000022801179511589,,0,,,,,,,,,,26.65997,-0.0258404,25,0,26.26934,-0.1370746
5383,2021/03/29 10:50:38,85889.7406,49500.0002,1,9,0,0,0,-0.1183243,3.652407,-0.4321685015901,5.819375,4.524045,22.21992,16.88862,,-0.0000172656891663792,,0,0,,,,,,,,,26.91035,0.08462727,25,0,26.5555,0.08246362
5384,2021/03/29 10:52:08,85979.7407,49590.0003,1,9,0,0,0,-0.1182175,3.651745,-0.4317001645375,5.819375,4.526994,22.21992,16.89939,,-0.0000137896404339699,,0,0.236862301826477,,,,,,,,,26.88084,-0.02042472,25,0,26.8106,0.1218909
5385,2021/03/29 10:53:38,86069.7409,49680.0005,1,9,0,0,0,-0.1183853,3.650835,-0.4322051967255,5.819375,4.529944,22.21992,16.91016,,0.00000213355292544293,,4.38407611846924,0,,,,,,,,,26.94,0.1336741,25,0,26.44282,0.03142118
5386,2021/03/29 10:55:08,86159.7412,49770.0008,1,9,0,0,0,-0.1179962,3.650344,-0.4307267206928,5.819375,4.532895,22.21992,16.92093,,0.0000198349607671844,,0,0,,,,,,,,,26.65901,-0.08961499,25,0,26.72393,0.02821147
5387,2021/03/29 10:56:38,86249.7415,49860.0011,1,9,0,0,0,-0.1180954,3.649704,-0.4310132537616,5.819375,4.535846,22.21992,16.9317,,-0.0000263136007561116,,,,,,,,,,,,26.68661,-0.07279336,25,0,26.70885,0.042817
5388,2021/03/29 10:58:08,86339.7416,49950.0012,1,9,0,0,0,-0.118187,3.64907,-0.43127263609,5.819375,4.538795,22.21992,16.94247,,0.00000786305827205069,,0,0,,,,,,,,,26.52155,-0.107547,25,0,26.69766,0.06572068
5389,2021/03/29 10:59:38,86429.7409,50040.0005,1,9,0,0,0,-0.1181717,3.64845,-0.431143538865,5.819375,4.541746,22.21992,16.95323,,-0.0000142648495966569,,0,0,,,,,,,,,26.57226,-0.06614745,25,0,26.4379,-0.0350225
5390,2021/03/29 11:01:08,86519.7413,50130.0009,1,9,0,0,0,-0.118187,3.64727,-0.43105989949,5.819375,4.544696,22.21992,16.96399,,0.0000184134496521438,,,0,,,,,,,,,26.62207,-0.05783856,25,0,26.28126,-0.03560185
5391,2021/03/29 11:02:38,86609.7413,50220.0009,1,9,0,0,0,-0.1182709,3.646806,-0.4313110277454,5.819375,4.547646,22.21992,16.97475,,-0.0000223655697482172,,0,,,,,,,,,,26.52728,-0.06014705,25,0,26.4997,0.05546749
5392,2021/03/29 11:04:08,86699.7408,50310.0004,1,9,0,0,0,-0.1180573,3.646399,-0.4304840206627,5.819375,4.550596,22.21992,16.98551,,-0.00000146201205097896,,0,0,,,,,,,,,26.79365,-0.01806498,25,0,26.33192,-0.07589817
5393,2021/03/29 11:05:38,86789.7416,50400.0012,1,9,0,0,0,-0.1185989,3.645901,-0.4323998481089,5.819375,4.553547,22.21992,16.99627,,-0.0000273042896878906,,4.40349912643433,0,,,,,,,,,26.75628,0.02694786,25,0,26.73582,0.08258283
5394,2021/03/29 11:07:08,86879.7411,50490.0007,1,9,0,0,0,-0.118309,3.645117,-0.431250147153,5.819375,4.5565,22.21992,17.00704,,0.00000814012037153589,,0,0,,,,,,,,,26.92302,0.06434679,25,0,26.48989,-0.0001341105
5395,2021/03/29 11:08:38,86969.7413,50580.0009,1,9,0,0,0,-0.1184006,3.644208,-0.4314764137248,5.819375,4.559451,22.21992,17.01779,,-0.0000110232604129124,,0,,,,,,,,,,26.84744,0.06144285,25,0,26.37152,-0.02975821
5396,2021/03/29 11:10:08,87059.7415,50670.0011,1,9,0,0,0,-0.1181488,3.643662,-0.4304942929056,5.819375,4.562402,22.21992,17.02855,,-0.0000395118695450947,,,0,,,,,,,,,26.65041,-0.01389861,25,0,26.28112,-0.06728828
5397,2021/03/29 11:11:38,87149.7408,50760.0004,1,9,0,0,0,-0.1179581,3.642993,-0.4297205325933,5.819375,4.565351,22.21992,17.03929,,0.0000175826407939894,,0,0,,,,,,,,,26.85181,0.04208863,25,0,26.49158,0.05770624
5398,2021/03/29 11:13:08,87239.742,50850.0016,1,9,0,0,0,-0.1175919,3.642567,-0.4283363744073,5.819375,4.568303,22.21992,17.05004,,0.0000131574497572728,,0,0,,,,,,,,,26.94736,0.05680919,25,0,26.35495,0.03906786
5399,2021/03/29 11:14:38,87329.7413,50940.0009,1,9,0,0,0,-0.1183624,3.641859,-0.4310591717016,5.819375,4.571257,22.21992,17.0608,,-0.0000570951306144707,,0,0.226833805441856,,,,,,,,,26.61835,0.01821995,25,0,26.27041,-0.07077157
5400,2021/03/29 11:16:08,87419.7406,51030.0002,1,9,0,0,0,-0.1186142,3.64106,-0.431881419052,5.819375,4.574212,22.21992,17.07156,,-0.0000419640382460784,,4.40081787109375,0,,,,,,,,,26.70726,0.05323708,25,0,26.20272,-0.04019499
5401,2021/03/29 11:17:38,87509.7416,51120.0012,1,9,0,0,0,-0.1181946,3.640211,-0.4302532830606,5.819375,4.577162,22.21992,17.0823,,0.0000238669508689782,,0,0,,,,,,,,,26.91619,0.0180459,25,0,26.53288,0.05588233
5402,2021/03/29 11:19:08,87599.741,51210.0006,1,9,0,0,0,-0.1180191,3.639803,-0.4295662742373,5.819375,4.58011,22.21992,17.09303,,0.0000149353600136237,,,,,,,,,,,,26.88953,0.0336194,25,0,26.49908,0.06702363
5403,2021/03/29 11:20:38,87689.7419,51300.0015,1,9,0,0,0,-0.1181183,3.639188,-0.4298546999404,5.819375,4.583058,22.21992,17.10376,,-0.0000077844188126619,,0,0,,,,,,,,,26.92553,0.06863654,25,0,26.47104,0.07092655
5404,2021/03/29 11:22:08,87779.7413,51390.0009,1,9,0,0,0,-0.1178818,3.638453,-0.4289073888554,5.819375,4.586008,22.21992,17.1145,,0.0000166335303219967,,0,0,,,,,,,,,26.68766,-0.06738901,25,0,26.63163,0.02154171
5405,2021/03/29 11:23:38,87869.7416,51480.0012,1,9,0,0,0,-0.1180191,3.637677,-0.4293153656307,5.819375,4.588959,22.21992,17.12523,,-0.00000853406891110353,,0,0,,,,,,,,,26.88462,-0.01639426,25,0,26.62227,0.05476832
5406,2021/03/29 11:25:08,87959.7418,51570.0014,1,9,0,0,0,-0.1180191,3.637045,-0.4292407775595,5.819375,4.59191,22.21992,17.13597,,0.00000640102916804608,,,,,,,,,,,,26.55734,-0.03029823,25,0,26.52264,-0.04141927
5407,2021/03/29 11:26:38,88049.7404,51660,1,9,0,0,0,-0.1180954,3.636605,-0.429466322117,5.819375,4.594859,22.21992,17.14669,,-0.0000195970806089463,,0,0,,,,,,,,,26.60626,-0.03516495,25,0,26.69833,0.06658018
5408,2021/03/29 11:28:08,88139.7413,51750.0009,1,9,0,0,0,-0.1181946,3.63581,-0.429733108626,5.819375,4.597808,22.21992,17.15741,,-0.0000384428203688003,,4.50200080871582,0,,,,,,,,,26.88729,0.08615255,25,0,26.59649,0.09510756
5409,2021/03/29 11:29:38,88229.7407,51840.0003,1,9,0,0,0,-0.1184464,3.63527,-0.430584644528,5.819375,4.600759,22.21992,17.16814,,-0.0000126034501590766,,0,0,,,,,,,,,26.8366,-0.00528574,25,0,26.71655,0.1125968
5410,2021/03/29 11:31:08,88319.742,51930.0016,1,9,0,0,0,-0.1184769,3.634399,-0.4305923268831,5.819375,4.603711,22.21992,17.17887,,0.00000221282994061767,,0,,,,,,,,,,26.72054,0.01876295,25,0,26.26587,-0.1169318
5411,2021/03/29 11:32:38,88409.7413,52020.0009,1,9,0,0,0,-0.1181488,3.633709,-0.4293183578992,5.819375,4.606664,22.21992,17.1896,,-0.00000675697810947895,,,0,,,,,,,,,26.96595,0.1128179,25,0,26.64673,0.09509146
5412,2021/03/29 11:34:08,88499.7405,52110.0001,1,9,0,0,0,-0.1182556,3.633377,-0.4296671771612,5.819375,4.609618,22.21992,17.20034,,-0.0000397492694901302,,0,0,,,,,,,,,26.59603,-0.1068479,25,0,26.5898,0.0332284
5413,2021/03/29 11:35:38,88589.7407,52200.0003,1,9,0,0,0,-0.1183319,3.632556,-0.4298472533364,5.819375,4.612568,22.21992,17.21106,,-0.000000118535602666725,,0,0,,,,,,,,,26.51509,-0.1372886,25,0,26.38073,-0.06839871
5414,2021/03/29 11:37:08,88679.7418,52290.0014,1,9,0,0,0,-0.1182327,3.632089,-0.4294316891103,5.819375,4.61552,22.21992,17.22178,,0.0000323231215588748,,0,0.221856102347374,,,,,,,,,26.74637,-0.05557239,25,0,26.7686,0.1134241
5415,2021/03/29 11:38:38,88769.7411,52380.0007,1,9,0,0,0,-0.118309,3.631396,-0.429626829364,5.819375,4.61847,22.21992,17.23249,,0.00000162009405357821,,4.5163722038269,0,,,,,,,,,26.79218,-0.03847539,25,0,26.76461,0.1283097
5416,2021/03/29 11:40:08,88859.7405,52470.0001,1,9,0,0,0,-0.1180801,3.630548,-0.4286954708948,5.819375,4.621418,22.21992,17.2432,,-0.0000461905292468145,,,,,,,,,,,,26.59516,-0.1219928,25,0,26.67209,0.07063687
5417,2021/03/29 11:41:38,88949.7406,52560.0002,1,9,0,0,0,-0.1183243,3.63003,-0.429520758729,5.819375,4.624369,22.21992,17.25391,,-0.0000141847604027134,,0,0,,,,,,,,,26.65787,-0.02319992,25,0,26.59472,0.05463123
5418,2021/03/29 11:43:08,89039.7409,52650.0005,1,9,0,0,0,-0.1180801,3.629353,-0.4285543651753,5.819375,4.627321,22.21992,17.26462,,-0.0000134348201754619,,0,0,,,,,,,,,26.63744,-0.05153954,24.9,0,26.62409,0.03738761
5419,2021/03/29 11:44:38,89129.7412,52740.0008,1,9,0,0,0,-0.1182861,3.628841,-0.4292414494101,5.819375,4.63027,22.21992,17.27533,,-0.0000164764496730641,,0,0,,,,,,,,,26.85931,0.07489979,25,0,26.52578,0.02155662
5420,2021/03/29 11:46:08,89219.7406,52830.0002,1,9,0,0,0,-0.1179657,3.627995,-0.4279789697715,5.819375,4.633222,22.21992,17.28604,,0.0000122487799671944,,,,,,,,,,,,26.81933,0.03098071,25,0,26.36475,-0.07359266
5421,2021/03/29 11:47:38,89309.7414,52920.001,1,9,0,0,0,-0.1184769,3.627298,-0.4297510224162,5.819375,4.636176,22.21992,17.29675,,-0.0000290392999886535,,0,0,,,,,,,,,26.92957,0.07867396,25,0,26.48932,0.02755165
5422,2021/03/29 11:49:08,89399.7408,53010.0004,1,9,0,0,0,-0.1182861,3.626719,-0.4289904463059,5.819375,4.63913,22.21992,17.30746,,-0.0000149357301779673,,0,0,,,,,,,,,26.46666,-0.05906165,25,0,26.36075,-0.02793193
5423,2021/03/29 11:50:38,89489.7418,53100.0014,1,9,0,0,0,-0.118515,3.625819,-0.429713938785,5.819375,4.642082,22.21992,17.31817,,-0.0000430711515946314,,4.64353609085083,0,,,,,,,,,26.94342,0.05488455,25,0,26.53166,0.01710832
5424,2021/03/29 11:52:08,89579.742,53190.0016,1,9,0,0,0,-0.1180801,3.625553,-0.4281056607953,5.819375,4.645033,22.21992,17.32887,,-0.0000337411802320275,,,,,,,,,,,,26.81673,0.004859567,25,0,26.29806,-0.05744338
5425,2021/03/29 11:53:38,89669.7405,53280.0001,1,9,0,0,0,-0.1184235,3.62474,-0.42925439739,5.819375,4.647984,22.21992,17.33957,,0.00000904889293451561,,0,0,,,,,,,,,26.90567,0.07031202,25,0,26.57928,0.001386404
5426,2021/03/29 11:55:08,89759.7407,53370.0003,1,9,0,0,0,-0.1183624,3.623951,-0.4289395378424,5.819375,4.650937,22.21992,17.35027,,0.0000114979502541246,,0,0,,,,,,,,,26.9337,0.06978929,25,0,26.24426,-0.03253222
5427,2021/03/29 11:56:38,89849.7409,53460.0005,1,9,0,0,0,-0.1181946,3.623464,-0.4282738780944,5.819375,4.653891,22.21992,17.36098,,-0.000027184170903638,,0,0,,,,,,,,,26.46939,-0.03504097,25,0,26.34212,-0.07731259
5428,2021/03/29 11:58:08,89939.7412,53550.0008,1,9,0,0,0,-0.1183472,3.622727,-0.4287395968144,5.819375,4.656845,22.21992,17.37168,,-0.0000175437107827747,,,,,,,,,,,,26.93997,0.04404545,25,0,26.61362,0.09079874
5429,2021/03/29 11:59:38,90029.7407,53640.0003,1,9,0,0,0,-0.1183243,3.621768,-0.4285431633624,5.819375,4.6598,22.21992,17.38238,,0.00000663755417917855,,0,0.220881596207619,,,,,,,,,26.75151,0.08007765,25,0,26.28974,-0.008881688
5430,2021/03/29 12:01:08,90119.7417,53730.0013,1,9,0,0,0,-0.1185532,3.621222,-0.4293074560104,5.819375,4.662755,22.21992,17.39309,,0.000011378850103938,,0,,,,,,,,,,26.54696,-0.05307794,25,0,26.51938,-0.04196167
5431,2021/03/29 12:02:38,90209.741,53820.0006,1,9,0,0,0,-0.1186218,3.620614,-0.4294837497852,5.819375,4.665712,22.21992,17.4038,,-0.0000189658494491596,,4.38310384750366,0,,,,,,,,,26.85117,-0.01356661,25,0,26.7667,0.09094715
5432,2021/03/29 12:04:08,90299.7411,53910.0007,1,9,0,0,0,-0.1184616,3.619979,-0.4288285043064,5.819375,4.66867,22.21992,17.4145,,-0.00000794234620116185,,0,0,,,,,,,,,26.73369,-0.04014134,25,0,26.65631,0.06437421
5433,2021/03/29 12:05:38,90389.7414,54000.001,1,9,0,0,0,-0.1184769,3.619522,-0.4288297460418,5.819375,4.671627,22.21992,17.42521,,0.00000276601394944009,,0,0,,,,,,,,,26.56922,-0.09087801,25,0,26.55587,0.01140416
5434,2021/03/29 12:07:08,90479.7415,54090.0011,1,9,0,0,0,-0.1184464,3.618693,-0.4286211585552,5.819375,4.674583,22.21992,17.43591,,-0.00000825763891043607,,,,,,,,,,,,26.70712,0.05879939,25,0,26.24531,-0.04352629
5435,2021/03/29 12:08:38,90569.7409,54180.0005,1,9,0,0,0,-0.1183853,3.618096,-0.4283293803888,5.819375,4.677539,22.21992,17.4466,,-0.0000107070100057172,,0,0,,,,,,,,,26.98058,0.08768082,25,0,26.28091,-0.1465487
5436,2021/03/29 12:10:08,90659.742,54270.0016,1,9,0,0,0,-0.1181335,3.617364,-0.427331870094,5.819375,4.680496,22.21992,17.4573,,0.00000572922090213979,,0,0,,,,,,,,,26.56445,-0.1029366,25,0,26.40162,-0.02958179
5437,2021/03/29 12:11:38,90749.7406,54360.0002,1,9,0,0,0,-0.1184387,3.6168,-0.42836909016,5.819375,4.683451,22.21992,17.46799,,-0.0000182941494131228,,0,0,,,,,,,,,26.90505,0.09029925,25,0,26.40783,-0.06536067
5438,2021/03/29 12:13:08,90839.7416,54450.0012,1,9,0,0,0,-0.1184464,3.615952,-0.4282964969728,5.819375,4.686408,22.21992,17.47868,,-0.0000156084806803847,,4.37014102935791,,,,,,,,,,26.77839,0.06950557,25,0,26.65833,0.1318276
5439,2021/03/29 12:14:38,90929.7417,54540.0013,1,9,0,0,0,-0.1183319,3.61519,-0.427792301561,5.819375,4.689362,22.21992,17.48936,,0.0000107473197203944,,0,0,,,,,,,,,26.98922,0.1153243,25,0,26.67712,0.06200135
5440,2021/03/29 12:16:08,91019.7412,54630.0008,1,9,0,0,0,-0.1187744,3.614573,-0.4293187393312,5.819375,4.692317,22.21992,17.50004,,-0.00000991830165730789,,,0,,,,,,,,,26.90826,0.1324534,25,0,26.67439,0.1147151
5441,2021/03/29 12:17:38,91109.7412,54720.0008,1,9,0,0,0,-0.1184998,3.614026,-0.4282613581948,5.819375,4.69527,22.21992,17.51071,,-0.0000367068314517383,,0,0,,,,,,,,,26.5036,-0.136593,25,0,26.39771,-0.02988875
5442,2021/03/29 12:19:08,91199.7415,54810.0011,1,9,0,0,0,-0.1181717,3.613057,-0.4269610878869,5.819375,4.698223,22.21992,17.52138,,-0.0000271446606348036,,0,,,,,,,,,,26.64994,-0.02695322,25,0,26.66505,0.1220787
5443,2021/03/29 12:20:38,91289.7417,54900.0013,1,9,0,0,0,-0.118187,3.61209,-0.42690208083,5.819375,4.701176,22.21992,17.53205,,-0.00000292370896204375,,0,0,,,,,,,,,26.57619,-0.1271498,25,0,26.36353,-0.09607852
5444,2021/03/29 12:22:08,91379.7411,54990.0007,1,9,0,0,0,-0.1186218,3.611701,-0.4284264736818,5.819375,4.704132,22.21992,17.54273,,-0.00000845567956275772,,,0.236904501914978,,,,,,,,,26.58421,-0.126316,25,0,26.37154,-0.08857369
5445,2021/03/29 12:23:38,91469.7412,55080.0008,1,9,0,0,0,-0.1185532,3.610973,-0.4280924042636,5.819375,4.707087,22.21992,17.5534,,-0.0000256434195762267,,4.05804395675659,0,,,,,,,,,26.72164,0.01598954,25,0,26.48233,-0.08595645
5446,2021/03/29 12:25:08,91559.7406,55170.0002,1,9,0,0,0,-0.1181946,3.610229,-0.4267095725634,5.819375,4.710043,22.21992,17.56408,,-0.0000314891294692643,,0,0,,,,,,,,,26.84035,0.003046989,25,0,26.30746,-0.09930849
5447,2021/03/29 12:26:38,91649.7409,55260.0005,1,9,0,0,0,-0.118248,3.609241,-0.426785529768,5.819375,4.712999,22.21992,17.57474,,0.00000177806396095548,,,,,,,,,,,,26.61459,-0.08446395,25,0,26.44465,0.02890825
5448,2021/03/29 12:28:08,91739.7404,55350,1,9,0,0,0,-0.1183243,3.608477,-0.4269705150911,5.819375,4.715955,22.21992,17.58541,,-0.0000271069402515423,,0,0,,,,,,,,,26.86665,0.08364439,25,0,26.68257,0.06370127
5449,2021/03/29 12:29:38,91829.7414,55440.001,1,9,0,0,0,-0.1185379,3.607915,-0.4276746674785,5.819375,4.71891,22.21992,17.59608,,-0.00000150145103816612,,0,0,,,,,,,,,26.54831,-0.07376552,25,0,26.25018,-0.05154073
5450,2021/03/29 12:31:08,91919.7406,55530.0002,1,9,0,0,0,-0.1181183,3.606923,-0.4260436129909,5.819375,4.721867,22.21992,17.60674,,-0.0000265111502812942,,0,0,,,,,,,,,26.69396,-0.07295191,25,0,26.32471,-0.0573957
5451,2021/03/29 12:32:38,92009.7416,55620.0012,1,9,0,0,0,-0.1182938,3.606249,-0.4265968979562,5.819375,4.724822,22.21992,17.6174,,-0.0000139871999635943,,3.74891495704651,,,,,,,,,,26.94157,0.03768623,25,0,26.42303,-0.07575333
5452,2021/03/29 12:34:08,92099.7411,55710.0007,1,9,0,0,0,-0.1183243,3.605171,-0.4265793349553,5.819375,4.727775,22.21992,17.62805,,-0.00000885117242432898,,,0,,,,,,,,,26.57698,-0.05097091,25,0,26.46398,0.0579828
5453,2021/03/29 12:35:38,92189.7414,55800.001,1,9,0,0,0,-0.118187,3.60457,-0.42601331459,5.819375,4.73073,22.21992,17.6387,,-0.0000507332406414207,,0,0,,,,,,,,,26.62955,-0.01551926,25,0,26.60197,0.1045573
5454,2021/03/29 12:37:08,92279.7414,55890.001,1,9,0,0,0,-0.1184616,3.603612,-0.4268896432992,5.819375,4.733683,22.21992,17.64934,,0.0000316885198117234,,0,0,,,,,,,,,26.97051,0.06390512,25,0,26.25614,-0.02060831
5455,2021/03/29 12:38:38,92369.7408,55980.0004,1,9,0,0,0,-0.11866,3.60307,-0.4275402862,5.819375,4.736636,22.21992,17.65998,,0.0000355191114067566,,0,,,,,,,,,,26.51694,-0.05067348,25,0,26.70432,0.03158689
5456,2021/03/29 12:40:08,92459.7411,56070.0007,1,9,0,0,0,-0.118515,3.601954,-0.42688557831,5.819375,4.739591,22.21992,17.67063,,-0.00000529494218426407,,,0.267232596874237,,,,,,,,,26.57397,-0.06237626,25,0,26.50369,-0.06460965
5457,2021/03/29 12:41:38,92549.7406,56160.0002,1,9,0,0,0,-0.1182709,3.601002,-0.4258937474418,5.819375,4.742544,22.21992,17.68126,,-0.0000335878794430755,,3.5180459022522,,,,,,,,,,26.69495,0.04045606,25,0,26.29722,-0.05074918
5458,2021/03/29 12:43:08,92639.7407,56250.0003,1,9,0,0,0,-0.1183319,3.600216,-0.4260203996904,5.819375,4.745498,22.21992,17.6919,,0.00000513658596901223,,,0,,,,,,,,,26.60829,-0.03527761,25,0,26.58783,-0.02193809
5459,2021/03/29 12:44:38,92729.7415,56340.0011,1,9,0,0,0,-0.1182709,3.599382,-0.4257021485838,5.819375,4.74845,22.21992,17.70253,,-0.0000196387009054888,,0,0,,,,,,,,,26.68471,0.01607597,25,0,26.23712,-0.07736504
5460,2021/03/29 12:46:08,92819.7409,56430.0005,1,9,0,0,0,-0.1183624,3.598618,-0.4259410631632,5.819375,4.751403,22.21992,17.71315,,-0.0000291992691927589,,0,0,,,,,,,,,26.71592,0.04115939,25,0,26.30397,-0.04781663
5461,2021/03/29 12:47:38,92909.7413,56520.0009,1,9,0,0,0,-0.1183319,3.597328,-0.4256786571632,5.819375,4.754356,22.21992,17.72378,,-0.0000247364805545658,,0,,,,,,,,,,26.98545,0.09869993,25,0,26.43136,0.06987512
5462,2021/03/29 12:49:08,92999.7414,56610.001,1,9,0,0,0,-0.1184616,3.596583,-0.4260569767128,5.819375,4.75731,22.21992,17.7344,,0.0000362299797416199,,,0,,,,,,,,,26.8471,-0.05196631,25,0,26.69148,0.03473103
5463,2021/03/29 12:50:38,93089.7408,56700.0004,1,9,0,0,0,-0.1182861,3.595779,-0.4253306743719,5.819375,4.760265,22.21992,17.74503,,0.00000489947206006036,,3.35361409187317,0,,,,,,,,,26.9509,0.08743584,25,0,26.42525,0.02521455
5464,2021/03/29 12:52:08,93179.7411,56790.0007,1,9,0,0,0,-0.1183243,3.594823,-0.4253549150989,5.819375,4.76322,22.21992,17.75565,,-0.00000379288803742384,,0,0,,,,,,,,,27.02912,0.09159744,25,0,26.33119,-0.1277936
5465,2021/03/29 12:53:38,93269.7413,56880.0009,1,9,0,0,0,-0.1183243,3.593783,-0.4252318578269,5.819375,4.766171,22.21992,17.76626,,-0.0000325599394273013,,,,,,,,,,,,26.58259,-0.1404047,25,0,26.53365,-0.07151544
5466,2021/03/29 12:55:08,93359.7407,56970.0003,1,9,0,0,0,-0.1180573,3.592928,-0.4241713787744,5.819375,4.769125,22.21992,17.77687,,0.00000956258554651868,,0,0,,,,,,,,,26.75275,-0.00343442,25,0,26.42626,-0.09684622
5467,2021/03/29 12:56:38,93449.7416,57060.0012,1,9,0,0,0,-0.118248,3.591892,-0.424734045216,5.819375,4.772079,22.21992,17.78749,,0.0000479674090456683,,0,0.310459107160568,,,,,,,,,26.58082,-0.07272184,25,0,26.34679,-0.1216787
5468,2021/03/29 12:58:08,93539.741,57150.0006,1,9,0,0,0,-0.1185226,3.590957,-0.4256095601282,5.819375,4.775035,22.21992,17.79811,,-0.0000151746999108582,,3.07769894599915,,,,,,,,,,26.92644,0.1156551,25,0,26.42212,-0.0110805
5469,2021/03/29 12:59:38,93629.7412,57240.0008,1,9,0,0,0,-0.1180801,3.590241,-0.4239360163041,5.819375,4.777992,22.21992,17.80872,,-0.0000314909593726043,,,0,,,,,,,,,27.03548,0.1207739,25,0,26.5384,0.04745901
5470,2021/03/29 13:01:08,93719.7414,57330.001,1,9,0,0,0,-0.1183701,3.589164,-0.4248497015964,5.819375,4.780946,22.21992,17.81932,,-0.0000192029292520601,,0,0,,,,,,,,,26.94742,-0.007215142,25,0,26.77048,0.0928539
5471,2021/03/29 13:02:38,93809.7409,57420.0005,1,9,0,0,0,-0.1181335,3.588225,-0.4238895780375,5.819375,4.783898,22.21992,17.82992,,-0.00000055312949598374,,0,0,,,,,,,,,26.86382,-0.02128661,25,0,26.73667,0.1076984
5472,2021/03/29 13:04:08,93899.7419,57510.0015,1,9,0,0,0,-0.1182861,3.587014,-0.4242938967054,5.819375,4.786851,22.21992,17.84051,,0.0000122090696095256,,0,,,,,,,,,,26.93471,0.1080054,25,0,26.3948,-0.02095461
5473,2021/03/29 13:05:38,93989.7405,57600.0001,1,9,0,0,0,-0.1182556,3.586056,-0.4240712039136,5.819375,4.789807,22.21992,17.85111,,-0.00000794195057096658,,,0,,,,,,,,,26.96488,0.127309,25,0,26.41788,0.007259846
5474,2021/03/29 13:07:08,94079.7414,57690.001,1,9,0,0,0,-0.1179276,3.585204,-0.4227945032304,5.819375,4.792761,22.21992,17.86171,,-0.0000249303393502487,,3.04610395431519,0,,,,,,,,,26.76689,-0.07985413,25,0,26.71872,0.05447865
5475,2021/03/29 13:08:38,94169.7419,57780.0015,1,9,0,0,0,-0.1183624,3.584176,-0.4242316733824,5.819375,4.795714,22.21992,17.87229,,-0.0000103521997516509,,0,0,,,,,,,,,26.57688,-0.06863713,25,0,26.37133,-0.02640307
5476,2021/03/29 13:10:08,94259.7411,57870.0007,1,9,0,0,0,-0.1185913,3.5832,-0.42493634616,5.819375,4.798668,22.21992,17.88288,,0.00000667839185553021,,0,,,,,,,,,,26.94944,0.05987287,25,0,26.44514,-0.01796365
5477,2021/03/29 13:11:38,94349.7412,57960.0008,1,9,0,0,0,-0.1184387,3.582047,-0.4242529900189,5.819375,4.801622,22.21992,17.89346,,-0.0000118148300316534,,,0,,,,,,,,,26.97265,0.03535211,25,0,26.58227,-0.004661679
5478,2021/03/29 13:13:08,94439.7407,58050.0003,1,9,0,0,0,-0.1182709,3.581022,-0.4235306948598,5.819375,4.804573,22.21992,17.90403,,-0.0000152517095557414,,0,0.328386187553406,,,,,,,,,26.56453,-0.04678905,25,0,26.48,0.006563663
5479,2021/03/29 13:14:38,94529.7416,58140.0012,1,9,0,0,0,-0.1181183,3.580139,-0.4228799324437,5.819375,4.807526,22.21992,17.9146,,-0.00000904829357750714,,2.998291015625,0,,,,,,,,,27.00263,0.04277587,25,0,26.49127,0.01166463
5480,2021/03/29 13:16:08,94619.7419,58230.0015,1,9,0,0,0,-0.1183243,3.579088,-0.4234930822384,5.819375,4.810479,22.21992,17.92517,,-0.00000683521420796751,,0,0,,,,,,,,,27.00123,0.05557477,25,0,26.46852,0.01335144
5481,2021/03/29 13:17:38,94709.7405,58320.0001,1,9,0,0,0,-0.1182175,3.578325,-0.4230206356875,5.819375,4.813431,22.21992,17.93574,,-0.0000171865194715792,,0,,,,,,,,,,27.02464,0.04046142,25,0,26.53467,-0.05294859
5482,2021/03/29 13:19:08,94799.7415,58410.0011,1,9,0,0,0,-0.1182709,3.577133,-0.4230707393297,5.819375,4.816383,22.21992,17.9463,,-0.0000120115100799012,,,0,,,,,,,,,26.74569,-0.072456,25,0,26.30527,-0.08135736
5483,2021/03/29 13:20:38,94889.7416,58500.0012,1,9,0,0,0,-0.1180344,3.576175,-0.42211167042,5.819375,4.819335,22.21992,17.95686,,-0.00000604536580794957,,0,0,,,,,,,,,27.03228,0.06074131,25,0,26.37232,-0.02821326
5484,2021/03/29 13:22:08,94979.7418,58590.0014,1,9,0,0,0,-0.1185379,3.575148,-0.4237905361092,5.819375,4.82229,22.21992,17.96742,,-0.00000920634192880243,,3.00884699821472,0,,,,,,,,,26.55981,-0.05630136,25,0,26.47529,-0.06742835
5485,2021/03/29 13:23:38,95069.7413,58680.0009,1,9,0,0,0,-0.1184616,3.574361,-0.4234245230376,5.819375,4.825244,22.21992,17.97799,,-0.0000184123800863745,,0,,,,,,,,,,26.76479,-0.08607864,25,0,26.66607,0.002824664
5486,2021/03/29 13:25:08,95159.7415,58770.0011,1,9,0,0,0,-0.1180573,3.573428,-0.4218692614244,5.819375,4.828197,22.21992,17.98854,,-0.0000378504882974084,,0,0,,,,,,,,,26.60128,-0.04632115,25,0,26.43846,-0.08636236
5487,2021/03/29 13:26:38,95249.7416,58860.0012,1,9,0,0,0,-0.1183472,3.572497,-0.4227950169584,5.819375,4.831148,22.21992,17.99908,,0.0000146202401083428,,,0,,,,,,,,,26.74917,0.05011439,25,0,26.36572,-0.03662527
5488,2021/03/29 13:28:08,95339.741,58950.0006,1,9,0,0,0,-0.1181564,3.57148,-0.421993219472,5.819375,4.834101,22.21992,18.00963,,0.00000173865203123569,,0,0.333745688199997,,,,,,,,,27.06608,0.06574571,25,0,26.61173,0.08360803
5489,2021/03/29 13:29:38,95429.7413,59040.0009,1,9,0,0,0,-0.1183624,3.57069,-0.422635438056,5.819375,4.837052,22.21992,18.02017,,0.00000181756104211672,,3.1317241191864,0,,,,,,,,,26.77971,0.04653096,25,0,26.34645,-0.03575981
5490,2021/03/29 13:31:08,95519.7407,59130.0003,1,9,0,0,0,-0.118187,3.569879,-0.421913289373,5.819375,4.840003,22.21992,18.0307,,-0.000000237102696587499,,0,0,,,,,,,,,26.94032,0.04884303,25,0,26.40754,0.02441525
5491,2021/03/29 13:32:38,95609.7416,59220.0012,1,9,0,0,0,-0.1178513,3.568459,-0.4205475321467,5.819375,4.842955,22.21992,18.04124,,0.0000219292705878615,,,,,,,,,,,,26.63513,-0.06117344,25,0,26.53639,-0.07897079
5492,2021/03/29 13:34:08,95699.741,59310.0006,1,9,0,0,0,-0.118248,3.567812,-0.421886633376,5.819375,4.84591,22.21992,18.05178,,-0.000018809210814652,,0,0,,,,,,,,,27.05931,0.04341066,25,0,26.70458,0.09683192
5493,2021/03/29 13:35:38,95789.7414,59400.001,1,9,0,0,0,-0.1181946,3.566939,-0.4215929283294,5.819375,4.848864,22.21992,18.06232,,-0.00000312125689561071,,0,0,,,,,,,,,26.594,-0.07771313,25,0,26.74398,0.129168
5494,2021/03/29 13:37:08,95879.7415,59490.0011,1,9,0,0,0,-0.118515,3.565722,-0.42259154283,5.819375,4.85182,22.21992,18.07286,,-0.0000058478049140831,,3.12173509597778,0,,,,,,,,,27.09763,0.1263064,25,0,26.69311,0.1086098
5495,2021/03/29 13:38:38,95969.741,59580.0006,1,9,0,0,0,-0.1184845,3.564729,-0.4223651332005,5.819375,4.854775,22.21992,18.0834,,-0.0000224028608499793,,,,,,,,,,,,26.72381,-0.1020771,25,0,26.66778,0.04019558
5496,2021/03/29 13:40:08,96059.741,59670.0006,1,9,0,0,0,-0.118309,3.563764,-0.421625355076,5.819375,4.857728,22.21992,18.09393,,-0.0000418853596784174,,0,0,,,,,,,,,27.01803,0.08510888,25,0,26.7273,0.09628475
5497,2021/03/29 13:41:38,96149.7405,59760.0001,1,9,0,0,0,-0.1184082,3.562605,-0.421841645361,5.819375,4.860682,22.21992,18.10445,,-0.000021058429410914,,0,0,,,,,,,,,26.85934,0.03850043,25,0,26.73218,0.1541984
5498,2021/03/29 13:43:08,96239.7414,59850.001,1,9,0,0,0,-0.1186981,3.561851,-0.4227849461831,5.819375,4.863637,22.21992,18.11498,,0.0000238620104937581,,0,0.325191199779511,,,,,,,,,26.6183,-0.1056266,25,0,26.39853,-0.09900451
5499,2021/03/29 13:44:38,96329.7416,59940.0012,1,9,0,0,0,-0.1181183,3.560952,-0.4206135966216,5.819375,4.866594,22.21992,18.12551,,-0.0000262345802184427,,2.87690496444702,,,,,,,,,,26.88865,0.08936226,25,0,26.31309,-0.07520914
5500,2021/03/29 13:46:08,96419.7418,60030.0014,1,9,0,0,0,-0.1187897,3.559534,-0.4228359759998,5.819375,4.869549,22.21992,18.13603,,-0.0000472170795546845,,,0,,,,,,,,,26.5954,-0.1289344,25,0,26.59629,0.01779377
5501,2021/03/29 13:47:38,96509.7413,60120.0009,1,9,0,0,0,-0.1180038,3.558538,-0.4199210064444,5.819375,4.872504,22.21992,18.14655,,-0.000041845840314636,,0,0,,,,,,,,,27.04859,0.09166062,25,0,26.50881,-0.06840408
5502,2021/03/29 13:49:08,96599.7416,60210.0012,1,9,0,0,0,-0.11866,3.557487,-0.42213140742,5.819375,4.875459,22.21992,18.15706,,0.0000150147598105832,,0,0,,,,,,,,,26.66449,-0.1218194,25,0,26.76048,0.07607222
5503,2021/03/29 13:50:38,96689.741,60300.0006,1,9,0,0,0,-0.118187,3.55633,-0.42031197371,5.819375,4.878415,22.21992,18.16757,,0.00000845512022351613,,0,,,,,,,,,,26.5374,-0.1350743,25,0,26.74486,0.08311093
5504,2021/03/29 13:52:08,96779.7412,60390.0008,1,9,0,0,0,-0.1181335,3.555153,-0.4199826669255,5.819375,4.881369,22.21992,18.17808,,-0.0000456316702184267,,2.67449188232422,0,,,,,,,,,26.67961,-0.06260574,25,0,26.54529,0.01740575
5505,2021/03/29 13:53:38,96869.7405,60480.0001,1,9,0,0,0,-0.118248,3.553939,-0.420246178872,5.819375,4.884323,22.21992,18.18857,,-0.0000358334109478164,,0,0,,,,,,,,,27.00109,0.02468646,25,0,26.46837,-0.05536795
5506,2021/03/29 13:55:08,96959.7417,60570.0013,1,9,0,0,0,-0.1182861,3.552566,-0.4202191771326,5.819375,4.887276,22.21992,18.19907,,-0.00000395171082345769,,0,0,,,,,,,,,27.01788,0.08109272,25,0,26.79829,0.03000021
5507,2021/03/29 13:56:38,97049.7417,60660.0013,1,9,0,0,0,-0.1182709,3.551467,-0.4200351984103,5.819375,4.890228,22.21992,18.20955,,0.0000113405603769934,,,0.385580211877823,,,,,,,,,26.99675,-0.02597868,25,0,26.42843,-0.09270728
5508,2021/03/29 13:58:08,97139.7418,60750.0014,1,9,0,0,0,-0.1180801,3.550191,-0.4192069082991,5.819375,4.893179,22.21992,18.22003,,-0.0000342962994182017,,2.38487601280212,0,,,,,,,,,27.0387,0.06962121,25,0,26.57721,-0.03710926
5509,2021/03/29 13:59:38,97229.7413,60840.0009,1,9,0,0,0,-0.1181107,3.548713,-0.4191409765291,5.819375,4.896131,22.21992,18.23051,,-0.0000312936608679593,,0,,,,,,,,,,26.75182,-0.01164258,25,0,26.71714,0.08619487
5510,2021/03/29 14:01:08,97319.7415,60930.0011,1,9,0,0,0,-0.1182709,3.547444,-0.4195593945796,5.819375,4.899081,22.21992,18.24098,,0.00000292370896204375,,,0,,,,,,,,,27.00009,0.005213022,25,0,26.44602,-0.0681901
5511,2021/03/29 14:02:38,97409.7409,61020.0005,1,9,0,0,0,-0.1181335,3.545856,-0.418884379776,5.819375,4.902035,22.21992,18.25145,,-0.0000272227807727177,,0,0,,,,,,,,,26.87532,0.006025434,25,0,26.37807,-0.07405996
