Repository: HVES-Battery-Testing-Consortium/LG-HG2

# Battery Testing Consortium (BTC)
The Battery Testing Consortium (BTC) has been developed within the High Voltage and Energy Storage Lab at Oxford Brookes University to provide accurate and comprehensive cell data to Formula Student Electric teams. Through the BTC, we aim to provide FS teams with information for improved and informed decisions for cell selection, pack architecture design, thermal cooling requirements, and end of life predictions. A range of tests are completed to provide a comprehensive electrochemical lithium-ion characterisation for modelling, validation, and battery management parameterisation.

File: Data/Round1/LG_HG2/Package 1/210328_FSD_PseuOCV_LGHG2_1_25C/210328_FSD_PseuOCV_LGHG2_1_25C_Channel_2_Wb_1.CSV (part 30 of 36)
Data_Point,Date_Time,Test_Time(s),Step_Time(s),Cycle_Index,Step_Index,TC_Counter1,TC_Counter2,TC_Counter3,Current(A),Voltage(V),Power(W),Charge_Capacity(Ah),Discharge_Capacity(Ah),Charge_Energy(Wh),Discharge_Energy(Wh),ACR(Ohm),dV/dt(V/s),Internal_Resistance(Ohm),dQ/dV(Ah/V),dV/dQ(V/Ah),MetaCode_MV_UD1,MetaCode_MV_UD2,MetaCode_MV_UD3,MetaCode_MV_UD4,MetaCode_MV_UD5,MetaCode_MV_UD6,MetaCode_MV_UD7,MetaCode_MV_UD8,Aux_Temperature_1(C),Aux_dT/dt_1(C),Aux_Temperature_2(C),Aux_dT/dt_2(C),Aux_Temperature_3(C),Aux_dT/dt_3(C)
5694,2021/03/29 18:37:08,113879.7419,77490.0015,1,9,0,0,0,-0.1184006,3.250906,-0.3849092209436,5.819375,5.442291,22.21992,20.10532,,-0.0000446905214630533,,,1.15413796901703,,,,,,,,,26.84686,-0.03903091,25,0,26.72681,0.09438634
5695,2021/03/29 18:38:38,113969.7406,77580.0002,1,9,0,0,0,-0.118248,3.2477,-0.3840340296,5.819375,5.445243,22.21992,20.11491,,-0.0000269863794528646,,0.879634916782379,,,,,,,,,,27.13082,0.09152234,25,0,26.87572,0.1494068
5696,2021/03/29 18:40:08,114059.7408,77670.0004,1,9,0,0,0,-0.1181488,3.244137,-0.3832908935856,5.819375,5.448195,22.21992,20.1245,,-0.0000366630702046677,,0.871829092502594,0,,,,,,,,,26.97175,-0.02804279,25,0,26.42477,-0.1503646
5697,2021/03/29 18:41:38,114149.7409,77760.0005,1,9,0,0,0,-0.1183319,3.240665,-0.3834740467135,5.819375,5.451151,22.21992,20.13408,,-0.000013118050446792,,,1.12642097473145,,,,,,,,,26.8455,-0.05930483,25,0,26.50484,-0.1015896
5698,2021/03/29 18:43:08,114239.7411,77850.0007,1,9,0,0,0,-0.1184006,3.23746,-0.383317206476,5.819375,5.454105,22.21992,20.14365,,-0.0000207437296921853,,0.84689998626709,,,,,,,,,,26.78637,-0.1329124,25,0,26.60226,-0.05962074
5699,2021/03/29 18:44:38,114329.7414,77940.001,1,9,0,0,0,-0.1182175,3.233885,-0.3823017999875,5.819375,5.457058,22.21992,20.1532,,0.00000529437102159136,,0.84382152557373,0,,,,,,,,,27.06062,0.04666626,25,0,26.44967,-0.1045215
5700,2021/03/29 18:46:08,114419.7408,78030.0004,1,9,0,0,0,-0.1183624,3.230247,-0.3823397875128,5.819375,5.460011,22.21992,20.16275,,-0.0000497059299959801,,,1.16499197483063,,,,,,,,,26.72945,-0.1133496,25,0,26.5382,0.01334548
5701,2021/03/29 18:47:38,114509.7411,78120.0007,1,9,0,0,0,-0.1184387,3.226863,-0.3821854587981,5.819375,5.462965,22.21992,20.17228,,-0.0000523527887708042,,0.857795476913452,,,,,,,,,,26.94017,0.0662601,25,0,26.37179,-0.06049097
5702,2021/03/29 18:49:08,114599.7412,78210.0008,1,9,0,0,0,-0.1183243,3.223466,-0.3814143580238,5.819375,5.465917,22.21992,20.18181,,-0.0000241830693994416,,0.849313676357269,0,,,,,,,,,26.93617,0.05195498,25,0,26.44344,-0.04001558
5703,2021/03/29 18:50:38,114689.7405,78300.0001,1,9,0,0,0,-0.1182861,3.220076,-0.3808902317436,5.819375,5.46887,22.21992,20.19132,,-0.0000285278092633234,,,1.18193602561951,,,,,,,,,27.19747,0.06347895,25,0,26.82861,-0.04102468
5704,2021/03/29 18:52:08,114779.7408,78390.0004,1,9,0,0,0,-0.118187,3.2166,-0.3801603042,5.819375,5.471822,22.21992,20.20082,,-0.0000646782500552945,,0.850504577159882,0,,,,,,,,,27.21259,0.08903265,25,0,26.79395,0.006813407
5705,2021/03/29 18:53:38,114869.7408,78480.0004,1,9,0,0,0,-0.1183853,3.213256,-0.3804022755368,5.819375,5.474773,22.21992,20.21031,,-0.0000222071394091472,,0.855589210987091,,,,,,,,,,26.94952,-0.0915283,25,0,26.44523,-0.06043494
5706,2021/03/29 18:55:08,114959.7405,78570.0001,1,9,0,0,0,-0.1182327,3.209716,-0.3794933889132,5.819375,5.477726,22.21992,20.21979,,-0.00000786338387115393,,0,1.18303501605988,,,,,,,,,26.89264,-0.07538736,25,0,26.50931,0.02459168
5707,2021/03/29 18:56:38,115049.7415,78660.0011,1,9,0,0,0,-0.1181107,3.206168,-0.3786827467976,5.819375,5.480677,22.21992,20.22926,,-0.0000226399297389435,,0.851114511489868,0,,,,,,,,,27.00286,0.1042897,25,0,26.86152,0.05323529
5708,2021/03/29 18:58:08,115139.7408,78750.0004,1,9,0,0,0,-0.118042,3.20269,-0.37805193298,5.819375,5.483627,22.21992,20.23871,,-0.0000482839095639065,,0.850875496864319,,,,,,,,,,27.0264,-0.09543478,25,0,26.43677,-0.1043683
5709,2021/03/29 18:59:38,115229.7419,78840.0015,1,9,0,0,0,-0.1177902,3.199369,-0.3768543143838,5.819375,5.486576,22.21992,20.24815,,-0.0000100366796687013,,0.837559580802917,1.168820977211,,,,,,,,,27.281,0.06305277,25,0,26.7486,-0.03697634
5710,2021/03/29 19:01:08,115319.7411,78930.0007,1,9,0,0,0,-0.1182175,3.195328,-0.37774368784,5.819375,5.489526,22.21992,20.25758,,-0.0000287636903522071,,,0,,,,,,,,,26.89083,-0.05038261,25,0,26.77791,0.07182896
5711,2021/03/29 19:02:38,115409.7415,79020.0011,1,9,0,0,0,-0.1183319,3.192091,-0.3777261930029,5.819375,5.492477,22.21992,20.26701,,-0.0000300310093734879,,0.845868170261383,,,,,,,,,,27.19657,0.04804373,25,0,26.67119,-0.04088223
5712,2021/03/29 19:04:08,115499.7416,79110.0012,1,9,0,0,0,-0.1181488,3.188741,-0.3767459226608,5.819375,5.495426,22.21992,20.27641,,-0.0000916871431400068,,0.879009306430817,1.18888700008392,,,,,,,,,27.13304,-0.02388835,25,0,26.51419,-0.1039499
5713,2021/03/29 19:05:38,115589.7417,79200.0013,1,9,0,0,0,-0.1179657,3.185603,-0.3757918878171,5.819375,5.498374,22.21992,20.28581,,-0.0000437773414887488,,,0,,,,,,,,,26.95039,-0.0783211,25,0,26.85171,0.01722395
5714,2021/03/29 19:07:08,115679.7421,79290.0017,1,9,0,0,0,-0.1181946,3.182171,-0.3761154284766,5.819375,5.501323,22.21992,20.2952,,-0.000059976038755849,,0.849047601222992,0,,,,,,,,,27.18234,-0.0002843142,25,0,26.87749,0.09309649
5715,2021/03/29 19:08:38,115769.7405,79380.0001,1,9,0,0,0,-0.1179657,3.178765,-0.3749852383605,5.819375,5.504271,22.21992,20.30457,,0.0000195201591850491,,0.843945384025574,1.15205705165863,,,,,,,,,27.23125,0.1065183,25,0,26.67745,0.09106696
5716,2021/03/29 19:10:08,115859.7408,79470.0004,1,9,0,0,0,-0.117981,3.175196,-0.374612799276,5.819375,5.507219,22.21992,20.31394,,-0.0000145801195685635,,,0,,,,,,,,,27.29385,0.09079397,25,0,26.75435,0.07532418
5717,2021/03/29 19:11:38,115949.741,79560.0006,1,9,0,0,0,-0.1182709,3.171708,-0.3751207596972,5.819375,5.51017,22.21992,20.32331,,-0.0000278974603133975,,0.898308277130127,0,,,,,,,,,27.10507,-0.02235591,25,0,26.84285,0.09102345
5718,2021/03/29 19:13:08,116039.7413,79650.0009,1,9,0,0,0,-0.1179657,3.168457,-0.3737692479249,5.819375,5.51312,22.21992,20.33266,,-0.0000618365884292871,,0.848782777786255,1.15329396724701,,,,,,,,,27.11348,-0.01389205,25,0,26.90104,0.09725928
5719,2021/03/29 19:14:38,116129.7413,79740.0009,1,9,0,0,0,-0.1181717,3.165277,-0.3740461640609,5.819375,5.516072,22.21992,20.34201,,-0.0000345748885592911,,,0,,,,,,,,,27.06417,-0.008478761,25,0,26.85172,0.1071411
5720,2021/03/29 19:16:08,116219.7408,79830.0004,1,9,0,0,0,-0.1180573,3.161769,-0.3732699113637,5.819375,5.519025,22.21992,20.35135,,-0.0000256032708421117,,0.887559413909912,0,,,,,,,,,27.01085,-0.06595373,25,0,26.88373,0.06516397
5721,2021/03/29 19:17:38,116309.7409,79920.0005,1,9,0,0,0,-0.1181183,3.158376,-0.3730620038808,5.819375,5.521976,22.21992,20.36067,,-0.000041211569623556,,0.88814789056778,1.14707505702972,,,,,,,,,27.03085,0.07056177,25,0,26.5996,-0.0001299381
5722,2021/03/29 19:19:08,116399.7405,80010.0001,1,9,0,0,0,-0.1184006,3.154785,-0.373528436871,5.819375,5.524927,22.21992,20.36999,,-0.0000561110391572583,,,0,,,,,,,,,26.98061,-0.03014863,25,0,26.41228,-0.1480299
5723,2021/03/29 19:20:38,116489.7415,80100.0011,1,9,0,0,0,-0.1178436,3.151607,-0.3713967146652,5.819375,5.527877,22.21992,20.37929,,-0.0000485213786305394,,0.849248588085175,0,,,,,,,,,26.91973,-0.07526517,25,0,26.43677,-0.1109141
5724,2021/03/29 19:22:08,116579.7415,80190.0011,1,9,0,0,0,-0.1182861,3.148528,-0.3724270978608,5.819375,5.530825,22.21992,20.38858,,-0.0000114198801384191,,0.900926470756531,1.1567690372467,,,,,,,,,27.23746,0.09651124,25,0,26.62674,-0.05016029
5725,2021/03/29 19:23:38,116669.7418,80280.0014,1,9,0,0,0,-0.1181107,3.144901,-0.3714464585407,5.819375,5.533775,22.21992,20.39786,,-0.0000167928192240652,,,0,,,,,,,,,27.20855,0.07845044,25,0,26.90371,0.1318789
5726,2021/03/29 19:25:08,116759.7411,80370.0007,1,9,0,0,0,-0.1176376,3.141534,-0.3695625200784,5.819375,5.536723,22.21992,20.40713,,-0.0000608872906013858,,0.900624573230743,0,,,,,,,,,27.07442,0.03625154,25,0,26.44925,-0.1216072
5727,2021/03/29 19:26:38,116849.7414,80460.001,1,9,0,0,0,-0.1180038,3.138359,-0.3703382877642,5.819375,5.53967,22.21992,20.41638,,-0.0000817487016320229,,0.883501589298248,1.09750604629517,,,,,,,,,27.17702,0.04221082,25,0,26.92195,0.1178366
5728,2021/03/29 19:28:08,116939.7417,80550.0013,1,9,0,0,0,-0.1180801,3.135023,-0.3701838293423,5.819375,5.542621,22.21992,20.42564,,-0.0000372600006812718,,,0,,,,,,,,,26.99219,-0.03999293,25,0,26.84373,0.09116471
5729,2021/03/29 19:29:38,117029.7417,80640.0013,1,9,0,0,0,-0.1179276,3.131742,-0.3693188178792,5.819375,5.545574,22.21992,20.43489,,-0.0000353268296748865,,0.884644627571106,0,,,,,,,,,27.3245,0.08218408,25,0,26.77793,-0.04890144
5730,2021/03/29 19:31:08,117119.7411,80730.0007,1,9,0,0,0,-0.1182327,3.128333,-0.3698712570891,5.819375,5.548524,22.21992,20.44412,,-0.000055513719416922,,0.882942497730255,1.13136994838715,,,,,,,,,26.88197,-0.1389825,25,0,26.95263,0.05058467
5731,2021/03/29 19:32:38,117209.7414,80820.001,1,9,0,0,0,-0.1182175,3.124844,-0.36941124557,5.819375,5.551473,22.21992,20.45334,,-0.000019242279449827,,,0,,,,,,,,,27.26587,-0.1103693,25,0,26.66229,-0.05931258
5732,2021/03/29 19:34:08,117299.7415,80910.0011,1,9,0,0,0,-0.118042,3.121363,-0.368451931246,5.819375,5.554422,22.21992,20.46255,,-0.0000350069312844425,,0.851735293865204,0,,,,,,,,,27.08285,0.08761168,25,0,26.92019,0.07213652
5733,2021/03/29 19:35:38,117389.7409,81000.0005,1,9,0,0,0,-0.1177902,3.118335,-0.367309303317,5.819375,5.557373,22.21992,20.47176,,-0.0000794642983237281,,0.89441591501236,1.14680302143097,,,,,,,,,27.07618,-0.01153231,25,0,26.58625,-0.05821764
5734,2021/03/29 19:37:08,117479.7405,81090.0001,1,9,0,0,0,-0.1182098,3.114757,-0.3681948020186,5.819375,5.560321,22.21992,20.48095,,-0.0000532611193193588,,,0,,,,,,,,,27.33206,0.02637923,25,0,26.98463,0.01974106
5735,2021/03/29 19:38:38,117569.7405,81180.0001,1,9,0,0,0,-0.1178436,3.111237,-0.3666393685332,5.819375,5.563268,22.21992,20.49012,,-0.0000180165206984384,,0.854746520519257,0,,,,,,,,,27.24055,0.04470885,25,0,26.92862,0.03809333
5736,2021/03/29 19:40:08,117659.7409,81270.0005,1,9,0,0,0,-0.1181107,3.107643,-0.3670458900801,5.819375,5.566218,22.21992,20.4993,,-0.0000264749305642908,,0.849981129169464,1.15487694740295,,,,,,,,,26.8855,-0.02179921,25,0,26.60181,0.1226962
5737,2021/03/29 19:41:38,117749.7418,81360.0014,1,9,0,0,0,-0.1181107,3.104284,-0.3666491562388,5.819375,5.569168,22.21992,20.50846,,-0.0000412905901612248,,,0,,,,,,,,,27.00508,0.1157796,25,0,26.8495,0.1136875
5738,2021/03/29 19:43:08,117839.7411,81450.0007,1,9,0,0,0,-0.1184464,3.100854,-0.3672849932256,5.819375,5.572116,22.21992,20.5176,,-0.0000517622684128582,,0.821205317974091,1.2106169462204,,,,,,,,,26.77572,-0.063169,25,0,26.57738,0.07017255
5739,2021/03/29 19:44:38,117929.7405,81540.0001,1,9,0,0,0,-0.1184082,3.097091,-0.3667209705462,5.819375,5.575064,22.21992,20.52674,,-0.00002643540938152,,0.817353308200836,,,,,,,,,,26.90464,-0.1280189,25,0,26.44301,-0.02805471
5740,2021/03/29 19:46:08,118019.7408,81630.0004,1,9,0,0,0,-0.118248,3.093266,-0.365772517968,5.819375,5.578012,22.21992,20.53586,,-0.0000773208885220811,,0.821292400360107,0,,,,,,,,,26.99532,-0.07110655,25,0,26.79215,-0.006681085
5741,2021/03/29 19:47:38,118109.7409,81720.0005,1,9,0,0,0,-0.1182098,3.089359,-0.3651925095182,5.819375,5.580961,22.21992,20.54498,,-0.0000200712001969805,,,1.24084901809692,,,,,,,,,27.35513,0.08286834,25,0,26.97217,0.1185125
5742,2021/03/29 19:49:08,118199.7411,81810.0007,1,9,0,0,0,-0.1180954,3.085887,-0.3644290596198,5.819375,5.583909,22.21992,20.55408,,-0.0000418409908888862,,0.80641782283783,0,,,,,,,,,26.82244,-0.07430255,25,0,26.64546,-0.05654931
5743,2021/03/29 19:50:38,118289.7413,81900.0009,1,9,0,0,0,-0.1181335,3.081941,-0.3640804771235,5.819375,5.586857,22.21992,20.56317,,-0.0000297504702757578,,0.78643262386322,,,,,,,,,,27.19084,-0.009581447,25,0,26.86465,0.08823812
5744,2021/03/29 19:52:08,118379.7415,81990.0011,1,9,0,0,0,-0.1182175,3.078023,-0.3638761840025,5.819375,5.589808,22.21992,20.57226,,-0.0000269062493316596,,0.791396975517273,1.27824103832245,,,,,,,,,26.97088,0.03916979,25,0,26.48085,-0.05199194
5745,2021/03/29 19:53:38,118469.7416,82080.0012,1,9,0,0,0,-0.1181488,3.073936,-0.3631818496768,5.819375,5.592756,22.21992,20.58133,,-0.0000582371212658472,,,0,,,,,,,,,26.80286,-0.07529438,25,0,26.6828,-0.0419724
5746,2021/03/29 19:55:08,118559.742,82170.0016,1,9,0,0,0,-0.1180725,3.06996,-0.3624778521,5.819375,5.595702,22.21992,20.59038,,-0.000039316921174759,,0.733627617359161,1.36459004878998,,,,,,,,,26.94468,0.04320443,25,0,26.42614,-0.06797791
5747,2021/03/29 19:56:38,118649.7413,82260.0009,1,9,0,0,0,-0.1180725,3.065743,-0.3619799403675,5.819375,5.59865,22.21992,20.59943,,-0.0000186499091796577,,0.692416727542877,,,,,,,,,,27.17662,-0.06274283,25,0,26.96421,0.04389107
5748,2021/03/29 19:58:08,118739.7414,82350.001,1,9,0,0,0,-0.118042,3.061712,-0.361410607904,5.819375,5.6016,22.21992,20.60847,,-0.0000156477399286814,,0.705942273139954,0,,,,,,,,,27.31788,0.08982539,25,0,26.73572,0.06324112
5749,2021/03/29 19:59:38,118829.7408,82440.0004,1,9,0,0,0,-0.1180573,3.057413,-0.3609499237649,5.819375,5.604548,22.21992,20.61748,,-0.0000596599602431525,,,1.43602395057678,,,,,,,,,26.95847,-0.07831573,25,0,27.04646,0.1526856
5750,2021/03/29 20:01:08,118919.7412,82530.0008,1,9,0,0,0,-0.1184616,3.052809,-0.3616406386344,5.819375,5.607496,22.21992,20.62649,,-0.0000201918992388528,,0.679810225963593,0,,,,,,,,,27.09133,-0.07315695,25,0,26.9429,0.09350896
5751,2021/03/29 20:02:38,119009.7413,82620.0009,1,9,0,0,0,-0.1179581,3.04817,-0.359556341677,5.819375,5.610444,22.21992,20.63548,,-0.0000653190800221637,,0.658194780349731,1.47498095035553,,,,,,,,,27.11977,-0.07650197,25,0,26.64412,-0.1010245
5752,2021/03/29 20:04:08,119099.7408,82710.0004,1,9,0,0,0,-0.1181717,3.043769,-0.3596873571373,5.819375,5.61339,22.21992,20.64446,,-0.0000618796912021935,,0.653634428977966,0,,,,,,,,,27.2984,0.1102507,25,0,26.68775,-0.00749886
5753,2021/03/29 20:05:38,119189.7408,82800.0004,1,9,0,0,0,-0.1179962,3.039203,-0.3586144050286,5.819375,5.61634,22.21992,20.65343,,-0.0000252875997830415,,,1.56427097320557,,,,,,,,,26.89186,-0.1076174,25,0,26.57258,-0.1054668
5754,2021/03/29 20:07:08,119279.7412,82890.0008,1,9,0,0,0,-0.1180725,3.034391,-0.3582781313475,5.819375,5.619288,22.21992,20.66238,,-0.0000689138396410272,,0.609588027000427,0,,,,,,,,,27.14426,-0.01568377,25,0,26.98162,0.1154631
5755,2021/03/29 20:08:38,119369.7413,82980.0009,1,9,0,0,0,-0.1179199,3.029272,-0.3572114513128,5.819375,5.622236,22.21992,20.67132,,-0.000047687270125607,,0.631131410598755,1.6309939622879,,,,,,,,,26.99227,-0.1174515,25,0,26.74422,-0.05974174
5756,2021/03/29 20:10:08,119459.7407,83070.0003,1,9,0,0,0,-0.1185989,3.024265,-0.3586745023085,5.819375,5.625185,22.21992,20.68024,,-0.0000378137992811389,,,,,,,,,,,,26.95629,-0.1360434,25,0,26.79359,-0.04944444
5757,2021/03/29 20:11:38,119549.7408,83160.0004,1,9,0,0,0,-0.118309,3.019073,-0.357183507557,5.819375,5.628135,22.21992,20.68916,,-0.0000353613686456811,,0.570399284362793,1.72352600097656,,,,,,,,,27.40367,0.1042455,25,0,27.02075,0.1065516
5758,2021/03/29 20:13:08,119639.7419,83250.0015,1,9,0,0,0,-0.1181488,3.013996,-0.3561000106048,5.819375,5.631086,22.21992,20.69806,,-0.0000416063412558287,,0.563083827495575,,,,,,,,,,27.38592,0.114938,25,0,26.67978,-0.1032108
5759,2021/03/29 20:14:38,119729.7404,83340,1,9,0,0,0,-0.1181564,3.008457,-0.3554684486748,5.819375,5.634037,22.21992,20.70695,,-0.000061006830947008,,0.564978301525116,1.78799700737,,,,,,,,,27.29849,0.1053792,25,0,27.02926,-0.02126098
5760,2021/03/29 20:16:08,119819.7408,83430.0004,1,9,0,0,0,-0.1180954,3.002774,-0.3546137966396,5.819375,5.636987,22.21992,20.71581,,-0.0000786694436101243,,,0,,,,,,,,,27.46587,-0.009017587,25,0,26.87678,-0.1112813
5761,2021/03/29 20:17:38,119909.7418,83520.0014,1,9,0,0,0,-0.1179962,2.99723,-0.353661750526,5.819375,5.639932,22.21992,20.72465,,-0.0000384826489607804,,0.524602591991425,1.90346300601959,,,,,,,,,27.35534,0.1005226,25,0,26.9866,-0.02611816
5762,2021/03/29 20:19:08,119999.7418,83610.0014,1,9,0,0,0,-0.1180801,2.991763,-0.3532676742163,5.819375,5.642879,22.21992,20.73347,,-0.000123969904961996,,0.531142115592957,0,,,,,,,,,27.03729,-0.09301126,25,0,26.60426,-0.01528203
5763,2021/03/29 20:20:38,120089.7413,83700.0009,1,9,0,0,0,-0.1184082,2.985494,-0.3535069706508,5.819375,5.645827,22.21992,20.74228,,-0.0000855936305015348,,0.499219208955765,1.99752497673035,,,,,,,,,26.97418,-0.0672996,25,0,26.83994,0.05934
5764,2021/03/29 20:22:08,120179.7406,83790.0002,1,9,0,0,0,-0.1182938,2.979522,-0.3524589795636,5.819375,5.648778,22.21992,20.75109,,-0.0000848262934596278,,,2.01665711402893,,,,,,,,,27.01331,-0.0131917,25,0,26.8933,0.07791758
5765,2021/03/29 20:23:38,120269.7416,83880.0012,1,9,0,0,0,-0.1182327,2.972879,-0.3514915109433,5.819375,5.651726,22.21992,20.75986,,-0.0000821519934106618,,0.489466905593872,,,,,,,,,,26.94178,-0.05689979,25,0,26.80041,0.02973378
5766,2021/03/29 20:25:08,120359.7404,83970,1,9,0,0,0,-0.1179428,2.966537,-0.3498816800836,5.819375,5.654675,22.21992,20.76861,,-0.0000586712412768975,,0.453108012676239,2.10233902931213,,,,,,,,,27.17107,-0.08203864,25,0,26.61008,-0.08430183
5767,2021/03/29 20:26:38,120449.7412,84060.0008,1,9,0,0,0,-0.1183319,2.960224,-0.3502889303456,5.819375,5.657622,22.21992,20.77735,,-0.000105068196717184,,0.460498601198196,2.23142194747925,,,,,,,,,27.21409,-0.1035362,25,0,26.65315,-0.01915753
5768,2021/03/29 20:28:08,120539.7414,84150.001,1,9,0,0,0,-0.1181335,2.953352,-0.348889808492,5.819375,5.660572,22.21992,20.78607,,-0.0000899430815479718,,,,,,,,,,,,27.13595,0.07575274,25,0,26.95685,0.1091963
5769,2021/03/29 20:29:38,120629.7408,84240.0004,1,9,0,0,0,-0.117981,2.946285,-0.347605650585,5.819375,5.663519,22.21992,20.79476,,-0.0000684351325617172,,0.422209799289703,2.32964301109314,,,,,,,,,27.24491,0.08776069,25,0,26.57728,-0.001102686
5770,2021/03/29 20:31:08,120719.7411,84330.0007,1,9,0,0,0,-0.1178284,2.938909,-0.3462869452156,5.819375,5.666466,22.21992,20.80344,,-0.000146664504427463,,0.439171314239502,2.40816807746887,,,,,,,,,27.25691,0.08053064,25,0,26.6818,0.05170822
5771,2021/03/29 20:32:38,120809.7405,84420.0001,1,9,0,0,0,-0.1180801,2.931527,-0.3461550013127,5.819375,5.669414,22.21992,20.81209,,-0.0000640893194940872,,0.389921188354492,,,,,,,,,,27.25955,0.1167649,25,0,26.60616,0.02569973
5772,2021/03/29 20:34:08,120899.7414,84510.001,1,9,0,0,0,-0.1182175,2.923756,-0.34563912493,5.819375,5.672362,22.21992,20.82072,,-0.0000502990296809003,,,2.4703528881073,,,,,,,,,27.27865,0.06107688,25,0,26.81738,0.103395
5773,2021/03/29 20:35:38,120989.7408,84600.0004,1,9,0,0,0,-0.1182175,2.916159,-0.3447410265825,5.819375,5.67531,22.21992,20.82933,,-0.0000878334176377393,,0.388920098543167,,,,,,,,,,26.79082,-0.0634563,25,0,26.48573,-0.1146281
5774,2021/03/29 20:37:08,121079.742,84690.0016,1,9,0,0,0,-0.1179962,2.907707,-0.3430983767134,5.819375,5.678258,22.21992,20.83791,,-0.0000956993826548569,,0.363624393939972,,,,,,,,,,27.02502,-0.09396136,25,0,26.841,-0.01400411
5775,2021/03/29 20:38:38,121169.7405,84780.0001,1,9,0,0,0,-0.1180573,2.898991,-0.3422470501843,5.819375,5.681208,22.21992,20.84648,,-0.000110718996438663,,0.347017109394073,,,,,,,,,,27.28714,-0.01003146,25,0,26.91124,0.09889424
5776,2021/03/29 20:40:08,121259.7408,84870.0004,1,9,0,0,0,-0.1181946,2.890318,-0.3416199798828,5.819375,5.684159,22.21992,20.85502,,-0.000118107898742892,,,,,,,,,,,,27.11164,-0.0575012,25,0,26.92765,0.0002491474
5777,2021/03/29 20:41:38,121349.7408,84960.0004,1,9,0,0,0,-0.1183472,2.881045,-0.340963608824,5.819375,5.687109,22.21992,20.86353,,-0.0000986540908343159,,0.332467406988144,,,,,,,,,,27.35557,-0.01153767,25,0,26.8033,0.08295894
5778,2021/03/29 20:43:08,121439.7411,85050.0007,1,9,0,0,0,-0.1180801,2.871168,-0.3390278045568,5.819375,5.690061,22.21992,20.87202,,-0.0000762152412789874,,0.310378313064575,,,,,,,,,,26.97312,-0.08566916,25,0,26.60408,-0.1079601
5779,2021/03/29 20:44:38,121529.7406,85140.0002,1,9,0,0,0,-0.1179047,2.860802,-0.3373020015694,5.819375,5.693011,22.21992,20.88048,,-0.0001054481981555,,0.291275709867477,,,,,,,,,,27.24377,0.06942987,25,0,26.54765,-0.09949148
5780,2021/03/29 20:46:08,121619.7414,85230.001,1,9,0,0,0,-0.1178436,2.849998,-0.3358540243128,5.819375,5.695959,22.21992,20.88889,,-0.000133907393319532,,,,,,,,,,,,27.28778,0.09082258,25,0,26.62019,-0.06029129
5781,2021/03/29 20:47:38,121709.7409,85320.0005,1,9,0,0,0,-0.1181335,2.838507,-0.3353227666845,5.819375,5.698907,22.21992,20.89728,,-0.000104279999504797,,0.2710902094841,,,,,,,,,,27.06555,-0.05719721,25,0,26.8531,0.08059859
5782,2021/03/29 20:49:08,121799.741,85410.0006,1,9,0,0,0,-0.1181946,2.826727,-0.3341038670742,5.819375,5.701856,22.21992,20.90563,,-0.000125828795717098,,0.255547404289246,,,,,,,,,,27.21671,-0.01525939,25,0,26.9901,0.120331
5783,2021/03/29 20:50:38,121889.7412,85500.0008,1,9,0,0,0,-0.1180344,2.814067,-0.3321567099048,5.819375,5.704803,22.21992,20.91394,,-0.00017962499987334,,0.233204200863838,,,,,,,,,,27.07773,-0.01662612,25,0,26.48816,-0.1589298
5784,2021/03/29 20:52:08,121979.7406,85590.0002,1,9,0,0,0,-0.1180801,2.800786,-0.3307170909586,5.819375,5.707752,22.21992,20.92222,,-0.000108062602521386,,,,,,,,,,,,26.93363,-0.04515707,25,0,26.59303,-0.1096529
5785,2021/03/29 20:53:38,122069.7418,85680.0014,1,9,0,0,0,-0.1180573,2.786897,-0.3290135351981,5.819375,5.710703,22.21992,20.93047,,-0.0000848214331199415,,0.224795892834663,,,,,,,,,,26.87643,-0.1289779,25,0,26.64966,-0.08681774
5786,2021/03/29 20:55:08,122159.7418,85770.0014,1,9,0,0,0,-0.1179276,2.772558,-0.3269611108008,5.819375,5.713651,22.21992,20.93866,,-0.000173853797605261,,0.209357395768166,,,,,,,,,,27.03728,-0.03582418,25,0,26.84435,0.02359986
5787,2021/03/29 20:56:38,122249.7412,85860.0008,1,9,0,0,0,-0.118042,2.757605,-0.32551320941,5.819375,5.716599,22.21992,20.94681,,-0.000190752893104218,,0.200748592615128,,,,,,,,,,27.43489,0.08132696,25,0,26.9311,0.01472116
5788,2021/03/29 20:58:08,122339.7409,85950.0005,1,9,0,0,0,-0.1181488,2.741992,-0.3239630644096,5.819375,5.719547,22.21992,20.95492,,-0.00017265540373046,,,,,,,,,,,,27.19465,0.09573936,25,0,26.96804,0.1069826
5789,2021/03/29 20:59:38,122429.7408,86040.0004,1,9,0,0,0,-0.1179657,2.72606,-0.321581576142,5.819375,5.722495,22.21992,20.96298,,-0.000173135806107894,,0.188054293394089,,,,,,,,,,27.03025,-0.03092527,25,0,26.80356,0.06684482
5790,2021/03/29 21:01:08,122519.7418,86130.0014,1,9,0,0,0,-0.118309,2.709515,-0.320560010135,5.819375,5.725441,22.21992,20.97099,,-0.000234125793213025,,0.180498793721199,,,,,,,,,,27.38745,0.07522881,25,0,26.81249,-0.05367398
5791,2021/03/29 21:02:38,122609.7405,86220.0001,1,9,0,0,0,-0.117981,2.692281,-0.317638004661,5.819375,5.728389,22.21992,20.97895,,-0.000214272004086524,,0.173412293195724,,,,,,,,,,27.0593,-0.08757293,25,0,26.60495,0.03682137
5792,2021/03/29 21:04:08,122699.7415,86310.0011,1,9,0,0,0,-0.1180801,2.674747,-0.3158343932347,5.819375,5.731337,22.21992,20.98686,,-0.000210403799428605,,,,,,,,,,,,27.28766,-0.0884074,25,0,26.64142,-0.115127
5793,2021/03/29 21:05:38,122789.7408,86400.0004,1,9,0,0,0,-0.1180801,2.656725,-0.3137063536725,5.819375,5.734283,22.21992,20.99471,,-0.000145327794598415,,0.166619896888733,,,,,,,,,,27.22421,0.01544654,25,0,27.04028,0.05770504
5794,2021/03/29 21:07:08,122879.7411,86490.0007,1,9,0,0,0,-0.1181717,2.63803,-0.311740489751,5.819375,5.737229,22.21992,21.00251,,-0.000252505094977096,,0.161319807171822,,,,,,,,,,27.122,-0.08409441,25,0,26.90246,0.01361132
5795,2021/03/29 21:08:38,122969.7413,86580.0009,1,9,0,0,0,-0.1181183,2.618721,-0.3093188726943,5.819375,5.740175,22.21992,21.01026,,-0.000206595999770798,,0.155747205018997,,,,,,,,,,27.318,0.03630936,25,0,26.69315,-0.04816473
5796,2021/03/29 21:10:08,123059.7407,86670.0003,1,9,0,0,0,-0.1179047,2.599434,-0.3064854859398,5.819375,5.743121,22.21992,21.01794,,-0.000162908298079856,,,,,,,,,,,,27.27185,0.02744853,25,0,26.88082,0.08084238
5797,2021/03/29 21:11:38,123149.7416,86760.0012,1,9,0,0,0,-0.1180801,2.57933,-0.304567544333,5.819375,5.746069,22.21992,21.02558,,-0.000230772493523546,,0.152033805847168,,,,,,,,,,27.22071,-0.06495595,25,0,27.07232,0.02388299
5798,2021/03/29 21:13:08,123239.7417,86850.0013,1,9,0,0,0,-0.1184006,2.559301,-0.3030227739806,5.819375,5.749019,22.21992,21.03316,,-0.00023420930665452,,0.143932595849037,,,,,,,,,,27.51706,0.06038845,25,0,26.82845,0.06047606
5799,2021/03/29 21:14:38,123329.7404,86940,1,9,0,0,0,-0.1183243,2.538361,-0.3003497884723,5.819375,5.75197,22.21992,21.04068,,-0.000184868797077797,,,,,,,,,,,,27.46612,0.06982803,25,0,26.83436,0.05880296
5800,2021/03/29 21:16:08,123419.7415,87030.0011,1,9,0,0,0,-0.1185608,2.517239,-0.2984458696312,5.819375,5.754922,22.21992,21.04814,,-0.000200444701476954,,0.143056094646454,,,,,,,,,,27.4296,-0.01126647,25,0,27.08225,0.1042908
5801,2021/03/29 21:17:19,123490.4364,87100.696,1,9,0,0,0,-0.1183243,2.499994,-0.2958100400542,5.819375,5.757242,22.21992,21.05396,,-0.000204561103601009,0.0194673091173172,0.138017401099205,2.4703528881073,,,,,,,,,27.40918,0.09033084,25,0,26.74177,0.05709052
5802,2021/03/29 21:22:19,123790.475,300.0002,1,10,0,0,0,0,2.57708,0,5.819375,5.757242,22.21992,21.05396,,0.0000951662077568471,,0,,,,,,,,,,27.25855,0.06834209,25,0,26.60516,-0.07611752
5803,2021/03/29 21:27:19,124090.4751,600.0003,1,10,0,0,0,0,2.602179,0,5.819375,5.757242,22.21992,21.05396,,0.0000546458286407869,,0,,,,,,,,,,27.32122,0.08367538,25,0,26.66792,-0.07853806
5804,2021/03/29 21:32:19,124390.4754,900.0006,1,10,0,0,0,0,2.61954,0,5.819375,5.757242,22.21992,21.05396,,0.0000559883192181587,,0,,,,,,,,,,27.01818,-0.1075357,25,0,26.94085,0.04353702
5805,2021/03/29 21:37:19,124690.4762,1200.0014,1,10,0,0,0,0,2.633138,0,5.819375,5.757242,22.21992,21.05396,,0.0000670516528771259,,0,,,,,,,,,,27.45008,0.1234025,25,0,26.62105,-0.08028269
5806,2021/03/29 21:42:19,124990.4754,1500.0006,1,10,0,0,0,0,2.64472,0,5.819375,5.757242,22.21992,21.05396,,0.000018689270291361,,0,,,,,,,,,,27.24798,0.003076196,25,0,26.73689,-0.07917404
5807,2021/03/29 21:47:19,125290.4757,1800.0009,1,10,0,0,0,0,2.654464,0,5.819375,5.757242,22.21992,21.05396,,0.0000208217206818517,,0,,,,,,,,,,27.11821,-0.02896845,25,0,27.09777,0.05322635
5808,2021/03/29 21:52:19,125590.475,2100.0002,1,10,0,0,0,0,2.663111,0,5.819375,5.757242,22.21992,21.05396,,0.0000122486799227772,,0,,,,,,,,,,27.3821,0.05594015,25,0,26.7318,-0.02627373
5809,2021/03/29 21:57:19,125890.475,2400.0002,1,10,0,0,0,0,2.670849,0,5.819375,5.757242,22.21992,21.05396,,0.0000614055170444772,,0,,,,,,,,,,27.12771,0.001473427,25,0,26.87261,-0.06741345
5810,2021/03/29 22:02:19,126190.4753,2700.0005,1,10,0,0,0,0,2.677773,0,5.819375,5.757242,22.21992,21.05396,,0.00000813958013168303,,0,,,,,,,,,,27.20531,-0.0450927,25,0,27.05692,0.0793308
5811,2021/03/29 22:07:19,126490.4754,3000.0006,1,10,0,0,0,0,2.684285,0,5.819375,5.757242,22.21992,21.05396,,0.000025169270884362,,0,,,,,,,,,,27.30503,0.01526117,25,0,26.77266,-0.1247293
5812,2021/03/29 22:12:19,126790.4756,3300.0008,1,10,0,0,0,0,2.690105,0,5.819375,5.757242,22.21992,21.05396,,-0.00000971991994447308,,0,,,,,,,,,,27.46489,0.1150525,25,0,27.06069,0.02179265
5813,2021/03/29 22:17:19,127090.4757,3600.0009,1,10,0,0,0,0,2.695539,0,5.819375,5.757242,22.21992,21.05396,,0.0000426728183811065,,0,,,,,,,,,,27.45404,0.01755953,25,0,26.91472,-0.1135057
5814,2021/03/29 22:22:19,127390.4749,3900.0001,1,10,0,0,0,0,2.700538,0,5.819375,5.757242,22.21992,21.05396,,0.0000292783006443642,,0,,,,,,,,,,27.17405,-0.1138002,25,0,26.67711,-0.071612
5815,2021/03/29 22:27:19,127690.4751,4200.0003,1,10,0,0,0,0,2.705202,0,5.819375,5.757242,22.21992,21.05396,,0.0000306214496959001,,0,,,,,,,,,,27.02937,-0.08604765,25,0,26.72442,-0.03719151
5816,2021/03/29 22:32:19,127990.4761,4500.0013,1,10,0,0,0,0,2.709355,0,5.819375,5.757242,22.21992,21.05396,,0.0000333090611093212,,0,,,,,,,,,,27.10994,0.088467,25,0,27.00418,0.07076204
5817,2021/03/29 22:37:19,128290.4762,4800.0014,1,10,0,0,0,0,2.713552,0,5.819375,5.757242,22.21992,21.05396,,0.0000214553001569584,,0,,,,,,,,,,27.04873,-0.0436455,25,0,26.88606,-0.08143008
5818,2021/03/29 22:42:19,128590.4756,5100.0008,1,10,0,0,0,0,2.717498,0,5.819375,5.757242,22.21992,21.05396,,0.0000565024383831769,,0,,,,,,,,,,27.42936,0.06979823,25,0,27.10333,0.1231968
5819,2021/03/29 22:47:19,128890.4756,5400.0008,1,10,0,0,0,0,2.721126,0,5.819375,5.757242,22.21992,21.05396,,-0.0000151331696542911,,0,,,,,,,,,,27.44201,0.02442241,25,0,27.2013,-0.1133311
5820,2021/03/29 22:52:19,129190.475,5700.0002,1,10,0,0,0,0,2.724665,0,5.819375,5.757242,22.21992,21.05396,,-0.00000351658604813565,,0,,,,,,,,,,27.29185,0.04828274,25,0,27.12215,0.1394397
5821,2021/03/29 22:57:19,129490.4751,6000.0003,1,10,0,0,0,0,2.728213,0,5.819375,5.757242,22.21992,21.05396,,-0.000020071860490134,,0,,,,,,,,,,27.32924,0.08615136,25,0,26.76844,-0.0760448
5822,2021/03/29 23:02:19,129790.4761,6300.0013,1,10,0,0,0,0,2.731189,0,5.819375,5.757242,22.21992,21.05396,,0.0000436638692917768,,0,,,,,,,,,,27.06251,-0.09802341,25,0,27.01549,0.1054502
5823,2021/03/29 23:07:19,130090.4761,6600.0013,1,10,0,0,0,0,2.734213,0,5.819375,5.757242,22.21992,21.05396,,-0.000000750744220567867,,0,,,,,,,,,,27.05417,0.06700695,25,0,26.96262,0.1092929
5824,2021/03/29 23:12:19,130390.4754,6900.0006,1,10,0,0,0,0,2.737118,0,5.819375,5.757242,22.21992,21.05396,,0.0000249717104452429,,0,,,,,,,,,,27.01711,0.03485024,25,0,26.96823,0.1148891
5825,2021/03/29 23:17:19,130690.4748,7200,1,10,0,0,0,0,2.739664,0,5.819375,5.757242,22.21992,21.05396,,-0.00000565061918678111,,0,,,,,,,,,,27.09843,-0.0527221,25,0,26.70815,-0.1438659
5826,2021/03/29 23:17:19,130690.4763,7200.0015,1,10,0,0,0,0,2.739664,0,5.819375,5.757242,22.21992,21.05396,,-0.00000565061918678111,0.0194673091173172,0,0,,,,,,,,,27.09843,-0.0527221,25,0,26.70815,-0.1438659
5827,2021/03/29 23:18:49,130780.5174,90.001,1,11,0,0,0,0.11483,2.802099,0.32176502817,5.822247,5.757243,22.22789,21.05396,,0.000434361310908571,,,,,,,,,,,,27.51581,0.01486659,25,0,27.19695,0.1126486
5828,2021/03/29 23:20:19,130870.5168,180.0004,1,11,0,0,0,0.1145172,2.843248,0.3256007998656,5.825119,5.757243,22.236,21.05396,,0.000442075106548145,,0.0494547188282013,,,,,,,,,,27.14602,0.02414942,25,0,26.74155,-0.05808234
5829,2021/03/29 23:21:49,130960.5179,270.0015,1,11,0,0,0,0.1153717,2.873621,0.3315345399257,5.82799,5.757243,22.24421,21.05396,,0.000306164292851463,,0.0817629098892212,,,,,,,,,,27.44169,0.1056248,25,0,26.90947,0.07238567
5830,2021/03/29 23:23:19,131050.5172,360.0008,1,11,0,0,0,0.1147385,2.898126,0.332526630051,5.830859,5.757243,22.25249,21.05396,,0.000218222194234841,,,,,,,,,,,,27.12597,-0.002222061,25,0,26.70725,-0.1155752
5831,2021/03/29 23:24:49,131140.5167,450.0003,1,11,0,0,0,0.1149826,2.919276,0.3356659445976,5.833725,5.757243,22.26082,21.05396,,0.000251318386290222,,0.113704696297646,,,,,,,,,,27.11145,-0.08883774,25,0,27.06258,0.02221942
5832,2021/03/29 23:26:19,131230.5168,540.0004,1,11,0,0,0,0.1148834,2.938609,0.3375973931906,5.836596,5.757243,22.26923,21.05396,,0.000198604800971225,,0.138268396258354,,,,,,,,,,27.04036,-0.04346609,25,0,26.8279,-0.09903014
5833,2021/03/29 23:27:49,131320.5171,630.0007,1,11,0,0,0,0.1149063,2.956407,0.3397097896641,5.839464,5.757243,22.27769,21.05396,,0.000173980704857968,,0.155739903450012,,,,,,,,,,27.45135,0.03416419,25,0,27.23196,0.1319599
5834,2021/03/29 23:29:19,131410.5172,720.0008,1,11,0,0,0,0.114769,2.972869,0.341193202261,5.842332,5.757243,22.28619,21.05396,,0.000155846297275275,,,,,,,,,,,,27.23753,-0.07125974,25,0,27.15312,0.05311668
5835,2021/03/29 23:30:49,131500.5174,810.001,1,11,0,0,0,0.1148071,2.988419,0.3430917189749,5.845204,5.757243,22.29475,21.05396,,0.000198009904124774,,0.170525506138802,,,,,,,,,,27.16803,-0.00675559,25,0,27.14078,0.1133358
5836,2021/03/29 23:32:19,131590.5168,900.0004,1,11,0,0,0,0.1150208,3.003026,0.3454104529408,5.848077,5.757243,22.30336,21.05396,,0.000191605198779143,,0.188451305031776,,,,,,,,,,27.44588,0.09394825,25,0,26.83542,-0.07488072
5837,2021/03/29 23:33:49,131680.5176,990.0012,1,11,0,0,0,0.1148071,3.017133,0.3463882900443,5.850951,5.757243,22.31201,21.05396,,0.000168796701473184,,0.200167998671532,,,,,,,,,,27.02534,-0.1005167,25,0,26.89111,0.03944993
5838,2021/03/29 23:35:19,131770.517,1080.0006,1,11,0,0,0,0.1148911,3.030451,0.3481718488861,5.853819,5.757243,22.32068,21.05396,,0.00013442849740386,,,,,,,,,,,,27.3337,-0.01081407,25,0,26.77291,-0.1263762
5839,2021/03/29 23:36:49,131860.5182,1170.0018,1,11,0,0,0,0.1147537,3.043092,0.3492060664404,5.856688,5.757243,22.3294,21.05396,,0.000153229499119334,,0.214623004198074,,,,,,,,,,27.11274,-0.1062083,25,0,26.73671,-0.1173991
5840,2021/03/29 23:38:19,131950.5166,1260.0002,1,11,0,0,0,0.1149292,3.055041,0.3511134180972,5.859559,5.757243,22.33815,21.05396,,0.000257252308074385,,0.235999301075935,,,,,,,,,,26.95328,-0.1412851,25,0,26.88304,0.01198947
5841,2021/03/29 23:39:49,132040.5175,1350.0011,1,11,0,0,0,0.115387,3.0665,0.3538342355,5.862427,5.757243,22.34693,21.05396,,0.000125481994473375,,0.242519602179527,,,,,,,,,,27.47149,0.1325846,25,0,27.02464,0.0237745
5842,2021/03/29 23:41:19,132130.5168,1440.0004,1,11,0,0,0,0.1152191,3.077507,0.3545875867837,5.865297,5.757243,22.35574,21.05396,,0.000101135301520117,,,,,,,,,,,,27.21817,0.005019903,25,0,27.11954,0.1361543
5843,2021/03/29 23:42:49,132220.517,1530.0006,1,11,0,0,0,0.1150284,3.088399,0.3552535955316,5.868167,5.757243,22.36459,21.05396,,0.00011586670007091,,0.259741902351379,,,,,,,,,,27.16663,-0.04710793,25,0,26.61276,-0.1516157
5844,2021/03/29 23:44:19,132310.5174,1620.001,1,11,0,0,0,0.1150436,3.098331,0.3564431522316,5.871038,5.757243,22.37347,21.05396,,0.000107029598439112,,0.274640202522278,,,,,,,,,,27.293,0.04587531,25,0,26.63841,0.05902648
5845,2021/03/29 23:45:49,132400.5168,1710.0004,1,11,0,0,0,0.1149445,3.10806,0.35725440267,5.87391,5.757243,22.38238,21.05396,,0.0000835126775200479,,0.287780791521072,,,,,,,,,,27.13784,0.06259203,25,0,26.75845,-0.1097244
5846,2021/03/29 23:47:19,132490.5176,1800.0012,1,11,0,0,0,0.1147537,3.117404,0.3577336433948,5.876781,5.757243,22.39132,21.05396,,0.000121928002045024,,,,,,,,,,,,27.17585,-0.113799,25,0,26.60063,-0.05828202
5847,2021/03/29 23:48:49,132580.517,1890.0006,1,11,0,0,0,0.1149063,3.126612,0.3592674164556,5.879652,5.757243,22.40028,21.05396,,0.000113456000690348,,0.301385194063187,,,,,,,,,,26.92668,-0.1007658,25,0,26.46508,0.02367616
5848,2021/03/29 23:50:19,132670.5173,1980.0009,1,11,0,0,0,0.1151428,3.135569,0.3610381942532,5.882524,5.757243,22.40928,21.05396,,0.0000804026567493565,,0.321383208036423,,,,,,,,,,26.83674,0.09730101,25,0,26.83762,0.07513881
5849,2021/03/29 23:51:49,132760.5166,2070.0002,1,11,0,0,0,0.1148529,3.144153,0.3611150900937,5.885393,5.757243,22.41829,21.05396,,0.0000789842306403443,,0.332020699977875,,,,,,,,,,27.04514,0.1062751,25,0,26.9607,0.03742754
5850,2021/03/29 23:53:19,132850.5168,2160.0004,1,11,0,0,0,0.1148148,3.152498,0.3619534273704,5.888262,5.757243,22.42732,21.05396,,0.000114536596811377,,,,,,,,,,,,27.1818,0.07477582,25,0,26.82005,-0.06305516
5851,2021/03/29 23:54:49,132940.5171,2250.0007,1,11,0,0,0,0.1149445,3.16038,0.36326829891,5.891132,5.757243,22.43638,21.05396,,0.0000757448869990185,,0.34722700715065,,,,,,,,,,27.02913,0.1121694,25,0,26.90913,0.04998803
5852,2021/03/29 23:56:19,133030.5173,2340.0009,1,11,0,0,0,0.114563,3.168063,0.362942801469,5.894002,5.757243,22.44546,21.05396,,0.0000917709330678917,,0.36276438832283,,,,,,,,,,26.91957,-0.116998,25,0,26.53626,-0.02144098
5853,2021/03/29 23:57:49,133120.5176,2430.0012,1,11,0,0,0,0.1151428,3.175745,0.365664171386,5.89687,5.757243,22.45455,21.05396,,0.0000993174180621281,,0.374698787927628,,,,,,,,,,26.84637,0.02521813,25,0,26.82592,0.09417772
5854,2021/03/29 23:59:19,133210.5176,2520.0012,1,11,0,0,0,0.1149445,3.183016,0.365870182612,5.899738,5.757243,22.46367,21.05396,,0.0000763420030125417,,,,,,,,,,,,26.94438,-0.06870568,25,0,26.65641,-0.08649886
5855,2021/03/30 00:00:49,133300.5179,2610.0015,1,11,0,0,0,0.1146164,3.190042,0.3656311298888,5.902606,5.757243,22.47281,21.05396,,0.0000608487898716703,,0.389434695243835,,,,,,,,,,26.8257,-0.08812547,25,0,26.76257,-0.01701951
5856,2021/03/30 00:02:19,133390.5164,2700,1,11,0,0,0,0.1147919,3.196823,0.3669693861337,5.905472,5.757243,22.48197,21.05396,,0.0000752751002437435,,0.426498502492905,,,,,,,,,,27.0209,0.09443402,25,0,26.5238,0.04112363
5857,2021/03/30 00:03:49,133480.5168,2790.0004,1,11,0,0,0,0.1148529,3.203681,0.3679520535249,5.908341,5.757243,22.49115,21.05396,,0.0000995752634480596,,0.415493696928024,,,,,,,,,,27.01118,-0.01072168,25,0,26.8485,0.104897
5858,2021/03/30 00:05:19,133570.5177,2880.0013,1,11,0,0,0,0.1149673,3.210049,0.3690506663977,5.911212,5.757243,22.50035,21.05396,,0.0000638912169961259,,,,,,,,,,,,26.77271,-0.1043624,25,0,26.7736,-0.01324892
5859,2021/03/30 00:06:49,133660.517,2970.0006,1,11,0,0,0,0.1149597,3.216501,0.3697679900097,5.914085,5.757243,22.50959,21.05396,,0.0000571346390643157,,0.445367485284805,,,,,,,,,,27.01054,0.1001251,25,0,26.47072,-0.01102269
5860,2021/03/30 00:08:19,133750.5171,3060.0007,1,11,0,0,0,0.1150284,3.222677,0.3706993790268,5.916957,5.757243,22.51883,21.05396,,0.0000288439005089458,,0.460584700107574,,,,,,,,,,26.92145,-0.07787645,25,0,26.89388,0.0510174
5861,2021/03/30 00:09:49,133840.5175,3150.0011,1,11,0,0,0,0.1149292,3.228456,0.3710438653152,5.91983,5.757243,22.5281,21.05396,,0.000106344603409525,,0.469184398651123,,,,,,,,,,27.05449,-0.04518569,25,0,26.97716,0.0903815
5862,2021/03/30 00:11:19,133930.5169,3240.0005,1,11,0,0,0,0.1150589,3.234249,0.3721291322661,5.922702,5.757243,22.53738,21.05396,,0.0000634955722489394,,,,,,,,,,,,27.00724,0.07703722,25,0,26.45318,-0.03634572
5863,2021/03/30 00:12:49,134020.5177,3330.0013,1,11,0,0,0,0.1149826,3.239769,0.3725170630194,5.925574,5.757243,22.54667,21.05396,,0.0000918235891731456,,0.510528326034546,,,,,,,,,,27.00134,-0.03312528,25,0,26.61033,-0.06091118
5864,2021/03/30 00:14:19,134110.5173,3420.0009,1,11,0,0,0,0.1152191,3.245375,0.3739291866625,5.928445,5.757243,22.55598,21.05396,,0.0000635798714938574,,0.510725617408752,,,,,,,,,,26.96514,-0.02330065,25,0,26.46798,-0.1278269
5865,2021/03/30 00:15:49,134200.5174,3510.001,1,11,0,0,0,0.1151047,3.250688,0.3741694670336,5.931317,5.757243,22.56531,21.05396,,0.0000510102508997079,,0.559485971927643,,,,,,,,,,27.22257,0.1105052,25.1,0,26.93197,0.08833528
5866,2021/03/30 00:17:19,134290.5176,3600.0012,1,11,0,0,0,0.1149673,3.255814,0.3743121448822,5.934188,5.757243,22.57466,21.05396,,0.0000577234895899892,,,,,,,,,,,,27.22818,0.1118582,25,0,26.6388,-0.03258705
5867,2021/03/30 00:18:49,134380.5171,3690.0007,1,11,0,0,0,0.1150818,3.260452,0.3752186849736,5.93706,5.757243,22.58401,21.05396,,0.000055044140026439,,0.550373911857605,,,,,,,,,,26.99473,-0.06723642,25,0,26.49048,-0.1273292
5868,2021/03/30 00:20:19,134470.5164,3780,1,11,0,0,0,0.1150055,3.26559,0.375560810745,5.939929,5.757243,22.59337,21.05396,,0.0000204278094315669,,0.605475783348084,,,,,,,,,,27.18365,0.121541,25,0,26.8219,0.06157756
5869,2021/03/30 00:21:49,134560.5173,3870.0009,1,11,0,0,0,0.1146927,3.270199,0.3750679528473,5.942799,5.757243,22.60275,21.05396,,0.0000124456200865097,,,,,,,,,,,,26.9772,0.04579663,25,0,26.86429,0.1258695
5870,2021/03/30 00:23:19,134650.5176,3960.0012,1,11,0,0,0,0.1151047,3.274702,0.3769335912994,5.945673,5.757243,22.61215,21.05396,,0.0000163182703545317,,0.604618072509766,,,,,,,,,,26.93261,0.01130164,25,0,26.83392,0.1269478
5871,2021/03/30 00:24:49,134740.517,4050.0006,1,11,0,0,0,0.1147919,3.27889,0.376390012991,5.948546,5.757243,22.62157,21.05396,,0.0000449257386208046,,0.611396312713623,,,,,,,,,,26.94501,-0.06694436,25,0,26.46208,-0.1203692
5872,2021/03/30 00:26:19,134830.518,4140.0016,1,11,0,0,0,0.1149673,3.283122,0.3774516719106,5.951417,5.757243,22.63099,21.05396,,0.0000509316487296019,,0.691394925117493,,,,,,,,,,26.98791,0.01236677,25,0,26.93191,0.1435608
5873,2021/03/30 00:27:49,134920.5174,4230.001,1,11,0,0,0,0.1148834,3.287481,0.3776769947154,5.954287,5.757243,22.64042,21.05396,,0.000066775617597159,,,,,,,,,,,,27.08349,0.07555664,25,0,26.61119,-0.1051784
5874,2021/03/30 00:29:19,135010.5168,4320.0004,1,11,0,0,0,0.1152191,3.291245,0.3792142867795,5.957157,5.757243,22.64986,21.05396,,0.0000434267894888762,,0.704596877098084,,,,,,,,,,27.0312,0.04818797,25,0,26.93254,0.08604348
5875,2021/03/30 00:30:49,135100.5169,4410.0005,1,11,0,0,0,0.1148911,3.295071,0.3785743317681,5.960026,5.757243,22.65931,21.05396,,0.000052594219596358,,0.742429792881012,,,,,,,,,,26.88317,0.06297112,25,0,26.83427,0.1052845
