Repository: HVES-Battery-Testing-Consortium/LG-HG2

# Battery Testing Consortium (BTC)
The Battery Testing Consortium (BTC) has been developed within the High Voltage and Energy Storage Lab at Oxford Brookes University to provide accurate and comprehensive cell data to Formula Student Electric teams. Through the BTC, we aim to provide FS teams with information for improved and informed decisions for cell selection, pack architecture design, thermal cooling requirements, and end of life predictions. A range of tests are completed to provide a comprehensive electrochemical lithium-ion characterisation for modelling, validation, and battery management parameterisation.

File: Data/Round1/LG_HG2/Package 1/210328_FSD_PseuOCV_LGHG2_1_25C/210328_FSD_PseuOCV_LGHG2_1_25C_Channel_2_Wb_1.CSV (part 32 of 36)
Data_Point,Date_Time,Test_Time(s),Step_Time(s),Cycle_Index,Step_Index,TC_Counter1,TC_Counter2,TC_Counter3,Current(A),Voltage(V),Power(W),Charge_Capacity(Ah),Discharge_Capacity(Ah),Charge_Energy(Wh),Discharge_Energy(Wh),ACR(Ohm),dV/dt(V/s),Internal_Resistance(Ohm),dQ/dV(Ah/V),dV/dQ(V/Ah),MetaCode_MV_UD1,MetaCode_MV_UD2,MetaCode_MV_UD3,MetaCode_MV_UD4,MetaCode_MV_UD5,MetaCode_MV_UD6,MetaCode_MV_UD7,MetaCode_MV_UD8,Aux_Temperature_1(C),Aux_dT/dt_1(C),Aux_Temperature_2(C),Aux_dT/dt_2(C),Aux_Temperature_3(C),Aux_dT/dt_3(C)
6063,2021/03/30 05:12:49,152020.5169,21330.0005,1,11,0,0,0,0.115181,3.539276,0.407657348956,6.500226,5.757243,24.51707,21.05396,,0.0000045834149204893,,2.69533205032349,,,,,,,,,,27.49233,0.07578611,25,0,26.86061,-0.09080887
6064,2021/03/30 05:14:19,152110.5167,21420.0003,1,11,0,0,0,0.1148071,3.540003,0.4064174784213,6.503098,5.757243,24.52724,21.05396,,-0.0000105899698610301,,0,,,,,,,,,,27.48287,-0.00805676,25,0,27.33456,0.1341152
6065,2021/03/30 05:15:49,152200.5167,21510.0003,1,11,0,0,0,0.1150284,3.541197,0.4073382249948,6.50597,5.757243,24.53741,21.05396,,0.0000128810797832557,,,,,,,,,,,,27.58963,0.09723842,25,0,26.92959,-0.06265819
6066,2021/03/30 05:17:19,152290.5175,21600.0011,1,11,0,0,0,0.1148071,3.542361,0.4066881935631,6.508842,5.757243,24.54758,21.05396,,0.000024339720766875,,0,,,,,,,,,,27.43126,0.01301765,25,0,26.86346,-0.1225042
6067,2021/03/30 05:18:49,152380.5169,21690.0005,1,11,0,0,0,0.1152344,3.54323,0.408301983112,6.511714,5.757243,24.55775,21.05396,,0.00000877185357239796,,0,,,,,,,,,,27.49827,0.04470587,25,0,26.895,-0.1019001
6068,2021/03/30 05:20:19,152470.5175,21780.0011,1,11,0,0,0,0.1155396,3.544484,0.4095282635664,6.514589,5.757243,24.56794,21.05396,,-0.00000403024387196638,,2.74590301513672,,,,,,,,,,27.44971,-0.01887679,25,0,27.32271,0.129953
6069,2021/03/30 05:21:49,152560.5176,21870.0012,1,11,0,0,0,0.1151733,3.545511,0.4083482020563,6.517464,5.757243,24.57814,21.05396,,0.00000185719602541212,,0,,,,,,,,,,27.57543,0.06711721,25,0,27.04264,-0.08976161
6070,2021/03/30 05:23:19,152650.5177,21960.0013,1,11,0,0,0,0.1152954,3.546649,0.4089123151146,6.52034,5.757243,24.58833,21.05396,,0.0000335066215484403,,,,,,,,,,,,27.52741,0.06778836,25,0,27.31516,0.06564438
6071,2021/03/30 05:24:49,152740.5167,22050.0003,1,11,0,0,0,0.1150589,3.547768,0.4082022835352,6.523215,5.757243,24.59853,21.05396,,-0.000000513658619638591,,0,,,,,,,,,,27.16534,-0.04890203,25,0,27.08092,0.0443542
6072,2021/03/30 05:26:19,152830.5167,22140.0003,1,11,0,0,0,0.1149673,3.549082,0.4080283750186,6.526091,5.757243,24.60874,21.05396,,-0.0000101548903330695,,2.57839393615723,,,,,,,,,,27.21459,-0.0482744,25,0,26.96665,0.002789497
6073,2021/03/30 05:27:49,152920.5175,22230.0011,1,11,0,0,0,0.1150055,3.549955,0.4082643497525,6.528964,5.757243,24.61893,21.05396,,0.0000148173203342594,,,,,,,,,,,,27.54447,0.06254673,25,0,26.89147,-0.04630983
6074,2021/03/30 05:29:19,153010.5167,22320.0003,1,11,0,0,0,0.1151581,3.551031,0.4089299830011,6.531835,5.757243,24.62913,21.05396,,-0.00000798152996139834,,0,,,,,,,,,,27.5324,0.04674554,25,0,27.32727,0.0867939
6075,2021/03/30 05:30:49,153100.5168,22410.0004,1,11,0,0,0,0.1148682,3.552145,0.408028502289,6.534708,5.757243,24.63933,21.05396,,0.0000320425388053991,,0,,,,,,,,,,27.47696,0.009034872,25,0,27.28602,0.05348802
6076,2021/03/30 05:32:19,153190.5176,22500.0012,1,11,0,0,0,0.1152878,3.553371,0.4096603251738,6.537582,5.757243,24.64954,21.05396,,0.0000252483005169779,,0,,,,,,,,,,27.08406,-0.08439124,24.9,0,26.85739,-0.008885264
6077,2021/03/30 05:33:49,153280.5176,22590.0012,1,11,0,0,0,0.1151199,3.554452,0.4091881587948,6.540456,5.757243,24.65976,21.05396,,0.0000120118102131528,,2.62711405754089,,,,,,,,,,27.44672,0.05901098,25,0,26.92873,-0.02319694
6078,2021/03/30 05:35:19,153370.5175,22680.0011,1,11,0,0,0,0.1149216,3.555341,0.4085854762656,6.543328,5.757243,24.66997,21.05396,,0.000052156530728098,,0,,,,,,,,,,26.93496,-0.05087495,25,0,27.11637,0.04019976
6079,2021/03/30 05:36:49,153460.5176,22770.0012,1,11,0,0,0,0.1152115,3.55633,0.409730113795,6.546201,5.757243,24.68018,21.05396,,0.0000229569704970345,,,,,,,,,,,,27.18094,-0.006222725,25,0,26.71527,-0.0773567
6080,2021/03/30 05:38:19,153550.5169,22860.0005,1,11,0,0,0,0.1152344,3.557533,0.4099501807352,6.549077,5.757243,24.69041,21.05396,,-0.00000489979720441625,,0,,,,,,,,,,27.2555,0.07907987,25,0,26.75865,0.08361161
6081,2021/03/30 05:39:49,153640.5171,22950.0007,1,11,0,0,0,0.1154327,3.558665,0.4107863093455,6.55195,5.757243,24.70064,21.05396,,-0.000000632158503321989,,0,,,,,,,,,,26.74047,-0.08681417,25,0,26.78405,-0.04903138
6082,2021/03/30 05:41:19,153730.5175,23040.0011,1,11,0,0,0,0.1148529,3.559651,0.4088362403379,6.554825,5.757243,24.71087,21.05396,,-0.0000359557998308446,,2.65589189529419,,,,,,,,,,27.11285,0.06894588,25,0,26.70124,0.08680224
6083,2021/03/30 05:42:49,153820.5167,23130.0003,1,11,0,0,0,0.115181,3.560484,0.410100107604,6.557699,5.757243,24.7211,21.05396,,0.00000845561044116039,,0,,,,,,,,,,26.8725,-0.04311919,25,0,26.7738,0.03690362
6084,2021/03/30 05:44:19,153910.5178,23220.0014,1,11,0,0,0,0.115097,3.561368,0.409902772696,6.560572,5.757243,24.73133,21.05396,,0.0000065982089836325,,0,,,,,,,,,,26.83145,0.0618875,25,0,26.34128,-0.0226146
6085,2021/03/30 05:45:49,154000.5172,23310.0008,1,11,0,0,0,0.115097,3.562569,0.410041004193,6.563444,5.757243,24.74156,21.05396,,0.0000114972899609711,,,,,,,,,,,,26.89636,0.08558214,25,0,26.39913,0.04783034
6086,2021/03/30 05:47:19,154090.5175,23400.0011,1,11,0,0,0,0.1151428,3.563419,0.4103020412332,6.566316,5.757243,24.75179,21.05396,,0.0000029238779006846,,0,,,,,,,,,,26.49744,-0.0288415,25,0,26.34883,-0.0933522
6087,2021/03/30 05:48:49,154180.5176,23490.0012,1,11,0,0,0,0.1151047,3.56409,0.410243510223,6.569191,5.757243,24.76204,21.05396,,0.00000422808489020099,,3.09653902053833,,,,,,,,,,26.44406,-0.09029329,25,0,26.40223,-0.09030282
6088,2021/03/30 05:50:19,154270.5169,23580.0005,1,11,0,0,0,0.1149292,3.565215,0.409747307778,6.572066,5.757243,24.77229,21.05396,,0.0000227972195716575,,0,,,,,,,,,,26.39991,-0.09965181,25,0,26.69834,0.1303542
6089,2021/03/30 05:51:49,154360.518,23670.0016,1,11,0,0,0,0.1149979,3.565946,0.4100763015134,6.57494,5.757243,24.78253,21.05396,,-0.0000185707303899108,,,,,,,,,,,,26.44669,-0.02868831,25,0,26.4547,0.1115018
6090,2021/03/30 05:53:19,154450.5167,23760.0003,1,11,0,0,0,0.1150284,3.566941,0.4102995161244,6.577812,5.757243,24.79278,21.05396,,0.0000210979396797484,,0,,,,,,,,,,26.57843,0.005190372,25,0,26.59356,0.1231128
6091,2021/03/30 05:54:49,154540.5169,23850.0005,1,11,0,0,0,0.1150665,3.567831,0.4105378257615,6.580684,5.757243,24.80302,21.05396,,0.000029513659683289,,0,,,,,,,,,,26.38386,-0.06458879,25,0,26.36339,0.08449614
6092,2021/03/30 05:56:19,154630.5169,23940.0005,1,11,0,0,0,0.115097,3.568656,0.410741599632,6.583558,5.757243,24.81327,21.05396,,0.0000134350402731798,,0,,,,,,,,,,26.34738,-0.1246351,25,0,26.26282,0.006597042
6093,2021/03/30 05:57:49,154720.518,24030.0016,1,11,0,0,0,0.1149063,3.569537,0.4101622893831,6.586431,5.757243,24.82353,21.05396,,-0.00000671707402943866,,3.28614902496338,,,,,,,,,,26.76283,0.1251352,25,0,26.35091,-0.003866553
6094,2021/03/30 05:59:19,154810.5165,24120.0001,1,11,0,0,0,0.1152573,3.570247,0.4114970295531,6.589302,5.757243,24.83378,21.05396,,0.00000521526499142055,,0,,,,,,,,,,26.3848,-0.111798,25,0,26.32161,0.04169345
6095,2021/03/30 06:00:49,154900.5176,24210.0012,1,11,0,0,0,0.1152725,3.571275,0.4116697974375,6.592174,5.757243,24.84404,21.05396,,0.0000262347894022241,,0,,,,,,,,,,26.44631,-0.03810644,25,0,26.49703,0.1243287
6096,2021/03/30 06:02:19,154990.5173,24300.0009,1,11,0,0,0,0.1153641,3.572096,0.4120916401536,6.595047,5.757243,24.8543,21.05396,,0.000046071221731836,,,,,,,,,,,,26.51416,0.003370047,25,0,26.55064,0.1435626
6097,2021/03/30 06:03:49,155080.5172,24390.0008,1,11,0,0,0,0.1149979,3.572941,0.4108807118239,6.597919,5.757243,24.86456,21.05396,,-0.00000276601394944009,,0,,,,,,,,,,26.52369,0.04197717,25,0,26.31099,-0.1230544
6098,2021/03/30 06:05:19,155170.5166,24480.0002,1,11,0,0,0,0.1147919,3.57391,0.410255919329,6.600791,5.757243,24.87482,21.05396,,-0.000000158055300403248,,3.20994710922241,,,,,,,,,,26.55484,0.1238751,25,0,26.53438,0.04606664
6099,2021/03/30 06:06:49,155260.5178,24570.0014,1,11,0,0,0,0.114769,3.574763,0.410271974747,6.603662,5.757243,24.88508,21.05396,,-0.00000991821889329003,,,,,,,,,,,,26.78125,-0.04070759,25,0,26.30527,-0.10526
6100,2021/03/30 06:08:19,155350.5169,24660.0005,1,11,0,0,0,0.1145935,3.576138,0.409802169903,6.606531,5.757243,24.89534,21.05396,,0.00000296321809400979,,0,,,,,,,,,,26.71337,-0.0562036,25,0,26.19458,-0.1073956
6101,2021/03/30 06:09:49,155440.5173,24750.0009,1,11,0,0,0,0.1150208,3.577162,0.4114480349696,6.609401,5.757243,24.90561,21.05396,,-0.00000600625298829982,,0,,,,,,,,,,26.43759,0.06411493,25,0,26.4812,0.1064402
6102,2021/03/30 06:11:19,155530.5165,24840.0001,1,11,0,0,0,0.1151733,3.577767,0.4120632320211,6.612271,5.757243,24.91587,21.05396,,-0.0000245794399234001,,0,,,,,,,,,,26.40935,-0.01768112,25,0,26.3604,0.08020639
6103,2021/03/30 06:12:49,155620.5167,24930.0003,1,11,0,0,0,0.1150055,3.578944,0.411598244192,6.615139,5.757243,24.92614,21.05396,,0.0000319218888762407,,,,,,,,,,,,26.62319,-0.08278549,25,0,26.17554,-0.07612884
6104,2021/03/30 06:14:19,155710.5179,25020.0015,1,11,0,0,0,0.1150208,3.579575,0.41172558016,6.618008,5.757243,24.9364,21.05396,,0.0000278956104011741,,2.9580340385437,,,,,,,,,,26.75337,-0.03733397,25,0,26.27736,-0.1196784
6105,2021/03/30 06:15:49,155800.5173,25110.0009,1,11,0,0,0,0.1150436,3.580855,0.411954450278,6.620877,5.757243,24.94668,21.05396,,-0.0000187668902071891,,0,,,,,,,,,,26.7623,-0.02804518,25,0,26.29342,-0.1103806
6106,2021/03/30 06:17:19,155890.5173,25200.0009,1,11,0,0,0,0.1149826,3.582088,0.4118777916688,6.623747,5.757243,24.95695,21.05396,,0.0000190458304132335,,0,,,,,,,,,,26.39685,-0.06033182,25,0,26.19835,0.0664413
6107,2021/03/30 06:18:49,155980.5178,25290.0014,1,11,0,0,0,0.1149979,3.582722,0.4120055062838,6.626617,5.757243,24.96723,21.05396,,0.0000633022063993849,,,,,,,,,,,,26.79909,0.08567214,25,0,26.23085,-0.01219392
6108,2021/03/30 06:20:19,156070.5178,25380.0014,1,11,0,0,0,0.1144028,3.583697,0.4099849711516,6.629485,5.757243,24.97751,21.05396,,0.0000209785393963102,,2.80482196807861,,,,,,,,,,26.38693,-0.1218349,25,0,26.29525,-0.09517431
6109,2021/03/30 06:21:49,156160.5172,25470.0008,1,11,0,0,0,0.1149445,3.584776,0.412050284932,6.632354,5.757243,24.98779,21.05396,,0.0000146195097840973,,,,,,,,,,,,26.56582,0.06035924,25,0,26.16086,-0.06424427
6110,2021/03/30 06:23:19,156250.5173,25560.0009,1,11,0,0,0,0.1151733,3.586021,0.4130138724393,6.635224,5.757243,24.99809,21.05396,,0.00000731018099031644,,0,,,,,,,,,,26.75734,-0.04069388,25,0,26.6515,0.07494271
6111,2021/03/30 06:24:49,156340.5176,25650.0012,1,11,0,0,0,0.114769,3.587127,0.411690978663,6.638094,5.757243,25.00838,21.05396,,0.00000486056387671852,,0,,,,,,,,,,26.75952,0.0858593,25,0,26.24078,-0.005324483
6112,2021/03/30 06:26:19,156430.5169,25740.0005,1,11,0,0,0,0.1150208,3.588255,0.412723960704,6.640966,5.757243,25.01868,21.05396,,-0.0000196360997506417,,0,,,,,,,,,,26.77594,0.001937151,25,0,26.57047,0.1087338
6113,2021/03/30 06:27:49,156520.5171,25830.0007,1,11,0,0,0,0.1149597,3.589318,0.4126269204846,6.643837,5.757243,25.02899,21.05396,,-0.000018609320250107,,2.72096109390259,,,,,,,,,,26.71069,0.07164598,25,0,26.23464,-0.03512442
6114,2021/03/30 06:29:19,156610.5173,25920.0009,1,11,0,0,0,0.1152496,3.590338,0.4137850183648,6.646707,5.757243,25.03929,21.05396,,0.0000371019486919977,,,,,,,,,,,,26.5969,-0.08612812,25,0,26.58355,-0.01053989
6115,2021/03/30 06:30:49,156700.5169,26010.0005,1,11,0,0,0,0.1148911,3.591708,0.4126552829988,6.649577,5.757243,25.04959,21.05396,,0.0000102731701190351,,0,,,,,,,,,,26.46845,-0.03550947,25,0,26.26286,-0.1022583
6116,2021/03/30 06:32:19,156790.5171,26100.0007,1,11,0,0,0,0.1145172,3.592633,0.4114182717876,6.652446,5.757243,25.0599,21.05396,,0.0000276188002317213,,0,,,,,,,,,,26.79642,0.09077489,25,0,26.22915,-0.1298195
6117,2021/03/30 06:33:49,156880.5172,26190.0008,1,11,0,0,0,0.1152496,3.593567,0.4141571593232,6.655316,5.757243,25.07021,21.05396,,-0.0000198756206373218,,0,,,,,,,,,,26.68577,-0.008894801,25,0,26.19545,-0.1334912
6118,2021/03/30 06:35:19,156970.5165,26280.0001,1,11,0,0,0,0.1149292,3.594501,0.4131131243292,6.658189,5.757243,25.08054,21.05396,,-0.0000279746400337899,,2.63137197494507,,,,,,,,,,26.77376,0.01588643,25,0,26.76042,0.1582563
6119,2021/03/30 06:36:49,157060.5168,26370.0004,1,11,0,0,0,0.1147766,3.595507,0.4126800687362,6.66106,5.757243,25.09086,21.05396,,0.0000162383003043942,,0,,,,,,,,,,26.89088,0.1244116,25,0,26.56449,0.04883349
6120,2021/03/30 06:38:19,157150.5177,26460.0013,1,11,0,0,0,0.1148682,3.596799,0.4131578268918,6.66393,5.757243,25.10118,21.05396,,0.000023468499421142,,,,,,,,,,,,26.77006,0.008787513,25,0,26.72115,0.131132
6121,2021/03/30 06:39:49,157240.518,26550.0016,1,11,0,0,0,0.1149979,3.597558,0.4137116151282,6.666801,5.757243,25.11151,21.05396,,-0.00000975951297732536,,0,,,,,,,,,,26.92734,0.05417645,25,0,26.41591,-0.09480715
6122,2021/03/30 06:41:19,157330.5173,26640.0009,1,11,0,0,0,0.1149063,3.598421,0.4134812429523,6.669673,5.757243,25.12184,21.05396,,-0.0000143044799187919,,0,,,,,,,,,,26.9505,0.1245028,25,0,26.70242,0.08006752
6123,2021/03/30 06:42:49,157420.5168,26730.0004,1,11,0,0,0,0.115509,3.599403,0.415763441127,6.672546,5.757243,25.13218,21.05396,,0.0000308987910102587,,2.9763491153717,,,,,,,,,,26.58677,-0.1402628,25,0,26.28866,-0.08698106
6124,2021/03/30 06:44:19,157510.5171,26820.0007,1,11,0,0,0,0.1150665,3.60041,0.414286577265,6.67542,5.757243,25.14253,21.05396,,-0.0000346504712069873,,0,,,,,,,,,,26.84576,0.08362889,25,0,26.7684,0.09921551
6125,2021/03/30 06:45:49,157600.5172,26910.0008,1,11,0,0,0,0.114769,3.601286,0.413315992934,6.678294,5.757243,25.15287,21.05396,,-0.0000179406197275966,,,,,,,,,,,,26.59674,-0.1241416,25,0,26.71839,0.06792665
6126,2021/03/30 06:47:19,157690.5175,27000.0011,1,11,0,0,0,0.1151199,3.601755,0.4146336754245,6.681166,5.757243,25.16322,21.05396,,-0.000000513628776843689,,0,,,,,,,,,,26.61858,-0.09888709,25,0,26.42728,0.001145005
6127,2021/03/30 06:48:49,157780.5177,27090.0013,1,11,0,0,0,0.1149597,3.602488,0.4141409397336,6.68404,5.757243,25.17357,21.05396,,0.0000306217007164378,,0,,,,,,,,,,26.70488,0.02233207,25,0,26.74845,0.1068604
6128,2021/03/30 06:50:19,157870.5176,27180.0012,1,11,0,0,0,0.1147385,3.603332,0.413440908682,6.686912,5.757243,25.18392,21.05396,,-0.0000199956593860406,,0,,,,,,,,,,26.8231,-0.06343663,25,0,26.37563,-0.1057035
6129,2021/03/30 06:51:49,157960.5172,27270.0008,1,11,0,0,0,0.1150589,3.604179,0.4146928711431,6.689783,5.757243,25.19426,21.05396,,0.0000188496596820187,,,,,,,,,,,,26.65432,0.003758073,25,0,26.64809,0.1083034
6130,2021/03/30 06:53:19,158050.5174,27360.001,1,11,0,0,0,0.1150208,3.604586,0.4146023653888,6.692651,5.757243,25.2046,21.05396,,0.0000174260294443229,,3.78566002845764,,,,,,,,,,27.05862,0.05547464,25,0,26.68254,-0.08687615
6131,2021/03/30 06:54:49,158140.517,27450.0006,1,11,0,0,0,0.1148834,3.604884,0.4141413305256,6.69552,5.757243,25.21495,21.05396,,0.0000261160494119395,,0,,,,,,,,,,27.02983,0.06207645,25,0,26.63237,-0.06913841
6132,2021/03/30 06:56:19,158230.5171,27540.0007,1,11,0,0,0,0.1148148,3.605656,0.4139826725088,6.698389,5.757243,25.22529,21.05396,,0.00000628275211056462,,0,,,,,,,,,,26.96893,0.102939,25,0,26.77778,0.0006878376
6133,2021/03/30 06:57:49,158320.517,27630.0006,1,11,0,0,0,0.1146622,3.606416,0.4135195926752,6.701258,5.757243,25.23564,21.05396,,-0.00000738884182283073,,,,,,,,,,,,27.02379,0.0854528,25,0,26.69749,-0.0368464
6134,2021/03/30 06:59:19,158410.5173,27720.0009,1,11,0,0,0,0.1149673,3.607146,0.4147038363258,6.70413,5.757243,25.24599,21.05396,,0.0000235492698266171,,0,,,,,,,,,,26.92092,-0.02605736,25,0,26.43796,-0.09945333
6135,2021/03/30 07:00:49,158500.5177,27810.0013,1,11,0,0,0,0.1148529,3.60758,0.414341024982,6.707001,5.757243,25.25635,21.05396,,0.0000297148999379715,,0,,,,,,,,,,27.06737,0.05324721,25,0,26.34797,-0.05795419
6136,2021/03/30 07:02:19,158590.517,27900.0006,1,11,0,0,0,0.114769,3.60829,0.41411983501,6.709871,5.757243,25.2667,21.05396,,-0.0000121303501146031,,0,,,,,,,,,,26.97854,0.03754377,25,0,26.66644,0.09318233
6137,2021/03/30 07:03:49,158680.5173,27990.0009,1,11,0,0,0,0.1146011,3.608516,0.4135399029676,6.71274,5.757243,25.27706,21.05396,,-0.000000355586195155411,,,,,,,,,,,,26.62944,-0.03626585,25,0,26.37407,-0.1141196
6138,2021/03/30 07:05:19,158770.5166,28080.0002,1,11,0,0,0,0.114769,3.609205,0.414224848645,6.715608,5.757243,25.28741,21.05396,,0.0000441373194917105,,4.77703905105591,,,,,,,,,,26.69331,-0.09432912,25,0,26.65151,0.01014829
6139,2021/03/30 07:06:49,158860.5176,28170.0012,1,11,0,0,0,0.1149826,3.609637,0.4150454473162,6.718478,5.757243,25.29777,21.05396,,0.0000353256582457107,,,,,,,,,,,,26.93865,0.03100038,25,0,26.79728,0.1244253
6140,2021/03/30 07:08:19,158950.5169,28260.0005,1,11,0,0,0,0.1146545,3.610761,0.4139899970745,6.721348,5.757243,25.30813,21.05396,,0.00000300260398944374,,0,,,,,,,,,,26.75097,0.02725482,25,0,26.35329,-0.09285212
6141,2021/03/30 07:09:49,159040.518,28350.0016,1,11,0,0,0,0.1147537,3.611106,0.4143877745922,6.724217,5.757243,25.31849,21.05396,,-0.00000837658626551274,,0,,,,,,,,,,26.86386,0.06714284,25,0,26.37372,-0.06184042
6142,2021/03/30 07:11:19,159130.5167,28440.0003,1,11,0,0,0,0.1147003,3.61156,0.414247015468,6.727086,5.757243,25.32885,21.05396,,-0.00000675625005897018,,0,,,,,,,,,,27.05066,0.103901,25,0,26.56783,0.01945674
6143,2021/03/30 07:12:49,159220.5168,28530.0004,1,11,0,0,0,0.1150055,3.612227,0.4154259722485,6.729954,5.757243,25.33921,21.05396,,0.000000869160317051865,,,,,,,,,,,,26.73458,0.005244613,25,0,26.4152,-0.09706259
6144,2021/03/30 07:14:19,159310.5178,28620.0014,1,11,0,0,0,0.1148682,3.612675,0.414981474435,6.732822,5.757243,25.34957,21.05396,,-0.00000118534603643639,,0,,,,,,,,,,26.5932,-0.1010066,25,0,26.82484,0.1059818
6145,2021/03/30 07:15:49,159400.517,28710.0006,1,11,0,0,0,0.1147385,3.613063,0.4145574290255,6.735692,5.757243,25.35993,21.05396,,-0.00000750769095247961,,0,,,,,,,,,,27.00745,0.09643197,25,0,26.53169,-0.05919039
6146,2021/03/30 07:17:19,159490.5172,28800.0008,1,11,0,0,0,0.1148682,3.613774,0.4151077145868,6.73856,5.757243,25.3703,21.05396,,0.0000429155807069037,,0,,,,,,,,,,26.73264,-0.1080525,25,0,26.39902,-0.1103508
6147,2021/03/30 07:18:49,159580.5166,28890.0002,1,11,0,0,0,0.1145554,3.614281,0.4140354056674,6.741427,5.757243,25.38066,21.05396,,-0.00000829756118037039,,5.14315509796143,,,,,,,,,,26.71255,-0.07691681,25,0,26.33619,-0.1592439
6148,2021/03/30 07:20:19,159670.5176,28980.0012,1,11,0,0,0,0.1151199,3.614749,0.4161295434051,6.744293,5.757243,25.39102,21.05396,,-0.0000330719813064206,,,,,,,,,,,,26.99178,0.1336676,25,0,26.60141,0.02252162
6149,2021/03/30 07:21:49,159760.517,29070.0006,1,11,0,0,0,0.1149597,3.615618,0.4156503605946,6.747161,5.757243,25.40139,21.05396,,-0.0000166356003319379,,0,,,,,,,,,,26.98348,0.04375875,25,0,26.44363,-0.1029909
6150,2021/03/30 07:23:19,159850.5164,29160,1,11,0,0,0,0.1148453,3.616204,0.4153040332412,6.75003,5.757243,25.41176,21.05396,,0.0000363907311111689,,0,,,,,,,,,,26.59895,-0.1310354,25,0,26.52155,-0.01322508
6151,2021/03/30 07:24:49,159940.5167,29250.0003,1,11,0,0,0,0.1152573,3.616536,0.4168321747128,6.752903,5.757243,25.42215,21.05396,,0.0000296356192848179,,0,,,,,,,,,,26.99008,0.03653109,25,0,26.50007,-0.1035398
6152,2021/03/30 07:26:19,160030.5176,29340.0012,1,11,0,0,0,0.1148148,3.617152,0.4153025834496,6.755774,5.757243,25.43254,21.05396,,-0.00000276583091363136,,,,,,,,,,,,26.62329,-0.1430607,25,0,26.61706,0.005868077
6153,2021/03/30 07:27:49,160120.5179,29430.0015,1,11,0,0,0,0.1151047,3.617627,0.4164058705469,6.758645,5.757243,25.44292,21.05396,,-0.0000069935431383783,,0,,,,,,,,,,26.67695,-0.1012892,25,0,26.69919,0.1089281
6154,2021/03/30 07:29:19,160210.5173,29520.0009,1,11,0,0,0,0.1149979,3.618326,0.4160998915154,6.761516,5.757243,25.45331,21.05396,,0.0000157643207785441,,0,,,,,,,,,,26.99447,0.04947603,25,0,26.63257,-0.06839871
6155,2021/03/30 07:30:49,160300.5175,29610.0011,1,11,0,0,0,0.1151047,3.618759,0.4165361690673,6.764388,5.757243,25.4637,21.05396,,-0.0000158828497660579,,0,,,,,,,,,,26.68138,-0.09556592,25,0,26.40468,-0.004447103
6156,2021/03/30 07:32:19,160390.5176,29700.0012,1,11,0,0,0,0.1150208,3.619302,0.4162950114816,6.767257,5.757243,25.47408,21.05396,,0.00000126441102565877,,5.09066915512085,,,,,,,,,,26.77274,-0.07560551,25,0,26.45338,0.0288707
6157,2021/03/30 07:33:49,160480.5179,29790.0015,1,11,0,0,0,0.1152344,3.619818,0.4171275553392,6.770124,5.757243,25.48446,21.05396,,-0.000014342100257636,,0,,,,,,,,,,26.63934,-0.0402832,25,0,26.49788,0.07977664
6158,2021/03/30 07:35:19,160570.5165,29880.0001,1,11,0,0,0,0.1148071,3.620311,0.4156374070081,6.772994,5.757243,25.49485,21.05396,,0.0000156457899720408,,,,,,,,,,,,26.60558,0.03083408,25,0,26.58512,0.1131558
6159,2021/03/30 07:36:49,160660.5166,29970.0002,1,11,0,0,0,0.1147308,3.621059,0.4154469959172,6.775863,5.757243,25.50524,21.05396,,0.0000529063909198157,,0,,,,,,,,,,26.83445,0.1102942,25,0,26.74997,0.06811619
6160,2021/03/30 07:38:19,160750.5169,30060.0005,1,11,0,0,0,0.114624,3.621631,0.415125831744,6.778734,5.757243,25.51563,21.05396,,0.000000632153273727454,,0,,,,,,,,,,27.02145,0.1053017,25,0,26.75918,0.01416624
6161,2021/03/30 07:39:49,160840.518,30150.0016,1,11,0,0,0,0.1151581,3.622202,0.4171259001362,6.781605,5.757243,25.52603,21.05396,,0.0000155272591655375,,,,,,,,,,,,26.57288,0.006514788,25,0,26.53106,0.1177257
6162,2021/03/30 07:41:19,160930.5173,30240.0009,1,11,0,0,0,0.1148148,3.622288,0.4158922722624,6.784475,5.757243,25.53643,21.05396,,0.00000422783978137886,,0,,,,,,,,,,26.88904,0.08088946,25,0,26.79034,0.007545352
6163,2021/03/30 07:42:49,161020.5175,30330.0011,1,11,0,0,0,0.1147919,3.622991,0.4158900205729,6.787344,5.757243,25.54682,21.05396,,0.0000299897601507837,,0,,,,,,,,,,26.59374,0.01847148,25,0,26.7667,0.1163447
6164,2021/03/30 07:44:19,161110.5178,30420.0014,1,11,0,0,0,0.1148453,3.623866,0.4161839779298,6.790215,5.757243,25.55723,21.05396,,0.00000711254915586323,,0,,,,,,,,,,26.97038,0.0522542,25,0,26.69385,0.1034528
6165,2021/03/30 07:45:49,161200.5171,30510.0007,1,11,0,0,0,0.1147919,3.624293,0.4160394796267,6.793086,5.757243,25.56763,21.05396,,0.00000916728458832949,,,,,,,,,,,,27.02455,0.1136518,25,0,26.53458,0.02253056
6166,2021/03/30 07:47:19,161290.5165,30600.0001,1,11,0,0,0,0.1151199,3.624814,0.4172882251986,6.795959,5.757243,25.57804,21.05396,,-0.0000152914708451135,,5.40137100219727,,,,,,,,,,26.77903,0.00387907,25,0,26.48104,-0.105083
6167,2021/03/30 07:48:49,161380.5176,30690.0012,1,11,0,0,0,0.1147156,3.625228,0.4158702051568,6.79883,5.757243,25.58845,21.05396,,0.0000226391803153092,,0,,,,,,,,,,26.75509,-0.08918226,25,0,26.74887,0.04419267
6168,2021/03/30 07:50:19,161470.5169,30780.0005,1,11,0,0,0,0.1147385,3.625753,0.4160134605905,6.801701,5.757243,25.59886,21.05396,,0.000022875859940541,,0,,,,,,,,,,26.78426,-0.02139509,25,0,26.47915,-0.1059026
6169,2021/03/30 07:51:49,161560.5164,30870,1,11,0,0,0,0.1151733,3.626011,0.4176196527063,6.804572,5.757243,25.60927,21.05396,,-0.00000774387717683567,,,,,,,,,,,,26.66159,-0.08657217,25,0,26.55573,-0.09103656
6170,2021/03/30 07:53:19,161650.5165,30960.0001,1,11,0,0,0,0.1149216,3.626812,0.4167990379392,6.807442,5.757243,25.61968,21.05396,,0.00000817895761429099,,0,,,,,,,,,,26.91632,0.05905569,25,0,26.44047,-0.05879402
6171,2021/03/30 07:54:49,161740.5174,31050.001,1,11,0,0,0,0.1150284,3.62735,0.41724826674,6.810313,5.757243,25.63009,21.05396,,-0.00000343753299603122,,0,,,,,,,,,,27.0148,0.07292867,25,0,26.49634,-0.04934728
6172,2021/03/30 07:56:19,161830.5168,31140.0004,1,11,0,0,0,0.1147156,3.627869,0.4161731690564,6.813182,5.757243,25.6405,21.05396,,0.00000885014560481068,,0,,,,,,,,,,26.99445,-0.03110588,25,0,26.58273,-0.01141906
6173,2021/03/30 07:57:49,161920.517,31230.0006,1,11,0,0,0,0.1148911,3.628127,0.4168395019697,6.816052,5.757243,25.65091,21.05396,,-0.0000144219502544729,,,,,,,,,,,,26.68588,-0.1019919,25,0,26.53021,-0.05533934
6174,2021/03/30 07:59:19,162010.5172,31320.0008,1,11,0,0,0,0.1146622,3.628721,0.4160771330462,6.818922,5.757243,25.66133,21.05396,,0.00000122487801945681,,0,,,,,,,,,,26.67566,-0.1123971,25,0,26.45592,-0.09910941
6175,2021/03/30 08:00:49,162100.5168,31410.0004,1,11,0,0,0,0.115097,3.629392,0.417732131024,6.821793,5.757243,25.67174,21.05396,,0.0000461870804429054,,5.61583614349365,,,,,,,,,,26.74052,-0.1183254,25,0,26.72718,0.04616022
6176,2021/03/30 08:02:19,162190.5169,31500.0005,1,11,0,0,0,0.1152344,3.629704,0.4182667626176,6.824664,5.757243,25.68217,21.05396,,0.000014777559954382,,,,,,,,,,,,27.09695,0.1347393,25,0,26.52876,0.02139986
6177,2021/03/30 08:03:49,162280.5172,31590.0008,1,11,0,0,0,0.1151962,3.630247,0.4181906594614,6.827533,5.757243,25.69258,21.05396,,0.0000145018202601932,,0,,,,,,,,,,26.96677,0.02583683,25,0,26.39843,-0.1320446
6178,2021/03/30 08:05:19,162370.5174,31680.001,1,11,0,0,0,0.1151581,3.630637,0.4180972587097,6.830403,5.757243,25.703,21.05396,,0.0000119714995889808,,0,,,,,,,,,,27.09695,0.1516855,25,0,26.67109,0.03834307
6179,2021/03/30 08:06:49,162460.5174,31770.001,1,11,0,0,0,0.1147385,3.631246,0.416643719171,6.833274,5.757243,25.71342,21.05396,,-0.00000845603062771261,,0,,,,,,,,,,26.88531,-0.07194638,25,0,26.46638,-0.1142514
6180,2021/03/30 08:08:19,162550.5177,31860.0013,1,11,0,0,0,0.1147919,3.631827,0.4169043218013,6.836142,5.757243,25.72384,21.05396,,0.0000310942996293306,,,,,,,,,,,,26.72224,-0.1062518,25,0,26.36013,-0.1174498
6181,2021/03/30 08:09:49,162640.5172,31950.0008,1,11,0,0,0,0.1153336,3.632417,0.4189397293112,6.839014,5.757243,25.73427,21.05396,,0.00000545259308637469,,0,,,,,,,,,,26.62793,-0.1262712,25,0,26.8715,0.007228851
6182,2021/03/30 08:11:19,162730.5165,32040.0001,1,11,0,0,0,0.1149063,3.632547,0.4174025353461,6.841887,5.757243,25.74471,21.05396,,-0.0000132373497763183,,0,,,,,,,,,,27.07196,0.09016514,25,0,26.75281,-0.04991293
6183,2021/03/30 08:12:49,162820.5166,32130.0002,1,11,0,0,0,0.1148453,3.633013,0.4172344678889,6.84476,5.757243,25.75514,21.05396,,0.0000284090292552719,,0,,,,,,,,,,26.69635,-0.04959047,25,0,26.53355,0.07488251
6184,2021/03/30 08:14:19,162910.5168,32220.0004,1,11,0,0,0,0.1150055,3.633528,0.417875704404,6.847631,5.757243,25.76557,21.05396,,-0.00000335853701471933,,,,,,,,,,,,26.87819,-0.09543896,25,0,26.4023,-0.08434534
6185,2021/03/30 08:15:49,163000.5169,32310.0005,1,11,0,0,0,0.1151733,3.634126,0.4185542840358,6.850501,5.757243,25.776,21.05396,,0.0000120107097245636,,0,,,,,,,,,,26.96887,-0.01139224,25,0,26.45749,-0.09812176
6186,2021/03/30 08:17:19,163090.5171,32400.0007,1,11,0,0,0,0.1148682,3.634717,0.4175133992994,6.85337,5.757243,25.78643,21.05396,,0.00000999584062810754,,5.86689615249634,,,,,,,,,,26.71231,-0.03039777,25,0,26.64916,0.06741345
6187,2021/03/30 08:18:49,163180.5173,32490.0009,1,11,0,0,0,0.1149445,3.634944,0.417816820608,6.856236,5.757243,25.79685,21.05396,,0.0000161603493324947,,0,,,,,,,,,,27.01415,0.09861469,25,0,26.84436,0.02753198
6188,2021/03/30 08:20:19,163270.5175,32580.0011,1,11,0,0,0,0.1151962,3.635507,0.4187965914734,6.859105,5.757243,25.80728,21.05396,,-0.0000139479197969195,,0,,,,,,,,,,27.16519,0.05556643,25,0,26.74651,-0.06005585
6189,2021/03/30 08:21:49,163360.5169,32670.0005,1,11,0,0,0,0.1149216,3.635923,0.4178460886368,6.861973,5.757243,25.81771,21.05396,,-0.00000584741701459279,,,,,,,,,,,,27.17983,0.05527735,25,0,26.66867,-0.05811989
6190,2021/03/30 08:23:19,163450.5165,32760.0001,1,11,0,0,0,0.1147537,3.636606,0.4173139939422,6.864842,5.757243,25.82814,21.05396,,-0.0000466209203295875,,0,,,,,,,,,,27.17541,0.0589025,25,0,26.77096,-0.03669381
6191,2021/03/30 08:24:49,163540.5174,32850.001,1,11,0,0,0,0.1153107,3.636917,0.4193754451119,6.867713,5.757243,25.83858,21.05396,,0.0000197180597751867,,0,,,,,,,,,,26.91805,-0.07612407,25,0,26.60689,-0.07391393
6192,2021/03/30 08:26:19,163630.5176,32940.0012,1,11,0,0,0,0.1149673,3.637273,0.4181674561729,6.870584,5.757243,25.84902,21.05396,,0.0000369457411579788,,0,,,,,,,,,,26.81668,-0.008490682,25,0,26.54718,-0.08854032
6193,2021/03/30 08:27:49,163720.517,33030.0006,1,11,0,0,0,0.1148682,3.637729,0.4178593823178,6.873452,5.757243,25.85945,21.05396,,-0.0000219290905079106,,,,,,,,,,,,27.05984,-0.00737071,25,0,26.86872,0.0748843
6194,2021/03/30 08:29:19,163810.5173,33120.0009,1,11,0,0,0,0.1149445,3.638297,0.4182022295165,6.87632,5.757243,25.86989,21.05396,,0.00000616431179878418,,0,,,,,,,,,,27.08691,0.05971193,25,0,26.54718,0.04198134
6195,2021/03/30 08:30:49,163900.5166,33210.0002,1,11,0,0,0,0.1147308,3.638998,0.4175051517384,6.879189,5.757243,25.88033,21.05396,,0.0000188473204616457,,0,,,,,,,,,,26.9674,0.07529974,25,0,26.40618,0.001947284
6196,2021/03/30 08:32:19,163990.5176,33300.0012,1,11,0,0,0,0.1147766,3.639461,0.4177249594126,6.882057,5.757243,25.89076,21.05396,,-0.000000671696227527718,,0,,,,,,,,,,26.84379,-0.07138908,25,0,26.802,-0.01139104
6197,2021/03/30 08:33:49,164080.5177,33390.0013,1,11,0,0,0,0.1152191,3.639648,0.4193569668768,6.884927,5.757243,25.90121,21.05396,,-0.00000632231785857584,,6.26559209823608,,,,,,,,,,26.85179,0.03070116,25,0,26.41859,-0.04713476
6198,2021/03/30 08:35:19,164170.5173,33480.0009,1,11,0,0,0,0.1151581,3.640018,0.4191775568458,6.887797,5.757243,25.91166,21.05396,,-0.0000424727986683138,,0,,,,,,,,,,26.68016,-0.006810427,25,0,26.46042,-0.0668633
6199,2021/03/30 08:36:49,164260.5165,33570.0001,1,11,0,0,0,0.1146545,3.640567,0.4174073891015,6.890668,5.757243,25.92211,21.05396,,-0.0000121302400657441,,0,,,,,,,,,,26.6628,-0.06238878,25,0,26.59965,-0.05572677
6200,2021/03/30 08:38:19,164350.5177,33660.0013,1,11,0,0,0,0.1150055,3.641173,0.4187549214515,6.893538,5.757243,25.93256,21.05396,,0.0000307027585222386,,,,,,,,,,,,26.56987,-0.06141961,25,0,26.72461,0.08339703
6201,2021/03/30 08:39:49,164440.5177,33750.0013,1,11,0,0,0,0.1150055,3.641753,0.4188216246415,6.896409,5.757243,25.94301,21.05396,,0.0000163977001648163,,0,,,,,,,,,,26.97755,0.02194822,25,0,26.7864,0.13762
6202,2021/03/30 08:41:19,164530.5171,33840.0007,1,11,0,0,0,0.1152191,3.642095,0.4196389080145,6.899277,5.757243,25.95345,21.05396,,0.0000024102439510898,,0,,,,,,,,,,26.79527,-0.107916,25,0,26.73924,0.0432229
6203,2021/03/30 08:42:49,164620.5173,33930.0009,1,11,0,0,0,0.1149216,3.642516,0.4186037667456,6.902146,5.757243,25.96391,21.05396,,-0.0000211377991945483,,0,,,,,,,,,,26.78236,-0.09626091,25,0,26.68364,-0.04293978
6204,2021/03/30 08:44:19,164710.5176,34020.0012,1,11,0,0,0,0.1145782,3.642913,0.4173984142966,6.905015,5.757243,25.97436,21.05396,,0.0000449283506895881,,,,,,,,,,,,26.67743,-0.1107246,25,0,26.42209,-0.1241243
6205,2021/03/30 08:45:49,164800.5176,34110.0012,1,11,0,0,0,0.1149673,3.643401,0.4188719757873,6.907883,5.757243,25.98481,21.05396,,0.0000178191094164504,,0,,,,,,,,,,26.99573,0.03486037,25,0,26.82593,0.1394099
6206,2021/03/30 08:47:19,164890.5171,34200.0007,1,11,0,0,0,0.11483,3.644042,0.41844534286,6.910753,5.757243,25.99526,21.05396,,0.00000213376506508212,,0,,,,,,,,,,26.99929,0.02958834,25,0,26.85083,0.1541501
6207,2021/03/30 08:48:49,164980.5174,34290.001,1,11,0,0,0,0.1148071,3.644231,0.4183835928401,6.91362,5.757243,26.00571,21.05396,,0.00000877127240528353,,5.9456582069397,,,,,,,,,,27.10327,0.116536,25,0,26.72011,0.125531
6208,2021/03/30 08:50:19,165070.5174,34380.001,1,11,0,0,0,0.1147308,3.644951,0.4181881441908,6.916486,5.757243,26.01616,21.05396,,0.0000105502804217394,,0,,,,,,,,,,26.71878,-0.09321451,25,0,26.44211,-0.111053
6209,2021/03/30 08:51:49,165160.5169,34470.0005,1,11,0,0,0,0.1149826,3.645528,0.4191722878128,6.919355,5.757243,26.02661,21.05396,,-0.00000813944643596187,,,,,,,,,,,,27.01974,0.02639234,25,0,26.52264,0.004449487
6210,2021/03/30 08:53:19,165250.517,34560.0006,1,11,0,0,0,0.114563,3.645816,0.417675618408,6.922225,5.757243,26.03708,21.05396,,-0.0000171878091350663,,0,,,,,,,,,,26.81129,0.00292182,25,0,26.76949,0.09630799
6211,2021/03/30 08:54:49,165340.5173,34650.0009,1,11,0,0,0,0.1146622,3.646567,0.4181233946674,6.925092,5.757243,26.04753,21.05396,,0.0000178607006091625,,0,,,,,,,,,,27.09795,0.0687474,25,0,26.6792,0.03545582
6212,2021/03/30 08:56:19,165430.5168,34740.0004,1,11,0,0,0,0.1147385,3.64678,0.41842606703,6.927957,5.757243,26.05798,21.05396,,0.00001003618035611,,0,,,,,,,,,,26.89709,0.02666295,25,0,26.81263,0.08451343
6213,2021/03/30 08:57:49,165520.517,34830.0006,1,11,0,0,0,0.1150284,3.647293,0.4195422781212,6.930823,5.757243,26.06843,21.05396,,-0.00000418850095229573,,,,,,,,,,,,26.69966,-0.1073903,25,0,26.45146,-0.03183126
6214,2021/03/30 08:59:19,165610.518,34920.0016,1,11,0,0,0,0.1148148,3.648087,0.4188543792876,6.933692,5.757243,26.07889,21.05396,,-0.0000189649108506273,,0,,,,,,,,,,26.72503,-0.06639183,25,0,26.69034,0.03361821
6215,2021/03/30 09:00:49,165700.5165,35010.0001,1,11,0,0,0,0.1145172,3.648358,0.4177997427576,6.936557,5.757243,26.08935,21.05396,,0.0000170704006450251,,0,,,,,,,,,,26.98597,0.03349721,25,0,26.49594,-0.07773042
6216,2021/03/30 09:02:19,165790.5166,35100.0002,1,11,0,0,0,0.1149063,3.648632,0.4192508031816,6.939425,5.757243,26.09981,21.05396,,0.0000480077214888297,,0,,,,,,,,,,26.7335,-0.003335476,25,0,26.60631,0.1056176
6217,2021/03/30 09:03:49,165880.5169,35190.0005,1,11,0,0,0,0.1145554,3.64924,0.418040147896,6.94229,5.757243,26.11027,21.05396,,-0.000021178189854254,,,,,,,,,,,,26.98733,0.08432686,25,0,26.7535,0.01988411
6218,2021/03/30 09:05:19,165970.517,35280.0006,1,11,0,0,0,0.1148453,3.649621,0.4191418186313,6.945153,5.757243,26.12071,21.05396,,-0.0000123287300084485,,6.06451606750488,,,,,,,,,,26.72107,-0.05195498,25,0,26.71484,0.03695488
6219,2021/03/30 09:06:49,166060.5172,35370.0008,1,11,0,0,0,0.1143341,3.650267,0.4173499922047,6.948017,5.757243,26.13117,21.05396,,0.0000068351569098013,,0,,,,,,,,,,27.02201,0.07891476,25,0,26.48627,0.03227413
6220,2021/03/30 09:08:19,166150.5168,35460.0004,1,11,0,0,0,0.11483,3.650611,0.41919966113,6.950883,5.757243,26.14163,21.05396,,-0.0000309403585561085,,0,,,,,,,,,,26.8651,0.05849004,25,0,26.31087,-0.0171113
6221,2021/03/30 09:09:49,166240.5177,35550.0013,1,11,0,0,0,0.1154099,3.651163,0.4213803567137,6.953749,5.757243,26.15209,21.05396,,-0.0000218105506064603,,,,,,,,,,,,27.05985,0.0491631,25,0,26.61972,0.07145584
6222,2021/03/30 09:11:19,166330.5164,35640,1,11,0,0,0,0.1149292,3.65141,0.419653630172,6.956617,5.757243,26.16256,21.05396,,0.000021772659238195,,0,,,,,,,,,,26.7549,0.04196346,25,0,26.3501,-0.04700303
6223,2021/03/30 09:12:49,166420.5172,35730.0008,1,11,0,0,0,0.1150208,3.651999,0.4200558465792,6.959486,5.757243,26.17304,21.05396,,0.0000101144496511552,,0,,,,,,,,,,26.74869,-0.06709099,25,0,26.73535,-0.01152456
6224,2021/03/30 09:14:19,166510.5166,35820.0002,1,11,0,0,0,0.1149979,3.652742,0.4200576592418,6.962353,5.757243,26.18352,21.05396,,-0.0000327970301441383,,0,,,,,,,,,,26.93319,0.05791545,25,0,26.3648,-0.02657652
6225,2021/03/30 09:15:49,166600.5176,35910.0012,1,11,0,0,0,0.1147308,3.652808,0.4190895840864,6.965221,5.757243,26.19399,21.05396,,-0.00000983780319074867,,,,,,,,,,,,27.02967,0.02554476,25,0,26.58952,0.05893826
6226,2021/03/30 09:17:19,166690.517,36000.0006,1,11,0,0,0,0.1150284,3.65339,0.420243606276,6.968088,5.757243,26.20447,21.05396,,0.0000265901708189631,,0,,,,,,,,,,26.8648,-0.0415355,25,0,26.79455,0.04293621
6227,2021/03/30 09:18:49,166780.5173,36090.0009,1,11,0,0,0,0.1146622,3.654136,0.4189912728592,6.970955,5.757243,26.21494,21.05396,,0.0000183742395165609,,0,,,,,,,,,,26.90083,-0.04097521,25,0,26.74522,0.04349768
6228,2021/03/30 09:20:19,166870.5166,36180.0002,1,11,0,0,0,0.1151962,3.654662,0.4210031746844,6.973824,5.757243,26.22542,21.05396,,-0.0000158047496370273,,5.88087606430054,,,,,,,,,,26.69594,-0.06806433,25,0,26.70834,0.115791
6229,2021/03/30 09:21:49,166960.5177,36270.0013,1,11,0,0,0,0.1151199,3.655086,0.4207731348114,6.976691,5.757243,26.2359,21.05396,,0.0000107873702290817,,0,,,,,,,,,,26.70218,-0.1093304,25,0,26.66748,0.02848864
6230,2021/03/30 09:23:19,167050.5172,36360.0008,1,11,0,0,0,0.115097,3.655182,0.420700482654,6.979558,5.757243,26.24638,21.05396,,0.00000624287486061803,,,,,,,,,,,,26.66799,-0.05739033,25,0,26.45536,-0.1063305
6231,2021/03/30 09:24:49,167140.5174,36450.001,1,11,0,0,0,0.1147537,3.655942,0.4195328714854,6.982428,5.757243,26.25687,21.05396,,0.0000103125103123602,,0,,,,,,,,,,26.6253,-0.1151824,25,0,26.5479,-0.03961802
6232,2021/03/30 09:26:19,167230.5176,36540.0012,1,11,0,0,0,0.1147003,3.656661,0.4194201136983,6.985297,5.757243,26.26736,21.05396,,0.00000142253395551961,,0,,,,,,,,,,26.79836,-0.08222997,25,0,26.71387,0.06449401
6233,2021/03/30 09:27:49,167320.5178,36630.0014,1,11,0,0,0,0.115097,3.657179,0.420930331363,6.988165,5.757243,26.27785,21.05396,,0.000011537469617906,,0,,,,,,,,,,26.83213,-0.0343138,25,0,26.79745,0.1191157
6234,2021/03/30 09:29:19,167410.517,36720.0006,1,11,0,0,0,0.1149445,3.657744,0.420437555208,6.991035,5.757243,26.28835,21.05396,,0.0000196759301616112,,,,,,,,,,,,26.92941,0.09948194,25,0,26.42509,-0.009459257
6235,2021/03/30 09:30:49,167500.5164,36810,1,11,0,0,0,0.1149063,3.657717,0.4202947269171,6.993901,5.757243,26.29883,21.05396,,0.000064167266828008,,0,,,,,,,,,,26.78095,0.04264176,25,0,26.28361,-0.1197278
6236,2021/03/30 09:32:19,167590.5168,36900.0004,1,11,0,0,0,0.1151428,3.658407,0.4212392255196,6.996768,5.757243,26.30932,21.05396,,0.00000213362295653496,,0,,,,,,,,,,26.65878,-0.0379312,25,0,26.37496,-0.1180124
6237,2021/03/30 09:33:49,167680.5177,36990.0013,1,11,0,0,0,0.1146545,3.658905,0.4195099233225,6.999635,5.757243,26.31981,21.05396,,-0.0000124858497656533,,0,,,,,,,,,,26.93089,0.02125084,25,0,26.68992,0.1080173
6238,2021/03/30 09:35:19,167770.517,37080.0006,1,11,0,0,0,0.1149826,3.659661,0.4207973368986,7.002504,5.757243,26.33031,21.05396,,0.000000474177795695141,,5.77331399917603,,,,,,,,,,26.60099,-0.07352173,25,0,26.56941,0.0355792
6239,2021/03/30 09:36:49,167860.5174,37170.001,1,11,0,0,0,0.1146011,3.660209,0.4194639776299,7.005373,5.757243,26.34081,21.05396,,0.0000276998907793313,,0,,,,,,,,,,26.65138,-0.07433653,25,0,26.56687,-0.0009977818
6240,2021/03/30 09:38:19,167950.5168,37260.0004,1,11,0,0,0,0.1149063,3.660548,0.4206200266524,7.008238,5.757243,26.3513,21.05396,,-0.0000158827206178103,,,,,,,,,,,,26.63489,-0.05990624,25,0,26.43649,-0.06213605
6241,2021/03/30 09:39:49,168040.5169,37350.0005,1,11,0,0,0,0.11483,3.660985,0.42039090755,7.011106,5.757243,26.36179,21.05396,,-0.00000837603056424996,,0,,,,,,,,,,26.61802,-0.06046832,25,0,26.36977,-0.04935622
6242,2021/03/30 09:41:19,168130.517,37440.0006,1,11,0,0,0,0.1149216,3.661668,0.4208047452288,7.013972,5.757243,26.37229,21.05396,,0.00000655940493743401,,0,,,,,,,,,,26.59043,-0.07112145,25,0,26.48455,0.02223611
6243,2021/03/30 09:42:49,168220.5164,37530,1,11,0,0,0,0.1147385,3.662119,0.4201860408815,7.016837,5.757243,26.38278,21.05396,,0.000018885739336838,,0,,,,,,,,,,26.95869,0.06804824,25,0,26.65369,0.02806723
6244,2021/03/30 09:44:19,168310.5174,37620.001,1,11,0,0,0,0.1147308,3.662597,0.4202126838876,7.019702,5.757243,26.39327,21.05396,,-0.00000438556298831827,,,,,,,,,,,,27.01121,0.02278805,25,0,26.45003,-0.0773102
6245,2021/03/30 09:45:49,168400.5176,37710.0012,1,11,0,0,0,0.1146545,3.663334,0.420017728103,7.022568,5.757243,26.40377,21.05396,,0.0000276994305750122,,0,,,,,,,,,,27.00858,0.03476024,25,0,26.45452,-0.0697732
6246,2021/03/30 09:47:19,168490.5179,37800.0015,1,11,0,0,0,0.1146927,3.663742,0.4202044620834,7.025434,5.757243,26.41427,21.05396,,-0.00000944412022363395,,0,,,,,,,,,,26.81531,-0.07807851,25,0,26.40344,-0.05586505
6247,2021/03/30 09:48:49,168580.5172,37890.0008,1,11,0,0,0,0.1149445,3.664102,0.421168372339,7.028301,5.757243,26.42477,21.05396,,0.00000928536701394478,,0,,,,,,,,,,26.87843,0.03204942,25,0,26.60662,0.07212341
6248,2021/03/30 09:50:19,168670.5167,37980.0003,1,11,0,0,0,0.1147156,3.664555,0.420381625558,7.031168,5.757243,26.43528,21.05396,,0.0000298714694508817,,5.57140207290649,,,,,,,,,,26.60458,-0.09265363,25,0,26.68189,0.01849473
6249,2021/03/30 09:51:49,168760.5176,38070.0012,1,11,0,0,0,0.1151047,3.665173,0.4218786386131,7.034035,5.757243,26.44579,21.05396,,-0.0000239443907048553,,0,,,,,,,,,,26.84562,-0.02928078,25,0,26.73268,0.07522583
6250,2021/03/30 09:53:19,168850.5171,38160.0007,1,11,0,0,0,0.1144257,3.66588,0.419470885116,7.036901,5.757243,26.45629,21.05396,,-0.000000592722187775507,,,,,,,,,,,,26.7138,0.02437592,25.1,0,26.40152,-0.05791962
