Repository: HVES-Battery-Testing-Consortium/LG-HG2

# Battery Testing Consortium (BTC)
The Battery Testing Consortium (BTC) has been developed within the High Voltage and Energy Storage Lab at Oxford Brookes University to provide accurate and comprehensive cell data to Formula Student Electric teams. Through the BTC, we aim to provide FS teams with information for improved and informed decisions for cell selection, pack architecture design, thermal cooling requirements, and end of life predictions. A range of tests are completed to provide a comprehensive electrochemical lithium-ion characterisation for modelling, validation, and battery management parameterisation.

This repository provides two open-source sample datasets of the larger consortium dataset. To join the consortium, visit the [HVES website].

## Total Consortium Cells
|Cell|Chemistry|Nom. Voltage [V]|Nom. Capacity [Ah]|Energy Density [Wh/kg]|
|---|---|---|---|---|
| Samsung 25R  | NMC  | 3.6  | 2.5  | 206  |
|  LG HG2 |  NMC | 3.6  | 3  |  236 |
|  Sony VTC6 | NMC  | 3.6  |  3 |  232 |
|  Melasta SLPB6542126| LCO  | 3.7  | 3.9  | 191  |
|  Melasta SLPB8542126 | LCO  | 3.7  | 5.2  | 189  |
|  Melasta SLPB8346143 | LCO  | 3.7  | 6.3  | 196  |
|  Melasta SLPBB142124  | LCO  | 3.7  | 6.8  | 202  |
|  Melasta SLPB8870175 | LCO  | 3.7  | 12  | 197  |
|  Melasta SLPB7336128HV | NMC  | 3.8  | 3.7  | 204  |
|  Melasta SLPB9542124HV | NMC  | 3.8  | 5.95  | 215  |
|  Melasta SLPBB042126HV | NMC  |  3.8 | 7.5  | 228 |
|  Melasta SLPB7579207HV| NMC  | 3.8  | 15.4  | 227  |

## Notes
* For all tests dated before September 25th, 2021: Offset thermocouple measurements by 1.5°C (i.e. 30°C -> 28.5°C)
* Unless stated otherwise, all cells are stored in a controlled climate at 15°C

## Consortium Overview
An abriged overview describing the tests completed and data organisation can be found in [here]

File: Data/Round1/LG_HG2/Package 1/210410_FSD_GITT_LGHG2_1_15C/210410_FSD_GITT_LGHG2_1_15C_Channel_2_StatisticByStep.CSV
Date_Time                    ,Test_Time(s),Step_Time(s),Cycle_Index,Step_Index,TC_Counter1,TC_Counter2,TC_Counter3,Current(A),Voltage(V),Power(W),Charge_Capacity(Ah),Discharge_Capacity(Ah),Mean_Voltage(V),Charge_Energy(Wh),Discharge_Energy(Wh),Charge_Time(s),Discharge_Time(s),V_Max_On_Cycle(V),Coulombic_Efficiency(%),mAh/g,Aux_Temperature_1(C),Aux_dT/dt_1(C),Aux_Temperature_2(C),Aux_dT/dt_2(C),Aux_Temperature_3(C),Aux_dT/dt_3(C)
2021/04/10 11:14:18,3600.0029,3600.0029,1.00,1.00,0.00,0.00,0.00,0,4.177059,0,0,0,,0,0,0,0,,0,0,14.92247,-0.03807425,13,0,14.23702,-0.1248536,
2021/04/10 11:21:43,4044.8768,444.8375,1.00,2.00,0.00,0.00,0.00,0.04999622,4.199765,0.2099723748883,0.0172859,0,4.19998669077756,0.07260056,0,444.5188,0,,0,0,14.91517,-0.1122275,13,0,14.28817,-0.1145694,
2021/04/10 11:51:43,5844.9182,1800.0044,1.00,3.00,0.00,0.00,0.00,0,4.192584,0,0.01728596,0,,0.07260078,0,444.5227,0,,0,0,14.86182,0.1100171,13,0,14.49043,0.07356703,
2021/04/10 15:37:25,19386.7665,13541.8071,1.00,4.00,0.00,0.00,0.00,-0.7530746,2.499948,-1.8826473401208,0.017286,2.830253,3.67861876346807,0.07260098,10.35351,444.5467,13533.64,,16373.09,61.527239,16.41223,0.1334655,13,0,14.60598,0.07462382,
2021/04/10 16:07:25,21186.8160,1800.0022,1.00,6.00,0.00,0.00,0.00,0,2.916026,0,0.017286,2.830255,,0.07260098,10.35351,444.5467,13533.65,,16373.1,61.527283,14.85206,-0.07599264,13,0,14.634,0.05172402,
2021/04/10 18:39:38,30319.8360,9132.9827,1.00,7.00,0.00,0.00,0.00,0.04999984,4.19989,0.2099938280176,2.859142,2.830262,3.8313633116052,10.98544,10.35354,9571.749,13533.68,,98.99,61.527435,14.65272,-0.1010826,13,0,14.24463,0.01977235,
2021/04/10 21:39:38,41119.8777,10800.0008,1.00,8.00,0.00,0.00,0.00,0,4.177941,0,2.859142,2.830262,,10.98544,10.35354,9571.752,13533.68,,98.99,61.527435,14.6278,0.005915165,13,0,14.43154,0.1086518,
2021/04/10 21:51:38,41839.9176,720.0042,1.00,9.00,0.00,0.00,0.00,-0.7091064,4.064157,-2.8819197393048,2.859142,2.971999,2.86943086127019,10.98544,10.93325,9571.785,14253.02,,103.95,64.608674,14.96823,0.1353168,13,0,14.20978,0.03957123,
2021/04/11 00:51:38,52639.9604,10800.0018,1.00,10.00,0.00,0.00,0.00,0,4.107948,0,2.859142,2.971999,,10.98544,10.93325,9571.785,14253.03,,103.95,64.608674,14.86137,0.02995342,13,0,14.16852,-0.1435024,
2021/04/11 01:03:38,53360.0101,720.0037,1.00,9.00,1.00,0.00,0.00,-0.7087555,4.041963,-2.8647635070465,2.859142,3.113709,,10.98544,11.50779,9571.785,14972.43,,108.9,67.689326,14.67988,-0.105814,13,0,14.13296,0.02646148,
2021/04/11 04:03:38,64160.0540,10800.0029,1.00,10.00,1.00,0.00,0.00,0,4.086314,0,2.859142,3.113709,,10.98544,11.50779,9571.785,14972.43,,108.9,67.689326,14.4008,-0.1007733,13,0,14.14598,0.01785338,
2021/04/11 04:15:38,64880.1049,720.0048,1.00,9.00,2.00,0.00,0.00,-0.7092438,4.016788,-2.8488819849144,2.859142,3.255434,,10.98544,12.0794,9571.813,15691.77,,113.86,70.770304,15.07331,0.02833068,13,0,14.51956,0.103707,
2021/04/11 07:15:38,75680.1494,10800.0010,1.00,10.00,2.00,0.00,0.00,0,4.065901,0,2.859142,3.255435,,10.98544,12.0794,9571.813,15691.77,,113.86,70.770326,14.83731,-0.03487498,13,0,14.14443,-0.1604587,
2021/04/11 07:27:38,76400.1955,720.0034,1.00,9.00,3.00,0.00,0.00,-0.7092667,3.968324,-2.8146000680108,2.859142,3.397199,,10.98544,12.64609,9571.816,16411.16,,118.82,73.852152,14.89995,0.07497311,13,0,14.51399,0.08194685,
2021/04/11 10:27:38,87200.2387,10800.0024,1.00,10.00,3.00,0.00,0.00,0,4.021185,0,2.859142,3.3972,,10.98544,12.64609,9571.816,16411.16,,118.82,73.852174,14.41629,-0.05182713,13,0,13.89831,-0.05868882,
2021/04/11 10:39:38,87920.2867,720.0028,1.00,9.00,4.00,0.00,0.00,-0.7087173,3.910421,-2.7713830129833,2.859142,3.538939,,10.98544,13.20497,9571.816,17130.53,,123.78,76.933457,14.57933,0.03262848,13,0,13.98112,-0.08611321,
2021/04/11 13:39:39,98720.3301,10800.0015,1.00,10.00,4.00,0.00,0.00,0,3.970118,0,2.859142,3.538939,,10.98544,13.20497,9571.816,17130.54,,123.78,76.933457,14.67537,0.07105052,13,0,14.04074,-0.09103566,
2021/04/11 13:51:39,99440.3770,720.0024,1.00,9.00,5.00,0.00,0.00,-0.7090149,3.859354,-2.7363394903746,2.859142,3.680663,,10.98544,13.75619,9571.821,17849.9,,128.73,80.014413,14.56631,-0.1030171,13,0,14.03387,0.01104206,
2021/04/11 16:51:39,110240.4221,10800.0027,1.00,10.00,5.00,0.00,0.00,0,3.926754,0,2.859142,3.680663,,10.98544,13.75619,9571.821,17849.9,,128.73,80.014413,14.65289,-0.06300151,13,0,14.13026,-0.1155263,
2021/04/11 17:03:39,110960.4692,720.0036,1.00,9.00,6.00,0.00,0.00,-0.7096024,3.816304,-2.7080584775296,2.859496,3.822397,,10.98683,14.30117,9571.844,18569.28,,133.67,83.095587,14.5402,0.08109987,13,0,13.94925,-0.01706809,
2021/04/11 20:03:39,121760.5144,10800.0027,1.00,10.00,6.00,0.00,0.00,0,3.889539,0,2.859496,3.822398,,10.98683,14.30117,9571.844,18569.29,,133.67,83.095609,14.65405,-0.07877618,13,0,14.00476,-0.1313955,
2021/04/11 20:15:39,122480.5624,720.0034,1.00,9.00,7.00,0.00,0.00,-0.7091446,3.774102,-2.6763840531492,2.859496,3.964112,,10.98683,14.84034,9571.844,19288.65,,138.63,86.176348,14.7877,0.06052524,13,0,14.58421,0.08116156,
2021/04/11 23:15:39,133280.6067,10800.0027,1.00,10.00,7.00,0.00,0.00,0,3.829041,0,2.859496,3.964112,,10.98683,14.84034,9571.844,19288.66,,138.63,86.176348,14.91943,0.08890212,13,0,14.28513,0.06161213,
2021/04/11 23:27:39,134000.6520,720.0026,1.00,9.00,8.00,0.00,0.00,-0.7087402,3.727468,-2.6418064158136,2.859496,4.105847,,10.98683,15.37269,9571.844,20008.04,,143.59,89.257543,14.45232,-0.07623881,13,0,14.46784,0.06297886,
2021/04/12 02:27:39,144800.6963,10800.0023,1.00,10.00,8.00,0.00,0.00,0,3.768035,0,2.859496,4.105847,,10.98683,15.37269,9571.844,20008.04,,143.59,89.257543,14.82741,0.0338617,13,0,14.1199,-0.1396102,
2021/04/12 02:39:39,145520.7456,720.0034,1.00,9.00,9.00,0.00,0.00,-0.7091446,3.67872,-2.608744422912,2.859496,4.247575,,10.98683,15.8978,9571.844,20727.42,,148.54,92.338587,14.68797,0.04452527,13,0,14.37488,0.02173841,
2021/04/12 05:39:39,156320.7896,10800.0023,1.00,10.00,9.00,0.00,0.00,0,3.721277,0,2.859496,4.247575,,10.98683,15.89781,9571.844,20727.42,,148.54,92.338587,14.47679,-0.02839208,13,0,14.14162,-0.09461939,
2021/04/12 05:51:39,157040.8373,720.0026,1.00,9.00,10.00,0.00,0.00,-0.7089767,3.633801,-2.5762802414367,2.859496,4.389299,,10.98683,16.41624,9571.87,21446.76,,153.5,95.419543,14.55092,-0.08855492,13,0,14.34002,-0.05665064,
2021/04/12 08:51:39,167840.8795,10800.0020,1.00,10.00,10.00,0.00,0.00,0,3.680402,0,2.859496,4.389299,,10.98683,16.41624,9571.87,21446.76,,153.5,95.419543,14.21422,0.0009849668,13,0,13.75453,-0.1338172,
2021/04/12 09:03:39,168560.9257,720.0033,1.00,9.00,11.00,0.00,0.00,-0.7088165,3.596416,-2.549199001664,2.859496,4.531036,,10.98683,16.92904,9571.87,22166.17,,158.46,98.500783,14.12783,-0.1087907,13,0,13.77047,0.01220882,
2021/04/12 12:03:39,179360.9708,10800.0019,1.00,10.00,11.00,0.00,0.00,0,3.648922,0,2.859496,4.531036,,10.98683,16.92904,9571.87,22166.17,,158.46,98.500783,14.27155,0.001708567,13,0,14.08976,0.1319689,
2021/04/12 12:15:39,180081.0174,720.0021,1.00,9.00,12.00,0.00,0.00,-0.7089005,3.563857,-2.5264200092285,2.859496,4.672762,,10.98683,17.43721,9571.88,22885.56,,163.41,101.581783,14.36798,0.09847939,13,0,13.71737,-0.04698634,
2021/04/12 15:15:39,190881.0617,10800.0016,1.00,10.00,12.00,0.00,0.00,0,3.623172,0,2.859496,4.672763,,10.98683,17.43721,9571.88,22885.56,,163.41,101.581804,14.25443,-0.07809103,13,0,13.81672,-0.04161179,
2021/04/12 15:27:39,191601.1094,720.0043,1.00,9.00,13.00,0.00,0.00,-0.7093201,3.5269,-2.50170106069,2.859496,4.814486,,10.98683,17.94103,9571.88,23604.92,,168.37,104.662739,14.76936,0.07786512,13,0,14.09099,-0.01800895,
2021/04/12 18:27:39,202401.1530,10800.0019,1.00,10.00,13.00,0.00,0.00,0,3.575434,0,2.859496,4.814487,,10.98683,17.94103,9571.88,23604.93,,168.37,104.662761,14.16252,-0.1086751,13,0,13.62962,0.01005948,
2021/04/12 18:39:39,203121.1989,720.0023,1.00,9.00,14.00,0.00,0.00,-0.7091446,3.469409,-2.4603126575414,2.859496,4.956213,,10.98683,18.43741,9571.902,24324.27,,173.32,107.743761,14.63206,0.1049873,13,0,13.74872,0.04343837,
2021/04/12 21:39:39,213921.2422,10800.0024,1.00,10.00,14.00,0.00,0.00,0,3.514505,0,2.859496,4.956213,,10.98683,18.43741,9571.902,24324.27,,173.32,107.743761,14.88542,-0.06641418,13,0,14.36797,-0.1463273,
2021/04/12 21:51:39,214641.2891,720.0033,1.00,9.00,15.00,0.00,0.00,-0.7092056,3.428158,-2.4312688512848,2.859496,5.097931,,10.98683,18.92674,9571.902,25043.65,,178.28,110.824587,15.28351,0.05342484,13,0,14.51477,-0.0232175,
2021/04/13 00:51:40,225441.3326,10800.0010,1.00,10.00,15.00,0.00,0.00,0,3.478187,0,2.859496,5.097931,,10.98683,18.92674,9571.902,25043.65,,178.28,110.824587,14.65498,-0.02324671,13,0,14.44413,0.06803125,
2021/04/13 01:03:40,226161.3774,720.0028,1.00,9.00,16.00,0.00,0.00,-0.7091446,3.354184,-2.3786014710064,2.859496,5.239657,,10.98683,19.40847,9571.925,25763.01,,183.24,113.905587,15.17383,0.04089177,13,0,14.3719,0.09806007,
2021/04/13 04:03:40,236961.4219,10800.0021,1.00,10.00,16.00,0.00,0.00,0,3.429446,0,2.859496,5.239657,,10.98683,19.40847,9571.925,25763.02,,183.24,113.905587,14.46254,-0.1269397,13,0,13.94461,-0.1019678,
2021/04/13 04:15:40,237681.4680,720.0034,1.00,9.00,17.00,0.00,0.00,-0.7091293,3.223859,-2.2861328759687,2.859496,5.381351,,10.98683,19.876,9571.925,26482.38,,188.19,116.985891,14.90352,-0.09679884,13,0,14.04263,-0.01250505,
2021/04/13 07:15:40,248481.5113,10800.0010,1.00,10.00,17.00,0.00,0.00,0,3.319787,0,2.859496,5.381352,,10.98683,19.87601,9571.925,26482.38,,188.19,116.985913,13.70637,-0.05002707,13,0,13.69996,0.0596562,
2021/04/13 07:27:40,249201.5589,720.0033,1.00,9.00,18.00,0.00,0.00,-0.709053,3.016702,-2.139001603206,2.859496,5.523071,,10.98683,20.32002,9571.953,27201.76,,193.15,120.066761,14.44754,-0.002760291,13,0,13.43211,-0.1308045,
2021/04/13 10:27:40,260001.6007,10800.0008,1.00,10.00,18.00,0.00,0.00,0,3.175017,0,2.859496,5.523071,,10.98683,20.32002,9571.953,27201.76,,193.15,120.066761,13.92021,-0.1319018,13,0,13.57001,-0.07030249,
2021/04/13 10:38:36,260657.5690,655.9254,1.00,9.00,19.00,0.00,0.00,-0.7091599,2.499999,-1.7728990408401,2.859496,5.652203,,10.98683,20.6874,9571.953,27857.09,,197.66,122.873978,15.06109,-0.1271871,13,0,13.73257,-0.08643776,
2021/04/13 13:38:36,271457.6184,10800.0068,1.00,12.00,19.00,0.00,0.00,0,2.951925,0,2.859496,5.652203,,10.98683,20.68741,9571.953,27857.09,,197.66,122.873978,14.3783,0.05555153,13,0,13.81639,-0.0427103,

File: Data/Round1/LG_HG2/Package 1/210410_FSD_GITT_LGHG2_1_15C/210410_FSD_GITT_LGHG2_1_15C_Channel_2_Wb_1.CSV (part 1 of 76)
Data_Point,Date_Time,Test_Time(s),Step_Time(s),Cycle_Index,Step_Index,TC_Counter1,TC_Counter2,TC_Counter3,Current(A),Voltage(V),Power(W),Charge_Capacity(Ah),Discharge_Capacity(Ah),Charge_Energy(Wh),Discharge_Energy(Wh),ACR(Ohm),dV/dt(V/s),Internal_Resistance(Ohm),dQ/dV(Ah/V),dV/dQ(V/Ah),MetaCode_MV_UD1,MetaCode_MV_UD2,MetaCode_MV_UD3,MetaCode_MV_UD4,MetaCode_MV_UD5,MetaCode_MV_UD6,MetaCode_MV_UD7,MetaCode_MV_UD8,Aux_Temperature_1(C),Aux_dT/dt_1(C),Aux_Temperature_2(C),Aux_dT/dt_2(C),Aux_Temperature_3(C),Aux_dT/dt_3(C)
1,2021/04/10 10:15:18,60.0002,60.0002,1,1,0,0,0,0,4.179083,0,0,0,0,0,,0.0000166742902365513,,,,3,-0.25,0.5,4.19999980926514,2.5,0.0500000007450581,0,0,14.95772,-0.01854807,13,0,14.30886,-0.1052886
2,2021/04/10 10:16:18,120.0006,120.0006,1,1,0,0,0,0,4.178932,0,0,0,0,0,,-0.00000972000088950153,,,,,,,,,,,,15.05616,0.05497456,13,0,14.23186,-0.05913168
3,2021/04/10 10:17:18,180.0005,180.0005,1,1,0,0,0,0,4.178768,0,0,0,0,0,,-0.0000209412901313044,,0,0,,,,,,,,,15.08147,0.09063572,13,0,14.2521,-0.02799809
4,2021/04/10 10:18:18,240.0003,240.0003,1,1,0,0,0,0,4.179082,0,0,0,0,0,,0.000000711207690073934,,,,,,,,,,,,15.06787,0.02903551,13,0,14.59443,0.1021135
5,2021/04/10 10:19:18,300.0002,300.0002,1,1,0,0,0,0,4.1791,0,0,0,0,0,,-0.00000687518013364752,,0,0,,,,,,,,,15.04721,0.04628778,13,0,14.54455,0.101133
6,2021/04/10 10:20:18,360.0008,360.0008,1,1,0,0,0,0,4.178771,0,0,0,0,0,,-0.00000853470555739477,,,,,,,,,,,,14.8699,-0.05084991,13,0,14.68105,0.05406886
7,2021/04/10 10:21:18,420.0006,420.0006,1,1,0,0,0,0,4.178625,0,0,0,0,0,,-0.0000209414592973189,,0,0,,,,,,,,,14.96792,-0.01785606,13,0,14.62582,0.09395629
8,2021/04/10 10:22:18,480.0005,480.0005,1,1,0,0,0,0,4.178679,0,0,0,0,0,,-0.0000218109107663622,,,,,,,,,,,,15.05626,-0.01707852,13,0,14.77991,0.07872462
9,2021/04/10 10:23:18,540.0002,540.0002,1,1,0,0,0,0,4.178822,0,0,0,0,0,,-0.0000128808696899796,,0,0,,,,,,,,,15.10266,0.07364273,13,0,14.36635,0.05549043
10,2021/04/10 10:24:18,600.0001,600.0001,1,1,0,0,0,0,4.178818,0,0,0,0,0,,0.0000269453103101114,,,,,,,,,,,,14.59666,-0.03862947,13,0,14.42231,-0.05689889
11,2021/04/10 10:25:18,660,660,1,1,0,0,0,0,4.178556,0,0,0,0,0,,0.0000173853695741855,,0,0,,,,,,,,,14.58771,0.009818375,13,0,14.17955,-0.06095648
12,2021/04/10 10:26:18,720.0006,720.0006,1,1,0,0,0,0,4.17852,0,0,0,0,0,,-0.0000038722268982383,,,,,,,,,,,,14.75122,0.05407035,13,0,14.14592,-0.0486365
13,2021/04/10 10:27:18,780.0005,780.0005,1,1,0,0,0,0,4.178477,0,0,0,0,0,,-0.0000180965907929931,,0,0,,,,,,,,,14.82348,0.04256308,13,0,14.20366,-0.05100697
14,2021/04/10 10:28:18,840.0003,840.0003,1,1,0,0,0,0,4.178597,0,0,0,0,0,,-0.00000782335064286599,,,,,,,,,,,,14.71499,-0.08543968,13,0,14.58449,-0.01931727
15,2021/04/10 10:29:18,900.0009,900.0009,1,1,0,0,0,0,4.178583,0,0,0,0,0,,-0.00000410926895710872,,0,0,,,,,,,,,14.68093,-0.05943418,13,0,14.44818,-0.04349321
16,2021/04/10 10:30:18,960.0006,960.0006,1,1,0,0,0,0,4.178379,0,0,0,0,0,,0.00000450435300081153,,,,,,,,,,,,14.70161,-0.05943179,13,0,14.66645,0.1268712
17,2021/04/10 10:31:18,1020.0007,1020.0007,1,1,0,0,0,0,4.178482,0,0,0,0,0,,0.000024498980565113,,0,0,,,,,,,,,14.98278,0.1020172,13,0,14.16784,-0.1582122
18,2021/04/10 10:32:18,1080.0014,1080.0014,1,1,0,0,0,0,4.178241,0,0,0,0,0,,0.0000144614596138126,,,,,,,,,,,,15.01925,0.1169142,13,0,14.29742,-0.04276514
19,2021/04/10 10:33:18,1140.0005,1140.0005,1,1,0,0,0,0,4.178411,0,0,0,0,0,,-0.0000104312202893198,,0,0,,,,,,,,,14.66703,-0.09639114,13,0,14.17856,-0.1056227
20,2021/04/10 10:34:18,1200.0002,1200.0002,1,1,0,0,0,0,4.178356,0,0,0,0,0,,-0.00000806055504654069,,,,,,,,,,,,14.89427,0.03343314,13,0,14.20148,-0.1194745
21,2021/04/10 10:35:18,1260.0001,1260.0001,1,1,0,0,0,0,4.178297,0,0,0,0,0,,0.0000196783803403378,,0,0,,,,,,,,,15.0784,0.1035959,13,0,14.77287,0.1424706
22,2021/04/10 10:36:18,1320.0006,1320.0006,1,1,0,0,0,0,4.178268,0,0,0,0,0,,0.0000161209791258443,,,,,,,,,,,,14.64539,-0.1424623,13,0,14.44915,-0.01477778
23,2021/04/10 10:37:18,1380.0006,1380.0006,1,1,0,0,0,0,4.17819,0,0,0,0,0,,0.0000208624405786395,,0,0,,,,,,,,,14.85003,-0.04432052,13,0,14.70497,0.1108193
24,2021/04/10 10:38:18,1440.0005,1440.0005,1,1,0,0,0,0,4.178245,0,0,0,0,0,,-0.00000948292745306389,,,,,,,,,,,,14.72473,-0.1328474,13,0,14.52122,-0.009736717
25,2021/04/10 10:39:18,1500.0003,1500.0003,1,1,0,0,0,0,4.178226,0,0,0,0,0,,-0.000015962930774549,,0,0,,,,,,,,,15.02048,0.1077798,13,0,14.32057,-0.07244021
26,2021/04/10 10:40:18,1560.0009,1560.0009,1,1,0,0,0,0,4.177982,0,0,0,0,0,,0.00000766536686569452,,,,,,,,,,,,14.90042,0.008597374,13,0,14.70428,0.1409757
27,2021/04/10 10:41:18,1620.0001,1620.0001,1,1,0,0,0,0,4.177983,0,0,0,0,0,,0.00000079023737953321,,0,0,,,,,,,,,15.03728,0.1100567,13,0,14.47618,-0.01765817
28,2021/04/10 10:42:18,1680.0007,1680.0007,1,1,0,0,0,0,4.178049,0,0,0,0,0,,0.00000956187341216719,,,,,,,,,,,,14.67268,-0.1359069,13,0,14.35958,-0.08353293
29,2021/04/10 10:43:18,1740.0005,1740.0005,1,1,0,0,0,0,4.178023,0,0,0,0,0,,-0.00000181756104211672,,0,0,,,,,,,,,14.95677,0.04208386,13,0,14.27868,-0.1336095
30,2021/04/10 10:44:18,1800.0004,1800.0004,1,1,0,0,0,0,4.177979,0,0,0,0,0,,-0.0000289229301415617,,,,,,,,,,,,14.69676,-0.120945,13,0,14.64247,0.1166597
31,2021/04/10 10:45:18,1860.0012,1860.0012,1,1,0,0,0,0,4.177896,0,0,0,0,0,,-0.00000331896990246605,,0,0,,,,,,,,,14.87291,0.02525121,13,0,14.45992,0.05376726
32,2021/04/10 10:46:18,1920.0001,1920.0001,1,1,0,0,0,0,4.177722,0,0,0,0,0,,0.00000877170805324567,,,,,,,,,,,,14.64321,-0.06804109,13,0,14.41775,0.05511373
33,2021/04/10 10:47:18,1980.0008,1980.0008,1,1,0,0,0,0,4.177971,0,0,0,0,0,,0.0000139082903842791,,0,0,,,,,,,,,15.03243,-0.05046457,13.1,0,14.37637,-0.1166669
34,2021/04/10 10:48:18,2040.0007,2040.0007,1,1,0,0,0,0,4.177991,0,0,0,0,0,,-0.00000158048794673959,,,,,,,,,,,,14.74442,0.02697319,13.1,0,14.55552,0.1114485
35,2021/04/10 10:49:18,2100.0005,2100.0005,1,1,0,0,0,0,4.177765,0,0,0,0,0,,-0.00000916682984097861,,0,0,,,,,,,,,14.98744,0.1094452,13,0,14.73294,0.05707681
36,2021/04/10 10:50:18,2160.0003,2160.0003,1,1,0,0,0,0,4.177678,0,0,0,0,0,,-0.0000213364091905532,,,,,,,,,,,,14.77999,-0.119648,13,0,14.20396,-0.03987432
37,2021/04/10 10:51:18,2220.0004,2220.0004,1,1,0,0,0,0,4.177599,0,0,0,0,0,,-0.0000155666493810713,,0,0,,,,,,,,,15.08711,-0.04371554,13,0,14.33617,-0.135048
38,2021/04/10 10:52:18,2280.0001,2280.0001,1,1,0,0,0,0,4.177707,0,0,0,0,0,,-0.0000248928899964085,,,,,,,,,,,,14.68093,-0.02133667,13,0,14.38245,0.1109883
39,2021/04/10 10:53:18,2340.0009,2340.0009,1,1,0,0,0,0,4.177698,0,0,0,0,0,,0.00000837658626551274,,0,0,,,,,,,,,14.76685,-0.05698353,13,0,14.35155,0.08213848
40,2021/04/10 10:54:18,2400.0005,2400.0005,1,1,0,0,0,0,4.177619,0,0,0,0,0,,0.00000308195103571052,,,,,,,,,,,,15.13209,-0.003187954,13,0,14.44696,-0.1058829
41,2021/04/10 10:55:18,2460.0003,2460.0003,1,1,0,0,0,0,4.17748,0,0,0,0,0,,0.0000229168908845168,,0,0,,,,,,,,,15.09441,0.0863567,13,0,14.6356,-0.02541125
42,2021/04/10 10:56:18,2520.0002,2520.0002,1,1,0,0,0,0,4.177526,0,0,0,0,0,,-0.0000252875997830415,,,,,,,,,,,,14.70845,-0.0716573,13,0,14.32233,0.07660329
43,2021/04/10 10:57:18,2580.0003,2580.0003,1,1,0,0,0,0,4.177629,0,0,0,0,0,,-0.00000142243902701011,,0,0,,,,,,,,,14.9434,-0.1102281,13,0,14.26529,-0.105722
44,2021/04/10 10:58:18,2640.0001,2640.0001,1,1,0,0,0,0,4.177505,0,0,0,0,0,,0.0000283695208054269,,,,,,,,,,,,15.13893,-0.03360152,13,0,14.24654,-0.1157996
45,2021/04/10 10:59:18,2700.0007,2700.0007,1,1,0,0,0,0,4.177219,0,0,0,0,0,,0.00000972000088950153,,0,0,,,,,,,,,14.70961,0.002279878,13,0,14.66698,0.1026967
46,2021/04/10 11:00:18,2760.0014,2760.0014,1,1,0,0,0,0,4.177373,0,0,0,0,0,,0.00000489947206006036,,,,,,,,,,,,14.71456,-0.1059571,13,0,14.56946,-0.05125701
47,2021/04/10 11:01:18,2820.0004,2820.0004,1,1,0,0,0,0,4.177438,0,0,0,0,0,,-0.0000211783608392579,,0,0,,,,,,,,,14.8948,0.07260203,13,0,14.15816,-0.06888211
48,2021/04/10 11:02:18,2880.0003,2880.0003,1,1,0,0,0,0,4.177485,0,0,0,0,0,,-0.0000154096305777784,,,,,,,,,,,,14.633,-0.1157948,13,0,14.43675,-0.1067215
49,2021/04/10 11:03:18,2940.0002,2940.0002,1,1,0,0,0,0,4.177282,0,0,0,0,0,,0.0000102730900835013,,0,0,,,,,,,,,14.6556,-0.1191917,13,0,14.52508,-0.02799094
50,2021/04/10 11:04:18,3000.0008,3000.0008,1,1,0,0,0,0,4.17733,0,0,0,0,0,,0.0000249719196290243,,,,,,,,,,,,15.17058,0.06248444,13,0,14.86512,0.167506
51,2021/04/10 11:05:18,3060.0007,3060.0007,1,1,0,0,0,0,4.177239,0,0,0,0,0,,0.00000766542962082895,,0,0,,,,,,,,,15.15325,0.1249522,13,0,14.6215,0.1068303
52,2021/04/10 11:06:18,3120.0005,3120.0005,1,1,0,0,0,0,4.177352,0,0,0,0,0,,-0.0000124068301374791,,,,,,,,,,,,14.81522,-0.09871393,13,0,14.68475,0.02441406
53,2021/04/10 11:07:18,3180.0004,3180.0004,1,1,0,0,0,0,4.177373,0,0,0,0,0,,-0.0000178595091711031,,0,0,,,,,,,,,15.00688,0.1104558,13,0,14.29964,-0.005858243
54,2021/04/10 11:08:18,3240.0003,3240.0003,1,1,0,0,0,0,4.177175,0,0,0,0,0,,-0.0000169902505149366,,,,,,,,,,,,14.9811,0.1049909,13,0,14.25921,-0.01133323
55,2021/04/10 11:09:18,3300.0002,3300.0002,1,1,0,0,0,0,4.177176,0,0,0,0,0,,-0.0000105102399174939,,0,0,,,,,,,,,14.69913,-0.03369749,13,0,14.19609,-0.1387203
56,2021/04/10 11:10:18,3360.0007,3360.0007,1,1,0,0,0,0,4.177191,0,0,0,0,0,,0.0000335853692376986,,,,,,,,,,,,15.12725,0.1575899,13,0,14.39098,0.04591078
57,2021/04/10 11:11:18,3420.0006,3420.0006,1,1,0,0,0,0,4.177107,0,0,0,0,0,,0.0000229170691454783,,0,0,,,,,,,,,14.92854,0.06020099,13,0,14.25772,-0.08583277
58,2021/04/10 11:12:18,3480.0004,3480.0004,1,1,0,0,0,0,4.177232,0,0,0,0,0,,0.00000102738499663246,,,,,,,,,,,,14.80158,-0.1129159,13,0,14.68228,-0.0007733703
59,2021/04/10 11:13:18,3540.0005,3540.0005,1,1,0,0,0,0,4.177104,0,0,0,0,0,,-0.0000183338106580777,,0,0,,,,,,,,,14.75148,-0.03510773,13,0,14.67498,0.1227683
60,2021/04/10 11:14:18,3600.0011,3600.0011,1,1,0,0,0,0,4.177059,0,0,0,0,0,,-0.0000117754198072362,,,,,,,,,,,,14.92247,-0.03807425,13,0,14.23702,-0.1248536
61,2021/04/10 11:14:18,3600.0025,3600.0025,1,1,0,0,0,0,4.177059,0,0,0,0,0,,-0.0000117754198072362,0,0,0,,,,,,,,,14.92247,-0.03807425,13,0,14.23702,-0.1248536
62,2021/04/10 11:14:23,3605.0398,5.0005,1,2,0,0,0,0.5553335,4.199993,2.3323968126655,0.0008051592,0,0.003381433,0,,0.0607813484966755,,0.00296379299834371,577.700012207031,,,,,,,,,14.97575,0.00318706,13,0,14.77964,0.1332536
63,2021/04/10 11:14:28,3610.0396,10.0003,1,2,0,0,0,0.4696602,4.200001,1.9725733096602,0.00148288,0,0.006227862,0,,,,,,,,,,,,,,14.72087,-0.01230687,13,0,14.39319,0.1245853
64,2021/04/10 11:14:33,3615.0398,15.0005,1,2,0,0,0,0.4176678,4.199989,1.7542001656542,0.002079637,0,0.008734245,0,,-0.000044171709305374,,,,,,,,,,,,15.0319,0.04369974,13,0,14.39775,-0.09545743
65,2021/04/10 11:14:38,3620.0398,20.0005,1,2,0,0,0,0.3805719,4.20007,1.598428620033,0.002620338,0,0.01100519,0,,,,,,,,,,,,,,14.91543,-0.04073769,13,0,14.7266,0.09157062
66,2021/04/10 11:14:43,3625.0407,25.0014,1,2,0,0,0,0.3498141,4.199986,1.4692143226026,0.003116894,0,0.01309073,0,,-0.00000458364320365945,,,,,,,,,,,,14.67681,-0.03183246,13,0,14.37101,0.1050389
67,2021/04/10 11:14:48,3630.0406,30.0013,1,2,0,0,0,0.3272467,4.199873,1.3743945796691,0.003579026,0,0.01503168,0,,,,,,,,,,,,,,15.08929,0.06008774,13,0,14.54286,-0.08815318
68,2021/04/10 11:14:53,3635.0401,35.0008,1,2,0,0,0,0.3061805,4.200042,1.285970959581,0.00401126,0,0.01684706,0,,,,,,,,,,,,,,14.69018,-0.1408425,13,0,14.47935,-0.056521
69,2021/04/10 11:14:58,3640.0402,40.0009,1,2,0,0,0,0.2902988,4.200148,1.2192979242224,0.00442017,0,0.01856448,0,,-0.00000229157490139187,,,,,,,,,,,,14.99007,-0.1019409,13,0,14.29742,-0.09059787
70,2021/04/10 11:15:03,3645.0411,45.0018,1,2,0,0,0,0.2760803,4.200054,1.1595521683362,0.004807564,0,0.02019154,0,,,,,,,,,,,,,,14.87578,0.0704807,13,0,14.73803,0.1412642
71,2021/04/10 11:15:08,3650.0393,50,1,2,0,0,0,0.2629967,4.199931,1.1045679932277,0.005176463,0,0.02174092,0,,0.0000354840085492469,,,,,,,,,,,,14.79676,0.01179665,13,0,14.28652,-0.120568
72,2021/04/10 11:15:13,3655.0395,55.0002,1,2,0,0,0,0.250567,4.200002,1.052381901134,0.005528924,0,0.02322125,0,,,,,,,,,,,,,,15.02338,0.07040918,13,0,14.63751,-0.09616852
73,2021/04/10 11:15:18,3660.0395,60.0002,1,2,0,0,0,0.2409408,4.200176,1.0119937655808,0.00586649,0,0.02463903,0,,,,,,,,,,,,,,14.63687,-0.1055178,13,0,14.30182,0.00395745
74,2021/04/10 11:15:23,3665.0404,65.0011,1,2,0,0,0,0.2314935,4.199951,0.9722613568185,0.006191289,0,0.02600319,0,,-0.00000347684294865758,,,,,,,,,,,,15.05477,0.113934,13,0,14.44987,0.07525623
75,2021/04/10 11:15:28,3670.0397,70.0004,1,2,0,0,0,0.2227914,4.199837,0.9356875650018,0.006504004,0,0.02731659,0,,,,,,,,,,,,,,14.78576,0.1226148,13,0,14.56767,0.09766042
76,2021/04/10 11:15:33,3675.0406,75.0013,1,2,0,0,0,0.215323,4.199973,0.904350786279,0.006805464,0,0.02858272,0,,0.00000671712996336282,,,,,,,,,,,,14.71456,-0.1034281,13,0,14.20422,-0.04419863
77,2021/04/10 11:15:38,3680.0404,80.0011,1,2,0,0,0,0.2079302,4.200068,0.8733209792536,0.007096832,0,0.02980646,0,,,,,,,,,,,,,,15.08005,0.1260975,13,0,14.46788,0.07601887
78,2021/04/10 11:15:43,3685.0396,85.0003,1,2,0,0,0,0.2006497,4.200027,0.8427341575419,0.007378521,0,0.03098956,0,,0.00000798186101746978,,,,,,,,,,,,14.81109,0.1122734,13,0,14.65872,0.04619032
79,2021/04/10 11:15:48,3690.0397,90.0004,1,2,0,0,0,0.1946634,4.199948,0.8175761575032,0.007651835,0,0.03213748,0,,,,,,,,,,,,,,14.59402,-0.1285756,13,0,14.37584,0.01968741
80,2021/04/10 11:15:53,3695.0393,95,1,2,0,0,0,0.1887765,4.199987,0.7928588459055,0.007916872,0,0.03325064,0,,,,,,,,,,,,,,14.72764,0.02883077,13,0,14.17347,-0.0967136
81,2021/04/10 11:15:58,3700.0401,100.0008,1,2,0,0,0,0.1833528,4.200106,0.7701011953968,0.008173558,0,0.03432872,0,,0.00000292368508780783,,,,,,,,,,,,14.93145,-0.04515499,13,0,14.24601,-0.1068053
82,2021/04/10 11:16:03,3705.0402,105.0009,1,2,0,0,0,0.1790364,4.200042,0.7519603995288,0.008423037,0,0.03537653,0,,,,,,,,,,,,,,15.00493,0.1269522,13,0,14.57524,0.06085604
83,2021/04/10 11:16:08,3710.0401,110.0008,1,2,0,0,0,0.1735231,4.199981,0.7287937230611,0.008665577,0,0.0363952,0,,0.0000217318902286934,,,,,,,,,,,,14.7323,-0.1070839,13,0,14.61641,0.02746522
84,2021/04/10 11:16:13,3715.0408,115.0015,1,2,0,0,0,0.1694515,4.200177,0.7117262929155,0.008902133,0,0.03738873,0,,,,,,,,,,,,,,14.58893,-0.05063474,13,0,14.27577,0.0771156
85,2021/04/10 11:16:18,3720.0399,120.0006,1,2,0,0,0,0.1643272,4.200006,0.6901752259632,0.009131051,0,0.03835018,0,,,,,,,,,,,,,,14.85541,-0.04999369,13,0,14.21372,-0.1345009
86,2021/04/10 11:16:23,3725.0395,125.0002,1,2,0,0,0,0.1601262,4.199908,0.6725153083896,0.009354418,0,0.03928833,0,,0.0000135139598569367,,0,0,,,,,,,,,15.07524,0.1294547,13,0,14.39002,0.06340504
87,2021/04/10 11:16:28,3730.0396,130.0003,1,2,0,0,0,0.1552292,4.200004,0.6519632609168,0.009572219,0,0.04020309,0,,,,,,,,,,,,,,14.98965,0.08452028,13,0,14.69136,-0.04324853
88,2021/04/10 11:16:33,3735.0397,135.0004,1,2,0,0,0,0.1518268,4.200102,0.6376880463336,0.009784731,0,0.04109564,0,,0.00000466247820440913,,,,,,,,,,,,14.79578,0.02335727,13,0,14.6653,0.1557645
89,2021/04/10 11:16:38,3740.0394,140.0001,1,2,0,0,0,0.1480133,4.20003,0.621660300399,0.009991944,0,0.04196594,0,,,,,,,,,,,,,,14.63106,-0.09708077,13,0,14.33254,-0.1108313
90,2021/04/10 11:16:43,3745.0403,145.001,1,2,0,0,0,0.1444715,4.199865,0.6067607963475,0.01019435,0,0.04281602,0,,,,,,,,,,,,,,14.86561,-0.1202554,13,0,14.23854,-0.0724107
91,2021/04/10 11:16:48,3750.0396,150.0003,1,2,0,0,0,0.14171,4.199967,0.59517732357,0.01039175,0,0.04364511,0,,-0.00000403024387196638,,,,,,,,,,,,15.08349,0.130969,13,0,14.59546,0.01240045
92,2021/04/10 11:16:53,3755.0397,155.0004,1,2,0,0,0,0.1387107,4.200038,0.5825902110066,0.01058502,0,0.04445685,0,,,,,,,,,,,,,,14.71648,-0.1295242,13,0,14.53486,-0.01781464
93,2021/04/10 11:16:58,3760.0407,160.0014,1,2,0,0,0,0.1346929,4.199939,0.5657019637331,0.01077337,0,0.04524794,0,,0.0000303433607768966,,,,,,,,,,,,14.75588,-0.1160783,13,0,14.15789,0.002498031
94,2021/04/10 11:17:03,3765.0406,165.0013,1,2,0,0,0,0.1313923,4.200009,0.5518488425307,0.01095713,0,0.04601972,0,,,,,,,,,,,,,,15.0689,0.09356707,13,0,14.4348,-0.04327774
95,2021/04/10 11:17:08,3770.0409,170.0016,1,2,0,0,0,0.1289849,4.199974,0.5417332263926,0.01113714,0,0.04677575,0,,0.0000114592003228609,,,,,,,,,,,,14.64321,-0.1222393,13,0,14.51269,-0.02419293
96,2021/04/10 11:17:13,3775.04,175.0007,1,2,0,0,0,0.1258374,4.200046,0.5285228685204,0.01131311,0,0.04751484,0,,,,,,,,,,,,,,14.9877,-0.1097655,13,0,14.3681,-0.1007012
97,2021/04/10 11:17:18,3780.0399,180.0006,1,2,0,0,0,0.1235133,4.199999,0.5187557364867,0.01148568,0,0.04823962,0,,,,,,,,,,,,,,14.79485,0.04700452,13,0,14.62057,0.1223579
98,2021/04/10 11:17:23,3785.0398,185.0005,1,2,0,0,0,0.1211837,4.199903,0.5089597851811,0.01165444,0,0.04894843,0,,0.00000529463477505487,,,,,,,,,,,,14.87994,0.07777601,13,0,14.15789,-0.06370842
99,2021/04/10 11:17:28,3790.04,190.0007,1,2,0,0,0,0.1182918,4.200131,0.4968410562258,0.01181953,0,0.04964181,0,,,,,,,,,,,,,,14.6483,0.09423912,13,0,14.51048,0.07608563
100,2021/04/10 11:17:33,3795.0401,195.0008,1,2,0,0,0,0.1163042,4.19995,0.48847182479,0.01198131,0,0.05032126,0,,0.0000011853560408781,,,,,,,,,,,,14.96241,-0.004717112,13,0,14.23319,-0.1439449
101,2021/04/10 11:17:38,3800.0403,200.001,1,2,0,0,0,0.1135088,4.20003,0.476740365264,0.01214016,0,0.05098844,0,,,,,,,,,,,,,,14.89576,-0.0132978,13,0,14.71422,0.1167667
102,2021/04/10 11:17:43,3805.0397,205.0004,1,2,0,0,0,0.111458,4.199972,0.468120479176,0.01229535,0,0.05164025,0,,,,,,,,,,,,,,14.59019,-0.04271269,13,0,14.29895,0.1147071
103,2021/04/10 11:17:48,3810.0396,210.0003,1,2,0,0,0,0.1091696,4.200108,0.4585241103168,0.01244734,0,0.05227861,0,,-0.00000719074296284816,,,,,,,,,,,,15.00589,0.07167757,13,0,14.56159,-0.04920244
104,2021/04/10 11:17:53,3815.0405,215.0012,1,2,0,0,0,0.1075494,4.200056,0.4517135027664,0.01259708,0,0.05290752,0,,,,,,,,,,,,,,14.62131,-0.1284757,13,0,14.48348,-0.06693631
105,2021/04/10 11:17:58,3820.0403,220.001,1,2,0,0,0,0.1048194,4.199967,0.4402380209598,0.01274294,0,0.05352011,0,,0.00000268700796368648,,,,,,,,,,,,14.96941,-0.1049125,13,0,14.28403,-0.08900046
106,2021/04/10 11:18:03,3825.0405,225.0012,1,2,0,0,0,0.1028204,4.19994,0.431839510776,0.01288558,0,0.05411922,0,,,,,,,,,,,,,,14.74154,0.01162112,13,0,14.62566,0.1280391
107,2021/04/10 11:18:08,3830.0405,230.0012,1,2,0,0,0,0.1016647,4.200147,0.4270066847109,0.0130271,0,0.05471359,0,,0.0000190434602700407,,,,,,,,,,,,14.75614,0.02251148,13,0,14.18008,-0.1190048
108,2021/04/10 11:18:13,3835.0401,235.0008,1,2,0,0,0,0.09806154,4.199978,0.41185631064612,0.01316472,0,0.05529161,0,,,,,,,,,,,,,,15.0587,0.05681247,13,0,14.62176,-0.09610087
109,2021/04/10 11:18:18,3840.0398,240.0005,1,2,0,0,0,0.0970518,4.199872,0.4076051373696,0.01330022,0,0.05586069,0,,,,,,,,,,,,,,14.60159,-0.05101353,13,0,14.41993,0.07680207
110,2021/04/10 11:18:23,3845.0398,245.0005,1,2,0,0,0,0.0959338,4.200014,0.4029233030732,0.01343373,0,0.05642146,0,,0.00000766587436373811,,0,0,,,,,,,,,14.92425,0.09686947,13,0,14.26804,-0.04230082
111,2021/04/10 11:18:28,3850.0401,250.0008,1,2,0,0,0,0.09389339,4.200073,0.39435909221747,0.01356423,0,0.05696952,0,,,,,,,,,,,,,,14.89701,0.1045427,13,0,14.67897,-0.01636505
112,2021/04/10 11:18:33,3855.0408,255.0015,1,2,0,0,0,0.09230694,4.199963,0.38768573264322,0.01369249,0,0.05750825,0,,0.0000012643899935938,,,,,,,,,,,,14.60036,-0.1316673,13,0,14.19953,-0.08157879
113,2021/04/10 11:18:38,3860.0403,260.001,1,2,0,0,0,0.09012248,4.199914,0.37850666546672,0.01381829,0,0.0580366,0,,,,,,,,,,,,,,15.00711,0.08450359,13,0,14.519,0.0891605
114,2021/04/10 11:18:43,3865.0394,265.0001,1,2,0,0,0,0.08848681,4.199965,0.37164150496165,0.01394181,0,0.05855539,0,,,,,,,,,,,,,,14.69485,0.1036668,13,0,14.54243,0.1197729
115,2021/04/10 11:18:48,3870.0396,270.0003,1,2,0,0,0,0.08678925,4.199984,0.364513461372,0.01406332,0,0.0590657,0,,0.0000265504404524108,,,,,,,,,,,,14.87096,-0.03760368,13,0,14.25852,-0.1084021
116,2021/04/10 11:18:53,3875.0403,275.001,1,2,0,0,0,0.08540028,4.200021,0.35868296940588,0.01418271,0,0.05956715,0,,,,,,,,,,,,,,14.99694,0.03441483,13,0,14.62566,0.1143381
117,2021/04/10 11:18:58,3880.0394,280.0001,1,2,0,0,0,0.08442718,4.200005,0.3545945781359,0.01430036,0,0.06006126,0,,0.0000128816200231086,,,,,,,,,,,,14.61084,0.006231368,13,0,14.29038,0.1180625
118,2021/04/10 11:19:03,3885.0397,285.0004,1,2,0,0,0,0.08254732,4.199997,0.34669849635804,0.01441639,0,0.0605486,0,,,,,,,,,,,,,,15.04457,0.08329123,13,0,14.56381,-0.02389103
119,2021/04/10 11:19:08,3890.0396,290.0003,1,2,0,0,0,0.08176679,4.199978,0.34341871913062,0.01452997,0,0.06102565,0,,-0.00000410903021474951,,,,,,,,,,,,14.67925,-0.09333551,13,0,14.44651,-0.08197665
120,2021/04/10 11:19:13,3895.0399,295.0006,1,2,0,0,0,0.07976646,4.199968,0.33501657947328,0.01464136,0,0.06149349,0,,,,,,,,,,,,,,15.08692,-0.08674979,13,0,14.49667,-0.1392794
121,2021/04/10 11:19:18,3900.0406,300.0013,1,2,0,0,0,0.07862286,4.199981,0.33021451816566,0.01475131,0,0.06195528,0,,,,,,,,,,,,,,14.83792,0.04487693,13,0,14.70745,0.1453251
122,2021/04/10 11:19:23,3905.04,305.0007,1,2,0,0,0,0.07785248,4.200109,0.32698890192032,0.01485938,0,0.06240916,0,,0.00000806048865342746,,,,,,,,,,,,14.76027,0.002364516,13,0,14.2719,-0.09578317
123,2021/04/10 11:19:28,3910.0398,310.0005,1,2,0,0,0,0.07592302,4.200084,0.31888306153368,0.01496514,0,0.06285336,0,,,,,,,,,,,,,,15.03411,0.04342109,13,0,14.61175,-0.09807765
124,2021/04/10 11:19:33,3915.0407,315.0014,1,2,0,0,0,0.07476725,4.199862,0.3140121321195,0.01506939,0,0.06329121,0,,0.0000375362797058187,,,,,,,,,,,,14.60766,-0.08774877,13,0,14.4187,0.06056756
125,2021/04/10 11:19:38,3920.0406,320.0013,1,2,0,0,0,0.07270529,4.200028,0.30536425374812,0.01517189,0,0.06372172,0,,,,,,,,,,,,,,14.85515,0.0662303,13,0,14.25729,-0.07981241
126,2021/04/10 11:19:43,3925.0394,325.0001,1,2,0,0,0,0.07213315,4.200008,0.3029598070652,0.01527265,0,0.0641449,0,,,,,,,,,,,,,,15.05695,0.006460249,13,0,14.47396,-0.1350591
127,2021/04/10 11:19:48,3930.0409,330.0016,1,2,0,0,0,0.07159136,4.200016,0.30068485746176,0.01537236,0,0.0645637,0,,0.0000157259892148431,,,,,,,,,,,,14.85874,0.06576389,13,0,14.67719,0.1342767
128,2021/04/10 11:19:53,3935.0394,335.0001,1,2,0,0,0,0.07044863,4.199854,0.29587396050002,0.01547021,0,0.06497467,0,,,,,,,,,,,,,,14.68093,-0.06894767,13,0,14.38245,-0.1100552
129,2021/04/10 11:19:58,3940.0394,340.0001,1,2,0,0,0,0.06992352,4.200014,0.29367976292928,0.01556681,0,0.06538039,0,,-0.0000214164992939914,,,,,,,,,,,,14.98744,-0.1119307,13,0,14.25825,-0.1325423
130,2021/04/10 11:20:03,3945.0401,345.0008,1,2,0,0,0,0.06850629,4.199986,0.28772545891194,0.0156619,0,0.06577978,0,,,,,,,,,,,,,,15.01883,0.1048154,13,0,14.71326,0.09575486
131,2021/04/10 11:20:08,3950.0402,350.0009,1,2,0,0,0,0.06745821,4.199975,0.28332279554475,0.01575577,0,0.06617399,0,,,,,,,,,,,,,,14.66389,-0.1100612,13,0,14.54068,-0.03482431
132,2021/04/10 11:20:13,3955.0403,355.001,1,2,0,0,0,0.06546373,4.199946,0.27494413095858,0.01584698,0,0.06655709,0,,0.0000156460500875255,,,,,,,,,,,,14.66221,-0.07296652,13,0,14.29796,0.07758498
133,2021/04/10 11:20:18,3960.0403,360.001,1,2,0,0,0,0.06492563,4.200068,0.27269206094284,0.01593778,0,0.06693842,0,,,,,,,,,,,,,,14.82252,-0.06384134,13,0,14.18078,-0.1552114
134,2021/04/10 11:20:23,3965.0397,365.0004,1,2,0,0,0,0.06402246,4.200079,0.26889938977434,0.01602701,0,0.0673132,0,,0.0000301888194371713,,0,0,,,,,,,,,15.02269,0.1211771,13,0,14.3447,0.01172453
135,2021/04/10 11:20:28,3970.0397,370.0004,1,2,0,0,0,0.06252592,4.199978,0.26260748842976,0.01611471,0,0.06768154,0,,,,,,,,,,,,,,15.10949,0.02371699,13,0,14.55578,-0.1155114
136,2021/04/10 11:20:33,3975.0397,375.0004,1,2,0,0,0,0.06257489,4.199985,0.26281359937665,0.01620136,0,0.06804547,0,,0.00000474110993309296,,,,,,,,,,,,15.01318,0.1197961,13,0,14.64191,0.0970611
137,2021/04/10 11:20:38,3980.0396,380.0003,1,2,0,0,0,0.06122774,4.200177,0.25716734530998,0.01628668,0,0.06840381,0,,,,,,,,,,,,,,14.73758,-0.1227707,13,0,14.55598,0.01176029
138,2021/04/10 11:20:43,3985.0399,385.0006,1,2,0,0,0,0.0603185,4.200081,0.2533425857985,0.01637058,0,0.06875622,0,,,,,,,,,,,,,,14.6705,-0.03746539,13,0,14.31356,0.1108265
139,2021/04/10 11:20:48,3990.0405,390.0012,1,2,0,0,0,0.0592164,4.199927,0.2487045572028,0.01645301,0,0.0691024,0,,-0.00000300315105050686,,,,,,,,,,,,14.93415,-0.03002942,13,0,14.27065,-0.1532921
140,2021/04/10 11:20:53,3995.0399,395.0006,1,2,0,0,0,0.05876807,4.199903,0.24682019349721,0.01653482,0,0.069446,0,,,,,,,,,,,,,,15.11652,0.09476334,13,0,14.59202,0.1085719
141,2021/04/10 11:20:58,4000.0408,400.0015,1,2,0,0,0,0.05773782,4.200004,0.24249907495128,0.01661549,0,0.06978483,0,,-0.00000592648621022818,,,,,,,,,,,,14.80327,0.1120409,13,0,14.62169,0.0733611
142,2021/04/10 11:21:03,4005.0393,405,1,2,0,0,0,0.05601174,4.200114,0.23525569333836,0.0166939,0,0.07011417,0,,,,,,,,,,,,,,14.63687,-0.1388031,13,0,14.29452,-0.03166139
143,2021/04/10 11:21:08,4010.0401,410.0008,1,2,0,0,0,0.05599349,4.199936,0.23516907441664,0.01677228,0,0.07044333,0,,,,,,,,,,,,,,14.97479,0.09858996,13,0,14.30404,-0.0200215
144,2021/04/10 11:21:13,4015.04,415.0007,1,2,0,0,0,0.05503609,4.199994,0.23115124778346,0.01684897,0,0.07076543,0,,0.000017069129171432,,,,,,,,,,,,15.01318,0.05775899,13,0,14.6054,-0.09742707
145,2021/04/10 11:21:18,4020.0394,420.0001,1,2,0,0,0,0.05473492,4.200056,0.22988972915552,0.01692493,0,0.07108448,0,,,,,,,,,,,,,,14.65808,-0.07002383,13,0,14.45453,0.07145345
146,2021/04/10 11:21:23,4025.0394,425.0001,1,2,0,0,0,0.05353533,4.199965,0.22484651226345,0.01699951,0,0.07139773,0,,0.0000167541402333882,,,,,,,,,,,,14.79138,0.04440516,13,0,14.20806,-0.0765571
147,2021/04/10 11:21:28,4030.0395,430.0002,1,2,0,0,0,0.05357286,4.19995,0.225003333357,0.01707353,0,0.07170858,0,,,,,,,,,,,,,,15.00975,-0.0143683,13,0,14.37557,-0.1444876
148,2021/04/10 11:21:33,4035.0394,435.0001,1,2,0,0,0,0.05251142,4.200149,0.22055578820158,0.01714654,0,0.07201525,0,,-0.00000853421079227701,,,,,,,,,,,,14.8561,0.06584734,13,0,14.64534,0.1275176
149,2021/04/10 11:21:38,4040.0404,440.0011,1,2,0,0,0,0.05072744,4.200019,0.21305621182136,0.01721759,0,0.07231364,0,,,,,,,,,,,,,,14.57502,-0.1173484,13,0,14.2107,-0.1516628
150,2021/04/10 11:21:43,4044.8763,444.837,1,2,0,0,0,0.04999622,4.199765,0.2099723748883,0.01728589,0,0.07260051,0,,-0.00000853421079227701,0,0,0,,,,,,,,,14.91517,-0.1122275,13,0,14.28817,-0.1145694
151,2021/04/10 11:22:43,4104.9146,60.0008,1,3,0,0,0,0,4.196238,0,0.01728596,0,0.07260078,0,,-0.000022443120542448,,,,,,,,,,,,14.59605,-0.02606213,13,0,14.40708,0.1017126
152,2021/04/10 11:23:43,4164.9144,120.0006,1,3,0,0,0,0,4.195995,0,0.01728596,0,0.07260078,0,,-0.00000252880204243411,,,,,,,,,,,,15.06118,0.02268225,13,0,14.4636,-0.08687168
153,2021/04/10 11:24:43,4224.9151,180.0013,1,3,0,0,0,0,4.195435,0,0.01728596,0,0.07260078,0,,-0.0000029239270133985,,0,0,,,,,,,,,14.86657,-0.0701198,13,0,14.22198,-0.1180869
154,2021/04/10 11:25:43,4284.9142,240.0004,1,3,0,0,0,0,4.194801,0,0.01728596,0,0.07260078,0,,0.0000139082903842791,,,,,,,,,,,,14.90596,-0.07546335,13,0,14.26652,-0.1371101
155,2021/04/10 11:26:43,4344.9141,300.0003,1,3,0,0,0,0,4.194744,0,0.01728596,0,0.07260078,0,,-0.0000448042301286478,,0,0,,,,,,,,,14.53587,-0.1357305,13,0,14.44184,-0.06048977
156,2021/04/10 11:27:43,4404.9139,360.0001,1,3,0,0,0,0,4.194569,0,0.01728596,0,0.07260078,0,,-0.0000368253713531885,,,,,,,,,,,,14.82183,0.08827806,13,0,14.17278,-0.03722847
157,2021/04/10 11:28:43,4464.9146,420.0008,1,3,0,0,0,0,4.194591,0,0.01728596,0,0.07260078,0,,-0.0000415640788560268,,0,0,,,,,,,,,14.72473,-0.06932199,13,0,14.57964,0.05158216
158,2021/04/10 11:29:43,4524.9145,480.0007,1,3,0,0,0,0,4.194375,0,0.01728596,0,0.07260078,0,,0.0000259212902165018,,,,,,,,,,,,14.93858,0.02964318,13,0,14.51613,0.1027313
159,2021/04/10 11:30:43,4584.9142,540.0004,1,3,0,0,0,0,4.194146,0,0.01728596,0,0.07260078,0,,0.00000790257035987452,,0,0,,,,,,,,,14.74468,-0.06545097,13,0,14.6799,0.07370114
160,2021/04/10 11:31:43,4644.9142,600.0004,1,3,0,0,0,0,4.19397,0,0.01728596,0,0.07260078,0,,0.0000109046395664336,,,,,,,,,,,,14.54829,-0.0909394,13,0,14.29355,-0.08414477
161,2021/04/10 11:32:43,4704.9141,660.0003,1,3,0,0,0,0,4.193797,0,0.01728596,0,0.07260078,0,,-0.0000318462989525869,,0,0,,,,,,,,,14.62501,-0.1007843,13,0,14.53831,0.004132688
162,2021/04/10 11:33:43,4764.914,720.0002,1,3,0,0,0,0,4.193897,0,0.01728596,0,0.07260078,0,,-0.0000268682906607864,,,,,,,,,,,,14.63809,0.03809839,13,0,14.11305,-0.1011556
163,2021/04/10 11:34:43,4824.9146,780.0008,1,3,0,0,0,0,4.194042,0,0.01728596,0,0.07260078,0,,-0.00000371414694200212,,0,0,,,,,,,,,14.89767,0.05176187,13,0,14.57012,0.1111597
164,2021/04/10 11:35:43,4884.9144,840.0006,1,3,0,0,0,0,4.193543,0,0.01728596,0,0.07260078,0,,0.00000845575141283916,,,,,,,,,,,,14.53877,-0.09512991,13,0,14.50317,-0.0130108
165,2021/04/10 11:36:43,4944.9152,900.0014,1,3,0,0,0,0,4.193463,0,0.01728596,0,0.07260078,0,,0.00000434637786383973,,0,0,,,,,,,,,14.88133,0.06468743,13,0,14.38579,0.08988053
166,2021/04/10 11:37:43,5004.9141,960.0003,1,3,0,0,0,0,4.193518,0,0.01728596,0,0.07260078,0,,0.000010747229680419,,,,,,,,,,,,14.81251,0.1067108,13,0,14.36804,0.09996146
167,2021/04/10 11:38:43,5064.9141,1020.0003,1,3,0,0,0,0,4.193317,0,0.01728596,0,0.07260078,0,,-0.000028290500267758,,0,0,,,,,,,,,14.35225,-0.08801401,13,0,14.51068,0.1342434
168,2021/04/10 11:39:43,5124.9154,1080.0016,1,3,0,0,0,0,4.193429,0,0.01728596,0,0.07260078,0,,-0.0000214944593608379,,,,,,,,,,,,14.8349,0.0854674,13,0,14.0509,-0.139963
169,2021/04/10 11:40:43,5184.9145,1140.0007,1,3,0,0,0,0,4.193417,0,0.01728596,0,0.07260078,0,,-0.00000940367044677259,,0,0,,,,,,,,,14.74927,0.009123981,13,0,14.11473,-0.1392615
170,2021/04/10 11:41:43,5244.9144,1200.0006,1,3,0,0,0,0,4.193276,0,0.01728596,0,0.07260078,0,,-0.0000197572408069391,,,,,,,,,,,,14.89592,0.1205921,13,0,14.28351,-0.05053222
171,2021/04/10 11:42:43,5304.9143,1260.0005,1,3,0,0,0,0,4.193176,0,0.01728596,0,0.07260078,0,,0.0000194388703675941,,0,0,,,,,,,,,14.94122,0.1310909,13,0,14.42383,-0.003490746
172,2021/04/10 11:43:43,5364.9141,1320.0003,1,3,0,0,0,0,4.193023,0,0.01728596,0,0.07260078,0,,0.0000113795103970915,,,,,,,,,,,,14.89744,0.1159546,13,0,14.57719,0.08635163
173,2021/04/10 11:44:43,5424.9139,1380.0001,1,3,0,0,0,0,4.193151,0,0.01728596,0,0.07260078,0,,-0.00000734926879886189,,0,0,,,,,,,,,14.48739,-0.111621,13,0,14.25455,-0.01125216
174,2021/04/10 11:45:43,5484.9152,1440.0014,1,3,0,0,0,0,4.19318,0,0.01728596,0,0.07260078,0,,-0.00000679654885971104,,,,,,,,,,,,14.50564,-0.07286429,13,0,14.32394,0.05951703
175,2021/04/10 11:46:43,5544.9143,1500.0005,1,3,0,0,0,0,4.192971,0,0.01728596,0,0.07260078,0,,-0.0000409343010687735,,0,0,,,,,,,,,14.42134,-0.1244399,13,0,14.10807,-0.04005969
176,2021/04/10 11:47:43,5604.9141,1560.0003,1,3,0,0,0,0,4.192697,0,0.01728596,0,0.07260078,0,,0.0000362721984856762,,,,,,,,,,,,14.81804,0.06865203,13,0,14.30781,-0.05684823
177,2021/04/10 11:48:43,5664.914,1620.0002,1,3,0,0,0,0,4.192665,0,0.01728596,0,0.07260078,0,,0.0000156480000441661,,0,0,,,,,,,,,14.75869,0.1366886,13,0,14.51868,0.1139203
178,2021/04/10 11:49:43,5724.9149,1680.0011,1,3,0,0,0,0,4.192863,0,0.01728596,0,0.07260078,0,,0.0000226009797188453,,,,,,,,,,,,14.64751,0.06116509,13,0,14.5389,0.1525256
179,2021/04/10 11:50:43,5784.9148,1740.001,1,3,0,0,0,0,4.192818,0,0.01728596,0,0.07260078,0,,-0.0000183321408258053,,0,0,,,,,,,,,14.56475,-0.1187694,13,0,14.07618,-0.1417181
180,2021/04/10 11:51:43,5844.9156,1800.0018,1,3,0,0,0,0,4.192584,0,0.01728596,0,0.07260078,0,,-0.00000655869916954543,,,,,,,,,,,,14.86182,0.1100171,13,0,14.49043,0.07356703
181,2021/04/10 11:51:43,5844.9176,1800.0038,1,3,0,0,0,0,4.192584,0,0.01728596,0,0.07260078,0,,-0.00000655869916954543,0,0,0,,,,,,,,,14.86182,0.1100171,13,0,14.49043,0.07356703
182,2021/04/10 11:51:48,5849.9605,5.0011,1,4,0,0,0,-0.7529221,4.15909,-3.131470776889,0.017286,0.001043489,0.07260098,0.004343505,,-0.00162689702119678,,0.157308593392372,10.1383800506592,,,,,,,,,14.81929,-0.0345856,13,0,14.60121,0.09548068
183,2021/04/10 11:51:53,5854.9596,10.0002,1,4,0,0,0,-0.7529602,4.154661,-3.1282943774922,0.017286,0.002088299,0.07260098,0.008686729,,-0.000938525306992233,,,,,,,,,,,,14.6711,0.1131165,13,0,14.5698,0.1018247
184,2021/04/10 11:51:58,5859.9596,15.0002,1,4,0,0,0,-0.7530289,4.151686,-3.1263395417254,0.017286,0.003133411,0.07260098,0.01302729,,-0.000764318916480988,,0.252668499946594,,,,,,,,,,14.53607,-0.09701967,13,0,14.35438,0.05130649
185,2021/04/10 11:52:03,5864.9597,20.0003,1,4,0,0,0,-0.7530289,4.148784,-3.1241542518576,0.017286,0.004178366,0.07260098,0.01736393,,-0.000536808976903558,,0.334335088729858,3.41369009017944,,,,,,,,,14.68209,0.0445047,13,0,14.17902,-0.09016722
186,2021/04/10 11:52:08,5869.9597,25.0003,1,4,0,0,0,-0.7524185,4.146041,-3.1195579501585,0.017286,0.005223294,0.07260098,0.0216976,,-0.000452106702141464,,,,,,,,,,,,14.90078,-0.08350581,13,0,14.22991,-0.124644
187,2021/04/10 11:52:13,5874.9598,30.0004,1,4,0,0,0,-0.7528076,4.143799,-3.1194833800724,0.017286,0.006268472,0.07260098,0.02602977,,-0.000442649412434548,,0.407661288976669,,,,,,,,,,15.03992,0.1522899,13,0,14.54455,0.04512906
188,2021/04/10 11:52:18,5879.9601,35.0007,1,4,0,0,0,-0.7531738,4.1418,-3.11949524484,0.017286,0.007313443,0.07260098,0.03035877,,-0.000512804021127522,,,,,,,,,,,,14.79545,-0.05914956,13,0,14.62117,0.08457869
189,2021/04/10 11:52:23,5884.96,40.0006,1,4,0,0,0,-0.7523651,4.139707,-3.1145710710257,0.017286,0.008358648,0.07260098,0.03468662,,-0.000375231786165386,,,,,,,,,,,,14.55041,0.01884133,13,0,14.39795,0.1261482
190,2021/04/10 11:52:28,5889.9601,45.0007,1,4,0,0,0,-0.7527084,4.137759,-3.1145259564756,0.017286,0.0094033,0.07260098,0.03901017,,-0.000309004710288718,,0.513401806354523,2.17419505119324,,,,,,,,,14.59396,-0.1344207,13,0,14.17119,-0.1003158
191,2021/04/10 11:52:33,5894.9601,50.0007,1,4,0,0,0,-0.7527237,4.136025,-3.1132840412925,0.017286,0.01044815,0.07260098,0.04333267,,-0.000326373992720619,,,,,,,,,,,,14.75948,0.03658086,13,0,14.21996,-0.0889492
192,2021/04/10 11:52:38,5899.96,55.0006,1,4,0,0,0,-0.7524567,4.134557,-3.1110751161819,0.017286,0.0114928,0.07260098,0.04765261,,-0.00030842050909996,,,,,,,,,,,,14.78937,-0.1172599,13,0,14.1622,-0.09450078
193,2021/04/10 11:52:43,5904.9602,60.0008,1,4,0,0,0,-0.7531662,4.13283,-3.112707866346,0.017286,0.01253821,0.07260098,0.05197397,,-0.000248460011789575,,0.603259801864624,,,,,,,,,,14.96406,0.0588432,13,0,14.25676,-0.130538
194,2021/04/10 11:52:48,5909.961,65.0016,1,4,0,0,0,-0.7529221,4.131399,-3.1106216110179,0.017286,0.01358368,0.07260098,0.05629404,,-0.000281134911347181,,,,,,,,,,,,15.02919,0.0864023,13,0,14.44617,0.08422792
195,2021/04/10 11:52:53,5914.9603,70.0009,1,4,0,0,0,-0.7527695,4.129863,-3.1088349055785,0.017286,0.01462892,0.07260098,0.06061165,,-0.000233402693993412,,,,,,,,,,,,14.87476,0.1110879,13,0,14.62021,-0.005248487
196,2021/04/10 11:52:58,5919.9596,75.0002,1,4,0,0,0,-0.752861,4.12876,-3.10838238236,0.017286,0.01567413,0.07260098,0.06492767,,-0.000259104213910177,,0.673106610774994,1.56496894359589,,,,,,,,,14.72077,0.01384079,13,0,14.60488,0.1348346
197,2021/04/10 11:53:03,5924.9596,80.0002,1,4,0,0,0,-0.752861,4.127252,-3.107247067972,0.017286,0.01671955,0.07260098,0.06924316,,-0.000263632013229653,,,,,,,,,,,,14.60617,-0.09533376,13,0,14.41722,0.09715408
198,2021/04/10 11:53:08,5929.9605,85.0011,1,4,0,0,0,-0.7529221,4.125939,-3.1065106563519,0.017286,0.01776476,0.07260098,0.07355645,,-0.000368483189959079,,,,,,,,,,,,14.59375,-0.03402293,13,0,14.2879,0.09373486
199,2021/04/10 11:53:13,5934.9605,90.0011,1,4,0,0,0,-0.7530289,4.124985,-3.1062329170665,0.017286,0.01880945,0.07260098,0.07786631,,-0.000237450702115893,,,,,,,,,,,,14.59957,-0.1304603,13,0,14.60639,0.09024292
200,2021/04/10 11:53:18,5939.9599,95.0005,1,4,0,0,0,-0.7529755,4.123829,-3.1051422031895,0.017286,0.01985476,0.07260098,0.08217745,,-0.000284313602605835,,0.851037919521332,,,,,,,,,,14.62368,0.005716383,13,0,14.49677,0.09784013
201,2021/04/10 11:53:23,5944.9606,100.0012,1,4,0,0,0,-0.7528381,4.122521,-3.1035908768501,0.017286,0.02089968,0.07260098,0.08648581,,-0.000181697701918893,,,,,,,,,,,,14.69184,-0.117377,13,0,14.44373,-0.03301382
202,2021/04/10 11:53:28,5949.9599,105.0005,1,4,0,0,0,-0.7531281,4.121467,-3.1039926109227,0.017286,0.02194523,0.07260098,0.09079553,,-0.000286975409835577,,,,,,,,,,,,14.79501,-0.07007539,13,0,14.48444,0.1189849
203,2021/04/10 11:53:33,5954.9608,110.0014,1,4,0,0,0,-0.7528076,4.12034,-3.101823266584,0.017286,0.02299039,0.07260098,0.09510251,,-0.000190390303032473,,,,,,,,,,,,14.90272,0.09305298,13,0,14.18951,-0.07610649
204,2021/04/10 11:53:38,5959.9599,115.0005,1,4,0,0,0,-0.7530289,4.119263,-3.1019240857007,0.017286,0.02403518,0.07260098,0.09940686,,-0.000189213998964988,,,1.1018830537796,,,,,,,,,14.99341,0.0475961,13,0,14.1622,-0.08478671
205,2021/04/10 11:53:43,5964.96,120.0006,1,4,0,0,0,-0.7530518,4.118096,-3.1011396053728,0.017286,0.02508034,0.07260098,0.1037116,,,,0.965502619743347,,,,,,,,,,14.984,0.1193604,13,0,14.23676,-0.1154035
206,2021/04/10 11:53:48,5969.9617,125.0023,1,4,0,0,0,-0.7530365,4.117161,-3.1003725093765,0.017286,0.02612632,0.07260098,0.1080187,,-0.000174644097569399,,,,,,,,,,,,14.76529,-0.08521169,13,0,14.37461,-0.0413835
207,2021/04/10 11:53:53,5974.9608,130.0014,1,4,0,0,0,-0.7527695,4.116288,-3.098616059616,0.017286,0.0271709,0.07260098,0.112319,,-0.00022005160280969,,,,,,,,,,,,14.68622,0.08740664,13,0,14.52165,0.1240489
208,2021/04/10 11:53:58,5979.9609,135.0015,1,4,0,0,0,-0.7526321,4.115375,-3.0973633285375,0.017286,0.02821561,0.07260098,0.1166189,,-0.000172947606188245,,,,,,,,,,,,14.59201,-0.08060992,13,0,14.50338,-0.02198368
209,2021/04/10 11:54:03,5984.9611,140.0017,1,4,0,0,0,-0.7528458,4.114408,-3.0975147822864,0.017286,0.02926062,0.07260098,0.1209189,,,,,,,,,,,,,,14.53607,-0.08918822,13,0,14.54498,0.1366726
210,2021/04/10 11:54:08,5989.9604,145.001,1,4,0,0,0,-0.7526321,4.113474,-3.0959325749154,0.017286,0.03030552,0.07260098,0.1252176,,-0.000146638107253239,,1.06679797172546,,,,,,,,,,14.57988,-0.09274662,13,0,14.47707,0.03954977
211,2021/04/10 11:54:13,5994.9604,150.001,1,4,0,0,0,-0.7529373,4.112696,-3.0966022219608,0.017286,0.0313502,0.07260098,0.1295144,,-0.000157980801304802,,,,,,,,,,,,14.59835,-0.1310682,13,0,14.51798,0.1320696
212,2021/04/10 11:54:18,5999.9597,155.0003,1,4,0,0,0,-0.7530136,4.111676,-3.0961479467936,0.017286,0.03239501,0.07260098,0.1338108,,,,,,,,,,,,,,14.66237,0.01117945,13,0,14.48147,0.1031843
213,2021/04/10 11:54:23,6004.9605,160.0011,1,4,0,0,0,-0.7528458,4.110703,-3.0947254885974,0.017286,0.03344066,0.07260098,0.1381097,,-0.000147410100908019,,,,,,,,,,,,14.65458,-0.1183811,13,0,14.42205,-0.03629863
214,2021/04/10 11:54:28,6009.9606,165.0012,1,4,0,0,0,-0.7526855,4.110162,-3.093659340051,0.017286,0.03448578,0.07260098,0.1424056,,-0.000160176699864678,,,,,,,,,,,,14.70981,-0.06651878,13,0,14.40721,0.1075044
215,2021/04/10 11:54:33,6014.9599,170.0005,1,4,0,0,0,-0.7531281,4.109301,-3.0948300544581,0.017286,0.0355307,0.07260098,0.1466998,,,,1.18937599658966,0.882481276988983,,,,,,,,,14.70303,-0.08986026,13,0,14.40479,0.06530255
216,2021/04/10 11:54:38,6019.9606,175.0012,1,4,0,0,0,-0.7527237,4.108254,-3.0923801514198,0.017286,0.03657613,0.07260098,0.1509952,,-0.00013941949873697,,,,,,,,,,,,14.6339,-0.1090974,13,0,14.46491,-0.00646472
217,2021/04/10 11:54:43,6024.9607,180.0013,1,4,0,0,0,-0.7531509,4.107453,-3.0935319236577,0.017286,0.03762151,0.07260098,0.1552896,,-0.000240435605519451,,,,,,,,,,,,14.63512,0.0573054,13,0,14.49825,0.1258704
218,2021/04/10 11:54:48,6029.9607,185.0013,1,4,0,0,0,-0.7531509,4.106871,-3.0930935898339,0.017286,0.03866667,0.07260098,0.1595822,,,,,,,,,,,,,,14.6631,-0.08774847,13,0,14.48682,0.09709537
219,2021/04/10 11:54:53,6034.9608,190.0014,1,4,0,0,0,-0.7532883,4.106055,-3.0930431906565,0.017286,0.03971186,0.07260098,0.1638741,,-0.000133010602439754,,,,,,,,,,,,14.50438,-0.1196951,13,0,14.3446,-0.07639021
220,2021/04/10 11:54:58,6039.9609,195.0015,1,4,0,0,0,-0.7528763,4.105138,-3.0906611084294,0.017286,0.04075726,0.07260098,0.1681662,,-0.000114330003270879,,,,,,,,,,,,14.52559,-0.02706379,13,0,14.32929,0.08931816
