Repository: HVES-Battery-Testing-Consortium/LG-HG2

# Battery Testing Consortium (BTC)
The Battery Testing Consortium (BTC) has been developed within the High Voltage and Energy Storage Lab at Oxford Brookes University to provide accurate and comprehensive cell data to Formula Student Electric teams. Through the BTC, we aim to provide FS teams with information for improved and informed decisions for cell selection, pack architecture design, thermal cooling requirements, and end of life predictions. A range of tests are completed to provide a comprehensive electrochemical lithium-ion characterisation for modelling, validation, and battery management parameterisation.

File: Data/Round1/LG_HG2/Package 1/210410_FSD_GITT_LGHG2_1_15C/210410_FSD_GITT_LGHG2_1_15C_Channel_2_Wb_1.CSV (part 3 of 76)
Data_Point,Date_Time,Test_Time(s),Step_Time(s),Cycle_Index,Step_Index,TC_Counter1,TC_Counter2,TC_Counter3,Current(A),Voltage(V),Power(W),Charge_Capacity(Ah),Discharge_Capacity(Ah),Charge_Energy(Wh),Discharge_Energy(Wh),ACR(Ohm),dV/dt(V/s),Internal_Resistance(Ohm),dQ/dV(Ah/V),dV/dQ(V/Ah),MetaCode_MV_UD1,MetaCode_MV_UD2,MetaCode_MV_UD3,MetaCode_MV_UD4,MetaCode_MV_UD5,MetaCode_MV_UD6,MetaCode_MV_UD7,MetaCode_MV_UD8,Aux_Temperature_1(C),Aux_dT/dt_1(C),Aux_Temperature_2(C),Aux_dT/dt_2(C),Aux_Temperature_3(C),Aux_dT/dt_3(C)
422,2021/04/10 12:11:48,7049.9603,1205.0009,1,4,0,0,0,-0.752861,4.045442,-3.045655509562,0.017286,0.2518614,0.07260098,1.026752,,,,,0,,,,,,,,,14.68718,0.04391998,13,0,14.46174,0.09420842
423,2021/04/10 12:11:53,7054.9605,1210.0011,1,4,0,0,0,-0.7527237,4.045307,-3.0449984526759,0.017286,0.2529067,0.07260098,1.030981,,-0.0000129592499433784,,,,,,,,,,,,14.92028,0.05365849,13,0,14.63655,0.1427308
424,2021/04/10 12:11:58,7059.9597,1215.0003,1,4,0,0,0,-0.752861,4.045328,-3.045569683408,0.017286,0.2539515,0.07260098,1.035208,,,,0,,,,,,,,,,15.04308,0.04620552,13,0,14.54041,0.1147529
425,2021/04/10 12:12:03,7064.9598,1220.0004,1,4,0,0,0,-0.752861,4.045194,-3.045468800034,0.017286,0.2549965,0.07260098,1.039435,,,,,,,,,,,,,,15.04939,0.008815229,13,0,14.34953,-0.1098865
426,2021/04/10 12:12:08,7069.9597,1225.0003,1,4,0,0,0,-0.7528,4.044874,-3.0449811472,0.017286,0.2560415,0.07260098,1.043662,,-0.0000496297907375265,,,,,,,,,,,,14.74075,-0.07838786,13,0,14.15005,-0.1720476
427,2021/04/10 12:12:13,7074.9606,1230.0012,1,4,0,0,0,-0.7527237,4.044721,-3.0445573565877,0.017286,0.2570865,0.07260098,1.047889,,,,,,,,,,,,,,14.66581,-0.08284837,13,0,14.53529,-0.01443565
428,2021/04/10 12:12:18,7079.9606,1235.0012,1,4,0,0,0,-0.7523575,4.044766,-3.043110035845,0.017286,0.2581315,0.07260098,1.052115,,-0.0000395889292121865,,,,,,,,,,,,15.011,0.1088551,13,0,14.56671,0.008524954
429,2021/04/10 12:12:23,7084.9608,1240.0014,1,4,0,0,0,-0.7527084,4.044634,-3.0444299867256,0.017286,0.2591763,0.07260098,1.056341,,,,,,,,,,,,,,15.02735,0.08096337,13,0,14.29822,-0.08785844
430,2021/04/10 12:12:28,7089.961,1245.0016,1,4,0,0,0,-0.7528839,4.044246,-3.0448477010394,0.017286,0.2602209,0.07260098,1.060566,,,,,,,,,,,,,,14.7031,-0.02368718,13,0,14.43385,-0.05108267
431,2021/04/10 12:12:33,7094.9609,1250.0015,1,4,0,0,0,-0.7528458,4.044256,-3.0447011437248,0.017286,0.2612658,0.07260098,1.064792,,-0.0000103521097116754,,,,,,,,,,,,14.97865,0.06725192,13,0,14.65116,0.04907995
432,2021/04/10 12:12:38,7099.9595,1255.0001,1,4,0,0,0,-0.7527084,4.044094,-3.0440235241896,0.017286,0.2623105,0.07260098,1.069017,,,,6.83097410202026,,,,,,,,,,14.97063,0.07426262,13,0,14.29987,-0.08544385
433,2021/04/10 12:12:43,7104.9611,1260.0017,1,4,0,0,0,-0.7526703,4.043923,-3.0437407375869,0.017286,0.2633558,0.07260098,1.073244,,-0.0000167540092661511,,,,,,,,,,,,14.68866,-0.00951618,13,0,14.16368,-0.1168209
434,2021/04/10 12:12:48,7109.9595,1265.0001,1,4,0,0,0,-0.7530746,4.043683,-3.0451949577518,0.017286,0.2644004,0.07260098,1.077468,,,,,,,,,,,,,,14.6994,-0.001371801,13,0,14.47396,0.07853359
435,2021/04/10 12:12:53,7114.9596,1270.0002,1,4,0,0,0,-0.7528076,4.043495,-3.043973766562,0.017286,0.2654452,0.07260098,1.081693,,-0.0000178586305992212,,,,,,,,,,,,15.04675,0.117147,13,0,14.6317,0.1674947
436,2021/04/10 12:12:58,7119.9598,1275.0004,1,4,0,0,0,-0.7530365,4.043565,-3.0449520351225,0.017286,0.2664901,0.07260098,1.085918,,,,,,,,,,,,,,15.02559,0.1022345,13,0,14.26724,0.02701998
437,2021/04/10 12:13:03,7124.9596,1280.0002,1,4,0,0,0,-0.7527313,4.043205,-3.0434469558165,0.017286,0.267535,0.07260098,1.090143,,,,,,,,,,,,,,14.65507,-0.1105404,13,0,14.12274,-0.0307408
438,2021/04/10 12:13:08,7129.9605,1285.0011,1,4,0,0,0,-0.7531509,4.043006,-3.0449936076054,0.017286,0.2685799,0.07260098,1.094368,,-0.000069460722443182,,,,,,,,,,,,14.82497,-0.04582912,13,0,14.57038,0.116193
439,2021/04/10 12:13:13,7134.9604,1290.001,1,4,0,0,0,-0.7528,4.043038,-3.0435990064,0.017286,0.269625,0.07260098,1.098593,,,,,,,,,,,,,,15.13965,0.0809437,13,0,14.50566,0.124447
440,2021/04/10 12:13:18,7139.9607,1295.0013,1,4,0,0,0,-0.7531281,4.042941,-3.0448524737421,0.017286,0.2706703,0.07260098,1.102819,,-0.0000369840308849234,,,,,,,,,,,,14.76678,-0.09609342,13,0,14.08841,-0.07104576
441,2021/04/10 12:13:23,7144.9598,1300.0004,1,4,0,0,0,-0.7528381,4.04249,-3.043340490869,0.017286,0.2717151,0.07260098,1.107043,,,,,,,,,,,,,,14.71304,-0.1177454,13,0,14.52412,0.06473571
442,2021/04/10 12:13:28,7149.9607,1305.0013,1,4,0,0,0,-0.7529221,4.042356,-3.0435791684676,0.017286,0.2727605,0.07260098,1.111269,,,,,,,,,,,,,,15.09441,0.07342845,13,0,14.46765,0.09864926
443,2021/04/10 12:13:33,7154.9607,1310.0013,1,4,0,0,0,-0.7530518,4.042342,-3.0440929193156,0.017286,0.2738055,0.07260098,1.115493,,0.000000790289789165399,,,,,,,,,,,,14.74197,-0.08438379,13,0,14.09281,-0.05705029
444,2021/04/10 12:13:38,7159.9607,1315.0013,1,4,0,0,0,-0.7529602,4.042216,-3.0436277678032,0.017286,0.2748509,0.07260098,1.119719,,,,,,,,,,,,,,14.72543,-0.07647097,13,0,14.52921,0.09922504
445,2021/04/10 12:13:43,7164.9608,1320.0014,1,4,0,0,0,-0.7526932,4.041953,-3.0423505378196,0.017286,0.2758961,0.07260098,1.123944,,-0.0000102724097814644,,,,,,,,,,,,15.07276,0.04787415,13,0,14.49709,0.1118699
446,2021/04/10 12:13:48,7169.9609,1325.0015,1,4,0,0,0,-0.7527618,4.041829,-3.0425344733322,0.017286,0.276941,0.07260098,1.128167,,,,,,,,,,,,,,14.88133,-0.04670113,13,0,14.0935,-0.1083717
447,2021/04/10 12:13:53,7174.9607,1330.0013,1,4,0,0,0,-0.7529907,4.041922,-3.0435296761254,0.017286,0.2779857,0.07260098,1.13239,,-0.000038883230445208,,,0,,,,,,,,,14.6337,-0.1282331,13,0,14.32057,-0.01879007
448,2021/04/10 12:13:58,7179.961,1335.0016,1,4,0,0,0,-0.7526932,4.041723,-3.0421774183836,0.017286,0.2790309,0.07260098,1.136614,,,,,,,,,,,,,,14.94172,-0.02689213,13,0,14.6653,0.10088
449,2021/04/10 12:14:03,7184.9602,1340.0008,1,4,0,0,0,-0.7528992,4.041296,-3.0426885253632,0.017286,0.2800756,0.07260098,1.140836,,,,,,,,,,,,,,15.01196,0.0007322431,13,0,14.2682,-0.1020059
450,2021/04/10 12:14:08,7189.961,1345.0016,1,4,0,0,0,-0.7529221,4.041229,-3.0427306252609,0.017286,0.2811207,0.07260098,1.14506,,-0.0000427493687311653,,,,,,,,,,,,14.57988,-0.1496923,13,0,14.33247,-0.0676468
451,2021/04/10 12:14:13,7194.9595,1350.0001,1,4,0,0,0,-0.7527466,4.041347,-3.0421102136702,0.017286,0.2821655,0.07260098,1.149283,,,,,,,,,,,,,,15.03579,0.05876243,13,0,14.43817,0.1067981
452,2021/04/10 12:14:18,7199.9605,1355.0011,1,4,0,0,0,-0.7528992,4.040968,-3.0424415744256,0.017286,0.2832106,0.07260098,1.153506,,-0.0000108269696283969,,,,,,,,,,,,14.61179,-0.07730693,13,0,14.26942,0.01162678
453,2021/04/10 12:14:23,7204.9604,1360.001,1,4,0,0,0,-0.752594,4.040766,-3.041056247004,0.017286,0.2842551,0.07260098,1.157727,,,,,,,,,,,,,,15.06741,0.1247287,13,0,14.44792,0.07236511
454,2021/04/10 12:14:28,7209.9606,1365.0012,1,4,0,0,0,-0.7528458,4.040683,-3.0420112256814,0.017286,0.2853006,0.07260098,1.161951,,,,,,,,,,,,,,14.61814,-0.06735802,13,0,14.37805,-0.06054819
455,2021/04/10 12:14:33,7214.9613,1370.0019,1,4,0,0,0,-0.7525558,4.040524,-3.0407197712392,0.017286,0.2863457,0.07260098,1.166174,,-0.0000146984202729072,,,,,,,,,,,,15.12216,0.07612735,13,0,14.32014,-0.03567755
456,2021/04/10 12:14:38,7219.9606,1375.0012,1,4,0,0,0,-0.7527466,4.04038,-3.041382307708,0.017286,0.2873906,0.07260098,1.170396,,,,,,,,,,,,,,14.67822,-0.1327175,13,0,14.41626,0.00181824
457,2021/04/10 12:14:43,7224.9606,1380.0012,1,4,0,0,0,-0.7530289,4.040167,-3.0423625118263,0.017286,0.2884358,0.07260098,1.174619,,-0.0000446454505436122,,0,,,,,,,,,,15.02434,0.07296413,13,0,14.36827,0.06164938
458,2021/04/10 12:14:48,7229.9607,1385.0013,1,4,0,0,0,-0.7529221,4.040161,-3.0419265044581,0.017286,0.2894808,0.07260098,1.178841,,,,,,,,,,,,,,14.68797,-0.07105231,13,0,14.47714,0.04754096
459,2021/04/10 12:14:53,7234.9606,1390.0012,1,4,0,0,0,-0.7529907,4.039912,-3.0420161648184,0.017286,0.2905259,0.07260098,1.183063,,-0.0000369858717021998,,,,,,,,,,,,15.01608,0.1222426,13,0,14.29425,-0.03515273
460,2021/04/10 12:14:58,7239.9601,1395.0007,1,4,0,0,0,-0.7533264,4.039749,-3.0432495710736,0.017286,0.2915709,0.07260098,1.187285,,,,,,,,,,,,,,14.84511,-0.06710857,13,0,14.65625,0.04464447
461,2021/04/10 12:15:03,7244.9602,1400.0008,1,4,0,0,0,-0.7529755,4.039552,-3.041683686976,0.017286,0.292616,0.07260098,1.191507,,,,,,,,,,,,,,14.78798,-0.08128136,13,0,14.21926,-0.1064199
462,2021/04/10 12:15:08,7249.9602,1405.0008,1,4,0,0,0,-0.7529602,4.039646,-3.0416926600892,0.017286,0.2936611,0.07260098,1.195729,,-0.0000104305299828411,,,,,,,,,,,,15.04114,0.06810099,13,0,14.69179,0.148055
463,2021/04/10 12:15:13,7254.961,1410.0016,1,4,0,0,0,-0.7527695,4.039375,-3.0407182990625,0.017286,0.2947066,0.07260098,1.199951,,,,,0.147442996501923,,,,,,,,,14.73953,0.01786679,13,0,14.22922,-0.08028239
464,2021/04/10 12:15:18,7259.9602,1415.0008,1,4,0,0,0,-0.7530746,4.039135,-3.041769974471,0.017286,0.2957516,0.07260098,1.204172,,-0.0000211787100852234,,,,,,,,,,,,14.99932,0.05683094,13,0,14.65723,0.06376117
465,2021/04/10 12:15:23,7264.9596,1420.0002,1,4,0,0,0,-0.7528763,4.039086,-3.0409321230618,0.017286,0.2967965,0.07260098,1.208393,,,,,,,,,,,,,,14.77143,-0.04788876,13,0,14.21731,-0.1643237
466,2021/04/10 12:15:28,7269.9604,1425.001,1,4,0,0,0,-0.7529221,4.038995,-3.0410485972895,0.017286,0.2978418,0.07260098,1.212615,,,,6.95049905776978,,,,,,,,,,15.06863,-0.01101404,13,0,14.6463,0.08482069
467,2021/04/10 12:15:33,7274.9596,1430.0002,1,4,0,0,0,-0.752655,4.038744,-3.03978086532,0.017286,0.2988865,0.07260098,1.216834,,-0.0000163579206855502,,,,,,,,,,,,14.70353,-0.08004308,13,0,14.17856,-0.03901869
468,2021/04/10 12:15:38,7279.9604,1435.001,1,4,0,0,0,-0.7529755,4.038404,-3.040819271102,0.017286,0.2999321,0.07260098,1.221057,,,,,,,,,,,,,,15.12163,0.09963304,13,0,14.58984,0.1225829
469,2021/04/10 12:15:43,7284.9598,1440.0004,1,4,0,0,0,-0.7528381,4.038459,-3.0403058004879,0.017286,0.300977,0.07260098,1.225277,,-0.0000605331915721763,,,,,,,,,,,,14.72034,-0.006760359,13,0,14.27577,-0.09121865
470,2021/04/10 12:15:48,7289.9597,1445.0003,1,4,0,0,0,-0.7529907,4.038349,-3.0408392403543,0.017286,0.302022,0.07260098,1.229497,,,,,,,,,,,,,,15.07566,0.07454813,13,0,14.68984,0.04040778
471,2021/04/10 12:15:53,7294.9605,1450.0011,1,4,0,0,0,-0.7526703,4.037995,-3.0392789080485,0.017286,0.303067,0.07260098,1.233717,,,,,,,,,,,,,,14.78603,-0.0693962,13,0,14.2027,-0.1607567
472,2021/04/10 12:15:58,7299.9599,1455.0005,1,4,0,0,0,-0.7527084,4.037944,-3.0393943675296,0.017286,0.3041121,0.07260098,1.237937,,-0.000037220488593448,,,,,,,,,,,,15.03728,-0.02954721,13,0,14.71712,0.08450747
473,2021/04/10 12:16:03,7304.9599,1460.0005,1,4,0,0,0,-0.7529755,4.037943,-3.0404721493965,0.017286,0.3051571,0.07260098,1.242157,,,,,,,,,,,,,,14.82279,-0.08712828,13,0,14.25412,-0.07347852
474,2021/04/10 12:16:08,7309.9601,1465.0007,1,4,0,0,0,-0.7531357,4.037724,-3.0409540911468,0.017286,0.3062021,0.07260098,1.246376,,-0.00000173852197349333,,,,,,,,,,,,15.07375,0.06232858,13,0,14.65142,0.1354411
475,2021/04/10 12:16:13,7314.96,1470.0006,1,4,0,0,0,-0.7526245,4.037396,-3.038643145802,0.017286,0.307247,0.07260098,1.250595,,,,,,,,,,,,,,14.71277,-0.001672804,13.1,0,14.21705,-0.09755075
476,2021/04/10 12:16:18,7319.9609,1475.0015,1,4,0,0,0,-0.7529602,4.037119,-3.0397899296638,0.017286,0.3082923,0.07260098,1.254815,,-0.0000127227203847724,,,,,,,,,,,,15.20456,0.07713854,13,0,14.61446,0.006466508
477,2021/04/10 12:16:23,7324.96,1480.0006,1,4,0,0,0,-0.7526245,4.037219,-3.0385099312655,0.017286,0.3093371,0.07260098,1.259033,,,,,,,,,,,,,,14.67822,-0.1411435,13.1,0,14.46738,-0.02487719
478,2021/04/10 12:16:28,7329.9602,1485.0008,1,4,0,0,0,-0.7529144,4.037076,-3.0395726542944,0.017286,0.3103821,0.07260098,1.263252,,,,,,,,,,,,,,15.0246,0.090985,13.1,0,14.25894,0.03174335
479,2021/04/10 12:16:33,7334.9603,1490.0009,1,4,0,0,0,-0.7528229,4.036782,-3.0389819319078,0.017286,0.3114268,0.07260098,1.267469,,-0.0000389590313716326,,,,,,,,,,,,14.81064,-0.02584755,13.1,0,14.59256,0.05628467
480,2021/04/10 12:16:38,7339.9595,1495.0001,1,4,0,0,0,-0.7529602,4.03681,-3.039557264962,0.017286,0.3124718,0.07260098,1.271688,,,,,,,,,,,,,,15.05012,0.1105073,13,0,14.35025,-0.0149259
481,2021/04/10 12:16:43,7344.9605,1500.0011,1,4,0,0,0,-0.7529984,4.036639,-3.0395827083776,0.017286,0.3135172,0.07260098,1.275908,,-0.0000556336417503189,,,,,,,,,,,,14.71304,-0.002116263,13,0,14.19539,-0.09571731
482,2021/04/10 12:16:48,7349.9605,1505.0011,1,4,0,0,0,-0.7530136,4.036449,-3.0395009927064,0.017286,0.3145624,0.07260098,1.280127,,,,,,,,,,,,,,14.83711,0.05389214,13,0,14.62635,0.1247343
483,2021/04/10 12:16:53,7354.9605,1510.0011,1,4,0,0,0,-0.7529221,4.036139,-3.0388982517719,0.017286,0.3156075,0.07260098,1.284345,,,,,,,,,,,,,,15.09853,0.1394075,13,0,14.35491,0.002592802
484,2021/04/10 12:16:58,7359.9599,1515.0005,1,4,0,0,0,-0.7529602,4.036223,-3.0391152773246,0.017286,0.3166524,0.07260098,1.288563,,-0.0000354819494532421,,,,,,,,,,,,14.61252,-0.03787458,13,0,14.18246,-0.115515
485,2021/04/10 12:17:03,7364.9598,1520.0004,1,4,0,0,0,-0.7527237,4.036075,-3.0380493074775,0.017286,0.3176973,0.07260098,1.29278,,,,,,,,,,,,,,14.98648,0.09402603,13,0,14.60058,0.08504033
486,2021/04/10 12:17:08,7369.9599,1525.0005,1,4,0,0,0,-0.7530518,4.03553,-3.038963130454,0.017286,0.3187422,0.07260098,1.296997,,-0.0000205460000870517,,,,,,,,,,,,14.7965,-0.0123933,13,0,14.12548,-0.1493749
487,2021/04/10 12:17:13,7374.9599,1530.0005,1,4,0,0,0,-0.7527466,4.035544,-3.0377420251504,0.017286,0.319787,0.07260098,1.301213,,,,,0,,,,,,,,,14.814,-0.08086234,13,0,14.56671,0.03544986
488,2021/04/10 12:17:18,7379.96,1535.0006,1,4,0,0,0,-0.7529144,4.035469,-3.0383627208536,0.017286,0.3208321,0.07260098,1.305431,,-0.0000546885094081517,,,,,,,,,,,,14.91834,-0.004395247,13,0,14.15981,-0.0865829
489,2021/04/10 12:17:23,7384.96,1540.0006,1,4,0,0,0,-0.7528839,4.035357,-3.0381553160523,0.017286,0.3218774,0.07260098,1.309649,,,,,,,,,,,,,,14.65411,-0.1322088,13,0,14.46517,0.04342198
490,2021/04/10 12:17:28,7389.9602,1545.0008,1,4,0,0,0,-0.7526703,4.035067,-3.0370750894101,0.017286,0.3229226,0.07260098,1.313866,,,,0,,,,,,,,,,15.10857,0.1114535,13,0,14.38688,0.1161972
491,2021/04/10 12:17:33,7394.9601,1550.0007,1,4,0,0,0,-0.752594,4.03491,-3.03664905654,0.017286,0.3239675,0.07260098,1.318082,,-0.0000588726907153614,,,,,,,,,,,,14.66125,-0.09516418,13,0,14.24585,-0.006236732
492,2021/04/10 12:17:38,7399.9601,1555.0007,1,4,0,0,0,-0.7528992,4.034827,-3.0378180204384,0.017286,0.3250124,0.07260098,1.322299,,,,,,,,,,,,,,14.92511,0.05420446,13,0,14.64868,0.1729643
493,2021/04/10 12:17:43,7404.9604,1560.001,1,4,0,0,0,-0.7531281,4.034672,-3.0386248574832,0.017286,0.3260574,0.07260098,1.326515,,-0.0000275004895229358,,,,,,,,,,,,14.82665,0.09712577,13,0,14.13375,-0.01239121
494,2021/04/10 12:17:48,7409.9596,1565.0002,1,4,0,0,0,-0.7527695,4.034399,-3.0369725180305,0.017286,0.3271023,0.07260098,1.330731,,,,,,,,,,,,,,14.65051,-0.02317935,13,0,14.47618,0.09320319
495,2021/04/10 12:17:53,7414.9605,1570.0011,1,4,0,0,0,-0.7530899,4.034233,-3.0381401265467,0.017286,0.3281477,0.07260098,1.334948,,,,,,,,,,,,,,15.00906,0.1299152,13,0,14.33835,0.02731562
496,2021/04/10 12:17:58,7419.9598,1575.0004,1,4,0,0,0,-0.7529907,4.034195,-3.0377113169865,0.017286,0.3291926,0.07260098,1.339164,,-0.0000286068298009923,,,,,,,,,,,,14.57116,-0.03817677,13,0,14.19222,-0.09755611
497,2021/04/10 12:18:03,7424.9603,1580.0009,1,4,0,0,0,-0.7528839,4.034067,-3.0371840958213,0.017286,0.3302377,0.07260098,1.343379,,,,6.55067300796509,,,,,,,,,,14.97793,0.0677368,13,0,14.46788,0.01529694
498,2021/04/10 12:18:08,7429.9605,1585.0011,1,4,0,0,0,-0.752594,4.033753,-3.035778305282,0.017286,0.3312826,0.07260098,1.347595,,-0.0000449648796347901,,,,,,,,,,,,14.55021,-0.1307002,13,0,14.2151,-0.08972347
499,2021/04/10 12:18:13,7434.9597,1590.0003,1,4,0,0,0,-0.7528381,4.033691,-3.0367162684271,0.017286,0.3323272,0.07260098,1.351808,,,,,,,,,,,,,,15.0081,0.02659291,13,0,14.41044,0.06544441
500,2021/04/10 12:18:18,7439.9605,1595.0011,1,4,0,0,0,-0.7528458,4.033607,-3.0366840888006,0.017286,0.333372,0.07260098,1.356023,,,,,,,,,,,,,,14.54264,-0.09479463,13,0,14.1783,-0.001300275
501,2021/04/10 12:18:23,7444.9615,1600.0021,1,4,0,0,0,-0.7528381,4.033387,-3.0364874056447,0.017286,0.3344172,0.07260098,1.360238,,-0.0000492321996716782,,,,,,,,,,,,14.97892,0.1137349,13,0,14.46157,0.1207158
502,2021/04/10 12:18:28,7449.9607,1605.0013,1,4,0,0,0,-0.7528839,4.032911,-3.0363137620329,0.017286,0.3354621,0.07260098,1.364453,,,,,,,,,,,,,,14.60836,0.0175634,13,0,14.03211,-0.09432435
503,2021/04/10 12:18:33,7454.9608,1610.0014,1,4,0,0,0,-0.7528229,4.03318,-3.036270263822,0.017286,0.3365068,0.07260098,1.368666,,-0.0000189645998034393,,,,,,,,,,,,14.77942,0.06316066,13,0,14.481,0.08610308
504,2021/04/10 12:18:38,7459.9607,1615.0013,1,4,0,0,0,-0.7529144,4.03304,-3.036533891776,0.017286,0.3375519,0.07260098,1.372881,,,,,,,,,,,,,,14.81648,0.04906684,13,0,14.04316,-0.1107261
505,2021/04/10 12:18:43,7464.961,1620.0016,1,4,0,0,0,-0.7527313,4.032612,-3.0354732731556,0.017286,0.3385969,0.07260098,1.377095,,-0.0000421990298491437,,,,,,,,,,,,14.68454,-0.0857535,13,0,14.42257,-0.005938709
506,2021/04/10 12:18:48,7469.9608,1625.0014,1,4,0,0,0,-0.7529526,4.032441,-3.0362369352966,0.017286,0.3396421,0.07260098,1.38131,,,,,,,,,,,,,,15.01249,0.03749609,13,0,14.2322,-0.06752789
507,2021/04/10 12:18:53,7474.9595,1630.0001,1,4,0,0,0,-0.7527313,4.032454,-3.0353543416102,0.017286,0.3406866,0.07260098,1.385522,,,,,,,,,,,,,,14.54608,-0.1280409,13,0,14.17443,-0.0802207
508,2021/04/10 12:18:58,7479.9595,1635.0001,1,4,0,0,0,-0.7527618,4.032091,-3.0352040789238,0.017286,0.3417314,0.07260098,1.389735,,-0.0000290807402052451,,,,,,,,,,,,14.88433,-0.04855901,13,0,14.60788,0.08147866
509,2021/04/10 12:19:03,7484.9595,1640.0001,1,4,0,0,0,-0.7526474,4.031962,-3.0346457161988,0.017286,0.3427764,0.07260098,1.393948,,,,,,,,,,,,,,14.9536,0.01193315,13,0,14.25359,-0.1045156
510,2021/04/10 12:19:08,7489.9596,1645.0002,1,4,0,0,0,-0.7529144,4.031866,-3.0356499702704,0.017286,0.3438214,0.07260098,1.398161,,-0.0000447304009867366,,,,,,,,,,,,14.61278,-0.08172274,13,0,14.10964,-0.1274604
511,2021/04/10 12:19:13,7494.9605,1650.0011,1,4,0,0,0,-0.7525177,4.031764,-3.0339737722228,0.017286,0.3448664,0.07260098,1.402375,,,,,,,,,,,,,,14.72932,-0.07525384,13,0,14.56962,0.04107893
512,2021/04/10 12:19:18,7499.9596,1655.0002,1,4,0,0,0,-0.7525101,4.031439,-3.0336985650339,0.017286,0.3459113,0.07260098,1.406587,,,,,0,,,,,,,,,14.99473,0.05178124,13,0,14.38245,-0.08289397
513,2021/04/10 12:19:23,7504.9597,1660.0003,1,4,0,0,0,-0.7524796,4.031227,-3.0334160804692,0.017286,0.3469559,0.07260098,1.410798,,-0.0000497824803460389,,,,,,,,,,,,14.62104,-0.09062558,13,0,14.06674,-0.1386666
514,2021/04/10 12:19:28,7509.9606,1665.0012,1,4,0,0,0,-0.7529984,4.031157,-3.0354547711488,0.017286,0.3480008,0.07260098,1.41501,,,,,,,,,,,,,,14.72642,-0.08308351,13,0,14.55941,0.04693538
515,2021/04/10 12:19:33,7514.9607,1670.0013,1,4,0,0,0,-0.7528992,4.031059,-3.0349810962528,0.017286,0.3490463,0.07260098,1.419225,,-0.00000640092321191332,,,,,,,,,,,,14.98621,0.03969461,13,0,14.25702,-0.083583
516,2021/04/10 12:19:38,7519.9607,1675.0013,1,4,0,0,0,-0.752861,4.0306,-3.0344815466,0.017286,0.3500912,0.07260098,1.423437,,,,,,,,,,,,,,14.5994,-0.1091695,13,0,14.04508,-0.1298431
517,2021/04/10 12:19:43,7524.9608,1680.0014,1,4,0,0,0,-0.7529373,4.030559,-3.0347582109507,0.017286,0.3511361,0.07260098,1.427648,,-0.0000338246791216079,,,,,,,,,,,,14.73494,-0.06962061,13,0,14.51682,0.04672319
518,2021/04/10 12:19:48,7529.9608,1685.0014,1,4,0,0,0,-0.7527084,4.030548,-3.0338273362032,0.017286,0.352181,0.07260098,1.43186,,,,,,,,,,,,,,14.98648,0.05489409,13,0,14.33035,-0.08437634
519,2021/04/10 12:19:53,7534.9608,1690.0014,1,4,0,0,0,-0.7525711,4.03037,-3.033139984307,0.017286,0.3532261,0.07260098,1.436072,,,,,,,,,,,,,,14.60862,-0.07863671,13,0,14.08355,-0.1540461
520,2021/04/10 12:19:58,7539.9608,1695.0014,1,4,0,0,0,-0.7529221,4.030026,-3.0342956389746,0.017286,0.3542708,0.07260098,1.440282,,-0.0000395099086745176,,,,,,,,,,,,14.62861,-0.07897526,13,0,14.45427,-0.01283616
521,2021/04/10 12:20:03,7544.9609,1700.0015,1,4,0,0,0,-0.7528839,4.029777,-3.0339542238903,0.017286,0.355316,0.07260098,1.444494,,,,0,,,,,,,,,,14.90787,0.08917183,13,0,14.52921,0.02534539
522,2021/04/10 12:20:08,7549.9609,1705.0015,1,4,0,0,0,-0.7526932,4.029886,-3.0332677889752,0.017286,0.3563606,0.07260098,1.448704,,-0.0000462323405372445,,,,,,,,,,,,14.92662,0.1174024,13,0,14.24119,-0.05600125
523,2021/04/10 12:20:13,7554.9609,1710.0015,1,4,0,0,0,-0.7531891,4.029636,-3.0350779121676,0.017286,0.3574057,0.07260098,1.452915,,,,,,,,,,,,,,14.62078,0.002425611,13,0,14.04455,-0.1049009
524,2021/04/10 12:20:18,7559.9594,1715,1,4,0,0,0,-0.7529602,4.029251,-3.0338656388102,0.017286,0.3584506,0.07260098,1.457125,,,,,,,,,,,,,,14.66083,-0.02249926,13,0,14.4792,0.08931726
525,2021/04/10 12:20:23,7564.9596,1720.0002,1,4,0,0,0,-0.7527237,4.02914,-3.032829168618,0.017286,0.3594957,0.07260098,1.461336,,-0.0000313706004817504,,,0.156032398343086,,,,,,,,,14.81301,0.0313741,13,0,14.62414,0.1432508
526,2021/04/10 12:20:28,7569.9595,1725.0001,1,4,0,0,0,-0.752861,4.029112,-3.033361289432,0.017286,0.3605408,0.07260098,1.465547,,,,,,,,,,,,,,14.99351,0.07465035,13,0,14.45427,0.1089969
527,2021/04/10 12:20:33,7574.9604,1730.001,1,4,0,0,0,-0.752655,4.028734,-3.03224678877,0.017286,0.3615856,0.07260098,1.469757,,-0.0000251297606155276,,6.13250923156738,,,,,,,,,,14.90252,-0.01962602,13,0,14.20243,-0.1223695
528,2021/04/10 12:20:38,7579.9597,1735.0003,1,4,0,0,0,-0.7529373,4.028541,-3.0332387834793,0.017286,0.3626308,0.07260098,1.473967,,,,,,,,,,,,,,14.70961,-0.03042519,13,0,14.04578,-0.1514661
529,2021/04/10 12:20:43,7584.9595,1740.0001,1,4,0,0,0,-0.7527313,4.028584,-3.0324412714792,0.017286,0.3636754,0.07260098,1.478176,,-0.0000578458602831233,,,,,,,,,,,,14.51855,-0.03042847,13,0,14.03724,-0.133203
530,2021/04/10 12:20:48,7589.9596,1745.0002,1,4,0,0,0,-0.7528381,4.028481,-3.0327939819261,0.017286,0.3647204,0.07260098,1.482385,,,,,,,,,,,,,,14.513,-0.05434841,13,0,14.22171,0.06885976
531,2021/04/10 12:20:53,7594.9598,1750.0004,1,4,0,0,0,-0.7528381,4.027822,-3.0322978616182,0.017286,0.3657652,0.07260098,1.486594,,,,,,,,,,,,,,14.5658,-0.07351577,13,0,14.36222,0.0931108
532,2021/04/10 12:20:58,7599.9605,1755.0011,1,4,0,0,0,-0.7530899,4.027791,-3.0332887214109,0.017286,0.3668104,0.07260098,1.490803,,-0.0000485242017020937,,,,,,,,,,,,14.75489,-0.06969959,13,0,14.53678,0.06946772
533,2021/04/10 12:21:03,7604.9608,1760.0014,1,4,0,0,0,-0.7529526,4.027675,-3.032648363205,0.017286,0.3678554,0.07260098,1.495013,,,,,,,,,,,,,,14.89232,0.1181856,13,0,14.45522,0.004135072
534,2021/04/10 12:21:08,7609.9607,1765.0013,1,4,0,0,0,-0.7528763,4.027539,-3.0322386604257,0.017286,0.3689004,0.07260098,1.499222,,-0.0000239443907048553,,,,,,,,,,,,14.89496,0.09227931,13,0,14.18756,-0.02807111
535,2021/04/10 12:21:13,7614.9607,1770.0013,1,4,0,0,0,-0.7528992,4.027227,-3.0320959865184,0.017286,0.3699453,0.07260098,1.50343,,,,,,,,,,,,,,14.81549,0.09133607,13,0,14.0641,0.004433095
536,2021/04/10 12:21:18,7619.9608,1775.0014,1,4,0,0,0,-0.7525482,4.026836,-3.0303881834952,0.017286,0.3709905,0.07260098,1.507639,,,,,,,,,,,,,,14.57819,-0.1021111,13,0,14.40456,-0.01773208
537,2021/04/10 12:21:23,7624.961,1780.0016,1,4,0,0,0,-0.7530365,4.02702,-3.03249304623,0.017286,0.3720354,0.07260098,1.511847,,0.0000180175593413878,,,,,,,,,,,,14.68246,-0.07432073,13,0,14.53529,0.03495127
538,2021/04/10 12:21:28,7629.9608,1785.0014,1,4,0,0,0,-0.7528839,4.02668,-3.031622542452,0.017286,0.37308,0.07260098,1.516053,,,,,,,,,,,,,,14.91834,0.009884238,13,0,14.15005,-0.1101339
539,2021/04/10 12:21:33,7634.9602,1790.0008,1,4,0,0,0,-0.7527466,4.026484,-3.0309221409544,0.017286,0.3741249,0.07260098,1.52026,,-0.0000676364725222811,,,,,,,,,,,,14.977,-0.005935729,13,0,14.05308,-0.1223952
540,2021/04/10 12:21:38,7639.9595,1795.0001,1,4,0,0,0,-0.7529373,4.026295,-3.0315476863035,0.017286,0.3751695,0.07260098,1.524467,,,,,,,,,,,,,,14.79693,0.01778126,13,0,14.24807,0.07273138
541,2021/04/10 12:21:43,7644.9596,1800.0002,1,4,0,0,0,-0.7527695,4.026211,-3.0308088413645,0.017286,0.3762146,0.07260098,1.528674,,,,,,,,,,,,,,14.75928,0.06692618,13,0,14.34152,0.01809806
542,2021/04/10 12:21:48,7649.9602,1805.0008,1,4,0,0,0,-0.7529602,4.025869,-3.0313191274138,0.017286,0.3772596,0.07260098,1.532882,,-0.0000503410410601646,,,,,,,,,,,,14.57089,-0.1135036,13,0,14.44353,-0.01316786
543,2021/04/10 12:21:53,7654.9597,1810.0003,1,4,0,0,0,-0.7530746,4.025641,-3.0316079858186,0.017286,0.3783046,0.07260098,1.537089,,,,,,,,,,,,,,14.55437,-0.1536533,13,0,14.49174,0.04636943
544,2021/04/10 12:21:58,7659.9605,1815.0011,1,4,0,0,0,-0.7529221,4.025605,-3.0309669703705,0.017286,0.3793499,0.07260098,1.541297,,-0.0000282114797300892,,,,,,,,,,,,14.80819,-0.06315202,13,0,14.33958,0.0432387
545,2021/04/10 12:22:03,7664.9604,1820.001,1,4,0,0,0,-0.7530746,4.0255,-3.0315018023,0.017286,0.3803944,0.07260098,1.545501,,,,,,,,,,,,,,14.98014,0.1014343,13,0,14.17443,0.01477778
546,2021/04/10 12:22:08,7669.9604,1825.001,1,4,0,0,0,-0.7530136,4.025084,-3.0309429931424,0.017286,0.3814391,0.07260098,1.549707,,-0.0000316118494083639,,,,,,,,,,,,14.9565,0.1211014,13,0,14.01971,-0.1139212
547,2021/04/10 12:22:13,7674.9605,1830.0011,1,4,0,0,0,-0.7531738,4.025036,-3.0315516592568,0.017286,0.382484,0.07260098,1.553912,,,,,,,,,,,,,,14.9767,0.07279634,13,0,14.06536,-0.1317376
548,2021/04/10 12:22:18,7679.9598,1835.0004,1,4,0,0,0,-0.7530136,4.024771,-3.0307072998856,0.017286,0.3835294,0.07260098,1.55812,,,,,,,,,,,,,,14.95,-0.02729326,13,0,14.09969,-0.1095137
549,2021/04/10 12:22:23,7684.9606,1840.0012,1,4,0,0,0,-0.7528076,4.024683,-3.0298119499908,0.017286,0.3845746,0.07260098,1.562326,,-0.0000350054906448349,,,0,,,,,,,,,14.78286,-0.0297299,13,0,14.22075,0.07503659
550,2021/04/10 12:22:28,7689.9608,1845.0014,1,4,0,0,0,-0.7528458,4.024296,-3.0296743415568,0.017286,0.3856196,0.07260098,1.566532,,,,,,,,,,,,,,14.62957,-0.002663434,13,0,14.39802,0.09757906
551,2021/04/10 12:22:33,7694.9609,1850.0015,1,4,0,0,0,-0.7525482,4.023989,-3.0282456787698,0.017286,0.3866646,0.07260098,1.570737,,-0.0000622681327513419,,0,,,,,,,,,,14.58381,-0.1074219,13,0,14.47591,-0.0002500415
552,2021/04/10 12:22:38,7699.9609,1855.0015,1,4,0,0,0,-0.7527313,4.024185,-3.0291300064905,0.017286,0.3877094,0.07260098,1.574942,,,,,,,,,,,,,,14.53686,-0.1427025,13,0,14.54603,0.05700678
553,2021/04/10 12:22:43,7704.9608,1860.0014,1,4,0,0,0,-0.7529221,4.023811,-3.0296162281231,0.017286,0.3887543,0.07260098,1.579146,,,,5.40065383911133,,,,,,,,,,14.53782,-0.08578181,13,0,14.58694,0.1691127
554,2021/04/10 12:22:48,7709.9602,1865.0008,1,4,0,0,0,-0.752655,4.023574,-3.02836308897,0.017286,0.3897989,0.07260098,1.583349,,-0.0000685181294102222,,,,,,,,,,,,14.59333,-0.09129465,13,0,14.57402,0.04784346
555,2021/04/10 12:22:53,7714.9594,1870,1,4,0,0,0,-0.7525101,4.02307,-3.027400808007,0.017286,0.3908436,0.07260098,1.587553,,,,,,,,,,,,,,14.65999,0.08810669,13,0,14.47426,0.122481
556,2021/04/10 12:22:58,7719.9604,1875.001,1,4,0,0,0,-0.7521667,4.023211,-3.0261253412737,0.017286,0.3918883,0.07260098,1.591756,,-0.000040144059312297,,,,,,,,,,,,14.61209,-0.08439481,13,0,14.38661,0.07306606
557,2021/04/10 12:23:03,7724.9603,1880.0009,1,4,0,0,0,-0.7527313,4.022844,-3.0281205938172,0.017286,0.3929329,0.07260098,1.595958,,,,,,,,,,,,,,14.54581,-0.1138347,13,0,14.20339,-0.1070747
558,2021/04/10 12:23:08,7729.9595,1885.0001,1,4,0,0,0,-0.7525711,4.022551,-3.0272556308761,0.017286,0.393977,0.07260098,1.600158,,-0.0000411717082897667,,,,,,,,,,,,14.65682,-0.09044051,13,0,14.14642,0.05098611
559,2021/04/10 12:23:13,7734.9606,1890.0012,1,4,0,0,0,-0.7524719,4.022472,-3.0267971485368,0.017286,0.3950224,0.07260098,1.604363,,,,,,,,,,,,,,14.84907,-0.02346188,13,0,14.10505,-0.1330778
560,2021/04/10 12:23:18,7739.9606,1895.0012,1,4,0,0,0,-0.7527466,4.022426,-3.0278674952516,0.017286,0.3960672,0.07260098,1.608566,,,,,,,,,,,,,,14.94825,0.098297,13,0,14.24092,0.01849562
561,2021/04/10 12:23:23,7744.9606,1900.0012,1,4,0,0,0,-0.7526245,4.022046,-3.027090359727,0.017286,0.3971123,0.07260098,1.612769,,-0.0000719864474376664,,,,,,,,,,,,15.08005,0.01178771,13,0,14.43137,-0.111483
562,2021/04/10 12:23:28,7749.9607,1905.0013,1,4,0,0,0,-0.7529144,4.021677,-3.0279785254488,0.017286,0.3981575,0.07260098,1.616973,,,,,,,,,,,,,,15.0747,0.1397869,13,0,14.53556,0.03491551
563,2021/04/10 12:23:33,7754.9606,1910.0012,1,4,0,0,0,-0.7526703,4.021668,-3.0269900600604,0.017286,0.3992024,0.07260098,1.621176,,-0.0000601400606683455,,,,,,,,,,,,14.98156,0.02121091,13,0,14.55185,0.1308203
564,2021/04/10 12:23:38,7759.9607,1915.0013,1,4,0,0,0,-0.7528076,4.021542,-3.0274473813192,0.017286,0.4002475,0.07260098,1.625379,,,,,,,,,,,,,,15.011,0.1174009,13,0,14.56671,0.01477748
565,2021/04/10 12:23:43,7764.9607,1920.0013,1,4,0,0,0,-0.7526855,4.021123,-3.0266409758165,0.017286,0.4012922,0.07260098,1.62958,,,,,,,,,,,,,,15.01222,0.1355511,13,0,14.55333,0.1082808
566,2021/04/10 12:23:48,7769.9609,1925.0015,1,4,0,0,0,-0.7525177,4.020911,-3.0258066976247,0.017286,0.4023375,0.07260098,1.633783,,-0.000024102639144985,,,,,,,,,,,,14.96723,0.02478153,13,0,14.55941,0.116123
567,2021/04/10 12:23:53,7774.9611,1930.0017,1,4,0,0,0,-0.7527084,4.020862,-3.0265366026408,0.017286,0.4033823,0.07260098,1.637984,,,,,,,,,,,,,,14.98374,0.09132773,13,0,14.43718,-0.03645957
568,2021/04/10 12:23:58,7779.9611,1935.0017,1,4,0,0,0,-0.7528,4.02054,-3.026662512,0.017286,0.4044275,0.07260098,1.642186,,-0.0000412510817113798,,,,,,,,,,,,14.95746,0.1170546,13,0,14.42548,0.06922603
569,2021/04/10 12:24:03,7784.9601,1940.0007,1,4,0,0,0,-0.7529526,4.020391,-3.0271638564666,0.017286,0.4054725,0.07260098,1.646387,,,,,,,,,,,,,,14.96697,0.01428843,13,0,14.52264,0.1193252
570,2021/04/10 12:24:08,7789.9596,1945.0002,1,4,0,0,0,-0.7530746,4.019876,-3.0272665107496,0.017286,0.4065174,0.07260098,1.650588,,,,,,,,,,,,,,15.05599,0.09626716,13,0,14.50222,-0.02237171
571,2021/04/10 12:24:13,7794.9603,1950.0009,1,4,0,0,0,-0.7526245,4.020002,-3.025551995249,0.017286,0.4075624,0.07260098,1.654789,,-0.00000987788644124521,,,,,,,,,,,,15.04747,0.1417875,13,0,14.37683,0.002674758
572,2021/04/10 12:24:18,7799.9598,1955.0004,1,4,0,0,0,-0.7527237,4.019671,-3.0257016279027,0.017286,0.4086072,0.07260098,1.658989,,,,,,,,,,,,,,15.00757,0.08868486,13,0,14.31495,0.07282794
573,2021/04/10 12:24:23,7804.9596,1960.0002,1,4,0,0,0,-0.7528458,4.019452,-3.0260275565016,0.017286,0.4096522,0.07260098,1.663189,,-0.0000568190116609912,,,0,,,,,,,,,15.09078,0.04402727,13,0,14.41289,-0.102075
574,2021/04/10 12:24:28,7809.9597,1965.0003,1,4,0,0,0,-0.7531738,4.019231,-3.0271794853478,0.017286,0.4106972,0.07260098,1.667389,,,,,0.193048104643822,,,,,,,,,15.05186,0.140568,13,0,14.40314,0.003738999
575,2021/04/10 12:24:33,7814.9598,1970.0004,1,4,0,0,0,-0.7527313,4.019,-3.0252270947,0.017286,0.4117423,0.07260098,1.67159,,-0.0000231526100833435,,4.72902297973633,,,,,,,,,,15.01582,0.09212106,13,0,14.34513,0.07855028
576,2021/04/10 12:24:38,7819.9597,1975.0003,1,4,0,0,0,-0.7528992,4.01856,-3.025570609152,0.017286,0.4127871,0.07260098,1.675789,,,,,,,,,,,,,,15.05767,0.005244315,13,0,14.29938,-0.1066193
577,2021/04/10 12:24:43,7824.9598,1980.0004,1,4,0,0,0,-0.7533417,4.018339,-3.0271823334363,0.017286,0.4138319,0.07260098,1.679987,,,,,,,,,,,,,,14.98129,0.06277442,13,0,14.1571,-0.117504
578,2021/04/10 12:24:48,7829.9601,1985.0007,1,4,0,0,0,-0.7528076,4.018284,-3.0249947341584,0.017286,0.4148768,0.07260098,1.684186,,-0.0000410954089602456,,,,,,,,,,,,15.05186,0.1229253,13,0,14.27164,0.04545599
579,2021/04/10 12:24:53,7834.96,1990.0006,1,4,0,0,0,-0.7530136,4.018024,-3.0256267171264,0.017286,0.4159217,0.07260098,1.688385,,,,,,,,,,,,,,15.02972,-0.0150606,13,0,14.24945,-0.133788
580,2021/04/10 12:24:58,7839.96,1995.0006,1,4,0,0,0,-0.7531128,4.017672,-3.0257602094016,0.017286,0.4169666,0.07260098,1.692583,,-0.0000457517089671455,,,,,,,,,,,,14.94244,0.04508972,13,0,14.11087,-0.132933
581,2021/04/10 12:25:03,7844.9601,2000.0007,1,4,0,0,0,-0.7526245,4.017441,-3.0236245239045,0.017286,0.4180115,0.07260098,1.696781,,,,,,,,,,,,,,14.73828,0.03443658,13,0,14.05987,-0.1002583
582,2021/04/10 12:25:08,7849.9594,2005,1,4,0,0,0,-0.7528229,4.01735,-3.024353077315,0.017286,0.4190563,0.07260098,1.700979,,,,,,,,,,,,,,14.66897,-0.07606059,13,0,14.19513,0.04481643
583,2021/04/10 12:25:13,7854.9601,2010.0007,1,4,0,0,0,-0.7528076,4.017057,-3.0240710392332,0.017286,0.4201013,0.07260098,1.705176,,-0.0000682031386531889,,,,,,,,,,,,14.67406,-0.103839,13,0,14.4121,0.06270766
584,2021/04/10 12:25:18,7859.9602,2015.0008,1,4,0,0,0,-0.7529984,4.016721,-3.0245844862464,0.017286,0.4211465,0.07260098,1.709375,,,,,,,,,,,,,,14.88354,-0.05729496,13,0,14.59979,0.07501483
585,2021/04/10 12:25:23,7864.9603,2020.0009,1,4,0,0,0,-0.7528076,4.016461,-3.0236223659036,0.017286,0.4221914,0.07260098,1.713572,,-0.0000324790307786316,,,,,,,,,,,,15.05642,0.05458057,13,0,14.39309,-0.06410658
586,2021/04/10 12:25:28,7869.9603,2025.0009,1,4,0,0,0,-0.7529602,4.016362,-3.0241607347924,0.017286,0.4232364,0.07260098,1.717769,,,,,,,,,,,,,,14.9159,0.02478361,13,0,14.17198,-0.1235706
587,2021/04/10 12:25:33,7874.9596,2030.0002,1,4,0,0,0,-0.7526932,4.016067,-3.0228663216444,0.017286,0.4242812,0.07260098,1.721965,,-0.0000471771709271707,,,,,,,,,,,,14.68579,-0.03016889,13,0,14.22657,-0.1100832
588,2021/04/10 12:25:38,7879.9603,2035.0009,1,4,0,0,0,-0.7527466,4.01588,-3.022940016008,0.017286,0.4253263,0.07260098,1.726162,,,,,,,,,,,,,,14.80257,0.0355655,13,0,14.56989,0.1086712
589,2021/04/10 12:25:43,7884.9606,2040.0012,1,4,0,0,0,-0.7530899,4.015636,-3.0241349136764,0.017286,0.4263714,0.07260098,1.730359,,,,,,,,,,,,,,15.00852,0.1101455,13,0,14.52773,0.1376686
590,2021/04/10 12:25:48,7889.9604,2045.001,1,4,0,0,0,-0.7532043,4.01541,-3.024424078263,0.017286,0.4274161,0.07260098,1.734554,,-0.0000280536605714587,,,,,,,,,,,,15.10774,0.07036179,13,0,14.51021,0.10699
591,2021/04/10 12:25:53,7894.9607,2050.0013,1,4,0,0,0,-0.7532043,4.014923,-3.0240572677689,0.017286,0.4284615,0.07260098,1.738751,,,,,,,,,,,,,,15.04939,-0.01019657,13,0,14.27647,-0.1197949
592,2021/04/10 12:25:58,7899.9598,2055.0004,1,4,0,0,0,-0.7529602,4.014861,-3.0230305415322,0.017286,0.4295066,0.07260098,1.742947,,-0.0000784705771366134,,,,,,,,,,,,14.97426,0.04469544,13,0,14.23775,-0.1173177
593,2021/04/10 12:26:03,7904.9607,2060.0013,1,4,0,0,0,-0.7527313,4.014671,-3.0219685209023,0.017286,0.4305519,0.07260098,1.747144,,,,,,,,,,,,,,14.86208,0.0656727,13,0,14.09615,-0.05756676
594,2021/04/10 12:26:08,7909.96,2065.0006,1,4,0,0,0,-0.7526093,4.014441,-3.0213056309013,0.017286,0.4315967,0.07260098,1.751338,,,,,,,,,,,,,,14.81321,-0.08202165,13,0,14.01796,-0.0729534
595,2021/04/10 12:26:13,7914.9601,2070.0007,1,4,0,0,0,-0.7529984,4.013947,-3.0224956686848,0.017286,0.4326414,0.07260098,1.755532,,-0.0000514419007231481,,,,,,,,,,,,14.72642,-0.1048067,13,0,14.12109,-0.1095098
596,2021/04/10 12:26:18,7919.96,2075.0006,1,4,0,0,0,-0.7529907,4.013684,-3.0222667247388,0.017286,0.4336867,0.07260098,1.759728,,,,4.37720394134521,,,,,,,,,,14.69184,-0.09448886,13,0,14.38605,-0.06945699
597,2021/04/10 12:26:23,7924.9608,2080.0014,1,4,0,0,0,-0.7529144,4.013688,-3.0219634923072,0.017286,0.4347318,0.07260098,1.763922,,-0.0000196783803403378,,,,,,,,,,,,14.757,0.0906691,13,0,14.5316,0.1319113
598,2021/04/10 12:26:28,7929.9601,2085.0007,1,4,0,0,0,-0.752533,4.013412,-3.020224972596,0.017286,0.4357767,0.07260098,1.768116,,,,,,,,,,,,,,14.84679,0.01269341,13,0,14.58492,0.1473984
599,2021/04/10 12:26:33,7934.9595,2090.0001,1,4,0,0,0,-0.7526932,4.013025,-3.02057662893,0.017286,0.4368217,0.07260098,1.77231,,-0.0000430679392593447,,,0,,,,,,,,,14.90761,-0.06245822,13,0,14.59467,0.06984115
600,2021/04/10 12:26:38,7939.9602,2095.0008,1,4,0,0,0,-0.7531509,4.012713,-3.0221784073917,0.017286,0.4378667,0.07260098,1.776504,,,,,,,,,,,,,,14.89179,0.10777,13,0,14.52773,0.07139474
601,2021/04/10 12:26:43,7944.9594,2100,1,4,0,0,0,-0.7528229,4.01262,-3.020792224998,0.017286,0.4389115,0.07260098,1.780696,,,,,,,,,,,,,,14.93656,0.0513041,13,0,14.52141,0.1404098
602,2021/04/10 12:26:48,7949.9594,2105,1,4,0,0,0,-0.7527313,4.012226,-3.0201280928738,0.017286,0.4399566,0.07260098,1.784889,,-0.0000510468016727827,,,,,,,,,,,,15.0146,0.01534879,13,0,14.49729,0.1226801
603,2021/04/10 12:26:53,7954.9605,2110.0011,1,4,0,0,0,-0.7530289,4.011861,-3.0210472757829,0.017286,0.4410022,0.07260098,1.789084,,,,,,,,,,,,,,15.12331,0.06287396,13,0,14.42356,-0.06721914
604,2021/04/10 12:26:58,7959.9596,2115.0002,1,4,0,0,0,-0.7528,4.011746,-3.0200423888,0.017286,0.4420468,0.07260098,1.793275,,-0.0000828230622573756,,,,,,,,,,,,15.05933,0.1220673,13,0,14.27911,-0.04444867
605,2021/04/10 12:27:03,7964.9605,2120.0011,1,4,0,0,0,-0.7528076,4.011488,-3.0198786537088,0.017286,0.4430917,0.07260098,1.797466,,,,,,,,,,,,,,15.05985,0.1166788,13,0,14.29425,0.05290568
606,2021/04/10 12:27:08,7969.9597,2125.0003,1,4,0,0,0,-0.7529526,4.010995,-3.020089113837,0.017286,0.4441366,0.07260098,1.801658,,,,,,,,,,,,,,15.01074,-0.0441131,13,0,14.21583,-0.1194939
607,2021/04/10 12:27:13,7974.9597,2130.0003,1,4,0,0,0,-0.7526703,4.010695,-3.0187310088585,0.017286,0.4451817,0.07260098,1.80585,,-0.0000542066882189829,,,,,,,,,,,,15.00783,0.06909609,13,0,14.24215,-0.1020271
608,2021/04/10 12:27:18,7979.9598,2135.0004,1,4,0,0,0,-0.7528,4.010634,-3.0192052752,0.017286,0.4462267,0.07260098,1.810041,,,,,,,,,,,,,,14.95868,0.07400751,13,0,14.26598,-0.02864778
609,2021/04/10 12:27:23,7984.9599,2140.0005,1,4,0,0,0,-0.7527847,4.010387,-3.0189579746789,0.017286,0.4472716,0.07260098,1.814232,,-0.0000365907217201311,,,,,,,,,,,,14.89813,-0.06735265,13,0,14.19073,-0.08108944
610,2021/04/10 12:27:28,7989.9608,2145.0014,1,4,0,0,0,-0.7528,4.01001,-3.018735528,0.017286,0.4483169,0.07260098,1.818424,,,,,,,,,,,,,,14.78745,-0.07600814,13,0,14.11642,-0.153715
611,2021/04/10 12:27:33,7994.96,2150.0006,1,4,0,0,0,-0.752861,4.009783,-3.018809239163,0.017286,0.4493616,0.07260098,1.822613,,,,,,,,,,,,,,14.70742,-0.02052873,13,0,14.19708,-0.1118565
612,2021/04/10 12:27:38,7999.9609,2155.0015,1,4,0,0,0,-0.7530365,4.009665,-3.0194240977725,0.017286,0.4504065,0.07260098,1.826802,,-0.0000662970705889165,,,,,,,,,,,,14.67892,-0.07339925,13,0,14.20508,0.06117463
613,2021/04/10 12:27:43,8004.9595,2160.0001,1,4,0,0,0,-0.7529144,4.009084,-3.0184970744096,0.017286,0.4514512,0.07260098,1.830991,,,,,0.244952902197838,,,,,,,,,14.61004,-0.1391113,13,0,14.20191,-0.04794866
614,2021/04/10 12:27:48,8009.9602,2165.0008,1,4,0,0,0,-0.7526932,4.008621,-3.0172617680772,0.017286,0.4524963,0.07260098,1.835181,,-0.0000493112202093471,,3.78108406066895,,,,,,,,,,14.61199,-0.05542964,13,0,14.10154,-0.1331002
615,2021/04/10 12:27:53,8014.961,2170.0016,1,4,0,0,0,-0.7527695,4.008657,-3.0175947255615,0.017286,0.4535412,0.07260098,1.839369,,,,,,,,,,,,,,14.70987,-0.09980708,13,0,14.15568,0.02105981
616,2021/04/10 12:27:58,8019.9602,2175.0008,1,4,0,0,0,-0.7524719,4.008431,-3.0162316905889,0.017286,0.454586,0.07260098,1.843557,,-0.00000015804620545623,,,,,,,,,,,,14.67188,-0.1283059,13,0,14.12495,-0.08509457
617,2021/04/10 12:28:03,8024.9602,2180.0008,1,4,0,0,0,-0.7525482,4.008037,-3.0162410298834,0.017286,0.4556305,0.07260098,1.847744,,,,,,,,,,,,,,14.61004,-0.05345792,13,0,14.09959,-0.1083064
618,2021/04/10 12:28:08,8029.9596,2185.0002,1,4,0,0,0,-0.7527237,4.007651,-3.0166538890287,0.017286,0.456675,0.07260098,1.85193,,,,,,,,,,,,,,14.66967,-0.07880688,12.9,0,14.14466,0.0534907
619,2021/04/10 12:28:13,8034.9599,2190.0005,1,4,0,0,0,-0.7526932,4.007483,-3.0164052032156,0.017286,0.45772,0.07260098,1.856118,,-0.0000284506695606979,,,,,,,,,,,,14.59957,-0.1528722,12.9,0,14.14758,-0.04346967
620,2021/04/10 12:28:18,8039.9597,2195.0003,1,4,0,0,0,-0.7527084,4.007295,-3.016324607778,0.017286,0.4587646,0.07260098,1.860304,,,,,,,,,,,,,,14.61734,-0.08485794,13,0,14.1946,-0.1146027
621,2021/04/10 12:28:23,8044.9598,2200.0004,1,4,0,0,0,-0.7530594,4.00675,-3.01732075095,0.017286,0.4598095,0.07260098,1.864491,,-0.0000772061976022087,,,,,,,,,,,,14.63951,-0.06133169,13,0,14.23871,0.06870866
622,2021/04/10 12:28:28,8049.9599,2205.0005,1,4,0,0,0,-0.7529755,4.006595,-3.0168678734225,0.017286,0.4608542,0.07260098,1.868677,,,,,,,,,,,,,,14.69596,-0.1139417,13,0,14.16368,-0.06842673
623,2021/04/10 12:28:33,8054.9598,2210.0004,1,4,0,0,0,-0.7529144,4.00633,-3.016423548152,0.017286,0.4618989,0.07260098,1.872863,,,,,,,,,,,,,,14.75314,0.03261805,13,0,14.14053,-0.09977758
