Repository: HVES-Battery-Testing-Consortium/LG-HG2

# Battery Testing Consortium (BTC)
The Battery Testing Consortium (BTC) has been developed within the High Voltage and Energy Storage Lab at Oxford Brookes University to provide accurate and comprehensive cell data to Formula Student Electric teams. Through the BTC, we aim to provide FS teams with information for improved and informed decisions for cell selection, pack architecture design, thermal cooling requirements, and end of life predictions. A range of tests are completed to provide a comprehensive electrochemical lithium-ion characterisation for modelling, validation, and battery management parameterisation.

File: Data/Round1/LG_HG2/Package 1/210410_FSD_GITT_LGHG2_1_15C/210410_FSD_GITT_LGHG2_1_15C_Channel_2_Wb_1.CSV (part 5 of 76)
Data_Point,Date_Time,Test_Time(s),Step_Time(s),Cycle_Index,Step_Index,TC_Counter1,TC_Counter2,TC_Counter3,Current(A),Voltage(V),Power(W),Charge_Capacity(Ah),Discharge_Capacity(Ah),Charge_Energy(Wh),Discharge_Energy(Wh),ACR(Ohm),dV/dt(V/s),Internal_Resistance(Ohm),dQ/dV(Ah/V),dV/dQ(V/Ah),MetaCode_MV_UD1,MetaCode_MV_UD2,MetaCode_MV_UD3,MetaCode_MV_UD4,MetaCode_MV_UD5,MetaCode_MV_UD6,MetaCode_MV_UD7,MetaCode_MV_UD8,Aux_Temperature_1(C),Aux_dT/dt_1(C),Aux_Temperature_2(C),Aux_dT/dt_2(C),Aux_Temperature_3(C),Aux_dT/dt_3(C)
825,2021/04/10 12:45:23,9064.9595,3220.0001,1,4,0,0,0,-0.7531128,3.926985,-2.957462668908,0.017286,0.6729939,0.07260098,2.71066,,,,,,,,,,,,,,15.00397,-0.03100544,13,0,14.63999,0.08306503
826,2021/04/10 12:45:28,9069.9595,3225.0001,1,4,0,0,0,-0.7530899,3.926777,-2.9572160982523,0.017286,0.6740391,0.07260098,2.714764,,,,,,,,,,,,,,15.13454,0.09784281,13,0,14.58086,-0.009350777
827,2021/04/10 12:45:33,9074.961,3230.0016,1,4,0,0,0,-0.7533035,3.926159,-2.9575893162565,0.017286,0.6750844,0.07260098,2.718868,,-0.0000806819007266313,,,,,,,,,,,,15.11724,0.1153401,13,0,14.35904,-0.03289849
828,2021/04/10 12:45:38,9079.9595,3235.0001,1,4,0,0,0,-0.7531509,3.925776,-2.9567017275984,0.017286,0.6761291,0.07260098,2.72297,,,,,,,,,,,,,,14.97961,0.08627534,13,0,14.19926,-0.007233322
829,2021/04/10 12:45:43,9084.9595,3240.0001,1,4,0,0,0,-0.7529755,3.925459,-2.9557744532545,0.017286,0.6771739,0.07260098,2.727071,,-0.00011083950084867,,,,,,,,,,,,14.8495,-0.0948748,13,0,14.17126,-0.07668048
830,2021/04/10 12:45:48,9089.9595,3245.0001,1,4,0,0,0,-0.7527695,3.924795,-2.9544659697525,0.017286,0.6782191,0.07260098,2.731174,,,,,,,,,,,,,,14.71251,-0.1202396,13,0,14.12909,-0.1249567
831,2021/04/10 12:45:53,9094.9596,3250.0002,1,4,0,0,0,-0.7529221,3.924466,-2.9548171820986,0.017286,0.6792639,0.07260098,2.735274,,-0.0000522781010658946,,,,,,,,,,,,14.65216,-0.0876072,13,0,14.20022,-0.1287687
832,2021/04/10 12:45:58,9099.9597,3255.0003,1,4,0,0,0,-0.7530594,3.924025,-2.955023912085,0.017286,0.6803092,0.07260098,2.739376,,,,,,,,,,,,,,14.72447,-0.02485037,13,0,14.48444,0.08925647
833,2021/04/10 12:46:03,9104.9597,3260.0003,1,4,0,0,0,-0.7529221,3.923899,-2.9543902752679,0.017286,0.6813542,0.07260098,2.743477,,,,,,,,,,,,,,14.96971,0.05262136,13,0,14.6349,0.1599684
834,2021/04/10 12:46:08,9109.9606,3265.0012,1,4,0,0,0,-0.7524567,3.923385,-2.9521773299295,0.017286,0.6823993,0.07260098,2.747578,,-0.0000725389763829298,,2.48221898078918,,,,,,,,,,15.14282,0.06512463,13,0,14.50152,0.08804917
835,2021/04/10 12:46:13,9114.9598,3270.0004,1,4,0,0,0,-0.7526474,3.922778,-2.9524686624772,0.017286,0.6834437,0.07260098,2.751674,,,,,,,,,,,,,,15.01856,-0.02599865,13,0,14.2602,-0.08993745
836,2021/04/10 12:46:18,9119.9608,3275.0014,1,4,0,0,0,-0.7529984,3.922347,-2.9535210152448,0.017286,0.6844887,0.07260098,2.755774,,-0.000114164402475581,,,,,,,,,,,,14.88915,-0.0270611,13,0,14.13789,-0.1503634
837,2021/04/10 12:46:23,9124.9608,3280.0014,1,4,0,0,0,-0.7524414,3.922256,-2.9512677957984,0.017286,0.6855339,0.07260098,2.759873,,,,,,,,,,,,,,14.83051,0.06752431,13,0,14.11569,-0.05799919
838,2021/04/10 12:46:28,9129.9607,3285.0013,1,4,0,0,0,-0.7529373,3.921498,-2.9526421160754,0.017286,0.686579,0.07260098,2.763972,,-0.000096317300631199,,,,,,,,,,,,14.83517,-0.08816034,13,0,14.16421,-0.04486591
839,2021/04/10 12:46:33,9134.961,3290.0016,1,4,0,0,0,-0.7529602,3.921161,-2.9524781707922,0.017286,0.6876246,0.07260098,2.768072,,,,,,,,,,,,,,14.78339,-0.09506792,13,0,14.18544,-0.1362661
840,2021/04/10 12:46:38,9139.9594,3295,1,4,0,0,0,-0.7527313,3.920807,-2.9513141501591,0.017286,0.6886696,0.07260098,2.772169,,-0.0000847474730107933,,,,,,,,,,,,14.61374,-0.06129175,13,0,14.23484,-0.1252377
841,2021/04/10 12:46:43,9144.961,3300.0016,1,4,0,0,0,-0.7528,3.920395,-2.951273356,0.017286,0.6897151,0.07260098,2.776268,,,,,,,,,,,,,,14.62544,-0.0415051,13,0,14.41457,0.08396596
842,2021/04/10 12:46:48,9149.9601,3305.0007,1,4,0,0,0,-0.7530289,3.919893,-2.9517927139077,0.017286,0.6907603,0.07260098,2.780365,,-0.000069225367042236,,,,,,,,,,,,14.81767,-0.03907412,13,0,14.54848,0.1229674
843,2021/04/10 12:46:53,9154.9611,3310.0017,1,4,0,0,0,-0.7529907,3.919422,-2.9512883153754,0.017286,0.6918057,0.07260098,2.784463,,,,,,,,,,,,,,15.02128,0.004891455,13,0,14.65731,0.1327142
844,2021/04/10 12:46:58,9159.9597,3315.0003,1,4,0,0,0,-0.7528992,3.91891,-2.950544203872,0.017286,0.6928507,0.07260098,2.788559,,,,,,,,,,,,,,15.13675,0.07671654,13,0,14.51735,-0.03279686
845,2021/04/10 12:47:03,9164.9598,3320.0004,1,4,0,0,0,-0.7530746,3.918758,-2.9511171133468,0.017286,0.6938958,0.07260098,2.792655,,-0.0000806048774393275,,,0.399911493062973,,,,,,,,,15.08761,0.1155967,13,0,14.40241,-0.00525713
846,2021/04/10 12:47:08,9169.9596,3325.0002,1,4,0,0,0,-0.7529373,3.918254,-2.9501995874742,0.017286,0.694941,0.07260098,2.79675,,,,2.45020794868469,,,,,,,,,,15.01952,0.0943175,13,0,14.23193,0.01452655
847,2021/04/10 12:47:13,9174.9597,3330.0003,1,4,0,0,0,-0.7528763,3.917687,-2.9495336931181,0.017286,0.695986,0.07260098,2.800844,,-0.0000520401517860591,,,,,,,,,,,,14.8242,-0.06071866,13,0,14.12399,-0.0812912
848,2021/04/10 12:47:18,9179.9596,3335.0002,1,4,0,0,0,-0.7526703,3.917397,-2.9485083752091,0.017286,0.697031,0.07260098,2.804938,,,,,,,,,,,,,,14.64199,-0.1418462,13,0,14.23388,-0.1100311
849,2021/04/10 12:47:23,9184.9605,3340.0011,1,4,0,0,0,-0.7528076,3.91704,-2.948777481504,0.017286,0.6980761,0.07260098,2.809032,,-0.0000988038518698886,,,,,,,,,,,,14.81354,-0.08496583,13,0,14.63927,0.01308143
850,2021/04/10 12:47:28,9189.9607,3345.0013,1,4,0,0,0,-0.7532043,3.916429,-2.9498711634447,0.017286,0.6991213,0.07260098,2.813126,,,,,,,,,,,,,,14.99007,0.07548422,13,0,14.53116,-0.02717495
851,2021/04/10 12:47:33,9194.9606,3350.0012,1,4,0,0,0,-0.7526093,3.916028,-2.9472390918604,0.017286,0.700166,0.07260098,2.817217,,,,,,,,,,,,,,15.0443,0.1305971,13,0,14.35904,-0.006239712
852,2021/04/10 12:47:38,9199.9608,3355.0014,1,4,0,0,0,-0.7526093,3.915829,-2.9470893226097,0.017286,0.701211,0.07260098,2.82131,,-0.000079464960435871,,,,,,,,,,,,14.94825,0.09114385,13,0,14.1313,-0.002367198
853,2021/04/10 12:47:43,9204.9608,3360.0014,1,4,0,0,0,-0.7528458,3.915392,-2.9476864225536,0.017286,0.7022558,0.07260098,2.8254,,,,,,,,,,,,,,14.81083,-0.09372979,13,0,14.08136,-0.07325351
854,2021/04/10 12:47:48,9209.9611,3365.0017,1,4,0,0,0,-0.752861,3.914716,-2.947237002476,0.017286,0.7033008,0.07260098,2.829491,,-0.0000883439133758657,,,,,,,,,,,,14.62613,-0.1474822,13,0,14.17416,-0.09742677
855,2021/04/10 12:47:53,9214.9601,3370.0007,1,4,0,0,0,-0.7529755,3.914393,-2.9474420263715,0.017286,0.7043458,0.07260098,2.833582,,,,,,,,,,,,,,14.67806,-0.07517934,13,0,14.37957,-0.08435458
856,2021/04/10 12:47:58,9219.9595,3375.0001,1,4,0,0,0,-0.7527313,3.91413,-2.946288163269,0.017286,0.7053905,0.07260098,2.837672,,-0.000104351500340272,,,,,,,,,,,,14.57601,-0.01656562,13,0,14.37973,0.09753108
857,2021/04/10 12:48:03,9224.9595,3380.0001,1,4,0,0,0,-0.7529984,3.913673,-2.9469895071232,0.017286,0.7064353,0.07260098,2.841761,,,,,,,,,,,,,,14.68629,-0.09914309,13,0,14.53387,0.06510735
858,2021/04/10 12:48:08,9229.9603,3385.0009,1,4,0,0,0,-0.7528381,3.913022,-2.9458720477382,0.017286,0.7074804,0.07260098,2.84585,,-0.000114034097350668,,2.55979108810425,,,,,,,,,,14.79333,-0.0778228,13,0,14.58984,0.03849477
859,2021/04/10 12:48:13,9234.9604,3390.001,1,4,0,0,0,-0.752861,3.91264,-2.94567406304,0.017286,0.7085254,0.07260098,2.84994,,,,,,,,,,,,,,14.92593,0.1088506,13,0,14.613,0.05876571
860,2021/04/10 12:48:18,9239.9594,3395,1,4,0,0,0,-0.7524719,3.912411,-2.9439793387509,0.017286,0.70957,0.07260098,2.854027,,-0.0000988594110822305,,,,,,,,,,,,15.07276,0.1433608,13,0,14.56282,0.1001272
861,2021/04/10 12:48:23,9244.9603,3400.0009,1,4,0,0,0,-0.7529373,3.911889,-2.9454071415597,0.017286,0.7106152,0.07260098,2.858116,,,,,,,,,,,,,,15.0144,0.08428723,13,0,14.25603,0.02731949
862,2021/04/10 12:48:28,9249.9597,3405.0003,1,4,0,0,0,-0.752861,3.911473,-2.944795474253,0.017286,0.7116601,0.07260098,2.862203,,,,,,,,,,,,,,14.86806,-0.09033978,13,0,14.16061,-0.08583635
863,2021/04/10 12:48:33,9254.9598,3410.0004,1,4,0,0,0,-0.7528992,3.91116,-2.944709235072,0.017286,0.7127049,0.07260098,2.86629,,-0.0000785884476499632,,,,,,,,,,,,14.57915,-0.14566,13,0,14.23676,-0.03851384
864,2021/04/10 12:48:38,9259.9607,3415.0013,1,4,0,0,0,-0.7526474,3.910882,-2.9435151690068,0.017286,0.7137498,0.07260098,2.870376,,,,,,,,,,,,,,14.73107,-0.09590477,13,0,14.48375,0.006712377
865,2021/04/10 12:48:43,9264.9604,3420.001,1,4,0,0,0,-0.752655,3.910244,-2.94306469782,0.017286,0.7147945,0.07260098,2.874462,,-0.0000488346486235969,,,,,,,,,,,,14.80158,0.08026004,13,0,14.62,0.1100609
866,2021/04/10 12:48:48,9269.9607,3425.0013,1,4,0,0,0,-0.7528381,3.909953,-2.9435615876093,0.017286,0.7158392,0.07260098,2.878546,,,,,,,,,,,,,,14.96432,0.08627802,13,0,14.55651,0.1160404
867,2021/04/10 12:48:53,9274.9607,3430.0013,1,4,0,0,0,-0.7528,3.909526,-2.9430911728,0.017286,0.7168844,0.07260098,2.882633,,-0.0000711219472577795,,,,,,,,,,,,15.02048,0.0931111,13,0,14.32057,0.04985303
868,2021/04/10 12:48:58,9279.9607,3435.0013,1,4,0,0,0,-0.7529755,3.909088,-2.943447491344,0.017286,0.7179295,0.07260098,2.886719,,,,,,,,,,,,,,14.61691,-0.05934596,13,0,14.1357,-0.002339482
869,2021/04/10 12:49:03,9284.9609,3440.0015,1,4,0,0,0,-0.7527466,3.90855,-2.94214772343,0.017286,0.7189744,0.07260098,2.890803,,,,,0.401364505290985,,,,,,,,,14.80819,-0.03451407,13,0,14.60471,0.1298028
870,2021/04/10 12:49:08,9289.9606,3445.0012,1,4,0,0,0,-0.7528992,3.908141,-2.9424362323872,0.017286,0.720019,0.07260098,2.894886,,-0.0000933370465645567,,2.49744701385498,,,,,,,,,,15.02269,0.07319033,13,0,14.33008,-0.1423627
871,2021/04/10 12:49:13,9294.9606,3450.0012,1,4,0,0,0,-0.7526245,3.90793,-2.941203862285,0.017286,0.721064,0.07260098,2.89897,,,,,,,,,,,,,,14.64707,-0.06785601,13,0,14.16589,0.0005573034
872,2021/04/10 12:49:18,9299.9609,3455.0015,1,4,0,0,0,-0.7525864,3.907533,-2.9407561933512,0.017286,0.722109,0.07260098,2.903053,,-0.0000588302500545979,,,,,,,,,,,,14.79868,-0.03451437,13,0,14.55138,-0.03038138
873,2021/04/10 12:49:23,9304.9609,3460.0015,1,4,0,0,0,-0.7527313,3.906993,-2.9409159199809,0.017286,0.7231541,0.07260098,2.907136,,,,,,,,,,,,,,15.10758,0.08581042,13,0,14.11087,-0.1579824
874,2021/04/10 12:49:28,9309.9608,3465.0014,1,4,0,0,0,-0.7534332,3.906741,-2.9434683732012,0.017286,0.7241992,0.07260098,2.911219,,-0.0000715212299837731,,,,,,,,,,,,14.80918,-0.0760892,13,0,14.41729,-0.05331427
875,2021/04/10 12:49:33,9314.961,3470.0016,1,4,0,0,0,-0.7527695,3.906269,-2.9405201619955,0.017286,0.7252446,0.07260098,2.915303,,,,,,,,,,,,,,14.69141,-0.1264024,13,0,14.62123,0.04084706
876,2021/04/10 12:49:38,9319.9609,3475.0015,1,4,0,0,0,-0.7528458,3.905794,-2.9404606085652,0.017286,0.7262896,0.07260098,2.919385,,-0.000103368001873605,,,,,,,,,,,,14.9979,-0.02575576,13,0,14.37319,-0.03484637
877,2021/04/10 12:49:43,9324.9596,3480.0002,1,4,0,0,0,-0.7529221,3.905223,-2.9403287021283,0.017286,0.7273346,0.07260098,2.923466,,,,,,,,,,,,,,15.04358,0.03847718,13,0,14.17083,-0.08477509
878,2021/04/10 12:49:48,9329.9604,3485.001,1,4,0,0,0,-0.752594,3.904996,-2.938876559624,0.017286,0.7283797,0.07260098,2.927548,,,,,,,,,,,,,,14.73712,-0.07297277,13,0,14.41457,0.1002043
879,2021/04/10 12:49:53,9334.9597,3490.0003,1,4,0,0,0,-0.7528458,3.904671,-2.9396151627318,0.017286,0.7294245,0.07260098,2.931627,,-0.0000463056094304193,,,,,,,,,,,,14.67779,-0.09766966,13,0,14.54603,0.1071241
880,2021/04/10 12:49:58,9339.9605,3495.0011,1,4,0,0,0,-0.7528763,3.904171,-2.9393578170473,0.017286,0.7304695,0.07260098,2.935707,,,,,,,,,,,,,,15.02059,0.1134947,13,0,14.33062,0.05200297
881,2021/04/10 12:50:03,9344.9606,3500.0012,1,4,0,0,0,-0.7527618,3.903806,-2.9386360314108,0.017286,0.7315148,0.07260098,2.939788,,-0.0000731772015569732,,,,,,,,,,,,15.0414,0.1191068,13,0,14.2286,-0.09822488
882,2021/04/10 12:50:08,9349.9606,3505.0012,1,4,0,0,0,-0.752655,3.903475,-2.937969976125,0.017286,0.7325599,0.07260098,2.943867,,,,2.58637309074402,,,,,,,,,,15.00519,0.0953114,13,0,14.241,-0.1063004
883,2021/04/10 12:50:13,9354.9605,3510.0011,1,4,0,0,0,-0.7528992,3.90307,-2.938618280544,0.017286,0.7336048,0.07260098,2.947946,,,,,,,,,,,,,,14.74663,-0.0848949,13,0,14.45163,-0.03931075
884,2021/04/10 12:50:18,9359.9606,3515.0012,1,4,0,0,0,-0.7530594,3.902423,-2.9387563229262,0.017286,0.7346503,0.07260098,2.952027,,-0.0000742477277526632,,,,,,,,,,,,14.65326,-0.1351377,13,0,14.5726,0.07406086
885,2021/04/10 12:50:23,9364.9599,3520.0005,1,4,0,0,0,-0.7524796,3.902036,-2.9362024884656,0.017286,0.7356955,0.07260098,2.956105,,,,,,,,,,,,,,14.86875,-0.05403608,13,0,14.37832,0.02015442
886,2021/04/10 12:50:28,9369.9608,3525.0014,1,4,0,0,0,-0.7529755,3.901912,-2.938044139156,0.017286,0.7367405,0.07260098,2.960183,,-0.000102448102552444,,,,,,,,,,,,15.04896,0.04661113,13,0,14.13746,-0.06979346
887,2021/04/10 12:50:33,9374.96,3530.0006,1,4,0,0,0,-0.7526474,3.901376,-2.9363605028224,0.017286,0.7377852,0.07260098,2.964259,,,,,,,,,,,,,,14.67779,-0.0823921,13,0,14.39461,0.1069739
888,2021/04/10 12:50:38,9379.96,3535.0006,1,4,0,0,0,-0.7525482,3.900781,-2.9355257201442,0.017286,0.7388299,0.07260098,2.968334,,-0.0000924549531191587,,,,,,,,,,,,14.68629,-0.08452386,13,0,14.50512,0.1218295
889,2021/04/10 12:50:43,9384.9601,3540.0007,1,4,0,0,0,-0.7526321,3.900664,-2.9357649377144,0.017286,0.7398751,0.07260098,2.972411,,,,,,,,,,,,,,14.92345,0.1094589,13,0,14.22489,0.04796207
890,2021/04/10 12:50:48,9389.96,3545.0006,1,4,0,0,0,-0.7528992,3.900279,-2.9365169388768,0.017286,0.7409202,0.07260098,2.976487,,-0.0000641683363937773,,,,,,,,,,,,15.04606,0.1249,13,0,14.09721,-0.03909707
891,2021/04/10 12:50:53,9394.9602,3550.0008,1,4,0,0,0,-0.7527847,3.899717,-2.9356472919299,0.017286,0.7419657,0.07260098,2.980565,,,,,,,,,,,,,,14.70478,0.0185591,13,0,14.44184,0.05189657
892,2021/04/10 12:50:58,9399.961,3555.0016,1,4,0,0,0,-0.7528992,3.899239,-2.9357339237088,0.017286,0.7430112,0.07260098,2.984642,,,,,,,,,,,,,,14.70425,0.03062904,13,0,14.40823,0.09917766
893,2021/04/10 12:51:03,9404.9603,3560.0009,1,4,0,0,0,-0.7528229,3.899043,-2.9352888584847,0.017286,0.744056,0.07260098,2.988716,,-0.0000575649792153854,,,0,,,,,,,,,14.83475,-0.06851584,13,0,14.12725,-0.1050806
894,2021/04/10 12:51:08,9409.9602,3565.0008,1,4,0,0,0,-0.7528229,3.898687,-2.9350208535323,0.017286,0.7451011,0.07260098,2.99279,,,,,0.38408949971199,,,,,,,,,14.61374,-0.1215562,13,0,14.35174,0.03584802
895,2021/04/10 12:51:13,9414.9604,3570.001,1,4,0,0,0,-0.7530975,3.898048,-2.93561020368,0.017286,0.7461463,0.07260098,2.996865,,-0.0000699412266840227,,2.63758611679077,,,,,,,,,,15.03289,0.04650623,13,0,14.35491,0.08083284
896,2021/04/10 12:51:18,9419.9604,3575.001,1,4,0,0,0,-0.7528,3.897554,-2.9340786512,0.017286,0.7471914,0.07260098,3.000938,,,,,,,,,,,,,,14.70643,-0.05288959,13,0,14.03529,-0.05064219
897,2021/04/10 12:51:23,9424.9596,3580.0002,1,4,0,0,0,-0.7527084,3.897446,-2.9336403427464,0.017286,0.7482362,0.07260098,3.005011,,,,,,,,,,,,,,14.59597,-0.1560014,13,0,14.28281,-0.01691431
898,2021/04/10 12:51:28,9429.9597,3585.0003,1,4,0,0,0,-0.7529602,3.896993,-2.9342806286786,0.017286,0.7492812,0.07260098,3.009083,,-0.0000771284467191435,,,,,,,,,,,,14.89919,-0.05798399,13,0,14.63005,0.06975293
899,2021/04/10 12:51:33,9434.9605,3590.0011,1,4,0,0,0,-0.7529602,3.896446,-2.9338687594492,0.017286,0.7503266,0.07260098,3.013157,,,,,,,,,,,,,,15.07939,0.07936656,13,0,14.53295,-0.03015488
900,2021/04/10 12:51:38,9439.9597,3595.0003,1,4,0,0,0,-0.753212,3.896089,-2.934580987868,0.017286,0.7513714,0.07260098,3.017228,,-0.000106975603557657,,,,,,,,,,,,15.08498,0.1236826,13,0,14.32673,-0.02456129
901,2021/04/10 12:51:43,9444.9597,3600.0003,1,4,0,0,0,-0.752861,3.895862,-2.933042561182,0.017286,0.7524163,0.07260098,3.021299,,,,,,,,,,,,,,14.91184,0.08158326,13,0,14.18985,-0.03477663
902,2021/04/10 12:51:48,9449.9597,3605.0003,1,4,0,0,0,-0.7526932,3.89535,-2.93200345662,0.017286,0.7534609,0.07260098,3.025368,,-0.000093418471806217,,,,,,,,,,,,14.70944,-0.07508397,13,0,14.16987,0.02070725
903,2021/04/10 12:51:53,9454.9599,3610.0005,1,4,0,0,0,-0.7528,3.894822,-2.9320220016,0.017286,0.7545059,0.07260098,3.029438,,,,,,,,,,,,,,14.6637,-0.1289049,13,0,14.32867,0.01020759
904,2021/04/10 12:51:58,9459.9598,3615.0004,1,4,0,0,0,-0.7527618,3.89468,-2.931766327224,0.017286,0.7555505,0.07260098,3.033507,,-0.0000938792727538385,,,,,,,,,,,,14.83573,-0.07751584,13,0,14.57386,0.02966613
905,2021/04/10 12:52:03,9464.96,3620.0006,1,4,0,0,0,-0.7527237,3.894422,-2.9314237372014,0.017286,0.7565957,0.07260098,3.037577,,,,,,,,,,,,,,15.01635,0.09934872,13,0,14.50635,-0.007843077
906,2021/04/10 12:52:08,9469.9601,3625.0007,1,4,0,0,0,-0.7530289,3.893744,-2.9321017612016,0.017286,0.7576408,0.07260098,3.041647,,-0.000049074151320383,,,,,,,,,,,,15.04121,0.09227276,13,0,14.21713,-0.07883787
907,2021/04/10 12:52:13,9474.9601,3630.0007,1,4,0,0,0,-0.7533951,3.893466,-2.9333182064166,0.017286,0.7586861,0.07260098,3.045717,,,,2.58431196212769,,,,,,,,,,14.68216,-0.03340125,13,0,14.13524,-0.1133394
908,2021/04/10 12:52:18,9479.9595,3635.0001,1,4,0,0,0,-0.7529984,3.893113,-2.9315078600192,0.017286,0.759731,0.07260098,3.049785,,-0.000101974401331972,,,,,,,,,,,,14.80307,0.05130559,13,0,14.58499,0.128997
909,2021/04/10 12:52:23,9484.9611,3640.0017,1,4,0,0,0,-0.7531738,3.892733,-2.9319045059954,0.017286,0.7607763,0.07260098,3.053854,,,,,,,,,,,,,,15.18421,0.1591718,13,0,14.49916,0.08631796
910,2021/04/10 12:52:28,9489.9594,3645,1,4,0,0,0,-0.7526093,3.892192,-2.9292998965856,0.017286,0.7618207,0.07260098,3.057919,,,,,,,,,,,,,,14.86145,0.07010013,13,0,14.15399,-0.04399627
911,2021/04/10 12:52:33,9494.9596,3650.0002,1,4,0,0,0,-0.7529907,3.891708,-2.9304199311156,0.017286,0.7628656,0.07260098,3.061986,,-0.0000774879226810299,,,,,,,,,,,,14.64566,-0.04550815,13,0,14.39098,0.07311076
912,2021/04/10 12:52:38,9499.9596,3655.0002,1,4,0,0,0,-0.7531281,3.891594,-2.9308687951914,0.017286,0.7639106,0.07260098,3.066053,,,,,,,,,,,,,,15.0451,0.07524192,13,0,14.63005,0.1552269
913,2021/04/10 12:52:43,9504.9606,3660.0012,1,4,0,0,0,-0.7528458,3.891233,-2.9294984208714,0.017286,0.7649556,0.07260098,3.070119,,-0.0000689092703396454,,,,,,,,,,,,14.95149,0.08239985,13,0,14.1711,-0.006551743
914,2021/04/10 12:52:48,9509.9606,3665.0012,1,4,0,0,0,-0.7526932,3.890587,-2.9284183789084,0.017286,0.7660007,0.07260098,3.074186,,,,,,,,,,,,,,14.6856,-0.05333394,13,0,14.32867,0.06072015
915,2021/04/10 12:52:53,9514.9606,3670.0012,1,4,0,0,0,-0.7531281,3.890179,-2.9298031189299,0.017286,0.7670456,0.07260098,3.078251,,-0.0000991586930467747,,,,,,,,,,,,14.86436,-0.01385778,13,0,14.56599,0.1299474
916,2021/04/10 12:52:58,9519.9605,3675.0011,1,4,0,0,0,-0.7527466,3.889916,-2.9281210432856,0.017286,0.7680904,0.07260098,3.082315,,,,,,,,,,,,,,15.01494,-0.006540418,13,0,14.57795,0.1075822
917,2021/04/10 12:53:03,9524.9599,3680.0005,1,4,0,0,0,-0.7528381,3.889481,-2.9281494860261,0.017286,0.7691352,0.07260098,3.086379,,,,,,,,,,,,,,15.10785,0.06050736,13,0,14.44459,-0.07414818
918,2021/04/10 12:53:08,9529.9608,3685.0014,1,4,0,0,0,-0.7530136,3.889078,-2.9285286254608,0.017286,0.7701804,0.07260098,3.090444,,-0.0000795861415099353,,,0,,,,,,,,,15.02857,0.08375973,13,0,14.22638,-0.09192079
919,2021/04/10 12:53:13,9534.9599,3690.0005,1,4,0,0,0,-0.7527313,3.888792,-2.9272154575896,0.017286,0.7712253,0.07260098,3.094508,,,,,0.37484410405159,,,,,,,,,14.69266,0.001321435,13,0,14.16037,-0.07859021
920,2021/04/10 12:53:18,9539.96,3695.0006,1,4,0,0,0,-0.7529526,3.888294,-2.9277010768644,0.017286,0.7722705,0.07260098,3.098572,,-0.000078857847256586,,2.6737699508667,,,,,,,,,,14.75588,0.0381431,13,0,14.47205,0.1135397
921,2021/04/10 12:53:23,9544.9607,3700.0013,1,4,0,0,0,-0.7527237,3.887603,-2.9262909142911,0.017286,0.7733159,0.07260098,3.102637,,,,,,,,,,,,,,15.09712,0.1161188,13,0,14.44115,0.04548818
922,2021/04/10 12:53:28,9549.9609,3705.0015,1,4,0,0,0,-0.7526474,3.887568,-2.9259679475232,0.017286,0.774361,0.07260098,3.1067,,-0.000102940699434839,,,,,,,,,,,,14.86974,0.07488787,13,0,14.12575,-0.05518913
923,2021/04/10 12:53:33,9554.9608,3710.0014,1,4,0,0,0,-0.7528381,3.887318,-2.9265210972158,0.017286,0.7754055,0.07260098,3.11076,,,,,,,,,,,,,,14.63713,-0.03222495,13,0,14.38975,0.07729411
924,2021/04/10 12:53:38,9559.9603,3715.0009,1,4,0,0,0,-0.7529373,3.886838,-2.9265453092574,0.017286,0.7764506,0.07260098,3.114822,,,,,,,,,,,,,,15.04731,0.09120673,13,0,14.56655,0.1255557
925,2021/04/10 12:53:43,9564.9604,3720.001,1,4,0,0,0,-0.7527466,3.886312,-2.9254081445392,0.017286,0.7774959,0.07260098,3.118885,,-0.0000681545934639871,,,,,,,,,,,,15.01249,0.06922901,13,0,14.28334,0.04421234
926,2021/04/10 12:53:48,9569.9603,3725.0009,1,4,0,0,0,-0.752594,3.885961,-2.924550932834,0.017286,0.778541,0.07260098,3.122947,,,,,,,,,,,,,,14.9267,-0.07052481,13,0,14.18281,-0.07970631
927,2021/04/10 12:53:53,9574.9597,3730.0003,1,4,0,0,0,-0.7528,3.885831,-2.9252535768,0.017286,0.7795859,0.07260098,3.127007,,-0.0000674874027026817,,,,,,,,,,,,14.71701,-0.1168963,13,0,14.17744,-0.1101872
928,2021/04/10 12:53:58,9579.9596,3735.0002,1,4,0,0,0,-0.7531128,3.885377,-2.9261271515256,0.017286,0.7806304,0.07260098,3.131065,,,,,,,,,,,,,,14.68025,-0.1069644,13,0,14.40367,-0.06824791
929,2021/04/10 12:54:03,9584.9597,3740.0003,1,4,0,0,0,-0.7529907,3.884881,-2.9252792636067,0.017286,0.7816756,0.07260098,3.135126,,,,,,,,,,,,,,14.91325,0.08603066,13,0,14.56381,0.06561309
930,2021/04/10 12:54:08,9589.9605,3745.0011,1,4,0,0,0,-0.7527313,3.884464,-2.9239576365232,0.017286,0.7827203,0.07260098,3.139184,,-0.0000640529906377196,,,,,,,,,,,,15.03808,0.105662,13,0,14.24321,-0.07000268
931,2021/04/10 12:54:13,9594.9608,3750.0014,1,4,0,0,0,-0.7527466,3.884282,-2.9238800689412,0.017286,0.7837654,0.07260098,3.143244,,,,,,,,,,,,,,14.70585,-0.04234463,13,0,14.31972,-0.0994283
932,2021/04/10 12:54:18,9599.9606,3755.0012,1,4,0,0,0,-0.7527695,3.883653,-2.9234955269835,0.017286,0.7848104,0.07260098,3.147302,,-0.0000653136667096987,,,,,,,,,,,,14.87123,0.06314069,13,0,14.61668,0.08834958
933,2021/04/10 12:54:23,9604.9605,3760.0011,1,4,0,0,0,-0.7530365,3.883337,-2.9242945028005,0.017286,0.7858552,0.07260098,3.15136,,,,2.75029802322388,,,,,,,,,,15.09449,0.1388851,13,0,14.39469,0.01576543
934,2021/04/10 12:54:28,9609.9607,3765.0013,1,4,0,0,0,-0.7528458,3.883011,-2.9233085227038,0.017286,0.7869006,0.07260098,3.155419,,-0.000120505501399748,,,,,,,,,,,,14.69676,0.01656771,13,0,14.09139,-0.1021534
935,2021/04/10 12:54:33,9614.9606,3770.0012,1,4,0,0,0,-0.7526474,3.882869,-2.9224312573906,0.017286,0.7879455,0.07260098,3.159477,,,,,,,,,,,,,,14.77621,-0.007006228,13,0,14.507,0.08657902
936,2021/04/10 12:54:38,9619.9608,3775.0014,1,4,0,0,0,-0.752533,3.882232,-2.921507693656,0.017286,0.7889905,0.07260098,3.163533,,-0.0000349261790688615,,,,,,,,,,,,15.02735,0.1218578,13,0,14.50275,0.1197127
937,2021/04/10 12:54:43,9624.9595,3780.0001,1,4,0,0,0,-0.7528381,3.881717,-2.9223044510177,0.017286,0.790035,0.07260098,3.167588,,,,,,,,,,,,,,14.89217,0.07457405,13,0,14.1409,-0.03723234
938,2021/04/10 12:54:48,9629.9609,3785.0015,1,4,0,0,0,-0.7530289,3.881491,-2.9228748980899,0.017286,0.7910804,0.07260098,3.171646,,,,,,,,,,,,,,14.65571,-0.05966514,13,0,14.37182,0.06350905
939,2021/04/10 12:54:53,9634.9609,3790.0015,1,4,0,0,0,-0.7529526,3.881382,-2.9224966684932,0.017286,0.7921255,0.07260098,3.175703,,-0.0000784369112807326,,,,,,,,,,,,14.96097,0.06216794,13,0,14.57505,0.1444238
940,2021/04/10 12:54:58,9639.961,3795.0016,1,4,0,0,0,-0.7525482,3.880688,-2.9204047691616,0.017286,0.7931706,0.07260098,3.179759,,,,,,,,,,,,,,14.95054,0.1057646,13,0,14.17014,0.01455307
941,2021/04/10 12:55:03,9644.9595,3800.0001,1,4,0,0,0,-0.7530365,3.88021,-2.921939757665,0.017286,0.794215,0.07260098,3.183811,,-0.000106341198261362,,,,,,,,,,,,14.65062,-0.09455174,13,0,14.30828,0.03544182
942,2021/04/10 12:55:08,9649.9603,3805.0009,1,4,0,0,0,-0.7529144,3.880005,-2.921311636572,0.017286,0.79526,0.07260098,3.187866,,,,,,,,,,,,,,14.9413,0.06332964,13,0,14.56997,0.1592916
943,2021/04/10 12:55:13,9654.9604,3810.001,1,4,0,0,0,-0.7527313,3.879683,-2.9203588281779,0.017286,0.7963054,0.07260098,3.191922,,-0.0000595014207647182,,,0,,,,,,,,,14.94809,0.08796364,13,0,14.17499,0.05155325
944,2021/04/10 12:55:18,9659.9598,3815.0004,1,4,0,0,0,-0.7525101,3.879183,-2.9191243872483,0.017286,0.79735,0.07260098,3.195975,,,,,,,,,,,,,,14.64524,-0.09524852,13,0,14.24444,0.01420617
945,2021/04/10 12:55:23,9664.9605,3820.0011,1,4,0,0,0,-0.7528992,3.878691,-2.9202633509472,0.017286,0.7983955,0.07260098,3.20003,,-0.0000873703465913422,,,0.364753097295761,,,,,,,,,15.05802,0.124982,13,0,14.49694,0.127418
946,2021/04/10 12:55:28,9669.9606,3825.0012,1,4,0,0,0,-0.7529907,3.8786,-2.92054972902,0.017286,0.7994407,0.07260098,3.204084,,,,,,,,,,,,,,14.79952,0.05414903,13,0,14.09196,-0.06910741
947,2021/04/10 12:55:33,9674.9607,3830.0013,1,4,0,0,0,-0.7530136,3.878116,-2.9202740903776,0.017286,0.8004858,0.07260098,3.208138,,-0.0000973137066466734,,2.79543590545654,,,,,,,,,,14.64275,-0.0369516,13,0,14.39538,0.08855492
948,2021/04/10 12:55:38,9679.9607,3835.0013,1,4,0,0,0,-0.7529755,3.877711,-2.9198213790805,0.017286,0.8015305,0.07260098,3.212189,,,,,,,,,,,,,,15.03174,0.1315913,13,0,14.36837,0.06325096
949,2021/04/10 12:55:43,9684.9607,3840.0013,1,4,0,0,0,-0.7531281,3.877647,-2.9203649175807,0.017286,0.8025756,0.07260098,3.216242,,,,,,,,,,,,,,14.78779,0.04416257,13,0,14.03635,-0.06997824
950,2021/04/10 12:55:48,9689.96,3845.0006,1,4,0,0,0,-0.7527084,3.877137,-2.9183535878508,0.017286,0.8036205,0.07260098,3.220293,,-0.0000600585408392362,,,,,,,,,,,,14.72362,-0.01681834,13,0,14.41056,0.07447302
951,2021/04/10 12:55:53,9694.9608,3850.0014,1,4,0,0,0,-0.7528229,3.876592,-2.9183872315568,0.017286,0.8046656,0.07260098,3.224344,,,,,,,,,,,,,,15.0524,0.1422176,13,0,14.27948,0.01909107
952,2021/04/10 12:55:58,9699.9601,3855.0007,1,4,0,0,0,-0.7527847,3.876068,-2.9178446865596,0.017286,0.8057104,0.07260098,3.228395,,-0.0000753102503949776,,,,,,,,,,,,14.57704,-0.05286366,13,0,14.19811,-0.1008388
953,2021/04/10 12:56:03,9704.9601,3860.0007,1,4,0,0,0,-0.7530975,3.875997,-2.9190036507075,0.017286,0.8067555,0.07260098,3.232445,,,,,,,,,,,,,,14.95631,0.0951767,13,0,14.51197,0.06107092
954,2021/04/10 12:56:08,9709.961,3865.0016,1,4,0,0,0,-0.7527237,3.87567,-2.917308662379,0.017286,0.8078007,0.07260098,3.236496,,,,,,,,,,,,,,14.94351,0.07017314,13,0,14.15579,-0.08956671
955,2021/04/10 12:56:13,9714.9596,3870.0002,1,4,0,0,0,-0.7528229,3.875096,-2.9172610084984,0.017286,0.8088454,0.07260098,3.240545,,-0.0000889397415448911,,,,,,,,,,,,14.62719,-0.07488877,13,0,14.2483,-0.08179694
956,2021/04/10 12:56:18,9719.9604,3875.001,1,4,0,0,0,-0.7531738,3.874762,-2.9183692196356,0.017286,0.8098906,0.07260098,3.244595,,,,,,,,,,,,,,15.08528,0.08575529,13,0,14.50963,0.02650023
957,2021/04/10 12:56:23,9724.9604,3880.001,1,4,0,0,0,-0.7527618,3.874515,-2.916586885527,0.017286,0.8109357,0.07260098,3.248644,,-0.0000875437326612882,,,,,,,,,,,,14.6345,-0.1255128,13,0,14.20446,-0.1165029
958,2021/04/10 12:56:28,9729.9605,3885.0011,1,4,0,0,0,-0.7531509,3.874187,-2.9178474258183,0.017286,0.8119807,0.07260098,3.252693,,,,,,,,,,,,,,15.04782,0.007997453,13,0,14.58167,0.1038772
959,2021/04/10 12:56:33,9734.9598,3890.0004,1,4,0,0,0,-0.7525558,3.873397,-2.9149473780526,0.017286,0.8130258,0.07260098,3.256742,,-0.0000846218972583301,,,,,,,,,,,,14.78076,-0.08523613,13,0,14.11703,-0.09214371
960,2021/04/10 12:56:38,9739.9607,3895.0013,1,4,0,0,0,-0.7529755,3.873371,-2.9165534654105,0.017286,0.814071,0.07260098,3.26079,,,,,,,,,,,,,,14.87731,-0.01991302,13,0,14.57895,0.1398647
961,2021/04/10 12:56:43,9744.9605,3900.0011,1,4,0,0,0,-0.7529984,3.873126,-2.9164576809984,0.017286,0.8151159,0.07260098,3.264837,,,,2.86578607559204,,,,,,,,,,14.95864,0.09139359,13,0,14.19287,-0.004398525
962,2021/04/10 12:56:48,9749.9608,3905.0014,1,4,0,0,0,-0.7531357,3.872734,-2.9166942320038,0.017286,0.8161608,0.07260098,3.268884,,-0.0000783572322688997,,,,,,,,,,,,14.78905,0.005080998,13,0,14.55635,0.08726209
963,2021/04/10 12:56:53,9754.9607,3910.0013,1,4,0,0,0,-0.7527618,3.872227,-2.9148645665286,0.017286,0.8172057,0.07260098,3.272931,,,,,,,,,,,,,,15.02349,0.1027009,13,0,14.2286,-0.05471051
964,2021/04/10 12:56:58,9759.9608,3915.0014,1,4,0,0,0,-0.7526321,3.871931,-2.9141395595851,0.017286,0.8182508,0.07260098,3.276977,,-0.0000851430086186156,,,,,,,,,,,,14.72015,-0.09418547,13,0,14.46551,-0.04176885
965,2021/04/10 12:57:03,9764.9608,3920.0014,1,4,0,0,0,-0.752655,3.871614,-2.91398963517,0.017286,0.8192958,0.07260098,3.281023,,,,,,,,,,,,,,15.06408,0.03777772,13,0,14.3131,-0.06722301
966,2021/04/10 12:57:08,9769.9594,3925,1,4,0,0,0,-0.7528229,3.871135,-2.9142790769915,0.017286,0.8203406,0.07260098,3.285068,,-0.000055593660363229,,,,,,,,,,,,14.671,-0.1425305,13,0,14.35789,-0.04224539
967,2021/04/10 12:57:13,9774.9595,3930.0001,1,4,0,0,0,-0.7526093,3.870631,-2.9130728874683,0.017286,0.8213855,0.07260098,3.289113,,,,,,,,,,,,,,15.12076,0.03564864,13,0,14.56706,0.1041791
968,2021/04/10 12:57:18,9779.9594,3935,1,4,0,0,0,-0.7524414,3.870638,-2.9124282756132,0.017286,0.8224303,0.07260098,3.293157,,,,,,,,,,,,,,14.81656,-0.09397566,13,0,14.22597,-0.07806003
969,2021/04/10 12:57:23,9784.9595,3940.0001,1,4,0,0,0,-0.7527847,3.870109,-2.9133588425323,0.017286,0.8234753,0.07260098,3.297201,,-0.0000675692208460532,,,,,,,,,,,,14.93908,0.01770735,13,0,14.61886,0.1569811
970,2021/04/10 12:57:28,9789.9595,3945.0001,1,4,0,0,0,-0.7521439,3.869686,-2.9105607198154,0.017286,0.82452,0.07260098,3.301244,,,,,0,,,,,,,,,14.8404,0.03709972,13,0,14.13291,-0.07702738
971,2021/04/10 12:57:33,9794.9605,3950.0011,1,4,0,0,0,-0.7529907,3.869434,-2.9136478162638,0.017286,0.825565,0.07260098,3.305288,,-0.000104407197795808,,,,,,,,,,,,15.033,0.09819239,13,0,14.61064,0.07095009
972,2021/04/10 12:57:38,9799.9598,3955.0004,1,4,0,0,0,-0.7526855,3.869222,-2.912307295681,0.017286,0.8266096,0.07260098,3.30933,,,,,,,,,,,,,,14.68078,-0.101462,13,0,14.28732,-0.0969851
973,2021/04/10 12:57:43,9804.9596,3960.0002,1,4,0,0,0,-0.7532272,3.868739,-2.9140394445008,0.017286,0.8276547,0.07260098,3.313373,,-0.000100646597275045,,,0.344442486763,,,,,,,,,15.09009,0.02786726,13,0,14.46333,0.07356852
974,2021/04/10 12:57:48,9809.9604,3965.001,1,4,0,0,0,-0.7526703,3.868239,-2.9115086086017,0.017286,0.8287001,0.07260098,3.317417,,,,,,,,,,,,,,14.67348,-0.08692563,13,0,14.37499,0.01340061
975,2021/04/10 12:57:53,9814.9605,3970.0011,1,4,0,0,0,-0.7529221,3.867949,-2.9122642837729,0.017286,0.8297452,0.07260098,3.32146,,-0.0000937991935643367,,2.95080995559692,,,,,,,,,,15.05996,0.1124257,13,0,14.5427,0.1239711
976,2021/04/10 12:57:58,9819.9599,3975.0005,1,4,0,0,0,-0.7529221,3.8678,-2.91215209838,0.017286,0.8307903,0.07260098,3.325502,,,,,,,,,,,,,,14.74205,0.02081841,13,0,14.12943,-0.09104192
977,2021/04/10 12:58:03,9824.9607,3980.0013,1,4,0,0,0,-0.7528458,3.86741,-2.911563375378,0.017286,0.8318357,0.07260098,3.329545,,,,,,,,,,,,,,14.97242,0.07316917,13,0,14.60112,0.06415039
978,2021/04/10 12:58:08,9829.9599,3985.0005,1,4,0,0,0,-0.7528839,3.866875,-2.9113079308125,0.017286,0.8328808,0.07260098,3.333587,,-0.0000624718886683695,,,,,,,,,,,,14.73891,-0.04423946,13,0,14.11167,-0.1378873
979,2021/04/10 12:58:13,9834.9608,3990.0014,1,4,0,0,0,-0.7528229,3.866473,-2.9107694166317,0.017286,0.833926,0.07260098,3.337628,,,,,,,,,,,,,,15.01204,-0.01991779,13,0,14.53124,0.06679177
980,2021/04/10 12:58:18,9839.961,3995.0016,1,4,0,0,0,-0.7529755,3.866354,-2.911269836327,0.017286,0.8349708,0.07260098,3.341668,,-0.0000713147892383859,,,,,,,,,,,,14.671,-0.06673336,13,0,14.1533,-0.02341986
981,2021/04/10 12:58:23,9844.961,4000.0016,1,4,0,0,0,-0.7525864,3.865938,-2.9094523620432,0.017286,0.8360158,0.07260098,3.345708,,,,,,,,,,,,,,15.0524,0.1050231,13,0,14.41098,0.07090986
982,2021/04/10 12:58:28,9849.961,4005.0016,1,4,0,0,0,-0.7525864,3.865389,-2.9090391921096,0.017286,0.8370607,0.07260098,3.349748,,-0.000111628301965538,,,,,,,,,,,,14.66175,-0.07148117,13,0,14.34864,-0.08521944
983,2021/04/10 12:58:33,9854.9602,4010.0008,1,4,0,0,0,-0.7526932,3.865082,-2.9092209388424,0.017286,0.8381053,0.07260098,3.353785,,,,,,,,,,,,,,15.08818,0.04781455,13,0,14.32263,-0.06174356
984,2021/04/10 12:58:38,9859.9595,4015.0001,1,4,0,0,0,-0.7526855,3.864897,-2.9090519308935,0.017286,0.8391504,0.07260098,3.357825,,-0.0000796210370026529,,,,,,,,,,,,14.68051,-0.1273024,13,0,14.41124,0.02093852
985,2021/04/10 12:58:43,9864.9594,4020,1,4,0,0,0,-0.753212,3.864429,-2.910734295948,0.017286,0.8401952,0.07260098,3.361862,,,,,,,,,,,,,,14.98797,0.06952941,13,0,14.20033,0.01254112
986,2021/04/10 12:58:48,9869.9602,4025.0008,1,4,0,0,0,-0.7529755,3.86394,-2.90945215347,0.017286,0.8412408,0.07260098,3.365903,,,,,,,,,,,,,,14.79967,0.01944035,13,0,14.52316,0.07653981
987,2021/04/10 12:58:53,9874.9602,4030.0008,1,4,0,0,0,-0.7530518,3.863826,-2.9096611241868,0.017286,0.8422853,0.07260098,3.369939,,-0.0000585536799917463,,,,,,,,,,,,14.89656,0.03399283,13,0,14.09414,-0.1189432
988,2021/04/10 12:58:58,9879.9596,4035.0002,1,4,0,0,0,-0.7526932,3.863547,-2.9080655547804,0.017286,0.8433302,0.07260098,3.373976,,,,,,,,,,,,,,14.99721,-0.04278451,13,0,14.57482,0.06214678
989,2021/04/10 12:59:03,9884.9604,4040.001,1,4,0,0,0,-0.7526703,3.863029,-2.9075871963387,0.017286,0.8443756,0.07260098,3.378014,,-0.000037655441701645,,2.95833706855774,,,,,,,,,,14.7871,-0.08133024,13,0,14.138,-0.04715264
990,2021/04/10 12:59:08,9889.9596,4045.0002,1,4,0,0,0,-0.752655,3.862586,-2.90719466583,0.017286,0.8454199,0.07260098,3.382049,,,,,,,,,,,,,,15.14363,0.1105079,13,0,14.50963,0.1038086
991,2021/04/10 12:59:13,9894.9606,4050.0012,1,4,0,0,0,-0.7529602,3.862547,-2.9083441616294,0.017286,0.8464652,0.07260098,3.386086,,-0.0000862126835272647,,,,,,,,,,,,14.72721,-0.06962031,13,0,14.45067,-0.0514105
992,2021/04/10 12:59:18,9899.9599,4055.0005,1,4,0,0,0,-0.7525711,3.862116,-2.9065168864476,0.017286,0.8475097,0.07260098,3.39012,,,,,,,,,,,,,,14.97999,0.01118988,13,0,14.21426,-0.08468419
993,2021/04/10 12:59:23,9904.9608,4060.0014,1,4,0,0,0,-0.7531738,3.861751,-2.9085696753238,0.017286,0.8485547,0.07260098,3.394156,,,,,,,,,,,,,,14.99141,0.006698668,13,0,14.66392,0.1573586
994,2021/04/10 12:59:28,9909.9606,4065.0012,1,4,0,0,0,-0.7524567,3.861308,-2.9054670753636,0.017286,0.8495994,0.07260098,3.39819,,-0.0000642858067294583,,,,,,,,,,,,14.78492,0.01399398,13,0,14.23812,-0.07502526
995,2021/04/10 12:59:33,9914.9608,4070.0014,1,4,0,0,0,-0.7528,3.861143,-2.9066684504,0.017286,0.8506438,0.07260098,3.402222,,,,,,,,,,,,,,15.19467,0.06019533,13,0,14.4439,-0.03562599
996,2021/04/10 12:59:38,9919.9602,4075.0008,1,4,0,0,0,-0.7528992,3.860661,-2.9066885783712,0.017286,0.8516888,0.07260098,3.406257,,-0.0000627458866802044,,,,,,,,,,,,14.86349,-0.09102732,13,0,14.63813,0.08003235
997,2021/04/10 12:59:43,9924.9611,4080.0017,1,4,0,0,0,-0.7528763,3.860186,-2.9062425529918,0.017286,0.8527338,0.07260098,3.410291,,,,,0,,,,,,,,,14.87826,0.05625308,13,0,14.12698,-0.04643917
998,2021/04/10 12:59:48,9929.96,4085.0006,1,4,0,0,0,-0.7527466,3.860046,-2.9056365023436,0.017286,0.8537785,0.07260098,3.414324,,,,,,,,,,,,,,15.15283,0.06246597,13,0,14.53346,0.01917839
999,2021/04/10 12:59:53,9934.9608,4090.0014,1,4,0,0,0,-0.7527466,3.859694,-2.9053715355404,0.017286,0.8548235,0.07260098,3.418357,,-0.0000528243108419701,,,,,,,,,,,,14.6812,-0.1466915,13,0,14.3681,-0.04641473
1000,2021/04/10 12:59:58,9939.9603,4095.0009,1,4,0,0,0,-0.7531357,3.859321,-2.9065924228597,0.017286,0.8558686,0.07260098,3.422391,,,,,,,,,,,,,,15.08788,0.06930053,13,0,14.24926,0.04886776
1001,2021/04/10 13:00:03,9944.9602,4100.0008,1,4,0,0,0,-0.7529144,3.859011,-2.9055049516584,0.017286,0.8569134,0.07260098,3.426423,,-0.0000677634234307334,,,,,,,,,,,,14.78614,-0.03836453,13,0,14.45121,0.05971193
1002,2021/04/10 13:00:08,9949.9604,4105.001,1,4,0,0,0,-0.7525558,3.85875,-2.90392469325,0.017286,0.8579584,0.07260098,3.430455,,,,,0.334387809038162,,,,,,,,,15.07745,0.1030448,13,0,14.30457,-0.02467155
1003,2021/04/10 13:00:13,9954.9604,4110.001,1,4,0,0,0,-0.7532425,3.858331,-2.9062588882675,0.017286,0.8590034,0.07260098,3.434487,,,,3.02967000007629,,,,,,,,,,14.79027,-0.0699091,13,0,14.53567,-0.0288862
1004,2021/04/10 13:00:18,9959.9596,4115.0002,1,4,0,0,0,-0.7530365,3.857854,-2.905104873671,0.017286,0.860048,0.07260098,3.438517,,-0.0000817064865259454,,,,,,,,,,,,15.03835,0.01178682,13,0,14.20695,-0.09093761
1005,2021/04/10 13:00:23,9964.9597,4120.0003,1,4,0,0,0,-0.7532272,3.857522,-2.9055904949984,0.017286,0.8610927,0.07260098,3.442548,,,,,,,,,,,,,,14.92987,-0.05411357,13,0,14.63155,0.1284197
1006,2021/04/10 13:00:28,9969.9596,4125.0002,1,4,0,0,0,-0.7530365,3.857388,-2.904753958662,0.017286,0.8621373,0.07260098,3.446577,,-0.0000500224414281547,,,,,,,,,,,,14.78806,0.02852976,13,0,14.22665,-0.06961197
1007,2021/04/10 13:00:33,9974.9597,4130.0003,1,4,0,0,0,-0.7529755,3.856951,-2.9041896077005,0.017286,0.8631828,0.07260098,3.45061,,,,,,,,,,,,,,15.2146,0.07119924,13,0,14.58801,0.0005146861
1008,2021/04/10 13:00:38,9979.96,4135.0006,1,4,0,0,0,-0.7525711,3.856429,-2.9022370146019,0.017286,0.8642278,0.07260098,3.45464,,-0.0000508543089381419,,,,,,,,,,,,14.76203,-0.1183888,13,0,14.41977,-0.01580983
1009,2021/04/10 13:00:43,9984.9601,4140.0007,1,4,0,0,0,-0.7528839,3.856188,-2.9032618605732,0.017286,0.8652729,0.07260098,3.45867,,,,,,,,,,,,,,15.17596,0.08593917,13,0,14.3229,0.04041791
1010,2021/04/10 13:00:48,9989.9607,4145.0013,1,4,0,0,0,-0.7531738,3.855972,-2.9042170839336,0.017286,0.8663177,0.07260098,3.462699,,,,,,,,,,,,,,14.81698,-0.03230125,13,0,14.577,0.08176655
1011,2021/04/10 13:00:53,9994.9608,4150.0014,1,4,0,0,0,-0.7526703,3.855553,-2.9019602331759,0.017286,0.8673627,0.07260098,3.466728,,-0.0000744804929126985,,,,,,,,,,,,14.9296,0.01838148,13,0,14.1784,-0.1345381
1012,2021/04/10 13:00:58,9999.9608,4155.0014,1,4,0,0,0,-0.7528763,3.855125,-2.9024322460375,0.017286,0.8684076,0.07260098,3.470757,,,,,,,,,,,,,,15.03808,-0.03965259,13,0,14.59381,0.06527543
1013,2021/04/10 13:01:03,10004.9609,4160.0015,1,4,0,0,0,-0.7527695,3.854877,-2.9018338318515,0.017286,0.8694526,0.07260098,3.474785,,-0.00009254631731892,,,,,,,,,,,,14.9058,-0.06782204,13,0,14.13264,-0.08840561
1014,2021/04/10 13:01:08,10009.9609,4165.0015,1,4,0,0,0,-0.7531128,3.854621,-2.9029644142488,0.017286,0.8704973,0.07260098,3.478812,,,,,,,,,,,,,,14.95589,-0.03268063,13,0,14.61378,0.1339108
1015,2021/04/10 13:01:13,10014.9594,4170,1,4,0,0,0,-0.753212,3.85414,-2.90298449768,0.017286,0.8715423,0.07260098,3.48284,,-0.0000787432363722473,,,,,,,,,,,,14.98094,0.08355349,13,0,14.14944,-0.03279567
1016,2021/04/10 13:01:18,10019.9605,4175.0011,1,4,0,0,0,-0.7532043,3.853814,-2.9027092762002,0.017286,0.8725874,0.07260098,3.486868,,,,,,,,,,,,,,14.88242,0.02430409,13,0,14.57676,0.08369476
1017,2021/04/10 13:01:23,10024.9594,4180,1,4,0,0,0,-0.7526093,3.853702,-2.9003319646286,0.017286,0.8736321,0.07260098,3.490894,,,,,,,,,,,,,,15.024,0.06490797,13,0,14.19257,-0.1085094
1018,2021/04/10 13:01:28,10029.9596,4185.0002,1,4,0,0,0,-0.7523422,3.853343,-2.8990325499746,0.017286,0.8746771,0.07260098,3.494921,,-0.000073136470746249,,3.11152601242065,,,,,,,,,,14.90042,-0.08214682,13,0,14.58017,0.0158897
1019,2021/04/10 13:01:33,10034.9605,4190.0011,1,4,0,0,0,-0.7529755,3.852743,-2.9010210867965,0.017286,0.8757223,0.07260098,3.498948,,,,,,,,,,,,,,14.9189,-0.01359046,13,0,14.16037,-0.07294983
1020,2021/04/10 13:01:38,10039.9605,4195.0011,1,4,0,0,0,-0.7528992,3.852423,-2.9004861947616,0.017286,0.8767672,0.07260098,3.502974,,-0.0000536207189725246,,,,,,,,,,,,15.04152,-0.006922781,13,0,14.64836,0.1254484
1021,2021/04/10 13:01:43,10044.9607,4200.0013,1,4,0,0,0,-0.7529755,3.852291,-2.9006807418705,0.017286,0.8778123,0.07260098,3.507,,,,,,,,,,,,,,14.84961,0.03894031,13,0,14.14213,-0.06148547
1022,2021/04/10 13:01:48,10049.9607,4205.0013,1,4,0,0,0,-0.7526321,3.851857,-2.8990312228097,0.017286,0.8788571,0.07260098,3.511024,,-0.0000914111224119551,,,,,,,,,,,,15.09108,0.07819951,13,0,14.58846,0.04636228
1023,2021/04/10 13:01:53,10054.9599,4210.0005,1,4,0,0,0,-0.7527847,3.851647,-2.8994609314009,0.017286,0.8799018,0.07260098,3.515048,,,,,,,,,,,,,,14.77155,-0.1009193,13,0,14.23935,-0.1033178
1024,2021/04/10 13:01:58,10059.9608,4215.0014,1,4,0,0,0,-0.7529755,3.851211,-2.8998675283305,0.017286,0.8809469,0.07260098,3.519073,,,,,,,,,,,,,,15.12025,0.01686037,13,0,14.40588,0.0671187
1025,2021/04/10 13:02:03,10064.9608,4220.0014,1,4,0,0,0,-0.7528076,3.85094,-2.899016899144,0.017286,0.881992,0.07260098,3.523098,,-0.000051207811338827,,,,,,,,,,,,14.73987,-0.08130908,13,0,14.1711,-0.01519978
