Repository: HVES-Battery-Testing-Consortium/LG-HG2

# Battery Testing Consortium (BTC)
The Battery Testing Consortium (BTC) has been developed within the High Voltage and Energy Storage Lab at Oxford Brookes University to provide accurate and comprehensive cell data to Formula Student Electric teams. Through the BTC, we aim to provide FS teams with information for improved and informed decisions for cell selection, pack architecture design, thermal cooling requirements, and end of life predictions. A range of tests are completed to provide a comprehensive electrochemical lithium-ion characterisation for modelling, validation, and battery management parameterisation.

File: Data/Round1/LG_HG2/Package 1/210410_FSD_GITT_LGHG2_1_15C/210410_FSD_GITT_LGHG2_1_15C_Channel_2_Wb_1.CSV (part 6 of 76)
Data_Point,Date_Time,Test_Time(s),Step_Time(s),Cycle_Index,Step_Index,TC_Counter1,TC_Counter2,TC_Counter3,Current(A),Voltage(V),Power(W),Charge_Capacity(Ah),Discharge_Capacity(Ah),Charge_Energy(Wh),Discharge_Energy(Wh),ACR(Ohm),dV/dt(V/s),Internal_Resistance(Ohm),dQ/dV(Ah/V),dV/dQ(V/Ah),MetaCode_MV_UD1,MetaCode_MV_UD2,MetaCode_MV_UD3,MetaCode_MV_UD4,MetaCode_MV_UD5,MetaCode_MV_UD6,MetaCode_MV_UD7,MetaCode_MV_UD8,Aux_Temperature_1(C),Aux_dT/dt_1(C),Aux_Temperature_2(C),Aux_dT/dt_2(C),Aux_Temperature_3(C),Aux_dT/dt_3(C)
1026,2021/04/10 13:02:08,10069.9608,4225.0014,1,4,0,0,0,-0.7529526,3.850525,-2.899262810115,0.017286,0.883037,0.07260098,3.527122,,,,,0,,,,,,,,,15.01742,0.01792878,13,0,14.62425,0.1572037
1027,2021/04/10 13:02:13,10074.9608,4230.0014,1,4,0,0,0,-0.7527618,3.849989,-2.8981246496202,0.017286,0.8840821,0.07260098,3.531146,,-0.0000329548092850018,,,,,,,,,,,,15.01715,0.08050025,13,0,14.14186,0.000693202
1028,2021/04/10 13:02:18,10079.961,4235.0016,1,4,0,0,0,-0.7530975,3.849868,-2.89932596613,0.017286,0.8851271,0.07260098,3.535169,,,,,,,,,,,,,,14.84303,-0.03792197,13,0,14.52274,0.06929755
1029,2021/04/10 13:02:23,10084.9596,4240.0002,1,4,0,0,0,-0.7528992,3.849624,-2.8983788299008,0.017286,0.8861718,0.07260098,3.539191,,,,,,,,,,,,,,15.09422,0.09795517,13,0,14.23369,-0.07085532
1030,2021/04/10 13:02:28,10089.9604,4245.001,1,4,0,0,0,-0.7527466,3.849287,-2.8975377016742,0.017286,0.887217,0.07260098,3.543215,,-0.0000791732600191608,,,,,,,,,,,,14.85499,-0.06989956,13,0,14.57852,-0.003786981
1031,2021/04/10 13:02:33,10094.9603,4250.0009,1,4,0,0,0,-0.7527237,3.848835,-2.8971093218895,0.017286,0.8882622,0.07260098,3.547238,,,,,0.32399320602417,,,,,,,,,15.13095,0.002494454,13,0,14.27049,-0.1002371
1032,2021/04/10 13:02:38,10099.9603,4255.0009,1,4,0,0,0,-0.7528076,3.848699,-2.8973298573124,0.017286,0.889307,0.07260098,3.551259,,-0.0000749984974390827,,,,,,,,,,,,14.81698,-0.1251638,13,0,14.54779,0.03673017
1033,2021/04/10 13:02:43,10104.9595,4260.0001,1,4,0,0,0,-0.7529755,3.84824,-2.89763043812,0.017286,0.8903518,0.07260098,3.55528,,,,3.1163330078125,,,,,,,,,,15.18149,0.05870968,13,0,14.40879,0.05424201
1034,2021/04/10 13:02:48,10109.9604,4265.001,1,4,0,0,0,-0.7525711,3.848014,-2.8959041287954,0.017286,0.8913975,0.07260098,3.559304,,,,,,,,,,,,,,14.80804,-0.09125203,13,0,14.31972,-0.002356768
1035,2021/04/10 13:02:53,10114.9597,4270.0003,1,4,0,0,0,-0.7526321,3.847663,-2.8958746837823,0.017286,0.8924424,0.07260098,3.563324,,-0.0000373763687093742,,,,,,,,,,,,15.18445,0.07362127,13,0,14.71113,0.1581657
1036,2021/04/10 13:02:58,10119.9606,4275.0012,1,4,0,0,0,-0.7526932,3.847342,-2.8958681614744,0.017286,0.8934875,0.07260098,3.567345,,,,,,,,,,,,,,14.9262,0.05435795,13,0,14.16037,-0.05745798
1037,2021/04/10 13:03:03,10124.9599,4280.0005,1,4,0,0,0,-0.752861,3.846904,-2.896183992344,0.017286,0.8945323,0.07260098,3.571365,,-0.0000625113971182145,,,,,,,,,,,,15.0257,0.04133075,13,0,14.64714,0.08250087
1038,2021/04/10 13:03:08,10129.9599,4285.0005,1,4,0,0,0,-0.7529755,3.846619,-2.8964098648345,0.017286,0.8955773,0.07260098,3.575384,,,,,,,,,,,,,,14.80968,-0.0546506,13,0,14.17523,-0.1437321
1039,2021/04/10 13:03:13,10134.9606,4290.0012,1,4,0,0,0,-0.7530518,3.846314,-2.8964736810652,0.017286,0.8966218,0.07260098,3.579402,,-0.0000577268401684705,,,,,,,,,,,,15.18077,0.04244238,13,0,14.4665,-0.09342194
1040,2021/04/10 13:03:18,10139.9607,4295.0013,1,4,0,0,0,-0.7527466,3.846017,-2.8950762202922,0.017286,0.8976673,0.07260098,3.583423,,,,,,,,,,,,,,14.88636,-0.02979547,13,0,14.63912,0.05460471
1041,2021/04/10 13:03:23,10144.9608,4300.0014,1,4,0,0,0,-0.7528229,3.845533,-2.8950053051057,0.017286,0.8987125,0.07260098,3.587443,,-0.000112415000330657,,,,,,,,,,,,14.8579,-0.0166437,13,0,14.12851,-0.0002998114
1042,2021/04/10 13:03:28,10149.9601,4305.0007,1,4,0,0,0,-0.7528076,3.845418,-2.8948598955768,0.017286,0.8997575,0.07260098,3.591461,,,,,,,,,,,,,,15.14721,0.02710789,13,0,14.21449,-0.07380545
1043,2021/04/10 13:03:33,10154.961,4310.0016,1,4,0,0,0,-0.752594,3.845008,-2.893729950752,0.017286,0.9008027,0.07260098,3.59548,,,,,,,,,,,,,,14.93744,-0.004175007,13,0,14.62329,0.08482516
1044,2021/04/10 13:03:38,10159.9601,4315.0007,1,4,0,0,0,-0.7528381,3.844704,-2.8944396544224,0.017286,0.9018474,0.07260098,3.599497,,-0.0000676454365020618,,,,,,,,,,,,14.83089,-0.04590213,13,0,14.4395,0.03073096
1045,2021/04/10 13:03:43,10164.9595,4320.0001,1,4,0,0,0,-0.7528458,3.844301,-2.8941658617858,0.017286,0.9028925,0.07260098,3.603515,,,,,,,,,,,,,,15.20196,0.05280197,13,0,14.20159,-0.09001672
1046,2021/04/10 13:03:48,10169.961,4325.0016,1,4,0,0,0,-0.7528076,3.843949,-2.8937540212124,0.017286,0.9039379,0.07260098,3.607534,,-0.0000752713604015298,,,,,,,,,,,,14.88858,-0.03920943,13,0,14.64714,0.0634262
1047,2021/04/10 13:03:53,10174.9604,4330.001,1,4,0,0,0,-0.7529526,3.843824,-2.8942172747424,0.017286,0.9049828,0.07260098,3.61155,,,,,,,,,,,,,,14.89175,-0.007662475,13,0,14.39277,-0.02662957
1048,2021/04/10 13:03:58,10179.9596,4335.0002,1,4,0,0,0,-0.7527847,3.843513,-2.8933377806511,0.017286,0.9060281,0.07260098,3.615568,,,,,,,,,,,,,,15.156,0.05675942,13,0,14.15747,-0.1230511
1049,2021/04/10 13:04:03,10184.9604,4340.001,1,4,0,0,0,-0.7527466,3.842862,-2.8927013047692,0.017286,0.9070733,0.07260098,3.619584,,-0.0000530999896000139,,3.18587803840637,,,,,,,,,,15.05512,0.001420677,13,0,14.51197,0.06990254
1050,2021/04/10 13:04:08,10189.9606,4345.0012,1,4,0,0,0,-0.752861,3.842723,-2.893036280503,0.017286,0.9081182,0.07260098,3.6236,,-0.000119231503049377,,,,,,,,,,,,14.75764,-0.1139992,13,0,14.64271,0.08581728
1051,2021/04/10 13:04:13,10194.9598,4350.0004,1,4,0,0,0,-0.7530594,3.842536,-2.8936578546384,0.017286,0.9091635,0.07260098,3.627617,,,,,,,,,,,,,,15.03859,0.09145111,13,0,14.23564,-0.1260516
1052,2021/04/10 13:04:18,10199.9605,4355.0011,1,4,0,0,0,-0.7528076,3.842051,-2.8923251923876,0.017286,0.9102085,0.07260098,3.631632,,,,,,,,,,,,,,15.24984,0.07090002,13,0,14.16669,0.002509058
1053,2021/04/10 13:04:23,10204.9606,4360.0012,1,4,0,0,0,-0.7530136,3.841578,-2.8927604794608,0.017286,0.9112535,0.07260098,3.635647,,-0.0000567823190067429,,,,,,,,,,,,14.84521,-0.1147529,13,0,14.66075,0.05858243
1054,2021/04/10 13:04:28,10209.9609,4365.0015,1,4,0,0,0,-0.7528763,3.84152,-2.892189363976,0.017286,0.9122987,0.07260098,3.639662,,,,,,,,,,,,,,14.96319,0.06165475,13,0,14.3652,-0.08680582
1055,2021/04/10 13:04:33,10214.9602,4370.0008,1,4,0,0,0,-0.7527084,3.841139,-2.8912575908676,0.017286,0.9133436,0.07260098,3.643676,,-0.0000915886994334869,,,,,,,,,,,,15.19658,0.09620249,13,0,14.421,0.05754352
1056,2021/04/10 13:04:38,10219.9608,4375.0014,1,4,0,0,0,-0.7528076,3.840656,-2.8912750257856,0.017286,0.9143888,0.07260098,3.64769,,,,,0,,,,,,,,,14.7944,-0.1066029,13,0,14.68406,0.07269621
1057,2021/04/10 13:04:43,10224.9602,4380.0008,1,4,0,0,0,-0.7530594,3.840407,-2.8920545911758,0.017286,0.9154331,0.07260098,3.651701,,-0.000054326570534613,,,,,,,,,,,,15.2929,0.0749135,13,0,14.28756,-0.131385
1058,2021/04/10 13:04:48,10229.9609,4385.0015,1,4,0,0,0,-0.7529907,3.840252,-2.8916740416564,0.017286,0.9164782,0.07260098,3.655715,,,,,,,,,,,,,,14.78779,-0.07741928,13,0,14.63858,0.002365708
1059,2021/04/10 13:04:53,10234.9595,4390.0001,1,4,0,0,0,-0.7528229,3.839953,-2.8908045533237,0.017286,0.917523,0.07260098,3.659727,,,,,,,,,,,,,,15.12243,0.05501717,13,0,14.47848,-0.07474244
1060,2021/04/10 13:04:58,10239.9604,4395.001,1,4,0,0,0,-0.7528076,3.839523,-2.8904220947748,0.017286,0.9185681,0.07260098,3.663739,,-0.0000391193498217035,,,,,,,,,,,,14.97048,-0.1384372,13,0,14.44513,-0.04959673
1061,2021/04/10 13:05:03,10244.9603,4400.0009,1,4,0,0,0,-0.7528992,3.839171,-2.8905087745632,0.017286,0.9196132,0.07260098,3.667752,,,,,,,,,,,,,,15.28244,0.05873442,13,0,14.59753,0.1044813
1062,2021/04/10 13:05:08,10249.9595,4405.0001,1,4,0,0,0,-0.7529221,3.838947,-2.8904280370287,0.017286,0.920658,0.07260098,3.671763,,-0.0000947857479332015,,,,,,,,,,,,14.87108,-0.08146644,13,0,14.3244,-0.0244993
1063,2021/04/10 13:05:13,10254.9597,4410.0003,1,4,0,0,0,-0.7529144,3.838589,-2.8901289337816,0.017286,0.9217031,0.07260098,3.675775,,,,,0.308075994253159,,,,,,,,,15.20994,0.07092357,13,0,14.57604,0.09156913
1064,2021/04/10 13:05:18,10259.9603,4415.0009,1,4,0,0,0,-0.7529755,3.838053,-2.8899598767015,0.017286,0.9227482,0.07260098,3.679786,,-0.0000759035610826686,,3.31880807876587,,,,,,,,,,14.85401,-0.01162559,13,0,14.29999,-0.0938037
1065,2021/04/10 13:05:23,10264.9604,4420.001,1,4,0,0,0,-0.7526932,3.837955,-2.888802630406,0.017286,0.923793,0.07260098,3.683796,,,,,,,,,,,,,,15.20292,0.0767374,13,0,14.64202,0.01749963
1066,2021/04/10 13:05:28,10269.9606,4425.0012,1,4,0,0,0,-0.7525101,3.837771,-2.8879614389871,0.017286,0.9248379,0.07260098,3.687807,,,,,,,,,,,,,,14.86588,-0.07333547,13,0,14.21689,-0.1647061
1067,2021/04/10 13:05:33,10274.9599,4430.0005,1,4,0,0,0,-0.7527847,3.837267,-2.8886358874149,0.017286,0.9258824,0.07260098,3.691815,,-0.0000563406611036044,,,,,,,,,,,,15.03464,-0.07187873,13,0,14.69988,0.06265253
1068,2021/04/10 13:05:38,10279.9617,4435.0023,1,4,0,0,0,-0.7528229,3.836935,-2.8885325338115,0.017286,0.9269275,0.07260098,3.695825,,,,,,,,,,,,,,15.08746,-0.0239256,13,0,14.28538,-0.09468943
1069,2021/04/10 13:05:43,10284.9599,4440.0005,1,4,0,0,0,-0.752861,3.836686,-2.888491258646,0.017286,0.927972,0.07260098,3.699832,,-0.0000297151400445728,,,,,,,,,,,,14.83185,-0.1291096,13,0,14.54076,0.01907974
1070,2021/04/10 13:05:48,10289.9601,4445.0007,1,4,0,0,0,-0.752861,3.83645,-2.88831358345,0.017286,0.9290171,0.07260098,3.703842,,,,,,,,,,,,,,15.20098,-0.006622076,13,0,14.66198,0.08464932
1071,2021/04/10 13:05:53,10294.96,4450.0006,1,4,0,0,0,-0.7529602,3.835981,-2.8883410209562,0.017286,0.9300619,0.07260098,3.70785,,-0.000110002300061751,,,,,,,,,,,,15.10857,-0.0004395843,13,0,14.2846,-0.08032262
1072,2021/04/10 13:05:58,10299.9601,4455.0007,1,4,0,0,0,-0.7530365,3.8356,-2.8883467994,0.017286,0.9311067,0.07260098,3.711858,,,,,,,,,,,,,,14.80529,-0.1373243,13,0,14.22198,-0.137499
1073,2021/04/10 13:06:03,10304.9602,4460.0008,1,4,0,0,0,-0.7527237,3.835569,-2.8871236892853,0.017286,0.9321519,0.07260098,3.715867,,,,,,,,,,,,,,14.93526,-0.08850068,13,0,14.64424,0.02549082
1074,2021/04/10 13:06:08,10309.9602,4465.0008,1,4,0,0,0,-0.7528,3.835157,-2.8871061896,0.017286,0.9331968,0.07260098,3.719874,,-0.0000787517274147831,,,,,,,,,,,,15.25835,0.07227212,13,0,14.46387,-0.04864335
1075,2021/04/10 13:06:13,10314.9603,4470.0009,1,4,0,0,0,-0.7528,3.83454,-2.886641712,0.017286,0.9342416,0.07260098,3.723881,,,,,,,,,,,,,,14.89725,-0.05373418,13,0,14.23369,-0.1382431
1076,2021/04/10 13:06:18,10319.9603,4475.0009,1,4,0,0,0,-0.7528763,3.834357,-2.8867965110391,0.017286,0.9352866,0.07260098,3.727888,,-0.0000426731712650508,,,,,,,,,,,,14.8919,-0.11787,13,0,14.61545,-0.01987904
1077,2021/04/10 13:06:23,10324.9595,4480.0001,1,4,0,0,0,-0.7524948,3.834312,-2.8852998415776,0.017286,0.9363311,0.07260098,3.731893,,,,,,,,,,,,,,15.22285,0.02994478,13,0,14.39179,-0.07731557
1078,2021/04/10 13:06:28,10329.9596,4485.0002,1,4,0,0,0,-0.7525864,3.833833,-2.8852905756712,0.017286,0.9373763,0.07260098,3.7359,,-0.0000437374692410231,,,,,,,,,,,,14.78076,-0.1371729,13,0,14.34356,-0.09396255
1079,2021/04/10 13:06:33,10334.9598,4490.0004,1,4,0,0,0,-0.752655,3.833531,-2.885326274805,0.017286,0.9384212,0.07260098,3.739906,,,,,,,,,,,,,,15.02471,-0.08448839,13,0,14.66805,0.0477463
1080,2021/04/10 13:06:38,10339.9597,4495.0003,1,4,0,0,0,-0.7528839,3.833118,-2.8858928290002,0.017286,0.9394662,0.07260098,3.743912,,,,,,,,,,,,,,15.20486,0.03678441,13,0,14.38837,-0.07733464
1081,2021/04/10 13:06:43,10344.9606,4500.0012,1,4,0,0,0,-0.7530899,3.832998,-2.8865920805202,0.017286,0.9405113,0.07260098,3.747918,,-0.0000862126835272647,,3.34734892845154,,,,,,,,,,14.87512,-0.06703794,13,0,14.12383,-0.169844
1082,2021/04/10 13:06:48,10349.96,4505.0006,1,4,0,0,0,-0.752594,3.832554,-2.884357145076,0.017286,0.9415564,0.07260098,3.751923,,,,,,,,,,,,,,14.78393,-0.06810814,13,0,14.33942,-0.1046798
1083,2021/04/10 13:06:53,10354.9599,4510.0005,1,4,0,0,0,-0.7527695,3.832148,-2.884724133886,0.017286,0.9426011,0.07260098,3.755927,,-0.0000558670108148362,,,,,,,,,,,,14.84548,0.01991391,13,0,14.5252,0.09297371
1084,2021/04/10 13:06:58,10359.96,4515.0006,1,4,0,0,0,-0.7530136,3.832056,-2.8855902839616,0.017286,0.943646,0.07260098,3.759931,,,,,,,,,,,,,,15.01524,0.03657252,13,0,14.65127,0.1598817
1085,2021/04/10 13:07:03,10364.9601,4520.0007,1,4,0,0,0,-0.7524567,3.831733,-2.8832131684611,0.017286,0.9446905,0.07260098,3.763934,,,,,,,,,,,,,,15.13194,0.0136745,13,0,14.52714,0.1050115
1086,2021/04/10 13:07:08,10369.9599,4525.0005,1,4,0,0,0,-0.7527618,3.83117,-2.883958425306,0.017286,0.945735,0.07260098,3.767936,,-0.0000580077503400389,,,,,,,,,,,,15.16356,0.0496456,13,0,14.39083,-0.08043736
1087,2021/04/10 13:07:13,10374.9601,4530.0007,1,4,0,0,0,-0.7526321,3.830987,-2.8833237908827,0.017286,0.9467798,0.07260098,3.771938,,,,,0,,,,,,,,,15.02693,0.02180725,13,0,14.20281,-0.1356629
1088,2021/04/10 13:07:18,10379.9609,4535.0015,1,4,0,0,0,-0.7524414,3.830835,-2.882478850569,0.017286,0.9478247,0.07260098,3.775941,,-0.0000632990631856956,,,,,,,,,,,,14.80074,-0.01389802,13,0,14.26858,-0.1097724
1089,2021/04/10 13:07:23,10384.9601,4540.0007,1,4,0,0,0,-0.7528229,3.830441,-2.8836437018989,0.017286,0.9488692,0.07260098,3.779942,,,,,,,,,,,,,,14.79,-0.008135736,13,0,14.46237,0.09912342
1090,2021/04/10 13:07:28,10389.9596,4545.0002,1,4,0,0,0,-0.7526855,3.829952,-2.882749336096,0.017286,0.9499137,0.07260098,3.783943,,-0.0000692602916387841,,,,,,,,,,,,14.92449,-0.01240045,13,0,14.61156,0.1382428
1091,2021/04/10 13:07:33,10394.9602,4550.0008,1,4,0,0,0,-0.7527466,3.8297,-2.88279365402,0.017286,0.9509583,0.07260098,3.787943,,,,,,,,,,,,,,15.05679,-0.02781719,13,0,14.59064,0.0976789
1092,2021/04/10 13:07:38,10399.9595,4555.0001,1,4,0,0,0,-0.7530899,3.829588,-2.8840240439612,0.017286,0.9520035,0.07260098,3.791946,,,,,,,,,,,,,,15.21999,0.04861474,13,0,14.54229,-0.06777167
1093,2021/04/10 13:07:43,10404.9597,4560.0003,1,4,0,0,0,-0.752655,3.829165,-2.882040183075,0.017286,0.9530483,0.07260098,3.795947,,-0.0000938469311222434,,,,,,,,,,,,15.13289,0.0894323,13,0,14.28705,-0.07252157
1094,2021/04/10 13:07:48,10409.9597,4565.0003,1,4,0,0,0,-0.7526932,3.828755,-2.881877852966,0.017286,0.9540934,0.07260098,3.799949,,,,,,,,,,,,,,14.95714,0.04423052,13,0,14.23522,-0.07671148
1095,2021/04/10 13:07:53,10414.9596,4570.0002,1,4,0,0,0,-0.7531357,3.828596,-2.8834523284772,0.017286,0.9551382,0.07260098,3.803949,,-0.0000877449710969813,,,0.299945592880249,,,,,,,,,14.82359,-0.1247114,13,0,14.28415,-0.0153172
1096,2021/04/10 13:07:58,10419.9597,4575.0003,1,4,0,0,0,-0.7528458,3.828071,-2.8819471744518,0.017286,0.9561831,0.07260098,3.807949,,,,3.28595209121704,,,,,,,,,,14.78905,-0.1215091,13,0,14.36646,-0.005248189
1097,2021/04/10 13:08:03,10424.9598,4580.0004,1,4,0,0,0,-0.7530136,3.827847,-2.8824208497192,0.017286,0.9572284,0.07260098,3.81195,,-0.000044175008952152,,,,,,,,,,,,15.04302,-0.05087495,13,0,14.73746,0.08140177
1098,2021/04/10 13:08:08,10429.9598,4585.0004,1,4,0,0,0,-0.7530518,3.827543,-2.8823381457274,0.017286,0.9582732,0.07260098,3.81595,,,,,,,,,,,,,,15.20292,0.07602751,13,0,14.51789,-0.04716873
1099,2021/04/10 13:08:13,10434.9599,4590.0005,1,4,0,0,0,-0.7530136,3.827389,-2.8820759694904,0.017286,0.9593188,0.07260098,3.819952,,,,,,,,,,,,,,14.89629,-0.05002588,13,0,14.15235,-0.1756209
1100,2021/04/10 13:08:18,10439.9609,4595.0015,1,4,0,0,0,-0.7526703,3.826994,-2.8804647220782,0.017286,0.960364,0.07260098,3.823952,,-0.0000220490892388625,,,,,,,,,,,,14.83914,-0.1122525,13,0,14.50425,-0.04390657
1101,2021/04/10 13:08:23,10444.9609,4600.0015,1,4,0,0,0,-0.7527313,3.826633,-2.8804264327129,0.017286,0.9614089,0.07260098,3.82795,,,,,,,,,,,,,,15.1915,0.06808937,13,0,14.52107,-0.02999276
1102,2021/04/10 13:08:28,10449.9609,4605.0015,1,4,0,0,0,-0.7528229,3.826151,-2.8804140916579,0.017286,0.9624541,0.07260098,3.83195,,-0.0000627016997896135,,,,,,,,,,,,14.92769,-0.01032531,13,0,14.12533,-0.1587173
1103,2021/04/10 13:08:33,10454.9595,4610.0001,1,4,0,0,0,-0.7529373,3.826075,-2.8807945800975,0.017286,0.9634992,0.07260098,3.835948,,,,,,,,,,,,,,14.8017,-0.05979806,13,0,14.39373,-0.06669611
1104,2021/04/10 13:08:38,10459.9611,4615.0017,1,4,0,0,0,-0.7527847,3.825698,-2.8799269212206,0.017286,0.9645447,0.07260098,3.839949,,,,,,,,,,,,,,14.92381,0.06854504,13,0,14.69848,0.1165977
1105,2021/04/10 13:08:43,10464.9603,4620.0009,1,4,0,0,0,-0.7530518,3.825282,-2.8806354956076,0.017286,0.9655899,0.07260098,3.843947,,-0.0000650408474029973,,,,,,,,,,,,15.11831,0.1051757,13,0,14.63762,0.1258346
1106,2021/04/10 13:08:48,10469.9604,4625.001,1,4,0,0,0,-0.7532043,3.824955,-2.8809725533065,0.017286,0.9666353,0.07260098,3.847946,,,,,,,,,,,,,,15.17886,0.08684576,13,0,14.33311,0.04817694
1107,2021/04/10 13:08:53,10474.9604,4630.001,1,4,0,0,0,-0.7528076,3.82491,-2.879421317316,0.017286,0.9676806,0.07260098,3.851944,,-0.0000699749434716068,,,,,,,,,,,,14.97586,-0.07129103,13,0,14.22474,-0.08731604
1108,2021/04/10 13:08:58,10479.9604,4635.001,1,4,0,0,0,-0.7528763,3.824488,-2.8793663748344,0.017286,0.9687259,0.07260098,3.855942,,,,,,,,,,,,,,14.81022,-0.1034135,13,0,14.22692,-0.1058269
1109,2021/04/10 13:09:03,10484.9597,4640.0003,1,4,0,0,0,-0.7524948,3.824072,-2.8775942948256,0.017286,0.969771,0.07260098,3.859939,,-0.0000426735314249527,,,,,,,,,,,,14.8197,-0.0813964,13,0,14.44827,-0.05408585
1110,2021/04/10 13:09:08,10489.9606,4645.0012,1,4,0,0,0,-0.7529907,3.823794,-2.8792813207158,0.017286,0.9708164,0.07260098,3.863936,,,,,,,,,,,,,,14.92643,0.05474418,13,0,14.6062,0.07537663
1111,2021/04/10 13:09:13,10494.9607,4650.0013,1,4,0,0,0,-0.7527695,3.823501,-2.8782149360195,0.017286,0.9718617,0.07260098,3.867933,,,,,,,,,,,,,,15.23041,0.1252902,13,0,14.61844,0.08435786
1112,2021/04/10 13:09:18,10499.9607,4655.0013,1,4,0,0,0,-0.7528992,3.822908,-2.8782643748736,0.017286,0.9729069,0.07260098,3.871929,,-0.0000499434208904859,,3.36793398857117,,,,,,,,,,15.09063,0.08900166,13,0,14.25933,-0.002198517
1113,2021/04/10 13:09:23,10504.9607,4660.0013,1,4,0,0,0,-0.752861,3.822889,-2.878104035429,0.017286,0.9739524,0.07260098,3.875926,,,,,,,,,,,,,,14.82069,-0.08744985,13,0,14.26663,0.01058549
1114,2021/04/10 13:09:28,10509.9608,4665.0014,1,4,0,0,0,-0.7528,3.822675,-2.87770974,0.017286,0.9749973,0.07260098,3.87992,,-0.0000855115504236892,,,,,,,,,,,,14.76933,-0.1490384,13,0,14.42708,0.00826776
1115,2021/04/10 13:09:33,10514.9607,4670.0013,1,4,0,0,0,-0.7532043,3.822349,-2.8790097029007,0.017286,0.9760424,0.07260098,3.883916,,,,,,,,,,,,,,14.84617,-0.1046485,13,0,14.52588,-0.02260387
1116,2021/04/10 13:09:38,10519.961,4675.0016,1,4,0,0,0,-0.7531357,3.821761,-2.8783046459677,0.017286,0.9770877,0.07260098,3.887911,,,,,,,,,,,,,,14.88071,0.07804453,13,0,14.61156,0.1306701
1117,2021/04/10 13:09:43,10524.9611,4680.0017,1,4,0,0,0,-0.7528839,3.821471,-2.8771239902169,0.017286,0.9781328,0.07260098,3.891905,,-0.0000612008370808326,,,,,,,,,,,,14.87632,-0.03033251,13,0,14.61446,0.1316997
1118,2021/04/10 13:09:48,10529.9602,4685.0008,1,4,0,0,0,-0.7529984,3.82145,-2.87754573568,0.017286,0.9791778,0.07260098,3.895898,,,,,,,,,,,,,,14.89997,-0.07984072,13,0,14.61623,0.02276063
1119,2021/04/10 13:09:53,10534.9595,4690.0001,1,4,0,0,0,-0.7529526,3.821211,-2.8771907575986,0.017286,0.9802227,0.07260098,3.899891,,-0.0000815980965853669,,,0,,,,,,,,,14.96911,0.04572511,13,0,14.71461,0.09829253
1120,2021/04/10 13:09:58,10539.9596,4695.0002,1,4,0,0,0,-0.7529526,3.820605,-2.876734468323,0.017286,0.9812679,0.07260098,3.903885,,,,,,,,,,,,,,14.97655,0.02233237,13,0,14.64175,0.1296341
1121,2021/04/10 13:10:03,10544.9604,4700.001,1,4,0,0,0,-0.7527847,3.8203,-2.87586338941,0.017286,0.9823132,0.07260098,3.907878,,-0.0000371411588275805,,,,,,,,,,,,15.02032,-0.06557047,13,0,14.61255,0.07127047
1122,2021/04/10 13:10:08,10549.9597,4705.0003,1,4,0,0,0,-0.7528839,3.820168,-2.8761429824952,0.017286,0.9833578,0.07260098,3.911869,,,,,,,,,,,,,,14.95054,0.1037759,13,0,14.60112,0.08111984
1123,2021/04/10 13:10:13,10554.9597,4710.0003,1,4,0,0,0,-0.7530594,3.819629,-2.8764075229626,0.017286,0.9844029,0.07260098,3.915861,,,,,,,,,,,,,,14.9026,-0.01747519,13,0,14.56775,0.1423094
1124,2021/04/10 13:10:18,10559.9597,4715.0003,1,4,0,0,0,-0.7528839,3.819415,-2.8755760609185,0.017286,0.9854479,0.07260098,3.919852,,-0.0000379317098122556,,,,,,,,,,,,14.89516,-0.1106969,13,0,14.58951,-0.02638668
1125,2021/04/10 13:10:23,10564.9598,4720.0004,1,4,0,0,0,-0.7529602,3.819264,-2.8757537852928,0.017286,0.9864935,0.07260098,3.923846,,,,,,,,,,,,,,14.7754,-0.03473759,13,0,14.35281,0.07703751
1126,2021/04/10 13:10:28,10569.9599,4725.0005,1,4,0,0,0,-0.7527847,3.818844,-2.8747673348868,0.017286,0.9875388,0.07260098,3.927838,,-0.0000811526770121418,,,,,,,,,,,,14.85718,-0.1293272,13,0,14.28124,-0.07701248
1127,2021/04/10 13:10:33,10574.9607,4730.0013,1,4,0,0,0,-0.7528229,3.818456,-2.8746211194424,0.017286,0.9885843,0.07260098,3.931831,,,,,0.297745198011398,,,,,,,,,14.9442,0.03662467,13,0,14.22225,-0.116272
1128,2021/04/10 13:10:38,10579.9607,4735.0013,1,4,0,0,0,-0.7529526,3.818103,-2.8748505809178,0.017286,0.9896297,0.07260098,3.935822,,,,,,,,,,,,,,15.05389,-0.08099049,13,0,14.19329,-0.09474993
1129,2021/04/10 13:10:43,10584.9608,4740.0014,1,4,0,0,0,-0.7531128,3.818044,-2.8754178073632,0.017286,0.9906752,0.07260098,3.939814,,-0.0000593473196204286,,3.36535501480103,,,,,,,,,,15.12243,0.0661087,13,0,14.29849,-0.08901566
1130,2021/04/10 13:10:48,10589.9607,4745.0013,1,4,0,0,0,-0.7528763,3.817893,-2.8744011556359,0.017286,0.9917205,0.07260098,3.943805,,,,,,,,,,,,,,15.23014,0.08265883,13,0,14.48674,0.0896427
1131,2021/04/10 13:10:53,10594.961,4750.0016,1,4,0,0,0,-0.7526855,3.817271,-2.8732045312705,0.017286,0.9927658,0.07260098,3.947795,,-0.0000324016109516378,,,,,,,,,,,,15.1516,0.09546965,13,0,14.59064,-0.02998292
1132,2021/04/10 13:10:58,10599.961,4755.0016,1,4,0,0,0,-0.7530899,3.816861,-2.8744394688039,0.017286,0.9938108,0.07260098,3.951784,,,,,,,,,,,,,,15.07506,0.07332981,13,0,14.66733,0.1441699
1133,2021/04/10 13:11:03,10604.9595,4760.0001,1,4,0,0,0,-0.7531281,3.816758,-2.8745077006998,0.017286,0.9948555,0.07260098,3.955772,,-0.000053141269745538,,,,,,,,,,,,14.99608,-0.06364793,13,0,14.62479,0.06178468
1134,2021/04/10 13:11:08,10609.9613,4765.0019,1,4,0,0,0,-0.7528763,3.816385,-2.8732658181755,0.017286,0.995901,0.07260098,3.959762,,,,,,,,,,,,,,14.87372,0.04820436,13,0,14.61186,0.1007783
1135,2021/04/10 13:11:13,10614.9604,4770.001,1,4,0,0,0,-0.7528,3.816056,-2.8727269568,0.017286,0.996946,0.07260098,3.96375,,,,,,,,,,,,,,14.84725,-0.09871781,13,0,14.51236,0.06778568
1136,2021/04/10 13:11:18,10619.9596,4775.0002,1,4,0,0,0,-0.7527237,3.815759,-2.8722122327883,0.017286,0.9979908,0.07260098,3.967737,,-0.000065120417275466,,,,,,,,,,,,14.80858,-0.09102732,13,0,14.45905,-0.05687833
1137,2021/04/10 13:11:23,10624.9603,4780.0009,1,4,0,0,0,-0.7529602,3.815453,-2.8728842539706,0.017286,0.9990358,0.07260098,3.971724,,,,,,,,,,,,,,14.81656,-0.02872229,13,0,14.44513,0.09218156
1138,2021/04/10 13:11:28,10629.9597,4785.0003,1,4,0,0,0,-0.7533646,3.815165,-2.874210254159,0.017286,1.000081,0.07260098,3.975712,,-0.000078820958151482,,,,,,,,,,,,14.74331,-0.1472801,13,0,14.36451,-0.03333122
1139,2021/04/10 13:11:33,10634.9606,4790.0012,1,4,0,0,0,-0.7528229,3.814728,-2.8718145956712,0.017286,1.001127,0.07260098,3.979701,,,,,,,,,,,,,,14.8346,-0.05265653,13,0,14.41206,-0.1006129
1140,2021/04/10 13:11:38,10639.9608,4795.0014,1,4,0,0,0,-0.7529144,3.814548,-2.8720281186912,0.017286,1.002172,0.07260098,3.983688,,,,,,,,,,,,,,14.85994,-0.08724123,13,0,14.40089,0.03814429
1141,2021/04/10 13:11:43,10644.9606,4800.0012,1,4,0,0,0,-0.7529602,3.814341,-2.8720469622282,0.017286,1.003217,0.07260098,3.987675,,-0.0000511317484779283,,,,,,,,,,,,14.88156,-0.1036951,13,0,14.26912,-0.08786052
1142,2021/04/10 13:11:48,10649.9606,4805.0012,1,4,0,0,0,-0.7529984,3.813748,-2.8717461420032,0.017286,1.004262,0.07260098,3.991662,,,,,,,,,,,,,,14.86792,-0.009942353,13,0,14.30661,-0.1035255
1143,2021/04/10 13:11:53,10654.9609,4810.0015,1,4,0,0,0,-0.7531357,3.813564,-2.8721311926348,0.017286,1.005308,0.07260098,3.995648,,-0.0000456764792033937,,,,,,,,,,,,14.8197,-0.07749468,13,0,14.36792,0.04563481
1144,2021/04/10 13:11:58,10659.9608,4815.0014,1,4,0,0,0,-0.7530975,3.813448,-2.87189815518,0.017286,1.006352,0.07260098,3.999632,,,,,,,,,,,,,,14.79879,-0.142408,13,0,14.44926,0.005770326
1145,2021/04/10 13:12:03,10664.9608,4820.0014,1,4,0,0,0,-0.7530136,3.813152,-2.8713553148672,0.017286,1.007398,0.07260098,4.003617,,,,3.36645603179932,,,,,,,,,,14.86765,-0.11444,13,0,14.60579,-0.01872122
1146,2021/04/10 13:12:08,10669.9595,4825.0001,1,4,0,0,0,-0.7530289,3.812536,-2.8709497902904,0.017286,1.008443,0.07260098,4.007602,,-0.0000548424795852043,,,,,,,,,,,,14.85374,0.05904078,13,0,14.56997,0.1161897
1147,2021/04/10 13:12:13,10674.961,4830.0016,1,4,0,0,0,-0.7529526,3.812359,-2.8705256211834,0.017286,1.009488,0.07260098,4.011587,,,,,,,,,,,,,,14.77854,-0.1064757,13,0,14.34134,0.04863262
1148,2021/04/10 13:12:18,10679.9601,4835.0007,1,4,0,0,0,-0.7528,3.812204,-2.8698271712,0.017286,1.010533,0.07260098,4.015571,,-0.0000648790301056579,,,,,,,,,,,,14.76715,-0.1029846,13,0,14.31532,-0.08711427
1149,2021/04/10 13:12:23,10684.9602,4840.0008,1,4,0,0,0,-0.7529602,3.81171,-2.870065923942,0.017286,1.011578,0.07260098,4.019555,,,,,,,,,,,,,,14.78931,-0.02012789,12.9,0,14.46899,0.109922
1150,2021/04/10 13:12:28,10689.9594,4845,1,4,0,0,0,-0.7530365,3.811357,-2.8700909355305,0.017286,1.012623,0.07260098,4.023539,,-0.0000735668363631703,,,,,,,,,,,,14.81217,-0.0758484,13,0,14.59409,0.1021045
1151,2021/04/10 13:12:33,10694.9603,4850.0009,1,4,0,0,0,-0.7527695,3.811129,-2.8689016717655,0.017286,1.013669,0.07260098,4.027523,,,,,0,,,,,,,,,14.92796,-0.08562624,13,0,14.67344,0.03749669
1152,2021/04/10 13:12:38,10699.9598,4855.0004,1,4,0,0,0,-0.7526932,3.810881,-2.8684242147092,0.017286,1.014713,0.07260098,4.031505,,,,,,,,,,,,,,14.98244,0.07543296,13,0,14.68415,0.08239269
1153,2021/04/10 13:12:43,10704.9605,4860.0011,1,4,0,0,0,-0.7530365,3.810417,-2.8693830812205,0.017286,1.015759,0.07260098,4.035488,,-0.0000604136512265541,,,,,,,,,,,,14.98121,0.02972454,13,0,14.70482,0.1644203
1154,2021/04/10 13:12:48,10709.9599,4865.0005,1,4,0,0,0,-0.7530518,3.81003,-2.869149949554,0.017286,1.016804,0.07260098,4.039471,,,,,,,,,,,,,,14.96513,-0.06274819,13,0,14.69602,0.0832212
1155,2021/04/10 13:12:53,10714.9606,4870.0012,1,4,0,0,0,-0.7530365,3.809954,-2.869034425321,0.017286,1.017849,0.07260098,4.043454,,-0.000069300367613323,,,,,,,,,,,,14.92602,0.1056221,13,0,14.69339,0.1263148
1156,2021/04/10 13:12:58,10719.9598,4875.0004,1,4,0,0,0,-0.7530899,3.809639,-2.8690006535461,0.017286,1.018894,0.07260098,4.047434,,,,,,,,,,,,,,14.77884,-0.09712458,13,0,14.51694,0.06711304
1157,2021/04/10 13:13:03,10724.9608,4880.0014,1,4,0,0,0,-0.7530594,3.808985,-2.868391958709,0.017286,1.01994,0.07260098,4.051419,,,,,,,,,,,,,,14.73356,-0.08733392,13,0,14.33284,-0.1056615
1158,2021/04/10 13:13:08,10729.9609,4885.0015,1,4,0,0,0,-0.7531738,3.808731,-2.8686364004478,0.017286,1.020985,0.07260098,4.0554,,-0.0000620377468294464,,,,,,,,,,,,14.82069,-0.07431,13,0,14.29586,0.04425734
1159,2021/04/10 13:13:13,10734.9608,4890.0014,1,4,0,0,0,-0.7528839,3.808672,-2.8674878291808,0.017286,1.022031,0.07260098,4.059381,,,,,0.296666085720062,,,,,,,,,14.92892,-0.07969439,13,0,14.20695,-0.1368669
1160,2021/04/10 13:13:18,10739.9595,4895.0001,1,4,0,0,0,-0.7530518,3.808384,-2.8679104262912,0.017286,1.023075,0.07260098,4.063359,,-0.0000763720236136578,,,,,,,,,,,,14.98166,0.08713305,13,0,14.19401,-0.04747301
1161,2021/04/10 13:13:23,10744.9608,4900.0014,1,4,0,0,0,-0.7529602,3.807904,-2.8672001574208,0.017286,1.024121,0.07260098,4.067341,,,,3.41434597969055,,,,,,,,,,15.0692,-0.046736,13,0,14.289,-0.106101
1162,2021/04/10 13:13:28,10749.961,4905.0016,1,4,0,0,0,-0.7528763,3.807614,-2.8666623401482,0.017286,1.025166,0.07260098,4.071321,,-0.0000438215683971066,,,,,,,,,,,,15.12175,0.05470872,13,0,14.36355,-0.1049718
1163,2021/04/10 13:13:33,10754.961,4910.0016,1,4,0,0,0,-0.7529221,3.807432,-2.8666996970472,0.017286,1.026211,0.07260098,4.0753,,,,,,,,,,,,,,15.14291,0.1200143,13,0,14.32631,0.01515955
1164,2021/04/10 13:13:38,10759.9594,4915,1,4,0,0,0,-0.7529221,3.807057,-2.8664173512597,0.017286,1.027256,0.07260098,4.079277,,,,,,,,,,,,,,15.13851,-0.0494796,13,0,14.27807,-0.09973586
1165,2021/04/10 13:13:43,10764.9595,4920.0001,1,4,0,0,0,-0.7530594,3.806627,-2.8666162446438,0.017286,1.028301,0.07260098,4.083256,,-0.0000386451683880296,,,,,,,,,,,,15.13825,0.07164687,13,0,14.34356,-0.0834626
1166,2021/04/10 13:13:48,10769.9605,4925.0011,1,4,0,0,0,-0.7528458,3.806298,-2.8655554628484,0.017286,1.029346,0.07260098,4.087235,,,,,,,,,,,,,,15.19811,0.1163462,13,0,14.41083,0.05487919
1167,2021/04/10 13:13:53,10774.9595,4930.0001,1,4,0,0,0,-0.7529602,3.806307,-2.8659976799814,0.017286,1.030391,0.07260098,4.091212,,-0.0000728119266568683,,,,,,,,,,,,15.08887,-0.03528148,13,0,14.35254,-0.1243225
1168,2021/04/10 13:13:58,10779.9605,4935.0011,1,4,0,0,0,-0.7529144,3.805873,-2.8654965862712,0.017286,1.031436,0.07260098,4.09519,,,,,,,,,,,,,,15.12587,0.07393956,13,0,14.3823,-0.09257108
1169,2021/04/10 13:14:03,10784.9596,4940.0002,1,4,0,0,0,-0.7528992,3.805429,-2.8651044497568,0.017286,1.03248,0.07260098,4.099164,,,,,,,,,,,,,,15.23331,0.1116914,13,0,14.4753,0.07305205
1170,2021/04/10 13:14:08,10789.9605,4945.0011,1,4,0,0,0,-0.7531891,3.805248,-2.8660713163968,0.017286,1.033526,0.07260098,4.103144,,-0.0000712410765117966,,,,,,,,,,,,15.15477,0.07678866,13,0,14.5354,-0.07378191
1171,2021/04/10 13:14:13,10794.9606,4950.0012,1,4,0,0,0,-0.7528,3.805052,-2.8644431456,0.017286,1.034571,0.07260098,4.107119,,,,,,,,,,,,,,15.1959,0.1264602,13,0,14.50356,0.005640984
1172,2021/04/10 13:14:18,10799.9601,4955.0007,1,4,0,0,0,-0.7528076,3.804338,-2.8639345593688,0.017286,1.035616,0.07260098,4.111096,,-0.0000618755875620991,,,,,,,,,,,,15.1424,0.05811602,13,0,14.55952,0.07188678
1173,2021/04/10 13:14:23,10804.9608,4960.0014,1,4,0,0,0,-0.7528992,3.804206,-2.8641836540352,0.017286,1.036662,0.07260098,4.115073,,,,,,,,,,,,,,15.16452,0.01725256,13,0,14.49404,-0.1082605
1174,2021/04/10 13:14:28,10809.9608,4965.0014,1,4,0,0,0,-0.7528992,3.804022,-2.8640451205824,0.017286,1.037707,0.07260098,4.119049,,,,,,,,,,,,,,15.14195,0.07453352,13,0,14.32535,-0.1056731
1175,2021/04/10 13:14:33,10814.9607,4970.0013,1,4,0,0,0,-0.7528839,3.803712,-2.8637535250368,0.017286,1.038752,0.07260098,4.123024,,-0.000042082931031473,,,,,,,,,,,,14.97293,0.06810218,13,0,14.2218,-0.06423384
1176,2021/04/10 13:14:38,10819.9608,4975.0014,1,4,0,0,0,-0.7529144,3.803327,-2.8635796662088,0.017286,1.039797,0.07260098,4.126999,,,,,,,,,,,,,,14.84453,-0.09733349,13,0,14.23935,-0.01755804
1177,2021/04/10 13:14:43,10824.96,4980.0006,1,4,0,0,0,-0.7532425,3.802938,-2.864534526465,0.017286,1.040841,0.07260098,4.130971,,-0.0000781492999522015,,3.31547403335571,,,,,,,,,,14.75886,-0.1441008,13,0,14.27049,-0.1168793
1178,2021/04/10 13:14:48,10829.9602,4985.0008,1,4,0,0,0,-0.7531891,3.802731,-2.8641755394321,0.017286,1.041887,0.07260098,4.134946,,,,,,,,,,,,,,14.7886,-0.05154133,13,0,14.36601,-0.1223123
1179,2021/04/10 13:14:53,10834.9604,4990.001,1,4,0,0,0,-0.7528076,3.802346,-2.8624349666296,0.017286,1.042932,0.07260098,4.138921,,-0.0000795439918874763,,,,,,,,,,,,14.76742,-0.09361953,13,0,14.30828,0.03405124
1180,2021/04/10 13:14:58,10839.9595,4995.0001,1,4,0,0,0,-0.7526932,3.801766,-2.8615634161912,0.017286,1.043977,0.07260098,4.142894,,,,,,,,,,,,,,14.76575,-0.142332,13,0,14.292,-0.07631719
1181,2021/04/10 13:15:03,10844.9604,5000.001,1,4,0,0,0,-0.7527466,3.801867,-2.8618424579022,0.017286,1.045022,0.07260098,4.146869,,,,,,,,,,,,,,14.76987,-0.05829841,13,0,14.32535,-0.1108339
1182,2021/04/10 13:15:08,10849.9604,5005.001,1,4,0,0,0,-0.7529602,3.801472,-2.8623571174144,0.017286,1.046068,0.07260098,4.150842,,-0.0000453201100754086,,,,,,,,,,,,14.69634,-0.07874578,13,0,14.33212,0.04211128
1183,2021/04/10 13:15:13,10854.9598,5010.0004,1,4,0,0,0,-0.7529602,3.800941,-2.8619572955482,0.017286,1.047113,0.07260098,4.154815,,,,,0,,,,,,,,,14.78543,-0.1058671,13,0,14.53813,0.056068
1184,2021/04/10 13:15:18,10859.9597,5015.0003,1,4,0,0,0,-0.7530136,3.800659,-2.8619479159624,0.017286,1.048157,0.07260098,4.158786,,-0.0000506155411130749,,,,,,,,,,,,14.79536,-0.1184177,13,0,14.56997,-0.01812309
1185,2021/04/10 13:15:23,10864.9598,5020.0004,1,4,0,0,0,-0.7528381,3.800523,-2.8611785143263,0.017286,1.049202,0.07260098,4.162758,,,,,,,,,,,,,,14.89148,0.05948782,13,0,14.62963,0.1097998
1186,2021/04/10 13:15:28,10869.9599,5025.0005,1,4,0,0,0,-0.7528839,3.800158,-2.8610777756562,0.017286,1.050248,0.07260098,4.16673,,,,,,,,,,,,,,15.02017,0.06629288,13,0,14.72191,0.1645002
1187,2021/04/10 13:15:33,10874.9598,5030.0004,1,4,0,0,0,-0.7531509,3.79988,-2.861883041892,0.017286,1.051293,0.07260098,4.170702,,-0.0000858394632814452,,,,,,,,,,,,15.18063,0.07242739,13,0,14.56129,0.1181927
1188,2021/04/10 13:15:38,10879.9599,5035.0005,1,4,0,0,0,-0.7530518,3.799455,-2.861186426769,0.017286,1.052338,0.07260098,4.174673,,,,,,,,,,,,,,15.13687,0.01347065,13,0,14.40062,-0.1052064
1189,2021/04/10 13:15:43,10884.9599,5040.0005,1,4,0,0,0,-0.7529526,3.799353,-2.8607327196678,0.017286,1.053383,0.07260098,4.178643,,-0.0000917635334189981,,,,,,,,,,,,15.07506,0.06839544,13,0,14.38984,-0.05933821
1190,2021/04/10 13:15:48,10889.96,5045.0006,1,4,0,0,0,-0.7527695,3.798953,-2.8597359503335,0.017286,1.054428,0.07260098,4.182614,,,,,,,,,,,,,,15.08555,0.1176649,13,0,14.31999,0.003659427
1191,2021/04/10 13:15:53,10894.9595,5050.0001,1,4,0,0,0,-0.752594,3.798511,-2.858736587534,0.017286,1.055472,0.07260098,4.186581,,-0.0000496306092827581,,,0.300987899303436,,,,,,,,,15.0002,-0.04376471,13,0,14.27834,-0.08942932
1192,2021/04/10 13:15:58,10899.9603,5055.0009,1,4,0,0,0,-0.7528839,3.798207,-2.8596088991673,0.017286,1.056518,0.07260098,4.190551,,,,,,,,,,,,,,14.91456,-0.03716946,13,0,14.27295,-0.1467481
1193,2021/04/10 13:16:03,10904.9612,5060.0018,1,4,0,0,0,-0.7528763,3.797918,-2.8593624515434,0.017286,1.057562,0.07260098,4.19452,,-0.0000960793913691305,,3.32440495491028,,,,,,,,,,14.78175,0.007664859,13,0,14.20572,-0.1041859
1194,2021/04/10 13:16:08,10909.9601,5065.0007,1,4,0,0,0,-0.7526474,3.79766,-2.858298925084,0.017286,1.058607,0.07260098,4.198488,,,,,,,,,,,,,,14.76987,-0.08379221,13,0,14.20114,0.02565324
1195,2021/04/10 13:16:13,10914.9595,5070.0001,1,4,0,0,0,-0.7526703,3.797273,-2.8580946080919,0.017286,1.059652,0.07260098,4.202455,,,,,,,,,,,,,,14.77744,-0.1164877,13,0,14.2964,-0.05728215
1196,2021/04/10 13:16:18,10919.9596,5075.0002,1,4,0,0,0,-0.7529221,3.797113,-2.8589302938973,0.017286,1.060697,0.07260098,4.206422,,-0.0000530253710167017,,,,,,,,,,,,14.75596,-0.04121989,13,0,14.22375,-0.1143011
1197,2021/04/10 13:16:23,10924.9604,5080.001,1,4,0,0,0,-0.7525558,3.796849,-2.8573407366742,0.017286,1.061742,0.07260098,4.21039,,,,,,,,,,,,,,14.78668,-0.1232019,13,0,14.27643,-0.00008493662
1198,2021/04/10 13:16:28,10929.9606,5085.0012,1,4,0,0,0,-0.7529526,3.796338,-2.8584625675788,0.017286,1.062787,0.07260098,4.214357,,-0.0000713224726496264,,,,,,,,,,,,14.8346,-0.09337634,13,0,14.24402,-0.1185951
1199,2021/04/10 13:16:33,10934.9597,5090.0003,1,4,0,0,0,-0.7528076,3.795989,-2.8576493687164,0.017286,1.063832,0.07260098,4.218323,,,,,,,,,,,,,,14.79975,0.009730756,13,0,14.15798,-0.1272306
1200,2021/04/10 13:16:38,10939.9597,5095.0003,1,4,0,0,0,-0.7530975,3.795826,-2.858627071035,0.017286,1.064877,0.07260098,4.222291,,,,,,,,,,,,,,14.84889,-0.121524,13,0,14.2218,-0.03947705
1201,2021/04/10 13:16:43,10944.9606,5100.0012,1,4,0,0,0,-0.7529602,3.795514,-2.8578709805428,0.017286,1.065922,0.07260098,4.226257,,-0.0000613193769822828,,,,,,,,,,,,14.88418,-0.0334245,13,0,14.22791,-0.1452944
1202,2021/04/10 13:16:48,10949.96,5105.0006,1,4,0,0,0,-0.7526245,3.795074,-2.856265671713,0.017286,1.066966,0.07260098,4.230222,,,,,,,,,,,,,,14.96471,0.07922024,13,0,14.2428,-0.0279966
1203,2021/04/10 13:16:53,10954.9606,5110.0012,1,4,0,0,0,-0.752594,3.794807,-2.855948979358,0.017286,1.068011,0.07260098,4.234187,,-0.0000548461102880538,,,,,,,,,,,,15.15436,-0.01579285,13,0,14.41813,-0.1185197
1204,2021/04/10 13:16:58,10959.9609,5115.0015,1,4,0,0,0,-0.7530518,3.794528,-2.8574761405504,0.017286,1.069056,0.07260098,4.238153,,,,,,,,,,,,,,14.96056,0.05417317,13,0,14.69875,0.1112664
1205,2021/04/10 13:17:03,10964.9609,5120.0015,1,4,0,0,0,-0.7527466,3.794196,-2.8560681387336,0.017286,1.070102,0.07260098,4.242119,,-0.0000638880519545637,,,,,,,,,,,,14.76118,-0.1080656,13,0,14.47005,-0.07848293
1206,2021/04/10 13:17:08,10969.9611,5125.0017,1,4,0,0,0,-0.7529984,3.79366,-2.856619910144,0.017286,1.071147,0.07260098,4.246084,,,,,,,,,,,,,,14.85455,-0.1324788,13,0,14.19093,-0.05273342
1207,2021/04/10 13:17:13,10974.9611,5130.0017,1,4,0,0,0,-0.7528763,3.793543,-2.8560686177309,0.017286,1.072192,0.07260098,4.250048,,,,,,,,,,,,,,15.12985,0.06375134,13,0,14.42281,-0.09362936
1208,2021/04/10 13:17:18,10979.961,5135.0016,1,4,0,0,0,-0.7527084,3.793491,-2.8553925410244,0.017286,1.073237,0.07260098,4.254012,,-0.0000797000684542581,,,,,,,,,,,,15.09285,0.03273338,13,0,14.59023,0.1035354
1209,2021/04/10 13:17:23,10984.9595,5140.0001,1,4,0,0,0,-0.7530594,3.792903,-2.8562812574382,0.017286,1.074281,0.07260098,4.257975,,,,3.30065703392029,,,,,,,,,,15.18047,0.08833259,13,0,14.67795,-0.01659244
1210,2021/04/10 13:17:28,10989.9604,5145.001,1,4,0,0,0,-0.7531357,3.792469,-2.8562437950433,0.017286,1.075327,0.07260098,4.26194,,-0.000060252110415604,,,,,,,,,,,,15.18748,0.1641965,13,0,14.26964,-0.1180264
1211,2021/04/10 13:17:33,10994.9604,5150.001,1,4,0,0,0,-0.7527847,3.792287,-2.8547756316089,0.017286,1.076372,0.07260098,4.265903,,,,,,,,,,,,,,15.09339,0.04348218,13,0,14.23232,-0.1451111
1212,2021/04/10 13:17:38,10999.9596,5155.0002,1,4,0,0,0,-0.752655,3.792006,-2.85407227593,0.017286,1.077416,0.07260098,4.269864,,,,,,,,,,,,,,14.97954,0.1166648,13,0,14.38916,0.04604608
1213,2021/04/10 13:17:43,11004.9605,5160.0011,1,4,0,0,0,-0.7526321,3.791635,-2.8537062124835,0.017286,1.078461,0.07260098,4.273827,,-0.0000459549701190554,,,,,,,,,,,,14.88885,0.02280414,13,0,14.52257,-0.1068905
1214,2021/04/10 13:17:48,11009.9606,5165.0012,1,4,0,0,0,-0.7529373,3.791254,-2.8545765503742,0.017286,1.079506,0.07260098,4.277787,,,,,,,,,,,,,,14.84023,-0.08654773,13,0,14.53427,0.0254038
1215,2021/04/10 13:17:53,11014.9606,5170.0012,1,4,0,0,0,-0.7527847,3.791112,-2.8538911095864,0.017286,1.080551,0.07260098,4.281749,,-0.0000540535802429076,,,0,,,,,,,,,14.74729,-0.007605255,13,0,14.6153,0.09965718
1216,2021/04/10 13:17:58,11019.9606,5175.0012,1,4,0,0,0,-0.7529221,3.790809,-2.8541838729789,0.017286,1.081596,0.07260098,4.28571,,,,,,,,,,,,,,14.71905,-0.1139244,13,0,14.64325,0.05884618
1217,2021/04/10 13:18:03,11024.9599,5180.0005,1,4,0,0,0,-0.7528,3.790272,-2.8533167616,0.017286,1.082641,0.07260098,4.289671,,-0.0000224412506213412,,,,,,,,,,,,14.67621,-0.09548366,13,0,14.68346,0.1564997
1218,2021/04/10 13:18:08,11029.9607,5185.0013,1,4,0,0,0,-0.7529221,3.790009,-2.8535815352989,0.017286,1.083686,0.07260098,4.293632,,,,,,,,,,,,,,14.67181,-0.01921624,13,0,14.66351,0.09943157
1219,2021/04/10 13:18:13,11034.96,5190.0006,1,4,0,0,0,-0.7527084,3.78976,-2.852584185984,0.017286,1.084731,0.07260098,4.297593,,,,,,,,,,,,,,14.80278,-0.06990582,13,0,14.58883,-0.03076345
1220,2021/04/10 13:18:18,11039.9609,5195.0015,1,4,0,0,0,-0.7528381,3.78955,-2.852917621855,0.017286,1.085776,0.07260098,4.301554,,-0.0000840760694700293,,,,,,,,,,,,14.89352,-0.05863458,13,0,14.42516,0.0223583
1221,2021/04/10 13:18:23,11044.9601,5200.0007,1,4,0,0,0,-0.7533264,3.789025,-2.85437256276,0.017286,1.086821,0.07260098,4.305513,,,,,,,,,,,,,,14.88445,0.08334905,13,0,14.46469,0.07434398
1222,2021/04/10 13:18:28,11049.9608,5205.0014,1,4,0,0,0,-0.7525177,3.788607,-2.8509938258439,0.017286,1.087866,0.07260098,4.309472,,-0.0000708023435436189,,,0.303105592727661,,,,,,,,,14.90123,-0.0001701713,13,0,14.39014,-0.08835286
1223,2021/04/10 13:18:33,11054.9596,5210.0002,1,4,0,0,0,-0.7529144,3.788334,-2.8522912206096,0.017286,1.088911,0.07260098,4.313431,,,,,,,,,,,,,,14.95135,-0.05599707,13,0,14.37236,-0.00995338
1224,2021/04/10 13:18:38,11059.9596,5215.0002,1,4,0,0,0,-0.7530975,3.788126,-2.852828220285,0.017286,1.089956,0.07260098,4.317389,,,,3.27235007286072,,,,,,,,,,14.99785,0.1347727,13,0,14.37704,0.0710398
1225,2021/04/10 13:18:43,11064.9595,5220.0001,1,4,0,0,0,-0.7527466,3.787704,-2.8511813078064,0.017286,1.091001,0.07260098,4.321347,,-0.0000528282507730182,,,,,,,,,,,,14.95162,0.0512436,13,0,14.42322,-0.1171067
