Repository: HVES-Battery-Testing-Consortium/LG-HG2

# Battery Testing Consortium (BTC)
The Battery Testing Consortium (BTC) has been developed within the High Voltage and Energy Storage Lab at Oxford Brookes University to provide accurate and comprehensive cell data to Formula Student Electric teams. Through the BTC, we aim to provide FS teams with information for improved and informed decisions for cell selection, pack architecture design, thermal cooling requirements, and end of life predictions. A range of tests are completed to provide a comprehensive electrochemical lithium-ion characterisation for modelling, validation, and battery management parameterisation.

File: Data/Round1/LG_HG2/Package 1/210410_FSD_GITT_LGHG2_1_15C/210410_FSD_GITT_LGHG2_1_15C_Channel_2_Wb_1.CSV (part 8 of 76)
Data_Point,Date_Time,Test_Time(s),Step_Time(s),Cycle_Index,Step_Index,TC_Counter1,TC_Counter2,TC_Counter3,Current(A),Voltage(V),Power(W),Charge_Capacity(Ah),Discharge_Capacity(Ah),Charge_Energy(Wh),Discharge_Energy(Wh),ACR(Ohm),dV/dt(V/s),Internal_Resistance(Ohm),dQ/dV(Ah/V),dV/dQ(V/Ah),MetaCode_MV_UD1,MetaCode_MV_UD2,MetaCode_MV_UD3,MetaCode_MV_UD4,MetaCode_MV_UD5,MetaCode_MV_UD6,MetaCode_MV_UD7,MetaCode_MV_UD8,Aux_Temperature_1(C),Aux_dT/dt_1(C),Aux_Temperature_2(C),Aux_dT/dt_2(C),Aux_Temperature_3(C),Aux_dT/dt_3(C)
1427,2021/04/10 13:35:33,12074.9597,6230.0003,1,4,0,0,0,-0.7528,3.718081,-2.7989713768,0.017286,1.302086,0.07260098,5.113698,,-0.0000614409582340159,,,,,,,,,,,,15.13484,0.03124684,13,0,14.42049,-0.0988394
1428,2021/04/10 13:35:38,12079.9596,6235.0002,1,4,0,0,0,-0.7527847,3.717875,-2.7987594165125,0.017286,1.303131,0.07260098,5.117583,,,,2.91550707817078,,,,,,,,,,15.06023,0.04757643,13,0,14.2654,-0.1303896
1429,2021/04/10 13:35:43,12084.9598,6240.0004,1,4,0,0,0,-0.7528839,3.717718,-2.7990100269402,0.017286,1.304176,0.07260098,5.121468,,-0.000110910797957331,,,,,,,,,,,,14.97709,0.07731944,13,0,14.26981,-0.05728662
1430,2021/04/10 13:35:48,12089.9605,6245.0011,1,4,0,0,0,-0.7528229,3.717081,-2.7983036979549,0.017286,1.305221,0.07260098,5.125352,,,,,,,,,,,,,,14.88708,-0.1202217,13,0,14.24543,-0.0290513
1431,2021/04/10 13:35:53,12094.9606,6250.0012,1,4,0,0,0,-0.7530289,3.716681,-2.7987682050809,0.017286,1.306266,0.07260098,5.129236,,,,,,,,,,,,,,14.85939,-0.09239048,13,0,14.25424,-0.1244557
1432,2021/04/10 13:35:58,12099.9599,6255.0005,1,4,0,0,0,-0.7527695,3.716514,-2.797678385523,0.017286,1.307311,0.07260098,5.13312,,-0.0000401835714001209,,,,,,,,,,,,14.78393,-0.02956301,13,0,14.28828,-0.1003429
1433,2021/04/10 13:36:03,12104.9606,6260.0012,1,4,0,0,0,-0.7530975,3.716053,-2.7985502241675,0.017286,1.308355,0.07260098,5.137002,,,,,,,,,,,,,,14.74304,-0.03851831,13,0,14.51762,0.08464009
1434,2021/04/10 13:36:08,12109.9607,6265.0013,1,4,0,0,0,-0.7529221,3.715495,-2.7974782979395,0.017286,1.309401,0.07260098,5.140886,,-0.0000614450327702798,,,,,,,,,,,,14.94034,-0.01665026,13,0,14.76612,0.138506
1435,2021/04/10 13:36:13,12114.9609,6270.0015,1,4,0,0,0,-0.7528076,3.715246,-2.7968654246696,0.017286,1.310446,0.07260098,5.144768,,,,,,,,,,,,,,15.10594,0.01307905,13,0,14.69094,0.0975275
1436,2021/04/10 13:36:18,12119.961,6275.0016,1,4,0,0,0,-0.7530365,3.715049,-2.7975674962885,0.017286,1.31149,0.07260098,5.14865,,,,,,,,,,,,,,15.20196,0.05275667,13,0,14.61186,-0.06588995
1437,2021/04/10 13:36:23,12124.9608,6280.0014,1,4,0,0,0,-0.7527466,3.714437,-2.7960298226642,0.017286,1.312536,0.07260098,5.152533,,-0.0000791772035881877,,,,,,,,,,,,15.09864,0.07790744,13,0,14.39155,-0.08632302
1438,2021/04/10 13:36:28,12129.9601,6285.0007,1,4,0,0,0,-0.7532043,3.714123,-2.7974934143289,0.017286,1.313581,0.07260098,5.156414,,,,,,,,,,,,,,14.84617,0.02620846,13,0,14.25561,-0.1061574
1439,2021/04/10 13:36:33,12134.961,6290.0016,1,4,0,0,0,-0.7530899,3.713775,-2.7968064433725,0.017286,1.314626,0.07260098,5.160296,,-0.0000522355585417245,,,,,,,,,,,,14.78175,-0.102585,13,0,14.27879,0.02053499
1440,2021/04/10 13:36:38,12139.9595,6295.0001,1,4,0,0,0,-0.7531357,3.713619,-2.7968590450983,0.017286,1.315671,0.07260098,5.164177,,,,,,,,,,,,,,14.73697,-0.1380923,13,0,14.43852,-0.02868772
1441,2021/04/10 13:36:43,12144.9604,6300.001,1,4,0,0,0,-0.7529755,3.712975,-2.7957792071125,0.017286,1.316716,0.07260098,5.168057,,-0.0000610893985140137,,,,,,,,,,,,14.73795,-0.1064751,13,0,14.54905,-0.07003009
1442,2021/04/10 13:36:48,12149.9604,6305.001,1,4,0,0,0,-0.7529526,3.712787,-2.7955526248962,0.017286,1.317761,0.07260098,5.171938,,,,2.83377599716187,,,,,,,,,,14.84303,0.04390657,13,0,14.66877,0.09873986
1443,2021/04/10 13:36:53,12154.9604,6310.001,1,4,0,0,0,-0.7532425,3.712339,-2.7962915092075,0.017286,1.318806,0.07260098,5.175818,,,,,,,,,,,,,,15.06241,0.06878108,13,0,14.75687,0.1510012
1444,2021/04/10 13:36:58,12159.9604,6315.001,1,4,0,0,0,-0.7532043,3.71207,-2.795947085901,0.017286,1.319852,0.07260098,5.179699,,-0.000055115859140642,,,,,,,,,,,,15.09987,-0.008200705,13,0,14.71406,0.09675533
1445,2021/04/10 13:37:03,12164.9607,6320.0013,1,4,0,0,0,-0.7530365,3.711532,-2.794919066918,0.017286,1.320897,0.07260098,5.183578,,,,,,,,,,,,,,15.11831,0.09925276,13,0,14.68142,-0.02847135
1446,2021/04/10 13:37:08,12169.96,6325.0006,1,4,0,0,0,-0.7531128,3.711267,-2.7950026819176,0.017286,1.321942,0.07260098,5.187457,,-0.0000775662992964499,,,,,,,,,,,,15.1256,0.1082766,13,0,14.63032,0.0672996
1447,2021/04/10 13:37:13,12174.9607,6330.0013,1,4,0,0,0,-0.7530518,3.711018,-2.7945887847324,0.017286,1.322987,0.07260098,5.191336,,,,,,,,,,,,,,15.15256,0.06562799,13,0,14.51128,0.09768695
1448,2021/04/10 13:37:18,12179.9607,6335.0013,1,4,0,0,0,-0.7526932,3.710554,-2.7929087640328,0.017286,1.324032,0.07260098,5.195212,,-0.0000931871618377045,,,,,,,,,,,,15.14363,-0.003654659,13,0,14.39277,-0.1109329
1449,2021/04/10 13:37:23,12184.9607,6340.0013,1,4,0,0,0,-0.752594,3.710055,-2.79216513267,0.017286,1.325076,0.07260098,5.199089,,,,,,,,,,,,,,14.95367,0.004560053,13,0,14.21713,-0.1483554
1450,2021/04/10 13:37:28,12189.9609,6345.0015,1,4,0,0,0,-0.7529144,3.709826,-2.7931814168944,0.017286,1.326121,0.07260098,5.202966,,,,,0,,,,,,,,,14.73161,-0.03962398,13,0,14.27244,-0.1218152
1451,2021/04/10 13:37:33,12194.9594,6350,1,4,0,0,0,-0.7529755,3.709309,-2.7930187989295,0.017286,1.327166,0.07260098,5.206841,,-0.0000389982196793426,,,,,,,,,,,,14.79712,-0.01239657,13,0,14.58634,0.09939551
1452,2021/04/10 13:37:38,12199.9608,6355.0014,1,4,0,0,0,-0.7528992,3.708999,-2.7925023799008,0.017286,1.328211,0.07260098,5.210717,,,,,,,,,,,,,,14.95081,0.03398895,13,0,14.73279,0.1572609
1453,2021/04/10 13:37:43,12204.9594,6360,1,4,0,0,0,-0.7525482,3.708626,-2.7909198207732,0.017286,1.329256,0.07260098,5.214593,,-0.000093007278337609,,,,,,,,,,,,15.18666,0.06123126,13,0,14.58924,0.08870512
1454,2021/04/10 13:37:48,12209.9595,6365.0001,1,4,0,0,0,-0.7529373,3.708443,-2.7922250596239,0.017286,1.330301,0.07260098,5.218468,,,,,0.345628291368485,,,,,,,,,15.15504,0.01216978,13,0,14.45534,-0.1042202
1455,2021/04/10 13:37:53,12214.9604,6370.001,1,4,0,0,0,-0.752861,3.708178,-2.791742597258,0.017286,1.331346,0.07260098,5.222344,,-0.0000812417929410003,,,,,,,,,,,,15.00283,-0.01036346,13,0,14.31751,-0.1518482
1456,2021/04/10 13:37:58,12219.9597,6375.0003,1,4,0,0,0,-0.7528229,3.707737,-2.7912693207773,0.017286,1.332391,0.07260098,5.226219,,,,2.85982394218445,,,,,,,,,,14.79096,-0.01789093,13,0,14.14917,-0.1343328
1457,2021/04/10 13:38:03,12224.9596,6380.0002,1,4,0,0,0,-0.7527847,3.707042,-2.7906044998574,0.017286,1.333436,0.07260098,5.230091,,,,,,,,,,,,,,14.70944,-0.07591069,13,0,14.33793,0.06775588
1458,2021/04/10 13:38:08,12229.9599,6385.0005,1,4,0,0,0,-0.752655,3.707024,-2.79011014872,0.017286,1.334481,0.07260098,5.233966,,-0.0000328321912093088,,,,,,,,,,,,14.83528,-0.08230001,13,0,14.58071,0.08194178
1459,2021/04/10 13:38:13,12234.9605,6390.0011,1,4,0,0,0,-0.752861,3.706489,-2.790471015029,0.017286,1.335526,0.07260098,5.237839,,,,,,,,,,,,,,15.0558,-0.02873361,13,0,14.66266,0.07620156
1460,2021/04/10 13:38:18,12239.9606,6395.0012,1,4,0,0,0,-0.7528229,3.706132,-2.7900610400228,0.017286,1.336571,0.07260098,5.241713,,-0.0000219292705878615,,,,,,,,,,,,15.15477,0.06204158,13,0,14.44776,-0.07486641
1461,2021/04/10 13:38:23,12244.9608,6400.0014,1,4,0,0,0,-0.7528839,3.705681,-2.7899475634359,0.017286,1.337616,0.07260098,5.245586,,,,,,,,,,,,,,15.18708,0.1180661,13,0,14.56045,-0.0004789233
1462,2021/04/10 13:38:28,12249.9598,6405.0004,1,4,0,0,0,-0.7526932,3.705541,-2.7891355130212,0.017286,1.338661,0.07260098,5.249457,,-0.0000955948635237291,,,,,,,,,,,,15.21873,0.09542465,13,0,14.62135,0.09783179
1463,2021/04/10 13:38:33,12254.9608,6410.0014,1,4,0,0,0,-0.7530518,3.705261,-2.7902534655198,0.017286,1.339706,0.07260098,5.253331,,,,,,,,,,,,,,15.21682,0.04667163,13,0,14.61943,-0.06283998
1464,2021/04/10 13:38:38,12259.9608,6415.0014,1,4,0,0,0,-0.7529907,3.704601,-2.7895301002107,0.017286,1.340752,0.07260098,5.257204,,,,,,,,,,,,,,15.16039,0.103184,13,0,14.44609,-0.06329566
1465,2021/04/10 13:38:43,12264.9608,6420.0014,1,4,0,0,0,-0.7529373,3.704228,-2.7890514289044,0.017286,1.341796,0.07260098,5.261073,,-0.0000436997688666452,,,,,,,,,,,,15.10866,0.1073292,13,0,14.292,-0.004397631
1466,2021/04/10 13:38:48,12269.9595,6425.0001,1,4,0,0,0,-0.7524567,3.704032,-2.7871236954144,0.017286,1.342841,0.07260098,5.264944,,,,,,,,,,,,,,14.82509,-0.08220404,13,0,14.24912,-0.01382709
1467,2021/04/10 13:38:53,12274.9603,6430.0009,1,4,0,0,0,-0.7531509,3.703614,-2.7893802173526,0.017286,1.343886,0.07260098,5.268815,,-0.0000660611112834886,,,,,,,,,,,,14.76987,-0.1301622,13,0,14.44223,-0.02760053
1468,2021/04/10 13:38:58,12279.9603,6435.0009,1,4,0,0,0,-0.7529755,3.703106,-2.788348091903,0.017286,1.344931,0.07260098,5.272685,,,,,,,,,,,,,,14.76425,-0.1048812,13,0,14.59726,-0.04334509
1469,2021/04/10 13:39:03,12284.9611,6440.0017,1,4,0,0,0,-0.7528992,3.70281,-2.787842686752,0.017286,1.345976,0.07260098,5.276555,,,,,,,,,,,,,,14.90921,0.06778628,13,0,14.69118,0.1043993
1470,2021/04/10 13:39:08,12289.9595,6445.0001,1,4,0,0,0,-0.7531662,3.702537,-2.7886257226494,0.017286,1.347021,0.07260098,5.280421,,-0.0000880876832525246,,2.82769894599915,,,,,,,,,,15.05171,0.08626193,13,0,14.68777,0.1274219
1471,2021/04/10 13:39:13,12294.9603,6450.0009,1,4,0,0,0,-0.7528381,3.702054,-2.7870472994574,0.017286,1.348066,0.07260098,5.28429,,,,,,,,,,,,,,15.15187,0.07811189,13,0,14.5398,0.1010504
1472,2021/04/10 13:39:18,12299.9606,6455.0012,1,4,0,0,0,-0.7528992,3.701754,-2.7870476251968,0.017286,1.349111,0.07260098,5.28816,,-0.0000435050897067413,,,,,,,,,,,,15.16216,0.004646182,13,0,14.45516,-0.1071909
1473,2021/04/10 13:39:23,12304.9606,6460.0012,1,4,0,0,0,-0.7529144,3.701418,-2.7868509126192,0.017286,1.350156,0.07260098,5.292029,,,,,,,,,,,,,,15.03712,0.05623311,13,0,14.33724,-0.0920561
1474,2021/04/10 13:39:28,12309.9606,6465.0012,1,4,0,0,0,-0.7530136,3.700917,-2.7868408334712,0.017286,1.351201,0.07260098,5.295897,,-0.0000672508831485175,,,,,,,,,,,,14.98606,0.1017195,13,0,14.25687,-0.01232356
1475,2021/04/10 13:39:33,12314.96,6470.0006,1,4,0,0,0,-0.7529755,3.70059,-2.786453605545,0.017286,1.352246,0.07260098,5.299764,,,,,,,,,,,,,,14.86519,-0.09995311,13,0,14.18697,-0.05666435
1476,2021/04/10 13:39:38,12319.9606,6475.0012,1,4,0,0,0,-0.7530289,3.700176,-2.7863394630864,0.017286,1.353291,0.07260098,5.303631,,,,,,,,,,,,,,14.68808,-0.1291952,13,0,14.2654,-0.06086051
1477,2021/04/10 13:39:43,12324.9607,6480.0013,1,4,0,0,0,-0.7529907,3.700043,-2.7860979686001,0.017286,1.354337,0.07260098,5.307499,,-0.000086868938524276,,,,,,,,,,,,14.70172,-0.0712961,13,0,14.3302,-0.101015
1478,2021/04/10 13:39:48,12329.96,6485.0006,1,4,0,0,0,-0.7527847,3.699564,-2.7849751758708,0.017286,1.355381,0.07260098,5.311365,,,,,0,,,,,,,,,14.65445,-0.05295306,13,0,14.22443,0.08391976
1479,2021/04/10 13:39:53,12334.9609,6490.0015,1,4,0,0,0,-0.7525711,3.699174,-2.7838914462714,0.017286,1.356427,0.07260098,5.315232,,-0.0000654316609143279,,,,,,,,,,,,14.7093,-0.1387733,13,0,14.34509,-0.04762441
1480,2021/04/10 13:39:58,12339.9611,6495.0017,1,4,0,0,0,-0.7533569,3.698886,-2.7865812904134,0.017286,1.357472,0.07260098,5.319098,,,,,,,,,,,,,,14.74164,-0.1017866,13,0,14.48701,-0.08587718
1481,2021/04/10 13:40:03,12344.961,6500.0016,1,4,0,0,0,-0.7532654,3.698297,-2.7857991690238,0.017286,1.358518,0.07260098,5.322965,,-0.0000884308683453128,,,0.356936901807785,,,,,,,,,14.88251,0.07849038,13,0,14.71556,0.1128328
1482,2021/04/10 13:40:08,12349.9603,6505.0009,1,4,0,0,0,-0.7524414,3.698005,-2.782532059407,0.017286,1.359562,0.07260098,5.326829,,,,,,,,,,,,,,14.97999,0.07258832,13,0,14.65979,0.1319972
1483,2021/04/10 13:40:13,12354.9597,6510.0003,1,4,0,0,0,-0.7528229,3.697742,-2.7837448558918,0.017286,1.360608,0.07260098,5.330694,,,,2.86248111724854,,,,,,,,,,15.00941,-0.02219826,13,0,14.63813,0.09645134
1484,2021/04/10 13:40:18,12359.9597,6515.0003,1,4,0,0,0,-0.7530518,3.697475,-2.784390204205,0.017286,1.361653,0.07260098,5.334558,,-0.0000478057991131209,,,,,,,,,,,,15.06463,0.07964134,13,0,14.64229,-0.004746318
1485,2021/04/10 13:40:23,12364.9598,6520.0004,1,4,0,0,0,-0.7526245,3.69707,-2.782505460215,0.017286,1.362698,0.07260098,5.338422,,,,,,,,,,,,,,15.10205,0.114218,13,0,14.48261,0.007060766
1486,2021/04/10 13:40:28,12369.9604,6525.001,1,4,0,0,0,-0.7527466,3.696496,-2.7825247959136,0.017286,1.363743,0.07260098,5.342287,,-0.0000921809696592391,,,,,,,,,,,,15.02983,0.1065809,13,0,14.2861,0.04050493
1487,2021/04/10 13:40:33,12374.9607,6530.0013,1,4,0,0,0,-0.7527618,3.696206,-2.7823626817308,0.017286,1.364788,0.07260098,5.346149,,,,,,,,,,,,,,14.90921,-0.1137638,13,0,14.22375,-0.134365
1488,2021/04/10 13:40:38,12379.9606,6535.0012,1,4,0,0,0,-0.7528,3.695865,-2.782247172,0.017286,1.365833,0.07260098,5.350011,,-0.0000859616484376602,,,,,,,,,,,,14.8506,-0.04856259,13,0,14.15043,-0.1422143
1489,2021/04/10 13:40:43,12384.9607,6540.0013,1,4,0,0,0,-0.7529526,3.695576,-2.7825935576976,0.017286,1.366878,0.07260098,5.353872,,,,,,,,,,,,,,14.83283,0.03731489,13,0,14.16918,-0.1041943
1490,2021/04/10 13:40:48,12389.96,6545.0006,1,4,0,0,0,-0.7530975,3.695076,-2.78275249791,0.017286,1.367923,0.07260098,5.357734,,,,,,,,,,,,,,14.85813,-0.130235,13,0,14.12144,-0.09153664
1491,2021/04/10 13:40:53,12394.961,6550.0016,1,4,0,0,0,-0.7530365,3.694613,-2.7821784423745,0.017286,1.368968,0.07260098,5.361596,,-0.0000872095188242383,,,,,,,,,,,,14.88885,-0.02263129,13,0,14.21797,-0.1299348
1492,2021/04/10 13:40:58,12399.9609,6555.0015,1,4,0,0,0,-0.7527847,3.694472,-2.7811419961784,0.017286,1.370013,0.07260098,5.365458,,,,,,,,,,,,,,14.90921,0.07418841,13,0,14.22375,-0.06500185
1493,2021/04/10 13:41:03,12404.9611,6560.0017,1,4,0,0,0,-0.7526093,3.694048,-2.7801748794464,0.017286,1.371058,0.07260098,5.369319,,-0.000083793347585015,,,,,,,,,,,,14.89833,-0.09469956,13,0,14.24208,-0.07193714
1494,2021/04/10 13:41:08,12409.9595,6565.0001,1,4,0,0,0,-0.7532272,3.693536,-2.7820717793792,0.017286,1.372103,0.07260098,5.373178,,,,,,,,,,,,,,14.77182,-0.08299172,13,0,14.16655,-0.1447147
1495,2021/04/10 13:41:13,12414.9603,6570.0009,1,4,0,0,0,-0.7526932,3.69325,-2.7798841609,0.017286,1.373148,0.07260098,5.377039,,-0.000106403298559599,,,,,,,,,,,,14.70858,-0.03395796,13,0,14.29323,-0.07507145
1496,2021/04/10 13:41:18,12419.9595,6575.0001,1,4,0,0,0,-0.7530289,3.692895,-2.7808566596655,0.017286,1.374193,0.07260098,5.380897,,,,,,,,,,,,,,14.6582,-0.02499014,13,0,14.33778,0.09365499
1497,2021/04/10 13:41:23,12424.9606,6580.0012,1,4,0,0,0,-0.7528381,3.692564,-2.7799028658884,0.017286,1.375239,0.07260098,5.384759,,,,2.82743501663208,,,,,,,,,,14.6991,-0.08838594,13,0,14.45175,0.05990744
1498,2021/04/10 13:41:28,12429.9598,6585.0004,1,4,0,0,0,-0.7528076,3.69217,-2.779493636492,0.017286,1.376284,0.07260098,5.388616,,-0.0000615645985817537,,,,,,,,,,,,14.67543,-0.1186529,13,0,14.42807,-0.0365904
1499,2021/04/10 13:41:33,12434.9604,6590.001,1,4,0,0,0,-0.7530594,3.691848,-2.7801808397712,0.017286,1.377329,0.07260098,5.392476,,,,,,,,,,,,,,14.67665,0.01647085,13,0,14.40008,0.1055229
1500,2021/04/10 13:41:38,12439.9596,6595.0002,1,4,0,0,0,-0.7528,3.691688,-2.7791027264,0.017286,1.378374,0.07260098,5.396334,,-0.000102983998658601,,,,,,,,,,,,14.71244,-0.1151404,13,0,14.25325,-0.01254767
1501,2021/04/10 13:41:43,12444.9598,6600.0004,1,4,0,0,0,-0.7526932,3.690977,-2.7781732892564,0.017286,1.379419,0.07260098,5.400192,,,,,,,,,,,,,,14.70146,-0.02180845,13,0,14.19841,-0.1199809
1502,2021/04/10 13:41:48,12449.96,6605.0006,1,4,0,0,0,-0.7529373,3.690643,-2.7788227756839,0.017286,1.380464,0.07260098,5.404049,,-0.0000954088172875345,,,,,,,,,,,,14.74181,-0.1012439,13,0,14.12188,-0.03514558
1503,2021/04/10 13:41:53,12454.9606,6610.0012,1,4,0,0,0,-0.7526474,3.690462,-2.7776166290988,0.017286,1.381509,0.07260098,5.407906,,,,,,,,,,,,,,14.8642,-0.0492534,13,0,14.1129,-0.1520455
1504,2021/04/10 13:41:58,12459.9607,6615.0013,1,4,0,0,0,-0.7530746,3.690133,-2.7789454329218,0.017286,1.382554,0.07260098,5.411762,,-0.0000605351997364778,,,,,,,,,,,,14.96662,0.08824885,13,0,14.27394,-0.01667559
1505,2021/04/10 13:42:03,12464.96,6620.0006,1,4,0,0,0,-0.7528839,3.689648,-2.7778765758672,0.017286,1.383599,0.07260098,5.415617,,,,,0,,,,,,,,,15.05927,-0.02487481,13,0,14.38864,-0.1276258
1506,2021/04/10 13:42:08,12469.961,6625.0016,1,4,0,0,0,-0.7529984,3.689249,-2.7779985942016,0.017286,1.384644,0.07260098,5.419474,,-0.0000994622969301417,,,,,,,,,,,,15.09864,0.1237378,13,0,14.42076,-0.006239414
1507,2021/04/10 13:42:13,12474.9601,6630.0007,1,4,0,0,0,-0.7527847,3.689031,-2.7770460946257,0.017286,1.385689,0.07260098,5.423329,,,,,,,,,,,,,,15.11347,0.1059434,13,0,14.42831,0.08097738
1508,2021/04/10 13:42:18,12479.9608,6635.0014,1,4,0,0,0,-0.7527695,3.688601,-2.7766663304695,0.017286,1.386734,0.07260098,5.427184,,,,,,,,,,,,,,15.11762,0.03171831,13,0,14.44708,-0.09381443
1509,2021/04/10 13:42:23,12484.9595,6640.0001,1,4,0,0,0,-0.7527466,3.688004,-2.7761324717864,0.017286,1.387779,0.07260098,5.431038,,-0.0000506180585944094,,,0.347430795431137,,,,,,,,,15.10178,0.1355156,13,0,14.4166,-0.008147955
1510,2021/04/10 13:42:28,12489.9603,6645.0009,1,4,0,0,0,-0.7530365,3.687838,-2.777076620087,0.017286,1.388825,0.07260098,5.434893,,,,,,,,,,,,,,15.0495,0.04017472,13,0,14.51032,0.1110044
1511,2021/04/10 13:42:33,12494.9595,6650.0001,1,4,0,0,0,-0.7530365,3.68743,-2.776769381195,0.017286,1.389869,0.07260098,5.438745,,-0.000101753998023923,,2.88051104545593,,,,,,,,,,15.14195,0.09785503,13,0,14.60289,-0.04359841
1512,2021/04/10 13:42:38,12499.9603,6655.0009,1,4,0,0,0,-0.7528992,3.687242,-2.7761215520064,0.017286,1.390915,0.07260098,5.442601,,,,,,,,,,,,,,15.04782,0.1117367,13,0,14.69848,0.1095381
1513,2021/04/10 13:42:43,12504.9595,6660.0001,1,4,0,0,0,-0.7530136,3.686554,-2.7760252991344,0.017286,1.39196,0.07260098,5.446454,,-0.0000637342309346423,,,,,,,,,,,,14.92449,-0.0571695,13,0,14.61156,0.06828487
1514,2021/04/10 13:42:48,12509.9603,6665.0009,1,4,0,0,0,-0.7530289,3.686302,-2.7758919401278,0.017286,1.393005,0.07260098,5.450307,,,,,,,,,,,,,,14.81561,0.06107241,13,0,14.64863,0.1022434
1515,2021/04/10 13:42:53,12514.9603,6670.0009,1,4,0,0,0,-0.7528839,3.686149,-2.7752422351011,0.017286,1.39405,0.07260098,5.454159,,,,,,,,,,,,,,14.73751,-0.07189721,13,0,14.57051,0.09922802
1516,2021/04/10 13:42:58,12519.9597,6675.0003,1,4,0,0,0,-0.7531128,3.685676,-2.7757297722528,0.017286,1.395095,0.07260098,5.45801,,-0.0000651161026326008,,,,,,,,,,,,14.67543,-0.09715497,13,0,14.39155,-0.0812465
1517,2021/04/10 13:43:03,12524.9597,6680.0003,1,4,0,0,0,-0.7528,3.685205,-2.774222324,0.017286,1.39614,0.07260098,5.461863,,,,,,,,,,,,,,14.66813,-0.06056964,13,0,14.3258,0.07399827
1518,2021/04/10 13:43:08,12529.9598,6685.0004,1,4,0,0,0,-0.7528381,3.68488,-2.774118057928,0.017286,1.397186,0.07260098,5.465715,,-0.0000646051194053143,,,,,,,,,,,,14.72168,-0.1387796,13,0,14.29173,-0.07730842
1519,2021/04/10 13:43:13,12534.9608,6690.0014,1,4,0,0,0,-0.7529144,3.684433,-2.7740626615352,0.017286,1.398231,0.07260098,5.469566,,,,,,,,,,,,,,14.70845,-0.02633452,13,0,14.17619,-0.1313612
1520,2021/04/10 13:43:18,12539.96,6695.0006,1,4,0,0,0,-0.7531128,3.684074,-2.7745232855472,0.017286,1.399276,0.07260098,5.473416,,-0.0000687128631398082,,,,,,,,,,,,14.73092,-0.09576172,13,0,14.22791,0.01597077
1521,2021/04/10 13:43:23,12544.9607,6700.0013,1,4,0,0,0,-0.7525177,3.683764,-2.7720976126228,0.017286,1.400321,0.07260098,5.477266,,,,,,,,,,,,,,14.68051,-0.1343176,13,0,14.21398,-0.08425325
1522,2021/04/10 13:43:28,12549.9599,6705.0005,1,4,0,0,0,-0.752861,3.683453,-2.773128109033,0.017286,1.401366,0.07260098,5.481116,,,,,,,,,,,,,,14.66642,-0.08796453,13,0,14.31679,-0.09259403
1523,2021/04/10 13:43:33,12554.9609,6710.0015,1,4,0,0,0,-0.7533951,3.683216,-2.7749168866416,0.017286,1.402411,0.07260098,5.484967,,-0.0000485967793792952,,,,,,,,,,,,14.74893,0.01329452,13,0,14.53083,0.1000437
1524,2021/04/10 13:43:38,12559.9608,6715.0014,1,4,0,0,0,-0.7529144,3.682692,-2.7727518375648,0.017286,1.403457,0.07260098,5.488817,,,,,,,,,,,,,,14.79245,-0.02858102,13,0,14.60357,0.1380298
1525,2021/04/10 13:43:43,12564.9609,6720.0015,1,4,0,0,0,-0.7531281,3.682278,-2.7732270338118,0.017286,1.404502,0.07260098,5.492666,,-0.0000589526898693293,,2.89473700523376,,,,,,,,,,14.82428,-0.06543934,13,0,14.5843,0.06458521
1526,2021/04/10 13:43:48,12569.9595,6725.0001,1,4,0,0,0,-0.7528,3.682107,-2.7718901496,0.017286,1.405547,0.07260098,5.496513,,,,,,,,,,,,,,14.88487,0.08783996,13,0,14.60112,0.06285101
1527,2021/04/10 13:43:53,12574.9603,6730.0009,1,4,0,0,0,-0.7530136,3.681762,-2.7724168579632,0.017286,1.406592,0.07260098,5.500361,,,,,,,,,,,,,,14.87662,0.02531052,13,0,14.62207,0.1326165
1528,2021/04/10 13:43:58,12579.9603,6735.0009,1,4,0,0,0,-0.7530289,3.681241,-2.7720808608649,0.017286,1.407637,0.07260098,5.50421,,-0.0000728203667677008,,,,,,,,,,,,14.87617,-0.05385607,13,0,14.65812,0.06475478
1529,2021/04/10 13:44:03,12584.9596,6740.0002,1,4,0,0,0,-0.7528458,3.680847,-2.7711102043926,0.017286,1.408682,0.07260098,5.508055,,,,,,,,,,,,,,14.84988,0.08078605,13,0,14.63912,0.1037225
1530,2021/04/10 13:44:08,12589.9596,6745.0002,1,4,0,0,0,-0.7529907,3.68047,-2.771359681629,0.017286,1.409728,0.07260098,5.511904,,-0.0000678819633321837,,,,,,,,,,,,14.86475,-0.01131564,13,0,14.58098,0.116502
1531,2021/04/10 13:44:13,12594.9605,6750.0011,1,4,0,0,0,-0.752655,3.68012,-2.7698607186,0.017286,1.410773,0.07260098,5.515751,,,,,,,,,,,,,,14.85813,-0.0882262,13,0,14.59627,0.03491133
1532,2021/04/10 13:44:18,12599.9597,6755.0003,1,4,0,0,0,-0.7528763,3.679665,-2.7703325704395,0.017286,1.411818,0.07260098,5.519596,,-0.0000777651584940031,,,,,,,,,,,,14.90096,0.08100837,13,0,14.66102,0.09482324
1533,2021/04/10 13:44:23,12604.9605,6760.0011,1,4,0,0,0,-0.7528992,3.679452,-2.7702564672384,0.017286,1.412863,0.07260098,5.523444,,,,,0,,,,,,,,,14.95742,0.05155087,13,0,14.6299,0.1314911
1534,2021/04/10 13:44:28,12609.9599,6765.0005,1,4,0,0,0,-0.7531281,3.679169,-2.7708855585489,0.017286,1.413909,0.07260098,5.52729,,,,,,,,,,,,,,14.91968,-0.07333755,13,0,14.63595,0.06121904
1535,2021/04/10 13:44:33,12614.9608,6770.0014,1,4,0,0,0,-0.7529221,3.678658,-2.7697429065418,0.017286,1.414954,0.07260098,5.531137,,-0.0000851430086186156,,,,,,,,,,,,14.7842,0.06222874,13,0,14.5442,0.1148283
1536,2021/04/10 13:44:38,12619.9607,6775.0013,1,4,0,0,0,-0.7530746,3.67842,-2.770124670132,0.017286,1.416,0.07260098,5.534981,,,,,0.347916692495346,,,,,,,,,14.67857,-0.1003414,13,0,14.40199,0.02739459
1537,2021/04/10 13:44:43,12624.9608,6780.0014,1,4,0,0,0,-0.752861,3.678114,-2.769108584154,0.017286,1.417045,0.07260098,5.538826,,-0.0000468614707642701,,,,,,,,,,,,14.68904,-0.06584197,13,0,14.25905,-0.1183876
1538,2021/04/10 13:44:48,12629.9602,6785.0008,1,4,0,0,0,-0.7532043,3.677835,-2.7701611366905,0.017286,1.41809,0.07260098,5.542669,,,,2.74000000953674,,,,,,,,,,14.84285,-0.1135236,13,0,14.22306,-0.001812279
1539,2021/04/10 13:44:53,12634.9601,6790.0007,1,4,0,0,0,-0.752861,3.677287,-2.768485968107,0.017286,1.419135,0.07260098,5.546514,,,,,,,,,,,,,,15.01479,0.005326271,13,0,14.27104,-0.117915
1540,2021/04/10 13:44:58,12639.961,6795.0016,1,4,0,0,0,-0.7529602,3.676989,-2.7686263728378,0.017286,1.420181,0.07260098,5.550358,,-0.0000515664105478209,,,,,,,,,,,,15.13,0.0992474,13,0,14.43025,0.06742567
1541,2021/04/10 13:45:03,12644.9604,6800.001,1,4,0,0,0,-0.7529373,3.676497,-2.7681717246381,0.017286,1.421226,0.07260098,5.5542,,,,,,,,,,,,,,15.167,0.05556017,13,0,14.65717,-0.06995052
1542,2021/04/10 13:45:08,12649.9595,6805.0001,1,4,0,0,0,-0.7526932,3.676243,-2.7670831076476,0.017286,1.422271,0.07260098,5.558043,,-0.0000786635719123296,,,,,,,,,,,,14.99458,0.07920384,13,0,14.72549,0.1363194
1543,2021/04/10 13:45:13,12654.9603,6810.0009,1,4,0,0,0,-0.7533569,3.675935,-2.7692909962015,0.017286,1.423316,0.07260098,5.561886,,,,,,,,,,,,,,14.83211,-0.09317249,13,0,14.62135,0.03452629
1544,2021/04/10 13:45:18,12659.9602,6815.0008,1,4,0,0,0,-0.7531357,3.675453,-2.7681148679721,0.017286,1.424362,0.07260098,5.565728,,-0.0000679615477565676,,,,,,,,,,,,14.75156,0.04748881,13,0,14.56266,0.1137501
1545,2021/04/10 13:45:23,12664.9595,6820.0001,1,4,0,0,0,-0.7531891,3.675122,-2.7680618315702,0.017286,1.425407,0.07260098,5.569568,,,,,,,,,,,,,,14.75309,-0.07297069,13,0,14.6007,-0.02821743
1546,2021/04/10 13:45:28,12669.9604,6825.001,1,4,0,0,0,-0.7529373,3.674764,-2.7668668842972,0.017286,1.426453,0.07260098,5.573412,,,,,,,,,,,,,,14.73021,-0.09775251,13,0,14.46097,0.1305544
1547,2021/04/10 13:45:33,12674.9597,6830.0003,1,4,0,0,0,-0.7530289,3.674393,-2.7669241189577,0.017286,1.427498,0.07260098,5.577253,,-0.0000508950906805694,,,,,,,,,,,,14.74866,-0.0758335,13,0,14.60579,0.04959702
1548,2021/04/10 13:45:38,12679.9605,6835.0011,1,4,0,0,0,-0.7528992,3.674172,-2.7662811594624,0.017286,1.428543,0.07260098,5.581093,,,,,,,,,,,,,,14.89561,-0.05471468,13,0,14.38397,0.1197711
1549,2021/04/10 13:45:43,12684.9607,6840.0013,1,4,0,0,0,-0.7530518,3.673812,-2.7665707394616,0.017286,1.429588,0.07260098,5.584934,,-0.0000683521429891698,,,,,,,,,,,,15.06268,0.09804636,13,0,14.26056,-0.0388968
1550,2021/04/10 13:45:48,12689.9607,6845.0013,1,4,0,0,0,-0.7528839,3.673263,-2.7655405731657,0.017286,1.430633,0.07260098,5.588773,,,,,,,,,,,,,,15.18571,0.009720623,13,0,14.18017,-0.1272339
1551,2021/04/10 13:45:53,12694.9609,6850.0015,1,4,0,0,0,-0.7532043,3.672916,-2.7664561247388,0.017286,1.431679,0.07260098,5.592613,,,,,,,,,,,,,,15.02761,0.09797007,13,0,14.32757,-0.1082653
1552,2021/04/10 13:45:58,12699.9608,6855.0014,1,4,0,0,0,-0.7529755,3.67283,-2.765551005665,0.017286,1.432724,0.07260098,5.596452,,-0.000068003311753273,,3.01779007911682,,,,,,,,,,14.85332,-0.1060641,13,0,14.5369,0.02006978
1553,2021/04/10 13:46:03,12704.9602,6860.0008,1,4,0,0,0,-0.7531738,3.672391,-2.7659486845558,0.017286,1.43377,0.07260098,5.600291,,,,,,,,,,,,,,14.79426,0.01475006,13,0,14.74063,0.1288667
1554,2021/04/10 13:46:08,12709.9608,6865.0014,1,4,0,0,0,-0.7532883,3.671849,-2.7659608910667,0.017286,1.434815,0.07260098,5.60413,,-0.0000768474128562957,,,,,,,,,,,,14.74453,-0.1248005,13,0,14.74159,0.03036857
1555,2021/04/10 13:46:13,12714.9609,6870.0015,1,4,0,0,0,-0.7528,3.671509,-2.7639119752,0.017286,1.43586,0.07260098,5.607968,,,,,,,,,,,,,,14.77621,-0.05076677,13,0,14.69145,0.1520997
1556,2021/04/10 13:46:18,12719.9595,6875.0001,1,4,0,0,0,-0.7530518,3.671282,-2.7646655184076,0.017286,1.436905,0.07260098,5.611804,,,,,,,,,,,,,,14.85305,-0.1203969,13,0,14.69118,-0.008697212
1557,2021/04/10 13:46:23,12724.9595,6880.0001,1,4,0,0,0,-0.752533,3.670932,-2.762497470756,0.017286,1.43795,0.07260098,5.615641,,-0.0000728252125554718,,,,,,,,,,,,14.95864,-0.03561378,13,0,14.53649,0.1044959
1558,2021/04/10 13:46:28,12729.9597,6885.0003,1,4,0,0,0,-0.7529984,3.670441,-2.7638362002944,0.017286,1.438996,0.07260098,5.619478,,,,,,,,,,,,,,14.97147,0.04535943,13,0,14.47681,0.01042128
1559,2021/04/10 13:46:33,12734.9597,6890.0003,1,4,0,0,0,-0.7529373,3.670182,-2.7634169255886,0.017286,1.44004,0.07260098,5.623312,,-0.0000567357601539698,,,,,,,,,,,,15.04442,-0.08021265,13,0,14.35155,-0.1395822
1560,2021/04/10 13:46:38,12739.9603,6895.0009,1,4,0,0,0,-0.7527695,3.669819,-2.7625278137205,0.017286,1.441085,0.07260098,5.627147,,,,,0,,,,,,,,,15.2054,0.1217654,13,0,14.25025,0.02410561
1561,2021/04/10 13:46:43,12744.9596,6900.0002,1,4,0,0,0,-0.7527084,3.669413,-2.7619979881692,0.017286,1.44213,0.07260098,5.630981,,-0.0000574540717934724,,,,,,,,,,,,15.1395,0.01358926,13,0,14.30125,-0.1234511
1562,2021/04/10 13:46:48,12749.9606,6905.0012,1,4,0,0,0,-0.7529984,3.669052,-2.7627902855168,0.017286,1.443176,0.07260098,5.634818,,,,,,,,,,,,,,14.94061,0.1012257,13,0,14.41609,0.07168561
1563,2021/04/10 13:46:53,12754.9605,6910.0011,1,4,0,0,0,-0.7528763,3.668757,-2.7621201957591,0.017286,1.444221,0.07260098,5.638652,,,,,,,,,,,,,,14.73035,-0.09039968,13,0,14.62838,-0.03712863
1564,2021/04/10 13:46:58,12759.9606,6915.0012,1,4,0,0,0,-0.7528381,3.668546,-2.7618212004026,0.017286,1.445265,0.07260098,5.642485,,-0.0000931381728150882,,,0.339893788099289,,,,,,,,,14.74672,0.07481009,13,0,14.70165,0.1524788
1565,2021/04/10 13:47:03,12764.9607,6920.0013,1,4,0,0,0,-0.7527466,3.667962,-2.7610459244292,0.017286,1.446311,0.07260098,5.646319,,,,,,,,,,,,,,14.84934,-0.1172626,13,0,14.50963,-0.0283742
1566,2021/04/10 13:47:08,12769.9607,6925.0013,1,4,0,0,0,-0.7532043,3.667519,-2.7623910811317,0.017286,1.447356,0.07260098,5.650154,,-0.0000619551283307374,,2.93429803848267,,,,,,,,,,15.04442,-0.03608763,13,0,14.43247,0.1007855
1567,2021/04/10 13:47:13,12774.9609,6930.0015,1,4,0,0,0,-0.7531891,3.667378,-2.7622291351798,0.017286,1.448401,0.07260098,5.653986,,,,,,,,,,,,,,14.82015,-0.09971321,13,0,14.22225,-0.1295042
1568,2021/04/10 13:47:18,12779.9608,6935.0014,1,4,0,0,0,-0.7526703,3.667013,-2.7600517748139,0.017286,1.449446,0.07260098,5.657819,,-0.0000334671094606165,,,,,,,,,,,,15.03614,0.1026997,13,0,14.24858,-0.04101068
1569,2021/04/10 13:47:23,12784.9595,6940.0001,1,4,0,0,0,-0.7529144,3.666475,-2.76054182474,0.017286,1.450491,0.07260098,5.661649,,,,,,,,,,,,,,15.18639,-0.02038419,13,0,14.49404,-0.1413685
1570,2021/04/10 13:47:28,12789.9595,6945.0001,1,4,0,0,0,-0.7528229,3.666252,-2.7600384627708,0.017286,1.451536,0.07260098,5.665481,,,,,,,,,,,,,,15.12393,0.134005,13,0,14.68705,0.1158658
1571,2021/04/10 13:47:33,12794.9602,6950.0008,1,4,0,0,0,-0.7529221,3.665941,-2.7601679961961,0.017286,1.452581,0.07260098,5.669312,,-0.0000795420128270052,,,,,,,,,,,,15.01919,-0.03355324,13,0,14.71362,0.09647489
1572,2021/04/10 13:47:38,12799.9602,6955.0008,1,4,0,0,0,-0.7532425,3.665559,-2.7610548250575,0.017286,1.453626,0.07260098,5.673143,,,,,,,,,,,,,,14.7842,0.06945699,13,0,14.58801,0.1403111
1573,2021/04/10 13:47:43,12804.9602,6960.0008,1,4,0,0,0,-0.752655,3.665136,-2.75858293608,0.017286,1.454672,0.07260098,5.676974,,-0.0000903340624063276,,,,,,,,,,,,14.74893,-0.1308596,13,0,14.35553,-0.01003802
1574,2021/04/10 13:47:48,12809.9604,6965.001,1,4,0,0,0,-0.7528229,3.664793,-2.7589400941597,0.017286,1.455717,0.07260098,5.680806,,,,,,,,,,,,,,14.74154,-0.03643453,13,0,14.12162,-0.1346388
1575,2021/04/10 13:47:53,12814.9597,6970.0003,1,4,0,0,0,-0.7527847,3.664541,-2.7586103973227,0.017286,1.456762,0.07260098,5.684636,,-0.0000719965973985381,,,,,,,,,,,,14.91184,-0.1212296,13,0,14.11676,-0.0825423
1576,2021/04/10 13:47:58,12819.9607,6975.0013,1,4,0,0,0,-0.7531357,3.664011,-2.7594974892927,0.017286,1.457807,0.07260098,5.688466,,,,,,,,,,,,,,15.13702,0.07772177,13,0,14.40807,-0.06824732
1577,2021/04/10 13:48:03,12824.9607,6980.0013,1,4,0,0,0,-0.7528076,3.663675,-2.75804238393,0.017286,1.458853,0.07260098,5.692295,,,,,,,,,,,,,,15.11472,0.03346324,13,0,14.75813,0.133906
1578,2021/04/10 13:48:08,12829.9597,6985.0003,1,4,0,0,0,-0.7529907,3.663476,-2.7585633576732,0.017286,1.459898,0.07260098,5.696124,,-0.0000807569085736759,,,,,,,,,,,,14.79344,0.06610543,13,0,14.53884,0.1072857
1579,2021/04/10 13:48:13,12834.9607,6990.0013,1,4,0,0,0,-0.7528076,3.663113,-2.7576193060588,0.017286,1.460943,0.07260098,5.699953,,,,,,,,,,,,,,14.75255,-0.1161852,13,0,14.22764,-0.06839514
1580,2021/04/10 13:48:18,12839.9606,6995.0012,1,4,0,0,0,-0.7527313,3.662659,-2.7569980705267,0.017286,1.461988,0.07260098,5.70378,,-0.0000573321995034348,,,,,,,,,,,,14.9848,0.07280231,13,0,14.25561,-0.0640896
1581,2021/04/10 13:48:23,12844.9607,7000.0013,1,4,0,0,0,-0.7526474,3.662274,-2.7564010041876,0.017286,1.463033,0.07260098,5.707607,,,,2.9857919216156,,,,,,,,,,15.16768,-0.006233752,13,0,14.4753,-0.1249415
1582,2021/04/10 13:48:28,12849.9601,7005.0007,1,4,0,0,0,-0.7530518,3.661973,-2.7576553592014,0.017286,1.464078,0.07260098,5.711435,,,,,,,,,,,,,,15.19423,0.1448667,13,0,14.64062,0.08339256
1583,2021/04/10 13:48:33,12854.9601,7010.0007,1,4,0,0,0,-0.7532806,3.661701,-2.7582883263006,0.017286,1.465123,0.07260098,5.715262,,-0.0000751515835872851,,,,,,,,,,,,15.00187,-0.06458312,13,0,14.77659,0.08592874
1584,2021/04/10 13:48:38,12859.961,7015.0016,1,4,0,0,0,-0.7529755,3.661216,-2.756805948208,0.017286,1.466168,0.07260098,5.719088,,,,,,,,,,,,,,14.8119,0.04460484,13,0,14.55,0.1108426
1585,2021/04/10 13:48:43,12864.9611,7020.0017,1,4,0,0,0,-0.7529144,3.660791,-2.7562622592904,0.017286,1.467213,0.07260098,5.722915,,-0.0000711225366103463,,,,,,,,,,,,14.7696,-0.1204506,13,0,14.42004,-0.00418216
1586,2021/04/10 13:48:48,12869.9594,7025,1,4,0,0,0,-0.7531128,3.660739,-2.7569493983592,0.017286,1.468258,0.07260098,5.72674,,,,,,,,,,,,,,14.81312,-0.0339067,13,0,14.25905,-0.1252314
1587,2021/04/10 13:48:53,12874.9602,7030.0008,1,4,0,0,0,-0.7531281,3.660383,-2.7567372940623,0.017286,1.469303,0.07260098,5.730566,,,,,,,,,,,,,,14.96444,-0.1077431,13,0,14.19137,-0.01429737
1588,2021/04/10 13:48:58,12879.9596,7035.0002,1,4,0,0,0,-0.7530746,3.659791,-2.7560956434086,0.017286,1.470349,0.07260098,5.734392,,-0.0000839117274153978,,,0,,,,,,,,,15.08913,0.02300858,13,0,14.31628,-0.1230183
1589,2021/04/10 13:49:03,12884.9605,7040.0011,1,4,0,0,0,-0.753212,3.659521,-2.756395131452,0.017286,1.471394,0.07260098,5.738218,,,,,,,,,,,,,,15.20074,0.1120925,13,0,14.50841,0.08257329
1590,2021/04/10 13:49:08,12889.9598,7045.0004,1,4,0,0,0,-0.7529373,3.659209,-2.7551549445957,0.017286,1.472439,0.07260098,5.742043,,-0.0000836416802485473,,,,,,,,,,,,15.16111,0.06299525,13,0,14.65857,-0.08076161
1591,2021/04/10 13:49:13,12894.9597,7050.0003,1,4,0,0,0,-0.7528992,3.658643,-2.7545893877856,0.017286,1.473484,0.07260098,5.745867,,,,,,,,,,,,,,14.99015,0.05441546,13,0,14.66266,0.1206535
1592,2021/04/10 13:49:18,12899.9598,7055.0004,1,4,0,0,0,-0.7528229,3.658499,-2.7542018268271,0.017286,1.474529,0.07260098,5.749691,,-0.0000576449492655229,,,0.341093808412552,,,,,,,,,14.82332,-0.09687364,13,0,14.59064,0.0216952
1593,2021/04/10 13:49:23,12904.9598,7060.0004,1,4,0,0,0,-0.7531128,3.65832,-2.755127618496,0.017286,1.475575,0.07260098,5.753514,,,,,,,,,,,,,,14.72087,-0.01495808,13,0,14.38589,0.1082727
1594,2021/04/10 13:49:28,12909.9599,7065.0005,1,4,0,0,0,-0.7530518,3.657876,-2.7545701059768,0.017286,1.47662,0.07260098,5.757337,,,,,,,,,,,,,,14.76012,-0.1157272,13,0,14.3302,-0.01999378
1595,2021/04/10 13:49:33,12914.9606,7070.0012,1,4,0,0,0,-0.7528076,3.657427,-2.7533388420452,0.017286,1.477665,0.07260098,5.761161,,-0.0000780320624471642,,3.00997495651245,,,,,,,,,,14.83914,-0.01247615,13,0,14.21204,-0.1220539
1596,2021/04/10 13:49:38,12919.9607,7075.0013,1,4,0,0,0,-0.7525482,3.657091,-2.7521372492862,0.017286,1.47871,0.07260098,5.764982,,,,,,,,,,,,,,14.97338,-0.1035112,13,0,14.22225,-0.06252021
1597,2021/04/10 13:49:43,12924.9599,7080.0005,1,4,0,0,0,-0.7529373,3.656838,-2.7533697302574,0.017286,1.479755,0.07260098,5.768804,,-0.0000741687035770155,,,,,,,,,,,,15.14527,0.05772263,13,0,14.38711,-0.1087913
1598,2021/04/10 13:49:48,12929.9609,7085.0015,1,4,0,0,0,-0.7529144,3.656507,-2.7530367740008,0.017286,1.4808,0.07260098,5.772625,,,,,,,,,,,,,,15.18956,0.07659227,13,0,14.57754,0.1246449
1599,2021/04/10 13:49:53,12934.9608,7090.0014,1,4,0,0,0,-0.7527313,3.656034,-2.7520112256642,0.017286,1.481845,0.07260098,5.776446,,,,,,,,,,,,,,15.0828,0.120708,13,0,14.63128,0.01127481
1600,2021/04/10 13:49:58,12939.9611,7095.0017,1,4,0,0,0,-0.7528076,3.655721,-2.7520545522796,0.017286,1.48289,0.07260098,5.780268,,-0.0000602561012783553,,,,,,,,,,,,14.91352,0.02354205,13,0,14.57137,0.1171589
1601,2021/04/10 13:50:03,12944.961,7100.0016,1,4,0,0,0,-0.7530136,3.655572,-2.7526954317792,0.017286,1.483935,0.07260098,5.784087,,,,,,,,,,,,,,14.79245,-0.1018298,13,0,14.54516,-0.02205014
1602,2021/04/10 13:50:08,12949.9597,7105.0003,1,4,0,0,0,-0.7529144,3.655032,-2.7519262252608,0.017286,1.48498,0.07260098,5.787907,,-0.0000604531596763991,,,,,,,,,,,,14.76838,-0.06856143,13,0,14.31655,0.05002439
1603,2021/04/10 13:50:13,12954.9604,7110.001,1,4,0,0,0,-0.7528229,3.654681,-2.7513275489949,0.017286,1.486025,0.07260098,5.791727,,,,,,,,,,,,,,14.79222,-0.1293346,13,0,14.23812,-0.1226461
1604,2021/04/10 13:50:18,12959.9596,7115.0002,1,4,0,0,0,-0.752533,3.654453,-2.750096479449,0.017286,1.48707,0.07260098,5.795545,,-0.0000455180488643236,,,,,,,,,,,,14.80511,-0.02858013,13,0,14.36062,-0.1016259
1605,2021/04/10 13:50:23,12964.9596,7120.0002,1,4,0,0,0,-0.7526855,3.654139,-2.7504174402845,0.017286,1.488115,0.07260098,5.799362,,,,,,,,,,,,,,14.76933,-0.09673089,13,0,14.28828,0.03095329
1606,2021/04/10 13:50:28,12969.9606,7125.0012,1,4,0,0,0,-0.7528458,3.65379,-2.750740455582,0.017286,1.48916,0.07260098,5.803182,,-0.000101439996797126,,,,,,,,,,,,14.89438,-0.08532286,13,0,14.26735,-0.1196644
1607,2021/04/10 13:50:33,12974.9605,7130.0011,1,4,0,0,0,-0.7525711,3.653358,-2.7494116487538,0.017286,1.490205,0.07260098,5.806998,,,,,,,,,,,,,,15.0495,0.09607762,13,0,14.28388,-0.01110703
1608,2021/04/10 13:50:38,12979.9606,7135.0012,1,4,0,0,0,-0.7527847,3.653135,-2.7500241350345,0.017286,1.49125,0.07260098,5.810816,,,,,,,,,,,,,,15.20098,-0.02631962,13,0,14.47943,-0.1267713
1609,2021/04/10 13:50:43,12984.9608,7140.0014,1,4,0,0,0,-0.7527618,3.652946,-2.7497982062628,0.017286,1.492295,0.07260098,5.814633,,-0.0000229974302783376,,,,,,,,,,,,15.15382,0.09626985,13,0,14.4249,-0.06109148
1610,2021/04/10 13:50:48,12989.9599,7145.0005,1,4,0,0,0,-0.7528381,3.65228,-2.749575535868,0.017286,1.493339,0.07260098,5.818449,,,,3.0155930519104,,,,,,,,,,15.13603,0.1129109,13,0,14.34134,0.01717895
1611,2021/04/10 13:50:53,12994.9599,7150.0005,1,4,0,0,0,-0.7531357,3.652063,-2.7504990239491,0.017286,1.494384,0.07260098,5.822265,,-0.0000617539772065356,,,,,,,,,,,,15.16796,-0.05339712,13,0,14.41714,-0.1401734
1612,2021/04/10 13:50:58,12999.9601,7155.0007,1,4,0,0,0,-0.7528763,3.651792,-2.7493476493296,0.017286,1.495429,0.07260098,5.826082,,,,,,,,,,,,,,15.10662,0.07940978,13,0,14.3411,-0.08026361
1613,2021/04/10 13:51:03,13004.961,7160.0016,1,4,0,0,0,-0.7529526,3.651512,-2.7494154543312,0.017286,1.496475,0.07260098,5.829899,,,,,,,,,,,,,,15.13729,0.1085275,13,0,14.37912,0.04475534
1614,2021/04/10 13:51:08,13009.961,7165.0016,1,4,0,0,0,-0.7527084,3.650901,-2.7480638502684,0.017286,1.49752,0.07260098,5.833714,,-0.000080767618783284,,,,,,,,,,,,15.11637,-0.01518756,13,0,14.43121,-0.09964049
1615,2021/04/10 13:51:13,13014.9603,7170.0009,1,4,0,0,0,-0.7527313,3.650661,-2.7479668003893,0.017286,1.498564,0.07260098,5.837528,,,,,,,,,,,,,,15.11296,0.09051174,13,0,14.34745,-0.09196967
1616,2021/04/10 13:51:18,13019.9594,7175,1,4,0,0,0,-0.7529526,3.650533,-2.7486783137358,0.017286,1.499609,0.07260098,5.841342,,-0.0000637289485894144,,,0,,,,,,,,,15.0828,0.09825677,13,0,14.32454,-0.004351139
1617,2021/04/10 13:51:23,13024.9595,7180.0001,1,4,0,0,0,-0.7525558,3.650182,-2.7469656351556,0.017286,1.500654,0.07260098,5.845157,,,,,,,,,,,,,,15.14485,-0.02813488,13,0,14.48165,-0.1377204
1618,2021/04/10 13:51:28,13029.9595,7185.0001,1,4,0,0,0,-0.7527695,3.649639,-2.7473369252105,0.017286,1.501699,0.07260098,5.84897,,,,,,,,,,,,,,15.1589,0.1456988,13,0,14.56144,0.01574904
1619,2021/04/10 13:51:33,13034.9604,7190.001,1,4,0,0,0,-0.752861,3.649302,-2.747417153022,0.017286,1.502744,0.07260098,5.852784,,-0.0000572498502151575,,,,,,,,,,,,15.16039,0.05994499,13,0,14.62135,0.1216573
1620,2021/04/10 13:51:38,13039.9605,7195.0011,1,4,0,0,0,-0.7531357,3.649223,-2.7483601185611,0.017286,1.503789,0.07260098,5.856598,,,,,,,,,,,,,,15.13068,0.1035583,13,0,14.64271,-0.01732647
1621,2021/04/10 13:51:43,13044.9605,7200.0011,1,4,0,0,0,-0.7531891,3.648651,-2.7481241629041,0.017286,1.504834,0.07260098,5.86041,,-0.0000765433724154718,,,,,,,,,,,,15.11323,0.1263148,13,0,14.63984,0.0625208
1622,2021/04/10 13:51:48,13049.96,7205.0006,1,4,0,0,0,-0.7528381,3.648233,-2.7465288000773,0.017286,1.505879,0.07260098,5.864223,,,,,0.322362989187241,,,,,,,,,15.08956,0.04107982,13,0,14.57233,0.08678287
1623,2021/04/10 13:51:53,13054.9609,7210.0015,1,4,0,0,0,-0.7527084,3.648101,-2.7459562667484,0.017286,1.506924,0.07260098,5.868037,,-0.0000745156867196783,,,,,,,,,,,,15.14897,0.06260663,13,0,14.66102,-0.06288707
1624,2021/04/10 13:51:58,13059.96,7215.0006,1,4,0,0,0,-0.7530899,3.647668,-2.7470219293532,0.017286,1.507969,0.07260098,5.871848,,,,,,,,,,,,,,15.10055,0.1178747,13,0,14.64175,0.1020092
1625,2021/04/10 13:52:03,13064.9607,7220.0013,1,4,0,0,0,-0.7528076,3.64738,-2.745775384088,0.017286,1.509014,0.07260098,5.875659,,,,3.18278193473816,,,,,,,,,,15.09353,0.01131147,13,0,14.67852,0.1048928
1626,2021/04/10 13:52:08,13069.9609,7225.0015,1,4,0,0,0,-0.7526703,3.647108,-2.7450698724924,0.017286,1.510059,0.07260098,5.879471,,-0.000056383440096397,,,,,,,,,,,,15.18104,0.06462395,13,0,14.51059,-0.05630642
