Repository: HVES-Battery-Testing-Consortium/LG-HG2

# Battery Testing Consortium (BTC)
The Battery Testing Consortium (BTC) has been developed within the High Voltage and Energy Storage Lab at Oxford Brookes University to provide accurate and comprehensive cell data to Formula Student Electric teams. Through the BTC, we aim to provide FS teams with information for improved and informed decisions for cell selection, pack architecture design, thermal cooling requirements, and end of life predictions. A range of tests are completed to provide a comprehensive electrochemical lithium-ion characterisation for modelling, validation, and battery management parameterisation.

File: Data/Round1/LG_HG2/Package 1/210410_FSD_GITT_LGHG2_1_15C/210410_FSD_GITT_LGHG2_1_15C_Channel_2_Wb_1.CSV (part 13 of 76)
Data_Point,Date_Time,Test_Time(s),Step_Time(s),Cycle_Index,Step_Index,TC_Counter1,TC_Counter2,TC_Counter3,Current(A),Voltage(V),Power(W),Charge_Capacity(Ah),Discharge_Capacity(Ah),Charge_Energy(Wh),Discharge_Energy(Wh),ACR(Ohm),dV/dt(V/s),Internal_Resistance(Ohm),dQ/dV(Ah/V),dV/dQ(V/Ah),MetaCode_MV_UD1,MetaCode_MV_UD2,MetaCode_MV_UD3,MetaCode_MV_UD4,MetaCode_MV_UD5,MetaCode_MV_UD6,MetaCode_MV_UD7,MetaCode_MV_UD8,Aux_Temperature_1(C),Aux_dT/dt_1(C),Aux_Temperature_2(C),Aux_dT/dt_2(C),Aux_Temperature_3(C),Aux_dT/dt_3(C)
2428,2021/04/10 14:58:58,17079.9609,11235.0015,1,4,0,0,0,-0.7526932,3.403241,-2.5615963586612,0.017286,2.348144,0.07260098,8.840952,,,,,,,,,,,,,,14.92989,-0.07994026,13,0,14.40518,-0.0982812
2429,2021/04/10 14:59:03,17084.9609,11240.0015,1,4,0,0,0,-0.7528458,3.40291,-2.561866501278,0.017286,2.349189,0.07260098,8.844507,,-0.0000735723224352114,,,,,,,,,,,,15.31546,0.07404923,13,0,14.7182,0.02396047
2430,2021/04/10 14:59:08,17089.9608,11245.0014,1,4,0,0,0,-0.752533,3.402618,-2.560582331394,0.017286,2.350233,0.07260098,8.848061,,,,,,,,,,,,,,15.25327,0.07604897,13,0,14.32729,-0.09729564
2431,2021/04/10 14:59:13,17094.9595,11250.0001,1,4,0,0,0,-0.7528839,3.401986,-2.5613004874254,0.017286,2.351278,0.07260098,8.851615,,-0.0000717889124643989,,,,,,,,,,,,14.95203,-0.07255882,13,0,14.50769,-0.07034779
2432,2021/04/10 14:59:18,17099.961,11255.0016,1,4,0,0,0,-0.7524338,3.401464,-2.5593764830832,0.017286,2.352323,0.07260098,8.855171,,,,2.42333698272705,,,,,,,,,,15.30501,0.08612841,13,0,14.63473,0.02236903
2433,2021/04/10 14:59:23,17104.9602,11260.0008,1,4,0,0,0,-0.7529602,3.401005,-2.560821405001,0.017286,2.353368,0.07260098,8.858724,,-0.000087581567640882,,,,,,,,,,,,15.20705,0.02627641,13,0,14.25176,-0.1288846
2434,2021/04/10 14:59:28,17109.9602,11265.0008,1,4,0,0,0,-0.7527847,3.400814,-2.5600807467458,0.017286,2.354413,0.07260098,8.862277,,,,,,,,,,,,,,14.99996,-0.09738415,13,0,14.54836,-0.03589571
2435,2021/04/10 14:59:33,17114.9596,11270.0002,1,4,0,0,0,-0.7526703,3.400174,-2.5592099846322,0.017286,2.355457,0.07260098,8.865829,,-0.00010894839942921,,,,,,,,,,,,15.38202,0.08768618,13,0,14.41979,-0.03089279
2436,2021/04/10 14:59:38,17119.9595,11275.0001,1,4,0,0,0,-0.7528992,3.399705,-2.559635174736,0.017286,2.356502,0.07260098,8.869382,,,,,,,,,,,,,,14.97587,-0.08682638,12.9,0,14.25397,-0.1257521
2437,2021/04/10 14:59:43,17124.9597,11280.0003,1,4,0,0,0,-0.752861,3.399355,-2.559241804655,0.017286,2.357547,0.07260098,8.872934,,-0.000156567199155688,,,,,,,,,,,,15.25765,-0.03142476,13,0,14.69682,0.08490056
2438,2021/04/10 14:59:48,17129.9605,11285.0011,1,4,0,0,0,-0.7529221,3.398691,-2.5589495649711,0.017286,2.358592,0.07260098,8.876486,,,,,,,,,,,,,,15.13855,-0.05281091,13,0,14.1758,-0.09851754
2439,2021/04/10 14:59:53,17134.9597,11290.0003,1,4,0,0,0,-0.7525711,3.398154,-2.5573524937494,0.017286,2.359637,0.07260098,8.880036,,-0.000108190200990066,,,,,,,,,,,,15.08749,-0.07011116,13,0,14.66518,0.1146421
2440,2021/04/10 14:59:58,17139.9597,11295.0003,1,4,0,0,0,-0.7528229,3.397817,-2.5579544476093,0.017286,2.360682,0.07260098,8.883588,,,,,0.431462407112122,,,,,,,,,15.27364,0.06858587,13,0,14.32579,0.03218561
2441,2021/04/10 15:00:03,17144.9606,11300.0012,1,4,0,0,0,-0.752861,3.397355,-2.557736082655,0.017286,2.361727,0.07260098,8.887138,,-0.000090201610873919,,,,,,,,,,,,14.95593,-0.01479775,13,0,14.48238,0.08558303
2442,2021/04/10 15:00:08,17149.9597,11305.0003,1,4,0,0,0,-0.7528229,3.397022,-2.5573559534038,0.017286,2.362771,0.07260098,8.890686,,,,,,,,,,,,,,15.27709,0.1051503,13,0,14.22696,-0.1001298
2443,2021/04/10 15:00:13,17154.9601,11310.0007,1,4,0,0,0,-0.7525864,3.396269,-2.5559858601416,0.017286,2.363816,0.07260098,8.894235,,-0.0000947001972235739,,2.24222898483276,,,,,,,,,,15.1293,-0.07518917,13,0,14.69973,0.01596898
2444,2021/04/10 15:00:18,17159.9599,11315.0005,1,4,0,0,0,-0.7523804,3.395758,-2.5549017623432,0.017286,2.364861,0.07260098,8.897783,,,,,,,,,,,,,,15.23964,-0.02507567,13,0,14.2698,-0.1049805
2445,2021/04/10 15:00:23,17164.9608,11320.0014,1,4,0,0,0,-0.7526321,3.395443,-2.5555193955203,0.017286,2.365906,0.07260098,8.901332,,,,,,,,,,,,,,15.07291,-0.08043379,13,0,14.65788,0.07918954
2446,2021/04/10 15:00:28,17169.9602,11325.0008,1,4,0,0,0,-0.7529526,3.394915,-2.556210076029,0.017286,2.366951,0.07260098,8.904879,,-0.0000750330364098772,,,,,,,,,,,,15.31447,0.08749545,13,0,14.33018,0.01688361
2447,2021/04/10 15:00:33,17174.9602,11330.0008,1,4,0,0,0,-0.7528381,3.394433,-2.5554584902973,0.017286,2.367996,0.07260098,8.908426,,,,,,,,,,,,,,14.99459,-0.03592849,13,0,14.6233,0.07810295
2448,2021/04/10 15:00:38,17179.9609,11335.0015,1,4,0,0,0,-0.7527237,3.393768,-2.5545696059016,0.017286,2.369041,0.07260098,8.911973,,-0.0000842698864289559,,,,,,,,,,,,15.3138,0.1094726,13,0,14.30759,-0.07296026
2449,2021/04/10 15:00:43,17184.9594,11340,1,4,0,0,0,-0.7524414,3.393407,-2.5533399138498,0.017286,2.370085,0.07260098,8.915518,,,,,,,,,,,,,,14.90896,-0.09414464,13,0,14.45727,-0.0737083
2450,2021/04/10 15:00:48,17189.9596,11345.0002,1,4,0,0,0,-0.752861,3.392746,-2.554266146306,0.017286,2.37113,0.07260098,8.919062,,-0.000108234300569165,,,,,,,,,,,,15.20635,0.08459389,13,0,14.74036,0.08247286
2451,2021/04/10 15:00:53,17194.9596,11350.0002,1,4,0,0,0,-0.7527313,3.392311,-2.5534986690343,0.017286,2.372174,0.07260098,8.922606,,,,,,,,,,,,,,15.39811,0.1504892,13,0,14.68417,0.07766515
2452,2021/04/10 15:00:58,17199.9603,11355.0009,1,4,0,0,0,-0.7528992,3.391719,-2.5536225217248,0.017286,2.373219,0.07260098,8.92615,,-0.000085968233179301,,,,,,,,,,,,15.32739,0.09747028,13,0,14.36504,0.02231002
2453,2021/04/10 15:01:03,17204.9604,11360.001,1,4,0,0,0,-0.7525482,3.3913,-2.55211671066,0.017286,2.374264,0.07260098,8.929694,,,,1.99687194824219,,,,,,,,,,15.25158,-0.07315814,13,0,14.3183,-0.08007944
2454,2021/04/10 15:01:08,17209.9603,11365.0009,1,4,0,0,0,-0.7523804,3.390536,-2.5509728318944,0.017286,2.375309,0.07260098,8.933236,,-0.0000980898475972936,,,,,,,,,,,,15.1264,-0.07016331,13,0,14.25132,-0.1569971
2455,2021/04/10 15:01:13,17214.9598,11370.0004,1,4,0,0,0,-0.7529144,3.39002,-2.552394874288,0.017286,2.376353,0.07260098,8.936776,,,,,,,,,,,,,,14.96979,-0.06033421,13,0,14.27711,-0.1265973
2456,2021/04/10 15:01:18,17219.9597,11375.0003,1,4,0,0,0,-0.7525711,3.389563,-2.5508871554293,0.017286,2.377398,0.07260098,8.940317,,,,,,,,,,,,,,14.99168,-0.02931535,13,0,14.43052,0.1098442
2457,2021/04/10 15:01:23,17224.9606,11380.0012,1,4,0,0,0,-0.7528076,3.389061,-2.5513108776636,0.017286,2.378443,0.07260098,8.94386,,-0.000096619529358577,,,,,,,,,,,,15.11225,-0.02181023,13,0,14.66806,0.1424927
2458,2021/04/10 15:01:28,17229.9599,11385.0005,1,4,0,0,0,-0.7527084,3.388279,-2.5503860648436,0.017286,2.379488,0.07260098,8.947399,,-0.000128509796923026,,,,,,,,,,,,15.40345,0.04465282,13.1,0,14.58731,0.1040876
2459,2021/04/10 15:01:33,17234.9607,11390.0013,1,4,0,0,0,-0.7524948,3.387705,-2.549230396434,0.017286,2.380533,0.07260098,8.95094,,,,,0.506629407405853,,,,,,,,,15.27709,-0.04065067,13.1,0,14.25618,-0.09548098
2460,2021/04/10 15:01:38,17239.9608,11395.0014,1,4,0,0,0,-0.7528458,3.387364,-2.5501627604712,0.017286,2.381577,0.07260098,8.954478,,-0.000101698598882649,,,,,,,,,,,,15.25327,-0.0006896257,13,0,14.20308,-0.1467696
2461,2021/04/10 15:01:43,17244.9609,11400.0015,1,4,0,0,0,-0.7529984,3.386536,-2.5500561895424,0.017286,2.382622,0.07260098,8.958016,,,,,,,,,,,,,,15.36505,0.1247281,13,0,14.37356,0.01993567
2462,2021/04/10 15:01:48,17249.9609,11405.0015,1,4,0,0,0,-0.7527084,3.385955,-2.548636770522,0.017286,2.383667,0.07260098,8.961555,,-0.000133300593006425,,1.8620480298996,,,,,,,,,,15.33586,0.02873421,13,0,14.46848,-0.09678006
2463,2021/04/10 15:01:53,17254.9601,11410.0007,1,4,0,0,0,-0.7527695,3.385416,-2.548437909612,0.017286,2.384711,0.07260098,8.965092,,,,,,,,,,,,,,15.29333,0.1079467,13,0,14.60844,0.07842749
2464,2021/04/10 15:01:58,17259.9609,11415.0015,1,4,0,0,0,-0.7529755,3.384935,-2.5487731240925,0.017286,2.385756,0.07260098,8.96863,,-0.000114896196464542,,,,,,,,,,,,15.23868,-0.04655242,13,0,14.68513,0.07887363
2465,2021/04/10 15:02:03,17264.9609,11420.0015,1,4,0,0,0,-0.7527313,3.384169,-2.5473699307897,0.017286,2.386801,0.07260098,8.972167,,,,,,,,,,,,,,15.08142,0.06559521,13,0,14.60069,0.08855045
2466,2021/04/10 15:02:08,17269.9594,11425,1,4,0,0,0,-0.7526932,3.383531,-2.5467607756892,0.017286,2.387846,0.07260098,8.975702,,-0.0000964231076068245,,,,,,,,,,,,14.92454,-0.121713,13,0,14.36331,0.02190799
2467,2021/04/10 15:02:13,17274.9609,11430.0015,1,4,0,0,0,-0.7525711,3.382925,-2.5458915884675,0.017286,2.388891,0.07260098,8.979238,,,,,,,,,,,,,,14.98659,-0.05910039,13,0,14.30855,-0.1048234
2468,2021/04/10 15:02:18,17279.9594,11435,1,4,0,0,0,-0.7526321,3.382308,-2.5456335728868,0.017286,2.389936,0.07260098,8.982772,,-0.000104618702607695,,,,,,,,,,,,14.99168,-0.06697953,13,0,14.25519,0.0584209
2469,2021/04/10 15:02:23,17284.9611,11440.0017,1,4,0,0,0,-0.7527084,3.381533,-2.5453082939772,0.017286,2.390981,0.07260098,8.986306,,,,,,,,,,,,,,15.13247,-0.09362936,13,0,14.2574,-0.1029348
2470,2021/04/10 15:02:28,17289.9603,11445.0009,1,4,0,0,0,-0.7529373,3.380788,-2.5455213885924,0.017286,2.392026,0.07260098,8.989839,,-0.000120778400741983,,1.65127205848694,,,,,,,,,,15.35338,0.09592414,13,0,14.35456,-0.02260745
2471,2021/04/10 15:02:33,17294.9596,11450.0002,1,4,0,0,0,-0.7527313,3.380292,-2.5444515915396,0.017286,2.393071,0.07260098,8.99337,,,,,,,,,,,,,,15.45542,0.0281772,13,0,14.61017,-0.117867
2472,2021/04/10 15:02:38,17299.9596,11455.0002,1,4,0,0,0,-0.7523804,3.379622,-2.5427613522088,0.017286,2.394115,0.07260098,8.996902,,-0.000129790307255462,,,,,,,,,,,,15.17254,0.03152549,13,0,14.66272,0.1205814
2473,2021/04/10 15:02:43,17304.9604,11460.001,1,4,0,0,0,-0.7528458,3.378882,-2.5437771223956,0.017286,2.395161,0.07260098,9.000434,,-0.000173669497598894,,,,,,,,,,,,15.01938,-0.07110983,13,0,14.33408,-0.1305315
2474,2021/04/10 15:02:48,17309.9596,11465.0002,1,4,0,0,0,-0.7526474,3.37814,-2.542548287836,0.017286,2.396205,0.07260098,9.003963,,,,,,,,,,,,,,15.41144,-0.06531775,13,0,14.39813,-0.1110479
2475,2021/04/10 15:02:53,17314.9606,11470.0012,1,4,0,0,0,-0.7527466,3.377563,-2.5424490645358,0.017286,2.39725,0.07260098,9.007493,,-0.000136052403831854,,,0.611881911754608,,,,,,,,,15.28972,0.08843988,13,0,14.72893,0.1456192
2476,2021/04/10 15:02:58,17319.9604,11475.001,1,4,0,0,0,-0.7529221,3.376706,-2.5423965726026,0.017286,2.398295,0.07260098,9.011021,,-0.000131601205794141,,,,,,,,,,,,15.1461,-0.02802402,13,0,14.28567,-0.130766
2477,2021/04/10 15:03:03,17324.9598,11480.0004,1,4,0,0,0,-0.7526855,3.376034,-2.541091839307,0.017286,2.39934,0.07260098,9.014548,,,,1.52211594581604,,,,,,,,,,15.48432,0.03039449,13,0,14.59531,-0.1156455
2478,2021/04/10 15:03:08,17329.9599,11485.0005,1,4,0,0,0,-0.7525711,3.375316,-2.5401652749676,0.017286,2.400384,0.07260098,9.018074,,-0.000132317902171053,,,,,,,,,,,,15.07166,-0.06229758,13,0,14.45948,0.0791344
2479,2021/04/10 15:03:13,17334.9608,11490.0014,1,4,0,0,0,-0.7526703,3.374654,-2.5400018385762,0.017286,2.401429,0.07260098,9.021602,,-0.000205407297471538,,,,,,,,,,,,15.38081,0.1005581,13,0,14.28708,-0.04079193
2480,2021/04/10 15:03:18,17339.9608,11495.0014,1,4,0,0,0,-0.7528839,3.373775,-2.5400608797225,0.017286,2.402474,0.07260098,9.025127,,,,,,,,,,,,,,15.26881,0.1318407,13,0,14.65689,0.04306763
2481,2021/04/10 15:03:23,17344.9608,11500.0014,1,4,0,0,0,-0.7529984,3.37299,-2.539856073216,0.017286,2.403519,0.07260098,9.028652,,-0.000139001102070324,,,,,,,,,,,,15.2885,-0.06764352,13,0,14.22378,-0.1180047
2482,2021/04/10 15:03:28,17349.9594,11505,1,4,0,0,0,-0.7526321,3.372428,-2.5381975677388,0.017286,2.404564,0.07260098,9.032176,,-0.00014753190043848,,,,,,,,,,,,15.44305,-0.0005277991,13,0,14.81677,0.1386535
2483,2021/04/10 15:03:33,17354.9609,11510.0015,1,4,0,0,0,-0.7523575,3.371749,-2.5367606482675,0.017286,2.405609,0.07260098,9.0357,,,,,,,,,,,,,,15.15943,-0.08154571,13,0,14.34286,0.06432503
2484,2021/04/10 15:03:38,17359.9603,11515.0009,1,4,0,0,0,-0.7525711,3.370709,-2.5366981799099,0.017286,2.406653,0.07260098,9.039222,,-0.000177660898771137,,1.42281305789948,,,,,,,,,,15.5499,0.09497494,13,0,14.65372,-0.02578348
2485,2021/04/10 15:03:43,17364.9603,11520.0009,1,4,0,0,0,-0.7527237,3.370212,-2.5368384464244,0.017286,2.407698,0.07260098,9.042744,,-0.000170163999428041,,,,,,,,,,,,15.2258,-0.08860707,13,0,14.65032,0.02989113
2486,2021/04/10 15:03:48,17369.9603,11525.0009,1,4,0,0,0,-0.7530899,3.369444,-2.5374942450156,0.017286,2.408744,0.07260098,9.046265,,-0.000168404600117356,,,,,,,,,,,,15.08308,-0.009499192,13,0,14.50743,0.1182628
2487,2021/04/10 15:03:53,17374.9605,11530.0011,1,4,0,0,0,-0.7527466,3.36863,-2.535724779158,0.017286,2.409789,0.07260098,9.049787,,,,,,,,,,,,,,15.15583,-0.1258132,13,0,14.52185,-0.009657145
2488,2021/04/10 15:03:58,17379.9597,11535.0003,1,4,0,0,0,-0.7527237,3.36765,-2.534909968305,0.017286,2.410833,0.07260098,9.053306,,-0.000134266301756725,,,0.709344029426575,,,,,,,,,15.0556,-0.05614489,13,0,14.26807,-0.1383853
2489,2021/04/10 15:04:03,17384.9605,11540.0011,1,4,0,0,0,-0.7526855,3.367047,-2.5343274547185,0.017286,2.411879,0.07260098,9.056825,,-0.000172521497006528,,,,,,,,,,,,15.21531,-0.1169512,13,0,14.29656,-0.04867762
2490,2021/04/10 15:04:08,17389.9597,11545.0003,1,4,0,0,0,-0.7531128,3.36646,-2.535324116688,0.017286,2.412923,0.07260098,9.060343,,,,1.37982594966888,,,,,,,,,,15.38007,0.007292926,13,0,14.32287,-0.1204899
2491,2021/04/10 15:04:13,17394.9606,11550.0012,1,4,0,0,0,-0.7530136,3.365442,-2.5342235960112,0.017286,2.413969,0.07260098,9.063861,,-0.000158763301442377,,,,,,,,,,,,15.49988,0.1142952,13,0,14.50138,0.06658852
2492,2021/04/10 15:04:18,17399.9598,11555.0004,1,4,0,0,0,-0.7528381,3.36475,-2.533111996975,0.017286,2.415013,0.07260098,9.067376,,,,,,,,,,,,,,15.53631,0.07625669,13,0,14.69121,-0.06740838
2493,2021/04/10 15:04:23,17404.9609,11560.0015,1,4,0,0,0,-0.7526321,3.364038,-2.5318829844198,0.017286,2.416059,0.07260098,9.070893,,-0.000141156400786713,,,,,,,,,,,,15.4083,0.09174466,13,0,14.76737,0.1169804
2494,2021/04/10 15:04:28,17409.96,11565.0006,1,4,0,0,0,-0.7528992,3.363118,-2.5320888517056,0.017286,2.417104,0.07260098,9.074408,,-0.000123063698993064,,,,,,,,,,,,15.17667,-0.09340078,13,0,14.67415,0.02053291
2495,2021/04/10 15:04:33,17414.9607,11570.0013,1,4,0,0,0,-0.7529755,3.362379,-2.5317890087145,0.017286,2.418149,0.07260098,9.077922,,,,,,,,,,,,,,15.05759,-0.03454298,13,0,14.50381,0.113703
2496,2021/04/10 15:04:38,17419.9608,11575.0014,1,4,0,0,0,-0.7531509,3.361594,-2.5317875465346,0.017286,2.419194,0.07260098,9.081435,,-0.000181252602487803,,,,,,,,,,,,15.18256,-0.09688467,13,0,14.30028,-0.1130405
2497,2021/04/10 15:04:43,17424.9608,11580.0014,1,4,0,0,0,-0.7526703,3.360983,-2.5297120829049,0.017286,2.420238,0.07260098,9.084948,,-0.000118617201223969,,1.36446499824524,,,,,,,,,,15.43042,0.1021457,13,0,14.37334,-0.01635969
2498,2021/04/10 15:04:48,17429.9608,11585.0014,1,4,0,0,0,-0.7528992,3.360334,-2.5299927803328,0.017286,2.421283,0.07260098,9.088459,,,,,,,,,,,,,,15.52127,0.03820956,13,0,14.64694,-0.08953303
2499,2021/04/10 15:04:53,17434.961,11590.0016,1,4,0,0,0,-0.7526474,3.359387,-2.5284338911438,0.017286,2.422328,0.07260098,9.091969,,-0.000152516702655703,,,,,,,,,,,,15.39811,0.1078621,13,0,14.72797,0.1148683
2500,2021/04/10 15:04:58,17439.96,11595.0006,1,4,0,0,0,-0.7529221,3.358662,-2.5288108462302,0.017286,2.423372,0.07260098,9.095477,,,,,,,,,,,,,,15.20197,-0.0989297,13,0,14.67027,0.04921556
2501,2021/04/10 15:05:03,17444.9609,11600.0015,1,4,0,0,0,-0.7527084,3.358047,-2.5276301844948,0.017286,2.424417,0.07260098,9.098987,,-0.000152499997057021,,,,,,,,,,,,15.12297,0.02983987,13,0,14.68609,0.1189008
2502,2021/04/10 15:05:08,17449.9609,11605.0015,1,4,0,0,0,-0.7528381,3.357385,-2.5275673443685,0.017286,2.425462,0.07260098,9.102495,,-0.000160449097165838,,,0.715393900871277,,,,,,,,,15.11814,-0.09401232,13,0,14.62286,0.04960269
2503,2021/04/10 15:05:13,17454.9601,11610.0007,1,4,0,0,0,-0.7528,3.356387,-2.5266881336,0.017286,2.426507,0.07260098,9.106002,,-0.000165406992891803,,,,,,,,,,,,15.09354,-0.06882995,13,0,14.43027,-0.1259533
2504,2021/04/10 15:05:18,17459.9602,11615.0008,1,4,0,0,0,-0.7530365,3.355523,-2.5268312955895,0.017286,2.427552,0.07260098,9.109509,,,,1.37571394443512,,,,,,,,,,15.20518,-0.08419394,13,0,14.51286,0.02060771
2505,2021/04/10 15:05:23,17464.961,11620.0016,1,4,0,0,0,-0.7528076,3.354971,-2.5256476665796,0.017286,2.428597,0.07260098,9.113016,,-0.00015772960614413,,,,,,,,,,,,15.13247,-0.1049361,13,0,14.38891,-0.07773131
2506,2021/04/10 15:05:28,17469.961,11625.0016,1,4,0,0,0,-0.752594,3.353987,-2.524190492278,0.017286,2.429642,0.07260098,9.116522,,-0.000155883302795701,,,,,,,,,,,,15.14338,-0.006227493,13,0,14.31217,-0.1134989
2507,2021/04/10 15:05:33,17474.9594,11630,1,4,0,0,0,-0.7528458,3.353322,-2.5245343837476,0.017286,2.430686,0.07260098,9.120024,,,,,,,,,,,,,,15.22875,-0.1113275,13,0,14.37577,-0.0179401
2508,2021/04/10 15:05:38,17479.9596,11635.0002,1,4,0,0,0,-0.7527695,3.352621,-2.5237508338595,0.017286,2.431732,0.07260098,9.123528,,-0.000132642293465324,,,,,,,,,,,,15.1113,-0.1243883,13,0,14.29464,-0.1451391
2509,2021/04/10 15:05:43,17484.9597,11640.0003,1,4,0,0,0,-0.7529526,3.351938,-2.5238504321388,0.017286,2.432776,0.07260098,9.127029,,-0.000189695303561166,,,,,,,,,,,,15.20591,0.01657307,13,0,14.32368,-0.08838803
2510,2021/04/10 15:05:48,17489.9603,11645.0009,1,4,0,0,0,-0.7528458,3.35106,-2.522831446548,0.017286,2.433822,0.07260098,9.130533,,,,1.35176002979279,,,,,,,,,,15.20757,-0.1009238,13,0,14.31804,-0.03262699
2511,2021/04/10 15:05:53,17494.9598,11650.0004,1,4,0,0,0,-0.7529144,3.350282,-2.5224755618608,0.017286,2.434866,0.07260098,9.134033,,-0.000170090497704223,,,,,,,,,,,,15.12835,-0.1101807,13,0,14.36286,-0.08983314
2512,2021/04/10 15:05:58,17499.9597,11655.0003,1,4,0,0,0,-0.7528992,3.349574,-2.5218915849408,0.017286,2.435911,0.07260098,9.137534,,-0.000169476901646703,,,,,,,,,,,,15.09258,-0.05894721,13,0,14.36356,-0.1229197
2513,2021/04/10 15:06:03,17504.9597,11660.0003,1,4,0,0,0,-0.7528,3.348898,-2.5210504144,0.017286,2.436956,0.07260098,9.141033,,,,,,,,,,,,,,15.08113,-0.0549686,13,0,14.46896,0.08866429
2514,2021/04/10 15:06:08,17509.9606,11665.0012,1,4,0,0,0,-0.7526932,3.348015,-2.520028123998,0.017286,2.438001,0.07260098,9.144532,,-0.000140190502861515,,,,,,,,,,,,15.13756,-0.09925306,13,0,14.66419,0.07401198
2515,2021/04/10 15:06:13,17514.9606,11670.0012,1,4,0,0,0,-0.7527084,3.347262,-2.5195122244008,0.017286,2.439046,0.07260098,9.148029,,,,,0.742644429206848,,,,,,,,,15.20466,-0.0984776,13,0,14.69487,-0.02790034
2516,2021/04/10 15:06:18,17519.96,11675.0006,1,4,0,0,0,-0.7523422,3.346603,-2.5177906635466,0.017286,2.44009,0.07260098,9.151525,,-0.000103094396763481,,,,,,,,,,,,15.11472,0.002967417,13,0,14.59022,0.1170519
2517,2021/04/10 15:06:23,17524.9609,11680.0015,1,4,0,0,0,-0.7524185,3.345657,-2.5173342214545,0.017286,2.441135,0.07260098,9.155023,,-0.000155301095219329,,1.38956594467163,,,,,,,,,,15.14706,-0.1080605,13,0,14.54958,0.04008919
2518,2021/04/10 15:06:28,17529.9609,11685.0015,1,4,0,0,0,-0.752655,3.344887,-2.517545924985,0.017286,2.442181,0.07260098,9.158519,,,,,,,,,,,,,,15.13756,-0.09067178,13,0,14.49625,-0.05430192
2519,2021/04/10 15:06:33,17534.9594,11690,1,4,0,0,0,-0.7524338,3.344121,-2.5162296716898,0.017286,2.443225,0.07260098,9.162012,,-0.000140385600388981,,,,,,,,,,,,15.05461,-0.058088,13,0,14.36206,0.07642537
2520,2021/04/10 15:06:38,17539.9602,11695.0008,1,4,0,0,0,-0.7527618,3.34351,-2.516866605918,0.017286,2.44427,0.07260098,9.165506,,-0.000147061204188503,,,,,,,,,,,,15.16525,-0.1110119,13,0,14.22449,-0.124929
2521,2021/04/10 15:06:43,17544.9602,11700.0008,1,4,0,0,0,-0.7527466,3.342505,-2.516059274233,0.017286,2.445315,0.07260098,9.169,,,,,,,,,,,,,,15.28217,0.05052119,13,0,14.2905,-0.07493615
2522,2021/04/10 15:06:48,17549.9594,11705,1,4,0,0,0,-0.7527466,3.341735,-2.515479659351,0.017286,2.44636,0.07260098,9.172491,,-0.000136655493406579,,,,,,,,,,,,15.31984,-0.0732708,13,0,14.2625,-0.0688076
2523,2021/04/10 15:06:53,17554.9596,11710.0002,1,4,0,0,0,-0.7528763,3.341005,-2.5153634826815,0.017286,2.447405,0.07260098,9.175982,,,,1.37852799892426,,,,,,,,,,15.349,-0.005845726,13,0,14.35747,-0.1313561
2524,2021/04/10 15:06:58,17559.9605,11715.0011,1,4,0,0,0,-0.752327,3.340342,-2.513029475834,0.017286,2.44845,0.07260098,9.179474,,-0.000143728204420768,,,,,,,,,,,,15.21093,0.03418386,13,0,14.27025,-0.08902162
2525,2021/04/10 15:07:03,17564.9605,11720.0011,1,4,0,0,0,-0.7529144,3.339489,-2.5143493567416,0.017286,2.449494,0.07260098,9.182963,,-0.000139772106194869,,,,,,,,,,,,15.16017,-0.09984106,13,0,14.29246,-0.004172623
2526,2021/04/10 15:07:08,17569.9596,11725.0002,1,4,0,0,0,-0.7527313,3.338677,-2.5131266784901,0.017286,2.450539,0.07260098,9.186452,,,,,,,,,,,,,,15.24403,-0.08419812,13,0,14.2815,-0.1231626
2527,2021/04/10 15:07:13,17574.9596,11730.0002,1,4,0,0,0,-0.7529602,3.337935,-2.513332205187,0.017286,2.451584,0.07260098,9.189939,,-0.000135569993290119,,,,,,,,,,,,15.16817,-0.002429485,13,0,14.23471,-0.1028708
2528,2021/04/10 15:07:18,17579.9598,11735.0004,1,4,0,0,0,-0.7523651,3.33706,-2.510687480606,0.017286,2.452629,0.07260098,9.193426,,,,,0.739179491996765,,,,,,,,,15.13977,-0.084216,13,0,14.34508,0.03201157
2529,2021/04/10 15:07:23,17584.9597,11740.0003,1,4,0,0,0,-0.7528381,3.336308,-2.5116997757348,0.017286,2.453673,0.07260098,9.196911,,-0.000137026901938953,,,,,,,,,,,,15.08286,-0.1518017,13,0,14.3319,-0.08589715
2530,2021/04/10 15:07:28,17589.9607,11745.0013,1,4,0,0,0,-0.7526093,3.33527,-2.510155220011,0.017286,2.454718,0.07260098,9.200397,,-0.000144913894473575,,1.28603398799896,,,,,,,,,,15.1237,-0.07071346,13,0,14.39474,-0.1232919
2531,2021/04/10 15:07:33,17594.9607,11750.0013,1,4,0,0,0,-0.7527695,3.334565,-2.5101588277675,0.017286,2.455764,0.07260098,9.203884,,,,,,,,,,,,,,15.09233,-0.04813731,13,0,14.42905,0.08867174
2532,2021/04/10 15:07:38,17599.9601,11755.0007,1,4,0,0,0,-0.7525482,3.333821,-2.5088609926722,0.017286,2.456808,0.07260098,9.207367,,-0.00015808260650374,,,,,,,,,,,,15.09453,-0.1259819,13,0,14.51159,0.03355414
2533,2021/04/10 15:07:43,17604.96,11760.0006,1,4,0,0,0,-0.7528076,3.33286,-2.509002337736,0.017286,2.457853,0.07260098,9.210851,,-0.000143067401950248,,,,,,,,,,,,15.09671,-0.0997901,13,0,14.51377,-0.0497368
2534,2021/04/10 15:07:48,17609.9601,11765.0007,1,4,0,0,0,-0.7528229,3.332158,-2.5085248488182,0.017286,2.458898,0.07260098,9.214334,,,,,,,,,,,,,,15.10253,0.02960712,13,0,14.54881,0.1209477
2535,2021/04/10 15:07:53,17614.9609,11770.0015,1,4,0,0,0,-0.7529144,3.33143,-2.508281619592,0.017286,2.459944,0.07260098,9.217815,,-0.000171612206031568,,,,,,,,,,,,15.139,-0.05149782,13,0,14.59262,0.1036254
2536,2021/04/10 15:07:58,17619.9601,11775.0007,1,4,0,0,0,-0.752594,3.330399,-2.506438305006,0.017286,2.460988,0.07260098,9.221295,,-0.000191752696991898,,1.25394594669342,,,,,,,,,,15.18323,-0.110718,13,0,14.63691,-0.01050621
2537,2021/04/10 15:08:03,17624.9601,11780.0007,1,4,0,0,0,-0.7530136,3.329584,-2.5072220343424,0.017286,2.462034,0.07260098,9.224776,,-0.000136069094878621,,,,,,,,,,,,15.14485,0.05885869,13,0,14.59848,0.1342836
2538,2021/04/10 15:08:08,17629.9594,11785,1,4,0,0,0,-0.7529373,3.328949,-2.5064898718977,0.017286,2.463078,0.07260098,9.228254,,,,,,,,,,,,,,15.16772,-0.05490243,13,0,14.62868,0.1161849
2539,2021/04/10 15:08:13,17634.961,11790.0016,1,4,0,0,0,-0.7528,3.328107,-2.5053989496,0.017286,2.464123,0.07260098,9.231733,,-0.000135188005515374,,,,,,,,,,,,15.13608,-0.1178509,13,0,14.63352,0.002892315
2540,2021/04/10 15:08:18,17639.961,11795.0016,1,4,0,0,0,-0.7527618,3.327066,-2.5044881908788,0.017286,2.465169,0.07260098,9.235211,,,,,0.798428118228912,,,,,,,,,15.2885,0.07638842,13,0,14.7569,0.08796334
2541,2021/04/10 15:08:23,17644.9595,11800.0001,1,4,0,0,0,-0.7529144,3.326111,-2.5042768678984,0.017286,2.466213,0.07260098,9.238687,,-0.000167028498253785,,,,,,,,,,,,15.4644,0.1091364,13,0,14.69217,0.120734
2542,2021/04/10 15:08:28,17649.9604,11805.001,1,4,0,0,0,-0.7530289,3.325362,-2.5040936889618,0.017286,2.467258,0.07260098,9.242163,,-0.000162753494805656,,1.24284899234772,,,,,,,,,,15.53849,0.09376824,13,0,14.47434,0.08485049
2543,2021/04/10 15:08:33,17654.9605,11810.0011,1,4,0,0,0,-0.7529373,3.324573,-2.5031950182729,0.017286,2.468304,0.07260098,9.245638,,-0.000169049497344531,,,,,,,,,,,,15.29432,-0.0622195,13,0,14.22961,-0.1079512
2544,2021/04/10 15:08:38,17659.9606,11815.0012,1,4,0,0,0,-0.752861,3.323668,-2.502260014148,0.017286,2.469349,0.07260098,9.249112,,,,,,,,,,,,,,15.0809,-0.1269752,13,0,14.22035,-0.1272124
2545,2021/04/10 15:08:43,17664.9598,11820.0004,1,4,0,0,0,-0.7529221,3.322721,-2.5017500730341,0.017286,2.470394,0.07260098,9.252585,,-0.000211121994652785,,,,,,,,,,,,15.15067,-0.09705216,13,0,14.5605,-0.02647012
2546,2021/04/10 15:08:48,17669.9605,11825.0011,1,4,0,0,0,-0.7525482,3.321996,-2.4999621102072,0.017286,2.471439,0.07260098,9.256056,,-0.000183147203642875,,,,,,,,,,,,15.50496,0.07905841,13,0,14.6452,-0.01439124
2547,2021/04/10 15:08:53,17674.9598,11830.0004,1,4,0,0,0,-0.7529373,3.320991,-2.5004979968643,0.017286,2.472484,0.07260098,9.259527,,-0.000266493501840159,,1.21468698978424,,,,,,,,,,15.28358,0.02369463,13,0,14.13846,-0.1565954
2548,2021/04/10 15:08:58,17679.9598,11835.0004,1,4,0,0,0,-0.7526474,3.319988,-2.4987803362312,0.017286,2.473529,0.07260098,9.262997,,-0.000164671495440416,,,,,,,,,,,,15.06097,-0.1121876,13,0,14.44878,-0.08268535
2549,2021/04/10 15:09:03,17684.9598,11840.0004,1,4,0,0,0,-0.7531509,3.319385,-2.4999978001965,0.017286,2.474573,0.07260098,9.266465,,,,,,,,,,,,,,15.50496,0.1004863,13,0,14.6014,0.02535701
2550,2021/04/10 15:09:08,17689.9599,11845.0005,1,4,0,0,0,-0.7527313,3.318168,-2.4976889122584,0.017286,2.475618,0.07260098,9.269934,,-0.000145087396958843,,,,,,,,,,,,15.20418,-0.04281908,13,0,14.20503,-0.134201
2551,2021/04/10 15:09:13,17694.96,11850.0006,1,4,0,0,0,-0.7528229,3.317346,-2.4973740360234,0.017286,2.476663,0.07260098,9.2734,,-0.000231124300626107,,,0.830739378929138,,,,,,,,,15.21946,-0.09187549,13,0,14.62938,0.001519322
2552,2021/04/10 15:09:18,17699.9608,11855.0014,1,4,0,0,0,-0.7529144,3.316497,-2.4970383488568,0.017286,2.477708,0.07260098,9.276867,,-0.000158269700477831,,,,,,,,,,,,15.53657,0.0380522,13,0,14.4213,-0.08288205
2553,2021/04/10 15:09:23,17704.9609,11860.0015,1,4,0,0,0,-0.7530365,3.315726,-2.496862701999,0.017286,2.478753,0.07260098,9.280332,,,,1.15367102622986,,,,,,,,,,15.06097,-0.127959,13,0,14.23692,-0.1030898
2554,2021/04/10 15:09:28,17709.96,11865.0006,1,4,0,0,0,-0.7528076,3.314917,-2.4954947109692,0.017286,2.479798,0.07260098,9.283796,,-0.000162218799232505,,,,,,,,,,,,15.4357,-0.01974702,13,0,14.56121,0.06693959
2555,2021/04/10 15:09:33,17714.9594,11870,1,4,0,0,0,-0.7529221,3.31387,-2.495085959527,0.017286,2.480843,0.07260098,9.28726,,-0.000169003003975376,,,,,,,,,,,,15.1808,-0.09092033,13,0,14.21814,-0.07736683
2556,2021/04/10 15:09:38,17719.9611,11875.0017,1,4,0,0,0,-0.7523041,3.312853,-2.4922728945973,0.017286,2.481888,0.07260098,9.290722,,,,,,,,,,,,,,15.13071,-0.1117986,13,0,14.52591,0.05460948
2557,2021/04/10 15:09:43,17724.9611,11880.0017,1,4,0,0,0,-0.7527695,3.312133,-2.4932727023435,0.017286,2.482933,0.07260098,9.294183,,-0.000179762704647146,,,,,,,,,,,,15.48118,-0.002197027,13,0,14.75278,-0.05796611
2558,2021/04/10 15:09:48,17729.9605,11885.0011,1,4,0,0,0,-0.7529221,3.311278,-2.4931343854438,0.017286,2.483978,0.07260098,9.297643,,-0.000214065701584332,,1.1385190486908,,,,,,,,,,15.48211,-0.001598299,13,0,14.37648,-0.09972692
2559,2021/04/10 15:09:53,17734.9594,11890,1,4,0,0,0,-0.7528992,3.310081,-2.4921573368352,0.017286,2.485023,0.07260098,9.301102,,-0.00017443040269427,,,,,,,,,,,,15.15505,-0.1252863,13,0,14.70898,0.09643823
2560,2021/04/10 15:09:58,17739.9597,11895.0003,1,4,0,0,0,-0.7529526,3.309257,-2.4917136622182,0.017286,2.486068,0.07260098,9.304562,,,,,,,,,,,,,,15.20584,-0.09893805,13,0,14.64811,0.1017094
2561,2021/04/10 15:10:03,17744.9597,11900.0003,1,4,0,0,0,-0.7531357,3.308446,-2.4917087941222,0.017286,2.487113,0.07260098,9.308021,,-0.000151666303281672,,,,,,,,,,,,15.54769,0.08695006,13,0,14.32069,0.01179755
2562,2021/04/10 15:10:08,17749.9606,11905.0012,1,4,0,0,0,-0.7531662,3.30748,-2.491082143176,0.017286,2.488159,0.07260098,9.311479,,-0.000236207706620917,,,0.863815784454346,,,,,,,,,15.39318,0.03035277,13,0,14.35475,0.01140535
2563,2021/04/10 15:10:13,17754.9605,11910.0011,1,4,0,0,0,-0.7529144,3.306437,-2.4894640299928,0.017286,2.489204,0.07260098,9.314935,,-0.0001472269941587,,,,,,,,,,,,15.17594,-0.06629944,13,0,14.69605,0.1454699
2564,2021/04/10 15:10:18,17759.9608,11915.0014,1,4,0,0,0,-0.7529984,3.305586,-2.4891009690624,0.017286,2.490249,0.07260098,9.318391,,,,1.15199995040894,,,,,,,,,,15.57783,0.08617997,13,0,14.3029,-0.01408875
2565,2021/04/10 15:10:23,17764.96,11920.0006,1,4,0,0,0,-0.7526932,3.304702,-2.4874267234264,0.017286,2.491294,0.07260098,9.321845,,-0.000172942498466,,,,,,,,,,,,15.19151,-0.1025069,13,0,14.67149,0.07003963
2566,2021/04/10 15:10:28,17769.9607,11925.0013,1,4,0,0,0,-0.7528763,3.303722,-2.4872939955886,0.017286,2.49234,0.07260098,9.325299,,-0.000180145798367448,,,,,,,,,,,,15.48722,-0.02611578,13,0,14.43369,-0.03423363
2567,2021/04/10 15:10:33,17774.96,11930.0006,1,4,0,0,0,-0.7529221,3.302616,-2.4866125742136,0.017286,2.493384,0.07260098,9.32875,,-0.000205957199796103,,,,,,,,,,,,15.31668,-0.07861555,13,0,14.43196,-0.09926438
2568,2021/04/10 15:10:38,17779.9608,11935.0014,1,4,0,0,0,-0.7527084,3.301696,-2.4852143134464,0.017286,2.49443,0.07260098,9.332202,,,,,,,,,,,,,,15.41824,-0.005314052,13,0,14.52133,-0.02420306
2569,2021/04/10 15:10:43,17784.9608,11940.0014,1,4,0,0,0,-0.752655,3.300919,-2.484453189945,0.017286,2.495475,0.07260098,9.335651,,-0.000157788002979942,,1.0927619934082,,,,,,,,,,15.23817,0.03160238,13,0,14.45922,-0.02130091
2570,2021/04/10 15:10:48,17789.9611,11945.0017,1,4,0,0,0,-0.7525177,3.299832,-2.4831819870264,0.017286,2.496519,0.07260098,9.339099,,-0.000234117193031125,,,,,,,,,,,,15.47655,0.07750839,13,0,14.47021,0.06856501
2571,2021/04/10 15:10:53,17794.9595,11950.0001,1,4,0,0,0,-0.7528458,3.298803,-2.4834899835774,0.017286,2.497564,0.07260098,9.342546,,-0.000192095394595526,,,,,,,,,,,,15.20705,-0.06576717,13,0,14.56928,0.0499627
2572,2021/04/10 15:10:58,17799.9602,11955.0008,1,4,0,0,0,-0.7525711,3.297898,-2.4819027255478,0.017286,2.498609,0.07260098,9.345992,,-0.000217400403926149,,,,,,,,,,,,15.5715,0.01336157,13,0,14.37692,-0.03325671
2573,2021/04/10 15:11:03,17804.9609,11960.0015,1,4,0,0,0,-0.7527237,3.29687,-2.481632184819,0.017286,2.499654,0.07260098,9.349437,,,,,0.934368312358856,,,,,,,,,15.18959,-0.0869444,13,0,14.59262,-0.02547681
2574,2021/04/10 15:11:08,17809.9595,11965.0001,1,4,0,0,0,-0.7525482,3.29596,-2.480368765272,0.017286,2.500698,0.07260098,9.35288,,-0.000153036206029356,,1.03434598445892,,,,,,,,,,15.56616,0.128091,13,0,14.21375,-0.05948156
2575,2021/04/10 15:11:13,17814.9595,11970.0001,1,4,0,0,0,-0.7530975,3.294917,-2.4813937554075,0.017286,2.501743,0.07260098,9.356322,,-0.000200160793610848,,,,,,,,,,,,15.20171,0.03188431,13,0,14.7934,0.164305
2576,2021/04/10 15:11:18,17819.9596,11975.0002,1,4,0,0,0,-0.7531891,3.293977,-2.4809875720507,0.017286,2.502788,0.07260098,9.359765,,-0.000138835006509908,,,,,,,,,,,,15.31619,-0.02338856,13,0,14.31217,-0.1010218
2577,2021/04/10 15:11:23,17824.9605,11980.0011,1,4,0,0,0,-0.752861,3.292912,-2.479105021232,0.017286,2.503833,0.07260098,9.363208,,,,,,,,,,,,,,15.52756,0.03076196,13,0,14.403,-0.05821973
2578,2021/04/10 15:11:28,17829.9605,11985.0011,1,4,0,0,0,-0.7528229,3.291706,-2.4780716568674,0.017286,2.504878,0.07260098,9.366649,,-0.000150290201418102,,,,,,,,,,,,15.31133,-0.06529182,13,0,14.65567,0.09889454
2579,2021/04/10 15:11:33,17834.9598,11990.0004,1,4,0,0,0,-0.7528839,3.290966,-2.4777153168474,0.017286,2.505923,0.07260098,9.370086,,-0.000273799611022696,,1.07874202728271,,,,,,,,,,15.3152,0.05331516,13,0,14.22131,-0.04703611
2580,2021/04/10 15:11:38,17839.9599,11995.0005,1,4,0,0,0,-0.7524414,3.290013,-2.4755419877382,0.017286,2.506967,0.07260098,9.373524,,-0.000243911796133034,,,,,,,,,,,,15.26609,0.01495123,13,0,14.58846,0.0994283
2581,2021/04/10 15:11:43,17844.9598,12000.0004,1,4,0,0,0,-0.7525482,3.288773,-2.4749602013586,0.017286,2.508012,0.07260098,9.376959,,-0.000189475205843337,,,,,,,,,,,,15.60355,0.1407546,13,0,14.47383,0.02007157
2582,2021/04/10 15:11:48,17849.9601,12005.0007,1,4,0,0,0,-0.7529602,3.287806,-2.4755870633212,0.017286,2.509057,0.07260098,9.380397,,-0.0002365022955928,,,,,,,,,,,,15.17546,-0.01208305,13,0,14.27855,-0.09427398
2583,2021/04/10 15:11:53,17854.9609,12010.0015,1,4,0,0,0,-0.7527618,3.286829,-2.4741993143322,0.017286,2.510103,0.07260098,9.383834,,-0.000262936286162585,,,0.948198914527893,,,,,,,,,15.54261,0.06832123,13,0,14.77051,0.07761687
2584,2021/04/10 15:11:58,17859.9601,12015.0007,1,4,0,0,0,-0.7527466,3.285739,-2.4733288607374,0.017286,2.511147,0.07260098,9.387267,,,,1.03189897537231,,,,,,,,,,15.27952,-0.03658682,13,0,14.30246,-0.1370612
2585,2021/04/10 15:12:03,17864.96,12020.0006,1,4,0,0,0,-0.7526093,3.284632,-2.4720445902776,0.017286,2.512192,0.07260098,9.390699,,-0.000181049093953334,,,,,,,,,,,,15.51736,-0.01752675,13,0,14.70143,0.09653121
2586,2021/04/10 15:12:08,17869.9601,12025.0007,1,4,0,0,0,-0.7527084,3.283633,-2.4716181416172,0.017286,2.513237,0.07260098,9.394132,,-0.00026234719553031,,,,,,,,,,,,15.25615,-0.0959146,13,0,14.25712,-0.07552713
2587,2021/04/10 15:12:13,17874.9603,12030.0009,1,4,0,0,0,-0.7529602,3.282656,-2.4717093182912,0.017286,2.514282,0.07260098,9.397563,,-0.000156616893946193,,,,,,,,,,,,15.53506,0.05913377,13,0,14.66076,0.1322988
2588,2021/04/10 15:12:18,17879.9595,12035.0001,1,4,0,0,0,-0.7529755,3.281599,-2.4709636478245,0.017286,2.515327,0.07260098,9.400991,,-0.000192170904483646,,,,,,,,,,,,15.18739,-0.02248526,13,0,14.37817,-0.07957429
2589,2021/04/10 15:12:23,17884.9597,12040.0003,1,4,0,0,0,-0.7528381,3.280342,-2.4695664386302,0.017286,2.516372,0.07260098,9.404421,,,,0.992786586284637,,,,,,,,,,15.5953,0.07647097,13,0,14.50208,-0.007841587
2590,2021/04/10 15:12:28,17889.9597,12045.0003,1,4,0,0,0,-0.7528076,3.279475,-2.46881370401,0.017286,2.517417,0.07260098,9.407847,,-0.000215261898119934,,,,,,,,,,,,15.18835,-0.1504797,13,0,14.48869,-0.02526313
2591,2021/04/10 15:12:33,17894.9598,12050.0004,1,4,0,0,0,-0.7529602,3.278414,-2.4685152611228,0.017286,2.518462,0.07260098,9.411273,,-0.000181030001840554,,,,,,,,,,,,15.63103,0.08494616,13,0,14.49407,0.07602215
2592,2021/04/10 15:12:38,17899.9597,12055.0003,1,4,0,0,0,-0.7526321,3.277372,-2.4666553708412,0.017286,2.519506,0.07260098,9.414698,,-0.000242144902586006,,,1.00608599185944,,,,,,,,,15.14338,-0.07356495,13,0,14.39983,0.04037797
2593,2021/04/10 15:12:43,17904.9599,12060.0005,1,4,0,0,0,-0.7527313,3.276225,-2.4661171033425,0.017286,2.520551,0.07260098,9.418121,,-0.000194469001144171,,,,,,,,,,,,15.59556,0.1390275,13,0,14.45121,0.04573494
2594,2021/04/10 15:12:48,17909.9598,12065.0004,1,4,0,0,0,-0.7529602,3.275095,-2.466016186219,0.017286,2.521596,0.07260098,9.421544,,-0.000215261898119934,,0.964707612991333,,,,,,,,,,15.14872,-0.05894154,13,0,14.32482,-0.08642942
2595,2021/04/10 15:12:53,17914.9599,12070.0005,1,4,0,0,0,-0.7526474,3.274203,-2.4643203750222,0.017286,2.522641,0.07260098,9.424966,,,,,,,,,,,,,,15.55184,0.07797688,13,0,14.58266,0.01194596
2596,2021/04/10 15:12:58,17919.9598,12075.0004,1,4,0,0,0,-0.7528458,3.272956,-2.4640311781848,0.017286,2.523685,0.07260098,9.428385,,-0.000209986697882414,,,,,,,,,,,,15.17693,-0.1280168,13,0,14.38961,-0.1213938
2597,2021/04/10 15:13:03,17924.9599,12080.0005,1,4,0,0,0,-0.7527847,3.271754,-2.4629263533638,0.017286,2.524731,0.07260098,9.431805,,-0.000203546806005761,,,,,,,,,,,,15.59869,0.0195843,13,0,14.68071,0.101783
2598,2021/04/10 15:13:08,17929.9599,12085.0005,1,4,0,0,0,-0.7529602,3.270803,-2.4627844810406,0.017286,2.525776,0.07260098,9.435225,,-0.000197679502889514,,0.974012970924377,,,,,,,,,,15.33468,-0.07685393,13,0,14.3139,-0.07924557
2599,2021/04/10 15:13:13,17934.9601,12090.0007,1,4,0,0,0,-0.752655,3.269773,-2.461010997315,0.017286,2.526821,0.07260098,9.438642,,-0.000264711095951498,,,,,,,,,,,,15.44254,-0.0006094575,13,0,14.72867,0.1545832
2600,2021/04/10 15:13:18,17939.9602,12095.0008,1,4,0,0,0,-0.7527084,3.26851,-2.460234932484,0.017286,2.527866,0.07260098,9.442058,,-0.00018310549785383,,,,,,,,,,,,15.44279,0.08604169,13,0,14.31268,-0.0210765
2601,2021/04/10 15:13:23,17944.961,12100.0016,1,4,0,0,0,-0.7531128,3.26744,-2.460750887232,0.017286,2.528911,0.07260098,9.445472,,-0.000236108695389703,,,1.05549800395966,,,,,,,,,15.40194,0.05313784,13,0,14.75371,0.09890497
2602,2021/04/10 15:13:28,17949.9595,12105.0001,1,4,0,0,0,-0.7527847,3.266233,-2.4587702290351,0.017286,2.529955,0.07260098,9.448884,,,,,,,,,,,,,,15.32591,-0.001588166,13,0,14.23936,-0.136252
2603,2021/04/10 15:13:33,17954.9595,12110.0001,1,4,0,0,0,-0.7528458,3.265219,-2.4582064102302,0.017286,2.531,0.07260098,9.452297,,-0.000185171695193276,,0.908492684364319,,,,,,,,,,15.54041,-0.01890361,13,0,14.73181,0.06090969
2604,2021/04/10 15:13:38,17959.9595,12115.0001,1,4,0,0,0,-0.7525558,3.26393,-2.456289452294,0.017286,2.532045,0.07260098,9.455708,,-0.000217015200178139,,,,,,,,,,,,15.22359,-0.1004046,13,0,14.26833,-0.0777325
2605,2021/04/10 15:13:43,17964.9595,12120.0001,1,4,0,0,0,-0.7525482,3.262703,-2.4553412697846,0.017286,2.53309,0.07260098,9.459117,,-0.000188023201189935,,,,,,,,,,,,15.52145,0.04645765,13,0,14.70553,0.1424119
2606,2021/04/10 15:13:48,17969.9606,12125.0012,1,4,0,0,0,-0.7529144,3.261797,-2.4558539311768,0.017286,2.534135,0.07260098,9.462528,,-0.000208609199034981,,,,,,,,,,,,15.28681,0.03570944,13,0,14.33899,-0.06922126
2607,2021/04/10 15:13:53,17974.9606,12130.0012,1,4,0,0,0,-0.7530136,3.260564,-2.4552490356704,0.017286,2.53518,0.07260098,9.465937,,-0.000257872510701418,,0.929061770439148,,,,,,,,,,15.5715,0.08821994,13,0,14.70456,0.04961997
2608,2021/04/10 15:13:58,17979.9605,12135.0011,1,4,0,0,0,-0.7527466,3.259323,-2.4534443065518,0.017286,2.536225,0.07260098,9.469342,,-0.000290761992800981,,,,,,,,,,,,15.13391,-0.1090425,13,0,14.33921,-0.1023865
2609,2021/04/10 15:14:03,17984.9607,12140.0013,1,4,0,0,0,-0.7530289,3.258113,-2.4534532484657,0.017286,2.53727,0.07260098,9.472748,,-0.000210863698157482,,,,,,,,,,,,15.56517,0.02595633,13,0,14.56681,0.08307993
2610,2021/04/10 15:14:08,17989.96,12145.0006,1,4,0,0,0,-0.7525177,3.257097,-2.4510231431169,0.017286,2.538315,0.07260098,9.476151,,,,,1.09423100948334,,,,,,,,,15.16647,-0.08761913,13,0,14.30608,-0.02615601
2611,2021/04/10 15:14:13,17994.9608,12150.0014,1,4,0,0,0,-0.7526474,3.255791,-2.4504626310934,0.017286,2.53936,0.07260098,9.479555,,-0.000217003893340006,,0.88493812084198,,,,,,,,,,15.51416,0.06330401,13,0,14.66903,0.1227736
2612,2021/04/10 15:14:18,17999.9608,12155.0014,1,4,0,0,0,-0.7527618,3.254626,-2.4499581260868,0.017286,2.540405,0.07260098,9.482957,,-0.000191004903172143,,,,,,,,,,,,15.22989,0.01251191,13,0,14.18696,-0.09476393
2613,2021/04/10 15:14:23,18004.9602,12160.0008,1,4,0,0,0,-0.7527237,3.253448,-2.4489474163176,0.017286,2.54145,0.07260098,9.486357,,-0.000206872806302272,,,,,,,,,,,,15.40731,0.06672174,13,0,14.68609,0.07144541
2614,2021/04/10 15:14:28,18009.96,12165.0006,1,4,0,0,0,-0.7524719,3.252322,-2.4472809147518,0.017286,2.542495,0.07260098,9.489755,,-0.000290815107291564,,,,,,,,,,,,15.45123,0.0824526,13,0,14.23346,-0.09086907
2615,2021/04/10 15:14:33,18014.9602,12170.0008,1,4,0,0,0,-0.7531662,3.250968,-2.4485192148816,0.017286,2.54354,0.07260098,9.493154,,-0.000265468494035304,,,,,,,,,,,,15.2163,0.01040459,13,0,14.20257,-0.08317828
2616,2021/04/10 15:14:38,18019.9602,12175.0008,1,4,0,0,0,-0.7527695,3.249752,-2.446314188164,0.017286,2.544584,0.07260098,9.496549,,-0.00021165500220377,,0.873433113098145,,,,,,,,,,15.1823,-0.02732724,13,0,14.52645,0.09127975
2617,2021/04/10 15:14:43,18024.9605,12180.0011,1,4,0,0,0,-0.7527313,3.24844,-2.445202464172,0.017286,2.54563,0.07260098,9.499945,,-0.000267437106231228,,,,,,,,,,,,15.53631,0.0777486,13,0,14.70581,0.1555106
2618,2021/04/10 15:14:48,18029.9602,12185.0008,1,4,0,0,0,-0.7528992,3.247491,-2.4450333759072,0.017286,2.546674,0.07260098,9.503338,,-0.000204027004656382,,,1.18157804012299,,,,,,,,,15.44279,0.07358789,13,0,14.26884,-0.01757503
2619,2021/04/10 15:14:53,18034.9603,12190.0009,1,4,0,0,0,-0.7528763,3.246153,-2.4439516598739,0.017286,2.547719,0.07260098,9.50673,,-0.000231505604460835,,,,,,,,,,,,15.19493,-0.06026417,13,0,14.58292,0.08335978
