Repository: HVES-Battery-Testing-Consortium/LG-HG2

# Battery Testing Consortium (BTC)
The Battery Testing Consortium (BTC) has been developed within the High Voltage and Energy Storage Lab at Oxford Brookes University to provide accurate and comprehensive cell data to Formula Student Electric teams. Through the BTC, we aim to provide FS teams with information for improved and informed decisions for cell selection, pack architecture design, thermal cooling requirements, and end of life predictions. A range of tests are completed to provide a comprehensive electrochemical lithium-ion characterisation for modelling, validation, and battery management parameterisation.

File: Data/Round1/LG_HG2/Package 1/210410_FSD_GITT_LGHG2_1_15C/210410_FSD_GITT_LGHG2_1_15C_Channel_2_Wb_1.CSV (part 14 of 76)
Data_Point,Date_Time,Test_Time(s),Step_Time(s),Cycle_Index,Step_Index,TC_Counter1,TC_Counter2,TC_Counter3,Current(A),Voltage(V),Power(W),Charge_Capacity(Ah),Discharge_Capacity(Ah),Charge_Energy(Wh),Discharge_Energy(Wh),ACR(Ohm),dV/dt(V/s),Internal_Resistance(Ohm),dQ/dV(Ah/V),dV/dQ(V/Ah),MetaCode_MV_UD1,MetaCode_MV_UD2,MetaCode_MV_UD3,MetaCode_MV_UD4,MetaCode_MV_UD5,MetaCode_MV_UD6,MetaCode_MV_UD7,MetaCode_MV_UD8,Aux_Temperature_1(C),Aux_dT/dt_1(C),Aux_Temperature_2(C),Aux_dT/dt_2(C),Aux_Temperature_3(C),Aux_dT/dt_3(C)
2620,2021/04/10 15:14:58,18039.9604,12195.001,1,4,0,0,0,-0.7527466,3.244815,-2.442523458879,0.017286,2.548764,0.07260098,9.510121,,-0.000370663590729237,,0.857388019561768,,,,,,,,,,15.62301,0.1155442,13,0,14.71238,0.124906
2621,2021/04/10 15:15:03,18044.9604,12200.001,1,4,0,0,0,-0.7528992,3.243674,-2.4421595596608,0.017286,2.549809,0.07260098,9.51351,,-0.000190133694559336,,,,,,,,,,,,15.33829,0.05301297,13,0,14.14214,-0.06789178
2622,2021/04/10 15:15:08,18049.9597,12205.0003,1,4,0,0,0,-0.7527084,3.242396,-2.4405787053264,0.017286,2.550853,0.07260098,9.516899,,,,,,,,,,,,,,15.21192,-0.0352931,13,0,14.45388,0.08330584
2623,2021/04/10 15:15:13,18054.9605,12210.0011,1,4,0,0,0,-0.7529144,3.241138,-2.4402994725872,0.017286,2.551899,0.07260098,9.520288,,-0.00020364580268506,,,,,,,,,,,,15.58195,0.1167646,13,0,14.59093,0.09418309
2624,2021/04/10 15:15:18,18059.9608,12215.0014,1,4,0,0,0,-0.7529144,3.239945,-2.439401245708,0.017286,2.552944,0.07260098,9.523674,,-0.000205343792913482,,0.830283999443054,,,,,,,,,,15.27172,0.02468377,13,0,14.19965,-0.08713365
2625,2021/04/10 15:15:23,18064.9599,12220.0005,1,4,0,0,0,-0.7527237,3.238863,-2.4379689411531,0.017286,2.553989,0.07260098,9.527059,,-0.000219952504266985,,,,,,,,,,,,15.35578,0.0461486,13,0,14.71478,0.09419352
2626,2021/04/10 15:15:28,18069.9606,12225.0012,1,4,0,0,0,-0.7532272,3.237152,-2.4383109369344,0.017286,2.555034,0.07260098,9.530443,,-0.00028451150865294,,,1.17913401126862,,,,,,,,,15.36649,0.002796948,13,0,14.25811,-0.1501027
2627,2021/04/10 15:15:33,18074.9607,12230.0013,1,4,0,0,0,-0.7527695,3.236003,-2.4359643603085,0.017286,2.556079,0.07260098,9.533826,,-0.000301644409773871,,,,,,,,,,,,15.52682,-0.03058761,13,0,14.69631,0.06974399
2628,2021/04/10 15:15:38,18079.9609,12235.0015,1,4,0,0,0,-0.7529984,3.234843,-2.4358316032512,0.017286,2.557124,0.07260098,9.537206,,-0.000257813808275387,,0.831485688686371,,,,,,,,,,15.28531,-0.06954819,13,0,14.33018,-0.04683822
2629,2021/04/10 15:15:43,18084.9608,12240.0014,1,4,0,0,0,-0.7531357,3.233532,-2.4352883862924,0.017286,2.558168,0.07260098,9.540584,,-0.000214928499190137,,,,,,,,,,,,15.56642,0.05701333,13,0,14.69947,0.1347321
2630,2021/04/10 15:15:48,18089.9608,12245.0014,1,4,0,0,0,-0.7527618,3.232072,-2.4329803364496,0.017286,2.559214,0.07260098,9.543963,,-0.000253581209108233,,,,,,,,,,,,15.3021,0.0271216,13,0,14.25933,-0.09608865
2631,2021/04/10 15:15:53,18094.961,12250.0016,1,4,0,0,0,-0.7528381,3.230912,-2.4323536513472,0.017286,2.560258,0.07260098,9.54734,,-0.000211765101994388,,,,,,,,,,,,15.5312,0.0682205,13,0,14.69339,0.05697966
2632,2021/04/10 15:15:58,18099.9608,12255.0014,1,4,0,0,0,-0.752594,3.229652,-2.430616717288,0.017286,2.561304,0.07260098,9.550715,,-0.000241730405832641,,0.8143470287323,,,,,,,,,,15.41751,0.01100838,13,0,14.19234,-0.1555872
2633,2021/04/10 15:16:03,18104.9609,12260.0015,1,4,0,0,0,-0.7527237,3.228379,-2.4300773858823,0.017286,2.562349,0.07260098,9.55409,,-0.000257430889178067,,,,,,,,,,,,15.40805,-0.07020116,13,0,14.70143,0.03689289
2634,2021/04/10 15:16:08,18109.9611,12265.0017,1,4,0,0,0,-0.7528381,3.226964,-2.4293814465284,0.017286,2.563394,0.07260098,9.557463,,-0.000301193998893723,,,1.25476098060608,,,,,,,,,15.4644,-0.04701942,13,0,14.21013,-0.1064473
2635,2021/04/10 15:16:13,18114.9595,12270.0001,1,4,0,0,0,-0.7527847,3.225617,-2.4281951256599,0.017286,2.564438,0.07260098,9.560833,,-0.000249153206823394,,0.749810218811035,,,,,,,,,,15.47316,-0.02884269,13,0,14.73745,0.1308379
2636,2021/04/10 15:16:18,18119.9595,12275.0001,1,4,0,0,0,-0.7526093,3.224315,-2.4266494551295,0.017286,2.565483,0.07260098,9.564202,,-0.000271312397671863,,,,,,,,,,,,15.38931,0.03529847,13,0,14.20061,-0.07877588
2637,2021/04/10 15:16:23,18124.9596,12280.0002,1,4,0,0,0,-0.7530136,3.222869,-2.4268641880184,0.017286,2.566528,0.07260098,9.567571,,-0.000302636588457972,,,,,,,,,,,,15.62346,0.07742941,13,0,14.66903,0.0456658
2638,2021/04/10 15:16:28,18129.9595,12285.0001,1,4,0,0,0,-0.7527618,3.221432,-2.4249709508976,0.017286,2.567572,0.07260098,9.570937,,-0.000233696395298466,,,,,,,,,,,,15.21851,-0.1205465,13,0,14.40204,-0.08198261
2639,2021/04/10 15:16:33,18134.9605,12290.0011,1,4,0,0,0,-0.7527847,3.22033,-2.424215152951,0.017286,2.568618,0.07260098,9.574303,,-0.000306230591377243,,0.812964677810669,,,,,,,,,,15.66307,0.08464158,13,0,14.38743,0.06432116
2640,2021/04/10 15:16:38,18139.9605,12295.0011,1,4,0,0,0,-0.7528458,3.218956,-2.4233775049848,0.017286,2.569663,0.07260098,9.577667,,-0.000293118791887537,,,,,,,,,,,,15.34296,-0.004773438,13,0,14.57053,0.08649707
2641,2021/04/10 15:16:43,18144.9598,12300.0004,1,4,0,0,0,-0.7528229,3.217568,-2.4222588727072,0.017286,2.570708,0.07260098,9.581031,,-0.000262930989265442,,,,,,,,,,,,15.64681,0.1221544,13,0,14.38573,-0.04191369
2642,2021/04/10 15:16:48,18149.9598,12305.0004,1,4,0,0,0,-0.7528992,3.216014,-2.4213343677888,0.017286,2.571753,0.07260098,9.584393,,-0.000325272994814441,,,1.27689301967621,,,,,,,,,15.323,-0.07765353,13,0,14.62356,-0.01618981
2643,2021/04/10 15:16:53,18154.9607,12310.0013,1,4,0,0,0,-0.7530899,3.214796,-2.4210303981604,0.017286,2.572798,0.07260098,9.587754,,-0.000303370790788904,,0.764812409877777,,,,,,,,,,15.60818,0.01139075,13,0,14.31047,-0.08674473
2644,2021/04/10 15:16:58,18159.9606,12315.0012,1,4,0,0,0,-0.7529984,3.213419,-2.4196993655296,0.017286,2.573843,0.07260098,9.591113,,-0.000392044399632141,,,,,,,,,,,,15.27779,-0.1090181,13,0,14.54177,0.04594684
2645,2021/04/10 15:17:03,18164.9607,12320.0013,1,4,0,0,0,-0.7528076,3.211966,-2.4179924157416,0.017286,2.574888,0.07260098,9.594471,,-0.00038222799776122,,,,,,,,,,,,15.60748,0.1000699,13,0,14.3536,0.04552603
2646,2021/04/10 15:17:08,18169.9608,12325.0014,1,4,0,0,0,-0.7527084,3.21067,-2.416698278628,0.017286,2.575933,0.07260098,9.597826,,-0.000286586408037692,,0.763295412063599,,,,,,,,,,15.30913,-0.01791328,13,0,14.55855,0.07560939
2647,2021/04/10 15:17:13,18174.9607,12330.0013,1,4,0,0,0,-0.7528992,3.209389,-2.4163464105888,0.017286,2.576978,0.07260098,9.601181,,-0.000275998609140515,,,,,,,,,,,,15.40584,0.03515869,13,0,14.17333,-0.1154354
2648,2021/04/10 15:17:18,18179.9607,12335.0013,1,4,0,0,0,-0.7528992,3.207746,-2.4151093972032,0.017286,2.578023,0.07260098,9.604532,,-0.000321705214446411,,,,,,,,,,,,15.59847,-0.01382053,13,0,14.56367,0.05461395
2649,2021/04/10 15:17:23,18184.9608,12340.0014,1,4,0,0,0,-0.753212,3.206301,-2.415024388812,0.017286,2.579068,0.07260098,9.607885,,-0.000256325613008812,,,1.32768499851227,,,,,,,,,15.23718,-0.07234007,13,0,14.46457,0.02790064
2650,2021/04/10 15:17:28,18189.9609,12345.0015,1,4,0,0,0,-0.7532425,3.205057,-2.4141851473225,0.017286,2.580113,0.07260098,9.611236,,-0.000235470797633752,,0.729134976863861,,,,,,,,,,15.44886,0.04822403,13,0,14.15801,-0.1228854
2651,2021/04/10 15:17:33,18194.9608,12350.0014,1,4,0,0,0,-0.7530899,3.203648,-2.4126349519552,0.017286,2.581158,0.07260098,9.614584,,-0.000241256901063025,,,,,,,,,,,,15.55788,-0.04038066,13,0,14.62522,0.07819325
2652,2021/04/10 15:17:38,18199.9609,12355.0015,1,4,0,0,0,-0.7528992,3.201991,-2.4107764623072,0.017286,2.582204,0.07260098,9.617931,,-0.00036529591307044,,,,,,,,,,,,15.31959,-0.06687194,13,0,14.24032,-0.03047943
2653,2021/04/10 15:17:43,18204.9595,12360.0001,1,4,0,0,0,-0.7531357,3.200569,-2.4104627742133,0.017286,2.583248,0.07260098,9.621276,,-0.000317454687319696,,0.746640801429749,,,,,,,,,,15.60598,0.08038491,13,0,14.61501,0.1193732
2654,2021/04/10 15:17:48,18209.9609,12365.0015,1,4,0,0,0,-0.7530365,3.199318,-2.409203229107,0.017286,2.584294,0.07260098,9.624621,,-0.000237137093790807,,,,,,,,,,,,15.26759,-0.01808733,13,0,14.31242,-0.09800166
2655,2021/04/10 15:17:53,18214.9595,12370.0001,1,4,0,0,0,-0.7530899,3.197893,-2.4083009195807,0.017286,2.585339,0.07260098,9.627963,,-0.000249047996476293,,,,,,,,,,,,15.66016,0.08890659,13,0,14.69121,0.03204584
2656,2021/04/10 15:17:58,18219.9603,12375.0009,1,4,0,0,0,-0.7527313,3.196416,-2.4060423710208,0.017286,2.586384,0.07260098,9.631305,,-0.000258715794188902,,,1.37509799003601,,,,,,,,,15.22989,-0.1060724,13,0,14.31848,-0.1062822
2657,2021/04/10 15:18:03,18224.9594,12380,1,4,0,0,0,-0.7529526,3.194859,-2.4055773906834,0.017286,2.587429,0.07260098,9.634645,,-0.00026353049906902,,0.714652717113495,,,,,,,,,,15.66455,0.02004117,13,0,14.681,0.1136583
2658,2021/04/10 15:18:08,18229.9605,12385.0011,1,4,0,0,0,-0.7531128,3.193621,-2.4051568534488,0.017286,2.588474,0.07260098,9.637983,,-0.000304151588352397,,,,,,,,,,,,15.29842,-0.05512029,13,0,14.11679,-0.06434947
2659,2021/04/10 15:18:13,18234.9605,12390.0011,1,4,0,0,0,-0.7530136,3.19222,-2.403785074192,0.017286,2.589519,0.07260098,9.641319,,-0.000330923707224429,,,,,,,,,,,,15.46536,-0.0222525,13,0,14.69314,0.1374581
2660,2021/04/10 15:18:18,18239.9596,12395.0002,1,4,0,0,0,-0.7530365,3.190499,-2.4025622002135,0.017286,2.590563,0.07260098,9.644651,,-0.000265296112047508,,0.730011403560638,,,,,,,,,,15.40952,0.05445451,13,0,14.20625,-0.03903747
2661,2021/04/10 15:18:23,18244.9596,12400.0002,1,4,0,0,0,-0.7528076,3.188983,-2.4006906386708,0.017286,2.591608,0.07260098,9.647985,,-0.000280611187918112,,,,,,,,,,,,15.58389,0.06891936,13,0,14.64398,0.08737415
2662,2021/04/10 15:18:28,18249.9606,12405.0012,1,4,0,0,0,-0.7529221,3.187745,-2.4001236596645,0.017286,2.592654,0.07260098,9.65132,,,,,,,,,,,,,,15.31424,-0.05959958,13,0,14.20574,-0.1555833
2663,2021/04/10 15:18:33,18254.9607,12410.0013,1,4,0,0,0,-0.7529144,3.186134,-2.3988861689296,0.017286,2.593699,0.07260098,9.654651,,-0.000214169805985875,,,1.38900303840637,,,,,,,,,15.57904,-0.03467619,13,0,14.72672,0.07019997
2664,2021/04/10 15:18:38,18259.9596,12415.0002,1,4,0,0,0,-0.7529221,3.18459,-2.397748190439,0.017286,2.594744,0.07260098,9.657978,,-0.000393717491533607,,0.712227523326874,,,,,,,,,,15.54235,-0.04662961,13,0,14.31021,-0.110611
2665,2021/04/10 15:18:43,18264.9597,12420.0003,1,4,0,0,0,-0.7527084,3.18333,-2.396119230972,0.017286,2.595788,0.07260098,9.661304,,-0.00027377691003494,,,,,,,,,,,,15.32083,-0.1262194,13,0,14.56297,0.04009694
2666,2021/04/10 15:18:48,18269.9605,12425.0011,1,4,0,0,0,-0.7529221,3.181874,-2.3957032540154,0.017286,2.596834,0.07260098,9.664631,,-0.000329724192852154,,,,,,,,,,,,15.67956,0.06010503,13,0,14.48431,0.1013649
2667,2021/04/10 15:18:53,18274.9605,12430.0011,1,4,0,0,0,-0.7527847,3.180202,-2.3940074085094,0.017286,2.597879,0.07260098,9.667956,,-0.000269955897238106,,0.70229697227478,,,,,,,,,,15.29797,-0.09335876,13,0,14.36478,0.004562736
2668,2021/04/10 15:18:58,18279.9598,12435.0004,1,4,0,0,0,-0.7528381,3.178739,-2.3930758291559,0.017286,2.598924,0.07260098,9.67128,,-0.00027143070474267,,,,,,,,,,,,15.63365,0.04855365,13,0,14.69384,0.1262623
2669,2021/04/10 15:19:03,18284.96,12440.0006,1,4,0,0,0,-0.7529144,3.17729,-2.392227393976,0.017286,2.59997,0.07260098,9.674602,,-0.000268367206444964,,,1.42958402633667,,,,,,,,,15.38254,0.01928329,13,0,14.33995,-0.06969213
2670,2021/04/10 15:19:08,18289.9606,12445.0012,1,4,0,0,0,-0.7527695,3.175865,-2.3906943081175,0.017286,2.601015,0.07260098,9.677922,,-0.000270653690677136,,0.694713771343231,,,,,,,,,,15.66087,0.08304268,13,0,14.61891,0.0376004
2671,2021/04/10 15:19:13,18294.9606,12450.0012,1,4,0,0,0,-0.7531281,3.174237,-2.3906070807597,0.017286,2.60206,0.07260098,9.68124,,-0.000258254003711045,,,,,,,,,,,,15.28726,-0.1406643,13,0,14.41248,-0.07706761
2672,2021/04/10 15:19:18,18299.9607,12455.0013,1,4,0,0,0,-0.7530594,3.172644,-2.3891893870536,0.017286,2.603105,0.07260098,9.684557,,-0.000296424492262304,,,,,,,,,,,,15.65579,0.06131619,13,0,14.29977,0.01125515
2673,2021/04/10 15:19:23,18304.9607,12460.0013,1,4,0,0,0,-0.7530594,3.171269,-2.3881539303786,0.017286,2.60415,0.07260098,9.687872,,-0.000275619211606681,,,,,,,,,,,,15.4651,0.02769619,13,0,14.70018,0.0985232
2674,2021/04/10 15:19:28,18309.9607,12465.0013,1,4,0,0,0,-0.752861,3.169737,-2.386371367557,0.017286,2.605196,0.07260098,9.691186,,-0.000331524206558242,,0.696708917617798,,,,,,,,,,15.39564,-0.02792895,13,0,14.19965,-0.1558051
2675,2021/04/10 15:19:33,18314.9595,12470.0001,1,4,0,0,0,-0.7529755,3.168052,-2.385465538726,0.017286,2.60624,0.07260098,9.694497,,-0.000240953799220733,,,,,,,,,,,,15.70678,0.01237988,13,0,14.61382,0.09229362
2676,2021/04/10 15:19:38,18319.9611,12475.0017,1,4,0,0,0,-0.7524567,3.166641,-2.3827602369447,0.017286,2.607285,0.07260098,9.697807,,-0.000305886089336127,,,1.42868804931641,,,,,,,,,15.31037,-0.07475942,13,0,14.40643,-0.004181564
2677,2021/04/10 15:19:43,18324.9602,12480.0008,1,4,0,0,0,-0.7530289,3.165305,-2.3835661423145,0.017286,2.60833,0.07260098,9.701115,,-0.00029394359444268,,0.680070281028748,,,,,,,,,,15.75994,0.1428559,13,0,14.54298,0.09070665
2678,2021/04/10 15:19:48,18329.961,12485.0016,1,4,0,0,0,-0.7529144,3.163641,-2.3819508653304,0.017286,2.609375,0.07260098,9.704421,,-0.000297015707474202,,,,,,,,,,,,15.33125,-0.03408641,13,0,14.43466,-0.08434594
2679,2021/04/10 15:19:53,18334.9596,12490.0002,1,4,0,0,0,-0.7527313,3.162081,-2.3801973418353,0.017286,2.61042,0.07260098,9.707726,,-0.000268264207988977,,,,,,,,,,,,15.72543,0.0512442,13,0,14.45727,-0.04452437
2680,2021/04/10 15:19:58,18339.9596,12495.0002,1,4,0,0,0,-0.7528,3.160546,-2.3792590288,0.017286,2.611464,0.07260098,9.711027,,-0.000254663988016546,,0.694953680038452,,,,,,,,,,15.34462,-0.1196137,13,0,14.52838,-0.01033843
2681,2021/04/10 15:20:03,18344.9603,12500.0009,1,4,0,0,0,-0.7530746,3.15919,-2.379105745574,0.017286,2.61251,0.07260098,9.714332,,-0.000296398298814893,,,,,,,,,,,,15.61741,0.08039325,13,0,14.23936,0.002974868
2682,2021/04/10 15:20:08,18349.9604,12505.001,1,4,0,0,0,-0.7526855,3.15755,-2.376642100525,0.017286,2.613555,0.07260098,9.717631,,-0.000300235900795087,,,,,,,,,,,,15.5659,0.02753735,13,0,14.66246,0.07554919
2683,2021/04/10 15:20:13,18354.9604,12510.001,1,4,0,0,0,-0.7528763,3.155988,-2.3760685682844,0.017286,2.614599,0.07260098,9.72093,,-0.000319325510645285,,,1.45128798484802,,,,,,,,,15.39977,-0.0527668,13,0,14.27686,-0.1373205
2684,2021/04/10 15:20:18,18359.9597,12515.0003,1,4,0,0,0,-0.752861,3.154611,-2.374983592071,0.017286,2.615644,0.07260098,9.724226,,-0.000262310291873291,,0.679684519767761,,,,,,,,,,15.66183,-0.002745688,13,0,14.60527,0.08854091
2685,2021/04/10 15:20:23,18364.9597,12520.0003,1,4,0,0,0,-0.7531128,3.153074,-2.3746203887472,0.017286,2.616689,0.07260098,9.727522,,-0.0003583254001569,,,,,,,,,,,,15.2965,-0.08462071,13,0,14.38522,0.006463826
2686,2021/04/10 15:20:28,18369.9597,12525.0003,1,4,0,0,0,-0.7530746,3.151253,-2.3731285924738,0.017286,2.617734,0.07260098,9.730816,,-0.000267112802248448,,,,,,,,,,,,15.57949,0.08874327,13,0,14.23054,-0.04346073
2687,2021/04/10 15:20:33,18374.9606,12530.0012,1,4,0,0,0,-0.7530975,3.149776,-2.37208843116,0.017286,2.61878,0.07260098,9.73411,,-0.000275547907222062,,0.652039110660553,,,,,,,,,,15.434,-0.06626248,13,0,14.60332,0.008897185
2688,2021/04/10 15:20:38,18379.9599,12535.0005,1,4,0,0,0,-0.7531509,3.148458,-2.3712639763122,0.017286,2.619825,0.07260098,9.737401,,-0.000357078097295016,,,,,,,,,,,,15.37544,-0.02611607,13,0,14.20862,-0.05126327
2689,2021/04/10 15:20:43,18384.9599,12540.0005,1,4,0,0,0,-0.7528229,3.146808,-2.3689891243032,0.017286,2.62087,0.07260098,9.740691,,-0.00026045530103147,,,1.4721839427948,,,,,,,,,15.77063,0.1286542,13,0,14.58292,0.1038677
2690,2021/04/10 15:20:48,18389.9608,12545.0014,1,4,0,0,0,-0.7528381,3.145076,-2.3677330401956,0.017286,2.621915,0.07260098,9.743979,,-0.000368203385733068,,0.705717802047729,,,,,,,,,,15.43816,-0.07316232,13,0,14.67318,0.001980364
2691,2021/04/10 15:20:53,18394.9599,12550.0005,1,4,0,0,0,-0.7527084,3.14384,-2.366394776256,0.017286,2.62296,0.07260098,9.747264,,-0.00030655981390737,,,,,,,,,,,,15.37569,-0.06923646,13,0,14.20157,-0.05567402
2692,2021/04/10 15:20:58,18399.96,12555.0006,1,4,0,0,0,-0.7528763,3.142269,-2.3657398583247,0.017286,2.624005,0.07260098,9.750549,,-0.000316864112392068,,,,,,,,,,,,15.76942,0.1239479,13,0,14.55979,0.08773774
2693,2021/04/10 15:21:03,18404.9599,12560.0005,1,4,0,0,0,-0.7527847,3.140428,-2.3640661498516,0.017286,2.62505,0.07260098,9.753831,,-0.000269678799668327,,0.665178596973419,,,,,,,,,,15.37378,-0.08318692,13,0,14.6306,-0.01489848
2694,2021/04/10 15:21:08,18409.9601,12565.0007,1,4,0,0,0,-0.7529144,3.138975,-2.36337947874,0.017286,2.626095,0.07260098,9.757112,,-0.000304364104522392,,,,,,,,,,,,15.41505,-0.03416866,13,0,14.19718,-0.08215368
2695,2021/04/10 15:21:13,18414.9604,12570.001,1,4,0,0,0,-0.7528992,3.137526,-2.3622408153792,0.017286,2.62714,0.07260098,9.760393,,-0.000317565689329058,,,,,,,,,,,,15.72738,0.08604854,13,0,14.57607,0.1045302
2696,2021/04/10 15:21:18,18419.9603,12575.0009,1,4,0,0,0,-0.7527084,3.135961,-2.3604641867724,0.017286,2.628186,0.07260098,9.763671,,-0.000347666500601918,,,1.46953904628754,,,,,,,,,15.33416,-0.04099935,13,0,14.43027,-0.07986486
2697,2021/04/10 15:21:23,18424.9596,12580.0002,1,4,0,0,0,-0.7529984,3.134218,-2.3600611392512,0.017286,2.62923,0.07260098,9.766947,,-0.000280581502011046,,0.688834309577942,,,,,,,,,,15.69097,0.04061729,13,0,14.33505,-0.07115752
2698,2021/04/10 15:21:28,18429.9604,12585.001,1,4,0,0,0,-0.7528229,3.13275,-2.358405939975,0.017286,2.630276,0.07260098,9.770223,,-0.000351254013366997,,,,,,,,,,,,15.52656,-0.0612393,13,0,14.68875,0.09379059
2699,2021/04/10 15:21:33,18434.9604,12590.001,1,4,0,0,0,-0.7526932,3.131375,-2.35696466915,0.017286,2.63132,0.07260098,9.773495,,-0.000306573696434498,,,,,,,,,,,,15.46754,0.04356772,13,0,14.23519,-0.06819725
2700,2021/04/10 15:21:38,18439.9606,12595.0012,1,4,0,0,0,-0.7527084,3.129769,-2.3558034163596,0.017286,2.632365,0.07260098,9.776766,,-0.000419167306972668,,0.680013418197632,,,,,,,,,,15.63732,0.05022138,13,0,14.74132,0.06405532
2701,2021/04/10 15:21:43,18444.9598,12600.0004,1,4,0,0,0,-0.7529373,3.128046,-2.3552225095158,0.017286,2.63341,0.07260098,9.780035,,-0.000388432206818834,,,,,,,,,,,,15.6031,0.0489676,13,0,14.26884,-0.1266581
2702,2021/04/10 15:21:48,18449.9598,12605.0004,1,4,0,0,0,-0.7526321,3.126525,-2.3531230764525,0.017286,2.634455,0.07260098,9.783304,,-0.0003492578107398,,,1.51107895374298,,,,,,,,,15.45906,-0.07771015,13,0,14.71603,0.004262328
2703,2021/04/10 15:21:53,18454.96,12610.0006,1,4,0,0,0,-0.7527237,3.125143,-2.3523692019891,0.017286,2.6355,0.07260098,9.786571,,-0.000288087408989668,,0.64104700088501,,,,,,,,,,15.6563,0.003346205,13,0,14.3222,-0.1016301
2704,2021/04/10 15:21:58,18459.9599,12615.0005,1,4,0,0,0,-0.7527695,3.123572,-2.351329732654,0.017286,2.636545,0.07260098,9.789834,,-0.00029151260969229,,,,,,,,,,,,15.47607,-0.07612139,13,0,14.67466,0.09257138
2705,2021/04/10 15:22:03,18464.9607,12620.0013,1,4,0,0,0,-0.7529373,3.121768,-2.3504955691464,0.017286,2.63759,0.07260098,9.793097,,-0.000296674814308062,,,,,,,,,,,,15.72959,0.08621722,13,0,14.45413,0.06818801
2706,2021/04/10 15:22:08,18469.9607,12625.0013,1,4,0,0,0,-0.7529755,3.120306,-2.349513970503,0.017286,2.638635,0.07260098,9.796358,,-0.000271915807388723,,0.672242224216461,,,,,,,,,,15.4068,-0.09047717,13,0,14.23276,-0.05414307
2707,2021/04/10 15:22:13,18474.9603,12630.0009,1,4,0,0,0,-0.7528229,3.118677,-2.3478114633033,0.017286,2.63968,0.07260098,9.799619,,-0.000295927311526611,,,,,,,,,,,,15.52145,-0.03931522,13,0,14.68362,0.1226297
2708,2021/04/10 15:22:18,18479.9603,12635.0009,1,4,0,0,0,-0.7529755,3.117188,-2.347166192894,0.017286,2.640725,0.07260098,9.802877,,-0.00031460149330087,,,1.50361895561218,,,,,,,,,15.59722,0.06420135,13,0,14.3214,-0.02695322
2709,2021/04/10 15:22:23,18484.9602,12640.0008,1,4,0,0,0,-0.7525177,3.115461,-2.3444395461597,0.017286,2.64177,0.07260098,9.806134,,-0.000355160998879001,,,,,,,,,,,,15.54964,0.01456559,13,0,14.71916,0.09904563
2710,2021/04/10 15:22:28,18489.9601,12645.0007,1,4,0,0,0,-0.7526474,3.114011,-2.3437522827214,0.017286,2.642815,0.07260098,9.809388,,-0.000312032410874963,,0.681077182292938,,,,,,,,,,15.60697,0.04181474,13,0,14.29464,-0.1201284
2711,2021/04/10 15:22:33,18494.9603,12650.0009,1,4,0,0,0,-0.7527466,3.112604,-2.3430020781464,0.017286,2.643859,0.07260098,9.81264,,-0.0003433660895098,,,,,,,,,,,,15.71042,-0.03148228,13,0,14.77807,0.06425738
2712,2021/04/10 15:22:38,18499.9603,12655.0009,1,4,0,0,0,-0.7529984,3.110929,-2.3425245595136,0.017286,2.644905,0.07260098,9.815892,,-0.000308375194435939,,,,,,,,,,,,15.32662,-0.07217705,13,0,14.46653,0.005242825
2713,2021/04/10 15:22:43,18504.9606,12660.0012,1,4,0,0,0,-0.7528763,3.109196,-2.3408399804548,0.017286,2.645949,0.07260098,9.819141,,-0.000255314400419593,,0.649193525314331,,,,,,,,,,15.63979,0.07895261,13,0,14.31294,-0.07835299
2714,2021/04/10 15:22:48,18509.9606,12665.0012,1,4,0,0,0,-0.7530365,3.10783,-2.340309425795,0.017286,2.646994,0.07260098,9.82239,,-0.000277976389043033,,,,,,,,,,,,15.75361,0.002884269,13,0,14.68266,0.08504152
2715,2021/04/10 15:22:53,18514.9606,12670.0012,1,4,0,0,0,-0.7528381,3.106218,-2.3384792573058,0.017286,2.64804,0.07260098,9.825637,,-0.000325756991514936,,,1.4925479888916,,,,,,,,,15.41776,-0.07064462,13,0,14.57245,0.03641993
2716,2021/04/10 15:22:58,18519.9605,12675.0011,1,4,0,0,0,-0.7531357,3.104529,-2.3381316215853,0.017286,2.649085,0.07260098,9.828882,,-0.000355112104443833,,0.672689318656921,,,,,,,,,,15.63953,0.07363677,13,0,14.31268,-0.09736866
2717,2021/04/10 15:23:03,18524.9606,12680.0012,1,4,0,0,0,-0.7530518,3.102871,-2.3366225917178,0.017286,2.65013,0.07260098,9.832127,,-0.000299609091598541,,,,,,,,,,,,15.73132,-0.01623034,13,0,14.74062,0.07270962
2718,2021/04/10 15:23:08,18529.9606,12685.0012,1,4,0,0,0,-0.7532425,3.101399,-2.3361055362575,0.017286,2.651175,0.07260098,9.835368,,-0.000350476388121024,,,,,,,,,,,,15.37307,-0.07983744,13,0,14.48386,-0.002441704
2719,2021/04/10 15:23:13,18534.9608,12690.0014,1,4,0,0,0,-0.7530289,3.099753,-2.3342035918617,0.017286,2.65222,0.07260098,9.838609,,-0.000268912990577519,,0.656812608242035,,,,,,,,,,15.49329,0.0243625,13,0,14.20987,-0.1330787
2720,2021/04/10 15:23:18,18539.9606,12695.0012,1,4,0,0,0,-0.7529144,3.098263,-2.3327268276872,0.017286,2.653265,0.07260098,9.841846,,-0.000239056796999648,,,,,,,,,,,,15.80705,0.03907204,13,0,14.59752,0.08482814
2721,2021/04/10 15:23:23,18544.9609,12700.0015,1,4,0,0,0,-0.7530746,3.096792,-2.3321153966832,0.017286,2.65431,0.07260098,9.845084,,-0.000294323312118649,,,1.53381502628326,,,,,,,,,15.44523,-0.06610096,13,0,14.69487,0.03869355
2722,2021/04/10 15:23:28,18549.9599,12705.0005,1,4,0,0,0,-0.7530365,3.09504,-2.33067808896,0.017286,2.655355,0.07260098,9.84832,,-0.0002877785009332,,0.653618395328522,,,,,,,,,,15.6655,0.089266,13,0,14.34604,-0.07257521
2723,2021/04/10 15:23:33,18554.9607,12710.0013,1,4,0,0,0,-0.7528076,3.093408,-2.3287410523008,0.017286,2.6564,0.07260098,9.851554,,-0.000283526402199641,,,,,,,,,,,,15.52631,-0.07096171,13,0,14.68849,0.04980505
2724,2021/04/10 15:23:38,18559.9601,12715.0007,1,4,0,0,0,-0.7527695,3.091696,-2.327334452072,0.017286,2.657445,0.07260098,9.854785,,-0.000279557192698121,,,,,,,,,,,,15.48045,-0.06771684,13,0,14.32121,-0.07011741
2725,2021/04/10 15:23:43,18564.96,12720.0006,1,4,0,0,0,-0.7531281,3.090134,-2.3272667481654,0.017286,2.65849,0.07260098,9.858015,,-0.000310845498461276,,,,,,,,,,,,15.72106,0.06585389,13,0,14.72304,-0.05120069
2726,2021/04/10 15:23:48,18569.9601,12725.0007,1,4,0,0,0,-0.7530136,3.088579,-2.3257419916744,0.017286,2.659535,0.07260098,9.861245,,-0.00029246011399664,,0.650333285331726,,,,,,,,,,15.41073,-0.008640289,13,0,14.65881,0.08208245
2727,2021/04/10 15:23:53,18574.9607,12730.0013,1,4,0,0,0,-0.7530594,3.086884,-2.3246070129096,0.017286,2.66058,0.07260098,9.864471,,-0.000330234208377078,,,1.53501796722412,,,,,,,,,15.78808,0.08790076,13,0,14.31364,-0.01004338
2728,2021/04/10 15:23:58,18579.9609,12735.0015,1,4,0,0,0,-0.7528763,3.085299,-2.3228484955137,0.017286,2.661626,0.07260098,9.867697,,-0.000317048601573333,,,,,,,,,,,,15.3684,-0.1233411,13,0,14.7975,0.07652521
2729,2021/04/10 15:24:03,18584.9609,12740.0015,1,4,0,0,0,-0.7529373,3.083792,-2.3219020222416,0.017286,2.662671,0.07260098,9.87092,,-0.00036272409488447,,0.658352315425873,,,,,,,,,,15.69438,0.08850247,13,0,14.28829,-0.17039
2730,2021/04/10 15:24:08,18589.9609,12745.0015,1,4,0,0,0,-0.7529755,3.082385,-2.3209603865675,0.017286,2.663716,0.07260098,9.874143,,-0.000429363513831049,,,,,,,,,,,,15.39539,-0.01053184,13,0,14.7248,0.1012528
2731,2021/04/10 15:24:13,18594.9609,12750.0015,1,4,0,0,0,-0.7530289,3.080381,-2.3196159160109,0.017286,2.664761,0.07260098,9.877363,,-0.000317987811286002,,,,,,,,,,,,15.6655,0.1035425,13,0,14.20888,-0.05011588
2732,2021/04/10 15:24:18,18599.96,12755.0006,1,4,0,0,0,-0.7529755,3.078773,-2.3182406390615,0.017286,2.665806,0.07260098,9.88058,,-0.000277467101113871,,0.63408362865448,,,,,,,,,,15.49186,-0.06260991,13,0,14.65762,0.1205024
2733,2021/04/10 15:24:23,18604.9594,12760,1,4,0,0,0,-0.752861,3.077301,-2.316779908161,0.017286,2.666851,0.07260098,9.883797,,-0.000428583094617352,,,,,,,,,,,,15.50154,-0.03089786,13,0,14.42956,-0.08343667
2734,2021/04/10 15:24:28,18609.9601,12765.0007,1,4,0,0,0,-0.7528381,3.075639,-2.3154582210459,0.017286,2.667896,0.07260098,9.887012,,-0.000310063507640734,,,1.54809200763702,,,,,,,,,15.64413,0.03665835,13,0,14.46803,-0.03843307
2735,2021/04/10 15:24:33,18614.9609,12770.0015,1,4,0,0,0,-0.7528763,3.073927,-2.3142867862301,0.017286,2.668941,0.07260098,9.890226,,-0.000358270510332659,,0.633081078529358,,,,,,,,,,15.39009,-0.02239496,13,0,14.67492,0.06944627
2736,2021/04/10 15:24:38,18619.9608,12775.0014,1,4,0,0,0,-0.7528763,3.072271,-2.3130400230773,0.017286,2.669986,0.07260098,9.893438,,-0.00031489139655605,,,,,,,,,,,,15.76968,0.04538417,13,0,14.25977,-0.05495906
2737,2021/04/10 15:24:43,18624.961,12780.0016,1,4,0,0,0,-0.7528076,3.070705,-2.311650061358,0.017286,2.671031,0.07260098,9.896648,,-0.000409349799156189,,,,,,,,,,,,15.36869,-0.1164243,13,0,14.73597,0.07463545
2738,2021/04/10 15:24:48,18629.9594,12785,1,4,0,0,0,-0.7527466,3.069107,-2.3102598592862,0.017286,2.672076,0.07260098,9.899855,,-0.000332765397615731,,0.660026729106903,,,,,,,,,,15.64777,0.08029759,13,0,14.35555,-0.1083052
2739,2021/04/10 15:24:53,18634.9597,12790.0003,1,4,0,0,0,-0.7529373,3.0672,-2.30940928656,0.017286,2.673121,0.07260098,9.903061,,-0.000311078212689608,,,,,,,,,,,,15.49064,-0.008965135,13,0,14.67098,0.07772565
2740,2021/04/10 15:24:58,18639.9604,12795.001,1,4,0,0,0,-0.7530365,3.065705,-2.3085877632325,0.017286,2.674166,0.07260098,9.906265,,-0.000329006696119905,,,1.5793160200119,,,,,,,,,15.57245,0.0575307,13,0,14.2956,-0.03955305
2741,2021/04/10 15:25:03,18644.9603,12800.0009,1,4,0,0,0,-0.7528992,3.0641,-2.30695843872,0.017286,2.675211,0.07260098,9.909469,,-0.000264721806161106,,0.623456180095673,,,,,,,,,,15.39027,-0.09890854,13,0,14.64302,0.1211983
2742,2021/04/10 15:25:08,18649.9603,12805.0009,1,4,0,0,0,-0.7529602,3.062408,-2.3058713401616,0.017286,2.676256,0.07260098,9.912668,,-0.000402143807150424,,,,,,,,,,,,15.60479,0.0002205372,13,0,14.3353,-0.09563237
2743,2021/04/10 15:25:13,18654.9605,12810.0011,1,4,0,0,0,-0.7529144,3.060709,-2.3044518803096,0.017286,2.6773,0.07260098,9.915867,,-0.000348765606759116,,,,,,,,,,,,15.49889,-0.0548622,13,0,14.70607,0.02305061
2744,2021/04/10 15:25:18,18659.9603,12815.0009,1,4,0,0,0,-0.7528992,3.059028,-2.3031397339776,0.017286,2.678345,0.07260098,9.919064,,-0.000312324409605935,,0.615871071815491,,,,,,,,,,15.56984,-0.09775817,13,0,14.3626,-0.08883387
2745,2021/04/10 15:25:23,18664.9606,12820.0012,1,4,0,0,0,-0.7527695,3.057414,-2.301528008073,0.017286,2.67939,0.07260098,9.922259,,-0.000328295805957168,,,,,,,,,,,,15.49205,0.06140649,13,0,14.65814,0.1140547
2746,2021/04/10 15:25:28,18669.9597,12825.0003,1,4,0,0,0,-0.7528229,3.055497,-2.3002481124813,0.017286,2.680435,0.07260098,9.925453,,-0.000336830096784979,,,1.61081504821777,,,,,,,,,15.29896,-0.08220345,13,0,14.51915,0.01344591
2747,2021/04/10 15:25:33,18674.9606,12830.0012,1,4,0,0,0,-0.7526245,3.053823,-2.2983820084635,0.017286,2.68148,0.07260098,9.928645,,-0.000392906396882609,,0.61091011762619,,,,,,,,,,15.7216,0.1336747,13,0,14.51185,0.02670676
2748,2021/04/10 15:25:38,18679.9606,12835.0012,1,4,0,0,0,-0.7528763,3.052226,-2.2979486176438,0.017286,2.682524,0.07260098,9.931834,,-0.000306331610772759,,,,,,,,,,,,15.26417,-0.1081923,13,0,14.48431,-0.06960183
2749,2021/04/10 15:25:43,18684.9599,12840.0005,1,4,0,0,0,-0.7527847,3.050492,-2.2963637050724,0.017286,2.683569,0.07260098,9.935022,,-0.000319035490974784,,,,,,,,,,,,15.66016,0.03773779,13,0,14.33338,-0.06491542
2750,2021/04/10 15:25:48,18689.9608,12845.0014,1,4,0,0,0,-0.7528839,3.048541,-2.2951974373899,0.017286,2.684614,0.07260098,9.938208,,-0.000369938294170424,,0.612380981445313,,,,,,,,,,15.38397,-0.1154536,13,0,14.5751,0.05772442
2751,2021/04/10 15:25:53,18694.9606,12850.0012,1,4,0,0,0,-0.7528839,3.04691,-2.293969483749,0.017286,2.685659,0.07260098,9.941393,,-0.000328522990457714,,,1.66023504734039,,,,,,,,,15.53069,0.08138806,13,0,14.18891,-0.01659572
2752,2021/04/10 15:25:58,18699.9608,12855.0014,1,4,0,0,0,-0.7530136,3.045204,-2.2930800267744,0.017286,2.686704,0.07260098,9.944576,,-0.000317550904583186,,,,,,,,,,,,15.45833,0.02384245,13,0,14.67149,0.0992319
2753,2021/04/10 15:26:03,18704.9609,12860.0015,1,4,0,0,0,-0.752655,3.043365,-2.290603884075,0.017286,2.687749,0.07260098,9.947758,,-0.000311472511384636,,0.59563410282135,,,,,,,,,,15.563,0.04925042,13,0,14.19208,-0.1400891
2754,2021/04/10 15:26:08,18709.9608,12865.0014,1,4,0,0,0,-0.7529144,3.041652,-2.2901035905888,0.017286,2.688794,0.07260098,9.950936,,-0.000350856891600415,,,,,,,,,,,,15.50618,-0.05577058,13,0,14.66102,0.0262481
2755,2021/04/10 15:26:13,18714.9595,12870.0001,1,4,0,0,0,-0.752655,3.039762,-2.28789206811,0.017286,2.689839,0.07260098,9.954113,,-0.000311756186420098,,,,,,,,,,,,15.66164,0.01002073,13,0,14.34947,-0.09725064
2756,2021/04/10 15:26:18,18719.9595,12875.0001,1,4,0,0,0,-0.7527313,3.038167,-2.2869233955271,0.017286,2.690883,0.07260098,9.957288,,-0.000359533703885973,,0.58931291103363,,,,,,,,,,15.35894,-0.1149985,13,0,14.56463,0.05590618
2757,2021/04/10 15:26:23,18724.9612,12880.0018,1,4,0,0,0,-0.7529907,3.036258,-2.2862740368006,0.017286,2.691928,0.07260098,9.960462,,-0.000395513809053227,,,1.73130905628204,,,,,,,,,15.61645,0.07704556,13,0,14.26032,-0.0003808737
2758,2021/04/10 15:26:28,18729.9603,12885.0009,1,4,0,0,0,-0.7526703,3.0343,-2.28382749129,0.017286,2.692973,0.07260098,9.963634,,-0.000332535186316818,,0.574790775775909,,,,,,,,,,15.42601,0.009644032,13,0,14.63912,0.09868115
2759,2021/04/10 15:26:33,18734.9602,12890.0008,1,4,0,0,0,-0.7526855,3.032743,-2.2827016813265,0.017286,2.694018,0.07260098,9.966803,,-0.000380388693884015,,,,,,,,,,,,15.70262,0.1124763,13,0,14.31752,-0.06072879
2760,2021/04/10 15:26:38,18739.9603,12895.0009,1,4,0,0,0,-0.752655,3.030807,-2.281152042585,0.017286,2.695063,0.07260098,9.969971,,-0.00034128490369767,,,,,,,,,,,,15.39686,-0.0705111,13,0,14.52229,-0.04327089
2761,2021/04/10 15:26:43,18744.9597,12900.0003,1,4,0,0,0,-0.7527313,3.028826,-2.2798921324538,0.017286,2.696108,0.07260098,9.973137,,-0.000408582796808332,,0.562547385692596,,,,,,,,,,15.79881,0.06128192,13,0,14.44321,-0.05500346
2762,2021/04/10 15:26:48,18749.9605,12905.0011,1,4,0,0,0,-0.7528458,3.027044,-2.2788973618152,0.017286,2.697153,0.07260098,9.976301,,-0.000421200587879866,,,,,,,,,,,,15.3152,-0.1468742,13,0,14.32361,-0.08559823
2763,2021/04/10 15:26:53,18754.9598,12910.0004,1,4,0,0,0,-0.7526245,3.025346,-2.276949520577,0.017286,2.698198,0.07260098,9.979463,,-0.000251973513513803,,,1.70827198028564,,,,,,,,,15.6463,-0.04241854,13,0,14.65542,0.07841915
2764,2021/04/10 15:26:58,18759.9596,12915.0002,1,4,0,0,0,-0.7528,3.023312,-2.2759492736,0.017286,2.699242,0.07260098,9.982622,,-0.000410192704293877,,0.572258174419403,,,,,,,,,,15.56421,-0.04039764,13,0,14.20792,-0.09982258
2765,2021/04/10 15:27:03,18764.9597,12920.0003,1,4,0,0,0,-0.7524414,3.021313,-2.2733609835582,0.017286,2.700287,0.07260098,9.98578,,-0.000331264309352264,,,,,,,,,,,,15.61671,-0.02040714,13,0,14.69147,0.1438698
2766,2021/04/10 15:27:08,18769.9604,12925.001,1,4,0,0,0,-0.7528992,3.019474,-2.2733595590208,0.017286,2.701332,0.07260098,9.988935,,-0.000446998688858002,,0.556958973407745,,,,,,,,,,15.50426,0.05642205,13,0,14.16971,-0.06217003
2767,2021/04/10 15:27:13,18774.9607,12930.0013,1,4,0,0,0,-0.7524414,3.017651,-2.2706055431514,0.017286,2.702378,0.07260098,9.992091,,-0.000370275287423283,,,,,,,,,,,,15.71502,0.0503841,13,0,14.65129,0.06880462
2768,2021/04/10 15:27:18,18779.9599,12935.0005,1,4,0,0,0,-0.7532043,3.015615,-2.2713741851445,0.017286,2.703422,0.07260098,9.995243,,-0.000391322508221492,,,1.83936202526093,,,,,,,,,15.47,-0.06139547,13,0,14.30342,-0.1185936
2769,2021/04/10 15:27:23,18784.9598,12940.0004,1,4,0,0,0,-0.7526245,3.013412,-2.267967699794,0.017286,2.704468,0.07260098,9.998394,,-0.000375446397811174,,0.52586042881012,,,,,,,,,,15.77741,0.01288742,13,0,14.5459,0.06770372
2770,2021/04/10 15:27:28,18789.9608,12945.0014,1,4,0,0,0,-0.7527313,3.011576,-2.2669075175288,0.017286,2.705513,0.07260098,10.00154,,-0.000397419207729399,,,,,,,,,,,,15.39372,-0.09903282,13,0,14.39499,-0.01712054
2771,2021/04/10 15:27:33,18794.961,12950.0016,1,4,0,0,0,-0.7524414,3.009743,-2.2646552365602,0.017286,2.706558,0.07260098,10.00469,,-0.000338723388267681,,0.528598487377167,,,,,,,,,,15.80117,0.1339418,13,0,14.53322,0.07721931
2772,2021/04/10 15:27:38,18799.9608,12955.0014,1,4,0,0,0,-0.7530518,3.007626,-2.2648981730268,0.017286,2.707603,0.07260098,10.00783,,-0.000411905697546899,,,,,,,,,,,,15.38784,-0.03273398,13,0,14.25029,-0.1012856
2773,2021/04/10 15:27:43,18804.9601,12960.0007,1,4,0,0,0,-0.7527695,3.005581,-2.2625097065795,0.017286,2.708647,0.07260098,10.01097,,-0.000460897193988785,,,1.87234401702881,,,,,,,,,15.76431,0.09636492,13,0,14.64959,0.07154495
2774,2021/04/10 15:27:48,18809.961,12965.0016,1,4,0,0,0,-0.7530518,3.003741,-2.2619725667838,0.017286,2.709693,0.07260098,10.01412,,-0.000351502589182928,,0.521662473678589,,,,,,,,,,15.64269,0.008426607,13,0,14.22087,-0.1353467
2775,2021/04/10 15:27:53,18814.9609,12970.0015,1,4,0,0,0,-0.7529907,3.001692,-2.2602461602644,0.017286,2.710738,0.07260098,10.01725,,-0.000478083704365417,,,,,,,,,,,,15.51126,-0.0842303,13,0,14.6004,-0.0136897
2776,2021/04/10 15:27:58,18819.96,12975.0006,1,4,0,0,0,-0.7531891,2.999294,-2.2590355484954,0.017286,2.711783,0.07260098,10.02039,,-0.000400105986045673,,0.509220480918884,,,,,,,,,,15.88274,0.02177179,13,0,14.47627,-0.103738
2777,2021/04/10 15:28:03,18824.9609,12980.0015,1,4,0,0,0,-0.7530594,2.997239,-2.2570990029966,0.017286,2.712829,0.07260098,10.02352,,-0.000440761796198785,,,,,,,,,,,,15.45516,-0.1102632,13,0,14.33239,-0.1173756
2778,2021/04/10 15:28:08,18829.9608,12985.0014,1,4,0,0,0,-0.7528839,2.995348,-2.2551492840972,0.017286,2.713874,0.07260098,10.02666,,-0.000428810890298337,,,1.99401700496674,,,,,,,,,15.73617,-0.04983664,13,0,14.71628,0.05954951
2779,2021/04/10 15:28:13,18834.9594,12990,1,4,0,0,0,-0.753212,2.993315,-2.25460077778,0.017286,2.714919,0.07260098,10.02978,,-0.000513346516527236,,0.499380588531494,,,,,,,,,,15.6786,-0.03659487,13,0,14.35187,-0.0982824
2780,2021/04/10 15:28:18,18839.9595,12995.0001,1,4,0,0,0,-0.7528076,2.990885,-2.251560958726,0.017286,2.715964,0.07260098,10.03291,,-0.000329695612890646,,,,,,,,,,,,15.48019,-0.133701,13,0,14.56928,0.007444918
2781,2021/04/10 15:28:23,18844.9596,13000.0002,1,4,0,0,0,-0.7527847,2.988759,-2.2498920471873,0.017286,2.717009,0.07260098,10.03604,,-0.000357749493559822,,0.482578098773956,,,,,,,,,,15.92285,0.02374202,13,0,14.69903,0.1082474
2782,2021/04/10 15:28:28,18849.961,13005.0016,1,4,0,0,0,-0.7531357,2.986695,-2.2493866295115,0.017286,2.718054,0.07260098,10.03916,,-0.000518487824592739,,,2.03270697593689,,,,,,,,,15.58731,-0.06268382,13,0,14.23109,-0.05597234
2783,2021/04/10 15:28:33,18854.9596,13010.0002,1,4,0,0,0,-0.7525101,2.984314,-2.2457264265714,0.017286,2.719099,0.07260098,10.04228,,-0.000488532881718129,,0.478142887353897,,,,,,,,,,15.62812,-0.03686845,13,0,14.6956,0.1387703
2784,2021/04/10 15:28:38,18859.9594,13015,1,4,0,0,0,-0.7526245,2.982261,-2.2445226939945,0.017286,2.720144,0.07260098,10.0454,,-0.000426762591814622,,,,,,,,,,,,15.89854,0.07350475,13,0,14.55054,0.09427071
2785,2021/04/10 15:28:43,18864.9603,13020.0009,1,4,0,0,0,-0.7529755,2.979964,-2.243839882882,0.017286,2.721189,0.07260098,10.04851,,-0.000489488593302667,,,,,,,,,,,,15.52174,-0.1372075,13,0,14.27493,-0.0804618
2786,2021/04/10 15:28:48,18869.9602,13025.0008,1,4,0,0,0,-0.7528076,2.977864,-2.2417586509664,0.017286,2.722234,0.07260098,10.05162,,-0.000419969990616664,,0.460545897483826,,,,,,,,,,15.46853,-0.1134431,13,0,14.55759,0.06428808
2787,2021/04/10 15:28:53,18874.9595,13030.0001,1,4,0,0,0,-0.7526474,2.975383,-2.2394142789542,0.017286,2.723279,0.07260098,10.05473,,-0.000498668581712991,,,2.12715911865234,,,,,,,,,15.72668,-0.04482597,13,0,14.70677,0.07370532
2788,2021/04/10 15:28:58,18879.9596,13035.0002,1,4,0,0,0,-0.7526245,2.973204,-2.237706173898,0.017286,2.724324,0.07260098,10.05784,,-0.000499705609399825,,0.472439110279083,,,,,,,,,,15.91381,0.06193608,13,0,14.46361,-0.0703162
2789,2021/04/10 15:29:03,18884.9605,13040.0011,1,4,0,0,0,-0.7528458,2.97085,-2.23659194493,0.017286,2.725369,0.07260098,10.06095,,-0.000449745100922883,,,,,,,,,,,,15.67493,0.01577765,13,0,14.23859,-0.1234132
2790,2021/04/10 15:29:08,18889.9596,13045.0002,1,4,0,0,0,-0.7527695,2.968547,-2.2346316409165,0.017286,2.726413,0.07260098,10.06405,,-0.000658229284454137,,0.440703004598618,,,,,,,,,,15.60818,0.04372358,13,0,14.2301,-0.09541482
2791,2021/04/10 15:29:13,18894.9603,13050.0009,1,4,0,0,0,-0.7528992,2.966062,-2.2331457069504,0.017286,2.727458,0.07260098,10.06715,,-0.000429242907557637,,,2.21811294555664,,,,,,,,,15.46466,-0.07707953,13,0,14.39304,0.05506277
2792,2021/04/10 15:29:18,18899.9598,13055.0004,1,4,0,0,0,-0.7532272,2.963711,-2.2323477381392,0.017286,2.728503,0.07260098,10.07025,,-0.000440748612163588,,0.442476212978363,,,,,,,,,,15.5822,-0.04992127,13,0,14.66419,0.1165569
2793,2021/04/10 15:29:23,18904.9597,13060.0003,1,4,0,0,0,-0.7529602,2.961388,-2.2298073007576,0.017286,2.729548,0.07260098,10.07334,,-0.000469521502964199,,,,,,,,,,,,15.71307,-0.05560488,13,0,14.72233,0.06061077
2794,2021/04/10 15:29:28,18909.9605,13065.0011,1,4,0,0,0,-0.7531738,2.958986,-2.2286307297668,0.017286,2.730594,0.07260098,10.07644,,-0.0005559574929066,,0.433694809675217,,,,,,,,,,15.85269,0.1161146,13,0,14.68708,0.03655046
2795,2021/04/10 15:29:33,18914.9598,13070.0004,1,4,0,0,0,-0.7528839,2.956415,-2.2258372552185,0.017286,2.731638,0.07260098,10.07953,,-0.000481638300698251,,,2.3499801158905,,,,,,,,,15.90899,0.1206359,13,0,14.53911,-0.009127259
2796,2021/04/10 15:29:38,18919.9606,13075.0012,1,4,0,0,0,-0.7529602,2.953902,-2.2241706407004,0.017286,2.732683,0.07260098,10.08262,,-0.000523908995091915,,0.420714288949966,,,,,,,,,,15.78178,0.08444965,13,0,14.30925,-0.002063513
2797,2021/04/10 15:29:43,18924.9597,13080.0003,1,4,0,0,0,-0.7530594,2.951488,-2.2226457823872,0.017286,2.733728,0.07260098,10.0857,,-0.000519778928719461,,,,,,,,,,,,15.58949,-0.09423763,13,0,14.29172,-0.03969401
2798,2021/04/10 15:29:48,18929.9607,13085.0013,1,4,0,0,0,-0.7532883,2.948882,-2.2213583086806,0.017286,2.734773,0.07260098,10.08879,,-0.000441868411144242,,0.403481602668762,,,,,,,,,,15.54798,-0.1326829,13,0,14.56419,0.01529247
2799,2021/04/10 15:29:53,18934.9607,13090.0013,1,4,0,0,0,-0.7529373,2.94637,-2.218431872601,0.017286,2.735818,0.07260098,10.09187,,-0.000478783913422376,,,2.40946102142334,,,,,,,,,15.81993,-0.02745152,13,0,14.78563,0.1025227
2800,2021/04/10 15:29:58,18939.9607,13095.0013,1,4,0,0,0,-0.7527618,2.943796,-2.2159771757928,0.017286,2.736863,0.07260098,10.09494,,-0.000606979883741587,,0.426375389099121,,,,,,,,,,15.8609,0.01107544,13,0,14.3594,-0.09161353
2801,2021/04/10 15:30:03,18944.96,13100.0006,1,4,0,0,0,-0.7524338,2.941159,-2.2130274427742,0.017286,2.737908,0.07260098,10.09802,,-0.000516397471074015,,,,,,,,,,,,15.48432,-0.1309633,13,0,14.40544,-0.07424593
2802,2021/04/10 15:30:08,18949.9607,13105.0013,1,4,0,0,0,-0.7527618,2.938501,-2.2119913020618,0.017286,2.738953,0.07260098,10.10109,,-0.000622925581410527,,0.398534208536148,,,,,,,,,,15.8959,0.01693875,13,0,14.74501,0.1219547
