Repository: HVES-Battery-Testing-Consortium/LG-HG2

# Battery Testing Consortium (BTC)
The Battery Testing Consortium (BTC) has been developed within the High Voltage and Energy Storage Lab at Oxford Brookes University to provide accurate and comprehensive cell data to Formula Student Electric teams. Through the BTC, we aim to provide FS teams with information for improved and informed decisions for cell selection, pack architecture design, thermal cooling requirements, and end of life predictions. A range of tests are completed to provide a comprehensive electrochemical lithium-ion characterisation for modelling, validation, and battery management parameterisation.

File: Data/Round1/LG_HG2/Package 1/210410_FSD_GITT_LGHG2_1_15C/210410_FSD_GITT_LGHG2_1_15C_Channel_2_Wb_1.CSV (part 24 of 76)
Data_Point,Date_Time,Test_Time(s),Step_Time(s),Cycle_Index,Step_Index,TC_Counter1,TC_Counter2,TC_Counter3,Current(A),Voltage(V),Power(W),Charge_Capacity(Ah),Discharge_Capacity(Ah),Charge_Energy(Wh),Discharge_Energy(Wh),ACR(Ohm),dV/dt(V/s),Internal_Resistance(Ohm),dQ/dV(Ah/V),dV/dQ(V/Ah),MetaCode_MV_UD1,MetaCode_MV_UD2,MetaCode_MV_UD3,MetaCode_MV_UD4,MetaCode_MV_UD5,MetaCode_MV_UD6,MetaCode_MV_UD7,MetaCode_MV_UD8,Aux_Temperature_1(C),Aux_dT/dt_1(C),Aux_Temperature_2(C),Aux_dT/dt_2(C),Aux_Temperature_3(C),Aux_dT/dt_3(C)
4613,2021/04/10 18:28:20,29641.855,8455.0017,1,7,0,0,0,0.1011993,4.200061,0.4250432331573,2.845574,2.830262,10.92845,10.35354,,0.0000287632101390045,,,,,,,,,,,,14.85444,-0.0959006,13,0,14.22736,-0.03665894
4614,2021/04/10 18:28:25,29646.8541,8460.0008,1,7,0,0,0,0.1005193,4.199973,0.4221783459789,2.845714,2.830262,10.92904,10.35354,,,,,,,,,,,,,,15.0631,0.02219349,13,0,14.75026,0.166001
4615,2021/04/10 18:28:30,29651.8548,8465.0015,1,7,0,0,0,0.1005665,4.199928,0.422372059212,2.845854,2.830262,10.92963,10.35354,,0.0000222084308916237,,,,,,,,,,,,15.15912,0.09179622,13,0,14.34985,0.002894998
4616,2021/04/10 18:28:35,29656.8533,8470,1,7,0,0,0,0.09992956,4.199984,0.41970255312704,2.845992,2.830262,10.93021,10.35354,,,,,,,,,,,,,,14.7929,-0.08107722,13,0,14.21688,0.01238883
4617,2021/04/10 18:28:40,29661.8533,8475,1,7,0,0,0,0.09882799,4.199971,0.41507469198829,2.846129,2.830262,10.93079,10.35354,,-0.000023075119315763,,,,,,,,,,,,14.92304,-0.05030632,13,0,14.64661,0.1253805
4618,2021/04/10 18:28:45,29666.8536,8480.0003,1,7,0,0,0,0.09846287,4.199974,0.41354149396538,2.846266,2.830262,10.93136,10.35354,,,,,,,,,,,,,,15.31177,0.057275,13,0,14.5904,0.08932501
4619,2021/04/10 18:28:50,29671.8535,8485.0002,1,7,0,0,0,0.09813302,4.200109,0.41216938049918,2.846402,2.830262,10.93193,10.35354,,,,,,,,,,,,,,14.96947,-0.06233037,13,0,14.2841,-0.05096734
4620,2021/04/10 18:28:55,29676.8544,8490.0011,1,7,0,0,0,0.09756718,4.200005,0.4097826438359,2.846538,2.830262,10.9325,10.35354,,-0.00000023707319485311,,,0,,,,,,,,,14.8318,-0.1086688,13,0,14.56262,0.06237864
4621,2021/04/10 18:29:00,29681.8535,8495.0002,1,7,0,0,0,0.09690588,4.199959,0.40700072285892,2.846673,2.830262,10.93307,10.35354,,,,0,,,,,,,,,,15.18463,0.01526386,13,0,14.62371,0.09060085
4622,2021/04/10 18:29:05,29686.8543,8500.001,1,7,0,0,0,0.09608436,4.199952,0.40354969995072,2.846806,2.830262,10.93363,10.35354,,0.00000568947416468291,,,,,,,,,,,,15.06164,-0.04172504,13,0,14.25951,-0.1125014
4623,2021/04/10 18:29:10,29691.8544,8505.0011,1,7,0,0,0,0.09567133,4.200181,0.40183690251073,2.846939,2.830262,10.93419,10.35354,,,,,,,,,,,,,,14.80482,-0.1357853,13,0,14.35302,-0.0880152
4624,2021/04/10 18:29:15,29696.8545,8510.0012,1,7,0,0,0,0.09510887,4.199993,0.39945658823791,2.847071,2.830262,10.93474,10.35354,,,,,,,,,,,,,,14.83668,-0.1042533,13,0,14.5529,-0.03133059
4625,2021/04/10 18:29:20,29701.8545,8515.0012,1,7,0,0,0,0.09463786,4.199833,0.39746320747738,2.847203,2.830262,10.9353,10.35354,,0.0000212586201087106,,,,,,,,,,,,14.94393,0.08622378,13,0,14.70401,0.08178502
4626,2021/04/10 18:29:25,29706.8538,8520.0005,1,7,0,0,0,0.09400655,4.199917,0.39481970745635,2.847334,2.830262,10.93584,10.35354,,,,,,,,,,,,,,15.15983,0.1100302,13,0,14.72299,0.1147005
4627,2021/04/10 18:29:30,29711.8545,8525.0012,1,7,0,0,0,0.09399756,4.200019,0.39479153795364,2.847464,2.830262,10.93639,10.35354,,0.0000128809797388385,,,,,,,,,,,,15.16667,0.06564856,13,0,14.5108,0.06802529
4628,2021/04/10 18:29:35,29716.8537,8530.0004,1,7,0,0,0,0.09270067,4.200067,0.38934902494489,2.847593,2.830262,10.93694,10.35354,,,,,,,,,,,,,,15.09131,-0.03412992,13,0,14.32576,-0.09120226
4629,2021/04/10 18:29:40,29721.8538,8535.0005,1,7,0,0,0,0.09206397,4.199928,0.38666204539416,2.847723,2.830262,10.93748,10.35354,,,,,,,,,,,,,,14.81575,-0.1202965,13,0,14.25438,-0.1227239
4630,2021/04/10 18:29:45,29726.854,8540.0007,1,7,0,0,0,0.09183603,4.20001,0.3857122443603,2.84785,2.830262,10.93801,10.35354,,0.0000145396497828187,,,,,,,,,,,,14.77951,-0.1083013,13,0,14.46648,-0.09012789
4631,2021/04/10 18:29:50,29731.854,8545.0007,1,7,0,0,0,0.0918407,4.200014,0.3857322257698,2.847977,2.830262,10.93855,10.35354,,,,,,,,,,,,,,14.89823,0.045802,13,0,14.68019,0.09607613
4632,2021/04/10 18:29:55,29736.8549,8550.0016,1,7,0,0,0,0.09164531,4.200026,0.38491268477806,2.848104,2.830262,10.93908,10.35354,,0.00000885073222889332,,,,,,,,,,,,15.04314,0.04847974,13,0,14.74489,0.1580745
4633,2021/04/10 18:30:00,29741.8547,8555.0014,1,7,0,0,0,0.09057181,4.200031,0.38040440972611,2.84823,2.830262,10.93961,10.35354,,,,,,,,,,,,,,15.15158,-0.004334748,13,0,14.65633,0.1052058
4634,2021/04/10 18:30:05,29746.8546,8560.0013,1,7,0,0,0,0.09020496,4.200045,0.3788648912232,2.848355,2.830262,10.94013,10.35354,,0.00000790302874520421,,,,,,,,,,,,15.18418,0.07403791,13,0,14.42609,-0.06514698
4635,2021/04/10 18:30:10,29751.8539,8565.0006,1,7,0,0,0,0.09011896,4.200053,0.37850440830488,2.848479,2.830262,10.94066,10.35354,,,,,,,,,,,,,,15.17566,0.0948298,13,0,14.3299,-0.08079588
4636,2021/04/10 18:30:15,29756.8548,8570.0015,1,7,0,0,0,0.08887933,4.199912,0.37328536461896,2.848603,2.830262,10.94117,10.35354,,,,,,,,,,,,,,15.11195,0.09674549,13,0,14.31721,-0.01270711
4637,2021/04/10 18:30:20,29761.8548,8575.0015,1,7,0,0,0,0.0880041,4.199961,0.3696137878401,2.848726,2.830262,10.94169,10.35354,,0.000000869218013122008,,,,,,,,,,,,15.01616,-0.06825149,13,0,14.18472,-0.09568512
4638,2021/04/10 18:30:25,29766.8541,8580.0008,1,7,0,0,0,0.08790347,4.200139,0.36920679258233,2.848848,2.830262,10.9422,10.35354,,,,,,,,,,,,,,14.90965,-0.06147414,13,0,14.2388,-0.1323029
4639,2021/04/10 18:30:30,29771.8541,8585.0008,1,7,0,0,0,0.08727255,4.200005,0.36654514636275,2.84897,2.830262,10.94272,10.35354,,0.0000122489800560288,,,,,,,,,,,,14.83473,-0.02386898,13,0,14.3026,-0.1174602
4640,2021/04/10 18:30:35,29776.8549,8590.0016,1,7,0,0,0,0.08760703,4.199799,0.36793191698697,2.849091,2.830262,10.94322,10.35354,,,,,,,,,,,,,,14.77537,-0.04352331,13,0,14.48425,0.07734418
4641,2021/04/10 18:30:40,29781.8533,8595,1,7,0,0,0,0.08656086,4.199921,0.36354877369206,2.849211,2.830262,10.94373,10.35354,,,,,,,,,,,,,,14.92958,-0.04598141,13,0,14.71886,0.1251251
4642,2021/04/10 18:30:45,29786.8539,8600.0006,1,7,0,0,0,0.08691103,4.200004,0.36502667364412,2.849331,2.830262,10.94423,10.35354,,-0.00000979894412012072,,,,,,,,,,,,15.08132,-0.02378047,13,0,14.71011,0.1039797
4643,2021/04/10 18:30:50,29791.8542,8605.0009,1,7,0,0,0,0.08513515,4.200077,0.35757418540655,2.849449,2.830262,10.94473,10.35354,,,,,,,,,,,,,,15.26654,0.06194681,13,0,14.63272,-0.07266879
4644,2021/04/10 18:30:55,29796.8541,8610.0008,1,7,0,0,0,0.08497038,4.199967,0.35687279197746,2.849568,2.830262,10.94523,10.35354,,0.00000561110391572583,,,0,,,,,,,,,14.99453,0.004865229,13,0,14.35302,-0.1115125
4645,2021/04/10 18:31:00,29801.8534,8615.0001,1,7,0,0,0,0.08402089,4.199954,0.35288387303906,2.849685,2.830262,10.94572,10.35354,,,,0,,,,,,,,,,14.78119,-0.09220064,13,0,14.53389,-0.04663229
4646,2021/04/10 18:31:05,29806.8545,8620.0012,1,7,0,0,0,0.08390971,4.199973,0.35241851643783,2.849802,2.830262,10.94621,10.35354,,0.0000207031898753485,,,,,,,,,,,,15.20046,0.09811699,13,0,14.63955,-0.004488528
4647,2021/04/10 18:31:10,29811.8544,8625.0011,1,7,0,0,0,0.08408059,4.200027,0.35314074817593,2.849919,2.830262,10.9467,10.35354,,,,,,,,,,,,,,14.83352,-0.06285071,13,0,14.24294,-0.1541999
4648,2021/04/10 18:31:15,29816.8541,8630.0008,1,7,0,0,0,0.08320308,4.19999,0.3494521039692,2.850035,2.830262,10.94719,10.35354,,,,,,,,,,,,,,15.00815,-0.04930258,13,0,14.76827,0.04874885
4649,2021/04/10 18:31:20,29821.8542,8635.0009,1,7,0,0,0,0.08183014,4.200136,0.34369771689904,2.85015,2.830262,10.94767,10.35354,,0.00000885131885297596,,,,,,,,,,,,15.06261,0.0009897351,13.1,0,14.28971,-0.08801788
4650,2021/04/10 18:31:25,29826.8543,8640.001,1,7,0,0,0,0.08191634,4.200019,0.34405018441046,2.850264,2.830262,10.94815,10.35354,,,,,,,,,,,,,,14.79752,-0.1167259,13,0,14.52832,0.01095146
4651,2021/04/10 18:31:30,29831.8536,8645.0003,1,7,0,0,0,0.08174117,4.199861,0.34330155197737,2.850378,2.830262,10.94863,10.35354,,0.00000648005379844108,,,,,,,,,,,,15.15887,0.00159055,13.1,0,14.73662,0.09970903
4652,2021/04/10 18:31:35,29836.8537,8650.0004,1,7,0,0,0,0.08140605,4.19999,0.3419045959395,2.850491,2.830262,10.94911,10.35354,,,,,,,,,,,,,,15.05701,-0.03936887,13.1,0,14.32794,-0.09872854
4653,2021/04/10 18:31:40,29841.8544,8655.0011,1,7,0,0,0,0.08143315,4.20013,0.3420298163095,2.850604,2.830262,10.94958,10.35354,,,,,,,,,,,,,,14.77854,-0.1328263,13,0,14.4436,-0.04624337
4654,2021/04/10 18:31:45,29846.8545,8660.0012,1,7,0,0,0,0.08063173,4.200049,0.33865721695477,2.850717,2.830262,10.95005,10.35354,,0.0000274988906312501,,,,,,,,,,,,15.10149,-0.01983315,13,0,14.68649,0.09880543
4655,2021/04/10 18:31:50,29851.8535,8665.0002,1,7,0,0,0,0.07952446,4.199893,0.33399422288278,2.850828,2.830262,10.95052,10.35354,,,,,,,,,,,,,,15.04631,-0.04378825,13,0,14.21492,-0.1259947
4656,2021/04/10 18:31:55,29856.8542,8670.0009,1,7,0,0,0,0.07953288,4.200025,0.334040084322,2.850939,2.830262,10.95099,10.35354,,0.00000276601394944009,,,,,,,,,,,,14.75786,-0.1351207,13,0,14.39368,-0.02572
4657,2021/04/10 18:32:00,29861.8542,8675.0009,1,7,0,0,0,0.07910995,4.200042,0.3322651126179,2.851049,2.830262,10.95145,10.35354,,,,,,,,,,,,,,14.95392,-0.06890595,13,0,14.70671,0.06107867
4658,2021/04/10 18:32:05,29866.8537,8680.0004,1,7,0,0,0,0.07925247,4.200084,0.33286703120748,2.851159,2.830262,10.95191,10.35354,,-0.0000159630599227967,,,,,,,,,,,,15.13482,0.08347064,13,0,14.47161,-0.03288627
4659,2021/04/10 18:32:10,29871.8535,8685.0002,1,7,0,0,0,0.07931559,4.200117,0.33313475792403,2.851268,2.830262,10.95237,10.35354,,,,,,,,,,,,,,14.97215,0.01527101,13,0,14.18448,-0.1262397
4660,2021/04/10 18:32:15,29876.8547,8690.0014,1,7,0,0,0,0.07850379,4.199909,0.32970877415511,2.851377,2.830262,10.95283,10.35354,,,,,,,,,,,,,,14.77634,-0.01413941,13,0,14.17107,-0.1351365
4661,2021/04/10 18:32:20,29881.8535,8695.0002,1,7,0,0,0,0.07771158,4.199965,0.3263859160947,2.851485,2.830262,10.95328,10.35354,,-0.000000316081894879972,,,,,,,,,,,,14.7255,-0.06473809,13,0,14.39782,0.06297529
4662,2021/04/10 18:32:25,29886.8534,8700.0001,1,7,0,0,0,0.07753303,4.19988,0.3256294220364,2.851593,2.830262,10.95373,10.35354,,,,,,,,,,,,,,14.78147,-0.08025944,13,0,14.57067,0.08399725
4663,2021/04/10 18:32:30,29891.8543,8705.001,1,7,0,0,0,0.07628424,4.199982,0.32039243488368,2.851699,2.830262,10.95418,10.35354,,0.0000178598093043547,,,,,,,,,,,,15.01349,-0.03684103,13,0,14.67142,0.08634299
4664,2021/04/10 18:32:35,29896.8542,8710.0009,1,7,0,0,0,0.07661143,4.200066,0.32177306235438,2.851805,2.830262,10.95463,10.35354,,,,,,,,,,,,,,15.15887,0.09614527,13,0,14.67093,-0.01560241
4665,2021/04/10 18:32:40,29901.8541,8715.0008,1,7,0,0,0,0.07614568,4.200121,0.31982106962728,2.851912,2.830262,10.95507,10.35354,,,,,,,,,,,,,,15.17687,0.1142865,13,0,14.4845,-0.04305542
4666,2021/04/10 18:32:45,29906.8537,8720.0004,1,7,0,0,0,0.07490941,4.199905,0.31461240560605,2.852017,2.830262,10.95551,10.35354,,0.0000245780101977289,,,,,,,,,,,,14.96778,0.07639259,13,0,14.22394,-0.06050348
4667,2021/04/10 18:32:50,29911.8538,8725.0005,1,7,0,0,0,0.07563996,4.199861,0.31767731804556,2.852122,2.830262,10.95595,10.35354,,,,,,,,,,,,,,14.84277,-0.1075381,13,0,14.23759,-0.0482899
4668,2021/04/10 18:32:55,29916.8536,8730.0003,1,7,0,0,0,0.07563991,4.200067,0.31769268987397,2.852226,2.830262,10.95639,10.35354,,-0.0000300275296467589,,,0,,,,,,,,,14.73451,-0.1380849,13,0,14.47987,-0.01041979
4669,2021/04/10 18:33:00,29921.8536,8735.0003,1,7,0,0,0,0.0749893,4.200076,0.3149607591868,2.85233,2.830262,10.95683,10.35354,,,,0,,,,,,,,,,14.8328,-0.08382529,13,0,14.67313,0.002811551
4670,2021/04/10 18:33:05,29926.8535,8740.0002,1,7,0,0,0,0.07373153,4.199942,0.30966814957126,2.852432,2.830262,10.95726,10.35354,,,,,,,,,,,,,,15.00254,0.07651627,13,0,14.78455,0.0811854
4671,2021/04/10 18:33:10,29931.8538,8745.0005,1,7,0,0,0,0.0743425,4.199924,0.31223284997,2.852535,2.830262,10.95769,10.35354,,0.0000165952606039355,,,,,,,,,,,,15.24929,0.1293978,13.1,0,14.65925,0.05651325
4672,2021/04/10 18:33:15,29936.8549,8750.0016,1,7,0,0,0,0.07363397,4.19996,0.3092597286412,2.852637,2.830262,10.95812,10.35354,,,,,,,,,,,,,,15.01031,0.07813036,13.1,0,14.26655,-0.02451122
4673,2021/04/10 18:33:20,29941.8539,8755.0006,1,7,0,0,0,0.07215267,4.200018,0.30304251274806,2.852738,2.830262,10.95854,10.35354,,0.0000193622599908849,,,,,,,,,,,,14.78801,-0.09299308,13.1,0,14.42386,0.01642853
4674,2021/04/10 18:33:25,29946.8536,8760.0003,1,7,0,0,0,0.07247914,4.199943,0.30440825668902,2.852839,2.830262,10.95897,10.35354,,,,,,,,,,,,,,15.07015,0.0433147,13.1,0,14.66972,0.1483628
4675,2021/04/10 18:33:30,29951.8547,8765.0014,1,7,0,0,0,0.07258084,4.200091,0.30484613285644,2.85294,2.830262,10.95939,10.35354,,0.00000213342900678981,,,,,,,,,,,,15.04414,0.07516563,13.1,0,14.2712,-0.02975732
4676,2021/04/10 18:33:35,29956.854,8770.0007,1,7,0,0,0,0.0723035,4.20011,0.303682653385,2.853039,2.830262,10.95981,10.35354,,,,,,,,,,,,,,14.70727,-0.06693751,13.1,0,14.51835,0.04934907
4677,2021/04/10 18:33:40,29961.8539,8775.0006,1,7,0,0,0,0.07283379,4.199909,0.30589529012511,2.85314,2.830262,10.96023,10.35354,,,,,,,,,,,,,,15.16713,0.1094943,13.1,0,14.63539,0.1141876
4678,2021/04/10 18:33:45,29966.8539,8780.0006,1,7,0,0,0,0.07098221,4.199934,0.29812059717414,2.853238,2.830262,10.96064,10.35354,,0.0000013435150094665,,,,,,,,,,,,14.95952,0.07465273,13,0,14.23029,-0.03713518
4679,2021/04/10 18:33:50,29971.8543,8785.001,1,7,0,0,0,0.0708579,4.200172,0.2976153675588,2.853336,2.830262,10.96106,10.35354,,,,,,,,,,,,,,14.771,-0.05104631,13,0,14.47257,0.09036005
4680,2021/04/10 18:33:55,29976.8551,8790.0018,1,7,0,0,0,0.07067885,4.199971,0.29684912031335,2.853434,2.830262,10.96147,10.35354,,0.000026947089281748,,,,,,,,,,,,15.09811,0.0984931,13,0,14.68311,0.1579469
4681,2021/04/10 18:34:00,29981.854,8795.0007,1,7,0,0,0,0.06964816,4.200064,0.29252672948224,2.853531,2.830262,10.96187,10.35354,,,,,,,,,,,,,,15.00766,0.07874191,13,0,14.28582,-0.04215986
4682,2021/04/10 18:34:05,29986.8539,8800.0006,1,7,0,0,0,0.06911367,4.199909,0.29027112465603,2.853628,2.830262,10.96228,10.35354,,,,,,,,,,,,,,14.8014,-0.0242275,13.1,0,14.59792,0.1035136
4683,2021/04/10 18:34:10,29991.8547,8805.0014,1,7,0,0,0,0.06968231,4.200018,0.29266695628158,2.853724,2.830262,10.96269,10.35354,,0.0000291600008495152,,,,,,,,,,,,15.164,0.1182497,13.1,0,14.71255,0.1503304
4684,2021/04/10 18:34:15,29996.8539,8810.0006,1,7,0,0,0,0.06924895,4.20008,0.290851129916,2.85382,2.830262,10.96309,10.35354,,,,,,,,,,,,,,15.05115,0.08100688,13,0,14.28554,-0.0307554
4685,2021/04/10 18:34:20,30001.8542,8815.0009,1,7,0,0,0,0.06863675,4.20003,0.2882764091025,2.853915,2.830262,10.96349,10.35354,,0.0000290002699330216,,,,,,,,,,,,14.752,-0.06207287,13,0,14.3659,0.02228498
4686,2021/04/10 18:34:25,30006.8534,8820.0001,1,7,0,0,0,0.06826662,4.199979,0.28671837040098,2.854011,2.830262,10.96389,10.35354,,,,,,,,,,,,,,14.9792,0.008205771,13,0,14.65901,0.1337489
4687,2021/04/10 18:34:30,30011.8541,8825.0008,1,7,0,0,0,0.06777915,4.199947,0.28466883770505,2.854106,2.830262,10.96429,10.35354,,0.00000837714105728082,,,,,,,,,,,,15.18972,0.07749915,13,0,14.44625,0.07990777
4688,2021/04/10 18:34:35,30016.8539,8830.0006,1,7,0,0,0,0.0678729,4.20011,0.285073646019,2.854199,2.830262,10.96468,10.35354,,,,,,,,,,,,,,14.97532,-0.08953452,13,0,14.20957,-0.08047193
4689,2021/04/10 18:34:40,30021.8548,8835.0015,1,7,0,0,0,0.0676151,4.199997,0.2839832171547,2.854293,2.830262,10.96508,10.35354,,,,,,,,,,,,,,14.70919,-0.1576889,13,0,14.31576,-0.050596
4690,2021/04/10 18:34:45,30026.8541,8840.0008,1,7,0,0,0,0.06689786,4.200066,0.28097542725876,2.854387,2.830262,10.96547,10.35354,,0.00000142246301493287,,,,,,,,,,,,14.88972,-0.08335561,13,0,14.63518,0.01467973
4691,2021/04/10 18:34:50,30031.8533,8845,1,7,0,0,0,0.06657712,4.200078,0.27962909701536,2.854479,2.830262,10.96586,10.35354,,,,,,,,,,,,,,15.09374,0.09575218,13,0,14.59843,0.04795164
4692,2021/04/10 18:34:55,30036.8534,8850.0001,1,7,0,0,0,0.06690775,4.199924,0.281007465011,2.854573,2.830262,10.96625,10.35354,,-0.00000829756118037039,,,0,,,,,,,,,15.24029,0.1427808,13,0,14.46038,0.01057535
4693,2021/04/10 18:35:00,30041.8535,8855.0002,1,7,0,0,0,0.06639125,4.199866,0.2788343535725,2.854664,2.830262,10.96663,10.35354,,,,0,,,,,,,,,,15.11415,0.1085255,13,0,14.31212,-0.01004547
4694,2021/04/10 18:35:05,30046.8543,8860.001,1,7,0,0,0,0.06549287,4.200092,0.27507607934404,2.854755,2.830262,10.96701,10.35354,,,,,,,,,,,,,,14.95123,-0.0944671,13,0,14.20737,-0.08769482
4695,2021/04/10 18:35:10,30051.8539,8865.0006,1,7,0,0,0,0.06575728,4.20014,0.2761897820192,2.854846,2.830262,10.9674,10.35354,,0.0000128014198708115,,,,,,,,,,,,14.76346,-0.1410431,13,0,14.31162,-0.07958472
4696,2021/04/10 18:35:15,30056.8533,8870,1,7,0,0,0,0.0651474,4.199893,0.2736121092282,2.854937,2.830262,10.96778,10.35354,,,,,,,,,,,,,,14.94225,-0.073165,13,0,14.67313,0.1044631
4697,2021/04/10 18:35:20,30061.8541,8875.0008,1,7,0,0,0,0.06455906,4.199988,0.27114727729128,2.855026,2.830262,10.96815,10.35354,,0.0000291619398922194,,,,,,,,,,,,15.14597,0.08596808,13,0,14.5631,-0.005246401
4698,2021/04/10 18:35:25,30066.8542,8880.0009,1,7,0,0,0,0.06381519,4.200021,0.26802513811899,2.855116,2.830262,10.96853,10.35354,,,,,,,,,,,,,,14.97969,0.007594526,13,0,14.21395,0.03878891
4699,2021/04/10 18:35:30,30071.8543,8885.001,1,7,0,0,0,0.06334233,4.200056,0.26604133317048,2.855205,2.830262,10.9689,10.35354,,,,,,,,,,,,,,14.93812,-0.06336123,13,0,14.63101,0.122641
4700,2021/04/10 18:35:35,30076.8543,8890.001,1,7,0,0,0,0.06328596,4.199952,0.26579799427392,2.855293,2.830262,10.96927,10.35354,,0.0000075073799052916,,,,,,,,,,,,15.0784,-0.01110286,13,0,14.26779,-0.08187473
4701,2021/04/10 18:35:40,30081.8534,8895.0001,1,7,0,0,0,0.06387197,4.200016,0.26826329595152,2.855381,2.830262,10.96965,10.35354,,,,,,,,,,,,,,14.83352,-0.09141713,13,0,14.5787,0.03759772
4702,2021/04/10 18:35:45,30086.854,8900.0007,1,7,0,0,0,0.06304339,4.200069,0.26478658799391,2.855469,2.830262,10.97001,10.35354,,-0.0000110628698166693,,,,,,,,,,,,15.1878,0.07065952,13,0,14.174,-0.1323226
4703,2021/04/10 18:35:50,30091.8541,8905.0008,1,7,0,0,0,0.06298704,4.20005,0.264548717352,2.855556,2.830262,10.97038,10.35354,,,,,,,,,,,,,,14.75737,-0.09157032,13,0,14.61666,-0.007232726
4704,2021/04/10 18:35:55,30096.8543,8910.001,1,7,0,0,0,0.06239766,4.199958,0.26206755129828,2.855643,2.830262,10.97074,10.35354,,0.0000180967399501242,,,,,,,,,,,,15.16496,0.1012948,13,0,14.33988,-0.06581724
4705,2021/04/10 18:36:00,30101.8544,8915.0011,1,7,0,0,0,0.06201836,4.200113,0.26048412007468,2.855729,2.830262,10.97111,10.35354,,,,,,,,,,,,,,14.80677,-0.013071,13,0,14.60133,0.06177157
4706,2021/04/10 18:36:05,30106.8538,8920.0005,1,7,0,0,0,0.06177159,4.200034,0.25944277823406,2.855815,2.830262,10.97147,10.35354,,,,,,,,,,,,,,15.13724,0.1116142,13,0,14.43021,0.08668065
4707,2021/04/10 18:36:10,30111.8536,8925.0003,1,7,0,0,0,0.06267451,4.19992,0.2632279280392,2.855902,2.830262,10.97183,10.35354,,0.0000184136006282642,,,,,,,,,,,,14.95222,0.007528067,13,0,14.45091,0.0244084
4708,2021/04/10 18:36:15,30116.8544,8930.0011,1,7,0,0,0,0.06117377,4.199941,0.25692622474757,2.855987,2.830262,10.97219,10.35354,,,,,,,,,,,,,,14.95805,-0.08197546,13,0,14.57918,0.1056892
4709,2021/04/10 18:36:20,30121.8534,8935.0001,1,7,0,0,0,0.06149046,4.200023,0.25826134628058,2.856072,2.830262,10.97255,10.35354,,-0.0000137494498630986,,,,,,,,,,,,15.08253,-0.0004553795,13,0,14.24001,-0.1054564
4710,2021/04/10 18:36:25,30126.8536,8940.0003,1,7,0,0,0,0.06146946,4.200072,0.25817615780112,2.856157,2.830262,10.9729,10.35354,,,,,,,,,,,,,,14.69339,-0.1532128,13,0,14.63394,0.07594913
4711,2021/04/10 18:36:30,30131.8535,8945.0002,1,7,0,0,0,0.06089777,4.199892,0.25576405704084,2.856241,2.830262,10.97326,10.35354,,,,,,,,,,,,,,15.14404,-0.00205487,13,0,14.30481,-0.05622447
4712,2021/04/10 18:36:35,30136.8543,8950.001,1,7,0,0,0,0.05999793,4.199903,0.25198548620079,2.856325,2.830262,10.97361,10.35354,,-0.0000111433600977762,,,,,,,,,,,,15.10028,-0.0215134,13,0,14.27338,-0.09685665
4713,2021/04/10 18:36:40,30141.8537,8955.0004,1,7,0,0,0,0.06025444,4.200023,0.25307003385212,2.856409,2.830262,10.97396,10.35354,,,,,,,,,,,,,,14.77004,-0.1218119,13,0,14.61448,0.1119113
4714,2021/04/10 18:36:45,30146.8537,8960.0004,1,7,0,0,0,0.06001825,4.200004,0.252076890073,2.856492,2.830262,10.97431,10.35354,,0.00000877119964570738,,,,,,,,,,,,14.88484,-0.0914827,13,0,14.60205,0.1020986
4715,2021/04/10 18:36:50,30151.8535,8965.0002,1,7,0,0,0,0.05919214,4.199941,0.24860349566374,2.856574,2.830262,10.97466,10.35354,,,,,,,,,,,,,,15.14308,0.09370506,13,0,14.30211,0.007075965
4716,2021/04/10 18:36:55,30156.8544,8970.0011,1,7,0,0,0,0.05911417,4.200031,0.24828134653927,2.856657,2.830262,10.975,10.35354,,0.0000130396701933932,,,0,,,,,,,,,15.21404,0.1491764,13,0,14.22857,-0.07339835
4717,2021/04/10 18:37:00,30161.8538,8975.0005,1,7,0,0,0,0.05783156,4.200048,0.24289532791488,2.856738,2.830262,10.97534,10.35354,,,,,,,,,,,,,,14.99648,0.08377224,13,0,14.37883,-0.03355801
4718,2021/04/10 18:37:05,30166.8546,8980.0013,1,7,0,0,0,0.05864952,4.200046,0.24633068187792,2.856819,2.830262,10.97568,10.35354,,,,0,,,,,,,,,,14.77733,-0.06869018,13,0,14.71132,0.04303724
4719,2021/04/10 18:37:10,30171.8546,8985.0013,1,7,0,0,0,0.05864085,4.199945,0.24628834475325,2.856901,2.830262,10.97603,10.35354,,-0.0000248124306381214,,,,,,,,,,,,15.26461,0.06665677,13,0,14.63809,-0.06337851
4720,2021/04/10 18:37:15,30176.854,8990.0007,1,7,0,0,0,0.05850266,4.200036,0.24571327809576,2.856982,2.830262,10.97637,10.35354,,,,,,,,,,,,,,14.96923,-0.006839633,13,0,14.25463,-0.1574671
4721,2021/04/10 18:37:20,30181.8539,8995.0006,1,7,0,0,0,0.05782934,4.200182,0.24289375293988,2.857062,2.830262,10.9767,10.35354,,0.00000181768200491206,,,,,,,,,,,,14.79947,-0.03412902,13,0,14.34768,-0.1071793
4722,2021/04/10 18:37:25,30186.8548,9000.0015,1,7,0,0,0,0.05806979,4.199929,0.24388899504491,2.857142,2.830262,10.97704,10.35354,,,,,,,,,,,,,,14.77951,-0.03486395,13,0,14.51029,0.09288549
4723,2021/04/10 18:37:30,30191.8539,9005.0006,1,7,0,0,0,0.05711988,4.199882,0.23989675585416,2.857221,2.830262,10.97737,10.35354,,,,,,,,,,,,,,15.04972,0.02925754,13,0,14.70767,0.1434049
4724,2021/04/10 18:37:35,30196.8547,9010.0014,1,7,0,0,0,0.05649929,4.200058,0.23730029495882,2.8573,2.830262,10.9777,10.35354,,0.00000426703400080442,,,,,,,,,,,,15.20359,0.09352326,13,0,14.45283,0.08454114
4725,2021/04/10 18:37:40,30201.8539,9015.0006,1,7,0,0,0,0.05601991,4.200083,0.23528827165253,2.857378,2.830262,10.97803,10.35354,,,,,,,,,,,,,,14.83957,-0.09456456,13,0,14.13939,-0.06953359
4726,2021/04/10 18:37:45,30206.8533,9020,1,7,0,0,0,0.0562189,4.19997,0.236117693433,2.857457,2.830262,10.97836,10.35354,,0.0000173858006746741,,,,,,,,,,,,14.81259,-0.1101157,13,0,14.5726,0.0791952
4727,2021/04/10 18:37:50,30211.854,9025.0007,1,7,0,0,0,0.05617718,4.199932,0.23594033595176,2.857536,2.830262,10.97869,10.35354,,,,,,,,,,,,,,15.20895,0.06267905,13,0,14.65536,0.1175421
4728,2021/04/10 18:37:55,30216.855,9030.0017,1,7,0,0,0,0.05622398,4.200034,0.23614262761532,2.857613,2.830262,10.97902,10.35354,,-0.00000276583091363136,,,,,,,,,,,,14.91474,-0.05822748,13,0,14.28044,-0.06510586
4729,2021/04/10 18:38:00,30221.8549,9035.0016,1,7,0,0,0,0.05570852,4.200181,0.23398586724212,2.857691,2.830262,10.97934,10.35354,,,,,,,,,,,,,,14.85396,-0.07667691,13,0,14.6505,0.1012549
4730,2021/04/10 18:38:05,30226.8547,9040.0014,1,7,0,0,0,0.05499811,4.199994,0.23099173201134,2.857768,2.830262,10.97967,10.35354,,,,,,,,,,,,,,15.16375,0.09187251,13,0,14.39102,0.06690323
4731,2021/04/10 18:38:10,30231.8533,9045,1,7,0,0,0,0.05568575,4.199944,0.233877031598,2.857845,2.830262,10.97999,10.35354,,0.0000091669817265938,,,,,,,,,,,,14.74814,-0.06466419,13,0,14.40587,0.0311023
4732,2021/04/10 18:38:15,30236.8533,9050,1,7,0,0,0,0.05472768,4.199958,0.22985395743744,2.857921,2.830262,10.98031,10.35354,,,,,,,,,,,,,,15.11146,0.1011539,13,0,14.56506,0.0784415
4733,2021/04/10 18:38:20,30241.8535,9055.0002,1,7,0,0,0,0.05508264,4.200004,0.23134730833056,2.857998,2.830262,10.98063,10.35354,,-0.00000284485508927901,,,,,,,,,,,,15.00667,0.08535177,13,0,14.24829,-0.0355491
4734,2021/04/10 18:38:25,30246.8543,9060.001,1,7,0,0,0,0.05400251,4.199838,0.22680179359338,2.858073,2.830262,10.98095,10.35354,,,,,,,,,,,,,,14.72404,-0.09158045,13,0,14.30139,0.01102149
4735,2021/04/10 18:38:30,30251.8551,9065.0018,1,7,0,0,0,0.05454574,4.200056,0.22909516256144,2.858149,2.830262,10.98127,10.35354,,,,,,,,,,,,,,14.87998,-0.02941519,13,0,14.65463,0.1257581
4736,2021/04/10 18:38:35,30256.854,9070.0007,1,7,0,0,0,0.05433249,4.200069,0.22820020694181,2.858224,2.830262,10.98158,10.35354,,0.0000120125996545539,,,,,,,,,,,,15.15838,0.09832829,13,0,14.40756,0.05509615
4737,2021/04/10 18:38:40,30261.8548,9075.0015,1,7,0,0,0,0.05403729,4.199936,0.22695315961344,2.858299,2.830262,10.9819,10.35354,,,,,,,,,,,,,,14.80601,-0.07806242,13,0,14.11308,-0.06443232
4738,2021/04/10 18:38:45,30266.8535,9080.0002,1,7,0,0,0,0.05352464,4.199932,0.22479984832448,2.858374,2.830262,10.98221,10.35354,,0.000000948300623804244,,,,,,,,,,,,14.88288,-0.06141067,13,0,14.65024,0.1051274
4739,2021/04/10 18:38:50,30271.8543,9085.001,1,7,0,0,0,0.05292546,4.199981,0.22228592641626,2.858448,2.830262,10.98252,10.35354,,,,,,,,,,,,,,15.13262,0.08518457,13,0,14.39636,0.04878104
4740,2021/04/10 18:38:55,30276.8535,9090.0002,1,7,0,0,0,0.05406558,4.200115,0.2270816535417,2.858522,2.830262,10.98284,10.35354,,,,,,,,,,,,,,14.71991,-0.1069123,13,0,14.3557,-0.006609559
4741,2021/04/10 18:39:00,30281.8534,9095.0001,1,7,0,0,0,0.05267117,4.199883,0.22121275147311,2.858595,2.830262,10.98314,10.35354,,0.00000845561044116039,,,0,,,,,,,,,14.98333,0.02668142,13,0,14.75074,0.1659247
4742,2021/04/10 18:39:05,30286.8534,9100.0001,1,7,0,0,0,0.0520077,4.199955,0.2184299996535,2.858668,2.830262,10.98345,10.35354,,,,0,,,,,,,,,,15.0451,0.09872943,13,0,14.3087,-0.003887117
4743,2021/04/10 18:39:10,30291.8545,9105.0012,1,7,0,0,0,0.05209675,4.199976,0.218805099678,2.858741,2.830262,10.98376,10.35354,,-0.000000237057506069505,,,,,,,,,,,,14.6654,-0.05494118,13,0,14.41073,0.05452216
4744,2021/04/10 18:39:15,30296.8537,9110.0004,1,7,0,0,0,0.05119768,4.199981,0.21502928324408,2.858812,2.830262,10.98406,10.35354,,,,,,,,,,,,,,14.97628,0.03579229,13,0,14.68528,0.1522353
4745,2021/04/10 18:39:20,30301.8538,9115.0005,1,7,0,0,0,0.05157594,4.199974,0.21661760702556,2.858885,2.830262,10.98436,10.35354,,0.0000285275691567222,,,,,,,,,,,,15.13138,0.078789,13,0,14.51198,0.1017314
4746,2021/04/10 18:39:25,30306.8546,9120.0013,1,7,0,0,0,0.05176849,4.200141,0.21743495735709,2.858957,2.830262,10.98466,10.35354,,,,,,,,,,,,,,14.99892,-0.03018707,13,0,14.23321,-0.09868383
4747,2021/04/10 18:39:30,30311.8547,9125.0014,1,7,0,0,0,0.05172912,4.199996,0.21726209708352,2.859028,2.830262,10.98496,10.35354,,,,,,,,,,,,,,14.78948,-0.09363234,13,0,14.13308,-0.148536
4748,2021/04/10 18:39:35,30316.8547,9130.0014,1,7,0,0,0,0.05149286,4.20001,0.2162705269286,2.859099,2.830262,10.98526,10.35354,,0.0000165952606039355,,,,,,,,,,,,14.62452,-0.08849233,13,0,14.29677,-0.118216
4749,2021/04/10 18:39:38,30319.8354,9132.9821,1,7,0,0,0,0.04999984,4.19989,0.2099938280176,2.859142,2.830262,10.98544,10.35354,,0.0000165952606039355,0,0,0,,,,,,,,,14.65272,-0.1010826,13,0,14.24463,0.01977235
4750,2021/04/10 18:49:38,30919.8778,600.0009,1,8,0,0,0,0,4.19063,0,2.859142,2.830262,10.98544,10.35354,,-0.000028290500267758,,0,0,,,,,,,,,14.8924,-0.1032314,13,0,14.22153,-0.1055777
4751,2021/04/10 18:59:38,31519.8776,1200.0007,1,8,0,0,0,0,4.187636,0,2.859142,2.830262,10.98544,10.35354,,0.00000142245096412807,,0,0,,,,,,,,,15.08958,0.1059398,13.1,0,14.45552,0.06726146
4752,2021/04/10 19:09:38,32119.8771,1800.0002,1,8,0,0,0,0,4.185692,0,2.859142,2.830262,10.98544,10.35354,,-0.0000311361291096546,,0,,,,,,,,,,15.13458,0.1306504,13,0,14.55169,0.03035635
4753,2021/04/10 19:19:38,32719.8779,2400.001,1,8,0,0,0,0,4.184347,0,2.859142,2.830262,10.98544,10.35354,,-0.0000195970806089463,,0,,,,,,,,,,14.88728,-0.03352225,13,0,14.29677,-0.152213
4754,2021/04/10 19:29:38,33319.8772,3000.0003,1,8,0,0,0,0,4.183275,0,2.859142,2.830262,10.98544,10.35354,,0.0000222073304030346,,0,,,,,,,,,,14.51578,-0.05670518,13,0,14.33409,0.07790416
4755,2021/04/10 19:39:38,33919.8771,3600.0002,1,8,0,0,0,0,4.182454,0,2.859142,2.830262,10.98544,10.35354,,0.00000829708005767316,,0,,,,,,,,,,14.83969,0.00507772,13,0,14.32219,-0.09305686
4756,2021/04/10 19:49:38,34519.8771,4200.0002,1,8,0,0,0,0,4.181708,0,2.859142,2.830262,10.98544,10.35354,,-0.0000149358602357097,,0,,,,,,,,,,14.74,-0.09181559,13,0,14.75744,0.1385853
4757,2021/04/10 19:59:38,35119.8781,4800.0012,1,8,0,0,0,0,4.181198,0,2.859142,2.830262,10.98544,10.35354,,0.00000798146356828511,,0,,,,,,,,,,15.08181,0.1005578,13,0,14.52077,0.09611338
4758,2021/04/10 20:09:38,35719.8775,5400.0006,1,8,0,0,0,0,4.180744,0,2.859142,2.830262,10.98544,10.35354,,-0.0000120907297969097,,0,,,,,,,,,,15.13286,0.08993179,13,0,14.57188,-0.03782392
4759,2021/04/10 20:19:38,36319.8784,6000.0015,1,8,0,0,0,0,4.180217,0,2.859142,2.830262,10.98544,10.35354,,-0.0000210996895475546,,0,,,,,,,,,,15.0127,0.04787982,13,0,14.58302,0.1186997
4760,2021/04/10 20:29:38,36919.8784,6600.0015,1,8,0,0,0,0,4.179817,0,2.859142,2.830262,10.98544,10.35354,,-0.00000829763030196773,,0,,,,,,,,,,14.43656,-0.08817792,13,0,14.43747,-0.02885759
4761,2021/04/10 20:39:38,37519.8776,7200.0007,1,8,0,0,0,0,4.179478,0,2.859142,2.830262,10.98544,10.35354,,0.0000145406102092238,,0,,,,,,,,,,14.82624,0.141831,13,0,14.33794,0.00721693
4762,2021/04/10 20:49:38,38119.8774,7800.0005,1,8,0,0,0,0,4.179066,0,2.859142,2.830262,10.98544,10.35354,,0.0000116957098725834,,0,,,,,,,,,,14.79112,-0.1094839,13,0,14.12741,-0.05249321
4763,2021/04/10 20:59:38,38719.8783,8400.0014,1,8,0,0,0,0,4.178881,0,2.859142,2.830262,10.98544,10.35354,,-0.0000298731993098045,,0,,,,,,,,,,14.84617,0.1173073,13,0,14.35944,0.04664302
4764,2021/04/10 21:09:38,39319.8774,9000.0005,1,8,0,0,0,0,4.178611,0,2.859142,2.830262,10.98544,10.35354,,0.00000600590419708169,,0,,,,,,,,,,14.52968,-0.0375694,13,0,14.10686,-0.108375
4765,2021/04/10 21:19:38,39919.8783,9600.0014,1,8,0,0,0,0,4.178285,0,2.859142,2.830262,10.98544,10.35354,,0.00000711225402483251,,0,,,,,,,,,,14.74497,-0.02336979,13,0,14.49765,0.1227275
4766,2021/04/10 21:29:38,40519.8776,10200.0007,1,8,0,0,0,0,4.178151,0,2.859142,2.830262,10.98544,10.35354,,-0.0000337462188326754,,0,,,,,,,,,,14.67197,-0.08857846,13,0,14.12505,-0.04298687
4767,2021/04/10 21:39:38,41119.8773,10800.0004,1,8,0,0,0,0,4.177941,0,2.859142,2.830262,10.98544,10.35354,,-0.000028369990104693,0,0,0,,,,,,,,,14.6278,0.005915165,13,0,14.43154,0.1086518
4768,2021/04/10 21:39:40,41121.9145,2.0011,1,9,0,0,0,-0.7091446,4.149969,-2.9429281065174,2.859142,2.830654,10.98544,10.35516,,-0.00341382995247841,,0.0458388701081276,1198.15795898438,,,,,,,,,15.01573,0.08267075,13,0,14.14461,-0.01999617
4769,2021/04/10 21:39:42,41123.9135,4.0001,1,9,0,0,0,-0.709053,4.14776,-2.94098167128,2.859142,2.831048,10.98544,10.3568,,-0.00114559894427657,,,,,,,,,,,,14.57373,-0.07206529,13,0,14.37014,-0.07437885
4770,2021/04/10 21:39:44,41125.9146,6.0012,1,9,0,0,0,-0.7094879,4.145981,-2.9415233531299,2.859142,2.831442,10.98544,10.35843,,-0.00110267999116331,,0.180939197540283,8.83199977874756,,,,,,,,,14.91439,-0.001965761,13,0,14.52114,0.09619385
4771,2021/04/10 21:39:46,41127.9138,8.0004,1,9,0,0,0,-0.7091064,4.144552,-2.9389283483328,2.859142,2.831835,10.98544,10.36006,,-0.000775169173721224,,,,,,,,,,,,14.85522,0.08309603,13,0,14.14775,-0.01272351
4772,2021/04/10 21:39:48,41129.9137,10.0003,1,9,0,0,0,-0.7095871,4.143493,-2.9401691817403,2.859142,2.832229,10.98544,10.36169,,,,,,,,,,,,,,14.54529,-0.08544743,13,0,14.37823,-0.07407129
4773,2021/04/10 21:39:50,41131.9146,12.0012,1,9,0,0,0,-0.7090683,4.142108,-2.9370374779764,2.859142,2.832623,10.98544,10.36332,,-0.000569471972994506,,,,,,,,,,,,14.98164,-0.0129956,13,0,14.33063,-0.01487404
4774,2021/04/10 21:39:52,41133.9143,14.0009,1,9,0,0,0,-0.7094345,4.14113,-2.937860490985,2.859142,2.833016,10.98544,10.36495,,-0.00082754751201719,,0.293936192989349,,,,,,,,,,14.57373,-0.1274732,13,0,14.2021,-0.1298577
4775,2021/04/10 21:39:54,41135.9136,16.0002,1,9,0,0,0,-0.7096024,4.139981,-2.9377404535544,2.859142,2.833409,10.98544,10.36658,,-0.000651847396511585,,,,,,,,,,,,14.81597,-0.03754646,13,0,14.6198,0.1358959
4776,2021/04/10 21:39:56,41137.9146,18.0012,1,9,0,0,0,-0.70961,4.138801,-2.93693457761,2.859142,2.833803,10.98544,10.36821,,,,,,,,,,,,,,14.97001,0.1251307,13,0,14.31386,-0.0003153086
4777,2021/04/10 21:39:58,41139.9146,20.0012,1,9,0,0,0,-0.7094116,4.137828,-2.9354231820048,2.859142,2.834197,10.98544,10.36984,,-0.000395633687730879,,,,,,,,,,,,14.63332,-0.08826792,13,0,14.23982,-0.1111624
4778,2021/04/10 21:40:00,41141.9145,22.0011,1,9,0,0,0,-0.7092361,4.136913,-2.9340480421593,2.859142,2.83459,10.98544,10.37147,,-0.000472301006084308,,,,,,,,,,,,14.75523,-0.05251437,13,0,14.52329,0.003946722
4779,2021/04/10 21:40:02,41143.9137,24.0003,1,9,0,0,0,-0.709259,4.136007,-2.933500188813,2.859142,2.834984,10.98544,10.3731,,,,0.409532010555267,2.91239500045776,,,,,,,,,14.77911,-0.06560385,13,0,14.10076,-0.09302795
4780,2021/04/10 21:40:04,41145.9144,26.001,1,9,0,0,0,-0.709671,4.135186,-2.934621583806,2.859142,2.835377,10.98544,10.37472,,-0.000452092790510505,,,,,,,,,,,,14.54627,-0.07240117,13,0,14.38651,0.05760163
4781,2021/04/10 21:40:06,41147.9135,28.0001,1,9,0,0,0,-0.7091064,4.134557,-2.9318408298648,2.859142,2.835771,10.98544,10.37635,,,,,,,,,,,,,,14.92724,0.09450108,13,0,14.5851,0.04210413
4782,2021/04/10 21:40:08,41149.9145,30.0011,1,9,0,0,0,-0.7096634,4.133884,-2.9336661746456,2.859142,2.836164,10.98544,10.37798,,-0.000354807212715968,,,,,,,,,,,,14.9075,-0.0009250641,13,0,14.16358,-0.1013774
4783,2021/04/10 21:40:10,41151.9135,32.0001,1,9,0,0,0,-0.7095718,4.133068,-2.9327085002824,2.859142,2.836558,10.98544,10.3796,,-0.000525405281223357,,,,,,,,,,,,14.60314,-0.08831531,13,0,14.5486,0.009749234
4784,2021/04/10 21:40:12,41153.9136,34.0002,1,9,0,0,0,-0.709198,4.132435,-2.93071463713,2.859142,2.836952,10.98544,10.38123,,,,,,,,,,,,,,15.03173,0.08166552,13,0,14.49253,0.1228699
4785,2021/04/10 21:40:14,41155.9146,36.0012,1,9,0,0,0,-0.7096252,4.131629,-2.9319080554508,2.859142,2.837346,10.98544,10.38286,,,,,,,,,,,,,,14.71025,0.06302238,13,0,14.09028,-0.05795747
4786,2021/04/10 21:40:16,41157.9139,38.0005,1,9,0,0,0,-0.7096024,4.130855,-2.931264622052,2.859142,2.837739,10.98544,10.38449,,-0.000295815611025319,,0.514689087867737,,,,,,,,,,14.53483,-0.1106071,13,0,14.39697,-0.06273359
4787,2021/04/10 21:40:18,41159.9136,40.0002,1,9,0,0,0,-0.7093582,4.130219,-2.9298047154458,2.859142,2.838133,10.98544,10.38611,,,,,,,,,,,,,,14.87987,-0.02348274,13,0,14.47927,0.08606911
4788,2021/04/10 21:40:20,41161.9146,42.0012,1,9,0,0,0,-0.7094116,4.129579,-2.9295712457164,2.859142,2.838526,10.98544,10.38774,,-0.000287677394226193,,,,,,,,,,,,14.86076,0.07946581,13,0,14.24218,-0.07409275
4789,2021/04/10 21:40:22,41163.9138,44.0004,1,9,0,0,0,-0.7097244,4.128909,-2.9303874626796,2.859142,2.83892,10.98544,10.38936,,,,,,,,,,,,,,14.70709,-0.04802287,13,0,14.5912,0.1208544
4790,2021/04/10 21:40:24,41165.9136,46.0002,1,9,0,0,0,-0.7095108,4.12848,-2.929201147584,2.859142,2.839314,10.98544,10.39099,,-0.000380133802536875,,,,,,,,,,,,14.96665,0.1391378,13,0,14.29588,-0.004566312
4791,2021/04/10 21:40:26,41167.9146,48.0012,1,9,0,0,0,-0.7091064,4.127939,-2.9271479637096,2.859142,2.839707,10.98544,10.39261,,,,,,,,,,,,,,14.59069,-0.1016518,13,0,14.17523,-0.1336911
4792,2021/04/10 21:40:28,41169.9138,50.0004,1,9,0,0,0,-0.709549,4.127368,-2.928569837032,2.859142,2.840101,10.98544,10.39424,,-0.000336951314238831,,,,,,,,,,,,14.70945,-0.05117297,13,0,14.57165,0.1062864
4793,2021/04/10 21:40:30,41171.9147,52.0013,1,9,0,0,0,-0.7095718,4.126895,-2.928328313561,2.859142,2.840494,10.98544,10.39586,,,,,,,,,,,,,,15.02562,0.1449776,13,0,14.07152,-0.08499831
4794,2021/04/10 21:40:32,41173.9139,54.0005,1,9,0,0,0,-0.7093964,4.126387,-2.9272440828068,2.859142,2.840888,10.98544,10.39748,,,,0.660098493099213,1.69555401802063,,,,,,,,,14.60334,-0.05903095,13,0,14.42899,0.06643385
4795,2021/04/10 21:40:34,41175.9136,56.0002,1,9,0,0,0,-0.7095718,4.125684,-2.9274690221112,2.859142,2.841281,10.98544,10.39911,,-0.000219377499888651,,,,,,,,,,,,14.91914,0.09085923,13,0,14.5989,0.03617227
4796,2021/04/10 21:40:36,41177.9136,58.0002,1,9,0,0,0,-0.7095871,4.124996,-2.9270439491516,2.859142,2.841675,10.98544,10.40073,,,,,,,,,,,,,,14.91046,0.01899958,13,0,14.15923,-0.1065636
4797,2021/04/10 21:40:38,41179.9137,60.0003,1,9,0,0,0,-0.7094498,4.124523,-2.9261420174454,2.859142,2.842069,10.98544,10.40236,,,,,,,,,,,,,,14.58419,-0.0885272,13,0,14.09564,-0.02240002
4798,2021/04/10 21:40:40,41181.9147,62.0013,1,9,0,0,0,-0.709671,4.124073,-2.926735009983,2.859142,2.842463,10.98544,10.40398,,-0.00022264510334935,,,,,,,,,,,,14.628,0.02680719,13,0,14.48166,0.1181683
4799,2021/04/10 21:40:42,41183.9147,64.0013,1,9,0,0,0,-0.7098236,4.123669,-2.9270775747884,2.859142,2.842857,10.98544,10.40561,,,,,,,,,,,,,,14.87179,0.09210378,13,0,14.14242,-0.001420975
4800,2021/04/10 21:40:44,41185.9147,66.0013,1,9,0,0,0,-0.7095642,4.12326,-2.925717683292,2.859142,2.84325,10.98544,10.40723,,-0.00031300401315093,,,,,,,,,,,,14.54254,-0.0119561,13,0,14.14896,-0.09872168
4801,2021/04/10 21:40:46,41187.9145,68.0011,1,9,0,0,0,-0.7097015,4.12287,-2.926007023305,2.859142,2.843644,10.98544,10.40885,,,,,,,,,,,,,,14.64139,-0.1089221,13,0,14.44514,-0.008581877
4802,2021/04/10 21:40:48,41189.9144,70.001,1,9,0,0,0,-0.7094345,4.122347,-2.9245351827715,2.859142,2.844038,10.98544,10.41048,,,,,,,,,,,,,,14.98362,0.04362702,13,0,14.40785,0.1030597
4803,2021/04/10 21:40:50,41191.9137,72.0003,1,9,0,0,0,-0.7093201,4.121924,-2.9237635438724,2.859142,2.844431,10.98544,10.4121,,-0.000219997498788871,,,,,,,,,,,,14.90475,-0.1543078,13,0,14.05235,-0.1110917
4804,2021/04/10 21:40:52,41193.9136,74.0002,1,9,0,0,0,-0.7095871,4.121354,-2.9244596329334,2.859142,2.844824,10.98544,10.41372,,,,0.785869777202606,,,,,,,,,,14.66588,-0.07464528,13,0,14.46234,0.09651124
4805,2021/04/10 21:40:54,41195.9138,76.0004,1,9,0,0,0,-0.7095108,4.120904,-2.9238258937632,2.859142,2.845218,10.98544,10.41534,,-0.000224780305870809,,,,,,,,,,,,14.91265,0.1235577,13,0,14.47557,0.1168224
4806,2021/04/10 21:40:56,41197.9138,78.0004,1,9,0,0,0,-0.7096634,4.120447,-2.9241304275398,2.859142,2.845612,10.98544,10.41696,,,,,,,,,,,,,,14.92724,0.08951515,13,0,14.17603,-0.07021338
4807,2021/04/10 21:40:58,41199.9147,80.0013,1,9,0,0,0,-0.7091293,4.119905,-2.9215453487165,2.859142,2.846006,10.98544,10.41859,,,,,,,,,,,,,,14.69683,-0.05215377,13,0,14.05491,-0.1435393
4808,2021/04/10 21:41:00,41201.9137,82.0003,1,9,0,0,0,-0.7094193,4.119583,-2.9225116881519,2.859142,2.846399,10.98544,10.42021,,-0.000272005301667377,,,,,,,,,,,,14.75799,0.07913709,13,0,14.49607,0.06783217
4809,2021/04/10 21:41:02,41203.9137,84.0003,1,9,0,0,0,-0.7098923,4.119123,-2.9241337004529,2.859142,2.846793,10.98544,10.42183,,,,,,,,,,,,,,14.98046,0.06456077,13,0,14.32433,-0.06327689
4810,2021/04/10 21:41:04,41205.9145,86.0011,1,9,0,0,0,-0.7093811,4.118819,-2.9218123529209,2.859142,2.847187,10.98544,10.42345,,-0.000249182106927037,,,,,,,,,,,,14.67551,-0.07238001,13,0,13.9897,-0.09524375
4811,2021/04/10 21:41:06,41207.9146,88.0012,1,9,0,0,0,-0.7097397,4.118388,-2.9229834636036,2.859142,2.84758,10.98544,10.42507,,,,,,,,,,,,,,14.5676,-0.07672578,13,0,14.34941,0.06013572
4812,2021/04/10 21:41:08,41209.9146,90.0012,1,9,0,0,0,-0.70961,4.118177,-2.92229958097,2.859142,2.847974,10.98544,10.42669,,,,,,,,,,,,,,14.82071,0.07420689,13,0,14.58073,0.07431656
4813,2021/04/10 21:41:10,41211.9145,92.0011,1,9,0,0,0,-0.7095871,4.117582,-2.9217830703922,2.859142,2.848368,10.98544,10.42832,,-0.000201077797100879,,,,,,,,,,,,14.63685,0.02072483,13,0,14.03871,-0.08887678
4814,2021/04/10 21:41:12,41213.9146,94.0012,1,9,0,0,0,-0.7099152,4.11708,-2.922777671616,2.859142,2.848762,10.98544,10.42994,,,,,,,,,,,,,,14.54627,-0.0988251,13,0,14.35729,-0.06235987
4815,2021/04/10 21:41:14,41215.9139,96.0005,1,9,0,0,0,-0.7097015,4.116788,-2.921690618782,2.859142,2.849155,10.98544,10.43156,,,,,,,,,,,,,,14.81735,-0.02206922,13,0,14.54816,0.096609
4816,2021/04/10 21:41:16,41217.9144,98.001,1,9,0,0,0,-0.7092819,4.116285,-2.9196064457415,2.859142,2.849549,10.98544,10.43318,,-0.000242937501752749,,,,,,,,,,,,14.92169,0.08173734,13,0,14.28739,0.05215347
