Repository: HVES-Battery-Testing-Consortium/LG-HG2

# Battery Testing Consortium (BTC)
The Battery Testing Consortium (BTC) has been developed within the High Voltage and Energy Storage Lab at Oxford Brookes University to provide accurate and comprehensive cell data to Formula Student Electric teams. Through the BTC, we aim to provide FS teams with information for improved and informed decisions for cell selection, pack architecture design, thermal cooling requirements, and end of life predictions. A range of tests are completed to provide a comprehensive electrochemical lithium-ion characterisation for modelling, validation, and battery management parameterisation.

File: Data/Round1/LG_HG2/Package 1/210410_FSD_GITT_LGHG2_1_15C/210410_FSD_GITT_LGHG2_1_15C_Channel_2_Wb_1.CSV (part 32 of 76)
Data_Point,Date_Time,Test_Time(s),Step_Time(s),Cycle_Index,Step_Index,TC_Counter1,TC_Counter2,TC_Counter3,Current(A),Voltage(V),Power(W),Charge_Capacity(Ah),Discharge_Capacity(Ah),Charge_Energy(Wh),Discharge_Energy(Wh),ACR(Ohm),dV/dt(V/s),Internal_Resistance(Ohm),dQ/dV(Ah/V),dV/dQ(V/Ah),MetaCode_MV_UD1,MetaCode_MV_UD2,MetaCode_MV_UD3,MetaCode_MV_UD4,MetaCode_MV_UD5,MetaCode_MV_UD6,MetaCode_MV_UD7,MetaCode_MV_UD8,Aux_Temperature_1(C),Aux_dT/dt_1(C),Aux_Temperature_2(C),Aux_dT/dt_2(C),Aux_Temperature_3(C),Aux_dT/dt_3(C)
6298,2021/04/11 05:40:38,69980.1494,5100.001,1,10,2,0,0,0,4.065414,0,2.859142,3.255435,10.98544,12.0794,,0.00000387245199817698,,0,,,,,,,,,,14.71691,-0.1051086,13,0,14.60832,0.04314035
6299,2021/04/11 05:41:38,70040.1486,5160.0002,1,10,2,0,0,0,4.065417,0,2.859142,3.255435,10.98544,12.0794,,0.0000132754403239232,,,,,,,,,,,,14.7888,0.09283304,13,0,14.0593,-0.0281167
6300,2021/04/11 05:42:38,70100.1487,5220.0003,1,10,2,0,0,0,4.065484,0,2.859142,3.255435,10.98544,12.0794,,-0.0000210196194529999,,0,,,,,,,,,,15.00267,0.1010472,13,0,14.36117,0.1034728
6301,2021/04/11 05:43:38,70160.1494,5280.001,1,10,2,0,0,0,4.065617,0,2.859142,3.255435,10.98544,12.0794,,-0.0000120125996545539,,,,,,,,,,,,14.52483,-0.0870958,13,0,14.27738,-0.09398848
6302,2021/04/11 05:44:38,70220.1486,5340.0002,1,10,2,0,0,0,4.065537,0,2.859142,3.255435,10.98544,12.0794,,-0.00000308197695630952,,0,,,,,,,,,,14.91372,-0.005973279,13,0,14.52776,-0.06544799
6303,2021/04/11 05:45:38,70280.1488,5400.0004,1,10,2,0,0,0,4.06517,0,2.859142,3.255435,10.98544,12.0794,,0.0000171487208717735,,,,,,,,,,,,15.01095,0.03065556,12.9,0,14.16163,-0.09529084
6304,2021/04/11 05:46:38,70340.1486,5460.0002,1,10,2,0,0,0,4.065413,0,2.859142,3.255435,10.98544,12.0794,,0.000000158042297471184,,0,,,,,,,,,,14.89323,0.01954794,13,0,14.19313,-0.1447755
6305,2021/04/11 05:47:38,70400.1486,5520.0002,1,10,2,0,0,0,4.065456,0,2.859142,3.255435,10.98544,12.0794,,0.00000885139343154151,,,,,,,,,,,,14.96349,0.1423961,13,0,14.4023,0.04663616
6306,2021/04/11 05:48:38,70460.1485,5580.0001,1,10,2,0,0,0,4.065618,0,2.859142,3.255435,10.98544,12.0794,,-0.0000264738300757017,,0,,,,,,,,,,14.98893,0.1283532,13,0,14.44238,0.07597268
6307,2021/04/11 05:49:38,70520.1486,5640.0002,1,10,2,0,0,0,4.065567,0,2.859142,3.255435,10.98544,12.0794,,-0.0000216516091313679,,,,,,,,,,,,14.77116,0.01175791,13,0,14.60417,0.1487371
6308,2021/04/11 05:50:38,70580.1486,5700.0002,1,10,2,0,0,0,4.065626,0,2.859142,3.255435,10.98544,12.0794,,0.00000482052791994647,,0,,,,,,,,,,14.8698,0.09840786,13,0,14.17697,-0.07958889
6309,2021/04/11 05:51:38,70640.1486,5760.0002,1,10,2,0,0,0,4.065491,0,2.859142,3.255435,10.98544,12.0794,,0.0000114586300696828,,,,,,,,,,,,14.482,-0.1185858,13,0,14.05913,-0.1164135
6310,2021/04/11 05:52:38,70700.1486,5820.0002,1,10,2,0,0,0,4.065451,0,2.859142,3.255435,10.98544,12.0794,,0.0000265511007455643,,0,,,,,,,,,,14.69477,0.02416164,13,0,14.11864,-0.1219377
6311,2021/04/11 05:53:38,70760.1495,5880.0011,1,10,2,0,0,0,4.065597,0,2.859142,3.255435,10.98544,12.0794,,-0.0000139085295813857,,,,,,,,,,,,14.83229,0.0990811,13,0,14.21248,-0.0697881
6312,2021/04/11 05:54:38,70820.1494,5940.001,1,10,2,0,0,0,4.065616,0,2.859142,3.255435,10.98544,12.0794,,-0.0000372183312720153,,0,,,,,,,,,,14.61573,-0.04102021,13,0,14.57284,0.1347315
6313,2021/04/11 05:55:38,70880.1487,6000.0003,1,10,2,0,0,0,4.065434,0,2.859142,3.255435,10.98544,12.0794,,-0.0000215724103327375,,,,,,,,,,,,14.5301,-0.1153189,13,0,14.18767,-0.07660806
6314,2021/04/11 05:56:38,70940.1487,6060.0003,1,10,2,0,0,0,4.065485,0,2.859142,3.255435,10.98544,12.0794,,0.0000179386897798395,,0,,,,,,,,,,14.8908,0.1221573,13,0,14.35144,0.003538728
6315,2021/04/11 05:57:38,71000.1487,6120.0003,1,10,2,0,0,0,4.065378,0,2.859142,3.255435,10.98544,12.0794,,0.00000663815899315523,,,,,,,,,,,,14.66568,-0.09422064,13,0,14.44022,0.06320566
6316,2021/04/11 05:58:38,71060.1495,6180.0011,1,10,2,0,0,0,4.06568,0,2.859142,3.255435,10.98544,12.0794,,0.00000663815899315523,,0,,,,,,,,,,14.53402,-0.1316208,13,0,14.35233,0.06286591
6317,2021/04/11 05:59:38,71120.1497,6240.0013,1,10,2,0,0,0,4.065642,0,2.859142,3.255435,10.98544,12.0794,,-0.0000105893595900852,,,,,,,,,,,,14.97938,0.08823276,13,0,14.39986,-0.08800268
6318,2021/04/11 06:00:38,71180.1495,6300.0011,1,10,2,0,0,0,4.065417,0,2.859142,3.255435,10.98544,12.0794,,-0.0000226800002565142,,0,,,,,,,,,,14.94403,0.06230414,13,0,14.60191,0.1034996
6319,2021/04/11 06:01:38,71240.1488,6360.0004,1,10,2,0,0,0,4.065541,0,2.859142,3.255435,10.98544,12.0794,,0.000027500260330271,,,,,,,,,,,,14.58626,-0.09614885,13,0,14.14887,-0.06652623
6320,2021/04/11 06:02:38,71300.1486,6420.0002,1,10,2,0,0,0,4.065573,0,2.859142,3.255435,10.98544,12.0794,,0.0000164369394042296,,0,,,,,,,,,,14.69289,-0.07985234,13,0,14.10944,-0.07988811
6321,2021/04/11 06:03:38,71360.1486,6480.0002,1,10,2,0,0,0,4.065658,0,2.859142,3.255435,10.98544,12.0794,,0.0000114587301141,,,,,,,,,,,,14.60059,0.03491253,13,0,14.41894,0.1034588
6322,2021/04/11 06:04:38,71420.1488,6540.0004,1,10,2,0,0,0,4.06569,0,2.859142,3.255435,10.98544,12.0794,,-0.0000151725598698249,,0,,,,,,,,,,14.75731,0.09684175,13,0,14.5027,0.06726623
6323,2021/04/11 06:05:38,71480.1488,6600.0004,1,10,2,0,0,0,4.065503,0,2.859142,3.255435,10.98544,12.0794,,-0.0000286858594336081,,,,,,,,,,,,14.5758,0.0412491,13,0,14.45257,0.06869823
6324,2021/04/11 06:06:38,71540.1487,6660.0003,1,10,2,0,0,0,4.065439,0,2.859142,3.255435,10.98544,12.0794,,0.00000379317089027609,,0,,,,,,,,,,14.60086,0.05898237,13,0,14.48494,0.09787947
6325,2021/04/11 06:07:38,71600.1488,6720.0004,1,10,2,0,0,0,4.065739,0,2.859142,3.255435,10.98544,12.0794,,0.0000156469595822273,,,,,,,,,,,,14.88022,0.09493083,13,0,14.40659,-0.03516495
6326,2021/04/11 06:08:38,71660.1495,6780.0011,1,10,2,0,0,0,4.065688,0,2.859142,3.255435,10.98544,12.0794,,0.00000576839784116601,,0,,,,,,,,,,14.61447,0.04427761,13,0,14.41821,0.1128426
6327,2021/04/11 06:09:38,71720.1486,6840.0002,1,10,2,0,0,0,4.065586,0,2.859142,3.255435,10.98544,12.0794,,0.000020625369870686,,,,,,,,,,,,14.80927,-0.03846973,13,0,14.09442,-0.1343992
6328,2021/04/11 06:10:38,71780.1487,6900.0003,1,10,2,0,0,0,4.065459,0,2.859142,3.255435,10.98544,12.0794,,-0.00000624297899776138,,0,,,,,,,,,,14.98205,0.07062584,13,0,14.56694,-0.03206849
6329,2021/04/11 06:11:38,71840.1488,6960.0004,1,10,2,0,0,0,4.065506,0,2.859142,3.255435,10.98544,12.0794,,-0.0000197562603716506,,,,,,,,,,,,14.52695,-0.01552343,13,0,14.2722,0.09859145
6330,2021/04/11 06:12:38,71900.1496,7020.0012,1,10,2,0,0,0,4.065665,0,2.859142,3.255435,10.98544,12.0794,,-0.0000263155598076992,,0,,,,,,,,,,14.72939,-0.08887976,13,0,14.07289,-0.06382585
6331,2021/04/11 06:13:38,71960.1498,7080.0014,1,10,2,0,0,0,4.065723,0,2.859142,3.255435,10.98544,12.0794,,-0.000000948229910591181,,,,,,,,,,,,14.76777,-0.07831275,13,0,14.38223,-0.05325615
6332,2021/04/11 06:14:38,72020.1488,7140.0004,1,10,2,0,0,0,4.065643,0,2.859142,3.255435,10.98544,12.0794,,0.00000600640078118886,,0,,,,,,,,,,14.93571,-0.03322184,13,0,14.71039,0.09224921
6333,2021/04/11 06:15:38,72080.1488,7200.0004,1,10,2,0,0,0,4.065568,0,2.859142,3.255435,10.98544,12.0794,,0.0000349287802237086,,,,,,,,,,,,14.56963,-0.1101595,13,0,14.46831,-0.04403204
6334,2021/04/11 06:16:38,72140.1488,7260.0004,1,10,2,0,0,0,4.065527,0,2.859142,3.255435,10.98544,12.0794,,-0.00000197561007553304,,0,,,,,,,,,,14.71691,-0.09771019,13,0,14.63752,0.03000647
6335,2021/04/11 06:17:38,72200.1498,7320.0014,1,10,2,0,0,0,4.065579,0,2.859142,3.255435,10.98544,12.0794,,-0.0000136713297251845,,,,,,,,,,,,14.83016,-0.06553054,13,0,14.6924,0.06676137
6336,2021/04/11 06:18:38,72260.1489,7380.0005,1,10,2,0,0,0,4.065621,0,2.859142,3.255435,10.98544,12.0794,,-0.0000107474097603699,,,,,,,,,,,,14.79682,0.0697428,13,0,14.16966,-0.06719083
6337,2021/04/11 06:19:38,72320.1489,7440.0005,1,10,2,0,0,0,4.065822,0,2.859142,3.255435,10.98544,12.0794,,-0.00000987821385933785,,0,,,,,,,,,,14.71412,-0.1033694,13,0,14.59092,0.02890915
6338,2021/04/11 06:20:38,72380.1489,7500.0005,1,10,2,0,0,0,4.065576,0,2.859142,3.255435,10.98544,12.0794,,0.0000151730600919109,,,,,,,,,,,,14.60073,-0.05054027,13,0,14.33872,-0.09848595
6339,2021/04/11 06:21:38,72440.1497,7560.0013,1,10,2,0,0,0,4.065432,0,2.859142,3.255435,10.98544,12.0794,,0.0000208624405786395,,0,,,,,,,,,,14.84575,-0.07260352,13,0,14.69339,0.04598409
6340,2021/04/11 06:22:38,72500.149,7620.0006,1,10,2,0,0,0,4.065562,0,2.859142,3.255435,10.98544,12.0794,,0.00000750700701246387,,,,,,,,,,,,14.8976,0.07719427,13,0,14.24135,-0.02546787
6341,2021/04/11 06:23:38,72560.1497,7680.0013,1,10,2,0,0,0,4.065578,0,2.859142,3.255435,10.98544,12.0794,,-0.00000158047498644009,,0,,,,,,,,,,14.74345,-0.07387519,13,0,14.51803,-0.03969342
6342,2021/04/11 06:24:38,72620.1498,7740.0014,1,10,2,0,0,0,4.065705,0,2.859142,3.255435,10.98544,12.0794,,-0.0000105892695501097,,,,,,,,,,,,14.6819,-0.0765267,13,0,14.45646,-0.05831331
6343,2021/04/11 06:25:38,72680.1489,7800.0005,1,10,2,0,0,0,4.06568,0,2.859142,3.255435,10.98544,12.0794,,-0.0000191240596905118,,0,,,,,,,,,,14.83179,0.03829837,13,0,14.14622,-0.08267313
6344,2021/04/11 06:26:38,72740.1498,7860.0014,1,10,2,0,0,0,4.065593,0,2.859142,3.255435,10.98544,12.0794,,0.00000142247404255613,,,,,,,,,,,,14.99961,0.007511973,13,0,14.53341,0.1079682
6345,2021/04/11 06:27:38,72800.1489,7920.0005,1,10,2,0,0,0,4.065535,0,2.859142,3.255435,10.98544,12.0794,,0.0000210996895475546,,0,,,,,,,,,,14.77515,0.04750341,13,0,14.33192,-0.06944895
6346,2021/04/11 06:28:38,72860.1491,7980.0007,1,10,2,0,0,0,4.065665,0,2.859142,3.255435,10.98544,12.0794,,0.0000013435150094665,,,,,,,,,,,,14.80357,-0.03779143,13,0,14.61469,0.1333699
6347,2021/04/11 06:29:38,72920.1491,8040.0007,1,10,2,0,0,0,4.065775,0,2.859142,3.255435,10.98544,12.0794,,-0.0000297904698527418,,0,,,,,,,,,,14.90702,-0.04171073,13,0,14.76927,0.1362398
6348,2021/04/11 06:30:38,72980.1491,8100.0007,1,10,2,0,0,0,4.065796,0,2.859142,3.255435,10.98544,12.0794,,-0.0000145415697261342,,,,,,,,,,,,15.05164,0.1227799,13,0,14.41752,0.006485581
6349,2021/04/11 06:31:38,73040.1491,8160.0007,1,10,2,0,0,0,4.065532,0,2.859142,3.255435,10.98544,12.0794,,-0.0000281329193967395,,0,,,,,,,,,,15.03493,0.1067752,13,0,14.61257,0.1205733
6350,2021/04/11 06:32:38,73100.1489,8220.0005,1,10,2,0,0,0,4.065591,0,2.859142,3.255435,10.98544,12.0794,,0.00001770175913407,,,,,,,,,,,,14.96198,0.03809988,13,0,14.72207,0.1453978
6351,2021/04/11 06:33:38,73160.1498,8280.0014,1,10,2,0,0,0,4.065716,0,2.859142,3.255435,10.98544,12.0794,,0.00000900878058018861,,0,,,,,,,,,,15.02866,0.09942949,13,0,14.58439,0.1200768
6352,2021/04/11 06:34:38,73220.149,8340.0006,1,10,2,0,0,0,4.0658,0,2.859142,3.255435,10.98544,12.0794,,-0.00000347733293892816,,,,,,,,,,,,14.66453,-0.1141319,13,0,14.54863,0.06151527
6353,2021/04/11 06:35:38,73280.1489,8400.0005,1,10,2,0,0,0,4.065707,0,2.859142,3.255435,10.98544,12.0794,,-0.000016358320863219,,0,,,,,,,,,,14.90435,0.07580936,13,0,14.12388,-0.1022002
6354,2021/04/11 06:36:38,73340.1491,8460.0007,1,10,2,0,0,0,4.06563,0,2.859142,3.255435,10.98544,12.0794,,-0.00001793884075596,,,,,,,,,,,,15.05971,0.1122776,13,0,14.45481,0.04848272
6355,2021/04/11 06:37:38,73400.149,8520.0006,1,10,2,0,0,0,4.065603,0,2.859142,3.255435,10.98544,12.0794,,-0.00000221286700252676,,0,,,,,,,,,,14.66366,-0.1244265,13,0,14.49663,-0.003569722
6356,2021/04/11 06:38:38,73460.1499,8580.0015,1,10,2,0,0,0,4.065624,0,2.859142,3.255435,10.98544,12.0794,,-0.00000798146356828511,,,,,,,,,,,,15.01796,0.1227593,13,0,14.3838,0.001890957
6357,2021/04/11 06:39:38,73520.1489,8640.0005,1,10,2,0,0,0,4.065748,0,2.859142,3.255435,10.98544,12.0794,,0.00000379320204046962,,0,,,,,,,,,,14.66681,-0.01891315,13,0,14.09795,-0.1627472
6358,2021/04/11 06:40:38,73580.149,8700.0006,1,10,2,0,0,0,4.065747,0,2.859142,3.255435,10.98544,12.0794,,0.0000141456002893392,,,,,,,,,,,,14.5573,-0.1368871,13,0,14.33179,-0.0411278
6359,2021/04/11 06:41:38,73640.1489,8760.0005,1,10,2,0,0,0,4.065791,0,2.859142,3.255435,10.98544,12.0794,,-0.0000146986603795085,,0,,,,,,,,,,14.82032,0.01140296,13,0,14.33517,0.04477322
6360,2021/04/11 06:42:38,73700.1489,8820.0005,1,10,2,0,0,0,4.065504,0,2.859142,3.255435,10.98544,12.0794,,-0.000015805009752512,,,,,,,,,,,,14.61883,0.03214985,13,0,14.60704,0.08698851
6361,2021/04/11 06:43:38,73760.1499,8880.0015,1,10,2,0,0,0,4.065715,0,2.859142,3.255435,10.98544,12.0794,,-0.0000169101003848482,,0,,,,,,,,,,14.73348,-0.08633077,13,0,14.28892,-0.0316152
6362,2021/04/11 06:44:38,73820.149,8940.0006,1,10,2,0,0,0,4.065712,0,2.859142,3.255435,10.98544,12.0794,,-0.0000218109107663622,,,,,,,,,,,,14.96603,-0.03744125,13,0,14.22219,-0.09452313
6363,2021/04/11 06:45:38,73880.149,9000.0006,1,10,2,0,0,0,4.065942,0,2.859142,3.255435,10.98544,12.0794,,-0.00000221270101974369,,0,,,,,,,,,,14.77727,-0.0726372,13,0,14.20855,-0.07951468
6364,2021/04/11 06:46:38,73940.1499,9060.0015,1,10,2,0,0,0,4.065829,0,2.859142,3.255435,10.98544,12.0794,,0.00000900893064681441,,,,,,,,,,,,15.05668,0.08990705,13,0,14.61974,0.02609342
6365,2021/04/11 06:47:38,74000.149,9120.0006,1,10,2,0,0,0,4.06558,0,2.859142,3.255435,10.98544,12.0794,,0.0000105893595900852,,0,,,,,,,,,,15.10057,0.04027754,13,0,14.44461,-0.07613599
6366,2021/04/11 06:48:38,74060.1491,9180.0007,1,10,2,0,0,0,4.065613,0,2.859142,3.255435,10.98544,12.0794,,-0.00000703375417288044,,,,,,,,,,,,15.07027,0.09354323,13,0,14.57493,0.009163916
6367,2021/04/11 06:49:38,74120.149,9240.0006,1,10,2,0,0,0,4.065816,0,2.859142,3.255435,10.98544,12.0794,,-0.0000194399999600137,,0,,,,,,,,,,14.66164,-0.06673604,13,0,14.25355,-0.03482044
6368,2021/04/11 06:50:38,74180.1489,9300.0005,1,10,2,0,0,0,4.065901,0,2.859142,3.255435,10.98544,12.0794,,-0.00000616354600424529,,,,,,,,,,,,14.78725,0.03839374,13,0,14.67137,0.08636862
6369,2021/04/11 06:51:38,74240.1498,9360.0014,1,10,2,0,0,0,4.065821,0,2.859142,3.255435,10.98544,12.0794,,0.0000275797392532695,,0,,,,,,,,,,14.78975,-0.06843477,13,0,14.19911,-0.07758468
6370,2021/04/11 06:52:38,74300.1498,9420.0014,1,10,2,0,0,0,4.065698,0,2.859142,3.255435,10.98544,12.0794,,0.00000750700701246387,,,,,,,,,,,,14.65318,-0.08537352,13,0,14.55918,0.04005015
6371,2021/04/11 06:53:38,74360.1489,9480.0005,1,10,2,0,0,0,4.065602,0,2.859142,3.255435,10.98544,12.0794,,0.00000576882894165465,,0,,,,,,,,,,14.84498,-0.05927831,13,0,14.17403,-0.08440703
6372,2021/04/11 06:54:38,74420.149,9540.0006,1,10,2,0,0,0,4.065824,0,2.859142,3.255435,10.98544,12.0794,,-0.0000229174493142636,,,,,,,,,,,,14.71779,0.01143664,13,0,14.60189,0.1004604
6373,2021/04/11 06:55:38,74480.1492,9600.0008,1,10,2,0,0,0,4.065859,0,2.859142,3.255435,10.98544,12.0794,,-0.0000204661300813314,,0,,,,,,,,,,15.03115,0.06856829,13,0,14.31568,0.01158059
6374,2021/04/11 06:56:38,74540.1491,9660.0007,1,10,2,0,0,0,4.065652,0,2.859142,3.255435,10.98544,12.0794,,0.0000143836296047084,,,,,,,,,,,,14.96852,-0.03622353,13,0,14.24146,-0.1047269
6375,2021/04/11 06:57:38,74600.15,9720.0016,1,10,2,0,0,0,4.065697,0,2.859142,3.255435,10.98544,12.0794,,0.0000162802407430718,,0,,,,,,,,,,14.69548,-0.1039904,13,0,14.62339,-0.02418697
6376,2021/04/11 06:58:38,74660.15,9780.0016,1,10,2,0,0,0,4.065663,0,2.859142,3.255435,10.98544,12.0794,,0.000016279029296129,,,,,,,,,,,,15.09281,0.07200867,13,0,14.56829,0.117757
6377,2021/04/11 06:59:38,74720.1484,9840,1,10,2,0,0,0,4.06577,0,2.859142,3.255435,10.98544,12.0794,,-0.0000142235703606275,,0,,,,,,,,,,14.79037,0.04585654,13,0,14.19974,-0.07510632
6378,2021/04/11 07:00:38,74780.15,9900.0016,1,10,2,0,0,0,4.065722,0,2.859142,3.255435,10.98544,12.0794,,-0.0000148578201333294,,,,,,,,,,,,14.63081,-0.08572578,13,0,14.45647,-0.06522775
6379,2021/04/11 07:01:38,74840.1499,9960.0015,1,10,2,0,0,0,4.065781,0,2.859142,3.255435,10.98544,12.0794,,-0.00000229172701438074,,0,,,,,,,,,,15.03857,0.09222269,13,0,14.45556,0.09919137
6380,2021/04/11 07:02:38,74900.1493,10020.0009,1,10,2,0,0,0,4.065593,0,2.859142,3.255435,10.98544,12.0794,,0.0000334273208864033,,,,,,,,,,,,14.6007,-0.1114461,13,0,14.43365,-0.04533082
6381,2021/04/11 07:03:38,74960.149,10080.0006,1,10,2,0,0,0,4.065751,0,2.859142,3.255435,10.98544,12.0794,,0.00000197575695892738,,0,,,,,,,,,,14.63811,-0.1118267,13,0,14.51489,0.01589715
6382,2021/04/11 07:04:38,75020.1492,10140.0008,1,10,2,0,0,0,4.065933,0,2.859142,3.255435,10.98544,12.0794,,-0.00000806008756626397,,,,,,,,,,,,14.93217,0.09862095,13,0,14.20289,0.01653373
6383,2021/04/11 07:05:38,75080.1491,10200.0007,1,10,2,0,0,0,4.065837,0,2.859142,3.255435,10.98544,12.0794,,-0.0000152518396134838,,0,,,,,,,,,,14.51295,-0.1252255,13,0,14.25089,-0.08879066
6384,2021/04/11 07:06:38,75140.15,10260.0016,1,10,2,0,0,0,4.065689,0,2.859142,3.255435,10.98544,12.0794,,-0.0000294763394776965,,,,,,,,,,,,14.85015,0.09891808,13,0,14.27421,-0.006022155
6385,2021/04/11 07:07:38,75200.1491,10320.0007,1,10,2,0,0,0,4.065645,0,2.859142,3.255435,10.98544,12.0794,,0.0000128810797832557,,0,,,,,,,,,,14.5807,-0.07622391,13,0,14.39173,-0.06028384
6386,2021/04/11 07:08:38,75260.149,10380.0006,1,10,2,0,0,0,4.065682,0,2.859142,3.255435,10.98544,12.0794,,0.0000163581898959819,,,,,,,,,,,,14.64263,-0.04141152,13,0,14.25645,-0.1053479
6387,2021/04/11 07:09:38,75320.1491,10440.0007,1,10,2,0,0,0,4.065816,0,2.859142,3.255435,10.98544,12.0794,,0.0000132762097564409,,0,,,,,,,,,,15.004,0.103606,13,0,14.22054,-0.1393443
6388,2021/04/11 07:10:38,75380.1499,10500.0015,1,10,2,0,0,0,4.065853,0,2.859142,3.255435,10.98544,12.0794,,-0.00000750731805965188,,,,,,,,,,,,14.65071,-0.09836972,13,0,14.68909,0.142414
6389,2021/04/11 07:11:38,75440.1492,10560.0008,1,10,2,0,0,0,4.065745,0,2.859142,3.255435,10.98544,12.0794,,-0.0000146976899486617,,0,,,,,,,,,,15.04789,0.1240504,13,0,14.56713,0.07166207
6390,2021/04/11 07:12:38,75500.1499,10620.0015,1,10,2,0,0,0,4.065689,0,2.859142,3.255435,10.98544,12.0794,,0.0000186486795428209,,,,,,,,,,,,14.80509,-0.06671876,13,0,14.20717,-0.1261395
6391,2021/04/11 07:13:38,75560.1484,10680,1,10,2,0,0,0,4.065775,0,2.859142,3.255435,10.98544,12.0794,,0.0000105103299574694,,0,,,,,,,,,,14.99798,0.06420493,13,0,14.28342,-0.09322256
6392,2021/04/11 07:14:38,75620.15,10740.0016,1,10,2,0,0,0,4.065824,0,2.859142,3.255435,10.98544,12.0794,,0.0000219691501115449,,,,,,,,,,,,15.03845,0.1361617,13,0,14.55038,0.01986563
6393,2021/04/11 07:15:38,75680.1489,10800.0005,1,10,2,0,0,0,4.065901,0,2.859142,3.255435,10.98544,12.0794,,-0.0000135131704155356,0,0,0,,,,,,,,,14.83731,-0.03487498,13,0,14.14443,-0.1604587
6394,2021/04/11 07:15:38,75680.1563,0.0016,1,11,3,0,0,0,4.065905,0,2.859142,3.255435,10.98544,12.0794,,-0.0000135131704155356,0,0,0,,,,,,,,,14.8369442894878,-0.0350668159594971,13,0,14.1444341627941,-0.160295491684195
6395,2021/04/11 07:15:40,75682.1932,2.0011,1,9,3,0,0,-0.7094116,4.044673,-2.8693379444068,2.859142,3.255833,10.98544,12.08102,,-0.0211131703108549,,0.00098891369998455,1011.21099853516,,,,,,,,,14.73628,-0.08787096,13,0,14.14558,-0.1153713
6396,2021/04/11 07:15:42,75684.1933,4.0012,1,9,3,0,0,-0.7097244,4.042861,-2.8693170975084,2.859142,3.256226,10.98544,12.08261,,-0.000962896912824363,,0.142017394304276,,,,,,,,,,14.57643,-0.1433688,13,0,14.26326,-0.03849953
6397,2021/04/11 07:15:44,75686.1932,6.0011,1,9,3,0,0,-0.7092438,4.041283,-2.8662549117954,2.859142,3.25662,10.98544,12.0842,,-0.000890835071913898,,,,,,,,,,,,14.67383,-0.09838343,13,0,14.62972,0.007950962
6398,2021/04/11 07:15:46,75688.1925,8.0004,1,9,3,0,0,-0.709671,4.040011,-2.867078646381,2.859142,3.257013,10.98544,12.08579,,,,,,,,,,,,,,15.08009,0.03417641,13,0,14.48253,-0.1004919
6399,2021/04/11 07:15:48,75690.1932,10.0011,1,9,3,0,0,-0.709877,4.038841,-2.867080332557,2.859142,3.257407,10.98544,12.08738,,-0.0006013247766532,,,,,,,,,,,,15.02825,-0.05973846,13,0,14.35758,-0.1510754
6400,2021/04/11 07:15:50,75692.1925,12.0004,1,9,3,0,0,-0.7096863,4.037842,-2.8656011489646,2.859142,3.257801,10.98544,12.08897,,-0.000453158601885661,,0.324404209852219,4.29259300231934,,,,,,,,,14.89266,-0.09775102,13,0,14.20717,-0.09780377
6401,2021/04/11 07:15:52,75694.1925,14.0004,1,9,3,0,0,-0.7095871,4.036919,-2.8645456461449,2.859142,3.258194,10.98544,12.09056,,,,,,,,,,,,,,14.76433,-0.1401609,13,0,14.18828,-0.04212499
6402,2021/04/11 07:15:54,75696.1933,16.0012,1,9,3,0,0,-0.7097473,4.036209,-2.8646884399857,2.859142,3.258588,10.98544,12.09215,,-0.000543261878192425,,,,,,,,,,,,14.68216,-0.1084644,13,0,14.62139,0.02836525
6403,2021/04/11 07:15:56,75698.1934,18.0013,1,9,3,0,0,-0.7098236,4.03541,-2.864429253676,2.859142,3.258982,10.98544,12.09374,,,,,,,,,,,,,,14.86665,-0.06453693,13,0,14.6924,0.07687926
6404,2021/04/11 07:15:58,75700.1923,20.0002,1,9,3,0,0,-0.7094955,4.034575,-2.8625128069125,2.859142,3.259375,10.98544,12.09532,,-0.000403325713705271,,,,,,,,,,,,14.95306,-0.004560053,13,0,14.64745,0.1164007
6405,2021/04/11 07:16:00,75702.1925,22.0004,1,9,3,0,0,-0.709549,4.033864,-2.862224167336,2.859142,3.259769,10.98544,12.09691,,-0.0003979915054515,,,,,,,,,,,,15.03657,0.06227016,13,0,14.5485,0.1171377
6406,2021/04/11 07:16:02,75704.1932,24.0011,1,9,3,0,0,-0.7099533,4.033098,-2.8633112343234,2.859142,3.260163,10.98544,12.0985,,,,,,,,,,,,,,15.11179,0.1493976,13,0,14.52157,0.119895
6407,2021/04/11 07:16:04,75706.1923,26.0002,1,9,3,0,0,-0.7098541,4.032337,-2.8623709520317,2.859142,3.260556,10.98544,12.10009,,,,0.478064298629761,,,,,,,,,,14.9381,0.1166007,13,0,14.20065,-0.1002887
6408,2021/04/11 07:16:06,75708.1923,28.0002,1,9,3,0,0,-0.7098923,4.03153,-2.861952104219,2.859142,3.26095,10.98544,12.10167,,-0.000275665312074125,,,,,,,,,,,,14.62688,-0.0972572,13,0,14.4014,0.03962636
6409,2021/04/11 07:16:08,75710.1933,30.0012,1,9,3,0,0,-0.7097855,4.031143,-2.8612468498265,2.859142,3.261344,10.98544,12.10326,,,,,,,,,,,,,,14.67574,-0.06449491,13,0,14.53062,0.1112288
6410,2021/04/11 07:16:10,75712.1925,32.0004,1,9,3,0,0,-0.7095718,4.030431,-2.8598801794458,2.859142,3.261738,10.98544,12.10485,,-0.000396124989492819,,,,,,,,,,,,14.82598,0.02803177,13,0,14.65902,0.1421779
6411,2021/04/11 07:16:12,75714.1925,34.0004,1,9,3,0,0,-0.7097244,4.029894,-2.8601141012136,2.859142,3.262131,10.98544,12.10644,,,,,,,,,,,,,,14.9553,0.08732587,13,0,14.67889,0.1353213
6412,2021/04/11 07:16:14,75716.1932,36.0011,1,9,3,0,0,-0.7099304,4.029514,-2.8606744858256,2.859142,3.262526,10.98544,12.10802,,-0.000338440499035642,,,,,,,,,,,,15.06787,0.1502717,13,0,14.2542,-0.1060295
6413,2021/04/11 07:16:16,75718.1933,38.0012,1,9,3,0,0,-0.7097473,4.028928,-2.8595207698944,2.859142,3.262919,10.98544,12.10961,,,,,,,,,,,,,,14.84701,-0.1192769,13,0,14.20529,-0.05318612
6414,2021/04/11 07:16:18,75720.1924,40.0003,1,9,3,0,0,-0.7097397,4.028433,-2.8591388288901,2.859142,3.263313,10.98544,12.1112,,-0.000319677288644016,,,,,,,,,,,,14.70609,-0.1206392,13,0,14.19574,0.004769266
6415,2021/04/11 07:16:20,75722.1923,42.0002,1,9,3,0,0,-0.7098007,4.027929,-2.8590268237503,2.859142,3.263707,10.98544,12.11278,,,,0.686367988586426,1.71746504306793,,,,,,,,,14.6518,-0.05991459,13,0,14.30216,0.08609205
6416,2021/04/11 07:16:22,75724.1926,44.0005,1,9,3,0,0,-0.7096634,4.027328,-2.8580472813952,2.859142,3.264101,10.98544,12.11437,,-0.000267907889792696,,,,,,,,,,,,14.63418,0.01312286,13,0,14.3941,0.138661
6417,2021/04/11 07:16:24,75726.1924,46.0003,1,9,3,0,0,-0.7096863,4.026854,-2.8578031159002,2.859142,3.264494,10.98544,12.11595,,,,,,,,,,,,,,14.62239,0.03124714,13,0,14.61824,0.1248682
6418,2021/04/11 07:16:26,75728.1926,48.0005,1,9,3,0,0,-0.7098923,4.026365,-2.8582855104895,2.859142,3.264888,10.98544,12.11754,,,,,,,,,,,,,,15.05207,0.08012354,13,0,14.49829,0.1144758
6419,2021/04/11 07:16:28,75730.1925,50.0004,1,9,3,0,0,-0.7098389,4.025986,-2.8578014736554,2.859142,3.265282,10.98544,12.11913,,-0.000198453300981782,,,,,,,,,,,,15.03306,0.09239197,13,0,14.36239,0.06511718
6420,2021/04/11 07:16:30,75732.1931,52.001,1,9,3,0,0,-0.7097855,4.025538,-2.857268502099,2.859142,3.265676,10.98544,12.12071,,,,,,,,,,,,,,15.00085,0.1045147,13,0,14.29361,0.01559377
6421,2021/04/11 07:16:32,75734.1926,54.0005,1,9,3,0,0,-0.7093964,4.025354,-2.8555716363256,2.859142,3.266069,10.98544,12.1223,,,,,,,,,,,,,,14.91346,0.08368641,13,0,14.228,-0.04636556
6422,2021/04/11 07:16:34,75736.1934,56.0013,1,9,3,0,0,-0.7100677,4.024886,-2.8579415447822,2.859142,3.266464,10.98544,12.12388,,-0.000265204813331366,,,,,,,,,,,,14.84186,0.05711138,13,0,14.41904,0.05970031
6423,2021/04/11 07:16:36,75738.1925,58.0004,1,9,3,0,0,-0.7096405,4.024423,-2.8558935499315,2.859142,3.266857,10.98544,12.12547,,,,,,,,,,,,,,14.71224,-0.04050821,13,0,14.51602,0.1009932
6424,2021/04/11 07:16:38,75740.1924,60.0003,1,9,3,0,0,-0.7098923,4.024179,-2.8567336859217,2.859142,3.267251,10.98544,12.12705,,,,,,,,,,,,,,14.82686,0.03350198,13,0,14.57958,0.1339766
6425,2021/04/11 07:16:40,75742.1934,62.0013,1,9,3,0,0,-0.7095642,4.023679,-2.8550585706918,2.859142,3.267645,10.98544,12.12864,,,,,,,,,,,,,,14.92902,0.1029402,13,0,14.68909,0.1395252
6426,2021/04/11 07:16:42,75744.1926,64.0005,1,9,3,0,0,-0.7096024,4.02333,-2.854964623992,2.859142,3.268039,10.98544,12.13022,,-0.000142178701935336,,,,,,,,,,,,15.06182,0.124816,13,0,14.72709,0.1066437
6427,2021/04/11 07:16:44,75746.1933,66.0012,1,9,3,0,0,-0.7099686,4.02281,-2.856068783766,2.859142,3.268433,10.98544,12.13181,,,,0.941695272922516,,,,,,,,,,15.02174,0.1293603,13,0,14.22497,-0.08720189
6428,2021/04/11 07:16:46,75748.1932,68.0011,1,9,3,0,0,-0.7094955,4.022485,-2.8539350063175,2.859142,3.268826,10.98544,12.13339,,,,,,,,,,,,,,14.7792,-0.08786947,13,0,14.21048,-0.003501475
6429,2021/04/11 07:16:48,75750.1934,70.0013,1,9,3,0,0,-0.7097092,4.02217,-2.854571052964,2.859142,3.26922,10.98544,12.13497,,-0.00016571709420532,,,,,,,,,,,,14.68519,-0.09879023,13,0,14.24059,0.03347725
6430,2021/04/11 07:16:50,75752.1926,72.0005,1,9,3,0,0,-0.7096252,4.022066,-2.8541593896632,2.859142,3.269613,10.98544,12.13655,,,,,,,,,,,,,,14.6708,-0.04949242,13,0,14.36501,0.09193808
6431,2021/04/11 07:16:52,75754.1932,74.0011,1,9,3,0,0,-0.7096024,4.021874,-2.8539314428976,2.859142,3.270007,10.98544,12.13814,,,,,,,,,,,,,,14.587,-0.01435131,13,0,14.37612,0.09974867
6432,2021/04/11 07:16:54,75756.1925,76.0004,1,9,3,0,0,-0.7094879,4.0214,-2.85313464106,2.859142,3.270401,10.98544,12.13972,,,,,,,,,,,,,,14.63823,0.0413987,13,0,14.63702,0.1304635
6433,2021/04/11 07:16:56,75758.1926,78.0005,1,9,3,0,0,-0.7096634,4.021147,-2.8536608519198,2.859142,3.270795,10.98544,12.14131,,-0.000148969003930688,,,,,,,,,,,,15.09078,0.07198036,13,0,14.58816,0.1200071
6434,2021/04/11 07:16:58,75760.1932,80.0011,1,9,3,0,0,-0.7096024,4.020737,-2.8531246249688,2.859142,3.271189,10.98544,12.14289,,,,,,,,,,,,,,15.09178,0.1268616,13,0,14.51614,0.1178843
6435,2021/04/11 07:17:00,75762.1924,82.0003,1,9,3,0,0,-0.7097626,4.020257,-2.8534280609882,2.859142,3.271582,10.98544,12.14447,,,,,,,,,,,,,,15.0083,0.1097858,13,0,14.32298,0.03228843
6436,2021/04/11 07:17:02,75764.1924,84.0003,1,9,3,0,0,-0.7092056,4.020021,-2.8510214053176,2.859142,3.271976,10.98544,12.14606,,,,,,,,,,,,,,14.98763,0.1078126,13,0,14.28036,-0.02905518
6437,2021/04/11 07:17:04,75766.1924,86.0003,1,9,3,0,0,-0.7097473,4.01982,-2.853056391486,2.859142,3.27237,10.98544,12.14764,,,,,,,,,,,,,,14.87934,0.05800247,13,0,14.51942,0.0747034
6438,2021/04/11 07:17:06,75768.1932,88.0011,1,9,3,0,0,-0.7097778,4.019541,-2.8529809679898,2.859142,3.272764,10.98544,12.14922,,-0.000126004495541565,,,,,,,,,,,,14.72998,-0.04667491,13,0,14.52647,0.0948146
6439,2021/04/11 07:17:08,75770.1923,90.0002,1,9,3,0,0,-0.7098923,4.019229,-2.8532197190367,2.859142,3.273157,10.98544,12.1508,,,,,,,,,,,,,,14.88349,0.04698634,13,0,14.68005,0.1565859
6440,2021/04/11 07:17:10,75772.1933,92.0012,1,9,3,0,0,-0.7097473,4.019164,-2.8525907972572,2.859142,3.273551,10.98544,12.15239,,,,,,,,,,,,,,15.03053,0.1163816,13,0,14.73957,0.1438516
6441,2021/04/11 07:17:12,75774.1925,94.0004,1,9,3,0,0,-0.709549,4.018908,-2.851612152492,2.859142,3.273945,10.98544,12.15397,,,,,,,,,,,,,,15.05646,0.1294005,13,0,14.63412,0.07928848
6442,2021/04/11 07:17:14,75776.1925,96.0004,1,9,3,0,0,-0.7097626,4.018527,-2.8522001716902,2.859142,3.274339,10.98544,12.15555,,-0.000130971093312837,,,,,,,,,,,,15.10421,-0.1147667,13,0,14.21751,-0.03041297
6443,2021/04/11 07:17:16,75778.1934,98.0013,1,9,3,0,0,-0.7094116,4.018403,-2.8507017016748,2.859142,3.274733,10.98544,12.15714,,,,,,,,,,,,,,14.68631,-0.07912129,13,0,14.344,0.0782463
6444,2021/04/11 07:17:18,75780.1924,100.0003,1,9,3,0,0,-0.7100067,4.017967,-2.8527834903789,2.859142,3.275126,10.98544,12.15872,,,,1.35256898403168,0.871835291385651,,,,,,,,,14.65384,-0.005892515,13,0,14.4649,0.1104847
6445,2021/04/11 07:17:20,75782.1925,102.0004,1,9,3,0,0,-0.7095871,4.017715,-2.8509187354765,2.859142,3.27552,10.98544,12.1603,,,,,,,,,,,,,,14.70278,0.07358849,13,0,14.56498,0.1284581
6446,2021/04/11 07:17:22,75784.1925,104.0004,1,9,3,0,0,-0.7100525,4.017425,-2.8525826648125,2.859142,3.275914,10.98544,12.16188,,-0.000145255500683561,,,,,,,,,,,,14.83216,0.1293668,13,0,14.6579,0.08615643
6447,2021/04/11 07:17:24,75786.1923,106.0002,1,9,3,0,0,-0.7098007,4.017182,-2.8513985956274,2.859142,3.276308,10.98544,12.16346,,,,,,,,,,,,,,15.01986,0.1232362,13,0,14.34918,0.03890097
6448,2021/04/11 07:17:26,75788.1932,108.0011,1,9,3,0,0,-0.7097778,4.016852,-2.8510723754856,2.859142,3.276702,10.98544,12.16505,,,,,,,,,,,,,,14.90074,0.0741753,13,0,14.14949,-0.05817741
6449,2021/04/11 07:17:28,75790.1923,110.0002,1,9,3,0,0,-0.7096481,4.016884,-2.8505740985204,2.859142,3.277095,10.98544,12.16663,,,,,,,,,,,,,,14.84476,0.06914079,13,0,14.17382,-0.0837633
6450,2021/04/11 07:17:30,75792.1932,112.0011,1,9,3,0,0,-0.7097092,4.016683,-2.8506768785836,2.859142,3.277489,10.98544,12.16821,,-0.000110961402242538,,,,,,,,,,,,14.82209,0.02319783,13,0,14.21688,-0.109179
6451,2021/04/11 07:17:32,75794.1933,114.0012,1,9,3,0,0,-0.7096252,4.016442,-2.8501684575384,2.859142,3.277883,10.98544,12.16979,,,,,,,,,,,,,,14.75653,-0.02989084,13,0,14.3193,-0.1097876
6452,2021/04/11 07:17:34,75796.1924,116.0003,1,9,3,0,0,-0.7096252,4.016246,-2.8500293709992,2.859142,3.278276,10.98544,12.17137,,,,,,,,,,,,,,14.89796,0.04419565,13,0,14.73102,0.1286605
6453,2021/04/11 07:17:36,75798.1932,118.0011,1,9,3,0,0,-0.7094727,4.015966,-2.8492182411282,2.859142,3.27867,10.98544,12.17295,,,,,,,,,,,,,,14.95193,0.0931558,13,0,14.68282,0.113757
6454,2021/04/11 07:17:38,75800.1933,120.0012,1,9,3,0,0,-0.7094116,4.015621,-2.8487281186036,2.859142,3.279064,10.98544,12.17453,,,,,,,,,,,,,,15.03019,0.1143819,13,0,14.62972,0.080235
6455,2021/04/11 07:17:40,75802.1924,122.0003,1,9,3,0,0,-0.7093582,4.015348,-2.8483200296536,2.859142,3.279457,10.98544,12.17611,,-0.000134700399939902,,,,,,,,,,,,15.06124,0.1142979,13,0,14.48556,-0.01340926
6456,2021/04/11 07:17:42,75804.1932,124.0011,1,9,3,0,0,-0.70961,4.015184,-2.84921471824,2.859142,3.279851,10.98544,12.17769,,,,,,,,,,,,,,15.03633,0.0748834,13,0,14.31453,-0.08480906
6457,2021/04/11 07:17:44,75806.1932,126.0011,1,9,3,0,0,-0.7094955,4.015006,-2.848628689473,2.859142,3.280245,10.98544,12.17927,,,,,,,,,,,,,,14.60148,-0.02559453,13,0,14.26641,0.1249966
6458,2021/04/11 07:17:46,75808.1933,128.0012,1,9,3,0,0,-0.7095261,4.014874,-2.8486578912114,2.859142,3.280638,10.98544,12.18085,,,,,,,,,,,,,,14.66338,0.02385974,13,0,14.43062,0.1334566
6459,2021/04/11 07:17:48,75810.1923,130.0002,1,9,3,0,0,-0.709671,4.01472,-2.84913035712,2.859142,3.281032,10.98544,12.18243,,,,,,,,,,,,,,14.68403,0.06808072,13,0,14.50241,0.122968
6460,2021/04/11 07:17:50,75812.1934,132.0013,1,9,3,0,0,-0.7097092,4.014481,-2.8491140989252,2.859142,3.281426,10.98544,12.18402,,-0.000100240402389318,,,,,,,,,,,,14.71199,0.08503407,13,0,14.54498,0.1125535
6461,2021/04/11 07:17:52,75814.1925,134.0004,1,9,3,0,0,-0.7095871,4.014265,-2.8484706599815,2.859142,3.28182,10.98544,12.1856,,,,,,,,,,,,,,14.84576,0.1306343,13,0,14.635,0.05546063
6462,2021/04/11 07:17:54,75816.1924,136.0003,1,9,3,0,0,-0.7095642,4.014156,-2.8483013908152,2.859142,3.282213,10.98544,12.18718,,,,,,,,,,,,,,14.98324,0.1117522,13,0,14.28327,0.009133816
6463,2021/04/11 07:17:56,75818.1924,138.0003,1,9,3,0,0,-0.7095261,4.013816,-2.8479072125976,2.859142,3.282607,10.98544,12.18876,,,,,,,,,,,,,,14.9615,0.1007092,13,0,14.22497,-0.04758626
6464,2021/04/11 07:17:58,75820.1934,140.0013,1,9,3,0,0,-0.7097244,4.013453,-2.8484455223532,2.859142,3.283001,10.98544,12.19034,,,,,,,,,,,,,,14.87482,0.07035494,13,0,14.13815,-0.07570326
6465,2021/04/11 07:18:00,75822.1934,142.0013,1,9,3,0,0,-0.7093811,4.013437,-2.8470563538407,2.859142,3.283395,10.98544,12.19192,,,,,,,,,,,,,,14.7715,0.03090292,13,0,14.10045,-0.1197594
6466,2021/04/11 07:18:02,75824.1925,144.0004,1,9,3,0,0,-0.7097778,4.01318,-2.848466071404,2.859142,3.283788,10.98544,12.1935,,-0.0000799720291979611,,,,,,,,,,,,14.71853,0.00235796,13,0,14.15705,-0.1003778
6467,2021/04/11 07:18:04,75826.1924,146.0003,1,9,3,0,0,-0.7096252,4.013074,-2.8477784398648,2.859142,3.284182,10.98544,12.19508,,,,,,,,,,,,,,14.81956,0.03157139,13,0,14.60149,0.1388878
6468,2021/04/11 07:18:06,75828.1931,148.001,1,9,3,0,0,-0.7097473,4.013014,-2.8482258513622,2.859142,3.284576,10.98544,12.19666,,,,1.85238099098206,,,,,,,,,,14.90501,0.07000089,13,0,14.59206,0.1134285
6469,2021/04/11 07:18:08,75830.1932,150.0011,1,9,3,0,0,-0.7096634,4.012694,-2.8476620671996,2.859142,3.28497,10.98544,12.19824,,,,,,,,,,,,,,15.02928,0.1310542,13,0,14.68722,0.1220188
6470,2021/04/11 07:18:10,75832.1932,152.0011,1,9,3,0,0,-0.7096863,4.012568,-2.8476645374184,2.859142,3.285363,10.98544,12.19982,,-0.000137817594804801,,,,,,,,,,,,15.0718,0.1116237,13,0,14.45232,-0.01608342
6471,2021/04/11 07:18:12,75834.1923,154.0002,1,9,3,0,0,-0.7094574,4.012376,-2.8466098447824,2.859142,3.285757,10.98544,12.2014,,,,,,,,,,,,,,15.02676,0.09117335,13,0,14.34148,-0.04568934
6472,2021/04/11 07:18:14,75836.1924,156.0003,1,9,3,0,0,-0.7096481,4.01212,-2.847193334972,2.859142,3.28615,10.98544,12.20298,,,,,,,,,,,,,,14.60464,-0.02558678,13,0,14.3061,0.10903
6473,2021/04/11 07:18:16,75838.1933,158.0012,1,9,3,0,0,-0.7096252,4.011871,-2.8469247607492,2.859142,3.286544,10.98544,12.20456,,,,,,,,,,,,,,14.71626,0.02496362,13,0,14.54195,0.09577006
6474,2021/04/11 07:18:18,75840.1924,160.0003,1,9,3,0,0,-0.7097015,4.01176,-2.84715208964,2.859142,3.286938,10.98544,12.20614,,,,,,,,,,,,,,14.95281,0.1068738,13,0,14.55958,0.04764497
6475,2021/04/11 07:18:20,75842.1926,162.0005,1,9,3,0,0,-0.7095108,4.011458,-2.8461727747464,2.859142,3.287332,10.98544,12.20772,,,,,,,,,,,,,,15.06124,0.05025864,13,0,14.40522,-0.0661397
6476,2021/04/11 07:18:22,75844.1925,164.0004,1,9,3,0,0,-0.7095108,4.011384,-2.8461202709472,2.859142,3.287725,10.98544,12.2093,,-0.0000714380512363277,,,,,,,,,,,,14.92163,-0.0883621,13,0,14.22157,-0.1226628
6477,2021/04/11 07:18:24,75846.1923,166.0002,1,9,3,0,0,-0.7094574,4.011459,-2.8459592723466,2.859142,3.288119,10.98544,12.21087,,,,,,,,,,,,,,14.70481,-0.1117718,13,0,14.5378,-0.02285749
6478,2021/04/11 07:18:26,75848.1932,168.0011,1,9,3,0,0,-0.7095337,4.011134,-2.8460347482158,2.859142,3.288513,10.98544,12.21245,,,,,,,,,,,,,,14.90704,-0.03941953,13,0,14.6452,0.09519011
6479,2021/04/11 07:18:28,75850.1933,170.0012,1,9,3,0,0,-0.7095642,4.010942,-2.8460208514764,2.859142,3.288906,10.98544,12.21403,,,,,,,,,,,,,,15.09066,0.07268071,13,0,14.59534,0.1161397
6480,2021/04/11 07:18:30,75852.1932,172.0011,1,9,3,0,0,-0.709343,4.010739,-2.844989634477,2.859142,3.2893,10.98544,12.21561,,,,,,,,,,,,,,15.05519,0.1133832,13,0,14.34072,0.0450331
6481,2021/04/11 07:18:32,75854.1926,174.0005,1,9,3,0,0,-0.7097397,4.010533,-2.8464344882601,2.859142,3.289694,10.98544,12.21719,,,,,,,,,,,,,,14.84676,0.0691396,13,0,14.41465,0.02310127
6482,2021/04/11 07:18:34,75856.1934,176.0013,1,9,3,0,0,-0.7096634,4.010351,-2.8459993258534,2.859142,3.290088,10.98544,12.21877,,-0.0000673338072374463,,,,,,,,,,,,14.75793,-0.02775639,13,0,14.59094,0.1228762
6483,2021/04/11 07:18:36,75858.1932,178.0011,1,9,3,0,0,-0.7095261,4.010097,-2.8452684850317,2.859142,3.290481,10.98544,12.22035,,,,,,,,,,,,,,14.95708,0.09802133,13,0,14.59307,0.114083
6484,2021/04/11 07:18:38,75860.1931,180.001,1,9,3,0,0,-0.7097778,4.009908,-2.8461436784424,2.859142,3.290875,10.98544,12.22193,,,,,,,,,,,,,,15.05821,0.1407576,13,0,14.44601,0.01077771
6485,2021/04/11 07:18:40,75862.1924,182.0003,1,9,3,0,0,-0.7098999,4.009723,-2.8465019567277,2.859142,3.291268,10.98544,12.22351,,,,,,,,,,,,,,14.98626,0.07430553,13,0,14.27899,-0.09909332
6486,2021/04/11 07:18:42,75864.1933,184.0012,1,9,3,0,0,-0.7094116,4.009632,-2.8444794525312,2.859142,3.291662,10.98544,12.22508,,,,,,,,,,,,,,14.82271,-0.04592508,13,0,14.3687,0.120337
6487,2021/04/11 07:18:44,75866.1934,186.0013,1,9,3,0,0,-0.7099686,4.00954,-2.846647500444,2.859142,3.292056,10.98544,12.22666,,-0.000103095400845632,,,,,,,,,,,,14.70054,0.07819057,13,0,14.51892,0.1056921
6488,2021/04/11 07:18:46,75868.1933,188.0012,1,9,3,0,0,-0.7094574,4.00943,-2.844519783282,2.859142,3.29245,10.98544,12.22824,,,,,,,,,,,,,,14.93204,0.09797812,13,0,14.60452,0.02731502
6489,2021/04/11 07:18:48,75870.1933,190.0012,1,9,3,0,0,-0.7097244,4.009316,-2.8455093925104,2.859142,3.292843,10.98544,12.22982,,,,,,,,,,,,,,15.0895,0.05366117,13,0,14.46274,-0.108414
6490,2021/04/11 07:18:50,75872.1925,192.0004,1,9,3,0,0,-0.7094879,4.009013,-2.8443462144427,2.859142,3.293237,10.98544,12.2314,,,,,,,,,,,,,,14.93822,-0.03548592,13,0,14.19434,-0.1039955
6491,2021/04/11 07:18:52,75874.1925,194.0004,1,9,3,0,0,-0.709816,4.008737,-2.845465662392,2.859142,3.293631,10.98544,12.23298,,,,,,,,,,,,,,14.68155,-0.1274371,13,0,14.42498,-0.04765123
6492,2021/04/11 07:18:54,75876.1926,196.0005,1,9,3,0,0,-0.7095261,4.008576,-2.8441892958336,2.859142,3.294024,10.98544,12.23455,,-0.000111938003101386,,,,,,,,,,,,14.85078,-0.06976932,13,0,14.58891,0.05796283
6493,2021/04/11 07:18:56,75878.1934,198.0013,1,9,3,0,0,-0.7096481,4.008506,-2.8446286667386,2.859142,3.294418,10.98544,12.23613,,,,,,,,,,,,,,15.0435,0.06383955,13,0,14.4605,0.1095951
6494,2021/04/11 07:18:58,75880.1927,200.0006,1,9,3,0,0,-0.7098923,4.008187,-2.8453810882601,2.859142,3.294812,10.98544,12.23771,,,,,,,,,,,,,,14.94866,0.1075092,13,0,14.19749,-0.01338959
6495,2021/04/11 07:19:00,75882.1927,202.0006,1,9,3,0,0,-0.7097397,4.008137,-2.8447339519389,2.859142,3.295206,10.98544,12.23929,,,,,,,,,,,,,,14.70181,0.0118044,13,0,14.20608,-0.1000461
6496,2021/04/11 07:19:02,75884.1927,204.0006,1,9,3,0,0,-0.709671,4.008172,-2.844483431412,2.859142,3.2956,10.98544,12.24087,,,,2.19642496109009,0.493833512067795,,,,,,,,,14.62239,-0.09869695,13,0,14.6107,0.1264432
6497,2021/04/11 07:19:04,75886.1925,206.0004,1,9,3,0,0,-0.7100677,4.008011,-2.8459591523447,2.859142,3.295994,10.98544,12.24245,,,,,,,,,,,,,,15.0205,0.1244089,13,0,14.38634,0.00810802
6498,2021/04/11 07:19:06,75888.1924,208.0003,1,9,3,0,0,-0.7097015,4.007843,-2.8443721888645,2.859142,3.296387,10.98544,12.24403,,-0.0000864979301695712,,,,,,,,,,,,14.93432,0.05225182,13,0,14.19043,-0.1074919
6499,2021/04/11 07:19:08,75890.1933,210.0012,1,9,3,0,0,-0.7095337,4.00757,-2.843505970109,2.859142,3.296781,10.98544,12.2456,,,,,,,,,,,,,,14.73425,-0.0898394,13,0,14.14355,-0.1241878
6500,2021/04/11 07:19:10,75892.1934,212.0013,1,9,3,0,0,-0.7097778,4.007333,-2.8443160006074,2.859142,3.297175,10.98544,12.24718,,,,,,,,,,,,,,14.60663,-0.1408449,13,0,14.25695,-0.01315147
6501,2021/04/11 07:19:12,75894.1926,214.0005,1,9,3,0,0,-0.7097397,4.007136,-2.8440235024992,2.859142,3.297568,10.98544,12.24876,,,,,,,,,,,,,,14.8113,-0.0202027,13,0,14.43353,-0.04819483
6502,2021/04/11 07:19:14,75896.1935,216.0014,1,9,3,0,0,-0.7096252,4.006898,-2.8433957946296,2.859142,3.297962,10.98544,12.25034,,,,,,,,,,,,,,14.85999,-0.05408198,13,0,14.02826,-0.1203266
6503,2021/04/11 07:19:16,75898.1933,218.0012,1,9,3,0,0,-0.7096481,4.006738,-2.8433740088978,2.859142,3.298356,10.98544,12.25191,,,,,,,,,,,,,,14.59921,-0.126552,13,0,14.09605,-0.0399366
6504,2021/04/11 07:19:18,75900.1924,220.0003,1,9,3,0,0,-0.7095642,4.006768,-2.8430591305056,2.859142,3.298749,10.98544,12.25349,,-0.0000864964531501755,,,,,,,,,,,,14.70054,-0.004285574,13,0,14.4605,0.09387434
6505,2021/04/11 07:19:20,75902.1934,222.0013,1,9,3,0,0,-0.7097092,4.00677,-2.843641531284,2.859142,3.299144,10.98544,12.25507,,,,,,,,,,,,,,14.90768,0.09543598,13,0,14.44138,0.0293389
6506,2021/04/11 07:19:22,75904.1925,224.0004,1,9,3,0,0,-0.709816,4.006537,-2.843904067192,2.859142,3.299537,10.98544,12.25665,,,,,,,,,,,,,,15.0343,0.0124681,13,0,14.13184,-0.09711713
6507,2021/04/11 07:19:24,75906.1935,226.0014,1,9,3,0,0,-0.7098236,4.006321,-2.8437811949756,2.859142,3.299931,10.98544,12.25823,,,,,,,,,,,,,,14.61821,-0.1163989,13,0,14.40004,-0.05029559
6508,2021/04/11 07:19:26,75908.1926,228.0005,1,9,3,0,0,-0.7100067,4.006172,-2.8444089613524,2.859142,3.300325,10.98544,12.2598,,,,,,,,,,,,,,14.88941,-0.04399091,13,0,14.52535,0.08378655
