Repository: HVES-Battery-Testing-Consortium/LG-HG2

# Battery Testing Consortium (BTC)
The Battery Testing Consortium (BTC) has been developed within the High Voltage and Energy Storage Lab at Oxford Brookes University to provide accurate and comprehensive cell data to Formula Student Electric teams. Through the BTC, we aim to provide FS teams with information for improved and informed decisions for cell selection, pack architecture design, thermal cooling requirements, and end of life predictions. A range of tests are completed to provide a comprehensive electrochemical lithium-ion characterisation for modelling, validation, and battery management parameterisation.

File: Data/Round1/LG_HG2/Package 1/210410_FSD_GITT_LGHG2_1_15C/210410_FSD_GITT_LGHG2_1_15C_Channel_2_Wb_1.CSV (part 34 of 76)
Data_Point,Date_Time,Test_Time(s),Step_Time(s),Cycle_Index,Step_Index,TC_Counter1,TC_Counter2,TC_Counter3,Current(A),Voltage(V),Power(W),Charge_Capacity(Ah),Discharge_Capacity(Ah),Charge_Energy(Wh),Discharge_Energy(Wh),ACR(Ohm),dV/dt(V/s),Internal_Resistance(Ohm),dQ/dV(Ah/V),dV/dQ(V/Ah),MetaCode_MV_UD1,MetaCode_MV_UD2,MetaCode_MV_UD3,MetaCode_MV_UD4,MetaCode_MV_UD5,MetaCode_MV_UD6,MetaCode_MV_UD7,MetaCode_MV_UD8,Aux_Temperature_1(C),Aux_dT/dt_1(C),Aux_Temperature_2(C),Aux_dT/dt_2(C),Aux_Temperature_3(C),Aux_dT/dt_3(C)
6720,2021/04/11 07:26:30,76332.1925,652.0004,1,9,3,0,0,-0.7094345,3.973849,-2.8191855783905,2.859142,3.383809,10.98544,12.59291,,,,,,,,,,,,,,14.73841,-0.06547093,13,0,14.51299,0.09426028
6721,2021/04/11 07:26:32,76334.1933,654.0012,1,9,3,0,0,-0.7092361,3.973783,-2.8183503571663,2.859142,3.384203,10.98544,12.59448,,,,,,,,,,,,,,15.04801,0.141395,13,0,14.33354,0.02968222
6722,2021/04/11 07:26:34,76336.1924,656.0003,1,9,3,0,0,-0.7090912,3.973659,-2.8176866287008,2.859142,3.384596,10.98544,12.59604,,-0.0000929629022721201,,,,,,,,,,,,14.5943,-0.09355754,13,0,14.05459,-0.1461646
6723,2021/04/11 07:26:36,76338.1925,658.0004,1,9,3,0,0,-0.7091675,3.973538,-2.817904009615,2.859142,3.38499,10.98544,12.59761,,,,,,,,,,,,,,14.75591,-0.04561007,13,0,14.45747,0.109596
6724,2021/04/11 07:26:38,76340.1926,660.0005,1,9,3,0,0,-0.708992,3.973404,-2.817111648768,2.859142,3.385384,10.98544,12.59917,,,,,,,,,,,,,,14.72683,-0.05175918,13,0,14.02648,-0.07234275
6725,2021/04/11 07:26:40,76342.1933,662.0012,1,9,3,0,0,-0.7092361,3.973145,-2.8178978645345,2.859142,3.385778,10.98544,12.60074,,,,,,,,,,,,,,14.68519,-0.00515461,13,0,14.45975,0.09985209
6726,2021/04/11 07:26:42,76344.1926,664.0005,1,9,3,0,0,-0.7094116,3.972842,-2.8183801997672,2.859142,3.386172,10.98544,12.6023,,,,,,,,,,,,,,15.01257,0.06874561,13,0,14.31265,-0.02937973
6727,2021/04/11 07:26:44,76346.1925,666.0004,1,9,3,0,0,-0.7092667,3.972812,-2.8177832569604,2.859142,3.386565,10.98544,12.60386,,,,2.6037220954895,,,,,,,,,,14.7219,-0.08634329,13,0,14.1458,-0.0613001
6728,2021/04/11 07:26:46,76348.1925,668.0004,1,9,3,0,0,-0.7091064,3.972518,-2.8169379379152,2.859142,3.386959,10.98544,12.60543,,-0.0000822207875899039,,,,,,,,,,,,14.74346,0.02083957,13,0,14.54725,0.08708239
6729,2021/04/11 07:26:48,76350.1925,670.0004,1,9,3,0,0,-0.7093735,3.97243,-2.817936572605,2.859142,3.387353,10.98544,12.60699,,,,,,,,,,,,,,14.7686,0.05442858,13,0,14.03176,-0.07569075
6730,2021/04/11 07:26:50,76352.1925,672.0004,1,9,3,0,0,-0.7093201,3.972338,-2.8176591873938,2.859142,3.387747,10.98544,12.60856,,,,,,,,,,,,,,14.61518,-0.07917076,13,0,14.43353,-0.02216071
6731,2021/04/11 07:26:52,76354.1925,674.0004,1,9,3,0,0,-0.7093582,3.972342,-2.8178133709044,2.859142,3.38814,10.98544,12.61012,,,,,,,,,,,,,,15.03115,0.0501588,13,0,14.35318,0.08677602
6732,2021/04/11 07:26:54,76356.1925,676.0004,1,9,3,0,0,-0.70961,3.972135,-2.81866671735,2.859142,3.388534,10.98544,12.61169,,,,,,,,,,,,,,14.70181,0.0410381,13,0,14.04528,-0.08909464
6733,2021/04/11 07:26:56,76358.1926,678.0005,1,9,3,0,0,-0.7094955,3.971874,-2.818026729567,2.859142,3.388928,10.98544,12.61325,,,,,,,,,,,,,,14.68113,-0.1085138,13,0,14.5622,0.1615363
6734,2021/04/11 07:26:58,76360.1932,680.0011,1,9,3,0,0,-0.7092819,3.971816,-2.8171371989304,2.859142,3.389322,10.98544,12.61481,,-0.0000595848905504681,,,,,,,,,,,,14.81027,0.04035473,13,0,14.11735,-0.1194245
6735,2021/04/11 07:27:00,76362.1932,682.0011,1,9,3,0,0,-0.7093735,3.971412,-2.817214430382,2.859142,3.389716,10.98544,12.61638,,,,,,,,,,,,,,14.5724,-0.1456788,13,0,14.30307,-0.02254575
6736,2021/04/11 07:27:02,76364.1933,684.0012,1,9,3,0,0,-0.7096252,3.971372,-2.8181856497744,2.859142,3.39011,10.98544,12.61794,,,,,,,,,,,,,,14.99683,0.09279728,13,0,14.4722,0.1203108
6737,2021/04/11 07:27:04,76366.1924,686.0003,1,9,3,0,0,-0.7091827,3.971159,-2.8162772617493,2.859142,3.390503,10.98544,12.6195,,,,,,,,,,,,,,14.74861,0.01498252,13,0,14.00442,-0.1494089
6738,2021/04/11 07:27:06,76368.1925,688.0004,1,9,3,0,0,-0.7092819,3.970904,-2.8164903338376,2.859142,3.390897,10.98544,12.62107,,,,,,,,,,,,,,14.56925,-0.1319721,13,0,14.53589,0.09659469
6739,2021/04/11 07:27:08,76370.1935,690.0014,1,9,3,0,0,-0.7090683,3.970813,-2.8155776235279,2.859142,3.391291,10.98544,12.62264,,,,,,,,,,,,,,15.0054,0.02446353,13,0,14.18856,-0.07600546
6740,2021/04/11 07:27:10,76372.1934,692.0013,1,9,3,0,0,-0.709549,3.970836,-2.817502712964,2.859142,3.391685,10.98544,12.6242,,-0.0000631805305602029,,,,,,,,,,,,14.61957,-0.09875536,13,0,14.19683,-0.01211315
6741,2021/04/11 07:27:12,76374.1926,694.0005,1,9,3,0,0,-0.7094345,3.970694,-2.816947312543,2.859142,3.392079,10.98544,12.62576,,,,,,,,,,,,,,14.84348,0.04885375,13,0,14.51589,0.09916514
6742,2021/04/11 07:27:14,76376.1934,696.0013,1,9,3,0,0,-0.7093735,3.970592,-2.816632744112,2.859142,3.392473,10.98544,12.62733,,,,,,,,,,,,,,14.96135,0.04666358,13,0,14.13712,-0.07433534
6743,2021/04/11 07:27:16,76378.1925,698.0004,1,9,3,0,0,-0.7093735,3.97041,-2.816503638135,2.859142,3.392866,10.98544,12.62889,,,,,,,,,,,,,,14.58082,-0.07915616,13,0,14.45544,0.009793043
6744,2021/04/11 07:27:18,76380.1933,700.0012,1,9,3,0,0,-0.7092361,3.970091,-2.8157318574851,2.859142,3.39326,10.98544,12.63045,,,,,,,,,,,,,,15.05846,0.08179873,13,0,14.32208,0.09106755
6745,2021/04/11 07:27:20,76382.1925,702.0004,1,9,3,0,0,-0.7091064,3.969949,-2.8151162435736,2.859142,3.393654,10.98544,12.63202,,-0.0000982463898253627,,,,,,,,,,,,14.63923,0.01730651,13,0,14.07765,-0.08087337
6746,2021/04/11 07:27:22,76384.1933,704.0012,1,9,3,0,0,-0.7093582,3.96973,-2.815960527286,2.859142,3.394048,10.98544,12.63358,,,,,,,,,,,,,,14.75088,-0.08566469,13,0,14.54008,0.01924217
6747,2021/04/11 07:27:24,76386.1934,706.0013,1,9,3,0,0,-0.709053,3.969564,-2.814631262892,2.859142,3.394442,10.98544,12.63515,,,,,,,,,,,,,,15.06775,0.08632004,13,0,14.32408,0.07275283
6748,2021/04/11 07:27:26,76388.1928,708.0007,1,9,3,0,0,-0.7091217,3.969408,-2.8147933489536,2.859142,3.394836,10.98544,12.63671,,,,,,,,,,,,,,14.69046,0.01564771,13,0,14.40762,0.02610624
6749,2021/04/11 07:27:28,76390.1934,710.0013,1,9,3,0,0,-0.7089386,3.969295,-2.813986440287,2.859142,3.395229,10.98544,12.63827,,,,,,,,,,,,,,14.96967,0.08725435,13,0,14.37927,0.0919354
6750,2021/04/11 07:27:30,76392.1934,712.0013,1,9,3,0,0,-0.708931,3.96921,-2.81389601451,2.859142,3.395623,10.98544,12.63983,,-0.000102614700153936,,,,,,,,,,,,14.79477,0.01536191,13,0,14.04335,-0.1239115
6751,2021/04/11 07:27:32,76394.1934,714.0013,1,9,3,0,0,-0.7091217,3.969164,-2.8146203232588,2.859142,3.396017,10.98544,12.6414,,,,,,,,,,,,,,14.59643,-0.1371571,13,0,14.3271,0.03164351
6752,2021/04/11 07:27:34,76396.1934,716.0013,1,9,3,0,0,-0.709259,3.968982,-2.815036204338,2.859142,3.39641,10.98544,12.64296,,,,,,,,,,,,,,15.00715,0.1221693,13,0,14.39488,0.1200473
6753,2021/04/11 07:27:36,76398.1934,718.0013,1,9,3,0,0,-0.709198,3.968844,-2.814696227112,2.859142,3.396805,10.98544,12.64452,,,,,,,,,,,,,,14.77892,0.006793737,13,0,14.19674,0.03821433
6754,2021/04/11 07:27:38,76400.1934,720.0013,1,9,3,0,0,-0.7092667,3.968324,-2.8146000680108,2.859142,3.397198,10.98544,12.64608,,,,,0,,,,,,,,,14.89995,0.07497311,13,0,14.51399,0.08194685
6755,2021/04/11 07:27:38,76400.1949,720.0028,1,9,3,0,0,-0.7092667,3.968324,-2.8146000680108,2.859142,3.397198,10.98544,12.64608,,-0.000102614700153936,0,2.6037220954895,0,,,,,,,,,14.89995,0.07497311,13,0,14.51399,0.08194685
6756,2021/04/11 07:28:38,76460.2367,60.0004,1,10,3,0,0,0,4.008282,0,2.859142,3.3972,10.98544,12.64609,,0.000180204093339853,,,,,,,,,,,,15.09178,0.06873846,13,0,14.39928,-0.01795799
6757,2021/04/11 07:29:38,76520.2366,120.0003,1,10,3,0,0,0,4.013139,0,2.859142,3.3972,10.98544,12.64609,,0.0000617981131654233,,,,,,,,,,,,14.62678,-0.08892715,13.1,0,14.29173,0.00456363
6758,2021/04/11 07:30:38,76580.2376,180.0013,1,10,3,0,0,0,4.015116,0,2.859142,3.3972,10.98544,12.64609,,0.000046156368625816,,0,,,,,,,,,,14.99671,0.07720619,13,0,14.5451,0.06133825
6759,2021/04/11 07:31:38,76640.2376,240.0013,1,10,3,0,0,0,4.016187,0,2.859142,3.3972,10.98544,12.64609,,0.000031454321288038,,,,,,,,,,,,15.08536,0.09551197,13,0,14.39285,-0.02082527
6760,2021/04/11 07:32:38,76700.2366,300.0003,1,10,3,0,0,0,4.016946,0,2.859142,3.3972,10.98544,12.64609,,0.0000221283007704187,,0,,,,,,,,,,14.89344,-0.01707166,13,0,14.18603,-0.1106784
6761,2021/04/11 07:33:38,76760.2367,360.0004,1,10,3,0,0,0,4.017527,0,2.859142,3.3972,10.98544,12.64609,,-0.0000145397698361194,,,,,,,,,,,,14.60991,-0.07527441,13,0,14.08483,-0.05932957
6762,2021/04/11 07:34:38,76820.2367,420.0004,1,10,3,0,0,0,4.017662,0,2.859142,3.3972,10.98544,12.64609,,-0.000015962930774549,,0,,,,,,,,,,14.63093,-0.1017636,13,0,14.07665,-0.08582681
6763,2021/04/11 07:35:38,76880.2366,480.0003,1,10,3,0,0,0,4.017867,0,2.859142,3.3972,10.98544,12.64609,,-0.0000113005798993981,,,,,,,,,,,,14.8553,0.06507486,13,0,14.57153,0.05146295
6764,2021/04/11 07:36:38,76940.2367,540.0004,1,10,3,0,0,0,4.018143,0,2.859142,3.3972,10.98544,12.64609,,0.00000995707432593917,,0,,,,,,,,,,14.52228,-0.08213043,12.9,0,14.25292,0.02962857
6765,2021/04/11 07:37:38,77000.2368,600.0005,1,10,3,0,0,0,4.018459,0,2.859142,3.3972,10.98544,12.64609,,0.000016119909560075,,,,,,,,,,,,14.55477,-0.03321707,13,0,14.40962,0.07173151
6766,2021/04/11 07:38:38,77060.2367,660.0004,1,10,3,0,0,0,4.018712,0,2.859142,3.3972,10.98544,12.64609,,0.000015805009752512,,0,,,,,,,,,,14.58385,-0.016312,13,0,14.48253,0.09780318
6767,2021/04/11 07:39:38,77120.2375,720.0012,1,10,3,0,0,0,4.018621,0,2.859142,3.3972,10.98544,12.64609,,-0.0000060845759435324,,,,,,,,,,,,14.82059,-0.02187103,13,0,14.15492,-0.1063561
6768,2021/04/11 07:40:38,77180.2367,780.0004,1,10,3,0,0,0,4.018864,0,2.859142,3.3972,10.98544,12.64609,,-0.0000421203512814827,,0,,,,,,,,,,15.01784,0.08020461,13,0,14.22497,-0.004206002
6769,2021/04/11 07:41:38,77240.2368,840.0005,1,10,3,0,0,0,4.018863,0,2.859142,3.3972,10.98544,12.64609,,0.00000632189903626568,,,,,,,,,,,,14.50868,-0.08645833,13,0,14.24661,-0.1116085
6770,2021/04/11 07:42:38,77300.2369,900.0006,1,10,3,0,0,0,4.01884,0,2.859142,3.3972,10.98544,12.64609,,-0.00000410926895710872,,0,,,,,,,,,,15.00815,0.08955836,13,0,14.39588,0.05770475
6771,2021/04/11 07:43:38,77360.2375,960.0012,1,10,3,0,0,0,4.019245,0,2.859142,3.3972,10.98544,12.64609,,0.00000561040678803693,,,,,,,,,,,,15.08034,0.08671641,13,0,14.48278,0.1028147
6772,2021/04/11 07:44:38,77420.2376,1020.0013,1,10,3,0,0,0,4.019295,0,2.859142,3.3972,10.98544,12.64609,,-0.00000371423902834067,,0,,,,,,,,,,15.02274,0.0836587,13,0,14.38858,0.06321967
6773,2021/04/11 07:45:38,77480.2367,1080.0004,1,10,3,0,0,0,4.019184,0,2.859142,3.3972,10.98544,12.64609,,0.0000116964802145958,,,,,,,,,,,,14.64869,-0.1029009,13,0,14.46705,-0.01853138
6774,2021/04/11 07:46:38,77540.2375,1140.0012,1,10,3,0,0,0,4.019233,0,2.859142,3.3972,10.98544,12.64609,,-0.0000028450199351937,,0,,,,,,,,,,14.74243,-0.06448716,13,0,14.61924,0.08152574
6775,2021/04/11 07:47:38,77600.2366,1200.0003,1,10,3,0,0,0,4.019426,0,2.859142,3.3972,10.98544,12.64609,,-0.00000616385204921244,,,,,,,,,,,,14.89847,0.01521468,13,0,14.45407,0.09285986
6776,2021/04/11 07:48:38,77660.2366,1260.0003,1,10,3,0,0,0,4.019496,0,2.859142,3.3972,10.98544,12.64609,,-0.000013276099707582,,0,,,,,,,,,,14.45531,-0.08253038,13,0,14.14206,-0.1442039
6777,2021/04/11 07:49:38,77720.2368,1320.0005,1,10,3,0,0,0,4.01959,0,2.859142,3.3972,10.98544,12.64609,,-0.0000097991878647008,,,,,,,,,,,,14.63218,-0.09835392,13,0,14.54547,-0.02538115
6778,2021/04/11 07:50:38,77780.2367,1380.0004,1,10,3,0,0,0,4.019789,0,2.859142,3.3972,10.98544,12.64609,,0.00000371417695532728,,0,,,,,,,,,,14.84942,0.07280171,13,0,14.15656,-0.06869107
6779,2021/04/11 07:51:38,77840.2368,1440.0005,1,10,3,0,0,0,4.019607,0,2.859142,3.3972,10.98544,12.64609,,0.00000379320204046962,,,,,,,,,,,,14.608,-0.09828359,13,0,14.44826,-0.01618415
6780,2021/04/11 07:52:38,77900.2368,1500.0005,1,10,3,0,0,0,4.01961,0,2.859142,3.3972,10.98544,12.64609,,-0.0000178584796231007,,0,,,,,,,,,,14.72244,-0.06677002,13,0,14.55543,0.074687
6781,2021/04/11 07:53:38,77960.2368,1560.0005,1,10,3,0,0,0,4.019879,0,2.859142,3.3972,10.98544,12.64609,,-0.0000232331694860477,,,,,,,,,,,,14.87255,0.09903282,13,0,14.35936,-0.008184016
6782,2021/04/11 07:54:38,78020.2367,1620.0004,1,10,3,0,0,0,4.019916,0,2.859142,3.3972,10.98544,12.64609,,-0.00000418832814830239,,0,,,,,,,,,,14.79555,-0.08925855,13,0,14.27169,0.05452603
6783,2021/04/11 07:55:38,78080.2369,1680.0006,1,10,3,0,0,0,4.01985,0,2.859142,3.3972,10.98544,12.64609,,0.0000313747696054634,,,,,,,,,,,,14.95484,0.1175809,13,0,14.43016,-0.003305376
6784,2021/04/11 07:56:38,78140.2368,1740.0005,1,10,3,0,0,0,4.019742,0,2.859142,3.3972,10.98544,12.64609,,0.00000671718498779228,,0,,,,,,,,,,14.71829,-0.05771577,13,0,14.10564,-0.1513743
6785,2021/04/11 07:57:38,78200.2377,1800.0014,1,10,3,0,0,0,4.019846,0,2.859142,3.3972,10.98544,12.64609,,0.0000247364805545658,,,,,,,,,,,,14.66856,-0.09771287,13,0,14.11432,-0.1320648
6786,2021/04/11 07:58:38,78260.2369,1860.0006,1,10,3,0,0,0,4.020016,0,2.859142,3.3972,10.98544,12.64609,,0.0000206240001716651,,0,,,,,,,,,,14.58082,-0.1456469,13,0,14.25305,-0.08186579
6787,2021/04/11 07:59:38,78320.2368,1920.0005,1,10,3,0,0,0,4.020205,0,2.859142,3.3972,10.98544,12.64609,,-0.0000133543499032385,,,,,,,,,,,,14.71311,-0.08570999,13,0,14.137,-0.1428717
6788,2021/04/11 08:00:38,78380.2369,1980.0006,1,10,3,0,0,0,4.019925,0,2.859142,3.3972,10.98544,12.64609,,-0.00000885087956703501,,0,,,,,,,,,,14.81417,0.01884103,13,0,14.09933,-0.1728958
6789,2021/04/11 08:01:38,78440.2369,2040.0006,1,10,3,0,0,0,4.019911,0,2.859142,3.3972,10.98544,12.64609,,0.0000215722302527865,,,,,,,,,,,,14.55452,-0.04885912,13,0,14.16826,-0.1333478
6790,2021/04/11 08:02:38,78500.2376,2100.0013,1,10,3,0,0,0,4.019946,0,2.859142,3.3972,10.98544,12.64609,,0.0000101943196568755,,0,,,,,,,,,,14.60057,-0.03910542,13,0,14.07549,-0.1487222
6791,2021/04/11 08:03:38,78560.2369,2160.0006,1,10,3,0,0,0,4.020205,0,2.859142,3.3972,10.98544,12.64609,,0.0000131181595861563,,,,,,,,,,,,14.8582,0.0960812,13,0,14.15074,-0.07279307
6792,2021/04/11 08:04:38,78620.237,2220.0007,1,10,3,0,0,0,4.020219,0,2.859142,3.3972,10.98544,12.64609,,-0.0000227607197302859,,0,,,,,,,,,,14.75578,0.08704931,13,0,14.10664,-0.09555161
6793,2021/04/11 08:05:38,78680.237,2280.0007,1,10,3,0,0,0,4.020131,0,2.859142,3.3972,10.98544,12.64609,,-0.000025683140847832,,,,,,,,,,,,14.88627,0.03762871,13,0,14.5295,0.1038697
6794,2021/04/11 08:06:38,78740.2369,2340.0006,1,10,3,0,0,0,4.020019,0,2.859142,3.3972,10.98544,12.64609,,-0.0000143036495501292,,0,,,,,,,,,,14.58298,-0.1146284,13,0,14.37209,-0.03254235
6795,2021/04/11 08:07:38,78800.237,2400.0007,1,10,3,0,0,0,4.02017,0,2.859142,3.3972,10.98544,12.64609,,0.0000129602203742252,,,,,,,,,,,,14.52356,-0.1284003,13,0,14.57771,0.08151114
6796,2021/04/11 08:08:38,78860.2368,2460.0005,1,10,3,0,0,0,4.020288,0,2.859142,3.3972,10.98544,12.64609,,0.0000132762097564409,,0,,,,,,,,,,14.49095,-0.03936321,13,0,14.3794,0.05646855
6797,2021/04/11 08:09:38,78920.2378,2520.0015,1,10,3,0,0,0,4.020396,0,2.859142,3.3972,10.98544,12.64609,,0.0000171481497091008,,,,,,,,,,,,14.75188,0.05570531,13,0,14.61409,0.08316606
6798,2021/04/11 08:10:38,78980.2368,2580.0005,1,10,3,0,0,0,4.02037,0,2.859142,3.3972,10.98544,12.64609,,-0.0000018175760487793,,0,,,,,,,,,,14.89469,0.08142889,13,0,14.34803,-0.03495842
6799,2021/04/11 08:11:38,79040.2369,2640.0006,1,10,3,0,0,0,4.020225,0,2.859142,3.3972,10.98544,12.64609,,-0.0000114585400297074,,,,,,,,,,,,14.72178,-0.07690191,13,0,14.05065,-0.07694662
6800,2021/04/11 08:12:38,79100.2371,2700.0008,1,10,3,0,0,0,4.02026,0,2.859142,3.3972,10.98544,12.64609,,-0.0000192835505004041,,0,,,,,,,,,,14.67461,-0.05338043,13,0,14.12038,-0.06253213
6801,2021/04/11 08:13:38,79160.2369,2760.0006,1,10,3,0,0,0,4.020449,0,2.859142,3.3972,10.98544,12.64609,,0.0000364302504749503,,,,,,,,,,,,14.68606,-0.1000741,13.1,0,14.04413,-0.08413523
6802,2021/04/11 08:14:38,79220.2371,2820.0008,1,10,3,0,0,0,4.02045,0,2.859142,3.3972,10.98544,12.64609,,0.0000238655702560209,,0,,,,,,,,,,14.51307,-0.1029119,13,0,14.05369,0.01342088
6803,2021/04/11 08:15:38,79280.237,2880.0007,1,10,3,0,0,0,4.020414,0,2.859142,3.3972,10.98544,12.64609,,0.0000306640104099642,,,,,,,,,,,,14.66479,0.06379277,13,0,14.51237,0.08442998
6804,2021/04/11 08:16:38,79340.2369,2940.0006,1,10,3,0,0,0,4.020333,0,2.859142,3.3972,10.98544,12.64609,,0.00000616395391261904,,0,,,,,,,,,,14.51735,-0.1216161,13,0,14.05796,-0.02582014
6805,2021/04/11 08:17:38,79400.2371,3000.0008,1,10,3,0,0,0,4.02033,0,2.859142,3.3972,10.98544,12.64609,,-0.0000113014302769443,,,,,,,,,,,,14.59593,0.05216956,13,0,14.38505,0.1139003
6806,2021/04/11 08:18:38,79460.2371,3060.0008,1,10,3,0,0,0,4.020374,0,2.859142,3.3972,10.98544,12.64609,,-0.00000142246301493287,,0,,,,,,,,,,14.51763,-0.007786453,13,0,14.36516,0.1154914
6807,2021/04/11 08:19:38,79520.2369,3120.0006,1,10,3,0,0,0,4.020529,0,2.859142,3.3972,10.98544,12.64609,,0.0000157259892148431,,,,,,,,,,,,14.68441,-0.05547702,13,0,14.02054,-0.1148671
6808,2021/04/11 08:20:38,79580.2364,3180.0001,1,10,3,0,0,0,4.020598,0,2.859142,3.3972,10.98544,12.64609,,0.0000222850594582269,,0,,,,,,,,,,14.57817,-0.06833941,13,0,13.98727,-0.05695701
6809,2021/04/11 08:21:38,79640.2363,3240,1,10,3,0,0,0,4.020585,0,2.859142,3.3972,10.98544,12.64609,,0.000021415609808173,,,,,,,,,,,,14.80862,0.007128119,13,0,14.05522,-0.1207399
6810,2021/04/11 08:22:38,79700.2372,3300.0009,1,10,3,0,0,0,4.020428,0,2.859142,3.3972,10.98544,12.64609,,0.00000885080589796416,,0,,,,,,,,,,14.63044,-0.07625997,13,0,14.1505,-0.08770764
6811,2021/04/11 08:23:38,79760.2363,3360,1,10,3,0,0,0,4.020491,0,2.859142,3.3972,10.98544,12.64609,,-0.0000206255408556899,,,,,,,,,,,,14.37181,-0.07856935,13,0,14.19737,-0.1014224
6812,2021/04/11 08:24:38,79820.2364,3420.0001,1,10,3,0,0,0,4.020671,0,2.859142,3.3972,10.98544,12.64609,,-0.0000180958395503694,,0,,,,,,,,,,14.59934,-0.09976685,13,0,14.51262,0.03254443
6813,2021/04/11 08:25:38,79880.2363,3480,1,10,3,0,0,0,4.020627,0,2.859142,3.3972,10.98544,12.64609,,-0.0000150936602949514,,,,,,,,,,,,14.86726,0.05044788,13,0,14.43744,0.1007354
6814,2021/04/11 08:26:38,79940.2371,3540.0008,1,10,3,0,0,0,4.020711,0,2.859142,3.3972,10.98544,12.64609,,0.0000195993507077219,,0,,,,,,,,,,14.50238,-0.02966493,13,0,14.11608,-0.1210049
6815,2021/04/11 08:27:38,80000.2364,3600.0001,1,10,3,0,0,0,4.020533,0,2.859142,3.3972,10.98544,12.64609,,0.0000168322003446519,,,,,,,,,,,,14.43138,-0.08218706,13,0,14.14735,-0.1210365
6816,2021/04/11 08:28:38,80060.2364,3660.0001,1,10,3,0,0,0,4.02043,0,2.859142,3.3972,10.98544,12.64609,,0.0000168313599715475,,0,,,,,,,,,,14.76521,-0.01950085,13,0,14.5252,0.09918779
6817,2021/04/11 08:29:38,80120.2372,3720.0009,1,10,3,0,0,0,4.020532,0,2.859142,3.3972,10.98544,12.64609,,-0.0000179397302417783,,,,,,,,,,,,14.86436,0.003223717,13,0,14.53679,0.1036707
6818,2021/04/11 08:30:38,80180.2373,3780.001,1,10,3,0,0,0,4.020765,0,2.859142,3.3972,10.98544,12.64609,,-0.0000327169109368697,,0,,,,,,,,,,14.71425,-0.05179226,13,0,14.50343,0.08056164
6819,2021/04/11 08:31:38,80240.2373,3840.001,1,10,3,0,0,0,4.020699,0,2.859142,3.3972,10.98544,12.64609,,-0.0000143034203574643,,,,,,,,,,,,14.63797,0.06188422,13,0,14.03983,-0.0499782
6820,2021/04/11 08:32:38,80300.2372,3900.0009,1,10,3,0,0,0,4.02055,0,2.859142,3.3972,10.98544,12.64609,,-0.00000734878221919644,,0,,,,,,,,,,14.44824,-0.09095639,13,0,14.39072,-0.04533529
6821,2021/04/11 08:33:38,80360.2365,3960.0002,1,10,3,0,0,0,4.020385,0,2.859142,3.3972,10.98544,12.64609,,0.0000109046395664336,,,,,,,,,,,,14.62967,-0.08340716,13,0,14.52105,0.01011342
6822,2021/04/11 08:34:38,80420.2365,4020.0002,1,10,3,0,0,0,4.020779,0,2.859142,3.3972,10.98544,12.64609,,0.0000189657002920285,,0,,,,,,,,,,14.87683,-0.01698673,13,0,14.48354,0.07887363
6823,2021/04/11 08:35:38,80480.2363,4080,1,10,3,0,0,0,4.020855,0,2.859142,3.3972,10.98544,12.64609,,0.00000727078713680385,,,,,,,,,,,,14.51486,-0.01408517,13,0,14.34905,0.01495481
6824,2021/04/11 08:36:38,80540.2373,4140.001,1,10,3,0,0,0,4.020755,0,2.859142,3.3972,10.98544,12.64609,,-0.0000230768491746858,,0,,,,,,,,,,14.70496,-0.06153643,13,0,14.43557,0.1263067
6825,2021/04/11 08:37:38,80600.2365,4200.0002,1,10,3,0,0,0,4.020617,0,2.859142,3.3972,10.98544,12.64609,,-0.0000220479905692628,,,,,,,,,,,,14.62476,-0.03382474,13,0,14.10701,-0.1479959
6826,2021/04/11 08:38:38,80660.2365,4260.0002,1,10,3,0,0,0,4.02066,0,2.859142,3.3972,10.98544,12.64609,,-0.00000371414694200212,,0,,,,,,,,,,14.86967,0.07421076,13,0,14.46907,0.1245221
6827,2021/04/11 08:39:38,80720.2364,4320.0001,1,10,3,0,0,0,4.020528,0,2.859142,3.3972,10.98544,12.64609,,0.0000192030893231276,,,,,,,,,,,,14.79152,0.04593253,13,0,14.57343,0.1578417
6828,2021/04/11 08:40:38,80780.2365,4380.0002,1,10,3,0,0,0,4.020806,0,2.859142,3.3972,10.98544,12.64609,,0.0000154088593262713,,0,,,,,,,,,,14.67775,-0.01829088,13,0,14.08698,-0.1461565
6829,2021/04/11 08:41:38,80840.2365,4440.0002,1,10,3,0,0,0,4.020826,0,2.859142,3.3972,10.98544,12.64609,,0.00000987878684099996,,,,,,,,,,,,14.94993,0.1225048,12.9,0,14.29375,-0.01892895
6830,2021/04/11 08:42:38,80900.2367,4500.0004,1,10,3,0,0,0,4.020807,0,2.859142,3.3972,10.98544,12.64609,,-0.0000163591303135036,,0,,,,,,,,,,14.80097,0.03327072,13,0,14.15189,-0.1356298
6831,2021/04/11 08:43:38,80960.2367,4560.0004,1,10,3,0,0,0,4.020789,0,2.859142,3.3972,10.98544,12.64609,,-0.0000137495599119575,,,,,,,,,,,,14.4742,-0.1108441,13,0,14.01477,-0.1360643
6832,2021/04/11 08:44:38,81020.2376,4620.0013,1,10,3,0,0,0,4.020694,0,2.859142,3.3972,10.98544,12.64609,,-0.00000173855096363695,,0,,,,,,,,,,14.51612,-0.1172823,13,0,14.37826,0.03101736
6833,2021/04/11 08:45:38,81080.2366,4680.0003,1,10,3,0,0,0,4.020904,0,2.859142,3.3972,10.98544,12.64609,,0.000025129969799309,,,,,,,,,,,,14.54789,-0.1266941,13,0,14.36622,0.01930118
6834,2021/04/11 08:46:38,81140.2367,4740.0004,1,10,3,0,0,0,4.020893,0,2.859142,3.3972,10.98544,12.64609,,0.000015805009752512,,0,,,,,,,,,,14.75015,0.006489158,13,0,14.101,-0.144183
6835,2021/04/11 08:47:38,81200.2366,4800.0003,1,10,3,0,0,0,4.020695,0,2.859142,3.3972,10.98544,12.64609,,-0.0000276587707048748,,,,,,,,,,,,14.92502,0.137189,13,0,14.26881,0.01630485
6836,2021/04/11 08:48:38,81260.2366,4860.0003,1,10,3,0,0,0,4.020706,0,2.859142,3.3972,10.98544,12.64609,,-0.0000181759096449241,,0,,,,,,,,,,14.95561,0.1251805,13,0,14.27752,-0.02310038
6837,2021/04/11 08:49:38,81320.2367,4920.0004,1,10,3,0,0,0,4.020759,0,2.859142,3.3972,10.98544,12.64609,,-0.0000146204802149441,,,,,,,,,,,,14.97122,0.1346248,13,0,14.12605,-0.1162058
6838,2021/04/11 08:50:38,81380.2374,4980.0011,1,10,3,0,0,0,4.020807,0,2.859142,3.3972,10.98544,12.64609,,0.00000292412096314365,,0,,,,,,,,,,14.55143,-0.1214346,13,0,14.56354,0.1014975
6839,2021/04/11 08:51:38,81440.2366,5040.0003,1,10,3,0,0,0,4.02088,0,2.859142,3.3972,10.98544,12.64609,,0.00000671679617880727,,,,,,,,,,,,14.6614,0.07928044,13,0,14.48707,0.1045159
6840,2021/04/11 08:52:38,81500.2366,5100.0003,1,10,3,0,0,0,4.02088,0,2.859142,3.3972,10.98544,12.64609,,0.00000126440102121705,,0,,,,,,,,,,14.86103,0.01212686,13,0,14.21203,-0.08605003
6841,2021/04/11 08:53:38,81560.2367,5160.0004,1,10,3,0,0,0,4.020715,0,2.859142,3.3972,10.98544,12.64609,,-0.0000190439295693068,,,,,,,,,,,,14.89422,0.06804377,13,0,14.44252,0.02702385
6842,2021/04/11 08:54:38,81620.2366,5220.0003,1,10,3,0,0,0,4.020785,0,2.859142,3.3972,10.98544,12.64609,,-0.00000924585401662625,,0,,,,,,,,,,14.52623,-0.100024,13,0,14.12533,-0.01790673
6843,2021/04/11 08:55:38,81680.2367,5280.0004,1,10,3,0,0,0,4.020876,0,2.859142,3.3972,10.98544,12.64609,,0.0000163591303135036,,,,,,,,,,,,14.42673,-0.07786155,13,0,14.20116,0.0339216
6844,2021/04/11 08:56:38,81740.2367,5340.0004,1,10,3,0,0,0,4.020988,0,2.859142,3.3972,10.98544,12.64609,,0.0000214159699680749,,0,,,,,,,,,,14.80251,0.04918873,13,0,14.54061,0.08808076
6845,2021/04/11 08:57:38,81800.2374,5400.0011,1,10,3,0,0,0,4.020936,0,2.859142,3.3972,10.98544,12.64609,,0.0000139874300657539,,,,,,,,,,,,14.92214,0.06670266,13,0,14.3609,-0.03372341
6846,2021/04/11 08:58:38,81860.2367,5460.0004,1,10,3,0,0,0,4.020825,0,2.859142,3.3972,10.98544,12.64609,,0.0000290809803118464,,0,,,,,,,,,,14.76801,0.03549725,13,0,14.57181,0.08121997
6847,2021/04/11 08:59:38,81920.2368,5520.0005,1,10,3,0,0,0,4.020815,0,2.859142,3.3972,10.98544,12.64609,,-0.0000199945006897906,,,,,,,,,,,,14.86644,0.03359735,13,0,14.12245,-0.06914586
6848,2021/04/11 09:00:38,81980.2368,5580.0005,1,10,3,0,0,0,4.020789,0,2.859142,3.3972,10.98544,12.64609,,0.00000964105674938764,,0,,,,,,,,,,14.46554,-0.02102137,13,0,14.41533,0.08850306
6849,2021/04/11 09:01:38,82040.2367,5640.0004,1,10,3,0,0,0,4.020957,0,2.859142,3.3972,10.98544,12.64609,,-0.0000190442497114418,,,,,,,,,,,,14.78719,0.09681374,13,0,14.52529,0.0946641
6850,2021/04/11 09:02:38,82100.2367,5700.0004,1,10,3,0,0,0,4.020988,0,2.859142,3.3972,10.98544,12.64609,,0.00000616359602645389,,0,,,,,,,,,,14.84944,0.009127259,13,0,14.0908,-0.0981909
6851,2021/04/11 09:03:38,82160.2367,5760.0004,1,10,3,0,0,0,4.020751,0,2.859142,3.3972,10.98544,12.64609,,0.0000248138694587396,,,,,,,,,,,,14.72048,0.05406022,13,0,14.34238,0.09295642
6852,2021/04/11 09:04:38,82220.2375,5820.0012,1,10,3,0,0,0,4.020844,0,2.859142,3.3972,10.98544,12.64609,,0.00000727000406186562,,0,,,,,,,,,,14.64833,-0.06088108,13,0,14.38237,-0.06774813
6853,2021/04/11 09:05:38,82280.2375,5880.0012,1,10,3,0,0,0,4.020802,0,2.859142,3.3972,10.98544,12.64609,,-0.0000124857497212361,,,,,,,,,,,,14.5192,-0.07667184,13,0,14.22792,-0.1292035
6854,2021/04/11 09:06:38,82340.237,5940.0007,1,10,3,0,0,0,4.02094,0,2.859142,3.3972,10.98544,12.64609,,0.000000474118905913201,,0,,,,,,,,,,14.98162,0.065597,13,0,14.40585,0.1136449
6855,2021/04/11 09:07:38,82400.2367,6000.0004,1,10,3,0,0,0,4.021061,0,2.859142,3.3972,10.98544,12.64609,,-0.0000158838993229438,,,,,,,,,,,,14.65407,-0.1003459,13,0,14.56737,0.03423095
6856,2021/04/11 09:08:38,82460.2376,6060.0013,1,10,3,0,0,0,4.020887,0,2.859142,3.3972,10.98544,12.64609,,0.00000213365910894936,,0,,,,,,,,,,14.61757,0.02577543,13,0,14.10712,-0.09750783
6857,2021/04/11 09:09:38,82520.2368,6120.0005,1,10,3,0,0,0,4.020844,0,2.859142,3.3972,10.98544,12.64609,,-0.0000075073799052916,,,,,,,,,,,,14.43688,-0.09748161,13,0,14.26977,-0.08382618
6858,2021/04/11 09:10:38,82580.2369,6180.0006,1,10,3,0,0,0,4.020817,0,2.859142,3.3972,10.98544,12.64609,,0.0000122488800116116,,0,,,,,,,,,,14.62072,-0.08639783,13,0,14.46098,0.03451377
6859,2021/04/11 09:11:38,82640.2368,6240.0005,1,10,3,0,0,0,4.020875,0,2.859142,3.3972,10.98544,12.64609,,0.0000252108693530317,,,,,,,,,,,,14.54998,-0.0130707,13,0,14.0687,-0.1135489
6860,2021/04/11 09:12:38,82700.2369,6300.0006,1,10,3,0,0,0,4.021,0,2.859142,3.3972,10.98544,12.64609,,-0.00000624344511379604,,0,,,,,,,,,,14.4204,-0.09324282,13,0,14.24597,-0.0864327
6861,2021/04/11 09:13:38,82760.2369,6360.0006,1,10,3,0,0,0,4.021061,0,2.859142,3.3972,10.98544,12.64609,,-0.000000237077102838157,,,,,,,,,,,,14.84699,0.07456392,13,0,14.30027,0.08379042
6862,2021/04/11 09:14:38,82820.2378,6420.0015,1,10,3,0,0,0,4.021014,0,2.859142,3.3972,10.98544,12.64609,,-0.00000655913390801288,,0,,,,,,,,,,14.63731,0.06599754,13,0,13.97337,-0.05272061
6863,2021/04/11 09:15:38,82880.2377,6480.0014,1,10,3,0,0,0,4.020811,0,2.859142,3.3972,10.98544,12.64609,,-0.0000173843600350665,,,,,,,,,,,,14.82352,0.0007110834,13,0,14.49591,0.1080149
6864,2021/04/11 09:16:38,82940.2378,6540.0015,1,10,3,0,0,0,4.020963,0,2.859142,3.3972,10.98544,12.64609,,0.0000121698603834375,,0,,,,,,,,,,14.90492,0.1026893,13,0,14.20484,0.02973586
6865,2021/04/11 09:17:38,83000.2369,6600.0006,1,10,3,0,0,0,4.021089,0,2.859142,3.3972,10.98544,12.64609,,0.0000341391096299049,,,,,,,,,,,,14.73051,-0.07623792,13,0,14.38408,0.08610338
6866,2021/04/11 09:18:38,83060.237,6660.0007,1,10,3,0,0,0,4.021179,0,2.859142,3.3972,10.98544,12.64609,,0.00000260767501458758,,0,,,,,,,,,,14.9131,0.03062934,13,0,14.13679,-0.1333946
6867,2021/04/11 09:19:38,83120.237,6720.0007,1,10,3,0,0,0,4.020991,0,2.859142,3.3972,10.98544,12.64609,,-0.0000244187394855544,,,,,,,,,,,,14.64548,-0.04879624,13,0,14.52226,0.1041183
6868,2021/04/11 09:20:38,83180.2377,6780.0014,1,10,3,0,0,0,4.02094,0,2.859142,3.3972,10.98544,12.64609,,-0.00000442514601672883,,0,,,,,,,,,,14.70788,0.02665311,13,0,14.40941,0.1340136
6869,2021/04/11 09:21:38,83240.2369,6840.0006,1,10,3,0,0,0,4.020772,0,2.859142,3.3972,10.98544,12.64609,,0.000014777810065425,,,,,,,,,,,,14.6614,0.00859946,13,0,14.01943,-0.1352519
6870,2021/04/11 09:22:38,83300.237,6900.0007,1,10,3,0,0,0,4.021146,0,2.859142,3.3972,10.98544,12.64609,,0.0000186513007065514,,0,,,,,,,,,,14.8394,0.09124905,13,0,14.56292,0.1369762
6871,2021/04/11 09:23:38,83360.2363,6960,1,10,3,0,0,0,4.021168,0,2.859142,3.3972,10.98544,12.64609,,0.00000505760317537352,,,,,,,,,,,,14.77888,0.1343191,13,0,14.26131,0.05678445
6872,2021/04/11 09:24:38,83420.2369,7020.0006,1,10,3,0,0,0,4.021057,0,2.859142,3.3972,10.98544,12.64609,,0.000027026570023736,,0,,,,,,,,,,14.5185,-0.07068932,13,0,14.45368,0.08679509
6873,2021/04/11 09:25:38,83480.2371,7080.0008,1,10,3,0,0,0,4.020961,0,2.859142,3.3972,10.98544,12.64609,,-0.0000159630599227967,,,,,,,,,,,,14.56147,-0.01695663,13,0,14.03634,-0.1425526
6874,2021/04/11 09:26:38,83540.2371,7140.0008,1,10,3,0,0,0,4.021018,0,2.859142,3.3972,10.98544,12.64609,,-0.0000097991878647008,,0,,,,,,,,,,14.50807,-0.01923233,13,0,13.91707,-0.1425806
6875,2021/04/11 09:27:38,83600.2363,7200,1,10,3,0,0,0,4.020994,0,2.859142,3.3972,10.98544,12.64609,,-0.000015013760275906,,,,,,,,,,,,14.37771,-0.1287743,13,0,14.15211,-0.06949723
6876,2021/04/11 09:28:38,83660.2379,7260.0016,1,10,3,0,0,0,4.021058,0,2.859142,3.3972,10.98544,12.64609,,0.00000972008183452999,,0,,,,,,,,,,14.55386,-0.01768231,13,0,13.89712,-0.1661474
6877,2021/04/11 09:29:38,83720.2379,7320.0016,1,10,3,0,0,0,4.021277,0,2.859142,3.3972,10.98544,12.64609,,0.00000118537604976154,,,,,,,,,,,,14.61174,-0.04955769,13,0,14.43739,0.1079461
6878,2021/04/11 09:30:38,83780.2371,7380.0008,1,10,3,0,0,0,4.021056,0,2.859142,3.3972,10.98544,12.64609,,-0.0000136713297251845,,,,,,,,,,,,14.89123,0.1143178,13,0,14.31534,0.06420165
6879,2021/04/11 09:31:38,83840.237,7440.0007,1,10,3,0,0,0,4.020974,0,2.859142,3.3972,10.98544,12.64609,,-0.00000655864505461068,,0,,,,,,,,,,14.49145,-0.1004669,13,0,14.43408,0.04509985
6880,2021/04/11 09:32:38,83900.2379,7500.0016,1,10,3,0,0,0,4.02107,0,2.859142,3.3972,10.98544,12.64609,,-0.0000173066291608848,,,,,,,,,,,,14.72369,0.03244102,13,0,14.1209,0.02543122
6881,2021/04/11 09:33:38,83960.2371,7560.0008,1,10,3,0,0,0,4.021129,0,2.859142,3.3972,10.98544,12.64609,,0.0000173845000972506,,0,,,,,,,,,,14.58368,-0.09510785,13,0,13.95623,-0.0563553
6882,2021/04/11 09:34:38,84020.2369,7620.0006,1,10,3,0,0,0,4.021076,0,2.859142,3.3972,10.98544,12.64609,,-0.00000916690623853356,,,,,,,,,,,,14.37173,-0.05926132,13,0,14.07304,0.07081956
6883,2021/04/11 09:35:38,84080.2369,7680.0006,1,10,3,0,0,0,4.02087,0,2.859142,3.3972,10.98544,12.64609,,0.0000160419494932285,,0,,,,,,,,,,14.68936,-0.044415,13,0,14.00356,-0.06954879
6884,2021/04/11 09:36:38,84140.237,7740.0007,1,10,3,0,0,0,4.020914,0,2.859142,3.3972,10.98544,12.64609,,0.00000687523697706638,,,,,,,,,,,,14.37619,-0.03492057,13,0,14.16521,0.04951984
6885,2021/04/11 09:37:38,84200.2363,7800,1,10,3,0,0,0,4.021052,0,2.859142,3.3972,10.98544,12.64609,,-0.0000091669817265938,,0,,,,,,,,,,14.73284,0.09914577,13,0,14.52203,0.0352928
6886,2021/04/11 09:38:38,84260.2378,7860.0015,1,10,3,0,0,0,4.021162,0,2.859142,3.3972,10.98544,12.64609,,-0.0000240218196267961,,,,,,,,,,,,14.64256,-0.02863944,13,0,13.97132,-0.09030432
6887,2021/04/11 09:39:38,84320.2369,7920.0006,1,10,3,0,0,0,4.021095,0,2.859142,3.3972,10.98544,12.64609,,0.00000853463461680803,,0,,,,,,,,,,14.73813,0.09314835,13,0,14.40316,0.004161596
6888,2021/04/11 09:40:38,84380.2363,7980,1,10,3,0,0,0,4.021135,0,2.859142,3.3972,10.98544,12.64609,,0.000020862609744654,,,,,,,,,,,,14.73315,0.02931088,13,0,14.12052,-0.08942157
6889,2021/04/11 09:41:38,84440.237,8040.0007,1,10,3,0,0,0,4.021081,0,2.859142,3.3972,10.98544,12.64609,,0.00000150138896515273,,0,,,,,,,,,,14.5843,-0.06976575,13,0,14.01534,-0.09033471
6890,2021/04/11 09:42:38,84500.2378,8100.0015,1,10,3,0,0,0,4.021109,0,2.859142,3.3972,10.98544,12.64609,,-0.00000158051398102543,,,,,,,,,,,,14.39427,-0.08802563,13,0,14.06636,0.01463324
6891,2021/04/11 09:43:38,84560.237,8160.0007,1,10,3,0,0,0,4.021153,0,2.859142,3.3972,10.98544,12.64609,,-0.0000179386897798395,,0,,,,,,,,,,14.85569,-0.004783571,13,0,14.16284,-0.08469939
6892,2021/04/11 09:44:38,84620.2364,8220.0001,1,10,3,0,0,0,4.02116,0,2.859142,3.3972,10.98544,12.64609,,-0.0000147785403896705,,,,,,,,,,,,14.66477,-0.103462,13,0,14.05205,-0.1171988
6893,2021/04/11 09:45:38,84680.2372,8280.0009,1,10,3,0,0,0,4.020978,0,2.859142,3.3972,10.98544,12.64609,,-0.0000280536605714587,,0,,,,,,,,,,14.84607,0.05145073,13,0,14.35049,-0.08098185
6894,2021/04/11 09:46:38,84740.2372,8340.0009,1,10,3,0,0,0,4.021035,0,2.859142,3.3972,10.98544,12.64609,,0.0000188866706594126,,,,,,,,,,,,14.66892,-0.1071715,13,0,14.35581,-0.06385714
6895,2021/04/11 09:47:38,84800.2373,8400.001,1,10,3,0,0,0,4.020782,0,2.859142,3.3972,10.98544,12.64609,,0.00000316102796205087,,0,,,,,,,,,,14.83131,0.01466036,13,0,14.4745,0.117422
6896,2021/04/11 09:48:38,84860.2365,8460.0002,1,10,3,0,0,0,4.021253,0,2.859142,3.3972,10.98544,12.64609,,0.00000576921092942939,,,,,,,,,,,,14.63526,0.03749549,13,0,14.05904,-0.07894337
6897,2021/04/11 09:49:38,84920.2365,8520.0002,1,10,3,0,0,0,4.021243,0,2.859142,3.3972,10.98544,12.64609,,-0.0000203094405151205,,0,,,,,,,,,,14.89517,0.1098508,13,0,14.2243,0.02776444
6898,2021/04/11 09:50:38,84980.2365,8580.0002,1,10,3,0,0,0,4.021187,0,2.859142,3.3972,10.98544,12.64609,,-0.0000173855096363695,,,,,,,,,,,,14.52025,-0.08040547,13,0,14.12665,-0.153504
6899,2021/04/11 09:51:38,85040.2366,8640.0003,1,10,3,0,0,0,4.02111,0,2.859142,3.3972,10.98544,12.64609,,-0.0000215736599784577,,0,,,,,,,,,,14.94325,0.03954142,13,0,14.60113,0.1423103
6900,2021/04/11 09:52:38,85100.2365,8700.0002,1,10,3,0,0,0,4.021082,0,2.859142,3.3972,10.98544,12.64609,,0.000000553207428310998,,,,,,,,,,,,14.51326,-0.04439026,13,0,14.10504,-0.1288906
6901,2021/04/11 09:53:38,85160.2366,8760.0003,1,10,3,0,0,0,4.021185,0,2.859142,3.3972,10.98544,12.64609,,0.000012564980352181,,0,,,,,,,,,,14.51243,-0.05113363,13,0,14.25768,-0.08539677
6902,2021/04/11 09:54:38,85220.2365,8820.0002,1,10,3,0,0,0,4.021203,0,2.859142,3.3972,10.98544,12.64609,,0.0000176236098923255,,,,,,,,,,,,14.92933,0.08375794,13,0,14.38271,0.1067004
6903,2021/04/11 09:55:38,85280.2366,8880.0003,1,10,3,0,0,0,4.02122,0,2.859142,3.3972,10.98544,12.64609,,-0.00000521565289091086,,0,,,,,,,,,,14.91706,0.1010865,13,0,14.16584,0.0486967
6904,2021/04/11 09:56:38,85340.2374,8940.0011,1,10,3,0,0,0,4.021075,0,2.859142,3.3972,10.98544,12.64609,,-0.0000315309989673551,,,,,,,,,,,,14.55194,-0.09746075,13,0,14.43601,-0.04501492
6905,2021/04/11 09:57:38,85400.2373,9000.001,1,10,3,0,0,0,4.021058,0,2.859142,3.3972,10.98544,12.64609,,-0.00000924600772123085,,0,,,,,,,,,,14.70542,0.07503808,13,0,14.07813,-0.03223479
6906,2021/04/11 09:58:38,85460.2364,9060.0001,1,10,3,0,0,0,4.021199,0,2.859142,3.3972,10.98544,12.64609,,0.000012564980352181,,,,,,,,,,,,14.49036,-0.08509368,13,0,14.34519,-0.06002158
6907,2021/04/11 09:59:38,85520.2366,9120.0003,1,10,3,0,0,0,4.021272,0,2.859142,3.3972,10.98544,12.64609,,0.0000120909298857441,,0,,,,,,,,,,14.55755,-0.1058641,13,0,14.44892,0.103879
6908,2021/04/11 10:00:38,85580.2366,9180.0003,1,10,3,0,0,0,4.021199,0,2.859142,3.3972,10.98544,12.64609,,-0.000000948355591390282,,,,,,,,,,,,14.5939,-0.1086038,13,0,14.36561,0.04836649
6909,2021/04/11 10:01:38,85640.2365,9240.0002,1,10,3,0,0,0,4.021141,0,2.859142,3.3972,10.98544,12.64609,,-0.0000201512193598319,,0,,,,,,,,,,14.56686,-0.1065788,13,0,14.04174,-0.1318085
6910,2021/04/11 10:02:38,85700.2364,9300.0001,1,10,3,0,0,0,4.020982,0,2.859142,3.3972,10.98544,12.64609,,-0.000008376100595342,,,,,,,,,,,,14.59505,-0.1225919,13,0,14.01879,-0.1295936
6911,2021/04/11 10:03:38,85760.2365,9360.0002,1,10,3,0,0,0,4.021294,0,2.859142,3.3972,10.98544,12.64609,,-0.00000442565897174063,,0,,,,,,,,,,14.55009,-0.12555,13,0,14.1419,-0.08001596
6912,2021/04/11 10:04:38,85820.2365,9420.0002,1,10,3,0,0,0,4.021238,0,2.859142,3.3972,10.98544,12.64609,,0.00000410930306316004,,,,,,,,,,,,14.86713,0.1094472,13,0,14.49574,0.05701482
6913,2021/04/11 10:05:38,85880.2365,9480.0002,1,10,3,0,0,0,4.02129,0,2.859142,3.3972,10.98544,12.64609,,0.0000100366796687013,,0,,,,,,,,,,14.5939,-0.1091707,13,0,14.08343,-0.09787947
6914,2021/04/11 10:06:38,85940.2373,9540.001,1,10,3,0,0,0,4.021136,0,2.859142,3.3972,10.98544,12.64609,,0.0000169912291312357,,,,,,,,,,,,14.55624,-0.0855422,13,0,14.34535,0.07421821
6915,2021/04/11 10:07:38,86000.2364,9600.0001,1,10,3,0,0,0,4.021141,0,2.859142,3.3972,10.98544,12.64609,,-0.0000225221392611275,,0,,,,,,,,,,14.6986,-0.01233101,13,0,14.10785,-0.1242158
6916,2021/04/11 10:08:38,86060.2373,9660.001,1,10,3,0,0,0,4.021108,0,2.859142,3.3972,10.98544,12.64609,,-0.00000584785402679699,,,,,,,,,,,,14.68798,-0.007151961,13,0,14.03143,-0.1464409
6917,2021/04/11 10:09:38,86120.2364,9720.0001,1,10,3,0,0,0,4.021342,0,2.859142,3.3972,10.98544,12.64609,,-0.00000932549664867111,,0,,,,,,,,,,14.42396,-0.0824064,13,0,14.16185,0.03857166
6918,2021/04/11 10:10:38,86180.2365,9780.0002,1,10,3,0,0,0,4.021309,0,2.859142,3.3972,10.98544,12.64609,,0.00000892938714969205,,,,,,,,,,,,14.61912,-0.05718052,13,0,14.00634,-0.1691154
6919,2021/04/11 10:11:38,86240.2365,9840.0002,1,10,3,0,0,0,4.021272,0,2.859142,3.3972,10.98544,12.64609,,0.00000924585401662625,,0,,,,,,,,,,14.79895,0.06080806,13,0,14.13524,-0.08298427
6920,2021/04/11 10:12:38,86300.2373,9900.001,1,10,3,0,0,0,4.021078,0,2.859142,3.3972,10.98544,12.64609,,0.0000222073304030346,,,,,,,,,,,,14.45864,-0.1151618,13,0,14.28423,0.05371779
6921,2021/04/11 10:13:38,86360.2365,9960.0002,1,10,3,0,0,0,4.021091,0,2.859142,3.3972,10.98544,12.64609,,-0.0000205465094040846,,0,,,,,,,,,,14.52621,-0.03360033,13,0,14.33722,0.1262465
6922,2021/04/11 10:14:38,86420.2366,10020.0003,1,10,3,0,0,0,4.021276,0,2.859142,3.3972,10.98544,12.64609,,-0.0000173064890987007,,,,,,,,,,,,14.6349,-0.01492381,13,0,14.20583,0.06932557
6923,2021/04/11 10:15:38,86480.2367,10080.0004,1,10,3,0,0,0,4.021268,0,2.859142,3.3972,10.98544,12.64609,,-0.0000160411491378909,,0,,,,,,,,,,14.62843,-0.06981552,13,0,13.93524,-0.08811504
6924,2021/04/11 10:16:38,86540.2374,10140.0011,1,10,3,0,0,0,4.021178,0,2.859142,3.3972,10.98544,12.64609,,0.0000157259892148431,,,,,,,,,,,,14.63191,-0.06384522,13,0,14.02646,-0.07757664
6925,2021/04/11 10:17:38,86600.2366,10200.0003,1,10,3,0,0,0,4.021,0,2.859142,3.3972,10.98544,12.64609,,0.0000158838993229438,,0,,,,,,,,,,14.43988,-0.09983331,13,0,14.17047,0.02791911
6926,2021/04/11 10:18:38,86660.2367,10260.0004,1,10,3,0,0,0,4.021179,0,2.859142,3.3972,10.98544,12.64609,,0.0000218897603190271,,,,,,,,,,,,14.41695,-0.09459466,13,0,14.11098,0.02403021
6927,2021/04/11 10:19:38,86720.2365,10320.0002,1,10,3,0,0,0,4.02133,0,2.859142,3.3972,10.98544,12.64609,,0.0000320844410452992,,0,,,,,,,,,,14.79779,0.111222,13,0,14.50669,0.04282862
6928,2021/04/11 10:20:38,86780.2366,10380.0003,1,10,3,0,0,0,4.021311,0,2.859142,3.3972,10.98544,12.64609,,-0.0000135933196361293,,,,,,,,,,,,14.6644,-0.08904427,13,0,14.04437,-0.09363741
6929,2021/04/11 10:21:38,86840.2366,10440.0003,1,10,3,0,0,0,4.021345,0,2.859142,3.3972,10.98544,12.64609,,-0.00000497833116241964,,0,,,,,,,,,,14.5838,0.01456827,13,0,14.43135,0.07852674
6930,2021/04/11 10:22:38,86900.2367,10500.0004,1,10,3,0,0,0,4.021117,0,2.859142,3.3972,10.98544,12.64609,,-0.0000177803394763032,,,,,,,,,,,,14.60899,-0.013901,13,0,14.01082,-0.07327646
6931,2021/04/11 10:23:38,86960.2367,10560.0004,1,10,3,0,0,0,4.02114,0,2.859142,3.3972,10.98544,12.64609,,0.0000384877494070679,,0,,,,,,,,,,14.60185,-0.0399074,13,0,14.46402,0.06050795
6932,2021/04/11 10:24:38,87020.2368,10620.0005,1,10,3,0,0,0,4.021126,0,2.859142,3.3972,10.98544,12.64609,,-0.00000813964834378567,,,,,,,,,,,,14.7374,0.04726976,13,0,14.49008,0.05874813
6933,2021/04/11 10:25:38,87080.2375,10680.0012,1,10,3,0,0,0,4.021433,0,2.859142,3.3972,10.98544,12.64609,,0.0000270250002358807,,0,,,,,,,,,,14.82932,0.08354425,13,0,14.20951,-0.003166497
6934,2021/04/11 10:26:38,87140.2367,10740.0004,1,10,3,0,0,0,4.021395,0,2.859142,3.3972,10.98544,12.64609,,-0.00000371420810552081,,,,,,,,,,,,14.5114,-0.00197202,13,0,14.38085,0.08022696
6935,2021/04/11 10:27:38,87200.2366,10800.0003,1,10,3,0,0,0,4.021185,0,2.859142,3.3972,10.98544,12.64609,,-0.0000143824399856385,,0,,,,,,,,,,14.41629,-0.05182713,13,0,13.89831,-0.05868882
