Repository: HVES-Battery-Testing-Consortium/LG-HG2

# Battery Testing Consortium (BTC)
The Battery Testing Consortium (BTC) has been developed within the High Voltage and Energy Storage Lab at Oxford Brookes University to provide accurate and comprehensive cell data to Formula Student Electric teams. Through the BTC, we aim to provide FS teams with information for improved and informed decisions for cell selection, pack architecture design, thermal cooling requirements, and end of life predictions. A range of tests are completed to provide a comprehensive electrochemical lithium-ion characterisation for modelling, validation, and battery management parameterisation.

File: Data/Round1/LG_HG2/Package 1/210410_FSD_GITT_LGHG2_1_15C/210410_FSD_GITT_LGHG2_1_15C_Channel_2_Wb_1.CSV (part 35 of 76)
Data_Point,Date_Time,Test_Time(s),Step_Time(s),Cycle_Index,Step_Index,TC_Counter1,TC_Counter2,TC_Counter3,Current(A),Voltage(V),Power(W),Charge_Capacity(Ah),Discharge_Capacity(Ah),Charge_Energy(Wh),Discharge_Energy(Wh),ACR(Ohm),dV/dt(V/s),Internal_Resistance(Ohm),dQ/dV(Ah/V),dV/dQ(V/Ah),MetaCode_MV_UD1,MetaCode_MV_UD2,MetaCode_MV_UD3,MetaCode_MV_UD4,MetaCode_MV_UD5,MetaCode_MV_UD6,MetaCode_MV_UD7,MetaCode_MV_UD8,Aux_Temperature_1(C),Aux_dT/dt_1(C),Aux_Temperature_2(C),Aux_dT/dt_2(C),Aux_Temperature_3(C),Aux_dT/dt_3(C)
6936,2021/04/11 10:27:38,87200.2382,10800.0019,1,10,3,0,0,0,4.021185,0,2.859142,3.3972,10.98544,12.64609,,-0.0000143824399856385,0,0,0,,,,,,,,,14.41629,-0.05182713,13,0,13.89831,-0.05868882
6937,2021/04/11 10:27:38,87200.2453,0.0015,1,11,4,0,0,0,4.021145,0,2.859142,3.3972,10.98544,12.64609,,-0.0000143824399856385,0,0,0,,,,,,,,,14.41757559785,-0.0515406656946005,13,0,13.8996477419985,-0.0581327600039091
6938,2021/04/11 10:27:40,87202.2847,2.0008,1,9,4,0,0,-0.7094879,4.000389,-2.8382275907931,2.859142,3.397593,10.98544,12.64766,,-0.00258272909559309,,0.00104223098605871,959.480529785156,,,,,,,,,14.78685,0.03074318,13,0,14.2839,0.1015896
6939,2021/04/11 10:27:42,87204.284,4.0001,1,9,4,0,0,-0.709549,3.998381,-2.837047240169,2.859142,3.397986,10.98544,12.64924,,-0.00138024601619691,,0.137078300118446,,,,,,,,,,14.449,0.0506869,13,0,13.95299,-0.05664557
6940,2021/04/11 10:27:44,87206.2841,6.0002,1,9,4,0,0,-0.7096405,3.996845,-2.8363230842225,2.859142,3.39838,10.98544,12.65081,,-0.000883700384292752,,,,,,,,,,,,14.55739,-0.06055921,13,0,14.3611,0.02615333
6941,2021/04/11 10:27:46,87208.2841,8.0002,1,9,4,0,0,-0.7092819,3.995338,-2.8338209277822,2.859142,3.398773,10.98544,12.65238,,,,,,,,,,,,,,14.66174,0.07270306,13,0,14.01246,0.01567364
6942,2021/04/11 10:27:48,87210.285,10.0011,1,9,4,0,0,-0.7094116,3.994318,-2.8336155232888,2.859142,3.399168,10.98544,12.65396,,-0.000679999124258757,,,,,,,,,,,,14.37977,-0.08189917,13,0,14.2784,-0.04311949
6943,2021/04/11 10:27:50,87212.2848,12.0009,1,9,4,0,0,-0.7093964,3.993115,-2.832701405786,2.859142,3.399561,10.98544,12.65553,,-0.000790995021816343,,0.283779889345169,4.749831199646,,,,,,,,,14.57183,0.060018,13,0,13.92242,-0.1112437
6944,2021/04/11 10:27:52,87214.2842,14.0003,1,9,4,0,0,-0.7094345,3.992159,-2.8321753240855,2.859142,3.399955,10.98544,12.6571,,-0.00053110031876713,,,,,,,,,,,,14.45613,-0.1177531,13,0,14.34748,0.03741473
6945,2021/04/11 10:27:54,87216.2849,16.001,1,9,4,0,0,-0.7096405,3.991124,-2.832263230922,2.859142,3.400349,10.98544,12.65867,,,,,,,,,,,,,,14.75647,0.1306868,13,0,14.17311,0.02574146
6946,2021/04/11 10:27:56,87218.2847,18.0008,1,9,4,0,0,-0.709549,3.990207,-2.831247386643,2.859142,3.400743,10.98544,12.66024,,-0.000432797387475148,,,,,,,,,,,,14.32764,-0.1118237,13,0,14.13126,-0.08448273
6947,2021/04/11 10:27:58,87220.2847,20.0008,1,9,4,0,0,-0.7097015,3.989274,-2.831193741711,2.859142,3.401136,10.98544,12.66182,,-0.00050179281970486,,,,,,,,,,,,14.70324,0.05439758,13,0,14.38285,0.129815
6948,2021/04/11 10:28:00,87222.285,22.0011,1,9,4,0,0,-0.7097015,3.988302,-2.830503911853,2.859142,3.40153,10.98544,12.66339,,,,0.404748290777206,,,,,,,,,,14.35703,-0.08634955,13,0,14.09488,0.01177341
6949,2021/04/11 10:28:02,87224.285,24.0011,1,9,4,0,0,-0.7096481,3.987419,-2.8296643172539,2.859142,3.401924,10.98544,12.66496,,-0.000464971002656966,,,,,,,,,,,,14.6133,0.07601798,13,0,14.38052,0.08296639
6950,2021/04/11 10:28:04,87226.2842,26.0003,1,9,4,0,0,-0.7097778,3.986625,-2.829617921925,2.859142,3.402317,10.98544,12.66652,,-0.000513628183398396,,,,,,,,,,,,14.61794,-0.0006261468,13,0,14.02709,-0.07598042
6951,2021/04/11 10:28:06,87228.2843,28.0004,1,9,4,0,0,-0.7098236,3.985903,-2.8292880167108,2.859142,3.402711,10.98544,12.66809,,,,,,,,,,,,,,14.47257,-0.04592866,13,0,14.39314,0.04991204
6952,2021/04/11 10:28:08,87230.2842,30.0003,1,9,4,0,0,-0.7093048,3.985128,-2.8266704190144,2.859142,3.403105,10.98544,12.66966,,,,,,,,,,,,,,14.83709,0.07654577,13,0,14.25382,-0.01474887
6953,2021/04/11 10:28:10,87232.285,32.0011,1,9,4,0,0,-0.709938,3.984546,-2.828780618148,2.859142,3.403498,10.98544,12.67123,,-0.000323642103467137,,,,,,,,,,,,14.3519,-0.06944656,13,0,14.20668,-0.06033868
6954,2021/04/11 10:28:12,87234.284,34.0001,1,9,4,0,0,-0.7093048,3.983923,-2.8258157067304,2.859142,3.403892,10.98544,12.6728,,,,,,,,,,,,,,14.73773,0.01886606,13,0,14.32971,0.08968294
6955,2021/04/11 10:28:14,87236.2849,36.001,1,9,4,0,0,-0.7097778,3.98325,-2.82722242185,2.859142,3.404285,10.98544,12.67437,,-0.000298128987196833,,0.51651257276535,2.16956496238709,,,,,,,,,14.51391,0.05001098,13,0,13.98142,-0.05274266
6956,2021/04/11 10:28:16,87238.2849,38.001,1,9,4,0,0,-0.7092056,3.982537,-2.8244375426072,2.859142,3.404679,10.98544,12.67594,,,,,,,,,,,,,,14.51887,-0.07632703,13,0,14.41023,0.02178848
6957,2021/04/11 10:28:18,87240.2842,40.0003,1,9,4,0,0,-0.709671,3.981933,-2.825862374043,2.859142,3.405073,10.98544,12.6775,,-0.000291998498141766,,,,,,,,,,,,14.84041,0.08611083,13,0,14.22062,0.07937312
6958,2021/04/11 10:28:20,87242.285,42.0011,1,9,4,0,0,-0.7097092,3.981244,-2.8255254942448,2.859142,3.405466,10.98544,12.67907,,,,,,,,,,,,,,14.48769,-0.1102266,13,0,14.40826,0.05863756
6959,2021/04/11 10:28:22,87244.2843,44.0004,1,9,4,0,0,-0.7094116,3.980556,-2.8238526008496,2.859142,3.40586,10.98544,12.68064,,,,,,,,,,,,,,14.81835,0.1494053,13,0,14.16198,0.0307849
6960,2021/04/11 10:28:24,87246.2843,46.0004,1,9,4,0,0,-0.7100525,3.98003,-2.826030251575,2.859142,3.406254,10.98544,12.68221,,-0.000278637802693993,,,,,,,,,,,,14.34341,-0.1328146,13,0,14.01546,-0.1329091
6961,2021/04/11 10:28:26,87248.285,48.0011,1,9,4,0,0,-0.7096481,3.979477,-2.8240282920437,2.859142,3.406647,10.98544,12.68377,,-0.000355787196895108,,,,,,,,,,,,14.73409,0.04411876,13,0,14.42103,0.1560724
6962,2021/04/11 10:28:28,87250.2842,50.0003,1,9,4,0,0,-0.7096863,3.978951,-2.8238070130713,2.859142,3.407041,10.98544,12.68534,,,,,,,,,,,,,,14.67984,0.07794499,13,0,14.00134,-0.1001287
6963,2021/04/11 10:28:30,87252.2841,52.0002,1,9,4,0,0,-0.7095337,3.978508,-2.8228855017196,2.859142,3.407434,10.98544,12.6869,,,,0.657643914222717,,,,,,,,,,14.69858,0.05608737,13,0,14.48045,0.09727269
6964,2021/04/11 10:28:32,87254.2843,54.0004,1,9,4,0,0,-0.7098999,3.977995,-2.8239782527005,2.859142,3.407828,10.98544,12.68847,,-0.000236168300034478,,,,,,,,,,,,14.67437,0.0249052,13,0,14.00318,-0.05730182
6965,2021/04/11 10:28:34,87256.2843,56.0004,1,9,4,0,0,-0.7096024,3.977581,-2.8225010237944,2.859142,3.408222,10.98544,12.69004,,,,,,,,,,,,,,14.40021,-0.04520684,13,0,14.27693,0.06204426
6966,2021/04/11 10:28:36,87258.2844,58.0005,1,9,4,0,0,-0.7096252,3.97706,-2.822221997912,2.859142,3.408616,10.98544,12.6916,,,,,,,,,,,,,,14.83196,0.1062974,13,0,14.37289,0.02876133
6967,2021/04/11 10:28:38,87260.2849,60.001,1,9,4,0,0,-0.7094574,3.976462,-2.8211303917188,2.859142,3.40901,10.98544,12.69317,,-0.000237854197621346,,,,,,,,,,,,14.52451,-0.08220762,13,0,14.0432,-0.08908093
6968,2021/04/11 10:28:40,87262.2849,62.001,1,9,4,0,0,-0.7099533,3.975878,-2.8226877064974,2.859142,3.409404,10.98544,12.69474,,,,,,,,,,,,,,14.81221,0.01476616,13,0,14.46999,0.1175284
6969,2021/04/11 10:28:42,87264.2842,64.0003,1,9,4,0,0,-0.7094727,3.975469,-2.8204867251963,2.859142,3.409797,10.98544,12.6963,,,,,,,,,,,,,,14.57331,0.0600177,13,0,14.03358,-0.04272044
6970,2021/04/11 10:28:44,87266.2843,66.0004,1,9,4,0,0,-0.7098007,3.974909,-2.8213931906363,2.859142,3.410191,10.98544,12.69787,,-0.00020115589722991,,,,,,,,,,,,14.48684,-0.09427249,13,0,14.41471,-0.03496677
6971,2021/04/11 10:28:46,87268.2841,68.0002,1,9,4,0,0,-0.7096024,3.974525,-2.82033247886,2.859142,3.410584,10.98544,12.69943,,,,,,,,,,,,,,14.89166,0.08392572,13,0,14.33769,0.1114413
6972,2021/04/11 10:28:48,87270.285,70.0011,1,9,4,0,0,-0.7093811,3.974199,-2.8192216582389,2.859142,3.410978,10.98544,12.701,,,,,,,,,,,,,,14.50644,0.03791839,13,0,14.17412,-0.05111486
6973,2021/04/11 10:28:50,87272.285,72.0011,1,9,4,0,0,-0.7094193,3.973857,-2.8191308512401,2.859142,3.411372,10.98544,12.70256,,-0.000190038103028201,,,,,,,,,,,,14.74106,0.07331818,13,0,14.36957,0.1167801
6974,2021/04/11 10:28:52,87274.2852,74.0013,1,9,4,0,0,-0.70961,3.973475,-2.81961759475,2.859142,3.411766,10.98544,12.70412,,,,0.840163171291351,1.33489894866943,,,,,,,,,14.67023,0.05668342,13,0,14.0502,-0.09855688
6975,2021/04/11 10:28:54,87276.2841,76.0002,1,9,4,0,0,-0.7097778,3.97305,-2.81998268829,2.859142,3.412159,10.98544,12.70569,,,,,,,,,,,,,,14.45566,-0.1300368,13,0,14.29586,-0.01826525
6976,2021/04/11 10:28:56,87278.2841,78.0002,1,9,4,0,0,-0.7094345,3.972651,-2.8183356758595,2.859142,3.412553,10.98544,12.70725,,,,,,,,,,,,,,14.72116,0.0553304,13,0,14.39348,0.1261777
6977,2021/04/11 10:28:58,87280.2842,80.0003,1,9,4,0,0,-0.7093811,3.972091,-2.8177262828801,2.859142,3.412946,10.98544,12.70882,,-0.000172331594512798,,,,,,,,,,,,14.64517,0.0649336,13,0,14.07128,-0.01567155
6978,2021/04/11 10:29:00,87282.2852,82.0013,1,9,4,0,0,-0.7096863,3.971718,-2.8186738520634,2.859142,3.41334,10.98544,12.71038,,,,,,,,,,,,,,14.65678,0.06847978,13,0,14.46784,0.08912355
6979,2021/04/11 10:29:02,87284.2851,84.0012,1,9,4,0,0,-0.7092056,3.971371,-2.8165185528776,2.859142,3.413734,10.98544,12.71194,,,,,,,,,,,,,,14.80708,0.03750384,13,0,14.1507,-0.0629729
6980,2021/04/11 10:29:04,87286.285,86.0011,1,9,4,0,0,-0.70961,3.970798,-2.81771796878,2.859142,3.414127,10.98544,12.7135,,-0.000177589899976738,,,,,,,,,,,,14.42943,-0.1018405,13,0,13.98458,-0.04711151
6981,2021/04/11 10:29:06,87288.2851,88.0012,1,9,4,0,0,-0.7093735,3.970627,-2.8166575721845,2.859142,3.414521,10.98544,12.71507,,,,,,,,,,,,,,14.56401,0.03550798,13,0,14.41886,0.08808374
6982,2021/04/11 10:29:08,87290.2842,90.0003,1,9,4,0,0,-0.7095108,3.97046,-2.817084250968,2.859142,3.414914,10.98544,12.71663,,,,,,,,,,,,,,14.85087,0.08190632,13,0,13.96479,-0.05051315
6983,2021/04/11 10:29:10,87292.2841,92.0002,1,9,4,0,0,-0.709549,3.970045,-2.816941459705,2.859142,3.415308,10.98544,12.71819,,,,,,,,,,,,,,14.44519,-0.08338422,13,0,14.2927,-0.03092021
6984,2021/04/11 10:29:12,87294.2841,94.0002,1,9,4,0,0,-0.7100449,3.969607,-2.8185992053543,2.859142,3.415702,10.98544,12.71976,,-0.000160536903422326,,,,,,,,,,,,14.76377,-0.01752287,13,0,14.36308,0.06237417
6985,2021/04/11 10:29:14,87296.285,96.0011,1,9,4,0,0,-0.7099152,3.969395,-2.817933845304,2.859142,3.416096,10.98544,12.72132,,,,,,,,,,,,,,14.60136,0.06779641,13,0,13.92275,-0.05778402
6986,2021/04/11 10:29:16,87298.2843,98.0004,1,9,4,0,0,-0.7099762,3.968925,-2.817842289585,2.859142,3.416489,10.98544,12.72288,,,,,,,,,,,,,,14.43755,-0.08245289,13,0,14.31428,-0.04139781
6987,2021/04/11 10:29:18,87300.2841,100.0002,1,9,4,0,0,-0.709549,3.968561,-2.815888488989,2.859142,3.416883,10.98544,12.72444,,-0.000165831806953065,,1.06190598011017,,,,,,,,,,14.86132,0.0351426,13,0,14.15087,-0.05106598
6988,2021/04/11 10:29:20,87302.2841,102.0002,1,9,4,0,0,-0.7094498,3.968183,-2.8152266357134,2.859142,3.417276,10.98544,12.726,,,,,,,,,,,,,,14.40419,-0.1428536,13,0,14.18591,-0.0858748
6989,2021/04/11 10:29:22,87304.2852,104.0013,1,9,4,0,0,-0.7097473,3.968046,-2.8163099347758,2.859142,3.41767,10.98544,12.72757,,,,,,,,,,,,,,14.71403,0.03676683,13,0,14.41556,0.1167244
6990,2021/04/11 10:29:24,87306.2843,106.0004,1,9,4,0,0,-0.7097092,3.967487,-2.8157620247804,2.859142,3.418063,10.98544,12.72913,,,,,,,,,,,,,,14.73691,0.09059906,13,0,14.10236,-0.06917715
6991,2021/04/11 10:29:26,87308.2849,108.001,1,9,4,0,0,-0.709877,3.967308,-2.816300701116,2.859142,3.418458,10.98544,12.73069,,-0.000158462193212472,,,,,,,,,,,,14.39274,-0.1461136,13,0,14.15253,-0.09370476
6992,2021/04/11 10:29:28,87310.2843,110.0004,1,9,4,0,0,-0.7093201,3.967126,-2.8139622110326,2.859142,3.418851,10.98544,12.73225,,,,,,,,,,,,,,14.75518,0.02219528,13,0,14.33688,-0.0184837
6993,2021/04/11 10:29:30,87312.2843,112.0004,1,9,4,0,0,-0.7098389,3.9667,-2.81571796463,2.859142,3.419245,10.98544,12.73382,,,,,,,,,,,,,,14.54129,-0.0857231,13,0,14.05269,-0.067496
6994,2021/04/11 10:29:32,87314.2851,114.0012,1,9,4,0,0,-0.7096405,3.966522,-2.814804655341,2.859142,3.419639,10.98544,12.73538,,-0.000159571398398839,,,,,,,,,,,,14.60367,0.04147321,13,0,14.43663,0.1191577
6995,2021/04/11 10:29:34,87316.2853,116.0014,1,9,4,0,0,-0.7097778,3.966178,-2.8151050952484,2.859142,3.420033,10.98544,12.73694,,,,,,,,,,,,,,14.87075,0.04818052,13,0,14.23639,-0.06370336
6996,2021/04/11 10:29:36,87318.2845,118.0006,1,9,4,0,0,-0.7097626,3.965526,-2.8145820441276,2.859142,3.420426,10.98544,12.7385,,,,,,,,,,,,,,14.45331,-0.07092535,13,0,14.08159,-0.01161337
6997,2021/04/11 10:29:38,87320.2851,120.0012,1,9,4,0,0,-0.7097092,3.965361,-2.8142531830212,2.859142,3.42082,10.98544,12.74006,,,,,,,,,,,,,,14.69794,0.03260702,13,0,14.40544,0.09886652
6998,2021/04/11 10:29:40,87322.2842,122.0003,1,9,4,0,0,-0.7095337,3.9653,-2.81351398061,2.859142,3.421214,10.98544,12.74162,,,,,,,,,,,,,,14.57844,0.04688531,13,0,14.03871,-0.07412493
6999,2021/04/11 10:29:42,87324.2844,124.0005,1,9,4,0,0,-0.7094498,3.964784,-2.8128152158432,2.859142,3.421608,10.98544,12.74319,,,,,,,,,,,,,,14.45348,-0.1088867,13,0,14.37405,-0.05186886
7000,2021/04/11 10:29:44,87326.2844,126.0005,1,9,4,0,0,-0.7093811,3.964526,-2.8123598148586,2.859142,3.422001,10.98544,12.74475,,-0.0000931425529415719,,,,,,,,,,,,14.8381,0.01032144,13,0,14.37904,0.07655144
7001,2021/04/11 10:29:46,87328.2843,128.0004,1,9,4,0,0,-0.7096634,3.964525,-2.813478290885,2.859142,3.422395,10.98544,12.74631,,,,,,,,,,,,,,14.72282,0.06481737,13,0,14.02246,-0.04474849
7002,2021/04/11 10:29:48,87330.2853,130.0014,1,9,4,0,0,-0.7098541,3.964203,-2.8140057527823,2.859142,3.422789,10.98544,12.74787,,,,,,,,,,,,,,14.55589,-0.08280188,13,0,14.52246,0.1562515
7003,2021/04/11 10:29:50,87332.2852,132.0013,1,9,4,0,0,-0.7095108,3.963942,-2.8124596595736,2.859142,3.423183,10.98544,12.74943,,,,,,,,,,,,,,14.78518,0.07165343,13,0,14.07761,-0.097256
7004,2021/04/11 10:29:52,87334.285,134.0011,1,9,4,0,0,-0.709938,3.963615,-2.81392090587,2.859142,3.423577,10.98544,12.75099,,-0.000125696795294061,,1.31571400165558,0.841279685497284,,,,,,,,,14.43456,-0.1463658,13,0,14.20899,-0.0574407
7005,2021/04/11 10:29:54,87336.2851,136.0012,1,9,4,0,0,-0.7096252,3.96309,-2.812308533868,2.859142,3.42397,10.98544,12.75255,,,,,,,,,,,,,,14.7714,0.05697876,13,0,14.51679,0.1689205
7006,2021/04/11 10:29:56,87338.2844,138.0005,1,9,4,0,0,-0.7094727,3.962989,-2.8116325059003,2.859142,3.424364,10.98544,12.75411,,,,,,,,,,,,,,14.72846,0.07550597,13,0,14.05735,-0.1093951
7007,2021/04/11 10:29:58,87340.2853,140.0014,1,9,4,0,0,-0.7094345,3.962666,-2.811251972377,2.859142,3.424758,10.98544,12.75567,,,,,,,,,,,,,,14.45232,-0.1398805,13,0,14.49706,0.1358497
7008,2021/04/11 10:30:00,87342.2851,142.0012,1,9,4,0,0,-0.7097092,3.962421,-2.8121666379732,2.859142,3.425152,10.98544,12.75723,,,,,,,,,,,,,,14.90707,0.06358534,13,0,14.33851,-0.04141957
7009,2021/04/11 10:30:02,87344.2853,144.0014,1,9,4,0,0,-0.7095642,3.962114,-2.8113742507188,2.859142,3.425545,10.98544,12.75879,,-0.000122004101285711,,,,,,,,,,,,14.5871,-0.08670807,13,0,14.01814,-0.06847948
7010,2021/04/11 10:30:04,87346.2852,146.0013,1,9,4,0,0,-0.7100449,3.962103,-2.8132710284247,2.859142,3.425939,10.98544,12.76035,,,,,,,,,,,,,,14.58194,0.007826984,13,0,14.47331,0.09686232
7011,2021/04/11 10:30:06,87348.2842,148.0003,1,9,4,0,0,-0.7091446,3.961823,-2.8095053866058,2.859142,3.426333,10.98544,12.76191,,,,,,,,,,,,,,14.91138,0.07752538,13,0,14.37204,-0.02289593
7012,2021/04/11 10:30:08,87350.285,150.0011,1,9,4,0,0,-0.7093811,3.961551,-2.8102494060861,2.859142,3.426727,10.98544,12.76347,,,,,,,,,,,,,,14.61746,-0.09709001,13,0,14.19404,-0.1085445
7013,2021/04/11 10:30:10,87352.2842,152.0003,1,9,4,0,0,-0.7094345,3.961362,-2.810326869789,2.859142,3.42712,10.98544,12.76503,,-0.000120986602269113,,,,,,,,,,,,14.82052,-0.009843707,13,0,14.49291,0.0951615
7014,2021/04/11 10:30:12,87354.2853,154.0014,1,9,4,0,0,-0.7097092,3.960981,-2.8111446567252,2.859142,3.427514,10.98544,12.76659,,,,,,,,,,,,,,14.6377,0.07235676,13,0,13.94452,-0.03493875
7015,2021/04/11 10:30:14,87356.2844,156.0005,1,9,4,0,0,-0.7089539,3.960583,-2.8078707641237,2.859142,3.427908,10.98544,12.76815,,,,,,,,,,,,,,14.42294,-0.1054254,13,0,14.28506,-0.07122874
7016,2021/04/11 10:30:16,87358.2845,158.0006,1,9,4,0,0,-0.7095337,3.960343,-2.8099968220591,2.859142,3.428301,10.98544,12.76971,,,,,,,,,,,,,,14.81933,-0.001717806,13,0,14.38947,0.09875387
7017,2021/04/11 10:30:18,87360.2852,160.0013,1,9,4,0,0,-0.7097473,3.960186,-2.8107313209978,2.859142,3.428695,10.98544,12.77127,,,,,,,,,,,,,,14.64948,0.05891442,13,0,14.13309,-0.08011907
7018,2021/04/11 10:30:20,87362.2842,162.0003,1,9,4,0,0,-0.7098007,3.959828,-2.8106886862796,2.859142,3.429088,10.98544,12.77283,,,,,,,,,,,,,,14.73708,0.02737373,13,0,14.41672,0.1461592
7019,2021/04/11 10:30:22,87364.2843,164.0004,1,9,4,0,0,-0.7093048,3.95983,-2.808726426184,2.859142,3.429482,10.98544,12.77439,,-0.0000794603474787436,,,,,,,,,,,,14.80508,0.09477794,13,0,14.08291,-0.0672695
7020,2021/04/11 10:30:24,87366.2842,166.0003,1,9,4,0,0,-0.7096481,3.959589,-2.8099148106309,2.859142,3.429876,10.98544,12.77594,,,,,,,,,,,,,,14.38642,-0.1350304,13,0,14.05119,-0.1077396
7021,2021/04/11 10:30:26,87368.2853,168.0014,1,9,4,0,0,-0.7096863,3.959476,-2.8099858723788,2.859142,3.43027,10.98544,12.7775,,,,,,,,,,,,,,14.68167,-0.005337596,13,0,14.46353,0.145368
7022,2021/04/11 10:30:28,87370.2845,170.0006,1,9,4,0,0,-0.709343,3.959003,-2.808291065029,2.859142,3.430663,10.98544,12.77906,,,,,,,,,,,,,,14.58292,-0.06311446,13,0,14.02858,-0.05401075
7023,2021/04/11 10:30:30,87372.2844,172.0005,1,9,4,0,0,-0.7094116,3.958876,-2.8084725573616,2.859142,3.431057,10.98544,12.78062,,-0.000149180501466617,,,,,,,,,,,,14.53381,-0.01570851,13,0,14.37405,0.08701801
7024,2021/04/11 10:30:32,87374.2845,174.0006,1,9,4,0,0,-0.7098007,3.958553,-2.8097836903871,2.859142,3.43145,10.98544,12.78218,,,,1.55494403839111,,,,,,,,,,14.83278,0.04832357,13,0,14.33718,-0.01557648
7025,2021/04/11 10:30:34,87376.2843,176.0004,1,9,4,0,0,-0.7095337,3.958196,-2.8084734532052,2.859142,3.431844,10.98544,12.78374,,,,,,,,,,,,,,14.70075,-0.04423499,13,0,14.02229,-0.07165849
7026,2021/04/11 10:30:36,87378.2844,178.0005,1,9,4,0,0,-0.7094498,3.958052,-2.8080391997896,2.859142,3.432238,10.98544,12.7853,,,,,,,,,,,,,,14.39023,-0.05250782,13,0,14.17195,0.04103601
7027,2021/04/11 10:30:38,87380.2851,180.0012,1,9,4,0,0,-0.7094345,3.957794,-2.807795607493,2.859142,3.432632,10.98544,12.78686,,,,,,,,,,,,,,14.82035,0.07356972,13,0,14.12014,0.03255397
7028,2021/04/11 10:30:40,87382.2845,182.0006,1,9,4,0,0,-0.7095337,3.957616,-2.8080619236592,2.859142,3.433025,10.98544,12.78841,,-0.000117495197628159,,,,,,,,,,,,14.50793,-0.008141696,13,0,14.05585,-0.088076
7029,2021/04/11 10:30:42,87384.2844,184.0005,1,9,4,0,0,-0.70961,3.957476,-2.80826454436,2.859142,3.433419,10.98544,12.78997,,,,,,,,,,,,,,14.64385,-0.06697267,13,0,14.51333,0.02656102
7030,2021/04/11 10:30:44,87386.2851,186.0012,1,9,4,0,0,-0.7095337,3.957287,-2.8078284870719,2.859142,3.433813,10.98544,12.79153,,,,,,,,,,,,,,14.87788,0.05473733,13,0,14.3312,0.09820282
7031,2021/04/11 10:30:46,87388.2853,188.0014,1,9,4,0,0,-0.7097626,3.957096,-2.8085987454096,2.859142,3.434206,10.98544,12.79309,,,,,,,,,,,,,,14.65064,0.05009294,13,0,14.05252,-0.05492181
7032,2021/04/11 10:30:48,87390.2851,190.0012,1,9,4,0,0,-0.7097015,3.956854,-2.808185219081,2.859142,3.4346,10.98544,12.79465,,,,,,,,,,,,,,14.68931,0.01208514,13,0,14.50039,0.1399598
7033,2021/04/11 10:30:50,87392.285,192.0011,1,9,4,0,0,-0.7094193,3.956412,-2.8067550315516,2.859142,3.434994,10.98544,12.7962,,,,,,,,,,,,,,14.85582,0.1280138,13,0,14.19951,0.0002557039
7034,2021/04/11 10:30:52,87394.2844,194.0005,1,9,4,0,0,-0.709671,3.956138,-2.807556410598,2.859142,3.435387,10.98544,12.79776,,-0.000087369277025573,,,,,,,,,,,,14.60917,-0.02073407,13,0,14.01831,-0.1486206
7035,2021/04/11 10:30:54,87396.2851,196.0012,1,9,4,0,0,-0.7094574,3.95607,-2.806663136418,2.859142,3.435781,10.98544,12.79932,,,,,,,,,,,,,,14.41248,-0.1343536,13,0,14.21613,0.02081007
7036,2021/04/11 10:30:56,87398.2844,198.0005,1,9,4,0,0,-0.7099915,3.955737,-2.8085396462355,2.859142,3.436175,10.98544,12.80087,,,,,,,,,,,,,,14.81652,0.08575469,13,0,14.41587,0.145224
7037,2021/04/11 10:30:58,87400.2844,200.0005,1,9,4,0,0,-0.70961,3.955692,-2.80699860012,2.859142,3.436568,10.98544,12.80243,,,,,,,,,,,,,,14.47043,-0.09497762,13,0,14.04024,-0.04253626
7038,2021/04/11 10:31:00,87402.285,202.0011,1,9,4,0,0,-0.7097397,3.955544,-2.8074066118968,2.859142,3.436962,10.98544,12.80399,,,,,,,,,,,,,,14.62045,0.04897714,12.9,0,14.47532,0.1198342
7039,2021/04/11 10:31:02,87404.2845,204.0006,1,9,4,0,0,-0.7095108,3.955333,-2.8063514810964,2.859142,3.437356,10.98544,12.80555,,-0.0000978019306785427,,,,,,,,,,,,14.85168,0.0494796,13,0,14.2319,-0.0601089
7040,2021/04/11 10:31:04,87406.2843,206.0004,1,9,4,0,0,-0.7095642,3.955106,-2.8064016248052,2.859142,3.437749,10.98544,12.8071,,,,,,,,,,,,,,14.56435,-0.07058233,13,0,13.95149,-0.05007505
7041,2021/04/11 10:31:06,87408.2851,208.0012,1,9,4,0,0,-0.7096024,3.954885,-2.806395887724,2.859142,3.438143,10.98544,12.80866,,,,,,,,,,,,,,14.53616,-0.01073331,13,0,14.34717,0.103431
7042,2021/04/11 10:31:08,87410.2851,210.0012,1,9,4,0,0,-0.7096252,3.954588,-2.8062753004176,2.859142,3.438537,10.98544,12.81022,,,,,,,,,,,,,,14.70174,0.0864017,13,0,13.99403,-0.0025931
7043,2021/04/11 10:31:10,87412.2845,212.0006,1,9,4,0,0,-0.7096024,3.954321,-2.8059956719704,2.859142,3.438931,10.98544,12.81177,,,,,,,,,,,,,,14.36964,-0.08423597,13,0,14.08557,-0.1071158
7044,2021/04/11 10:31:12,87414.2851,214.0012,1,9,4,0,0,-0.7096634,3.954099,-2.8060793402766,2.859142,3.439324,10.98544,12.81333,,,,,,,,,,,,,,14.69526,-0.04406691,13,0,14.4333,0.07004291
7045,2021/04/11 10:31:14,87416.2843,216.0004,1,9,4,0,0,-0.7096481,3.953877,-2.8058613006837,2.859142,3.439718,10.98544,12.81489,,-0.0000884300970938057,,,,,,,,,,,,14.76726,0.0778237,13,0,14.07428,0.02309978
7046,2021/04/11 10:31:16,87418.285,218.0011,1,9,4,0,0,-0.7092667,3.953751,-2.8042639243917,2.859142,3.440111,10.98544,12.81644,,,,,,,,,,,,,,14.43588,-0.03164381,13,0,14.12262,-0.08645982
7047,2021/04/11 10:31:18,87420.2852,220.0013,1,9,4,0,0,-0.7097473,3.953536,-2.8060115014528,2.859142,3.440505,10.98544,12.818,,,,1.82116997241974,0.593172013759613,,,,,,,,,14.83511,0.1247594,13,0,14.26646,0.04495025
7048,2021/04/11 10:31:20,87422.2852,222.0013,1,9,4,0,0,-0.7098389,3.953434,-2.8063012417826,2.859142,3.440899,10.98544,12.81956,,,,,,,,,,,,,,14.54295,-0.02842069,13,0,13.90082,-0.1654765
7049,2021/04/11 10:31:22,87424.2844,224.0005,1,9,4,0,0,-0.7099686,3.95326,-2.806690467636,2.859142,3.441293,10.98544,12.82111,,-0.000115050599561073,,,,,,,,,,,,14.51306,-0.1035908,13,0,14.32406,0.06300449
7050,2021/04/11 10:31:24,87426.2845,226.0006,1,9,4,0,0,-0.7097397,3.953001,-2.8056017438397,2.859142,3.441686,10.98544,12.82267,,,,,,,,,,,,,,14.86248,0.1019299,13,0,14.35961,0.09975761
7051,2021/04/11 10:31:26,87428.2853,228.0014,1,9,4,0,0,-0.7097397,3.952804,-2.8054619251188,2.859142,3.44208,10.98544,12.82423,,,,,,,,,,,,,,14.63702,0.01202345,13,0,14.00964,-0.1318297
7052,2021/04/11 10:31:28,87430.2851,230.0012,1,9,4,0,0,-0.7093964,3.952481,-2.8038757924684,2.859142,3.442474,10.98544,12.82578,,,,,,,,,,,,,,14.64317,0.07532209,13,0,14.46883,0.07770836
7053,2021/04/11 10:31:30,87432.2842,232.0003,1,9,4,0,0,-0.7100067,3.952189,-2.8060806696663,2.859142,3.442868,10.98544,12.82734,,,,,,,,,,,,,,14.7714,0.03355682,13,0,14.12959,-0.08519292
7054,2021/04/11 10:31:32,87434.2843,234.0004,1,9,4,0,0,-0.7097244,3.952098,-2.8049003817912,2.859142,3.443261,10.98544,12.82889,,-0.000114982598461211,,,,,,,,,,,,14.4402,-0.08898467,13,0,14.13425,-0.02967477
7055,2021/04/11 10:31:34,87436.2851,236.0012,1,9,4,0,0,-0.7097778,3.951878,-2.8049552727084,2.859142,3.443655,10.98544,12.83045,,,,,,,,,,,,,,14.65081,0.04333735,13,0,14.50569,0.08677214
7056,2021/04/11 10:31:36,87438.2845,238.0006,1,9,4,0,0,-0.709877,3.951607,-2.805154922339,2.859142,3.444049,10.98544,12.83201,,,,,,,,,,,,,,14.78203,0.05452126,13,0,14.05269,-0.07333666
7057,2021/04/11 10:31:38,87440.2845,240.0006,1,9,4,0,0,-0.7095337,3.951666,-2.8038401981442,2.859142,3.444442,10.98544,12.83356,,,,,,,,,,,,,,14.48368,-0.09193867,13,0,14.38964,-0.009809434
7058,2021/04/11 10:31:40,87442.2843,242.0004,1,9,4,0,0,-0.7096252,3.951425,-2.80403075591,2.859142,3.444836,10.98544,12.83512,,,,,,,,,,,,,,14.84374,0.06034404,13,0,14.34085,0.09924233
7059,2021/04/11 10:31:42,87444.285,244.0011,1,9,4,0,0,-0.7094498,3.951224,-2.8031950765552,2.859142,3.44523,10.98544,12.83667,,,,,,,,,,,,,,14.59787,0.04039645,13,0,14.06547,-0.08060962
7060,2021/04/11 10:31:44,87446.2845,246.0006,1,9,4,0,0,-0.7095261,3.951207,-2.8034844930027,2.859142,3.445623,10.98544,12.83823,,-0.0000844672686071135,,,,,,,,,,,,14.46727,-0.1075369,13,0,14.38784,-0.02998024
7061,2021/04/11 10:31:46,87448.2844,248.0005,1,9,4,0,0,-0.7093048,3.950712,-2.8022589850176,2.859142,3.446017,10.98544,12.83978,,,,,,,,,,,,,,14.786,0.02570659,13,0,14.07645,-0.09730965
7062,2021/04/11 10:31:48,87450.2845,250.0006,1,9,4,0,0,-0.7095642,3.950499,-2.8031326625358,2.859142,3.44641,10.98544,12.84134,,,,,,,,,,,,,,14.38659,-0.1248166,13,0,14.10984,-0.083808
7063,2021/04/11 10:31:50,87452.2843,252.0004,1,9,4,0,0,-0.7094498,3.950336,-2.8025650851328,2.859142,3.446804,10.98544,12.84289,,,,,,,,,,,,,,14.58045,-0.01898438,13,0,14.46452,0.1431271
7064,2021/04/11 10:31:52,87454.2852,254.0013,1,9,4,0,0,-0.7091827,3.950076,-2.8013255628852,2.859142,3.447198,10.98544,12.84445,,,,,,,,,,,,,,14.8749,0.1505789,13,0,14.25515,0.01598448
7065,2021/04/11 10:31:54,87456.2843,256.0004,1,9,4,0,0,-0.7096024,3.949762,-2.8027605946288,2.859142,3.447591,10.98544,12.846,,,,,,,,,,,,,,14.52121,-0.05154401,13,0,13.91561,-0.1817554
7066,2021/04/11 10:31:56,87458.2854,258.0015,1,9,4,0,0,-0.7093964,3.949894,-2.8020405839816,2.859142,3.447985,10.98544,12.84756,,-0.0000729796374798752,,,,,,,,,,,,14.47339,-0.108532,13,0,14.47331,0.075441
7067,2021/04/11 10:31:58,87460.2853,260.0014,1,9,4,0,0,-0.7093811,3.949683,-2.8018304711913,2.859142,3.448378,10.98544,12.84911,,,,,,,,,,,,,,14.79778,0.0124523,13,0,14.17793,-0.0948745
7068,2021/04/11 10:32:00,87462.2853,262.0014,1,9,4,0,0,-0.7093201,3.949488,-2.8014512231088,2.859142,3.448772,10.98544,12.85067,,,,,,,,,,,,,,14.44088,-0.0931254,13,0,14.03259,-0.01556128
7069,2021/04/11 10:32:02,87464.2854,264.0015,1,9,4,0,0,-0.7092667,3.949292,-2.8011013041764,2.859142,3.449165,10.98544,12.85222,,,,,,,,,,,,,,14.5099,0.03270715,13,0,14.40126,0.1149586
7070,2021/04/11 10:32:04,87466.2845,266.0006,1,9,4,0,0,-0.7092972,3.94908,-2.801071386576,2.859142,3.449558,10.98544,12.85377,,-0.000122987796203233,,,,,,,,,,,,14.77341,0.08380502,13,0,14.30697,0.001657307
7071,2021/04/11 10:32:06,87468.2853,268.0014,1,9,4,0,0,-0.7090302,3.94878,-2.799804273156,2.859142,3.449952,10.98544,12.85533,,,,,,,,,,,,,,14.61413,-0.04923463,13,0,14.12643,-0.09263694
7072,2021/04/11 10:32:08,87470.2845,270.0006,1,9,4,0,0,-0.7092361,3.948563,-2.8004634227243,2.859142,3.450346,10.98544,12.85688,,,,2.00023794174194,,,,,,,,,,14.62758,-0.07205695,13,0,14.47515,0.06028622
7073,2021/04/11 10:32:10,87472.2845,272.0006,1,9,4,0,0,-0.7090149,3.948292,-2.7993978575508,2.859142,3.450739,10.98544,12.85843,,,,,,,,,,,,,,14.7714,0.0883007,13,0,14.10035,0.04044086
7074,2021/04/11 10:32:12,87474.2853,274.0014,1,9,4,0,0,-0.7094498,3.948191,-2.8010433153118,2.859142,3.451133,10.98544,12.85999,,,,,,,,,,,,,,14.42627,-0.0170064,13,0,14.05452,-0.1060742
7075,2021/04/11 10:32:14,87476.2853,276.0014,1,9,4,0,0,-0.7091064,3.94803,-2.799573340392,2.859142,3.451526,10.98544,12.86154,,-0.000134939793497324,,,,,,,,,,,,14.59671,-0.07294208,13,0,14.45157,0.01146555
7076,2021/04/11 10:32:16,87478.2854,278.0015,1,9,4,0,0,-0.7093353,3.948002,-2.8004571830706,2.859142,3.45192,10.98544,12.8631,,,,,,,,,,,,,,14.81519,0.05785316,13,0,14.03191,-0.1311442
7077,2021/04/11 10:32:18,87480.2854,280.0015,1,9,4,0,0,-0.7087784,3.947696,-2.7980416545664,2.859142,3.452314,10.98544,12.86465,,,,,,,,,,,,,,14.40035,-0.1296389,13,0,14.26245,0.004980862
7078,2021/04/11 10:32:20,87482.2854,282.0015,1,9,4,0,0,-0.709259,3.947624,-2.799887850616,2.859142,3.452708,10.98544,12.86621,,,,,,,,,,,,,,14.71715,0.05993694,13,0,14.38217,0.1307929
7079,2021/04/11 10:32:22,87484.2855,284.0016,1,9,4,0,0,-0.7093048,3.947389,-2.7999019651672,2.859142,3.453102,10.98544,12.86776,,,,,,,,,,,,,,14.72547,0.08364767,13,0,14.03242,-0.0784266
7080,2021/04/11 10:32:24,87486.2853,286.0014,1,9,4,0,0,-0.7094955,3.947133,-2.8004731014015,2.859142,3.453496,10.98544,12.86932,,-0.0000969688626355492,,,,,,,,,,,,14.48104,-0.09930015,13,0,14.07278,-0.09025812
7081,2021/04/11 10:32:26,87488.2839,288,1,9,4,0,0,-0.7091827,3.946901,-2.7990739078127,2.859142,3.453889,10.98544,12.87087,,,,,,,,,,,,,,14.54312,-0.03977507,13,0,14.29467,-0.0344187
7082,2021/04/11 10:32:28,87490.2854,290.0015,1,9,4,0,0,-0.7093735,3.94671,-2.799691486185,2.859142,3.454283,10.98544,12.87242,,,,,,,,,,,,,,14.62143,-0.04559249,13,0,13.94285,-0.07986248
7083,2021/04/11 10:32:30,87492.2854,292.0015,1,9,4,0,0,-0.7095337,3.946491,-2.8001683612467,2.859142,3.454677,10.98544,12.87398,,,,,,,,,,,,,,14.35921,-0.05966604,13,0,14.25053,0.07269502
7084,2021/04/11 10:32:32,87494.2854,294.0015,1,9,4,0,0,-0.7093582,3.94634,-2.799368638988,2.859142,3.45507,10.98544,12.87553,,,,,,,,,,,,,,14.78301,0.08312821,13,0,14.43347,0.03525376
7085,2021/04/11 10:32:34,87496.2854,296.0015,1,9,4,0,0,-0.7091293,3.946303,-2.7984390839779,2.859142,3.455464,10.98544,12.87709,,-0.000116985196655151,,,,,,,,,,,,14.67369,-0.02832413,13,0,14.01712,-0.08314222
7086,2021/04/11 10:32:36,87498.2853,298.0014,1,9,4,0,0,-0.7092972,3.94617,-2.799007331724,2.859142,3.455858,10.98544,12.87864,,,,,,,,,,,,,,14.39919,-0.0759989,13,0,14.44277,0.03123522
7087,2021/04/11 10:32:38,87500.2847,300.0008,1,9,4,0,0,-0.7091599,3.945949,-2.7983087982451,2.859142,3.456252,10.98544,12.88019,,,,,,,,,,,,,,14.82086,0.08508384,13,0,14.14988,0.06235749
7088,2021/04/11 10:32:40,87502.2854,302.0015,1,9,4,0,0,-0.7092819,3.945738,-2.7986405455422,2.859142,3.456645,10.98544,12.88175,,,,,,,,,,,,,,14.44519,-0.0006681681,13,0,14.01498,-0.1034373
7089,2021/04/11 10:32:42,87504.2839,304,1,9,4,0,0,-0.7093964,3.945457,-2.7988929921548,2.859142,3.457039,10.98544,12.8833,,,,,,,,,,,,,,14.48504,-0.1029712,13,0,14.42022,-0.01628518
7090,2021/04/11 10:32:44,87506.2839,306,1,9,4,0,0,-0.7094116,3.945098,-2.7986982843368,2.859142,3.457433,10.98544,12.88485,,-0.000106060397229157,,,,,,,,,,,,14.786,0.03130734,13,0,14.33419,0.1067135
7091,2021/04/11 10:32:46,87508.2854,308.0015,1,9,4,0,0,-0.7092361,3.945138,-2.7980342890818,2.859142,3.457827,10.98544,12.88641,,,,,,,,,,,,,,14.72265,0.09054869,13,0,14.06846,-0.08304
7092,2021/04/11 10:32:48,87510.2855,310.0016,1,9,4,0,0,-0.7092972,3.944848,-2.7980696408256,2.859142,3.458221,10.98544,12.88796,,,,,,,,,,,,,,14.4774,-0.07664263,13,0,14.33952,0.09913564
7093,2021/04/11 10:32:50,87512.2855,312.0016,1,9,4,0,0,-0.7091217,3.944461,-2.7971028899037,2.859142,3.458615,10.98544,12.88951,,,,,,,,,,,,,,14.80725,0.1383051,13,0,14.38468,0.1110157
7094,2021/04/11 10:32:52,87514.2854,314.0015,1,9,4,0,0,-0.709259,3.944603,-2.797745179177,2.859142,3.459008,10.98544,12.89107,,,,,,,,,,,,,,14.6503,0.03893793,13,0,13.98638,-0.1323029
7095,2021/04/11 10:32:54,87516.2855,316.0016,1,9,4,0,0,-0.708931,3.944507,-2.796383292017,2.859142,3.459402,10.98544,12.89262,,-0.0000854377212817781,,,,,,,,,,,,14.43075,-0.1068664,13,0,14.0517,-0.1023898
7096,2021/04/11 10:32:56,87518.2853,318.0014,1,9,4,0,0,-0.7093735,3.944353,-2.7980194928455,2.859142,3.459795,10.98544,12.89417,,,,,,,,,,,,,,14.4774,-0.06518364,13,0,14.39199,-0.01609772
7097,2021/04/11 10:32:58,87520.284,320.0001,1,9,4,0,0,-0.7093048,3.944153,-2.7976066548344,2.859142,3.46019,10.98544,12.89573,,,,,,,,,,,,,,14.68317,-0.006325245,13,0,14.02661,-0.07483512
7098,2021/04/11 10:33:00,87522.2854,322.0015,1,9,4,0,0,-0.7094345,3.943812,-2.797876294314,2.859142,3.460583,10.98544,12.89728,,,,,,,,,,,,,,14.37429,-0.08605987,13,0,14.10484,0.01888901
7099,2021/04/11 10:33:02,87524.2855,324.0016,1,9,4,0,0,-0.7091217,3.943524,-2.7964384428708,2.859142,3.460977,10.98544,12.89884,,,,,0.484321087598801,,,,,,,,,14.63736,0.06091803,13,0,14.46302,0.09298205
7100,2021/04/11 10:33:04,87526.2839,326,1,9,4,0,0,-0.7090912,3.94342,-2.796244419904,2.859142,3.461371,10.98544,12.90039,,,,2.14498901367188,,,,,,,,,,14.83247,0.04979312,13,0,14.21997,-0.07579774
7101,2021/04/11 10:33:06,87528.2845,328.0006,1,9,4,0,0,-0.7094727,3.94319,-2.797585655913,2.859142,3.461765,10.98544,12.90194,,-0.0000834028323879465,,,,,,,,,,,,14.47573,-0.08805394,13,0,14.31064,-0.05613327
7102,2021/04/11 10:33:08,87530.2848,330.0009,1,9,4,0,0,-0.7091064,3.943048,-2.7960405723072,2.859142,3.462158,10.98544,12.90349,,,,,,,,,,,,,,14.80725,0.00285238,13,0,14.4066,0.09190679
7103,2021/04/11 10:33:10,87532.2847,332.0008,1,9,4,0,0,-0.7096252,3.943028,-2.7980720331056,2.859142,3.462552,10.98544,12.90505,,,,,,,,,,,,,,14.75731,0.1030374,13,0,14.00583,0.009499788
7104,2021/04/11 10:33:12,87534.2845,334.0006,1,9,4,0,0,-0.7093964,3.942715,-2.796947827226,2.859142,3.462946,10.98544,12.9066,,,,,,,,,,,,,,14.36882,-0.05721927,13,0,13.9824,-0.1303309
7105,2021/04/11 10:33:14,87536.2847,336.0008,1,9,4,0,0,-0.7093353,3.942655,-2.7966643672215,2.859142,3.46334,10.98544,12.90815,,,,,,,,,,,,,,14.63774,-0.07484406,13,0,14.4561,0.04608124
7106,2021/04/11 10:33:16,87538.2839,338,1,9,4,0,0,-0.7089767,3.942507,-2.7951456025869,2.859142,3.463734,10.98544,12.9097,,-0.000119156997243408,,,,,,,,,,,,14.68531,0.0148654,13,0,13.97758,-0.1495382
7107,2021/04/11 10:33:18,87540.2839,340,1,9,4,0,0,-0.7086411,3.942293,-2.7936708480423,2.859142,3.464128,10.98544,12.91125,,,,,,,,,,,,,,14.4027,-0.1286504,13,0,14.10402,-0.04427284
7108,2021/04/11 10:33:20,87542.2855,342.0016,1,9,4,0,0,-0.7091675,3.942009,-2.7955446675075,2.859142,3.464521,10.98544,12.91281,,,,,,,,,,,,,,14.62293,-0.005804002,13,0,14.4705,0.158608
7109,2021/04/11 10:33:22,87544.2845,344.0006,1,9,4,0,0,-0.709343,3.941687,-2.796008081641,2.859142,3.464915,10.98544,12.91436,,,,,,,,,,,,,,14.87093,0.1346022,13,0,14.32423,0.05937129
7110,2021/04/11 10:33:24,87546.2854,346.0015,1,9,4,0,0,-0.7092361,3.941534,-2.7954782021774,2.859142,3.465309,10.98544,12.91591,,,,,,,,,,,,,,14.67271,0.02836525,13,0,13.97227,-0.138317
7111,2021/04/11 10:33:26,87548.2855,348.0016,1,9,4,0,0,-0.7092438,3.94148,-2.795470252824,2.859142,3.465703,10.98544,12.91747,,,,,,,,,,,,,,14.58429,0.04629672,13,0,14.39532,0.1080242
7112,2021/04/11 10:33:28,87550.284,350.0001,1,9,4,0,0,-0.7095337,3.941346,-2.7965178103602,2.859142,3.466096,10.98544,12.91902,,-0.0000916362623684108,,,,,,,,,,,,14.88702,0.09355217,13,0,14.43531,-0.00685215
7113,2021/04/11 10:33:30,87552.2856,352.0017,1,9,4,0,0,-0.7090912,3.941076,-2.7945823101312,2.859142,3.466491,10.98544,12.92057,,,,,,,,,,,,,,14.84507,-0.02972126,13,0,14.1522,-0.1188084
7114,2021/04/11 10:33:32,87554.284,354.0001,1,9,4,0,0,-0.7094345,3.941093,-2.7959473419085,2.859142,3.466884,10.98544,12.92212,,,,,,,,,,,,,,14.56849,-0.119372,13,0,14.03606,-0.06693274
7115,2021/04/11 10:33:34,87556.284,356.0001,1,9,4,0,0,-0.7092972,3.940945,-2.795301253854,2.859142,3.467278,10.98544,12.92367,,,,,,,,,,,,,,14.44237,-0.05500287,13,0,14.18027,0.07507175
7116,2021/04/11 10:33:36,87558.2839,358,1,9,4,0,0,-0.7087021,3.940755,-2.7928213440855,2.859142,3.467671,10.98544,12.92522,,,,,,,,,,,,,,14.85121,0.07994354,13,0,14.37755,0.1165757
7117,2021/04/11 10:33:38,87560.2856,360.0017,1,9,4,0,0,-0.7088547,3.940333,-2.7931235666151,2.859142,3.468065,10.98544,12.92677,,,,,,,,,,,,,,14.76247,0.07938147,13,0,14.07679,-0.01874417
7118,2021/04/11 10:33:40,87562.284,362.0001,1,9,4,0,0,-0.7090302,3.940096,-2.7936470548992,2.859142,3.468458,10.98544,12.92832,,-0.0000775190783315338,,,,,,,,,,,,14.56768,0.01782954,13,0,13.95483,-0.1283216
7119,2021/04/11 10:33:42,87564.2847,364.0008,1,9,4,0,0,-0.7095108,3.939961,-2.7954448810788,2.859142,3.468852,10.98544,12.92988,,,,,,,,,,,,,,14.40154,-0.08080423,13,0,14.12479,-0.07628769
7120,2021/04/11 10:33:44,87566.2849,366.001,1,9,4,0,0,-0.7091446,3.93977,-2.793866620742,2.859142,3.469246,10.98544,12.93143,,,,,,,,,,,,,,14.57597,-0.09943128,13,0,14.40891,0.02832681
7121,2021/04/11 10:33:46,87568.2841,368.0002,1,9,4,0,0,-0.7092056,3.939645,-2.794018296012,2.859142,3.46964,10.98544,12.93298,,,,,,,,,,,,,,14.80012,0.07004857,13,0,14.07795,-0.1034251
7122,2021/04/11 10:33:48,87570.284,370.0001,1,9,4,0,0,-0.7090149,3.939562,-2.7932081574738,2.859142,3.470033,10.98544,12.93453,,,,,,,,,,,,,,14.60949,-0.05075693,13,0,14.04787,-0.1147464
7123,2021/04/11 10:33:50,87572.2848,372.0009,1,9,4,0,0,-0.7092361,3.939343,-2.7939242658823,2.859142,3.470427,10.98544,12.93608,,,,,,,,,,,,,,14.41299,-0.1480278,13,0,14.10702,-0.05911112
7124,2021/04/11 10:33:52,87574.284,374.0001,1,9,4,0,0,-0.709053,3.939171,-2.793081015063,2.859142,3.47082,10.98544,12.93763,,-0.0000559134714421816,,,,,,,,,,,,14.48304,-0.08477986,13,0,14.30864,0.08185297
7125,2021/04/11 10:33:54,87576.2841,376.0002,1,9,4,0,0,-0.7091064,3.93889,-2.793092107896,2.859142,3.471214,10.98544,12.93918,,,,,,,,,,,,,,14.69991,0.06813347,13,0,14.44526,0.1389787
7126,2021/04/11 10:33:56,87578.2839,378,1,9,4,0,0,-0.7090836,3.938769,-2.7929165020884,2.859142,3.471607,10.98544,12.94073,,,,,,,,,,,,,,14.67305,-0.07814258,13,0,14.05303,-0.07133543
7127,2021/04/11 10:33:58,87580.2842,380.0003,1,9,4,0,0,-0.7089386,3.938471,-2.7921341168806,2.859142,3.472001,10.98544,12.94228,,,,2.14290499687195,,,,,,,,,,14.49915,-0.0857532,13,0,14.13477,0.03746122
7128,2021/04/11 10:34:00,87582.284,382.0001,1,9,4,0,0,-0.7092819,3.938413,-2.7934450556247,2.859142,3.472395,10.98544,12.94383,,,,,,,,,,,,,,14.50179,0.02871513,13,0,14.3274,0.1109523
7129,2021/04/11 10:34:02,87584.2847,384.0008,1,9,4,0,0,-0.7088928,3.938265,-2.791807702992,2.859142,3.472789,10.98544,12.94538,,-0.0000917199795367196,,,,,,,,,,,,14.79514,0.109551,13,0,14.52594,0.05030394
7130,2021/04/11 10:34:04,87586.284,386.0001,1,9,4,0,0,-0.709343,3.938084,-2.793452318812,2.859142,3.473182,10.98544,12.94693,,,,,,,,,,,,,,14.94757,0.05446196,13,0,14.29138,-0.07567883
7131,2021/04/11 10:34:06,87588.2848,388.0009,1,9,4,0,0,-0.7090912,3.937879,-2.7923153455648,2.859142,3.473576,10.98544,12.94848,,,,,,,,,,,,,,14.4226,-0.06218791,13,0,14.11664,-0.09190619
7132,2021/04/11 10:34:08,87590.2839,390,1,9,4,0,0,-0.7095337,3.937875,-2.7940550188875,2.859142,3.473969,10.98544,12.95003,,,,,,,,,,,,,,14.60517,-0.08112907,13,0,14.37969,0.01011789
7133,2021/04/11 10:34:10,87592.2839,392,1,9,4,0,0,-0.709198,3.937733,-2.792632368134,2.859142,3.474364,10.98544,12.95158,,,,,,,,,,,,,,14.86496,0.02212584,13,0,14.47166,0.1180491
7134,2021/04/11 10:34:12,87594.2848,394.0009,1,9,4,0,0,-0.7092972,3.937496,-2.7928548878112,2.859142,3.474757,10.98544,12.95313,,,,,,,,,,,,,,14.82399,0.08719385,13,0,14.16763,0.03476858
7135,2021/04/11 10:34:14,87596.284,396.0001,1,9,4,0,0,-0.7090683,3.937263,-2.7917883820629,2.859142,3.475151,10.98544,12.95468,,-0.0000627063782303594,,,,,,,,,,,,14.59274,0.04076809,13,0,14.04572,0.05127698
7136,2021/04/11 10:34:16,87598.2841,398.0002,1,9,4,0,0,-0.7090302,3.937098,-2.7915213823596,2.859142,3.475545,10.98544,12.95623,,,,,,,,,,,,,,14.68232,0.02799392,13,0,14.45688,0.1284865
7137,2021/04/11 10:34:18,87600.2848,400.0009,1,9,4,0,0,-0.709053,3.936772,-2.791379996916,2.859142,3.475938,10.98544,12.95778,,,,,,,,,,,,,,14.89299,0.1352113,13,0,14.3171,0.04400194
7138,2021/04/11 10:34:20,87602.284,402.0001,1,9,4,0,0,-0.7096252,3.936627,-2.7935297222004,2.859142,3.476332,10.98544,12.95933,,,,,,,,,,,,,,14.74388,0.05247146,13,0,14.02161,-0.1301605
7139,2021/04/11 10:34:22,87604.2847,404.0008,1,9,4,0,0,-0.7089005,3.936673,-2.7907094580365,2.859142,3.476726,10.98544,12.96089,,,,,,,,,,,,,,14.50944,-0.1175803,13,0,14.13776,-0.0857228
7140,2021/04/11 10:34:24,87606.284,406.0001,1,9,4,0,0,-0.7091293,3.936312,-2.7913541731416,2.859142,3.47712,10.98544,12.96244,,,,,,,,,,,,,,14.61285,-0.05500078,13,0,14.37755,-0.02221614
7141,2021/04/11 10:34:26,87608.2841,408.0002,1,9,4,0,0,-0.7092819,3.936337,-2.7919725864003,2.859142,3.477514,10.98544,12.96399,,-0.0000681946621625684,,,,,,,,,,,,14.72697,-0.06116241,13,0,14.01199,-0.1319796
7142,2021/04/11 10:34:28,87610.2841,410.0002,1,9,4,0,0,-0.7092819,3.936015,-2.7917441976285,2.859142,3.477907,10.98544,12.96554,,,,,,,,,,,,,,14.45814,-0.1096043,13,0,14.12296,-0.00239104
7143,2021/04/11 10:34:30,87612.2841,412.0002,1,9,4,0,0,-0.7091064,3.935998,-2.7910413721872,2.859142,3.478301,10.98544,12.96709,,,,,,,,,,,,,,14.63258,0.01684427,13,0,14.48746,0.08993983
