Repository: HVES-Battery-Testing-Consortium/LG-HG2

# Battery Testing Consortium (BTC)
The Battery Testing Consortium (BTC) has been developed within the High Voltage and Energy Storage Lab at Oxford Brookes University to provide accurate and comprehensive cell data to Formula Student Electric teams. Through the BTC, we aim to provide FS teams with information for improved and informed decisions for cell selection, pack architecture design, thermal cooling requirements, and end of life predictions. A range of tests are completed to provide a comprehensive electrochemical lithium-ion characterisation for modelling, validation, and battery management parameterisation.

File: Data/Round1/LG_HG2/Package 1/210410_FSD_GITT_LGHG2_1_15C/210410_FSD_GITT_LGHG2_1_15C_Channel_2_Wb_1.CSV (part 39 of 76)
Data_Point,Date_Time,Test_Time(s),Step_Time(s),Cycle_Index,Step_Index,TC_Counter1,TC_Counter2,TC_Counter3,Current(A),Voltage(V),Power(W),Charge_Capacity(Ah),Discharge_Capacity(Ah),Charge_Energy(Wh),Discharge_Energy(Wh),ACR(Ohm),dV/dt(V/s),Internal_Resistance(Ohm),dQ/dV(Ah/V),dV/dQ(V/Ah),MetaCode_MV_UD1,MetaCode_MV_UD2,MetaCode_MV_UD3,MetaCode_MV_UD4,MetaCode_MV_UD5,MetaCode_MV_UD6,MetaCode_MV_UD7,MetaCode_MV_UD8,Aux_Temperature_1(C),Aux_dT/dt_1(C),Aux_Temperature_2(C),Aux_dT/dt_2(C),Aux_Temperature_3(C),Aux_dT/dt_3(C)
7776,2021/04/11 13:49:33,99314.3754,594.0008,1,9,5,0,0,-0.7092819,3.867779,-2.7433456379001,2.859142,3.655857,10.98544,13.66035,,,,,,,,,,,,,,14.56367,-0.104554,13,0,13.97274,-0.0795716
7777,2021/04/11 13:49:35,99316.3755,596.0009,1,9,5,0,0,-0.7091446,3.867592,-2.7426819818032,2.859142,3.65625,10.98544,13.66187,,,,,,,,,,,,,,14.59823,-0.1131195,13,0,14.01466,-0.1041317
7778,2021/04/11 13:49:37,99318.3746,598,1,9,5,0,0,-0.7092667,3.867659,-2.7432017356553,2.859142,3.656644,10.98544,13.66339,,-0.0000973009373410605,,2.76972699165344,,,,,,,,,,14.69336,-0.0794372,13,0,14.05875,-0.1023757
7779,2021/04/11 13:49:39,99320.3756,600.001,1,9,5,0,0,-0.709259,3.867271,-2.742896762189,2.859142,3.657038,10.98544,13.66492,,,,,,,,,,,,,,14.52205,0.06729215,13,0,14.31844,0.1039135
7780,2021/04/11 13:49:41,99322.3748,602.0002,1,9,5,0,0,-0.7092819,3.86731,-2.743012984689,2.859142,3.657432,10.98544,13.66644,,,,,,,,,,,,,,14.5495,0.05116284,13,0,14.27285,0.131152
7781,2021/04/11 13:49:43,99324.3749,604.0003,1,9,5,0,0,-0.7091675,3.867108,-2.74242731259,2.859142,3.657826,10.98544,13.66796,,,,,,,,,,,,,,14.5444,-0.01585662,13,0,14.23852,0.1005763
7782,2021/04/11 13:49:45,99326.3755,606.0009,1,9,5,0,0,-0.7094727,3.86711,-2.743608972897,2.859142,3.65822,10.98544,13.66949,,,,,,,,,,,,,,14.51374,-0.003815591,13,0,14.10552,0.1217446
7783,2021/04/11 13:49:47,99328.3754,608.0008,1,9,5,0,0,-0.7090912,3.866904,-2.7419875976448,2.859142,3.658613,10.98544,13.67101,,,,,,,,,,,,,,14.50939,-0.04720479,13,0,13.97688,0.08516759
7784,2021/04/11 13:49:49,99330.3755,610.0009,1,9,5,0,0,-0.7090912,3.866843,-2.7419443430816,2.859142,3.659007,10.98544,13.67253,,-0.0000684012775309384,,,,,,,,,,,,14.7121,-0.05588919,13,0,14.44284,0.08560389
7785,2021/04/11 13:49:51,99332.3746,612,1,9,5,0,0,-0.709053,3.866597,-2.741622202641,2.859142,3.6594,10.98544,13.67405,,,,,,,,,,,,,,14.61183,-0.09109795,13,0,14.36444,0.03438473
7786,2021/04/11 13:49:53,99334.3748,614.0002,1,9,5,0,0,-0.7088623,3.866411,-2.7407529942053,2.859142,3.659794,10.98544,13.67557,,,,,,,,,,,,,,14.51571,-0.1480952,13,0,14.23173,-0.02723634
7787,2021/04/11 13:49:55,99336.3755,616.0009,1,9,5,0,0,-0.7091064,3.866227,-2.7415663095528,2.859142,3.660188,10.98544,13.6771,,,,,,,,,,,,,,14.50644,-0.1106644,13,0,14.22976,-0.02399802
7788,2021/04/11 13:49:57,99338.3757,618.0011,1,9,5,0,0,-0.7088318,3.866016,-2.7403550801088,2.859142,3.660581,10.98544,13.67862,,,,,,,,,,,,,,14.48017,-0.1130888,13,0,14.10116,-0.07437736
7789,2021/04/11 13:49:59,99340.3749,620.0003,1,9,5,0,0,-0.7089539,3.866114,-2.7408965981446,2.859142,3.660975,10.98544,13.68014,,-0.0000970587134361267,,,,,,,,,,,,14.82571,0.107981,13,0,14.35933,0.08067846
7790,2021/04/11 13:50:01,99342.3746,622,1,9,5,0,0,-0.7090683,3.865877,-2.7411708323991,2.859142,3.661368,10.98544,13.68166,,,,,,,,,,,,,,14.75883,0.0755319,13,0,14.36544,0.09615421
7791,2021/04/11 13:50:03,99344.3747,624.0001,1,9,5,0,0,-0.7091217,3.865829,-2.7413432323893,2.859142,3.661762,10.98544,13.68318,,,,,,,,,,,,,,14.74882,0.06739438,13,0,14.42846,0.1176897
7792,2021/04/11 13:50:05,99346.3747,626.0001,1,9,5,0,0,-0.7090836,3.865675,-2.74108674543,2.859142,3.662156,10.98544,13.6847,,,,,,,,,,,,,,14.66219,0.03772914,13,0,14.36369,0.106273
7793,2021/04/11 13:50:07,99348.3747,628.0001,1,9,5,0,0,-0.709259,3.865546,-2.741673290414,2.859142,3.662549,10.98544,13.68623,,,,,,,,,,,,,,14.63224,0.01975536,13,0,14.24437,-0.1433432
7794,2021/04/11 13:50:09,99350.3754,630.0008,1,9,5,0,0,-0.7091827,3.865424,-2.7412918289648,2.859142,3.662943,10.98544,13.68775,,,,,,,,,,,,,,14.98984,0.01323551,13,0,14.42869,-0.1329157
7795,2021/04/11 13:50:11,99352.3747,632.0001,1,9,5,0,0,-0.7091675,3.86514,-2.74103167095,2.859142,3.663337,10.98544,13.68927,,-0.0000646067273919471,,,,,,,,,,,,14.91447,0.0701791,13,0,14.43357,-0.08277297
7796,2021/04/11 13:50:13,99354.3748,634.0002,1,9,5,0,0,-0.7092209,3.865109,-2.7412160835781,2.859142,3.663731,10.98544,13.69079,,,,,,,,,,,,,,14.86633,0.09027749,13,0,14.48034,-0.0512436
7797,2021/04/11 13:50:15,99356.3748,636.0002,1,9,5,0,0,-0.7091827,3.864868,-2.7408975233836,2.859142,3.664124,10.98544,13.69231,,,,,,,,,,,,,,14.77168,0.1396602,13,0,14.49516,0.02335161
7798,2021/04/11 13:50:17,99358.3748,638.0002,1,9,5,0,0,-0.7091599,3.864793,-2.7407562174007,2.859142,3.664518,10.98544,13.69383,,,,,,,,,,,,,,14.61913,0.1214236,13,0,14.2254,0.05078465
7799,2021/04/11 13:50:19,99360.3746,640,1,9,5,0,0,-0.7097092,3.86455,-2.74270668886,2.859142,3.664912,10.98544,13.69536,,,,,,,,,,,,,,14.97067,0.08308619,13,0,14.44601,0.128864
7800,2021/04/11 13:50:21,99362.3756,642.001,1,9,5,0,0,-0.7093582,3.864641,-2.7414147834062,2.859142,3.665306,10.98544,13.69688,,,,,,,,,,,,,,14.83934,0.004630089,13,0,14.51174,0.1370609
7801,2021/04/11 13:50:23,99364.3756,644.001,1,9,5,0,0,-0.7092056,3.864532,-2.7407477357792,2.859142,3.6657,10.98544,13.6984,,-0.000059426838561194,,,0,,,,,,,,,14.65542,-0.09987831,13,0,14.35691,0.06211877
7802,2021/04/11 13:50:25,99366.3755,646.0009,1,9,5,0,0,-0.7092819,3.864392,-2.7409433001048,2.859142,3.666093,10.98544,13.69992,,,,,,,,,,,,,,14.56999,-0.1255146,13,0,14.27874,-0.006919801
7803,2021/04/11 13:50:27,99368.3754,648.0008,1,9,5,0,0,-0.7092209,3.864184,-2.7405600542456,2.859142,3.666487,10.98544,13.70144,,,,,,,,,,,,,,14.54734,-0.1060832,13,0,14.34013,0.01918554
7804,2021/04/11 13:50:29,99370.3755,650.0009,1,9,5,0,0,-0.7092209,3.86392,-2.740372819928,2.859142,3.666881,10.98544,13.70296,,,,,,,,,,,,,,14.85077,0.09481996,13,0,14.44284,0.09718806
7805,2021/04/11 13:50:31,99372.3754,652.0008,1,9,5,0,0,-0.7090683,3.863723,-2.7396434992809,2.859142,3.667274,10.98544,13.70449,,,,,,,,,,,,,,14.73519,0.06789893,13,0,14.40021,0.1204839
7806,2021/04/11 13:50:33,99374.3755,654.0009,1,9,5,0,0,-0.7093582,3.863514,-2.7406153367148,2.859142,3.667669,10.98544,13.70601,,-0.000101339901448227,,,,,,,,,,,,14.62472,0.00820756,13,0,14.30428,0.1132813
7807,2021/04/11 13:50:35,99376.3755,656.0009,1,9,5,0,0,-0.7093353,3.863447,-2.7404793367791,2.859142,3.668062,10.98544,13.70753,,,,,,,,,,,,,,14.52835,-0.05864382,13,0,14.15668,0.06007016
7808,2021/04/11 13:50:37,99378.3757,658.0011,1,9,5,0,0,-0.7094116,3.863323,-2.7406861507468,2.859142,3.668456,10.98544,13.70905,,,,,,,,,,,,,,14.56194,-0.09603977,13,0,14.48034,-0.01666486
7809,2021/04/11 13:50:39,99380.3756,660.001,1,9,5,0,0,-0.7091827,3.863209,-2.7397209892843,2.859142,3.66885,10.98544,13.71057,,,,,,,,,,,,,,14.67243,0.1155043,13,0,14.41777,0.03799736
7810,2021/04/11 13:50:41,99382.3748,662.0002,1,9,5,0,0,-0.7091675,3.863136,-2.73961049928,2.859142,3.669244,10.98544,13.71209,,,,,,,,,,,,,,14.53032,0.09860009,13,0,14.28288,0.1033121
7811,2021/04/11 13:50:43,99384.3748,664.0002,1,9,5,0,0,-0.7086792,3.862992,-2.7376220801664,2.859142,3.669637,10.98544,13.71362,,,,,,,,,,,,,,14.51571,0.05807161,13,0,14.1952,0.1312262
7812,2021/04/11 13:50:45,99386.3755,666.0009,1,9,5,0,0,-0.7093582,3.862815,-2.740119495333,2.859142,3.670031,10.98544,13.71514,,-0.0000571703603782225,,,,,,,,,,,,14.52007,0.02120107,13,0,14.20687,0.1285529
7813,2021/04/11 13:50:47,99388.3755,668.0009,1,9,5,0,0,-0.7094955,3.862695,-2.7405647203725,2.859142,3.670425,10.98544,13.71666,,,,2.7471969127655,0.352381706237793,,,,,,,,,14.49381,0.01657873,13,0,14.42388,0.1079366
7814,2021/04/11 13:50:49,99390.3756,670.001,1,9,5,0,0,-0.7090149,3.862457,-2.7385395636093,2.859142,3.670819,10.98544,13.71818,,,,,,,,,,,,,,14.9123,0.01916021,13,0,14.46062,0.1150829
7815,2021/04/11 13:50:51,99392.3757,672.0011,1,9,5,0,0,-0.7093582,3.862315,-2.739764816233,2.859142,3.671213,10.98544,13.7197,,,,,,,,,,,,,,15.01683,0.08981586,13,0,14.4557,0.1470324
7816,2021/04/11 13:50:53,99394.3748,674.0002,1,9,5,0,0,-0.7093048,3.862278,-2.7395323243344,2.859142,3.671606,10.98544,13.72122,,,,,,,,,,,,,,14.9738,0.08597314,13,0,14.31036,0.09295076
7817,2021/04/11 13:50:55,99396.3749,676.0003,1,9,5,0,0,-0.7096634,3.862151,-2.7408272099734,2.859142,3.672,10.98544,13.72274,,,,,,,,,,,,,,14.92132,0.1055288,13,0,14.19203,0.06456614
7818,2021/04/11 13:50:57,99398.3748,678.0002,1,9,5,0,0,-0.708931,3.861997,-2.737889395207,2.859142,3.672394,10.98544,13.72426,,-0.0000721097603673115,,,,,,,,,,,,14.94462,0.1356298,13,0,14.02929,-0.05085796
7819,2021/04/11 13:50:59,99400.3749,680.0003,1,9,5,0,0,-0.7091217,3.862043,-2.7386584976331,2.859142,3.672787,10.98544,13.72578,,,,,,,,,,,,,,14.4865,-0.1431623,13,0,14.10019,-0.0337106
7820,2021/04/11 13:51:01,99402.3755,682.0009,1,9,5,0,0,-0.7091675,3.861917,-2.7387460240975,2.859142,3.673181,10.98544,13.7273,,,,,,,,,,,,,,14.5118,-0.1038805,13,0,14.19859,0.03760308
7821,2021/04/11 13:51:03,99404.3747,684.0001,1,9,5,0,0,-0.7091675,3.861725,-2.7386098639375,2.859142,3.673575,10.98544,13.72882,,,,,,,,,,,,,,14.55561,-0.05819023,13,0,14.30819,0.0993365
7822,2021/04/11 13:51:05,99406.3748,686.0002,1,9,5,0,0,-0.7093811,3.86165,-2.739381524815,2.859142,3.673968,10.98544,13.73034,,,,,,,,,,,,,,14.62133,-0.03261417,13,0,14.38124,0.1066527
7823,2021/04/11 13:51:07,99408.3748,688.0002,1,9,5,0,0,-0.7094727,3.861403,-2.7395600121981,2.859142,3.674362,10.98544,13.73186,,,,,,,,,,,,,,14.77507,0.05291104,13,0,14.2456,-0.1122025
7824,2021/04/11 13:51:09,99410.3757,690.0011,1,9,5,0,0,-0.7092438,3.861187,-2.7385229403906,2.859142,3.674756,10.98544,13.73339,,-0.0000940249665291049,,,,,,,,,,,,14.91033,-0.08264512,13,0,14.11525,-0.1420701
7825,2021/04/11 13:51:11,99412.3749,692.0003,1,9,5,0,0,-0.7092361,3.861045,-2.7383924977245,2.859142,3.67515,10.98544,13.73491,,,,,,,,,,,,,,14.76513,-0.1066062,13,0,13.99904,-0.08157521
7826,2021/04/11 13:51:13,99414.3755,694.0009,1,9,5,0,0,-0.7094955,3.86092,-2.73930536586,2.859142,3.675543,10.98544,13.73642,,,,,,,,,,,,,,14.64834,-0.1143491,13,0,13.99904,-0.01856744
7827,2021/04/11 13:51:15,99416.3756,696.001,1,9,5,0,0,-0.7090302,3.860707,-2.7373578563514,2.859142,3.675937,10.98544,13.73794,,,,,,,,,,,,,,14.53565,-0.08271009,13,0,14.06897,0.05646676
7828,2021/04/11 13:51:17,99418.3756,698.001,1,9,5,0,0,-0.7095337,3.860699,-2.7392960460563,2.859142,3.676331,10.98544,13.73947,,,,,,,,,,,,,,14.49164,0.01235425,13,0,14.50977,0.1288083
7829,2021/04/11 13:51:19,99420.3757,700.0011,1,9,5,0,0,-0.7092056,3.860623,-2.7379754510888,2.859142,3.676725,10.98544,13.74099,,,,,,,,,,,,,,14.93833,0.0620833,13,0,14.44284,0.1558006
7830,2021/04/11 13:51:21,99422.3757,702.0011,1,9,5,0,0,-0.7092438,3.860539,-2.7380633504082,2.859142,3.677119,10.98544,13.74251,,-0.0000752751002437435,,,,,,,,,,,,14.99907,0.09622067,13,0,14.3868,0.1306167
7831,2021/04/11 13:51:23,99424.3751,704.0005,1,9,5,0,0,-0.7090302,3.860378,-2.7371245854156,2.859142,3.677512,10.98544,13.74403,,,,,,,,,,,,,,14.94462,0.1065123,13,0,14.20806,0.04956186
7832,2021/04/11 13:51:25,99426.3758,706.0012,1,9,5,0,0,-0.7092438,3.860165,-2.737798093227,2.859142,3.677906,10.98544,13.74555,,,,,,,,,,,,,,14.93222,0.1297864,13,0,14.08601,0.02946377
7833,2021/04/11 13:51:27,99428.3757,708.0011,1,9,5,0,0,-0.7094879,3.860001,-2.7386240034879,2.859142,3.6783,10.98544,13.74707,,,,,,,,,,,,,,14.80285,0.1086619,13,0,14.04685,-0.01223713
7834,2021/04/11 13:51:29,99430.3758,710.0012,1,9,5,0,0,-0.709343,3.859868,-2.737970346724,2.859142,3.678694,10.98544,13.74859,,,,,,,,,,,,,,14.5276,-0.08601516,13,0,14.25824,0.08747101
7835,2021/04/11 13:51:31,99432.3749,712.0003,1,9,5,0,0,-0.7093582,3.859638,-2.7378658643316,2.859142,3.679087,10.98544,13.7501,,,,,,,,,,,,,,14.60576,-0.03422052,13,0,14.41679,0.143874
7836,2021/04/11 13:51:33,99434.3757,714.0011,1,9,5,0,0,-0.709259,3.859396,-2.737311347564,2.859142,3.679481,10.98544,13.75163,,-0.0000597834405198228,,,,,,,,,,,,14.72547,0.04228741,13,0,14.46353,0.1245236
7837,2021/04/11 13:51:35,99436.3757,716.0011,1,9,5,0,0,-0.7094116,3.859369,-2.7378811372804,2.859142,3.679875,10.98544,13.75315,,,,,,,,,,,,,,14.91882,0.1432401,13,0,14.46714,0.1113999
7838,2021/04/11 13:51:37,99438.3757,718.0011,1,9,5,0,0,-0.7094879,3.859438,-2.7382245618002,2.859142,3.680269,10.98544,13.75466,,,,,,,,,,,,,,14.90062,0.1063827,13,0,13.99609,-0.05508959
7839,2021/04/11 13:51:39,99440.3749,720.0003,1,9,5,0,0,-0.7090149,3.859354,-2.7363394903746,2.859142,3.680662,10.98544,13.75618,,,,,,,,,,,,,,14.56631,-0.1030171,13,0,14.03387,0.01104206
7840,2021/04/11 13:51:39,99440.3764,720.0018,1,9,5,0,0,-0.7090149,3.859354,-2.7363394903746,2.859142,3.680663,10.98544,13.75619,,-0.0000597834405198228,0,2.7471969127655,0.352381706237793,,,,,,,,,14.56631,-0.1030171,13,0,14.03387,0.01104206
7841,2021/04/11 13:52:39,99500.4198,60.0004,1,10,5,0,0,0,3.896067,0,2.859142,3.680663,10.98544,13.75619,,0.00023312859411817,,,,,,,,,,,,14.42275,0.00228107,13,0,14.23371,0.1141712
7842,2021/04/11 13:53:39,99560.4199,120.0005,1,10,5,0,0,0,3.90285,0,2.859142,3.680663,10.98544,13.75619,,0.000106859202787746,,,,,,,,,,,,14.54418,-0.09222984,13,0,14.03365,-0.003272593
7843,2021/04/11 13:54:39,99620.4199,180.0005,1,10,5,0,0,0,3.907243,0,2.859142,3.680663,10.98544,13.75619,,0.0000734932982595637,,0,,,,,,,,,,14.67188,0.04473358,13,0,14.43182,0.07677853
7844,2021/04/11 13:55:39,99680.4203,240.0009,1,10,5,0,0,0,3.910378,0,2.859142,3.680663,10.98544,13.75619,,0.000084551858890336,,,,,,,,,,,,14.70066,-0.09491563,13,0,14.05144,-0.1040977
7845,2021/04/11 13:56:39,99740.42,300.0006,1,10,5,0,0,0,3.912967,0,2.859142,3.680663,10.98544,13.75619,,0.000049785779992817,,0,,,,,,,,,,14.41861,-0.04173189,13,0,14.22957,0.06781757
7846,2021/04/11 13:57:39,99800.42,360.0006,1,10,5,0,0,0,3.915174,0,2.859142,3.680663,10.98544,13.75619,,0.000032715830457164,,,,,,,,,,,,14.44093,-0.09649038,13,0,14.06189,0.006171465
7847,2021/04/11 13:58:39,99860.42,420.0006,1,10,5,0,0,0,3.916656,0,2.859142,3.680663,10.98544,13.75619,,-0.0000168324804690201,,0,,,,,,,,,,14.59529,-0.09704769,13,0,14.01172,-0.05372792
7848,2021/04/11 13:59:39,99920.4201,480.0007,1,10,5,0,0,0,3.917897,0,2.859142,3.680663,10.98544,13.75619,,0.0000333483003487345,,,,,,,,,,,,14.75511,0.08087933,13,0,14.43476,0.09014308
7849,2021/04/11 14:00:39,99980.42,540.0006,1,10,5,0,0,0,3.918688,0,2.859142,3.680663,10.98544,13.75619,,0.0000534209393663332,,0,,,,,,,,,,14.97209,0.1138267,13,0,14.50586,-0.01850486
7850,2021/04/11 14:01:39,100040.4202,600.0008,1,10,5,0,0,0,3.919529,0,2.859142,3.680663,10.98544,13.75619,,0.0000142641401907895,,,,,,,,,,,,14.89987,-0.01284063,13,0,14.19247,-0.1019141
7851,2021/04/11 14:02:39,100100.4194,660,1,10,5,0,0,0,3.920445,0,2.859142,3.680663,10.98544,13.75619,,-0.0000147373202707968,,0,,,,,,,,,,14.69891,-0.1056838,13,0,14.2541,-0.08977056
7852,2021/04/11 14:03:39,100160.4201,720.0007,1,10,5,0,0,0,3.921034,0,2.859142,3.680663,10.98544,13.75619,,0.000010825709978235,,,,,,,,,,,,14.76603,-0.07110447,13,0,14.25846,-0.1053694
7853,2021/04/11 14:04:39,100220.421,780.0016,1,10,5,0,0,0,3.921205,0,2.859142,3.680663,10.98544,13.75619,,0.0000303836204693653,,0,,,,,,,,,,14.86264,0.007224381,13,0,14.43282,0.1054165
7854,2021/04/11 14:05:39,100280.4194,840,1,10,5,0,0,0,3.921632,0,2.859142,3.680663,10.98544,13.75619,,0.0000268285602942342,,,,,,,,,,,,14.4609,-0.06267071,13,0,14.21342,-0.1083493
7855,2021/04/11 14:06:39,100340.4194,900,1,10,5,0,0,0,3.922126,0,2.859142,3.680663,10.98544,13.75619,,0.00000573002898818231,,0,,,,,,,,,,14.741,0.09720534,13,0,14.08452,0.008226931
7856,2021/04/11 14:07:39,100400.4196,960.0002,1,10,5,0,0,0,3.922693,0,2.859142,3.680663,10.98544,13.75619,,0.0000126430695672752,,,,,,,,,,,,14.59234,-0.0759533,13,0,14.47642,0.05182534
7857,2021/04/11 14:08:39,100460.4205,1020.0011,1,10,5,0,0,0,3.922684,0,2.859142,3.680663,10.98544,13.75619,,-0.0000180178594746394,,0,,,,,,,,,,14.36058,-0.07371843,13,0,14.15691,-0.09429425
7858,2021/04/11 14:09:39,100520.4197,1080.0003,1,10,5,0,0,0,3.922918,0,2.859142,3.680663,10.98544,13.75619,,-0.0000166349091159645,,,,,,,,,,,,14.38686,-0.1063398,13,0,14.27088,-0.05159676
7859,2021/04/11 14:10:39,100580.4205,1140.0011,1,10,5,0,0,0,3.92314,0,2.859142,3.680663,10.98544,13.75619,,0.00000189660102023481,,0,,,,,,,,,,14.7086,-0.03261834,13,0,14.51238,0.08149236
7860,2021/04/11 14:11:39,100640.4197,1200.0003,1,10,5,0,0,0,3.92338,0,2.859142,3.680663,10.98544,13.75619,,0.000015370120308944,,,,,,,,,,,,14.59157,-0.06500423,13,0,14.44643,0.05594075
7861,2021/04/11 14:12:39,100700.4197,1260.0003,1,10,5,0,0,0,3.923589,0,2.859142,3.680663,10.98544,13.75619,,0.00000458345311926678,,0,,,,,,,,,,14.58669,0.07508427,13,0,14.01773,-0.06418616
7862,2021/04/11 14:13:39,100760.4198,1320.0004,1,10,5,0,0,0,3.923808,0,2.859142,3.680663,10.98544,13.75619,,0.0000164381599461194,,,,,,,,,,,,14.345,-0.02951235,13,0,13.92932,-0.1323056
7863,2021/04/11 14:14:39,100820.4197,1380.0003,1,10,5,0,0,0,3.92385,0,2.859142,3.680663,10.98544,13.75619,,0.0000036351520975586,,0,,,,,,,,,,14.35473,-0.04220694,13,0,14.01217,-0.1381305
7864,2021/04/11 14:15:39,100880.4206,1440.0012,1,10,5,0,0,0,3.923904,0,2.859142,3.680663,10.98544,13.75619,,-0.0000168719907378545,,,,,,,,,,,,14.63583,0.1018548,13,0,14.045,0.00371933
7865,2021/04/11 14:16:39,100940.4198,1500.0004,1,10,5,0,0,0,3.924078,0,2.859142,3.680663,10.98544,13.75619,,-0.0000224828108912334,,0,,,,,,,,,,14.64684,0.05714834,13,0,14.04108,-0.1680416
7866,2021/04/11 14:17:39,101000.4198,1560.0004,1,10,5,0,0,0,3.924318,0,2.859142,3.680663,10.98544,13.75619,,0.0000102338299257099,,,,,,,,,,,,14.76429,0.05795032,13,0,14.03181,-0.09693533
7867,2021/04/11 14:18:39,101060.4198,1620.0004,1,10,5,0,0,0,3.924467,0,2.859142,3.680663,10.98544,13.75619,,0.0000184918608283624,,0,,,,,,,,,,14.8251,0.1544565,13,0,14.23451,0.07010043
7868,2021/04/11 14:19:39,101120.4199,1680.0005,1,10,5,0,0,0,3.92431,0,2.859142,3.680663,10.98544,13.75619,,0.000011102190001111,,,,,,,,,,,,14.43114,-0.03042668,13,0,13.97166,-0.1491919
7869,2021/04/11 14:20:39,101180.4203,1740.0009,1,10,5,0,0,0,3.924409,0,2.859142,3.680663,10.98544,13.75619,,-0.0000146984202729072,,0,,,,,,,,,,14.45502,0.03682613,13,0,13.8347,-0.1299101
7870,2021/04/11 14:21:39,101240.4205,1800.0011,1,10,5,0,0,0,3.924518,0,2.859142,3.680663,10.98544,13.75619,,-0.0000346132583217695,,,,,,,,,,,,14.26214,-0.107348,13,0,14.1242,-0.09596884
7871,2021/04/11 14:22:39,101300.42,1860.0006,1,10,5,0,0,0,3.924894,0,2.859142,3.680663,10.98544,13.75619,,-0.0000112214602268068,,0,,,,,,,,,,14.46374,-0.06389141,13,0,14.35509,0.08677542
7872,2021/04/11 14:23:39,101360.4194,1920,1,10,5,0,0,0,3.924914,0,2.859142,3.680663,10.98544,13.75619,,0.0000312146403302904,,,,,,,,,,,,14.37881,0.03461927,13,0,13.97778,-0.1024035
7873,2021/04/11 14:24:39,101420.4195,1980.0001,1,10,5,0,0,0,3.924816,0,2.859142,3.680663,10.98544,13.75619,,0.000024141949324985,,0,,,,,,,,,,14.3951,-0.07683188,13,0,14.30835,-0.0448969
7874,2021/04/11 14:25:39,101480.42,2040.0006,1,10,5,0,0,0,3.924706,0,2.859142,3.680663,10.98544,13.75619,,-0.00000841595829115249,,,,,,,,,,,,14.35004,-0.104672,13,0,14.33634,-0.0453487
7875,2021/04/11 14:26:39,101540.4202,2100.0008,1,10,5,0,0,0,3.924883,0,2.859142,3.680663,10.98544,13.75619,,-0.0000229548804782098,,0,,,,,,,,,,14.59835,-0.04865587,13,0,14.46052,0.1065624
7876,2021/04/11 14:27:39,101600.4206,2160.0012,1,10,5,0,0,0,3.92511,0,2.859142,3.680663,10.98544,13.75619,,-0.0000120909298857441,,,,,,,,,,,,14.77544,0.09954363,13,0,14.14825,-0.02368301
7877,2021/04/11 14:28:39,101660.4202,2220.0008,1,10,5,0,0,0,3.92528,0,2.859142,3.680663,10.98544,13.75619,,0.00000936415744945407,,0,,,,,,,,,,14.82267,0.1073852,13,0,14.36359,0.07551312
7878,2021/04/11 14:29:39,101720.4197,2280.0003,1,10,5,0,0,0,3.925101,0,2.859142,3.680663,10.98544,13.75619,,-0.00000450439119958901,,,,,,,,,,,,14.39116,-0.07387489,13,0,14.13634,-0.08761227
7879,2021/04/11 14:30:39,101780.4198,2340.0004,1,10,5,0,0,0,3.925055,0,2.859142,3.680663,10.98544,13.75619,,0.0000185704193427227,,0,,,,,,,,,,14.44403,-0.1008371,13,0,14.44007,0.0724858
7880,2021/04/11 14:31:39,101840.4201,2400.0007,1,10,5,0,0,0,3.925141,0,2.859142,3.680663,10.98544,13.75619,,-0.0000108660397017957,,,,,,,,,,,,14.68325,0.01641542,13,0,14.34704,0.008146763
7881,2021/04/11 14:32:39,101900.4197,2460.0003,1,10,5,0,0,0,3.925419,0,2.859142,3.680663,10.98544,13.75619,,-0.0000108264302980388,,0,,,,,,,,,,14.32858,-0.07239878,13,0,14.27105,0.000615716
7882,2021/04/11 14:33:39,101960.4199,2520.0005,1,10,5,0,0,0,3.925315,0,2.859142,3.680663,10.98544,13.75619,,-0.00000624292715656338,,,,,,,,,,,,14.54356,-0.03360778,13,0,14.45684,0.05082011
7883,2021/04/11 14:34:39,102020.4199,2580.0005,1,10,5,0,0,0,3.925315,0,2.859142,3.680663,10.98544,13.75619,,0.0000268294497800525,,0,,,,,,,,,,14.60075,0.003492236,13,0,14.49213,0.06742507
7884,2021/04/11 14:35:39,102080.4198,2640.0004,1,10,5,0,0,0,3.925304,0,2.859142,3.680663,10.98544,13.75619,,0.0000113400901682326,,,,,,,,,,,,14.51219,0.008060932,13,0,13.94313,-0.06959051
7885,2021/04/11 14:36:39,102140.4201,2700.0007,1,10,5,0,0,0,3.925368,0,2.859142,3.680663,10.98544,13.75619,,-0.00001003618035611,,0,,,,,,,,,,14.44646,0.006012619,13,0,13.94313,-0.05335778
7886,2021/04/11 14:37:39,102200.4201,2760.0007,1,10,5,0,0,0,3.925639,0,2.859142,3.680663,10.98544,13.75619,,-0.00001402695033903,,,,,,,,,,,,14.45616,-0.03812164,13,0,14.01134,-0.06780982
7887,2021/04/11 14:38:39,102260.42,2820.0006,1,10,5,0,0,0,3.925555,0,2.859142,3.680663,10.98544,13.75619,,-0.0000248912401730195,,0,,,,,,,,,,14.56667,-0.02519369,13,0,13.95381,-0.102846
7888,2021/04/11 14:39:39,102320.4202,2880.0008,1,10,5,0,0,0,3.925443,0,2.859142,3.680663,10.98544,13.75619,,0.0000236678097280674,,,,,,,,,,,,14.5392,0.05574048,13,0,14.45978,0.101485
7889,2021/04/11 14:40:39,102380.4201,2940.0007,1,10,5,0,0,0,3.925633,0,2.859142,3.680663,10.98544,13.75619,,0.000016555610272917,,0,,,,,,,,,,14.31788,-0.05195677,13,0,14.1288,0.04389197
7890,2021/04/11 14:41:39,102440.42,3000.0006,1,10,5,0,0,0,3.925626,0,2.859142,3.680663,10.98544,13.75619,,0.00000821853700472275,,,,,,,,,,,,14.62702,0.09163409,13,0,14.39424,0.09404063
7891,2021/04/11 14:42:39,102500.42,3060.0006,1,10,5,0,0,0,3.92574,0,2.859142,3.680663,10.98544,13.75619,,0.00000616385204921244,,0,,,,,,,,,,14.72141,0.07065922,13,0,14.33529,0.05247504
7892,2021/04/11 14:43:39,102560.4196,3120.0002,1,10,5,0,0,0,3.925727,0,2.859142,3.680663,10.98544,13.75619,,-0.0000114585400297074,,,,,,,,,,,,14.31977,-0.06343484,13,0,14.14531,0.02555728
7893,2021/04/11 14:44:39,102620.4202,3180.0008,1,10,5,0,0,0,3.925609,0,2.859142,3.680663,10.98544,13.75619,,-0.0000161209791258443,,0,,,,,,,,,,14.54913,-0.05933821,13,0,14.28952,-0.07760793
7894,2021/04/11 14:45:39,102680.4205,3240.0011,1,10,5,0,0,0,3.925607,0,2.859142,3.680663,10.98544,13.75619,,-0.0000165554702107329,,,,,,,,,,,,14.44125,-0.0921458,13,0,14.5279,0.02876431
7895,2021/04/11 14:46:39,102740.42,3300.0006,1,10,5,0,0,0,3.925864,0,2.859142,3.680663,10.98544,13.75619,,0.0000210210091609042,,0,,,,,,,,,,14.40353,0.00623405,13,0,14.06101,-0.09195775
7896,2021/04/11 14:47:39,102800.4194,3360,1,10,5,0,0,0,3.925769,0,2.859142,3.680663,10.98544,13.75619,,0.00000857414670463186,,,,,,,,,,,,14.62337,0.0844422,13,0,14.03984,0.00685364
7897,2021/04/11 14:48:39,102860.4206,3420.0012,1,10,5,0,0,0,3.925819,0,2.859142,3.680663,10.98544,13.75619,,0.000012643899935938,,0,,,,,,,,,,14.38238,-0.1138532,13,0,14.34677,-0.01802295
7898,2021/04/11 14:49:39,102920.4202,3480.0008,1,10,5,0,0,0,3.925673,0,2.859142,3.680663,10.98544,13.75619,,-0.0000147776800076826,,,,,,,,,,,,14.66815,0.09904802,13,0,14.07005,-0.01050264
7899,2021/04/11 14:50:39,102980.4194,3540,1,10,5,0,0,0,3.925763,0,2.859142,3.680663,10.98544,13.75619,,-0.00000663810396872577,,0,,,,,,,,,,14.50021,0.06224692,13,0,13.98232,-0.08161157
7900,2021/04/11 14:51:39,103040.42,3600.0006,1,10,5,0,0,0,3.926034,0,2.859142,3.680663,10.98544,13.75619,,-0.0000171492902154569,,,,,,,,,,,,14.68395,0.09226948,13,0,14.21742,0.1129299
7901,2021/04/11 14:52:39,103100.4195,3660.0001,1,10,5,0,0,0,3.926049,0,2.859142,3.680663,10.98544,13.75619,,0.0000161208408826496,,0,,,,,,,,,,14.29832,-0.1089463,13,0,14.19693,-0.03821343
7902,2021/04/11 14:53:39,103160.4196,3720.0002,1,10,5,0,0,0,3.925917,0,2.859142,3.680663,10.98544,13.75619,,0.00000347707396031183,,,,,,,,,,,,14.26202,-0.09184569,13,0,14.17525,0.01316279
7903,2021/04/11 14:54:39,103220.4202,3780.0008,1,10,5,0,0,0,3.925829,0,2.859142,3.680663,10.98544,13.75619,,0.00000715176702215103,,0,,,,,,,,,,14.61578,0.07577688,13,0,14.17111,0.08270591
7904,2021/04/11 14:55:39,103280.4197,3840.0003,1,10,5,0,0,0,3.925936,0,2.859142,3.680663,10.98544,13.75619,,-0.0000276564805972157,,,,,,,,,,,,14.61285,0.09997457,13,0,14.03661,0.01782566
7905,2021/04/11 14:56:39,103340.4195,3900.0001,1,10,5,0,0,0,3.926128,0,2.859142,3.680663,10.98544,13.75619,,-0.0000173852204170544,,0,,,,,,,,,,14.37842,-0.07577688,13,0,14.32089,0.03835112
7906,2021/04/11 14:57:39,103400.4196,3960.0002,1,10,5,0,0,0,3.92615,0,2.859142,3.680663,10.98544,13.75619,,-0.0000133947496578912,,,,,,,,,,,,14.39107,0.04314065,13,0,13.87306,-0.096187
7907,2021/04/11 14:58:39,103460.4202,4020.0008,1,10,5,0,0,0,3.926072,0,2.859142,3.680663,10.98544,13.75619,,-0.000000553170821149251,,0,,,,,,,,,,14.27177,-0.06719053,13,0,14.36352,0.128738
7908,2021/04/11 14:59:39,103520.4198,4080.0004,1,10,5,0,0,0,3.925997,0,2.859142,3.680663,10.98544,13.75619,,0.0000121697603390203,,,,,,,,,,,,14.64787,0.001668334,13,0,14.02978,-0.05627245
7909,2021/04/11 15:00:39,103580.4196,4140.0002,1,10,5,0,0,0,3.925917,0,2.859142,3.680663,10.98544,13.75619,,-0.00000580790811000043,,0,,,,,,,,,,14.61285,0.09745389,13,0,14.03661,-0.06463885
7910,2021/04/11 15:01:39,103640.4202,4200.0008,1,10,5,0,0,0,3.926147,0,2.859142,3.680663,10.98544,13.75619,,-0.00002275902988913,,,,,,,,,,,,14.50259,0.04451007,13,0,14.27705,0.1267779
7911,2021/04/11 15:02:39,103700.42,4260.0006,1,10,5,0,0,0,3.926233,0,2.859142,3.680663,10.98544,13.75619,,-0.00000892968273547012,,0,,,,,,,,,,14.68926,0.1373932,13,0,14.0985,0.0347206
7912,2021/04/11 15:03:39,103760.4199,4320.0005,1,10,5,0,0,0,3.926067,0,2.859142,3.680663,10.98544,13.75619,,0.00000324000006912684,,,,,,,,,,,,14.50039,0.04291624,13,0,13.93863,-0.1078045
7913,2021/04/11 15:04:39,103820.4197,4380.0003,1,10,5,0,0,0,3.92606,0,2.859142,3.680663,10.98544,13.75619,,0.0000218502500501927,,0,,,,,,,,,,14.55639,0.07456601,13,0,13.98008,-0.08983254
7914,2021/04/11 15:05:39,103880.4196,4440.0002,1,10,5,0,0,0,3.92613,0,2.859142,3.680663,10.98544,13.75619,,-0.0000014619639614466,,,,,,,,,,,,14.69143,0.1213327,13,0,14.36373,0.1168504
7915,2021/04/11 15:06:39,103940.4195,4500.0001,1,10,5,0,0,0,3.926204,0,2.859142,3.680663,10.98544,13.75619,,0.0000116553301268141,,0,,,,,,,,,,14.60261,0.04792273,13,0,14.40635,0.1507324
7916,2021/04/11 15:07:39,104000.4199,4560.0005,1,10,5,0,0,0,3.926194,0,2.859142,3.680663,10.98544,13.75619,,-0.0000156073201651452,,,,,,,,,,,,14.69607,0.1378518,13,0,14.23687,0.05116135
7917,2021/04/11 15:08:39,104060.4197,4620.0003,1,10,5,0,0,0,3.926216,0,2.859142,3.680663,10.98544,13.75619,,0.0000211788901651744,,0,,,,,,,,,,14.55663,0.06618977,13,0,14.43339,0.1484391
7918,2021/04/11 15:09:39,104120.4198,4680.0004,1,10,5,0,0,0,3.926117,0,2.859142,3.680663,10.98544,13.75619,,0.0000158048806042643,,,,,,,,,,,,14.29586,-0.09357929,13,0,14.17255,0.05710572
7919,2021/04/11 15:10:39,104180.4202,4740.0008,1,10,5,0,0,0,3.926143,0,2.859142,3.680663,10.98544,13.75619,,0.000024695120373508,,0,,,,,,,,,,14.64132,0.09585291,13,0,13.97008,-0.0913626
7920,2021/04/11 15:11:39,104240.4201,4800.0007,1,10,5,0,0,0,3.926295,0,2.859142,3.680663,10.98544,13.75619,,-0.00000023708889784757,,,,,,,,,,,,14.32946,-0.1192701,13,0,13.97957,-0.1033801
7921,2021/04/11 15:12:39,104300.42,4860.0006,1,10,5,0,0,0,3.926373,0,2.859142,3.680663,10.98544,13.75619,,0.000000869261214120343,,0,,,,,,,,,,14.57731,0.02388656,13,0,14.12091,-0.02963006
7922,2021/04/11 15:13:39,104360.4197,4920.0003,1,10,5,0,0,0,3.926171,0,2.859142,3.680663,10.98544,13.75619,,-0.0000123286199595896,,,,,,,,,,,,14.57803,0.0736472,13,0,13.91183,-0.02831042
7923,2021/04/11 15:14:39,104420.4194,4980,1,10,5,0,0,0,3.926222,0,2.859142,3.680663,10.98544,13.75619,,0.0000140257798193488,,0,,,,,,,,,,14.47896,-0.03583521,13,0,14.03416,-0.08379251
7924,2021/04/11 15:15:39,104480.4203,5040.0009,1,10,5,0,0,0,3.925983,0,2.859142,3.680663,10.98544,13.75619,,-0.0000135131704155356,,,,,,,,,,,,14.735,0.05505949,13,0,14.61911,0.08709252
7925,2021/04/11 15:16:39,104540.4201,5100.0007,1,10,5,0,0,0,3.92639,0,2.859142,3.680663,10.98544,13.75619,,0.0000206257100217044,,0,,,,,,,,,,14.60044,0.06523967,13,0,14.4553,0.09500593
7926,2021/04/11 15:17:39,104600.4197,5160.0003,1,10,5,0,0,0,3.926396,0,2.859142,3.680663,10.98544,13.75619,,-0.0000120117101687356,,,,,,,,,,,,14.37842,-0.07424176,13,0,13.9847,-0.04230112
7927,2021/04/11 15:18:39,104660.4195,5220.0001,1,10,5,0,0,0,3.926188,0,2.859142,3.680663,10.98544,13.75619,,-0.0000188868307304801,,0,,,,,,,,,,14.52716,-0.01984119,13,0,14.46965,0.08059144
7928,2021/04/11 15:19:39,104720.4209,5280.0015,1,10,5,0,0,0,3.926256,0,2.859142,3.680663,10.98544,13.75619,,-0.0000219684206967941,,,,,,,,,,,,14.71674,0.04808724,13,0,14.1187,-0.05009919
7929,2021/04/11 15:20:39,104780.4209,5340.0015,1,10,5,0,0,0,3.925918,0,2.859142,3.680663,10.98544,13.75619,,-0.0000187287805601954,,0,,,,,,,,,,14.62159,0.004953742,13,0,14.02343,-0.07267952
7930,2021/04/11 15:21:39,104840.4199,5400.0005,1,10,5,0,0,0,3.926371,0,2.859142,3.680663,10.98544,13.75619,,0.0000211404294532258,,,,,,,,,,,,14.81696,0.05659372,13,0,14.35788,-0.01872957
7931,2021/04/11 15:22:39,104900.4204,5460.001,1,10,5,0,0,0,3.926449,0,2.859142,3.680663,10.98544,13.75619,,0.0000116158198579797,,0,,,,,,,,,,14.54176,0.02083868,13,0,14.47695,0.1030555
7932,2021/04/11 15:23:39,104960.4195,5520.0001,1,10,5,0,0,0,3.926416,0,2.859142,3.680663,10.98544,13.75619,,-0.000007309211014217,,,,,,,,,,,,14.34018,-0.05474687,13,0,14.18034,0.03880292
7933,2021/04/11 15:24:39,105020.4201,5580.0007,1,10,5,0,0,0,3.92615,0,2.859142,3.680663,10.98544,13.75619,,-0.00000940460358833661,,0,,,,,,,,,,14.77926,0.08200318,13,0,14.18131,-0.05497754
7934,2021/04/11 15:25:39,105080.42,5640.0006,1,10,5,0,0,0,3.926315,0,2.859142,3.680663,10.98544,13.75619,,-0.0000251295496127568,,,,,,,,,,,,14.72525,0.02153456,13,0,14.12722,-0.07666796
7935,2021/04/11 15:26:39,105140.4196,5700.0002,1,10,5,0,0,0,3.92653,0,2.859142,3.680663,10.98544,13.75619,,0.0000224826308112824,,0,,,,,,,,,,14.32289,-0.07523149,13,0,14.36667,-0.002205968
7936,2021/04/11 15:27:39,105200.4204,5760.001,1,10,5,0,0,0,3.926352,0,2.859142,3.680663,10.98544,13.75619,,0.0000372600006812718,,,,,,,,,,,,14.39812,-0.01612663,13,0,14.30894,0.07977575
7937,2021/04/11 15:28:39,105260.4203,5820.0009,1,10,5,0,0,0,3.926393,0,2.859142,3.680663,10.98544,13.75619,,0.000000632200396921689,,0,,,,,,,,,,14.64351,0.06686687,13,0,14.14041,0.06465524
7938,2021/04/11 15:29:39,105320.4195,5880.0001,1,10,5,0,0,0,3.926324,0,2.859142,3.680663,10.98544,13.75619,,-0.0000246556101046735,,,,,,,,,,,,14.44511,0.07715791,13,0,13.88329,-0.05301774
7939,2021/04/11 15:30:39,105380.4207,5940.0013,1,10,5,0,0,0,3.926561,0,2.859142,3.680663,10.98544,13.75619,,-0.0000139080602821195,,0,,,,,,,,,,14.63864,0.05659014,13,0,14.20861,0.08405983
7940,2021/04/11 15:31:39,105440.4199,6000.0005,1,10,5,0,0,0,3.926505,0,2.859142,3.680663,10.98544,13.75619,,-0.00000659848183204304,,,,,,,,,,,,14.58849,0.06807894,13,0,14.12187,0.0750035
7941,2021/04/11 15:32:39,105500.4197,6060.0003,1,10,5,0,0,0,3.926534,0,2.859142,3.680663,10.98544,13.75619,,0.00000592692822465324,,0,,,,,,,,,,14.24327,0.01012534,13,0,13.80555,-0.1155272
7942,2021/04/11 15:33:39,105560.4195,6120.0001,1,10,5,0,0,0,3.926377,0,2.859142,3.680663,10.98544,13.75619,,0.00000758684518586961,,,,,,,,,,,,14.58632,0.03438264,13,0,14.25854,0.1029414
7943,2021/04/11 15:34:39,105620.4195,6180.0001,1,10,5,0,0,0,3.926361,0,2.859142,3.680663,10.98544,13.75619,,0.0000105892695501097,,0,,,,,,,,,,14.20698,-0.06635427,13,0,14.0471,-0.07094353
7944,2021/04/11 15:35:39,105680.4202,6240.0008,1,10,5,0,0,0,3.926534,0,2.859142,3.680663,10.98544,13.75619,,-0.00000675653018333833,,,,,,,,,,,,14.27274,0.02467215,13,0,13.93012,-0.08039802
7945,2021/04/11 15:36:39,105740.4198,6300.0004,1,10,5,0,0,0,3.926531,0,2.859142,3.680663,10.98544,13.75619,,-0.0000140267102324287,,0,,,,,,,,,,14.37307,0.0770238,13,0,13.84773,-0.02803415
7946,2021/04/11 15:37:39,105800.4206,6360.0012,1,10,5,0,0,0,3.92655,0,2.859142,3.680663,10.98544,13.75619,,-0.0000112213701868313,,,,,,,,,,,,14.19112,-0.1008362,13,0,14.22857,-0.004956126
7947,2021/04/11 15:38:39,105860.4197,6420.0003,1,10,5,0,0,0,3.926352,0,2.859142,3.680663,10.98544,13.75619,,0.0000193201794900233,,0,,,,,,,,,,14.21794,0.0439325,13,0,13.82408,-0.06572634
7948,2021/04/11 15:39:39,105920.4196,6480.0002,1,10,5,0,0,0,3.926325,0,2.859142,3.680663,10.98544,13.75619,,0.0000065195131355722,,,,,,,,,,,,14.16607,0.01019776,13,0,13.84531,-0.09032488
7949,2021/04/11 15:40:39,105980.4211,6540.0017,1,10,5,0,0,0,3.926607,0,2.859142,3.680663,10.98544,13.75619,,0.0000145414496728336,,0,,,,,,,,,,14.04936,-0.0919652,13,0,14.30803,0.1371321
7950,2021/04/11 15:41:39,106040.4201,6600.0007,1,10,5,0,0,0,3.926537,0,2.859142,3.680663,10.98544,13.75619,,-0.0000225217700062785,,,,,,,,,,,,14.50018,0.1149932,13,0,13.92111,-0.1231182
7951,2021/04/11 15:42:39,106100.4199,6660.0005,1,10,5,0,0,0,3.926518,0,2.859142,3.680663,10.98544,13.75619,,-0.0000336223711201455,,0,,,,,,,,,,14.66502,0.1496792,13,0,14.29346,0.1292315
7952,2021/04/11 15:43:39,106160.4199,6720.0005,1,10,5,0,0,0,3.926453,0,2.859142,3.680663,10.98544,13.75619,,0.00001363091996609,,,,,,,,,,,,14.32443,-0.08558691,13,0,14.413,0.09704441
7953,2021/04/11 15:44:39,106220.4205,6780.0011,1,10,5,0,0,0,3.926347,0,2.859142,3.680663,10.98544,13.75619,,0.00000896978963282891,,0,,,,,,,,,,14.636,0.1043764,13,0,14.42514,0.1501152
7954,2021/04/11 15:45:39,106280.4204,6840.001,1,10,5,0,0,0,3.926494,0,2.859142,3.680663,10.98544,13.75619,,0.0000410106003982946,,,,,,,,,,,,14.69001,0.1287875,13,0,14.17234,0.01468569
7955,2021/04/11 15:46:39,106340.4202,6900.0008,1,10,5,0,0,0,3.926648,0,2.859142,3.680663,10.98544,13.75619,,-0.0000226391803153092,,0,,,,,,,,,,14.7129,0.1152307,13,0,14.26833,0.06736308
7956,2021/04/11 15:47:39,106400.42,6960.0006,1,10,5,0,0,0,3.926469,0,2.859142,3.680663,10.98544,13.75619,,-0.0000116957098725834,,,,,,,,,,,,14.3093,-0.1690933,13,0,14.14945,-0.05732983
7957,2021/04/11 15:48:39,106460.4198,7020.0004,1,10,5,0,0,0,3.926358,0,2.859142,3.680663,10.98544,13.75619,,0.000010825709978235,,0,,,,,,,,,,14.33465,-0.1421654,13,0,14.13096,-0.05093038
7958,2021/04/11 15:49:39,106520.4206,7080.0012,1,10,5,0,0,0,3.926522,0,2.859142,3.680663,10.98544,13.75619,,0.0000167926791618811,,,,,,,,,,,,14.78615,0.1359275,13,0,14.25397,0.01500219
7959,2021/04/11 15:50:39,106580.4205,7140.0011,1,10,5,0,0,0,3.926666,0,2.859142,3.680663,10.98544,13.75619,,0.0000189271304407157,,0,,,,,,,,,,14.76301,0.1293761,13,0,14.20888,-0.03265828
7960,2021/04/11 15:51:39,106640.4201,7200.0007,1,10,5,0,0,0,3.926653,0,2.859142,3.680663,10.98544,13.75619,,0.00000565052505407948,,,,,,,,,,,,14.74797,0.1033011,13,0,14.47873,0.1764646
7961,2021/04/11 15:52:39,106700.4199,7260.0005,1,10,5,0,0,0,3.926524,0,2.859142,3.680663,10.98544,13.75619,,0.0000025289270979556,,0,,,,,,,,,,14.36214,-0.1230809,13,0,14.23884,0.03896356
7962,2021/04/11 15:53:39,106760.42,7320.0006,1,10,5,0,0,0,3.926351,0,2.859142,3.680663,10.98544,13.75619,,-0.0000125650904010399,,,,,,,,,,,,14.69565,0.08282691,13,0,14.51403,0.1628014
7963,2021/04/11 15:54:39,106820.4197,7380.0003,1,10,5,0,0,0,3.92659,0,2.859142,3.680663,10.98544,13.75619,,-0.000000316092410912461,,,,,,,,,,,,14.62021,0.03453791,13,0,14.24692,-0.05581796
7964,2021/04/11 15:55:39,106880.4196,7440.0002,1,10,5,0,0,0,3.926683,0,2.859142,3.680663,10.98544,13.75619,,-0.00000659859188090195,,0,,,,,,,,,,14.58905,0.07182211,13,0,14.17869,-0.1080322
7965,2021/04/11 15:56:39,106940.4194,7500,1,10,5,0,0,0,3.926687,0,2.859142,3.680663,10.98544,13.75619,,0.0000136310300149489,,,,,,,,,,,,14.22989,-0.09682,13,0,14.03346,0.02641201
7966,2021/04/11 15:57:39,107000.4202,7560.0008,1,10,5,0,0,0,3.926542,0,2.859142,3.680663,10.98544,13.75619,,0.000018609009202919,,0,,,,,,,,,,14.25966,-0.08519202,13,0,13.99746,0.04719198
7967,2021/04/11 15:58:39,107060.4208,7620.0014,1,10,5,0,0,0,3.926419,0,2.859142,3.680663,10.98544,13.75619,,0.0000207414996111766,,,,,,,,,,,,14.46322,-0.08311331,13,0,13.94529,-0.1082429
7968,2021/04/11 15:59:39,107120.42,7680.0006,1,10,5,0,0,0,3.926529,0,2.859142,3.680663,10.98544,13.75619,,0.0000077844188126619,,0,,,,,,,,,,14.64772,-0.0032866,13,0,14.15923,-0.1197916
7969,2021/04/11 16:00:39,107180.4207,7740.0013,1,10,5,0,0,0,3.92679,0,2.859142,3.680663,10.98544,13.75619,,0.0000162393807840999,,,,,,,,,,,,14.26158,-0.0724867,13,0,13.92627,0.02794087
7970,2021/04/11 16:01:39,107240.4196,7800.0002,1,10,5,0,0,0,3.926669,0,2.859142,3.680663,10.98544,13.75619,,-0.00000177816696123045,,0,,,,,,,,,,14.32664,0.08450776,13,0,14.28372,0.1165676
7971,2021/04/11 16:02:39,107300.4195,7860.0001,1,10,5,0,0,0,3.926594,0,2.859142,3.680663,10.98544,13.75619,,0.00000738841390557354,,,,,,,,,,,,14.25675,-0.02458215,13,0,13.93605,0.09872615
7972,2021/04/11 16:03:39,107360.4202,7920.0008,1,10,5,0,0,0,3.926549,0,2.859142,3.680663,10.98544,13.75619,,0.0000252873905992601,,0,,,,,,,,,,14.47351,0.121834,13,0,14.39408,0.02826065
7973,2021/04/11 16:04:39,107420.4208,7980.0014,1,10,5,0,0,0,3.926594,0,2.859142,3.680663,10.98544,13.75619,,-0.00000924470532481791,,,,,,,,,,,,14.60178,0.1024276,13,0,14.47125,-0.03914773
7974,2021/04/11 16:05:39,107480.4207,8040.0013,1,10,5,0,0,0,3.926599,0,2.859142,3.680663,10.98544,13.75619,,0.0000100763600130449,,0,,,,,,,,,,14.14009,-0.003273189,13,0,13.92169,0.1200724
7975,2021/04/11 16:06:39,107540.4198,8100.0004,1,10,5,0,0,0,3.926768,0,2.859142,3.680663,10.98544,13.75619,,-0.0000252890604315326,,,,,,,,,,,,14.61443,-0.006468892,13,0,14.2063,-0.1206896
7976,2021/04/11 16:07:39,107600.4197,8160.0003,1,10,5,0,0,0,3.926483,0,2.859142,3.680663,10.98544,13.75619,,0.0000429106003139168,,0,,,,,,,,,,14.56432,-0.01552075,13,0,14.08305,-0.09776413
7977,2021/04/11 16:08:39,107660.4196,8220.0002,1,10,5,0,0,0,3.926656,0,2.859142,3.680663,10.98544,13.75619,,0.0000118538600872853,,,,,,,,,,,,14.16201,0.08743465,13,0,14.17876,0.1240689
7978,2021/04/11 16:09:39,107720.4203,8280.0009,1,10,5,0,0,0,3.926643,0,2.859142,3.680663,10.98544,13.75619,,0.0000132364802993834,,0,,,,,,,,,,14.32521,-0.1260233,13,0,14.1661,-0.04385084
7979,2021/04/11 16:10:39,107780.42,8340.0006,1,10,5,0,0,0,3.926828,0,2.859142,3.680663,10.98544,13.75619,,0.00000221266509470297,,,,,,,,,,,,14.5665,0.1223627,13,0,14.17294,0.07218957
7980,2021/04/11 16:11:39,107840.4209,8400.0015,1,10,5,0,0,0,3.92674,0,2.859142,3.680663,10.98544,13.75619,,-0.00001683302980382,,0,,,,,,,,,,14.56745,0.08002013,13,0,14.25428,0.1029232
7981,2021/04/11 16:12:39,107900.4197,8460.0003,1,10,5,0,0,0,3.926679,0,2.859142,3.680663,10.98544,13.75619,,0.000015922620150377,,,,,,,,,,,,14.18155,-0.1276061,13,0,14.15323,-0.0340274
7982,2021/04/11 16:13:39,107960.4196,8520.0002,1,10,5,0,0,0,3.926712,0,2.859142,3.680663,10.98544,13.75619,,0.00000956195162871154,,0,,,,,,,,,,14.27169,-0.09556562,13,0,14.25068,0.01171798
7983,2021/04/11 16:14:39,108020.4195,8580.0001,1,10,5,0,0,0,3.926719,0,2.859142,3.680663,10.98544,13.75619,,0.0000215734798985068,,,,,,,,,,,,14.29916,-0.07312417,13,0,14.30738,0.07299721
7984,2021/04/11 16:15:39,108080.4201,8640.0007,1,10,5,0,0,0,3.926816,0,2.859142,3.680663,10.98544,13.75619,,0.00000442532882516389,,0,,,,,,,,,,14.22054,-0.03166646,13,0,13.96562,-0.1138946
7985,2021/04/11 16:16:39,108140.42,8700.0006,1,10,5,0,0,0,3.926828,0,2.859142,3.680663,10.98544,13.75619,,-0.0000124463404063135,,,,,,,,,,,,14.29916,-0.09875149,13,0,14.28546,0.04506111
7986,2021/04/11 16:17:39,108200.4199,8760.0005,1,10,5,0,0,0,3.926602,0,2.859142,3.680663,10.98544,13.75619,,0.000000553161612515396,,0,,,,,,,,,,14.37591,-0.09248972,13,0,14.41335,0.01477063
7987,2021/04/11 16:18:39,108260.4197,8820.0003,1,10,5,0,0,0,3.926674,0,2.859142,3.680663,10.98544,13.75619,,0.0000116569699457614,,,,,,,,,,,,14.64681,0.03406078,13,0,14.28985,0.09804577
7988,2021/04/11 16:19:39,108320.4205,8880.0011,1,10,5,0,0,0,3.92677,0,2.859142,3.680663,10.98544,13.75619,,0.0000207437296921853,,0,,,,,,,,,,14.72007,0.06745726,13,0,14.31204,0.09721458
