Repository: HVES-Battery-Testing-Consortium/LG-HG2

# Battery Testing Consortium (BTC)
The Battery Testing Consortium (BTC) has been developed within the High Voltage and Energy Storage Lab at Oxford Brookes University to provide accurate and comprehensive cell data to Formula Student Electric teams. Through the BTC, we aim to provide FS teams with information for improved and informed decisions for cell selection, pack architecture design, thermal cooling requirements, and end of life predictions. A range of tests are completed to provide a comprehensive electrochemical lithium-ion characterisation for modelling, validation, and battery management parameterisation.

File: Data/Round1/LG_HG2/Package 1/210410_FSD_GITT_LGHG2_1_15C/210410_FSD_GITT_LGHG2_1_15C_Channel_2_Wb_1.CSV (part 41 of 76)
Data_Point,Date_Time,Test_Time(s),Step_Time(s),Cycle_Index,Step_Index,TC_Counter1,TC_Counter2,TC_Counter3,Current(A),Voltage(V),Power(W),Charge_Capacity(Ah),Discharge_Capacity(Ah),Charge_Energy(Wh),Discharge_Energy(Wh),ACR(Ohm),dV/dt(V/s),Internal_Resistance(Ohm),dQ/dV(Ah/V),dV/dQ(V/Ah),MetaCode_MV_UD1,MetaCode_MV_UD2,MetaCode_MV_UD3,MetaCode_MV_UD4,MetaCode_MV_UD5,MetaCode_MV_UD6,MetaCode_MV_UD7,MetaCode_MV_UD8,Aux_Temperature_1(C),Aux_dT/dt_1(C),Aux_Temperature_2(C),Aux_dT/dt_2(C),Aux_Temperature_3(C),Aux_dT/dt_3(C)
8196,2021/04/11 16:57:27,110588.4664,348.0008,1,9,6,0,0,-0.7090683,3.841331,-2.7237660419073,2.859496,3.749158,10.98683,14.02078,,-0.0000792555583757348,,,,,,,,,,,,14.68352,0.0438109,13,0,14.2243,-0.0818032
8197,2021/04/11 16:57:29,110590.4656,350,1,9,6,0,0,-0.7090073,3.841209,-2.7234452218257,2.859496,3.749552,10.98683,14.0223,,,,,,,,,,,,,,14.40065,-0.07967114,13,0,13.90459,-0.09110481
8198,2021/04/11 16:57:31,110592.4658,352.0002,1,9,6,0,0,-0.7090454,3.840969,-2.7234214009926,2.859496,3.749946,10.98683,14.02381,,,,,,,,,,,,,,14.34299,-0.04342884,13,0,14.24162,0.07297963
8199,2021/04/11 16:57:33,110594.4667,354.0011,1,9,6,0,0,-0.7091217,3.840879,-2.7236506459743,2.859496,3.75034,10.98683,14.02532,,,,,,,,,,,,,,14.58666,0.08543134,13,0,14.36847,0.06496012
8200,2021/04/11 16:57:35,110596.4658,356.0002,1,9,6,0,0,-0.7089005,3.840689,-2.7226663524445,2.859496,3.750733,10.98683,14.02683,,,,,,,,,,,,,,14.60804,0.02221972,13,0,13.96774,-0.08968979
8201,2021/04/11 16:57:37,110598.4665,358.0009,1,9,6,0,0,-0.709343,3.840636,-2.724328262148,2.859496,3.751127,10.98683,14.02835,,,,,,,,,,,,,,14.30033,-0.1025575,13,0,14.2501,-0.04323006
8202,2021/04/11 16:57:39,110600.4666,360.001,1,9,6,0,0,-0.709259,3.84024,-2.72372478216,2.859496,3.751521,10.98683,14.02986,,-0.0000932345064939,,,,,,,,,,,,14.67866,0.002281368,13,0,14.38747,0.1004747
8203,2021/04/11 16:57:41,110602.4666,362.001,1,9,6,0,0,-0.7089157,3.840103,-2.7223093063171,2.859496,3.751915,10.98683,14.03137,,,,,,,,,,,,,,14.56862,0.06030381,13,0,13.99233,-0.02873302
8204,2021/04/11 16:57:43,110604.4658,364.0002,1,9,6,0,0,-0.7091675,3.839905,-2.7231358290875,2.859496,3.752308,10.98683,14.03288,,,,,,,,,,,,,,14.25163,-0.03356457,13,0,13.95286,-0.09753406
8205,2021/04/11 16:57:45,110606.4658,366.0002,1,9,6,0,0,-0.709259,3.839803,-2.723414835977,2.859496,3.752702,10.98683,14.03439,,,,,,,,,,,,,,14.42335,-0.09613425,13,0,14.32295,0.1156542
8206,2021/04/11 16:57:47,110608.467,368.0014,1,9,6,0,0,-0.7091599,3.83959,-2.722883260441,2.859496,3.753096,10.98683,14.03591,,,,,0.449067294597626,,,,,,,,,14.51216,0.02775311,13,0,13.8773,-0.1526642
8207,2021/04/11 16:57:49,110610.466,370.0004,1,9,6,0,0,-0.7090073,3.83957,-2.722283158861,2.859496,3.753489,10.98683,14.03742,,,,2.31039500236511,,,,,,,,,,14.2063,-0.1369521,13,0,13.95869,-0.08451432
8208,2021/04/11 16:57:51,110612.466,372.0004,1,9,6,0,0,-0.7092209,3.839382,-2.7229699574838,2.859496,3.753883,10.98683,14.03893,,-0.0000759111135266721,,,,,,,,,,,,14.34442,-0.0737977,13,0,14.30881,0.09287447
8209,2021/04/11 16:57:53,110614.4668,374.0012,1,9,6,0,0,-0.7094116,3.839242,-2.7236028100072,2.859496,3.754277,10.98683,14.04044,,,,,,,,,,,,,,14.61464,0.09311229,13,0,14.34534,0.1000208
8210,2021/04/11 16:57:55,110616.4659,376.0003,1,9,6,0,0,-0.7091064,3.839135,-2.722355198964,2.859496,3.754671,10.98683,14.04195,,,,,,,,,,,,,,14.6565,0.09904355,13,0,13.93506,-0.01978517
8211,2021/04/11 16:57:57,110618.4661,378.0005,1,9,6,0,0,-0.7090302,3.838848,-2.7218591652096,2.859496,3.755064,10.98683,14.04346,,,,,,,,,,,,,,14.21457,-0.03270507,13,0,14.15702,0.08144617
8212,2021/04/11 16:57:59,110620.4669,380.0013,1,9,6,0,0,-0.7090302,3.83866,-2.721725867532,2.859496,3.755458,10.98683,14.04498,,,,,,,,,,,,,,14.44669,0.08503228,13,0,14.34534,0.08284032
8213,2021/04/11 16:58:01,110622.467,382.0014,1,9,6,0,0,-0.7088928,3.838494,-2.7210807594432,2.859496,3.755852,10.98683,14.04649,,,,,,,,,,,,,,14.65281,0.09345502,13,0,14.19356,-0.01841635
8214,2021/04/11 16:58:03,110624.4669,384.0013,1,9,6,0,0,-0.7092972,3.838431,-2.7225883606932,2.859496,3.756245,10.98683,14.048,,-0.0000717452276148833,,,,,,,,,,,,14.54963,-0.005085766,13,0,13.966,-0.09873629
8215,2021/04/11 16:58:05,110626.4669,386.0013,1,9,6,0,0,-0.7092209,3.838168,-2.7221089633112,2.859496,3.756639,10.98683,14.04951,,,,,,,,,,,,,,14.36951,-0.1004276,13,0,14.2036,-0.04794836
8216,2021/04/11 16:58:07,110628.4671,388.0015,1,9,6,0,0,-0.709053,3.838074,-2.721397883922,2.859496,3.757033,10.98683,14.05102,,,,,,,,,,,,,,14.50925,-0.04396349,13,0,14.34947,0.07017732
8217,2021/04/11 16:58:09,110630.4662,390.0006,1,9,6,0,0,-0.7092361,3.838017,-2.7220602088137,2.859496,3.757427,10.98683,14.05253,,,,,,,,,,,,,,14.70664,0.08740008,13,0,14.23283,0.09434402
8218,2021/04/11 16:58:11,110632.467,392.0014,1,9,6,0,0,-0.7091064,3.837932,-2.7215021439648,2.859496,3.75782,10.98683,14.05404,,,,,,,,,,,,,,14.49147,0.07692546,13,0,13.9297,-0.02353966
8219,2021/04/11 16:58:13,110634.4662,394.0006,1,9,6,0,0,-0.7090836,3.837857,-2.7213614578452,2.859496,3.758214,10.98683,14.05555,,-0.0000914994816412218,,,,,,,,,,,,14.25262,-0.03782094,13,0,13.99772,-0.1063469
8220,2021/04/11 16:58:15,110636.4664,396.0008,1,9,6,0,0,-0.7091446,3.837696,-2.7214813948416,2.859496,3.758608,10.98683,14.05707,,,,,,,,,,,,,,14.31081,-0.1152527,13,0,14.37382,0.1175326
8221,2021/04/11 16:58:17,110638.4656,398,1,9,6,0,0,-0.709259,3.837419,-2.721723962521,2.859496,3.759002,10.98683,14.05858,,,,,,,,,,,,,,14.72176,0.1284224,13,0,14.1018,-0.05190015
8222,2021/04/11 16:58:19,110640.4656,400,1,9,6,0,0,-0.7089157,3.837173,-2.7202321833161,2.859496,3.759395,10.98683,14.06009,,,,,,,,,,,,,,14.38726,-0.05310357,13,0,13.8985,-0.1467863
8223,2021/04/11 16:58:21,110642.468,402.0024,1,9,6,0,0,-0.7092819,3.837042,-2.7215444401398,2.859496,3.75979,10.98683,14.0616,,,,,,,,,,,,,,14.23483,-0.1323009,13,0,14.03841,-0.01134127
8224,2021/04/11 16:58:23,110644.4672,404.0016,1,9,6,0,0,-0.7092667,3.836971,-2.7214357591657,2.859496,3.760183,10.98683,14.06311,,,,,,,,,,,,,,14.36512,-0.04473865,13,0,14.28567,0.1265433
8225,2021/04/11 16:58:25,110646.4674,406.0018,1,9,6,0,0,-0.7090073,3.836777,-2.7203029014721,2.859496,3.760577,10.98683,14.06462,,-0.0000579667903366499,,,,,,,,,,,,14.6631,0.1413766,13,0,13.92043,-0.1190871
8226,2021/04/11 16:58:27,110648.4663,408.0007,1,9,6,0,0,-0.7092056,3.836778,-2.7210644435568,2.859496,3.760971,10.98683,14.06613,,,,,,,,,,,,,,14.30472,-0.1303405,13,0,13.81587,-0.06418854
8227,2021/04/11 16:58:29,110650.4666,410.001,1,9,6,0,0,-0.7091064,3.836581,-2.7205441412184,2.859496,3.761364,10.98683,14.06764,,,,,,,,,,,,,,14.22435,-0.02432972,13,0,14.03523,0.09214342
8228,2021/04/11 16:58:31,110652.4664,412.0008,1,9,6,0,0,-0.7091446,3.836474,-2.7206148201404,2.859496,3.761758,10.98683,14.06915,,,,,,,,,,,,,,14.45425,0.08352697,13,0,14.3456,0.1019078
8229,2021/04/11 16:58:33,110654.4665,414.0009,1,9,6,0,0,-0.7088928,3.836314,-2.7195353731392,2.859496,3.762152,10.98683,14.07066,,,,,,,,,,,,,,14.67331,0.06125778,13,0,14.26523,-0.05521894
8230,2021/04/11 16:58:35,110656.4664,416.0008,1,9,6,0,0,-0.7088165,3.836164,-2.719136339906,2.859496,3.762545,10.98683,14.07217,,,,,,,,,,,,,,14.53432,-0.04626065,13,0,13.97287,-0.101096
8231,2021/04/11 16:58:37,110658.4666,418.001,1,9,6,0,0,-0.7094345,3.835979,-2.7213758438755,2.859496,3.762939,10.98683,14.07368,,-0.0000657883574604057,,,,,,,,,,,,14.28572,-0.1036999,13,0,14.22087,-0.0009915233
8232,2021/04/11 16:58:39,110660.4664,420.0008,1,9,6,0,0,-0.7093353,3.835713,-2.7208066315689,2.859496,3.763333,10.98683,14.07519,,,,,,,,,,,,,,14.59396,-0.009507835,13,0,14.32464,0.09096831
8233,2021/04/11 16:58:41,110662.4665,422.0009,1,9,6,0,0,-0.7090149,3.835511,-2.7194344481139,2.859496,3.763727,10.98683,14.0767,,,,,,,,,,,,,,14.66284,0.1086369,13,0,14.06473,0.07677704
8234,2021/04/11 16:58:43,110664.4665,424.0009,1,9,6,0,0,-0.709343,3.835378,-2.720598536654,2.859496,3.76412,10.98683,14.07821,,,,,,,,,,,,,,14.44474,0.07542133,13,0,13.86097,-0.06846249
8235,2021/04/11 16:58:45,110666.4667,426.0011,1,9,6,0,0,-0.7092667,3.835441,-2.7203505811147,2.859496,3.764514,10.98683,14.07972,,,,,,,,,,,,,,14.16951,-0.004946589,13,0,14.32755,0.1458061
8236,2021/04/11 16:58:47,110668.4666,428.001,1,9,6,0,0,-0.7089691,3.835279,-2.7190943008789,2.859496,3.764908,10.98683,14.08123,,,,,,,,,,,,,,14.6346,0.1453409,13,0,14.28494,0.108887
8237,2021/04/11 16:58:49,110670.4665,430.0009,1,9,6,0,0,-0.7093048,3.835237,-2.7203520132376,2.859496,3.765301,10.98683,14.08274,,-0.0000901608582353219,,,,,,,,,,,,14.59809,0.09791672,13,0,14.03645,-0.06189615
8238,2021/04/11 16:58:51,110672.4665,432.0009,1,9,6,0,0,-0.7089691,3.835073,-2.7189482532443,2.859496,3.765695,10.98683,14.08425,,,,,,,,,,,,,,14.45669,-0.03239572,13,0,13.92413,-0.121502
8239,2021/04/11 16:58:53,110674.4666,434.001,1,9,6,0,0,-0.7092667,3.83488,-2.719952682496,2.859496,3.766089,10.98683,14.08576,,,,,,,,,,,,,,14.2865,-0.1014739,13,0,14.07548,0.005804896
8240,2021/04/11 16:58:55,110676.4668,436.0012,1,9,6,0,0,-0.7092361,3.83459,-2.719629656699,2.859496,3.766483,10.98683,14.08727,,,,,,,,,,,,,,14.6246,0.05926996,13,0,14.20186,-0.04805923
8241,2021/04/11 16:58:57,110678.4658,438.0002,1,9,6,0,0,-0.7093201,3.834373,-2.7197978397973,2.859496,3.766876,10.98683,14.08878,,,,,,,,,,,,,,14.49217,-0.0508225,13,0,13.84265,-0.1010844
8242,2021/04/11 16:58:59,110680.4669,440.0013,1,9,6,0,0,-0.7089157,3.83433,-2.718216735981,2.859496,3.76727,10.98683,14.09029,,,,2.73498606681824,,,,,,,,,,14.25797,-0.09943932,13,0,13.96652,0.01012534
8243,2021/04/11 16:59:01,110682.4659,442.0003,1,9,6,0,0,-0.7090454,3.834141,-2.7185800390014,2.859496,3.767664,10.98683,14.0918,,-0.0000309383103740402,,,,,,,,,,,,14.29742,0.008436441,13,0,14.20334,0.1020995
8244,2021/04/11 16:59:03,110684.4666,444.001,1,9,6,0,0,-0.7093964,3.834057,-2.7198662331948,2.859496,3.768057,10.98683,14.09331,,,,,,,,,,,,,,14.62121,0.1040038,13,0,14.35191,0.03557414
8245,2021/04/11 16:59:05,110686.4659,446.0003,1,9,6,0,0,-0.7091827,3.834064,-2.7190518594928,2.859496,3.768451,10.98683,14.09482,,,,,,,,,,,,,,14.33712,0.0343293,13,0,13.84099,-0.09130687
8246,2021/04/11 16:59:07,110688.466,448.0004,1,9,6,0,0,-0.7089386,3.834009,-2.7180769728474,2.859496,3.768845,10.98683,14.09633,,,,,,,,,,,,,,14.22874,-0.09032041,13,0,14.03963,-0.0675264
8247,2021/04/11 16:59:09,110690.466,450.0004,1,9,6,0,0,-0.7088013,3.833632,-2.7172833453216,2.859496,3.769238,10.98683,14.09784,,,,,,,,,,,,,,14.39722,-0.07508904,13,0,14.23741,0.04589647
8248,2021/04/11 16:59:11,110692.4661,452.0005,1,9,6,0,0,-0.7089691,3.833568,-2.7178812547488,2.859496,3.769632,10.98683,14.09935,,,,,,,,,,,,,,14.59757,0.03049314,13,0,14.13096,0.09450316
8249,2021/04/11 16:59:13,110694.4661,454.0005,1,9,6,0,0,-0.7093201,3.833422,-2.7191232763822,2.859496,3.770026,10.98683,14.10086,,-0.000045752851292491,,,,,,,,,,,,14.58887,0.1024133,13,0,13.93949,0.004268885
8250,2021/04/11 16:59:15,110696.4668,456.0012,1,9,6,0,0,-0.7092438,3.833067,-2.7185790047346,2.859496,3.770419,10.98683,14.10237,,,,,,,,,,,,,,14.27841,-0.09701729,13,0,14.14048,0.06281048
8251,2021/04/11 16:59:17,110698.4661,458.0005,1,9,6,0,0,-0.7095337,3.833117,-2.7197256875429,2.859496,3.770813,10.98683,14.10388,,,,,,,,,,,,,,14.61173,0.09555936,13,0,14.30589,0.1436082
8252,2021/04/11 16:59:19,110700.4661,460.0005,1,9,6,0,0,-0.7093811,3.832977,-2.7190414405347,2.859496,3.771207,10.98683,14.10538,,,,,,,,,,,,,,14.6149,0.1005071,13,0,14.01674,-0.05473763
8253,2021/04/11 16:59:21,110702.467,462.0014,1,9,6,0,0,-0.7088547,3.832758,-2.7168685222626,2.859496,3.771601,10.98683,14.1069,,,,,,,,,,,,,,14.27454,-0.1061365,13,0,13.85148,-0.1427686
8254,2021/04/11 16:59:23,110704.4663,464.0007,1,9,6,0,0,-0.7091827,3.832786,-2.7181455240022,2.859496,3.771995,10.98683,14.10841,,,,,,,,,,,,,,14.30059,-0.07387161,13,0,14.23574,0.1065323
8255,2021/04/11 16:59:25,110706.4663,466.0007,1,9,6,0,0,-0.7088318,3.832704,-2.7167424751872,2.859496,3.772388,10.98683,14.10991,,-0.000063262166804634,,,,,,,,,,,,14.64437,0.001754463,13,0,13.98044,-0.09646595
8256,2021/04/11 16:59:27,110708.4663,468.0007,1,9,6,0,0,-0.7091446,3.832443,-2.7177562582578,2.859496,3.772782,10.98683,14.11142,,,,,,,,,,,,,,14.30085,-0.08396804,13,0,14.00212,-0.006375313
8257,2021/04/11 16:59:29,110710.4662,470.0006,1,9,6,0,0,-0.709671,3.83253,-2.71983539763,2.859496,3.773176,10.98683,14.11293,,,,,,,,,,,,,,14.36369,0.0150618,13,0,14.29154,0.1087084
8258,2021/04/11 16:59:31,110712.4664,472.0008,1,9,6,0,0,-0.7093201,3.832292,-2.7183217446692,2.859496,3.77357,10.98683,14.11444,,,,,,,,,,,,,,14.64437,0.0964728,13,0,14.38969,0.028027
8259,2021/04/11 16:59:33,110714.4663,474.0007,1,9,6,0,0,-0.7094574,3.832144,-2.7187429186656,2.859496,3.773964,10.98683,14.11595,,,,,,,,,,,,,,14.62607,0.01133412,13,0,14.04985,-0.09830028
8260,2021/04/11 16:59:35,110716.4662,476.0006,1,9,6,0,0,-0.7091675,3.831944,-2.71749014662,2.859496,3.774358,10.98683,14.11746,,,,,,,,,,,,,,14.32178,-0.08833021,13,0,14.27154,-0.03812969
8261,2021/04/11 16:59:37,110718.4663,478.0007,1,9,6,0,0,-0.7088928,3.831673,-2.7162454016544,2.859496,3.774751,10.98683,14.11897,,-0.0000953058333834633,,,,,,,,,,,,14.57714,-0.02694309,13,0,14.36626,0.07350475
8262,2021/04/11 16:59:39,110720.4673,480.0017,1,9,6,0,0,-0.708931,3.831595,-2.716336474945,2.859496,3.775145,10.98683,14.12048,,,,,,,,,,,,,,14.64629,0.09615213,13,0,14.04085,0.02543181
8263,2021/04/11 16:59:41,110722.4665,482.0009,1,9,6,0,0,-0.7088165,3.831504,-2.715833255016,2.859496,3.775539,10.98683,14.12199,,,,,,,,,,,,,,14.31229,-0.009813905,13,0,13.95507,-0.1080301
8264,2021/04/11 16:59:43,110724.4664,484.0008,1,9,6,0,0,-0.7092209,3.831405,-2.7173125023645,2.859496,3.775932,10.98683,14.12349,,,,,,,,,,,,,,14.32225,-0.1028618,13,0,14.30124,-0.01842618
8265,2021/04/11 16:59:45,110726.4664,486.0008,1,9,6,0,0,-0.7093964,3.83145,-2.71801683678,2.859496,3.776326,10.98683,14.125,,,,,,,,,,,,,,14.56158,0.07479161,13,0,13.9999,-0.09416878
8266,2021/04/11 16:59:47,110728.4665,488.0009,1,9,6,0,0,-0.7093353,3.831212,-2.7176139133836,2.859496,3.77672,10.98683,14.12651,,,,,0,,,,,,,,,14.22461,-0.1325217,13,0,14.09397,-0.05494714
8267,2021/04/11 16:59:49,110730.4664,490.0008,1,9,6,0,0,-0.7091293,3.831152,-2.7167821359536,2.859496,3.777113,10.98683,14.12802,,-0.0000538991116627585,,,,,,,,,,,,14.51268,-0.01134664,13,0,14.40403,0.1233783
8268,2021/04/11 16:59:51,110732.4665,492.0009,1,9,6,0,0,-0.7090149,3.830907,-2.7161701435143,2.859496,3.777507,10.98683,14.12953,,,,,,,,,,,,,,14.68526,0.1232398,13,0,14.13835,-0.01370281
8269,2021/04/11 16:59:53,110734.4665,494.0009,1,9,6,0,0,-0.7091217,3.830649,-2.7163963309833,2.859496,3.777901,10.98683,14.13103,,,,,,,,,,,,,,14.35321,-0.05255431,13,0,13.93754,0.05378842
8270,2021/04/11 16:59:55,110736.4665,496.0009,1,9,6,0,0,-0.7091293,3.830426,-2.7162673080818,2.859496,3.778295,10.98683,14.13254,,,,,,,,,,,,,,14.67575,0.1001126,13,0,14.40648,0.04310727
8271,2021/04/11 16:59:57,110738.4667,498.0011,1,9,6,0,0,-0.7088318,3.83042,-2.715123503356,2.859496,3.778688,10.98683,14.13405,,,,,,,,,,,,,,14.60126,-0.004102588,13,0,13.94458,-0.0908944
8272,2021/04/11 16:59:59,110740.4658,500.0002,1,9,6,0,0,-0.7089005,3.830295,-2.7152980406475,2.859496,3.779082,10.98683,14.13556,,-0.0000956984877120703,,,,,,,,,,,,14.27063,-0.0917381,13,0,14.07422,0.01323372
8273,2021/04/11 17:00:01,110742.4666,502.001,1,9,6,0,0,-0.7091599,3.83025,-2.716259706975,2.859496,3.779476,10.98683,14.13707,,,,,,,,,,,,,,14.47616,0.06822914,13,0,14.36751,0.1025656
8274,2021/04/11 17:00:03,110744.4667,504.0011,1,9,6,0,0,-0.7088928,3.830116,-2.7151416555648,2.859496,3.779869,10.98683,14.13858,,,,,,,,,,,,,,14.68718,0.04414886,13,0,14.12565,-0.03805935
8275,2021/04/11 17:00:05,110746.4665,506.0009,1,9,6,0,0,-0.7090836,3.830209,-2.7159383864724,2.859496,3.780262,10.98683,14.14008,,,,,,,,,,,,,,14.34521,-0.1036754,13,0,14.3169,-0.04206955
8276,2021/04/11 17:00:07,110748.4667,508.0011,1,9,6,0,0,-0.7089386,3.829955,-2.715202935763,2.859496,3.780657,10.98683,14.14159,,,,,,,,,,,,,,14.71033,0.03689438,13,0,14.36804,0.1100087
8277,2021/04/11 17:00:09,110750.4659,510.0003,1,9,6,0,0,-0.7090149,3.829589,-2.7152356618761,2.859496,3.78105,10.98683,14.1431,,,,,0.357894390821457,,,,,,,,,14.50659,0.08850217,13,0,13.95216,-0.0210911
8278,2021/04/11 17:00:11,110752.4668,512.0012,1,9,6,0,0,-0.7091064,3.829494,-2.7155187041616,2.859496,3.781444,10.98683,14.1446,,-0.0000570903903280851,,,,,,,,,,,,14.25189,-0.07456899,13,0,14.17972,-0.06088436
8279,2021/04/11 17:00:13,110754.466,514.0004,1,9,6,0,0,-0.7093353,3.829354,-2.7162959683962,2.859496,3.781837,10.98683,14.14611,,,,2.91179299354553,,,,,,,,,,14.60786,-0.01846999,13,0,14.06887,-0.03464311
8280,2021/04/11 17:00:15,110756.4666,516.001,1,9,6,0,0,-0.7092056,3.829159,-2.7156610060904,2.859496,3.782231,10.98683,14.14762,,,,,,,,,,,,,,14.33569,-0.08505493,13,0,13.96387,-0.1285028
8281,2021/04/11 17:00:17,110758.4668,518.0012,1,9,6,0,0,-0.7091827,3.82909,-2.715524384743,2.859496,3.782625,10.98683,14.14913,,,,,,,,,,,,,,14.43865,-0.03811508,13,0,14.30807,0.1034588
8282,2021/04/11 17:00:19,110760.4659,520.0003,1,9,6,0,0,-0.7094879,3.829215,-2.7167817089985,2.859496,3.783018,10.98683,14.15063,,,,,,,,,,,,,,14.67744,0.124453,13,0,14.03549,-0.007927418
8283,2021/04/11 17:00:21,110762.4658,522.0002,1,9,6,0,0,-0.7090073,3.828951,-2.7147542103423,2.859496,3.783412,10.98683,14.15214,,,,,,,,,,,,,,14.31694,-0.08961201,13,0,13.96704,-0.1102298
8284,2021/04/11 17:00:23,110764.4668,524.0012,1,9,6,0,0,-0.7094193,3.828876,-2.7162785317068,2.859496,3.783806,10.98683,14.15365,,-0.0000869952200446278,,,,,,,,,,,,14.54046,-0.0004458427,13,0,14.18925,-0.01874328
8285,2021/04/11 17:00:25,110766.466,526.0004,1,9,6,0,0,-0.7091064,3.828628,-2.7149046180192,2.859496,3.7842,10.98683,14.15516,,,,,,,,,,,,,,14.39509,-0.07540613,13,0,13.87708,-0.07086933
8286,2021/04/11 17:00:27,110768.4661,528.0005,1,9,6,0,0,-0.7093964,3.828506,-2.7159283737784,2.859496,3.784593,10.98683,14.15666,,,,,,,,,,,,,,14.42335,-0.006017387,13,0,14.29276,0.08076966
8287,2021/04/11 17:00:29,110770.4669,530.0013,1,9,6,0,0,-0.7093735,3.828277,-2.7156782544595,2.859496,3.784987,10.98683,14.15817,,,,,,,,,,,,,,14.70812,0.06787777,13,0,14.132,-0.04173547
8288,2021/04/11 17:00:31,110772.4662,532.0006,1,9,6,0,0,-0.7091217,3.828152,-2.7146256540984,2.859496,3.785381,10.98683,14.15968,,,,,,,,,,,,,,14.2982,-0.09951204,13,0,14.05064,-0.02420247
8289,2021/04/11 17:00:33,110774.4661,534.0005,1,9,6,0,0,-0.7095337,3.828022,-2.7161106133414,2.859496,3.785775,10.98683,14.16119,,-0.000102401201729663,,,,,,,,,,,,14.51585,0.04851133,13,0,14.20287,0.07141113
8290,2021/04/11 17:00:35,110776.4662,536.0006,1,9,6,0,0,-0.7094955,3.827809,-2.7158132603595,2.859496,3.786169,10.98683,14.1627,,,,,,,,,,,,,,14.29671,0.001301467,13,0,13.98336,-0.07864147
8291,2021/04/11 17:00:37,110778.4669,538.0013,1,9,6,0,0,-0.7090836,3.827906,-2.7143053669416,2.859496,3.786562,10.98683,14.1642,,,,,,,,,,,,,,14.44157,-0.07005662,13,0,14.39135,0.04862785
8292,2021/04/11 17:00:39,110780.4661,540.0005,1,9,6,0,0,-0.7093811,3.827822,-2.7153845809642,2.859496,3.786956,10.98683,14.16571,,,,,,,,,,,,,,14.65237,0.0948596,13,0,14.04694,0.02870798
8293,2021/04/11 17:00:41,110782.4663,542.0007,1,9,6,0,0,-0.7089691,3.827861,-2.7138351680951,2.859496,3.78735,10.98683,14.16722,,,,,,,,,,,,,,14.30551,-0.02959579,13,0,14.13104,-0.0775528
8294,2021/04/11 17:00:43,110784.4662,544.0006,1,9,6,0,0,-0.7092056,3.827341,-2.7143716703096,2.859496,3.787743,10.98683,14.16872,,,,,,,,,,,,,,14.6183,-0.01727045,13,0,14.11203,-0.005942285
8295,2021/04/11 17:00:45,110786.4671,546.0015,1,9,6,0,0,-0.7090149,3.827344,-2.7136439234256,2.859496,3.788137,10.98683,14.17023,,-0.0000639702484477311,,,,,,,,,,,,14.29502,-0.1010251,13,0,14.0036,-0.1079381
8296,2021/04/11 17:00:47,110788.4661,548.0005,1,9,6,0,0,-0.7093735,3.827209,-2.7149206435615,2.859496,3.788531,10.98683,14.17174,,,,,,,,,,,,,,14.4603,-0.01704842,13,0,14.26398,0.122278
8297,2021/04/11 17:00:49,110790.4662,550.0006,1,9,6,0,0,-0.7092056,3.827127,-2.7142199003112,2.859496,3.788925,10.98683,14.17325,,,,,,,,,,,,,,14.58401,0.0945732,13,0,13.94925,-0.06525487
8298,2021/04/11 17:00:51,110792.467,552.0014,1,9,6,0,0,-0.7091064,3.826853,-2.7136459541592,2.859496,3.789319,10.98683,14.17475,,,,,,,,,,,,,,14.22365,-0.1370192,13,0,14.01991,-0.05489111
8299,2021/04/11 17:00:53,110794.4663,554.0007,1,9,6,0,0,-0.7087555,3.826745,-2.7122265658475,2.859496,3.789712,10.98683,14.17626,,,,,,,,,,,,,,14.65315,0.08916706,13,0,14.06499,-0.04173785
8300,2021/04/11 17:00:55,110796.4671,556.0015,1,9,6,0,0,-0.7094955,3.826532,-2.714907234606,2.859496,3.790106,10.98683,14.17777,,-0.000107778701931238,,,,,,,,,,,,14.24897,-0.0812453,13,0,14.03063,-0.008220971
8301,2021/04/11 17:00:57,110798.4664,558.0008,1,9,6,0,0,-0.709198,3.826616,-2.713828413968,2.859496,3.7905,10.98683,14.17927,,,,,,,,,,,,,,14.51634,0.07416487,13,0,14.43691,0.1062244
8302,2021/04/11 17:00:59,110800.4665,560.0009,1,9,6,0,0,-0.7090683,3.826581,-2.7133072844823,2.859496,3.790894,10.98683,14.18078,,,,,,,,,,,,,,14.66115,0.04277021,13,0,14.1069,-0.0714314
8303,2021/04/11 17:01:01,110802.4663,562.0007,1,9,6,0,0,-0.7091217,3.826406,-2.7133875276102,2.859496,3.791287,10.98683,14.18229,,,,,,,,,,,,,,14.28524,-0.09792089,13,0,13.88413,-0.05913645
8304,2021/04/11 17:01:03,110804.4664,564.0008,1,9,6,0,0,-0.709343,3.826279,-2.714144224697,2.859496,3.791681,10.98683,14.18379,,,,,,,,,,,,,,14.36904,0.005390644,13,0,14.31029,0.09675115
8305,2021/04/11 17:01:05,110806.4664,566.0008,1,9,6,0,0,-0.7095642,3.826004,-2.7147954674568,2.859496,3.792075,10.98683,14.1853,,,,,,,,,,,,,,14.50247,0.07129252,13,0,13.92609,-0.02689004
8306,2021/04/11 17:01:07,110808.4664,568.0008,1,9,6,0,0,-0.7092667,3.825765,-2.7134877165255,2.859496,3.792469,10.98683,14.18681,,-0.0000425916805397719,,,,,,,,,,,,14.29043,-0.05364031,13,0,14.13789,-0.06507307
8307,2021/04/11 17:01:09,110810.4665,570.0009,1,9,6,0,0,-0.7091599,3.82556,-2.712933747044,2.859496,3.792862,10.98683,14.18831,,,,,,,,,,,,,,14.56015,-0.04997522,13,0,14.39309,0.06186396
8308,2021/04/11 17:01:11,110812.4666,572.001,1,9,6,0,0,-0.709053,3.825632,-2.712575846496,2.859496,3.793256,10.98683,14.18982,,,,,,,,,,,,,,14.60347,0.09251416,13,0,13.99798,0.03092349
8309,2021/04/11 17:01:13,110814.4664,574.0008,1,9,6,0,0,-0.708992,3.825407,-2.712182959744,2.859496,3.79365,10.98683,14.19133,,,,,,,,,,,,,,14.28259,-0.008898079,13,0,14.25353,0.0798595
8310,2021/04/11 17:01:15,110816.4665,576.0009,1,9,6,0,0,-0.7092819,3.825417,-2.7132990380523,2.859496,3.794044,10.98683,14.19283,,,,,,,,,,,,,,14.68401,0.1254424,13,0,14.24671,0.07300615
8311,2021/04/11 17:01:17,110818.4666,578.001,1,9,6,0,0,-0.7092819,3.825492,-2.7133522341948,2.859496,3.794438,10.98683,14.19434,,,,,,,,,,,,,,14.40609,-0.03087908,13,0,13.93197,-0.1473734
8312,2021/04/11 17:01:19,110820.4659,580.0003,1,9,6,0,0,-0.7089157,3.825315,-2.7118258609455,2.859496,3.794831,10.98683,14.19584,,-0.000056186348956544,,,,,,,,,,,,14.31447,-0.09266645,13,0,14.27885,0.0785619
8313,2021/04/11 17:01:21,110822.4666,582.001,1,9,6,0,0,-0.7091064,3.824983,-2.7123199251912,2.859496,3.795225,10.98683,14.19735,,,,,,,,,,,,,,14.68692,0.1362479,13,0,14.17655,0.0609827
8314,2021/04/11 17:01:23,110824.4665,584.0009,1,9,6,0,0,-0.7094345,3.82491,-2.713523113395,2.859496,3.795619,10.98683,14.19886,,,,,,,,,,,,,,14.38022,-0.03608346,13,0,14.10445,0.06349504
8315,2021/04/11 17:01:25,110826.4666,586.001,1,9,6,0,0,-0.7092361,3.824601,-2.7125450972961,2.859496,3.796012,10.98683,14.20036,,,,,,,,,,,,,,14.55841,0.07630229,13,0,14.34752,0.05582273
8316,2021/04/11 17:01:27,110828.4666,588.001,1,9,6,0,0,-0.7092438,3.824678,-2.7126291584964,2.859496,3.796407,10.98683,14.20187,,,,,,,,,,,,,,14.57892,0.007995069,13,0,13.94415,-0.07651478
8317,2021/04/11 17:01:29,110830.4668,590.0012,1,9,6,0,0,-0.7090912,3.824516,-2.7119306398592,2.859496,3.7968,10.98683,14.20337,,,,,,,,,,,,,,14.2936,-0.08481652,13,0,14.12644,0.02016574
8318,2021/04/11 17:01:31,110832.4666,592.001,1,9,6,0,0,-0.7092438,3.824318,-2.7123738307284,2.859496,3.797194,10.98683,14.20488,,-0.0000855179023346864,,,,,,,,,,,,14.51003,0.07141799,13,0,14.35025,0.08748829
8319,2021/04/11 17:01:33,110834.4665,594.0009,1,9,6,0,0,-0.709198,3.824296,-2.712183074608,2.859496,3.797588,10.98683,14.20639,,,,3.10856103897095,,,,,,,,,,14.72516,0.05578548,13,0,13.86441,-0.07440358
8320,2021/04/11 17:01:35,110836.4667,596.0011,1,9,6,0,0,-0.709198,3.824247,-2.712148323906,2.859496,3.797982,10.98683,14.20789,,,,,,,,,,,,,,14.30524,-0.09503245,13,0,14.19655,-0.05625308
8321,2021/04/11 17:01:37,110838.466,598.0004,1,9,6,0,0,-0.7093353,3.82408,-2.712554934024,2.859496,3.798375,10.98683,14.2094,,,,,,,,,,,,,,14.71155,0.05401164,13,0,14.31082,0.1157391
8322,2021/04/11 17:01:39,110840.4659,600.0003,1,9,6,0,0,-0.7090912,3.823918,-2.7115066033216,2.859496,3.798769,10.98683,14.2109,,,,,,,,,,,,,,14.436,0.06111234,13,0,13.91073,-0.05307555
8323,2021/04/11 17:01:41,110842.4659,602.0003,1,9,6,0,0,-0.7092438,3.823808,-2.7120121163904,2.859496,3.799163,10.98683,14.21241,,,,,,,,,,,,,,14.34203,-0.1001045,13,0,14.2845,-0.03621757
8324,2021/04/11 17:01:43,110844.466,604.0004,1,9,6,0,0,-0.709053,3.823583,-2.711122996899,2.859496,3.799556,10.98683,14.21391,,-0.0000522316586284433,,,,,,,,,,,,14.53798,0.06123453,13,0,13.91047,-0.1168841
8325,2021/04/11 17:01:45,110846.466,606.0004,1,9,6,0,0,-0.709343,3.823398,-2.712100607514,2.859496,3.79995,10.98683,14.21542,,,,,,,,,,,,,,14.2775,-0.1233804,13,0,14.13226,-0.01840711
8326,2021/04/11 17:01:47,110848.4661,608.0005,1,9,6,0,0,-0.7091675,3.823321,-2.7113749952675,2.859496,3.800344,10.98683,14.21693,,,,,,,,,,,,,,14.63343,0.0869602,13,0,14.34222,0.1532763
8327,2021/04/11 17:01:49,110850.4659,610.0003,1,9,6,0,0,-0.7092438,3.823052,-2.7114759280776,2.859496,3.800737,10.98683,14.21843,,,,,,,,,,,,,,14.59518,0.09319782,13,0,13.90925,-0.08490503
8328,2021/04/11 17:01:51,110852.4659,612.0003,1,9,6,0,0,-0.7090912,3.823153,-2.7109641485536,2.859496,3.801131,10.98683,14.21994,,,,,,,,,,,,,,14.27285,-0.1032394,13,0,13.97409,-0.08732349
8329,2021/04/11 17:01:53,110854.466,614.0004,1,9,6,0,0,-0.7094727,3.823083,-2.7123730183341,2.859496,3.801525,10.98683,14.22144,,-0.0000950740795815364,,,,,,,,,,,,14.73124,0.09685695,13,0,14.26476,0.0009924173
8330,2021/04/11 17:01:55,110856.466,616.0004,1,9,6,0,0,-0.7095642,3.823005,-2.712667484421,2.859496,3.801919,10.98683,14.22295,,,,,,,,,,,,,,14.56792,-0.04939705,13,0,13.96238,-0.108813
8331,2021/04/11 17:01:57,110858.4669,618.0013,1,9,6,0,0,-0.7094345,3.822861,-2.7120694821045,2.859496,3.802313,10.98683,14.22445,,,,,,,,,,,,,,14.30647,-0.09820729,13,0,13.99311,-0.002364814
8332,2021/04/11 17:01:59,110860.4668,620.0012,1,9,6,0,0,-0.7094193,3.822778,-2.7119524928154,2.859496,3.802707,10.98683,14.22596,,,,,,,,,,,,,,14.42361,0.03490388,13,0,14.37339,0.09660512
8333,2021/04/11 17:02:01,110862.4669,622.0013,1,9,6,0,0,-0.7094116,3.822624,-2.7118138080384,2.859496,3.803101,10.98683,14.22747,,,,,,,,,,,,,,14.72781,0.08673936,13,0,14.26863,-0.00456959
8334,2021/04/11 17:02:03,110864.4669,624.0013,1,9,6,0,0,-0.7096481,3.822276,-2.7124709010756,2.859496,3.803495,10.98683,14.22897,,,,,,,,,,,,,,14.2899,-0.05676985,13,0,14.03502,-0.1047483
8335,2021/04/11 17:02:05,110866.4669,626.0013,1,9,6,0,0,-0.7091217,3.822093,-2.7103290857181,2.859496,3.803889,10.98683,14.23048,,-0.0000494297601107974,,,,,,,,,,,,14.54899,-0.04242301,13,0,14.44035,0.08768797
8336,2021/04/11 17:02:07,110868.467,628.0014,1,9,6,0,0,-0.7092667,3.822293,-2.7110251425431,2.859496,3.804282,10.98683,14.23198,,,,,,,,,,,,,,14.71737,0.09097338,13,0,14.1705,0.07508487
8337,2021/04/11 17:02:09,110870.467,630.0014,1,9,6,0,0,-0.7094116,3.821937,-2.7113264422692,2.859496,3.804676,10.98683,14.23349,,,,,0,,,,,,,,,14.44113,0.04802108,13,0,13.98167,-0.06387621
8338,2021/04/11 17:02:11,110872.4662,632.0006,1,9,6,0,0,-0.7088318,3.821922,-2.7090998507196,2.859496,3.80507,10.98683,14.23499,,,,,,,,,,,,,,14.29695,-0.1008159,13,0,14.21018,-0.07116586
8339,2021/04/11 17:02:13,110874.4662,634.0006,1,9,6,0,0,-0.7094955,3.82189,-2.711613756495,2.859496,3.805463,10.98683,14.2365,,,,,,,,,,,,,,14.71321,0.1300818,13,0,14.15902,-0.01598626
8340,2021/04/11 17:02:15,110876.4671,636.0015,1,9,6,0,0,-0.7091675,3.821709,-2.7102318172575,2.859496,3.805857,10.98683,14.238,,,,,,,,,,,,,,14.38022,-0.06885767,13,0,13.92801,-0.1556882
8341,2021/04/11 17:02:17,110878.4662,638.0006,1,9,6,0,0,-0.709198,3.821672,-2.710322139056,2.859496,3.806251,10.98683,14.2395,,-0.0000709273299435154,,,,,,,,,,,,14.26237,-0.1291013,13,0,14.20482,0.02839804
8342,2021/04/11 17:02:19,110880.4662,640.0006,1,9,6,0,0,-0.7091446,3.821431,-2.7099471579226,2.859496,3.806644,10.98683,14.24101,,,,,,,,,,,,,,14.57212,0.03301382,13,0,14.53652,0.1700315
8343,2021/04/11 17:02:21,110882.4662,642.0006,1,9,6,0,0,-0.7094498,3.821142,-2.7109084276716,2.859496,3.807038,10.98683,14.24251,,,,,,,,,,,,,,14.69009,0.1389131,13,0,14.28202,0.04993051
8344,2021/04/11 17:02:23,110884.4665,644.0009,1,9,6,0,0,-0.7091217,3.820941,-2.7095121775197,2.859496,3.807432,10.98683,14.24402,,,,,,,,,,,,,,14.28842,-0.09089649,13,0,14.07009,0.05060464
8345,2021/04/11 17:02:25,110886.4665,646.0009,1,9,6,0,0,-0.7092056,3.821009,-2.7098809804504,2.859496,3.807826,10.98683,14.24552,,,,,,,,,,,,,,14.30911,0.04024059,13,0,14.2808,0.1156291
8346,2021/04/11 17:02:27,110888.4663,648.0007,1,9,6,0,0,-0.7091064,3.820909,-2.7094310257176,2.859496,3.808219,10.98683,14.24703,,,,,,,,,,,,,,14.62104,0.09705275,13,0,14.46861,0.03775805
8347,2021/04/11 17:02:29,110890.4665,650.0009,1,9,6,0,0,-0.7091217,3.820842,-2.7094419744714,2.859496,3.808613,10.98683,14.24853,,-0.0000742397314752452,,,,,,,,,,,,14.74488,0.03841132,13,0,14.32225,-0.07347733
8348,2021/04/11 17:02:31,110892.4665,652.0009,1,9,6,0,0,-0.7095871,3.820766,-2.7111662657186,2.859496,3.809007,10.98683,14.25004,,,,,,,,,,,,,,14.51777,-0.08888334,13,0,13.9999,-0.1185825
8349,2021/04/11 17:02:33,110894.4667,654.0011,1,9,6,0,0,-0.7096405,3.820684,-2.711312104102,2.859496,3.809401,10.98683,14.25154,,,,,,,,,,,,,,14.33834,-0.0883162,13,0,14.36117,-0.003873408
8350,2021/04/11 17:02:35,110896.4665,656.0009,1,9,6,0,0,-0.7091675,3.82062,-2.70945953385,2.859496,3.809795,10.98683,14.25305,,,,,,,,,,,,,,14.67654,-0.004315674,13,0,14.51682,0.1189646
8351,2021/04/11 17:02:37,110898.4665,658.0009,1,9,6,0,0,-0.7091599,3.820408,-2.7092801552392,2.859496,3.810189,10.98683,14.25455,,,,,,,,,,,,,,14.72493,0.09234458,13,0,14.26575,0.1015756
8352,2021/04/11 17:02:39,110900.4665,660.0009,1,9,6,0,0,-0.7090302,3.820113,-2.7085754844126,2.859496,3.810582,10.98683,14.25605,,,,,,,,,,,,,,14.55259,0.08346349,13,0,13.9909,-0.03069013
8353,2021/04/11 17:02:41,110902.4667,662.0011,1,9,6,0,0,-0.7097473,3.820032,-2.7112573979136,2.859496,3.810976,10.98683,14.25756,,-0.000083798251580447,,,,,,,,,,,,14.31473,-0.01719981,13,0,14.0087,-0.09714037
8354,2021/04/11 17:02:43,110904.4666,664.001,1,9,6,0,0,-0.7093582,3.819839,-2.7096341173298,2.859496,3.81137,10.98683,14.25906,,,,,,,,,,,,,,14.6412,0.1020208,13,0,14.48147,0.1477408
8355,2021/04/11 17:02:45,110906.4665,666.0009,1,9,6,0,0,-0.7092972,3.819773,-2.7093542935356,2.859496,3.811764,10.98683,14.26057,,,,,,,,,,,,,,14.69131,0.1197356,13,0,14.18094,-0.01720548
8356,2021/04/11 17:02:47,110908.4657,668.0001,1,9,6,0,0,-0.7093811,3.819588,-2.7095435369868,2.859496,3.812157,10.98683,14.26207,,,,,,,,,,,,,,14.437,-0.03552347,13,0,14.00677,-0.1405844
8357,2021/04/11 17:02:49,110910.4667,670.0011,1,9,6,0,0,-0.7090683,3.819527,-2.7083055166941,2.859496,3.812551,10.98683,14.26358,,,,,0.321004599332809,,,,,,,,,14.33304,-0.1402685,13,0,14.24628,-0.02847344
8358,2021/04/11 17:02:51,110912.4667,672.0011,1,9,6,0,0,-0.7095718,3.819428,-2.7101584009304,2.859496,3.812945,10.98683,14.26508,,,,,,,,,,,,,,14.49103,-0.004945695,13,0,14.42621,-0.07812172
8359,2021/04/11 17:02:53,110914.4668,674.0012,1,9,6,0,0,-0.7093048,3.819345,-2.709079741356,2.859496,3.813339,10.98683,14.26658,,-0.0000636504628346302,,3.17671704292297,,,,,,,,,,14.46083,-0.05691171,13,0,14.00138,-0.07290512
8360,2021/04/11 17:02:55,110916.4667,676.0011,1,9,6,0,0,-0.7091675,3.81916,-2.7084241493,2.859496,3.813732,10.98683,14.26809,,,,,,,,,,,,,,14.29456,-0.0747022,13,0,14.14202,0.03256261
8361,2021/04/11 17:02:57,110918.4659,678.0003,1,9,6,0,0,-0.7091293,3.819129,-2.7082562743797,2.859496,3.814126,10.98683,14.26959,,,,,,,,,,,,,,14.40557,0.03724903,13,0,14.37726,0.07382631
8362,2021/04/11 17:02:59,110920.466,680.0004,1,9,6,0,0,-0.7092972,3.818821,-2.7086790426012,2.859496,3.81452,10.98683,14.2711,,,,,,,,,,,,,,14.6558,0.08049875,13,0,14.30616,-0.02452046
8363,2021/04/11 17:03:01,110922.4668,682.0012,1,9,6,0,0,-0.7088776,3.818766,-2.7070376770416,2.859496,3.814914,10.98683,14.2726,,,,,,,,,,,,,,14.61443,-0.03950506,13,0,13.99407,-0.1217276
8364,2021/04/11 17:03:03,110924.4669,684.0013,1,9,6,0,0,-0.7092056,3.818593,-2.7081675397208,2.859496,3.815308,10.98683,14.2741,,,,,,,,,,,,,,14.30038,-0.119057,13,0,14.29399,-0.03919184
8365,2021/04/11 17:03:05,110926.4669,686.0013,1,9,6,0,0,-0.7093353,3.81843,-2.708547189579,2.859496,3.815702,10.98683,14.27561,,,,,,,,,,,,,,14.50173,-0.06785005,13,0,14.46613,0.07136881
8366,2021/04/11 17:03:07,110928.4669,688.0013,1,9,6,0,0,-0.709259,3.818279,-2.708148745261,2.859496,3.816095,10.98683,14.27711,,-0.0000761444171075709,,,,,,,,,,,,14.7067,0.03825903,13,0,14.51048,0.1433185
8367,2021/04/11 17:03:09,110930.4667,690.0011,1,9,6,0,0,-0.7091293,3.818329,-2.7076889709397,2.859496,3.816489,10.98683,14.27861,,,,,,,,,,,,,,14.71225,0.1070249,13,0,14.27498,0.102556
8368,2021/04/11 17:03:11,110932.4668,692.0012,1,9,6,0,0,-0.709343,3.818255,-2.708452456465,2.859496,3.816883,10.98683,14.28012,,,,,,,,,,,,,,14.60495,0.114291,13,0,14.02087,-0.07940829
8369,2021/04/11 17:03:13,110934.4668,694.0012,1,9,6,0,0,-0.7092667,3.818101,-2.7080518965367,2.859496,3.817276,10.98683,14.28162,,,,,,,,,,,,,,14.26263,-0.1069778,13,0,14.24892,0.0482583
8370,2021/04/11 17:03:15,110936.4671,696.0015,1,9,6,0,0,-0.7090149,3.818013,-2.7070281053937,2.859496,3.81767,10.98683,14.28312,,,,,,,,,,,,,,14.464,0.007673502,13,0,14.42109,0.1264229
8371,2021/04/11 17:03:17,110938.467,698.0014,1,9,6,0,0,-0.7093964,3.817724,-2.7082796617936,2.859496,3.818064,10.98683,14.28463,,,,,,,,,,,,,,14.68331,0.1225492,13,0,14.38483,0.08607894
8372,2021/04/11 17:03:19,110940.4672,700.0016,1,9,6,0,0,-0.7093964,3.817638,-2.7082186537032,2.859496,3.818458,10.98683,14.28613,,-0.0000444870493083727,,,,,,,,,,,,14.70012,0.1048893,13,0,14.11668,-0.0457567
8373,2021/04/11 17:03:21,110942.4663,702.0007,1,9,6,0,0,-0.7093353,3.817477,-2.7078711930381,2.859496,3.818852,10.98683,14.28763,,,,,,,,,,,,,,14.55919,0.03538668,13,0,14.06552,0.06209224
8374,2021/04/11 17:03:23,110944.4657,704.0001,1,9,6,0,0,-0.7093582,3.817365,-2.707879165143,2.859496,3.819245,10.98683,14.28914,,,,,,,,,,,,,,14.33252,0.04609495,13,0,14.23845,0.1032466
8375,2021/04/11 17:03:25,110946.467,706.0014,1,9,6,0,0,-0.7098007,3.817326,-2.7095406669282,2.859496,3.819639,10.98683,14.29064,,,,,,,,,,,,,,14.56141,0.1089513,13,0,14.38704,0.05194783
8376,2021/04/11 17:03:27,110948.4662,708.0006,1,9,6,0,0,-0.7092667,3.817208,-2.7074185213736,2.859496,3.820033,10.98683,14.29214,,,,,,,,,,,,,,14.69791,0.05996019,13,0,14.22409,-0.06564319
8377,2021/04/11 17:03:29,110950.4665,710.0009,1,9,6,0,0,-0.7093201,3.816957,-2.7074443209357,2.859496,3.820427,10.98683,14.29365,,,,,,,,,,,,,,14.67311,-0.0241217,13,0,14.00922,-0.1177827
8378,2021/04/11 17:03:31,110952.4664,712.0008,1,9,6,0,0,-0.7093582,3.817088,-2.7076826729216,2.859496,3.820821,10.98683,14.29515,,-0.000032241950975731,,,,,,,,,,,,14.42483,-0.1304257,13,0,14.05934,-0.08939087
8379,2021/04/11 17:03:33,110954.4674,714.0018,1,9,6,0,0,-0.7094727,3.816895,-2.7079828012665,2.859496,3.821215,10.98683,14.29666,,,,,,,,,,,,,,14.48888,-0.06532252,13,0,14.38023,0.06706297
8380,2021/04/11 17:03:35,110956.4672,716.0016,1,9,6,0,0,-0.7093964,3.816839,-2.7076518459796,2.859496,3.821609,10.98683,14.29816,,,,,,,,,,,,,,14.71235,0.04824221,13,0,14.36275,0.1327983
8381,2021/04/11 17:03:37,110958.4657,718.0001,1,9,6,0,0,-0.7093582,3.816638,-2.7073634617316,2.859496,3.822002,10.98683,14.29966,,,,,,,,,,,,,,14.71981,0.1086244,13,0,14.1364,0.08362114
8382,2021/04/11 17:03:39,110960.4657,720.0001,1,9,6,0,0,-0.7096024,3.816304,-2.7080584775296,2.859496,3.822396,10.98683,14.30116,,,,,,,,,,,,,,14.5402,0.08109987,13,0,13.94925,-0.01706809
8383,2021/04/11 17:03:39,110960.4686,720.003,1,9,6,0,0,-0.7096024,3.816304,-2.7080584775296,2.859496,3.822397,10.98683,14.30117,,-0.000032241950975731,0,3.17671704292297,0.321004599332809,,,,,,,,,14.5402,0.08109987,13,0,13.94925,-0.01706809
8384,2021/04/11 17:04:39,111020.512,60.0003,1,10,6,0,0,0,3.849135,0,2.859496,3.822398,10.98683,14.30117,,0.000108862499473616,,,,,,,,,,,,14.72077,0.1007009,13,0,14.19582,0.07339478
8385,2021/04/11 17:05:39,111080.5126,120.0009,1,10,6,0,0,0,3.853281,0,2.859496,3.822398,10.98683,14.30117,,0.0000673282265779562,,,,,,,,,,,,14.76334,0.08860022,13,0,14.07035,0.06130725
8386,2021/04/11 17:06:39,111140.5131,180.0014,1,10,6,0,0,0,3.856115,0,2.859496,3.822398,10.98683,14.30117,,0.0000359145087713841,,0,,,,,,,,,,14.44456,0.02861023,13,0,14.19318,0.01391947
8387,2021/04/11 17:07:39,111200.513,240.0013,1,10,6,0,0,0,3.858169,0,2.859496,3.822398,10.98683,14.30117,,0.0000138695895657293,,,,,,,,,,,,14.27724,-0.08872032,13,0,14.35025,0.1494592
8388,2021/04/11 17:08:39,111260.5118,300.0001,1,10,6,0,0,0,3.8602,0,2.859496,3.822398,10.98683,14.30117,,-0.0000143437600854668,,0,,,,,,,,,,14.39317,-0.08176208,13,0,14.2918,0.0848946
8389,2021/04/11 17:09:39,111320.5124,360.0007,1,10,6,0,0,0,3.861511,0,2.859496,3.822398,10.98683,14.30117,,0.0000476493405585643,,,,,,,,,,,,14.67169,0.06991237,13,0,14.02242,-0.09217858
8390,2021/04/11 17:10:39,111380.5132,420.0015,1,10,6,0,0,0,3.862803,0,2.859496,3.822398,10.98683,14.30117,,0.00000501800695928978,,0,,,,,,,,,,14.67241,0.02789438,13,0,13.99391,-0.1342162
8391,2021/04/11 17:11:39,111440.5122,480.0005,1,10,6,0,0,0,3.864013,0,2.859496,3.822398,10.98683,14.30117,,0.0000474146399938036,,,,,,,,,,,,14.56703,-0.01772881,13,0,13.93224,-0.1502049
8392,2021/04/11 17:12:39,111500.5121,540.0004,1,10,6,0,0,0,3.865404,0,2.859496,3.822398,10.98683,14.30117,,-0.0000375732997781597,,0,,,,,,,,,,14.35909,-0.125885,13,0,14.19195,0.0201717
8393,2021/04/11 17:13:39,111560.5118,600.0001,1,10,6,0,0,0,3.866486,0,2.859496,3.822398,10.98683,14.30117,,-0.0000109843003883725,,,,,,,,,,,,14.59402,0.002797842,13,0,14.34662,0.1398426
8394,2021/04/11 17:14:39,111620.5119,660.0002,1,10,6,0,0,0,3.867412,0,2.859496,3.822398,10.98683,14.30117,,0.0000112997404357884,,0,,,,,,,,,,14.45309,-0.05042106,13,0,13.94977,-0.1349622
8395,2021/04/11 17:15:39,111680.5125,720.0008,1,10,6,0,0,0,3.868425,0,2.859496,3.822398,10.98683,14.30117,,0.0000333455282088835,,,,,,,,,,,,14.3657,-0.1071697,13,0,13.97197,-0.09127885
8396,2021/04/11 17:16:39,111740.5123,780.0006,1,10,6,0,0,0,3.869515,0,2.859496,3.822398,10.98683,14.30117,,0.0000574121804675087,,0,,,,,,,,,,14.43997,-0.08442611,13,0,14.34592,0.08449316
8397,2021/04/11 17:17:39,111800.5131,840.0014,1,10,6,0,0,0,3.870659,0,2.859496,3.822398,10.98683,14.30117,,-0.00000592682999922545,,,,,,,,,,,,14.54125,-0.01808852,13,0,14.38879,0.1349097
8398,2021/04/11 17:18:39,111860.5122,900.0005,1,10,6,0,0,0,3.87157,0,2.859496,3.822398,10.98683,14.30117,,0.0000125664400911774,,0,,,,,,,,,,14.81232,0.09671658,13,0,14.19248,-0.04933298
8399,2021/04/11 17:19:39,111920.512,960.0003,1,10,6,0,0,0,3.872421,0,2.859496,3.822398,10.98683,14.30117,,-0.00000493877996632364,,,,,,,,,,,,14.38375,-0.08048177,13,0,14.23124,0.08161992
8400,2021/04/11 17:20:39,111980.5119,1020.0002,1,10,6,0,0,0,3.87337,0,2.859496,3.822398,10.98683,14.30117,,0.0000335057884512935,,0,,,,,,,,,,14.46892,0.02007604,13,0,14.20102,-0.1167661
8401,2021/04/11 17:21:39,112040.5117,1080,1,10,6,0,0,0,3.874136,0,2.859496,3.822398,10.98683,14.30117,,0.0000116160099423723,,,,,,,,,,,,14.74277,0.1256743,13,0,13.86861,-0.005942881
8402,2021/04/11 17:22:39,112100.5122,1140.0005,1,10,6,0,0,0,3.87504,0,2.859496,3.822398,10.98683,14.30117,,0.0000280120602837997,,0,,,,,,,,,,14.59527,0.1058546,13,0,14.32595,-0.03569335
8403,2021/04/11 17:23:39,112160.5123,1200.0006,1,10,6,0,0,0,3.875725,0,2.859496,3.822398,10.98683,14.30117,,-0.00000655853500575176,,,,,,,,,,,,14.4896,-0.1208434,13,0,13.84008,-0.01360863
8404,2021/04/11 17:24:39,112220.5121,1260.0004,1,10,6,0,0,0,3.876119,0,2.859496,3.822398,10.98683,14.30117,,0.0000224034192797262,,0,,,,,,,,,,14.79069,-0.05942404,13,0,14.2366,-0.1394004
8405,2021/04/11 17:25:39,112280.512,1320.0003,1,10,6,0,0,0,3.876926,0,2.859496,3.822398,10.98683,14.30117,,-0.0000169900995388161,,,,,,,,,,,,14.34432,0.07864922,13,0,14.27217,0.1312608
