Repository: HVES-Battery-Testing-Consortium/LG-HG2

# Battery Testing Consortium (BTC)
The Battery Testing Consortium (BTC) has been developed within the High Voltage and Energy Storage Lab at Oxford Brookes University to provide accurate and comprehensive cell data to Formula Student Electric teams. Through the BTC, we aim to provide FS teams with information for improved and informed decisions for cell selection, pack architecture design, thermal cooling requirements, and end of life predictions. A range of tests are completed to provide a comprehensive electrochemical lithium-ion characterisation for modelling, validation, and battery management parameterisation.

File: Data/Round1/LG_HG2/Package 1/210410_FSD_GITT_LGHG2_1_15C/210410_FSD_GITT_LGHG2_1_15C_Channel_2_Wb_1.CSV (part 44 of 76)
Data_Point,Date_Time,Test_Time(s),Step_Time(s),Cycle_Index,Step_Index,TC_Counter1,TC_Counter2,TC_Counter3,Current(A),Voltage(V),Power(W),Charge_Capacity(Ah),Discharge_Capacity(Ah),Charge_Energy(Wh),Discharge_Energy(Wh),ACR(Ohm),dV/dt(V/s),Internal_Resistance(Ohm),dQ/dV(Ah/V),dV/dQ(V/Ah),MetaCode_MV_UD1,MetaCode_MV_UD2,MetaCode_MV_UD3,MetaCode_MV_UD4,MetaCode_MV_UD5,MetaCode_MV_UD6,MetaCode_MV_UD7,MetaCode_MV_UD8,Aux_Temperature_1(C),Aux_dT/dt_1(C),Aux_Temperature_2(C),Aux_dT/dt_2(C),Aux_Temperature_3(C),Aux_dT/dt_3(C)
8825,2021/04/11 20:12:19,122280.559,520,1,9,7,0,0,-0.7091599,3.787467,-2.6859197189733,2.859496,3.92474,10.98683,14.69149,,,,,,,,,,,,,,14.57571,-0.02935737,13,0,14.18216,-0.106993
8826,2021/04/11 20:12:21,122282.5601,522.0011,1,9,7,0,0,-0.708992,3.787415,-2.68524693568,2.859496,3.925135,10.98683,14.69298,,,,,,,,,,,,,,14.67769,-0.09646773,13,0,14.53988,0.01072317
8827,2021/04/11 20:12:23,122284.5598,524.0008,1,9,7,0,0,-0.7091599,3.787308,-2.6858069625492,2.859496,3.925528,10.98683,14.69447,,,,,,,,,,,,,,14.99585,0.05054533,13,0,14.47122,0.1008406
8828,2021/04/11 20:12:25,122286.5591,526.0001,1,9,7,0,0,-0.7094116,3.787199,-2.6866829021084,2.859496,3.925922,10.98683,14.69596,,-0.000070763417170383,,,,,,,,,,,,14.73509,0.04882604,13,0,14.11515,-0.06758839
8829,2021/04/11 20:12:27,122288.5593,528.0003,1,9,7,0,0,-0.7090073,3.786903,-2.6849418713919,2.859496,3.926315,10.98683,14.69745,,,,2.63246989250183,,,,,,,,,,14.60588,-0.1059774,13,0,14.50457,-0.06038427
8830,2021/04/11 20:12:29,122290.5592,530.0002,1,9,7,0,0,-0.7091446,3.786894,-2.6854554308724,2.859496,3.926709,10.98683,14.69894,,,,,,,,,,,,,,14.92606,0.1000547,13,0,14.27715,-0.07106662
8831,2021/04/11 20:12:31,122292.5592,532.0002,1,9,7,0,0,-0.7090302,3.786829,-2.6849761232358,2.859496,3.927103,10.98683,14.70043,,,,,,,,,,,,,,14.56718,-0.1305494,13,0,14.35629,-0.05075932
8832,2021/04/11 20:12:33,122294.5592,534.0002,1,9,7,0,0,-0.7090302,3.786597,-2.6848116282294,2.859496,3.927496,10.98683,14.70192,,,,,,,,,,,,,,14.92748,0.05722702,13,0,14.68756,0.1622742
8833,2021/04/11 20:12:35,122296.559,536,1,9,7,0,0,-0.7090836,3.786368,-2.6848514523648,2.859496,3.92789,10.98683,14.70341,,,,,,,,,,,,,,14.9781,0.1192853,13,0,14.34387,-0.0244233
8834,2021/04/11 20:12:37,122298.559,538,1,9,7,0,0,-0.7088776,3.786264,-2.6839977372864,2.859496,3.928284,10.98683,14.7049,,-0.0000787925528129563,,,,,,,,,,,,14.56162,-0.1199698,13,0,14.22652,0.08338392
8835,2021/04/11 20:12:39,122300.5591,540.0001,1,9,7,0,0,-0.7092438,3.786088,-2.6852594402544,2.859496,3.928678,10.98683,14.7064,,,,,,,,,,,,,,14.98613,0.08311212,13,0,14.50531,-0.01042843
8836,2021/04/11 20:12:41,122302.5592,542.0002,1,9,7,0,0,-0.7092972,3.785917,-2.6853403275324,2.859496,3.929071,10.98683,14.70789,,,,,,,,,,,,,,14.73729,-0.07109374,13,0,14.19044,-0.0962168
8837,2021/04/11 20:12:43,122304.5591,544.0001,1,9,7,0,0,-0.7092361,3.785727,-2.6849742531447,2.859496,3.929465,10.98683,14.70938,,,,,,,,,,,,,,14.64652,-0.04907787,13,0,14.56712,0.06269544
8838,2021/04/11 20:12:45,122306.5591,546.0001,1,9,7,0,0,-0.7091675,3.785748,-2.68472944479,2.859496,3.929858,10.98683,14.71087,,,,,,,,,,,,,,14.95282,0.07354498,13,0,14.51578,-0.01086324
8839,2021/04/11 20:12:47,122308.5591,548.0001,1,9,7,0,0,-0.7091827,3.785728,-2.6847728045056,2.859496,3.930252,10.98683,14.71236,,,,,,,,,,,,,,14.8251,-0.05300969,13,0,14.23451,-0.07356644
8840,2021/04/11 20:12:49,122310.5592,550.0002,1,9,7,0,0,-0.7091446,3.785505,-2.684470429023,2.859496,3.930646,10.98683,14.71385,,,,,,,,,,,,,,14.81275,-0.06793916,13,0,14.60928,0.05295098
8841,2021/04/11 20:12:51,122312.5594,552.0004,1,9,7,0,0,-0.7090912,3.785479,-2.6842498466848,2.859496,3.93104,10.98683,14.71534,,-0.0000787432363722473,,,,,,,,,,,,14.89083,0.07247061,13,0,14.21996,0.006335378
8842,2021/04/11 20:12:53,122314.5592,554.0002,1,9,7,0,0,-0.7090454,3.785184,-2.6838673033536,2.859496,3.931433,10.98683,14.71683,,,,,,,,,,,,,,14.55118,-0.03200471,13,0,14.21607,-0.1141959
8843,2021/04/11 20:12:55,122316.5593,556.0003,1,9,7,0,0,-0.7091064,3.784958,-2.6839379415312,2.859496,3.931827,10.98683,14.71832,,,,,,,,,,,,,,14.68648,-0.08377492,13,0,14.59978,0.03483564
8844,2021/04/11 20:12:57,122318.56,558.001,1,9,7,0,0,-0.7089767,3.784881,-2.6833924412727,2.859496,3.932221,10.98683,14.71981,,,,,,,,,,,,,,14.99026,0.06498575,13,0,14.18436,-0.1298204
8845,2021/04/11 20:12:59,122320.5593,560.0003,1,9,7,0,0,-0.7092819,3.784615,-2.6843589179685,2.859496,3.932615,10.98683,14.7213,,,,,,,,,,,,,,14.55432,-0.1362333,13,0,14.46029,0.02800703
8846,2021/04/11 20:13:01,122322.5592,562.0002,1,9,7,0,0,-0.7092972,3.784511,-2.6843430556692,2.859496,3.933008,10.98683,14.72279,,,,,,,,,,,,,,14.94965,0.09632349,13,0,14.51991,0.1009804
8847,2021/04/11 20:13:03,122324.5591,564.0001,1,9,7,0,0,-0.7092438,3.784539,-2.6841608216082,2.859496,3.933402,10.98683,14.72428,,-0.0000731814434402622,,,,,,,,,,,,14.77039,0.01886398,13,0,14.16512,-0.1272216
8848,2021/04/11 20:13:05,122326.5593,566.0003,1,9,7,0,0,-0.7090302,3.784458,-2.6832950126316,2.859496,3.933796,10.98683,14.72577,,,,,,,,,,,,,,14.56598,-0.1224181,13,0,14.35509,-0.006100535
8849,2021/04/11 20:13:07,122328.5592,568.0002,1,9,7,0,0,-0.7091675,3.784361,-2.6837458294675,2.859496,3.93419,10.98683,14.72726,,,,,,,,,,,,,,14.88573,0.07436842,13,0,14.1145,-0.07261544
8850,2021/04/11 20:13:09,122330.5592,570.0002,1,9,7,0,0,-0.7092438,3.784131,-2.6838714501378,2.859496,3.934583,10.98683,14.72875,,,,,,,,,,,,,,14.57154,-0.07162362,13,0,14.28029,0.01733899
8851,2021/04/11 20:13:11,122332.5591,572.0001,1,9,7,0,0,-0.7089157,3.783962,-2.6825100700034,2.859496,3.934977,10.98683,14.73024,,,,,,,,,,,,,,14.8412,0.07083148,13,0,14.50631,0.08464068
8852,2021/04/11 20:13:13,122334.5593,574.0003,1,9,7,0,0,-0.7092209,3.783683,-2.6834670625747,2.859496,3.935371,10.98683,14.73173,,,,,,,,,,,,,,14.81398,0.004251599,13,0,14.0699,-0.09165287
8853,2021/04/11 20:13:15,122336.5599,576.0009,1,9,7,0,0,-0.7090836,3.783545,-2.682849709362,2.859496,3.935765,10.98683,14.73322,,-0.0000816321989987046,,,,,,,,,,,,14.54117,-0.06057203,13,0,14.3814,0.0466463
8854,2021/04/11 20:13:17,122338.5593,578.0003,1,9,7,0,0,-0.7093964,3.783398,-2.6839289209672,2.859496,3.936159,10.98683,14.73471,,,,,,,,,,,,,,14.93073,0.06198108,13,0,14.12323,-0.006451011
8855,2021/04/11 20:13:19,122340.5592,580.0002,1,9,7,0,0,-0.7089691,3.783339,-2.6822704458249,2.859496,3.936552,10.98683,14.7362,,,,,0,,,,,,,,,14.51247,-0.05377114,13,0,14.22849,-0.0720647
8856,2021/04/11 20:13:21,122342.5593,582.0003,1,9,7,0,0,-0.7092361,3.78325,-2.683217475325,2.859496,3.936946,10.98683,14.73769,,,,,,,,,,,,,,14.9183,-0.0009179115,13,0,14.51775,0.08125871
8857,2021/04/11 20:13:23,122344.5595,584.0005,1,9,7,0,0,-0.7090302,3.783253,-2.6824406312406,2.859496,3.93734,10.98683,14.73918,,,,,,,,,,,,,,14.79981,0.08591443,13,0,14.15803,-0.0007769465
8858,2021/04/11 20:13:25,122346.5594,586.0004,1,9,7,0,0,-0.7093201,3.783018,-2.6833707060618,2.859496,3.937733,10.98683,14.74067,,,,,,,,,,,,,,14.54582,-0.1052058,13,0,14.34222,-0.07787466
8859,2021/04/11 20:13:27,122348.5592,588.0002,1,9,7,0,0,-0.709053,3.782929,-2.682297156237,2.859496,3.938127,10.98683,14.74216,,-0.0000418042509409133,,,,,,,,,,,,15.00631,0.03814489,13,0,14.19144,-0.04712045
8860,2021/04/11 20:13:29,122350.5593,590.0003,1,9,7,0,0,-0.7093353,3.782917,-2.6833565650701,2.859496,3.93852,10.98683,14.74364,,,,,,,,,,,,,,14.51684,-0.1529604,13,0,14.36436,-0.04351079
8861,2021/04/11 20:13:31,122352.5592,592.0002,1,9,7,0,0,-0.7093582,3.782595,-2.683214780529,2.859496,3.938914,10.98683,14.74513,,,,,,,,,,,,,,14.89597,0.07816404,13,0,14.5465,0.1353133
8862,2021/04/11 20:13:33,122354.5592,594.0002,1,9,7,0,0,-0.708931,3.782302,-2.681391139162,2.859496,3.939308,10.98683,14.74662,,,,,,,,,,,,,,14.74707,0.02144814,13,0,14.07598,-0.1406363
8863,2021/04/11 20:13:35,122356.5594,596.0004,1,9,7,0,0,-0.7093582,3.782228,-2.6829544460696,2.859496,3.939702,10.98683,14.74811,,,,,,,,,,,,,,14.63266,-0.09793967,13,0,14.48023,0.06404877
8864,2021/04/11 20:13:37,122358.5592,598.0002,1,9,7,0,0,-0.7090302,3.782175,-2.681676296685,2.859496,3.940095,10.98683,14.7496,,,,,0.366366595029831,,,,,,,,,14.94291,0.1129222,13,0,14.13249,-0.08218467
8865,2021/04/11 20:13:39,122360.5595,600.0005,1,9,7,0,0,-0.7089539,3.78197,-2.681242381183,2.859496,3.940489,10.98683,14.75109,,-0.0000401025499741081,,2.82948899269104,,,,,,,,,,14.52391,-0.062491,13,0,14.34953,0.02874732
8866,2021/04/11 20:13:41,122362.5593,602.0003,1,9,7,0,0,-0.7089539,3.781914,-2.6812026797646,2.859496,3.940883,10.98683,14.75258,,,,,,,,,,,,,,14.93942,0.06431878,13,0,14.6484,0.02786905
8867,2021/04/11 20:13:43,122364.5593,604.0003,1,9,7,0,0,-0.7088165,3.781882,-2.680660362653,2.859496,3.941277,10.98683,14.75407,,,,,,,,,,,,,,14.78237,-0.0345099,13,0,14.1625,-0.1212564
8868,2021/04/11 20:13:45,122366.5594,606.0004,1,9,7,0,0,-0.7087173,3.781723,-2.6801725139079,2.859496,3.94167,10.98683,14.75556,,,,,,,,,,,,,,14.54821,-0.06094754,13,0,14.498,0.06678671
8869,2021/04/11 20:13:47,122368.5594,608.0004,1,9,7,0,0,-0.7092361,3.781519,-2.6819897876359,2.859496,3.942064,10.98683,14.75705,,,,,,,,,,,,,,15.00098,0.08865505,13,0,14.26305,0.02709985
8870,2021/04/11 20:13:49,122370.5593,610.0003,1,9,7,0,0,-0.7089691,3.781278,-2.6808092605098,2.859496,3.942457,10.98683,14.75854,,,,,,,,,,,,,,14.54627,-0.06282002,13,0,14.38651,-0.08337647
8871,2021/04/11 20:13:51,122372.5592,612.0002,1,9,7,0,0,-0.7094727,3.781131,-2.6826092196237,2.859496,3.942851,10.98683,14.76002,,-0.0000817956824903376,,,,,,,,,,,,14.93803,0.02461672,13,0,14.55209,0.1045397
8872,2021/04/11 20:13:53,122374.5594,614.0004,1,9,7,0,0,-0.7089386,3.781116,-2.6805790834776,2.859496,3.943245,10.98683,14.76151,,,,,,,,,,,,,,14.73464,0.06547809,13,0,14.12201,-0.04407704
8873,2021/04/11 20:13:55,122376.5593,616.0003,1,9,7,0,0,-0.7088013,3.780926,-2.6799252640038,2.859496,3.943639,10.98683,14.763,,,,,,,,,,,,,,14.54046,-0.09360075,13,0,14.41721,-0.06624997
8874,2021/04/11 20:13:57,122378.5593,618.0003,1,9,7,0,0,-0.7089691,3.780737,-2.6804257082267,2.859496,3.944032,10.98683,14.76449,,,,,,,,,,,,,,14.94943,0.008968413,13,0,14.26451,-0.04772067
8875,2021/04/11 20:13:59,122380.5592,620.0002,1,9,7,0,0,-0.7091064,3.780725,-2.68093629414,2.859496,3.944426,10.98683,14.76598,,,,,,,,,,,,,,14.50831,-0.1378506,13,0,14.26816,-0.07631868
8876,2021/04/11 20:14:01,122382.5592,622.0002,1,9,7,0,0,-0.7090683,3.78061,-2.680710705663,2.859496,3.944819,10.98683,14.76746,,,,,,,,,,,,,,14.83465,0.02950817,13,0,14.57277,0.1322636
8877,2021/04/11 20:14:03,122384.5595,624.0005,1,9,7,0,0,-0.7089386,3.780582,-2.6802005102652,2.859496,3.945213,10.98683,14.76895,,-0.0000848577765282243,,,,,,,,,,,,14.88182,0.1066062,13,0,14.24016,-0.0576818
8878,2021/04/11 20:14:05,122386.5592,626.0002,1,9,7,0,0,-0.7086868,3.780367,-2.6790961920556,2.859496,3.945606,10.98683,14.77044,,,,,,,,,,,,,,14.49981,-0.141798,13,0,14.26696,-0.08026779
8879,2021/04/11 20:14:07,122388.5593,628.0003,1,9,7,0,0,-0.7089539,3.78025,-2.680022980475,2.859496,3.946,10.98683,14.77193,,,,,,,,,,,,,,14.77965,-0.005237758,13,0,14.46585,-0.03281891
8880,2021/04/11 20:14:09,122390.5593,630.0003,1,9,7,0,0,-0.709053,3.779883,-2.680137380799,2.859496,3.946394,10.98683,14.77342,,,,,,,,,,,,,,14.64998,-0.06615788,13,0,14.12495,-0.07531136
8881,2021/04/11 20:14:11,122392.5593,632.0003,1,9,7,0,0,-0.7092972,3.779684,-2.6809192780848,2.859496,3.946787,10.98683,14.77491,,,,,,,,,,,,,,14.59593,-0.01496345,13,0,14.42158,0.08773237
8882,2021/04/11 20:14:13,122394.5602,634.0012,1,9,7,0,0,-0.7088776,3.779612,-2.6792822834912,2.859496,3.947181,10.98683,14.77639,,,,,,,,,,,,,,14.92344,0.09882033,13,0,14.5667,0.04642099
8883,2021/04/11 20:14:15,122396.5593,636.0003,1,9,7,0,0,-0.7088776,3.779436,-2.6791575210336,2.859496,3.947575,10.98683,14.77788,,-0.0000526758703927044,,,,,,,,,,,,14.89884,-0.04089922,13,0,14.24259,-0.1253843
8884,2021/04/11 20:14:17,122398.5594,638.0004,1,9,7,0,0,-0.7091293,3.779561,-2.6801974462373,2.859496,3.947969,10.98683,14.77937,,,,,,,,,,,,,,14.56818,-0.08506685,13,0,14.57691,0.01300514
8885,2021/04/11 20:14:19,122400.5595,640.0005,1,9,7,0,0,-0.7093048,3.779381,-2.6807330843288,2.859496,3.948363,10.98683,14.78086,,,,,,,,,,,,,,14.96066,0.05922794,13,0,14.43599,0.08441627
8886,2021/04/11 20:14:21,122402.5596,642.0006,1,9,7,0,0,-0.7091599,3.779347,-2.6801613405853,2.859496,3.948756,10.98683,14.78235,,,,,,,,,,,,,,14.70373,0.06266445,13,0,14.12029,-0.07429302
8887,2021/04/11 20:14:23,122404.5601,644.0011,1,9,7,0,0,-0.7092819,3.779137,-2.6804734717203,2.859496,3.94915,10.98683,14.78383,,,,,,,,,,,,,,14.56915,-0.08470476,13,0,14.424,-0.05735517
8888,2021/04/11 20:14:25,122406.5601,646.0011,1,9,7,0,0,-0.7094498,3.779037,-2.6810370438426,2.859496,3.949544,10.98683,14.78532,,-0.0000979944015853107,,,,,,,,,,,,14.93649,-0.02279818,13,0,14.63086,0.07759184
8889,2021/04/11 20:14:27,122408.5593,648.0003,1,9,7,0,0,-0.7090149,3.778701,-2.6791553116449,2.859496,3.949937,10.98683,14.78681,,,,,,,,,,,,,,14.93703,-0.1014778,13,0,14.15247,-0.1494983
8890,2021/04/11 20:14:29,122410.5593,650.0003,1,9,7,0,0,-0.7090073,3.778559,-2.6790259144807,2.859496,3.950331,10.98683,14.7883,,,,,,,,,,,,,,14.60979,-0.1022622,13,0,14.50117,0.05515695
8891,2021/04/11 20:14:31,122412.5593,652.0003,1,9,7,0,0,-0.7094879,3.778477,-2.6807837119283,2.859496,3.950725,10.98683,14.78978,,,,,,,,,,,,,,14.91708,0.107578,13,0,14.57494,0.1464835
8892,2021/04/11 20:14:33,122414.5603,654.0013,1,9,7,0,0,-0.7092056,3.778323,-2.6796078302088,2.859496,3.951118,10.98683,14.79127,,,,,,,,,,,,,,14.8816,0.08728266,13,0,14.23994,-0.0770095
8893,2021/04/11 20:14:35,122416.5594,656.0004,1,9,7,0,0,-0.7091217,3.77817,-2.679182333289,2.859496,3.951512,10.98683,14.79276,,,,,,,,,,,,,,14.58472,-0.1002911,13,0,14.17656,-0.1163542
8894,2021/04/11 20:14:37,122418.5594,658.0004,1,9,7,0,0,-0.7090454,3.778188,-2.6789068217352,2.859496,3.951906,10.98683,14.79425,,-0.0000728689483366907,,,,,,,,,,,,14.97861,0.07840633,13,0,14.47587,-0.01513839
8895,2021/04/11 20:14:39,122420.5602,660.0012,1,9,7,0,0,-0.7092056,3.778125,-2.6794674075,2.859496,3.952299,10.98683,14.79573,,,,,,,,,,,,,,14.77019,-0.05606025,13,0,14.10645,-0.1017487
8896,2021/04/11 20:14:41,122422.5593,662.0003,1,9,7,0,0,-0.7092438,3.777891,-2.6794457688258,2.859496,3.952693,10.98683,14.79722,,,,,,,,,,,,,,14.57131,-0.08488446,13,0,14.42617,0.03828019
8897,2021/04/11 20:14:43,122424.5594,664.0004,1,9,7,0,0,-0.7092209,3.777856,-2.6793344323904,2.859496,3.953087,10.98683,14.79871,,,,,,,,,,,,,,14.82202,0.08542717,13,0,14.59665,0.0786835
8898,2021/04/11 20:14:45,122426.5593,666.0003,1,9,7,0,0,-0.7089157,3.777533,-2.6779524509681,2.859496,3.953481,10.98683,14.8002,,,,,,,,,,,,,,14.91175,0.02189606,13,0,14.18975,-0.08767754
8899,2021/04/11 20:14:47,122428.5595,668.0005,1,9,7,0,0,-0.708931,3.777412,-2.677924466572,2.859496,3.953875,10.98683,14.80169,,,,,,,,,,,,,,14.60009,-0.1053631,13,0,14.51338,-0.01870006
8900,2021/04/11 20:14:49,122430.5594,670.0004,1,9,7,0,0,-0.7092056,3.77741,-2.678960325496,2.859496,3.954268,10.98683,14.80317,,-0.0000854687532410026,,,,,,,,,,,,14.98126,0.02522171,13,0,14.59536,0.1188397
8901,2021/04/11 20:14:51,122432.5593,672.0003,1,9,7,0,0,-0.7090912,3.777132,-2.6783310624384,2.859496,3.954662,10.98683,14.80466,,,,,,,,,,,,,,14.83998,0.09024948,13,0,14.15441,-0.02155304
8902,2021/04/11 20:14:53,122434.5595,674.0005,1,9,7,0,0,-0.7091293,3.776971,-2.6783608013503,2.859496,3.955056,10.98683,14.80615,,,,,,,,,,,,,,14.52608,-0.04648179,13,0,14.30056,-0.06932616
8903,2021/04/11 20:14:55,122436.5593,676.0003,1,9,7,0,0,-0.7089157,3.776979,-2.6775597116703,2.859496,3.955449,10.98683,14.80763,,,,2.96415591239929,,,,,,,,,,14.78063,-0.06088138,13,0,14.60634,0.03719777
8904,2021/04/11 20:14:57,122438.5595,678.0005,1,9,7,0,0,-0.7093048,3.776906,-2.6789775549488,2.859496,3.955843,10.98683,14.80912,,,,,,,,,,,,,,14.78695,0.001977384,13,0,14.15978,-0.1395509
8905,2021/04/11 20:14:59,122440.5593,680.0003,1,9,7,0,0,-0.7090912,3.776778,-2.6780800441536,2.859496,3.956237,10.98683,14.81061,,,,,,,,,,,,,,14.54265,-0.1431459,13,0,14.3975,-0.01771539
8906,2021/04/11 20:15:01,122442.5594,682.0004,1,9,7,0,0,-0.7090454,3.776698,-2.6778503440892,2.859496,3.956631,10.98683,14.81209,,-0.000078317716543097,,,,,,,,,,,,14.87866,0.05238503,13,0,14.60951,0.1437429
8907,2021/04/11 20:15:03,122444.5596,684.0006,1,9,7,0,0,-0.7094727,3.776416,-2.6792640558432,2.859496,3.957025,10.98683,14.81358,,,,,,,,,,,,,,14.87113,0.0823468,13,0,14.21485,-0.08423567
8908,2021/04/11 20:15:05,122446.5595,686.0005,1,9,7,0,0,-0.7088776,3.776276,-2.6769174678176,2.859496,3.957418,10.98683,14.81507,,,,,,,,,,,,,,14.54798,-0.1335818,13,0,14.30786,-0.07433325
8909,2021/04/11 20:15:07,122448.5595,688.0005,1,9,7,0,0,-0.7089767,3.77608,-2.677152737336,2.859496,3.957811,10.98683,14.81655,,,,,,,,,,,,,,14.9514,0.05278736,13,0,14.35367,-0.04535705
8910,2021/04/11 20:15:09,122450.5595,690.0005,1,9,7,0,0,-0.7092209,3.77596,-2.677989749564,2.859496,3.958205,10.98683,14.81804,,,,,,,,,,,,,,14.55923,-0.09184718,13,0,14.23874,-0.02114326
8911,2021/04/11 20:15:11,122452.5594,692.0004,1,9,7,0,0,-0.7091064,3.775798,-2.6774425269072,2.859496,3.958599,10.98683,14.81953,,,,,,,,,,,,,,14.76919,0.04567355,13,0,14.63141,0.08681387
8912,2021/04/11 20:15:13,122454.5594,694.0004,1,9,7,0,0,-0.709259,3.775655,-2.677917289645,2.859496,3.958993,10.98683,14.82102,,-0.0000882179592736065,,,,,,,,,,,,14.95795,0.03286064,13,0,14.3237,-0.0881362
8913,2021/04/11 20:15:15,122456.5596,696.0006,1,9,7,0,0,-0.708931,3.775769,-2.676759692939,2.859496,3.959387,10.98683,14.8225,,,,,,,,,,,,,,14.57719,-0.1020962,13,0,14.19095,-0.04052877
8914,2021/04/11 20:15:17,122458.5596,698.0006,1,9,7,0,0,-0.7094345,3.775526,-2.678488400047,2.859496,3.95978,10.98683,14.82399,,,,,,,,,,,,,,15.026,0.07052183,13,0,14.5087,0.1048544
8915,2021/04/11 20:15:19,122460.5594,700.0004,1,9,7,0,0,-0.7091293,3.775442,-2.6772765426506,2.859496,3.960174,10.98683,14.82547,,,,,,,,,,,,,,14.71396,0.06259203,13,0,14.18901,-0.05380869
8916,2021/04/11 20:15:21,122462.5601,702.0011,1,9,7,0,0,-0.7089539,3.775404,-2.6765873898756,2.859496,3.960568,10.98683,14.82696,,,,,,,,,,,,,,14.59499,-0.09259075,13,0,14.47906,-0.05611718
8917,2021/04/11 20:15:23,122464.5594,704.0004,1,9,7,0,0,-0.7087784,3.77498,-2.675624284432,2.859496,3.960962,10.98683,14.82845,,,,,,,,,,,,,,14.8928,-0.02460539,13,0,14.54334,0.08264869
8918,2021/04/11 20:15:25,122466.5594,706.0004,1,9,7,0,0,-0.7090149,3.774792,-2.6763837724008,2.859496,3.961355,10.98683,14.82993,,-0.0000730143074179068,,,,,,,,,,,,14.83607,0.09397596,13,0,14.17973,-0.01325607
8919,2021/04/11 20:15:27,122468.5593,708.0003,1,9,7,0,0,-0.7092972,3.774726,-2.6774025825672,2.859496,3.961749,10.98683,14.83142,,,,,,,,,,,,,,14.71568,-0.03762305,13,0,14.61439,0.1358289
8920,2021/04/11 20:15:29,122470.5594,710.0004,1,9,7,0,0,-0.7089005,3.774622,-2.675831423111,2.859496,3.962143,10.98683,14.83291,,,,,,,,,,,,,,14.91491,0.1284283,13,0,14.28791,-0.0175783
8921,2021/04/11 20:15:31,122472.5594,712.0004,1,9,7,0,0,-0.7092056,3.77448,-2.676882353088,2.859496,3.962536,10.98683,14.83439,,,,,,,,,,,,,,14.6074,-0.08864373,13,0,14.15541,-0.141218
8922,2021/04/11 20:15:33,122474.5602,714.0012,1,9,7,0,0,-0.7092361,3.774391,-2.6769343527151,2.859496,3.96293,10.98683,14.83588,,,,,,,,,,,,,,14.58896,-0.0846085,13,0,14.45112,0.07969737
8923,2021/04/11 20:15:35,122476.5602,716.0012,1,9,7,0,0,-0.709053,3.774395,-2.676246097935,2.859496,3.963324,10.98683,14.83736,,-0.0000882125896168873,,,,,,,,,,,,14.97667,0.1430929,13,0,14.40819,0.0633204
8924,2021/04/11 20:15:37,122478.5602,718.0012,1,9,7,0,0,-0.7090302,3.774263,-2.6760664497426,2.859496,3.963717,10.98683,14.83885,,,,,,,,,,,,,,14.52533,-0.05861104,13,0,14.29981,0.05088538
8925,2021/04/11 20:15:39,122480.5602,720.0012,1,9,7,0,0,-0.7091446,3.774097,-2.6763805074262,2.859496,3.964111,10.98683,14.84033,,,,,0,,,,,,,,,14.7877,0.06052524,13,0,14.58421,0.08116156
8926,2021/04/11 20:15:39,122480.5618,720.0028,1,9,7,0,0,-0.7091446,3.774102,-2.6763840531492,2.859496,3.964111,10.98683,14.84034,,-0.0000882125896168873,0,2.96415591239929,0,,,,,,,,,14.7877,0.06052524,13,0,14.58421,0.08116156
8927,2021/04/11 20:16:39,122540.6044,60.0004,1,10,7,0,0,0,3.805532,0,2.859496,3.964112,10.98683,14.84034,,0.0000837122424854897,,,,,,,,,,,,14.63124,-0.08174658,13,0,14.08426,-0.0726527
8928,2021/04/11 20:17:39,122600.6053,120.0013,1,10,7,0,0,0,3.808162,0,2.859496,3.964112,10.98683,14.84034,,0.0000408954692829866,,,,,,,,,,,,14.559,-0.02902418,13,0,14.41385,0.06451577
8929,2021/04/11 20:18:39,122660.6053,180.0013,1,10,7,0,0,0,3.809643,0,2.859496,3.964112,10.98683,14.84034,,0.0000267120194621384,,0,,,,,,,,,,15.03555,0.09039611,13,0,14.37219,-0.02140194
8930,2021/04/11 20:19:39,122720.6047,240.0007,1,10,7,0,0,0,3.810538,0,2.859496,3.964112,10.98683,14.84034,,-0.00000284476095657737,,,,,,,,,,,,14.63735,-0.06040752,13,0,14.42649,0.0764668
8931,2021/04/11 20:20:39,122780.6044,300.0004,1,10,7,0,0,0,3.811651,0,2.859496,3.964112,10.98683,14.84034,,0.00000138300697472005,,0,,,,,,,,,,14.88748,-0.04691988,13,0,14.15813,-0.09945631
8932,2021/04/11 20:21:39,122840.6045,360.0005,1,10,7,0,0,0,3.812193,0,2.859496,3.964112,10.98683,14.84034,,0.0000118143398140091,,,,,,,,,,,,14.653,-0.06083608,13,0,13.98909,-0.07000446
8933,2021/04/11 20:22:39,122900.6046,420.0006,1,10,7,0,0,0,3.812667,0,2.859496,3.964112,10.98683,14.84034,,0.0000177809306478594,,0,,,,,,,,,,15.06789,0.05975187,13,0,14.32422,-0.07719189
8934,2021/04/11 20:23:39,122960.6044,480.0004,1,10,7,0,0,0,3.813192,0,2.859496,3.964112,10.98683,14.84034,,0.0000085345636762213,,,,,,,,,,,,14.62643,-0.08658558,13,0,14.24023,0.00007003546
8935,2021/04/11 20:24:39,123020.6054,540.0014,1,10,7,0,0,0,3.813663,0,2.859496,3.964112,10.98683,14.84034,,0.0000201122093130834,,0,,,,,,,,,,14.88018,-0.03643215,13,0,14.18736,-0.06840438
8936,2021/04/11 20:25:39,123080.6053,600.0013,1,10,7,0,0,0,3.814301,0,2.859496,3.964112,10.98683,14.84034,,0.00000276569289781037,,,,,,,,,,,,14.57708,-0.07816136,13,0,14.49766,-0.009745657
8937,2021/04/11 20:26:39,123140.6045,660.0005,1,10,7,0,0,0,3.814805,0,2.859496,3.964112,10.98683,14.84034,,-0.00000565038499189541,,0,,,,,,,,,,14.61358,-0.07921785,13,0,14.43924,-0.05187035
8938,2021/04/11 20:27:39,123200.6046,720.0006,1,10,7,0,0,0,3.815183,0,2.859496,3.964112,10.98683,14.84034,,0.00000853470555739477,,,,,,,,,,,,14.75031,-0.07685423,13,0,14.57602,0.03490806
8939,2021/04/11 20:28:39,123260.6053,780.0013,1,10,7,0,0,0,3.815477,0,2.859496,3.964112,10.98683,14.84034,,0.0000248943397309631,,0,,,,,,,,,,14.61139,-0.09351522,13,0,14.45165,-0.0638932
8940,2021/04/11 20:29:39,123320.6054,840.0014,1,10,7,0,0,0,3.815907,0,2.859496,3.964112,10.98683,14.84034,,0.0000152120701386593,,,,,,,,,,,,14.92404,0.1043817,13,0,14.15091,0.01544833
8941,2021/04/11 20:30:39,123380.6044,900.0004,1,10,7,0,0,0,3.816367,0,2.859496,3.964112,10.98683,14.84034,,-0.00000209418089980318,,0,,,,,,,,,,14.74402,0.003349185,13,0,14.27025,-0.0947991
8942,2021/04/11 20:31:39,123440.6045,960.0005,1,10,7,0,0,0,3.816768,0,2.859496,3.964112,10.98683,14.84034,,-0.00000497890778206056,,,,,,,,,,,,14.6358,-0.1008683,13,0,14.38112,-0.08267343
8943,2021/04/11 20:32:39,123500.6045,1020.0005,1,10,7,0,0,0,3.817019,0,2.859496,3.964112,10.98683,14.84034,,-0.00000126441102565877,,0,,,,,,,,,,14.68058,-0.09670138,13,0,14.46974,0.008207858
8944,2021/04/11 20:33:39,123560.6045,1080.0005,1,10,7,0,0,0,3.817075,0,2.859496,3.964112,10.98683,14.84034,,0.00000272636407316895,,,,,,,,,,,,14.76285,-0.08246899,13,0,14.55935,0.02700418
8945,2021/04/11 20:34:39,123620.6045,1140.0005,1,10,7,0,0,0,3.817479,0,2.859496,3.964112,10.98683,14.84034,,0.0000194796793948626,,0,,,,,,,,,,14.96936,0.009735823,13,0,14.54694,0.09420663
8946,2021/04/11 20:35:39,123680.6046,1200.0006,1,10,7,0,0,0,3.817638,0,2.859496,3.964112,10.98683,14.84034,,0.0000227597793127643,,,,,,,,,,,,14.78672,0.06085008,13,0,14.07183,-0.05783916
8947,2021/04/11 20:36:39,123740.6045,1260.0005,1,10,7,0,0,0,3.818165,0,2.859496,3.964112,10.98683,14.84034,,-0.00000426763608629699,,0,,,,,,,,,,14.71273,0.04477501,13,0,14.07083,-0.08078396
8948,2021/04/11 20:37:39,123800.6053,1320.0013,1,10,7,0,0,0,3.818415,0,2.859496,3.964112,10.98683,14.84034,,-0.000000434626997503074,,,,,,,,,,,,15.00224,-0.01595706,13,0,14.61636,0.0890094
8949,2021/04/11 20:38:39,123860.6045,1380.0005,1,10,7,0,0,0,3.818539,0,2.859496,3.964112,10.98683,14.84034,,-0.0000177408292074688,,0,,,,,,,,,,14.79338,-0.08214831,13,0,14.6045,0.02959847
8950,2021/04/11 20:39:39,123920.6046,1440.0006,1,10,7,0,0,0,3.81867,0,2.859496,3.964112,10.98683,14.84034,,0.00000723133189239888,,,,,,,,,,,,14.62451,0.00130266,13,0,14.446,-0.01999885
8951,2021/04/11 20:40:39,123980.6047,1500.0007,1,10,7,0,0,0,3.819129,0,2.859496,3.964112,10.98683,14.84034,,0.00000256848397839349,,0,,,,,,,,,,15.04656,0.09813726,13,0,14.21103,-0.06614298
8952,2021/04/11 20:41:39,124040.6046,1560.0006,1,10,7,0,0,0,3.819367,0,2.859496,3.964112,10.98683,14.84034,,0.0000120908298413269,,,,,,,,,,,,14.67875,-0.08850604,13,0,14.26337,-0.1068413
8953,2021/04/11 20:42:39,124100.6054,1620.0014,1,10,7,0,0,0,3.819435,0,2.859496,3.964112,10.98683,14.84034,,0.00000090885589543177,,0,,,,,,,,,,15.04188,0.1383913,13,0,14.56111,0.1545259
8954,2021/04/11 20:43:39,124160.6055,1680.0015,1,10,7,0,0,0,3.819509,0,2.859496,3.964112,10.98683,14.84034,,-0.000010865849617403,,,,,,,,,,,,14.87323,0.09216487,13,0,14.23156,-0.07213026
8955,2021/04/11 20:44:39,124220.6045,1740.0005,1,10,7,0,0,0,3.819757,0,2.859496,3.964112,10.98683,14.84034,,-0.00000833721242088359,,0,,,,,,,,,,14.50368,-0.1234865,13,0,14.15392,-0.1030433
8956,2021/04/11 20:45:39,124280.6046,1800.0006,1,10,7,0,0,0,3.820115,0,2.859496,3.964112,10.98683,14.84034,,-0.00000264738309851964,,,,,,,,,,,,14.69745,0.04433751,13,0,14.47201,0.1631257
8957,2021/04/11 20:46:39,124340.6047,1860.0007,1,10,7,0,0,0,3.820285,0,2.859496,3.964112,10.98683,14.84034,,0.000000948292779412441,,0,,,,,,,,,,14.88251,0.08297056,13,0,14.57685,0.126411
8958,2021/04/11 20:47:39,124400.6045,1920.0005,1,10,7,0,0,0,3.820259,0,2.859496,3.964112,10.98683,14.84034,,0.0000280541298707249,,,,,,,,,,,,14.84974,0.07718652,13,0,14.12034,-0.07800609
8959,2021/04/11 20:48:39,124460.6046,1980.0006,1,10,7,0,0,0,3.820598,0,2.859496,3.964112,10.98683,14.84034,,-0.0000135923100970103,,0,,,,,,,,,,14.53662,-0.1602119,13,0,14.13573,-0.1238447
8960,2021/04/11 20:49:39,124520.6048,2040.0008,1,10,7,0,0,0,3.820625,0,2.859496,3.964112,10.98683,14.84034,,-0.00000580867799726548,,,,,,,,,,,,14.94755,0.1168141,13,0,14.44478,0.07126391
8961,2021/04/11 20:50:39,124580.6046,2100.0006,1,10,7,0,0,0,3.820957,0,2.859496,3.964112,10.98683,14.84034,,0.00000312154111270502,,0,,,,,,,,,,15.01894,0.1342538,13,0,14.38478,-0.02541244
8962,2021/04/11 20:51:39,124640.6045,2160.0005,1,10,7,0,0,0,3.821151,0,2.859496,3.964112,10.98683,14.84034,,-0.000000434609006561004,,,,,,,,,,,,15.0493,0.1283136,13,0,14.51012,0.08050591
8963,2021/04/11 20:52:39,124700.6055,2220.0015,1,10,7,0,0,0,3.821136,0,2.859496,3.964112,10.98683,14.84034,,0.0000292387794615934,,0,,,,,,,,,,14.87577,0.006407499,13,0,14.60662,0.1433814
8964,2021/04/11 20:53:39,124760.6046,2280.0006,1,10,7,0,0,0,3.821224,0,2.859496,3.964112,10.98683,14.84034,,0.0000118538600872853,,,,,,,,,,,,14.73711,0.00561446,13,0,14.30835,0.01195639
8965,2021/04/11 20:54:39,124820.6047,2340.0007,1,10,7,0,0,0,3.821429,0,2.859496,3.964112,10.98683,14.84034,,-0.0000207442499231547,,0,,,,,,,,,,14.86231,-0.01048535,13,0,14.05829,-0.09725749
8966,2021/04/11 20:55:39,124880.6055,2400.0015,1,10,7,0,0,0,3.82167,0,2.859496,3.964112,10.98683,14.84034,,-0.0000133167195599526,,,,,,,,,,,,14.56562,-0.1125142,13,0,14.09167,-0.05323827
8967,2021/04/11 20:56:39,124940.6046,2460.0006,1,10,7,0,0,0,3.821841,0,2.859496,3.964112,10.98683,14.84034,,0.0000232333695748821,,0,,,,,,,,,,14.47028,-0.06182224,13,0,14.17897,0.05681366
8968,2021/04/11 20:57:39,125000.6046,2520.0006,1,10,7,0,0,0,3.821872,0,2.859496,3.964112,10.98683,14.84034,,0.0000137502402139944,,,,,,,,,,,,14.69444,0.03321558,13,0,14.50552,0.09948075
8969,2021/04/11 20:58:39,125060.6056,2580.0016,1,10,7,0,0,0,3.821993,0,2.859496,3.964112,10.98683,14.84034,,0.00000604541583015816,,0,,,,,,,,,,14.58558,-0.08469969,13,0,14.28703,0.006530285
8970,2021/04/11 20:59:39,125120.6048,2640.0008,1,10,7,0,0,0,3.822069,0,2.859496,3.964112,10.98683,14.84034,,0.0000109061802504584,,,,,,,,,,,,14.6497,-0.08416444,13,0,14.19045,-0.06821841
8971,2021/04/11 21:00:39,125180.6047,2700.0007,1,10,7,0,0,0,3.822339,0,2.859496,3.964112,10.98683,14.84034,,-0.0000128021601994988,,0,,,,,,,,,,14.92859,0.05660862,13,0,14.27238,-0.0529632
8972,2021/04/11 21:01:39,125240.6047,2760.0007,1,10,7,0,0,0,3.822622,0,2.859496,3.964112,10.98683,14.84034,,-0.0000337039091391489,,,,,,,,,,,,14.5137,-0.08696556,13,0,14.27356,0.00425905
8973,2021/04/11 21:02:39,125300.6047,2820.0007,1,10,7,0,0,0,3.82245,0,2.859496,3.964112,10.98683,14.84034,,0.0000018175760487793,,0,,,,,,,,,,14.94257,0.0758779,13,0,14.62235,0.06228417
8974,2021/04/11 21:03:39,125360.6046,2880.0006,1,10,7,0,0,0,3.822621,0,2.859496,3.964112,10.98683,14.84034,,0.0000353244904545136,,,,,,,,,,,,14.55496,-0.0276643,13.1,0,14.43172,0.07271618
8975,2021/04/11 21:04:39,125420.6048,2940.0008,1,10,7,0,0,0,3.822757,0,2.859496,3.964112,10.98683,14.84034,,0.0000113393398351036,,0,,,,,,,,,,14.93451,0.08342028,13,0,14.51206,-0.02154112
8976,2021/04/11 21:05:39,125480.6048,3000.0008,1,10,7,0,0,0,3.823023,0,2.859496,3.964112,10.98683,14.84034,,-0.0000273803707386833,,,,,,,,,,,,14.65184,-0.06167203,13,0,14.10488,-0.09593129
8977,2021/04/11 21:06:39,125540.6047,3060.0007,1,10,7,0,0,0,3.823056,0,2.859496,3.964112,10.98683,14.84034,,-0.0000156864698510617,,0,,,,,,,,,,14.89843,0.119471,13,0,14.57818,0.08080214
8978,2021/04/11 21:07:39,125600.6047,3120.0007,1,10,7,0,0,0,3.823072,0,2.859496,3.964112,10.98683,14.84034,,-0.00000244961393036647,,,,,,,,,,,,14.4849,-0.08766621,13,0,14.46586,-0.01011729
8979,2021/04/11 21:08:39,125660.6047,3180.0007,1,10,7,0,0,0,3.823114,0,2.859496,3.964112,10.98683,14.84034,,0.0000096411367849214,,0,,,,,,,,,,14.52751,-0.08512318,13,0,14.46488,-0.003016591
8980,2021/04/11 21:09:39,125720.6047,3240.0007,1,10,7,0,0,0,3.823275,0,2.859496,3.964112,10.98683,14.84034,,0.0000165569799719378,,,,,,,,,,,,14.52005,-0.09525448,13,0,14.42602,-0.06561816
8981,2021/04/11 21:10:39,125780.6049,3300.0009,1,10,7,0,0,0,3.823395,0,2.859496,3.964112,10.98683,14.84034,,-0.000019794459149125,,0,,,,,,,,,,14.84676,0.01626939,13,0,14.51186,0.1167405
8982,2021/04/11 21:11:39,125840.6046,3360.0006,1,10,7,0,0,0,3.823801,0,2.859496,3.964112,10.98683,14.84034,,-0.0000273819496214855,,,,,,,,,,,,14.49064,-0.04303962,13,0,14.06047,-0.1435259
8983,2021/04/11 21:12:39,125900.6048,3420.0008,1,10,7,0,0,0,3.823481,0,2.859496,3.964112,10.98683,14.84034,,0.00000414878104493255,,0,,,,,,,,,,14.81936,0.1125342,13,0,14.15569,0.02586752
8984,2021/04/11 21:13:39,125960.6048,3480.0008,1,10,7,0,0,0,3.823594,0,2.859496,3.964112,10.98683,14.84034,,0.0000495849308208562,,,,,,,,,,,,14.51236,-0.0873661,13,0,14.33797,-0.05088896
8985,2021/04/11 21:14:39,126020.6047,3540.0007,1,10,7,0,0,0,3.823743,0,2.859496,3.964112,10.98683,14.84034,,0.00000908795664145146,,0,,,,,,,,,,14.89075,0.07841676,13,0,14.29294,0.05567551
8986,2021/04/11 21:15:39,126080.6048,3600.0008,1,10,7,0,0,0,3.824077,0,2.859496,3.964112,10.98683,14.84034,,-0.0000185707303899108,,,,,,,,,,,,14.48827,-0.06264418,13,0,14.27004,-0.1014686
8987,2021/04/11 21:16:39,126140.6048,3660.0008,1,10,7,0,0,0,3.82406,0,2.859496,3.964112,10.98683,14.84034,,-0.0000102336598502006,,0,,,,,,,,,,14.90101,0.08568555,13,0,14.15707,0.06525785
8988,2021/04/11 21:17:39,126200.6047,3720.0007,1,10,7,0,0,0,3.824083,0,2.859496,3.964112,10.98683,14.84034,,-0.00000126441102565877,,,,,,,,,,,,14.78779,-0.0583604,12.9,0,14.51128,0.08767426
8989,2021/04/11 21:18:39,126260.6042,3780.0002,1,10,7,0,0,0,3.824066,0,2.859496,3.964112,10.98683,14.84034,,0.00000478133279102622,,0,,,,,,,,,,14.94776,0.03353149,13,0,14.4742,0.09749949
8990,2021/04/11 21:19:39,126320.6049,3840.0009,1,10,7,0,0,0,3.824086,0,2.859496,3.964112,10.98683,14.84034,,-0.0000175843906617956,,,,,,,,,,,,15.01123,0.06439626,13,0,14.39898,0.06448299
8991,2021/04/11 21:20:39,126380.6048,3900.0008,1,10,7,0,0,0,3.824317,0,2.859496,3.964112,10.98683,14.84034,,0.0000278168208751595,,0,,,,,,,,,,15.00435,0.07703543,13,0,14.34825,0.08628219
8992,2021/04/11 21:21:39,126440.6057,3960.0017,1,10,7,0,0,0,3.824522,0,2.859496,3.964112,10.98683,14.84034,,0.00000102732599316369,,,,,,,,,,,,14.45179,-0.004009306,13,0,14.36327,0.003952384
8993,2021/04/11 21:22:39,126500.6047,4020.0007,1,10,7,0,0,0,3.824449,0,2.859496,3.964112,10.98683,14.84034,,0.00000821908179204911,,0,,,,,,,,,,14.84741,0.08538991,13,0,13.99056,-0.1588526
8994,2021/04/11 21:23:39,126560.6047,4080.0007,1,10,7,0,0,0,3.824419,0,2.859496,3.964112,10.98683,14.84034,,0.00000640108191873878,,,,,,,,,,,,14.52125,-0.1141155,13,0,14.06917,-0.1302046
8995,2021/04/11 21:24:39,126620.6049,4140.0009,1,10,7,0,0,0,3.824542,0,2.859496,3.964112,10.98683,14.84034,,0.00000655864505461068,,0,,,,,,,,,,14.87795,0.1369411,13,0,14.28012,0.00462532
8996,2021/04/11 21:25:39,126680.6042,4200.0002,1,10,7,0,0,0,3.824764,0,2.859496,3.964112,10.98683,14.84034,,-0.000017107789972215,,,,,,,,,,,,14.89334,0.1299712,13,0,14.41972,0.04331589
8997,2021/04/11 21:26:39,126740.6047,4260.0007,1,10,7,0,0,0,3.824835,0,2.859496,3.964112,10.98683,14.84034,,-0.0000254460701398784,,0,,,,,,,,,,14.49444,-0.1317421,13,0,14.11544,-0.1318505
8998,2021/04/11 21:27:39,126800.6047,4320.0007,1,10,7,0,0,0,3.82512,0,2.859496,3.964112,10.98683,14.84034,,0.0000211407805181807,,,,,,,,,,,,14.37958,-0.1467508,13,0,14.13206,-0.01443297
8999,2021/04/11 21:28:39,126860.6048,4380.0008,1,10,7,0,0,0,3.824949,0,2.859496,3.964112,10.98683,14.84034,,-0.00000118529703740933,,0,,,,,,,,,,14.40815,-0.09763926,13,0,14.17527,0.03017247
9000,2021/04/11 21:29:39,126920.605,4440.001,1,10,7,0,0,0,3.824996,0,2.859496,3.964112,10.98683,14.84034,,0.0000197562603716506,,,,,,,,,,,,14.5043,-0.1054949,13,0,14.27877,0.03141344
9001,2021/04/11 21:30:39,126980.6048,4500.0008,1,10,7,0,0,0,3.825017,0,2.859496,3.964112,10.98683,14.84034,,0.00000715182704880135,,0,,,,,,,,,,14.58662,-0.03021479,13,0,14.46339,0.1455879
9002,2021/04/11 21:31:39,127040.6049,4560.0009,1,10,7,0,0,0,3.825231,0,2.859496,3.964112,10.98683,14.84034,,-0.0000152529701153981,,,,,,,,,,,,14.91369,0.09086818,13,0,14.23554,-0.07113487
9003,2021/04/11 21:32:39,127100.6048,4620.0008,1,10,7,0,0,0,3.825358,0,2.859496,3.964112,10.98683,14.84034,,-0.00000683572397974785,,0,,,,,,,,,,14.42691,-0.1355922,13,0,14.15749,-0.03295809
9004,2021/04/11 21:33:39,127160.6041,4680.0001,1,10,7,0,0,0,3.825348,0,2.859496,3.964112,10.98683,14.84034,,0.0000241814705077559,,,,,,,,,,,,14.54812,-0.05142868,13,0,14.43948,0.106079
9005,2021/04/11 21:34:39,127220.6041,4740.0001,1,10,7,0,0,0,3.825397,0,2.859496,3.964112,10.98683,14.84034,,-0.00000738884182283073,,0,,,,,,,,,,14.50924,-0.1264483,13,0,14.02791,-0.1060367
9006,2021/04/11 21:35:39,127280.6049,4800.0009,1,10,7,0,0,0,3.82531,0,2.859496,3.964112,10.98683,14.84034,,0.00000177819595137407,,,,,,,,,,,,14.44964,-0.1372445,13,0,14.52871,0.01852036
9007,2021/04/11 21:36:39,127340.6041,4860.0001,1,10,7,0,0,0,3.825524,0,2.859496,3.964112,10.98683,14.84034,,-0.0000146197598951403,,0,,,,,,,,,,14.95945,0.1146045,13,0,14.04453,-0.02510667
9008,2021/04/11 21:37:39,127400.6047,4920.0007,1,10,7,0,0,0,3.825622,0,2.859496,3.964112,10.98683,14.84034,,0.00000367466509487713,,,,,,,,,,,,14.63282,-0.1087993,13,0,14.04198,-0.01986802
9009,2021/04/11 21:38:39,127460.6057,4980.0017,1,10,7,0,0,0,3.825746,0,2.859496,3.964112,10.98683,14.84034,,-0.0000152133297888213,,0,,,,,,,,,,14.87901,-0.08976936,13,0,14.20812,-0.1240486
9010,2021/04/11 21:39:39,127520.6056,5040.0016,1,10,7,0,0,0,3.82571,0,2.859496,3.964112,10.98683,14.84034,,-0.0000107482101157075,,,,,,,,,,,,14.52565,0.06557286,13,0,14.33666,0.1295874
9011,2021/04/11 21:40:39,127580.6048,5100.0008,1,10,7,0,0,0,3.825686,0,2.859496,3.964112,10.98683,14.84034,,0.0000151332997120335,,0,,,,,,,,,,14.47947,-0.01041502,13,0,14.18816,0.1242727
9012,2021/04/11 21:41:39,127640.6047,5160.0007,1,10,7,0,0,0,3.8257,0,2.859496,3.964112,10.98683,14.84034,,0.0000112216503111995,,,,,,,,,,,,14.64211,-0.1195961,13,0,14.13169,-0.005552471
9013,2021/04/11 21:42:39,127700.6058,5220.0018,1,10,7,0,0,0,3.825918,0,2.859496,3.964112,10.98683,14.84034,,-0.0000111029303297983,,0,,,,,,,,,,14.4564,0.0263226,13,0,14.32582,0.1062581
9014,2021/04/11 21:43:39,127760.6047,5280.0007,1,10,7,0,0,0,3.825974,0,2.859496,3.964112,10.98683,14.84034,,0.0000020545489860524,,,,,,,,,,,,14.81395,0.1075453,13,0,14.52286,-0.01796186
9015,2021/04/11 21:44:39,127820.6049,5340.0009,1,10,7,0,0,0,3.825984,0,2.859496,3.964112,10.98683,14.84034,,-0.000000790250510362966,,0,,,,,,,,,,14.84333,0.07771999,13,0,14.52304,-0.04097283
9016,2021/04/11 21:45:39,127880.6041,5400.0001,1,10,7,0,0,0,3.826027,0,2.859496,3.964112,10.98683,14.84034,,0.0000162791602633661,,,,,,,,,,,,14.53142,0.03545582,13,0,14.41548,0.110856
9017,2021/04/11 21:46:39,127940.605,5460.001,1,10,7,0,0,0,3.826079,0,2.859496,3.964112,10.98683,14.84034,,0.0000224843006435549,,0,,,,,,,,,,14.90072,0.1140589,13,0,14.62428,0.02740651
9018,2021/04/11 21:47:39,128000.6041,5520.0001,1,10,7,0,0,0,3.826103,0,2.859496,3.964112,10.98683,14.84034,,0.0000164756293088431,,,,,,,,,,,,14.47995,0.0293988,13,0,14.32016,0.1367259
9019,2021/04/11 21:48:39,128060.6049,5580.0009,1,10,7,0,0,0,3.826314,0,2.859496,3.964112,10.98683,14.84034,,-0.000030859031539876,,0,,,,,,,,,,14.55098,-0.09808838,13,0,14.14279,0.02054214
9020,2021/04/11 21:49:39,128120.6049,5640.0009,1,10,7,0,0,0,3.8262,0,2.859496,3.964112,10.98683,14.84034,,-0.0000221284808503697,,,,,,,,,,,,14.75054,-0.06088406,13,0,14.18329,-0.1065698
9021,2021/04/11 21:50:39,128180.6043,5700.0003,1,10,7,0,0,0,3.826259,0,2.859496,3.964112,10.98683,14.84034,,0.00001402695033903,,0,,,,,,,,,,14.84082,-0.01351565,13,0,14.07486,-0.1071447
9022,2021/04/11 21:51:39,128240.6042,5760.0002,1,10,7,0,0,0,3.826431,0,2.859496,3.964112,10.98683,14.84034,,0.0000231163594435202,,,,,,,,,,,,14.50761,0.0005599856,13,0,14.07015,-0.1295859
9023,2021/04/11 21:52:39,128300.6043,5820.0003,1,10,7,0,0,0,3.826502,0,2.859496,3.964112,10.98683,14.84034,,0.0000159630599227967,,0,,,,,,,,,,14.86552,0.05789518,13,0,14.26037,0.08081704
9024,2021/04/11 21:53:39,128360.605,5880.001,1,10,7,0,0,0,3.826528,0,2.859496,3.964112,10.98683,14.84034,,0.00000869275572767947,,,,,,,,,,,,14.86766,0.009791553,13,0,14.47436,0.110262
9025,2021/04/11 21:54:39,128420.6042,5940.0002,1,10,7,0,0,0,3.826501,0,2.859496,3.964112,10.98683,14.84034,,-0.0000193612995644799,,0,,,,,,,,,,14.79567,-0.03586203,13,0,14.51916,0.0713864
9026,2021/04/11 21:55:39,128480.6043,6000.0003,1,10,7,0,0,0,3.826494,0,2.859496,3.964112,10.98683,14.84034,,-0.0000111418903543381,,,,,,,,,,,,14.55792,0.0009867549,13,0,14.11319,-0.08349895
9027,2021/04/11 21:56:39,128540.6052,6060.0012,1,10,7,0,0,0,3.826582,0,2.859496,3.964112,10.98683,14.84034,,0.00000975959392235382,,0,,,,,,,,,,14.69962,-0.08116722,13,0,14.53991,0.01006007
9028,2021/04/11 21:57:39,128600.6044,6120.0004,1,10,7,0,0,0,3.826786,0,2.859496,3.964112,10.98683,14.84034,,0.00000869275572767947,,,,,,,,,,,,14.8665,0.1079497,13,0,14.12981,0.009871423
9029,2021/04/11 21:58:39,128660.6044,6180.0004,1,10,7,0,0,0,3.826881,0,2.859496,3.964112,10.98683,14.84034,,0.00000162001401804446,,0,,,,,,,,,,14.67042,-0.0958395,13,0,14.56181,-0.00005573034
9030,2021/04/11 21:59:39,128720.6044,6240.0004,1,10,7,0,0,0,3.826706,0,2.859496,3.964112,10.98683,14.84034,,0.0000014619639614466,,,,,,,,,,,,14.91323,0.06058961,13,0,14.35198,0.1063481
9031,2021/04/11 22:00:39,128780.6044,6300.0004,1,10,7,0,0,0,3.826743,0,2.859496,3.964112,10.98683,14.84034,,-0.0000167138005053857,,0,,,,,,,,,,14.52755,-0.1001221,13,0,14.2655,-0.1184317
9032,2021/04/11 22:01:39,128840.6052,6360.0012,1,10,7,0,0,0,3.826653,0,2.859496,3.964112,10.98683,14.84034,,-0.0000188879294000799,,,,,,,,,,,,14.74773,0.0819391,13,0,14.06203,-0.06871164
9033,2021/04/11 22:02:39,128900.6044,6420.0004,1,10,7,0,0,0,3.827022,0,2.859496,3.964112,10.98683,14.84034,,0.000000513624513587274,,0,,,,,,,,,,14.53152,-0.01504183,13,0,14.10869,-0.122357
9034,2021/04/11 22:03:39,128960.6045,6480.0005,1,10,7,0,0,0,3.827086,0,2.859496,3.964112,10.98683,14.84034,,-0.000000513662826051586,,,,,,,,,,,,14.50231,-0.08732051,13,0,14.57094,0.1343277
9035,2021/04/11 22:04:39,129020.6053,6540.0013,1,10,7,0,0,0,3.826904,0,2.859496,3.964112,10.98683,14.84034,,0.000026827450710698,,0,,,,,,,,,,14.52421,-0.06258816,13,0,14.49177,0.1438501
