Repository: HVES-Battery-Testing-Consortium/LG-HG2

# Battery Testing Consortium (BTC)
The Battery Testing Consortium (BTC) has been developed within the High Voltage and Energy Storage Lab at Oxford Brookes University to provide accurate and comprehensive cell data to Formula Student Electric teams. Through the BTC, we aim to provide FS teams with information for improved and informed decisions for cell selection, pack architecture design, thermal cooling requirements, and end of life predictions. A range of tests are completed to provide a comprehensive electrochemical lithium-ion characterisation for modelling, validation, and battery management parameterisation.

File: Data/Round1/LG_HG2/Package 1/210410_FSD_GITT_LGHG2_1_15C/210410_FSD_GITT_LGHG2_1_15C_Channel_2_Wb_1.CSV (part 45 of 76)
Data_Point,Date_Time,Test_Time(s),Step_Time(s),Cycle_Index,Step_Index,TC_Counter1,TC_Counter2,TC_Counter3,Current(A),Voltage(V),Power(W),Charge_Capacity(Ah),Discharge_Capacity(Ah),Charge_Energy(Wh),Discharge_Energy(Wh),ACR(Ohm),dV/dt(V/s),Internal_Resistance(Ohm),dQ/dV(Ah/V),dV/dQ(V/Ah),MetaCode_MV_UD1,MetaCode_MV_UD2,MetaCode_MV_UD3,MetaCode_MV_UD4,MetaCode_MV_UD5,MetaCode_MV_UD6,MetaCode_MV_UD7,MetaCode_MV_UD8,Aux_Temperature_1(C),Aux_dT/dt_1(C),Aux_Temperature_2(C),Aux_dT/dt_2(C),Aux_Temperature_3(C),Aux_dT/dt_3(C)
9036,2021/04/11 22:05:39,129080.6053,6600.0013,1,10,7,0,0,0,3.826953,0,2.859496,3.964112,10.98683,14.84034,,0.000016871010302566,,,,,,,,,,,,14.59029,-0.0340569,13,0,14.37941,0.1074943
9037,2021/04/11 22:06:39,129140.6044,6660.0004,1,10,7,0,0,0,3.82708,0,2.859496,3.964112,10.98683,14.84034,,-0.000017346859749523,,0,,,,,,,,,,14.69846,0.07432103,13,0,14.52414,0.1428622
9038,2021/04/11 22:07:39,129200.6052,6720.0012,1,10,7,0,0,0,3.827178,0,2.859496,3.964112,10.98683,14.84034,,-0.0000163572403835133,,,,,,,,,,,,14.80496,0.05210161,13,0,14.13396,-0.09853989
9039,2021/04/11 22:08:39,129260.6052,6780.0012,1,10,7,0,0,0,3.82728,0,2.859496,3.964112,10.98683,14.84034,,0.000034417120332364,,0,,,,,,,,,,14.78605,0.1421994,13,0,14.32693,0.04639268
9040,2021/04/11 22:09:39,129320.6053,6840.0013,1,10,7,0,0,0,3.827139,0,2.859496,3.964112,10.98683,14.84034,,0.0000048208480620815,,,,,,,,,,,,14.73064,0.04982919,13,0,14.05953,-0.1168177
9041,2021/04/11 22:10:39,129380.6044,6900.0004,1,10,7,0,0,0,3.827198,0,2.859496,3.964112,10.98683,14.84034,,0.0000254868500633165,,0,,,,,,,,,,14.64038,-0.007896721,13,0,14.53177,0.1382163
9042,2021/04/11 22:11:39,129440.6044,6960.0004,1,10,7,0,0,0,3.827371,0,2.859496,3.964112,10.98683,14.84034,,-0.0000325564287777524,,,,,,,,,,,,14.54844,-0.1001176,13,0,14.46902,0.07330507
9043,2021/04/11 22:12:39,129500.6053,7020.0013,1,10,7,0,0,0,3.827489,0,2.859496,3.964112,10.98683,14.84034,,-0.0000241409506998025,,0,,,,,,,,,,14.9194,0.1545134,13,0,14.32163,0.05190432
9044,2021/04/11 22:13:39,129560.6045,7080.0005,1,10,7,0,0,0,3.827452,0,2.859496,3.964112,10.98683,14.84034,,0.00000284506700154452,,,,,,,,,,,,14.47822,-0.1460457,13,0,14.09921,-0.06399632
9045,2021/04/11 22:14:39,129620.6044,7140.0004,1,10,7,0,0,0,3.827217,0,2.859496,3.964112,10.98683,14.84034,,0.0000190066293725977,,0,,,,,,,,,,14.66845,-0.05467594,13,0,14.02649,-0.1437873
9046,2021/04/11 22:15:39,129680.6053,7200.0013,1,10,7,0,0,0,3.827367,0,2.859496,3.964112,10.98683,14.84034,,0.00000612408621236682,,,,,,,,,,,,14.8872,0.1349589,13,0,14.29669,-0.02703309
9047,2021/04/11 22:16:39,129740.6043,7260.0003,1,10,7,0,0,0,3.827528,0,2.859496,3.964112,10.98683,14.84034,,-0.00000659853685647249,,0,,,,,,,,,,14.71422,0.002136827,13,0,14.53991,0.1619667
9048,2021/04/11 22:17:39,129800.6045,7320.0005,1,10,7,0,0,0,3.827643,0,2.859496,3.964112,10.98683,14.84034,,-0.0000249340591835789,,,,,,,,,,,,14.69116,-0.007097125,13.1,0,14.31629,0.0462687
9049,2021/04/11 22:18:39,129860.6044,7380.0004,1,10,7,0,0,0,3.827517,0,2.859496,3.964112,10.98683,14.84034,,-0.0000108659496618202,,,,,,,,,,,,14.62167,-0.08169502,13,0,14.39999,0.08710653
9050,2021/04/11 22:19:39,129920.6045,7440.0005,1,10,7,0,0,0,3.82761,0,2.859496,3.964112,10.98683,14.84034,,0.00000849568641569931,,0,,,,,,,,,,14.69811,-0.112949,13,0,14.04888,-0.1198578
9051,2021/04/11 22:20:39,129980.6045,7500.0005,1,10,7,0,0,0,3.827539,0,2.859496,3.964112,10.98683,14.84034,,0.000000158040904807422,,,,,,,,,,,,14.64701,0.0003713369,13,0,14.48728,0.09396732
9052,2021/04/11 22:21:39,130040.6052,7560.0012,1,10,7,0,0,0,3.827662,0,2.859496,3.964112,10.98683,14.84034,,0.0000152132097355206,,0,,,,,,,,,,14.76064,-0.06337732,13,0,14.16267,-0.1204753
9053,2021/04/11 22:22:39,130100.6044,7620.0004,1,10,7,0,0,0,3.827748,0,2.859496,3.964112,10.98683,14.84034,,-0.0000056898038565123,,,,,,,,,,,,14.52169,-0.1052937,13,0,14.09886,-0.01634836
9054,2021/04/11 22:23:39,130160.6044,7680.0004,1,10,7,0,0,0,3.82779,0,2.859496,3.964112,10.98683,14.84034,,-0.00002406313069514,,0,,,,,,,,,,14.91424,-0.0443387,13,0,14.15571,-0.1197043
9055,2021/04/11 22:24:39,130220.6052,7740.0012,1,10,7,0,0,0,3.827725,0,2.859496,3.964112,10.98683,14.84034,,-0.0000161991993081756,,,,,,,,,,,,14.75135,0.0649333,13,0,14.54784,0.1243854
9056,2021/04/11 22:25:39,130280.6044,7800.0004,1,10,7,0,0,0,3.827671,0,2.859496,3.964112,10.98683,14.84034,,0.00000276573905466648,,0,,,,,,,,,,14.92832,0.126031,13,0,14.50586,0.04397035
9057,2021/04/11 22:26:39,130340.6043,7860.0003,1,10,7,0,0,0,3.827736,0,2.859496,3.964112,10.98683,14.84034,,0.000021968780856696,,,,,,,,,,,,14.53249,0.009481609,13,0,14.43116,0.1053658
9058,2021/04/11 22:27:39,130400.6044,7920.0004,1,10,7,0,0,0,3.82793,0,2.859496,3.964112,10.98683,14.84034,,0.0000260797805822222,,0,,,,,,,,,,14.78933,0.0787285,13,0,14.59314,0.119938
9059,2021/04/11 22:28:39,130460.6052,7980.0012,1,10,7,0,0,0,3.82799,0,2.859496,3.964112,10.98683,14.84034,,-0.00000711272605258273,,,,,,,,,,,,14.49713,-0.06452948,13,0,14.35196,0.04724622
9060,2021/04/11 22:29:39,130520.6043,8040.0003,1,10,7,0,0,0,3.827876,0,2.859496,3.964112,10.98683,14.84034,,-0.00000596639210925787,,0,,,,,,,,,,14.97409,0.02244592,13,0,14.22296,-0.09171724
9061,2021/04/11 22:30:39,130580.6044,8100.0004,1,10,7,0,0,0,3.827881,0,2.859496,3.964112,10.98683,14.84034,,-0.0000133164903672878,,,,,,,,,,,,14.96975,0.06201178,13,0,14.34282,-0.0543806
9062,2021/04/11 22:31:39,130640.6043,8160.0003,1,10,7,0,0,0,3.828064,0,2.859496,3.964112,10.98683,14.84034,,-0.00000521535093866987,,0,,,,,,,,,,14.59936,-0.06010801,13,0,14.62004,0.09502888
9063,2021/04/11 22:32:39,130700.6043,8220.0003,1,10,7,0,0,0,3.828089,0,2.859496,3.964112,10.98683,14.84034,,0.0000225225103349658,,,,,,,,,,,,14.61994,-0.08857727,13,0,14.52593,0.04600823
9064,2021/04/11 22:33:39,130760.6043,8280.0003,1,10,7,0,0,0,3.82811,0,2.859496,3.964112,10.98683,14.84034,,0.0000236666292039445,,0,,,,,,,,,,14.54295,-0.07067055,13,0,14.21514,-0.1209265
9065,2021/04/11 22:34:39,130820.6044,8340.0004,1,10,7,0,0,0,3.82801,0,2.859496,3.964112,10.98683,14.84034,,0.0000077044960562489,,,,,,,,,,,,14.90259,0.1182997,13,0,14.22443,-0.002601445
9066,2021/04/11 22:35:39,130880.6045,8400.0005,1,10,7,0,0,0,3.827997,0,2.859496,3.964112,10.98683,14.84034,,-0.0000125254700833466,,0,,,,,,,,,,14.9764,0.09641051,13,0,14.3714,0.09196907
9067,2021/04/11 22:36:39,130940.6052,8460.0012,1,10,7,0,0,0,3.828093,0,2.859496,3.964112,10.98683,14.84034,,-0.0000256055991485482,,,,,,,,,,,,14.567,-0.08844763,13,0,14.32689,-0.06795853
9068,2021/04/11 22:37:39,131000.6044,8520.0004,1,10,7,0,0,0,3.828148,0,2.859496,3.964112,10.98683,14.84034,,0.0000181352006620727,,0,,,,,,,,,,14.45383,-0.1323691,13,0,14.31595,-0.07309139
9069,2021/04/11 22:38:39,131060.6045,8580.0005,1,10,7,0,0,0,3.8283,0,2.859496,3.964112,10.98683,14.84034,,0.00000928528970689513,,,,,,,,,,,,14.49446,-0.1043248,13,0,14.26892,-0.07927656
9070,2021/04/11 22:39:39,131120.6044,8640.0004,1,10,7,0,0,0,3.828068,0,2.859496,3.964112,10.98683,14.84034,,0.000013118050446792,,0,,,,,,,,,,14.53798,-0.1200098,13,0,14.34169,-0.05389601
9071,2021/04/11 22:40:39,131180.6044,8700.0004,1,10,7,0,0,0,3.828172,0,2.859496,3.964112,10.98683,14.84034,,0.0000111429899334325,,,,,,,,,,,,14.49962,-0.1003799,13,0,14.2887,-0.06163388
9072,2021/04/11 22:41:39,131240.6054,8760.0014,1,10,7,0,0,0,3.828231,0,2.859496,3.964112,10.98683,14.84034,,-0.0000236284904531203,,0,,,,,,,,,,14.50048,-0.03137141,13,0,14.08494,-0.1341307
9073,2021/04/11 22:42:39,131300.6053,8820.0013,1,10,7,0,0,0,3.828309,0,2.859496,3.964112,10.98683,14.84034,,-0.0000270270193141187,,,,,,,,,,,,14.56189,0.01847208,13,0,14.05138,-0.1208058
9074,2021/04/11 22:43:39,131360.6054,8880.0014,1,10,7,0,0,0,3.828283,0,2.859496,3.964112,10.98683,14.84034,,0.0000263563797489041,,0,,,,,,,,,,14.90824,0.02932668,13,0,14.46386,0.1161283
9075,2021/04/11 22:44:39,131420.6045,8940.0005,1,10,7,0,0,0,3.82832,0,2.859496,3.964112,10.98683,14.84034,,0.0000153308592416579,,,,,,,,,,,,14.89565,-0.004252493,13,0,14.53889,0.09618372
9076,2021/04/11 22:45:39,131480.6046,9000.0006,1,10,7,0,0,0,3.828204,0,2.859496,3.964112,10.98683,14.84034,,0.00000928598183236318,,0,,,,,,,,,,14.76643,-0.09234428,13,0,14.43513,-0.009293854
9077,2021/04/11 22:46:39,131540.6048,9060.0008,1,10,7,0,0,0,3.828359,0,2.859496,3.964112,10.98683,14.84034,,-0.0000118933703561197,,,,,,,,,,,,14.53051,-0.003577173,13,0,14.41142,0.1092979
9078,2021/04/11 22:47:39,131600.6046,9120.0006,1,10,7,0,0,0,3.828526,0,2.859496,3.964112,10.98683,14.84034,,-0.0000127627599795233,,0,,,,,,,,,,14.60038,-0.03364503,13,0,13.98757,-0.1546997
9079,2021/04/11 22:48:39,131660.6047,9180.0007,1,10,7,0,0,0,3.828394,0,2.859496,3.964112,10.98683,14.84034,,0.00000584741701459279,,,,,,,,,,,,14.37447,-0.1091617,13,0,14.20003,0.0391975
9080,2021/04/11 22:49:39,131720.6056,9240.0016,1,10,7,0,0,0,3.828355,0,2.859496,3.964112,10.98683,14.84034,,0.0000244564307649853,,0,,,,,,,,,,14.75634,0.08488953,13,0,14.09988,-0.08401722
9081,2021/04/11 22:50:39,131780.6055,9300.0015,1,10,7,0,0,0,3.828357,0,2.859496,3.964112,10.98683,14.84034,,0.0000163592703756876,,,,,,,,,,,,14.38592,-0.01499146,13,0,14.35031,0.1128942
9082,2021/04/11 22:51:39,131840.6055,9360.0015,1,10,7,0,0,0,3.828552,0,2.859496,3.964112,10.98683,14.84034,,0.00000790250487625599,,0,,,,,,,,,,14.28779,-0.1202804,13,0,14.13524,0.02580523
9083,2021/04/11 22:52:39,131900.6045,9420.0005,1,10,7,0,0,0,3.82859,0,2.859496,3.964112,10.98683,14.84034,,0.00000482080804431462,,,,,,,,,,,,14.35552,-0.1434499,13,0,14.21761,0.0002992153
9084,2021/04/11 22:53:39,131960.6054,9480.0014,1,10,7,0,0,0,3.828379,0,2.859496,3.964112,10.98683,14.84034,,0.00000857357827044325,,0,,,,,,,,,,14.69761,0.04569083,13,0,14.04839,-0.1323739
9085,2021/04/11 22:54:39,132020.6046,9540.0006,1,10,7,0,0,0,3.828474,0,2.859496,3.964112,10.98683,14.84034,,0.0000126432796605513,,,,,,,,,,,,14.81239,0.05443633,13,0,14.09755,-0.1441392
9086,2021/04/11 22:55:39,132080.6055,9600.0015,1,10,7,0,0,0,3.828454,0,2.859496,3.964112,10.98683,14.84034,,0.0000190845494216774,,0,,,,,,,,,,14.5478,-0.1117712,13,0,14.41725,0.05022556
9087,2021/04/11 22:56:39,132140.6047,9660.0007,1,10,7,0,0,0,3.828653,0,2.859496,3.964112,10.98683,14.84034,,0.0000175822005985538,,,,,,,,,,,,14.69828,-0.05094528,13,0,14.50205,0.1179507
9088,2021/04/11 22:57:39,132200.6046,9720.0006,1,10,7,0,0,0,3.828835,0,2.859496,3.964112,10.98683,14.84034,,-0.0000112216503111995,,0,,,,,,,,,,14.5338,-0.128938,13,0,14.24253,-0.06740808
9089,2021/04/11 22:58:39,132260.6047,9780.0007,1,10,7,0,0,0,3.828649,0,2.859496,3.964112,10.98683,14.84034,,-0.00000655902522339602,,,,,,,,,,,,14.87127,0.1009467,13,0,14.10536,-0.0907588
9090,2021/04/11 22:59:39,132320.6047,9840.0007,1,10,7,0,0,0,3.828537,0,2.859496,3.964112,10.98683,14.84034,,0.00000525512177773635,,0,,,,,,,,,,14.98005,0.08826137,13,0,14.21218,-0.02960294
9091,2021/04/11 23:00:39,132380.6048,9900.0008,1,10,7,0,0,0,3.828681,0,2.859496,3.964112,10.98683,14.84034,,0.0000137896404339699,,,,,,,,,,,,14.79199,-0.05768359,13,0,14.47884,0.02360523
9092,2021/04/11 23:01:39,132440.6048,9960.0008,1,10,7,0,0,0,3.828789,0,2.859496,3.964112,10.98683,14.84034,,0.000000790250510362966,,0,,,,,,,,,,14.93264,0.02218932,13,0,14.24721,-0.09653598
9093,2021/04/11 23:02:39,132500.6056,10020.0016,1,10,7,0,0,0,3.828806,0,2.859496,3.964112,10.98683,14.84034,,-0.0000171890897036064,,,,,,,,,,,,14.6978,0.05673826,13,0,14.50888,0.1024851
9094,2021/04/11 23:03:39,132560.6056,10080.0016,1,10,7,0,0,0,3.828687,0,2.859496,3.964112,10.98683,14.84034,,-0.0000247346397372894,,0,,,,,,,,,,14.85951,0.1076618,13,0,14.53924,0.06212234
9095,2021/04/11 23:04:39,132620.6056,10140.0016,1,10,7,0,0,0,3.828817,0,2.859496,3.964112,10.98683,14.84034,,-0.0000177806396095548,,,,,,,,,,,,14.67804,-0.04756272,13,0,14.09457,-0.07954031
9096,2021/04/11 23:05:39,132680.6048,10200.0008,1,10,7,0,0,0,3.828872,0,2.859496,3.964112,10.98683,14.84034,,-0.00000422815583078773,,0,,,,,,,,,,14.47959,-0.08497864,13,0,14.09327,-0.00285238
9097,2021/04/11 23:06:39,132740.6048,10260.0008,1,10,7,0,0,0,3.828961,0,2.859496,3.964112,10.98683,14.84034,,0.0000081785510701593,,,,,,,,,,,,14.69548,0.07952958,13,0,14.55767,0.06592125
9098,2021/04/11 23:07:39,132800.6055,10320.0015,1,10,7,0,0,0,3.828913,0,2.859496,3.964112,10.98683,14.84034,,-0.0000111030203697737,,0,,,,,,,,,,14.46384,-0.1030293,13,0,14.04095,-0.002650917
9099,2021/04/11 23:08:39,132860.6046,10380.0006,1,10,7,0,0,0,3.828732,0,2.859496,3.964112,10.98683,14.84034,,0.000000237075198583625,,,,,,,,,,,,14.81972,-0.03511608,13,0,14.17797,-0.09905934
9100,2021/04/11 23:09:39,132920.6048,10440.0008,1,10,7,0,0,0,3.828808,0,2.859496,3.964112,10.98683,14.84034,,-0.00000999600615614327,,0,,,,,,,,,,14.8844,0.04147947,13,0,14.20621,-0.0726676
9101,2021/04/11 23:10:39,132980.6048,10500.0008,1,10,7,0,0,0,3.82886,0,2.859496,3.964112,10.98683,14.84034,,-0.0000220479905692628,,,,,,,,,,,,14.94064,0.05985379,13,0,14.31367,-0.05657077
9102,2021/04/11 23:11:39,133040.6047,10560.0007,1,10,7,0,0,0,3.828982,0,2.859496,3.964112,10.98683,14.84034,,0.00000979894412012072,,0,,,,,,,,,,14.45425,-0.07298976,13,0,14.22869,0.02054095
9103,2021/04/11 23:12:39,133100.6046,10620.0006,1,10,7,0,0,0,3.829007,0,2.859496,3.964112,10.98683,14.84034,,0.0000286089707515202,,,,,,,,,,,,14.3839,-0.07202834,13,0,14.14369,-0.005870461
9104,2021/04/11 23:13:39,133160.6048,10680.0008,1,10,7,0,0,0,3.828905,0,2.859496,3.964112,10.98683,14.84034,,0.00000193609798770922,,0,,,,,,,,,,14.67513,0.01042426,13,0,14.08435,-0.07405698
9105,2021/04/11 23:14:39,133220.6056,10740.0016,1,10,7,0,0,0,3.828779,0,2.859496,3.964112,10.98683,14.84034,,0.00000513624490849907,,,,,,,,,,,,14.57223,-0.03617346,13,0,14.57098,0.08019537
9106,2021/04/11 23:15:39,133280.6047,10800.0007,1,10,7,0,0,0,3.829041,0,2.859496,3.964112,10.98683,14.84034,,-0.0000119319902296411,,0,,,,,,,,,,14.91943,0.08890212,13,0,14.28513,0.06161213
9107,2021/04/11 23:15:39,133280.6062,10800.0022,1,10,7,0,0,0,3.829041,0,2.859496,3.964112,10.98683,14.84034,,-0.0000119319902296411,0,0,0,,,,,,,,,14.91943,0.08890212,13,0,14.28513,0.06161213
9108,2021/04/11 23:15:39,133280.6127,0.0018,1,11,8,0,0,0,3.828386,0,2.859496,3.964112,10.98683,14.84034,,-0.0000119319902296411,0,0,0,,,,,,,,,14.9182754658902,0.0886421157247724,13,0,14.2846482416561,0.0611121167842811
9109,2021/04/11 23:15:41,133282.6496,2.0002,1,9,8,0,0,-0.7097015,3.808384,-2.702815837376,2.859496,3.964506,10.98683,14.84184,,-0.00155466597061604,,0.00111888896208256,893.743591308594,,,,,,,,,14.55648,0.007164776,13,0,14.13368,-0.09557664
9110,2021/04/11 23:15:43,133284.6497,4.0003,1,9,8,0,0,-0.7092972,3.806544,-2.6999710008768,2.859496,3.964899,10.98683,14.84334,,-0.00107158895116299,,0.139832898974419,,,,,,,,,,14.55246,-0.09182721,13,0,14.43652,-0.02340376
9111,2021/04/11 23:15:45,133286.6496,6.0002,1,9,8,0,0,-0.7092438,3.805169,-2.6987925212022,2.859496,3.965292,10.98683,14.84483,,-0.000892260926775634,,,,,,,,,,,,14.85262,0.01109332,13,0,14.47391,0.1207027
9112,2021/04/11 23:15:47,133288.6498,8.0004,1,9,8,0,0,-0.7095337,3.803726,-2.6988717825662,2.859496,3.965686,10.98683,14.84633,,-0.000710161111783236,,,,,,,,,,,,14.80252,0.09219289,13,0,14.15344,0.02378017
9113,2021/04/11 23:15:49,133290.6497,10.0003,1,9,8,0,0,-0.70961,3.802512,-2.69830054032,2.859496,3.96608,10.98683,14.84783,,-0.000703030382283032,,,,,,,,,,,,14.51465,0.02094507,13,0,14.34628,0.06026089
9114,2021/04/11 23:15:51,133292.6503,12.0009,1,9,8,0,0,-0.7092209,3.801336,-2.6959869391224,2.859496,3.966474,10.98683,14.84933,,,,0.285016089677811,4.75373506546021,,,,,,,,,14.84031,0.1017678,13,0,14.52732,0.1543701
9115,2021/04/11 23:15:53,133294.6495,14.0001,1,9,8,0,0,-0.7092361,3.800139,-2.6951957638179,2.859496,3.966868,10.98683,14.85082,,-0.000593178207054734,,,,,,,,,,,,14.87751,0.1405081,13,0,14.13353,-0.0580278
9116,2021/04/11 23:15:55,133296.6496,16.0002,1,9,8,0,0,-0.7095871,3.79915,-2.695827830965,2.859496,3.967261,10.98683,14.85232,,-0.000478372909128666,,,,,,,,,,,,14.60558,-0.04521072,13,0,14.02934,-0.1343089
9117,2021/04/11 23:15:57,133298.6504,18.001,1,9,8,0,0,-0.7092361,3.798152,-2.6937865116872,2.859496,3.967655,10.98683,14.85382,,,,,,,,,,,,,,14.48776,-0.1159316,13,0,14.28414,0.0278163
9118,2021/04/11 23:15:59,133300.6496,20.0002,1,9,8,0,0,-0.7096405,3.79714,-2.69460432817,2.859496,3.968049,10.98683,14.85531,,-0.000498326204251498,,,,,,,,,,,,14.71395,0.04827648,13,0,14.28098,-0.08186102
9119,2021/04/11 23:16:01,133302.6496,22.0002,1,9,8,0,0,-0.7095261,3.79631,-2.693581028691,2.859496,3.968443,10.98683,14.85681,,,,0.382520914077759,,,,,,,,,,14.6776,-0.09722888,13,0,14.07951,-0.10869
9120,2021/04/11 23:16:03,133304.6503,24.0009,1,9,8,0,0,-0.7092972,3.795591,-2.6922020686452,2.859496,3.968837,10.98683,14.8583,,-0.000369060493540019,,,,,,,,,,,,14.46338,-0.09035319,13,0,14.0478,0.01914293
9121,2021/04/11 23:16:05,133306.6496,26.0002,1,9,8,0,0,-0.7094345,3.7948,-2.6921620406,2.859496,3.96923,10.98683,14.85979,,-0.000501900678500533,,,,,,,,,,,,14.49559,0.03063291,13,0,14.34312,0.1265776
9122,2021/04/11 23:16:07,133308.6495,28.0001,1,9,8,0,0,-0.7094345,3.794046,-2.691627126987,2.859496,3.969624,10.98683,14.86129,,,,,,,,,,,,,,14.77964,0.1104957,13,0,14.51773,0.05352974
9123,2021/04/11 23:16:09,133310.6497,30.0003,1,9,8,0,0,-0.7093735,3.793324,-2.690883522514,2.859496,3.970017,10.98683,14.86278,,-0.000392348389141262,,,,,,,,,,,,14.96967,0.03605425,13,0,14.02287,-0.08724034
9124,2021/04/11 23:16:11,133312.6505,32.0011,1,9,8,0,0,-0.7095718,3.792441,-2.6910091867638,2.859496,3.970411,10.98683,14.86427,,,,,,,,,,,,,,14.48346,-0.02723217,13,0,14.10445,-0.09803116
9125,2021/04/11 23:16:13,133314.6497,34.0003,1,9,8,0,0,-0.7094498,3.791665,-2.689995975917,2.859496,3.970805,10.98683,14.86577,,-0.000399869808461517,,0.519525289535522,2.21153593063354,,,,,,,,,14.45908,-0.1236466,13,0,14.35773,-0.04153818
9126,2021/04/11 23:16:15,133316.6498,36.0004,1,9,8,0,0,-0.7093811,3.79103,-2.689285031533,2.859496,3.971198,10.98683,14.86726,,,,,,,,,,,,,,14.64791,-0.09101421,13,0,14.5247,0.05727649
9127,2021/04/11 23:16:17,133318.6503,38.0009,1,9,8,0,0,-0.7092667,3.790474,-2.6884569854158,2.859496,3.971592,10.98683,14.86875,,-0.000357451499439776,,,,,,,,,,,,14.84,0.01824498,13,0,14.46859,0.1095939
9128,2021/04/11 23:16:19,133320.6497,40.0003,1,9,8,0,0,-0.7093201,3.789725,-2.6881281159725,2.859496,3.971986,10.98683,14.87024,,,,,,,,,,,,,,14.56078,-0.08725554,13,0,14.08682,-0.1193029
9129,2021/04/11 23:16:21,133322.6496,42.0002,1,9,8,0,0,-0.7093582,3.78947,-2.688091618154,2.859496,3.972379,10.98683,14.87174,,-0.000270550110144541,,,,,,,,,,,,14.46684,-0.1545835,13,0,14.21937,-0.04284978
9130,2021/04/11 23:16:23,133324.6495,44.0001,1,9,8,0,0,-0.7092438,3.788998,-2.6873233397124,2.859496,3.972773,10.98683,14.87323,,,,,,,,,,,,,,14.64308,-0.02022117,13,0,14.49796,0.1258844
9131,2021/04/11 23:16:25,133326.6505,46.0011,1,9,8,0,0,-0.7094574,3.788297,-2.6876353400478,2.859496,3.973167,10.98683,14.87472,,,,,,,,,,,,,,14.80453,0.09775251,13,0,14.52073,0.138925
9132,2021/04/11 23:16:27,133328.6504,48.001,1,9,8,0,0,-0.7095718,3.787912,-2.6877955360816,2.859496,3.973561,10.98683,14.87621,,-0.000234631195780821,,,,,,,,,,,,14.92157,0.147391,13,0,14.38224,0.0105235
9133,2021/04/11 23:16:29,133330.6506,50.0012,1,9,8,0,0,-0.7094193,3.787193,-2.6867078070249,2.859496,3.973954,10.98683,14.8777,,,,,,,,,,,,,,14.44577,-0.07914841,13,0,14.08865,0.04632443
9134,2021/04/11 23:16:31,133332.6497,52.0003,1,9,8,0,0,-0.709198,3.786638,-2.685476096324,2.859496,3.974348,10.98683,14.87919,,-0.000248832599027082,,0.683159410953522,,,,,,,,,,14.4164,0.002590418,13,0,14.20544,0.1030585
9135,2021/04/11 23:16:33,133334.6503,54.0009,1,9,8,0,0,-0.7094879,3.786132,-2.6862148418028,2.859496,3.974741,10.98683,14.88068,,,,,,,,,,,,,,14.56261,0.09947181,13,0,14.38094,0.1292986
9136,2021/04/11 23:16:35,133336.6495,56.0001,1,9,8,0,0,-0.709671,3.785791,-2.686666084761,2.859496,3.975135,10.98683,14.88217,,,,,,,,,,,,,,14.73683,0.1232031,13,0,14.45299,0.03426939
9137,2021/04/11 23:16:37,133338.6496,58.0002,1,9,8,0,0,-0.709549,3.78521,-2.68579197029,2.859496,3.975528,10.98683,14.88366,,-0.000227208394790068,,,,,,,,,,,,14.8994,0.07852048,13,0,14.36004,-0.05616367
9138,2021/04/11 23:16:39,133340.6495,60.0001,1,9,8,0,0,-0.7096634,3.784944,-2.6860362278496,2.859496,3.975922,10.98683,14.88515,,,,,,,,,,,,,,14.55364,-0.01793474,13,0,14.09429,-0.1184091
9139,2021/04/11 23:16:41,133342.6505,62.0011,1,9,8,0,0,-0.7094727,3.784588,-2.6850618667476,2.859496,3.976316,10.98683,14.88664,,,,,,,,,,,,,,14.42187,-0.08795768,13,0,14.15245,-0.1017043
9140,2021/04/11 23:16:43,133344.6505,64.0011,1,9,8,0,0,-0.7093735,3.784057,-2.6843097582895,2.859496,3.97671,10.98683,14.88813,,-0.000192416700883768,,,,,,,,,,,,14.43002,-0.1412317,13,0,14.32135,-0.05913228
9141,2021/04/11 23:16:45,133346.6498,66.0004,1,9,8,0,0,-0.7096405,3.783766,-2.685113596123,2.859496,3.977103,10.98683,14.88962,,,,,,,,,,,,,,14.59643,-0.07867008,13,0,14.44398,0.03084272
9142,2021/04/11 23:16:47,133348.6505,68.0011,1,9,8,0,0,-0.7097015,3.783335,-2.6850385245025,2.859496,3.977497,10.98683,14.89111,,,,,,,,,,,,,,14.63364,-0.0859949,13,0,14.46661,0.06459653
9143,2021/04/11 23:16:49,133350.6495,70.0001,1,9,8,0,0,-0.7093353,3.782808,-2.6832792475224,2.859496,3.97789,10.98683,14.8926,,-0.000208693105378188,,,,,,,,,,,,14.8224,0.05898803,13,0,14.22451,-0.07565588
9144,2021/04/11 23:16:51,133352.6504,72.001,1,9,8,0,0,-0.7092819,3.782529,-2.6828793559251,2.859496,3.978285,10.98683,14.89409,,,,,,,,,,,,,,14.78808,0.01310438,13,0,14.1609,-0.1124457
9145,2021/04/11 23:16:53,133354.6506,74.0012,1,9,8,0,0,-0.7098541,3.78214,-2.684767585774,2.859496,3.978678,10.98683,14.89558,,,,,,,,,,,,,,14.67342,-0.04190981,13,0,14.03878,-0.1401368
9146,2021/04/11 23:16:55,133356.6495,76.0001,1,9,8,0,0,-0.709343,3.781723,-2.682538737989,2.859496,3.979071,10.98683,14.89707,,,,0.952764093875885,1.21234798431396,,,,,,,,,14.542,-0.1042166,13,0,14.10457,-0.09290308
9147,2021/04/11 23:16:57,133358.6496,78.0002,1,9,8,0,0,-0.7094498,3.781472,-2.6827645541056,2.859496,3.979465,10.98683,14.89856,,,,,,,,,,,,,,14.46353,-0.1333004,13,0,14.20144,-0.02382129
9148,2021/04/11 23:16:59,133360.6498,80.0004,1,9,8,0,0,-0.7096024,3.781214,-2.6831585293136,2.859496,3.979859,10.98683,14.90004,,-0.000131815206259489,,,,,,,,,,,,14.77519,0.1148444,13,0,14.49867,0.00305742
9149,2021/04/11 23:17:01,133362.6504,82.001,1,9,8,0,0,-0.7094345,3.780927,-2.6823200557815,2.859496,3.980253,10.98683,14.90153,,,,,,,,,,,,,,14.86703,0.08193433,13,0,14.40799,-0.0641647
9150,2021/04/11 23:17:03,133364.6498,84.0004,1,9,8,0,0,-0.709549,3.78056,-2.68249256744,2.859496,3.980646,10.98683,14.90302,,,,,,,,,,,,,,14.91727,0.02110869,13,0,14.31219,-0.1296031
9151,2021/04/11 23:17:05,133366.6498,86.0004,1,9,8,0,0,-0.7094498,3.7803,-2.68193307894,2.859496,3.98104,10.98683,14.90451,,-0.000160181094543077,,,,,,,,,,,,14.89853,-0.02773821,13,0,14.28612,-0.1282158
9152,2021/04/11 23:17:07,133368.6498,88.0004,1,9,8,0,0,-0.7099152,3.779818,-2.6833502514336,2.859496,3.981434,10.98683,14.906,,,,,,,,,,,,,,14.82741,-0.03730386,13,0,14.14914,-0.0784117
9153,2021/04/11 23:17:09,133370.6506,90.0012,1,9,8,0,0,-0.70961,3.779523,-2.68198731603,2.859496,3.981827,10.98683,14.90749,,,,,,,,,,,,,,14.48776,-0.09080738,13,0,14.29144,-0.07030964
9154,2021/04/11 23:17:11,133372.6506,92.0012,1,9,8,0,0,-0.7095642,3.779306,-2.6816602384452,2.859496,3.982221,10.98683,14.90897,,-0.00019053700088989,,,,,,,,,,,,14.53671,-0.1130682,13,0,14.39886,-0.03553212
9155,2021/04/11 23:17:13,133374.6497,94.0003,1,9,8,0,0,-0.7097015,3.778875,-2.6818732558125,2.859496,3.982615,10.98683,14.91046,,,,,,,,,,,,,,14.62879,-0.09766519,13,0,14.54938,0.02322793
9156,2021/04/11 23:17:15,133376.6506,96.0012,1,9,8,0,0,-0.7096024,3.778596,-2.6813007902304,2.859496,3.983008,10.98683,14.91195,,,,,,,,,,,,,,14.66167,-0.08345842,13,0,14.50925,0.06255925
9157,2021/04/11 23:17:17,133378.6498,98.0004,1,9,8,0,0,-0.7095261,3.778396,-2.6808705781356,2.859496,3.983402,10.98683,14.91344,,,,,,,,,,,,,,14.66338,-0.0685671,13,0,14.46714,0.06834447
9158,2021/04/11 23:17:19,133380.6497,100.0003,1,9,8,0,0,-0.709259,3.778291,-2.679786896369,2.859496,3.983796,10.98683,14.91492,,,,,,,,,,,,,,14.82741,0.05126059,13,0,14.1126,-0.1107964
9159,2021/04/11 23:17:21,133382.6499,102.0005,1,9,8,0,0,-0.7093201,3.777955,-2.6797794183955,2.859496,3.984189,10.98683,14.91641,,-0.000122638302855194,,,,,,,,,,,,14.77846,-0.01109421,13,0,14.07088,-0.1298365
9160,2021/04/11 23:17:23,133384.6497,104.0003,1,9,8,0,0,-0.7094574,3.777681,-2.6801037402894,2.859496,3.984583,10.98683,14.9179,,,,,,,,,,,,,,14.65855,-0.04520714,13,0,14.03851,-0.1160467
9161,2021/04/11 23:17:25,133386.6496,106.0002,1,9,8,0,0,-0.7093735,3.777411,-2.6795952620085,2.859496,3.984976,10.98683,14.91938,,,,,,,,,,,,,,14.63563,-0.1017407,13,0,14.0521,-0.1246959
9162,2021/04/11 23:17:27,133388.6499,108.0005,1,9,8,0,0,-0.7097855,3.776988,-2.680851316074,2.859496,3.98537,10.98683,14.92087,,,,,,,,,,,,,,14.51119,-0.128417,13,0,14.48936,0.08507907
9163,2021/04/11 23:17:29,133390.6496,110.0002,1,9,8,0,0,-0.7097855,3.776718,-2.680659673989,2.859496,3.985764,10.98683,14.92236,,-0.000142061006044969,,,,,,,,,,,,14.70863,0.1196057,13,0,14.51971,0.0717923
9164,2021/04/11 23:17:31,133392.6504,112.001,1,9,8,0,0,-0.7097626,3.776603,-2.6804915644478,2.859496,3.986158,10.98683,14.92385,,,,1.35879099369049,,,,,,,,,,14.79222,0.1107591,13,0,14.58144,0.01495332
9165,2021/04/11 23:17:33,133394.6496,114.0002,1,9,8,0,0,-0.7092819,3.77623,-2.678411589237,2.859496,3.986552,10.98683,14.92533,,,,,,,,,,,,,,14.85243,0.1052922,13,0,14.48103,-0.02705693
9166,2021/04/11 23:17:35,133396.6498,116.0004,1,9,8,0,0,-0.7097397,3.775991,-2.6799707195427,2.859496,3.986945,10.98683,14.92682,,,,,,,,,,,,,,14.86576,0.05408585,13,0,14.38482,-0.09203285
9167,2021/04/11 23:17:37,133398.6507,118.0013,1,9,8,0,0,-0.7093353,3.77593,-2.678400439329,2.859496,3.987339,10.98683,14.92831,,-0.00014110139454715,,,,,,,,,,,,14.9327,0.03624737,13,0,13.9611,-0.1213086
9168,2021/04/11 23:17:39,133400.6507,120.0013,1,9,8,0,0,-0.709816,3.775647,-2.680014650952,2.859496,3.987733,10.98683,14.92979,,,,,,,,,,,,,,14.59813,-0.01015991,13,0,14.02918,-0.1334733
9169,2021/04/11 23:17:41,133402.6507,122.0013,1,9,8,0,0,-0.7093353,3.775412,-2.6780330036436,2.859496,3.988127,10.98683,14.93128,,,,,,,,,,,,,,14.49473,-0.06233037,13,0,14.06456,-0.1331541
9170,2021/04/11 23:17:43,133404.6499,124.0005,1,9,8,0,0,-0.709343,3.775177,-2.677895378711,2.859496,3.98852,10.98683,14.93277,,,,,,,,,,,,,,14.4929,-0.06804466,13,0,14.17236,-0.1137391
9171,2021/04/11 23:17:45,133406.6499,126.0005,1,9,8,0,0,-0.709343,3.774663,-2.677530776409,2.859496,3.988914,10.98683,14.93425,,-0.000157478003529832,,,,,,,,,,,,14.46653,-0.1011106,13,0,14.1606,-0.1148713
9172,2021/04/11 23:17:47,133408.6504,128.001,1,9,8,0,0,-0.7094574,3.774567,-2.6778944899458,2.859496,3.989308,10.98683,14.93574,,,,,,,,,,,,,,14.48658,-0.1101813,13,0,14.6065,0.1393425
9173,2021/04/11 23:17:49,133410.6497,130.0003,1,9,8,0,0,-0.7094498,3.774346,-2.6777090148308,2.859496,3.989701,10.98683,14.93722,,,,,,,,,,,,,,14.87349,0.1209074,13,0,14.58243,0.1027158
9174,2021/04/11 23:17:51,133412.6506,132.0012,1,9,8,0,0,-0.7094116,3.774133,-2.6774137301428,2.859496,3.990095,10.98683,14.93871,,,,,,,,,,,,,,14.91312,0.1211584,13,0,14.57098,0.05731821
9175,2021/04/11 23:17:53,133414.6498,134.0004,1,9,8,0,0,-0.7093811,3.773868,-2.6771106330948,2.859496,3.990488,10.98683,14.9402,,,,,,,,,,,,,,14.90453,0.1290417,13,0,14.40171,0.01499355
9176,2021/04/11 23:17:55,133416.6499,136.0005,1,9,8,0,0,-0.7096252,3.773862,-2.6780275765224,2.859496,3.990882,10.98683,14.94168,,,,,,,,,,,,,,14.95177,0.120672,13,0,14.33212,-0.02304345
9177,2021/04/11 23:17:57,133418.6499,138.0005,1,9,8,0,0,-0.7094574,3.773493,-2.6771325326982,2.859496,3.991276,10.98683,14.94317,,-0.000084553990745917,,,,,,,,,,,,14.86189,0.05572498,13,0,14.12192,0.06219953
9178,2021/04/11 23:17:59,133420.6504,140.001,1,9,8,0,0,-0.7095642,3.77334,-2.677426978428,2.859496,3.991669,10.98683,14.94465,,,,,,,,,,,,,,14.47282,-0.02083391,13,0,14.14496,0.09100556
9179,2021/04/11 23:18:01,133422.6505,142.0011,1,9,8,0,0,-0.709549,3.773291,-2.677334855759,2.859496,3.992063,10.98683,14.94614,,,,,,,,,,,,,,14.48012,0.005084276,13,0,14.33495,0.1101109
9180,2021/04/11 23:18:03,133424.6496,144.0002,1,9,8,0,0,-0.7090683,3.772695,-2.6750984300685,2.859496,3.992456,10.98683,14.94762,,,,,,,,,,,,,,14.66229,0.0749594,13,0,14.55368,0.1389712
9181,2021/04/11 23:18:05,133426.6506,146.0012,1,9,8,0,0,-0.7096024,3.77251,-2.676982150024,2.859496,3.99285,10.98683,14.94911,,,,,,,,,,,,,,14.66714,0.1081264,13,0,14.54394,0.08313537
9182,2021/04/11 23:18:07,133428.6498,148.0004,1,9,8,0,0,-0.7093735,3.772412,-2.676049103882,2.859496,3.993243,10.98683,14.95059,,-0.0000983568970696069,,,,,,,,,,,,14.71395,0.1290804,13,0,14.3238,0.06071687
9183,2021/04/11 23:18:09,133430.6507,150.0013,1,9,8,0,0,-0.7094727,3.772014,-2.6761409570178,2.859496,3.993637,10.98683,14.95208,,,,,,,,,,,,,,14.85144,0.1202834,13,0,14.20243,0.02905965
9184,2021/04/11 23:18:11,133432.6506,152.0012,1,9,8,0,0,-0.7097855,3.771934,-2.677264060157,2.859496,3.994031,10.98683,14.95356,,,,,,,,,,,,,,14.84547,0.1141146,13,0,14.13799,-0.02050698
9185,2021/04/11 23:18:13,133434.6497,154.0003,1,9,8,0,0,-0.709877,3.771856,-2.677553821712,2.859496,3.994424,10.98683,14.95504,,,,,0.655147194862366,,,,,,,,,14.75242,0.09390533,13,0,14.07404,-0.04532039
9186,2021/04/11 23:18:15,133436.6504,156.001,1,9,8,0,0,-0.7096634,3.771654,-2.6766048012636,2.859496,3.994818,10.98683,14.95653,,,,1.71924102306366,,,,,,,,,,14.7171,0.06487042,13,0,14.08983,-0.07437199
9187,2021/04/11 23:18:17,133438.6498,158.0004,1,9,8,0,0,-0.7094955,3.77138,-2.67577713879,2.859496,3.995212,10.98683,14.95801,,-0.0000897624267963693,,,,,,,,,,,,14.63262,0.02992362,13,0,14.41362,0.1011851
9188,2021/04/11 23:18:19,133440.6505,160.0011,1,9,8,0,0,-0.7094727,3.771275,-2.6756166566925,2.859496,3.995605,10.98683,14.9595,,,,,,,,,,,,,,14.65384,0.006631315,13,0,14.51603,0.145914
9189,2021/04/11 23:18:21,133442.6499,162.0005,1,9,8,0,0,-0.7094955,3.77106,-2.67555010023,2.859496,3.995999,10.98683,14.96098,,,,,,,,,,,,,,14.62403,0.0257197,13,0,14.4935,0.1307651
9190,2021/04/11 23:18:23,133444.6505,164.0011,1,9,8,0,0,-0.7093201,3.7707,-2.67463330107,2.859496,3.996393,10.98683,14.96247,,,,,,,,,,,,,,14.72425,0.07006228,13,0,14.51343,0.1317549
9191,2021/04/11 23:18:25,133446.6499,166.0005,1,9,8,0,0,-0.7091217,3.770565,-2.6737894627605,2.859496,3.996786,10.98683,14.96395,,,,,,,,,,,,,,14.837,0.1193497,13,0,14.51671,0.1171497
9192,2021/04/11 23:18:27,133448.6505,168.0011,1,9,8,0,0,-0.7097092,3.770391,-2.6758811802972,2.859496,3.99718,10.98683,14.96544,,,,,,,,,,,,,,14.87664,0.1363021,13,0,14.0448,-0.08974493
9193,2021/04/11 23:18:29,133450.6497,170.0003,1,9,8,0,0,-0.7094879,3.770153,-2.6748779346487,2.859496,3.997573,10.98683,14.96692,,-0.0000938512021093629,,,,,,,,,,,,14.59269,-0.1251999,13,0,13.99449,-0.04994661
9194,2021/04/11 23:18:31,133452.6498,172.0004,1,9,8,0,0,-0.7095261,3.769995,-2.6749098493695,2.859496,3.997967,10.98683,14.9684,,,,,,,,,,,,,,14.56793,-0.1334175,13,0,14.1086,-0.005685389
9195,2021/04/11 23:18:33,133454.6497,174.0003,1,9,8,0,0,-0.709259,3.76984,-2.67379294856,2.859496,3.99836,10.98683,14.96989,,,,,,,,,,,,,,14.46239,-0.07982969,13,0,14.14183,0.05477667
9196,2021/04/11 23:18:35,133456.6506,176.0012,1,9,8,0,0,-0.7091293,3.76965,-2.673169265745,2.859496,3.998754,10.98683,14.97137,,,,,,,,,,,,,,14.51527,-0.07446945,13,0,14.26782,0.07383615
9197,2021/04/11 23:18:37,133458.6498,178.0004,1,9,8,0,0,-0.7099304,3.769451,-2.6760478562104,2.859496,3.999147,10.98683,14.97285,,,,,,,,,,,,,,14.4816,-0.006213486,13,0,14.50628,0.1124981
9198,2021/04/11 23:18:39,133460.6506,180.0012,1,9,8,0,0,-0.7095871,3.769248,-2.6746097575008,2.859496,3.999541,10.98683,14.97434,,-0.000114654299977701,,,,,,,,,,,,14.82754,0.03979802,13,0,14.48533,0.133456
9199,2021/04/11 23:18:41,133462.6506,182.0012,1,9,8,0,0,-0.7096024,3.768956,-2.6744602230944,2.859496,3.999935,10.98683,14.97582,,,,,,,,,,,,,,14.91012,0.07526398,13,0,14.34156,0.1027694
9200,2021/04/11 23:18:43,133464.6504,184.001,1,9,8,0,0,-0.7093964,3.768795,-2.673569605338,2.859496,4.000329,10.98683,14.97731,,,,,,,,,,,,,,14.82411,0.07275581,13,0,14.21891,0.04543811
9201,2021/04/11 23:18:45,133466.6506,186.0012,1,9,8,0,0,-0.7093201,3.768537,-2.6730990416937,2.859496,4.000722,10.98683,14.97879,,,,,,,,,,,,,,14.91028,0.1314661,13,0,14.20289,0.06768197
9202,2021/04/11 23:18:47,133468.6507,188.0013,1,9,8,0,0,-0.709549,3.768394,-2.673860194306,2.859496,4.001116,10.98683,14.98027,,-0.000118037198262755,,,,,,,,,,,,14.834,0.11733,13,0,14.10875,-0.02941906
9203,2021/04/11 23:18:49,133470.6505,190.0011,1,9,8,0,0,-0.7093582,3.768146,-2.6729652638972,2.859496,4.00151,10.98683,14.98176,,,,,,,,,,,,,,14.43846,-0.1236054,13,0,14.22021,0.02928317
9204,2021/04/11 23:18:51,133472.6496,192.0002,1,9,8,0,0,-0.7098541,3.768231,-2.6748942250971,2.859496,4.001903,10.98683,14.98324,,,,,,,,,,,,,,14.42488,-0.1024067,13,0,14.23584,0.05051613
9205,2021/04/11 23:18:53,133474.6499,194.0005,1,9,8,0,0,-0.7095108,3.768028,-2.6734565607024,2.859496,4.002296,10.98683,14.98472,,,,,,,,,,,,,,14.50549,-0.07208139,13,0,14.36763,0.09227067
9206,2021/04/11 23:18:55,133476.6505,196.0011,1,9,8,0,0,-0.7095337,3.767819,-2.6733945560003,2.859496,4.00269,10.98683,14.98621,,,,,,,,,,,,,,14.50221,-0.04625469,13,0,14.34243,0.1044339
9207,2021/04/11 23:18:57,133478.6496,198.0002,1,9,8,0,0,-0.709259,3.767572,-2.672184349148,2.859496,4.003083,10.98683,14.98769,,-0.0001250413042726,,,,,,,,,,,,14.58913,0.02836943,13,0,14.44915,-0.09492844
9208,2021/04/11 23:18:59,133480.6498,200.0004,1,9,8,0,0,-0.7094193,3.767338,-2.6726222868234,2.859496,4.003477,10.98683,14.98917,,,,,,,,,,,,,,14.91213,-0.01284927,13,0,14.40932,-0.1361662
9209,2021/04/11 23:19:01,133482.6498,202.0004,1,9,8,0,0,-0.709549,3.767056,-2.672910817744,2.859496,4.00387,10.98683,14.99065,,,,,,,,,,,,,,14.92172,-0.01489103,13,0,14.30203,-0.1176473
9210,2021/04/11 23:19:03,133484.6497,204.0003,1,9,8,0,0,-0.7095108,3.766943,-2.6726867414844,2.859496,4.004264,10.98683,14.99214,,,,,,,,,,,,,,14.84445,-0.06021649,13,0,14.22466,-0.101341
9211,2021/04/11 23:19:05,133486.6498,206.0004,1,9,8,0,0,-0.7096252,3.766653,-2.6729118884556,2.859496,4.004658,10.98683,14.99362,,,,,,,,,,,,,,14.76219,-0.1161414,13,0,14.13498,-0.1047838
9212,2021/04/11 23:19:07,133488.6505,208.0011,1,9,8,0,0,-0.7092438,3.766505,-2.671370318919,2.859496,4.005052,10.98683,14.9951,,-0.0000982009514700621,,2.04091906547546,,,,,,,,,,14.49088,-0.1019004,13,0,14.37493,-0.03575712
9213,2021/04/11 23:19:09,133490.6497,210.0003,1,9,8,0,0,-0.70961,3.766431,-2.67269710191,2.859496,4.005445,10.98683,14.99658,,,,,,,,,,,,,,14.57223,-0.1094854,13,0,14.47821,0.01825958
9214,2021/04/11 23:19:11,133492.6505,212.0011,1,9,8,0,0,-0.7092972,3.766222,-2.6713707191784,2.859496,4.005839,10.98683,14.99807,,,,,,,,,,,,,,14.67129,-0.06640494,13,0,14.51887,0.06593317
9215,2021/04/11 23:19:13,133494.6496,214.0002,1,9,8,0,0,-0.7093735,3.766109,-2.6715779227115,2.859496,4.006232,10.98683,14.99955,,,,,,,,,,,,,,14.78177,0.005999804,13,0,14.54177,0.1361391
9216,2021/04/11 23:19:15,133496.6506,216.0012,1,9,8,0,0,-0.709259,3.765917,-2.671010525503,2.859496,4.006626,10.98683,15.00103,,,,,,,,,,,,,,14.95405,0.07530481,13,0,14.54622,0.1347452
9217,2021/04/11 23:19:17,133498.6507,218.0013,1,9,8,0,0,-0.7091217,3.765751,-2.6703757508967,2.859496,4.00702,10.98683,15.00251,,,,,,,,,,,,,,14.55132,-0.1258552,13,0,14.12851,-0.1305354
9218,2021/04/11 23:19:19,133500.6497,220.0003,1,9,8,0,0,-0.7098389,3.765406,-2.6728316530934,2.859496,4.007413,10.98683,15.004,,-0.0000912316027097404,,,,,,,,,,,,14.52025,-0.1063585,13,0,14.25089,-0.01512438
9219,2021/04/11 23:19:21,133502.6505,222.0011,1,9,8,0,0,-0.7094955,3.765231,-2.6714144509605,2.859496,4.007807,10.98683,15.00548,,,,,,,,,,,,,,14.43648,-0.1277626,13,0,14.32052,0.03881752
9220,2021/04/11 23:19:23,133504.6505,224.0011,1,9,8,0,0,-0.7092819,3.765045,-2.6704782711855,2.859496,4.0082,10.98683,15.00696,,,,,,,,,,,,,,14.49061,-0.07896453,13,0,14.455,0.08536458
9221,2021/04/11 23:19:25,133506.6498,226.0004,1,9,8,0,0,-0.7096863,3.764881,-2.6718844668303,2.859496,4.008594,10.98683,15.00844,,,,,,,,,,,,,,14.58665,-0.01342893,13,0,14.59486,0.1463643
9222,2021/04/11 23:19:27,133508.6496,228.0002,1,9,8,0,0,-0.7094955,3.764823,-2.6711249767965,2.859496,4.008987,10.98683,15.00992,,,,,,,,,,,,,,14.85346,-0.02478123,13,0,14.37249,-0.1320797
9223,2021/04/11 23:19:29,133510.6505,230.0011,1,9,8,0,0,-0.7100067,3.764647,-2.6729245931349,2.859496,4.009381,10.98683,15.0114,,,,,,,,,,,,,,14.84532,-0.078969,13,0,14.2986,-0.1383364
9224,2021/04/11 23:19:31,133512.6506,232.0012,1,9,8,0,0,-0.7097778,3.764402,-2.6718889698756,2.859496,4.009775,10.98683,15.01289,,-0.0000764911819715053,,,,,,,,,,,,14.78508,-0.08826584,13,0,14.20906,-0.09057641
9225,2021/04/11 23:19:33,133514.6505,234.0011,1,9,8,0,0,-0.709053,3.764324,-2.669105225172,2.859496,4.010169,10.98683,15.01437,,,,,,,,,,,,,,14.59798,-0.09867847,13,0,14.08751,-0.04622579
9226,2021/04/11 23:19:35,133516.6497,236.0003,1,9,8,0,0,-0.7093811,3.764034,-2.6701345793574,2.859496,4.010562,10.98683,15.01585,,,,,,,,,,,,,,14.52412,-0.106889,13,0,14.11591,0.01401246
9227,2021/04/11 23:19:37,133518.6504,238.001,1,9,8,0,0,-0.7095108,3.763827,-2.6704759058316,2.859496,4.010956,10.98683,15.01733,,,,,,,,,,,,,,14.67015,-0.08246124,13,0,14.59805,0.07039279
9228,2021/04/11 23:19:39,133520.6506,240.0012,1,9,8,0,0,-0.7095261,3.763554,-2.6703397917594,2.859496,4.011349,10.98683,15.01881,,,,,,,,,,,,,,14.772,-0.02984881,13,0,14.56851,0.08653402
9229,2021/04/11 23:19:41,133522.6505,242.0011,1,9,8,0,0,-0.7094955,3.763444,-2.670146582502,2.859496,4.011743,10.98683,15.02029,,,,,,,,,,,,,,14.82309,0.01913637,13,0,14.50279,0.1036254
9230,2021/04/11 23:19:43,133524.6506,244.0012,1,9,8,0,0,-0.7091827,3.763263,-2.6688410151501,2.859496,4.012136,10.98683,15.02178,,-0.0000765809891163372,,,,,,,,,,,,14.93319,0.1002845,13,0,14.53264,0.162043
9231,2021/04/11 23:19:45,133526.6499,246.0005,1,9,8,0,0,-0.7094727,3.762955,-2.6697138438285,2.859496,4.01253,10.98683,15.02326,,,,,,,,,,,,,,14.89423,0.08864611,13,0,14.44253,0.1092899
9232,2021/04/11 23:19:47,133528.6498,248.0004,1,9,8,0,0,-0.709259,3.763079,-2.668997648461,2.859496,4.012923,10.98683,15.02474,,,,,,,,,,,,,,14.56162,-0.1039416,13,0,14.05111,-0.1223183
9233,2021/04/11 23:19:49,133530.6506,250.0012,1,9,8,0,0,-0.7094498,3.762939,-2.6696163209622,2.859496,4.013317,10.98683,15.02622,,,,,,,,,,,,,,14.51682,-0.1111019,13,0,14.11591,-0.0838086
9234,2021/04/11 23:19:51,133532.6496,252.0002,1,9,8,0,0,-0.7094498,3.762727,-2.6694659176046,2.859496,4.01371,10.98683,15.0277,,,,,,,,,,,,,,14.46783,-0.1349133,13,0,14.19113,-0.02315402
9235,2021/04/11 23:19:53,133534.6504,254.001,1,9,8,0,0,-0.7091675,3.762548,-2.66827675879,2.859496,4.014104,10.98683,15.02918,,-0.0000909186564967968,,,,,,,,,,,,14.4363,-0.137037,13,0,14.23266,-0.01613617
9236,2021/04/11 23:19:55,133536.6497,256.0003,1,9,8,0,0,-0.7093811,3.762226,-2.6688520183286,2.859496,4.014498,10.98683,15.03066,,,,,,,,,,,,,,14.46038,-0.09189308,13,0,14.33711,0.06102532
9237,2021/04/11 23:19:57,133538.6506,258.0012,1,9,8,0,0,-0.7091599,3.762035,-2.6678843643965,2.859496,4.014892,10.98683,15.03214,,,,,,,,,,,,,,14.89739,0.06290495,13,0,14.44569,-0.08776724
9238,2021/04/11 23:19:59,133540.6506,260.0012,1,9,8,0,0,-0.7091827,3.761977,-2.6679290061979,2.859496,4.015285,10.98683,15.03362,,,,,,,,,,,,,,14.89108,0.0277403,13,0,14.3225,-0.1092482
9239,2021/04/11 23:20:01,133542.6507,262.0013,1,9,8,0,0,-0.7092438,3.76176,-2.668004957088,2.859496,4.015678,10.98683,15.0351,,,,,0.471855610609055,,,,,,,,,14.82841,-0.03243089,13,0,14.19398,-0.1032171
9240,2021/04/11 23:20:03,133544.6506,264.0012,1,9,8,0,0,-0.7093201,3.761537,-2.6681338009937,2.859496,4.016072,10.98683,15.03658,,,,2.21621894836426,,,,,,,,,,14.7874,-0.08330643,13,0,14.24061,-0.05594969
9241,2021/04/11 23:20:05,133546.6506,266.0012,1,9,8,0,0,-0.7094116,3.761568,-2.6684999733888,2.859496,4.016465,10.98683,15.03806,,-0.000099003293144051,,,,,,,,,,,,14.55732,-0.1334757,13,0,14.02488,-0.04682332
9242,2021/04/11 23:20:07,133548.6499,268.0005,1,9,8,0,0,-0.7091446,3.7613,-2.66730558398,2.859496,4.016859,10.98683,15.03954,,,,,,,,,,,,,,14.65153,-0.068959,13,0,14.51371,0.07022858
9243,2021/04/11 23:20:09,133550.6507,270.0013,1,9,8,0,0,-0.7093048,3.761183,-2.6678251555784,2.859496,4.017252,10.98683,15.04102,,,,,,,,,,,,,,14.76504,-0.03979355,13,0,14.54694,0.1131168
