Repository: HVES-Battery-Testing-Consortium/LG-HG2

# Battery Testing Consortium (BTC)
The Battery Testing Consortium (BTC) has been developed within the High Voltage and Energy Storage Lab at Oxford Brookes University to provide accurate and comprehensive cell data to Formula Student Electric teams. Through the BTC, we aim to provide FS teams with information for improved and informed decisions for cell selection, pack architecture design, thermal cooling requirements, and end of life predictions. A range of tests are completed to provide a comprehensive electrochemical lithium-ion characterisation for modelling, validation, and battery management parameterisation.

File: Data/Round1/LG_HG2/Package 1/210410_FSD_GITT_LGHG2_1_15C/210410_FSD_GITT_LGHG2_1_15C_Channel_2_Wb_1.CSV (part 47 of 76)
Data_Point,Date_Time,Test_Time(s),Step_Time(s),Cycle_Index,Step_Index,TC_Counter1,TC_Counter2,TC_Counter3,Current(A),Voltage(V),Power(W),Charge_Capacity(Ah),Discharge_Capacity(Ah),Charge_Energy(Wh),Discharge_Energy(Wh),ACR(Ohm),dV/dt(V/s),Internal_Resistance(Ohm),dQ/dV(Ah/V),dV/dQ(V/Ah),MetaCode_MV_UD1,MetaCode_MV_UD2,MetaCode_MV_UD3,MetaCode_MV_UD4,MetaCode_MV_UD5,MetaCode_MV_UD6,MetaCode_MV_UD7,MetaCode_MV_UD8,Aux_Temperature_1(C),Aux_dT/dt_1(C),Aux_Temperature_2(C),Aux_dT/dt_2(C),Aux_Temperature_3(C),Aux_dT/dt_3(C)
9454,2021/04/11 23:27:11,133972.6511,692.0017,1,9,8,0,0,-0.7088165,3.729233,-2.6433418827445,2.859496,4.100334,10.98683,15.35213,,,,,,,,,,,,,,14.42941,-0.09852707,13,0,14.30016,0.01505286
9455,2021/04/11 23:27:13,133974.6495,694.0001,1,9,8,0,0,-0.7090912,3.729123,-2.6442883030176,2.859496,4.100728,10.98683,15.3536,,,,,,,,,,,,,,14.51992,0.0282824,13,0,13.9655,-0.1475412
9456,2021/04/11 23:27:15,133976.651,696.0016,1,9,8,0,0,-0.708931,3.729021,-2.643618586551,2.859496,4.101122,10.98683,15.35507,,-0.000067728957219515,,,,,,,,,,,,14.29047,-0.1210976,13,0,13.96249,-0.1554233
9457,2021/04/11 23:27:17,133978.6509,698.0015,1,9,8,0,0,-0.7090836,3.728963,-2.6441465083068,2.859496,4.101515,10.98683,15.35654,,,,,,,,,,,,,,14.24061,-0.1388669,13,0,14.17575,-0.01106203
9458,2021/04/11 23:27:19,133980.651,700.0016,1,9,8,0,0,-0.7093735,3.728874,-2.645164400439,2.859496,4.101909,10.98683,15.358,,,,,,,,,,,,,,14.30622,-0.07107973,13,0,14.36558,0.1001593
9459,2021/04/11 23:27:21,133982.6494,702,1,9,8,0,0,-0.7094116,3.728679,-2.6451681352764,2.859496,4.102303,10.98683,15.35947,,,,,,,,,,,,,,14.47324,0.00980854,13,0,14.25599,-0.1066563
9460,2021/04/11 23:27:23,133984.6501,704.0007,1,9,8,0,0,-0.7090149,3.728604,-2.6436357921996,2.859496,4.102696,10.98683,15.36094,,,,,,,,,,,,,,14.55357,-0.06946266,13,0,14.03574,-0.1151332
9461,2021/04/11 23:27:25,133986.65,706.0006,1,9,8,0,0,-0.7091446,3.72827,-2.643882537842,2.859496,4.103091,10.98683,15.36241,,,,,,,,,,,,,,14.40978,-0.1168072,13,0,14.03802,-0.03465205
9462,2021/04/11 23:27:27,133988.65,708.0006,1,9,8,0,0,-0.7093811,3.72812,-2.644657866532,2.859496,4.103484,10.98683,15.36388,,-0.0000786292730481364,,,,,,,,,,,,14.23532,-0.04195929,13,0,14.17046,0.09726167
9463,2021/04/11 23:27:29,133990.651,710.0016,1,9,8,0,0,-0.7090836,3.727959,-2.6434345883724,2.859496,4.103878,10.98683,15.36535,,,,,,,,,,,,,,14.38574,0.05019397,13,0,14.43048,0.1232967
9464,2021/04/11 23:27:31,133992.6509,712.0015,1,9,8,0,0,-0.7091446,3.72783,-2.643570514218,2.859496,4.104272,10.98683,15.36681,,,,,,,,,,,,,,14.68715,0.1022872,13,0,14.19139,0.0178659
9465,2021/04/11 23:27:33,133994.6509,714.0015,1,9,8,0,0,-0.7090912,3.72767,-2.643257993504,2.859496,4.104665,10.98683,15.36828,,,,,,,,,,,,,,14.48472,0.0861305,13,0,14.01068,-0.07142633
9466,2021/04/11 23:27:35,133996.6494,716,1,9,8,0,0,-0.7093201,3.727706,-2.6441367926906,2.859496,4.105059,10.98683,15.36975,,,,,,,,,,,,,,14.31169,-0.017851,13,0,14.12992,-0.1000488
9467,2021/04/11 23:27:37,133998.6502,718.0008,1,9,8,0,0,-0.709198,3.727582,-2.643593699236,2.859496,4.105453,10.98683,15.37122,,,,,,,,,,,,,,14.24663,-0.1177579,13,0,14.29869,-0.06526589
9468,2021/04/11 23:27:39,134000.6501,720.0007,1,9,8,0,0,-0.7087402,3.727468,-2.6418064158136,2.859496,4.105846,10.98683,15.37268,,-0.0000653932293062098,,,,,,,,,,,,14.45232,-0.07623881,13,0,14.46784,0.06297886
9469,2021/04/11 23:27:39,134000.6514,720.002,1,9,8,0,0,-0.7087402,3.727468,-2.6418064158136,2.859496,4.105846,10.98683,15.37268,,-0.0000653932293062098,0,2.74385404586792,0.363526195287704,,,,,,,,,14.45232,-0.07623881,13,0,14.46784,0.06297886
9470,2021/04/11 23:28:39,134060.6949,60.0009,1,10,8,0,0,0,3.759062,0,2.859496,4.105847,10.98683,15.37269,,0.0000864971880218945,,,,,,,,,,,,14.68916,0.1095402,13,0,14.07647,0.009137094
9471,2021/04/11 23:29:39,134120.695,120.001,1,10,8,0,0,0,3.761537,0,2.859496,4.105847,10.98683,15.37269,,0.0000500681817356963,,,,,,,,,,,,14.78717,0.01981527,13,0,14.0965,-0.1150566
9472,2021/04/11 23:30:39,134180.6951,180.0011,1,10,8,0,0,0,3.762414,0,2.859496,4.105847,10.98683,15.37269,,0.00000987854036793578,,0,,,,,,,,,,14.5371,-0.1032808,13,0,14.52542,0.1399487
9473,2021/04/11 23:31:39,134240.6952,240.0012,1,10,8,0,0,0,3.763145,0,2.859496,4.105847,10.98683,15.37269,,-0.00000889046623342438,,,,,,,,,,,,14.51504,-0.08017093,13,0,14.12144,-0.1327336
9474,2021/04/11 23:32:39,134300.6942,300.0002,1,10,8,0,0,0,3.763709,0,2.859496,4.105847,10.98683,15.37269,,0.00000177806396095548,,0,,,,,,,,,,14.39862,-0.13475,13,0,14.07071,-0.1348469
9475,2021/04/11 23:33:39,134360.6944,360.0004,1,10,8,0,0,0,3.764132,0,2.859496,4.105847,10.98683,15.37269,,0.0000254460701398784,,,,,,,,,,,,14.57316,-0.05041987,13,0,14.15038,-0.1280713
9476,2021/04/11 23:34:39,134420.6946,420.0006,1,10,8,0,0,0,3.764334,0,2.859496,4.105847,10.98683,15.37269,,0.0000134746696858201,,0,,,,,,,,,,14.64305,-0.05961597,13,0,14.0303,-0.1464432
9477,2021/04/11 23:35:39,134480.6952,480.0012,1,10,8,0,0,0,3.764366,0,2.859496,4.105847,10.98683,15.37269,,0.000000632200396921689,,,,,,,,,,,,14.74738,-0.03997535,13,0,14.56578,0.1197818
9478,2021/04/11 23:36:39,134540.6946,540.0006,1,10,8,0,0,0,3.764658,0,2.859496,4.105847,10.98683,15.37269,,-0.0000258394793490879,,0,,,,,,,,,,14.72934,-0.006532669,13,0,14.08747,-0.1503688
9479,2021/04/11 23:37:39,134600.6944,600.0004,1,10,8,0,0,0,3.764984,0,2.859496,4.105847,10.98683,15.37269,,-0.0000342178500432055,,,,,,,,,,,,14.61657,-0.0697726,13,0,14.12074,-0.1451641
9480,2021/04/11 23:38:39,134660.6944,660.0004,1,10,8,0,0,0,3.765206,0,2.859496,4.105847,10.98683,15.37269,,0.0000360746416845359,,0,,,,,,,,,,14.94412,0.1143986,13,0,14.41943,0.107677
9481,2021/04/11 23:39:39,134720.6943,720.0003,1,10,8,0,0,0,3.765005,0,2.859496,4.105847,10.98683,15.37269,,0.00000557131306777592,,,,,,,,,,,,14.82422,-0.02321303,13,0,14.61345,0.1342675
9482,2021/04/11 23:40:39,134780.6954,780.0014,1,10,8,0,0,0,3.76522,0,2.859496,4.105847,10.98683,15.37269,,0.0000250511493504746,,0,,,,,,,,,,14.51821,-0.1525512,13,0,14.24884,-0.05224288
9483,2021/04/11 23:41:39,134840.6944,840.0004,1,10,8,0,0,0,3.765396,0,2.859496,4.105847,10.98683,15.37269,,-0.0000111426297735306,,,,,,,,,,,,14.70705,-0.01081854,13,0,14.109,-0.1455221
9484,2021/04/11 23:42:39,134900.6947,900.0007,1,10,8,0,0,0,3.765643,0,2.859496,4.105847,10.98683,15.37269,,0.00000158051398102543,,0,,,,,,,,,,14.50562,-0.1072195,13,0,14.11201,-0.1301345
9485,2021/04/11 23:43:39,134960.6945,960.0005,1,10,8,0,0,0,3.765728,0,2.859496,4.105847,10.98683,15.37269,,-0.00000683566713632899,,,,,,,,,,,,14.58365,-0.0162825,13,0,14.25615,0.0426513
9486,2021/04/11 23:44:39,135020.6946,1020.0006,1,10,8,0,0,0,3.765576,0,2.859496,4.105847,10.98683,15.37269,,0.0000124061098176753,,0,,,,,,,,,,14.55342,-0.02998233,13,0,14.25286,0.05773008
9487,2021/04/11 23:45:39,135080.6947,1080.0007,1,10,8,0,0,0,3.76573,0,2.859496,4.105847,10.98683,15.37269,,0.00000734933018975426,,,,,,,,,,,,14.72537,0.09186447,13,0,14.45613,0.05315959
9488,2021/04/11 23:46:39,135140.6944,1140.0004,1,10,8,0,0,0,3.765822,0,2.859496,4.105847,10.98683,15.37269,,0.00000620341506873956,,0,,,,,,,,,,14.90179,-0.03065437,13,0,14.23094,-0.1128495
9489,2021/04/11 23:47:39,135200.6945,1200.0005,1,10,8,0,0,0,3.766013,0,2.859496,4.105847,10.98683,15.37269,,-0.0000095231498562498,,,,,,,,,,,,14.90238,0.04772276,13,0,14.20959,-0.06184369
9490,2021/04/11 23:48:39,135260.6955,1260.0015,1,10,8,0,0,0,3.766047,0,2.859496,4.105847,10.98683,15.37269,,0.000000632200396921689,,0,,,,,,,,,,14.68559,0.03841817,13,0,14.53317,0.08413315
9491,2021/04/11 23:49:39,135320.6953,1320.0013,1,10,8,0,0,0,3.765995,0,2.859496,4.105847,10.98683,15.37269,,-0.000010944970199489,,,,,,,,,,,,14.89649,0.07716835,13,0,14.45209,0.008738637
9492,2021/04/11 23:50:39,135380.6945,1380.0005,1,10,8,0,0,0,3.766012,0,2.859496,4.105847,10.98683,15.37269,,0.00000620382706983946,,0,,,,,,,,,,14.52523,-0.06866395,13,0,14.10972,-0.03673732
9493,2021/04/11 23:51:39,135440.6944,1440.0004,1,10,8,0,0,0,3.766142,0,2.859496,4.105847,10.98683,15.37269,,0.0000163977001648163,,,,,,,,,,,,14.71633,-0.04657328,13,0,14.07444,-0.1082414
9494,2021/04/11 23:52:39,135500.6945,1500.0005,1,10,8,0,0,0,3.766269,0,2.859496,4.105847,10.98683,15.37269,,-0.0000013038489896644,,0,,,,,,,,,,14.85044,0.07665187,13,0,14.29642,-0.03748894
9495,2021/04/11 23:53:39,135560.6954,1560.0014,1,10,8,0,0,0,3.766384,0,2.859496,4.105847,10.98683,15.37269,,-0.0000218123605009168,,,,,,,,,,,,14.47397,-0.06126881,13,0,14.29227,0.06423056
9496,2021/04/11 23:54:39,135620.6944,1620.0004,1,10,8,0,0,0,3.766059,0,2.859496,4.105847,10.98683,15.37269,,-0.0000155282905325294,,0,,,,,,,,,,14.78863,0.06523758,12.9,0,14.20531,-0.03520429
9497,2021/04/11 23:55:39,135680.6946,1680.0006,1,10,8,0,0,0,3.766335,0,2.859496,4.105847,10.98683,15.37269,,-0.0000261985405813903,,,,,,,,,,,,14.79004,0.06756961,13,0,14.17017,-0.03287733
9498,2021/04/11 23:56:39,135740.6945,1740.0005,1,10,8,0,0,0,3.766516,0,2.859496,4.105847,10.98683,15.37269,,0.0000221272002818296,,0,,,,,,,,,,14.78404,0.06384939,13,0,14.30301,0.03880084
9499,2021/04/11 23:57:39,135800.6945,1800.0005,1,10,8,0,0,0,3.766628,0,2.859496,4.105847,10.98683,15.37269,,0.0000201132097572554,,,,,,,,,,,,14.34908,-0.05800128,13,0,14.32393,-0.03746629
9500,2021/04/11 23:58:39,135860.6946,1860.0006,1,10,8,0,0,0,3.766581,0,2.859496,4.105847,10.98683,15.37269,,0.0000144220703077735,,0,,,,,,,,,,14.3472,-0.06750286,13,0,14.49533,0.01235247
9501,2021/04/11 23:59:39,135920.6946,1920.0006,1,10,8,0,0,0,3.766442,0,2.859496,4.105847,10.98683,15.37269,,-0.00000375372110283934,,,,,,,,,,,,14.55688,0.08898675,13,0,13.91477,-0.03887445
9502,2021/04/12 00:00:39,135980.6945,1980.0005,1,10,8,0,0,0,3.766508,0,2.859496,4.105847,10.98683,15.37269,,-0.0000184131404239452,,0,,,,,,,,,,14.82723,0.03621817,13,0,14.31702,0.109354
9503,2021/04/12 00:01:39,136040.6944,2040.0004,1,10,8,0,0,0,3.766526,0,2.859496,4.105847,10.98683,15.37269,,-0.00000434670209870092,,,,,,,,,,,,14.7833,0.027771,13,0,14.39723,0.1214325
9504,2021/04/12 00:02:39,136100.6945,2100.0005,1,10,8,0,0,0,3.766753,0,2.859496,4.105847,10.98683,15.37269,,0.0000145010999403894,,0,,,,,,,,,,14.50991,-0.1092225,13,0,14.39397,-0.02939463
9505,2021/04/12 00:03:39,136160.6944,2160.0004,1,10,8,0,0,0,3.766802,0,2.859496,4.105847,10.98683,15.37269,,0.000022443120542448,,,,,,,,,,,,14.93554,0.06456256,13,0,14.46197,0.1125887
9506,2021/04/12 00:04:39,136220.6945,2220.0005,1,10,8,0,0,0,3.76659,0,2.859496,4.105847,10.98683,15.37269,,-0.00000189660102023481,,0,,,,,,,,,,14.74741,0.0922516,13,0,14.08363,-0.01728654
9507,2021/04/12 00:05:39,136280.6944,2280.0004,1,10,8,0,0,0,3.766562,0,2.859496,4.105847,10.98683,15.37269,,-0.0000311358708131593,,,,,,,,,,,,14.48269,-0.07489681,13,0,14.22061,-0.07722229
9508,2021/04/12 00:06:39,136340.6945,2340.0005,1,10,8,0,0,0,3.766635,0,2.859496,4.105847,10.98683,15.37269,,-0.000020310619220254,,0,,,,,,,,,,14.49959,-0.06777436,13,0,14.26676,-0.09975612
9509,2021/04/12 00:07:39,136400.6944,2400.0004,1,10,8,0,0,0,3.766971,0,2.859496,4.105847,10.98683,15.37269,,0.0000107078903965885,,,,,,,,,,,,14.67253,0.1106593,13,0,14.13291,0.01938909
9510,2021/04/12 00:08:39,136460.6946,2460.0006,1,10,8,0,0,0,3.766981,0,2.859496,4.105847,10.98683,15.37269,,0.00000770455972087802,,0,,,,,,,,,,14.34962,-0.04726619,13,0,14.18979,-0.09293437
9511,2021/04/12 00:09:39,136520.6945,2520.0005,1,10,8,0,0,0,3.766697,0,2.859496,4.105847,10.98683,15.37269,,-0.00000889031798578799,,,,,,,,,,,,14.25251,-0.07107913,13,0,14.19496,-0.08021832
9512,2021/04/12 00:10:39,136580.6947,2580.0007,1,10,8,0,0,0,3.766749,0,2.859496,4.105847,10.98683,15.37269,,-0.0000470993218186777,,0,,,,,,,,,,14.20981,-0.09950161,13,0,14.15956,-0.09038419
9513,2021/04/12 00:11:39,136640.6944,2640.0004,1,10,8,0,0,0,3.767088,0,2.859496,4.105847,10.98683,15.37269,,-0.00000865317178977421,,,,,,,,,,,,14.44561,-0.06455928,13,0,14.41,0.06554574
9514,2021/04/12 00:12:39,136700.6944,2700.0004,1,10,8,0,0,0,3.76693,0,2.859496,4.105847,10.98683,15.37269,,0.00000114586305244302,,0,,,,,,,,,,14.30494,-0.1197043,13,0,14.42603,0.08645177
9515,2021/04/12 00:13:39,136760.6945,2760.0005,1,10,8,0,0,0,3.766924,0,2.859496,4.105847,10.98683,15.37269,,0.000019201810573577,,,,,,,,,,,,14.45749,-0.08043498,13,0,13.92493,-0.1239133
9516,2021/04/12 00:14:39,136820.6946,2820.0006,1,10,8,0,0,0,3.766851,0,2.859496,4.105847,10.98683,15.37269,,0.000021848980395589,,0,,,,,,,,,,14.75024,0.1401898,13,0,14.30571,0.04894078
9517,2021/04/12 00:15:39,136880.6944,2880.0004,1,10,8,0,0,0,3.766907,0,2.859496,4.105847,10.98683,15.37269,,-0.000000987755811365787,,,,,,,,,,,,14.57074,-0.05247265,13,0,13.91402,-0.150736
9518,2021/04/12 00:16:39,136940.6954,2940.0014,1,10,8,0,0,0,3.767023,0,2.859496,4.105847,10.98683,15.37269,,-0.0000153309902088949,,0,,,,,,,,,,14.3926,-0.1251829,13,0,14.16701,0.02543509
9519,2021/04/12 00:17:39,137000.6945,3000.0005,1,10,8,0,0,0,3.766998,0,2.859496,4.105847,10.98683,15.37269,,-0.00000391177309211344,,,,,,,,,,,,14.48439,-0.1339692,13,0,14.13462,-0.06560028
9520,2021/04/12 00:18:39,137060.6944,3060.0004,1,10,8,0,0,0,3.767081,0,2.859496,4.105847,10.98683,15.37269,,-0.0000148963499668753,,0,,,,,,,,,,14.69801,0.04464447,13,0,14.45797,0.1474437
9521,2021/04/12 00:19:39,137120.6954,3120.0014,1,10,8,0,0,0,3.766932,0,2.859496,4.105847,10.98683,15.37269,,0.00000533388219992048,,,,,,,,,,,,14.69915,-0.07525861,13,0,14.12302,-0.1392591
9522,2021/04/12 00:20:39,137180.6945,3180.0005,1,10,8,0,0,0,3.766857,0,2.859496,4.105847,10.98683,15.37269,,0.0000177016099769389,,0,,,,,,,,,,14.65336,-0.09668231,13,0,14.20142,-0.09677798
9523,2021/04/12 00:21:39,137240.6949,3240.0009,1,10,8,0,0,0,3.767158,0,2.859496,4.105847,10.98683,15.37269,,0.00000312151496473234,,,,,,,,,,,,14.69273,-0.07493973,13,0,14.07273,-0.1389539
9524,2021/04/12 00:22:39,137300.694,3300,1,10,8,0,0,0,3.767235,0,2.859496,4.105847,10.98683,15.37269,,-0.00000900833310879534,,0,,,,,,,,,,14.94815,0.1343131,13,0,14.65714,0.102433
9525,2021/04/12 00:23:39,137360.6947,3360.0007,1,10,8,0,0,0,3.767035,0,2.859496,4.105847,10.98683,15.37269,,-0.0000165954006661195,,,,,,,,,,,,14.88447,0.09249032,13,0,14.20628,-0.06724089
9526,2021/04/12 00:24:39,137420.6941,3420.0001,1,10,8,0,0,0,3.76713,0,2.859496,4.105847,10.98683,15.37269,,0.00000675658611726249,,0,,,,,,,,,,14.51318,-0.1059234,13,0,14.08303,-0.142538
9527,2021/04/12 00:25:39,137480.6942,3480.0002,1,10,8,0,0,0,3.767056,0,2.859496,4.105847,10.98683,15.37269,,-0.00000679575987305725,,,,,,,,,,,,14.52492,-0.07859766,13,0,14.42358,0.1085737
9528,2021/04/12 00:26:39,137540.6941,3540.0001,1,10,8,0,0,0,3.767113,0,2.859496,4.105847,10.98683,15.37269,,0.00000142243902701011,,0,,,,,,,,,,14.7106,0.1199639,13,0,13.98615,-0.05966485
9529,2021/04/12 00:27:39,137600.6941,3600.0001,1,10,8,0,0,0,3.767323,0,2.859496,4.105847,10.98683,15.37269,,0.00000987862222245894,,,,,,,,,,,,14.25265,-0.09360373,13,0,14.04893,-0.002328157
9530,2021/04/12 00:28:39,137660.6951,3660.0011,1,10,8,0,0,0,3.767297,0,2.859496,4.105847,10.98683,15.37269,,-0.0000145801195685635,,0,,,,,,,,,,14.59294,0.01566112,13,0,14.06785,-0.09623706
9531,2021/04/12 00:29:39,137720.6941,3720.0001,1,10,8,0,0,0,3.767174,0,2.859496,4.105847,10.98683,15.37269,,-0.0000135141799546545,,,,,,,,,,,,14.27472,-0.06811231,13,0,13.99059,-0.04759014
9532,2021/04/12 00:30:39,137780.6941,3780.0001,1,10,8,0,0,0,3.767159,0,2.859496,4.105847,10.98683,15.37269,,-0.0000114981403385173,,0,,,,,,,,,,14.49214,0.04898429,13,0,14.42002,0.1107138
9533,2021/04/12 00:31:39,137840.6949,3840.0009,1,10,8,0,0,0,3.767243,0,2.859496,4.105847,10.98683,15.37269,,0.0000193611394934123,,,,,,,,,,,,14.67655,-0.07473081,13,0,14.01998,-0.1204273
9534,2021/04/12 00:32:39,137900.6942,3900.0002,1,10,8,0,0,0,3.767453,0,2.859496,4.105847,10.98683,15.37269,,0.0000027657620194077,,0,,,,,,,,,,14.82238,0.07919878,13,0,14.32677,-0.05549967
9535,2021/04/12 00:33:39,137960.6941,3960.0001,1,10,8,0,0,0,3.767387,0,2.859496,4.105847,10.98683,15.37269,,0.00000367445204574324,,,,,,,,,,,,14.34448,-0.09326905,13,0,14.0677,0.03451139
9536,2021/04/12 00:34:39,138020.695,4020.001,1,10,8,0,0,0,3.767302,0,2.859496,4.105847,10.98683,15.37269,,-0.0000171082192537142,,0,,,,,,,,,,14.40519,-0.09613037,13,0,14.06267,0.02251595
9537,2021/04/12 00:35:39,138080.6941,4080.0001,1,10,8,0,0,0,3.767258,0,2.859496,4.105847,10.98683,15.37269,,-0.0000154100107465638,,,,,,,,,,,,14.51805,0.01716912,13,0,14.44593,0.1085216
9538,2021/04/12 00:36:39,138140.6941,4140.0001,1,10,8,0,0,0,3.76722,0,2.859496,4.105847,10.98683,15.37269,,-0.00000837665538711008,,0,,,,,,,,,,14.70131,0.1189402,13,0,14.5416,0.05969912
9539,2021/04/12 00:37:39,138200.6951,4200.0011,1,10,8,0,0,0,3.767472,0,2.859496,4.105847,10.98683,15.37269,,0.0000150540199683746,,,,,,,,,,,,14.95244,0.07986188,13,0,14.44237,-0.07307887
9540,2021/04/12 00:38:39,138260.6949,4260.0009,1,10,8,0,0,0,3.767444,0,2.859496,4.105847,10.98683,15.37269,,0.0000151325502883992,,0,,,,,,,,,,14.95244,0.04130125,13,0,14.40585,-0.07741272
9541,2021/04/12 00:39:39,138320.6951,4320.0011,1,10,8,0,0,0,3.767342,0,2.859496,4.105847,10.98683,15.37269,,0.0000203094405151205,,,,,,,,,,,,14.99292,0.06133288,13,0,14.41716,-0.06649941
9542,2021/04/12 00:40:39,138380.6943,4380.0003,1,10,8,0,0,0,3.767265,0,2.859496,4.105847,10.98683,15.37269,,-0.0000186499091796577,,0,,,,,,,,,,14.79492,-0.02268463,13,0,14.19841,-0.09574741
9543,2021/04/12 00:41:39,138440.6943,4440.0003,1,10,8,0,0,0,3.767422,0,2.859496,4.105847,10.98683,15.37269,,0.0000109844795588288,,,,,,,,,,,,14.57188,-0.08994818,13,0,14.52168,0.0423789
9544,2021/04/12 00:42:39,138500.6942,4500.0002,1,10,8,0,0,0,3.767537,0,2.859496,4.105847,10.98683,15.37269,,0.0000171485808095895,,0,,,,,,,,,,14.80221,0.07814914,13,0,14.19698,0.03941387
9545,2021/04/12 00:43:39,138560.6943,4560.0003,1,10,8,0,0,0,3.767409,0,2.859496,4.105847,10.98683,15.37269,,0.0000309383103740402,,,,,,,,,,,,14.81838,0.04276425,13,0,14.51268,0.1204279
9546,2021/04/12 00:44:39,138620.6943,4620.0003,1,10,8,0,0,0,3.767406,0,2.859496,4.105847,10.98683,15.37269,,0.0000173855096363695,,0,,,,,,,,,,14.47324,0.01437008,13,0,14.05767,-0.1043665
9547,2021/04/12 00:45:39,138680.6942,4680.0002,1,10,8,0,0,0,3.767347,0,2.859496,4.105847,10.98683,15.37269,,-0.000000869275595505314,,,,,,,,,,,,14.71917,0.07569522,13,0,14.2673,0.1100418
9548,2021/04/12 00:46:39,138740.6941,4740.0001,1,10,8,0,0,0,3.767476,0,2.859496,4.105847,10.98683,15.37269,,-0.0000124464495456778,,0,,,,,,,,,,14.55126,0.07429063,13,0,13.98956,-0.04900366
9549,2021/04/12 00:47:39,138800.6942,4800.0002,1,10,8,0,0,0,3.767658,0,2.859496,4.105847,10.98683,15.37269,,0.000000237075198583625,,,,,,,,,,,,14.4572,-0.08934021,13,0,14.37046,0.0681451
9550,2021/04/12 00:48:39,138860.6941,4860.0001,1,10,8,0,0,0,3.767547,0,2.859496,4.105847,10.98683,15.37269,,-0.00000379313996745623,,0,,,,,,,,,,14.31526,-0.02448082,13,0,14.01653,-0.1135525
9551,2021/04/12 00:49:39,138920.6943,4920.0003,1,10,8,0,0,0,3.767376,0,2.859496,4.105847,10.98683,15.37269,,0.0000299487601296278,,,,,,,,,,,,14.32484,-0.05282015,13,0,14.12845,-0.1007813
9552,2021/04/12 00:50:39,138980.6944,4980.0004,1,10,8,0,0,0,3.767397,0,2.859496,4.105847,10.98683,15.37269,,0.0000204267907975009,,0,,,,,,,,,,14.59408,-0.06709367,13,0,14.40511,0.06070346
9553,2021/04/12 00:51:39,139040.6943,5040.0003,1,10,8,0,0,0,3.767455,0,2.859496,4.105847,10.98683,15.37269,,-0.0000038722268982383,,,,,,,,,,,,14.63458,0.08832932,13,0,14.01451,-0.04636049
9554,2021/04/12 00:52:39,139100.6941,5100.0001,1,10,8,0,0,0,3.767574,0,2.859496,4.105847,10.98683,15.37269,,-0.00000324018810715643,,0,,,,,,,,,,14.57103,0.07697254,13,0,14.02398,-0.0326103
9555,2021/04/12 00:53:39,139160.6941,5160.0001,1,10,8,0,0,0,3.767583,0,2.859496,4.105847,10.98683,15.37269,,-0.0000120907297969097,,,,,,,,,,,,14.51045,0.01176566,13,0,14.06568,-0.106968
9556,2021/04/12 00:54:39,139220.6951,5220.0011,1,10,8,0,0,0,3.767484,0,2.859496,4.105847,10.98683,15.37269,,-0.00000450472680313396,,0,,,,,,,,,,14.44359,-0.05476773,13,0,14.47371,0.1288524
9557,2021/04/12 00:55:39,139280.6951,5280.0011,1,10,8,0,0,0,3.767425,0,2.859496,4.105847,10.98683,15.37269,,0.000011578030353121,,,,,,,,,,,,14.7136,0.006123781,13,0,14.59771,0.1476651
9558,2021/04/12 00:56:39,139340.6941,5340.0001,1,10,8,0,0,0,3.767365,0,2.859496,4.105847,10.98683,15.37269,,0.00000802110935183009,,0,,,,,,,,,,14.83254,0.1046321,13,0,14.13966,-0.06881267
9559,2021/04/12 00:57:39,139400.6943,5400.0003,1,10,8,0,0,0,3.767648,0,2.859496,4.105847,10.98683,15.37269,,0.0000364697589247953,,,,,,,,,,,,14.55214,-0.1279953,13,0,14.2901,-0.05961597
9560,2021/04/12 00:58:39,139460.6944,5460.0004,1,10,8,0,0,0,3.767665,0,2.859496,4.105847,10.98683,15.37269,,-0.0000172274594660848,,0,,,,,,,,,,14.82854,0.04109949,13,0,14.63967,0.1666886
9561,2021/04/12 00:59:39,139520.6951,5520.0011,1,10,8,0,0,0,3.767426,0,2.859496,4.105847,10.98683,15.37269,,-0.0000298719696729677,,,,,,,,,,,,15.02151,0.1343283,13,0,14.33621,-0.02534032
9562,2021/04/12 01:00:39,139580.6944,5580.0004,1,10,8,0,0,0,3.767494,0,2.859496,4.105847,10.98683,15.37269,,0.00000778448338678572,,0,,,,,,,,,,14.57276,-0.1256654,13,0,14.29612,-0.01163691
9563,2021/04/12 01:01:39,139640.6944,5640.0004,1,10,8,0,0,0,3.767527,0,2.859496,4.105847,10.98683,15.37269,,-0.000000237075198583625,,,,,,,,,,,,14.88047,0.07862419,13,0,14.67702,0.1585707
9564,2021/04/12 01:02:39,139700.6951,5700.0011,1,10,8,0,0,0,3.767685,0,2.859496,4.105847,10.98683,15.37269,,0.0000101145396911306,,0,,,,,,,,,,14.72835,-0.1077545,13,0,14.25456,-0.09417385
9565,2021/04/12 01:03:39,139760.6943,5760.0003,1,10,8,0,0,0,3.767776,0,2.859496,4.105847,10.98683,15.37269,,0.00000525481800650596,,,,,,,,,,,,14.62788,-0.1244009,13,0,14.32205,-0.03092855
9566,2021/04/12 01:04:39,139820.6952,5820.0012,1,10,8,0,0,0,3.767666,0,2.859496,4.105847,10.98683,15.37269,,-0.0000137511597131379,,0,,,,,,,,,,14.83297,0.07352889,13,0,14.52728,0.1192489
9567,2021/04/12 01:05:39,139880.6944,5880.0004,1,10,8,0,0,0,3.767509,0,2.859496,4.105847,10.98683,15.37269,,-0.000025289900804637,,,,,,,,,,,,14.68756,-0.07977635,13,0,14.54975,0.1004839
9568,2021/04/12 01:06:39,139940.6944,5940.0004,1,10,8,0,0,0,3.767621,0,2.859496,4.105847,10.98683,15.37269,,-0.000019796099877567,,0,,,,,,,,,,14.64206,-0.101411,13,0,14.13895,-0.1608506
9569,2021/04/12 01:07:39,140000.6952,6000.0012,1,10,8,0,0,0,3.767772,0,2.859496,4.105847,10.98683,15.37269,,0.0000160825293278322,,,,,,,,,,,,14.63174,-0.113987,13,0,14.20901,-0.09583712
9570,2021/04/12 01:08:39,140060.6943,6060.0003,1,10,8,0,0,0,3.76782,0,2.859496,4.105847,10.98683,15.37269,,0.0000271848402917385,,0,,,,,,,,,,15.10821,0.1577446,13,0,14.19528,-0.1122662
9571,2021/04/12 01:09:39,140120.6943,6120.0003,1,10,8,0,0,0,3.767682,0,2.859496,4.105847,10.98683,15.37269,,0.0000135526797748753,,,,,,,,,,,,15.02781,-0.02575517,13,0,14.33521,-0.09881258
9572,2021/04/12 01:10:39,140180.6944,6180.0004,1,10,8,0,0,0,3.767602,0,2.859496,4.105847,10.98683,15.37269,,-0.0000114587301141,,0,,,,,,,,,,15.08003,-0.01234472,13,0,14.33638,-0.08082062
9573,2021/04/12 01:11:39,140240.6952,6240.0012,1,10,8,0,0,0,3.767578,0,2.859496,4.105847,10.98683,15.37269,,-0.0000233501596085262,,,,,,,,,,,,14.67842,-0.1026693,13,0,14.36532,-0.006931126
9574,2021/04/12 01:12:39,140300.6953,6300.0013,1,10,8,0,0,0,3.767771,0,2.859496,4.105847,10.98683,15.37269,,0.0000118923799163895,,0,,,,,,,,,,15.03257,0.07916361,13,0,14.48607,-0.01436561
9575,2021/04/12 01:13:39,140360.6945,6360.0005,1,10,8,0,0,0,3.7678,0,2.859496,4.105847,10.98683,15.37269,,-0.00000529467797605321,,,,,,,,,,,,14.95486,0.04448682,13,0,14.67845,0.06281286
9576,2021/04/12 01:14:39,140420.6944,6420.0004,1,10,8,0,0,0,3.767733,0,2.859496,4.105847,10.98683,15.37269,,0.0000163581898959819,,0,,,,,,,,,,14.61169,-0.08531541,13,0,14.26932,0.001339614
9577,2021/04/12 01:15:39,140480.6944,6480.0004,1,10,8,0,0,0,3.767625,0,2.859496,4.105847,10.98683,15.37269,,-0.0000101548903330695,,,,,,,,,,,,14.60614,-0.07490128,13,0,14.29299,-0.001936853
9578,2021/04/12 01:16:39,140540.6944,6540.0004,1,10,8,0,0,0,3.767626,0,2.859496,4.105847,10.98683,15.37269,,-0.0000097991878647008,,0,,,,,,,,,,15.05233,0.03838331,13,0,14.31594,-0.05976558
9579,2021/04/12 01:17:39,140600.6945,6600.0005,1,10,8,0,0,0,3.767838,0,2.859496,4.105847,10.98683,15.37269,,-0.0000194414496945683,,,,,,,,,,,,15.05674,0.0129801,13,0,14.29844,-0.08518219
9580,2021/04/12 01:18:39,140660.6944,6660.0004,1,10,8,0,0,0,3.767833,0,2.859496,4.105847,10.98683,15.37269,,-0.0000117754198072362,,0,,,,,,,,,,15.12725,0.07193536,13,0,14.44211,-0.01930565
9581,2021/04/12 01:19:39,140720.6943,6720.0003,1,10,8,0,0,0,3.767881,0,2.859496,4.105847,10.98683,15.37269,,0.0000129206000565318,,,,,,,,,,,,14.67373,-0.09252518,13,0,14.18528,-0.03097445
9582,2021/04/12 01:20:39,140780.6953,6780.0013,1,10,8,0,0,0,3.767767,0,2.859496,4.105847,10.98683,15.37269,,0.00000399073178414255,,0,,,,,,,,,,14.70506,-0.03946543,13,0,14.41389,0.07458955
9583,2021/04/12 01:21:39,140840.6952,6840.0012,1,10,8,0,0,0,3.767653,0,2.859496,4.105847,10.98683,15.37269,,0.0000114587301141,,,,,,,,,,,,14.92701,-0.06315649,13,0,14.24888,-0.09285808
9584,2021/04/12 01:22:39,140900.6943,6900.0003,1,10,8,0,0,0,3.76767,0,2.859496,4.105847,10.98683,15.37269,,-0.0000150936602949514,,0,,,,,,,,,,14.71641,-0.01104444,13,0,14.71543,0.1281503
9585,2021/04/12 01:23:39,140960.6946,6960.0006,1,10,8,0,0,0,3.767859,0,2.859496,4.105847,10.98683,15.37269,,-0.00000892975640454097,,,,,,,,,,,,14.82715,-0.1121035,13,0,14.59407,-0.02777189
9586,2021/04/12 01:24:39,141020.6944,7020.0004,1,10,8,0,0,0,3.767847,0,2.859496,4.105847,10.98683,15.37269,,0.00000150137600485323,,0,,,,,,,,,,15.07166,0.01858801,13,0,14.62743,0.1144746
9587,2021/04/12 01:25:39,141080.6952,7080.0012,1,10,8,0,0,0,3.767751,0,2.859496,4.105847,10.98683,15.37269,,0.00000995781556412112,,,,,,,,,,,,15.12172,0.09158522,13,0,14.48769,0.1099822
9588,2021/04/12 01:26:39,141140.6943,7140.0003,1,10,8,0,0,0,3.767691,0,2.859496,4.105847,10.98683,15.37269,,0.000000553184520413197,,0,,,,,,,,,,14.6819,-0.03453642,13,0,14.28113,-0.1098761
9589,2021/04/12 01:27:39,141200.6946,7200.0006,1,10,8,0,0,0,3.767756,0,2.859496,4.105847,10.98683,15.37269,,-0.0000205860305868555,,,,,,,,,,,,15.10915,0.06509513,13,0,14.48972,0.08573323
9590,2021/04/12 01:28:39,141260.6952,7260.0012,1,10,8,0,0,0,3.767863,0,2.859496,4.105847,10.98683,15.37269,,-0.0000327932211803272,,0,,,,,,,,,,14.7247,-0.08822918,13,0,14.60151,-0.01526594
9591,2021/04/12 01:29:39,141320.6943,7320.0003,1,10,8,0,0,0,3.767853,0,2.859496,4.105847,10.98683,15.37269,,-0.0000132367003971012,,,,,,,,,,,,14.60362,-0.0699991,13,0,14.43657,-0.04720956
9592,2021/04/12 01:30:39,141380.6944,7380.0004,1,10,8,0,0,0,3.767728,0,2.859496,4.105847,10.98683,15.37269,,-0.0000161211100930814,,,,,,,,,,,,15.10613,0.04885495,13,0,14.58163,0.09913534
9593,2021/04/12 01:31:39,141440.6943,7440.0003,1,10,8,0,0,0,3.767756,0,2.859496,4.105847,10.98683,15.37269,,0.00000853470555739477,,0,,,,,,,,,,14.78498,-0.07225245,13,0,14.54499,-0.008413792
9594,2021/04/12 01:32:39,141500.6943,7500.0003,1,10,8,0,0,0,3.76767,0,2.859496,4.105847,10.98683,15.37269,,0.0000236284904531203,,,,,,,,,,,,14.76585,0.05251765,13,0,14.13134,-0.07530272
9595,2021/04/12 01:33:39,141560.6945,7560.0005,1,10,8,0,0,0,3.76789,0,2.859496,4.105847,10.98683,15.37269,,0.0000126043896671035,,0,,,,,,,,,,15.12072,0.06619036,13,0,14.46479,0.09368777
9596,2021/04/12 01:34:39,141620.6944,7620.0004,1,10,8,0,0,0,3.767903,0,2.859496,4.105847,10.98683,15.37269,,-0.0000203884592337999,,,,,,,,,,,,14.83707,-0.07099092,13,0,14.6409,0.03847778
9597,2021/04/12 01:35:39,141680.6944,7680.0004,1,10,8,0,0,0,3.767706,0,2.859496,4.105847,10.98683,15.37269,,-0.0000283302506431937,,0,,,,,,,,,,15.04434,0.07913142,13,0,14.32256,0.05413055
9598,2021/04/12 01:36:39,141740.6945,7740.0005,1,10,8,0,0,0,3.767757,0,2.859496,4.105847,10.98683,15.37269,,0.0000157643207785441,,,,,,,,,,,,14.92701,0.07073909,13,0,14.34373,-0.0990358
9599,2021/04/12 01:37:39,141800.6944,7800.0004,1,10,8,0,0,0,3.767801,0,2.859496,4.105847,10.98683,15.37269,,0.00000450439119958901,,0,,,,,,,,,,14.61066,-0.0725764,13,0,14.60855,0.09625286
9600,2021/04/12 01:38:39,141860.6944,7860.0004,1,10,8,0,0,0,3.767878,0,2.859496,4.105847,10.98683,15.37269,,0.000015054150026117,,,,,,,,,,,,15.06623,0.1211989,13,0,14.58549,0.1099074
9601,2021/04/12 01:39:39,141920.6944,7920.0004,1,10,8,0,0,0,3.767937,0,2.859496,4.105847,10.98683,15.37269,,-0.0000126440099847969,,0,,,,,,,,,,14.56447,-0.1365227,13,0,14.30244,-0.07043779
9602,2021/04/12 01:40:39,141980.6953,7980.0013,1,10,8,0,0,0,3.767739,0,2.859496,4.105847,10.98683,15.37269,,-0.00000414881515098386,,,,,,,,,,,,14.7793,-0.0241518,13,0,14.59041,0.1196337
9603,2021/04/12 01:41:39,142040.6953,8040.0013,1,10,8,0,0,0,3.767797,0,2.859496,4.105847,10.98683,15.37269,,-0.000016081730791484,,0,,,,,,,,,,14.61481,-0.08533955,13,0,14.17014,-0.1264998
9604,2021/04/12 01:42:39,142100.6945,8100.0005,1,10,8,0,0,0,3.767863,0,2.859496,4.105847,10.98683,15.37269,,0.0000139082903842791,,,,,,,,,,,,14.98688,0.1123738,13,0,14.25039,-0.0541684
9605,2021/04/12 01:43:39,142160.6944,8160.0004,1,10,8,0,0,0,3.768003,0,2.859496,4.105847,10.98683,15.37269,,0.00000359584896614251,,0,,,,,,,,,,15.03608,0.1460019,13,0,14.38733,0.01373708
9606,2021/04/12 01:44:39,142220.6944,8220.0004,1,10,8,0,0,0,3.768023,0,2.859496,4.105847,10.98683,15.37269,,0.0000163581898959819,,,,,,,,,,,,15.00263,0.1140285,13,0,14.19309,-0.06849468
9607,2021/04/12 01:45:39,142280.6952,8280.0012,1,10,8,0,0,0,3.76788,0,2.859496,4.105847,10.98683,15.37269,,-0.0000293578104901826,,0,,,,,,,,,,14.76483,-0.05866617,13,0,14.54672,0.1101986
9608,2021/04/12 01:46:39,142340.6952,8340.0012,1,10,8,0,0,0,3.76779,0,2.859496,4.105847,10.98683,15.37269,,0.0000000790250496152112,,,,,,,,,,,,14.65118,-0.09322703,13,0,14.14808,-0.1663479
9609,2021/04/12 01:47:39,142400.6944,8400.0004,1,10,8,0,0,0,3.767954,0,2.859496,4.105847,10.98683,15.37269,,0.00000584785402679699,,0,,,,,,,,,,14.64816,-0.1326635,13,0,14.29851,-0.1122332
9610,2021/04/12 01:48:39,142460.6955,8460.0015,1,10,8,0,0,0,3.767985,0,2.859496,4.105847,10.98683,15.37269,,0.0000160418203449808,,,,,,,,,,,,15.13604,0.1550964,13,0,14.58236,0.0730738
9611,2021/04/12 01:49:39,142520.6946,8520.0006,1,10,8,0,0,0,3.767915,0,2.859496,4.105847,10.98683,15.37269,,0.0000107078903965885,,0,,,,,,,,,,14.78257,-0.1075476,13,0,14.58638,0.05666196
9612,2021/04/12 01:50:39,142580.6945,8580.0005,1,10,8,0,0,0,3.767881,0,2.859496,4.105847,10.98683,15.37269,,0.0000162791602633661,,,,,,,,,,,,14.92322,0.01465589,13,0,14.51211,-0.04771084
9613,2021/04/12 01:51:39,142640.6946,8640.0006,1,10,8,0,0,0,3.767788,0,2.859496,4.105847,10.98683,15.37269,,-0.00000707227309248992,,0,,,,,,,,,,14.5905,-0.1205397,13,0,14.57281,0.07948428
9614,2021/04/12 01:52:39,142700.6945,8700.0005,1,10,8,0,0,0,3.767986,0,2.859496,4.105847,10.98683,15.37269,,-0.0000123681402328657,,,,,,,,,,,,14.64276,-0.01658112,13,0,14.38808,0.09524018
9615,2021/04/12 01:53:39,142760.6945,8760.0005,1,10,8,0,0,0,3.768032,0,2.859496,4.105847,10.98683,15.37269,,0.0000158841703523649,,0,,,,,,,,,,15.06286,0.09118766,13,0,14.52369,-0.02972364
9616,2021/04/12 01:54:39,142820.6944,8820.0004,1,10,8,0,0,0,3.768,0,2.859496,4.105847,10.98683,15.37269,,0.0000133948597067501,,,,,,,,,,,,14.77087,0.04881591,13,0,14.62579,0.09682059
9617,2021/04/12 01:55:39,142880.6947,8880.0007,1,10,8,0,0,0,3.76782,0,2.859496,4.105847,10.98683,15.37269,,0.0000250128796324134,,0,,,,,,,,,,14.68354,-0.1017207,13,0,14.17316,-0.07893473
9618,2021/04/12 01:56:39,142940.6945,8940.0005,1,10,8,0,0,0,3.767868,0,2.859496,4.105847,10.98683,15.37269,,-0.00000248930996349372,,,,,,,,,,,,14.53099,-0.06240845,13,0,14.23971,0.05165845
9619,2021/04/12 01:57:39,143000.6945,9000.0005,1,10,8,0,0,0,3.768023,0,2.859496,4.105847,10.98683,15.37269,,-0.00000849519256007625,,0,,,,,,,,,,15.00636,0.09325564,13,0,14.48905,-0.02767384
9620,2021/04/12 01:58:39,143060.6946,9060.0006,1,10,8,0,0,0,3.768036,0,2.859496,4.105847,10.98683,15.37269,,0.000000948300623804244,,,,,,,,,,,,15.10347,0.0811398,13,0,14.46942,-0.03522545
9621,2021/04/12 01:59:39,143120.6946,9120.0006,1,10,8,0,0,0,3.768001,0,2.859496,4.105847,10.98683,15.37269,,0.0000235496609093389,,0,,,,,,,,,,15.02501,0.08939266,13,0,14.42007,-0.01555294
9622,2021/04/12 02:00:39,143180.6944,9180.0004,1,10,8,0,0,0,3.767787,0,2.859496,4.105847,10.98683,15.37269,,0.0000181362502189586,,,,,,,,,,,,14.93859,-0.02501637,13,0,14.23125,-0.09579241
9623,2021/04/12 02:01:39,143240.6944,9240.0004,1,10,8,0,0,0,3.767841,0,2.859496,4.105847,10.98683,15.37269,,0.00000616441411693813,,0,,,,,,,,,,14.65599,-0.1072559,13,0,14.1602,0.002204776
9624,2021/04/12 02:02:39,143300.6945,9300.0005,1,10,8,0,0,0,3.768002,0,2.859496,4.105847,10.98683,15.37269,,-0.00000497853716296959,,,,,,,,,,,,14.66943,-0.1179254,13,0,14.10788,-0.02443284
9625,2021/04/12 02:03:39,143360.6954,9360.0014,1,10,8,0,0,0,3.768028,0,2.859496,4.105847,10.98683,15.37269,,0.0000105491499198251,,0,,,,,,,,,,14.57589,-0.01396477,13,0,14.26272,0.09558976
9626,2021/04/12 02:04:39,143420.6944,9420.0004,1,10,8,0,0,0,3.768108,0,2.859496,4.105847,10.98683,15.37269,,0.00000659902889310615,,,,,,,,,,,,14.69121,0.09643286,13,0,14.37712,0.07827044
9627,2021/04/12 02:05:39,143480.6955,9480.0015,1,10,8,0,0,0,3.767795,0,2.859496,4.105847,10.98683,15.37269,,-0.0000114982403829345,,0,,,,,,,,,,14.51511,0.008457899,13,0,14.5421,0.1226142
9628,2021/04/12 02:06:39,143540.6954,9540.0014,1,10,8,0,0,0,3.767837,0,2.859496,4.105847,10.98683,15.37269,,0.00000896941764949588,,,,,,,,,,,,14.70884,-0.06267607,13,0,14.51262,0.08107901
9629,2021/04/12 02:07:39,143600.6945,9600.0005,1,10,8,0,0,0,3.767971,0,2.859496,4.105847,10.98683,15.37269,,0.0000213764506042935,,0,,,,,,,,,,14.89029,0.09210736,13,0,14.3071,0.0556764
9630,2021/04/12 02:08:39,143660.6945,9660.0005,1,10,8,0,0,0,3.76805,0,2.859496,4.105847,10.98683,15.37269,,0.0000284506695606979,,,,,,,,,,,,14.81114,-0.02599239,13,0,14.52735,0.09496778
9631,2021/04/12 02:09:39,143720.6946,9720.0006,1,10,8,0,0,0,3.768126,0,2.859496,4.105847,10.98683,15.37269,,-0.0000122093697427772,,0,,,,,,,,,,14.79945,0.0820896,13,0,14.15037,0.004531145
9632,2021/04/12 02:10:39,143780.6945,9780.0005,1,10,8,0,0,0,3.767913,0,2.859496,4.105847,10.98683,15.37269,,-0.0000101152900242596,,,,,,,,,,,,15.00288,0.05315244,13,0,14.44174,0.09203762
9633,2021/04/12 02:11:39,143840.6953,9840.0013,1,10,8,0,0,0,3.767912,0,2.859496,4.105847,10.98683,15.37269,,0.00000395095821659197,,0,,,,,,,,,,14.89117,0.09189963,13,0,14.1326,0.0143677
9634,2021/04/12 02:12:39,143900.6945,9900.0005,1,10,8,0,0,0,3.767846,0,2.859496,4.105847,10.98683,15.37269,,0.0000193217892956454,,,,,,,,,,,,15.05709,0.05566269,13,0,14.48871,0.08998215
9635,2021/04/12 02:13:39,143960.6954,9960.0014,1,10,8,0,0,0,3.767998,0,2.859496,4.105847,10.98683,15.37269,,0.0000164373504958348,,0,,,,,,,,,,14.62427,-0.09976625,13,0,14.44262,-0.06558895
9636,2021/04/12 02:14:39,144020.6945,10020.0005,1,10,8,0,0,0,3.768151,0,2.859496,4.105847,10.98683,15.37269,,-0.00000244977695729176,,,,,,,,,,,,14.73792,-0.0804463,13,0,14.55631,-0.04398406
9637,2021/04/12 02:15:39,144080.6945,10080.0005,1,10,8,0,0,0,3.767912,0,2.859496,4.105847,10.98683,15.37269,,-0.00000727024507796159,,0,,,,,,,,,,14.94831,0.08658946,13,0,14.21175,-0.00464201
9638,2021/04/12 02:16:39,144140.6945,10140.0005,1,10,8,0,0,0,3.767879,0,2.859496,4.105847,10.98683,15.37269,,-0.00000284506700154452,,,,,,,,,,,,14.65335,-0.08730173,13,0,14.47902,-0.04627258
9639,2021/04/12 02:17:39,144200.6944,10200.0004,1,10,8,0,0,0,3.767992,0,2.859496,4.105847,10.98683,15.37269,,0.000024655819288455,,0,,,,,,,,,,14.59618,-0.06253749,13,0,14.27572,-0.08540273
9640,2021/04/12 02:18:39,144260.6944,10260.0004,1,10,8,0,0,0,3.768067,0,2.859496,4.105847,10.98683,15.37269,,0.0000147370701597538,,,,,,,,,,,,14.85145,-0.05762339,13,0,14.42362,0.03849536
9641,2021/04/12 02:19:39,144320.6944,10320.0004,1,10,8,0,0,0,3.768075,0,2.859496,4.105847,10.98683,15.37269,,0.00000893049673322821,,0,,,,,,,,,,14.98075,0.06187886,13,0,14.14825,-0.1597849
9642,2021/04/12 02:20:39,144380.6953,10380.0013,1,10,8,0,0,0,3.768028,0,2.859496,4.105847,10.98683,15.37269,,-0.00000474118905913201,,,,,,,,,,,,14.97334,0.1227754,13,0,14.52171,0.09320766
9643,2021/04/12 02:21:39,144440.6952,10440.0012,1,10,8,0,0,0,3.767979,0,2.859496,4.105847,10.98683,15.37269,,-0.0000120520198834129,,0,,,,,,,,,,14.57719,-0.1192015,13,0,14.1471,-0.1010561
9644,2021/04/12 02:22:39,144500.6945,10500.0005,1,10,8,0,0,0,3.767931,0,2.859496,4.105847,10.98683,15.37269,,-0.0000118923799163895,,,,,,,,,,,,14.76814,-0.03612846,13,0,14.16287,-0.1251963
9645,2021/04/12 02:23:39,144560.6947,10560.0007,1,10,8,0,0,0,3.768163,0,2.859496,4.105847,10.98683,15.37269,,0.0000169508693943499,,0,,,,,,,,,,15.04865,0.1273832,13,0,14.6336,0.08411765
9646,2021/04/12 02:24:39,144620.694,10620,1,10,8,0,0,0,3.768097,0,2.859496,4.105847,10.98683,15.37269,,0.0000133952999021858,,,,,,,,,,,,14.9574,0.1025227,13,0,14.54227,0.05238533
9647,2021/04/12 02:25:39,144680.6941,10680.0001,1,10,8,0,0,0,3.767952,0,2.859496,4.105847,10.98683,15.37269,,0.00000533388219992048,,0,,,,,,,,,,14.6701,-0.1042682,13,0,14.45926,0.04172355
9648,2021/04/12 02:26:39,144740.694,10740,1,10,8,0,0,0,3.767933,0,2.859496,4.105847,10.98683,15.37269,,-0.0000148962199091329,,,,,,,,,,,,14.77117,-0.03911853,13,0,14.53847,0.1183623
9649,2021/04/12 02:27:39,144800.6942,10800.0002,1,10,8,0,0,0,3.768035,0,2.859496,4.105847,10.98683,15.37269,,-0.0000354403891833499,,0,,,,,,,,,,14.82741,0.0338617,13,0,14.1199,-0.1396102
9650,2021/04/12 02:27:39,144800.6958,10800.0018,1,10,8,0,0,0,3.768035,0,2.859496,4.105847,10.98683,15.37269,,-0.0000354403891833499,0,0,0,,,,,,,,,14.82741,0.0338617,13,0,14.1199,-0.1396102
9651,2021/04/12 02:27:39,144800.7029,0.0015,1,11,9,0,0,0,3.76799,0,2.859496,4.105847,10.98683,15.37269,,-0.0000354403891833499,0,0,0,,,,,,,,,14.8265240784716,0.0332684108032835,13,0,14.1204581198085,-0.139324940622496
9652,2021/04/12 02:27:41,144802.7424,2.0002,1,9,9,0,0,-0.7093811,3.747871,-2.6586688526381,2.859496,4.106246,10.98683,15.37418,,-0.00100114103406668,,0.00105485203675926,948,,,,,,,,,14.57204,-0.137156,13,0,14.28078,-0.05738318
9653,2021/04/12 02:27:43,144804.7434,4.0012,1,9,9,0,0,-0.7091217,3.746334,-2.6566067348478,2.859496,4.106639,10.98683,15.37566,,,,,,,,,,,,,,14.79846,-0.006491542,13,0,14.64608,-0.03684908
9654,2021/04/12 02:27:45,144806.7426,6.0004,1,9,9,0,0,-0.7092667,3.74524,-2.656374015508,2.859496,4.107033,10.98683,15.37713,,-0.000728323124349117,,0.193075895309448,,,,,,,,,,14.7313,-0.07696688,13,0,14.11135,-0.0998202
9655,2021/04/12 02:27:47,144808.7432,8.001,1,9,9,0,0,-0.7093048,3.744252,-2.6558159160096,2.859496,4.107427,10.98683,15.3786,,-0.000632391020189971,,,,,,,,,,,,14.57631,-0.06770819,13,0,14.41655,0.06687105
9656,2021/04/12 02:27:49,144810.7433,10.0011,1,9,9,0,0,-0.7091293,3.743313,-2.6544929273709,2.859496,4.10782,10.98683,15.38008,,-0.000462209893157706,,,,,,,,,,,,14.86916,0.08304626,13,0,14.65841,0.07401139
9657,2021/04/12 02:27:51,144812.7423,12.0001,1,9,9,0,0,-0.7094574,3.742379,-2.6550584751546,2.859496,4.108213,10.98683,15.38155,,,,,,,,,,,,,,14.98112,0.0172323,13,0,14.38343,-0.1106125
9658,2021/04/12 02:27:53,144814.7432,14.001,1,9,9,0,0,-0.7091446,3.741532,-2.6532872135272,2.859496,4.108607,10.98683,15.38302,,-0.000388090091291815,,,,,,,,,,,,14.58855,-0.1078609,13,0,14.53229,-0.02804279
9659,2021/04/12 02:27:55,144816.7424,16.0002,1,9,9,0,0,-0.7095261,3.740656,-2.6540930631216,2.859496,4.109,10.98683,15.38449,,,,0.424213498830795,3.24015498161316,,,,,,,,,14.95069,0.02747327,13,0,14.65238,0.1302102
9660,2021/04/12 02:27:57,144818.7434,18.0012,1,9,9,0,0,-0.709053,3.740003,-2.651860347159,2.859496,4.109394,10.98683,15.38597,,-0.000367007596651092,,,,,,,,,,,,14.83897,0.07755697,13,0,14.26302,0.01141697
9661,2021/04/12 02:27:59,144820.7434,20.0012,1,9,9,0,0,-0.7092819,3.739487,-2.6523504443853,2.859496,4.109787,10.98683,15.38744,,,,,,,,,,,,,,14.54068,-0.02966285,13,0,14.25671,-0.1049966
9662,2021/04/12 02:28:01,144822.7424,22.0002,1,9,9,0,0,-0.7092438,3.73877,-2.651699442126,2.859496,4.110181,10.98683,15.38891,,-0.000372199807316065,,,,,,,,,,,,14.70042,-0.08732945,13,0,14.68673,0.02670556
9663,2021/04/12 02:28:03,144824.7423,24.0001,1,9,9,0,0,-0.7094955,3.738132,-2.652187832406,2.859496,4.110574,10.98683,15.39038,,,,,,,,,,,,,,15.01847,0.07822603,13,0,14.1921,-0.154573
9664,2021/04/12 02:28:05,144826.7423,26.0001,1,9,9,0,0,-0.7094345,3.737616,-2.651593738152,2.859496,4.110968,10.98683,15.39185,,-0.000320148712489754,,,,,,,,,,,,14.57958,-0.1371524,13,0,14.47826,0.001969635
