Repository: HVES-Battery-Testing-Consortium/LG-HG2

# Battery Testing Consortium (BTC)
The Battery Testing Consortium (BTC) has been developed within the High Voltage and Energy Storage Lab at Oxford Brookes University to provide accurate and comprehensive cell data to Formula Student Electric teams. Through the BTC, we aim to provide FS teams with information for improved and informed decisions for cell selection, pack architecture design, thermal cooling requirements, and end of life predictions. A range of tests are completed to provide a comprehensive electrochemical lithium-ion characterisation for modelling, validation, and battery management parameterisation.

File: Data/Round1/LG_HG2/Package 1/210410_FSD_GITT_LGHG2_1_15C/210410_FSD_GITT_LGHG2_1_15C_Channel_2_Wb_1.CSV (part 55 of 76)
Data_Point,Date_Time,Test_Time(s),Step_Time(s),Cycle_Index,Step_Index,TC_Counter1,TC_Counter2,TC_Counter3,Current(A),Voltage(V),Power(W),Charge_Capacity(Ah),Discharge_Capacity(Ah),Charge_Energy(Wh),Discharge_Energy(Wh),ACR(Ohm),dV/dt(V/s),Internal_Resistance(Ohm),dQ/dV(Ah/V),dV/dQ(V/Ah),MetaCode_MV_UD1,MetaCode_MV_UD2,MetaCode_MV_UD3,MetaCode_MV_UD4,MetaCode_MV_UD5,MetaCode_MV_UD6,MetaCode_MV_UD7,MetaCode_MV_UD8,Aux_Temperature_1(C),Aux_dT/dt_1(C),Aux_Temperature_2(C),Aux_dT/dt_2(C),Aux_Temperature_3(C),Aux_dT/dt_3(C)
11123,2021/04/12 09:28:39,170060.9697,1500.0008,1,10,11,0,0,0,3.646387,0,2.859496,4.531036,10.98683,16.92904,,0.0000519151508342475,,0,,,,,,,,,,14.23616,-0.001104176,13,0,14.13476,0.1565751
11124,2021/04/12 09:29:39,170120.9696,1560.0007,1,10,11,0,0,0,3.64618,0,2.859496,4.531036,10.98683,16.92904,,0.00000727072711015353,,,,,,,,,,,,14.31775,0.08317769,13,0,14.10674,0.07407397
11125,2021/04/12 09:30:39,170180.9695,1620.0006,1,10,11,0,0,0,3.646224,0,2.859496,4.531036,10.98683,16.92904,,-0.0000127622297441121,,0,,,,,,,,,,14.01055,-0.08478791,13,0,13.97491,0.0728482
11126,2021/04/12 09:31:39,170240.9693,1680.0004,1,10,11,0,0,0,3.64648,0,2.859496,4.531036,10.98683,16.92904,,0.00000592638798480039,,,,,,,,,,,,14.00616,-0.119043,13,0,13.96321,0.03627032
11127,2021/04/12 09:32:39,170300.9692,1740.0003,1,10,11,0,0,0,3.646544,0,2.859496,4.531036,10.98683,16.92904,,-0.0000250902503466932,,0,,,,,,,,,,14.37685,0.07652104,13,0,13.82226,-0.08108616
11128,2021/04/12 09:33:39,170360.969,1800.0001,1,10,11,0,0,0,3.646534,0,2.859496,4.531036,10.98683,16.92904,,0.0000306635010929313,,,,,,,,,,,,14.34432,0.08462965,13,0,14.27218,0.1531982
11129,2021/04/12 09:34:39,170420.9689,1860,1,10,11,0,0,0,3.646489,0,2.859496,4.531036,10.98683,16.92904,,0.0000132373497763183,,0,,,,,,,,,,14.42868,0.1243779,13,0,14.02038,0.01934707
11130,2021/04/12 09:35:39,170480.9697,1920.0008,1,10,11,0,0,0,3.646626,0,2.859496,4.531036,10.98683,16.92904,,0.00000308215589939209,,,,,,,,,,,,14.1197,-0.1141572,13,0,13.75502,-0.1279521
11131,2021/04/12 09:36:39,170540.9702,1980.0013,1,10,11,0,0,0,3.646935,0,2.859496,4.531036,10.98683,16.92904,,-0.0000212588001886616,,0,,,,,,,,,,13.99376,-0.1502353,13,0,13.89962,0.005045533
11132,2021/04/12 09:37:39,170600.9694,2040.0005,1,10,11,0,0,0,3.647015,0,2.859496,4.531036,10.98683,16.92904,,-0.00000363509207090829,,,,,,,,,,,,14.45704,0.1234728,13,0,13.84404,-0.03410578
11133,2021/04/12 09:38:39,170660.969,2100.0001,1,10,11,0,0,0,3.646649,0,2.859496,4.531036,10.98683,16.92904,,0.0000188471603905782,,0,,,,,,,,,,14.32112,0.09751111,13,0,13.78109,-0.06468058
11134,2021/04/12 09:39:39,170720.9698,2160.0009,1,10,11,0,0,0,3.646729,0,2.859496,4.531036,10.98683,16.92904,,0.0000123665004139184,,,,,,,,,,,,14.36907,0.1063368,13,0,13.70121,-0.06553829
11135,2021/04/12 09:40:39,170780.969,2220.0001,1,10,11,0,0,0,3.646791,0,2.859496,4.531036,10.98683,16.92904,,0.0000119334799819626,,0,,,,,,,,,,13.91559,-0.162358,13,0,14.09231,0.1006639
11136,2021/04/12 09:41:39,170840.9698,2280.0009,1,10,11,0,0,0,3.646913,0,2.859496,4.531036,10.98683,16.92904,,-0.0000133955199999036,,,,,,,,,,,,14.40723,0.08807153,13,0,14.14511,-0.00328213
11137,2021/04/12 09:42:39,170900.9695,2340.0006,1,10,11,0,0,0,3.647219,0,2.859496,4.531036,10.98683,16.92904,,-0.000017346859749523,,0,,,,,,,,,,14.46097,-0.03337651,13,0,13.84797,-0.1065177
11138,2021/04/12 09:43:39,170960.9694,2400.0005,1,10,11,0,0,0,3.647058,0,2.859496,4.531036,10.98683,16.92904,,-0.0000259214994002832,,,,,,,,,,,,14.07784,-0.02909303,13,0,13.93985,0.105691
11139,2021/04/12 09:44:39,171020.97,2460.0011,1,10,11,0,0,0,3.647101,0,2.859496,4.531036,10.98683,16.92904,,0.0000231527992582414,,0,,,,,,,,,,14.06132,0.01328498,13,0,13.96719,0.1252535
11140,2021/04/12 09:45:39,171080.9698,2520.0009,1,10,11,0,0,0,3.647115,0,2.859496,4.531036,10.98683,16.92904,,-0.0000000395115407059166,,,,,,,,,,,,14.39806,0.08480072,13,0,14.09208,-0.04085213
11141,2021/04/12 09:46:39,171140.9697,2580.0008,1,10,11,0,0,0,3.647314,0,2.859496,4.531036,10.98683,16.92904,,0.0000335043987433892,,0,,,,,,,,,,14.33679,-0.04635245,13,0,13.79678,-0.09890795
11142,2021/04/12 09:47:39,171200.9696,2640.0007,1,10,11,0,0,0,3.647349,0,2.859496,4.531036,10.98683,16.92904,,0.00000900885606824886,,,,,,,,,,,,14.3581,-0.05393654,13,0,13.85468,-0.1339188
11143,2021/04/12 09:48:39,171260.9693,2700.0004,1,10,11,0,0,0,3.647124,0,2.859496,4.531036,10.98683,16.92904,,-0.00000600585417487309,,0,,,,,,,,,,14.00298,-0.06371051,13,0,13.78452,0.08017868
11144,2021/04/12 09:49:39,171320.9693,2760.0004,1,10,11,0,0,0,3.647291,0,2.859496,4.531036,10.98683,16.92904,,-0.00000671707402943866,,,,,,,,,,,,14.4474,0.04837453,13,0,14.07567,-0.06359369
11145,2021/04/12 09:50:39,171380.97,2820.0011,1,10,11,0,0,0,3.647273,0,2.859496,4.531036,10.98683,16.92904,,0.0000186509896593634,,0,,,,,,,,,,14.13642,0.1117113,13,0,14.07886,0.08438975
11146,2021/04/12 09:51:39,171440.9698,2880.0009,1,10,11,0,0,0,3.647456,0,2.859496,4.531036,10.98683,16.92904,,0.00000624334097665269,,,,,,,,,,,,14.32902,-0.08070916,13,0,13.7378,-0.08303076
11147,2021/04/12 09:52:39,171500.9697,2940.0008,1,10,11,0,0,0,3.647607,0,2.859496,4.531036,10.98683,16.92904,,-0.00000300287706522795,,0,,,,,,,,,,14.09199,-0.1191598,13,0,13.69071,0.02010345
11148,2021/04/12 09:53:39,171560.9696,3000.0007,1,10,11,0,0,0,3.647407,0,2.859496,4.531036,10.98683,16.92904,,-0.000017700289390632,,,,,,,,,,,,14.36576,0.05669802,13,0,13.65449,-0.06669402
11149,2021/04/12 09:54:39,171620.9694,3060.0005,1,10,11,0,0,0,3.647493,0,2.859496,4.531036,10.98683,16.92904,,-0.0000107077203210793,,0,,,,,,,,,,14.0262,-0.1191303,13,0,13.95286,-0.03239036
11150,2021/04/12 09:55:39,171680.9692,3120.0003,1,10,11,0,0,0,3.647545,0,2.859496,4.531036,10.98683,16.92904,,-0.0000311379299091641,,,,,,,,,,,,14.34977,0.09104401,13,0,13.73662,0.006556511
11151,2021/04/12 09:56:39,171740.9699,3180.001,1,10,11,0,0,0,3.647474,0,2.859496,4.531036,10.98683,16.92904,,-0.0000000395148198606421,,0,,,,,,,,,,14.42919,0.08658439,13,0,13.84541,0.09812921
11152,2021/04/12 09:57:39,171800.969,3240.0001,1,10,11,0,0,0,3.647716,0,2.859496,4.531036,10.98683,16.92904,,-0.00000513658596901223,,,,,,,,,,,,14.23831,-0.07468194,13,0,14.15884,0.05090714
11153,2021/04/12 09:58:39,171860.9696,3300.0007,1,10,11,0,0,0,3.64771,0,2.859496,4.531036,10.98683,16.92904,,0.0000271843891823664,,0,,,,,,,,,,14.00479,-0.09393007,13,0,13.91797,-0.07339388
11154,2021/04/12 09:59:39,171920.9697,3360.0008,1,10,11,0,0,0,3.647479,0,2.859496,4.531036,10.98683,16.92904,,0.0000158837701746961,,,,,,,,,,,,14.05407,-0.08269161,13,0,14.01112,-0.01875281
11155,2021/04/12 10:00:39,171980.9694,3420.0005,1,10,11,0,0,0,3.647477,0,2.859496,4.531036,10.98683,16.92904,,0.0000085345636762213,,0,,,,,,,,,,14.07262,-0.09671926,13,0,13.9858,-0.03507912
11156,2021/04/12 10:01:39,172040.9692,3480.0003,1,10,11,0,0,0,3.647609,0,2.859496,4.531036,10.98683,16.92904,,-0.00000106682898604049,,,,,,,,,,,,13.97944,-0.05517006,13,0,13.6805,-0.1214659
11157,2021/04/12 10:02:39,172100.9692,3540.0003,1,10,11,0,0,0,3.647873,0,2.859496,4.531036,10.98683,16.92904,,-0.0000112616298793,,0,,,,,,,,,,14.00211,-0.06383926,13,0,13.81291,-0.07985622
11158,2021/04/12 10:03:39,172160.9689,3600,1,10,11,0,0,0,3.647736,0,2.859496,4.531036,10.98683,16.92904,,0.0000228391891141655,,,,,,,,,,,,14.3898,0.0809148,13,0,13.88641,0.08328974
11159,2021/04/12 10:04:39,172220.9697,3660.0008,1,10,11,0,0,0,3.64768,0,2.859496,4.531036,10.98683,16.92904,,0.0000120904296636581,,0,,,,,,,,,,14.01451,0.007735491,13,0,13.56194,-0.1179838
11160,2021/04/12 10:05:39,172280.9694,3720.0005,1,10,11,0,0,0,3.647752,0,2.859496,4.531036,10.98683,16.92904,,0.0000155280395119917,,,,,,,,,,,,14.03736,0.03046572,13,0,13.52627,-0.1112542
11161,2021/04/12 10:06:39,172340.9691,3780.0002,1,10,11,0,0,0,3.647986,0,2.859496,4.531036,10.98683,16.92904,,-0.00000841623841552064,,0,,,,,,,,,,14.13254,-0.07465482,13,0,14.11153,0.04181772
11162,2021/04/12 10:07:39,172400.9691,3840.0002,1,10,11,0,0,0,3.647889,0,2.859496,4.531036,10.98683,16.92904,,-0.00000233122000281583,,,,,,,,,,,,14.23975,0.09605378,13,0,13.6773,-0.07143736
11163,2021/04/12 10:08:39,172460.9691,3900.0002,1,10,11,0,0,0,3.647719,0,2.859496,4.531036,10.98683,16.92904,,-0.00000628244015388191,,0,,,,,,,,,,14.24668,-0.05420268,13,0,13.91678,0.03808856
11164,2021/04/12 10:09:39,172520.9696,3960.0007,1,10,11,0,0,0,3.647903,0,2.859496,4.531036,10.98683,16.92904,,0.0000568180694244802,,,,,,,,,,,,14.43285,0.1340234,13,0,13.88564,0.003863275
11165,2021/04/12 10:10:39,172580.9695,4020.0006,1,10,11,0,0,0,3.647882,0,2.859496,4.531036,10.98683,16.92904,,-0.00000972016187006375,,0,,,,,,,,,,14.10145,-0.09302944,13,0,14.08775,0.08970261
11166,2021/04/12 10:11:39,172640.9695,4080.0006,1,10,11,0,0,0,3.647977,0,2.859496,4.531036,10.98683,16.92904,,-0.00000908833317225799,,,,,,,,,,,,14.22061,-0.006088316,13,0,13.99494,0.1241887
11167,2021/04/12 10:12:39,172700.9702,4140.0013,1,10,11,0,0,0,3.647899,0,2.859496,4.531036,10.98683,16.92904,,-0.0000125253700389294,,0,,,,,,,,,,13.93182,-0.1335725,13,0,13.87424,-0.03309608
11168,2021/04/12 10:13:39,172760.9692,4200.0003,1,10,11,0,0,0,3.647956,0,2.859496,4.531036,10.98683,16.92904,,-0.0000185312201210763,,,,,,,,,,,,14.36547,0.1352873,13,0,13.78892,0.03253996
11169,2021/04/12 10:14:39,172820.9691,4260.0002,1,10,11,0,0,0,3.647647,0,2.859496,4.531036,10.98683,16.92904,,0.0000139862795549561,,0,,,,,,,,,,13.94212,-0.1260245,13,0,13.84066,-0.04382521
11170,2021/04/12 10:15:39,172880.9698,4320.0009,1,10,11,0,0,0,3.647972,0,2.859496,4.531036,10.98683,16.92904,,0.0000128019501062226,,,,,,,,,,,,13.99218,-0.07608265,13,0,13.69325,-0.1263922
11171,2021/04/12 10:16:39,172940.9694,4380.0005,1,10,11,0,0,0,3.647985,0,2.859496,4.531036,10.98683,16.92904,,0.000000750725519083062,,0,,,,,,,,,,14.26411,0.0978595,13,0,13.6728,-0.03464758
11172,2021/04/12 10:17:39,173000.9703,4440.0014,1,10,11,0,0,0,3.648072,0,2.859496,4.531036,10.98683,16.92904,,-0.0000360740414180327,,,,,,,,,,,,13.91121,-0.0923717,13,0,13.70002,-0.103837
11173,2021/04/12 10:18:39,173060.9692,4500.0003,1,10,11,0,0,0,3.647947,0,2.859496,4.531036,10.98683,16.92904,,-0.0000165949895745143,,0,,,,,,,,,,14.11518,-0.08951813,13,0,14.1234,0.07035524
11174,2021/04/12 10:19:39,173120.9692,4560.0003,1,10,11,0,0,0,3.648041,0,2.859496,4.531036,10.98683,16.92904,,0.00000217318893191987,,,,,,,,,,,,14.361,0.1186371,13,0,13.84295,0.06617129
11175,2021/04/12 10:20:39,173180.9691,4620.0002,1,10,11,0,0,0,3.648284,0,2.859496,4.531036,10.98683,16.92904,,0.0000265519793174462,,0,,,,,,,,,,14.0886,-0.02084523,13,0,13.66537,-0.1419699
11176,2021/04/12 10:21:39,173240.969,4680.0001,1,10,11,0,0,0,3.648208,0,2.859496,4.531036,10.98683,16.92904,,0.0000160407598741585,,,,,,,,,,,,14.0369,-0.1258254,13,0,14.04977,0.07948756
11177,2021/04/12 10:22:39,173300.9705,4740.0016,1,10,11,0,0,0,3.648057,0,2.859496,4.531036,10.98683,16.92904,,-0.0000148960998558323,,0,,,,,,,,,,14.31195,0.005851984,13,0,13.88534,0.01009673
11178,2021/04/12 10:23:39,173360.9703,4800.0014,1,10,11,0,0,0,3.648086,0,2.859496,4.531036,10.98683,16.92904,,-0.0000153307300934102,,,,,,,,,,,,14.29975,0.06147057,13,0,14.00102,0.07983983
11179,2021/04/12 10:24:39,173420.9703,4860.0014,1,10,11,0,0,0,3.648153,0,2.859496,4.531036,10.98683,16.92904,,-0.00000723073208064307,,0,,,,,,,,,,14.4122,0.05834162,13,0,13.83571,-0.03534317
11180,2021/04/12 10:25:39,173480.9701,4920.0012,1,10,11,0,0,0,3.648303,0,2.859496,4.531036,10.98683,16.92904,,0.0000214944593608379,,,,,,,,,,,,14.03385,-0.05224496,13,0,13.74957,-0.05910635
11181,2021/04/12 10:26:39,173540.9691,4980.0002,1,10,11,0,0,0,3.648122,0,2.859496,4.531036,10.98683,16.92904,,0.0000156465703184949,,0,,,,,,,,,,14.30993,0.006152689,13.1,0,13.85034,-0.06238908
11182,2021/04/12 10:27:39,173600.9689,5040,1,10,11,0,0,0,3.648104,0,2.859496,4.531036,10.98683,16.92904,,0.0000320046201522928,,,,,,,,,,,,14.17666,-0.04396051,13,0,13.98022,-0.04396379
11183,2021/04/12 10:28:39,173660.969,5100.0001,1,10,11,0,0,0,3.648181,0,2.859496,4.531036,10.98683,16.92904,,0.00000659848183204304,,0,,,,,,,,,,14.41234,-0.01939386,13,0,13.9236,-0.06279379
11184,2021/04/12 10:29:39,173720.9703,5160.0014,1,10,11,0,0,0,3.648078,0,2.859496,4.531036,10.98683,16.92904,,-0.0000124462403618963,,,,,,,,,,,,14.59959,0.01667589,13,0,13.99409,-0.05868077
11185,2021/04/12 10:30:39,173780.9699,5220.001,1,10,11,0,0,0,3.648292,0,2.859496,4.531036,10.98683,16.92904,,0.000033034390071407,,0,,,,,,,,,,14.906,0.06319016,12.9,0,14.23514,-0.01440525
11186,2021/04/12 10:31:39,173840.9692,5280.0003,1,10,11,0,0,0,3.648376,0,2.859496,4.531036,10.98683,16.92904,,0.0000080610234363121,,,,,,,,,,,,14.64075,0.001981556,12.9,0,14.51753,0.05448401
11187,2021/04/12 10:32:39,173900.9689,5340,1,10,11,0,0,0,3.648186,0,2.859496,4.531036,10.98683,16.92904,,0.0000014619389503423,,0,,,,,,,,,,14.62865,-0.0612843,13,0,14.49082,0.0253886
11188,2021/04/12 10:33:39,173960.9696,5400.0007,1,10,11,0,0,0,3.648282,0,2.859496,4.531036,10.98683,16.92904,,-0.00000399076498069917,,,,,,,,,,,,14.88836,0.01111269,12.9,0,14.59731,0.05222082
11189,2021/04/12 10:34:39,174020.9694,5460.0005,1,10,11,0,0,0,3.648261,0,2.859496,4.531036,10.98683,16.92904,,0.0000202300798264332,,0,,,,,,,,,,14.63851,-0.01029491,12.9,0,14.58101,0.03762126
11190,2021/04/12 10:35:39,174080.9695,5520.0006,1,10,11,0,0,0,3.648509,0,2.859496,4.531036,10.98683,16.92904,,0.0000146592701639747,,,,,,,,,,,,14.42148,-0.0001183152,12.9,0,14.05158,-0.05493432
11191,2021/04/12 10:36:39,174140.97,5580.0011,1,10,11,0,0,0,3.648445,0,2.859496,4.531036,10.98683,16.92904,,-0.0000176620997081045,,0,,,,,,,,,,14.43759,-0.02655238,13,0,14.50761,0.03962934
11192,2021/04/12 10:37:39,174200.9691,5640.0002,1,10,11,0,0,0,3.648459,0,2.859496,4.531036,10.98683,16.92904,,0.0000109447901195381,,,,,,,,,,,,14.57257,0.06659567,13,0,14.05477,0.03924847
11193,2021/04/12 10:38:39,174260.969,5700.0001,1,10,11,0,0,0,3.648382,0,2.859496,4.531036,10.98683,16.92904,,0.000023827040422475,,0,,,,,,,,,,14.19668,-0.02757072,13,0,14.05142,-0.06411791
11194,2021/04/12 10:39:39,174320.9689,5760,1,10,11,0,0,0,3.648423,0,2.859496,4.531036,10.98683,16.92904,,0.0000508950906805694,,,,,,,,,,,,14.22684,0.03068626,13,0,13.92806,-0.06296873
11195,2021/04/12 10:40:39,174380.9696,5820.0007,1,10,11,0,0,0,3.648654,0,2.859496,4.531036,10.98683,16.92904,,-0.00000181768200491206,,0,,,,,,,,,,14.53007,0.06150752,13,0,13.99028,0.03872514
11196,2021/04/12 10:41:39,174440.9702,5880.0013,1,10,11,0,0,0,3.648494,0,2.859496,4.531036,10.98683,16.92904,,-0.0000160419494932285,,,,,,,,,,,,14.47991,-0.01082331,13,0,14.22513,0.08510411
11197,2021/04/12 10:42:39,174500.9691,5940.0002,1,10,11,0,0,0,3.648163,0,2.859496,4.531036,10.98683,16.92904,,-0.0000232331694860477,,0,,,,,,,,,,14.17268,0.03057033,13,0,13.75685,-0.06539613
11198,2021/04/12 10:43:39,174560.9691,6000.0002,1,10,11,0,0,0,3.648421,0,2.859496,4.531036,10.98683,16.92904,,0.0000305429311993066,,,,,,,,,,,,14.26618,0.05896986,13.1,0,13.76266,-0.04840255
11199,2021/04/12 10:44:39,174620.9689,6060,1,10,11,0,0,0,3.648469,0,2.859496,4.531036,10.98683,16.92904,,0.0000088901706476463,,0,,,,,,,,,,14.46115,0.04710943,13.1,0,13.97247,0.06773084
11200,2021/04/12 10:45:39,174680.9697,6120.0008,1,10,11,0,0,0,3.648456,0,2.859496,4.531036,10.98683,16.92904,,0.0000480081216664985,,,,,,,,,,,,14.09436,-0.07664442,13,0,14.14644,-0.01498938
11201,2021/04/12 10:46:39,174740.9695,6180.0006,1,10,11,0,0,0,3.64854,0,2.859496,4.531036,10.98683,16.92904,,-0.00000687506599206245,,0,,,,,,,,,,14.14534,0.03783435,13.1,0,13.73679,-0.05813599
11202,2021/04/12 10:47:39,174800.9695,6240.0006,1,10,11,0,0,0,3.64858,0,2.859496,4.531036,10.98683,16.92904,,-0.0000165567107615061,,,,,,,,,,,,14.14949,-0.05666763,13,0,14.07,0.02554834
11203,2021/04/12 10:48:39,174860.9701,6300.0012,1,10,11,0,0,0,3.648462,0,2.859496,4.531036,10.98683,16.92904,,-0.0000385247112717479,,0,,,,,,,,,,14.02281,0.01540452,13,0,13.73853,-0.06914973
11204,2021/04/12 10:49:39,174920.969,6360.0001,1,10,11,0,0,0,3.648464,0,2.859496,4.531036,10.98683,16.92904,,0.000014461339560512,,,,,,,,,,,,14.4167,0.1127884,13,0,13.69105,-0.133656
11205,2021/04/12 10:50:39,174980.9691,6420.0002,1,10,11,0,0,0,3.648636,0,2.859496,4.531036,10.98683,16.92904,,0.0000181371506187133,,0,,,,,,,,,,14.23778,0.03845483,13,0,13.85975,-0.0963366
11206,2021/04/12 10:51:39,175040.9696,6480.0007,1,10,11,0,0,0,3.648614,0,2.859496,4.531036,10.98683,16.92904,,0.0000146587799463305,,,,,,,,,,,,14.3211,0.1116145,13,0,13.70792,-0.007157922
11207,2021/04/12 10:52:39,175100.9696,6540.0007,1,10,11,0,0,0,3.648401,0,2.859496,4.531036,10.98683,16.92904,,-0.0000314912213070784,,0,,,,,,,,,,14.00297,-0.09949178,13,0,13.83571,-0.09952694
11208,2021/04/12 10:53:39,175160.9695,6600.0006,1,10,11,0,0,0,3.648422,0,2.859496,4.531036,10.98683,16.92904,,-0.0000258787695202045,,,,,,,,,,,,14.0386,-0.1074526,13,0,13.93716,-0.06865501
11209,2021/04/12 10:54:39,175220.9691,6660.0002,1,10,11,0,0,0,3.648422,0,2.859496,4.531036,10.98683,16.92904,,-0.0000240627305174712,,0,,,,,,,,,,14.31841,0.05509287,13.1,0,13.79301,-0.09110928
11210,2021/04/12 10:55:39,175280.9691,6720.0002,1,10,11,0,0,0,3.648746,0,2.859496,4.531036,10.98683,16.92904,,0.0000109845695988042,,,,,,,,,,,,14.37179,-0.03744543,13.1,0,14.3727,0.1383916
11211,2021/04/12 10:56:39,175340.969,6780.0001,1,10,11,0,0,0,3.648703,0,2.859496,4.531036,10.98683,16.92904,,0.0000285673195321579,,0,,,,,,,,,,14.33171,0.05738467,13,0,13.75512,-0.1093808
11212,2021/04/12 10:57:39,175400.9697,6840.0008,1,10,11,0,0,0,3.648681,0,2.859496,4.531036,10.98683,16.92904,,0.00000446484091298771,,,,,,,,,,,,14.54112,0.1133928,12.9,0,14.03059,0.0860849
11213,2021/04/12 10:58:39,175460.9704,6900.0015,1,10,11,0,0,0,3.648463,0,2.859496,4.531036,10.98683,16.92904,,-0.00000825852839625441,,0,,,,,,,,,,14.13665,-0.1313725,12.9,0,14.07178,0.03530681
11214,2021/04/12 10:59:39,175520.9695,6960.0006,1,10,11,0,0,0,3.648531,0,2.859496,4.531036,10.98683,16.92904,,0.00000114576801024668,,,,,,,,,,,,14.23857,0.01573831,13,0,13.66186,-0.1464966
11215,2021/04/12 11:00:39,175580.9692,7020.0003,1,10,11,0,0,0,3.648618,0,2.859496,4.531036,10.98683,16.92904,,-0.00000154098802340741,,0,,,,,,,,,,14.15354,-0.00510335,13,0,13.67185,-0.1330787
11216,2021/04/12 11:01:39,175640.9692,7080.0003,1,10,11,0,0,0,3.648764,0,2.859496,4.531036,10.98683,16.92904,,-0.0000149761199281784,,,,,,,,,,,,14.45744,0.1275334,13,0,13.93219,-0.01404583
11217,2021/04/12 11:02:39,175700.9699,7140.001,1,10,11,0,0,0,3.648507,0,2.859496,4.531036,10.98683,16.92904,,0.00000869261111802189,,0,,,,,,,,,,14.473,0.118317,13,0,13.95508,-0.0072667
11218,2021/04/12 11:03:39,175760.9697,7200.0008,1,10,11,0,0,0,3.648604,0,2.859496,4.531036,10.98683,16.92904,,0.0000151320400618715,,,,,,,,,,,,14.37897,0.0979051,13,0,13.85135,-0.1046878
11219,2021/04/12 11:04:39,175820.9703,7260.0014,1,10,11,0,0,0,3.648618,0,2.859496,4.531036,10.98683,16.92904,,-0.0000145009798870888,,0,,,,,,,,,,14.30911,-0.0180155,13,0,13.87238,0.1250079
11220,2021/04/12 11:05:39,175880.9703,7320.0014,1,10,11,0,0,0,3.648825,0,2.859496,4.531036,10.98683,16.92904,,-0.000016753030649852,,,,,,,,,,,,14.03896,0.07231534,13,0,13.87902,0.1386422
11221,2021/04/12 11:06:39,175940.9693,7380.0004,1,10,11,0,0,0,3.648716,0,2.859496,4.531036,10.98683,16.92904,,0.00000410930306316004,,,,,,,,,,,,14.08429,-0.08835644,13,0,13.69763,0.05096436
11222,2021/04/12 11:07:39,176000.9691,7440.0002,1,10,11,0,0,0,3.648594,0,2.859496,4.531036,10.98683,16.92904,,0.00000505793877891847,,0,,,,,,,,,,14.24547,0.1150557,13,0,14.04905,0.00543505
11223,2021/04/12 11:08:39,176060.9689,7500,1,10,11,0,0,0,3.648594,0,2.859496,4.531036,10.98683,16.92904,,0.000017622440282139,,,,,,,,,,,,13.99469,0.05636901,13,0,13.98098,0.1135463
11224,2021/04/12 11:09:39,176120.9697,7560.0008,1,10,11,0,0,0,3.648651,0,2.859496,4.531036,10.98683,16.92904,,-0.0000105496701507946,,0,,,,,,,,,,14.06048,-0.1077476,13,0,13.58601,-0.0415349
11225,2021/04/12 11:10:39,176180.9703,7620.0014,1,10,11,0,0,0,3.64874,0,2.859496,4.531036,10.98683,16.92904,,-0.0000255248796747765,,,,,,,,,,,,13.92198,-0.05476207,13,0,13.75468,0.0594455
11226,2021/04/12 11:11:39,176240.9695,7680.0006,1,10,11,0,0,0,3.648667,0,2.859496,4.531036,10.98683,16.92904,,-0.0000122100800581393,,0,,,,,,,,,,13.98583,0.01950681,13,0,13.86244,0.1177961
11227,2021/04/12 11:12:39,176300.9693,7740.0004,1,10,11,0,0,0,3.648536,0,2.859496,4.531036,10.98683,16.92904,,-0.0000325182700180449,,,,,,,,,,,,14.21908,-0.09650558,13,0,13.68625,-0.05997866
11228,2021/04/12 11:13:39,176360.9691,7800.0002,1,10,11,0,0,0,3.648641,0,2.859496,4.531036,10.98683,16.92904,,0.0000341806007781997,,0,,,,,,,,,,13.98889,0.09345561,13,0,13.90206,0.1278371
11229,2021/04/12 11:14:39,176420.9691,7860.0002,1,10,11,0,0,0,3.648751,0,2.859496,4.531036,10.98683,16.92904,,0.0000259577900578734,,,,,,,,,,,,14.28311,0.04771501,13,0,13.96974,-0.08940041
11230,2021/04/12 11:15:39,176480.9697,7920.0008,1,10,11,0,0,0,3.648841,0,2.859496,4.531036,10.98683,16.92904,,-0.00000217317096939951,,0,,,,,,,,,,13.95088,-0.06509542,13,0,13.63728,0.07653654
11231,2021/04/12 11:16:39,176540.9704,7980.0015,1,10,11,0,0,0,3.64887,0,2.859496,4.531036,10.98683,16.92904,,0.00000233139394367754,,,,,,,,,,,,13.90064,-0.05007744,13,0,13.73334,0.07099092
11232,2021/04/12 11:17:39,176600.9694,8040.0005,1,10,11,0,0,0,3.648628,0,2.859496,4.531036,10.98683,16.92904,,-0.00000604576689511305,,0,,,,,,,,,,13.92989,0.005020499,13,0,13.96591,0.07815927
11233,2021/04/12 11:18:39,176660.9701,8100.0012,1,10,11,0,0,0,3.648774,0,2.859496,4.531036,10.98683,16.92904,,0.000010984390428348,,,,,,,,,,,,13.93483,0.01173913,13,0,13.99465,0.1054567
11234,2021/04/12 11:19:39,176720.969,8160.0001,1,10,11,0,0,0,3.648533,0,2.859496,4.531036,10.98683,16.92904,,0.000030859031539876,,0,,,,,,,,,,14.06725,0.006462336,13,0,13.62937,-0.1146701
11235,2021/04/12 11:20:39,176780.9697,8220.0008,1,10,11,0,0,0,3.648803,0,2.859496,4.531036,10.98683,16.92904,,0.0000152902102854569,,,,,,,,,,,,14.05796,0,13,0,13.68592,-0.09598821
11236,2021/04/12 11:21:39,176840.969,8280.0001,1,10,11,0,0,0,3.648916,0,2.859496,4.531036,10.98683,16.92904,,0.0000511287798872218,,0,,,,,,,,,,14.39596,0.07163882,13,0,13.89989,0.07400185
11237,2021/04/12 11:22:39,176900.9696,8340.0007,1,10,11,0,0,0,3.648817,0,2.859496,4.531036,10.98683,16.92904,,-0.000021496240151464,,,,,,,,,,,,14.10505,-0.0994578,13,0,14.02555,0.01928598
11238,2021/04/12 11:23:39,176960.9701,8400.0012,1,10,11,0,0,0,3.6489,0,2.859496,4.531036,10.98683,16.92904,,-0.000000316092410912461,,0,,,,,,,,,,14.24516,-0.04796773,13,0,14.14377,0.06394148
11239,2021/04/12 11:24:39,177020.9694,8460.0005,1,10,11,0,0,0,3.648869,0,2.859496,4.531036,10.98683,16.92904,,-0.0000143031802508631,,,,,,,,,,,,14.10631,-0.09547412,13,0,14.10722,0.03012359
11240,2021/04/12 11:25:39,177080.9692,8520.0003,1,10,11,0,0,0,3.648612,0,2.859496,4.531036,10.98683,16.92904,,0.0000216131702472921,,0,,,,,,,,,,14.23551,0.05809724,13,0,13.64416,-0.06986141
11241,2021/04/12 11:26:39,177140.9699,8580.001,1,10,11,0,0,0,3.648743,0,2.859496,4.531036,10.98683,16.92904,,0.000016832340406836,,,,,,,,,,,,14.2511,0.1239055,13,0,13.63783,0.007408261
11242,2021/04/12 11:27:39,177200.9697,8640.0008,1,10,11,0,0,0,3.649004,0,2.859496,4.531036,10.98683,16.92904,,0.000015805009752512,,0,,,,,,,,,,14.06604,-0.1352435,13,0,13.99385,-0.0165239
11243,2021/04/12 11:28:39,177260.9689,8700,1,10,11,0,0,0,3.648706,0,2.859496,4.531036,10.98683,16.92904,,-0.000000908773017727071,,,,,,,,,,,,14.3026,-0.02096623,13,0,14.06966,0.1024106
11244,2021/04/12 11:29:39,177320.9695,8760.0006,1,10,11,0,0,0,3.648772,0,2.859496,4.531036,10.98683,16.92904,,0.0000120907297969097,,0,,,,,,,,,,14.27643,0.07605463,13,0,13.72903,-0.05188137
11245,2021/04/12 11:30:39,177380.9701,8820.0012,1,10,11,0,0,0,3.648874,0,2.859496,4.531036,10.98683,16.92904,,-0.0000261963705270318,,,,,,,,,,,,14.02121,-0.1103181,13,0,13.86857,-0.0692448
11246,2021/04/12 11:31:39,177440.9691,8880.0002,1,10,11,0,0,0,3.649071,0,2.859496,4.531036,10.98683,16.92904,,0.0000387588988814969,,0,,,,,,,,,,14.13533,0.001562536,13,0,14.06546,0.1208353
11247,2021/04/12 11:32:39,177500.9691,8940.0002,1,10,11,0,0,0,3.649178,0,2.859496,4.531036,10.98683,16.92904,,0.0000101942296169,,,,,,,,,,,,14.16596,0.008850396,13,0,14.04353,0.1099804
11248,2021/04/12 11:33:39,177560.9699,9000.001,1,10,11,0,0,0,3.648759,0,2.859496,4.531036,10.98683,16.92904,,-0.00000561035994905978,,0,,,,,,,,,,14.00883,-0.09350538,13,0,13.87082,0.0275591
11249,2021/04/12 11:34:39,177620.9697,9060.0008,1,10,11,0,0,0,3.648818,0,2.859496,4.531036,10.98683,16.92904,,-0.00000201498801288835,,,,,,,,,,,,14.46316,0.08874357,13,0,14.01834,-0.03684342
11250,2021/04/12 11:35:39,177680.9695,9120.0006,1,10,11,0,0,0,3.648784,0,2.859496,4.531036,10.98683,16.92904,,-0.0000217315300687915,,0,,,,,,,,,,14.23579,-0.02939731,13,0,13.67371,-0.1254043
11251,2021/04/12 11:36:39,177740.9701,9180.0012,1,10,11,0,0,0,3.648989,0,2.859496,4.531036,10.98683,16.92904,,0.0000182161802513292,,,,,,,,,,,,14.16997,-0.003138483,13,0,14.09048,0.1294026
11252,2021/04/12 11:37:39,177800.9692,9240.0003,1,10,11,0,0,0,3.648985,0,2.859496,4.531036,10.98683,16.92904,,0.0000321623992931563,,0,,,,,,,,,,14.3855,0.102616,13,0,13.81629,-0.02756834
11253,2021/04/12 11:38:39,177860.9689,9300,1,10,11,0,0,0,3.648786,0,2.859496,4.531036,10.98683,16.92904,,0.00000968048880167771,,,,,,,,,,,,14.05252,-0.1167405,13,0,13.97301,0.02485007
11254,2021/04/12 11:39:39,177920.9697,9360.0008,1,10,11,0,0,0,3.648738,0,2.859496,4.531036,10.98683,16.92904,,-0.0000116560995593318,,0,,,,,,,,,,14.41787,0.1164579,13,0,13.82676,-0.05484134
11255,2021/04/12 11:40:39,177980.9704,9420.0015,1,10,11,0,0,0,3.649016,0,2.859496,4.531036,10.98683,16.92904,,-0.0000165156907314667,,,,,,,,,,,,14.39138,0.06809771,13,0,13.76366,-0.09865642
11256,2021/04/12 11:41:39,178040.9695,9480.0006,1,10,11,0,0,0,3.648915,0,2.859496,4.531036,10.98683,16.92904,,-0.0000396336909034289,,0,,,,,,,,,,14.21782,-0.04324436,13,0,13.72156,-0.1209718
11257,2021/04/12 11:42:39,178100.9701,9540.0012,1,10,11,0,0,0,3.648976,0,2.859496,4.531036,10.98683,16.92904,,0.0000159236806211993,,,,,,,,,,,,14.27032,0.06082058,13,0,14.09584,0.1111242
11258,2021/04/12 11:43:39,178160.97,9600.0011,1,10,11,0,0,0,3.648774,0,2.859496,4.531036,10.98683,16.92904,,0.000030816958314972,,0,,,,,,,,,,14.39771,0.1131791,13,0,14.00401,0.02184838
11259,2021/04/12 11:44:39,178220.969,9660.0001,1,10,11,0,0,0,3.648799,0,2.859496,4.531036,10.98683,16.92904,,0.00000110626797322766,,,,,,,,,,,,14.30773,-0.006574988,13,0,13.70916,-0.1139849
11260,2021/04/12 11:45:39,178280.9697,9720.0008,1,10,11,0,0,0,3.648926,0,2.859496,4.531036,10.98683,16.92904,,0.0000253271100518759,,0,,,,,,,,,,14.08574,-0.1038972,13,0,13.79418,0.01499981
11261,2021/04/12 11:46:39,178340.9695,9780.0006,1,10,11,0,0,0,3.649091,0,2.859496,4.531036,10.98683,16.92904,,-0.0000126825698316679,,,,,,,,,,,,14.37943,0.03825307,13,0,13.71142,0.08325368
11262,2021/04/12 11:47:39,178400.9694,9840.0005,1,10,11,0,0,0,3.648878,0,2.859496,4.531036,10.98683,16.92904,,-0.0000204657899303129,,0,,,,,,,,,,14.02585,-0.03923357,13,0,13.77083,0.07955253
11263,2021/04/12 11:48:39,178460.9694,9900.0005,1,10,11,0,0,0,3.648819,0,2.859496,4.531036,10.98683,16.92904,,0.00000636188588032383,,,,,,,,,,,,14.4127,0.08479923,13,0,14.00439,-0.05457222
11264,2021/04/12 11:49:39,178520.9699,9960.001,1,10,11,0,0,0,3.648893,0,2.859496,4.531036,10.98683,16.92904,,0.0000363141189154703,,0,,,,,,,,,,14.35289,0.0688076,13,0,14.09805,-0.07513911
11265,2021/04/12 11:50:39,178580.969,10020.0001,1,10,11,0,0,0,3.64899,0,2.859496,4.531036,10.98683,16.92904,,0.0000124463404063135,,,,,,,,,,,,14.13549,0.1229978,13,0,14.11448,0.107123
11266,2021/04/12 11:51:39,178640.9697,10080.0008,1,10,11,0,0,0,3.648871,0,2.859496,4.531036,10.98683,16.92904,,0.00000964105674938764,,0,,,,,,,,,,14.0414,0.03338903,13,0,13.91071,0.1111227
11267,2021/04/12 11:52:39,178700.9697,10140.0008,1,10,11,0,0,0,3.648878,0,2.859496,4.531036,10.98683,16.92904,,0.00000276580794889014,,,,,,,,,,,,14.04641,0.07076949,13,0,13.85722,0.1234266
11268,2021/04/12 11:53:39,178760.9695,10200.0006,1,10,11,0,0,0,3.648832,0,2.859496,4.531036,10.98683,16.92904,,0.0000134743304442964,,0,,,,,,,,,,14.31767,0.09048492,13,0,14.04088,0.0174284
11269,2021/04/12 11:54:39,178820.9692,10260.0003,1,10,11,0,0,0,3.648932,0,2.859496,4.531036,10.98683,16.92904,,0.00000798146356828511,,,,,,,,,,,,14.19759,0.08675694,13,0,14.14735,0.08228093
11270,2021/04/12 11:55:39,178880.9692,10320.0003,1,10,11,0,0,0,3.649154,0,2.859496,4.531036,10.98683,16.92904,,0.0000213378207263304,,0,,,,,,,,,,14.36515,0.0794825,13,0,14.24917,0.05671173
11271,2021/04/12 11:56:39,178940.9698,10380.0009,1,10,11,0,0,0,3.649016,0,2.859496,4.531036,10.98683,16.92904,,-0.000000355630390913575,,,,,,,,,,,,14.02078,0.04422337,13,0,13.99245,0.1173964
11272,2021/04/12 11:57:39,179000.9704,10440.0015,1,10,11,0,0,0,3.649037,0,2.859496,4.531036,10.98683,16.92904,,0.00001003618035611,,0,,,,,,,,,,14.02078,-0.058375,13,0,13.7365,0.09923458
11273,2021/04/12 11:58:39,179060.9695,10500.0006,1,10,11,0,0,0,3.648916,0,2.859496,4.531036,10.98683,16.92904,,-0.0000256431994785089,,,,,,,,,,,,14.46741,0.07051557,13,0,14.02991,-0.06200552
11274,2021/04/12 11:59:39,179120.9693,10560.0004,1,10,11,0,0,0,3.648792,0,2.859496,4.531036,10.98683,16.92904,,-0.000038721631426597,,0,,,,,,,,,,14.41993,0.03668964,13,0,13.91658,-0.09585232
11275,2021/04/12 12:00:39,179180.97,10620.0011,1,10,11,0,0,0,3.649018,0,2.859496,4.531036,10.98683,16.92904,,-0.0000485205782752018,,,,,,,,,,,,14.05139,-0.01255393,13,0,14.10894,0.08111089
11276,2021/04/12 12:01:39,179240.9691,10680.0002,1,10,11,0,0,0,3.649086,0,2.859496,4.531036,10.98683,16.92904,,-0.00000410903021474951,,0,,,,,,,,,,14.29803,0.06836593,13,0,13.7214,-0.0390026
11277,2021/04/12 12:02:39,179300.969,10740.0001,1,10,11,0,0,0,3.648952,0,2.859496,4.531036,10.98683,16.92904,,-0.0000131181595861563,,,,,,,,,,,,14.32404,0.1260474,13,0,13.80595,0.03014177
11278,2021/04/12 12:03:39,179360.969,10800.0001,1,10,11,0,0,0,3.648922,0,2.859496,4.531036,10.98683,16.92904,,-0.00000450412881036755,,0,,,,,,,,,,14.27155,0.001708567,13,0,14.08976,0.1319689
11279,2021/04/12 12:03:39,179360.9703,10800.0014,1,10,11,0,0,0,3.648922,0,2.859496,4.531036,10.98683,16.92904,,-0.00000450412881036755,0,0,0,,,,,,,,,14.27155,0.001708567,13,0,14.08976,0.1319689
11280,2021/04/12 12:03:39,179360.9768,0.0017,1,11,12,0,0,0,3.648926,0,2.859496,4.531036,10.98683,16.92904,,-0.00000450412881036755,0,0,0,,,,,,,,,14.2712523958537,0.00151173666775865,13,0,14.0897643223157,0.131873549398592
11281,2021/04/12 12:03:41,179363.0155,2.0002,1,9,12,0,0,-0.7093353,3.629108,-2.5742544119124,2.859496,4.531429,10.98683,16.93046,,-0.00179512205068022,,0.0010573179461062,945.789489746094,,,,,,,,,14.17791,-0.06022334,13,0,14.09112,0.1019672
11282,2021/04/12 12:03:43,179365.0153,4,1,9,12,0,0,-0.7092438,3.627708,-2.5729294072104,2.859496,4.531823,10.98683,16.93189,,-0.000861414126120508,,,,,,,,,,,,14.03768,-0.1301602,13,0,14.00204,0.006848872
11283,2021/04/12 12:03:45,179367.0155,6.0002,1,9,12,0,0,-0.7092361,3.626499,-2.5720440074139,2.859496,4.532217,10.98683,16.93332,,-0.000823199690785259,,0.20830200612545,,,,,,,,,,13.97372,-0.1210421,13,0,13.88689,-0.03427416
11284,2021/04/12 12:03:47,179369.0154,8.0001,1,9,12,0,0,-0.7094727,3.625404,-2.5721251644708,2.859496,4.53261,10.98683,16.93475,,,,,,,,,,,,,,14.03356,-0.08592784,13,0,14.04635,0.04983097
11285,2021/04/12 12:03:49,179371.0165,10.0012,1,9,12,0,0,-0.709549,3.62466,-2.57187387834,2.859496,4.533004,10.98683,16.93617,,-0.000515242980327457,,,,,,,,,,,,14.27199,0.07451147,13,0,14.05366,0.05854905
11286,2021/04/12 12:03:51,179373.0164,12.0011,1,9,12,0,0,-0.709053,3.623841,-2.569495332573,2.859496,4.533397,10.98683,16.9376,,-0.000418278214056045,,,,,,,,,,,,14.31448,0.112212,13,0,14.07424,0.1031265
11287,2021/04/12 12:03:53,179375.0154,14.0001,1,9,12,0,0,-0.7093201,3.623254,-2.5700468896054,2.859496,4.533791,10.98683,16.93903,,,,,,,,,,,,,,14.29117,0.08906603,13,0,14.05822,0.08911163
11288,2021/04/12 12:03:55,179377.0158,16.0005,1,9,12,0,0,-0.7097244,3.622484,-2.5709652834096,2.859496,4.534184,10.98683,16.94045,,-0.000351378897903487,,,,,,,,,,,,14.31629,0.08434981,13,0,14.02487,0.05926043
11289,2021/04/12 12:03:57,179379.0165,18.0012,1,9,12,0,0,-0.7095642,3.621737,-2.5698549170154,2.859496,4.534578,10.98683,16.94188,,,,0.455330014228821,3.00456809997559,,,,,,,,,14.44415,0.125879,13,0,13.56683,-0.04026681
11290,2021/04/12 12:03:59,179381.0157,20.0004,1,9,12,0,0,-0.7093964,3.621021,-2.5687392617244,2.859496,4.534971,10.98683,16.9433,,,,,,,,,,,,,,14.23503,-0.1572976,13,0,13.651,-0.1002505
11291,2021/04/12 12:04:01,179383.0155,22.0002,1,9,12,0,0,-0.709198,3.620259,-2.567480442282,2.859496,4.535365,10.98683,16.94473,,-0.00030793048790656,,,,,,,,,,,,14.19117,-0.07763952,13,0,13.5705,-0.02741486
11292,2021/04/12 12:04:03,179385.0165,24.0012,1,9,12,0,0,-0.7093582,3.619768,-2.5677121128976,2.859496,4.535758,10.98683,16.94615,,,,,,,,,,,,,,14.1304,-0.127587,13,0,13.57551,-0.04312515
11293,2021/04/12 12:04:05,179387.0163,26.001,1,9,12,0,0,-0.7095108,3.619258,-2.5679026389864,2.859496,4.536152,10.98683,16.94758,,-0.000299742008792236,,,,,,,,,,,,14.22955,-0.1118955,13,0,13.66747,-0.02284914
11294,2021/04/12 12:04:07,179389.0157,28.0004,1,9,12,0,0,-0.7095108,3.618485,-2.567354187138,2.859496,4.536546,10.98683,16.949,,,,,,,,,,,,,,14.12768,-0.1268759,13,0,13.98784,-0.001299977
11295,2021/04/12 12:04:09,179391.0156,30.0003,1,9,12,0,0,-0.7094345,3.618068,-2.566782262546,2.859496,4.53694,10.98683,16.95043,,,,,,,,,,,,,,14.14777,-0.1125863,13,0,14.03904,0.02898097
11296,2021/04/12 12:04:11,179393.0158,32.0005,1,9,12,0,0,-0.7095261,3.61761,-2.566788714621,2.859496,4.537333,10.98683,16.95185,,-0.000230558202019893,,,,,,,,,,,,14.12812,-0.08263618,13,0,13.99015,0.04983604
11297,2021/04/12 12:04:13,179395.0167,34.0014,1,9,12,0,0,-0.7094955,3.617125,-2.5663339104375,2.859496,4.537727,10.98683,16.95328,,,,,,,,,,,,,,14.23822,-0.02697051,13,0,14.08566,0.114685
11298,2021/04/12 12:04:15,179397.0159,36.0006,1,9,12,0,0,-0.7094574,3.616596,-2.5658207950104,2.859496,4.53812,10.98683,16.9547,,-0.000300424289889634,,0.694258987903595,,,,,,,,,,14.272,-0.02483636,13,0,14.0829,0.09853363
11299,2021/04/12 12:04:17,179399.0167,38.0014,1,9,12,0,0,-0.7097626,3.616074,-2.5665540840324,2.859496,4.538515,10.98683,16.95612,,,,,,,,,,,,,,14.28158,-0.02682209,13,0,13.76161,-0.1004028
11300,2021/04/12 12:04:19,179401.0159,40.0006,1,9,12,0,0,-0.7095261,3.615323,-2.5651660284303,2.859496,4.538908,10.98683,16.95755,,,,,,,,,,,,,,14.37338,0.02868474,13,0,13.6798,-0.1061237
11301,2021/04/12 12:04:21,179403.0165,42.0012,1,9,12,0,0,-0.7096405,3.615191,-2.5654859488355,2.859496,4.539301,10.98683,16.95897,,-0.000205271295271814,,,,,,,,,,,,14.25782,-0.007715523,13,0,13.65188,-0.1151392
11302,2021/04/12 12:04:23,179405.0159,44.0006,1,9,12,0,0,-0.7093735,3.614783,-2.5642312684505,2.859496,4.539695,10.98683,16.96039,,,,,,,,,,,,,,14.26012,-0.03296345,13,0,13.64686,-0.1312658
11303,2021/04/12 12:04:25,179407.0159,46.0006,1,9,12,0,0,-0.7093582,3.614209,-2.5637687906638,2.859496,4.540089,10.98683,16.96181,,-0.000253090605838224,,,,,,,,,,,,14.18569,-0.07691443,13,0,13.63818,-0.1272714
11304,2021/04/12 12:04:27,179409.0168,48.0015,1,9,12,0,0,-0.7093201,3.613933,-2.5634353169533,2.859496,4.540482,10.98683,16.96324,,,,,,,,,,,,,,14.15736,-0.07820249,13,0,13.92297,0.1105633
11305,2021/04/12 12:04:29,179411.016,50.0007,1,9,12,0,0,-0.7091827,3.613605,-2.5627061506335,2.859496,4.540876,10.98683,16.96466,,,,,,,,,,,,,,14.02306,0.09090394,13,0,14.00935,0.127553
11306,2021/04/12 12:04:31,179413.0161,52.0008,1,9,12,0,0,-0.7093201,3.613162,-2.5628884311562,2.859496,4.541269,10.98683,16.96608,,,,,,,,,,,,,,14.0436,0.06849885,13,0,13.98602,0.08455724
11307,2021/04/12 12:04:33,179415.0161,54.0008,1,9,12,0,0,-0.7094727,3.61264,-2.563069454928,2.859496,4.541663,10.98683,16.9675,,-0.000181703202542849,,,,,,,,,,,,14.16376,0.1244494,13,0,14.12082,0.09028018
11308,2021/04/12 12:04:35,179417.0169,56.0016,1,9,12,0,0,-0.7094116,3.612559,-2.5627912602844,2.859496,4.542057,10.98683,16.96893,,,,,,,,,,,,,,14.16967,0.1220295,13,0,14.11212,0.06500274
11309,2021/04/12 12:04:37,179419.0161,58.0008,1,9,12,0,0,-0.709549,3.611873,-2.562800875277,2.859496,4.54245,10.98683,16.97035,,-0.000235103405429982,,,1.25011897087097,,,,,,,,,14.23684,0.1171815,13,0,13.89555,0.03042966
11310,2021/04/12 12:04:39,179421.0154,60.0001,1,9,12,0,0,-0.7093811,3.611417,-2.5618709640187,2.859496,4.542844,10.98683,16.97177,,,,0.937937617301941,,,,,,,,,,14.27746,0.07322669,13,0,13.77395,-0.02956808
11311,2021/04/12 12:04:41,179423.016,62.0007,1,9,12,0,0,-0.7093201,3.611149,-2.5614605697949,2.859496,4.543238,10.98683,16.97319,,,,,,,,,,,,,,14.27748,0.08649737,13,0,13.7374,-0.0482887
11312,2021/04/12 12:04:43,179425.0162,64.0009,1,9,12,0,0,-0.708725,3.610588,-2.5589139803,2.859496,4.543632,10.98683,16.97461,,,,,,,,,,,,,,14.22814,0.06380886,13,0,13.70263,-0.07328212
11313,2021/04/12 12:04:45,179427.0161,66.0008,1,9,12,0,0,-0.7095337,3.610132,-2.5615103154484,2.859496,4.544025,10.98683,16.97603,,-0.000186257006134838,,,,,,,,,,,,14.20213,0.04810989,13,0,13.69854,-0.08441716
11314,2021/04/12 12:04:47,179429.0162,68.0009,1,9,12,0,0,-0.7094727,3.610097,-2.5612652658519,2.859496,4.544419,10.98683,16.97746,,,,,,,,,,,,,,14.13589,0.03226638,13,0,13.98238,0.08869916
11315,2021/04/12 12:04:49,179431.0163,70.001,1,9,12,0,0,-0.7092209,3.609824,-2.5601626261216,2.859496,4.544813,10.98683,16.97888,,,,,,,,,,,,,,14.09982,-0.01127273,13,0,14.05688,0.1166975
11316,2021/04/12 12:04:51,179433.0154,72.0001,1,9,12,0,0,-0.7095108,3.609556,-2.5610189652048,2.859496,4.545206,10.98683,16.9803,,-0.000177972600795329,,,,,,,,,,,,14.17062,0.02855211,13,0,14.135,0.1313907
11317,2021/04/12 12:04:53,179435.0153,74,1,9,12,0,0,-0.709549,3.609118,-2.560846067782,2.859496,4.545599,10.98683,16.98172,,,,,,,,,,,,,,14.17151,0.03654599,13,0,14.06279,0.1325524
11318,2021/04/12 12:04:55,179437.0163,76.001,1,9,12,0,0,-0.7094955,3.608758,-2.560397561589,2.859496,4.545993,10.98683,16.98314,,,,,,,,,,,,,,14.19252,0.05980998,13,0,14.04725,0.1192605
11319,2021/04/12 12:04:57,179439.0155,78.0002,1,9,12,0,0,-0.7095261,3.608292,-2.5601773504212,2.859496,4.546387,10.98683,16.98456,,-0.000167316000442952,,,,,,,,,,,,14.32498,-0.06052226,13,0,13.76846,-0.09939909
11320,2021/04/12 12:04:59,179441.0163,80.001,1,9,12,0,0,-0.7097244,3.608076,-2.5607395742544,2.859496,4.546781,10.98683,16.98598,,,,,,,,,,,,,,14.25829,-0.1214835,13,0,13.65235,-0.1375291
11321,2021/04/12 12:05:01,179443.0164,82.0011,1,9,12,0,0,-0.70961,3.607772,-2.56011108892,2.859496,4.547174,10.98683,16.9874,,,,,,,,,,,,,,14.16511,-0.1224774,13,0,13.61026,-0.09282529
11322,2021/04/12 12:05:03,179445.0157,84.0004,1,9,12,0,0,-0.7095108,3.607345,-2.559450236826,2.859496,4.547568,10.98683,16.98882,,,,,,,,,,,,,,14.17928,-0.1100481,13,0,13.6025,-0.05298793
11323,2021/04/12 12:05:05,179447.0164,86.0011,1,9,12,0,0,-0.7092209,3.607094,-2.5582264530646,2.859496,4.547962,10.98683,16.99024,,,,,,,,,,,,,,14.09112,-0.1009193,13,0,13.55813,-0.02557039
11324,2021/04/12 12:05:07,179449.0155,88.0002,1,9,12,0,0,-0.7096481,3.606841,-2.5595878626521,2.859496,4.548355,10.98683,16.99166,,-0.000131405802676454,,1.13888394832611,,,,,,,,,,14.08793,-0.09860843,13,0,13.95725,0.008718371
11325,2021/04/12 12:05:09,179451.0163,90.001,1,9,12,0,0,-0.7094955,3.606802,-2.559009788391,2.859496,4.548749,10.98683,16.99308,,,,,,,,,,,,,,14.10348,-0.1044479,13,0,14.00206,0.02114862
11326,2021/04/12 12:05:11,179453.0155,92.0002,1,9,12,0,0,-0.7096252,3.606096,-2.5589765952192,2.859496,4.549143,10.98683,16.9945,,,,,,,,,,,,,,14.15736,-0.07006317,13,0,14.0267,0.06241441
11327,2021/04/12 12:05:13,179455.0166,94.0013,1,9,12,0,0,-0.7093353,3.606129,-2.5579545960537,2.859496,4.549537,10.98683,16.99592,,-0.000157377595314756,,,,,,,,,,,,14.13862,-0.06964594,13,0,13.99333,0.06055415
11328,2021/04/12 12:05:15,179457.0166,96.0013,1,9,12,0,0,-0.7096634,3.605521,-2.5587062916314,2.859496,4.549931,10.98683,16.99734,,,,,,,,,,,,,,14.24688,-0.03067344,13,0,14.01391,0.09499133
11329,2021/04/12 12:05:17,179459.0165,98.0012,1,9,12,0,0,-0.7095108,3.605337,-2.5580255391396,2.859496,4.550324,10.98683,16.99876,,,,,,,,,,,,,,14.32085,0.02311558,13,0,13.64914,-0.1139909
11330,2021/04/12 12:05:19,179461.0159,100.0006,1,9,12,0,0,-0.7094345,3.605085,-2.5575716744325,2.859496,4.550718,10.98683,17.00018,,,,,,,,,,,,,,14.16238,-0.0301218,13,0,13.58558,-0.1352882
11331,2021/04/12 12:05:21,179463.0158,102.0005,1,9,12,0,0,-0.7094727,3.604686,-2.5574263090722,2.859496,4.551111,10.98683,17.0016,,-0.000160303403390571,,,,,,,,,,,,14.18613,-0.04424065,13,0,13.5874,-0.1402768
