Repository: HVES-Battery-Testing-Consortium/LG-HG2

# Battery Testing Consortium (BTC)
The Battery Testing Consortium (BTC) has been developed within the High Voltage and Energy Storage Lab at Oxford Brookes University to provide accurate and comprehensive cell data to Formula Student Electric teams. Through the BTC, we aim to provide FS teams with information for improved and informed decisions for cell selection, pack architecture design, thermal cooling requirements, and end of life predictions. A range of tests are completed to provide a comprehensive electrochemical lithium-ion characterisation for modelling, validation, and battery management parameterisation.

File: Data/Round1/LG_HG2/Package 1/210410_FSD_GITT_LGHG2_1_15C/210410_FSD_GITT_LGHG2_1_15C_Channel_2_Wb_1.CSV (part 57 of 76)
Data_Point,Date_Time,Test_Time(s),Step_Time(s),Cycle_Index,Step_Index,TC_Counter1,TC_Counter2,TC_Counter3,Current(A),Voltage(V),Power(W),Charge_Capacity(Ah),Discharge_Capacity(Ah),Charge_Energy(Wh),Discharge_Energy(Wh),ACR(Ohm),dV/dt(V/s),Internal_Resistance(Ohm),dQ/dV(Ah/V),dV/dQ(V/Ah),MetaCode_MV_UD1,MetaCode_MV_UD2,MetaCode_MV_UD3,MetaCode_MV_UD4,MetaCode_MV_UD5,MetaCode_MV_UD6,MetaCode_MV_UD7,MetaCode_MV_UD8,Aux_Temperature_1(C),Aux_dT/dt_1(C),Aux_Temperature_2(C),Aux_dT/dt_2(C),Aux_Temperature_3(C),Aux_dT/dt_3(C)
11539,2021/04/12 12:12:17,179879.0159,518.0006,1,9,12,0,0,-0.7088547,3.574067,-2.5334941910649,2.859496,4.632995,10.98683,17.29528,,,,,,,,,,,,,,14.36563,0.1089096,13,0,14.09618,0.1409793
11540,2021/04/12 12:12:19,179881.0159,520.0006,1,9,12,0,0,-0.7087402,3.573877,-2.5329502997554,2.859496,4.633388,10.98683,17.29669,,,,,,,,,,,,,,14.45922,0.1085931,13,0,13.95591,0.03784478
11541,2021/04/12 12:12:21,179883.0158,522.0005,1,9,12,0,0,-0.7088547,3.573778,-2.5332893320566,2.859496,4.633781,10.98683,17.2981,,-0.0000610498900641687,,,,,,,,,,,,14.52045,0.1273006,13,0,13.56275,0.001430213
11542,2021/04/12 12:12:23,179885.0165,524.0012,1,9,12,0,0,-0.7088318,3.573708,-2.5331578743144,2.859496,4.634175,10.98683,17.2995,,,,,,,,,,,,,,14.09527,-0.07305682,13,0,13.65741,0.0365454
11543,2021/04/12 12:12:25,179887.0157,526.0004,1,9,12,0,0,-0.7087784,3.573495,-2.532816068508,2.859496,4.634569,10.98683,17.30091,,,,,,,,,,,,,,14.06559,0.002283156,13,0,13.87641,0.1188269
11544,2021/04/12 12:12:27,179889.0167,528.0014,1,9,12,0,0,-0.7089386,3.573423,-2.5333374988278,2.859496,4.634963,10.98683,17.30232,,,,,,,,,,,,,,14.11035,0.06462753,13,0,13.97237,0.1035607
11545,2021/04/12 12:12:29,179891.0167,530.0014,1,9,12,0,0,-0.7093353,3.573418,-2.5347515290554,2.859496,4.635356,10.98683,17.30372,,,,,,,,,,,,,,14.3602,0.1278701,13,0,14.11998,0.07316202
11546,2021/04/12 12:12:31,179893.0159,532.0006,1,9,12,0,0,-0.7090073,3.573152,-2.5333908520096,2.859496,4.63575,10.98683,17.30513,,,,,,,,,,,,,,14.41176,0.08177549,13,0,13.65741,-0.03701508
11547,2021/04/12 12:12:33,179895.0161,534.0008,1,9,12,0,0,-0.7092056,3.573071,-2.5340419623976,2.859496,4.636144,10.98683,17.30654,,-0.0000681551464367658,,,,,,,,,,,,14.30132,0.06638288,13,0,13.67348,-0.08441031
11548,2021/04/12 12:12:35,179897.0167,536.0014,1,9,12,0,0,-0.7094116,3.57308,-2.534784399728,2.859496,4.636538,10.98683,17.30795,,,,,,,,,,,,,,14.08248,-0.03255069,13,0,13.61534,-0.1308501
11549,2021/04/12 12:12:37,179899.0167,538.0014,1,9,12,0,0,-0.7096252,3.572852,-2.5353858150704,2.859496,4.636931,10.98683,17.30935,,,,,,,,,,,,,,14.01896,-0.08722365,13,0,13.75662,-0.1009792
11550,2021/04/12 12:12:39,179901.0161,540.0008,1,9,12,0,0,-0.7089386,3.572848,-2.5329298591328,2.859496,4.637325,10.98683,17.31076,,,,,,,,,,,,,,14.06149,-0.1081771,13,0,13.89424,-0.06025523
11551,2021/04/12 12:12:41,179903.016,542.0007,1,9,12,0,0,-0.7091446,3.572948,-2.5337367802808,2.859496,4.637719,10.98683,17.31216,,,,,,,,,,,,,,14.17617,-0.09330958,13,0,14.02264,0.04012525
11552,2021/04/12 12:12:43,179905.0161,544.0008,1,9,12,0,0,-0.7093353,3.57253,-2.534121639309,2.859496,4.638113,10.98683,17.31357,,,,,,,,,,,,,,14.48206,0.09559184,13,0,13.90566,-0.03456712
11553,2021/04/12 12:12:45,179907.0162,546.0009,1,9,12,0,0,-0.7088165,3.572441,-2.5322051260765,2.859496,4.638506,10.98683,17.31498,,-0.0000619587226537988,,,,,,,,,,,,14.43547,0.0744766,13,0,13.7493,-0.08770317
11554,2021/04/12 12:12:47,179909.0161,548.0008,1,9,12,0,0,-0.7088165,3.572458,-2.532217175957,2.859496,4.6389,10.98683,17.31638,,,,,,,,,,,,,,14.39805,0.04337758,13,0,13.6533,-0.1142731
11555,2021/04/12 12:12:49,179911.0162,550.0009,1,9,12,0,0,-0.7088928,3.572309,-2.5323841294752,2.859496,4.639294,10.98683,17.31779,,,,,,,,,,,,,,14.27523,-0.01612604,13,0,13.54491,-0.1327243
11556,2021/04/12 12:12:51,179913.0161,552.0008,1,9,12,0,0,-0.7089539,3.57196,-2.532354972644,2.859496,4.639687,10.98683,17.3192,,,,,,,,,,,,,,14.2122,-0.06364465,13,0,13.82565,0.117158
11557,2021/04/12 12:12:53,179915.0161,554.0008,1,9,12,0,0,-0.7090836,3.572288,-2.5330508352768,2.859496,4.640081,10.98683,17.3206,,,,,,,,,,,,,,14.17886,0.09645194,13,0,13.93124,0.1285842
11558,2021/04/12 12:12:55,179917.0163,556.001,1,9,12,0,0,-0.709259,3.572133,-2.533567479447,2.859496,4.640475,10.98683,17.32201,,,,,,,,,,,,,,14.24373,0.1046106,13,0,14.04731,0.07501721
11559,2021/04/12 12:12:57,179919.0155,558.0002,1,9,12,0,0,-0.7092438,3.571804,-2.5332798418152,2.859496,4.640868,10.98683,17.32342,,-0.0000408130508731119,,,,,,,,,,,,14.37751,0.09077221,13,0,14.11537,-0.007432997
11560,2021/04/12 12:12:59,179921.0154,560.0001,1,9,12,0,0,-0.7090683,3.572012,-2.5328004764196,2.859496,4.641262,10.98683,17.32482,,,,,0.265911012887955,,,,,,,,,14.35603,0.07222086,13,0,13.98422,-0.06258547
11561,2021/04/12 12:13:01,179923.0155,562.0002,1,9,12,0,0,-0.7091827,3.571756,-2.5330275638212,2.859496,4.641655,10.98683,17.32623,,,,3.94388294219971,,,,,,,,,,14.41313,0.02982736,13,0,13.60298,-0.1072961
11562,2021/04/12 12:13:03,179925.0156,564.0003,1,9,12,0,0,-0.7091446,3.571618,-2.5327936179628,2.859496,4.642049,10.98683,17.32763,,,,,,,,,,,,,,14.07744,-0.03069341,13,0,13.59566,-0.1312822
11563,2021/04/12 12:13:05,179927.0162,566.0009,1,9,12,0,0,-0.7092972,3.571344,-2.5331442994368,2.859496,4.642443,10.98683,17.32904,,,,,,,,,,,,,,14.03268,-0.07893384,13,0,13.64598,-0.1292655
11564,2021/04/12 12:13:07,179929.0162,568.0009,1,9,12,0,0,-0.7090912,3.571396,-2.5324454753152,2.859496,4.642837,10.98683,17.33045,,,,,,,,,,,,,,14.03772,-0.1220262,13,0,13.81196,-0.0809747
11565,2021/04/12 12:13:09,179931.0163,570.001,1,9,12,0,0,-0.7090073,3.571371,-2.5321281100083,2.859496,4.643231,10.98683,17.33185,,-0.0000244582497543888,,,,,,,,,,,,14.1268,-0.09717882,13,0,13.93764,-0.02641559
11566,2021/04/12 12:13:11,179933.0163,572.001,1,9,12,0,0,-0.7090836,3.571347,-2.5323835876092,2.859496,4.643625,10.98683,17.33326,,,,,,,,,,,,,,14.25377,-0.05307317,13,0,13.79593,-0.04428566
11567,2021/04/12 12:13:13,179935.0164,574.0011,1,9,12,0,0,-0.7093811,3.571364,-2.5334581228204,2.859496,4.644018,10.98683,17.33467,,,,,,,,,,,,,,14.39079,0.04281789,13,0,13.67529,-0.1148278
11568,2021/04/12 12:13:15,179937.0156,576.0003,1,9,12,0,0,-0.7094879,3.57101,-2.533588385779,2.859496,4.644412,10.98683,17.33607,,,,,,,,,,,,,,14.16652,-0.0713554,13,0,13.47994,-0.1605919
11569,2021/04/12 12:13:17,179939.0156,578.0003,1,9,12,0,0,-0.7093201,3.57096,-2.532953704296,2.859496,4.644806,10.98683,17.33748,,,,,,,,,,,,,,14.02443,-0.1140359,13,0,13.48405,-0.0844568
11570,2021/04/12 12:13:19,179941.0157,580.0004,1,9,12,0,0,-0.7090149,3.570893,-2.5318163433057,2.859496,4.6452,10.98683,17.33888,,,,,,,,,,,,,,13.9984,-0.1257464,13,0,13.69947,0.02043158
11571,2021/04/12 12:13:21,179943.0156,582.0003,1,9,12,0,0,-0.7092972,3.570554,-2.5325839546488,2.859496,4.645593,10.98683,17.34029,,-0.0000698180519975722,,,,,,,,,,,,14.11128,-0.05523562,13,0,13.8686,-0.03971577
11572,2021/04/12 12:13:23,179945.0165,584.0012,1,9,12,0,0,-0.709053,3.570485,-2.531663100705,2.859496,4.645987,10.98683,17.3417,,,,,,,,,,,,,,14.43367,0.01012772,13,0,13.77675,-0.1087257
11573,2021/04/12 12:13:25,179947.0157,586.0004,1,9,12,0,0,-0.7091446,3.570421,-2.5319447718766,2.859496,4.646381,10.98683,17.3431,,,,,,,,,,,,,,14.27159,-0.06951064,13,0,13.61444,-0.09012461
11574,2021/04/12 12:13:27,179949.0157,588.0004,1,9,12,0,0,-0.708931,3.570207,-2.531030418717,2.859496,4.646775,10.98683,17.34451,,,,,,,,,,,,,,14.05872,-0.1126134,13,0,13.51838,-0.03499448
11575,2021/04/12 12:13:29,179951.0158,590.0005,1,9,12,0,0,-0.7091827,3.570422,-2.5320815140994,2.859496,4.647169,10.98683,17.34591,,,,,,,,,,,,,,14.05828,-0.04722178,13,0,13.70818,0.08755893
11576,2021/04/12 12:13:31,179953.016,592.0007,1,9,12,0,0,-0.7093582,3.570282,-2.5326088130124,2.859496,4.647563,10.98683,17.34732,,,,,,,,,,,,,,14.4163,0.03495187,13,0,13.90563,0.09671658
11577,2021/04/12 12:13:33,179955.0165,594.0012,1,9,12,0,0,-0.7096634,3.570076,-2.5335522724184,2.859496,4.647956,10.98683,17.34873,,-0.0000589121991652064,,,,,,,,,,,,14.41403,0.1127476,13,0,13.74977,0.05572945
11578,2021/04/12 12:13:35,179957.0167,596.0014,1,9,12,0,0,-0.7093353,3.570139,-2.5324256186067,2.859496,4.64835,10.98683,17.35013,,,,,,,,,,,,,,14.28621,0.1022199,13,0,13.62908,-0.03942728
11579,2021/04/12 12:13:37,179959.0168,598.0015,1,9,12,0,0,-0.7092667,3.569913,-2.5320204127971,2.859496,4.648744,10.98683,17.35154,,,,,,,,,,,,,,13.98288,-0.05182803,13,0,13.52295,-0.1295909
11580,2021/04/12 12:13:39,179961.0158,600.0005,1,9,12,0,0,-0.7091217,3.569828,-2.5314425000676,2.859496,4.649137,10.98683,17.35294,,,,,,,,,,,,,,13.96368,-0.09221852,13,0,13.68667,-0.0945586
11581,2021/04/12 12:13:41,179963.0167,602.0014,1,9,12,0,0,-0.7091827,3.569609,-2.5315049485643,2.859496,4.649532,10.98683,17.35435,,,,,,,,,,,,,,14.38207,0.1307482,13,0,13.91524,0.07142693
11582,2021/04/12 12:13:43,179965.0159,604.0006,1,9,12,0,0,-0.7094727,3.569769,-2.5326536508063,2.859496,4.649925,10.98683,17.35575,,,,,,,,,,,,,,14.47433,0.1527241,13,0,13.87598,0.02715439
11583,2021/04/12 12:13:45,179967.016,606.0007,1,9,12,0,0,-0.7090683,3.569556,-2.5310590046748,2.859496,4.650319,10.98683,17.35716,,-0.0000141846403494128,,,,,,,,,,,,14.40446,0.07963359,13,0,13.7475,-0.0848338
11584,2021/04/12 12:13:47,179969.0159,608.0006,1,9,12,0,0,-0.7090302,3.569316,-2.5307528373432,2.859496,4.650712,10.98683,17.35857,,,,,,,,,,,,,,14.18023,-0.04966021,13,0,13.57418,-0.1342809
11585,2021/04/12 12:13:49,179971.016,610.0007,1,9,12,0,0,-0.7091293,3.569395,-2.5311625777735,2.859496,4.651106,10.98683,17.35997,,,,,,,,,,,,,,14.00708,-0.1420143,13,0,13.57645,-0.1055914
11586,2021/04/12 12:13:51,179973.016,612.0007,1,9,12,0,0,-0.7092667,3.569382,-2.5316437921794,2.859496,4.6515,10.98683,17.36138,,,,,,,,,,,,,,14.32684,0.1348856,13,0,14.06467,0.05045742
11587,2021/04/12 12:13:53,179975.016,614.0007,1,9,12,0,0,-0.7092209,3.569101,-2.5312810234109,2.859496,4.651894,10.98683,17.36278,,,,,,,,,,,,,,14.42226,0.07923186,13,0,13.90429,-0.09673893
11588,2021/04/12 12:13:55,179977.0169,616.0016,1,9,12,0,0,-0.709259,3.569088,-2.531407785792,2.859496,4.652288,10.98683,17.36419,,,,,,,,,,,,,,14.38391,-0.02570093,13,0,13.75618,-0.1331466
11589,2021/04/12 12:13:57,179979.0168,618.0015,1,9,12,0,0,-0.709259,3.56894,-2.53130281546,2.859496,4.652682,10.98683,17.36559,,-0.0000242999994952697,,,,,,,,,,,,14.25471,-0.0792253,13,0,13.6707,-0.08841038
11590,2021/04/12 12:13:59,179981.0161,620.0008,1,9,12,0,0,-0.709259,3.568844,-2.531234726596,2.859496,4.653075,10.98683,17.367,,,,,,,,,,,,,,14.09847,-0.1050445,13,0,13.58013,-0.01828015
11591,2021/04/12 12:14:01,179983.0162,622.0009,1,9,12,0,0,-0.7090683,3.568543,-2.5303407184869,2.859496,4.653469,10.98683,17.3684,,,,,,,,,,,,,,14.21724,-0.0590679,13,0,14.02081,0.06198943
11592,2021/04/12 12:14:03,179985.0162,624.0009,1,9,12,0,0,-0.7094955,3.568614,-2.531915574237,2.859496,4.653863,10.98683,17.36981,,,,,,,,,,,,,,14.40266,0.01727343,13,0,14.09669,0.136126
11593,2021/04/12 12:14:05,179987.016,626.0007,1,9,12,0,0,-0.709259,3.568176,-2.530760941584,2.859496,4.654256,10.98683,17.37121,,,,,,,,,,,,,,14.42274,0.0659284,13,0,13.98519,0.1162869
11594,2021/04/12 12:14:07,179989.016,628.0007,1,9,12,0,0,-0.7092819,3.568485,-2.5310618209215,2.859496,4.65465,10.98683,17.37262,,,,,,,,,,,,,,14.43321,0.1110172,13,0,13.77629,0.03570825
11595,2021/04/12 12:14:09,179991.0161,630.0008,1,9,12,0,0,-0.7092819,3.568465,-2.5310476352835,2.859496,4.655044,10.98683,17.37403,,-0.0000548034186067525,,,,,,,,,,,,14.31863,0.08035451,13,0,13.65423,-0.04529446
11596,2021/04/12 12:14:11,179993.0164,632.0011,1,9,12,0,0,-0.7090454,3.56834,-2.530115062636,2.859496,4.655438,10.98683,17.37543,,,,,,,,,,,,,,14.13326,-0.05792826,13,0,13.96604,0.09743899
11597,2021/04/12 12:14:13,179995.0162,634.0009,1,9,12,0,0,-0.7091064,3.568259,-2.5302752937576,2.859496,4.655832,10.98683,17.37683,,,,,,,,,,,,,,14.23556,0.02055228,13,0,14.03914,0.143992
11598,2021/04/12 12:14:15,179997.0164,636.0011,1,9,12,0,0,-0.708931,3.567968,-2.529443122208,2.859496,4.656226,10.98683,17.37824,,,,,,,,,,,,,,14.3702,0.08561254,13,0,13.96185,0.0651142
11599,2021/04/12 12:14:17,179999.0156,638.0003,1,9,12,0,0,-0.7089767,3.56783,-2.529508339561,2.859496,4.656619,10.98683,17.37964,,,,,,,,,,,,,,14.4789,0.1261652,13,0,13.89518,0.0165835
11600,2021/04/12 12:14:19,180001.0156,640.0003,1,9,12,0,0,-0.7090149,3.567924,-2.5297112780676,2.859496,4.657013,10.98683,17.38105,,,,,,,,,,,,,,14.39173,0.04981458,13,0,13.73475,-0.09410739
11601,2021/04/12 12:14:21,180003.0156,642.0003,1,9,12,0,0,-0.7091675,3.567639,-2.5300536305325,2.859496,4.657407,10.98683,17.38245,,-0.0000755473229219206,,,,,,,,,,,,14.10401,0.01296192,13,0,13.9441,0.08610606
11602,2021/04/12 12:14:23,180005.0158,644.0005,1,9,12,0,0,-0.7091293,3.567563,-2.5298634528959,2.859496,4.6578,10.98683,17.38386,,,,,,,,,,,,,,14.28805,0.09732932,13,0,14.12819,0.07687032
11603,2021/04/12 12:14:25,180007.0157,646.0004,1,9,12,0,0,-0.7096024,3.567512,-2.5315150772288,2.859496,4.658194,10.98683,17.38526,,,,,,,,,,,,,,14.50445,0.09463519,13,0,14.03044,-0.0309974
11604,2021/04/12 12:14:27,180009.0157,648.0004,1,9,12,0,0,-0.7091064,3.567354,-2.5296335524656,2.859496,4.658588,10.98683,17.38667,,,,,,,,,,,,,,14.46477,-0.002549589,13,0,13.77133,-0.09168267
11605,2021/04/12 12:14:29,180011.0157,650.0004,1,9,12,0,0,-0.7091217,3.567329,-2.5296704049393,2.859496,4.658981,10.98683,17.38807,,,,,,,,,,,,,,14.23326,-0.09777129,13,0,13.60532,-0.07726014
11606,2021/04/12 12:14:31,180013.0163,652.001,1,9,12,0,0,-0.7091599,3.5672,-2.52971519528,2.859496,4.659375,10.98683,17.38948,,,,,,,,,,,,,,14.18754,-0.08034647,13,0,14.04958,0.05439699
11607,2021/04/12 12:14:33,180015.0163,654.001,1,9,12,0,0,-0.7089386,3.5673,-2.52899666778,2.859496,4.659769,10.98683,17.39088,,-0.0000338619502144866,,,,,,,,,,,,14.41907,0.01796931,13,0,14.06194,0.1139697
11608,2021/04/12 12:14:35,180017.0164,656.0011,1,9,12,0,0,-0.7092056,3.567204,-2.5298810531424,2.859496,4.660162,10.98683,17.39229,,,,,,,,,,,,,,14.52959,0.1014584,13,0,13.96788,0.1015827
11609,2021/04/12 12:14:37,180019.0166,658.0013,1,9,12,0,0,-0.7092819,3.566887,-2.5299283884453,2.859496,4.660556,10.98683,17.39369,,,,,,,,,,,,,,14.40036,0.114032,13,0,13.78728,0.02042651
11610,2021/04/12 12:14:39,180021.0167,660.0014,1,9,12,0,0,-0.7094574,3.566921,-2.5305784986654,2.859496,4.66095,10.98683,17.3951,,,,3.90649390220642,,,,,,,,,,14.23186,0.05766153,13,0,13.90934,0.0381431
11611,2021/04/12 12:14:41,180023.0157,662.0004,1,9,12,0,0,-0.7091293,3.566666,-2.5292273639138,2.859496,4.661344,10.98683,17.3965,,,,,,,,,,,,,,14.14236,-0.0279671,13,0,13.97515,0.09314269
11612,2021/04/12 12:14:43,180025.0158,664.0005,1,9,12,0,0,-0.7095108,3.566708,-2.5306178464464,2.859496,4.661737,10.98683,17.3979,,,,,,,,,,,,,,14.2798,0.05865633,13,0,14.03223,0.1341277
11613,2021/04/12 12:14:45,180027.0158,666.0005,1,9,12,0,0,-0.7090302,3.566713,-2.5289072317326,2.859496,4.662131,10.98683,17.39931,,-0.0000301870695693651,,,,,,,,,,,,14.4186,0.1300201,13,0,13.97374,0.07984459
11614,2021/04/12 12:14:47,180029.0167,668.0014,1,9,12,0,0,-0.7092209,3.566581,-2.5294937867429,2.859496,4.662525,10.98683,17.40071,,,,,,,,,,,,,,14.42684,0.101321,13,0,13.80648,-0.02428472
11615,2021/04/12 12:14:49,180031.0157,670.0004,1,9,12,0,0,-0.7092056,3.56645,-2.52934631212,2.859496,4.662919,10.98683,17.40212,,,,,,,,,,,,,,14.36614,0.03496796,13,0,13.69081,0.07626116
11616,2021/04/12 12:14:51,180033.0157,672.0004,1,9,12,0,0,-0.7090454,3.566443,-2.5287700035122,2.859496,4.663312,10.98683,17.40352,,,,,,,,,,,,,,14.00802,-0.00172317,13,0,13.86269,0.1034021
11617,2021/04/12 12:14:53,180035.0159,674.0006,1,9,12,0,0,-0.7088623,3.566129,-2.5278944050367,2.859496,4.663706,10.98683,17.40492,,,,,,,,,,,,,,14.22318,0.09419411,13,0,14.03406,0.1194608
11618,2021/04/12 12:14:55,180037.0168,676.0015,1,9,12,0,0,-0.7091064,3.565836,-2.5285571289504,2.859496,4.664101,10.98683,17.40633,,,,,,,,,,,,,,14.43095,0.07550627,13,0,14.11768,0.0001460314
11619,2021/04/12 12:14:57,180039.0159,678.0006,1,9,12,0,0,-0.7092361,3.565927,-2.5290841583647,2.859496,4.664494,10.98683,17.40773,,-0.0000513297491124831,,,,,,,,,,,,14.42133,0.02497762,13,0,13.85948,-0.1075733
11620,2021/04/12 12:14:59,180041.0158,680.0005,1,9,12,0,0,-0.7092056,3.565911,-2.5289640503016,2.859496,4.664888,10.98683,17.40914,,,,,,,,,,,,,,14.32047,-0.08066297,13,0,13.75161,-0.09669513
11621,2021/04/12 12:15:01,180043.0159,682.0006,1,9,12,0,0,-0.7091675,3.565848,-2.52878351154,2.859496,4.665281,10.98683,17.41054,,,,,0,,,,,,,,,14.10167,-0.113174,13,0,13.95638,-0.03784806
11622,2021/04/12 12:15:03,180045.016,684.0007,1,9,12,0,0,-0.709198,3.56559,-2.52870929682,2.859496,4.665675,10.98683,17.41195,,,,,,,,,,,,,,14.27343,-0.04265726,13,0,14.11357,0.08754075
11623,2021/04/12 12:15:05,180047.0159,686.0006,1,9,12,0,0,-0.7093048,3.565837,-2.5292653001176,2.859496,4.666069,10.98683,17.41335,,,,,,,,,,,,,,14.39942,0.02096176,13,0,14.01303,0.09640068
11624,2021/04/12 12:15:07,180049.016,688.0007,1,9,12,0,0,-0.7092819,3.565435,-2.5288985111265,2.859496,4.666462,10.98683,17.41475,,,,,,,,,,,,,,14.45055,0.1070228,13,0,13.86679,0.0637123
11625,2021/04/12 12:15:09,180051.016,690.0007,1,9,12,0,0,-0.7091827,3.565456,-2.5285597128112,2.859496,4.666856,10.98683,17.41616,,-0.00007657463720534,,,,,,,,,,,,14.33735,0.08549601,13,0,13.77219,-0.0295651
11626,2021/04/12 12:15:11,180053.0161,692.0008,1,9,12,0,0,-0.7088394,3.565379,-2.5272811111326,2.859496,4.66725,10.98683,17.41756,,,,,,,,,,,,,,14.08068,-0.08020818,13,0,13.96463,0.07742286
11627,2021/04/12 12:15:13,180055.0162,694.0009,1,9,12,0,0,-0.7089005,3.565186,-2.527362137993,2.859496,4.667644,10.98683,17.41896,,,,,,,,,,,,,,14.22134,0.02525717,13,0,14.0176,0.1327014
11628,2021/04/12 12:15:15,180057.016,696.0007,1,9,12,0,0,-0.7091217,3.565128,-2.5281096280776,2.859496,4.668037,10.98683,17.42037,,,,,,,,,,,,,,14.41224,0.1247466,13,0,14.09896,0.122546
11629,2021/04/12 12:15:17,180059.0161,698.0008,1,9,12,0,0,-0.709053,3.564981,-2.527760472993,2.859496,4.668431,10.98683,17.42177,,,,,,,,,,,,,,14.48894,0.1160112,13,0,13.93448,0.006426275
11630,2021/04/12 12:15:19,180061.0163,700.001,1,9,12,0,0,-0.7090149,3.564689,-2.5274176148661,2.859496,4.668825,10.98683,17.42317,,,,,,,,,,,,,,14.36887,0.06123364,13,0,13.72238,0.03825456
11631,2021/04/12 12:15:21,180063.0163,702.001,1,9,12,0,0,-0.7089386,3.564762,-2.5271973816132,2.859496,4.669219,10.98683,17.42458,,-0.0000525077994097956,,,,,,,,,,,,14.06747,-0.0005739927,13,0,13.92947,0.09083569
11632,2021/04/12 12:15:23,180065.0162,704.0009,1,9,12,0,0,-0.7087936,3.564714,-2.5266464690304,2.859496,4.669612,10.98683,17.42598,,,,,,,,,,,,,,14.27253,0.08690119,13,0,14.11267,0.07557422
11633,2021/04/12 12:15:25,180067.0162,706.0009,1,9,12,0,0,-0.7090454,3.564579,-2.5274483428866,2.859496,4.670006,10.98683,17.42738,,,,,,,,,,,,,,14.45794,0.08648634,13,0,14.07891,-0.01172185
11634,2021/04/12 12:15:27,180069.0163,708.001,1,9,12,0,0,-0.7091064,3.564583,-2.5276686186312,2.859496,4.670399,10.98683,17.42879,,,,,,,,,,,,,,14.47067,0.03013372,13,0,13.83575,-0.116148
11635,2021/04/12 12:15:29,180071.0162,710.0009,1,9,12,0,0,-0.7093201,3.564457,-2.5283409956857,2.859496,4.670793,10.98683,17.43019,,,,,,,,,,,,,,14.35016,-0.08451462,13,0,13.70455,-0.1188415
11636,2021/04/12 12:15:31,180073.0162,712.0009,1,9,12,0,0,-0.70961,3.564227,-2.52921112147,2.859496,4.671187,10.98683,17.43159,,,,,,,,,,,,,,14.09624,-0.08376718,13,0,13.95826,-0.01983941
11637,2021/04/12 12:15:33,180075.0155,714.0002,1,9,12,0,0,-0.7094193,3.564182,-2.5284994995126,2.859496,4.671581,10.98683,17.433,,-0.0000151724298120826,,,,,,,,,,,,14.22095,-0.07904828,13,0,14.083,0.05797178
11638,2021/04/12 12:15:35,180077.0157,716.0004,1,9,12,0,0,-0.709198,3.563643,-2.527328488314,2.859496,4.671975,10.98683,17.4344,,,,,,,,,,,,,,14.43415,0.02082646,13,0,14.02586,0.0916931
11639,2021/04/12 12:15:37,180079.0166,718.0013,1,9,12,0,0,-0.7090836,3.563911,-2.5271108419596,2.859496,4.672368,10.98683,17.4358,,,,,,,,,,,,,,14.44418,0.0873214,13,0,13.86773,0.07142484
11640,2021/04/12 12:15:39,180081.0156,720.0003,1,9,12,0,0,-0.7089005,3.563857,-2.5264200092285,2.859496,4.672762,10.98683,17.43721,,,,,,,,,,,,,,14.36798,0.09847939,13,0,13.71737,-0.04698634
11641,2021/04/12 12:15:39,180081.0169,720.0016,1,9,12,0,0,-0.7089005,3.563857,-2.5264200092285,2.859496,4.672762,10.98683,17.43721,,-0.0000151724298120826,0,3.90649390220642,0,,,,,,,,,14.36798,0.09847939,13,0,13.71737,-0.04698634
11642,2021/04/12 12:16:39,180141.0611,60.001,1,10,12,0,0,0,3.597754,0,2.859496,4.672763,10.98683,17.43721,,0.000106191197119188,,,,,,,,,,,,14.46203,0.06207556,13,0,13.54037,-0.1362962
11643,2021/04/12 12:17:39,180201.0611,120.001,1,10,12,0,0,0,3.603138,0,2.859496,4.672763,10.98683,17.43721,,0.0000501018803333864,,,,,,,,,,,,14.26522,0.01941651,13,0,14.07613,0.1474181
11644,2021/04/12 12:18:39,180261.0608,180.0007,1,10,12,0,0,0,3.606411,0,2.859496,4.672763,10.98683,17.43721,,0.0000773260107962415,,0,,,,,,,,,,14.25609,-0.01770407,13,0,13.71598,-0.1319674
11645,2021/04/12 12:19:39,180321.0607,240.0006,1,10,12,0,0,0,3.608661,0,2.859496,4.672763,10.98683,17.43721,,0.0000560710614081472,,,,,,,,,,,,14.10723,-0.07934988,13,0,13.9985,0.06227195
11646,2021/04/12 12:20:39,180381.0612,300.0011,1,10,12,0,0,0,3.610108,0,2.859496,4.672763,10.98683,17.43721,,-0.000010351510354667,,0,,,,,,,,,,14.02952,-0.0508371,13,0,13.96464,0.09997934
11647,2021/04/12 12:21:39,180441.0601,360,1,10,12,0,0,0,3.611436,0,2.859496,4.672763,10.98683,17.43721,,0.0000554351499886252,,,,,,,,,,,,14.0149,-0.1086271,13,0,13.61355,-0.07444531
11648,2021/04/12 12:22:39,180501.0602,420.0001,1,10,12,0,0,0,3.61261,0,2.859496,4.672763,10.98683,17.43721,,0.00000418829313275637,,0,,,,,,,,,,14.19864,-0.03638387,13,0,13.71699,-0.1369479
11649,2021/04/12 12:23:39,180561.0608,480.0007,1,10,12,0,0,0,3.613576,0,2.859496,4.672763,10.98683,17.43721,,-0.00000296338998850842,,,,,,,,,,,,14.21918,-0.007554889,13,0,13.69366,-0.1263875
11650,2021/04/12 12:24:39,180621.0606,540.0005,1,10,12,0,0,0,3.614247,0,2.859496,4.672763,10.98683,17.43721,,0.0000546449191460852,,0,,,,,,,,,,14.3959,0.1201811,13,0,13.76088,-0.05798608
11651,2021/04/12 12:25:39,180681.0605,600.0004,1,10,12,0,0,0,3.614687,0,2.859496,4.672763,10.98683,17.43721,,0.0000281326792901382,,,,,,,,,,,,14.34066,0.1057661,13,0,13.62508,-0.09757459
11652,2021/04/12 12:26:39,180741.0605,660.0004,1,10,12,0,0,0,3.615529,0,2.859496,4.672763,10.98683,17.43721,,-0.0000151716803884483,,0,,,,,,,,,,14.04979,-0.1054645,13,0,13.83135,0.02014995
11653,2021/04/12 12:27:39,180801.061,720.0009,1,10,12,0,0,0,3.61592,0,2.859496,4.672763,10.98683,17.43721,,-0.0000234305407502688,,,,,,,,,,,,14.34803,0.09620398,13,0,14.04932,0.08712322
11654,2021/04/12 12:28:39,180861.0601,780,1,10,12,0,0,0,3.616489,0,2.859496,4.672763,10.98683,17.43721,,-0.0000118537600428681,,0,,,,,,,,,,13.96341,-0.1253411,13,0,13.85464,0.03912717
11655,2021/04/12 12:29:39,180921.0606,840.0005,1,10,12,0,0,0,3.616612,0,2.859496,4.672763,10.98683,17.43721,,0.0000404996717406902,,,,,,,,,,,,14.26408,0.02798587,13,0,13.87347,0.04740894
11656,2021/04/12 12:30:39,180981.0613,900.0012,1,10,12,0,0,0,3.616954,0,2.859496,4.672763,10.98683,17.43721,,0.0000534595601493493,,0,,,,,,,,,,14.2636,0.03895044,13,0,13.93559,-0.08581191
11657,2021/04/12 12:31:39,181041.0605,960.0004,1,10,12,0,0,0,3.617176,0,2.859496,4.672763,10.98683,17.43721,,0.0000114980502985418,,,,,,,,,,,,14.37643,-0.05665272,13,0,13.79989,-0.1092204
11658,2021/04/12 12:32:39,181101.0613,1020.0012,1,10,12,0,0,0,3.617822,0,2.859496,4.672763,10.98683,17.43721,,-0.0000122498004202498,,0,,,,,,,,,,14.06996,0.01054078,13,0,13.9466,0.1156569
11659,2021/04/12 12:33:39,181161.061,1080.0009,1,10,12,0,0,0,3.617951,0,2.859496,4.672763,10.98683,17.43721,,0.0000169505892699817,,,,,,,,,,,,14.29928,-0.06880462,13,0,13.71533,-0.09624779
11660,2021/04/12 12:34:39,181221.0602,1140.0001,1,10,12,0,0,0,3.618051,0,2.859496,4.672763,10.98683,17.43721,,-0.0000119332798931282,,0,,,,,,,,,,14.45171,0.06292343,13,0,14.0215,-0.06046295
11661,2021/04/12 12:35:39,181281.0607,1200.0006,1,10,12,0,0,0,3.61786,0,2.859496,4.672763,10.98683,17.43721,,0.00000920634192880243,,,,,,,,,,,,14.39104,-0.05912751,13,0,13.80721,-0.1436967
11662,2021/04/12 12:36:39,181341.0604,1260.0003,1,10,12,0,0,0,3.618246,0,2.859496,4.672763,10.98683,17.43721,,0.00000829756118037039,,0,,,,,,,,,,14.44638,0.08707345,13,0,14.04541,-0.05230129
11663,2021/04/12 12:37:39,181401.0605,1320.0004,1,10,12,0,0,0,3.618679,0,2.859496,4.672763,10.98683,17.43721,,0.00000525512177773635,,,,,,,,,,,,14.31027,-0.0785172,13,0,13.73365,-0.1333806
11664,2021/04/12 12:38:39,181461.0602,1380.0001,1,10,12,0,0,0,3.618945,0,2.859496,4.672763,10.98683,17.43721,,-0.000011379420357116,,0,,,,,,,,,,14.05137,-0.002282858,13,0,13.91337,0.1073992
11665,2021/04/12 12:39:39,181521.0602,1440.0001,1,10,12,0,0,0,3.619135,0,2.859496,4.672763,10.98683,17.43721,,-0.00000873219596542185,,,,,,,,,,,,14.05597,-0.0280869,13,0,13.8814,0.1043972
11666,2021/04/12 12:40:39,181581.0609,1500.0008,1,10,12,0,0,0,3.618828,0,2.859496,4.672763,10.98683,17.43721,,0.00000877170805324567,,0,,,,,,,,,,14.3391,-0.04471064,13,0,13.7113,-0.120151
11667,2021/04/12 12:41:39,181641.0616,1560.0015,1,10,12,0,0,0,3.61909,0,2.859496,4.672763,10.98683,17.43721,,0.0000608882983215153,,,,,,,,,,,,14.29673,0.06546974,13,0,14.1588,0.04954726
11668,2021/04/12 12:42:39,181701.0606,1620.0005,1,10,12,0,0,0,3.619264,0,2.859496,4.672763,10.98683,17.43721,,-0.0000374174305761699,,0,,,,,,,,,,14.43865,0.0652349,13,0,13.9938,-0.05585551
11669,2021/04/12 12:43:39,181761.0604,1680.0003,1,10,12,0,0,0,3.619345,0,2.859496,4.672763,10.98683,17.43721,,-0.0000217695996980183,,,,,,,,,,,,14.46524,0.07405609,13,0,14.02773,-0.0538829
11670,2021/04/12 12:44:39,181821.0602,1740.0001,1,10,12,0,0,0,3.619296,0,2.859496,4.672763,10.98683,17.43721,,-0.0000184521995834075,,0,,,,,,,,,,14.02222,-0.1062074,13,0,13.90838,-0.03544748
11671,2021/04/12 12:45:39,181881.0603,1800.0002,1,10,12,0,0,0,3.619395,0,2.859496,4.672763,10.98683,17.43721,,0.000010747049600468,,,,,,,,,,,,13.96645,-0.09482294,13,0,13.8138,-0.1085582
11672,2021/04/12 12:46:39,181941.0609,1860.0008,1,10,12,0,0,0,3.619861,0,2.859496,4.672763,10.98683,17.43721,,0.0000366305393981747,,0,,,,,,,,,,14.32873,0.06678194,13,0,13.71556,0.02799541
11673,2021/04/12 12:47:39,182001.0615,1920.0014,1,10,12,0,0,0,3.619875,0,2.859496,4.672763,10.98683,17.43721,,0.0000246158997470047,,,,,,,,,,,,14.39811,0.04091769,13,0,13.92399,0.06610513
11674,2021/04/12 12:48:39,182061.0613,1980.0012,1,10,12,0,0,0,3.619883,0,2.859496,4.672763,10.98683,17.43721,,0.00000936508968152339,,0,,,,,,,,,,14.36906,0.09907484,13,0,13.85103,0.03059357
11675,2021/04/12 12:49:39,182121.0604,2040.0003,1,10,12,0,0,0,3.619804,0,2.859496,4.672763,10.98683,17.43721,,-0.0000457551286672242,,,,,,,,,,,,14.40416,0.06876379,13,0,13.83498,0.06656289
11676,2021/04/12 12:50:39,182181.0602,2100.0001,1,10,12,0,0,0,3.619749,0,2.859496,4.672763,10.98683,17.43721,,-0.0000151330496009905,,0,,,,,,,,,,14.39048,0.05436093,13,0,13.82859,0.06128669
11677,2021/04/12 12:51:39,182241.0603,2160.0002,1,10,12,0,0,0,3.620278,0,2.859496,4.672763,10.98683,17.43721,,-0.00000616339184489334,,,,,,,,,,,,14.39657,0.1027924,13,0,13.74692,0.006892979
11678,2021/04/12 12:52:39,182301.0617,2220.0016,1,10,12,0,0,0,3.620107,0,2.859496,4.672763,10.98683,17.43721,,-0.00000142242697620532,,0,,,,,,,,,,14.40797,0.07794291,13,0,13.81685,0.07804245
11679,2021/04/12 12:53:39,182361.0616,2280.0015,1,10,12,0,0,0,3.620197,0,2.859496,4.672763,10.98683,17.43721,,0.0000452813510491978,,,,,,,,,,,,14.00595,-0.08695513,13,0,13.96299,-0.03215045
11680,2021/04/12 12:54:39,182421.0606,2340.0005,1,10,12,0,0,0,3.620139,0,2.859496,4.672763,10.98683,17.43721,,0.0000047414641812793,,0,,,,,,,,,,14.23635,0.06467551,13,0,13.6889,-0.01299202
11681,2021/04/12 12:55:39,182481.0605,2400.0004,1,10,12,0,0,0,3.620211,0,2.859496,4.672763,10.98683,17.43721,,-0.0000220478104893118,,,,,,,,,,,,14.0307,-0.06796181,13,0,13.95119,-0.03142804
11682,2021/04/12 12:56:39,182541.0604,2460.0003,1,10,12,0,0,0,3.620563,0,2.859496,4.672763,10.98683,17.43721,,-0.0000376184216293041,,0,,,,,,,,,,14.10341,0.01495868,13,0,13.64361,-0.09245872
11683,2021/04/12 12:57:39,182601.0611,2520.001,1,10,12,0,0,0,3.62058,0,2.859496,4.672763,10.98683,17.43721,,0.00000268680696535739,,,,,,,,,,,,14.24327,0.07452875,13,0,13.67388,-0.03513485
11684,2021/04/12 12:58:39,182661.0609,2580.0008,1,10,12,0,0,0,3.620527,0,2.859496,4.672763,10.98683,17.43721,,0.000014737929632247,,0,,,,,,,,,,14.32554,0.06666005,13,0,13.80606,-0.1194885
11685,2021/04/12 12:59:39,182721.0608,2640.0007,1,10,12,0,0,0,3.620264,0,2.859496,4.672763,10.98683,17.43721,,0.000026749979952001,,,,,,,,,,,,14.08017,-0.02242178,13,0,14.12215,0.119229
11686,2021/04/12 13:00:39,182781.0607,2700.0006,1,10,12,0,0,0,3.620492,0,2.859496,4.672763,10.98683,17.43721,,-0.0000122884002848878,,0,,,,,,,,,,14.03132,-0.01851708,13,0,13.70315,-0.1030809
11687,2021/04/12 13:01:39,182841.0605,2760.0004,1,10,12,0,0,0,3.620512,0,2.859496,4.672763,10.98683,17.43721,,-0.0000206252007046714,,,,,,,,,,,,14.04133,-0.135749,13,0,13.91064,-0.04215628
11688,2021/04/12 13:02:39,182901.0603,2820.0002,1,10,12,0,0,0,3.620614,0,2.859496,4.672763,10.98683,17.43721,,-0.00000719121999281924,,0,,,,,,,,,,14.08439,-0.116725,13,0,13.73432,-0.1008239
11689,2021/04/12 13:03:39,182961.0611,2880.001,1,10,12,0,0,0,3.620749,0,2.859496,4.672763,10.98683,17.43721,,0.0000048998781494447,,,,,,,,,,,,14.43972,0.1201758,13,0,14.0826,0.04027635
11690,2021/04/12 13:04:39,183021.061,2940.0009,1,10,12,0,0,0,3.620682,0,2.859496,4.672763,10.98683,17.43721,,0.0000135122800202225,,0,,,,,,,,,,14.30633,0.08334994,13,0,14.09531,0.11996
11691,2021/04/12 13:05:39,183081.0608,3000.0007,1,10,12,0,0,0,3.620585,0,2.859496,4.672763,10.98683,17.43721,,0.0000129601103253663,,,,,,,,,,,,14.12284,-0.09501487,13,0,13.75085,-0.09052247
11692,2021/04/12 13:06:39,183141.0608,3060.0007,1,10,12,0,0,0,3.62096,0,2.859496,4.672763,10.98683,17.43721,,-0.0000369040899386164,,0,,,,,,,,,,14.41831,0.1058796,13,0,14.0758,0.06938785
11693,2021/04/12 13:07:39,183201.0606,3120.0005,1,10,12,0,0,0,3.620852,0,2.859496,4.672763,10.98683,17.43721,,-0.000019122640878777,,,,,,,,,,,,14.2777,0.00728637,13,0,13.65715,-0.1206878
11694,2021/04/12 13:08:39,183261.0604,3180.0003,1,10,12,0,0,0,3.620801,0,2.859496,4.672763,10.98683,17.43721,,-0.000031016821594676,,0,,,,,,,,,,14.04438,-0.09258717,13,0,13.97218,0.04674733
11695,2021/04/12 13:09:39,183321.0602,3240.0001,1,10,12,0,0,0,3.620852,0,2.859496,4.672763,10.98683,17.43721,,0.0000272241304628551,,,,,,,,,,,,14.01269,-0.1286438,13,0,13.65524,-0.1355961
11696,2021/04/12 13:10:39,183381.061,3300.0009,1,10,12,0,0,0,3.620842,0,2.859496,4.672763,10.98683,17.43721,,0.00000497853716296959,,0,,,,,,,,,,14.13681,-0.1073915,13,0,13.94766,-0.00008523464
11697,2021/04/12 13:11:39,183441.061,3360.0009,1,10,12,0,0,0,3.621178,0,2.859496,4.672763,10.98683,17.43721,,0.0000183731699507916,,,,,,,,,,,,14.03332,-0.1560163,13,0,13.888,-0.03731519
11698,2021/04/12 13:12:39,183501.0608,3420.0007,1,10,12,0,0,0,3.621181,0,2.859496,4.672763,10.98683,17.43721,,-0.0000257222291111248,,0,,,,,,,,,,14.2113,-0.07301152,13,0,14.03488,0.1036888
11699,2021/04/12 13:13:39,183561.0606,3480.0005,1,10,12,0,0,0,3.621031,0,2.859496,4.672763,10.98683,17.43721,,-0.0000141048003570177,,,,,,,,,,,,14.24578,0.002240837,13,0,14.00741,-0.07080823
11700,2021/04/12 13:14:39,183621.0603,3540.0002,1,10,12,0,0,0,3.621183,0,2.859496,4.672763,10.98683,17.43721,,-0.0000252104491664795,,0,,,,,,,,,,14.02652,0.01157343,13,0,13.84463,0.1167184
11701,2021/04/12 13:15:39,183681.0602,3600.0001,1,10,12,0,0,0,3.62104,0,2.859496,4.672763,10.98683,17.43721,,0.0000346911292581353,,,,,,,,,,,,14.53131,0.04795998,13,0,13.90379,-0.06857693
11702,2021/04/12 13:16:39,183741.0618,3660.0017,1,10,12,0,0,0,3.621311,0,2.859496,4.672763,10.98683,17.43721,,0.0000200722006411524,,0,,,,,,,,,,14.43921,-0.009573698,13,0,13.80424,-0.09185106
11703,2021/04/12 13:17:39,183801.061,3720.0009,1,10,12,0,0,0,3.62129,0,2.859496,4.672763,10.98683,17.43721,,0.0000258014697465114,,,,,,,,,,,,14.08797,-0.07065266,13,0,13.94998,0.03437698
11704,2021/04/12 13:18:39,183861.0608,3780.0007,1,10,12,0,0,0,3.621264,0,2.859496,4.672763,10.98683,17.43721,,-0.0000244975599343888,,0,,,,,,,,,,14.3551,-0.007129908,13,0,13.73465,-0.07797092
11705,2021/04/12 13:19:39,183921.0606,3840.0005,1,10,12,0,0,0,3.621256,0,2.859496,4.672763,10.98683,17.43721,,0.00000272638703791017,,,,,,,,,,,,14.11397,-0.06179214,13,0,14.02716,0.04095376
11706,2021/04/12 13:20:39,183981.0603,3900.0002,1,10,12,0,0,0,3.621346,0,2.859496,4.672763,10.98683,17.43721,,0.0000264336595137138,,0,,,,,,,,,,14.15246,-0.05322695,13,0,14.01449,0.03354222
11707,2021/04/12 13:21:39,184041.0603,3960.0002,1,10,12,0,0,0,3.621408,0,2.859496,4.672763,10.98683,17.43721,,0.00002441853939672,,,,,,,,,,,,14.3827,0.0235191,13,0,13.69644,-0.08388191
11708,2021/04/12 13:22:39,184101.0602,4020.0001,1,10,12,0,0,0,3.621542,0,2.859496,4.672763,10.98683,17.43721,,0.0000181756095116725,,0,,,,,,,,,,14.30311,0.03620207,13,0,14.04824,0.06139576
11709,2021/04/12 13:23:39,184161.0608,4080.0007,1,10,12,0,0,0,3.6213,0,2.859496,4.672763,10.98683,17.43721,,0.00000225217695515312,,,,,,,,,,,,14.20735,0.01134247,13,0,14.10594,0.09817421
11710,2021/04/12 13:24:39,184221.0608,4140.0007,1,10,12,0,0,0,3.621418,0,2.859496,4.672763,10.98683,17.43721,,-0.0000271839398919838,,0,,,,,,,,,,14.48621,0.06550401,13,0,13.92443,-0.0167197
11711,2021/04/12 13:25:39,184281.0606,4200.0005,1,10,12,0,0,0,3.621418,0,2.859496,4.672763,10.98683,17.43721,,0.00000126437998915208,,,,,,,,,,,,14.06154,-0.05307704,12.9,0,13.94548,0.02456129
11712,2021/04/12 13:26:39,184341.0612,4260.0011,1,10,12,0,0,0,3.6216,0,2.859496,4.672763,10.98683,17.43721,,0.00000568970881431596,,0,,,,,,,,,,14.27987,-0.004324913,13,0,14.17117,0.06421417
11713,2021/04/12 13:27:39,184401.0603,4320.0002,1,10,12,0,0,0,3.621665,0,2.859496,4.672763,10.98683,17.43721,,0.0000214930296351667,,,,,,,,,,,,14.50775,0.08192718,13,0,13.77318,-0.00713408
11714,2021/04/12 13:28:39,184461.0608,4380.0007,1,10,12,0,0,0,3.621503,0,2.859496,4.672763,10.98683,17.43721,,-0.00000434634193879901,,0,,,,,,,,,,14.51468,0.05382568,13,0,13.96757,0.074462
11715,2021/04/12 13:29:39,184521.0609,4440.0008,1,10,12,0,0,0,3.621576,0,2.859496,4.672763,10.98683,17.43721,,0.000010273850421072,,,,,,,,,,,,14.26861,-0.03877342,13,0,14.13799,0.03430128
11716,2021/04/12 13:30:39,184581.0616,4500.0015,1,10,12,0,0,0,3.621572,0,2.859496,4.672763,10.98683,17.43721,,-0.0000345751795975957,,0,,,,,,,,,,14.09145,-0.05921483,13,0,14.03388,-0.03866941
11717,2021/04/12 13:31:39,184641.0605,4560.0004,1,10,12,0,0,0,3.621634,0,2.859496,4.672763,10.98683,17.43721,,-0.00000766492212278536,,,,,,,,,,,,14.44165,0.05034834,13,0,13.83594,0.04584253
11718,2021/04/12 13:32:39,184701.0603,4620.0002,1,10,12,0,0,0,3.621727,0,2.859496,4.672763,10.98683,17.43721,,-0.0000147370701597538,,0,,,,,,,,,,14.03924,-0.04071236,13,0,13.79154,-0.1047009
11719,2021/04/12 13:33:39,184761.0602,4680.0001,1,10,12,0,0,0,3.621628,0,2.859496,4.672763,10.98683,17.43721,,-0.00000122488802389853,,,,,,,,,,,,14.05206,-0.05769938,13,0,13.8775,-0.101116
11720,2021/04/12 13:34:39,184821.0602,4740.0001,1,10,12,0,0,0,3.621693,0,2.859496,4.672763,10.98683,17.43721,,0.0000167926791618811,,0,,,,,,,,,,14.37977,0.07606804,13,0,13.79592,-0.04270315
11721,2021/04/12 13:35:39,184881.0609,4800.0008,1,10,12,0,0,0,3.621632,0,2.859496,4.672763,10.98683,17.43721,,-0.00000300270289699256,,,,,,,,,,,,14.20429,-0.0866285,13,0,14.13212,-0.01358002
11722,2021/04/12 13:36:39,184941.0607,4860.0006,1,10,12,0,0,0,3.621766,0,2.859496,4.672763,10.98683,17.43721,,-0.000000908727827209077,,0,,,,,,,,,,14.46212,0.02405792,13,0,14.01731,0.07664472
11723,2021/04/12 13:37:39,185001.0605,4920.0004,1,10,12,0,0,0,3.621866,0,2.859496,4.672763,10.98683,17.43721,,-0.0000011063319789173,,,,,,,,,,,,14.37218,-0.01389652,13,0,13.97846,0.05007327
11724,2021/04/12 13:38:39,185061.0603,4980.0002,1,10,12,0,0,0,3.621788,0,2.859496,4.672763,10.98683,17.43721,,0.0000212182294490049,,0,,,,,,,,,,14.45176,0.006683767,13,0,14.00693,0.0478214
11725,2021/04/12 13:39:39,185121.0602,5040.0001,1,10,12,0,0,0,3.62145,0,2.859496,4.672763,10.98683,17.43721,,-0.00000256831390288426,,,,,,,,,,,,14.49768,0.04870236,13,0,13.97248,0.0670433
11726,2021/04/12 13:40:39,185181.0608,5100.0007,1,10,12,0,0,0,3.621834,0,2.859496,4.672763,10.98683,17.43721,,0.00000995699156192131,,0,,,,,,,,,,14.14005,-0.04094213,13,0,14.06787,-0.03181368
11727,2021/04/12 13:41:39,185241.0608,5160.0007,1,10,12,0,0,0,3.621904,0,2.859496,4.672763,10.98683,17.43721,,0.0000135527998281759,,,,,,,,,,,,14.29246,0.03564477,13,0,13.68941,-0.107134
11728,2021/04/12 13:42:39,185301.0607,5220.0006,1,10,12,0,0,0,3.622016,0,2.859496,4.672763,10.98683,17.43721,,-0.0000182149706233758,,0,,,,,,,,,,14.16215,0.0361985,13,0,13.86443,-0.08959234
11729,2021/04/12 13:43:39,185361.0605,5280.0004,1,10,12,0,0,0,3.621639,0,2.859496,4.672763,10.98683,17.43721,,-0.0000242604892264353,,,,,,,,,,,,14.26393,-0.03904641,13,0,14.08214,0.1140225
11730,2021/04/12 13:44:39,185421.0603,5340.0002,1,10,12,0,0,0,3.621863,0,2.859496,4.672763,10.98683,17.43721,,-0.00000308215589939209,,0,,,,,,,,,,14.46794,0.120011,13,0,14.00851,0.09040862
11731,2021/04/12 13:45:39,185481.0611,5400.001,1,10,12,0,0,0,3.622046,0,2.859496,4.672763,10.98683,17.43721,,-0.00000359567002305994,,,,,,,,,,,,14.11882,-0.09396136,13,0,14.07588,0.05220175
11732,2021/04/12 13:46:39,185541.0601,5460,1,10,12,0,0,0,3.6218,0,2.859496,4.672763,10.98683,17.43721,,0.000014619269677496,,0,,,,,,,,,,14.41787,0.09991437,13,0,13.81213,-0.05539745
11733,2021/04/12 13:47:39,185601.0609,5520.0008,1,10,12,0,0,0,3.621999,0,2.859496,4.672763,10.98683,17.43721,,-0.0000184532691491768,,,,,,,,,,,,14.19692,-0.03635913,13,0,13.77379,-0.1369056
11734,2021/04/12 13:48:39,185661.0616,5580.0015,1,10,12,0,0,0,3.621921,0,2.859496,4.672763,10.98683,17.43721,,-0.0000118931702672853,,0,,,,,,,,,,14.31471,0.0139758,13,0,13.64299,-0.1185688
11735,2021/04/12 13:49:39,185721.0607,5640.0006,1,10,12,0,0,0,3.62192,0,2.859496,4.672763,10.98683,17.43721,,-0.00000936439118959242,,,,,,,,,,,,14.1996,-0.08073419,13,0,14.06896,0.05400449
11736,2021/04/12 13:50:39,185781.0605,5700.0004,1,10,12,0,0,0,3.622065,0,2.859496,4.672763,10.98683,17.43721,,0.0000165951205417514,,0,,,,,,,,,,14.44515,0.06220281,13,0,14.10996,0.1422474
11737,2021/04/12 13:51:39,185841.0603,5760.0002,1,10,12,0,0,0,3.622031,0,2.859496,4.672763,10.98683,17.43721,,0.00000746774412618834,,,,,,,,,,,,14.52509,0.1201069,13,0,13.84637,-0.02145916
11738,2021/04/12 13:52:39,185901.0609,5820.0008,1,10,12,0,0,0,3.621966,0,2.859496,4.672763,10.98683,17.43721,,0.0000000395125212548919,,0,,,,,,,,,,14.50427,0.02271265,13,0,14.21298,0.1369697
11739,2021/04/12 13:53:39,185961.0608,5880.0007,1,10,12,0,0,0,3.621988,0,2.859496,4.672763,10.98683,17.43721,,-0.0000109060902104829,,,,,,,,,,,,14.56305,0.09554863,13,0,13.99405,0.04994988
11740,2021/04/12 13:54:39,186021.0608,5940.0007,1,10,12,0,0,0,3.621921,0,2.859496,4.672763,10.98683,17.43721,,-0.0000250505308940774,,0,,,,,,,,,,14.53599,0.06870806,13,0,14.04007,0.08249581
11741,2021/04/12 13:55:39,186081.0606,6000.0005,1,10,12,0,0,0,3.622073,0,2.859496,4.672763,10.98683,17.43721,,-0.0000159234205057146,,,,,,,,,,,,14.46275,0.1051912,13,0,13.84975,-0.04707694
11742,2021/04/12 13:56:39,186141.0613,6060.0012,1,10,12,0,0,0,3.62235,0,2.859496,4.672763,10.98683,17.43721,,0.00000979845663096057,,0,,,,,,,,,,14.16141,-0.09160131,13,0,14.11832,0.02221644
11743,2021/04/12 13:57:39,186201.0602,6120.0001,1,10,12,0,0,0,3.622206,0,2.859496,4.672763,10.98683,17.43721,,0.0000147774399010814,,,,,,,,,,,,14.57959,0.0642395,13,0,14.1495,0.05518585
11744,2021/04/12 13:58:39,186261.0602,6180.0001,1,10,12,0,0,0,3.622131,0,2.859496,4.672763,10.98683,17.43721,,0.0000252875997830415,,0,,,,,,,,,,14.17284,-0.08433998,13,0,13.91059,-0.03185213
11745,2021/04/12 13:59:39,186321.0608,6240.0007,1,10,12,0,0,0,3.622082,0,2.859496,4.672763,10.98683,17.43721,,0.0000105103299574694,,,,,,,,,,,,14.3432,-0.005293787,13,0,13.73736,-0.06013423
11746,2021/04/12 14:00:39,186381.0607,6300.0006,1,10,12,0,0,0,3.622029,0,2.859496,4.672763,10.98683,17.43721,,-0.0000173459993675351,,0,,,,,,,,,,14.22488,-0.03078401,13,0,14.13079,0.02857506
11747,2021/04/12 14:01:39,186441.0614,6360.0013,1,10,12,0,0,0,3.622256,0,2.859496,4.672763,10.98683,17.43721,,-0.00000632195178695838,,,,,,,,,,,,14.51672,-0.01018554,13,0,14.21813,0.03092647
