Repository: HVES-Battery-Testing-Consortium/LG-HG2

# Battery Testing Consortium (BTC)
The Battery Testing Consortium (BTC) has been developed within the High Voltage and Energy Storage Lab at Oxford Brookes University to provide accurate and comprehensive cell data to Formula Student Electric teams. Through the BTC, we aim to provide FS teams with information for improved and informed decisions for cell selection, pack architecture design, thermal cooling requirements, and end of life predictions. A range of tests are completed to provide a comprehensive electrochemical lithium-ion characterisation for modelling, validation, and battery management parameterisation.

File: Data/Round1/LG_HG2/Package 1/210410_FSD_GITT_LGHG2_1_15C/210410_FSD_GITT_LGHG2_1_15C_Channel_2_Wb_1.CSV (part 66 of 76)
Data_Point,Date_Time,Test_Time(s),Step_Time(s),Cycle_Index,Step_Index,TC_Counter1,TC_Counter2,TC_Counter3,Current(A),Voltage(V),Power(W),Charge_Capacity(Ah),Discharge_Capacity(Ah),Charge_Energy(Wh),Discharge_Energy(Wh),ACR(Ohm),dV/dt(V/s),Internal_Resistance(Ohm),dQ/dV(Ah/V),dV/dQ(V/Ah),MetaCode_MV_UD1,MetaCode_MV_UD2,MetaCode_MV_UD3,MetaCode_MV_UD4,MetaCode_MV_UD5,MetaCode_MV_UD6,MetaCode_MV_UD7,MetaCode_MV_UD8,Aux_Temperature_1(C),Aux_dT/dt_1(C),Aux_Temperature_2(C),Aux_dT/dt_2(C),Aux_Temperature_3(C),Aux_dT/dt_3(C)
13409,2021/04/13 00:12:40,223101.3319,8460.0003,1,10,15,0,0,0,3.477801,0,2.859496,5.097931,10.98683,18.92674,,0.0000174237193277804,,,,,,,,,,,,14.59046,-0.09260952,13,0,14.43001,-0.06298482
13410,2021/04/13 00:13:40,223161.3318,8520.0002,1,10,15,0,0,0,3.478004,0,2.859496,5.097931,10.98683,18.92674,,0.0000248120195465162,,0,,,,,,,,,,14.99555,0.01617819,13,0,14.45631,0.08697689
13411,2021/04/13 00:14:40,223221.3319,8580.0003,1,10,15,0,0,0,3.477966,0,2.859496,5.097931,10.98683,18.92674,,0.0000097991878647008,,,,,,,,,,,,14.75843,-0.07060885,13,0,14.56954,-0.002200902
13412,2021/04/13 00:15:40,223281.332,8640.0004,1,10,15,0,0,0,3.477842,0,2.859496,5.097931,10.98683,18.92674,,0.00000561050001124386,,0,,,,,,,,,,14.72651,-0.08476317,13,0,14.55221,0.004173815
13413,2021/04/13 00:16:40,223341.3327,8700.0011,1,10,15,0,0,0,3.477853,0,2.859496,5.097931,10.98683,18.92674,,-0.0000146986603795085,,,,,,,,,,,,14.98077,-0.023624,13,0,14.65328,0.09273946
13414,2021/04/13 00:17:40,223401.3321,8760.0005,1,10,15,0,0,0,3.477839,0,2.859496,5.097931,10.98683,18.92674,,0.0000282909695670241,,0,,,,,,,,,,15.00991,0.06734371,13,0,14.41226,0.08798659
13415,2021/04/13 00:18:40,223461.332,8820.0004,1,10,15,0,0,0,3.477957,0,2.859496,5.097931,10.98683,18.92674,,0.0000118538600872853,,,,,,,,,,,,14.86764,-0.03457129,13,0,14.63499,0.09091765
13416,2021/04/13 00:19:40,223521.3318,8880.0002,1,10,15,0,0,0,3.477974,0,2.859496,5.097931,10.98683,18.92674,,0.0000116166802399675,,0,,,,,,,,,,14.62239,-0.02051502,13,0,14.19965,-0.07304132
13417,2021/04/13 00:20:40,223581.3319,8940.0003,1,10,15,0,0,0,3.477894,0,2.859496,5.097931,10.98683,18.92674,,-0.0000139866197059746,,,,,,,,,,,,14.62697,-0.03886074,13,0,14.18231,-0.1256308
13418,2021/04/13 00:21:40,223641.332,9000.0004,1,10,15,0,0,0,3.477906,0,2.859496,5.097931,10.98683,18.92674,,-0.000024141949324985,,0,,,,,,,,,,14.78372,0.01331478,13,0,14.16385,-0.1076704
13419,2021/04/13 00:22:40,223701.3329,9060.0013,1,10,15,0,0,0,3.477993,0,2.859496,5.097931,10.98683,18.92674,,0.0000111432700578007,,,,,,,,,,,,14.74692,0.02919763,13,0,14.15624,-0.09406596
13420,2021/04/13 00:23:40,223761.332,9120.0004,1,10,15,0,0,0,3.478121,0,2.859496,5.097931,10.98683,18.92674,,0.00000383271481041447,,0,,,,,,,,,,14.84836,0.06591558,13,0,14.13357,-0.06416976
13421,2021/04/13 00:24:40,223821.3327,9180.0011,1,10,15,0,0,0,3.478093,0,2.859496,5.097931,10.98683,18.92674,,0.0000241816705965903,,,,,,,,,,,,14.93324,0.08589894,13,0,14.1382,-0.01903832
13422,2021/04/13 00:25:40,223881.332,9240.0004,1,10,15,0,0,0,3.477967,0,2.859496,5.097931,10.98683,18.92674,,-0.0000196378896362148,,0,,,,,,,,,,14.91769,0.08264035,13,0,14.19399,-0.134142
13423,2021/04/13 00:26:40,223941.3322,9300.0006,1,10,15,0,0,0,3.478146,0,2.859496,5.097931,10.98683,18.92674,,-0.0000174645392689854,,,,,,,,,,,,14.64035,-0.0771603,13,0,14.51589,0.1377487
13424,2021/04/13 00:27:40,224001.3329,9360.0013,1,10,15,0,0,0,3.478099,0,2.859496,5.097931,10.98683,18.92674,,-0.0000047810949581617,,0,,,,,,,,,,14.84155,0.1356015,13,0,14.36058,0.06492674
13425,2021/04/13 00:28:40,224061.332,9420.0004,1,10,15,0,0,0,3.478087,0,2.859496,5.097931,10.98683,18.92674,,0.00000545272905583261,,,,,,,,,,,,14.79314,0.107913,13,0,14.25366,-0.01073569
13426,2021/04/13 00:29:40,224121.3321,9480.0005,1,10,15,0,0,0,3.478095,0,2.859496,5.097931,10.98683,18.92674,,0.0000201909006136702,,0,,,,,,,,,,14.73183,0.01855046,13,0,14.61594,0.1532492
13427,2021/04/13 00:30:40,224181.333,9540.0014,1,10,15,0,0,0,3.478091,0,2.859496,5.097931,10.98683,18.92674,,-0.00000865274159878027,,,,,,,,,,,,14.40251,-0.1346135,13,0,14.04536,-0.07764906
13428,2021/04/13 00:31:40,224241.332,9600.0004,1,10,15,0,0,0,3.478055,0,2.859496,5.097931,10.98683,18.92674,,-0.0000345737498719245,,0,,,,,,,,,,14.73864,-0.02318621,13,0,14.04561,-0.1601988
13429,2021/04/13 00:32:40,224301.3321,9660.0005,1,10,15,0,0,0,3.478162,0,2.859496,5.097931,10.98683,18.92674,,-0.0000202295796043472,,,,,,,,,,,,14.49405,-0.1083633,13,0,14.27582,0.04453152
13430,2021/04/13 00:33:40,224361.333,9720.0014,1,10,15,0,0,0,3.478209,0,2.859496,5.097931,10.98683,18.92674,,0.00000604536580794957,,0,,,,,,,,,,14.67659,-0.05390257,13,0,14.50226,0.1012889
13431,2021/04/13 00:34:40,224421.3322,9780.0006,1,10,15,0,0,0,3.478173,0,2.859496,5.097931,10.98683,18.92674,,0.00000106690004031407,,,,,,,,,,,,14.87757,-0.007283688,13,0,14.19936,-0.1442412
13432,2021/04/13 00:35:40,224481.332,9840.0004,1,10,15,0,0,0,3.478061,0,2.859496,5.097931,10.98683,18.92674,,0.00000102732599316369,,0,,,,,,,,,,14.56245,-0.1379108,13,0,14.43921,0.02175987
13433,2021/04/13 00:36:40,224541.3321,9900.0005,1,10,15,0,0,0,3.478158,0,2.859496,5.097931,10.98683,18.92674,,0.0000110248201963259,,,,,,,,,,,,15.11218,0.1259342,13,0,14.45624,-0.02685815
13434,2021/04/13 00:37:40,224601.3331,9960.0015,1,10,15,0,0,0,3.478282,0,2.859496,5.097931,10.98683,18.92674,,-0.0000200725298782345,,0,,,,,,,,,,14.99771,0.1227796,13,0,14.45117,0.09551674
13435,2021/04/13 00:38:40,224661.3332,10020.0016,1,10,15,0,0,0,3.478247,0,2.859496,5.097931,10.98683,18.92674,,-0.0000174248798430199,,,,,,,,,,,,14.82597,0.04826605,13,0,14.19885,-0.1228982
13436,2021/04/13 00:39:40,224721.3324,10080.0008,1,10,15,0,0,0,3.478073,0,2.859496,5.097931,10.98683,18.92674,,-0.00000545304510524147,,0,,,,,,,,,,14.94224,0.094347,13,0,14.24707,-0.08716166
13437,2021/04/13 00:40:40,224781.3322,10140.0006,1,10,15,0,0,0,3.47822,0,2.859496,5.097931,10.98683,18.92674,,0.0000305414105241653,,,,,,,,,,,,14.68999,-0.06265283,13,0,14.49083,0.02117872
13438,2021/04/13 00:41:40,224841.3324,10200.0008,1,10,15,0,0,0,3.478251,0,2.859496,5.097931,10.98683,18.92674,,0.0000168310798471794,,0,,,,,,,,,,14.49505,-0.002735257,13,0,14.40101,0.1022691
13439,2021/04/13 00:42:40,224901.3324,10260.0008,1,10,15,0,0,0,3.47827,0,2.859496,5.097931,10.98683,18.92674,,0.000000395128608943196,,,,,,,,,,,,14.76979,0.07725477,13,0,14.51518,0.06364286
13440,2021/04/13 00:43:40,224961.3332,10320.0016,1,10,15,0,0,0,3.478415,0,2.859496,5.097931,10.98683,18.92674,,-0.0000214553001569584,,0,,,,,,,,,,14.5133,-0.006001592,13,0,14.42657,0.06934643
13441,2021/04/13 00:44:40,225021.3323,10380.0007,1,10,15,0,0,0,3.478189,0,2.859496,5.097931,10.98683,18.92674,,-0.0000210601792787202,,,,,,,,,,,,14.9048,0.06518364,13,0,14.30701,-0.05808741
13442,2021/04/13 00:45:40,225081.3332,10440.0016,1,10,15,0,0,0,3.478132,0,2.859496,5.097931,10.98683,18.92674,,0.00000569018084206618,,0,,,,,,,,,,14.65423,-0.07704318,13,0,14.10728,-0.02914935
13443,2021/04/13 00:46:40,225141.3316,10500,1,10,15,0,0,0,3.478204,0,2.859496,5.097931,10.98683,18.92674,,0.0000236284904531203,,,,,,,,,,,,14.78051,-0.02989262,13,0,14.08754,-0.09841025
13444,2021/04/13 00:47:40,225201.3332,10560.0016,1,10,15,0,0,0,3.478231,0,2.859496,5.097931,10.98683,18.92674,,0.00000565033815291827,,0,,,,,,,,,,14.80677,-0.07847756,13,0,14.14308,-0.1332971
13445,2021/04/13 00:48:40,225261.3325,10620.0009,1,10,15,0,0,0,3.478481,0,2.859496,5.097931,10.98683,18.92674,,-0.0000182943003892433,,,,,,,,,,,,14.97023,0.07771641,13,0,14.27024,-0.04325151
13446,2021/04/13 00:49:40,225321.3324,10680.0008,1,10,15,0,0,0,3.478364,0,2.859496,5.097931,10.98683,18.92674,,-0.00000138292705287313,,0,,,,,,,,,,14.65665,-0.008285046,13,0,14.37276,0.09671748
13447,2021/04/13 00:50:40,225381.3323,10740.0007,1,10,15,0,0,0,3.478292,0,2.859496,5.097931,10.98683,18.92674,,0.0000322798587149009,,,,,,,,,,,,14.66665,-0.0002375245,13,0,14.48502,0.1138887
13448,2021/04/13 00:51:40,225441.3321,10800.0005,1,10,15,0,0,0,3.478187,0,2.859496,5.097931,10.98683,18.92674,,0.0000110635101009393,0,0,0,,,,,,,,,14.65498,-0.02324671,13,0,14.44413,0.06803125
13449,2021/04/13 00:51:40,225441.3401,0.0014,1,11,16,0,0,0,3.478146,0,2.859496,5.097931,10.98683,18.92674,,0.0000110635101009393,0,0,0,,,,,,,,,14.6566604462713,-0.0228642567606185,13,0,14.4426493971423,0.0676633473576042
13450,2021/04/13 00:51:42,225443.3757,2.0011,1,9,16,0,0,-0.7091446,3.456998,-2.4515114639108,2.859496,5.098324,10.98683,18.9281,,-0.00103289994876832,,0.000946215121075511,1056.84204101563,,,,,,,,,15.08425,0.07445097,13,0,14.06591,-0.02594948
13451,2021/04/13 00:51:44,225445.3758,4.0012,1,9,16,0,0,-0.709549,3.455334,-2.451728784366,2.859496,5.098717,10.98683,18.92946,,-0.000810928991995752,,,,,,,,,,,,14.54109,-0.08098215,13,0,14.22059,-0.09701431
13452,2021/04/13 00:51:46,225447.375,6.0004,1,9,16,0,0,-0.7095108,3.454181,-2.4507787246548,2.859496,5.099111,10.98683,18.93082,,-0.000838806503452361,,0.212397798895836,,,,,,,,,,14.96197,-0.01983076,13,0,14.59795,0.08970022
13453,2021/04/13 00:51:48,225449.3756,8.001,1,9,16,0,0,-0.7091293,3.452971,-2.4486029081503,2.859496,5.099505,10.98683,18.93218,,,,,,,,,,,,,,14.94834,0.08696586,13,0,14.21179,0.009437501
13454,2021/04/13 00:51:50,225451.3756,10.001,1,9,16,0,0,-0.7094193,3.451807,-2.4487785056751,2.859496,5.099898,10.98683,18.93354,,-0.000671490328386426,,,,,,,,,,,,14.57173,-0.06684452,13,0,14.28048,-0.09427041
13455,2021/04/13 00:51:52,225453.3748,12.0002,1,9,16,0,0,-0.7097092,3.450829,-2.4490850889268,2.859496,5.100292,10.98683,18.9349,,-0.000455531204352155,,,,,,,,,,,,14.8878,-0.03670752,13,0,14.31995,0.0123328
13456,2021/04/13 00:51:54,225455.3747,14.0001,1,9,16,0,0,-0.7095261,3.449722,-2.4476677967442,2.859496,5.100685,10.98683,18.93625,,,,,,,,,,,,,,14.62261,-0.08287311,13,0,14.14141,-0.1559851
13457,2021/04/13 00:51:56,225457.3757,16.0011,1,9,16,0,0,-0.7092819,3.448658,-2.4460706986902,2.859496,5.101079,10.98683,18.93761,,-0.000462209893157706,,0.356382012367249,3.58679699897766,,,,,,,,,14.73018,-0.06970525,13,0,14.55587,0.1128462
13458,2021/04/13 00:51:58,225459.3748,18.0002,1,9,16,0,0,-0.7091827,3.447864,-2.4451655007528,2.859496,5.101473,10.98683,18.93897,,-0.000574888894334435,,,,,,,,,,,,15.01596,0.1280907,13,0,14.41832,0.05516857
13459,2021/04/13 00:52:00,225461.3748,20.0002,1,9,16,0,0,-0.7094955,3.44696,-2.44560260868,2.859496,5.101866,10.98683,18.94033,,,,,,,,,,,,,,14.65378,-0.07632852,13,0,14.12875,-0.149447
13460,2021/04/13 00:52:02,225463.3749,22.0003,1,9,16,0,0,-0.7093201,3.446117,-2.4444000550517,2.859496,5.10226,10.98683,18.94168,,-0.000457640097010881,,,,,,,,,,,,14.78247,-0.05768478,13,0,14.5342,0.02495706
13461,2021/04/13 00:52:04,225465.3748,24.0002,1,9,16,0,0,-0.709549,3.445378,-2.444664514522,2.859496,5.102654,10.98683,18.94304,,,,,,,,,,,,,,14.80946,-0.05437344,13,0,14.13847,-0.08407205
13462,2021/04/13 00:52:06,225467.3747,26.0001,1,9,16,0,0,-0.7090454,3.444762,-2.4424926501948,2.859496,5.103047,10.98683,18.9444,,-0.000345201697200537,,,,,,,,,,,,14.66785,-0.03677994,13,0,14.46431,0.07958293
13463,2021/04/13 00:52:08,225469.3757,28.0011,1,9,16,0,0,-0.709259,3.443909,-2.442623453431,2.859496,5.103441,10.98683,18.94575,,,,0.461436212062836,,,,,,,,,,15.00723,0.1033744,13,0,14.47531,0.02587408
13464,2021/04/13 00:52:10,225471.3747,30.0001,1,9,16,0,0,-0.7095261,3.443179,-2.4430253674719,2.859496,5.103834,10.98683,18.94711,,-0.000328444497426972,,,,,,,,,,,,14.78637,-0.06265789,13,0,14.10072,-0.1015055
13465,2021/04/13 00:52:12,225473.3756,32.001,1,9,16,0,0,-0.7095718,3.442436,-2.4426555089048,2.859496,5.104228,10.98683,18.94846,,,,,,,,,,,,,,14.63428,-0.03153175,13,0,14.57778,0.08255333
13466,2021/04/13 00:52:14,225475.375,34.0004,1,9,16,0,0,-0.7094116,3.441649,-2.4415457237284,2.859496,5.104622,10.98683,18.94982,,-0.000336438097292557,,,,,,,,,,,,14.92285,0.08469909,13,0,14.16433,0.009447932
13467,2021/04/13 00:52:16,225477.3756,36.001,1,9,16,0,0,-0.7093201,3.440931,-2.4407215210131,2.859496,5.105015,10.98683,18.95117,,,,,,,,,,,,,,14.60704,-0.06424665,13,0,14.24275,-0.09396672
13468,2021/04/13 00:52:18,225479.3749,38.0003,1,9,16,0,0,-0.7095108,3.440164,-2.4408335117712,2.859496,5.105409,10.98683,18.95252,,-0.000287030998151749,,,,,,,,,,,,14.95224,-0.02204657,13,0,14.61012,0.09432912
13469,2021/04/13 00:52:20,225481.3748,40.0002,1,9,16,0,0,-0.7094193,3.439698,-2.4401881473714,2.859496,5.105803,10.98683,18.95388,,,,,,,,,,,,,,14.95737,0.1043722,13,0,14.22082,0.03143162
13470,2021/04/13 00:52:22,225483.3747,42.0001,1,9,16,0,0,-0.7095871,3.439059,-2.4403119025389,2.859496,5.106196,10.98683,18.95523,,,,0.5778688788414,1.90208101272583,,,,,,,,,14.65521,-0.01879126,13,0,14.49722,0.08637369
13471,2021/04/13 00:52:24,225485.3756,44.001,1,9,16,0,0,-0.7091446,3.438584,-2.4384532752464,2.859496,5.10659,10.98683,18.95659,,-0.000276240985840559,,,,,,,,,,,,15.03834,0.1197284,13,0,14.36038,0.04909456
13472,2021/04/13 00:52:26,225487.3749,46.0003,1,9,16,0,0,-0.7093811,3.437935,-2.4388061120285,2.859496,5.106984,10.98683,18.95794,,,,,,,,,,,,,,14.70585,-0.04796922,13,0,14.10049,-0.1553109
13473,2021/04/13 00:52:28,225489.375,48.0004,1,9,16,0,0,-0.7097397,3.437552,-2.4397671252144,2.859496,5.107378,10.98683,18.95929,,-0.000276839709840715,,,,,,,,,,,,14.67251,-0.09023517,13,0,14.41785,0.0557816
13474,2021/04/13 00:52:30,225491.3748,50.0002,1,9,16,0,0,-0.7097397,3.436945,-2.4393363132165,2.859496,5.10777,10.98683,18.96065,,,,,,,,,,,,,,15.00916,0.1119748,13,0,14.4042,0.08471161
13475,2021/04/13 00:52:32,225493.3749,52.0003,1,9,16,0,0,-0.70961,3.436413,-2.43851302893,2.859496,5.108165,10.98683,18.962,,-0.000301988999126479,,,,,,,,,,,,14.84039,0.008060336,13,0,14.24251,0.04412472
13476,2021/04/13 00:52:34,225495.3756,54.001,1,9,16,0,0,-0.7093048,3.435602,-2.4368889894896,2.859496,5.108558,10.98683,18.96335,,,,,,,,,,,,,,14.89123,0.06938607,13,0,14.51987,0.07406861
13477,2021/04/13 00:52:36,225497.3748,56.0002,1,9,16,0,0,-0.7098236,3.435135,-2.438339892186,2.859496,5.108952,10.98683,18.9647,,,,,,,,,,,,,,15.02082,0.02379239,13,0,14.20401,-0.09265155
13478,2021/04/13 00:52:38,225499.3749,58.0003,1,9,16,0,0,-0.7094727,3.434653,-2.4367925374731,2.859496,5.109345,10.98683,18.96606,,-0.000209931400604546,,,,,,,,,,,,14.65595,-0.09546548,13,0,14.16016,-0.02707273
13479,2021/04/13 00:52:40,225501.3756,60.001,1,9,16,0,0,-0.7095871,3.434121,-2.4368079614391,2.859496,5.109739,10.98683,18.96741,,,,0.712337911128998,,,,,,,,,,14.77884,0.04118055,13,0,14.51693,0.1142943
13480,2021/04/13 00:52:42,225503.3748,62.0002,1,9,16,0,0,-0.7093964,3.433767,-2.4359019482388,2.859496,5.110133,10.98683,18.96876,,,,,,,,,,,,,,15.08018,0.06910503,13,0,14.16016,-0.01987517
13481,2021/04/13 00:52:44,225505.3756,64.001,1,9,16,0,0,-0.70961,3.433382,-2.43636220102,2.859496,5.110527,10.98683,18.97011,,-0.000253386795520782,,,,,,,,,,,,14.63188,-0.03954321,13,0,14.24568,-0.08978963
13482,2021/04/13 00:52:46,225507.3747,66.0001,1,9,16,0,0,-0.7094498,3.432988,-2.4355326500024,2.859496,5.11092,10.98683,18.97146,,,,,,,,,,,,,,14.88733,-0.06527036,13,0,14.60358,0.06017834
13483,2021/04/13 00:52:48,225509.3748,68.0002,1,9,16,0,0,-0.7094345,3.432682,-2.435263038329,2.859496,5.111314,10.98683,18.97282,,,,,,,,,,,,,,15.01113,0.05617887,13,0,14.26006,0.03799796
13484,2021/04/13 00:52:50,225511.3747,70.0001,1,9,16,0,0,-0.7094955,3.432139,-2.4350871758745,2.859496,5.111708,10.98683,18.97417,,-0.000222499802475795,,,,,,,,,,,,14.75448,0.0256145,13,0,14.17842,-0.08623391
13485,2021/04/13 00:52:52,225513.3756,72.001,1,9,16,0,0,-0.7095337,3.431661,-2.4348791264757,2.859496,5.112102,10.98683,18.97552,,,,,,,,,,,,,,14.72241,0.09531796,13,0,14.57144,0.122821
13486,2021/04/13 00:52:54,225515.3749,74.0003,1,9,16,0,0,-0.7096634,3.431213,-2.4350062837042,2.859496,5.112495,10.98683,18.97687,,,,,,,,,,,,,,14.93548,0.06658316,13,0,14.1989,-0.09315163
13487,2021/04/13 00:52:56,225517.3748,76.0002,1,9,16,0,0,-0.7095261,3.430886,-2.4343031631246,2.859496,5.112889,10.98683,18.97822,,-0.000223550494411029,,,,,,,,,,,,14.71385,-0.133836,13,0,14.30581,-0.06550789
13488,2021/04/13 00:52:58,225519.3758,78.0012,1,9,16,0,0,-0.7093582,3.430499,-2.4334525957418,2.859496,5.113283,10.98683,18.97957,,,,,,,,,,,,,,14.98942,0.01252532,13,0,14.69113,0.1631865
13489,2021/04/13 00:53:00,225521.3749,80.0003,1,9,16,0,0,-0.70961,3.430233,-2.43412763913,2.859496,5.113676,10.98683,18.98092,,,,,,,,,,,,,,15.12341,0.1476017,13,0,14.37983,0.003950596
13490,2021/04/13 00:53:02,225523.3758,82.0012,1,9,16,0,0,-0.7093582,3.429972,-2.4330787639704,2.859496,5.11407,10.98683,18.98227,,-0.000178254194906913,,,,,,,,,,,,14.72045,-0.0368458,13,0,14.48962,0.06124496
13491,2021/04/13 00:53:04,225525.3755,84.0009,1,9,16,0,0,-0.7098007,3.429707,-2.4344084293949,2.859496,5.114463,10.98683,18.98362,,,,,,,,,,,,,,15.03688,0.1080033,13,0,14.64372,0.05563676
13492,2021/04/13 00:53:06,225527.3758,86.0012,1,9,16,0,0,-0.7097015,3.429365,-2.4338254845475,2.859496,5.114857,10.98683,18.98497,,,,0.993044972419739,1.17426097393036,,,,,,,,,14.95104,-0.01628131,13,0,14.22179,-0.09390831
13493,2021/04/13 00:53:08,225529.375,88.0004,1,9,16,0,0,-0.709877,3.429099,-2.434238510823,2.859496,5.115251,10.98683,18.98632,,-0.000188924503163435,,,,,,,,,,,,14.66568,-0.05777299,13,0,14.32335,0.04030347
13494,2021/04/13 00:53:10,225531.375,90.0004,1,9,16,0,0,-0.7095871,3.428621,-2.4329052323891,2.859496,5.115644,10.98683,18.98767,,,,,,,,,,,,,,14.92962,0.03998399,13,0,14.67509,0.08797884
13495,2021/04/13 00:53:12,225533.3747,92.0001,1,9,16,0,0,-0.7091446,3.428314,-2.4311703602044,2.859496,5.116038,10.98683,18.98902,,,,,,,,,,,,,,14.82602,0.03763765,13,0,14.23544,-0.05593032
13496,2021/04/13 00:53:14,225535.375,94.0004,1,9,16,0,0,-0.7095718,3.428078,-2.4324674770004,2.859496,5.116432,10.98683,18.99037,,,,,,,,,,,,,,14.71434,-0.07822394,13,0,14.51083,-0.04175961
13497,2021/04/13 00:53:16,225537.3757,96.0011,1,9,16,0,0,-0.7092972,3.42773,-2.431279291356,2.859496,5.116826,10.98683,18.99172,,-0.000155367204570211,,,,,,,,,,,,15.0488,0.01405269,13,0,14.62645,0.1076475
13498,2021/04/13 00:53:18,225539.3756,98.001,1,9,16,0,0,-0.7093811,3.427487,-2.4313944982957,2.859496,5.117219,10.98683,18.99307,,,,,,,,,,,,,,14.93428,0.07055104,13,0,14.24154,-0.02069682
13499,2021/04/13 00:53:20,225541.3758,100.0012,1,9,16,0,0,-0.7097626,3.427294,-2.4325651004044,2.859496,5.117612,10.98683,18.99442,,,,,,,,,,,,,,14.65061,-0.04349887,13,0,14.35211,-0.08003652
13500,2021/04/13 00:53:22,225543.375,102.0004,1,9,16,0,0,-0.7093201,3.427094,-2.4309066587894,2.859496,5.118006,10.98683,18.99577,,,,,,,,,,,,,,15.10618,0.1423672,13,0,14.48675,0.04207581
13501,2021/04/13 00:53:24,225545.375,104.0004,1,9,16,0,0,-0.709343,3.426878,-2.430831921154,2.859496,5.118399,10.98683,18.99711,,,,,,,,,,,,,,14.7808,-0.05388409,13,0,14.18285,-0.1634917
13502,2021/04/13 00:53:26,225547.3748,106.0002,1,9,16,0,0,-0.7094879,3.4266,-2.43113123814,2.859496,5.118793,10.98683,18.99846,,-0.00010743679740699,,,,,,,,,,,,14.69855,-0.1130977,13,0,14.50232,0.02374083
13503,2021/04/13 00:53:28,225549.3756,108.001,1,9,16,0,0,-0.7094574,3.426416,-2.4308961866784,2.859496,5.119186,10.98683,18.99981,,,,,,,,,,,,,,15.00993,0.09966165,13,0,14.50723,0.1043385
13504,2021/04/13 00:53:30,225551.3757,110.0011,1,9,16,0,0,-0.7097092,3.425941,-2.4314218463572,2.859496,5.11958,10.98683,19.00116,,,,,,,,,,,,,,14.99868,0.0693053,13,0,14.17452,-0.1155266
13505,2021/04/13 00:53:32,225553.3756,112.001,1,9,16,0,0,-0.7094116,3.425694,-2.4302270616504,2.859496,5.119974,10.98683,19.00251,,,,,,,,,,,,,,14.89487,0.02022296,13,0,14.56001,0.05907267
13506,2021/04/13 00:53:34,225555.3749,114.0003,1,9,16,0,0,-0.7096024,3.425528,-2.4307628900672,2.859496,5.120368,10.98683,19.00386,,-0.000119096999696922,,,,,,,,,,,,15.07408,0.02783835,13,0,14.27928,-0.09316325
13507,2021/04/13 00:53:36,225557.3747,116.0001,1,9,16,0,0,-0.7095718,3.425109,-2.4303607583262,2.859496,5.120761,10.98683,19.00521,,,,,,,,,,,,,,14.70268,-0.09866774,13,0,14.11194,-0.03255665
13508,2021/04/13 00:53:38,225559.3749,118.0003,1,9,16,0,0,-0.7095718,3.424979,-2.4302685139922,2.859496,5.121155,10.98683,19.00655,,,,,,,,,,,,,,14.74844,0.001145601,13,0,14.48652,0.09018362
13509,2021/04/13 00:53:40,225561.3755,120.0009,1,9,16,0,0,-0.7095108,3.4249,-2.43000353892,2.859496,5.121549,10.98683,19.0079,,,,,,,,,,,,,,15.06339,0.06773889,13,0,14.40737,-0.02352595
13510,2021/04/13 00:53:42,225563.3748,122.0002,1,9,16,0,0,-0.7097015,3.424726,-2.430533179289,2.859496,5.121942,10.98683,19.00925,,,,,,,,,,,,,,14.63601,-0.07465541,13,0,14.32288,-0.0861147
13511,2021/04/13 00:53:44,225565.3756,124.001,1,9,16,0,0,-0.7095337,3.424522,-2.4298137653914,2.859496,5.122336,10.98683,19.0106,,,,1.52029705047607,,,,,,,,,,14.9554,-0.04164606,13,0,14.63519,0.08839011
13512,2021/04/13 00:53:46,225567.3756,126.001,1,9,16,0,0,-0.7095108,3.424222,-2.4295224905976,2.859496,5.12273,10.98683,19.01195,,-0.0000877009297255427,,,,,,,,,,,,14.98315,0.07024258,13,0,14.26857,0.03380477
13513,2021/04/13 00:53:48,225569.3748,128.0002,1,9,16,0,0,-0.7096863,3.42391,-2.429902019433,2.859496,5.123123,10.98683,19.01329,,,,,,,,,,,,,,14.67492,-0.005029738,13,0,14.2303,-0.08036852
13514,2021/04/13 00:53:50,225571.3757,130.0011,1,9,16,0,0,-0.7091293,3.423674,-2.4278275470482,2.859496,5.123517,10.98683,19.01464,,,,,,,,,,,,,,14.79856,-0.08047909,13,0,14.55127,0.03127158
13515,2021/04/13 00:53:52,225573.3758,132.0012,1,9,16,0,0,-0.7093964,3.423379,-2.4285327384356,2.859496,5.12391,10.98683,19.01599,,,,,,,,,,,,,,14.7871,-0.003581643,13,0,14.12338,-0.1337138
13516,2021/04/13 00:53:54,225575.3751,134.0005,1,9,16,0,0,-0.7088928,3.423296,-2.4267498866688,2.859496,5.124304,10.98683,19.01734,,,,,,,,,,,,,,14.62944,-0.1224631,13,0,14.39667,0.03949881
13517,2021/04/13 00:53:56,225577.3751,136.0005,1,9,16,0,0,-0.7093353,3.423164,-2.4281710628892,2.859496,5.124697,10.98683,19.01868,,,,,,,,,,,,,,15.03105,0.1064181,13,0,14.44803,0.09056449
13518,2021/04/13 00:53:58,225579.3756,138.001,1,9,16,0,0,-0.7095871,3.422954,-2.4288840022934,2.859496,5.125091,10.98683,19.02003,,-0.0000922313120099716,,,,,,,,,,,,14.82459,0.01650661,13,0,14.06591,-0.1661167
13519,2021/04/13 00:54:00,225581.3749,140.0003,1,9,16,0,0,-0.7095718,3.422757,-2.4286918454526,2.859496,5.125484,10.98683,19.02138,,,,,,,,,,,,,,14.65181,-0.1198021,13,0,14.37522,0.005629063
13520,2021/04/13 00:54:02,225583.3748,142.0002,1,9,16,0,0,-0.7097397,3.422506,-2.4290883816882,2.859496,5.125878,10.98683,19.02272,,,,,,,,,,,,,,14.92968,-0.00736475,13,0,14.17848,-0.1009986
13521,2021/04/13 00:54:04,225585.3749,144.0003,1,9,16,0,0,-0.7093353,3.422266,-2.4275340797898,2.859496,5.126272,10.98683,19.02407,,,,,,,,,,,,,,14.59394,-0.09227753,13,0,14.12732,-0.01703739
13522,2021/04/13 00:54:06,225587.3751,146.0005,1,9,16,0,0,-0.7099762,3.422005,-2.429542106281,2.859496,5.126666,10.98683,19.02542,,,,,,,,,,,,,,14.85911,0.03763467,13,0,14.52423,0.05824775
13523,2021/04/13 00:54:08,225589.3757,148.0011,1,9,16,0,0,-0.7093201,3.421767,-2.4271281106167,2.859496,5.127059,10.98683,19.02677,,-0.0000905558335944079,,,,,,,,,,,,15.01353,0.03452271,13,0,14.20401,-0.07963002
13524,2021/04/13 00:54:10,225591.3759,150.0013,1,9,16,0,0,-0.70961,3.421448,-2.42789371528,2.859496,5.127453,10.98683,19.02811,,,,,,,,,,,,,,14.62871,-0.127323,13,0,14.11828,-0.04068613
13525,2021/04/13 00:54:12,225593.3748,152.0002,1,9,16,0,0,-0.7095337,3.421245,-2.4274886234565,2.859496,5.127846,10.98683,19.02946,,,,,,,,,,,,,,15.07092,0.04490733,13,0,14.47334,0.09976834
13526,2021/04/13 00:54:14,225595.375,154.0004,1,9,16,0,0,-0.7096405,3.421182,-2.427809305071,2.859496,5.12824,10.98683,19.03081,,,,,,,,,,,,,,14.80367,0.06387293,13,0,14.04495,-0.05938232
13527,2021/04/13 00:54:16,225597.3757,156.0011,1,9,16,0,0,-0.709816,3.420923,-2.428225880168,2.859496,5.128633,10.98683,19.03215,,,,,,,,,,,,,,14.62968,-0.0922212,13,0,14.33115,-0.0534904
13528,2021/04/13 00:54:18,225599.3751,158.0005,1,9,16,0,0,-0.7094879,3.420863,-2.4270609060577,2.859496,5.129027,10.98683,19.0335,,,,,,,,,,,,,,14.97998,-0.003571808,13,0,14.44803,0.08089662
13529,2021/04/13 00:54:20,225601.3757,160.0011,1,9,16,0,0,-0.709198,3.420682,-2.425940833036,2.859496,5.129421,10.98683,19.03485,,-0.0000909202717593871,,,,,,,,,,,,14.95517,0.117217,13,0,14.11344,-0.1045588
13530,2021/04/13 00:54:22,225603.3758,162.0012,1,9,16,0,0,-0.709816,3.420491,-2.427919239656,2.859496,5.129815,10.98683,19.03619,,,,,,,,,,,,,,14.82023,-0.04216909,13,0,14.55104,0.1221499
13531,2021/04/13 00:54:24,225605.3751,164.0005,1,9,16,0,0,-0.7095871,3.420184,-2.4269184460264,2.859496,5.130208,10.98683,19.03754,,,,,,,,,,,,,,15.01843,0.1125878,13,0,14.26737,-0.01513779
13532,2021/04/13 00:54:26,225607.3749,166.0003,1,9,16,0,0,-0.7097473,3.41987,-2.427243498851,2.859496,5.130602,10.98683,19.03889,,,,,,,,,,,,,,14.64841,-0.1022524,13,0,14.20378,-0.09550422
13533,2021/04/13 00:54:28,225609.3758,168.0012,1,9,16,0,0,-0.7094955,3.41958,-2.42617662189,2.859496,5.130996,10.98683,19.04024,,,,,,,,,,,,,,14.82239,-0.02174377,13,0,14.56781,0.1380363
13534,2021/04/13 00:54:30,225611.3748,170.0002,1,9,16,0,0,-0.7093735,3.419573,-2.4257544675155,2.859496,5.131389,10.98683,19.04158,,-0.000104514503618702,,,,,,,,,,,,15.095,0.1542988,13,0,14.07713,-0.08284628
13535,2021/04/13 00:54:32,225613.3757,172.0011,1,9,16,0,0,-0.7094116,3.419208,-2.4256258180128,2.859496,5.131783,10.98683,19.04293,,,,1.86361002922058,0.592043280601501,,,,,,,,,14.62585,-0.04809916,13,0,14.38577,0.06368399
13536,2021/04/13 00:54:34,225615.3748,174.0002,1,9,16,0,0,-0.7093964,3.419109,-2.4255036158076,2.859496,5.132177,10.98683,19.04427,,,,,,,,,,,,,,15.03375,0.09723097,13,0,14.37039,0.01057416
13537,2021/04/13 00:54:36,225617.3751,176.0005,1,9,16,0,0,-0.7095642,3.41902,-2.426014191084,2.859496,5.132571,10.98683,19.04562,,,,,,,,,,,,,,14.7735,-0.08719981,13,0,14.05129,-0.1055223
13538,2021/04/13 00:54:38,225619.3749,178.0003,1,9,16,0,0,-0.7098999,3.418843,-2.4270363038157,2.859496,5.132964,10.98683,19.04696,,,,,,,,,,,,,,14.62724,-0.02612948,13,0,14.4529,0.09025484
13539,2021/04/13 00:54:40,225621.375,180.0004,1,9,16,0,0,-0.7094498,3.418713,-2.4254052541074,2.859496,5.133358,10.98683,19.04831,,,,,,,,,,,,,,15.08624,0.0864321,13,0,14.1351,-0.0002294779
13540,2021/04/13 00:54:42,225623.3749,182.0003,1,9,16,0,0,-0.709053,3.418424,-2.423843792472,2.859496,5.133751,10.98683,19.04966,,-0.0000926934371818788,,,,,,,,,,,,14.63381,-0.05110055,13,0,14.26223,-0.08765787
13541,2021/04/13 00:54:44,225625.3749,184.0003,1,9,16,0,0,-0.7094345,3.418153,-2.4249556644785,2.859496,5.134145,10.98683,19.051,,,,,,,,,,,,,,14.99458,-0.006694496,13,0,14.59408,0.09829044
13542,2021/04/13 00:54:46,225627.3759,186.0013,1,9,16,0,0,-0.7093353,3.417931,-2.4244591112643,2.859496,5.134539,10.98683,19.05235,,,,,,,,,,,,,,14.97246,0.09996295,13,0,14.1994,0.001899004
13543,2021/04/13 00:54:48,225629.3751,188.0005,1,9,16,0,0,-0.7093582,3.41769,-2.424366426558,2.859496,5.134933,10.98683,19.05369,,,,,,,,,,,,,,14.61607,-0.06789088,13,0,14.31754,-0.09075254
13544,2021/04/13 00:54:50,225631.3751,190.0005,1,9,16,0,0,-0.7094879,3.417506,-2.4246791551774,2.859496,5.135326,10.98683,19.05504,,-0.000128138693980873,,,,,,,,,,,,14.93088,-0.01976043,13,0,14.27225,-0.01415581
13545,2021/04/13 00:54:52,225633.3757,192.0011,1,9,16,0,0,-0.7098236,3.417282,-2.4256674114552,2.859496,5.13572,10.98683,19.05638,,,,,,,,,,,,,,14.63141,-0.09358406,13,0,14.18676,-0.1370302
13546,2021/04/13 00:54:54,225635.3756,194.001,1,9,16,0,0,-0.7092056,3.417152,-2.4234633344512,2.859496,5.136114,10.98683,19.05773,,,,,,,,,,,,,,14.87907,-0.02704948,13,0,14.66832,0.1326904
13547,2021/04/13 00:54:56,225637.3751,196.0005,1,9,16,0,0,-0.709816,3.417117,-2.425524320472,2.859496,5.136507,10.98683,19.05907,,,,,,,,,,,,,,14.98705,0.1137206,13,0,14.30901,-0.02542436
13548,2021/04/13 00:54:58,225639.375,198.0004,1,9,16,0,0,-0.7096024,3.416854,-2.4246077988496,2.859496,5.136901,10.98683,19.06042,,,,,,,,,,,,,,14.60147,-0.1296842,13,0,14.25179,-0.1046857
13549,2021/04/13 00:55:00,225641.3759,200.0013,1,9,16,0,0,-0.7094345,3.416691,-2.4239184712395,2.859496,5.137295,10.98683,19.06176,,,,,,,,,,,,,,14.84722,0.006769001,13,0,14.40617,-0.03494233
13550,2021/04/13 00:55:02,225643.3757,202.0011,1,9,16,0,0,-0.7094955,3.41638,-2.42390623629,2.859496,5.137688,10.98683,19.06311,,-0.0000817855034256354,,,,,,,,,,,,14.77397,-0.07162899,13,0,14.17601,-0.06482095
13551,2021/04/13 00:55:04,225645.3749,204.0003,1,9,16,0,0,-0.7095261,3.41615,-2.423847586515,2.859496,5.138082,10.98683,19.06445,,,,,,,,,,,,,,14.69295,0.001592338,13,0,14.52593,0.09746522
13552,2021/04/13 00:55:06,225647.3757,206.0011,1,9,16,0,0,-0.7095718,3.415948,-2.4238603710664,2.859496,5.138475,10.98683,19.0658,,,,,,,,,,,,,,15.03375,0.06988585,13,0,14.385,-0.03507853
13553,2021/04/13 00:55:08,225649.3748,208.0002,1,9,16,0,0,-0.7091446,3.415724,-2.4222422296904,2.859496,5.138869,10.98683,19.06714,,,,,,,,,,,,,,14.68348,-0.05605757,13,0,14.13657,-0.0127244
13554,2021/04/13 00:55:10,225651.3749,210.0003,1,9,16,0,0,-0.7094193,3.41553,-2.423042901729,2.859496,5.139263,10.98683,19.06849,,,,,,,,,,,,,,14.7798,0.01527309,13,0,14.57902,0.1157296
13555,2021/04/13 00:55:12,225653.3749,212.0003,1,9,16,0,0,-0.7095871,3.415515,-2.4236053838565,2.859496,5.139656,10.98683,19.06983,,-0.000095699229859747,,,,,,,,,,,,14.87614,0.06325752,13,0,14.19063,-0.03942281
13556,2021/04/13 00:55:14,225655.3751,214.0005,1,9,16,0,0,-0.7097397,3.415312,-2.4239825142864,2.859496,5.14005,10.98683,19.07118,,,,,,,,,,,,,,14.62531,-0.08865088,13,0,14.41445,-0.06587774
13557,2021/04/13 00:55:16,225657.376,216.0014,1,9,16,0,0,-0.7096252,3.415071,-2.4234204413892,2.859496,5.140444,10.98683,19.07252,,,,,,,,,,,,,,14.99121,0.02157927,13,0,14.5469,0.09465218
13558,2021/04/13 00:55:18,225659.376,218.0014,1,9,16,0,0,-0.7095642,3.414878,-2.4230751761676,2.859496,5.140837,10.98683,19.07386,,,,,,,,,,,,,,14.87251,0.08173913,13,0,14.12852,-0.03006369
13559,2021/04/13 00:55:20,225661.3752,220.0006,1,9,16,0,0,-0.7093201,3.414705,-2.4221188920705,2.859496,5.141231,10.98683,19.07521,,,,,,,,,,,,,,14.69368,-0.05330145,13,0,14.59508,0.1457986
13560,2021/04/13 00:55:22,225663.3752,222.0006,1,9,16,0,0,-0.7095871,3.41431,-2.422750331401,2.859496,5.141624,10.98683,19.07655,,,,2.00152397155762,,,,,,,,,,15.07212,0.1182628,13,0,14.32845,-0.01172721
13561,2021/04/13 00:55:24,225665.375,224.0004,1,9,16,0,0,-0.7094116,3.414085,-2.421991502386,2.859496,5.142018,10.98683,19.07789,,-0.0000764567375881597,,,,,,,,,,,,14.64551,-0.1188877,13,0,14.31047,-0.1030052
13562,2021/04/13 00:55:26,225667.3758,226.0012,1,9,16,0,0,-0.709259,3.413889,-2.421331498251,2.859496,5.142411,10.98683,19.07924,,,,,,,,,,,,,,14.88417,-0.005851686,13,0,14.66612,0.1447868
13563,2021/04/13 00:55:28,225669.3759,228.0013,1,9,16,0,0,-0.7095718,3.413692,-2.4222595770856,2.859496,5.142805,10.98683,19.08058,,,,,,,,,,,,,,15.01309,0.1198182,13,0,14.28395,-0.04214585
13564,2021/04/13 00:55:30,225671.3759,230.0013,1,9,16,0,0,-0.7094116,3.413557,-2.4216169330612,2.859496,5.143198,10.98683,19.08193,,,,,,,,,,,,,,14.62751,-0.105142,13,0,14.52717,0.09190649
13565,2021/04/13 00:55:32,225673.3751,232.0005,1,9,16,0,0,-0.7093582,3.413482,-2.4213814472524,2.859496,5.143592,10.98683,19.08327,,,,,,,,,,,,,,15.07581,0.09130478,13,0,14.48555,-0.006778538
13566,2021/04/13 00:55:34,225675.376,234.0014,1,9,16,0,0,-0.7096634,3.41328,-2.422279889952,2.859496,5.143986,10.98683,19.08461,,,,,,,,,,,,,,14.764,-0.05490363,13,0,14.18065,-0.06634116
13567,2021/04/13 00:55:36,225677.375,236.0004,1,9,16,0,0,-0.7090912,3.413103,-2.4202013019936,2.859496,5.144379,10.98683,19.08596,,-0.0000868287315825,,,,,,,,,,,,14.65355,-0.0105682,13,0,14.4573,0.1058239
13568,2021/04/13 00:55:38,225679.3759,238.0013,1,9,16,0,0,-0.7093964,3.412963,-2.4211436655332,2.859496,5.144773,10.98683,19.0873,,,,,,,,,,,,,,15.01503,0.08627504,13,0,14.53424,0.01103282
13569,2021/04/13 00:55:40,225681.375,240.0004,1,9,16,0,0,-0.7097473,3.412532,-2.4220353731636,2.859496,5.145166,10.98683,19.08864,,,,,,,,,,,,,,14.83722,-0.02092719,13,0,14.3399,-0.07115006
13570,2021/04/13 00:55:42,225683.3752,242.0006,1,9,16,0,0,-0.7092056,3.412389,-2.4200853881784,2.859496,5.14556,10.98683,19.08999,,,,,,,,,,,,,,14.98165,-0.005870759,13,0,14.67606,0.1013812
13571,2021/04/13 00:55:44,225685.375,244.0004,1,9,16,0,0,-0.7096252,3.412127,-2.4213313048004,2.859496,5.145954,10.98683,19.09133,,,,,,,,,,,,,,14.96203,0.09875476,13,0,14.21819,0.03722847
13572,2021/04/13 00:55:46,225687.3752,246.0006,1,9,16,0,0,-0.7100677,3.41208,-2.422807797816,2.859496,5.146348,10.98683,19.09267,,,,,,,,,,,,,,14.5898,-0.03459662,13,0,14.15973,-0.1168048
13573,2021/04/13 00:55:48,225689.3759,248.0013,1,9,16,0,0,-0.7094955,3.411771,-2.4206361715305,2.859496,5.146741,10.98683,19.09402,,-0.000087365071522072,,,,,,,,,,,,14.8015,-0.06080657,13,0,14.56151,0.05553395
13574,2021/04/13 00:55:50,225691.376,250.0014,1,9,16,0,0,-0.7092972,3.411674,-2.4198908155128,2.859496,5.147135,10.98683,19.09536,,,,,,,,,,,,,,14.98705,-0.03687918,13,0,14.05617,-0.1579186
13575,2021/04/13 00:55:52,225693.3758,252.0012,1,9,16,0,0,-0.7097092,3.411517,-2.4211850008564,2.859496,5.147528,10.98683,19.0967,,,,,,,,,,,,,,14.68005,-0.09593785,13,0,14.54224,0.08430034
13576,2021/04/13 00:55:54,225695.3759,254.0013,1,9,16,0,0,-0.7096024,3.411404,-2.4207404657696,2.859496,5.147922,10.98683,19.09804,,,,,,,,,,,,,,14.95544,0.09723812,13,0,14.41615,0.067662
13577,2021/04/13 00:55:56,225697.376,256.0014,1,9,16,0,0,-0.7093582,3.411239,-2.4197903568098,2.859496,5.148315,10.98683,19.09939,,,,,,,,,,,,,,14.72412,-0.02295285,13,0,14.04569,-0.1554006
13578,2021/04/13 00:55:58,225699.3751,258.0005,1,9,16,0,0,-0.7094345,3.410836,-2.419764732242,2.859496,5.148709,10.98683,19.10073,,,,,,,,,,,,,,14.62871,-0.1276371,13,0,14.43246,0.05714595
13579,2021/04/13 00:56:00,225701.3752,260.0006,1,9,16,0,0,-0.709198,3.410618,-2.418803464364,2.859496,5.149103,10.98683,19.10207,,-0.0000880547886481509,,,,,,,,,,,,14.91509,0.005177557,13,0,14.14194,-0.09985
13580,2021/04/13 00:56:02,225703.3751,262.0005,1,9,16,0,0,-0.7094345,3.410336,-2.419410014992,2.859496,5.149496,10.98683,19.10341,,,,,,,,,,,,,,14.60461,-0.08732975,13,0,14.25493,0.02670944
13581,2021/04/13 00:56:04,225705.3761,264.0015,1,9,16,0,0,-0.7094727,3.410124,-2.4193898816148,2.859496,5.14989,10.98683,19.10476,,,,,,,,,,,,,,14.83382,0.06360918,13,0,14.54274,0.09110779
13582,2021/04/13 00:56:06,225707.3751,266.0005,1,9,16,0,0,-0.7092819,3.410046,-2.4186839059674,2.859496,5.150283,10.98683,19.1061,,,,,,,,,,,,,,14.93042,0.02608687,13,0,14.24498,-0.07436275
13583,2021/04/13 00:56:08,225709.3753,268.0007,1,9,16,0,0,-0.7092438,3.409903,-2.4184525613514,2.859496,5.150677,10.98683,19.10744,,,,,,,,,,,,,,14.60877,-0.09227395,13,0,14.25909,-0.01018971
13584,2021/04/13 00:56:10,225711.3752,270.0006,1,9,16,0,0,-0.7092667,3.409716,-2.4183980152572,2.859496,5.15107,10.98683,19.10878,,-0.0000955437135417014,,,,,,,,,,,,15.05077,0.07044971,13,0,14.45317,0.09566218
13585,2021/04/13 00:56:12,225713.3752,272.0006,1,9,16,0,0,-0.7091064,3.40952,-2.417712452928,2.859496,5.151464,10.98683,19.11012,,,,1.94461405277252,0.506282091140747,,,,,,,,,14.75258,0.03992707,13,0,14.15459,-0.08561403
13586,2021/04/13 00:56:14,225715.3754,274.0008,1,9,16,0,0,-0.7091675,3.409301,-2.4177654669175,2.859496,5.151857,10.98683,19.11147,,,,,,,,,,,,,,14.62608,-0.1073268,13,0,14.50286,-0.02067268
13587,2021/04/13 00:56:16,225717.3753,276.0007,1,9,16,0,0,-0.7087555,3.409197,-2.4162871243335,2.859496,5.152251,10.98683,19.11281,,,,,,,,,,,,,,15.0583,0.03783971,13,0,14.46801,0.08127004
13588,2021/04/13 00:56:18,225719.3752,278.0006,1,9,16,0,0,-0.7090454,3.408737,-2.4169492896598,2.859496,5.152645,10.98683,19.11415,,,,,,,,,,,,,,14.7869,0.06524831,13,0,14.11588,-0.04658163
13589,2021/04/13 00:56:20,225721.3753,280.0007,1,9,16,0,0,-0.7091827,3.408555,-2.4172882379985,2.859496,5.153038,10.98683,19.11549,,-0.000117442199552897,,,,,,,,,,,,14.97292,0.05813211,13,0,14.61622,0.1563573
13590,2021/04/13 00:56:22,225723.3753,282.0007,1,9,16,0,0,-0.7092667,3.40833,-2.417414971611,2.859496,5.153432,10.98683,19.11683,,,,,,,,,,,,,,15.03664,0.1107588,13,0,14.28562,-0.04892081
13591,2021/04/13 00:56:24,225725.3753,284.0007,1,9,16,0,0,-0.7090454,3.408154,-2.4165359161916,2.859496,5.153825,10.98683,19.11817,,,,,,,,,,,,,,14.60634,-0.1294526,13,0,14.22744,-0.09533316
13592,2021/04/13 00:56:26,225727.3753,286.0007,1,9,16,0,0,-0.708931,3.408018,-2.416049608758,2.859496,5.154219,10.98683,19.11952,,,,,,,,,,,,,,14.84722,0.009194314,13,0,14.65836,0.1621413
13593,2021/04/13 00:56:28,225729.3753,288.0007,1,9,16,0,0,-0.7093582,3.407921,-2.4174367063022,2.859496,5.154613,10.98683,19.12086,,-0.000115893803013023,,,,,,,,,,,,15.05197,0.1451853,13,0,14.33749,-0.007621646
13594,2021/04/13 00:56:30,225731.3753,290.0007,1,9,16,0,0,-0.7087784,3.407688,-2.4152956483392,2.859496,5.155007,10.98683,19.1222,,,,,,,,,,,,,,14.70368,-0.005547106,13,0,14.52206,0.07889241
13595,2021/04/13 00:56:32,225733.3753,292.0007,1,9,16,0,0,-0.7088623,3.407482,-2.4154355277286,2.859496,5.1554,10.98683,19.12354,,,,,,,,,,,,,,15.02549,0.0814271,13,0,14.45707,-0.009812117
13596,2021/04/13 00:56:34,225735.3752,294.0006,1,9,16,0,0,-0.7094345,3.407329,-2.4172767454505,2.859496,5.155794,10.98683,19.12488,,,,,,,,,,,,,,14.78054,-0.04258543,13,0,14.10219,-0.07912725
13597,2021/04/13 00:56:36,225737.3753,296.0007,1,9,16,0,0,-0.7086487,3.406967,-2.4143427354929,2.859496,5.156188,10.98683,19.12622,,,,,,,,,,,,,,14.65135,-0.03784031,13,0,14.49892,0.07166713
13598,2021/04/13 00:56:38,225739.3753,298.0007,1,9,16,0,0,-0.7091446,3.406691,-2.4158365265186,2.859496,5.156581,10.98683,19.12757,,,,,,,,,,,,,,15.06122,0.09647399,13,0,14.55857,0.02124041
13599,2021/04/13 00:56:40,225741.3756,300.001,1,9,16,0,0,-0.7090302,3.406595,-2.415378734169,2.859496,5.156975,10.98683,19.12891,,-0.000100811703305226,,,,,,,,,,,,14.5971,-0.05512506,13,0,14.26934,-0.0985235
13600,2021/04/13 00:56:42,225743.3755,302.0009,1,9,16,0,0,-0.7091675,3.406284,-2.41562590857,2.859496,5.157369,10.98683,19.13025,,,,,,,,,,,,,,14.85572,-0.06983161,13,0,14.61575,0.04191846
13601,2021/04/13 00:56:44,225745.3754,304.0008,1,9,16,0,0,-0.7091599,3.40617,-2.415519176583,2.859496,5.157763,10.98683,19.13159,,,,,,,,,,,,,,15.01136,0.1031387,13,0,14.33336,0.06674141
13602,2021/04/13 00:56:46,225747.3754,306.0008,1,9,16,0,0,-0.7092209,3.406098,-2.4156758890482,2.859496,5.158156,10.98683,19.13293,,,,,,,,,,,,,,14.64528,-0.0267604,13,0,14.1714,-0.1158118
13603,2021/04/13 00:56:48,225749.3756,308.001,1,9,16,0,0,-0.7089157,3.405896,-2.4144931469672,2.859496,5.15855,10.98683,19.13427,,,,,,,,,,,,,,14.73315,-0.08520216,13,0,14.48583,0.01286358
13604,2021/04/13 00:56:50,225751.3762,310.0016,1,9,16,0,0,-0.7093048,3.405664,-2.4156538223872,2.859496,5.158944,10.98683,19.13561,,,,,,,,,,,,,,14.86251,0.04042447,13,0,14.14044,-0.1079339
13605,2021/04/13 00:56:52,225753.3747,312.0001,1,9,16,0,0,-0.7092209,3.405471,-2.4152312075439,2.859496,5.159337,10.98683,19.13695,,-0.0000833173471619375,,,,,,,,,,,,14.62314,-0.1396278,13,0,14.36845,-0.01193434
13606,2021/04/13 00:56:54,225755.3753,314.0007,1,9,16,0,0,-0.708992,3.40533,-2.41435172736,2.859496,5.159731,10.98683,19.13829,,,,,,,,,,,,,,15.00187,0.1128712,13,0,14.47725,0.122138
13607,2021/04/13 00:56:56,225757.3754,316.0008,1,9,16,0,0,-0.7093964,3.404922,-2.4154394090808,2.859496,5.160124,10.98683,19.13963,,,,,,,,,,,,,,14.83942,0.02721071,13,0,14.12462,-0.1143137
13608,2021/04/13 00:56:58,225759.3746,318,1,9,16,0,0,-0.7091599,3.404613,-2.4144150146187,2.859496,5.160518,10.98683,19.14097,,,,,,,,,,,,,,14.69345,-0.1058128,13,0,14.47531,0.05343974
13609,2021/04/13 00:57:00,225761.3754,320.0008,1,9,16,0,0,-0.7093353,3.404455,-2.4149001087615,2.859496,5.160913,10.98683,19.14231,,-0.000122291894513182,,,,,,,,,,,,14.92019,-0.01072884,13,0,14.08127,-0.09292573
13610,2021/04/13 00:57:02,225763.3763,322.0017,1,9,16,0,0,-0.708992,3.404357,-2.413661878144,2.859496,5.161306,10.98683,19.14366,,,,1.97049295902252,,,,,,,,,,14.57933,-0.08191407,13,0,14.25886,0.02298951
13611,2021/04/13 00:57:04,225765.3747,324.0001,1,9,16,0,0,-0.709198,3.403859,-2.414009995082,2.859496,5.1617,10.98683,19.14499,,,,,,,,,,,,,,15.01866,0.09158343,13,0,14.50135,0.05748063
13612,2021/04/13 00:57:06,225767.3756,326.001,1,9,16,0,0,-0.7090836,3.403898,-2.4136482478728,2.859496,5.162094,10.98683,19.14634,,,,,,,,,,,,,,14.87761,-0.00305295,13,0,14.05323,-0.08068621
13613,2021/04/13 00:57:08,225769.3753,328.0007,1,9,16,0,0,-0.7090149,3.403837,-2.4133711501713,2.859496,5.162487,10.98683,19.14767,,-0.000125547900097445,,,,,,,,,,,,14.66521,-0.04787296,13,0,14.56611,0.05705774
