Repository: HVES-Battery-Testing-Consortium/LG-HG2

# Battery Testing Consortium (BTC)
The Battery Testing Consortium (BTC) has been developed within the High Voltage and Energy Storage Lab at Oxford Brookes University to provide accurate and comprehensive cell data to Formula Student Electric teams. Through the BTC, we aim to provide FS teams with information for improved and informed decisions for cell selection, pack architecture design, thermal cooling requirements, and end of life predictions. A range of tests are completed to provide a comprehensive electrochemical lithium-ion characterisation for modelling, validation, and battery management parameterisation.

File: Data/Round1/LG_HG2/Package 1/210410_FSD_GITT_LGHG2_1_15C/210410_FSD_GITT_LGHG2_1_15C_Channel_2_Wb_1.CSV (part 70 of 76)
Data_Point,Date_Time,Test_Time(s),Step_Time(s),Cycle_Index,Step_Index,TC_Counter1,TC_Counter2,TC_Counter3,Current(A),Voltage(V),Power(W),Charge_Capacity(Ah),Discharge_Capacity(Ah),Charge_Energy(Wh),Discharge_Energy(Wh),ACR(Ohm),dV/dt(V/s),Internal_Resistance(Ohm),dQ/dV(Ah/V),dV/dQ(V/Ah),MetaCode_MV_UD1,MetaCode_MV_UD2,MetaCode_MV_UD3,MetaCode_MV_UD4,MetaCode_MV_UD5,MetaCode_MV_UD6,MetaCode_MV_UD7,MetaCode_MV_UD8,Aux_Temperature_1(C),Aux_dT/dt_1(C),Aux_Temperature_2(C),Aux_dT/dt_2(C),Aux_Temperature_3(C),Aux_dT/dt_3(C)
14230,2021/04/13 04:11:36,237437.4649,476.0003,1,9,17,0,0,-0.7091217,3.278324,-2.3247306880308,2.859496,5.333328,10.98683,19.71983,,,,,,,,,,,,,,15.02852,-0.02057105,13,0,14.52584,0.1369312
14231,2021/04/13 04:11:38,237439.4649,478.0003,1,9,17,0,0,-0.7087555,3.277835,-2.3231835843425,2.859496,5.333722,10.98683,19.72112,,-0.000221356604015455,,,,,,,,,,,,15.31013,0.1268962,13,0,14.40618,0.03807187
14232,2021/04/13 04:11:40,237441.4657,480.0011,1,9,17,0,0,-0.7088013,3.277258,-2.3229247308354,2.859496,5.334116,10.98683,19.72241,,,,,,,,,,,,,,15.1237,0.03762543,13,0,14.09515,-0.1107237
14233,2021/04/13 04:11:42,237443.4649,482.0003,1,9,17,0,0,-0.7088013,3.276884,-2.3226596391492,2.859496,5.334509,10.98683,19.7237,,,,,,,,,,,,,,15.00566,0.05358905,13,0,14.45913,0.08110642
14234,2021/04/13 04:11:44,237445.4648,484.0002,1,9,17,0,0,-0.7087631,3.276528,-2.3222821425168,2.859496,5.334903,10.98683,19.72499,,-0.000175629102159292,,,,,,,,,,,,15.34146,0.07874757,13,0,14.51061,-0.02160102
14235,2021/04/13 04:11:46,237447.4648,486.0002,1,9,17,0,0,-0.7088013,3.276171,-2.3221542638223,2.859496,5.335297,10.98683,19.72628,,,,,,,,,,,,,,15.16293,-0.02755344,13,0,14.13446,-0.08694291
14236,2021/04/13 04:11:48,237449.4649,488.0003,1,9,17,0,0,-0.7091675,3.275831,-2.3231128806925,2.859496,5.33569,10.98683,19.72757,,,,,,,,,,,,,,14.83981,-0.08234978,13,0,14.1177,0.01566976
14237,2021/04/13 04:11:50,237451.4648,490.0002,1,9,17,0,0,-0.7093735,3.275548,-2.323586949178,2.859496,5.336084,10.98683,19.72886,,-0.000219245106563903,,,,,,,,,,,,15.02555,0.03226161,13,0,14.47174,0.1122424
14238,2021/04/13 04:11:52,237453.465,492.0004,1,9,17,0,0,-0.708725,3.275074,-2.32112682065,2.859496,5.336477,10.98683,19.73015,,,,,,,,,,,,,,15.18502,0.1105222,13,0,14.12006,0.005669296
14239,2021/04/13 04:11:54,237455.4648,494.0002,1,9,17,0,0,-0.7088165,3.274712,-2.321169898348,2.859496,5.336871,10.98683,19.73144,,,,,,,,,,,,,,14.87216,-0.02736121,13,0,14.12817,-0.1095915
14240,2021/04/13 04:11:56,237457.4647,496.0001,1,9,17,0,0,-0.7088928,3.274304,-2.3211305306112,2.859496,5.337265,10.98683,19.73273,,-0.0002056387020275,,1.00543200969696,,,,,,,,,,15.03186,-0.08037388,13,0,14.48536,0.0153628
14241,2021/04/13 04:11:58,237459.4648,498.0002,1,9,17,0,0,-0.7086487,3.273787,-2.3199649016269,2.859496,5.337658,10.98683,19.73401,,,,,,,,,,,,,,15.29203,0.04650265,13,0,14.43918,0.09911239
14242,2021/04/13 04:12:00,237461.4648,500.0002,1,9,17,0,0,-0.7093964,3.273371,-2.3221176032644,2.859496,5.338052,10.98683,19.7353,,,,,,,,,,,,,,15.15882,0.07875025,13,0,14.14496,-0.01930535
14243,2021/04/13 04:12:02,237463.4649,502.0003,1,9,17,0,0,-0.7093201,3.272939,-2.3215614187739,2.859496,5.338446,10.98683,19.73659,,-0.000172858301084489,,,,,,,,,,,,14.96087,-0.06186038,13,0,14.49463,0.1092696
14244,2021/04/13 04:12:04,237465.465,504.0004,1,9,17,0,0,-0.708931,3.272534,-2.320000801154,2.859496,5.33884,10.98683,19.73788,,,,,,,,,,,,,,15.28177,0.1270172,13,0,14.50923,0.1135266
14245,2021/04/13 04:12:06,237467.4649,506.0003,1,9,17,0,0,-0.709549,3.27216,-2.32175785584,2.859496,5.339233,10.98683,19.73917,,,,,,,,,,,,,,15.26091,0.1002848,13,0,14.23266,-0.05479366
14246,2021/04/13 04:12:08,237469.4649,508.0003,1,9,17,0,0,-0.7090683,3.271887,-2.3199913528821,2.859496,5.339627,10.98683,19.74046,,-0.0002194603002863,,,,,,,,,,,,14.9997,-0.07386148,13,0,14.139,-0.1356214
14247,2021/04/13 04:12:10,237471.4647,510.0001,1,9,17,0,0,-0.7087936,3.271477,-2.3188019601472,2.859496,5.340021,10.98683,19.74174,,,,,,,,,,,,,,14.88279,-0.1318312,13,0,14.37264,0.046027
14248,2021/04/13 04:12:12,237473.4649,512.0003,1,9,17,0,0,-0.7093353,3.271029,-2.3202563370237,2.859496,5.340414,10.98683,19.74303,,,,,,,,,,,,,,15.26501,0.04664093,13,0,14.22946,-0.08572668
14249,2021/04/13 04:12:14,237475.4648,514.0002,1,9,17,0,0,-0.7088928,3.270687,-2.3185664653536,2.859496,5.340808,10.98683,19.74432,,-0.00020976280211471,,,,,,,,,,,,14.98693,-0.07368594,13,0,14.08966,-0.02357244
14250,2021/04/13 04:12:16,237477.4649,516.0003,1,9,17,0,0,-0.7094879,3.270144,-2.3201275992576,2.859496,5.341202,10.98683,19.74561,,,,,,,,,,,,,,14.90882,-0.01490623,13,0,14.31834,0.0923568
14251,2021/04/13 04:12:18,237479.4648,518.0002,1,9,17,0,0,-0.708992,3.269817,-2.318274094464,2.859496,5.341595,10.98683,19.74689,,,,,,,,,,,,,,15.20689,0.101577,13,0,14.51457,0.05383343
14252,2021/04/13 04:12:20,237481.4649,520.0003,1,9,17,0,0,-0.7090149,3.269288,-2.3179739043912,2.859496,5.341989,10.98683,19.74818,,-0.000190351493074559,,0.973965287208557,1.01556897163391,,,,,,,,,15.24829,0.02083689,13,0,14.16155,-0.1024443
14253,2021/04/13 04:12:22,237483.4648,522.0002,1,9,17,0,0,-0.7092667,3.268833,-2.3184743947611,2.859496,5.342382,10.98683,19.74947,,,,,,,,,,,,,,14.99161,-0.08752286,13,0,14.38663,-0.03972262
14254,2021/04/13 04:12:24,237485.465,524.0004,1,9,17,0,0,-0.7090683,3.268483,-2.3175776843889,2.859496,5.342776,10.98683,19.75076,,,,,,,,,,,,,,15.23722,-0.01164198,13,0,14.54494,0.1070407
14255,2021/04/13 04:12:26,237487.4649,526.0003,1,9,17,0,0,-0.7090454,3.268182,-2.3172894134628,2.859496,5.34317,10.98683,19.75204,,-0.000241104498854838,,,,,,,,,,,,15.21814,0.06961256,13,0,14.27018,0.06290168
14256,2021/04/13 04:12:28,237489.4658,528.0012,1,9,17,0,0,-0.7093353,3.267754,-2.3179332639162,2.859496,5.343564,10.98683,19.75333,,,,,,,,,,,,,,14.94098,0.002789795,13,0,14.08016,-0.1182216
14257,2021/04/13 04:12:30,237491.465,530.0004,1,9,17,0,0,-0.7088165,3.267381,-2.3159735645865,2.859496,5.343957,10.98683,19.75462,,,,,,,,,,,,,,14.88675,-0.09284645,13,0,14.35469,-0.04275382
14258,2021/04/13 04:12:32,237493.4649,532.0003,1,9,17,0,0,-0.7083893,3.266882,-2.3142242531626,2.859496,5.344351,10.98683,19.7559,,-0.000229830198804848,,,,,,,,,,,,15.25772,0.1159292,13,0,14.14177,-0.06653666
14259,2021/04/13 04:12:34,237495.4652,534.0006,1,9,17,0,0,-0.7089767,3.266482,-2.3158596289694,2.859496,5.344744,10.98683,19.75719,,,,,,,,,,,,,,14.90334,-0.1250154,13,0,14.01321,-0.1709017
14260,2021/04/13 04:12:36,237497.465,536.0004,1,9,17,0,0,-0.7090836,3.265895,-2.315792583822,2.859496,5.345138,10.98683,19.75847,,,,,,,,,,,,,,14.93467,-0.10102,13,0,14.38075,0.05406022
14261,2021/04/13 04:12:38,237499.4657,538.0011,1,9,17,0,0,-0.7088928,3.265472,-2.3148695894016,2.859496,5.345531,10.98683,19.75976,,-0.000188575504580513,,,,,,,,,,,,15.27763,0.0986141,13,0,14.49048,0.1353285
14262,2021/04/13 04:12:40,237501.4649,540.0003,1,9,17,0,0,-0.7089386,3.265113,-2.3147646390618,2.859496,5.345925,10.98683,19.76104,,,,,,,,,,,,,,15.27186,0.1059887,13,0,14.21441,-0.05821228
14263,2021/04/13 04:12:42,237503.4657,542.0011,1,9,17,0,0,-0.7086792,3.264754,-2.3136632529168,2.859496,5.346319,10.98683,19.76233,,,,,,,,,,,,,,14.96719,-0.004046559,13,0,14.45713,0.0872606
14264,2021/04/13 04:12:44,237505.4649,544.0003,1,9,17,0,0,-0.7089767,3.264359,-2.3143544714353,2.859496,5.346712,10.98683,19.76361,,-0.000191098297364078,,0.937631070613861,,,,,,,,,,15.30679,0.1010227,13,0,14.49048,0.01214802
14265,2021/04/13 04:12:46,237507.4649,546.0003,1,9,17,0,0,-0.7085495,3.264021,-2.3127204475395,2.859496,5.347106,10.98683,19.7649,,,,,,,,,,,,,,15.17853,-0.02021134,13,0,14.14279,-0.0932923
14266,2021/04/13 04:12:48,237509.4652,548.0006,1,9,17,0,0,-0.709053,3.263573,-2.314046226369,2.859496,5.347499,10.98683,19.76618,,,,,,,,,,,,,,14.87531,-0.104982,13,0,14.24095,-0.004734397
14267,2021/04/13 04:12:50,237511.4649,550.0003,1,9,17,0,0,-0.7090683,3.263145,-2.3137926778035,2.859496,5.347893,10.98683,19.76747,,-0.000204401701921597,,,,,,,,,,,,15.0839,0.06842047,13,0,14.49997,0.111936
14268,2021/04/13 04:12:52,237513.465,552.0004,1,9,17,0,0,-0.7089157,3.262726,-2.3129976861982,2.859496,5.348286,10.98683,19.76875,,,,,,,,,,,,,,15.08706,0.06092936,13,0,14.10228,-0.05771637
14269,2021/04/13 04:12:54,237515.465,554.0004,1,9,17,0,0,-0.7091293,3.262134,-2.3132747999262,2.859496,5.34868,10.98683,19.77003,,,,,,,,,,,,,,14.87332,-0.0833711,13,0,14.2974,-0.08575708
14270,2021/04/13 04:12:56,237517.4648,556.0002,1,9,17,0,0,-0.7088547,3.261663,-2.3120451473661,2.859496,5.349073,10.98683,19.77132,,,,,,,,,,,,,,15.25297,-0.01417935,13,0,14.62643,0.1136118
14271,2021/04/13 04:12:58,237519.4649,558.0003,1,9,17,0,0,-0.7090073,3.261405,-2.3123599532565,2.859496,5.349467,10.98683,19.7726,,-0.000169545397511683,,,,,,,,,,,,15.24829,0.08623481,13,0,14.17617,0.02246588
14272,2021/04/13 04:13:00,237521.4651,560.0005,1,9,17,0,0,-0.7091064,3.260831,-2.3122761314184,2.859496,5.349861,10.98683,19.77389,,,,,,,,,,,,,,14.90882,-0.01730978,13,0,14.47606,0.09371698
14273,2021/04/13 04:13:02,237523.4649,562.0003,1,9,17,0,0,-0.7087555,3.260455,-2.3108654137525,2.859496,5.350254,10.98683,19.77517,,,,,,,,,,,,,,15.34441,0.1361212,13,0,14.43322,0.09983957
14274,2021/04/13 04:13:04,237525.465,564.0004,1,9,17,0,0,-0.7087555,3.260147,-2.3106471170585,2.859496,5.350648,10.98683,19.77645,,-0.000178923801286146,,,,,,,,,,,,15.11209,0.007711053,13,0,14.11275,-0.1406687
14275,2021/04/13 04:13:06,237527.465,566.0004,1,9,17,0,0,-0.7089386,3.259757,-2.3109675639202,2.859496,5.351041,10.98683,19.77773,,,,,,,,,,,,,,14.88478,-0.1337925,13,0,14.31619,-0.003884733
14276,2021/04/13 04:13:08,237529.4651,568.0005,1,9,17,0,0,-0.708725,3.259332,-2.3099700717,2.859496,5.351435,10.98683,19.77902,,,,0.901592671871185,1.07598805427551,,,,,,,,,15.25793,0.07484406,13,0,14.55838,0.1434663
14277,2021/04/13 04:13:10,237531.4649,570.0003,1,9,17,0,0,-0.7092056,3.258868,-2.3112074352608,2.859496,5.351829,10.98683,19.7803,,-0.000195618806174025,,,,,,,,,,,,15.28826,0.1061884,13,0,14.09144,-0.03065437
14278,2021/04/13 04:13:12,237533.4649,572.0003,1,9,17,0,0,-0.7088394,3.258303,-2.3096135435382,2.859496,5.352222,10.98683,19.78158,,,,,,,,,,,,,,15.02257,-0.006324351,13,0,14.54909,0.08497506
14279,2021/04/13 04:13:14,237535.465,574.0004,1,9,17,0,0,-0.7090302,3.257856,-2.3099182912512,2.859496,5.352616,10.98683,19.78287,,,,,,,,,,,,,,15.34009,0.0885883,13,0,14.4289,-0.02772301
14280,2021/04/13 04:13:16,237537.4658,576.0012,1,9,17,0,0,-0.7090912,3.25736,-2.309765311232,2.859496,5.35301,10.98683,19.78415,,-0.000191508093848825,,,,,,,,,,,,15.0786,-0.08187056,13,0,14.10842,-0.1116449
14281,2021/04/13 04:13:18,237539.4658,578.0012,1,9,17,0,0,-0.7088776,3.25692,-2.308757632992,2.859496,5.353404,10.98683,19.78543,,,,,,,,,,,,,,14.88377,-0.02661347,13,0,14.38093,0.08516788
14282,2021/04/13 04:13:20,237541.4659,580.0013,1,9,17,0,0,-0.7091675,3.256535,-2.3094287846125,2.859496,5.353797,10.98683,19.78671,,,,,,,,,,,,,,15.27466,0.08556902,13,0,14.175,0.03550947
14283,2021/04/13 04:13:22,237543.4657,582.0011,1,9,17,0,0,-0.7092361,3.256217,-2.3094266458337,2.859496,5.354191,10.98683,19.788,,-0.000271505210548639,,,,,,,,,,,,14.9514,0.02315432,13,0,14.06868,-0.09783864
14284,2021/04/13 04:13:24,237545.4659,584.0013,1,9,17,0,0,-0.7088394,3.255772,-2.3078194710168,2.859496,5.354585,10.98683,19.78928,,,,,,,,,,,,,,14.98788,-0.0924632,13,0,14.3975,-0.01956522
14285,2021/04/13 04:13:26,237547.4658,586.0012,1,9,17,0,0,-0.7089539,3.255386,-2.3079186007054,2.859496,5.354979,10.98683,19.79056,,-0.000273487297818065,,,,,,,,,,,,15.35169,0.04759461,13,0,14.45513,0.09107351
14286,2021/04/13 04:13:28,237549.4659,588.0013,1,9,17,0,0,-0.7086411,3.254878,-2.3065403262858,2.859496,5.355372,10.98683,19.79184,,,,,,,,,,,,,,15.1129,0.08114219,13,0,14.11355,-0.0351885
14287,2021/04/13 04:13:30,237551.466,590.0014,1,9,17,0,0,-0.7088318,3.254436,-2.3068477278648,2.859496,5.355766,10.98683,19.79312,,,,0.924995183944702,,,,,,,,,,14.8365,-0.09061486,13,0,14.52896,0.1298165
14288,2021/04/13 04:13:32,237553.4651,592.0005,1,9,17,0,0,-0.7089767,3.253967,-2.3069867855689,2.859496,5.356159,10.98683,19.7944,,-0.000216985106817447,,,,,,,,,,,,15.35999,0.1635918,13,0,14.24429,0.0040555
14289,2021/04/13 04:13:34,237555.465,594.0004,1,9,17,0,0,-0.7087173,3.253412,-2.3057493684276,2.859496,5.356553,10.98683,19.79568,,,,,,,,,,,,,,14.94494,-0.09817332,13,0,14.03296,-0.1577112
14290,2021/04/13 04:13:36,237557.4658,596.0012,1,9,17,0,0,-0.7093201,3.253017,-2.3074303437417,2.859496,5.356946,10.98683,19.79696,,-0.00025149920838885,,,,,,,,,,,,15.0005,-0.07479161,13,0,14.45397,0.1077321
14291,2021/04/13 04:13:38,237559.4659,598.0013,1,9,17,0,0,-0.7089005,3.252583,-2.3057577149915,2.859496,5.35734,10.98683,19.79824,,,,,,,,,,,,,,15.31604,0.1099485,13,0,14.42672,0.09417236
14292,2021/04/13 04:13:40,237561.466,600.0014,1,9,17,0,0,-0.709053,3.252155,-2.305950259215,2.859496,5.357734,10.98683,19.79952,,,,,,,,,,,,,,15.18386,0.04952788,13,0,14.11391,-0.001965165
14293,2021/04/13 04:13:42,237563.4651,602.0005,1,9,17,0,0,-0.7088623,3.251775,-2.3050607055825,2.859496,5.358127,10.98683,19.8008,,,,,,,,,,,,,,15.02736,0.04820883,13,0,14.49546,0.1099631
14294,2021/04/13 04:13:44,237565.4651,604.0005,1,9,17,0,0,-0.7089767,3.251348,-2.3051299755916,2.859496,5.358521,10.98683,19.80208,,-0.000173130800249055,,,,,,,,,,,,15.34973,0.09481817,13,0,14.45317,-0.00777483
14295,2021/04/13 04:13:46,237567.4651,606.0005,1,9,17,0,0,-0.7090454,3.25091,-2.305042781314,2.859496,5.358915,10.98683,19.80337,,,,,,,,,,,,,,15.13063,-0.04627585,13,0,14.04362,-0.1148394
14296,2021/04/13 04:13:48,237569.466,608.0014,1,9,17,0,0,-0.7089386,3.250422,-2.3043496220892,2.859496,5.359309,10.98683,19.80465,,-0.000279941188637167,,,,,,,,,,,,14.85973,-0.09286791,13,0,14.18151,0.02109736
14297,2021/04/13 04:13:50,237571.4658,610.0012,1,9,17,0,0,-0.7094727,3.249927,-2.3057344834929,2.859496,5.359702,10.98683,19.80592,,,,,,,,,,,,,,15.02186,0.06711602,13,0,14.41367,0.1129365
14298,2021/04/13 04:13:52,237573.4651,612.0005,1,9,17,0,0,-0.7090683,3.249374,-2.3040280982442,2.859496,5.360096,10.98683,19.8072,,,,,1.12740898132324,,,,,,,,,15.13281,0.0759083,13,0,14.0458,-0.03814787
14299,2021/04/13 04:13:54,237575.465,614.0004,1,9,17,0,0,-0.7087631,3.249004,-2.3027741469524,2.859496,5.36049,10.98683,19.80848,,-0.000226751202717423,,0.877116203308105,,,,,,,,,,14.87114,-0.08627385,13,0,14.25869,-0.07497787
14300,2021/04/13 04:13:56,237577.4652,616.0006,1,9,17,0,0,-0.7093201,3.248496,-2.3042235075696,2.859496,5.360883,10.98683,19.80976,,,,,,,,,,,,,,15.24767,-0.03282458,13,0,14.60652,0.09264588
14301,2021/04/13 04:13:58,237579.4652,618.0006,1,9,17,0,0,-0.7089539,3.248016,-2.3026936104624,2.859496,5.361277,10.98683,19.81104,,,,,,,,,,,,,,15.32137,0.08203447,13,0,14.26403,0.06623209
14302,2021/04/13 04:14:00,237581.4659,620.0013,1,9,17,0,0,-0.7088928,3.24763,-2.302221524064,2.859496,5.36167,10.98683,19.81232,,-0.000194670894416049,,,,,,,,,,,,14.99735,0.01792222,13,0,14.29842,0.01074553
14303,2021/04/13 04:14:02,237583.466,622.0014,1,9,17,0,0,-0.7091446,3.247219,-2.3027478188674,2.859496,5.362064,10.98683,19.8136,,,,,,,,,,,,,,15.26109,0.08241892,13,0,14.49582,0.1487926
14304,2021/04/13 04:14:04,237585.4661,624.0015,1,9,17,0,0,-0.7094879,3.246869,-2.3036142683851,2.859496,5.362458,10.98683,19.81487,,,,,,,,,,,,,,15.22311,0.08060008,13,0,14.09246,-0.06996423
14305,2021/04/13 04:14:06,237587.466,626.0014,1,9,17,0,0,-0.709053,3.246299,-2.301798044847,2.859496,5.362852,10.98683,19.81615,,-0.00021348349400796,,,,,,,,,,,,14.93601,-0.1041728,13,0,14.0898,-0.115777
14306,2021/04/13 04:14:08,237589.4659,628.0013,1,9,17,0,0,-0.7088623,3.24581,-2.300832341963,2.859496,5.363245,10.98683,19.81743,,,,,,,,,,,,,,14.98178,-0.09934604,13,0,14.41331,0.07627785
14307,2021/04/13 04:14:10,237591.4659,630.0013,1,9,17,0,0,-0.7089005,3.245337,-2.3006210219685,2.859496,5.363639,10.98683,19.81871,,,,,,,,,,,,,,15.2743,0.095236,13,0,14.10427,-0.08831084
14308,2021/04/13 04:14:12,237593.4652,632.0006,1,9,17,0,0,-0.709053,3.244804,-2.300738010612,2.859496,5.364033,10.98683,19.81999,,-0.000182179093826562,,,,,,,,,,,,14.95179,-0.09369284,13,0,14.13486,0.01344472
14309,2021/04/13 04:14:14,237595.4652,634.0006,1,9,17,0,0,-0.7088547,3.24435,-2.299772745945,2.859496,5.364426,10.98683,19.82126,,,,,,,,,,,,,,15.03186,0.01724124,13,0,14.45615,0.09720474
14310,2021/04/13 04:14:16,237597.466,636.0014,1,9,17,0,0,-0.7086868,3.24396,-2.298951631728,2.859496,5.36482,10.98683,19.82254,,,,0.861264526844025,,,,,,,,,,15.32866,0.07061213,13,0,14.32248,-0.04345745
14311,2021/04/13 04:14:18,237599.466,638.0014,1,9,17,0,0,-0.7092209,3.243436,-2.3003125990124,2.859496,5.365214,10.98683,19.82382,,-0.000195950997294858,,,,,,,,,,,,15.1028,-0.07854939,13,0,14.03034,-0.09693086
14312,2021/04/13 04:14:20,237601.466,640.0014,1,9,17,0,0,-0.7089539,3.243153,-2.2992459676467,2.859496,5.365607,10.98683,19.8251,,,,,,,,,,,,,,14.89423,-0.0553596,13,0,14.51555,0.06323218
14313,2021/04/13 04:14:22,237603.4652,642.0006,1,9,17,0,0,-0.708992,3.242588,-2.298968951296,2.859496,5.366001,10.98683,19.82637,,,,,,,,,,,,,,15.26073,0.07515132,13,0,14.21787,0.04562259
14314,2021/04/13 04:14:24,237605.4652,644.0006,1,9,17,0,0,-0.7087021,3.242153,-2.2977206396213,2.859496,5.366395,10.98683,19.82765,,-0.000223445895244367,,,,,,,,,,,,14.99735,0.03061563,13,0,14.01238,-0.1063582
14315,2021/04/13 04:14:26,237607.4652,646.0006,1,9,17,0,0,-0.7089005,3.24173,-2.298064017865,2.859496,5.366788,10.98683,19.82892,,,,,,,,,,,,,,14.94747,-0.1062456,13,0,14.38626,-0.05390137
14316,2021/04/13 04:14:28,237609.4658,648.0012,1,9,17,0,0,-0.7087631,3.241211,-2.2972507561141,2.859496,5.367181,10.98683,19.8302,,,,,,,,,,,,,,15.26936,0.009170473,13,0,14.51871,0.1119217
14317,2021/04/13 04:14:30,237611.466,650.0014,1,9,17,0,0,-0.7091675,3.240664,-2.29817358722,2.859496,5.367576,10.98683,19.83148,,-0.000279935309663415,,,,,,,,,,,,14.97782,-0.09110719,13,0,14.14631,-0.1163766
14318,2021/04/13 04:14:32,237613.4661,652.0015,1,9,17,0,0,-0.7088623,3.240179,-2.2968407383517,2.859496,5.367969,10.98683,19.83275,,,,,,,,,,,,,,15.02573,-0.05945116,13,0,14.54494,0.1230824
14319,2021/04/13 04:14:34,237615.4658,654.0012,1,9,17,0,0,-0.7090683,3.239716,-2.2971799166028,2.859496,5.368362,10.98683,19.83403,,-0.000302730011753738,,,,,,,,,,,,15.34937,0.1419258,13,0,14.45281,0.08281469
14320,2021/04/13 04:14:36,237617.4652,656.0006,1,9,17,0,0,-0.7090302,3.239223,-2.2967069315346,2.859496,5.368756,10.98683,19.8353,,,,0.843226790428162,1.16684198379517,,,,,,,,,15.15469,0.02310723,13,0,14.11889,-0.1366609
14321,2021/04/13 04:14:38,237619.4653,658.0007,1,9,17,0,0,-0.7090683,3.238799,-2.2965297009717,2.859496,5.36915,10.98683,19.83657,,,,,,,,,,,,,,14.88461,-0.1331702,13,0,14.27948,-0.03750652
14322,2021/04/13 04:14:40,237621.4653,660.0007,1,9,17,0,0,-0.7089691,3.238433,-2.2959489294203,2.859496,5.369543,10.98683,19.83785,,-0.000211710997973569,,,,,,,,,,,,15.35978,0.0595814,13,0,14.3975,-0.0545004
14323,2021/04/13 04:14:42,237623.4658,662.0012,1,9,17,0,0,-0.7090149,3.237948,-2.2957533774252,2.859496,5.369937,10.98683,19.83912,,,,,,,,,,,,,,15.08292,-0.07117212,13,0,14.06889,-0.05528539
14324,2021/04/13 04:14:44,237625.4659,664.0013,1,9,17,0,0,-0.7088013,3.237532,-2.2947668903916,2.859496,5.37033,10.98683,19.8404,,,,,,,,,,,,,,14.96305,-0.0381726,13,0,14.45299,0.07359117
14325,2021/04/13 04:14:46,237627.4659,666.0013,1,9,17,0,0,-0.7090454,3.236904,-2.2951118914416,2.859496,5.370724,10.98683,19.84167,,-0.000203142204554752,,,,,,,,,,,,15.24201,0.08887082,13,0,14.49132,0.04339129
14326,2021/04/13 04:14:48,237629.4659,668.0013,1,9,17,0,0,-0.7088776,3.236373,-2.2941923249448,2.859496,5.371118,10.98683,19.84295,,,,,,,,,,,,,,15.28989,0.01756012,13,0,14.2544,-0.09887785
14327,2021/04/13 04:14:50,237631.466,670.0014,1,9,17,0,0,-0.7088547,3.235906,-2.2937871768582,2.859496,5.371511,10.98683,19.84422,,-0.000257147708907723,,,,,,,,,,,,14.95757,-0.09768665,13,0,14.39637,-0.04532933
14328,2021/04/13 04:14:52,237633.4651,672.0005,1,9,17,0,0,-0.7087555,3.235497,-2.2931762939835,2.859496,5.371904,10.98683,19.84549,,,,,,,,,,,,,,15.29007,0.00259459,13,0,14.47373,0.08935452
14329,2021/04/13 04:14:54,237635.4653,674.0007,1,9,17,0,0,-0.7092209,3.23492,-2.294272873828,2.859496,5.372298,10.98683,19.84677,,,,,,,,,,,,,,15.22543,0.08199573,13,0,14.10209,-0.01147687
14330,2021/04/13 04:14:56,237637.466,676.0014,1,9,17,0,0,-0.7089386,3.234494,-2.2930576480684,2.859496,5.372692,10.98683,19.84804,,-0.000221980604692362,,,,,,,,,,,,14.88573,-0.04617542,13,0,14.18562,-0.07592112
14331,2021/04/13 04:14:58,237639.4652,678.0006,1,9,17,0,0,-0.7088165,3.234117,-2.2923954925305,2.859496,5.373085,10.98683,19.84931,,,,0.834153711795807,,,,,,,,,,15.18916,-0.06218195,13,0,14.53332,0.06323963
14332,2021/04/13 04:15:00,237641.466,680.0014,1,9,17,0,0,-0.7087936,3.23362,-2.291969160832,2.859496,5.373479,10.98683,19.85059,,,,,,,,,,,,,,15.01509,-0.05439401,13,0,14.03747,-0.1549527
14333,2021/04/13 04:15:02,237643.4659,682.0013,1,9,17,0,0,-0.7085876,3.233197,-2.2910033025572,2.859496,5.373873,10.98683,19.85186,,-0.00022261579579208,,,,,,,,,,,,15.04347,-0.08327335,13,0,14.43125,0.08095443
14334,2021/04/13 04:15:04,237645.4652,684.0006,1,9,17,0,0,-0.7089691,3.2327,-2.29188440957,2.859496,5.374266,10.98683,19.85313,,,,,,,,,,,,,,15.41435,0.1462728,13,0,14.37184,0.08491933
14335,2021/04/13 04:15:06,237647.465,686.0004,1,9,17,0,0,-0.7089386,3.232106,-2.2913647026916,2.859496,5.37466,10.98683,19.8544,,,,,,,,,,,,,,15.06068,-0.01988977,13,0,14.01736,-0.1409489
14336,2021/04/13 04:15:08,237649.466,688.0014,1,9,17,0,0,-0.708931,3.231617,-2.290993471427,2.859496,5.375053,10.98683,19.85567,,-0.000243607704760507,,,,,,,,,,,,14.97448,-0.1191238,13,0,14.2745,0.003942251
14337,2021/04/13 04:15:10,237651.4658,690.0012,1,9,17,0,0,-0.7089157,3.231088,-2.2905690112816,2.859496,5.375446,10.98683,19.85695,,,,,,,,,,,,,,15.26998,0.01632154,13,0,14.07366,-0.08642644
14338,2021/04/13 04:15:12,237653.4659,692.0013,1,9,17,0,0,-0.709198,3.230577,-2.291118747246,2.859496,5.37584,10.98683,19.85822,,-0.000259902590187266,,,,,,,,,,,,14.90432,-0.08457094,13,0,14.0873,0.008880198
14339,2021/04/13 04:15:14,237655.4658,694.0012,1,9,17,0,0,-0.7087555,3.23014,-2.28937949077,2.859496,5.376234,10.98683,19.85949,,,,,,,,,,,,,,15.14424,0.05695552,13,0,14.53216,0.09134293
14340,2021/04/13 04:15:16,237657.4651,696.0005,1,9,17,0,0,-0.7092819,3.229767,-2.2908152743173,2.859496,5.376627,10.98683,19.86076,,,,,,,,,,,,,,15.35351,0.05076498,13,0,14.23779,-0.07475555
14341,2021/04/13 04:15:18,237659.4653,698.0007,1,9,17,0,0,-0.7092972,3.229317,-2.2905455060124,2.859496,5.377021,10.98683,19.86203,,-0.000243589893216267,,0.807398915290833,1.22731304168701,,,,,,,,,15.00068,-0.09610862,13,0,14.08882,-0.04831225
14342,2021/04/13 04:15:20,237661.465,700.0004,1,9,17,0,0,-0.7087631,3.22879,-2.288447209649,2.859496,5.377414,10.98683,19.8633,,,,,,,,,,,,,,15.30861,0.02081156,13,0,14.45579,0.1190406
14343,2021/04/13 04:15:22,237663.4658,702.0012,1,9,17,0,0,-0.7089386,3.228306,-2.2886707360116,2.859496,5.377808,10.98683,19.86457,,,,,,,,,,,,,,15.11983,0.05947411,13,0,13.95968,-0.06147206
14344,2021/04/13 04:15:24,237665.4659,704.0013,1,9,17,0,0,-0.7089539,3.22769,-2.288283413491,2.859496,5.378201,10.98683,19.86584,,-0.000210663303732872,,,,,,,,,,,,14.93169,-0.06112844,13,0,14.23164,-0.06578684
14345,2021/04/13 04:15:26,237667.4658,706.0012,1,9,17,0,0,-0.7089386,3.227145,-2.287847658297,2.859496,5.378595,10.98683,19.86711,,,,,,,,,,,,,,15.23371,-0.02728254,13,0,14.45379,0.09594887
14346,2021/04/13 04:15:28,237669.4658,708.0012,1,9,17,0,0,-0.7091293,3.226666,-2.2881234019138,2.859496,5.378989,10.98683,19.86838,,-0.000245168688707054,,,,,,,,,,,,15.31328,0.1167727,13,0,14.12438,-0.1628786
14347,2021/04/13 04:15:30,237671.4651,710.0005,1,9,17,0,0,-0.7089157,3.226233,-2.2871272255581,2.859496,5.379383,10.98683,19.86965,,,,,,,,,,,,,,15.00744,-0.09557545,13,0,14.37326,0.07777423
14348,2021/04/13 04:15:32,237673.465,712.0004,1,9,17,0,0,-0.7091827,3.225617,-2.2875517732259,2.859496,5.379776,10.98683,19.87092,,,,,,,,,,,,,,15.41417,0.1583415,13,0,14.29129,0.06961256
14349,2021/04/13 04:15:34,237675.465,714.0004,1,9,17,0,0,-0.7088623,3.225207,-2.2862276519961,2.859496,5.38017,10.98683,19.87219,,-0.000221153299207799,,,,,,,,,,,,15.05868,-0.017564,13,0,13.913,-0.1569134
14350,2021/04/13 04:15:36,237677.4651,716.0005,1,9,17,0,0,-0.7089539,3.224859,-2.2862763650001,2.859496,5.380563,10.98683,19.87346,,,,,,,,,,,,,,14.93666,-0.1227045,13,0,14.28046,0.04603565
14351,2021/04/13 04:15:38,237679.4658,718.0012,1,9,17,0,0,-0.7090912,3.224315,-2.286333392528,2.859496,5.380957,10.98683,19.87473,,,,0.786108493804932,,,,,,,,,,15.32333,0.1136321,13,0,14.05391,-0.0841406
14352,2021/04/13 04:15:40,237681.4658,720.0012,1,9,17,0,0,-0.7091293,3.223859,-2.2861328759687,2.859496,5.381351,10.98683,19.876,,-0.000233700702665374,,,,,,,,,,,,14.90352,-0.09679884,13,0,14.04263,-0.01250505
14353,2021/04/13 04:15:40,237681.4674,720.0028,1,9,17,0,0,-0.7091293,3.223859,-2.2861328759687,2.859496,5.381351,10.98683,19.876,,-0.000233700702665374,0,0.786108493804932,1.22731304168701,,,,,,,,,14.90352,-0.09679884,13,0,14.04263,-0.01250505
14354,2021/04/13 04:16:40,237741.5117,60.0014,1,10,17,0,0,0,3.27556,0,2.859496,5.381352,10.98683,19.87601,,0.000185121098184027,,,,,,,,,,,,15.24963,0.09800911,13,0,14.53547,0.05482078
14355,2021/04/13 04:17:40,237801.5118,120.0015,1,10,17,0,0,0,3.282801,0,2.859496,5.381352,10.98683,19.87601,,0.0000888651120476425,,,,,,,,,,,,14.91909,0.03682852,13,0,14.48202,0.09169698
14356,2021/04/13 04:18:40,237861.5118,180.0015,1,10,17,0,0,0,3.286603,0,2.859496,5.381352,10.98683,19.87601,,0.000069777961471118,,0,,,,,,,,,,14.86304,0.07201791,13,0,14.47704,0.1315215
14357,2021/04/13 04:19:40,237921.5118,240.0015,1,10,17,0,0,0,3.289348,0,2.859496,5.381352,10.98683,19.87601,,0.0000506121905345935,,,,,,,,,,,,14.87197,0.07649183,13,0,14.46407,0.08576214
14358,2021/04/13 04:20:40,237981.5118,300.0015,1,10,17,0,0,0,3.291214,0,2.859496,5.381352,10.98683,19.87601,,0.0000470195191155653,,0,,,,,,,,,,14.70709,0.08047283,13,0,14.45245,0.1011494
14359,2021/04/13 04:21:40,238041.5109,360.0006,1,10,17,0,0,0,3.292869,0,2.859496,5.381352,10.98683,19.87601,,0.0000322446212521754,,,,,,,,,,,,14.72503,-0.09347349,13,0,14.15624,0.01141131
14360,2021/04/13 04:22:40,238101.511,420.0007,1,10,17,0,0,0,3.294143,0,2.859496,5.381352,10.98683,19.87601,,0.0000114974800453638,,0,,,,,,,,,,14.9542,-0.09289116,13,0,14.09341,-0.09982854
14361,2021/04/13 04:23:40,238161.5109,480.0006,1,10,17,0,0,0,3.295194,0,2.859496,5.381352,10.98683,19.87601,,0.000000237092805832617,,,,,,,,,,,,14.97692,-0.03162801,13,0,14.19657,-0.132122
14362,2021/04/13 04:24:40,238221.5117,540.0014,1,10,17,0,0,0,3.296196,0,2.859496,5.381352,10.98683,19.87601,,0.00000881129290064564,,0,,,,,,,,,,14.86134,0.09380728,13,0,14.51916,0.0665471
14363,2021/04/13 04:25:40,238281.5117,600.0014,1,10,17,0,0,0,3.297055,0,2.859496,5.381352,10.98683,19.87601,,0.0000290041207335889,,,,,,,,,,,,14.56273,-0.0492239,13,0,14.26416,0.08310616
14364,2021/04/13 04:26:40,238341.5109,660.0006,1,10,17,0,0,0,3.297904,0,2.859496,5.381352,10.98683,19.87601,,0.0000188474805327132,,0,,,,,,,,,,14.95072,0.0098598,13,0,14.22148,-0.09745598
14365,2021/04/13 04:27:40,238401.5108,720.0005,1,10,17,0,0,0,3.29842,0,2.859496,5.381352,10.98683,19.87601,,-0.00000885124609339982,,,,,,,,,,,,14.93399,0.07056803,13,0,14.55535,0.04554987
14366,2021/04/13 04:28:40,238461.5118,780.0015,1,10,17,0,0,0,3.299023,0,2.859496,5.381352,10.98683,19.87601,,-0.0000016595120087004,,0,,,,,,,,,,14.66726,-0.01994908,13,0,14.5311,0.09644806
14367,2021/04/13 04:29:40,238521.5118,840.0015,1,10,17,0,0,0,3.299614,0,2.859496,5.381352,10.98683,19.87601,,-0.00000122487801945681,,,,,,,,,,,,14.73313,0.04671425,13,0,14.10588,-0.06742001
14368,2021/04/13 04:30:40,238581.511,900.0007,1,10,17,0,0,0,3.300236,0,2.859496,5.381352,10.98683,19.87601,,0.00001770175913407,,0,,,,,,,,,,14.90793,-0.01435906,13,0,14.50736,0.09291798
14369,2021/04/13 04:31:40,238641.511,960.0007,1,10,17,0,0,0,3.300755,0,2.859496,5.381352,10.98683,19.87601,,0.0000156470905494643,,,,,,,,,,,,14.79334,-0.07560611,13,0,14.53144,0.03387123
14370,2021/04/13 04:32:40,238701.5108,1020.0005,1,10,17,0,0,0,3.301141,0,2.859496,5.381352,10.98683,19.87601,,0.0000186906599992653,,0,,,,,,,,,,14.8466,0.09654433,13,0,14.09527,-0.02438962
14371,2021/04/13 04:33:40,238761.511,1080.0007,1,10,17,0,0,0,3.301506,0,2.859496,5.381352,10.98683,19.87601,,-0.00000233141304306628,,,,,,,,,,,,15.05818,0.07710218,13,0,14.40946,0.08406311
14372,2021/04/13 04:34:40,238821.511,1140.0007,1,10,17,0,0,0,3.301928,0,2.859496,5.381352,10.98683,19.87601,,-0.0000208218898478663,,0,,,,,,,,,,14.80496,-0.03834933,13,0,14.53577,0.1008615
14373,2021/04/13 04:35:40,238881.5117,1200.0014,1,10,17,0,0,0,3.302453,0,2.859496,5.381352,10.98683,19.87601,,-0.00000600590419708169,,,,,,,,,,,,14.99783,0.08997709,13,0,14.38555,0.08552909
14374,2021/04/13 04:36:40,238941.5109,1260.0006,1,10,17,0,0,0,3.302786,0,2.859496,5.381352,10.98683,19.87601,,0.0000231150206673192,,0,,,,,,,,,,14.62065,-0.04261762,13,0,14.14675,-0.1134247
14375,2021/04/13 04:37:40,239001.5111,1320.0008,1,10,17,0,0,0,3.303034,0,2.859496,5.381352,10.98683,19.87601,,0.0000297924507322023,,,,,,,,,,,,14.94343,0.02078295,13,0,14.46986,0.103004
14376,2021/04/13 04:38:40,239061.511,1380.0007,1,10,17,0,0,0,3.303368,0,2.859496,5.381352,10.98683,19.87601,,-0.00000738927110432996,,0,,,,,,,,,,14.88685,0.0941354,13,0,14.23789,0.05771399
14377,2021/04/13 04:39:40,239121.511,1440.0007,1,10,17,0,0,0,3.303692,0,2.859496,5.381352,10.98683,19.87601,,-0.00000592692822465324,,,,,,,,,,,,14.93063,0.03611326,13,0,14.43514,0.1092294
14378,2021/04/13 04:40:40,239181.5119,1500.0016,1,10,17,0,0,0,3.304121,0,2.859496,5.381352,10.98683,19.87601,,-0.00000991632896329975,,0,,,,,,,,,,14.75532,0.08503377,13,0,14.01845,-0.06333619
14379,2021/04/13 04:41:40,239241.511,1560.0007,1,10,17,0,0,0,3.304405,0,2.859496,5.381352,10.98683,19.87601,,0.00000497853716296959,,,,,,,,,,,,14.51558,-0.01679987,13,0,14.08543,-0.08531839
14380,2021/04/13 04:42:40,239301.5119,1620.0016,1,10,17,0,0,0,3.304592,0,2.859496,5.381352,10.98683,19.87601,,0.0000186105498869438,,0,,,,,,,,,,14.95981,0.06280065,13,0,14.1024,-0.1274285
14381,2021/04/13 04:43:40,239361.511,1680.0007,1,10,17,0,0,0,3.304927,0,2.859496,5.381352,10.98683,19.87601,,0.0000132762097564409,,,,,,,,,,,,14.79398,0.04587471,13,0,14.0718,-0.1230454
14382,2021/04/13 04:44:40,239421.5103,1740,1,10,17,0,0,0,3.305062,0,2.859496,5.381352,10.98683,19.87601,,0.000000790289789165399,,0,,,,,,,,,,14.63539,-0.08982986,12.9,0,14.17613,-0.1058951
14383,2021/04/13 04:45:40,239481.5103,1800,1,10,17,0,0,0,3.305417,0,2.859496,5.381352,10.98683,19.87601,,-0.0000101943196568755,,,,,,,,,,,,14.83661,0.02088666,13,0,14.59664,0.1601684
14384,2021/04/13 04:46:40,239541.5118,1860.0015,1,10,17,0,0,0,3.305663,0,2.859496,5.381352,10.98683,19.87601,,0.000010155309610127,,0,,,,,,,,,,15.03378,0.1316577,13,0,14.39963,0.01993001
14385,2021/04/13 04:47:40,239601.5119,1920.0016,1,10,17,0,0,0,3.305986,0,2.859496,5.381352,10.98683,19.87601,,0.00000683532698531053,,,,,,,,,,,,14.69128,-0.0482583,13,0,14.03473,-0.1624671
14386,2021/04/13 04:48:40,239661.5111,1980.0008,1,10,17,0,0,0,3.305962,0,2.859496,5.381352,10.98683,19.87601,,0.0000130391299535404,,0,,,,,,,,,,14.9031,0.1137459,13,0,14.21032,-0.05053788
14387,2021/04/13 04:49:40,239721.5103,2040,1,10,17,0,0,0,3.306277,0,2.859496,5.381352,10.98683,19.87601,,0.00000632195178695838,,,,,,,,,,,,14.75002,0.03328383,13,0,14.06431,-0.1265174
14388,2021/04/13 04:50:40,239781.511,2100.0007,1,10,17,0,0,0,3.306452,0,2.859496,5.381352,10.98683,19.87601,,0.00000782406368671218,,0,,,,,,,,,,14.78553,0.04914463,13,0,14.05602,-0.1266268
14389,2021/04/13 04:51:40,239841.511,2160.0007,1,10,17,0,0,0,3.306797,0,2.859496,5.381352,10.98683,19.87601,,-0.0000209821901080431,,,,,,,,,,,,14.8713,0.1088813,13,0,14.19309,-0.05313098
14390,2021/04/13 04:52:40,239901.5111,2220.0008,1,10,17,0,0,0,3.307012,0,2.859496,5.381352,10.98683,19.87601,,-0.00000580839014219237,,0,,,,,,,,,,14.5383,-0.1146787,13,0,14.37123,0.04732072
14391,2021/04/13 04:53:40,239961.5111,2280.0008,1,10,17,0,0,0,3.307077,0,2.859496,5.381352,10.98683,19.87601,,-0.0000065989747781714,,,,,,,,,,,,14.84741,0.05288571,13,0,14.12531,-0.1205769
14392,2021/04/13 04:54:40,240021.5103,2340,1,10,17,0,0,0,3.307327,0,2.859496,5.381352,10.98683,19.87601,,0.0000179782000486739,,0,,,,,,,,,,14.47988,-0.127081,13,0,14.1301,-0.07696599
14393,2021/04/13 04:55:40,240081.5104,2400.0001,1,10,17,0,0,0,3.307528,0,2.859496,5.381352,10.98683,19.87601,,0.0000230755103984848,,,,,,,,,,,,14.82633,0.09716362,13,0,14.1042,-0.04897267
14394,2021/04/13 04:56:40,240141.5105,2460.0002,1,10,17,0,0,0,3.307868,0,2.859496,5.381352,10.98683,19.87601,,0.00000885139343154151,,0,,,,,,,,,,14.79911,0.06479681,13,0,14.14339,-0.07499814
14395,2021/04/13 04:57:40,240201.5111,2520.0008,1,10,17,0,0,0,3.308035,0,2.859496,5.381352,10.98683,19.87601,,0.00000521591300639557,,,,,,,,,,,,14.91488,0.07140547,13,0,14.3171,-0.03814876
14396,2021/04/13 04:58:40,240261.5112,2580.0009,1,10,17,0,0,0,3.308045,0,2.859496,5.381352,10.98683,19.87601,,-0.000013987320016895,,0,,,,,,,,,,14.495,-0.08210421,13,0,14.28408,0.03880501
14397,2021/04/13 04:59:40,240321.5111,2640.0008,1,10,17,0,0,0,3.308267,0,2.859496,5.381352,10.98683,19.87601,,-0.0000180979404831305,,,,,,,,,,,,14.83264,0.1105982,13,0,14.47583,0.0513494
14398,2021/04/13 05:00:40,240381.5104,2700.0001,1,10,17,0,0,0,3.308349,0,2.859496,5.381352,10.98683,19.87601,,0.0000204266198124969,,0,,,,,,,,,,14.40368,-0.00382781,13,0,14.30962,0.1057535
14399,2021/04/13 05:01:40,240441.5112,2760.0009,1,10,17,0,0,0,3.308694,0,2.859496,5.381352,10.98683,19.87601,,0.0000105098097265,,,,,,,,,,,,14.81686,0.06094694,13,0,14.29202,-0.08747488
14400,2021/04/13 05:02:40,240501.5104,2820.0001,1,10,17,0,0,0,3.308779,0,2.859496,5.381352,10.98683,19.87601,,0.0000124457201309269,,0,,,,,,,,,,14.83363,0.006807745,13,0,14.16998,-0.1005441
14401,2021/04/13 05:03:40,240561.5111,2880.0008,1,10,17,0,0,0,3.308884,0,2.859496,5.381352,10.98683,19.87601,,-0.00000821915000415174,,,,,,,,,,,,14.85236,-0.04465193,13,0,14.11566,-0.1177478
14402,2021/04/13 05:04:40,240621.5112,2940.0009,1,10,17,0,0,0,3.309011,0,2.859496,5.381352,10.98683,19.87601,,-0.0000154493991431082,,0,,,,,,,,,,14.5652,0.09687722,13,0,14.36891,0.1129952
14403,2021/04/13 05:05:40,240681.511,3000.0007,1,10,17,0,0,0,3.309215,0,2.859496,5.381352,10.98683,19.87601,,-0.00000466247820440913,,,,,,,,,,,,14.44968,-0.0302732,13,0,14.23873,0.09068877
14404,2021/04/13 05:06:40,240741.5103,3060,1,10,17,0,0,0,3.309549,0,2.859496,5.381352,10.98683,19.87601,,0.0000281312895822339,,0,,,,,,,,,,14.53928,0.04363745,13,0,14.44526,0.1213095
14405,2021/04/13 05:07:40,240801.5104,3120.0001,1,10,17,0,0,0,3.309636,0,2.859496,5.381352,10.98683,19.87601,,0.0000104709897641442,,,,,,,,,,,,14.66628,0.04467547,13,0,14.52116,0.1383236
14406,2021/04/13 05:08:40,240861.5104,3180.0001,1,10,17,0,0,0,3.309667,0,2.859496,5.381352,10.98683,19.87601,,-0.0000252489207923645,,0,,,,,,,,,,14.46061,-0.04627883,13,0,14.12544,0.07238477
14407,2021/04/13 05:09:40,240921.5104,3240.0001,1,10,17,0,0,0,3.309817,0,2.859496,5.381352,10.98683,19.87601,,-0.000016832340406836,,,,,,,,,,,,14.43656,-0.01684457,13,0,14.22561,0.1223907
14408,2021/04/13 05:10:40,240981.5105,3300.0002,1,10,17,0,0,0,3.310086,0,2.859496,5.381352,10.98683,19.87601,,0.00000604541583015816,,0,,,,,,,,,,14.91138,0.07441938,13,0,14.01083,-0.07853687
14409,2021/04/13 05:11:40,241041.5112,3360.0009,1,10,17,0,0,0,3.310266,0,2.859496,5.381352,10.98683,19.87601,,0.00000276587707048748,,,,,,,,,,,,14.84571,0.03773242,13,0,14.44509,0.1062739
14410,2021/04/13 05:12:40,241101.5113,3420.001,1,10,17,0,0,0,3.310265,0,2.859496,5.381352,10.98683,19.87601,,0.0000241812595049851,,0,,,,,,,,,,14.86448,0.08735865,13,0,14.28855,0.0714767
14411,2021/04/13 05:13:40,241161.5113,3480.001,1,10,17,0,0,0,3.310358,0,2.859496,5.381352,10.98683,19.87601,,-0.00000418836316384841,,,,,,,,,,,,14.50977,-0.1236489,13,0,14.30616,-0.03927588
14412,2021/04/13 05:14:40,241221.5104,3540.0001,1,10,17,0,0,0,3.310512,0,2.859496,5.381352,10.98683,19.87601,,-0.0000101554796856362,,0,,,,,,,,,,14.74238,0.1000786,13,0,14.0786,-0.02087474
14413,2021/04/13 05:15:40,241281.5104,3600.0001,1,10,17,0,0,0,3.310704,0,2.859496,5.381352,10.98683,19.87601,,-0.0000317659687425476,,,,,,,,,,,,14.85915,0.07521927,13,0,14.27591,0.05703986
14414,2021/04/13 05:16:40,241341.5104,3660.0001,1,10,17,0,0,0,3.310917,0,2.859496,5.381352,10.98683,19.87601,,0.0000250114298978588,,0,,,,,,,,,,14.93958,0.03907323,13,0,14.4514,0.0962016
14415,2021/04/13 05:17:40,241401.5113,3720.001,1,10,17,0,0,0,3.310886,0,2.859496,5.381352,10.98683,19.87601,,0.0000267122395598562,,,,,,,,,,,,14.80192,-0.05109966,13,0,14.52542,0.0675422
14416,2021/04/13 05:18:40,241461.5112,3780.0009,1,10,17,0,0,0,3.310986,0,2.859496,5.381352,10.98683,19.87601,,-0.0000102338299257099,,0,,,,,,,,,,14.78634,0.05474746,13,0,14.15916,-0.05708575
14417,2021/04/13 05:19:40,241521.5104,3840.0001,1,10,17,0,0,0,3.310989,0,2.859496,5.381352,10.98683,19.87601,,-0.0000160828003572533,,,,,,,,,,,,14.76427,-0.09674937,13,0,14.51696,0.01727074
14418,2021/04/13 05:20:40,241581.5114,3900.0011,1,10,17,0,0,0,3.311386,0,2.859496,5.381352,10.98683,19.87601,,-0.0000112216503111995,,0,,,,,,,,,,14.64748,-0.09154528,13,0,14.42202,-0.07334083
14419,2021/04/13 05:21:40,241641.5104,3960.0001,1,10,17,0,0,0,3.311519,0,2.859496,5.381352,10.98683,19.87601,,0.00000027658771273309,,,,,,,,,,,,14.7988,-0.06673992,13,0,14.62452,0.06328195
14420,2021/04/13 05:22:40,241701.5112,4020.0009,1,10,17,0,0,0,3.311546,0,2.859496,5.381352,10.98683,19.87601,,0.0000170694092958001,,0,,,,,,,,,,14.6558,0.01151294,13,0,14.11616,-0.08666366
14421,2021/04/13 05:23:40,241761.5105,4080.0002,1,10,17,0,0,0,3.31167,0,2.859496,5.381352,10.98683,19.87601,,-0.0000117360996227944,,,,,,,,,,,,14.79215,0.1188016,13,0,14.05534,-0.02040148
14422,2021/04/13 05:24:40,241821.5105,4140.0002,1,10,17,0,0,0,3.311784,0,2.859496,5.381352,10.98683,19.87601,,0.0000232726906688185,,0,,,,,,,,,,14.62775,0.01929373,13,0,14.45738,0.0870648
14423,2021/04/13 05:25:40,241881.5113,4200.001,1,10,17,0,0,0,3.311967,0,2.859496,5.381352,10.98683,19.87601,,0.0000115771699711331,,,,,,,,,,,,14.91837,0.1290458,13,0,14.44478,0.08121341
14424,2021/04/13 05:26:40,241941.5111,4260.0008,1,10,17,0,0,0,3.312072,0,2.859496,5.381352,10.98683,19.87601,,-0.0000208624405786395,,0,,,,,,,,,,14.52733,-0.09250402,13,0,14.38947,0.07409573
14425,2021/04/13 05:27:40,242001.5104,4320.0001,1,10,17,0,0,0,3.312099,0,2.859496,5.381352,10.98683,19.87601,,-0.000016240859622485,,,,,,,,,,,,14.8119,0.02120614,13,0,14.10437,-0.1203287
14426,2021/04/13 05:28:40,242061.5104,4380.0001,1,10,17,0,0,0,3.312219,0,2.859496,5.381352,10.98683,19.87601,,0.0000093248791017686,,0,,,,,,,,,,14.93609,0.1091644,13,0,14.55015,0.1229584
14427,2021/04/13 05:29:40,242121.5114,4440.0011,1,10,17,0,0,0,3.312335,0,2.859496,5.381352,10.98683,19.87601,,0.00000738927110432996,,,,,,,,,,,,14.6158,-0.07822156,13,0,14.41224,0.09980053
14428,2021/04/13 05:30:40,242181.5105,4500.0002,1,10,17,0,0,0,3.312462,0,2.859496,5.381352,10.98683,19.87601,,0.0000259595108218491,,0,,,,,,,,,,14.56252,-0.1253948,13,0,14.41007,0.03886193
14429,2021/04/13 05:31:40,242241.5105,4560.0002,1,10,17,0,0,0,3.312602,0,2.859496,5.381352,10.98683,19.87601,,0.00000359537193617143,,,,,,,,,,,,14.94738,0.0398019,13,0,14.18891,-0.1245105
14430,2021/04/13 05:32:40,242301.5106,4620.0003,1,10,17,0,0,0,3.312602,0,2.859496,5.381352,10.98683,19.87601,,-0.0000093250337158679,,0,,,,,,,,,,14.94272,0.1084316,13,0,14.44724,0.03775805
14431,2021/04/13 05:33:40,242361.5105,4680.0002,1,10,17,0,0,0,3.312736,0,2.859496,5.381352,10.98683,19.87601,,-0.0000122488800116116,,,,,,,,,,,,14.54976,-0.1043028,13,0,14.18542,0.005195439
14432,2021/04/13 05:34:40,242421.5104,4740.0001,1,10,17,0,0,0,3.312846,0,2.859496,5.381352,10.98683,19.87601,,0.0000226013507926837,,0,,,,,,,,,,14.9648,0.1362395,13,0,14.53507,0.0678578
14433,2021/04/13 05:35:40,242481.5105,4800.0002,1,10,17,0,0,0,3.313019,0,2.859496,5.381352,10.98683,19.87601,,0.0000105498402263038,,,,,,,,,,,,14.51637,-0.1261371,13,0,14.34198,0.02443671
14434,2021/04/13 05:36:40,242541.5114,4860.0011,1,10,17,0,0,0,3.313155,0,2.859496,5.381352,10.98683,19.87601,,-0.00000130381602048146,,0,,,,,,,,,,14.80108,0.0664109,13,0,14.5903,0.1258054
14435,2021/04/13 05:37:40,242601.5106,4920.0003,1,10,17,0,0,0,3.313109,0,2.859496,5.381352,10.98683,19.87601,,-0.00000217317096939951,,,,,,,,,,,,14.57383,-0.04624605,13,0,13.99754,-0.1467618
