Repository: HVES-Battery-Testing-Consortium/LG-HG2

# Battery Testing Consortium (BTC)
The Battery Testing Consortium (BTC) has been developed within the High Voltage and Energy Storage Lab at Oxford Brookes University to provide accurate and comprehensive cell data to Formula Student Electric teams. Through the BTC, we aim to provide FS teams with information for improved and informed decisions for cell selection, pack architecture design, thermal cooling requirements, and end of life predictions. A range of tests are completed to provide a comprehensive electrochemical lithium-ion characterisation for modelling, validation, and battery management parameterisation.

File: Data/Round1/LG_HG2/Package 1/210410_FSD_GITT_LGHG2_1_15C/210410_FSD_GITT_LGHG2_1_15C_Channel_2_Wb_1.CSV (part 71 of 76)
Data_Point,Date_Time,Test_Time(s),Step_Time(s),Cycle_Index,Step_Index,TC_Counter1,TC_Counter2,TC_Counter3,Current(A),Voltage(V),Power(W),Charge_Capacity(Ah),Discharge_Capacity(Ah),Charge_Energy(Wh),Discharge_Energy(Wh),ACR(Ohm),dV/dt(V/s),Internal_Resistance(Ohm),dQ/dV(Ah/V),dV/dQ(V/Ah),MetaCode_MV_UD1,MetaCode_MV_UD2,MetaCode_MV_UD3,MetaCode_MV_UD4,MetaCode_MV_UD5,MetaCode_MV_UD6,MetaCode_MV_UD7,MetaCode_MV_UD8,Aux_Temperature_1(C),Aux_dT/dt_1(C),Aux_Temperature_2(C),Aux_dT/dt_2(C),Aux_Temperature_3(C),Aux_dT/dt_3(C)
14436,2021/04/13 05:38:40,242661.5105,4980.0002,1,10,17,0,0,0,3.313163,0,2.859496,5.381352,10.98683,19.87601,,-0.00000687518013364752,,0,,,,,,,,,,14.37098,-0.1197454,13,0,14.35413,0.09459406
14437,2021/04/13 05:39:40,242721.5106,5040.0003,1,10,17,0,0,0,3.313435,0,2.859496,5.381352,10.98683,19.87601,,0.0000105492299553589,,,,,,,,,,,,14.35835,-0.01037836,13,0,14.17245,0.1083601
14438,2021/04/13 05:40:40,242781.5106,5100.0003,1,10,17,0,0,0,3.313547,0,2.859496,5.381352,10.98683,19.87601,,0.0000223640890908428,,0,,,,,,,,,,14.67269,0.1056588,13,0,14.38881,0.002962947
14439,2021/04/13 05:41:40,242841.5104,5160.0001,1,10,17,0,0,0,3.313577,0,2.859496,5.381352,10.98683,19.87601,,0.0000037536899526458,,,,,,,,,,,,14.53515,0.0684464,13,0,14.38269,0.1027891
14440,2021/04/13 05:42:40,242901.5106,5220.0003,1,10,17,0,0,0,3.313548,0,2.859496,5.381352,10.98683,19.87601,,-0.0000134342599267256,,0,,,,,,,,,,14.30474,-0.05858332,13,0,14.08642,0.0669378
14441,2021/04/13 05:43:40,242961.5113,5280.001,1,10,17,0,0,0,3.313705,0,2.859496,5.381352,10.98683,19.87601,,-0.0000146592701639747,,,,,,,,,,,,14.61547,-0.03381729,13,0,14.02461,-0.09777069
14442,2021/04/13 05:44:40,243021.5105,5340.0002,1,10,17,0,0,0,3.313876,0,2.859496,5.381352,10.98683,19.87601,,0.00000596644122197176,,0,,,,,,,,,,14.34725,-0.08569866,13,0,14.12164,0.01696676
14443,2021/04/13 05:45:40,243081.5106,5400.0003,1,10,17,0,0,0,3.314015,0,2.859496,5.381352,10.98683,19.87601,,0.0000205875603569439,,,,,,,,,,,,14.63836,0.08279741,13,0,14.50784,0.09431988
14444,2021/04/13 05:46:40,243141.5106,5460.0003,1,10,17,0,0,0,3.313972,0,2.859496,5.381352,10.98683,19.87601,,0.0000013435150094665,,0,,,,,,,,,,14.39737,-0.0929144,13,0,14.04753,0.02572864
14445,2021/04/13 05:47:40,243201.5113,5520.001,1,10,17,0,0,0,3.313923,0,2.859496,5.381352,10.98683,19.87601,,-0.000025999239369412,,,,,,,,,,,,14.54344,-0.08135051,13,0,14.07677,-0.03117174
14446,2021/04/13 05:48:40,243261.5114,5580.0011,1,10,17,0,0,0,3.314079,0,2.859496,5.381352,10.98683,19.87601,,-0.00000651962091069436,,0,,,,,,,,,,14.55308,-0.08567244,13,0,14.23259,0.0009873509
14447,2021/04/13 05:49:40,243321.5105,5640.0002,1,10,17,0,0,0,3.314323,0,2.859496,5.381352,10.98683,19.87601,,-0.00000221259097088478,,,,,,,,,,,,14.9832,0.06937116,13,0,14.34169,-0.04930913
14448,2021/04/13 05:50:40,243381.5107,5700.0004,1,10,17,0,0,0,3.314478,0,2.859496,5.381352,10.98683,19.87601,,0.00000979910601017764,,0,,,,,,,,,,14.98951,0.1046717,13,0,14.57441,0.01573622
14449,2021/04/13 05:51:40,243441.5106,5760.0003,1,10,17,0,0,0,3.314507,0,2.859496,5.381352,10.98683,19.87601,,0.00000731030195311178,,,,,,,,,,,,14.682,0.04678756,13,0,14.49307,0.1336029
14450,2021/04/13 05:52:40,243501.5106,5820.0003,1,10,17,0,0,0,3.314469,0,2.859496,5.381352,10.98683,19.87601,,0.00000150147604927042,,0,,,,,,,,,,14.54742,-0.07105827,12.9,0,14.47613,0.03386855
14451,2021/04/13 05:53:40,243561.5106,5880.0003,1,10,17,0,0,0,3.314648,0,2.859496,5.381352,10.98683,19.87601,,0.0000109047296064091,,,,,,,,,,,,14.7354,-0.09025455,13,0,14.37222,-0.0606361
14452,2021/04/13 05:54:40,243621.5107,5940.0004,1,10,17,0,0,0,3.314694,0,2.859496,5.381352,10.98683,19.87601,,-0.00000865331458044238,,0,,,,,,,,,,14.68532,0.009227097,13,0,14.17494,-0.09578496
14453,2021/04/13 05:55:40,243681.5105,6000.0002,1,10,17,0,0,0,3.314769,0,2.859496,5.381352,10.98683,19.87601,,-0.0000134746696858201,,,,,,,,,,,,14.60206,-0.01015276,13,0,14.12084,-0.1083368
14454,2021/04/13 05:56:40,243741.5107,6060.0004,1,10,17,0,0,0,3.314911,0,2.859496,5.381352,10.98683,19.87601,,-0.00000545268312635017,,0,,,,,,,,,,14.70427,-0.09493083,13,0,14.47884,0.00541091
14455,2021/04/13 05:57:40,243801.5106,6120.0003,1,10,17,0,0,0,3.315012,0,2.859496,5.381352,10.98683,19.87601,,0.0000122884002848878,,,,,,,,,,,,14.86413,-0.0523898,13,0,14.68988,0.07535011
14456,2021/04/13 05:58:40,243861.5114,6180.0011,1,10,17,0,0,0,3.31498,0,2.859496,5.381352,10.98683,19.87601,,0.00000339830307893862,,0,,,,,,,,,,14.81305,-0.07876426,13,0,14.61688,0.05580515
14457,2021/04/13 05:59:40,243921.5105,6240.0002,1,10,17,0,0,0,3.315095,0,2.859496,5.381352,10.98683,19.87601,,-0.00000320054095936939,,,,,,,,,,,,14.97712,0.03778607,13,0,14.51819,0.1108873
14458,2021/04/13 06:00:40,243981.5106,6300.0003,1,10,17,0,0,0,3.315201,0,2.859496,5.381352,10.98683,19.87601,,-0.000005374060037866,,0,,,,,,,,,,14.71055,-0.1091936,13,0,14.56545,-0.01799464
14459,2021/04/13 06:01:40,244041.5107,6360.0004,1,10,17,0,0,0,3.315278,0,2.859496,5.381352,10.98683,19.87601,,-0.0000110635101009393,,,,,,,,,,,,14.71441,0.01882821,13,0,14.20407,-0.0816083
14460,2021/04/13 06:02:40,244101.5107,6420.0004,1,10,17,0,0,0,3.315423,0,2.859496,5.381352,10.98683,19.87601,,-0.00000280520293927111,,0,,,,,,,,,,14.96596,-0.04393816,13,0,14.68226,0.06782651
14461,2021/04/13 06:03:40,244161.5106,6480.0003,1,10,17,0,0,0,3.315445,0,2.859496,5.381352,10.98683,19.87601,,-0.00000928490499063628,,,,,,,,,,,,14.7386,0.04433155,13,0,14.17714,-0.08120507
14462,2021/04/13 06:04:40,244221.5109,6540.0006,1,10,17,0,0,0,3.315444,0,2.859496,5.381352,10.98683,19.87601,,-0.0000192032493941952,,0,,,,,,,,,,14.69895,-0.0888887,13,0,14.52463,-0.01364201
14463,2021/04/13 06:05:40,244281.5107,6600.0004,1,10,17,0,0,0,3.315535,0,2.859496,5.381352,10.98683,19.87601,,0.00000533423508386477,,,,,,,,,,,,14.82172,0.06915867,13,0,14.17998,-0.07461786
14464,2021/04/13 06:06:40,244341.5108,6660.0005,1,10,17,0,0,0,3.315746,0,2.859496,5.381352,10.98683,19.87601,,0.00000624303083895938,,0,,,,,,,,,,14.61103,-0.1228938,13,0,14.51618,0.123741
14465,2021/04/13 06:07:40,244401.5106,6720.0003,1,10,17,0,0,0,3.315809,0,2.859496,5.381352,10.98683,19.87601,,0.0000223262395593338,,,,,,,,,,,,14.94163,0.1033133,13,0,14.27596,-0.005244911
14466,2021/04/13 06:08:40,244461.5107,6780.0004,1,10,17,0,0,0,3.315742,0,2.859496,5.381352,10.98683,19.87601,,-0.00000715170790499542,,0,,,,,,,,,,15.01097,0.123733,13,0,14.42792,0.002863705
14467,2021/04/13 06:09:40,244521.5109,6840.0006,1,10,17,0,0,0,3.315742,0,2.859496,5.381352,10.98683,19.87601,,-0.00000327929501509061,,,,,,,,,,,,14.90168,0.06049454,13,0,14.68365,0.124439
14468,2021/04/13 06:10:40,244581.5107,6900.0004,1,10,17,0,0,0,3.315844,0,2.859496,5.381352,10.98683,19.87601,,0.00000201512193598319,,0,,,,,,,,,,15.03347,0.1196676,13,0,14.61841,0.1106423
14469,2021/04/13 06:11:40,244641.5109,6960.0006,1,10,17,0,0,0,3.316105,0,2.859496,5.381352,10.98683,19.87601,,0.00000944349358178442,,,,,,,,,,,,14.64293,-0.05090684,13,0,14.45398,0.0974521
14470,2021/04/13 06:12:40,244701.511,7020.0007,1,10,17,0,0,0,3.316159,0,2.859496,5.381352,10.98683,19.87601,,-0.00000426742417403148,,0,,,,,,,,,,14.79294,0.03050387,13,0,14.61136,0.1241133
14471,2021/04/13 06:13:40,244761.5116,7080.0013,1,10,17,0,0,0,3.316257,0,2.859496,5.381352,10.98683,19.87601,,0.00000580829282625928,,,,,,,,,,,,14.91054,0.006756485,13,0,14.19585,-0.1256314
14472,2021/04/13 06:14:40,244821.511,7140.0007,1,10,17,0,0,0,3.316146,0,2.859496,5.381352,10.98683,19.87601,,-0.00000525481800650596,,0,,,,,,,,,,14.88694,0.07983059,13,0,14.61779,0.1278251
14473,2021/04/13 06:15:40,244881.5108,7200.0005,1,10,17,0,0,0,3.316237,0,2.859496,5.381352,10.98683,19.87601,,-0.000000197559302250738,,,,,,,,,,,,14.96818,0.07193953,13,0,14.66988,0.1244926
14474,2021/04/13 06:16:40,244941.5116,7260.0013,1,10,17,0,0,0,3.31644,0,2.859496,5.381352,10.98683,19.87601,,0.0000108271497083479,,0,,,,,,,,,,14.78777,-0.03461152,13,0,14.65,0.1159948
14475,2021/04/13 06:17:40,245001.5107,7320.0004,1,10,17,0,0,0,3.316486,0,2.859496,5.381352,10.98683,19.87601,,0.00000975967486738227,,,,,,,,,,,,14.69616,-0.08201361,13,0,14.4269,0.06401092
14476,2021/04/13 06:18:40,245061.5107,7380.0004,1,10,17,0,0,0,3.316552,0,2.859496,5.381352,10.98683,19.87601,,0.00000505760317537352,,,,,,,,,,,,14.77819,-0.0886032,13,0,14.09253,-0.1389486
14477,2021/04/13 06:19:40,245121.5108,7440.0005,1,10,17,0,0,0,3.31651,0,2.859496,5.381352,10.98683,19.87601,,-0.0000152913507918129,,0,,,,,,,,,,14.86661,0.0879389,13,0,14.58284,0.1039761
14478,2021/04/13 06:20:40,245181.5107,7500.0004,1,10,17,0,0,0,3.316626,0,2.859496,5.381352,10.98683,19.87601,,-0.0000173845000972506,,,,,,,,,,,,14.96875,0.09117514,13,0,14.19113,0.02578229
14479,2021/04/13 06:21:40,245241.5109,7560.0006,1,10,17,0,0,0,3.316747,0,2.859496,5.381352,10.98683,19.87601,,-0.0000049391478569305,,0,,,,,,,,,,14.59498,-0.1201075,13,0,14.54979,0.06263554
14480,2021/04/13 06:22:40,245301.5109,7620.0006,1,10,17,0,0,0,3.316866,0,2.859496,5.381352,10.98683,19.87601,,0.0000186116303666495,,,,,,,,,,,,14.952,0.06973624,13,0,14.44923,-0.0923413
14481,2021/04/13 06:23:40,245361.5107,7680.0004,1,10,17,0,0,0,3.316857,0,2.859496,5.381352,10.98683,19.87601,,0.000032046518754214,,0,,,,,,,,,,14.93588,0.1153865,13,0,14.63026,-0.02377242
14482,2021/04/13 06:24:40,245421.5108,7740.0005,1,10,17,0,0,0,3.316816,0,2.859496,5.381352,10.98683,19.87601,,0.0000221286591113312,,,,,,,,,,,,14.92297,0.0891614,13,0,14.61003,-0.02032369
14483,2021/04/13 06:25:40,245481.5107,7800.0004,1,10,17,0,0,0,3.31691,0,2.859496,5.381352,10.98683,19.87601,,-0.0000260387605521828,,0,,,,,,,,,,14.99478,-0.0005236268,13,0,14.33137,-0.09867072
14484,2021/04/13 06:26:40,245541.5108,7860.0005,1,10,17,0,0,0,3.317074,0,2.859496,5.381352,10.98683,19.87601,,-0.0000179385406227084,,,,,,,,,,,,15.09588,0.07303953,13,0,14.52755,-0.05703926
14485,2021/04/13 06:27:40,245601.5109,7920.0006,1,10,17,0,0,0,3.31717,0,2.859496,5.381352,10.98683,19.87601,,-0.000011695509783749,,0,,,,,,,,,,14.64361,-0.113104,13,0,14.19897,-0.0287348
14486,2021/04/13 06:28:40,245661.5108,7980.0005,1,10,17,0,0,0,3.317164,0,2.859496,5.381352,10.98683,19.87601,,0.0000267104696831666,,,,,,,,,,,,14.64948,-0.003348291,13,0,14.48975,0.07654011
14487,2021/04/13 06:29:40,245721.5109,8040.0006,1,10,17,0,0,0,3.317222,0,2.859496,5.381352,10.98683,19.87601,,0.0000252882291533751,,0,,,,,,,,,,14.75714,0.03750533,13,0,14.59015,0.0991872
14488,2021/04/13 06:30:40,245781.511,8100.0007,1,10,17,0,0,0,3.317237,0,2.859496,5.381352,10.98683,19.87601,,-0.00000877127240528353,,,,,,,,,,,,14.59209,-0.04974306,13,0,14.33739,0.07799566
14489,2021/04/13 06:31:40,245841.5111,8160.0008,1,10,17,0,0,0,3.317437,0,2.859496,5.381352,10.98683,19.87601,,-0.00000304243894788669,,0,,,,,,,,,,14.60769,-0.07978261,13,0,14.26531,0.004599094
14490,2021/04/13 06:32:40,245901.5118,8220.0015,1,10,17,0,0,0,3.317495,0,2.859496,5.381352,10.98683,19.87601,,-0.0000124470598166226,,,,,,,,,,,,14.94756,0.08279949,13,0,14.41557,-0.06327301
14491,2021/04/13 06:33:40,245961.511,8280.0007,1,10,17,0,0,0,3.317442,0,2.859496,5.381352,10.98683,19.87601,,0.0000284490197373088,,0,,,,,,,,,,14.94141,0.00330478,13,0,14.2706,-0.09943455
14492,2021/04/13 06:34:40,246021.5104,8340.0001,1,10,17,0,0,0,3.317448,0,2.859496,5.381352,10.98683,19.87601,,0.00000312169709104637,,,,,,,,,,,,14.91867,0.04792064,13,0,13.94386,-0.08908421
14493,2021/04/13 06:35:40,246081.511,8400.0007,1,10,17,0,0,0,3.31751,0,2.859496,5.381352,10.98683,19.87601,,0.00000367487791663734,,0,,,,,,,,,,14.56072,-0.07025063,13,0,14.203,-0.04745454
14494,2021/04/13 06:36:40,246141.5117,8460.0014,1,10,17,0,0,0,3.317728,0,2.859496,5.381352,10.98683,19.87601,,0.00000916690623853356,,,,,,,,,,,,14.4085,-0.09096414,13,0,14.32905,0.007160008
14495,2021/04/13 06:37:40,246201.5104,8520.0001,1,10,17,0,0,0,3.317805,0,2.859496,5.381352,10.98683,19.87601,,-0.00000659870102026616,,0,,,,,,,,,,14.43074,0.05268514,13,0,13.8689,-0.09348899
14496,2021/04/13 06:38:40,246261.5112,8580.0009,1,10,17,0,0,0,3.317755,0,2.859496,5.381352,10.98683,19.87601,,-0.00000296344001071702,,,,,,,,,,,,14.55489,0.08767784,13,0,14.00782,0.0123632
14497,2021/04/13 06:39:40,246321.5119,8640.0016,1,10,17,0,0,0,3.317791,0,2.859496,5.381352,10.98683,19.87601,,0.00000707268281985307,,0,,,,,,,,,,14.30454,0.04458874,13,0,13.7718,-0.08106112
14498,2021/04/13 06:40:40,246381.5119,8700.0016,1,10,17,0,0,0,3.317771,0,2.859496,5.381352,10.98683,19.87601,,0.00000790289777796716,,,,,,,,,,,,14.21899,-0.1103881,13,0,14.19067,-0.003103614
14499,2021/04/13 06:41:40,246441.5104,8760.0001,1,10,17,0,0,0,3.317908,0,2.859496,5.381352,10.98683,19.87601,,0.00000829763030196773,,0,,,,,,,,,,14.07096,-0.1034328,13,0,13.97683,-0.07376999
14500,2021/04/13 06:42:40,246501.5109,8820.0006,1,10,17,0,0,0,3.31808,0,2.859496,5.381352,10.98683,19.87601,,-0.0000276962091447786,,,,,,,,,,,,14.52657,0.07791966,13,0,14.05988,0.09856999
14501,2021/04/13 06:43:40,246561.511,8880.0007,1,10,17,0,0,0,3.318002,0,2.859496,5.381352,10.98683,19.87601,,-0.0000158454404299846,,0,,,,,,,,,,14.41701,0.02873808,13,0,14.16221,0.1292992
14502,2021/04/13 06:44:40,246621.5103,8940,1,10,17,0,0,0,3.318112,0,2.859496,5.381352,10.98683,19.87601,,-0.0000128810797832557,,,,,,,,,,,,14.45184,0.0674513,13,0,14.03625,0.1132309
14503,2021/04/13 06:45:40,246681.5109,9000.0006,1,10,17,0,0,0,3.318048,0,2.859496,5.381352,10.98683,19.87601,,0.000023587610485265,,0,,,,,,,,,,14.26407,-0.004566312,13,0,14.07497,0.1142591
14504,2021/04/13 06:46:40,246741.511,9060.0007,1,10,17,0,0,0,3.318383,0,2.859496,5.381352,10.98683,19.87601,,0.0000130382695715525,,,,,,,,,,,,13.91769,-0.001717508,13,0,13.47234,-0.1274624
14505,2021/04/13 06:47:40,246801.5112,9120.0009,1,10,17,0,0,0,3.318374,0,2.859496,5.381352,10.98683,19.87601,,0.0000199945006897906,,0,,,,,,,,,,13.95174,0.04476815,13,0,13.46251,-0.08782834
14506,2021/04/13 06:48:40,246861.5104,9180.0001,1,10,17,0,0,0,3.318292,0,2.859496,5.381352,10.98683,19.87601,,-0.0000183730207936605,,,,,,,,,,,,14.21872,0.124512,13,0,13.40412,-0.1408777
14507,2021/04/13 06:49:40,246921.5106,9240.0003,1,10,17,0,0,0,3.318213,0,2.859496,5.381352,10.98683,19.87601,,-0.0000093250337158679,,0,,,,,,,,,,13.8133,-0.02046525,13,0,13.82851,0.1366764
14508,2021/04/13 06:50:40,246981.5115,9300.0012,1,10,17,0,0,0,3.318349,0,2.859496,5.381352,10.98683,19.87601,,-0.000004860040917265,,,,,,,,,,,,14.15642,0.06353617,13,0,13.58693,-0.101006
14509,2021/04/13 06:51:40,247041.5117,9360.0014,1,10,17,0,0,0,3.318584,0,2.859496,5.381352,10.98683,19.87601,,0.000000790302919995156,,0,,,,,,,,,,14.17908,0.1237485,13,0,13.62424,-0.03163487
14510,2021/04/13 06:52:40,247101.5104,9420.0001,1,10,17,0,0,0,3.318547,0,2.859496,5.381352,10.98683,19.87601,,0.00000533419097337173,,,,,,,,,,,,13.85911,-0.07730633,13,0,13.40639,-0.1322451
14511,2021/04/13 06:53:40,247161.5108,9480.0005,1,10,17,0,0,0,3.318501,0,2.859496,5.381352,10.98683,19.87601,,0.0000017781369479053,,0,,,,,,,,,,14.16984,0.1168275,13,0,13.84177,0.1214862
14512,2021/04/13 06:54:40,247221.5108,9540.0005,1,10,17,0,0,0,3.318499,0,2.859496,5.381352,10.98683,19.87601,,-0.00000707174604031025,,,,,,,,,,,,13.70323,-0.113588,13,0,13.38947,-0.1090938
14513,2021/04/13 06:55:40,247281.5104,9600.0001,1,10,17,0,0,0,3.318677,0,2.859496,5.381352,10.98683,19.87601,,-0.000000632163676073105,,0,,,,,,,,,,13.70361,-0.145624,13,0,13.52159,-0.05197793
14514,2021/04/13 06:56:40,247341.5111,9660.0008,1,10,17,0,0,0,3.318874,0,2.859496,5.381352,10.98683,19.87601,,0.0000156459191202885,,,,,,,,,,,,13.76688,-0.05602598,13,0,13.40924,-0.1132253
14515,2021/04/13 06:57:40,247401.5117,9720.0014,1,10,17,0,0,0,3.318826,0,2.859496,5.381352,10.98683,19.87601,,0.0000110244500319823,,0,,,,,,,,,,13.78307,-0.07379681,13,0,13.76204,0.08850127
14516,2021/04/13 06:58:40,247461.5107,9780.0004,1,10,17,0,0,0,3.31878,0,2.859496,5.381352,10.98683,19.87601,,0.0000149751203935011,,,,,,,,,,,,13.83721,-0.07861167,13,0,13.8235,0.1042441
14517,2021/04/13 06:59:40,247521.5107,9840.0004,1,10,17,0,0,0,3.318883,0,2.859496,5.381352,10.98683,19.87601,,-0.0000125253700389294,,0,,,,,,,,,,13.972,0.002040863,13,0,13.34371,-0.132882
14518,2021/04/13 07:00:40,247581.5113,9900.001,1,10,17,0,0,0,3.318942,0,2.859496,5.381352,10.98683,19.87601,,-0.0000433050117862877,,,,,,,,,,,,14.08836,0.05569398,13,0,13.53342,-0.09515703
14519,2021/04/13 07:01:40,247641.5104,9960.0001,1,10,17,0,0,0,3.31906,0,2.859496,5.381352,10.98683,19.87601,,-0.0000115381399155012,,0,,,,,,,,,,13.73266,-0.1043046,13,0,13.62383,0.03740162
14520,2021/04/13 07:02:40,247701.5118,10020.0015,1,10,17,0,0,0,3.319134,0,2.859496,5.381352,10.98683,19.87601,,0.00000979788819677196,,,,,,,,,,,,14.0315,0.09363055,13,0,13.46067,-0.1522651
14521,2021/04/13 07:03:40,247761.5117,10080.0014,1,10,17,0,0,0,3.319018,0,2.859496,5.381352,10.98683,19.87601,,0.0000205833002837608,,0,,,,,,,,,,13.81732,-0.1323196,13,0,13.86111,0.1251113
14522,2021/04/13 07:04:40,247821.5108,10140.0005,1,10,17,0,0,0,3.31911,0,2.859496,5.381352,10.98683,19.87601,,0.0000132763198052999,,,,,,,,,,,,14.22678,-0.001428425,13,0,13.80368,-0.1317713
14523,2021/04/13 07:05:40,247881.5106,10200.0003,1,10,17,0,0,0,3.319226,0,2.859496,5.381352,10.98683,19.87601,,-0.0000013827440170644,,0,,,,,,,,,,13.84426,-0.128026,13,0,13.35492,-0.03435701
14524,2021/04/13 07:06:40,247941.5106,10260.0003,1,10,17,0,0,0,3.319283,0,2.859496,5.381352,10.98683,19.87601,,0.00000458345311926678,,,,,,,,,,,,13.89586,0.12611,13,0,13.86752,0.08963883
14525,2021/04/13 07:07:40,248001.5111,10320.0008,1,10,17,0,0,0,3.319367,0,2.859496,5.381352,10.98683,19.87601,,-0.00000268682902060391,,0,,,,,,,,,,14.06545,-0.02994895,13,0,13.45925,-0.1054329
14526,2021/04/13 07:08:40,248061.511,10380.0007,1,10,17,0,0,0,3.319174,0,2.859496,5.381352,10.98683,19.87601,,0.0000054925599215494,,,,,,,,,,,,14.01734,0.117681,13,0,13.90126,0.03544182
14527,2021/04/13 07:09:40,248121.5109,10440.0006,1,10,17,0,0,0,3.319229,0,2.859496,5.381352,10.98683,19.87601,,0.0000288032006210415,,0,,,,,,,,,,14.05139,0.1179779,13,0,13.85489,0.04260957
14528,2021/04/13 07:10:40,248181.5107,10500.0004,1,10,17,0,0,0,3.319479,0,2.859496,5.381352,10.98683,19.87601,,-0.0000414878086303361,,,,,,,,,,,,13.85007,-0.1303825,13,0,13.37537,-0.02071649
14529,2021/04/13 07:11:40,248241.5106,10560.0003,1,10,17,0,0,0,3.319534,0,2.859496,5.381352,10.98683,19.87601,,-0.0000172655400092481,,0,,,,,,,,,,13.81857,0.05367368,13,0,13.71708,0.1292023
14530,2021/04/13 07:12:40,248301.5105,10620.0002,1,10,17,0,0,0,3.31955,0,2.859496,5.381352,10.98683,19.87601,,-0.0000150934101839084,,,,,,,,,,,,13.79733,-0.07982224,13,0,13.43971,0.04586697
14531,2021/04/13 07:13:40,248361.5112,10680.0009,1,10,17,0,0,0,3.319595,0,2.859496,5.381352,10.98683,19.87601,,0.0000121302400657441,,0,,,,,,,,,,13.7917,-0.08673817,13,0,13.39016,0.0503695
14532,2021/04/13 07:14:40,248421.5118,10740.0015,1,10,17,0,0,0,3.319711,0,2.859496,5.381352,10.98683,19.87601,,0.00000912739324121503,,,,,,,,,,,,14.07956,0.05859077,13,0,13.46605,-0.0671801
14533,2021/04/13 07:15:40,248481.5108,10800.0005,1,10,17,0,0,0,3.319787,0,2.859496,5.381352,10.98683,19.87601,,-0.00000189647596471332,0,0,0,,,,,,,,,13.70637,-0.05002707,13,0,13.69996,0.0596562
14534,2021/04/13 07:15:40,248481.5172,0.0016,1,11,18,0,0,0,3.319781,0,2.859496,5.381352,10.98683,19.87601,,-0.00000189647596471332,0,0,0,,,,,,,,,13.7077424072535,-0.0495555794442544,13,0,13.6993015122929,0.0595273013285107
14535,2021/04/13 07:15:42,248483.5567,2.0011,1,9,18,0,0,-0.7093201,3.291829,-2.3349604754629,2.859496,5.381744,10.98683,19.8773,,-0.00237792311236262,,0.0573005899786949,1190.84204101563,,,,,,,,,14.14509,0.1006952,13,0,13.48946,0.01845092
14536,2021/04/13 07:15:44,248485.5568,4.0012,1,9,18,0,0,-0.7093582,3.289312,-2.3333004395584,2.859496,5.382138,10.98683,19.87859,,-0.00146359903737903,,,,,,,,,,,,13.64636,-0.07817864,13,0,13.53751,-0.1010519
14537,2021/04/13 07:15:46,248487.5567,6.0011,1,9,18,0,0,-0.7092056,3.286889,-2.3310800853784,2.859496,5.382531,10.98683,19.87989,,-0.00112069596070796,,0.148849204182625,9.70004653930664,,,,,,,,,14.08906,-0.03136277,13,0,13.89258,0.07375836
14538,2021/04/13 07:15:48,248489.5566,8.001,1,9,18,0,0,-0.7092819,3.284774,-2.3298307437906,2.859496,5.382925,10.98683,19.88118,,-0.00106928299646825,,,,,,,,,,,,14.04372,0.06047308,13,0,13.49605,-0.003507137
14539,2021/04/13 07:15:50,248491.5567,10.0011,1,9,18,0,0,-0.7093964,3.282739,-2.3287632287396,2.859496,5.383319,10.98683,19.88247,,-0.000987574923783541,,,,,,,,,,,,13.74098,-0.03138512,13,0,13.49311,-0.1022714
14540,2021/04/13 07:15:52,248493.5559,12.0003,1,9,18,0,0,-0.709549,3.28086,-2.32793093214,2.859496,5.383712,10.98683,19.88376,,-0.00107362598646432,,0.185290202498436,,,,,,,,,,13.85048,-0.1062217,13,0,13.71605,0.06966621
14541,2021/04/13 07:15:54,248495.5568,14.0012,1,9,18,0,0,-0.7093582,3.278868,-2.3258919025176,2.859496,5.384106,10.98683,19.88506,,-0.00106863200198859,,,,,,,,,,,,13.95134,0.03151894,13,0,13.37427,-0.1125297
14542,2021/04/13 07:15:56,248497.5568,16.0012,1,9,18,0,0,-0.7092438,3.277072,-2.3242429981536,2.859496,5.3845,10.98683,19.88635,,-0.00105278298724443,,0.209986701607704,5.10257720947266,,,,,,,,,13.75171,-0.1384562,13,0,13.62094,-0.01737505
14543,2021/04/13 07:15:58,248499.556,18.0004,1,9,18,0,0,-0.7099152,3.275249,-2.3251490488848,2.859496,5.384893,10.98683,19.88764,,-0.000826958799734712,,,,,,,,,,,,14.09124,0.05216807,13,0,13.82894,0.1368168
14544,2021/04/13 07:16:00,248501.556,20.0004,1,9,18,0,0,-0.7094116,3.273571,-2.3223092408236,2.859496,5.385287,10.98683,19.88892,,-0.000854493293445557,,,,,,,,,,,,14.1363,0.1106641,13,0,13.46432,-0.07675499
14545,2021/04/13 07:16:02,248503.5562,22.0006,1,9,18,0,0,-0.709343,3.271925,-2.320917095275,2.859496,5.38568,10.98683,19.89021,,-0.000718205876182765,,0.231324806809425,,,,,,,,,,13.79584,-0.1095185,13,0,13.79869,0.08773118
14546,2021/04/13 07:16:04,248505.5559,24.0003,1,9,18,0,0,-0.7091599,3.270464,-2.3192819231936,2.859496,5.386074,10.98683,19.8915,,-0.000847191782668233,,,,,,,,,,,,14.19577,0.07046014,13,0,13.67753,-0.03011197
14547,2021/04/13 07:16:06,248507.5569,26.0013,1,9,18,0,0,-0.7090454,3.268952,-2.3178353784208,2.859496,5.386467,10.98683,19.89279,,-0.00087138608796522,,,,,,,,,,,,13.8897,-0.09277999,13,0,13.3638,-0.06766945
14548,2021/04/13 07:16:08,248509.5561,28.0005,1,9,18,0,0,-0.7091675,3.267401,-2.3171345986675,2.859496,5.386861,10.98683,19.89407,,-0.000925639877095819,,0.249146804213524,4.15600919723511,,,,,,,,,13.77634,-0.00259459,13,0,13.7041,0.08657932
14549,2021/04/13 07:16:10,248511.5562,30.0006,1,9,18,0,0,-0.7096252,3.265769,-2.3174719797788,2.859496,5.387255,10.98683,19.89536,,-0.000741178926546127,,,,,,,,,,,,14.19232,0.08585364,13,0,13.71066,-0.01013398
14550,2021/04/13 07:16:12,248513.556,32.0004,1,9,18,0,0,-0.7094116,3.264196,-2.3156585070736,2.859496,5.387649,10.98683,19.89664,,-0.00070766411954537,,,,,,,,,,,,13.75171,-0.04297167,13,0,13.51117,-0.07271409
14551,2021/04/13 07:16:14,248515.5562,34.0006,1,9,18,0,0,-0.709549,3.26268,-2.31503133132,2.859496,5.388042,10.98683,19.89793,,-0.000672277819830924,,,,,,,,,,,,14.03497,-0.05442888,13,0,13.84577,0.06668031
14552,2021/04/13 07:16:16,248517.5561,36.0005,1,9,18,0,0,-0.709549,3.261257,-2.314021643093,2.859496,5.388436,10.98683,19.89921,,-0.000773421896155924,,0.259234607219696,,,,,,,,,,14.15847,0.08277029,13,0,13.56702,0.06457448
14553,2021/04/13 07:16:18,248519.5556,38,1,9,18,0,0,-0.7092667,3.259819,-2.3120810647273,2.859496,5.388829,10.98683,19.9005,,,,,,,,,,,,,,13.80584,0.000680387,13,0,13.42627,-0.07478774
14554,2021/04/13 07:16:20,248521.5571,40.0015,1,9,18,0,0,-0.7095108,3.258325,-2.31181677741,2.859496,5.389223,10.98683,19.90178,,-0.000632191076874733,,,,,,,,,,,,13.91578,-0.102565,13,0,13.85088,0.004796982
14555,2021/04/13 07:16:22,248523.5561,42.0005,1,9,18,0,0,-0.709549,3.257153,-2.311109653997,2.859496,5.389616,10.98683,19.90306,,-0.000697215902619064,,0.272103697061539,3.74163699150085,,,,,,,,,14.01083,0.02970278,13,0,13.41187,-0.1371884
14556,2021/04/13 07:16:24,248525.5563,44.0007,1,9,18,0,0,-0.7093582,3.255635,-2.309411383457,2.859496,5.39001,10.98683,19.90434,,-0.00063835020409897,,,,,,,,,,,,13.79635,-0.1477274,13,0,13.67291,-0.008381307
14557,2021/04/13 07:16:26,248527.5572,46.0016,1,9,18,0,0,-0.7093811,3.254265,-2.3085140853915,2.859496,5.390404,10.98683,19.90562,,-0.000616918317973614,,,,,,,,,,,,14.19552,0.1000723,13,0,13.74313,0.09102106
14558,2021/04/13 07:16:28,248529.5571,48.0015,1,9,18,0,0,-0.7093964,3.252873,-2.3075763958572,2.859496,5.390797,10.98683,19.9069,,-0.000644658925011754,,,,,,,,,,,,14.02811,0.02337784,13,0,13.45846,-0.1160759
14559,2021/04/13 07:16:30,248531.5564,50.0008,1,9,18,0,0,-0.709198,3.251405,-2.30588992319,2.859496,5.391191,10.98683,19.90818,,,,0.284679889678955,,,,,,,,,,13.84779,-0.1115549,13,0,13.72436,0.03468066
14560,2021/04/13 07:16:32,248533.5556,52,1,9,18,0,0,-0.7092667,3.249941,-2.3050749282647,2.859496,5.391584,10.98683,19.90946,,-0.000633378978818655,,,,,,,,,,,,14.16992,0.002352297,13,0,13.47603,-0.07767856
14561,2021/04/13 07:16:34,248535.5564,54.0008,1,9,18,0,0,-0.7092972,3.248631,-2.3042448721332,2.859496,5.391978,10.98683,19.91074,,-0.000703308673109859,,,,,,,,,,,,13.82924,-0.07469505,13,0,13.55947,0.03267795
14562,2021/04/13 07:16:36,248537.5562,56.0006,1,9,18,0,0,-0.709198,3.247365,-2.30302476327,2.859496,5.392372,10.98683,19.91202,,-0.000598283193539828,,0.294380992650986,3.47399806976318,,,,,,,,,14.13754,0.07628411,13,0,13.91183,0.06952435
14563,2021/04/13 07:16:38,248539.5562,58.0006,1,9,18,0,0,-0.7094574,3.245897,-2.3028256462878,2.859496,5.392766,10.98683,19.9133,,,,,,,,,,,,,,14.22279,0.02916962,13,0,13.49971,-0.07828832
14564,2021/04/13 07:16:40,248541.5565,60.0009,1,9,18,0,0,-0.7096863,3.244769,-2.3027681059647,2.859496,5.393159,10.98683,19.91458,,-0.000630256719887257,,,,,,,,,,,,13.83655,-0.08322805,13,0,13.47896,-0.02384901
14565,2021/04/13 07:16:42,248543.5557,62.0001,1,9,18,0,0,-0.7096481,3.243325,-2.3016194239325,2.859496,5.393553,10.98683,19.91586,,-0.000589216884691268,,,,,,,,,,,,14.22668,0.05870432,13,0,13.68654,0.09766161
14566,2021/04/13 07:16:44,248545.5573,64.0017,1,9,18,0,0,-0.7091293,3.242171,-2.2991184517103,2.859496,5.393947,10.98683,19.91713,,-0.000673293427098542,,0.289888113737106,,,,,,,,,,13.91968,0.01972467,13,0,13.34257,-0.09232998
14567,2021/04/13 07:16:46,248547.5566,66.001,1,9,18,0,0,-0.7093582,3.240788,-2.2988795422616,2.859496,5.39434,10.98683,19.91841,,-0.000627767818514258,,,,,,,,,,,,13.87798,-0.09830803,13,0,13.70335,-0.01607776
14568,2021/04/13 07:16:48,248549.5557,68.0001,1,9,18,0,0,-0.7096252,3.239441,-2.2987889675132,2.859496,5.394733,10.98683,19.91968,,,,,,,,,,,,,,14.21744,0.04203469,13,0,13.66997,0.08554369
14569,2021/04/13 07:16:50,248551.5559,70.0003,1,9,18,0,0,-0.7094727,3.238118,-2.2973563203786,2.859496,5.395127,10.98683,19.92096,,-0.000597805308643728,,,,,,,,,,,,13.96135,0.0376302,13,0,13.42089,-0.07439971
14570,2021/04/13 07:16:52,248553.5565,72.0009,1,9,18,0,0,-0.7093353,3.236743,-2.2959360669279,2.859496,5.395521,10.98683,19.92223,,-0.000621678598690778,,0.303649485111237,3.39196395874023,,,,,,,,,14.20842,0.07720888,13,0,13.77798,0.1115897
14571,2021/04/13 07:16:54,248555.5558,74.0002,1,9,18,0,0,-0.7095108,3.235487,-2.2956129697596,2.859496,5.395915,10.98683,19.92351,,-0.000589642091654241,,,,,,,,,,,,14.09732,0.04096359,13,0,13.43993,-0.1099125
14572,2021/04/13 07:16:56,248557.5567,76.0011,1,9,18,0,0,-0.7095108,3.234163,-2.2946735774604,2.859496,5.396308,10.98683,19.92478,,,,,,,,,,,,,,13.90407,-0.1301163,13,0,13.74408,0.01607955
14573,2021/04/13 07:16:58,248559.556,78.0004,1,9,18,0,0,-0.7092819,3.232911,-2.2930452566109,2.859496,5.396702,10.98683,19.92605,,-0.000585536472499371,,,,,,,,,,,,14.23765,0.110715,13,0,13.81455,0.1222548
14574,2021/04/13 07:17:00,248561.5568,80.0012,1,9,18,0,0,-0.7090454,3.231761,-2.2914652709494,2.859496,5.397096,10.98683,19.92733,,-0.000587005284614861,,0.295480310916901,,,,,,,,,,14.01421,-0.01089573,13,0,13.33473,-0.1801082
14575,2021/04/13 07:17:02,248563.5558,82.0002,1,9,18,0,0,-0.7096405,3.230424,-2.292439702572,2.859496,5.397489,10.98683,19.9286,,-0.000677813775837421,,,,,,,,,,,,14.15337,0.07308781,13,0,13.85454,0.07777035
14576,2021/04/13 07:17:04,248565.5557,84.0001,1,9,18,0,0,-0.7094498,3.22916,-2.290926916168,2.859496,5.397883,10.98683,19.92987,,-0.00060550170019269,,,,,,,,,,,,14.19622,0.01417637,13,0,13.45846,-0.07043272
14577,2021/04/13 07:17:06,248567.5558,86.0002,1,9,18,0,0,-0.7092972,3.227807,-2.2894744672404,2.859496,5.398276,10.98683,19.93114,,,,,,,,,,,,,,13.85873,-0.07194102,13,0,13.53044,0.03314406
14578,2021/04/13 07:17:08,248569.556,88.0004,1,9,18,0,0,-0.7098007,3.226503,-2.2901740879521,2.859496,5.39867,10.98683,19.93241,,-0.00054507702589035,,0.317003399133682,3.26055908203125,,,,,,,,,14.17333,0.05626321,13,0,13.85258,0.05863309
14579,2021/04/13 07:17:10,248571.556,90.0004,1,9,18,0,0,-0.7093582,3.225228,-2.2878419286696,2.859496,5.399064,10.98683,19.93368,,-0.00071494490839541,,,,,,,,,,,,14.215,0.00837326,13,0,13.41872,-0.1219797
14580,2021/04/13 07:17:12,248573.5561,92.0005,1,9,18,0,0,-0.7092667,3.223984,-2.2866644925328,2.859496,5.399457,10.98683,19.93495,,-0.000673645292408764,,,,,,,,,,,,13.9599,-0.09737641,13,0,13.74141,-0.01744807
14581,2021/04/13 07:17:14,248575.557,94.0014,1,9,18,0,0,-0.7090073,3.222693,-2.2849128626589,2.859496,5.399851,10.98683,19.93622,,-0.000750274281017482,,,,,,,,,,,,14.28879,0.07864118,13,0,13.53655,0.07877111
14582,2021/04/13 07:17:16,248577.556,96.0004,1,9,18,0,0,-0.7093811,3.221551,-2.2853073920861,2.859496,5.400244,10.98683,19.93748,,,,0.298170387744904,,,,,,,,,,14.00839,0.04478365,13,0,13.33622,-0.06953895
14583,2021/04/13 07:17:18,248579.5567,98.0011,1,9,18,0,0,-0.7094498,3.220399,-2.2847114264702,2.859496,5.400639,10.98683,19.93875,,-0.000546830822713673,,,,,,,,,,,,13.91506,-0.08352131,13,0,13.64534,-0.02643287
14584,2021/04/13 07:17:20,248581.5568,100.0012,1,9,18,0,0,-0.7091599,3.219122,-2.2828722356078,2.859496,5.401032,10.98683,19.94002,,-0.000710060179699212,,,,,,,,,,,,14.26298,0.03434002,13,0,13.65704,-0.1016405
14585,2021/04/13 07:17:22,248583.5561,102.0005,1,9,18,0,0,-0.70961,3.217969,-2.28350298209,2.859496,5.401425,10.98683,19.94129,,-0.000691857596393675,,,,,,,,,,,,13.8863,-0.1177132,13,0,13.44092,-0.06753713
14586,2021/04/13 07:17:24,248585.5571,104.0015,1,9,18,0,0,-0.7092056,3.21678,-2.281358389968,2.859496,5.401819,10.98683,19.94255,,-0.000577723083551973,,0.324995189905167,3.20183205604553,,,,,,,,,14.139,0.02329648,13,0,13.7597,0.1559776
14587,2021/04/13 07:17:26,248587.5562,106.0006,1,9,18,0,0,-0.7093048,3.215409,-2.2807050376632,2.859496,5.402213,10.98683,19.94382,,,,,,,,,,,,,,14.31313,0.1383445,13,0,13.48774,0.01044363
14588,2021/04/13 07:17:28,248589.5561,108.0005,1,9,18,0,0,-0.7095718,3.214029,-2.2805843427822,2.859496,5.402606,10.98683,19.94509,,-0.000762207724619657,,,,,,,,,,,,14.03543,-0.03662318,13,0,13.2974,-0.1555866
14589,2021/04/13 07:17:30,248591.5569,110.0013,1,9,18,0,0,-0.7093964,3.212928,-2.2792395566592,2.859496,5.403,10.98683,19.94635,,-0.000690620974637568,,,,,,,,,,,,13.82924,-0.1269394,13,0,13.78261,0.06489336
14590,2021/04/13 07:17:32,248593.557,112.0014,1,9,18,0,0,-0.7094193,3.211663,-2.2784157172959,2.859496,5.403393,10.98683,19.94761,,-0.000641368911601603,,0.328693985939026,,,,,,,,,,14.23399,0.04699558,13,0,13.52557,-0.0604707
14591,2021/04/13 07:17:34,248595.557,114.0014,1,9,18,0,0,-0.7094116,3.210419,-2.2775084794604,2.859496,5.403787,10.98683,19.94888,,-0.000644829706288874,,,,,,,,,,,,14.05176,-0.07410109,13,0,13.33573,-0.09244204
14592,2021/04/13 07:17:36,248597.5571,116.0015,1,9,18,0,0,-0.7090836,3.209422,-2.2757485056792,2.859496,5.404181,10.98683,19.95014,,-0.000703044817782938,,,,,,,,,,,,13.89116,-0.09760171,13,0,13.43114,0.02346605
14593,2021/04/13 07:17:38,248599.5563,118.0007,1,9,18,0,0,-0.7091293,3.208228,-2.2750484758804,2.859496,5.404574,10.98683,19.9514,,,,,,,,,,,,,,13.95258,0.02344847,13,0,13.67557,0.1058146
14594,2021/04/13 07:17:40,248601.5563,120.0007,1,9,18,0,0,-0.7092361,3.207019,-2.2745336481859,2.859496,5.404967,10.98683,19.95267,,-0.000508055614773184,,0.325333297252655,3.00587701797485,,,,,,,,,14.27784,0.1034009,13,0,13.43114,0.03264248
14595,2021/04/13 07:17:42,248603.5571,122.0015,1,9,18,0,0,-0.709549,3.205851,-2.274708371199,2.859496,5.405361,10.98683,19.95393,,-0.000530185177922249,,,,,,,,,,,,13.99694,0.01698524,13,0,13.3394,-0.1019278
14596,2021/04/13 07:17:44,248605.557,124.0014,1,9,18,0,0,-0.7091064,3.204777,-2.2725278812728,2.859496,5.405755,10.98683,19.95519,,,,,,,,,,,,,,13.91455,-0.1006627,13,0,13.59362,-0.08245111
14597,2021/04/13 07:17:46,248607.5563,126.0007,1,9,18,0,0,-0.7091446,3.203458,-2.2717149420268,2.859496,5.406148,10.98683,19.95645,,-0.000584117486141622,,,,,,,,,,,,14.09807,-0.07702768,13,0,13.81383,0.05776435
14598,2021/04/13 07:17:48,248609.5562,128.0006,1,9,18,0,0,-0.7096405,3.202302,-2.272483192431,2.859496,5.406542,10.98683,19.95771,,-0.000541712215635926,,0.344363898038864,,,,,,,,,,14.30682,0.03806204,13,0,13.68631,0.09529442
14599,2021/04/13 07:17:50,248611.5572,130.0016,1,9,18,0,0,-0.7092361,3.201287,-2.2704683068607,2.859496,5.406936,10.98683,19.95897,,-0.000604369677603245,,,,,,,,,,,,14.22107,0.09197414,13,0,13.4009,-0.08918971
14600,2021/04/13 07:17:52,248613.5564,132.0008,1,9,18,0,0,-0.7096634,3.200074,-2.2709753950916,2.859496,5.407329,10.98683,19.96023,,,,,,,,,,,,,,13.92455,-0.09266436,13,0,13.6402,0.06960273
14601,2021/04/13 07:17:54,248615.5573,134.0017,1,9,18,0,0,-0.7090073,3.198884,-2.2680321078532,2.859496,5.407722,10.98683,19.96149,,-0.000565121124964207,,,,,,,,,,,,14.13972,0.01834184,13,0,13.80431,0.1235458
14602,2021/04/13 07:17:56,248617.5574,136.0018,1,9,18,0,0,-0.7092667,3.197965,-2.2682100822655,2.859496,5.408116,10.98683,19.96275,,-0.000595169083680958,,,,,,,,,,,,14.36159,0.139389,13,0,13.72652,0.07781297
14603,2021/04/13 07:17:58,248619.5566,138.001,1,9,18,0,0,-0.7093811,3.19688,-2.267806250968,2.859496,5.40851,10.98683,19.96401,,,,0.347351402044296,2.89468598365784,,,,,,,,,14.2978,0.08358777,13,0,13.50898,-0.07179677
14604,2021/04/13 07:18:00,248621.5557,140.0001,1,9,18,0,0,-0.7098618,3.195911,-2.2686551350998,2.859496,5.408903,10.98683,19.96527,,-0.000456955487607047,,,,,,,,,,,,13.99742,-0.06296426,13,0,13.66461,0.08566052
14605,2021/04/13 07:18:02,248623.5563,142.0007,1,9,18,0,0,-0.7094955,3.194754,-2.266663586607,2.859496,5.409297,10.98683,19.96652,,-0.000694775313604623,,,,,,,,,,,,14.09076,0.1084816,13,0,13.80652,0.1086462
14606,2021/04/13 07:18:04,248625.5558,144.0002,1,9,18,0,0,-0.7095718,3.193631,-2.2661104972058,2.859496,5.409691,10.98683,19.96778,,-0.000614477088674903,,,,,,,,,,,,14.31534,0.09167254,13,0,13.83381,-0.008848011
14607,2021/04/13 07:18:06,248627.5557,146.0001,1,9,18,0,0,-0.7094955,3.192387,-2.2649842107585,2.859496,5.410085,10.98683,19.96904,,,,,,,,,,,,,,14.34677,-0.007395744,13,0,13.55803,-0.1286262
14608,2021/04/13 07:18:08,248629.5557,148.0001,1,9,18,0,0,-0.7090683,3.191544,-2.2630226784552,2.859496,5.410479,10.98683,19.9703,,-0.000606074812822044,,0.377061605453491,,,,,,,,,,14.14531,-0.08124739,13,0,13.37086,-0.07445067
14609,2021/04/13 07:18:10,248631.5556,150,1,9,18,0,0,-0.7092819,3.190491,-2.2629575184129,2.859496,5.410872,10.98683,19.97155,,-0.00047861659550108,,,,,,,,,,,,13.94063,-0.08609444,13,0,13.81747,0.02353847
14610,2021/04/13 07:18:12,248633.5565,152.0009,1,9,18,0,0,-0.7095718,3.189492,-2.2631735795256,2.859496,5.411266,10.98683,19.97281,,,,,,,,,,,,,,14.3112,0.01887858,13,0,13.80042,0.1057911
14611,2021/04/13 07:18:14,248635.5558,154.0002,1,9,18,0,0,-0.7094116,3.188498,-2.2619574677768,2.859496,5.41166,10.98683,19.97406,,-0.000409554195357487,,,,,,,,,,,,14.32193,0.0962311,13,0,13.5185,0.04377186
14612,2021/04/13 07:18:16,248637.5565,156.0009,1,9,18,0,0,-0.7097244,3.187624,-2.2623345308256,2.859496,5.412053,10.98683,19.97532,,,,,,,,,,,,,,14.11122,0.04431874,13,0,13.34404,-0.0882861
14613,2021/04/13 07:18:18,248639.5557,158.0001,1,9,18,0,0,-0.7096481,3.186682,-2.2614228266042,2.859496,5.412446,10.98683,19.97657,,-0.000394307688111439,,0.388888895511627,2.6419849395752,,,,,,,,,13.91113,-0.08292913,13,0,13.5097,-0.09214401
14614,2021/04/13 07:18:20,248641.5567,160.0011,1,9,18,0,0,-0.7097626,3.18572,-2.261104910072,2.859496,5.412841,10.98683,19.97783,,-0.000550946977455169,,,,,,,,,,,,14.12413,-0.08303642,13,0,13.75482,0.07660061
14615,2021/04/13 07:18:22,248643.5559,162.0003,1,9,18,0,0,-0.7091827,3.184774,-2.2585866242098,2.859496,5.413234,10.98683,19.97908,,,,,,,,,,,,,,14.32752,0.06355852,13,0,13.49483,-0.1169774
14616,2021/04/13 07:18:24,248645.5561,164.0005,1,9,18,0,0,-0.7092056,3.183908,-2.2580453834848,2.859496,5.413628,10.98683,19.98033,,-0.000467130186734721,,,,,,,,,,,,14.02033,-0.1003307,13,0,13.42139,-0.1027474
14617,2021/04/13 07:18:26,248647.5568,166.0012,1,9,18,0,0,-0.7095261,3.182889,-2.2583428189029,2.859496,5.414021,10.98683,19.98159,,-0.00055528327357024,,,,,,,,,,,,13.93379,-0.1363611,13,0,13.64213,0.03040105
14618,2021/04/13 07:18:28,248649.5561,168.0005,1,9,18,0,0,-0.7093811,3.181981,-2.2572371819591,2.859496,5.414415,10.98683,19.98284,,,,0.427201986312866,,,,,,,,,,14.30414,0.07605284,13,0,13.83723,0.1333088
14619,2021/04/13 07:18:30,248651.5567,170.0011,1,9,18,0,0,-0.709671,3.181098,-2.257532998758,2.859496,5.414809,10.98683,19.98409,,-0.000366616703104228,,,,,,,,,,,,14.3845,0.1371068,13,0,13.45481,-0.05722493
14620,2021/04/13 07:18:32,248653.5567,172.0011,1,9,18,0,0,-0.7093353,3.180387,-2.2559607667611,2.859496,5.415202,10.98683,19.98534,,,,,,,,,,,,,,13.92162,-0.03546089,13,0,13.61532,0.08335859
14621,2021/04/13 07:18:34,248655.5568,174.0012,1,9,18,0,0,-0.7088165,3.179542,-2.253711832043,2.859496,5.415596,10.98683,19.9866,,-0.000349496607668698,,,,,,,,,,,,14.21354,0.1131004,13,0,13.90744,0.09498447
14622,2021/04/13 07:18:36,248657.5569,176.0013,1,9,18,0,0,-0.7094193,3.178786,-2.2550921389698,2.859496,5.415989,10.98683,19.98785,,,,,,,,,,,,,,14.39498,0.07247597,13,0,13.71606,-0.06006658
14623,2021/04/13 07:18:38,248659.557,178.0014,1,9,18,0,0,-0.7094727,3.17795,-2.254668766965,2.859496,5.416383,10.98683,19.9891,,-0.000425735110184178,,,,,,,,,,,,14.26711,-0.05794883,13,0,13.43432,-0.08999467
14624,2021/04/13 07:18:40,248661.557,180.0014,1,9,18,0,0,-0.7093811,3.177233,-2.2538690404963,2.859496,5.416777,10.98683,19.99035,,,,0.484660804271698,2.23053193092346,,,,,,,,,14.04569,-0.08578062,13,0,13.78214,0.005562901
14625,2021/04/13 07:18:42,248663.5563,182.0007,1,9,18,0,0,-0.7094727,3.176407,-2.2535740505889,2.859496,5.41717,10.98683,19.9916,,-0.000366998108802363,,,,,,,,,,,,14.30001,-0.02031356,13,0,13.76727,0.09169519
14626,2021/04/13 07:18:44,248665.5562,184.0006,1,9,18,0,0,-0.7094955,3.175631,-2.2530959041605,2.859496,5.417564,10.98683,19.99285,,,,,,,,,,,,,,14.34991,0.08769065,13,0,13.54653,0.06267458
14627,2021/04/13 07:18:46,248667.5563,186.0007,1,9,18,0,0,-0.7096481,3.174783,-2.2529787238623,2.859496,5.417958,10.98683,19.9941,,-0.000328637310303748,,,,,,,,,,,,14.27834,0.1127684,13,0,13.4602,0.01457125
14628,2021/04/13 07:18:48,248669.5571,188.0015,1,9,18,0,0,-0.7095718,3.17412,-2.252266041816,2.859496,5.418352,10.98683,19.99535,,,,,,,,,,,,,,14.07539,0.02733678,13,0,13.36672,-0.107564
14629,2021/04/13 07:18:50,248671.5562,190.0006,1,9,18,0,0,-0.7091599,3.173373,-2.2504288793427,2.859496,5.418745,10.98683,19.9966,,-0.000335508695570752,,,,,,,,,,,,14.02814,-0.02816856,13,0,13.79749,0.134615
14630,2021/04/13 07:18:52,248673.5561,192.0005,1,9,18,0,0,-0.7094727,3.172709,-2.2509504205443,2.859496,5.419138,10.98683,19.99785,,,,,,,,,,,,,,14.24203,0.06683856,13,0,13.78968,0.08520007
14631,2021/04/13 07:18:54,248675.5556,194,1,9,18,0,0,-0.7095642,3.172198,-2.2508781361116,2.859496,5.419532,10.98683,19.9991,,-0.000350467686075717,,0.525655627250671,,,,,,,,,,14.40446,0.1337475,13,0,13.70361,0.02873033
14632,2021/04/13 07:18:56,248677.5556,196,1,9,18,0,0,-0.7096634,3.17156,-2.250740052904,2.859496,5.419926,10.98683,20.00035,,,,,,,,,,,,,,14.35236,0.08000225,13,0,13.48313,-0.08452326
14633,2021/04/13 07:18:58,248679.5562,198.0006,1,9,18,0,0,-0.7093964,3.170909,-2.2494314293276,2.859496,5.42032,10.98683,20.00159,,-0.000271219585556537,,,,,,,,,,,,14.16335,-0.04506797,13,0,13.39625,-0.1343051
14634,2021/04/13 07:19:00,248681.5557,200.0001,1,9,18,0,0,-0.7092209,3.170245,-2.2484040121205,2.859496,5.420713,10.98683,20.00284,,,,,,,,,,,,,,14.11415,0.07831961,13,0,13.74946,0.1195988
14635,2021/04/13 07:19:02,248683.5573,202.0017,1,9,18,0,0,-0.7096863,3.16948,-2.249336534124,2.859496,5.421107,10.98683,20.00409,,-0.000354174291715026,,,,,,,,,,,,14.26127,0.09354651,13,0,13.81626,0.02050579
