Repository: HVES-Battery-Testing-Consortium/LG-HG2

# Battery Testing Consortium (BTC)
The Battery Testing Consortium (BTC) has been developed within the High Voltage and Energy Storage Lab at Oxford Brookes University to provide accurate and comprehensive cell data to Formula Student Electric teams. Through the BTC, we aim to provide FS teams with information for improved and informed decisions for cell selection, pack architecture design, thermal cooling requirements, and end of life predictions. A range of tests are completed to provide a comprehensive electrochemical lithium-ion characterisation for modelling, validation, and battery management parameterisation.

File: Data/Round1/LG_HG2/Package 1/210410_FSD_GITT_LGHG2_1_15C/210410_FSD_GITT_LGHG2_1_15C_Channel_2_Wb_1.CSV (part 72 of 76)
Data_Point,Date_Time,Test_Time(s),Step_Time(s),Cycle_Index,Step_Index,TC_Counter1,TC_Counter2,TC_Counter3,Current(A),Voltage(V),Power(W),Charge_Capacity(Ah),Discharge_Capacity(Ah),Charge_Energy(Wh),Discharge_Energy(Wh),ACR(Ohm),dV/dt(V/s),Internal_Resistance(Ohm),dQ/dV(Ah/V),dV/dQ(V/Ah),MetaCode_MV_UD1,MetaCode_MV_UD2,MetaCode_MV_UD3,MetaCode_MV_UD4,MetaCode_MV_UD5,MetaCode_MV_UD6,MetaCode_MV_UD7,MetaCode_MV_UD8,Aux_Temperature_1(C),Aux_dT/dt_1(C),Aux_Temperature_2(C),Aux_dT/dt_2(C),Aux_Temperature_3(C),Aux_dT/dt_3(C)
14636,2021/04/13 07:19:04,248685.5557,204.0001,1,9,18,0,0,-0.7094345,3.168974,-2.248179485203,2.859496,5.4215,10.98683,20.00534,,,,,,,,,,,,,,14.42566,0.06350249,13,0,13.71752,-0.08050948
14637,2021/04/13 07:19:06,248687.5573,206.0017,1,9,18,0,0,-0.7089005,3.168342,-2.246039227971,2.859496,5.421894,10.98683,20.00658,,,,,,,,,,,,,,14.39861,-0.02709985,13,0,13.53679,-0.1071611
14638,2021/04/13 07:19:08,248689.5567,208.0011,1,9,18,0,0,-0.7090683,3.167692,-2.2461099813636,2.859496,5.422287,10.98683,20.00783,,-0.000253802689258009,,,,,,,,,,,,14.21792,-0.1118445,13,0,13.41432,-0.09822875
14639,2021/04/13 07:19:10,248691.5559,210.0003,1,9,18,0,0,-0.7095718,3.167227,-2.2473749633986,2.859496,5.422681,10.98683,20.00908,,,,,1.66706395149231,,,,,,,,,14.10659,-0.09970784,13,0,13.77847,0.007616878
14640,2021/04/13 07:19:12,248693.5557,212.0001,1,9,18,0,0,-0.7094116,3.166759,-2.2465355690044,2.859496,5.423075,10.98683,20.01032,,-0.00028673218912445,,0.667522788047791,,,,,,,,,,14.23643,-0.04573971,13,0,13.86452,0.08450329
14641,2021/04/13 07:19:14,248695.5567,214.0011,1,9,18,0,0,-0.7096024,3.166262,-2.2467871142288,2.859496,5.423468,10.98683,20.01157,,,,,,,,,,,,,,14.42152,0.06735593,13,0,13.74265,0.1223543
14642,2021/04/13 07:19:16,248697.5558,216.0002,1,9,18,0,0,-0.7093048,3.1658,-2.24551713584,2.859496,5.423862,10.98683,20.01282,,,,,,,,,,,,,,14.33237,0.08722693,13,0,13.49238,0.02103418
14643,2021/04/13 07:19:18,248699.5565,218.0009,1,9,18,0,0,-0.7092209,3.165231,-2.2448479785279,2.859496,5.424255,10.98683,20.01406,,-0.000262496789218858,,,,,,,,,,,,14.14752,0.05764335,13,0,13.34379,-0.08866608
14644,2021/04/13 07:19:20,248701.5557,220.0001,1,9,18,0,0,-0.7092056,3.164656,-2.2443917572736,2.859496,5.424648,10.98683,20.0153,,,,,,,,,,,,,,14.12096,-0.008299947,13,0,13.78554,0.1380458
14645,2021/04/13 07:19:22,248703.5558,222.0002,1,9,18,0,0,-0.7094116,3.164006,-2.2445825588696,2.859496,5.425042,10.98683,20.01655,,-0.000244550494244322,,,,,,,,,,,,14.32656,0.1086345,13,0,13.77922,0.1202017
14646,2021/04/13 07:19:24,248705.5567,224.0011,1,9,18,0,0,-0.7095642,3.163551,-2.2447425344742,2.859496,5.425436,10.98683,20.0178,,,,,,,,,,,,,,14.39131,0.1016092,13,0,13.59533,-0.01944155
14647,2021/04/13 07:19:26,248707.5559,226.0003,1,9,18,0,0,-0.7092056,3.163013,-2.2432265324728,2.859496,5.425829,10.98683,20.01904,,,,,,,,,,,,,,14.32607,0.0427717,13,0,13.44214,-0.1217949
14648,2021/04/13 07:19:28,248709.5568,228.0012,1,9,18,0,0,-0.7094193,3.162677,-2.2436641034661,2.859496,5.426222,10.98683,20.02029,,-0.000216375905438326,,,,,,,,,,,,14.04665,-0.1234621,13,0,13.3599,-0.1350754
14649,2021/04/13 07:19:30,248711.5566,230.001,1,9,18,0,0,-0.7095718,3.162185,-2.243797302383,2.859496,5.426616,10.98683,20.02153,,,,0.767060577869415,,,,,,,,,,14.29538,0.1176056,13,0,13.82114,0.05604774
14650,2021/04/13 07:19:32,248713.556,232.0004,1,9,18,0,0,-0.7096405,3.161749,-2.2437051412345,2.859496,5.42701,10.98683,20.02277,,-0.000289901392534375,,,,,,,,,,,,14.46364,0.06593883,13,0,13.80677,-0.05748153
14651,2021/04/13 07:19:34,248715.5558,234.0002,1,9,18,0,0,-0.7091217,3.161373,-2.2417981960941,2.859496,5.427403,10.98683,20.02402,,,,,,,,,,,,,,14.43734,-0.01507699,13,0,13.55363,-0.1157054
14652,2021/04/13 07:19:36,248717.5568,236.0012,1,9,18,0,0,-0.7092972,3.160821,-2.2419614850012,2.859496,5.427796,10.98683,20.02526,,,,,,,,,,,,,,14.28005,-0.1072046,13,0,13.43996,-0.1301727
14653,2021/04/13 07:19:38,248719.5569,238.0013,1,9,18,0,0,-0.7093048,3.160414,-2.2416968201872,2.859496,5.42819,10.98683,20.02651,,-0.000219103996641934,,,,,,,,,,,,14.11515,-0.09643525,13,0,13.42118,-0.007382929
14654,2021/04/13 07:19:40,248721.5561,240.0005,1,9,18,0,0,-0.7097015,3.159777,-2.2424984765655,2.859496,5.428583,10.98683,20.02775,,,,,,,,,,,,,,14.2406,-0.05334377,13,0,13.90526,0.08831233
14655,2021/04/13 07:19:42,248723.5562,242.0006,1,9,18,0,0,-0.7097778,3.159281,-2.2423875177618,2.859496,5.428977,10.98683,20.02899,,,,,,,,,,,,,,14.35478,-0.0001573563,13,0,13.82942,0.0935781
14656,2021/04/13 07:19:44,248725.5569,244.0013,1,9,18,0,0,-0.7091217,3.158847,-2.2400069546799,2.859496,5.429371,10.98683,20.03024,,-0.00025388938956894,,,,,,,,,,,,14.38913,0.07558137,13,0,13.70289,0.100857
14657,2021/04/13 07:19:46,248727.5563,246.0007,1,9,18,0,0,-0.7094116,3.158413,-2.2406148197908,2.859496,5.429764,10.98683,20.03148,,,,,,,,,,,,,,14.37356,0.1164696,13,0,13.50437,0.01372337
14658,2021/04/13 07:19:48,248729.5569,248.0013,1,9,18,0,0,-0.7090454,3.157972,-2.2391455199288,2.859496,5.430158,10.98683,20.03272,,,,,,,,,,,,,,14.25838,0.07781208,13,0,13.45485,-0.04558235
14659,2021/04/13 07:19:50,248731.5561,250.0005,1,9,18,0,0,-0.7090912,3.157485,-2.238944827632,2.859496,5.430552,10.98683,20.03397,,-0.000182299001608044,,,,,,,,,,,,14.06127,-0.06159782,13,0,13.68923,0.07324249
14660,2021/04/13 07:19:52,248733.5562,252.0006,1,9,18,0,0,-0.7094193,3.157288,-2.2398410428584,2.859496,5.430945,10.98683,20.03521,,,,0.851284503936768,1.25529301166534,,,,,,,,,14.23938,0.05953908,13,0,13.85286,0.1487842
14661,2021/04/13 07:19:54,248735.5563,254.0007,1,9,18,0,0,-0.7094498,3.156728,-2.2395400482544,2.859496,5.431339,10.98683,20.03645,,,,,,,,,,,,,,14.34017,0.1078624,13,0,13.80016,0.08740455
14662,2021/04/13 07:19:56,248737.557,256.0014,1,9,18,0,0,-0.7089691,3.156365,-2.2377652533215,2.859496,5.431732,10.98683,20.03769,,-0.000180530201760121,,,,,,,,,,,,14.44465,0.117287,13,0,13.72192,0.003121197
14663,2021/04/13 07:19:58,248739.5563,258.0007,1,9,18,0,0,-0.7097778,3.155752,-2.2398827119056,2.859496,5.432126,10.98683,20.03893,,,,,,,,,,,,,,14.35165,0.06988436,13,0,13.46045,0.03351629
14664,2021/04/13 07:20:00,248741.5571,260.0015,1,9,18,0,0,-0.7094193,3.155208,-2.2383654507144,2.859496,5.432519,10.98683,20.04018,,,,,,,,,,,,,,13.9933,0.01278341,13,0,13.6212,0.1111215
14665,2021/04/13 07:20:02,248743.5563,262.0007,1,9,18,0,0,-0.7087784,3.154774,-2.2360356680816,2.859496,5.432912,10.98683,20.04142,,-0.000269433308858424,,,,,,,,,,,,14.23596,0.07002324,13,0,13.84212,0.07014066
14666,2021/04/13 07:20:04,248745.5564,264.0008,1,9,18,0,0,-0.7090683,3.154422,-2.2367006450226,2.859496,5.433306,10.98683,20.04266,,,,,,,,,,,,,,14.40278,0.08786231,13,0,13.79702,-0.02866209
14667,2021/04/13 07:20:06,248747.5572,266.0016,1,9,18,0,0,-0.7088928,3.153764,-2.2356805924992,2.859496,5.433699,10.98683,20.0439,,-0.000269232696155086,,,,,,,,,,,,14.41568,-0.01903445,13,0,13.62706,-0.1128122
14668,2021/04/13 07:20:08,248749.5557,268.0001,1,9,18,0,0,-0.7089157,3.153483,-2.2355536083831,2.859496,5.434093,10.98683,20.04514,,,,,,,,,,,,,,14.234,-0.0880006,13,0,13.61339,-0.08579284
14669,2021/04/13 07:20:10,248751.5564,270.0008,1,9,18,0,0,-0.7092819,3.153029,-2.2363863998751,2.859496,5.434486,10.98683,20.04638,,,,,,,,,,,,,,14.22086,-0.08378625,13,0,13.94401,0.05095869
14670,2021/04/13 07:20:12,248753.5565,272.0009,1,9,18,0,0,-0.709259,3.152658,-2.236051060422,2.859496,5.434879,10.98683,20.04762,,-0.000261858600424603,,,,,,,,,,,,14.35917,0.01247495,13,0,13.86307,0.1268104
14671,2021/04/13 07:20:14,248755.5567,274.0011,1,9,18,0,0,-0.7093048,3.1523,-2.23594152104,2.859496,5.435273,10.98683,20.04886,,,,0.8663449883461,,,,,,,,,,14.43564,0.09558558,13,0,13.66168,0.06372035
14672,2021/04/13 07:20:16,248757.5566,276.001,1,9,18,0,0,-0.7092819,3.151656,-2.2354125558264,2.859496,5.435667,10.98683,20.0501,,,,,,,,,,,,,,14.28223,0.1039213,13,0,13.47874,-0.02173126
14673,2021/04/13 07:20:18,248759.5566,278.001,1,9,18,0,0,-0.708725,3.151091,-2.233256968975,2.859496,5.43606,10.98683,20.05134,,-0.000219385197851807,,,,,,,,,,,,14.11854,-0.00289619,13,0,13.82896,0.1094452
14674,2021/04/13 07:20:20,248761.5566,280.001,1,9,18,0,0,-0.7085648,3.150578,-2.2323886704544,2.859496,5.436454,10.98683,20.05258,,,,,,,,,,,,,,14.28297,0.05138457,13,0,13.87455,0.1337534
14675,2021/04/13 07:20:22,248763.5566,282.001,1,9,18,0,0,-0.7094498,3.150162,-2.2348818008676,2.859496,5.436848,10.98683,20.05382,,-0.000272576988209039,,,,,,,,,,,,14.43442,0.1265043,13,0,13.74094,0.04206628
14676,2021/04/13 07:20:24,248765.5566,284.001,1,9,18,0,0,-0.7094574,3.149652,-2.2345439188248,2.859496,5.437242,10.98683,20.05506,,,,,,,,,,,,,,14.46123,0.1051855,13,0,13.62146,-0.03870755
14677,2021/04/13 07:20:26,248767.5567,286.0011,1,9,18,0,0,-0.7087631,3.149275,-2.2320899117525,2.859496,5.437635,10.98683,20.0563,,,,,,,,,,,,,,14.30319,0.00525713,13,0,13.4119,-0.1387841
14678,2021/04/13 07:20:28,248769.5566,288.001,1,9,18,0,0,-0.7090073,3.148914,-2.2326030130722,2.859496,5.438029,10.98683,20.05754,,-0.000205695701879449,,,,,,,,,,,,14.14656,-0.09094834,13,0,13.72727,0.1152474
14679,2021/04/13 07:20:30,248771.5566,290.001,1,9,18,0,0,-0.7090683,3.148327,-2.2323788737341,2.859496,5.438422,10.98683,20.05878,,,,,,,,,,,,,,14.30443,0.09817511,13,0,13.90334,0.06860822
14680,2021/04/13 07:20:32,248773.5567,292.0011,1,9,18,0,0,-0.7091827,3.147838,-2.2323922520026,2.859496,5.438817,10.98683,20.06002,,-0.00033653769060038,,,,,,,,,,,,14.46001,0.09979367,13,0,13.86896,-0.03499657
14681,2021/04/13 07:20:34,248775.5568,294.0012,1,9,18,0,0,-0.7090302,3.147406,-2.2316059056612,2.859496,5.43921,10.98683,20.06126,,,,,1.1741509437561,,,,,,,,,14.48359,0.04506618,13,0,13.69509,-0.09894371
14682,2021/04/13 07:20:36,248777.5569,296.0013,1,9,18,0,0,-0.7089539,3.146852,-2.2309729981228,2.859496,5.439604,10.98683,20.0625,,,,0.816336274147034,,,,,,,,,,14.39473,-0.02922118,13,0,13.4963,-0.09783924
14683,2021/04/13 07:20:38,248779.5568,298.0012,1,9,18,0,0,-0.709549,3.14631,-2.23246111419,2.859496,5.439998,10.98683,20.06374,,-0.000219687906792387,,,,,,,,,,,,14.30151,-0.1189846,13,0,13.61535,-0.08481473
14684,2021/04/13 07:20:40,248781.5569,300.0013,1,9,18,0,0,-0.7087173,3.145766,-2.2294587859518,2.859496,5.440391,10.98683,20.06498,,,,,,,,,,,,,,14.13194,-0.1220715,13,0,13.76727,-0.005643666
14685,2021/04/13 07:20:42,248783.5569,302.0013,1,9,18,0,0,-0.7089386,3.145309,-2.2298309590274,2.859496,5.440785,10.98683,20.06622,,,,,,,,,,,,,,14.30344,-0.05341321,13,0,13.90966,0.08137465
14686,2021/04/13 07:20:44,248785.5568,304.0012,1,9,18,0,0,-0.7092056,3.144713,-2.2302480699928,2.859496,5.441178,10.98683,20.06746,,-0.00022887290106155,,,,,,,,,,,,14.43906,0.0114125,13,0,13.85529,0.1143143
14687,2021/04/13 07:20:46,248787.5569,306.0013,1,9,18,0,0,-0.7088318,3.144397,-2.2288485854246,2.859496,5.441572,10.98683,20.06869,,,,,,,,,,,,,,14.50771,0.08118957,13,0,13.70461,0.09963185
14688,2021/04/13 07:20:48,248789.557,308.0014,1,9,18,0,0,-0.7090073,3.143896,-2.2290452144408,2.859496,5.441966,10.98683,20.06993,,,,,,,,,,,,,,14.49435,0.1158381,13,0,13.40775,-0.09276897
14689,2021/04/13 07:20:50,248791.557,310.0014,1,9,18,0,0,-0.709053,3.14346,-2.22887974338,2.859496,5.442359,10.98683,20.07117,,-0.000215519205085002,,,,,,,,,,,,14.09152,-0.1258859,13,0,13.46339,-0.05062252
14690,2021/04/13 07:20:52,248793.557,312.0014,1,9,18,0,0,-0.7089767,3.14299,-2.228306678333,2.859496,5.442753,10.98683,20.0724,,,,,,,,,,,,,,14.05058,-0.1154664,13,0,13.58341,0.01242608
14691,2021/04/13 07:20:54,248795.5569,314.0013,1,9,18,0,0,-0.7091293,3.142342,-2.2283267828206,2.859496,5.443147,10.98683,20.07364,,-0.000289496500045061,,,,,,,,,,,,14.09055,-0.08973718,13,0,13.76242,0.07705688
14692,2021/04/13 07:20:56,248797.557,316.0014,1,9,18,0,0,-0.7085648,3.141727,-2.2261171634096,2.859496,5.443541,10.98683,20.07488,,,,0.806593000888824,,,,,,,,,,14.12684,-0.03014833,13,0,13.80606,0.1207286
14693,2021/04/13 07:20:58,248799.557,318.0014,1,9,18,0,0,-0.7087402,3.141244,-2.2263259008088,2.859496,5.443934,10.98683,20.07612,,,,,,,,,,,,,,14.27079,0.05145401,13,0,13.62342,-0.1185197
14694,2021/04/13 07:21:00,248801.5571,320.0015,1,9,18,0,0,-0.7090149,3.140643,-2.2267626825807,2.859496,5.444328,10.98683,20.07735,,-0.00023848979617469,,,,,,,,,,,,14.38748,-0.05197674,13,0,13.50367,-0.09546191
14695,2021/04/13 07:21:02,248803.557,322.0014,1,9,18,0,0,-0.7090149,3.140272,-2.2264996380528,2.859496,5.444721,10.98683,20.07859,,,,,,,,,,,,,,14.2014,-0.1158443,13,0,13.38312,-0.05196124
14696,2021/04/13 07:21:04,248805.557,324.0014,1,9,18,0,0,-0.7093048,3.139778,-2.2270596063344,2.859496,5.445115,10.98683,20.07983,,-0.000292147189611569,,,,,,,,,,,,14.05179,-0.09153992,13,0,13.40897,0.03863782
14697,2021/04/13 07:21:06,248807.5563,326.0007,1,9,18,0,0,-0.7089539,3.139318,-2.2256317394402,2.859496,5.445508,10.98683,20.08106,,,,,,,,,,,,,,14.03207,-0.02617985,13,0,13.63806,0.09266168
14698,2021/04/13 07:21:08,248809.5563,328.0007,1,9,18,0,0,-0.708725,3.138718,-2.22448791455,2.859496,5.445902,10.98683,20.0823,,-0.000244162190938368,,,,,,,,,,,,14.15537,0.05150408,13,0,13.79483,0.1179019
14699,2021/04/13 07:21:10,248811.557,330.0014,1,9,18,0,0,-0.7089767,3.138277,-2.2249652711459,2.859496,5.446296,10.98683,20.08353,,,,,,,,,,,,,,14.48118,0.1155204,13,0,13.69267,0.07911533
14700,2021/04/13 07:21:12,248813.5556,332,1,9,18,0,0,-0.7088013,3.137657,-2.2239753605541,2.859496,5.44669,10.98683,20.08477,,,,,,,,,,,,,,14.41888,0.1179796,13,0,13.54245,-0.005337
14701,2021/04/13 07:21:14,248815.5572,334.0016,1,9,18,0,0,-0.7089005,3.137011,-2.2238286664055,2.859496,5.447083,10.98683,20.086,,-0.000203292904188856,,0.748766601085663,1.28406703472137,,,,,,,,,14.26934,0.03546566,13,0,13.43655,-0.1039702
14702,2021/04/13 07:21:16,248817.5566,336.001,1,9,18,0,0,-0.7092667,3.136422,-2.2245596817474,2.859496,5.447477,10.98683,20.08724,,,,,,,,,,,,,,14.02839,-0.05261213,13,0,13.4075,-0.1395535
14703,2021/04/13 07:21:18,248819.5566,338.001,1,9,18,0,0,-0.7091827,3.135971,-2.2239763809017,2.859496,5.447871,10.98683,20.08847,,,,,,,,,,,,,,14.0708,-0.09066194,13,0,13.82825,0.131484
14704,2021/04/13 07:21:20,248821.5565,340.0009,1,9,18,0,0,-0.7091599,3.135526,-2.2235893046074,2.859496,5.448264,10.98683,20.08971,,,,,,,,,,,,,,14.47244,0.1255119,13,0,13.73512,0.04108369
14705,2021/04/13 07:21:22,248823.5565,342.0009,1,9,18,0,0,-0.7093735,3.134945,-2.2238469069575,2.859496,5.448658,10.98683,20.09094,,-0.000204374606255442,,,,,,,,,,,,14.47049,0.1023611,13,0,13.58684,-0.06210804
14706,2021/04/13 07:21:24,248825.5564,344.0008,1,9,18,0,0,-0.7090073,3.134469,-2.2223614026237,2.859496,5.449051,10.98683,20.09217,,,,,,,,,,,,,,14.34535,0.01895487,13,0,13.43218,-0.1227799
14707,2021/04/13 07:21:26,248827.5565,346.0009,1,9,18,0,0,-0.7096863,3.133942,-2.2241157023946,2.859496,5.449445,10.98683,20.09341,,-0.000257005798630416,,,,,,,,,,,,14.17605,-0.08417457,13,0,13.34308,-0.1369086
14708,2021/04/13 07:21:28,248829.5568,348.0012,1,9,18,0,0,-0.7092819,3.133372,-2.2224440455668,2.859496,5.44984,10.98683,20.09464,,,,,,,,,,,,,,14.13835,-0.1050848,13,0,13.77923,0.0934729
14709,2021/04/13 07:21:30,248831.5567,350.0011,1,9,18,0,0,-0.7087631,3.132819,-2.2204265061789,2.859496,5.450233,10.98683,20.09588,,,,,,,,,,,,,,14.3772,0.06810427,13,0,13.7641,-0.01412421
14710,2021/04/13 07:21:32,248833.5568,352.0012,1,9,18,0,0,-0.708931,3.132264,-2.220559049784,2.859496,5.450627,10.98683,20.09711,,-0.000236203399254009,,,,,,,,,,,,14.53205,0.03859788,13,0,13.6851,-0.09858608
14711,2021/04/13 07:21:34,248835.5567,354.0011,1,9,18,0,0,-0.7094498,3.131533,-2.2216654605434,2.859496,5.451021,10.98683,20.09834,,,,0.723714113235474,,,,,,,,,,14.49704,-0.02047598,13,0,13.57685,-0.1256895
14712,2021/04/13 07:21:36,248837.5567,356.0011,1,9,18,0,0,-0.7090912,3.131207,-2.2203113290784,2.859496,5.451414,10.98683,20.09958,,-0.000229277706239372,,,,,,,,,,,,14.32315,-0.08244038,13,0,13.36601,-0.08710772
14713,2021/04/13 07:21:38,248839.5566,358.001,1,9,18,0,0,-0.7087936,3.130527,-2.2188975022272,2.859496,5.451808,10.98683,20.10081,,,,,,,,,,,,,,14.15341,-0.1026559,13,0,13.77218,-0.00449121
14714,2021/04/13 07:21:40,248841.5567,360.0011,1,9,18,0,0,-0.7090683,3.129991,-2.2193773973853,2.859496,5.452202,10.98683,20.10204,,,,,,,,,,,,,,14.3351,-0.05638152,13,0,13.8609,0.07840514
14715,2021/04/13 07:21:42,248843.5567,362.0011,1,9,18,0,0,-0.7092361,3.129511,-2.2195621765471,2.859496,5.452596,10.98683,20.10327,,-0.000307556503685191,,,,,,,,,,,,14.54108,0.04610658,13,0,13.85507,0.1147753
14716,2021/04/13 07:21:44,248845.5559,364.0003,1,9,18,0,0,-0.709259,3.129006,-2.219275666554,2.859496,5.452989,10.98683,20.10451,,,,,,,,,,,,,,14.57102,0.09388536,13,0,13.71683,0.08948535
14717,2021/04/13 07:21:46,248847.5568,366.0012,1,9,18,0,0,-0.7090149,3.128418,-2.2180949754282,2.859496,5.453383,10.98683,20.10574,,-0.00026721550966613,,,,,,,,,,,,14.51533,0.1129484,13,0,13.57323,0.01709193
14718,2021/04/13 07:21:48,248849.556,368.0004,1,9,18,0,0,-0.7090302,3.127883,-2.2177635090666,2.859496,5.453776,10.98683,20.10697,,,,,,,,,,,,,,14.15514,-0.112558,13,0,13.68077,0.0336042
14719,2021/04/13 07:21:50,248851.5561,370.0005,1,9,18,0,0,-0.7094193,3.127228,-2.2185158987004,2.859496,5.45417,10.98683,20.1082,,-0.00028847690555267,,,1.40139997005463,,,,,,,,,14.24601,-0.03210455,13,0,13.82292,0.1370567
14720,2021/04/13 07:21:52,248853.5568,372.0012,1,9,18,0,0,-0.7088547,3.12654,-2.216262573738,2.859496,5.454564,10.98683,20.10943,,,,0.696923673152924,,,,,,,,,,14.31565,0.03136724,13,0,13.91456,0.1525801
14721,2021/04/13 07:21:54,248855.557,374.0014,1,9,18,0,0,-0.7088394,3.126081,-2.2158893803914,2.859496,5.454957,10.98683,20.11066,,,,,,,,,,,,,,14.4554,0.09619206,13,0,13.84971,0.116902
14722,2021/04/13 07:21:56,248857.5571,376.0015,1,9,18,0,0,-0.709198,3.125459,-2.216569271882,2.859496,5.455351,10.98683,20.11189,,-0.000276526989182457,,,,,,,,,,,,14.47997,0.1120958,13,0,13.74266,0.06195486
14723,2021/04/13 07:21:58,248859.557,378.0014,1,9,18,0,0,-0.7090149,3.124966,-2.2156474559934,2.859496,5.455745,10.98683,20.11312,,,,,,,,,,,,,,14.21355,-0.07463336,13,0,13.32941,-0.001583397
14724,2021/04/13 07:22:00,248861.5572,380.0016,1,9,18,0,0,-0.7090912,3.12446,-2.215527090752,2.859496,5.456139,10.98683,20.11435,,,,,,,,,,,,,,14.19803,-0.1179391,13,0,13.41636,0.009895265
14725,2021/04/13 07:22:02,248863.5573,382.0017,1,9,18,0,0,-0.708992,3.123875,-2.214802384,2.859496,5.456532,10.98683,20.11558,,-0.000222008195123635,,,,,,,,,,,,14.11809,-0.04474461,13,0,13.50464,0.08091599
14726,2021/04/13 07:22:04,248865.5556,384,1,9,18,0,0,-0.7092667,3.123359,-2.2152945308453,2.859496,5.456926,10.98683,20.11681,,,,,,,,,,,,,,14.17874,0.04017174,13,0,13.6678,0.1202649
14727,2021/04/13 07:22:06,248867.5556,386,1,9,18,0,0,-0.7086639,3.122745,-2.2129766504055,2.859496,5.457319,10.98683,20.11804,,-0.00025678749079816,,,,,,,,,,,,14.21188,0.09107739,13,0,13.82533,0.1186877
14728,2021/04/13 07:22:08,248869.5563,388.0007,1,9,18,0,0,-0.7090912,3.122238,-2.2139514901056,2.859496,5.457713,10.98683,20.11927,,,,,,,,,,,,,,14.55668,0.1099533,13,0,13.60734,0.04840821
14729,2021/04/13 07:22:10,248871.5557,390.0001,1,9,18,0,0,-0.7092209,3.121465,-2.2138082166185,2.859496,5.458107,10.98683,20.1205,,,,0.707293927669525,,,,,,,,,,14.47564,0.09985477,13,0,13.55542,-0.005175471
14730,2021/04/13 07:22:12,248873.5556,392,1,9,18,0,0,-0.7092972,3.12087,-2.213624352564,2.859496,5.4585,10.98683,20.12173,,-0.00027540820883587,,,,,,,,,,,,14.31978,0.05945235,13,0,13.41388,-0.07538855
14731,2021/04/13 07:22:14,248875.5572,394.0016,1,9,18,0,0,-0.7093964,3.120351,-2.2135657661364,2.859496,5.458895,10.98683,20.12296,,,,,,,,,,,,,,14.23966,0.01287013,13,0,13.44342,-0.122014
14732,2021/04/13 07:22:16,248877.5565,396.0009,1,9,18,0,0,-0.709259,3.119806,-2.212750483754,2.859496,5.459289,10.98683,20.12419,,-0.000280504289548844,,,,,,,,,,,,14.18438,-0.05251646,13,0,13.59297,-0.1074329
14733,2021/04/13 07:22:18,248879.5565,398.0009,1,9,18,0,0,-0.7092438,3.119218,-2.2122860273484,2.859496,5.459682,10.98683,20.12542,,,,,,,,,,,,,,14.4627,0.0869754,13,0,13.94477,0.1099384
14734,2021/04/13 07:22:20,248881.5566,400.001,1,9,18,0,0,-0.709549,3.118753,-2.212908072397,2.859496,5.460076,10.98683,20.12664,,-0.00033226830419153,,,,,,,,,,,,14.54428,0.1338753,13,0,13.86558,0.0746116
14735,2021/04/13 07:22:22,248883.5565,402.0009,1,9,18,0,0,-0.7088394,3.118195,-2.210299472883,2.859496,5.46047,10.98683,20.12787,,,,,,,,,,,,,,14.63434,0.1429757,13,0,13.8534,0.02888083
14736,2021/04/13 07:22:24,248885.5566,404.001,1,9,18,0,0,-0.7087021,3.117608,-2.2094553365768,2.859496,5.460863,10.98683,20.1291,,-0.00027697641053237,,,,,,,,,,,,14.56081,0.08178115,13,0,13.67002,-0.07810354
14737,2021/04/13 07:22:26,248887.5558,406.0002,1,9,18,0,0,-0.7090149,3.116924,-2.2099455581676,2.859496,5.461257,10.98683,20.13033,,,,0.674861788749695,1.45378994941711,,,,,,,,,14.49726,0.02075076,13,0,13.54049,-0.1209462
14738,2021/04/13 07:22:28,248889.5566,408.001,1,9,18,0,0,-0.7091446,3.116301,-2.2099080261246,2.859496,5.46165,10.98683,20.13155,,,,,,,,,,,,,,14.15806,0.01666546,13,0,13.66905,0.1264179
14739,2021/04/13 07:22:30,248891.5566,410.001,1,9,18,0,0,-0.7087936,3.115758,-2.2084293295488,2.859496,5.462044,10.98683,20.13278,,-0.000327759509673342,,,,,,,,,,,,14.18579,0.08133382,13,0,13.71876,0.1272178
14740,2021/04/13 07:22:32,248893.5568,412.0012,1,9,18,0,0,-0.708992,3.115091,-2.208574598272,2.859496,5.462438,10.98683,20.134,,,,,,,,,,,,,,14.29446,0.08248329,13,0,13.79829,0.08035272
14741,2021/04/13 07:22:34,248895.5567,414.0011,1,9,18,0,0,-0.7094193,3.114584,-2.2095460010712,2.859496,5.462831,10.98683,20.13523,,-0.000301544409012422,,,,,,,,,,,,14.37796,0.09869754,13,0,13.88919,0.03026187
14742,2021/04/13 07:22:36,248897.5566,416.001,1,9,18,0,0,-0.709259,3.113917,-2.208573657503,2.859496,5.463225,10.98683,20.13646,,,,,,,,,,,,,,14.48557,0.1106593,13,0,13.90186,-0.0240913
14743,2021/04/13 07:22:38,248899.5559,418.0003,1,9,18,0,0,-0.7089691,3.113486,-2.2073653672826,2.859496,5.463619,10.98683,20.13768,,-0.000319884886266664,,,,,,,,,,,,14.36317,0.07727802,13,0,13.47931,-0.06667435
14744,2021/04/13 07:22:40,248901.5559,420.0003,1,9,18,0,0,-0.709198,3.112949,-2.207697204902,2.859496,5.464012,10.98683,20.13891,,,,,,,,,,,,,,14.20797,-0.01263946,13,0,13.47022,-0.1086855
14745,2021/04/13 07:22:42,248903.5559,422.0003,1,9,18,0,0,-0.7093735,3.112383,-2.2078420220505,2.859496,5.464406,10.98683,20.14013,,-0.000355810712790117,,,,,,,,,,,,14.11908,-0.08060068,13,0,13.49831,-0.1195639
14746,2021/04/13 07:22:44,248905.5568,424.0012,1,9,18,0,0,-0.709198,3.111761,-2.206854677678,2.859496,5.4648,10.98683,20.14136,,,,0.675136983394623,,,,,,,,,,14.15903,-0.1198629,13,0,13.71391,-0.0720042
14747,2021/04/13 07:22:46,248907.5569,426.0013,1,9,18,0,0,-0.7092438,3.111143,-2.2065588836634,2.859496,5.465193,10.98683,20.14258,,-0.00027067688643001,,,,,,,,,,,,14.2594,-0.1076588,13,0,13.85827,-0.01409322
14748,2021/04/13 07:22:48,248909.5569,428.0013,1,9,18,0,0,-0.7091217,3.110476,-2.2057060289292,2.859496,5.465587,10.98683,20.14381,,,,,,,,,,,,,,14.55834,0.09341776,13,0,13.63828,-0.06874621
14749,2021/04/13 07:22:50,248911.5567,430.0011,1,9,18,0,0,-0.7088928,3.109852,-2.2045516918656,2.859496,5.465981,10.98683,20.14503,,,,,,,,,,,,,,14.60222,0.06717563,13,0,13.66762,-0.08357465
14750,2021/04/13 07:22:52,248913.5567,432.0011,1,9,18,0,0,-0.708992,3.109163,-2.204371693696,2.859496,5.466374,10.98683,20.14626,,-0.000257527601206675,,,,,,,,,,,,14.44396,-0.01317352,13,0,13.50172,-0.1366407
14751,2021/04/13 07:22:54,248915.5569,434.0013,1,9,18,0,0,-0.708992,3.108728,-2.204063282176,2.859496,5.466768,10.98683,20.14748,,,,,,,,,,,,,,14.38578,-0.04693896,13,0,13.48002,-0.1178953
14752,2021/04/13 07:22:56,248917.5561,436.0005,1,9,18,0,0,-0.7090454,3.10823,-2.203876183642,2.859496,5.467162,10.98683,20.1487,,-0.000263680296484381,,,,,,,,,,,,14.28934,-0.09374142,13,0,13.40534,0.1140159
14753,2021/04/13 07:22:58,248919.557,438.0014,1,9,18,0,0,-0.7087936,3.107791,-2.2027823709376,2.859496,5.467556,10.98683,20.14993,,,,,,,,,,,,,,14.30376,0.1024872,13,0,13.88073,0.1186851
14754,2021/04/13 07:23:00,248921.5562,440.0006,1,9,18,0,0,-0.7092819,3.107114,-2.2038197214366,2.859496,5.467949,10.98683,20.15115,,-0.000326471898006275,,0.663840711116791,1.4830869436264,,,,,,,,,14.32859,0.1112258,13,0,13.87633,0.0794211
14755,2021/04/13 07:23:02,248923.5562,442.0006,1,9,18,0,0,-0.7093353,3.106442,-2.2035089680026,2.859496,5.468343,10.98683,20.15237,,,,,,,,,,,,,,14.42378,0.1229563,13,0,13.91312,0.06601334
14756,2021/04/13 07:23:04,248925.557,444.0014,1,9,18,0,0,-0.7091217,3.105914,-2.2024710157338,2.859496,5.468737,10.98683,20.1536,,,,,,,,,,,,,,14.37242,0.1022518,13,0,13.89827,0.0338313
14757,2021/04/13 07:23:06,248927.5569,446.0013,1,9,18,0,0,-0.7094116,3.105236,-2.2028904391376,2.859496,5.46913,10.98683,20.15482,,-0.000321906903991476,,,,,,,,,,,,14.4077,0.1341677,13,0,13.60568,0.03835589
14758,2021/04/13 07:23:08,248929.557,448.0014,1,9,18,0,0,-0.7089386,3.104522,-2.2009154803492,2.859496,5.469524,10.98683,20.15604,,-0.000382094585802406,,,,,,,,,,,,14.51699,0.1003668,13,0,13.53099,0.009068549
14759,2021/04/13 07:23:10,248931.5572,450.0016,1,9,18,0,0,-0.7090454,3.104024,-2.2008939386896,2.859496,5.469918,10.98683,20.15726,,,,,,,,,,,,,,14.47536,0.1118758,13,0,13.51854,0.006861091
14760,2021/04/13 07:23:12,248933.5556,452,1,9,18,0,0,-0.7092361,3.10343,-2.201064589823,2.859496,5.470311,10.98683,20.15849,,,,,,,,,,,,,,14.48487,0.08826375,13,0,13.51343,-0.01906842
14761,2021/04/13 07:23:14,248935.5556,454,1,9,18,0,0,-0.7085495,3.102854,-2.198525650273,2.859496,5.470705,10.98683,20.15971,,-0.000318566686473787,,,,,,,,,,,,14.47,0.1086807,13,0,13.4839,-0.01463592
14762,2021/04/13 07:23:16,248937.5563,456.0007,1,9,18,0,0,-0.7086411,3.102301,-2.1984179931711,2.859496,5.471098,10.98683,20.16093,,,,,,,,,,,,,,14.40331,0.06535977,13,0,13.69056,0.06458044
14763,2021/04/13 07:23:18,248939.5556,458,1,9,18,0,0,-0.709053,3.101766,-2.199316487598,2.859496,5.471492,10.98683,20.16215,,-0.000236380205024034,,0.682801783084869,,,,,,,,,,14.19195,-0.06605119,13,0,13.71029,0.07333398
14764,2021/04/13 07:23:20,248941.5563,460.0007,1,9,18,0,0,-0.7092438,3.101203,-2.1995090002914,2.859496,5.471886,10.98683,20.16337,,,,,,,,,,,,,,14.21044,-0.04270017,13,0,13.75074,0.1081589
14765,2021/04/13 07:23:22,248943.5565,462.0009,1,9,18,0,0,-0.709259,3.10066,-2.19917101094,2.859496,5.47228,10.98683,20.16459,,-0.000304028391838074,,,,,,,,,,,,14.2762,0.0004610419,13,0,13.82389,0.1376584
14766,2021/04/13 07:23:24,248945.5563,464.0007,1,9,18,0,0,-0.7090683,3.099829,-2.1979904793207,2.859496,5.472673,10.98683,20.16581,,,,,,,,,,,,,,14.3673,0.04703701,13,0,13.90777,0.1431224
14767,2021/04/13 07:23:26,248947.5564,466.0008,1,9,18,0,0,-0.7095337,3.099183,-2.1989747809671,2.859496,5.473067,10.98683,20.16703,,,,,,,,,,,,,,14.42256,0.07679701,13,0,13.58495,-0.1510581
14768,2021/04/13 07:23:28,248949.5564,468.0008,1,9,18,0,0,-0.709259,3.098604,-2.197712774436,2.859496,5.473461,10.98683,20.16825,,-0.000334359094267711,,,,,,,,,,,,14.52824,-0.0821954,13,0,13.45444,-0.1143271
14769,2021/04/13 07:23:30,248951.5557,470.0001,1,9,18,0,0,-0.7090454,3.097979,-2.1966077592466,2.859496,5.473855,10.98683,20.16947,,,,,,,,,,,,,,14.54116,-0.09002864,13,0,13.43078,-0.08101374
14770,2021/04/13 07:23:32,248953.5558,472.0002,1,9,18,0,0,-0.7086487,3.097491,-2.1950329704117,2.859496,5.474248,10.98683,20.17069,,-0.000260538596194237,,,,,,,,,,,,14.41526,-0.09108633,13,0,13.39976,-0.03634453
14771,2021/04/13 07:23:34,248955.5557,474.0001,1,9,18,0,0,-0.7089767,3.097067,-2.1957483413389,2.859496,5.474641,10.98683,20.17191,,,,0.655293583869934,1.50790905952454,,,,,,,,,14.36221,-0.1371834,13,0,13.36123,-0.05281538
14772,2021/04/13 07:23:36,248957.5564,476.0008,1,9,18,0,0,-0.7088013,3.096351,-2.1946976140563,2.859496,5.475035,10.98683,20.17313,,,,,,,,,,,,,,14.30059,-0.1189116,13,0,13.74226,-0.0002288818
14773,2021/04/13 07:23:38,248959.5566,478.001,1,9,18,0,0,-0.7087021,3.095951,-2.1941069751971,2.859496,5.475429,10.98683,20.17435,,-0.000254669110290706,,,,,,,,,,,,14.24284,-0.1062915,13,0,13.73197,0.02614021
14774,2021/04/13 07:23:40,248961.5566,480.001,1,9,18,0,0,-0.7088394,3.095159,-2.1939706484646,2.859496,5.475823,10.98683,20.17557,,,,,,,,,,,,,,14.33369,-0.0750187,13,0,13.77904,0.057455
14775,2021/04/13 07:23:42,248963.5566,482.001,1,9,18,0,0,-0.7088394,3.094559,-2.1935453448246,2.859496,5.476216,10.98683,20.17679,,-0.000227290103794076,,,,,,,,,,,,14.40187,-0.04587561,13,0,13.82537,0.08893281
14776,2021/04/13 07:23:44,248965.5558,484.0002,1,9,18,0,0,-0.7090302,3.093775,-2.193579907005,2.859496,5.47661,10.98683,20.17801,,,,,,,,,,,,,,14.46056,-0.03781348,13,0,13.9207,0.115281
14777,2021/04/13 07:23:46,248967.5566,486.001,1,9,18,0,0,-0.7087555,3.093297,-2.1923912618835,2.859496,5.477004,10.98683,20.17922,,,,,,,,,,,,,,14.5292,-0.0220713,13,0,13.58474,-0.1049861
14778,2021/04/13 07:23:48,248969.5566,488.001,1,9,18,0,0,-0.7095261,3.092689,-2.1943435646829,2.859496,5.477397,10.98683,20.18044,,-0.000306327710859478,,,,,,,,,,,,14.43938,-0.02806872,13,0,13.38733,-0.1378798
14779,2021/04/13 07:23:50,248971.5568,490.0012,1,9,18,0,0,-0.7092667,3.09209,-2.193116470403,2.859496,5.477791,10.98683,20.18166,,,,,,,,,,,,,,14.34538,-0.07174462,13,0,13.41026,-0.1221827
14780,2021/04/13 07:23:52,248973.556,492.0004,1,9,18,0,0,-0.7090302,3.091578,-2.1920221676556,2.859496,5.478185,10.98683,20.18287,,-0.000326234294334427,,0.660552203655243,,,,,,,,,,14.29229,-0.1072699,13,0,13.37902,-0.1234847
14781,2021/04/13 07:23:54,248975.5567,494.0011,1,9,18,0,0,-0.708931,3.091066,-2.191352510446,2.859496,5.478579,10.98683,20.18409,,,,,,,,,,,,,,14.1856,-0.1336959,13,0,13.38926,-0.08363605
14782,2021/04/13 07:23:56,248977.5568,496.0012,1,9,18,0,0,-0.708931,3.090373,-2.190861221263,2.859496,5.478972,10.98683,20.18531,,-0.000308666902128607,,,,,,,,,,,,14.17637,-0.1164249,13,0,13.78953,0.03828347
14783,2021/04/13 07:23:58,248979.5568,498.0012,1,9,18,0,0,-0.7088928,3.089796,-2.1903341378688,2.859496,5.479366,10.98683,20.18653,,,,,,,,,,,,,,14.60126,0.07602632,13,0,13.74713,-0.04048824
14784,2021/04/13 07:24:00,248981.5568,500.0012,1,9,18,0,0,-0.7090683,3.089042,-2.1903417595686,2.859496,5.479759,10.98683,20.18774,,-0.000354870193405077,,,,,,,,,,,,14.54454,-0.01576483,13,0,13.5586,-0.1095507
14785,2021/04/13 07:24:02,248983.5568,502.0012,1,9,18,0,0,-0.7093201,3.08854,-2.190763501654,2.859496,5.480153,10.98683,20.18896,,,,,,,,,,,,,,14.41113,-0.08567929,13,0,13.38098,-0.08578926
14786,2021/04/13 07:24:04,248985.5569,504.0013,1,9,18,0,0,-0.7093353,3.0877,-2.19021460581,2.859496,5.480547,10.98683,20.19017,,-0.000263674592133611,,,,,,,,,,,,14.22021,-0.1040757,13,0,13.42393,0.01691192
14787,2021/04/13 07:24:06,248987.5569,506.0013,1,9,18,0,0,-0.7092667,3.08716,-2.189619785572,2.859496,5.480941,10.98683,20.19139,,,,,1.52958297729492,,,,,,,,,14.16149,-0.01240104,13,0,13.85975,0.1224694
14788,2021/04/13 07:24:08,248989.5567,508.0011,1,9,18,0,0,-0.7089539,3.086654,-2.1882953912506,2.859496,5.481335,10.98683,20.1926,,-0.000365969608537853,,0.648496985435486,,,,,,,,,,14.61365,0.09821236,13,0,13.59127,0.0778386
14789,2021/04/13 07:24:10,248991.5569,510.0013,1,9,18,0,0,-0.7092667,3.085927,-2.1887452597309,2.859496,5.481728,10.98683,20.19382,,,,,,,,,,,,,,14.43964,0.08722216,13,0,13.39491,-0.02469957
14790,2021/04/13 07:24:12,248993.5569,512.0013,1,9,18,0,0,-0.7091446,3.085504,-2.1880684998784,2.859496,5.482122,10.98683,20.19503,,-0.000346281798556447,,,,,,,,,,,,14.24114,-0.01598388,13,0,13.43758,-0.09604007
14791,2021/04/13 07:24:14,248995.5569,514.0013,1,9,18,0,0,-0.7087173,3.084857,-2.1862915239261,2.859496,5.482515,10.98683,20.19625,,,,,,,,,,,,,,14.23218,-0.08132875,13,0,13.67009,-0.05172044
14792,2021/04/13 07:24:16,248997.557,516.0014,1,9,18,0,0,-0.709053,3.084298,-2.186930749794,2.859496,5.482909,10.98683,20.19746,,,,,,,,,,,,,,14.40091,-0.06002784,13,0,13.70227,0.0100559
14793,2021/04/13 07:24:18,248999.5571,518.0015,1,9,18,0,0,-0.7092361,3.083706,-2.1870756169866,2.859496,5.483303,10.98683,20.19868,,-0.000273037207080051,,,,,,,,,,,,14.43621,0.01103193,13,0,13.38415,-0.1512918
14794,2021/04/13 07:24:20,249001.557,520.0014,1,9,18,0,0,-0.7093811,3.082991,-2.1870155468701,2.859496,5.483696,10.98683,20.19989,,,,,,,,,,,,,,14.2658,-0.110386,13,0,13.45496,-0.07400662
14795,2021/04/13 07:24:22,249003.5561,522.0005,1,9,18,0,0,-0.7089386,3.082415,-2.185242974719,2.859496,5.48409,10.98683,20.2011,,-0.000296693091513589,,,,,,,,,,,,14.27285,-0.08338422,13,0,13.68886,0.06967664
14796,2021/04/13 07:24:24,249005.5563,524.0007,1,9,18,0,0,-0.7093201,3.08169,-2.185904658969,2.859496,5.484484,10.98683,20.20232,,,,0.630088984966278,,,,,,,,,,14.51142,0.08949161,13,0,13.83268,0.1490957
14797,2021/04/13 07:24:26,249007.5571,526.0015,1,9,18,0,0,-0.7094498,3.081427,-2.1861177688646,2.859496,5.484878,10.98683,20.20353,,-0.000273076788289472,,,,,,,,,,,,14.64876,-0.0734815,13,0,13.43493,-0.03700852
14798,2021/04/13 07:24:28,249009.5563,528.0007,1,9,18,0,0,-0.7094116,3.080486,-2.1853325020376,2.859496,5.485271,10.98683,20.20474,,,,,,,,,,,,,,14.20973,-0.03468901,13,0,13.70615,0.08411556
14799,2021/04/13 07:24:30,249011.5564,530.0008,1,9,18,0,0,-0.7089691,3.079967,-2.1836014320197,2.859496,5.485665,10.98683,20.20596,,-0.000332701194565743,,,,,,,,,,,,14.57232,0.1027042,13,0,13.86441,0.04803091
14800,2021/04/13 07:24:32,249013.5564,532.0008,1,9,18,0,0,-0.7089691,3.079416,-2.1832107900456,2.859496,5.486059,10.98683,20.20717,,,,,,,,,,,,,,14.61004,-0.0003921986,13,0,13.58766,-0.1032901
14801,2021/04/13 07:24:34,249015.5565,534.0009,1,9,18,0,0,-0.7090683,3.078801,-2.1830801911083,2.859496,5.486453,10.98683,20.20838,,,,,,,,,,,,,,14.24775,-0.1135948,13,0,13.4442,-0.02005011
14802,2021/04/13 07:24:36,249017.5572,536.0016,1,9,18,0,0,-0.709259,3.078188,-2.183232542692,2.859496,5.486846,10.98683,20.20959,,-0.000313982309307903,,,,,,,,,,,,14.29354,0.01992643,13,0,13.82271,0.104562
14803,2021/04/13 07:24:38,249019.5563,538.0007,1,9,18,0,0,-0.7089767,3.07749,-2.181868704483,2.859496,5.48724,10.98683,20.21081,,,,,,,,,,,,,,14.47078,0.0840804,13,0,13.39684,-0.02326548
14804,2021/04/13 07:24:40,249021.5564,540.0008,1,9,18,0,0,-0.7091293,3.076647,-2.1817405334571,2.859496,5.487634,10.98683,20.21202,,-0.000300096085993573,,0.659661471843719,1.53840494155884,,,,,,,,,14.17663,-0.06530464,13,0,13.54862,-0.09053618
14805,2021/04/13 07:24:42,249023.5565,542.0009,1,9,18,0,0,-0.7096252,3.076248,-2.1829831022496,2.859496,5.488028,10.98683,20.21323,,,,,,,,,,,,,,14.45352,-0.06152987,13,0,13.81858,0.06409138
14806,2021/04/13 07:24:44,249025.5565,544.0009,1,9,18,0,0,-0.7094498,3.07575,-2.18209022235,2.859496,5.488421,10.98683,20.21444,,-0.000317499187076464,,,,,,,,,,,,14.66676,0.1036242,13,0,13.67377,0.1061368
14807,2021/04/13 07:24:46,249027.5565,546.0009,1,9,18,0,0,-0.7093811,3.0749,-2.18127594439,2.859496,5.488815,10.98683,20.21565,,,,,,,,,,,,,,14.22831,-0.1370183,13,0,13.77595,0.031932
14808,2021/04/13 07:24:48,249029.5567,548.0011,1,9,18,0,0,-0.7090149,3.074519,-2.1798797813331,2.859496,5.489209,10.98683,20.21686,,-0.000318781909300014,,,,,,,,,,,,14.60813,0.07790625,13,0,13.92221,0.1283297
14809,2021/04/13 07:24:50,249031.5565,550.0009,1,9,18,0,0,-0.7091446,3.073843,-2.1797991646978,2.859496,5.489603,10.98683,20.21807,,,,,,,,,,,,,,14.59253,0.0959453,13,0,13.58474,-0.07535934
14810,2021/04/13 07:24:52,249033.5565,552.0009,1,9,18,0,0,-0.7089005,3.073177,-2.1785767118885,2.859496,5.489996,10.98683,20.21928,,-0.000275582395261154,,,,,,,,,,,,14.27873,-0.1096997,13,0,13.56305,-0.08473277
14811,2021/04/13 07:24:54,249035.5566,554.001,1,9,18,0,0,-0.7093048,3.072539,-2.1793666608872,2.859496,5.49039,10.98683,20.22049,,,,,,,,,,,,,,14.40292,-0.03932565,13,0,13.89955,0.12521
14812,2021/04/13 07:24:56,249037.5566,556.001,1,9,18,0,0,-0.7091675,3.072009,-2.1785689425075,2.859496,5.490784,10.98683,20.2217,,,,,,,,,,,,,,14.56042,-0.05130142,13,0,13.50133,-0.1039445
14813,2021/04/13 07:24:58,249039.5566,558.001,1,9,18,0,0,-0.7090149,3.07125,-2.177562011625,2.859496,5.491178,10.98683,20.22291,,-0.000302250089589506,,0.634246110916138,,,,,,,,,,14.25558,-0.05787492,13,0,13.61305,0.05402207
14814,2021/04/13 07:25:00,249041.5568,560.0012,1,9,18,0,0,-0.7088623,3.070614,-2.1766425024522,2.859496,5.491571,10.98683,20.22412,,,,,,,,,,,,,,14.48934,0.0473696,13,0,13.92026,0.06804943
14815,2021/04/13 07:25:02,249043.5568,562.0012,1,9,18,0,0,-0.7092438,3.070008,-2.1773841399504,2.859496,5.491965,10.98683,20.22533,,-0.00030256190802902,,,,,,,,,,,,14.68357,0.02594411,13,0,13.71256,-0.07007033
14816,2021/04/13 07:25:04,249045.5569,564.0013,1,9,18,0,0,-0.7092819,3.069314,-2.1770088656166,2.859496,5.492359,10.98683,20.22654,,,,,,,,,,,,,,14.39879,-0.1043993,13,0,13.43449,-0.08852661
14817,2021/04/13 07:25:06,249047.5567,566.0011,1,9,18,0,0,-0.7091827,3.068862,-2.1763838390874,2.859496,5.492753,10.98683,20.22775,,-0.000442075106548145,,,,,,,,,,,,14.63151,-0.01239806,13,0,13.93102,0.08814961
14818,2021/04/13 07:25:08,249049.5567,568.0011,1,9,18,0,0,-0.709053,3.068314,-2.175597246642,2.859496,5.493146,10.98683,20.22896,,,,,,,,,,,,,,14.61348,0.09121001,13,0,13.61305,0.03650755
14819,2021/04/13 07:25:10,249051.5569,570.0013,1,9,18,0,0,-0.7087784,3.067648,-2.1742826412032,2.859496,5.49354,10.98683,20.23016,,-0.000219170295167714,,,,,,,,,,,,14.33208,-0.006239414,13,0,13.56527,-0.09768933
14820,2021/04/13 07:25:12,249053.5568,572.0012,1,9,18,0,0,-0.7090836,3.066879,-2.1746736020844,2.859496,5.493934,10.98683,20.23137,,,,0.619520008563995,1.60135698318481,,,,,,,,,14.36983,-0.08891881,13,0,13.86642,-0.0136283
14821,2021/04/13 07:25:14,249055.5567,574.0011,1,9,18,0,0,-0.7089386,3.066398,-2.1738879051628,2.859496,5.494328,10.98683,20.23258,,,,,,,,,,,,,,14.68163,0.01756042,13,0,13.87152,0.09303421
14822,2021/04/13 07:25:16,249057.5569,576.0013,1,9,18,0,0,-0.709198,3.065685,-2.17417767063,2.859496,5.494721,10.98683,20.23379,,-0.000286678987322375,,,,,,,,,,,,14.26193,-0.1311564,13,0,13.47304,-0.1245248
14823,2021/04/13 07:25:18,249059.5568,578.0012,1,9,18,0,0,-0.7090454,3.065077,-2.1732787474958,2.859496,5.495115,10.98683,20.23499,,,,,,,,,,,,,,14.37757,-0.06140411,13,0,13.80103,0.100821
14824,2021/04/13 07:25:20,249061.5568,580.0012,1,9,18,0,0,-0.7092056,3.064406,-2.1732938958736,2.859496,5.495509,10.98683,20.2362,,-0.000273666490102187,,,,,,,,,,,,14.66775,0.1221702,13,0,13.75523,0.07895142
14825,2021/04/13 07:25:22,249063.5571,582.0015,1,9,18,0,0,-0.7090683,3.063824,-2.1724604751792,2.859496,5.495903,10.98683,20.23741,,,,,,,,,,,,,,14.47447,0.02929091,13,0,13.40786,-0.1284295
14826,2021/04/13 07:25:24,249065.557,584.0014,1,9,18,0,0,-0.7091446,3.063133,-2.1722042260318,2.859496,5.496296,10.98683,20.23861,,-0.000350237009115517,,,,,,,,,,,,14.23366,-0.1430961,13,0,13.54719,-0.06789774
14827,2021/04/13 07:25:26,249067.5571,586.0015,1,9,18,0,0,-0.7093353,3.06257,-2.172389009721,2.859496,5.49669,10.98683,20.23982,,,,,,,,,,,,,,14.63291,0.07594466,13,0,13.72031,-0.04513413
14828,2021/04/13 07:25:28,249069.5571,588.0015,1,9,18,0,0,-0.7088318,3.061934,-2.1703961887012,2.859496,5.497084,10.98683,20.24102,,-0.000294396886602044,,0.620627701282501,,,,,,,,,,14.50904,-0.04932076,13,0,13.47178,-0.1019773
14829,2021/04/13 07:25:30,249071.5572,590.0016,1,9,18,0,0,-0.7094345,3.061241,-2.1717499782145,2.859496,5.497477,10.98683,20.24223,,,,,,,,,,,,,,14.2451,-0.09691,13,0,13.51474,0.01036286
14830,2021/04/13 07:25:32,249073.5572,592.0016,1,9,18,0,0,-0.7092819,3.060664,-2.1708735771816,2.859496,5.497871,10.98683,20.24343,,,,,,,,,,,,,,14.37661,0.04975319,13,0,13.83664,0.123007
14831,2021/04/13 07:25:34,249075.5571,594.0015,1,9,18,0,0,-0.7091675,3.059927,-2.1700007807725,2.859496,5.498264,10.98683,20.24464,,-0.000276982202194631,,,,,,,,,,,,14.64902,0.1043141,13,0,13.89005,0.01303881
14832,2021/04/13 07:25:36,249077.5572,596.0016,1,9,18,0,0,-0.709343,3.059236,-2.170047641948,2.859496,5.498659,10.98683,20.24584,,,,,,,,,,,,,,14.32329,0.01210779,13,0,13.46864,-0.1136264
14833,2021/04/13 07:25:38,249079.5572,598.0016,1,9,18,0,0,-0.7094193,3.058703,-2.1699029411679,2.859496,5.499052,10.98683,20.24705,,-0.00034211011370644,,,,,,,,,,,,14.2658,-0.1008132,13,0,13.75496,-0.05980313
14834,2021/04/13 07:25:40,249081.5556,600,1,9,18,0,0,-0.7088013,3.057916,-2.1674548360908,2.859496,5.499445,10.98683,20.24825,,,,,,,,,,,,,,14.5356,-0.05080372,13,0,13.95927,0.08395523
14835,2021/04/13 07:25:42,249083.557,602.0014,1,9,18,0,0,-0.709053,3.057283,-2.167775682999,2.859496,5.499839,10.98683,20.24945,,-0.000378861790522933,,,,,,,,,,,,14.67066,0.08489698,13,0,13.74351,0.09650528
