Repository: HVES-Battery-Testing-Consortium/LG-HG2

# Battery Testing Consortium (BTC)
The Battery Testing Consortium (BTC) has been developed within the High Voltage and Energy Storage Lab at Oxford Brookes University to provide accurate and comprehensive cell data to Formula Student Electric teams. Through the BTC, we aim to provide FS teams with information for improved and informed decisions for cell selection, pack architecture design, thermal cooling requirements, and end of life predictions. A range of tests are completed to provide a comprehensive electrochemical lithium-ion characterisation for modelling, validation, and battery management parameterisation.

File: Data/Round1/LG_HG2/Package 1/210410_FSD_GITT_LGHG2_1_15C/210410_FSD_GITT_LGHG2_1_15C_Channel_2_Wb_1.CSV (part 74 of 76)
Data_Point,Date_Time,Test_Time(s),Step_Time(s),Cycle_Index,Step_Index,TC_Counter1,TC_Counter2,TC_Counter3,Current(A),Voltage(V),Power(W),Charge_Capacity(Ah),Discharge_Capacity(Ah),Charge_Energy(Wh),Discharge_Energy(Wh),ACR(Ohm),dV/dt(V/s),Internal_Resistance(Ohm),dQ/dV(Ah/V),dV/dQ(V/Ah),MetaCode_MV_UD1,MetaCode_MV_UD2,MetaCode_MV_UD3,MetaCode_MV_UD4,MetaCode_MV_UD5,MetaCode_MV_UD6,MetaCode_MV_UD7,MetaCode_MV_UD8,Aux_Temperature_1(C),Aux_dT/dt_1(C),Aux_Temperature_2(C),Aux_dT/dt_2(C),Aux_Temperature_3(C),Aux_dT/dt_3(C)
15043,2021/04/13 09:55:40,258081.6005,8880.0006,1,10,18,0,0,0,3.171708,0,2.859496,5.523071,10.98683,20.32002,,-0.0000171876599779353,,0,,,,,,,,,,13.89556,-0.07423252,13,0,13.59656,-0.03313512
15044,2021/04/13 09:56:40,258141.6013,8940.0014,1,10,18,0,0,0,3.171866,0,2.859496,5.523071,10.98683,20.32002,,-0.0000203092695301166,,,,,,,,,,,,14.14734,0.01184195,13,0,14.08247,0.07356018
15045,2021/04/13 09:57:40,258201.6002,9000.0003,1,10,18,0,0,0,3.172005,0,2.859496,5.523071,10.98683,20.32002,,0.00000624282392891473,,0,,,,,,,,,,14.11853,-0.03470629,13,0,13.56363,-0.08956939
15046,2021/04/13 09:58:40,258261.6009,9060.001,1,10,18,0,0,0,3.172275,0,2.859496,5.523071,10.98683,20.32002,,0.00000529463477505487,,,,,,,,,,,,14.20807,0.02398014,13,0,13.99701,0.06058156
15047,2021/04/13 09:59:40,258321.601,9120.0011,1,10,18,0,0,0,3.172312,0,2.859496,5.523071,10.98683,20.32002,,0.00000936377000471111,,0,,,,,,,,,,14.08796,-0.02957106,13,0,13.56229,-0.08216023
15048,2021/04/13 10:00:40,258381.5999,9180,1,10,18,0,0,0,3.172329,0,2.859496,5.523071,10.98683,20.32002,,-0.0000171875199157512,,,,,,,,,,,,14.18981,0.03098875,13,0,13.56914,-0.05130351
15049,2021/04/13 10:01:40,258441.6005,9240.0006,1,10,18,0,0,0,3.172438,0,2.859496,5.523071,10.98683,20.32002,,-0.0000244580496655544,,0,,,,,,,,,,14.27206,0.07350862,13,0,13.98061,0.08502811
15050,2021/04/13 10:02:40,258501.6005,9300.0006,1,10,18,0,0,0,3.172731,0,2.859496,5.523071,10.98683,20.32002,,0.000016635740394122,,,,,,,,,,,,14.25878,0.04241049,13,0,13.66746,-0.09474963
15051,2021/04/13 10:03:40,258561.6001,9360.0002,1,10,18,0,0,0,3.17285,0,2.859496,5.523071,10.98683,20.32002,,0.0000116560004244093,,0,,,,,,,,,,14.07381,-0.07553428,13,0,13.44565,-0.08470774
15052,2021/04/13 10:04:40,258621.6002,9420.0003,1,10,18,0,0,0,3.172742,0,2.859496,5.523071,10.98683,20.32002,,-0.00000837603056424996,,,,,,,,,,,,13.91479,-0.1212078,13,0,13.46945,-0.0207153
15053,2021/04/13 10:05:40,258681.5999,9480,1,10,18,0,0,0,3.172744,0,2.859496,5.523071,10.98683,20.32002,,-0.0000114980502985418,,0,,,,,,,,,,13.9541,-0.1117653,13,0,13.48683,0.03214121
15054,2021/04/13 10:06:40,258741.6014,9540.0015,1,10,18,0,0,0,3.172882,0,2.859496,5.523071,10.98683,20.32002,,-0.0000202699302462861,,,,,,,,,,,,14.26706,0.001306534,13,0,13.58342,-0.1106983
15055,2021/04/13 10:07:40,258801.6006,9600.0007,1,10,18,0,0,0,3.173069,0,2.859496,5.523071,10.98683,20.32002,,-0.00000766524044593098,,0,,,,,,,,,,14.22552,0.0512448,13,0,13.57243,-0.06988674
15056,2021/04/13 10:08:40,258861.6004,9660.0005,1,10,18,0,0,0,3.173363,0,2.859496,5.523071,10.98683,20.32002,,-0.0000248136602749582,,,,,,,,,,,,14.13604,-0.04025251,13,0,13.99076,0.0876981
15057,2021/04/13 10:09:40,258921.6001,9720.0002,1,10,18,0,0,0,3.173304,0,2.859496,5.523071,10.98683,20.32002,,0.00000260763204096293,,0,,,,,,,,,,14.27488,0.09250253,13,0,13.77869,0.08116722
15058,2021/04/13 10:10:40,258981.6,9780.0001,1,10,18,0,0,0,3.173079,0,2.859496,5.523071,10.98683,20.32002,,-0.0000254063397733262,,,,,,,,,,,,14.19311,0.09808451,13,0,13.58707,0.02272069
15059,2021/04/13 10:11:40,259041.6008,9840.0009,1,10,18,0,0,0,3.173315,0,2.859496,5.523071,10.98683,20.32002,,0.00000185719602541212,,0,,,,,,,,,,14.20547,0.0502485,13,0,13.84817,0.1188901
15060,2021/04/13 10:12:40,259101.6,9900.0001,1,10,18,0,0,0,3.173557,0,2.859496,5.523071,10.98683,20.32002,,-0.000013355010196392,,,,,,,,,,,,14.03005,0.07197082,13,0,13.4238,-0.05604178
15061,2021/04/13 10:13:40,259161.6004,9960.0005,1,10,18,0,0,0,3.173285,0,2.859496,5.523071,10.98683,20.32002,,-0.00000794195057096658,,0,,,,,,,,,,13.81117,-0.096111,13,0,13.71699,-0.0778532
15062,2021/04/13 10:14:40,259221.6013,10020.0014,1,10,18,0,0,0,3.173703,0,2.859496,5.523071,10.98683,20.32002,,0.00000892916432349011,,,,,,,,,,,,14.22745,0.05738109,13,0,13.86285,0.1054463
15063,2021/04/13 10:15:40,259281.6002,10080.0003,1,10,18,0,0,0,3.17377,0,2.859496,5.523071,10.98683,20.32002,,0.00000276583091363136,,0,,,,,,,,,,14.03373,0.06411016,13,0,13.45677,-0.07075936
15064,2021/04/13 10:16:40,259341.6002,10140.0003,1,10,18,0,0,0,3.173808,0,2.859496,5.523071,10.98683,20.32002,,0.0000382455909857526,,,,,,,,,,,,14.29916,0.07019043,13,0,13.67132,0.03826529
15065,2021/04/13 10:17:40,259401.6007,10200.0008,1,10,18,0,0,0,3.174022,0,2.859496,5.523071,10.98683,20.32002,,0.00000671707402943866,,0,,,,,,,,,,14.23571,0.08107513,13,0,13.71021,0.05600929
15066,2021/04/13 10:18:40,259461.6005,10260.0006,1,10,18,0,0,0,3.174113,0,2.859496,5.523071,10.98683,20.32002,,-0.0000162395099323476,,,,,,,,,,,,14.0298,0.0294441,13,0,13.60651,-0.07112443
15067,2021/04/13 10:19:40,259521.6005,10320.0006,1,10,18,0,0,0,3.174193,0,2.859496,5.523071,10.98683,20.32002,,0.00000379292009711207,,0,,,,,,,,,,13.90592,-0.0549832,13,0,13.57766,-0.1121569
15068,2021/04/13 10:20:40,259581.6003,10380.0004,1,10,18,0,0,0,3.174259,0,2.859496,5.523071,10.98683,20.32002,,-0.0000116560004244093,,,,,,,,,,,,13.91047,-0.09750366,13,0,13.91638,0.0889805
15069,2021/04/13 10:21:40,259641.6004,10440.0005,1,10,18,0,0,0,3.174318,0,2.859496,5.523071,10.98683,20.32002,,0.00000679598497299594,,0,,,,,,,,,,14.1079,0.04337996,13,0,13.7506,0.007453561
15070,2021/04/13 10:22:40,259701.6001,10500.0002,1,10,18,0,0,0,3.174352,0,2.859496,5.523071,10.98683,20.32002,,-0.000013987320016895,,,,,,,,,,,,14.30658,0.08877993,13,0,13.69338,-0.08485317
15071,2021/04/13 10:23:40,259761.6001,10560.0002,1,10,18,0,0,0,3.17445,0,2.859496,5.523071,10.98683,20.32002,,0.000037220488593448,,0,,,,,,,,,,14.27013,0.08109361,13,0,13.58371,-0.09256899
15072,2021/04/13 10:24:40,259821.6015,10620.0016,1,10,18,0,0,0,3.174738,0,2.859496,5.523071,10.98683,20.32002,,0.00000991756132862065,,,,,,,,,,,,14.20388,0.0469628,13,0,13.92702,0.1407379
15073,2021/04/13 10:25:40,259881.6006,10680.0007,1,10,18,0,0,0,3.174767,0,2.859496,5.523071,10.98683,20.32002,,0.0000224826308112824,,0,,,,,,,,,,14.02303,-0.09478956,13,0,13.97276,0.07426172
15074,2021/04/13 10:26:40,259941.6004,10740.0005,1,10,18,0,0,0,3.174769,0,2.859496,5.523071,10.98683,20.32002,,0.00000177801905465458,,,,,,,,,,,,13.9787,-0.1153377,13,0,13.83337,0.04914194
15075,2021/04/13 10:27:40,260001.6002,10800.0003,1,10,18,0,0,0,3.175017,0,2.859496,5.523071,10.98683,20.32002,,-0.0000220871406781953,0,0,0,,,,,,,,,13.92021,-0.1319018,13,0,13.57001,-0.07030249
15076,2021/04/13 10:27:40,260001.6073,0.0014,1,11,19,0,0,0,3.174986,0,2.859496,5.523071,10.98683,20.32002,,-0.0000220871406781953,0,0,0,,,,,,,,,13.9202527576929,-0.131763526796634,13,0,13.570916734015,-0.069767003144171
15077,2021/04/13 10:27:42,260003.6443,2.0007,1,9,19,0,0,-0.7093582,3.134749,-2.2236599080918,2.859496,5.523469,10.98683,20.32127,,-0.00412121787667274,,0.0179385002702475,76.8540115356445,,,,,,,,,13.93252,-0.09209275,13,0,13.83106,0.08386493
15078,2021/04/13 10:27:44,260005.6444,4.0008,1,9,19,0,0,-0.7093811,3.129717,-2.2201620881487,2.859496,5.523863,10.98683,20.32251,,-0.00244432198815048,,0.0528909899294376,,,,,,,,,,14.2327,0.08895516,13,0,13.99241,0.1507407
15079,2021/04/13 10:27:46,260007.6436,6,1,9,19,0,0,-0.70961,3.126034,-2.21826498674,2.859496,5.524256,10.98683,20.32374,,-0.00174497696571052,,0.0841509401798248,14.5862102508545,,,,,,,,,14.3492,0.1107603,13,0,13.47255,-0.03553838
15080,2021/04/13 10:27:48,260009.6436,8,1,9,19,0,0,-0.7094879,3.122489,-2.2153681633831,2.859496,5.52465,10.98683,20.32497,,-0.00197663297876716,,0.108007602393627,,,,,,,,,,13.90327,-0.04338175,13,0,13.69939,0.06397992
15081,2021/04/13 10:27:50,260011.6447,10.0011,1,9,19,0,0,-0.7092667,3.119427,-2.2125056941809,2.859496,5.525043,10.98683,20.32619,,-0.00189442199189216,,,,,,,,,,,,14.10797,0.07163823,13,0,13.99193,0.09001344
15082,2021/04/13 10:27:52,260013.6439,12.0003,1,9,19,0,0,-0.7098236,3.116295,-2.212019735562,2.859496,5.525437,10.98683,20.32742,,-0.00175879197195172,,0.116349197924137,8.91254711151123,,,,,,,,,14.30889,0.0776723,13,0,13.8493,-0.03430039
15083,2021/04/13 10:27:54,260015.6437,14.0001,1,9,19,0,0,-0.709198,3.113272,-2.207926275856,2.859496,5.525831,10.98683,20.32865,,-0.00141544605139643,,0.131558999419212,,,,,,,,,,14.18244,-0.05426198,13,0,13.59103,-0.1228371
15084,2021/04/13 10:27:56,260017.6437,16.0001,1,9,19,0,0,-0.7095108,3.110348,-2.2068254977584,2.859496,5.526224,10.98683,20.32987,,-0.00121969298925251,,,,,,,,,,,,13.88816,-0.07379115,13,0,14.00062,0.0358361
15085,2021/04/13 10:27:58,260019.6438,18.0002,1,9,19,0,0,-0.7094345,3.107397,-2.2044946369965,2.859496,5.526618,10.98683,20.33109,,-0.00124039698857814,,0.133610904216766,7.5423059463501,,,,,,,,,14.38021,0.05038381,13,0,13.89875,0.1030222
15086,2021/04/13 10:28:00,260021.6448,20.0012,1,9,19,0,0,-0.7097778,3.104693,-2.2036421672154,2.859496,5.527011,10.98683,20.33232,,-0.00131173897534609,,,,,,,,,,,,14.22178,0.09524465,13,0,13.63774,-0.0006961823
15087,2021/04/13 10:28:02,260023.6439,22.0003,1,9,19,0,0,-0.7096634,3.101886,-2.2012949651724,2.859496,5.527405,10.98683,20.33354,,-0.00134878698736429,,0.140933200716972,,,,,,,,,,13.92431,-0.06711662,13,0,13.60338,-0.1174361
15088,2021/04/13 10:28:04,260025.6439,24.0003,1,9,19,0,0,-0.7092438,3.099374,-2.1982117933812,2.859496,5.527798,10.98683,20.33476,,-0.0012894959654659,,,,,,,,,,,,14.10748,-0.07950574,13,0,13.94757,0.03697962
15089,2021/04/13 10:28:06,260027.6439,26.0003,1,9,19,0,0,-0.7093964,3.096673,-2.1967686781772,2.859496,5.528192,10.98683,20.33598,,-0.00126190599985421,,0.15297369658947,6.80556392669678,,,,,,,,,14.3162,0.04107654,13,0,13.49089,-0.142712
15090,2021/04/13 10:28:08,260029.6447,28.0011,1,9,19,0,0,-0.7096634,3.094335,-2.195936296839,2.859496,5.528586,10.98683,20.3372,,-0.00119980599265546,,,,,,,,,,,,13.93712,-0.1184636,13,0,13.74057,-0.001979768
15091,2021/04/13 10:28:10,260031.6447,30.0011,1,9,19,0,0,-0.7092972,3.091916,-2.1930873614352,2.859496,5.528979,10.98683,20.33842,,-0.00124379899352789,,0.151538193225861,,,,,,,,,,14.20708,0.006237328,13,0,14.00334,0.1319548
15092,2021/04/13 10:28:12,260033.6438,32.0002,1,9,19,0,0,-0.7095108,3.089387,-2.1919534418796,2.859496,5.529373,10.98683,20.33963,,-0.00124208000488579,,,,,,,,,,,,14.36921,0.1297638,13,0,13.75609,0.006441474
15093,2021/04/13 10:28:14,260035.645,34.0014,1,9,19,0,0,-0.7089767,3.086973,-2.1885919305291,2.859496,5.529767,10.98683,20.34085,,-0.00141057500150055,,0.157363295555115,6.47475385665894,,,,,,,,,14.13859,-0.03169149,13,0,13.53981,-0.1460081
15094,2021/04/13 10:28:16,260037.6442,36.0006,1,9,19,0,0,-0.7093353,3.084558,-2.1879858742974,2.859496,5.53016,10.98683,20.34206,,-0.00112772104330361,,,,,,,,,,,,13.9833,-0.133166,13,0,13.99741,0.06874532
15095,2021/04/13 10:28:18,260039.645,38.0014,1,9,19,0,0,-0.7097397,3.081849,-2.1873105847053,2.859496,5.530554,10.98683,20.34328,,-0.00113576301373541,,0.155404105782509,,,,,,,,,,14.40943,0.06710827,13,0,13.81831,-0.06543308
15096,2021/04/13 10:28:20,260041.6442,40.0006,1,9,19,0,0,-0.7101669,3.079296,-2.1868140945024,2.859496,5.530948,10.98683,20.34449,,-0.00147936504799873,,,,,,,,,,,,14.20076,-0.07251948,13,0,13.53619,-0.1045525
15097,2021/04/13 10:28:22,260043.6448,42.0012,1,9,19,0,0,-0.7095337,3.077006,-2.1832394521022,2.859496,5.531342,10.98683,20.3457,,-0.00126852304674685,,0.164291098713875,6.26029920578003,,,,,,,,,13.93203,-0.06690651,13,0,13.57452,0.05871862
15098,2021/04/13 10:28:24,260045.6448,44.0012,1,9,19,0,0,-0.70961,3.074687,-2.18182864207,2.859496,5.531735,10.98683,20.34691,,-0.00141484895721078,,,,,,,,,,,,14.07281,0.04981786,13,0,13.8617,0.1161838
15099,2021/04/13 10:28:26,260047.6441,46.0005,1,9,19,0,0,-0.7093353,3.072337,-2.1793170875961,2.859496,5.532128,10.98683,20.34812,,-0.00129225000273436,,0.16962069272995,,,,,,,,,,14.35789,0.1261812,13,0,13.66799,0.03032267
15100,2021/04/13 10:28:28,260049.6449,48.0013,1,9,19,0,0,-0.7092438,3.070095,-2.177445844161,2.859496,5.532522,10.98683,20.34933,,-0.00110752298496664,,,,,,,,,,,,14.12219,0.03098696,13,0,13.45019,-0.08560181
15101,2021/04/13 10:28:30,260051.645,50.0014,1,9,19,0,0,-0.709198,3.067785,-2.17566698643,2.859496,5.532916,10.98683,20.35054,,-0.000890910625457764,,0.159813404083252,6.05182790756226,,,,,,,,,13.96726,-0.08666992,13,0,13.5805,-0.1210183
15102,2021/04/13 10:28:32,260053.6442,52.0006,1,9,19,0,0,-0.7094498,3.065275,-2.174658735695,2.859496,5.533309,10.98683,20.35174,,-0.00137241196352988,,,,,,,,,,,,14.1496,-0.09003639,13,0,13.89465,0.01500428
15103,2021/04/13 10:28:34,260055.6444,54.0008,1,9,19,0,0,-0.7094116,3.063141,-2.1730277578356,2.859496,5.533702,10.98683,20.35295,,-0.00121975794900209,,0.166285499930382,,,,,,,,,,14.41174,0.00598222,13,0,13.923,0.1111427
15104,2021/04/13 10:28:36,260057.6443,56.0007,1,9,19,0,0,-0.7098236,3.060513,-2.1724243555068,2.859496,5.534096,10.98683,20.35415,,-0.000999837182462215,,,,,,,,,,,,14.38382,0.1014695,13,0,13.50414,-0.130893
15105,2021/04/13 10:28:38,260059.6442,58.0006,1,9,19,0,0,-0.7095871,3.058293,-2.1701252608203,2.859496,5.53449,10.98683,20.35536,,-0.00129467796068639,,0.175950601696968,5.83837795257568,,,,,,,,,14.03216,-0.1098934,13,0,13.77714,0.03858298
15106,2021/04/13 10:28:40,260061.6442,60.0006,1,9,19,0,0,-0.7097778,3.055931,-2.1690319821318,2.859496,5.534883,10.98683,20.35656,,-0.00150645896792412,,,,,,,,,,,,14.26883,0.02668858,13,0,13.99201,0.145579
15107,2021/04/13 10:28:42,260063.6452,62.0016,1,9,19,0,0,-0.7092361,3.053724,-2.1658113002364,2.859496,5.535277,10.98683,20.35777,,-0.00132924097124487,,0.171127602458,,,,,,,,,,14.48665,0.1547343,13,0,13.99068,0.1091656
15108,2021/04/13 10:28:44,260065.6445,64.0009,1,9,19,0,0,-0.7096024,3.051284,-2.1651984494816,2.859496,5.535671,10.98683,20.35897,,-0.00109373696614057,,,,,,,,,,,,14.377,0.07678688,13,0,13.58099,-0.09914458
15109,2021/04/13 10:28:46,260067.6453,66.0017,1,9,19,0,0,-0.709671,3.04898,-2.16377268558,2.859496,5.536065,10.98683,20.36017,,-0.000994066591374576,,0.159901395440102,6.06416511535645,,,,,,,,,14.19304,-0.006281137,13,0,13.81059,0.1080051
15110,2021/04/13 10:28:48,260069.6436,68,1,9,19,0,0,-0.7097015,3.046885,-2.1623788548275,2.859496,5.536458,10.98683,20.36137,,-0.000915741780772805,,,,,,,,,,,,14.26202,0.08102536,13,0,14.0583,0.07656395
15111,2021/04/13 10:28:50,260071.6444,70.0008,1,9,19,0,0,-0.7097092,3.044628,-2.1608005021776,2.859496,5.536851,10.98683,20.36257,,-0.00113997305743396,,,,,,,,,,,,14.40573,0.1092055,13,0,13.96086,-0.01413345
15112,2021/04/13 10:28:52,260073.6437,72.0001,1,9,19,0,0,-0.7097473,3.042401,-2.1593358952673,2.859496,5.537245,10.98683,20.36376,,-0.00110565102659166,,0.176763907074928,,,,,,,,,,14.48207,-0.01829922,13,0,13.75208,-0.1280245
15113,2021/04/13 10:28:54,260075.6454,74.0018,1,9,19,0,0,-0.7093735,3.040061,-2.1565387117835,2.859496,5.537639,10.98683,20.36496,,-0.00100209994707257,,,,,,,,,,,,14.27383,-0.08734316,13,0,13.53619,-0.08282989
15114,2021/04/13 10:28:56,260077.6436,76,1,9,19,0,0,-0.7091675,3.037767,-2.1542856289725,2.859496,5.538033,10.98683,20.36616,,-0.0011824780376628,,0.182241201400757,5.62386798858643,,,,,,,,,14.17153,-0.09303659,13,0,13.90927,0.007424057
15115,2021/04/13 10:28:58,260079.6437,78.0001,1,9,19,0,0,-0.7095337,3.035309,-2.1536540254133,2.859496,5.538426,10.98683,20.36735,,-0.00150497199501842,,,,,,,,,,,,14.36239,-0.01070082,13,0,13.96135,0.1012817
15116,2021/04/13 10:29:00,260081.6439,80.0003,1,9,19,0,0,-0.7095642,3.033058,-2.1521493733236,2.859496,5.53882,10.98683,20.36855,,-0.00103518099058419,,0.17060050368309,,,,,,,,,,14.48847,0.08475661,13,0,13.80238,0.08488268
15117,2021/04/13 10:29:02,260083.6445,82.0009,1,9,19,0,0,-0.7096634,3.030778,-2.1508322201252,2.859496,5.539214,10.98683,20.36974,,-0.00124821695499122,,,,,,,,,,,,14.29806,0.07465005,13,0,13.50923,-0.04416376
15118,2021/04/13 10:29:04,260085.6447,84.0011,1,9,19,0,0,-0.7092819,3.028719,-2.1482155668861,2.859496,5.539607,10.98683,20.37093,,-0.00117742095608264,,0.172247394919395,5.7437858581543,,,,,,,,,14.06961,-0.05014688,13,0,13.47805,-0.1370698
15119,2021/04/13 10:29:06,260087.6446,86.001,1,9,19,0,0,-0.7097244,3.026668,-2.1481001302992,2.859496,5.540001,10.98683,20.37213,,-0.00105017202440649,,,,,,,,,,,,14.46105,0.122326,13,0,13.94312,0.1453334
15120,2021/04/13 10:29:08,260089.6438,88.0002,1,9,19,0,0,-0.7095108,3.024418,-2.1458572347144,2.859496,5.540394,10.98683,20.37332,,-0.00112319202162325,,,,,,,,,,,,14.50487,0.1144326,13,0,13.73103,-0.03400594
15121,2021/04/13 10:29:10,260091.6438,90.0002,1,9,19,0,0,-0.7092667,3.022166,-2.1435217056722,2.859496,5.540788,10.98683,20.37451,,-0.00111452501732856,,0.178993493318558,,,,,,,,,,14.29263,-0.01166701,13,0,13.59893,-0.1259616
15122,2021/04/13 10:29:12,260093.6438,92.0002,1,9,19,0,0,-0.7094193,3.020149,-2.1425519894757,2.859496,5.541182,10.98683,20.37569,,-0.000941297505050898,,,,,,,,,,,,14.13415,-0.1197007,13,0,13.69633,-0.05812615
15123,2021/04/13 10:29:14,260095.6447,94.0011,1,9,19,0,0,-0.7095337,3.01787,-2.141280467219,2.859496,5.541575,10.98683,20.37688,,-0.00113436905667186,,0.180897399783134,5.56540203094482,,,,,,,,,14.18614,-0.04480183,13,0,13.90196,0.1060221
15124,2021/04/13 10:29:16,260097.6438,96.0002,1,9,19,0,0,-0.7098236,3.015431,-2.1404240879716,2.859496,5.541969,10.98683,20.37807,,-0.00104411202482879,,,,,,,,,,,,14.42585,0.002870262,13,0,13.63725,-0.08170128
15125,2021/04/13 10:29:18,260099.6449,98.0013,1,9,19,0,0,-0.709343,3.013318,-2.137476030074,2.859496,5.542363,10.98683,20.37926,,-0.00117450894322246,,0.180648192763329,,,,,,,,,,14.2643,-0.1014587,13,0,13.60714,-0.05127311
15126,2021/04/13 10:29:20,260101.6447,100.0011,1,9,19,0,0,-0.7094498,3.011487,-2.1364988498526,2.859496,5.542756,10.98683,20.38044,,-0.0010890569537878,,,,,,,,,,,,14.11172,-0.04450709,13,0,13.76167,0.08570522
15127,2021/04/13 10:29:22,260103.6439,102.0003,1,9,19,0,0,-0.7092438,3.00916,-2.134228073208,2.859496,5.543149,10.98683,20.38163,,-0.000926375912968069,,,,,,,,,,,,14.27161,0.0761959,13,0,14.01672,0.0991708
15128,2021/04/13 10:29:24,260105.6439,104.0003,1,9,19,0,0,-0.7094574,3.007078,-2.1333937394772,2.859496,5.543543,10.98683,20.38281,,-0.00107834103982896,,0.182922199368477,5.45151996612549,,,,,,,,,14.47655,0.06804228,13,0,13.96594,-0.03704339
15129,2021/04/13 10:29:26,260107.6439,106.0003,1,9,19,0,0,-0.7097397,3.005029,-2.1327883809513,2.859496,5.543937,10.98683,20.384,,-0.00104470096994191,,,,,,,,,,,,14.15142,-0.001146495,13,0,13.55997,-0.1131576
15130,2021/04/13 10:29:28,260109.6448,108.0012,1,9,19,0,0,-0.7092361,3.003222,-2.1299934587142,2.859496,5.544331,10.98683,20.38518,,-0.00107391702476889,,0.196556895971298,,,,,,,,,,14.08792,-0.08790225,13,0,13.79636,-0.06282806
15131,2021/04/13 10:29:30,260111.6441,110.0005,1,9,19,0,0,-0.70961,3.001052,-2.12957650972,2.859496,5.544724,10.98683,20.38636,,-0.0010328539647162,,,,,,,,,,,,14.30306,-0.04707217,13,0,14.00432,0.0739941
15132,2021/04/13 10:29:32,260113.6439,112.0003,1,9,19,0,0,-0.7095108,2.998897,-2.1277498095876,2.859496,5.545117,10.98683,20.38754,,-0.00127591099590063,,,5.2962498664856,,,,,,,,,14.49115,0.04480273,13,0,13.92939,0.1111588
15133,2021/04/13 10:29:34,260115.6448,114.0012,1,9,19,0,0,-0.7095718,2.996975,-2.126568945305,2.859496,5.545511,10.98683,20.38872,,-0.000974225928075612,,0.193244501948357,,,,,,,,,,14.46286,0.09260535,13,0,13.68895,0.01042873
15134,2021/04/13 10:29:36,260117.6441,116.0005,1,9,19,0,0,-0.7095337,2.995075,-2.1251066465275,2.859496,5.545905,10.98683,20.3899,,-0.000764385389629751,,,,,,,,,,,,14.18114,-0.08803785,13,0,13.90427,0.06728649
15135,2021/04/13 10:29:38,260119.6441,118.0005,1,9,19,0,0,-0.709343,2.992961,-2.123035934623,2.859496,5.546299,10.98683,20.39108,,-0.000901201216038316,,0.1969093978405,,,,,,,,,,14.44733,0.06491512,13,0,14.00981,0.1404223
15136,2021/04/13 10:29:40,260121.6451,120.0015,1,9,19,0,0,-0.7092972,2.990967,-2.1214845183924,2.859496,5.546692,10.98683,20.39226,,-0.0012129140086472,,,,,,,,,,,,14.56329,0.1311284,13,0,13.86268,0.02843052
15137,2021/04/13 10:29:42,260123.6443,122.0007,1,9,19,0,0,-0.7094879,2.989228,-2.1208210963412,2.859496,5.547086,10.98683,20.39343,,-0.00111304596066475,,,,,,,,,,,,14.37291,0.02554774,13,0,13.62079,-0.118416
15138,2021/04/13 10:29:44,260125.6444,124.0008,1,9,19,0,0,-0.7098007,2.987316,-2.1203989879212,2.859496,5.54748,10.98683,20.39461,,-0.000996324350126088,,0.205130696296692,4.87795782089233,,,,,,,,,14.18383,-0.1070163,13,0,13.62901,-0.1025748
15139,2021/04/13 10:29:46,260127.6442,126.0006,1,9,19,0,0,-0.7091446,2.985587,-2.1172128988802,2.859496,5.547873,10.98683,20.39578,,,,,,,,,,,,,,14.51217,0.08960724,13,0,14.02354,0.01657367
15140,2021/04/13 10:29:48,260129.6444,128.0008,1,9,19,0,0,-0.709259,2.983398,-2.116001882082,2.859496,5.548267,10.98683,20.39696,,-0.00066417088964954,,0.211959600448608,,,,,,,,,,14.62816,0.03998488,13,0,13.84722,-0.08799314
15141,2021/04/13 10:29:50,260131.6444,130.0008,1,9,19,0,0,-0.7095642,2.981878,-2.1158338775676,2.859496,5.548661,10.98683,20.39813,,-0.000886503199581057,,,,,,,,,,,,14.37799,-0.07922828,13,0,13.64783,-0.09528935
15142,2021/04/13 10:29:52,260133.6451,132.0015,1,9,19,0,0,-0.7095337,2.980118,-2.1144941509766,2.859496,5.549054,10.98683,20.39931,,-0.000889254675712436,,,,,,,,,,,,14.16881,-0.08903384,13,0,13.68713,0.02054721
15143,2021/04/13 10:29:54,260135.6452,134.0016,1,9,19,0,0,-0.7095337,2.978244,-2.1131644848228,2.859496,5.549448,10.98683,20.40048,,-0.000823470414616168,,0.226045593619347,4.59472417831421,,,,,,,,,14.22309,0.0426653,13,0,13.88774,0.1227352
15144,2021/04/13 10:29:56,260137.6445,136.0009,1,9,19,0,0,-0.7098236,2.976566,-2.1128367937576,2.859496,5.549841,10.98683,20.40165,,-0.000858025625348091,,,,,,,,,,,,14.58799,0.1115689,13,0,13.70457,0.0225842
15145,2021/04/13 10:29:58,260139.6444,138.0008,1,9,19,0,0,-0.7096481,2.974895,-2.1111285844495,2.859496,5.550235,10.98683,20.40282,,-0.000840800872538239,,,,,,,,,,,,14.25508,0.03725082,13,0,13.52473,-0.08616686
15146,2021/04/13 10:30:00,260141.6443,140.0007,1,9,19,0,0,-0.7096863,2.973351,-2.1101464697913,2.859496,5.550629,10.98683,20.404,,-0.000919881684239954,,0.235182404518127,,,,,,,,,,14.21774,-0.07862121,13,0,13.74343,-0.08098662
15147,2021/04/13 10:30:02,260143.6438,142.0002,1,9,19,0,0,-0.7098389,2.971975,-2.1096234648275,2.859496,5.551023,10.98683,20.40516,,-0.000905493914615363,,,,,,,,,,,,14.37981,-0.06846666,13,0,13.95684,0.03884822
15148,2021/04/13 10:30:04,260145.6445,144.0009,1,9,19,0,0,-0.7092667,2.970193,-2.1066589874731,2.859496,5.551416,10.98683,20.40633,,-0.000761894625611603,,,,,,,,,,,,14.58568,0.05435735,13,0,13.53529,-0.1317343
15149,2021/04/13 10:30:06,260147.6437,146.0001,1,9,19,0,0,-0.7094498,2.968733,-2.1061670331034,2.859496,5.55181,10.98683,20.4075,,-0.000700409989804029,,,,,,,,,,,,14.19625,-0.1216966,13,0,13.59754,-0.09672076
15150,2021/04/13 10:30:08,260149.6453,148.0017,1,9,19,0,0,-0.7095642,2.967249,-2.1054536628858,2.859496,5.552204,10.98683,20.40867,,-0.000738444912713021,,0.257437109947205,4.05208301544189,,,,,,,,,14.2757,-0.07902712,13,0,13.91846,0.09001166
15151,2021/04/13 10:30:10,260151.6437,150.0001,1,9,19,0,0,-0.7094879,2.965853,-2.1042368166787,2.859496,5.552597,10.98683,20.40984,,-0.000672895926982164,,,,,,,,,,,,14.50166,0.06575525,13,0,14.02764,0.129832
15152,2021/04/13 10:30:12,260153.6437,152.0001,1,9,19,0,0,-0.7094955,2.964324,-2.103174538542,2.859496,5.55299,10.98683,20.41101,,-0.000855672580655664,,,,,,,,,,,,14.62949,0.1205379,13,0,13.83392,-0.02328694
15153,2021/04/13 10:30:14,260155.6437,154.0001,1,9,19,0,0,-0.7092438,2.962957,-2.1014588819166,2.859496,5.553384,10.98683,20.41217,,-0.000766626326367259,,0.264644414186478,,,,,,,,,,14.40228,-0.05221128,13,0,13.94731,0.106838
15154,2021/04/13 10:30:16,260157.6445,156.0009,1,9,19,0,0,-0.7098999,2.961473,-2.1023493865527,2.859496,5.553778,10.98683,20.41334,,-0.00081618910189718,,,,,,,,,,,,14.53229,0.0822854,13,0,14.10215,0.03899366
15155,2021/04/13 10:30:18,260159.6439,158.0003,1,9,19,0,0,-0.7094879,2.960333,-2.1003204434707,2.859496,5.554171,10.98683,20.4145,,-0.000745345489121974,,,,,,,,,,,,14.58928,0.02699137,13,0,13.7717,-0.07353336
15156,2021/04/13 10:30:20,260161.6446,160.001,1,9,19,0,0,-0.7093353,2.95917,-2.099043739701,2.859496,5.554565,10.98683,20.41567,,,,,,,,,,,,,,14.34146,-0.1151633,13,0,13.66246,-0.0535804
15157,2021/04/13 10:30:22,260163.6439,162.0003,1,9,19,0,0,-0.7094727,2.957859,-2.0985202109493,2.859496,5.554958,10.98683,20.41683,,-0.000601142004597932,,0.299619793891907,3.62023091316223,,,,,,,,,14.30271,0.005881786,13,0,13.96742,0.09958118
15158,2021/04/13 10:30:24,260165.6437,164.0001,1,9,19,0,0,-0.70961,2.95663,-2.0980542143,2.859496,5.555352,10.98683,20.418,,-0.000677000789437443,,,,,,,,,,,,14.54779,0.0971508,13,0,13.81386,0.06073922
15159,2021/04/13 10:30:26,260167.6447,166.0011,1,9,19,0,0,-0.7097015,2.955456,-2.097491556384,2.859496,5.555746,10.98683,20.41916,,-0.000611437892075628,,,,,,,,,,,,14.34926,0.005692542,13,0,13.61906,-0.09944469
15160,2021/04/13 10:30:28,260169.6448,168.0012,1,9,19,0,0,-0.7095642,2.954172,-2.0961746918424,2.859496,5.556139,10.98683,20.42032,,-0.000590322073549032,,,,,,,,,,,,14.27891,-0.08230001,13,0,13.86317,-0.03440142
15161,2021/04/13 10:30:30,260171.6441,170.0005,1,9,19,0,0,-0.7094116,2.953222,-2.0950499441752,2.859496,5.556532,10.98683,20.42148,,,,0.3323814868927,,,,,,,,,,14.53275,-0.05335212,13,0,14.03683,0.06538719
15162,2021/04/13 10:30:32,260173.6447,172.0011,1,9,19,0,0,-0.7095261,2.951821,-2.0943940420281,2.859496,5.556926,10.98683,20.42265,,-0.000538837572094053,,,,,,,,,,,,14.68108,0.05631924,13,0,13.89291,0.07927895
15163,2021/04/13 10:30:34,260175.6447,174.0011,1,9,19,0,0,-0.7093582,2.950861,-2.0932174474102,2.859496,5.55732,10.98683,20.42381,,-0.000526962510775775,,,,,,,,,,,,14.57289,0.09315133,13,0,13.6323,-0.0814411
15164,2021/04/13 10:30:36,260177.6438,176.0002,1,9,19,0,0,-0.7097397,2.949755,-2.0935582287735,2.859496,5.557713,10.98683,20.42497,,,,,,,,,,,,,,14.32824,-0.07645488,13,0,13.95641,0.1017183
15165,2021/04/13 10:30:38,260179.6439,178.0003,1,9,19,0,0,-0.7096252,2.948697,-2.0924696983644,2.859496,5.558107,10.98683,20.42613,,-0.000585383677389473,,,2.88102102279663,,,,,,,,,14.53136,0.06034642,13,0,14.05006,0.1427057
15166,2021/04/13 10:30:40,260181.6448,180.0012,1,9,19,0,0,-0.7096405,2.947709,-2.0918136886145,2.859496,5.558501,10.98683,20.42729,,-0.000507537683006376,,0.357736587524414,,,,,,,,,,14.71848,0.1499367,13,0,13.90843,0.04272848
15167,2021/04/13 10:30:42,260183.645,182.0014,1,9,19,0,0,-0.70961,2.946755,-2.09104681555,2.859496,5.558895,10.98683,20.42845,,,,,,,,,,,,,,14.53546,0.02751142,13,0,13.65193,-0.1392767
15168,2021/04/13 10:30:44,260185.645,184.0014,1,9,19,0,0,-0.709671,2.945779,-2.090533928709,2.859496,5.559289,10.98683,20.42961,,-0.000505623407661915,,,,,,,,,,,,14.30725,-0.1155439,13,0,13.90513,0.1151514
15169,2021/04/13 10:30:46,260187.645,186.0014,1,9,19,0,0,-0.7099152,2.944886,-2.0906193336672,2.859496,5.559682,10.98683,20.43077,,-0.000488687423057854,,,,,,,,,,,,14.52767,0.09585857,13,0,14.06829,0.05943716
15170,2021/04/13 10:30:48,260189.6441,188.0005,1,9,19,0,0,-0.7095718,2.943663,-2.0887402535034,2.859496,5.560075,10.98683,20.43193,,,,,,,,,,,,,,14.68148,0.03736854,13,0,13.92988,-0.08145839
15171,2021/04/13 10:30:50,260191.645,190.0014,1,9,19,0,0,-0.7094955,2.94264,-2.08778983812,2.859496,5.560469,10.98683,20.43309,,-0.000512626371346414,,0.412623196840286,,,,,,,,,,14.60946,-0.07337093,13,0,13.72608,-0.1145789
15172,2021/04/13 10:30:52,260193.6451,192.0015,1,9,19,0,0,-0.7098007,2.941762,-2.0880647268334,2.859496,5.560863,10.98683,20.43425,,-0.00048333260929212,,,,,,,,,,,,14.34056,-0.09813994,13,0,13.5884,-0.01142502
15173,2021/04/13 10:30:54,260195.645,194.0014,1,9,19,0,0,-0.7094955,2.940885,-2.0865446735175,2.859496,5.561256,10.98683,20.43541,,,,,,,,,,,,,,14.28483,-0.01296669,13,0,14.04096,0.09898782
15174,2021/04/13 10:30:56,260197.6442,196.0006,1,9,19,0,0,-0.7097092,2.940026,-2.0865635004392,2.859496,5.56165,10.98683,20.43656,,-0.0004719328135252,,,,,,,,,,,,14.71527,0.08726597,13,0,13.88329,0.08056551
15175,2021/04/13 10:30:58,260199.6442,198.0006,1,9,19,0,0,-0.7095261,2.93922,-2.085453303642,2.859496,5.562044,10.98683,20.43772,,-0.000577064114622772,,,,,,,,,,,,14.56387,0.09133339,13,0,13.69503,-0.02054393
15176,2021/04/13 10:31:00,260201.6443,200.0007,1,9,19,0,0,-0.7093811,2.938248,-2.0843375983128,2.859496,5.562438,10.98683,20.43888,,,,0.409653514623642,2.38940095901489,,,,,,,,,14.32506,-0.01226246,13,0,13.70457,-0.08997828
15177,2021/04/13 10:31:02,260203.6442,202.0006,1,9,19,0,0,-0.7094574,2.937334,-2.0839133425716,2.859496,5.562831,10.98683,20.44003,,-0.000372362497728318,,,,,,,,,,,,14.34975,-0.0891313,13,0,13.92676,-0.04125059
15178,2021/04/13 10:31:04,260205.6449,204.0013,1,9,19,0,0,-0.7095337,2.936639,-2.0836443352343,2.859496,5.563225,10.98683,20.44119,,,,,,,,,,,,,,14.52958,-0.05275518,13,0,13.85175,-0.02344102
15179,2021/04/13 10:31:06,260207.6444,206.0008,1,9,19,0,0,-0.7098541,2.935466,-2.0837525755106,2.859496,5.563619,10.98683,20.44235,,-0.00054573587840423,,,,,,,,,,,,14.53817,0.002686083,13,0,13.61807,-0.1412913
15180,2021/04/13 10:31:08,260209.6444,208.0008,1,9,19,0,0,-0.7090149,2.934719,-2.0807594983131,2.859496,5.564013,10.98683,20.4435,,,,,,,,,,,,,,14.28296,-0.1365429,13,0,13.56729,-0.141325
15181,2021/04/13 10:31:10,260211.6436,210,1,9,19,0,0,-0.7094498,2.933685,-2.081302236513,2.859496,5.564406,10.98683,20.44466,,-0.000355514697730541,,,,,,,,,,,,14.29534,-0.1106682,13,0,13.79917,0.01716703
15182,2021/04/13 10:31:12,260213.6445,212.0009,1,9,19,0,0,-0.7097092,2.932567,-2.0812697795164,2.859496,5.5648,10.98683,20.44581,,-0.000411615095799789,,0.437595307826996,,,,,,,,,,14.44832,-0.0183925,13,0,14.00349,0.1438695
15183,2021/04/13 10:31:14,260215.6438,214.0002,1,9,19,0,0,-0.7096252,2.931844,-2.0805103848688,2.859496,5.565194,10.98683,20.44697,,,,,,,,,,,,,,14.71718,0.1349559,13,0,13.68762,-0.1081312
15184,2021/04/13 10:31:16,260217.6444,216.0008,1,9,19,0,0,-0.7094955,2.931063,-2.0795760087165,2.859496,5.565588,10.98683,20.44812,,-0.000511377118527889,,,,,,,,,,,,14.431,-0.1131281,13,0,13.59118,-0.04929543
15185,2021/04/13 10:31:18,260219.6444,218.0008,1,9,19,0,0,-0.7095718,2.930208,-2.0791929649344,2.859496,5.565981,10.98683,20.44927,,-0.000446998688858002,,,,,,,,,,,,14.31683,-0.02907068,13,0,13.71828,0.09656161
15186,2021/04/13 10:31:20,260221.6446,220.001,1,9,19,0,0,-0.7094574,2.92927,-2.078192278098,2.859496,5.566375,10.98683,20.45043,,,,,,,,,,,,,,14.46884,0.07831424,13,0,13.93629,0.1059112
15187,2021/04/13 10:31:22,260223.6446,222.001,1,9,19,0,0,-0.7093964,2.928461,-2.0774396909404,2.859496,5.566769,10.98683,20.45158,,-0.000388219486922026,,0.44246518611908,2.28929591178894,,,,,,,,,14.7121,0.07544786,13,0,13.94592,-0.0113067
15188,2021/04/13 10:31:24,260225.6439,224.0003,1,9,19,0,0,-0.7096481,2.92749,-2.077487716269,2.859496,5.567162,10.98683,20.45273,,,,,,,,,,,,,,14.61572,-0.02025574,13,0,13.56966,-0.1162896
15189,2021/04/13 10:31:26,260227.6445,226.0009,1,9,19,0,0,-0.7096024,2.92641,-2.076587559384,2.859496,5.567556,10.98683,20.45389,,-0.000396061193896458,,,,,,,,,,,,14.33647,-0.08657277,13,0,13.78914,-0.04555196
15190,2021/04/13 10:31:28,260229.6446,228.001,1,9,19,0,0,-0.7096481,2.925446,-2.0760371955526,2.859496,5.56795,10.98683,20.45504,,,,,,,,,,,,,,14.52268,-0.05375803,13,0,13.94632,0.06727993
15191,2021/04/13 10:31:30,260231.644,230.0004,1,9,19,0,0,-0.7095108,2.92457,-2.075014000356,2.859496,5.568343,10.98683,20.45619,,-0.000498469511512667,,,,,,,,,,,,14.71749,0.06244034,13,0,13.86357,0.1014298
15192,2021/04/13 10:31:32,260233.644,232.0004,1,9,19,0,0,-0.7089157,2.923753,-2.0726944046221,2.859496,5.568737,10.98683,20.45734,,-0.000618050282355398,,,,,,,,,,,,14.6135,0.09857655,13,0,13.61307,0.002721548
15193,2021/04/13 10:31:34,260235.6445,234.0009,1,9,19,0,0,-0.7093582,2.922691,-2.0732348269162,2.859496,5.56913,10.98683,20.45849,,,,0.42120748758316,,,,,,,,,,14.36698,0.005288124,13,0,13.89051,0.08669883
15194,2021/04/13 10:31:36,260237.6438,236.0002,1,9,19,0,0,-0.7092438,2.921809,-2.0722749180342,2.859496,5.569524,10.98683,20.45964,,-0.000434013898484409,,,,,,,,,,,,14.6249,0.08059859,13,0,14.01212,0.1332909
15195,2021/04/13 10:31:38,260239.6448,238.0012,1,9,19,0,0,-0.7095108,2.921039,-2.0725087177212,2.859496,5.569918,10.98683,20.46079,,-0.000464115903014317,,,,,,,,,,,,14.71339,0.1119435,13,0,13.80096,-0.002160072
15196,2021/04/13 10:31:40,260241.6447,240.0011,1,9,19,0,0,-0.7095718,2.919946,-2.0719113391228,2.859496,5.570312,10.98683,20.46194,,,,,,,,,,,,,,14.52268,-0.004564226,13,0,13.56596,-0.1394275
15197,2021/04/13 10:31:42,260243.6439,242.0003,1,9,19,0,0,-0.7093582,2.91898,-2.070602398636,2.859496,5.570705,10.98683,20.46309,,-0.000437675189459696,,,,,,,,,,,,14.29806,-0.1329222,13,0,13.65558,-0.08284569
15198,2021/04/13 10:31:44,260245.6439,244.0003,1,9,19,0,0,-0.7097092,2.917818,-2.0708022785256,2.859496,5.571098,10.98683,20.46424,,,,0.415795505046844,2.42145299911499,,,,,,,,,14.74678,0.1102635,13,0,14.03914,0.005287826
15199,2021/04/13 10:31:46,260247.6448,246.0012,1,9,19,0,0,-0.709549,2.916874,-2.069665029826,2.859496,5.571493,10.98683,20.46539,,-0.000424237310653552,,,,,,,,,,,,14.69328,0.00569284,13,0,13.72229,-0.1085824
15200,2021/04/13 10:31:48,260249.6447,248.0011,1,9,19,0,0,-0.7093964,2.915652,-2.0683530324528,2.859496,5.571886,10.98683,20.46654,,-0.000487604207592085,,,,,,,,,,,,14.52545,-0.09757578,13,0,13.61264,-0.07027358
15201,2021/04/13 10:31:50,260251.6439,250.0003,1,9,19,0,0,-0.7096634,2.91499,-2.068661714366,2.859496,5.572279,10.98683,20.46768,,,,,,,,,,,,,,14.33736,-0.076738,13,0,13.71688,0.03281742
15202,2021/04/13 10:31:52,260253.644,252.0004,1,9,19,0,0,-0.7098007,2.913766,-2.0681931464362,2.859496,5.572673,10.98683,20.46883,,-0.000481684604892507,,,,,,,,,,,,14.45195,0.06546319,13,0,13.95594,0.1227492
15203,2021/04/13 10:31:54,260255.6442,254.0006,1,9,19,0,0,-0.7098236,2.912718,-2.0675159765448,2.859496,5.573067,10.98683,20.46998,,-0.000578951090574265,,0.391536414623261,,,,,,,,,,14.72399,0.1211277,13,0,13.73112,0.04362196
15204,2021/04/13 10:31:56,260257.6441,256.0005,1,9,19,0,0,-0.70961,2.91188,-2.0662991668,2.859496,5.573461,10.98683,20.47112,,-0.000631249276921153,,,,,,,,,,,,14.50354,0.02951741,13,0,13.56874,-0.09388149
15205,2021/04/13 10:31:58,260259.645,258.0014,1,9,19,0,0,-0.709671,2.91084,-2.06573873364,2.859496,5.573855,10.98683,20.47227,,,,,,,,,,,,,,14.32957,-0.06847382,13,0,13.66518,-0.1028475
15206,2021/04/13 10:32:00,260261.6442,260.0006,1,9,19,0,0,-0.7097092,2.90979,-2.065104733068,2.859496,5.574248,10.98683,20.47342,,-0.000576186284888536,,,,,,,,,,,,14.36881,-0.109686,13,0,13.88733,-0.00929445
15207,2021/04/13 10:32:02,260263.6452,262.0016,1,9,19,0,0,-0.7094193,2.908615,-2.0634276172695,2.859496,5.574642,10.98683,20.47456,,-0.000563316978514194,,,2.65025305747986,,,,,,,,,14.61621,-0.03708661,13,0,13.98149,0.08168697
15208,2021/04/13 10:32:04,260265.6442,264.0006,1,9,19,0,0,-0.7094727,2.907482,-2.0627791047414,2.859496,5.575036,10.98683,20.47571,,,,0.36731019616127,,,,,,,,,,14.53959,-0.02394527,13,0,13.52436,-0.1428536
15209,2021/04/13 10:32:06,260267.6443,266.0007,1,9,19,0,0,-0.7095108,2.906387,-2.0621129654796,2.859496,5.575429,10.98683,20.47685,,-0.00046257340000011,,,,,,,,,,,,14.37709,-0.1140931,13,0,13.56645,-0.09829938
15210,2021/04/13 10:32:08,260269.6452,268.0016,1,9,19,0,0,-0.7095261,2.905265,-2.0613613449165,2.859496,5.575823,10.98683,20.47799,,-0.000549994991160929,,,,,,,,,,,,14.32408,-0.122104,13,0,13.68164,0.01942068
15211,2021/04/13 10:32:10,260271.6451,270.0015,1,9,19,0,0,-0.709343,2.904038,-2.059959027034,2.859496,5.576217,10.98683,20.47914,,,,,,,,,,,,,,14.45556,-0.02225459,13,0,13.91569,0.1423129
15212,2021/04/13 10:32:12,260273.6444,272.0008,1,9,19,0,0,-0.7092056,2.903352,-2.0590734971712,2.859496,5.57661,10.98683,20.48028,,-0.00049848307389766,,0.368035703897476,,,,,,,,,,14.68241,0.1099837,13,0,13.97467,0.1261604
15213,2021/04/13 10:32:14,260275.6439,274.0003,1,9,19,0,0,-0.7093582,2.902154,-2.0586667375628,2.859496,5.577003,10.98683,20.48142,,-0.000540297478437424,,,,,,,,,,,,14.53737,-0.09284854,13,0,13.55873,-0.06784588
15214,2021/04/13 10:32:16,260277.6437,276.0001,1,9,19,0,0,-0.7094574,2.901084,-2.0581955118216,2.859496,5.577397,10.98683,20.48256,,,,,,,,,,,,,,14.37068,-0.08513302,13,0,13.56002,0.02898395
15215,2021/04/13 10:32:18,260279.6439,278.0003,1,9,19,0,0,-0.7090836,2.899907,-2.0562764952252,2.859496,5.577791,10.98683,20.48371,,-0.000480958289699629,,,,,,,,,,,,14.41959,0.0214079,13,0,13.8358,0.1128796
15216,2021/04/13 10:32:20,260281.6437,280.0001,1,9,19,0,0,-0.7092667,2.89879,-2.056015217293,2.859496,5.578185,10.98683,20.48485,,-0.000674805021844804,,,2.75728893280029,,,,,,,,,14.57388,0.07969767,13,0,14.00491,0.07529378
15217,2021/04/13 10:32:22,260283.6437,282.0001,1,9,19,0,0,-0.7094345,2.897341,-2.0554736636645,2.859496,5.578578,10.98683,20.48599,,-0.000550515775103122,,0.349110186100006,,,,,,,,,,14.73859,0.07942945,13,0,13.95783,-0.02787232
15218,2021/04/13 10:32:24,260285.6438,284.0002,1,9,19,0,0,-0.7091827,2.896289,-2.0539980530003,2.859496,5.578972,10.98683,20.48713,,,,,,,,,,,,,,14.50625,0.0356707,13,0,13.49095,-0.09916425
15219,2021/04/13 10:32:26,260287.6437,286.0001,1,9,19,0,0,-0.7091599,2.895259,-2.0532015829141,2.859496,5.579366,10.98683,20.48827,,-0.000605160312261432,,,,,,,,,,,,14.38899,-0.07930487,13,0,13.62959,-0.1045722
15220,2021/04/13 10:32:28,260289.6438,288.0002,1,9,19,0,0,-0.7094727,2.894218,-2.0533686588486,2.859496,5.57976,10.98683,20.48941,,-0.000531689322087914,,,,,,,,,,,,14.54207,-0.06281674,13,0,13.89993,-0.003505051
15221,2021/04/13 10:32:30,260291.6438,290.0002,1,9,19,0,0,-0.7094955,2.893048,-2.052604537284,2.859496,5.580154,10.98683,20.49055,,-0.000616739911492914,,0.344021886587143,,,,,,,,,,14.62219,-0.05490065,13,0,13.96554,0.06612003
15222,2021/04/13 10:32:32,260293.6449,292.0013,1,9,19,0,0,-0.7094727,2.891801,-2.0516538633327,2.859496,5.580548,10.98683,20.49169,,,,,,,,,,,,,,14.81976,0.03577113,13,0,13.92216,0.1227197
15223,2021/04/13 10:32:34,260295.6447,294.0011,1,9,19,0,0,-0.7094879,2.890702,-2.0509180915058,2.859496,5.580942,10.98683,20.49283,,-0.000529490411281586,,,,,,,,,,,,14.46973,-0.1093844,13,0,13.5129,-0.127894
15224,2021/04/13 10:32:36,260297.644,296.0004,1,9,19,0,0,-0.7093048,2.889448,-2.0494993357504,2.859496,5.581336,10.98683,20.49397,,-0.000449460989329964,,,,,,,,,,,,14.41451,-0.1173657,13,0,13.73562,0.005855262
15225,2021/04/13 10:32:38,260299.644,298.0004,1,9,19,0,0,-0.7094345,2.88822,-2.04900291159,2.859496,5.581729,10.98683,20.49511,,,,0.321245491504669,2.98132991790771,,,,,,,,,14.55425,-0.02694756,13,0,14.02181,0.1329982
15226,2021/04/13 10:32:40,260301.6439,300.0003,1,9,19,0,0,-0.7092667,2.886925,-2.0475997678975,2.859496,5.582123,10.98683,20.49624,,-0.000611089810263366,,,,,,,,,,,,14.75408,0.07369965,13,0,14.03914,0.1035306
15227,2021/04/13 10:32:42,260303.644,302.0004,1,9,19,0,0,-0.7091599,2.885637,-2.0463780463563,2.859496,5.582517,10.98683,20.49738,,-0.000536423176527023,,,,,,,,,,,,14.87953,0.1324403,13,0,13.88699,-0.05452573
15228,2021/04/13 10:32:44,260305.6439,304.0003,1,9,19,0,0,-0.7091675,2.884371,-2.0455021711425,2.859496,5.58291,10.98683,20.49851,,,,,,,,,,,,,,14.43602,-0.0973922,13,0,13.64743,0.0166899
15229,2021/04/13 10:32:46,260307.644,306.0004,1,9,19,0,0,-0.7090683,2.88328,-2.044442448024,2.859496,5.583304,10.98683,20.49965,,-0.000478786387247965,,,,,,,,,,,,14.46385,0.01083761,13,0,13.8728,0.1205623
15230,2021/04/13 10:32:48,260309.6441,308.0005,1,9,19,0,0,-0.7089539,2.881933,-2.0431576398887,2.859496,5.583698,10.98683,20.50079,,-0.000566096976399422,,0.327560186386108,,,,,,,,,,14.65958,0.1030928,13,0,13.98837,0.08502543
15231,2021/04/13 10:32:50,260311.6441,310.0005,1,9,19,0,0,-0.7094879,2.880871,-2.0439431159609,2.859496,5.584092,10.98683,20.50192,,,,,,,,,,,,,,14.86724,0.08798599,13,0,14.02091,-0.01700699
15232,2021/04/13 10:32:52,260313.6442,312.0006,1,9,19,0,0,-0.7095642,2.87969,-2.043324931098,2.859496,5.584486,10.98683,20.50305,,-0.000499081390444189,,,,,,,,,,,,14.85807,-0.02043128,13,0,13.74846,-0.1347467
15233,2021/04/13 10:32:54,260315.644,314.0004,1,9,19,0,0,-0.7090073,2.87837,-2.040785342101,2.859496,5.584879,10.98683,20.50419,,-0.00052645307732746,,,3.11305594444275,,,,,,,,,14.45242,-0.07327914,13,0,13.8321,-0.0596714
