Repository: HVES-Battery-Testing-Consortium/LG-HG2

# Battery Testing Consortium (BTC)
The Battery Testing Consortium (BTC) has been developed within the High Voltage and Energy Storage Lab at Oxford Brookes University to provide accurate and comprehensive cell data to Formula Student Electric teams. Through the BTC, we aim to provide FS teams with information for improved and informed decisions for cell selection, pack architecture design, thermal cooling requirements, and end of life predictions. A range of tests are completed to provide a comprehensive electrochemical lithium-ion characterisation for modelling, validation, and battery management parameterisation.

File: Data/Round1/LG_HG2/Package 1/210410_FSD_GITT_LGHG2_1_15C/210410_FSD_GITT_LGHG2_1_15C_Channel_2_Wb_1.CSV (part 75 of 76)
Data_Point,Date_Time,Test_Time(s),Step_Time(s),Cycle_Index,Step_Index,TC_Counter1,TC_Counter2,TC_Counter3,Current(A),Voltage(V),Power(W),Charge_Capacity(Ah),Discharge_Capacity(Ah),Charge_Energy(Wh),Discharge_Energy(Wh),ACR(Ohm),dV/dt(V/s),Internal_Resistance(Ohm),dQ/dV(Ah/V),dV/dQ(V/Ah),MetaCode_MV_UD1,MetaCode_MV_UD2,MetaCode_MV_UD3,MetaCode_MV_UD4,MetaCode_MV_UD5,MetaCode_MV_UD6,MetaCode_MV_UD7,MetaCode_MV_UD8,Aux_Temperature_1(C),Aux_dT/dt_1(C),Aux_Temperature_2(C),Aux_dT/dt_2(C),Aux_Temperature_3(C),Aux_dT/dt_3(C)
15234,2021/04/13 10:32:56,260317.6441,316.0005,1,9,19,0,0,-0.7095261,2.877212,-2.0414570092332,2.859496,5.585273,10.98683,20.50532,,-0.000615006196312606,,0.321922987699509,,,,,,,,,,14.624,-0.0978148,13,0,14.03316,0.03224611
15235,2021/04/13 10:32:58,260319.6449,318.0013,1,9,19,0,0,-0.709198,2.87557,-2.03934849286,2.859496,5.585667,10.98683,20.50645,,,,,,,,,,,,,,14.79778,-0.001462102,13,0,13.92207,0.07167369
15236,2021/04/13 10:33:00,260321.6441,320.0005,1,9,19,0,0,-0.7092438,2.874294,-2.0385751988772,2.859496,5.586061,10.98683,20.50759,,-0.00061806058511138,,,,,,,,,,,,14.78229,0.08410662,13,0,13.6286,0.01341283
15237,2021/04/13 10:33:02,260323.6443,322.0007,1,9,19,0,0,-0.7093048,2.873148,-2.0379376675104,2.859496,5.586455,10.98683,20.50872,,-0.000662100093904883,,0.29891300201416,,,,,,,,,,14.59618,0.04135489,13,0,13.7704,0.04431278
15238,2021/04/13 10:33:04,260325.6444,324.0008,1,9,19,0,0,-0.7090912,2.871716,-2.0363085444992,2.859496,5.586848,10.98683,20.50985,,-0.000616012373939157,,,,,,,,,,,,14.72808,0.0412187,13,0,13.96924,0.1464567
15239,2021/04/13 10:33:06,260327.645,326.0014,1,9,19,0,0,-0.7090912,2.870571,-2.0354966350752,2.859496,5.587242,10.98683,20.51098,,-0.000714211782906204,,,,,,,,,,,,14.85478,0.1181695,13,0,13.83293,0.03611058
15240,2021/04/13 10:33:08,260329.645,328.0014,1,9,19,0,0,-0.7092438,2.869434,-2.0351282740092,2.859496,5.587636,10.98683,20.51211,,,,,,,,,,,,,,14.80517,0.06802171,13,0,13.66617,-0.1009768
15241,2021/04/13 10:33:10,260331.6442,330.0006,1,9,19,0,0,-0.709053,2.868129,-2.033655471837,2.859496,5.58803,10.98683,20.51324,,-0.000566839124076068,,0.304513394832611,3.33154201507568,,,,,,,,,14.49346,-0.1169318,13,0,13.60254,-0.1262966
15242,2021/04/13 10:33:12,260333.6451,332.0015,1,9,19,0,0,-0.7091827,2.866696,-2.0330112093592,2.859496,5.588424,10.98683,20.51437,,-0.000613365788012743,,,,,,,,,,,,14.47753,-0.1107877,13,0,14.04966,0.03287703
15243,2021/04/13 10:33:14,260335.6454,334.0018,1,9,19,0,0,-0.7089767,2.86529,-2.031423848743,2.859496,5.588818,10.98683,20.5155,,-0.000748148071579635,,,,,,,,,,,,14.87445,0.04736245,13,0,13.85996,-0.0759992
15244,2021/04/13 10:33:16,260337.6446,336.001,1,9,19,0,0,-0.7088928,2.863943,-2.0302285723104,2.859496,5.589211,10.98683,20.51662,,-0.000649428809992969,,,,,,,,,,,,14.71709,-0.06002337,13,0,13.62178,-0.07610619
15245,2021/04/13 10:33:18,260339.6446,338.001,1,9,19,0,0,-0.709549,2.862567,-2.031131552283,2.859496,5.589604,10.98683,20.51775,,,,0.288235306739807,,,,,,,,,,14.48345,-0.1086569,13,0,13.60714,-0.01057625
15246,2021/04/13 10:33:20,260341.6445,340.0009,1,9,19,0,0,-0.7097015,2.861182,-2.030585157173,2.859496,5.589999,10.98683,20.51888,,-0.000634926778730005,,,,,,,,,,,,14.49356,-0.01352906,13,0,13.85135,0.09842724
15247,2021/04/13 10:33:22,260343.6444,342.0008,1,9,19,0,0,-0.7093353,2.859795,-2.0285535442635,2.859496,5.590392,10.98683,20.52001,,-0.000748577120248228,,,,,,,,,,,,14.70529,0.06683946,13,0,13.80238,0.06927907
15248,2021/04/13 10:33:24,260345.6453,344.0017,1,9,19,0,0,-0.7090836,2.858315,-2.026784290134,2.859496,5.590786,10.98683,20.52113,,-0.000565768277738243,,,3.3938319683075,,,,,,,,,14.72577,0.0816974,13,0,13.55731,-0.05531847
15249,2021/04/13 10:33:26,260347.6443,346.0007,1,9,19,0,0,-0.709198,2.85695,-2.0261432261,2.859496,5.59118,10.98683,20.52226,,-0.000728323124349117,,0.297159105539322,,,,,,,,,,14.50585,-0.02538055,13,0,13.58568,-0.09628952
15250,2021/04/13 10:33:28,260349.6438,348.0002,1,9,19,0,0,-0.7092819,2.855836,-2.0255927841684,2.859496,5.591573,10.98683,20.52338,,-0.000772086903452873,,,,,,,,,,,,14.52366,-0.08566171,13,0,13.84493,-0.02639145
15251,2021/04/13 10:33:30,260351.6438,350.0002,1,9,19,0,0,-0.7090149,2.854281,-2.0237277577869,2.859496,5.591968,10.98683,20.52451,,-0.000662029720842838,,,,,,,,,,,,14.69519,-0.06473511,13,0,13.98016,0.05396605
15252,2021/04/13 10:33:32,260353.6445,352.0009,1,9,19,0,0,-0.7095337,2.852915,-2.0242393357355,2.859496,5.592361,10.98683,20.52563,,,,0.279664188623428,,,,,,,,,,14.92192,0.05573273,13,0,13.5532,-0.133425
15253,2021/04/13 10:33:34,260355.6437,354.0001,1,9,19,0,0,-0.7093353,2.851557,-2.0227100400621,2.859496,5.592755,10.98683,20.52675,,-0.000617906276602298,,,,,,,,,,,,14.52046,-0.1254579,13,0,13.593,-0.09372294
15254,2021/04/13 10:33:36,260357.6437,356.0001,1,9,19,0,0,-0.7092438,2.849981,-2.0213313543678,2.859496,5.593149,10.98683,20.52788,,-0.000738528498914093,,,,,,,,,,,,14.52545,-0.1135188,13,0,13.8321,0.05540013
15255,2021/04/13 10:33:38,260359.6446,358.001,1,9,19,0,0,-0.7094727,2.848305,-2.0207946387735,2.859496,5.593543,10.98683,20.529,,-0.000654808827675879,,,3.64368200302124,,,,,,,,,14.75867,0.05246937,13,0,14.00718,0.139429
15256,2021/04/13 10:33:40,260361.6447,360.0011,1,9,19,0,0,-0.7093964,2.847263,-2.0198381220532,2.859496,5.593937,10.98683,20.53012,,-0.000649637193419039,,0.276154607534409,,,,,,,,,,14.87987,0.1141661,13,0,13.83614,0.01610637
15257,2021/04/13 10:33:42,260363.6446,362.001,1,9,19,0,0,-0.7093201,2.845744,-2.0185434186544,2.859496,5.594331,10.98683,20.53124,,,,,,,,,,,,,,14.85625,0.08011431,13,0,13.61677,0.03802776
15258,2021/04/13 10:33:44,260365.6438,364.0002,1,9,19,0,0,-0.7094727,2.844386,-2.0180142152622,2.859496,5.594724,10.98683,20.53236,,-0.000623808475211263,,,,,,,,,,,,14.51226,-0.01568407,13,0,13.79695,0.08483857
15259,2021/04/13 10:33:46,260367.6439,366.0003,1,9,19,0,0,-0.709343,2.842902,-2.016592633386,2.859496,5.595118,10.98683,20.53348,,-0.000817946624010801,,0.271178394556046,,,,,,,,,,14.6688,0.09138077,13,0,14.02684,0.1053149
15260,2021/04/13 10:33:48,260369.6439,368.0003,1,9,19,0,0,-0.7091446,2.841313,-2.0149017708598,2.859496,5.595512,10.98683,20.5346,,-0.000768096593674272,,,,,,,,,,,,14.89184,0.07793784,13,0,14.03825,0.0003826618
15261,2021/04/13 10:33:50,260371.6439,370.0003,1,9,19,0,0,-0.7092361,2.839865,-2.0141347771265,2.859496,5.595906,10.98683,20.53572,,-0.000894761818926781,,,,,,,,,,,,14.95111,0.0463751,13,0,13.84172,-0.07698238
15262,2021/04/13 10:33:52,260373.6438,372.0002,1,9,19,0,0,-0.7093353,2.838234,-2.0132595658602,2.859496,5.596299,10.98683,20.53683,,-0.000756222289055586,,,3.64068698883057,,,,,,,,,14.88782,-0.05003959,13,0,13.6863,-0.1095414
15263,2021/04/13 10:33:54,260375.6447,374.0011,1,9,19,0,0,-0.7092972,2.837149,-2.0123818416828,2.859496,5.596693,10.98683,20.53795,,-0.000771173508837819,,0.269545406103134,,,,,,,,,,14.57848,-0.1141971,13,0,13.9437,-0.03670961
15264,2021/04/13 10:33:56,260377.644,376.0004,1,9,19,0,0,-0.7096024,2.835422,-2.0120222562128,2.859496,5.597087,10.98683,20.53907,,-0.000638442987110466,,,,,,,,,,,,14.80163,-0.06353498,13,0,14.05753,0.07114351
15265,2021/04/13 10:33:58,260379.6438,378.0002,1,9,19,0,0,-0.7090683,2.833694,-2.0092825873002,2.859496,5.59748,10.98683,20.54019,,-0.000671932881232351,,,,,,,,,,,,14.96348,0.03148675,13,0,14.0223,0.1046908
15266,2021/04/13 10:34:00,260381.6442,380.0006,1,9,19,0,0,-0.7093964,2.832386,-2.0092844318104,2.859496,5.597875,10.98683,20.5413,,-0.000881130690686405,,0.263957500457764,,,,,,,,,,15.02323,0.09848952,13,0,13.83358,0.0895974
15267,2021/04/13 10:34:02,260383.6442,382.0006,1,9,19,0,0,-0.7094955,2.830769,-2.0084178670395,2.859496,5.598269,10.98683,20.54242,,,,,,,,,,,,,,14.88091,0.103361,13,0,13.6374,-0.06130815
15268,2021/04/13 10:34:04,260385.6442,384.0006,1,9,19,0,0,-0.7091217,2.829364,-2.0063634095988,2.859496,5.598662,10.98683,20.54353,,-0.000696225324645638,,,,,,,,,,,,14.60038,-0.08766711,13,0,13.84864,0.0538668
15269,2021/04/13 10:34:06,260387.644,386.0004,1,9,19,0,0,-0.7094955,2.827568,-2.006146771944,2.859496,5.599056,10.98683,20.54465,,-0.000701159180607647,,0.250759601593018,3.78466010093689,,,,,,,,,14.75408,0.01709342,13,0,13.95141,0.124566
15270,2021/04/13 10:34:08,260389.644,388.0004,1,9,19,0,0,-0.709343,2.82645,-2.00492252235,2.859496,5.599449,10.98683,20.54576,,-0.000771202496252954,,,,,,,,,,,,14.97946,0.1398772,13,0,13.93596,0.112752
15271,2021/04/13 10:34:10,260391.644,390.0004,1,9,19,0,0,-0.7090454,2.824705,-2.002844086607,2.859496,5.599844,10.98683,20.54687,,-0.000616357778199017,,,,,,,,,,,,14.91232,0.08107543,13,0,13.65654,-0.06732225
15272,2021/04/13 10:34:12,260393.6441,392.0005,1,9,19,0,0,-0.7093964,2.82313,-2.002718258732,2.859496,5.600237,10.98683,20.54798,,-0.000764843891374767,,,,,,,,,,,,14.75956,-0.0398013,13,0,13.81535,0.1200289
15273,2021/04/13 10:34:14,260395.6441,394.0005,1,9,19,0,0,-0.709343,2.821388,-2.001331828084,2.859496,5.600631,10.98683,20.5491,,-0.000801657617557794,,0.251093804836273,,,,,,,,,,14.78704,0.08096367,13,0,14.04292,0.09260625
15274,2021/04/13 10:34:16,260397.6441,396.0005,1,9,19,0,0,-0.7087784,2.819892,-1.9986785399328,2.859496,5.601025,10.98683,20.55021,,-0.000630256719887257,,,,,,,,,,,,15.01733,0.06968528,13,0,14.00315,-0.02618581
15275,2021/04/13 10:34:18,260399.6449,398.0013,1,9,19,0,0,-0.7097473,2.818181,-2.0001963556613,2.859496,5.601418,10.98683,20.55132,,,,,4.03951597213745,,,,,,,,,14.90323,-0.01052767,13,0,13.69133,-0.1042521
15276,2021/04/13 10:34:20,260401.645,400.0014,1,9,19,0,0,-0.7092209,2.816587,-1.9975823670683,2.859496,5.601812,10.98683,20.55243,,-0.000771767226979136,,0.249764397740364,,,,,,,,,,14.71128,-0.09979934,13,0,13.57936,-0.04970968
15277,2021/04/13 10:34:22,260403.6449,402.0013,1,9,19,0,0,-0.7088165,2.814887,-1.9952383512355,2.859496,5.602206,10.98683,20.55353,,-0.000765971024520695,,,,,,,,,,,,14.57666,-0.07326573,13,0,14.0273,0.06138414
15278,2021/04/13 10:34:24,260405.6442,404.0006,1,9,19,0,0,-0.7090149,2.813423,-1.9947588270027,2.859496,5.6026,10.98683,20.55464,,-0.000841835979372263,,,,,,,,,,,,15.01178,0.06697059,13,0,13.86598,0.1037249
15279,2021/04/13 10:34:26,260407.6436,406,1,9,19,0,0,-0.7094955,2.811741,-1.9949175866655,2.859496,5.602993,10.98683,20.55575,,-0.000902371713891625,,0.243474900722504,,,,,,,,,,14.85714,0.09008855,13,0,13.57926,-0.01945049
15280,2021/04/13 10:34:28,260409.6453,408.0017,1,9,19,0,0,-0.7094116,2.810213,-1.9935977006708,2.859496,5.603388,10.98683,20.55686,,-0.000894254189915955,,,,,,,,,,,,14.62317,-0.01125246,13,0,13.54227,-0.1072899
15281,2021/04/13 10:34:30,260411.6444,410.0008,1,9,19,0,0,-0.709259,2.808533,-1.991977307047,2.859496,5.603781,10.98683,20.55796,,-0.000934566312935203,,,,,,,,,,,,14.66017,-0.09678543,13,0,13.90853,-0.04669666
15282,2021/04/13 10:34:32,260413.6443,412.0007,1,9,19,0,0,-0.7093735,2.806655,-1.9909666806425,2.859496,5.604175,10.98683,20.55907,,-0.000738136586733162,,0.235827699303627,4.10052585601807,,,,,,,,,14.94619,-0.02535611,13,0,13.76455,-0.04499525
15283,2021/04/13 10:34:34,260415.6444,414.0008,1,9,19,0,0,-0.7092361,2.805237,-1.9895753494557,2.859496,5.604569,10.98683,20.56017,,-0.00101880100555718,,,,,,,,,,,,14.72898,-0.06787837,13,0,13.53125,-0.1548931
15284,2021/04/13 10:34:36,260417.6443,416.0007,1,9,19,0,0,-0.7091675,2.803481,-1.9881376120675,2.859496,5.604963,10.98683,20.56128,,-0.000617124780546874,,,,,,,,,,,,14.59847,-0.1270247,13,0,13.65654,-0.04274011
15285,2021/04/13 10:34:38,260419.6443,418.0007,1,9,19,0,0,-0.7095642,2.801926,-1.9881463806492,2.859496,5.605357,10.98683,20.56238,,-0.000831124314572662,,0.239101499319077,,,,,,,,,,14.79426,0.008428693,13,0,14.03553,0.1753166
15286,2021/04/13 10:34:40,260421.6444,420.0008,1,9,19,0,0,-0.7093735,2.800013,-1.9862550218555,2.859496,5.605751,10.98683,20.56349,,-0.000982104334980249,,,,,,,,,,,,14.98528,0.1208484,13,0,13.85404,0.02739757
15287,2021/04/13 10:34:42,260423.6452,422.0016,1,9,19,0,0,-0.7094955,2.798356,-1.985420989398,2.859496,5.606144,10.98683,20.56459,,-0.000752821273636073,,,,,,,,,,,,14.60725,-0.06138176,13,0,13.69461,0.05502343
15288,2021/04/13 10:34:44,260425.6447,424.0011,1,9,19,0,0,-0.7095871,2.796752,-1.9845391410992,2.859496,5.606538,10.98683,20.56569,,-0.000837364583276212,,0.229709193110466,4.33312702178955,,,,,,,,,14.66787,0.03692329,13,0,13.91624,0.1170167
15289,2021/04/13 10:34:46,260427.6446,426.001,1,9,19,0,0,-0.7091599,2.794864,-1.9820054747536,2.859496,5.606932,10.98683,20.56679,,-0.00108551303856075,,,,,,,,,,,,14.95071,0.09861171,13,0,13.99488,0.01656145
15290,2021/04/13 10:34:48,260429.6437,428.0001,1,9,19,0,0,-0.709053,2.793445,-1.980700557585,2.859496,5.607326,10.98683,20.56789,,-0.000689854379743338,,,,,,,,,,,,15.06888,0.006812215,13,0,13.82816,-0.1188955
15291,2021/04/13 10:34:50,260431.6436,430,1,9,19,0,0,-0.7088547,2.791451,-1.9787331611697,2.859496,5.607719,10.98683,20.56899,,-0.000848893076181412,,0.226138293743134,,,,,,,,,,14.76276,-0.08778274,13,0,13.54317,-0.06966025
15292,2021/04/13 10:34:52,260433.6446,432.001,1,9,19,0,0,-0.7090683,2.789455,-1.9779141147765,2.859496,5.608114,10.98683,20.57009,,-0.000737243914045393,,,,,,,,,,,,14.81207,-0.108048,13,0,13.99488,0.02194703
15293,2021/04/13 10:34:54,260435.6445,434.0009,1,9,19,0,0,-0.7091599,2.787683,-1.9769129975117,2.859496,5.608507,10.98683,20.57119,,-0.000941600475925952,,0.217714294791222,4.44149303436279,,,,,,,,,15.07429,0.06870568,13,0,13.90672,0.1008913
15294,2021/04/13 10:34:56,260437.6437,436.0001,1,9,19,0,0,-0.709259,2.785972,-1.975975714748,2.859496,5.608901,10.98683,20.57228,,-0.000959695084020495,,,,,,,,,,,,15.00775,0.106903,13,0,13.62055,-0.01628518
15295,2021/04/13 10:34:58,260439.6439,438.0003,1,9,19,0,0,-0.7091217,2.784172,-1.9743167817324,2.859496,5.609295,10.98683,20.57338,,-0.00098450796213001,,,,,,,,,,,,14.66787,-0.01256227,13,0,13.57975,-0.10631
15296,2021/04/13 10:35:00,260441.6447,440.0011,1,9,19,0,0,-0.7097244,2.782472,-1.9747882707168,2.859496,5.609689,10.98683,20.57448,,-0.000901495513971895,,0.223977193236351,,,,,,,,,,14.65288,-0.1042151,13,0,13.78421,-0.08385479
15297,2021/04/13 10:35:02,260443.6445,442.0009,1,9,19,0,0,-0.7094879,2.780407,-1.9726651235753,2.859496,5.610083,10.98683,20.57557,,-0.000974847178440541,,,,,,,,,,,,15.10027,0.1398101,13,0,13.77918,-0.001572073
15298,2021/04/13 10:35:04,260445.6441,444.0005,1,9,19,0,0,-0.7095261,2.778652,-1.9715261168172,2.859496,5.610476,10.98683,20.57667,,-0.000894146622158587,,,,,,,,,,,,14.90921,0.007966161,13,0,13.5583,-0.1291636
15299,2021/04/13 10:35:06,260447.6438,446.0002,1,9,19,0,0,-0.7093735,2.777032,-1.969952909452,2.859496,5.61087,10.98683,20.57776,,-0.00106513104401529,,0.212046802043915,4.67052602767944,,,,,,,,,14.69116,-0.1216084,13,0,13.5226,-0.1333418
15300,2021/04/13 10:35:08,260449.6447,448.0011,1,9,19,0,0,-0.7093735,2.774957,-1.9684809594395,2.859496,5.611264,10.98683,20.57886,,-0.000808962911833078,,,,,,,,,,,,14.65928,-0.1408315,13,0,13.76868,0.01426041
15301,2021/04/13 10:35:10,260451.6439,450.0003,1,9,19,0,0,-0.7096024,2.773027,-1.9677466144648,2.859496,5.611658,10.98683,20.57995,,-0.000877694808878005,,,,,,,,,,,,14.82165,-0.007563531,13,0,13.93867,0.1364386
15302,2021/04/13 10:35:12,260453.6439,452.0003,1,9,19,0,0,-0.7093201,2.77093,-1.965476344693,2.859496,5.612051,10.98683,20.58104,,-0.000707686587702483,,0.209444001317024,,,,,,,,,,14.97398,-0.0538981,13,0,13.55009,-0.1180193
15303,2021/04/13 10:35:14,260455.644,454.0004,1,9,19,0,0,-0.7090454,2.769185,-1.963477885999,2.859496,5.612446,10.98683,20.58213,,-0.000823350914288312,,,,,,,,,,,,14.71947,-0.1088819,13,0,13.46316,-0.02914906
15304,2021/04/13 10:35:16,260457.6442,456.0006,1,9,19,0,0,-0.7094345,2.767259,-1.9631890050355,2.859496,5.61284,10.98683,20.58322,,-0.000901990628335625,,0.204921096563339,4.78096485137939,,,,,,,,,14.66246,-0.02478957,13,0,13.71334,0.08486658
15305,2021/04/13 10:35:18,260459.6441,458.0005,1,9,19,0,0,-0.7094345,2.765335,-1.9618240530575,2.859496,5.613233,10.98683,20.58431,,-0.00119017902761698,,,,,,,,,,,,14.81937,0.05212665,13,0,13.95101,0.08885443
15306,2021/04/13 10:35:20,260461.6442,460.0006,1,9,19,0,0,-0.7091064,2.763443,-1.9595751173352,2.859496,5.613627,10.98683,20.5854,,-0.00100765295792371,,,,,,,,,,,,15.06109,0.08352369,13,0,13.94466,-0.01230091
15307,2021/04/13 10:35:22,260463.6441,462.0005,1,9,19,0,0,-0.7091675,2.761557,-1.9584064737975,2.859496,5.614021,10.98683,20.58649,,-0.000959855213295668,,0.198827102780342,,,,,,,,,,14.72947,0.0008451939,13,0,13.52442,-0.09746045
15308,2021/04/13 10:35:24,260465.6449,464.0013,1,9,19,0,0,-0.7091675,2.759513,-1.9569569354275,2.859496,5.614415,10.98683,20.58758,,-0.000968824373558164,,,,,,,,,,,,14.68667,-0.1018968,13,0,13.81806,-0.06097347
15309,2021/04/13 10:35:26,260467.6442,466.0006,1,9,19,0,0,-0.7093201,2.757531,-1.9559721646731,2.859496,5.614809,10.98683,20.58866,,-0.000915761687792838,,0.202353805303574,4.89282417297363,,,,,,,,,14.89732,-0.06914407,13,0,13.95601,0.06094873
15310,2021/04/13 10:35:28,260469.6441,468.0005,1,9,19,0,0,-0.7091064,2.755482,-1.9539299212848,2.859496,5.615202,10.98683,20.58975,,-0.000939666177146137,,,,,,,,,,,,15.10347,0.06597787,13,0,13.88478,0.1095992
15311,2021/04/13 10:35:30,260471.6441,470.0005,1,9,19,0,0,-0.7092819,2.753439,-1.9529644454541,2.859496,5.615596,10.98683,20.59083,,-0.00114585098344833,,,,,,,,,,,,15.02683,0.09561747,13,0,13.63968,0.004417002
15312,2021/04/13 10:35:32,260473.6442,472.0006,1,9,19,0,0,-0.7090454,2.751225,-1.950743430615,2.859496,5.61599,10.98683,20.59192,,-0.000910406874027103,,0.198057502508163,,,,,,,,,,14.69618,-0.1033285,13,0,13.83491,0.06100684
15313,2021/04/13 10:35:34,260475.6442,474.0006,1,9,19,0,0,-0.7089386,2.749211,-1.9490217974446,2.859496,5.616384,10.98683,20.593,,,,,,,,,,,,,,14.95979,0.07097274,13,0,13.97473,0.1305696
15314,2021/04/13 10:35:36,260477.6441,476.0005,1,9,19,0,0,-0.7090836,2.747488,-1.9481986819968,2.859496,5.616778,10.98683,20.59408,,-0.00076594389975071,,0.193815395236015,5.19673013687134,,,,,,,,,15.11666,0.1312461,13,0,13.81025,0.008138716
15315,2021/04/13 10:35:38,260479.645,478.0014,1,9,19,0,0,-0.7092667,2.745488,-1.9472832136496,2.859496,5.617172,10.98683,20.59516,,-0.000737979891709983,,,,,,,,,,,,14.97989,0.03549039,13,0,13.63651,-0.0992763
15316,2021/04/13 10:35:40,260481.6451,480.0015,1,9,19,0,0,-0.7089767,2.743258,-1.9449060040886,2.859496,5.617565,10.98683,20.59624,,-0.00117383699398488,,,,,,,,,,,,14.72217,-0.1214343,13,0,13.56101,-0.1240268
15317,2021/04/13 10:35:42,260483.6452,482.0016,1,9,19,0,0,-0.7093964,2.741239,-1.9446250781396,2.859496,5.617959,10.98683,20.59732,,-0.0014987769536674,,0.183444306254387,,,,,,,,,,14.98719,0.1048908,13,0,13.92908,0.02743989
15318,2021/04/13 10:35:44,260485.6444,484.0008,1,9,19,0,0,-0.7089691,2.739034,-1.9418904698494,2.859496,5.618353,10.98683,20.5984,,-0.00132834899704903,,,,,,,,,,,,15.06921,0.01281798,13,0,13.74071,-0.09461552
15319,2021/04/13 10:35:46,260487.6444,486.0008,1,9,19,0,0,-0.7090836,2.736895,-1.940687359422,2.859496,5.618746,10.98683,20.59948,,-0.00125611003022641,,0.189334094524384,5.48159694671631,,,,,,,,,14.93291,-0.07327497,13,0,13.53084,-0.09857595
15320,2021/04/13 10:35:48,260489.6446,488.001,1,9,19,0,0,-0.7094879,2.734641,-1.9401947003439,2.859496,5.61914,10.98683,20.60056,,-0.00105201103724539,,,,,,,,,,,,14.74596,-0.09019196,13,0,13.62144,0.03299505
15321,2021/04/13 10:35:50,260491.6446,490.001,1,9,19,0,0,-0.708992,2.732492,-1.937314968064,2.859496,5.619534,10.98683,20.60163,,-0.00122080300934613,,,,,,,,,,,,14.75827,0.02097785,13,0,14.02059,0.1193121
15322,2021/04/13 10:35:52,260493.6445,492.0009,1,9,19,0,0,-0.7090149,2.730502,-1.9359666024798,2.859496,5.619928,10.98683,20.60271,,-0.00106400798540562,,0.186152994632721,,,,,,,,,,15.14673,0.1045814,13,0,13.74532,0.06601751
15323,2021/04/13 10:35:54,260495.6444,494.0008,1,9,19,0,0,-0.7092972,2.728152,-1.9350705747744,2.859496,5.620322,10.98683,20.60378,,-0.00106579205021262,,,,,,,,,,,,14.98039,0.08938283,13,0,13.61505,-0.04070789
15324,2021/04/13 10:35:56,260497.6446,496.001,1,9,19,0,0,-0.7091217,2.726038,-1.9330927008246,2.859496,5.620716,10.98683,20.60486,,-0.000931278977077454,,0.171012595295906,5.24825191497803,,,,,,,,,14.65509,-0.07101446,13,0,13.60353,-0.1214495
15325,2021/04/13 10:35:58,260499.6445,498.0009,1,9,19,0,0,-0.7092361,2.723979,-1.9319442424419,2.859496,5.621109,10.98683,20.60593,,-0.001226841006428,,,,,,,,,,,,14.76967,-0.08348852,13,0,13.90122,-0.01511663
15326,2021/04/13 10:36:00,260501.6446,500.001,1,9,19,0,0,-0.7094345,2.721697,-1.9308657503465,2.859496,5.621503,10.98683,20.607,,-0.000802352791652083,,0.177434593439102,,,,,,,,,,15.00627,-0.04548341,13,0,13.75041,-0.04712641
15327,2021/04/13 10:36:02,260503.6447,502.0011,1,9,19,0,0,-0.7089539,2.719415,-1.9279398699685,2.859496,5.621897,10.98683,20.60808,,-0.00131288601551205,,,,,,,,,,,,14.83994,-0.05197734,13,0,13.60591,-0.1183891
15328,2021/04/13 10:36:04,260505.6446,504.001,1,9,19,0,0,-0.708725,2.717033,-1.925629212925,2.859496,5.622291,10.98683,20.60915,,-0.00135326897725463,,0.181818202137947,5.80789422988892,,,,,,,,,14.70668,-0.1477876,13,0,13.73571,-0.02701789
15329,2021/04/13 10:36:06,260507.6439,506.0003,1,9,19,0,0,-0.7094345,2.714876,-1.926026697622,2.859496,5.622684,10.98683,20.61021,,-0.00108017399907112,,,,,,,,,,,,14.958,0.04035205,13,0,13.97295,0.1524681
15330,2021/04/13 10:36:08,260509.6438,508.0002,1,9,19,0,0,-0.7098007,2.712358,-1.9252336070506,2.859496,5.623078,10.98683,20.61128,,-0.00109100202098489,,,,,,,,,,,,15.24532,0.1473314,13,0,13.94659,0.05628705
15331,2021/04/13 10:36:10,260511.644,510.0004,1,9,19,0,0,-0.7092209,2.710309,-1.9222077882581,2.859496,5.623472,10.98683,20.61235,,-0.00119939702562988,,0.169870600104332,,,,,,,,,,15.03782,0.02079666,13,0,13.7335,0.03980756
15332,2021/04/13 10:36:12,260513.6439,512.0003,1,9,19,0,0,-0.7090836,2.707869,-1.9201054988484,2.859496,5.623866,10.98683,20.61342,,-0.000943312828894705,,,5.8477349281311,,,,,,,,,14.88821,0.04958302,13,0,14.00537,0.1137319
15333,2021/04/13 10:36:14,260515.6439,514.0003,1,9,19,0,0,-0.708992,2.705471,-1.918157295232,2.859496,5.624259,10.98683,20.61448,,-0.00140387401916087,,0.176324799656868,,,,,,,,,,15.07422,0.0786528,13,0,13.92858,-0.01030505
15334,2021/04/13 10:36:16,260517.6439,516.0003,1,9,19,0,0,-0.7089005,2.703227,-1.9163189719135,2.859496,5.624653,10.98683,20.61555,,-0.00114336505066603,,,,,,,,,,,,15.08529,-0.02535313,13,0,13.6471,-0.1145381
15335,2021/04/13 10:36:18,260519.644,518.0004,1,9,19,0,0,-0.7094727,2.700818,-1.9161566386686,2.859496,5.625047,10.98683,20.61661,,-0.00120625796262175,,0.166635096073151,,,,,,,,,,14.81395,-0.08034706,13,0,13.64571,0.01086622
15336,2021/04/13 10:36:20,260521.644,520.0004,1,9,19,0,0,-0.7092209,2.698509,-1.9138389816381,2.859496,5.62544,10.98683,20.61767,,-0.00119562703184783,,,,,,,,,,,,14.87963,0.0309056,13,0,13.97252,0.1018482
15337,2021/04/13 10:36:22,260523.6439,522.0003,1,9,19,0,0,-0.7090683,2.696133,-1.9117424428839,2.859496,5.625834,10.98683,20.61874,,-0.00124530005268753,,0.162013307213783,5.88235282897949,,,,,,,,,15.05063,0.09279668,13,0,13.71477,0.01531094
15338,2021/04/13 10:36:24,260525.644,524.0004,1,9,19,0,0,-0.7090683,2.693693,-1.9100123162319,2.859496,5.626228,10.98683,20.6198,,-0.00132868299260736,,,,,,,,,,,,14.78476,-0.03889143,13,0,13.71155,-0.08696884
15339,2021/04/13 10:36:26,260527.6442,526.0006,1,9,19,0,0,-0.7091599,2.691214,-1.9085010511186,2.859496,5.626622,10.98683,20.62086,,-0.000940065772738308,,0.161739498376846,,,,,,,,,,15.02242,-0.0485307,13,0,14.05943,0.06559253
15340,2021/04/13 10:36:28,260529.6441,528.0005,1,9,19,0,0,-0.7093201,2.688683,-1.9071368944283,2.859496,5.627015,10.98683,20.62192,,-0.00111101195216179,,,,,,,,,,,,15.26169,0.0712353,13,0,13.91912,0.08973449
15341,2021/04/13 10:36:30,260531.6442,530.0006,1,9,19,0,0,-0.7094574,2.68637,-1.905865075638,2.859496,5.627409,10.98683,20.62297,,-0.00143817602656782,,0.159134298563004,6.32499313354492,,,,,,,,,15.03882,0.08638978,13,0,13.71837,-0.06273448
15342,2021/04/13 10:36:32,260533.6442,532.0006,1,9,19,0,0,-0.7094193,2.683843,-1.9039700223699,2.859496,5.627803,10.98683,20.62403,,-0.00128551700618118,,,,,,,,,,,,14.95751,-0.02540827,13,0,13.97245,0.111666
15343,2021/04/13 10:36:34,260535.6443,534.0007,1,9,19,0,0,-0.70961,2.681301,-1.90267800261,2.859496,5.628197,10.98683,20.62509,,-0.00120665295980871,,0.169003397226334,,,,,,,,,,15.21058,0.1252249,13,0,13.78741,0.01813024
15344,2021/04/13 10:36:36,260537.6441,536.0005,1,9,19,0,0,-0.7093048,2.678885,-1.900145989148,2.859496,5.62859,10.98683,20.62614,,-0.00124184601008892,,,,,,,,,,,,14.89693,-0.03860265,13,0,13.53134,-0.1461363
15345,2021/04/13 10:36:38,260539.6442,538.0006,1,9,19,0,0,-0.7093353,2.676465,-1.8985111037145,2.859496,5.628984,10.98683,20.6272,,-0.00146335002500564,,0.156130999326706,6.11665201187134,,,,,,,,,14.83446,-0.1229718,13,0,13.87839,0.05497962
15346,2021/04/13 10:36:40,260541.6437,540.0001,1,9,19,0,0,-0.7091675,2.673933,-1.8962663807775,2.859496,5.629378,10.98683,20.62825,,-0.00124078395310789,,,,,,,,,,,,15.21015,0.1209733,13,0,13.5176,-0.1018792
15347,2021/04/13 10:36:42,260543.6452,542.0016,1,9,19,0,0,-0.7089005,2.671418,-1.893769555909,2.859496,5.629772,10.98683,20.6293,,-0.00111879501491785,,0.155756399035454,,,,,,,,,,14.83406,-0.07492661,13,0,13.65124,0.02771109
15348,2021/04/13 10:36:44,260545.6443,544.0007,1,9,19,0,0,-0.7091599,2.66888,-1.892662673912,2.859496,5.630165,10.98683,20.63035,,-0.00112913502380252,,,,,,,,,,,,15.08617,0.06636769,13,0,14.0356,0.09173065
15349,2021/04/13 10:36:46,260547.6443,546.0007,1,9,19,0,0,-0.709343,2.666237,-1.891276552291,2.859496,5.630559,10.98683,20.6314,,-0.00125773996114731,,0.152695700526237,6.55273008346558,,,,,,,,,15.22744,0.02848774,13,0,13.72387,-0.090321
15350,2021/04/13 10:36:48,260549.6444,548.0008,1,9,19,0,0,-0.7089767,2.66361,-1.888437427887,2.859496,5.630953,10.98683,20.63246,,-0.0016543649835512,,,,,,,,,,,,14.88141,-0.08647174,13,0,13.56701,-0.02726734
15351,2021/04/13 10:36:50,260551.6443,550.0007,1,9,19,0,0,-0.7090683,2.660987,-1.8868215284121,2.859496,5.631346,10.98683,20.6335,,-0.00122314901091158,,0.154417395591736,,,,,,,,,,14.95167,0.03677189,13,0,13.96111,0.1031664
15352,2021/04/13 10:36:52,260553.6443,552.0007,1,9,19,0,0,-0.7095871,2.658584,-1.8864969106664,2.859496,5.63174,10.98683,20.63455,,-0.00126728101167828,,,,,,,,,,,,15.12904,0.09106755,13,0,13.63247,-0.004696846
15353,2021/04/13 10:36:54,260555.6444,554.0008,1,9,19,0,0,-0.709198,2.655797,-1.883485920806,2.859496,5.632134,10.98683,20.6356,,-0.0013200540561229,,0.147209599614143,6.46873998641968,,,,,,,,,14.82485,-0.03477186,13,0,13.69321,-0.07827789
15354,2021/04/13 10:36:56,260557.6445,556.0009,1,9,19,0,0,-0.7094116,2.653186,-1.8822009253576,2.859496,5.632528,10.98683,20.63664,,-0.0012692529708147,,,,,,,,,,,,15.10716,-0.04698694,13,0,14.04933,0.05113482
15355,2021/04/13 10:36:58,260559.6445,558.0009,1,9,19,0,0,-0.7090454,2.650459,-1.8792957618386,2.859496,5.632922,10.98683,20.63769,,-0.0012610680423677,,0.150805696845055,,,,,,,,,,15.32371,0.1058537,13,0,13.82045,0.09019047
15356,2021/04/13 10:37:00,260561.6445,560.0009,1,9,19,0,0,-0.7088394,2.647914,-1.8769457710116,2.859496,5.633316,10.98683,20.63873,,-0.00130877795163542,,,,,,,,,,,,14.9727,0.03564537,13,0,13.88068,0.01881897
15357,2021/04/13 10:37:02,260563.6438,562.0002,1,9,19,0,0,-0.7091599,2.645082,-1.8757860866118,2.859496,5.633709,10.98683,20.63977,,-0.00126064498908818,,0.149224102497101,6.75168704986572,,,,,,,,,15.1887,0.06750077,13,0,13.97754,0.1179758
15358,2021/04/13 10:37:04,260565.6438,564.0002,1,9,19,0,0,-0.709259,2.642442,-1.874175770478,2.859496,5.634103,10.98683,20.64081,,-0.00154754403047264,,,,,,,,,,,,15.20467,0.09945005,13,0,13.66445,-0.06027997
15359,2021/04/13 10:37:06,260567.6445,566.0009,1,9,19,0,0,-0.7091827,2.639628,-1.8719785120356,2.859496,5.634496,10.98683,20.64185,,-0.00129374396055937,,0.139116406440735,,,,,,,,,,14.89601,-0.1042944,13,0,13.63287,-0.0931561
15360,2021/04/13 10:37:08,260569.6438,568.0002,1,9,19,0,0,-0.7090454,2.636972,-1.8697328665288,2.859496,5.63489,10.98683,20.64289,,-0.00114078598562628,,0.142355799674988,6.84289503097534,,,,,,,,,15.01914,-0.05070865,13,0,14.00497,0.113709
15361,2021/04/13 10:37:10,260571.6438,570.0002,1,9,19,0,0,-0.7093582,2.634122,-1.8685360405004,2.859496,5.635284,10.98683,20.64393,,-0.00139700598083436,,,,,,,,,,,,15.28669,-0.04859179,13,0,13.588,-0.08069873
15362,2021/04/13 10:37:12,260573.6446,572.001,1,9,19,0,0,-0.7092438,2.631497,-1.8663729319686,2.859496,5.635678,10.98683,20.64497,,-0.00140503805596381,,0.143551200628281,,,,,,,,,,14.88692,-0.06380528,13,0,13.79933,0.03883928
15363,2021/04/13 10:37:14,260575.6445,574.0009,1,9,19,0,0,-0.7094879,2.628694,-1.8650265858026,2.859496,5.636072,10.98683,20.646,,-0.00155931804329157,,,,,,,,,,,,15.19279,0.09701401,13,0,13.99627,0.07217765
15364,2021/04/13 10:37:16,260577.6445,576.0009,1,9,19,0,0,-0.709053,2.625857,-1.861871783421,2.859496,5.636465,10.98683,20.64704,,-0.0013976979535073,,0.143368497490883,7.166100025177,,,,,,,,,15.28306,0.0296396,13,0,13.69921,-0.09829819
15365,2021/04/13 10:37:18,260579.6439,578.0003,1,9,19,0,0,-0.7090302,2.622951,-1.8597514721202,2.859496,5.636858,10.98683,20.64807,,-0.00137641199398786,,,,,,,,,,,,14.94668,-0.09259254,13,0,13.63979,-0.02428204
15366,2021/04/13 10:37:20,260581.6439,580.0003,1,9,19,0,0,-0.7091599,2.619978,-1.8579833364822,2.859496,5.637252,10.98683,20.6491,,-0.00153421703726053,,0.14118430018425,,,,,,,,,,15.04512,0.01963645,13,0,13.95843,0.07912219
15367,2021/04/13 10:37:22,260583.6441,582.0005,1,9,19,0,0,-0.7097473,2.617313,-1.8576308350049,2.859496,5.637646,10.98683,20.65013,,-0.00133024202659726,,,7.16269588470459,,,,,,,,,15.14036,0.05881011,13,0,13.57065,-0.04389912
15368,2021/04/13 10:37:24,260585.644,584.0004,1,9,19,0,0,-0.7096024,2.614571,-1.8553058565704,2.859496,5.63804,10.98683,20.65116,,-0.00141352496575564,,0.141707703471184,,,,,,,,,,14.86404,-0.06271213,13,0,13.65935,-0.09486705
15369,2021/04/13 10:37:26,260587.6448,586.0012,1,9,19,0,0,-0.7092819,2.611522,-1.8523052860518,2.859496,5.638434,10.98683,20.65219,,-0.00145899003837258,,0.132697805762291,,,,,,,,,,15.1664,-0.05025893,13,0,14.0356,0.08213073
15370,2021/04/13 10:37:28,260589.644,588.0004,1,9,19,0,0,-0.7095337,2.608562,-1.8508626475394,2.859496,5.638828,10.98683,20.65322,,-0.0015574119752273,,,,,,,,,,,,15.29078,0.07533431,13,0,13.7289,0.04357368
15371,2021/04/13 10:37:30,260591.644,590.0004,1,9,19,0,0,-0.7095337,2.605798,-1.8489014963926,2.859496,5.639222,10.98683,20.65425,,-0.00124060595408082,,0.139581397175789,7.30259895324707,,,,,,,,,14.97448,-0.09884357,13,0,13.93097,0.06314695
15372,2021/04/13 10:37:32,260593.6449,592.0013,1,9,19,0,0,-0.708992,2.602876,-1.845418260992,2.859496,5.639616,10.98683,20.65527,,-0.00129939301405102,,,,,,,,,,,,15.33271,0.1380587,13,0,13.92455,0.104177
15373,2021/04/13 10:37:34,260595.644,594.0004,1,9,19,0,0,-0.7090683,2.599903,-1.8435088003749,2.859496,5.640009,10.98683,20.65629,,-0.00163252803031355,,0.131608903408051,,,,,,,,,,15.09528,-0.005270541,13,0,13.55469,-0.1401436
15374,2021/04/13 10:37:36,260597.6439,596.0003,1,9,19,0,0,-0.7094727,2.596983,-1.8424885408641,2.859496,5.640403,10.98683,20.65732,,-0.00155192601960152,,,7.40323686599731,,,,,,,,,14.9654,-0.1182148,13,0,13.88531,0.01857251
15375,2021/04/13 10:37:38,260599.644,598.0004,1,9,19,0,0,-0.7092209,2.593939,-1.8396757521251,2.859496,5.640797,10.98683,20.65834,,-0.00147857901174575,,0.136632293462753,,,,,,,,,,15.29576,0.0963974,13,0,13.96061,0.1058236
15376,2021/04/13 10:37:40,260601.6442,600.0006,1,9,19,0,0,-0.7093582,2.591038,-1.8379740518116,2.859496,5.641191,10.98683,20.65936,,-0.00133924896363169,,0.130603402853012,,,,,,,,,,14.9312,-0.07903785,13,0,13.76326,0.02356917
15377,2021/04/13 10:37:42,260603.6441,602.0005,1,9,19,0,0,-0.7090836,2.587874,-1.8350190122664,2.859496,5.641584,10.98683,20.66038,,-0.0012818620307371,,,,,,,,,,,,15.20098,0.06779522,13,0,14.07027,0.08630663
15378,2021/04/13 10:37:44,260605.645,604.0014,1,9,19,0,0,-0.7093964,2.584946,-1.8337513865944,2.859496,5.641978,10.98683,20.6614,,-0.00153294298797846,,0.128808096051216,7.76310014724731,,,,,,,,,15.28168,0,13,0,13.71245,-0.0868535
15379,2021/04/13 10:37:46,260607.6449,606.0013,1,9,19,0,0,-0.7095337,2.581697,-1.8318010246889,2.859496,5.642372,10.98683,20.66242,,-0.00170607399195433,,0.130583494901657,,,,,,,,,,14.9179,-0.06336242,13,0,13.75724,0.03014445
15380,2021/04/13 10:37:48,260609.6443,608.0007,1,9,19,0,0,-0.7095871,2.578979,-1.8300102295709,2.859496,5.642766,10.98683,20.66343,,-0.00194149801973253,,,,,,,,,,,,15.27399,0.07003933,13,0,14.08499,0.04283875
15381,2021/04/13 10:37:50,260611.6442,610.0006,1,9,19,0,0,-0.7093353,2.57582,-1.827120052446,2.859496,5.64316,10.98683,20.66445,,-0.00156462204176933,,0.127447202801704,7.56628179550171,,,,,,,,,14.98857,-0.008716583,13,0,13.60863,-0.09103209
15382,2021/04/13 10:37:52,260613.6444,612.0008,1,9,19,0,0,-0.7093201,2.572566,-1.8247727723766,2.859496,5.643554,10.98683,20.66546,,-0.00117255502846092,,,,,,,,,,,,15.11258,-0.06236702,13,0,14.06207,0.04027784
15383,2021/04/13 10:37:54,260615.6443,614.0007,1,9,19,0,0,-0.7091827,2.569699,-1.8223860750073,2.859496,5.643947,10.98683,20.66648,,-0.0015690119471401,,0.130401805043221,,,,,,,,,,15.33271,0.0696364,13,0,13.77829,0.05843937
15384,2021/04/13 10:37:56,260617.6445,616.0009,1,9,19,0,0,-0.7093353,2.566411,-1.8204459166083,2.859496,5.644341,10.98683,20.66749,,-0.0017962179845199,,0.124928802251816,8.06374835968018,,,,,,,,,14.96946,0.001454651,13,0,13.66263,-0.08311063
15385,2021/04/13 10:37:58,260619.6452,618.0016,1,9,19,0,0,-0.7091446,2.563173,-1.8176602918158,2.859496,5.644735,10.98683,20.6685,,-0.00160487799439579,,,,,,,,,,,,15.17953,-0.06824583,13,0,14.01222,0.03208905
15386,2021/04/13 10:38:00,260621.6442,620.0006,1,9,19,0,0,-0.7093964,2.560079,-1.8161108263156,2.859496,5.645129,10.98683,20.6695,,-0.00151729304343462,,0.124594897031784,,,,,,,,,,15.06888,-0.03457695,13,0,13.64528,-0.1146671
15387,2021/04/13 10:38:02,260623.6451,622.0015,1,9,19,0,0,-0.70961,2.556941,-1.81443090301,2.859496,5.645523,10.98683,20.67051,,-0.00149548600893468,,,7.96812200546265,,,,,,,,,15.12307,-0.05328625,13,0,13.99217,0.113399
15388,2021/04/13 10:38:04,260625.6451,624.0015,1,9,19,0,0,-0.7093811,2.5535,-1.81140463885,2.859496,5.645916,10.98683,20.67152,,-0.0014107710449025,,0.12554569542408,,,,,,,,,,15.32812,0.125069,13,0,13.6859,-0.01399606
15389,2021/04/13 10:38:06,260627.6436,626,1,9,19,0,0,-0.7097473,2.550361,-1.8101118337753,2.859496,5.64631,10.98683,20.67252,,-0.00157754600513726,,0.119317099452019,,,,,,,,,,14.95438,-0.101569,13,0,13.6036,-0.1064378
15390,2021/04/13 10:38:08,260629.6437,628.0001,1,9,19,0,0,-0.7090149,2.547173,-1.8059836098777,2.859496,5.646704,10.98683,20.67353,,-0.00171658105682582,,,8.18947410583496,,,,,,,,,15.19738,-0.0002789497,13,0,13.98625,0.1437292
15391,2021/04/13 10:38:10,260631.6437,630.0001,1,9,19,0,0,-0.709259,2.543952,-1.804320851568,2.859496,5.647098,10.98683,20.67453,,-0.00177838304080069,,0.11871249973774,,,,,,,,,,15.00135,-0.0680986,13,0,13.519,-0.07056326
15392,2021/04/13 10:38:12,260633.6453,632.0017,1,9,19,0,0,-0.7094116,2.540762,-1.8024460356392,2.859496,5.647491,10.98683,20.67553,,-0.00147816597018391,,0.123810403048992,,,,,,,,,,15.20197,0.03317446,13,0,14.01278,0.08586824
15393,2021/04/13 10:38:14,260635.6446,634.001,1,9,19,0,0,-0.709343,2.537319,-1.799829471417,2.859496,5.647885,10.98683,20.67653,,-0.00156815000809729,,,8.26630020141602,,,,,,,,,15.44673,0.02362818,13,0,13.81224,-0.07231891
15394,2021/04/13 10:38:16,260637.6436,636,1,9,19,0,0,-0.709259,2.533985,-1.797251667115,2.859496,5.648279,10.98683,20.67753,,-0.00217000511474907,,0.120262801647186,,,,,,,,,,14.97398,-0.02412915,13,0,13.63058,0.01921326
15395,2021/04/13 10:38:18,260639.6437,638.0001,1,9,19,0,0,-0.7092972,2.530703,-1.7950205519316,2.859496,5.648673,10.98683,20.67853,,-0.00209874706342816,,0.111449800431728,,,,,,,,,,15.30045,0.04041731,13,0,14.08228,0.07255971
15396,2021/04/13 10:38:20,260641.6439,640.0003,1,9,19,0,0,-0.7091446,2.527296,-1.7922183110016,2.859496,5.649066,10.98683,20.67952,,-0.00176763301715255,,,8.45789909362793,,,,,,,,,15.03185,-0.01329541,13,0,13.50568,-0.1093581
15397,2021/04/13 10:38:22,260643.6438,642.0002,1,9,19,0,0,-0.7094727,2.524054,-1.7907474063258,2.859496,5.64946,10.98683,20.68052,,-0.00172614201437682,,0.123906396329403,,,,,,,,,,15.15082,-0.07690668,13,0,13.98344,0.02112269
15398,2021/04/13 10:38:24,260645.644,644.0004,1,9,19,0,0,-0.7092361,2.520496,-1.7876267531056,2.859496,5.649854,10.98683,20.68151,,-0.00149980001151562,,0.112936697900295,,,,,,,,,,15.38693,0.08145601,13,0,13.68639,0.0497362
15399,2021/04/13 10:38:26,260647.6446,646.001,1,9,19,0,0,-0.7093353,2.517315,-1.7856203907195,2.859496,5.650248,10.98683,20.6825,,-0.00206858711317182,,,8.59353256225586,,,,,,,,,14.99587,-0.04134029,13,0,13.65253,-0.1054466
15400,2021/04/13 10:38:28,260649.6445,648.0009,1,9,19,0,0,-0.7093811,2.51372,-1.783185458692,2.859496,5.650642,10.98683,20.68349,,-0.001686408999376,,0.118749998509884,,,,,,,,,,15.28398,-0.05925626,13,0,14.03653,0.07433683
15401,2021/04/13 10:38:30,260651.6438,650.0002,1,9,19,0,0,-0.7093582,2.510455,-1.780811839981,2.859496,5.651036,10.98683,20.68448,,-0.0015790619654581,,0.113493397831917,,,,,,,,,,15.10307,-0.05653411,13,0,13.60641,-0.1344109
15402,2021/04/13 10:38:32,260653.6439,652.0003,1,9,19,0,0,-0.709343,2.506806,-1.778185288458,2.859496,5.65143,10.98683,20.68547,,-0.0015124169876799,,,8.86244678497314,,,,,,,,,15.27399,-0.02890289,13,0,14.05575,0.1286969
15403,2021/04/13 10:38:34,260655.6438,654.0002,1,9,19,0,0,-0.7096481,2.503408,-1.7765387307248,2.859496,5.651823,10.98683,20.68646,,-0.00152475305367261,,0.114866100251675,,,,,,,,,,15.45761,0.1311824,13,0,13.75734,-0.01011461
15404,2021/04/13 10:38:36,260657.5684,655.9248,1,9,19,0,0,-0.7091599,2.499999,-1.7728990408401,2.859496,5.652202,10.98683,20.6874,,-0.00177328195422888,0,0.114623002707958,8.86244678497314,,,,,,,,,15.06109,-0.1271871,13,0,13.73257,-0.08643776
15405,2021/04/13 10:39:36,260717.6118,60.0002,1,12,19,0,0,0,2.745429,0,2.859496,5.652203,10.98683,20.68741,,0.000812774989753962,,,,,,,,,,,,15.00455,-0.1301914,13,0,13.96842,0.001974404
15406,2021/04/13 10:40:36,260777.6124,120.0008,1,12,19,0,0,0,2.778464,0,2.859496,5.652203,10.98683,20.68741,,0.000421647710027173,,,,,,,,,,,,15.1664,0.02747148,13,0,14.09408,0.1395255
15407,2021/04/13 10:41:36,260837.6132,180.0016,1,12,19,0,0,0,2.796858,0,2.859496,5.652203,10.98683,20.68741,,0.000269438809482381,,0,,,,,,,,,,15.1542,0.1382372,13,0,13.60149,-0.07728845
15408,2021/04/13 10:42:36,260897.6121,240.0005,1,12,19,0,0,0,2.809503,0,2.859496,5.652203,10.98683,20.68741,,0.000143247802043334,,,,,,,,,,,,14.81993,0.03035009,13,0,13.97351,0.07843614
15409,2021/04/13 10:43:36,260957.6127,300.0011,1,12,19,0,0,0,2.818967,0,2.859496,5.652203,10.98683,20.68741,,0.000146049103932455,,0,,,,,,,,,,14.57826,-0.08788168,13,0,13.70214,-0.07430732
15410,2021/04/13 10:44:36,261017.6116,360,1,12,19,0,0,0,2.826593,0,2.859496,5.652203,10.98683,20.68741,,0.000130296204588376,,,,,,,,,,,,14.61373,-0.03911227,13,0,13.65721,-0.08486241
15411,2021/04/13 10:45:36,261077.6124,420.0008,1,12,19,0,0,0,2.832886,0,2.859496,5.652203,10.98683,20.68741,,0.0000843534216983244,,0,,,,,,,,,,14.73937,0.06560892,13,0,14.04635,0.04745334
15412,2021/04/13 10:46:36,261137.6122,480.0006,1,12,19,0,0,0,2.838328,0,2.859496,5.652203,10.98683,20.68741,,0.0000723462435416877,,,,,,,,,,,,14.58916,0.04049987,13,0,13.61063,-0.05547047
15413,2021/04/13 10:47:36,261197.612,540.0004,1,12,19,0,0,0,2.84257,0,2.859496,5.652203,10.98683,20.68741,,0.0000749596074456349,,0,,,,,,,,,,14.31073,-0.05310893,13,0,13.57315,-0.0965637
15414,2021/04/13 10:48:36,261257.612,600.0004,1,12,19,0,0,0,2.846716,0,2.859496,5.652203,10.98683,20.68741,,0.0000630619906587526,,,,,,,,,,,,14.55594,0.06749809,13,0,14.04542,0.07675916
15415,2021/04/13 10:49:36,261317.6119,660.0003,1,12,19,0,0,0,2.850572,0,2.859496,5.652203,10.98683,20.68741,,0.0000672497626510449,,0,,,,,,,,,,14.56185,0.06007314,13,0,13.81736,0.009861588
15416,2021/04/13 10:50:36,261377.6133,720.0017,1,12,19,0,0,0,2.854124,0,2.859496,5.652203,10.98683,20.68741,,0.0000547253002878278,,,,,,,,,,,,14.15635,-0.07352769,13,0,13.63808,-0.08956462
15417,2021/04/13 10:51:36,261437.6117,780.0001,1,12,19,0,0,0,2.856943,0,2.859496,5.652203,10.98683,20.68741,,0.0000691864333930425,,0,,,,,,,,,,14.60848,0.03505707,13.1,0,13.80556,-0.04719645
15418,2021/04/13 10:52:36,261497.6132,840.0016,1,12,19,0,0,0,2.859917,0,2.859496,5.652203,10.98683,20.68741,,0.00000964081664278638,,,,,,,,,,,,14.64587,0.06834537,13.1,0,13.98926,0.01815587
