Repository: HVES-Battery-Testing-Consortium/LG-HG2

# Battery Testing Consortium (BTC)
The Battery Testing Consortium (BTC) has been developed within the High Voltage and Energy Storage Lab at Oxford Brookes University to provide accurate and comprehensive cell data to Formula Student Electric teams. Through the BTC, we aim to provide FS teams with information for improved and informed decisions for cell selection, pack architecture design, thermal cooling requirements, and end of life predictions. A range of tests are completed to provide a comprehensive electrochemical lithium-ion characterisation for modelling, validation, and battery management parameterisation.

This repository provides two open-source sample datasets of the larger consortium dataset. To join the consortium, visit the [HVES website].

## Total Consortium Cells
|Cell|Chemistry|Nom. Voltage [V]|Nom. Capacity [Ah]|Energy Density [Wh/kg]|
|---|---|---|---|---|
| Samsung 25R  | NMC  | 3.6  | 2.5  | 206  |
|  LG HG2 |  NMC | 3.6  | 3  |  236 |
|  Sony VTC6 | NMC  | 3.6  |  3 |  232 |
|  Melasta SLPB6542126| LCO  | 3.7  | 3.9  | 191  |
|  Melasta SLPB8542126 | LCO  | 3.7  | 5.2  | 189  |
|  Melasta SLPB8346143 | LCO  | 3.7  | 6.3  | 196  |
|  Melasta SLPBB142124  | LCO  | 3.7  | 6.8  | 202  |
|  Melasta SLPB8870175 | LCO  | 3.7  | 12  | 197  |
|  Melasta SLPB7336128HV | NMC  | 3.8  | 3.7  | 204  |
|  Melasta SLPB9542124HV | NMC  | 3.8  | 5.95  | 215  |
|  Melasta SLPBB042126HV | NMC  |  3.8 | 7.5  | 228 |
|  Melasta SLPB7579207HV| NMC  | 3.8  | 15.4  | 227  |

## Notes
* For all tests dated before September 25th, 2021: Offset thermocouple measurements by 1.5°C (i.e. 30°C -> 28.5°C)
* Unless stated otherwise, all cells are stored in a controlled climate at 15°C

## Consortium Overview
An abriged overview describing the tests completed and data organisation can be found in [here]

File: Data/Round1/LG_HG2/Package 1/210414_FSD_POCV_GITT_LGHG2_1_5C/210414_FSD_POCV_GITT_LGHG2_1_5C_Channel_2_StatisticByStep.CSV
Date_Time                    ,Test_Time(s),Step_Time(s),Cycle_Index,Step_Index,TC_Counter1,TC_Counter2,TC_Counter3,Current(A),Voltage(V),Power(W),Charge_Capacity(Ah),Discharge_Capacity(Ah),Mean_Voltage(V),Charge_Energy(Wh),Discharge_Energy(Wh),Charge_Time(s),Discharge_Time(s),V_Max_On_Cycle(V),Coulombic_Efficiency(%),mAh/g,Aux_Temperature_1(C),Aux_dT/dt_1(C),Aux_Temperature_2(C),Aux_dT/dt_2(C),Aux_Temperature_3(C),Aux_dT/dt_3(C)
2021/04/14 16:51:33,9855.7805,9855.7805,1.00,2.00,0.00,0.00,0.00,0.04999829,4.199848,0.20998521825992,2.828424,6.933707E-06,3.863503915336,10.96805,2.091497E-05,9848.947,0.0352,,0,0.000151,4.577815,-0.1230532,4,0,4.407031,0.03553078,
2021/04/14 17:21:33,11655.8214,1800.0022,1.00,3.00,0.00,0.00,0.00,0,4.181935,0,2.828424,6.933707E-06,,10.96805,2.091497E-05,9848.952,0.0352,,0,0.000151,4.762774,-0.09239271,4,0,4.813231,0.1378979,
2021/04/14 21:00:29,24792.1691,13136.3098,1.00,4.00,0.00,0.00,0.00,-0.7535172,2.499984,-1.8837809437248,2.828424,2.745371,3.66647810703153,10.96805,10.01101,9848.978,13127.29,,97.06,59.681978,7.591698,0.04866585,4,0,5.23606,0.05358219,
2021/04/14 21:30:29,26592.2164,1800.0033,1.00,6.00,0.00,0.00,0.00,0,3.035892,0,2.828424,2.745373,,10.96805,10.01101,9848.978,13127.31,,97.06,59.682022,5.738347,0.07764116,4,0,5.441371,0.09872168,
2021/04/15 00:20:16,36778.5159,10186.2584,1.00,7.00,0.00,0.00,0.00,0.04999932,4.199928,0.20999354404896,5.599089,2.745381,3.86171944185416,21.69551,10.01103,20027.36,13127.34,,49.03,59.682196,5.862314,0.1082328,4,0,4.999013,0.05714104,
2021/04/15 00:20:18,36780.5961,2.0303,1.00,8.00,0.00,0.00,0.00,0.2500395,4.206513,1.0517944072635,5.599089,2.745381,,21.69551,10.01103,20027.37,13127.34,,49.03,59.682196,5.86220073486107,0.108384875490431,4,0,5.00135942686903,0.0570192537417866,
2021/04/15 02:20:18,43980.6334,7200.0020,1.00,9.00,0.00,0.00,0.00,0,4.17355,0,5.599089,2.745381,,21.69551,10.01103,20027.37,13127.34,,49.03,59.682196,5.346794,-0.09496137,4,0,5.243388,0.005139261,
2021/04/16 02:53:05,132348.2501,88367.5762,1.00,10.00,0.00,0.00,0.00,-0.1123047,2.499988,-0.2807604023436,5.599092,5.497831,3.70304379900211,21.69552,20.15725,20027.42,101442.4,,98.19,119.518065,5.411273,-0.02933517,4,0,4.978108,0.001164377,
2021/04/16 04:53:05,139548.2898,7200.0011,1.00,11.00,0.00,0.00,0.00,0,2.819261,0,5.599092,5.497831,,21.69552,20.15725,20027.42,101442.4,,98.19,119.518065,5.322782,0.08681089,4,0,4.510701,-0.08800596,
2021/04/17 07:43:13,236155.7790,96607.4497,1.00,12.00,0.00,0.00,0.00,0.1091309,4.200006,0.4583504347854,8.515645,5.497833,3.7497411842661,32.67359,20.15726,116578,101442.4,,64.56,119.518109,5.4808,0.02089575,4,0,4.698859,-0.07701367,
2021/04/17 11:13:13,248755.8238,12600.0022,1.00,13.00,0.00,0.00,0.00,0,4.165458,0,8.515645,5.497833,,32.67359,20.15726,116578,101442.4,,64.56,119.518109,4.983769,-0.00870809,4,0,4.350347,-0.1137,
2021/04/17 11:25:13,249475.8615,720.0021,1.00,14.00,0.00,0.00,0.00,-0.6893463,4.041912,-2.7862770821256,8.515645,5.635531,2.85143068959865,32.67359,20.71685,116578,102161.5,,66.18,122.511543,5.091123,-0.06197199,4,0,4.853399,0.06854579,
2021/04/17 14:55:13,262075.9012,12600.0011,1.00,15.00,0.00,0.00,0.00,0,4.104391,0,8.515645,5.635532,,32.67359,20.71686,116578,102161.5,,66.18,122.511565,4.617482,-0.09546936,4,0,4.379508,-0.07219732,
2021/04/17 15:07:13,262795.9447,720.0033,1.00,14.00,1.00,0.00,0.00,-0.6897125,4.021199,-2.7734712152875,8.515645,5.773244,,32.67359,21.27248,116578,102880.5,,67.8,125.505304,4.796742,-0.08000672,4,0,4.59115,0.09991348,
2021/04/17 18:37:13,275395.9841,12600.0009,1.00,15.00,1.00,0.00,0.00,0,4.084377,0,8.515645,5.773245,,32.67359,21.27248,116578,102880.5,,67.8,125.505326,4.822934,-0.01122743,4,0,4.680722,0.09141088,
2021/04/17 18:49:13,276116.0282,720.0028,1.00,14.00,2.00,0.00,0.00,-0.6894836,3.994311,-2.7540119277996,8.515645,5.91095,,32.67359,21.82519,116578.1,103599.6,,69.41,128.498913,4.884436,-0.1201424,4,0,4.347973,-0.07364154,
2021/04/17 22:19:13,288716.0697,12600.0019,1.00,15.00,2.00,0.00,0.00,0,4.063332,0,8.515645,5.910951,,32.67359,21.8252,116578.1,103599.6,,69.41,128.498935,5.318399,-0.08401468,4,0,4.991316,0.1023754,
2021/04/17 22:31:13,289436.1187,720.0023,1.00,14.00,3.00,0.00,0.00,-0.6891785,3.945987,-2.7194894016795,8.515645,6.048636,,32.67359,22.3728,116578.1,104318.7,,71.03,131.492087,5.712161,0.08267835,4,0,4.930624,0.03854573,
2021/04/18 02:01:13,302036.1593,12600.0019,1.00,15.00,3.00,0.00,0.00,0,4.019106,0,8.515645,6.048637,,32.67359,22.3728,116578.1,104318.7,,71.03,131.492109,5.043619,0.0466527,4,0,4.753645,0.1236786,
2021/04/18 02:13:13,302756.2057,720.0021,1.00,14.00,4.00,0.00,0.00,-0.689827,3.889717,-2.683231808959,8.515645,6.186346,,32.67359,22.91316,116578.1,105037.7,,72.65,134.485783,5.399849,0.006211549,4,0,4.722245,0.07853076,
2021/04/18 05:43:13,315356.2446,12600.0010,1.00,15.00,4.00,0.00,0.00,0,3.969209,0,8.515645,6.186347,,32.67359,22.91316,116578.1,105037.7,,72.65,134.485804,5.40536,-0.0163646,4,0,4.921733,0.08386821,
2021/04/18 05:55:13,316076.2892,720.0027,1.00,14.00,5.00,0.00,0.00,-0.6895065,3.841683,-2.6488653994395,8.515645,6.324042,,32.67359,23.44644,116578.1,105756.8,,74.26,137.479174,5.185411,-0.08453488,4,0,4.828391,-0.0006993115,
2021/04/18 09:25:13,328676.3287,12600.0017,1.00,15.00,5.00,0.00,0.00,0,3.927159,0,8.515645,6.324043,,32.67359,23.44644,116578.1,105756.8,,74.26,137.479196,4.894397,-0.04764169,4,0,4.641646,-0.01735508,
2021/04/18 09:37:13,329396.3764,720.0032,1.00,14.00,6.00,0.00,0.00,-0.6893463,3.801442,-2.6205099773646,8.515645,6.46172,,32.67359,23.97389,116578.1,106475.8,,75.88,140.472174,5.184958,0.05569682,4,0,4.701095,0.1164263,
2021/04/18 13:07:14,341996.4157,12600.0021,1.00,15.00,6.00,0.00,0.00,0,3.890759,0,8.515645,6.46172,,32.67359,23.9739,116578.1,106475.8,,75.88,140.472174,4.621995,-0.1092723,4,0,4.257056,-0.1186909,
2021/04/18 13:19:14,342716.4592,720.0023,1.00,14.00,7.00,0.00,0.00,-0.6895599,3.760751,-2.5932630834849,8.515645,6.599418,,32.67359,24.49607,116578.1,107194.9,,77.5,143.465609,4.821996,0.07541329,4,0,4.546809,0.03581017,
2021/04/18 16:49:14,355316.4982,12600.0020,1.00,15.00,7.00,0.00,0.00,0,3.835857,0,8.515645,6.599419,,32.67359,24.49608,116578.1,107194.9,,77.5,143.46563,4.918017,-0.09661674,4,0,4.142563,-0.09202912,
2021/04/18 17:01:14,356036.5441,720.0031,1.00,14.00,8.00,0.00,0.00,-0.6893692,3.715914,-2.5616366614488,8.515647,6.737095,,32.6736,25.0118,116578.1,107913.9,,79.11,146.458587,4.995018,-0.1122108,4,0,4.323828,-0.1309279,
2021/04/18 20:31:14,368636.5848,12600.0020,1.00,15.00,8.00,0.00,0.00,0,3.771872,0,8.515647,6.737096,,32.6736,25.0118,116578.1,107913.9,,79.11,146.458609,5.17761,0.05242646,4,0,4.917557,0.09914652,
2021/04/18 20:43:14,369356.6321,720.0029,1.00,14.00,9.00,0.00,0.00,-0.6894836,3.668147,-2.5291271988892,8.515647,6.874806,,32.6736,25.52066,116578.1,108633,,80.73,149.452304,5.074715,0.001323074,4,0,4.463821,-0.0966382,
2021/04/19 00:13:14,381956.6699,12600.0008,1.00,15.00,9.00,0.00,0.00,0,3.724641,0,8.515647,6.874806,,32.6736,25.52066,116578.1,108633,,80.73,149.452304,5.472465,0.05092233,4,0,4.966538,0.1256067,
2021/04/19 00:25:14,382676.7178,720.0034,1.00,14.00,10.00,0.00,0.00,-0.6889267,3.623182,-2.4961068187594,8.515647,7.012491,,32.6736,26.023,116578.2,109352,,82.35,152.445457,5.230175,0.01983374,4,0,4.38059,-0.1340884,
2021/04/19 03:55:14,395276.7582,12600.0019,1.00,15.00,10.00,0.00,0.00,0,3.683512,0,8.515647,7.012491,,32.6736,26.023,116578.2,109352,,82.35,152.445457,5.153876,-0.09921566,4,0,4.498299,-0.1296659,
2021/04/19 04:07:14,395996.8069,720.0025,1.00,14.00,11.00,0.00,0.00,-0.6897354,3.584916,-2.4726434712264,8.515647,7.150214,,32.6736,26.51992,116578.2,110071.1,,83.97,155.439435,5.215806,0.1041596,4,0,4.925943,0.08566439,
2021/04/19 07:37:14,408596.8477,12600.0030,1.00,15.00,11.00,0.00,0.00,0,3.651807,0,8.515647,7.150215,,32.6736,26.51992,116578.2,110071.1,,83.97,155.439457,4.841788,0.09051949,4,0,4.168341,-0.04708216,
2021/04/19 07:49:14,409316.8930,720.0034,1.00,14.00,12.00,0.00,0.00,-0.6892853,3.552014,-2.4483510355942,8.515647,7.287909,,32.6736,27.01225,116578.2,110790.1,,85.58,158.432804,4.640526,-0.02592593,4,0,4.275601,0.09305432,
2021/04/19 11:19:14,421916.9295,12600.0021,1.00,15.00,12.00,0.00,0.00,0,3.62691,0,8.515647,7.28791,,32.6736,27.01225,116578.2,110790.1,,85.58,158.432826,4.803391,-0.05112708,4,0,4.184655,-0.07215291,
2021/04/19 11:31:14,422636.9762,720.0038,1.00,14.00,13.00,0.00,0.00,-0.6896896,3.517828,-2.4262093861888,8.515647,7.425635,,32.6736,27.50068,116578.2,111509.2,,87.2,161.426848,4.987751,-0.07688582,4,0,4.585789,-0.06762922,
2021/04/19 15:01:14,435237.0171,12600.0031,1.00,15.00,13.00,0.00,0.00,0,3.59648,0,8.515647,7.425635,,32.6736,27.50068,116578.2,111509.2,,87.2,161.426848,5.203855,0.04135147,4,0,4.413961,-0.05196363,
2021/04/19 15:13:14,435957.0643,720.0027,1.00,14.00,14.00,0.00,0.00,-0.6895447,3.472307,-2.3943108886229,8.515882,7.563313,,32.67445,27.98391,116578.2,112228.2,,88.81,164.419848,5.011085,-0.01092166,4,0,4.250731,-0.09961039,
2021/04/19 18:43:14,448557.1028,12600.0022,1.00,15.00,14.00,0.00,0.00,0,3.532714,0,8.515882,7.563314,,32.67445,27.98392,116578.2,112228.2,,88.81,164.41987,4.788357,-0.0635083,4,0,4.423552,-0.1008734,
2021/04/19 18:55:14,449277.1486,720.0030,1.00,14.00,15.00,0.00,0.00,-0.6898346,3.426595,-2.363783791187,8.515882,7.701009,,32.67445,28.4593,116578.2,112947.3,,90.43,167.413239,5.445124,0.0946185,4,0,4.394369,-0.07085934,
2021/04/19 22:25:14,461877.1871,12600.0015,1.00,15.00,15.00,0.00,0.00,0,3.486705,0,8.515882,7.701009,,32.67445,28.45931,116578.2,112947.3,,90.43,167.413239,5.131385,-0.06201223,4,0,4.72209,-0.1249881,
2021/04/19 22:37:14,462597.2313,720.0024,1.00,14.00,16.00,0.00,0.00,-0.6886978,3.364596,-2.3171898630888,8.515882,7.838692,,32.67445,28.92776,116578.2,113666.3,,92.05,170.406348,5.182682,-0.07509589,4,0,4.668965,0.06474346,
2021/04/20 02:07:14,475197.2729,12600.0023,1.00,15.00,16.00,0.00,0.00,0,3.451229,0,8.515882,7.838693,,32.67445,28.92776,116578.2,113666.3,,92.05,170.40637,5.215444,-0.007326007,4,0,4.858447,0.1232679,
2021/04/20 02:19:14,475917.3179,720.0023,1.00,14.00,17.00,0.00,0.00,-0.6893311,3.242269,-2.2349968562659,8.515882,7.976355,,32.67445,29.38416,116578.2,114385.4,,93.66,173.399022,5.874871,-0.03615454,4,0,4.571401,-0.1225217,
2021/04/20 05:49:14,488517.3568,12600.0029,1.00,15.00,17.00,0.00,0.00,0,3.359243,0,8.515882,7.976355,,32.67445,29.38416,116578.2,114385.4,,93.66,173.399022,5.613386,0.02966329,4,0,4.764527,-0.07757768,
2021/04/20 06:01:15,489237.4036,720.0025,1.00,14.00,18.00,0.00,0.00,-0.6896133,3.008289,-2.0745561046437,8.515882,8.114031,,32.67445,29.81758,116578.2,115104.4,,95.28,176.391978,6.015856,0.05361915,4,0,4.58592,-0.02785847,
2021/04/20 09:31:15,501837.4411,12600.0021,1.00,15.00,18.00,0.00,0.00,0,3.216084,0,8.515882,8.114032,,32.67445,29.81758,116578.2,115104.4,,95.28,176.392,4.55261,-0.07010132,4,0,4.284725,0.05116969,
2021/04/20 09:41:30,502452.9401,615.4547,1.00,14.00,19.00,0.00,0.00,-0.6892929,2.499975,-1.7232150176775,8.515882,8.231727,,32.67445,30.15153,116578.2,115719.1,,96.66,178.950587,6.186659,0.05301565,4,0,4.115125,-0.06119609,
2021/04/20 13:11:30,515052.9838,12600.0051,1.00,18.00,19.00,0.00,0.00,0,3.056385,0,8.515882,8.231727,,32.67445,30.15154,116578.2,115719.1,,96.66,178.950587,4.957452,-0.1019365,4,0,4.346398,-0.02273858,
