Repository: HVES-Battery-Testing-Consortium/LG-HG2

# Battery Testing Consortium (BTC)
The Battery Testing Consortium (BTC) has been developed within the High Voltage and Energy Storage Lab at Oxford Brookes University to provide accurate and comprehensive cell data to Formula Student Electric teams. Through the BTC, we aim to provide FS teams with information for improved and informed decisions for cell selection, pack architecture design, thermal cooling requirements, and end of life predictions. A range of tests are completed to provide a comprehensive electrochemical lithium-ion characterisation for modelling, validation, and battery management parameterisation.

This repository provides two open-source sample datasets of the larger consortium dataset. To join the consortium, visit the [HVES website].

## Total Consortium Cells
|Cell|Chemistry|Nom. Voltage [V]|Nom. Capacity [Ah]|Energy Density [Wh/kg]|
|---|---|---|---|---|
| Samsung 25R  | NMC  | 3.6  | 2.5  | 206  |
|  LG HG2 |  NMC | 3.6  | 3  |  236 |
|  Sony VTC6 | NMC  | 3.6  |  3 |  232 |
|  Melasta SLPB6542126| LCO  | 3.7  | 3.9  | 191  |
|  Melasta SLPB8542126 | LCO  | 3.7  | 5.2  | 189  |
|  Melasta SLPB8346143 | LCO  | 3.7  | 6.3  | 196  |
|  Melasta SLPBB142124  | LCO  | 3.7  | 6.8  | 202  |
|  Melasta SLPB8870175 | LCO  | 3.7  | 12  | 197  |
|  Melasta SLPB7336128HV | NMC  | 3.8  | 3.7  | 204  |
|  Melasta SLPB9542124HV | NMC  | 3.8  | 5.95  | 215  |
|  Melasta SLPBB042126HV | NMC  |  3.8 | 7.5  | 228 |
|  Melasta SLPB7579207HV| NMC  | 3.8  | 15.4  | 227  |

## Notes
* For all tests dated before September 25th, 2021: Offset thermocouple measurements by 1.5°C (i.e. 30°C -> 28.5°C)
* Unless stated otherwise, all cells are stored in a controlled climate at 15°C

## Consortium Overview
An abriged overview describing the tests completed and data organisation can be found in [here]

File: Data/Round1/LG_HG2/Package 1/210505_FSD_POCV_GITT_LGHG2_1_55C/210505_FSD_POCV_GITT_LGHG2_1_55C_Channel_2_StatisticByStep.CSV
Date_Time                    ,Test_Time(s),Step_Time(s),Cycle_Index,Step_Index,TC_Counter1,TC_Counter2,TC_Counter3,Current(A),Voltage(V),Power(W),Charge_Capacity(Ah),Discharge_Capacity(Ah),Mean_Voltage(V),Charge_Energy(Wh),Discharge_Energy(Wh),Charge_Time(s),Discharge_Time(s),V_Max_On_Cycle(V),Coulombic_Efficiency(%),mAh/g,Aux_Temperature_1(C),Aux_dT/dt_1(C),Aux_Temperature_2(C),Aux_dT/dt_2(C),Aux_Temperature_3(C),Aux_dT/dt_3(C)
2021/05/05 11:47:24,3600.0022,3600.0022,1.00,1.00,0.00,0.00,0.00,0,2.963386,0,0,0,,0,0,0,0,,0,0,55.69748,0.09278178,53.8,0,55.71845,0.09067535,
2021/05/05 13:52:43,11119.1672,7519.1241,1.00,2.00,0.00,0.00,0.00,0.04998841,4.199999,0.20995127201159,2.839373,7.232444E-06,3.80433575146777,10.80974,2.143281E-05,7515.886,0.0367,,0,0.000157,56.06863,0.09486556,53.8,0,55.80767,0.01515746,
2021/05/05 14:22:43,12919.2113,1800.0022,1.00,3.00,0.00,0.00,0.00,0,4.190355,0,2.839373,7.232444E-06,,10.80974,2.143281E-05,7515.89,0.0367,,0,0.000157,55.5824,-0.02026558,53.8,0,55.63697,0.08889556,
2021/05/05 18:06:57,26373.0672,13453.8150,1.00,4.00,0.00,0.00,0.00,-0.7528229,2.499996,-1.8820542387084,2.839373,2.812513,3.71427507414038,10.80974,10.38209,7515.916,13449.08,,99.05,61.141587,56.51342,0.007514954,53.7,0,55.63514,-0.1163566,
2021/05/05 18:36:57,28173.1197,1800.0021,1.00,6.00,0.00,0.00,0.00,0,2.81579,0,2.839373,2.812515,,10.80974,10.38209,7515.916,13449.09,,99.05,61.14163,55.52585,-0.1046741,53.9,0,55.54684,-0.05431294,
2021/05/05 20:49:02,36097.9461,7924.7869,1.00,7.00,0.00,0.00,0.00,0.04998369,4.199883,0.20992564990827,5.677003,2.812523,3.79997575390913,21.59183,10.38211,15436.94,13449.12,,49.54,61.141804,55.8121,-0.07002592,53.9,0,55.7215,0.07686257,
2021/05/05 20:49:04,36100.0541,2.0511,1.00,8.00,0.00,0.00,0.00,0.2500292,4.203544,1.0510087434848,5.677003,2.812523,-∞,21.59183,10.38211,15436.94,13449.12,,49.54,61.141804,55.8130631041912,-0.0691615607800293,53.9000012783473,0,55.62728613603,0.063472883730212,
2021/05/05 22:49:04,43300.0973,7200.0020,1.00,9.00,0.00,0.00,0.00,0,4.184339,0,5.677003,2.812523,,21.59183,10.38211,15436.94,13449.12,,49.54,61.141804,56.01257,0.01578212,53.8,0,55.89258,0.1060236,
2021/05/06 22:57:50,130225.4486,86925.3111,1.00,10.00,0.00,0.00,0.00,-0.1145477,2.5,-0.28636925,5.677006,5.567743,3.72851934685346,21.59184,20.58631,15436.98,100345.1,,98.08,121.037891,56.1676,0.09720683,53.8,0,55.68512,0.04900455,
2021/05/07 00:57:50,137425.4912,7200.0018,1.00,11.00,0.00,0.00,0.00,0,2.757587,0,5.677006,5.567743,,21.59184,20.58631,15436.98,100345.1,,98.08,121.037891,55.79311,0.09106398,53.8,0,55.87451,0.04071474,
2021/05/08 05:31:26,233040.7309,95615.1997,1.00,12.00,0.00,0.00,0.00,0.1104965,4.2,0.4640853,8.616811,5.567745,3.75814704783783,32.64474,20.58632,111008.9,100345.1,,64.61,121.037935,54.85872,-0.08833885,53.8,0,54.68464,-0.126189,
2021/05/08 09:01:26,245640.7738,12600.0020,1.00,13.00,0.00,0.00,0.00,0,4.18495,0,8.616811,5.567745,,32.64474,20.58632,111008.9,100345.1,,64.61,121.037935,55.14965,0.09455919,53.8,0,55.06309,0.1050901,
2021/05/08 09:13:26,246360.8119,720.0025,1.00,14.00,0.00,0.00,0.00,-0.7052536,4.091271,-2.8853836013256,8.616812,5.708612,2.90249284246702,32.64475,21.16664,111008.9,101064.1,,66.25,124.100261,55.02089,0.08262277,53.8,0,55.2167,0.09945631,
2021/05/08 12:43:26,258960.8504,12600.0015,1.00,15.00,0.00,0.00,0.00,0,4.111729,0,8.616812,5.708612,,32.64475,21.16664,111008.9,101064.1,,66.25,124.100261,54.93087,-0.06336927,53.8,0,55.0662,0.04585385,
2021/05/08 12:55:26,259680.8980,720.0025,1.00,14.00,1.00,0.00,0.00,-0.7053909,4.068878,-2.8701495144102,8.616812,5.849472,,32.64475,21.74122,111009,101783.2,,67.88,127.162435,55.19629,-0.0983882,53.8,0,55.00888,-0.06265163,
2021/05/08 16:25:26,272280.9369,12600.0028,1.00,15.00,1.00,0.00,0.00,0,4.089461,0,8.616812,5.849473,,32.64475,21.74122,111009,101783.2,,67.88,127.162457,55.45817,0.08838892,53.8,0,55.26413,-0.01453876,
2021/05/08 16:37:26,273000.9848,720.0036,1.00,14.00,2.00,0.00,0.00,-0.7051239,4.048593,-2.8547596856727,8.616812,5.99034,,32.64475,22.31321,111009,102502.3,,69.52,130.224783,55.17709,-0.04676104,53.8,0,55.3594,0.07506132,
2021/05/08 20:07:26,285601.0277,12600.0028,1.00,15.00,2.00,0.00,0.00,0,4.070348,0,8.616812,5.990341,,32.64475,22.31322,111009,102502.3,,69.52,130.224804,55.10865,0.008029938,53.8,0,55.02208,-0.07600307,
2021/05/08 20:19:26,286321.0785,720.0031,1.00,14.00,3.00,0.00,0.00,-0.7052765,4.00381,-2.823793103465,8.616812,6.131203,,32.64475,22.88066,111009,103221.4,,71.15,133.287022,54.97392,-0.1127052,53.8,0,55.10925,0.007042885,
2021/05/08 23:49:26,298921.1192,12600.0022,1.00,15.00,3.00,0.00,0.00,0,4.026712,0,8.616812,6.131204,,32.64475,22.88067,111009,103221.4,,71.15,133.287043,55.20262,-0.02940416,53.8,0,55.39836,0.1323426,
2021/05/09 00:01:26,299641.1679,720.0028,1.00,14.00,4.00,0.00,0.00,-0.705368,3.950127,-2.786293181736,8.616812,6.2721,,32.64475,23.44105,111009,103940.6,,72.79,136.35,55.38843,0.06886125,53.8,0,55.40943,-0.08239031,
2021/05/09 03:31:26,312241.2074,12600.0016,1.00,15.00,4.00,0.00,0.00,0,3.975039,0,8.616812,6.272101,,32.64475,23.44105,111009,103940.6,,72.79,136.350022,55.04953,-0.1053071,53.8,0,55.13105,-0.01078606,
2021/05/09 03:43:26,312961.2525,720.0024,1.00,14.00,5.00,0.00,0.00,-0.7055435,3.903631,-2.7541814784485,8.616812,6.412983,,32.64475,23.99429,111009,104659.6,,74.42,139.412674,55.11766,-0.09497523,53.8,0,55.05799,-0.052948,
2021/05/09 07:13:26,325561.2923,12600.0011,1.00,15.00,5.00,0.00,0.00,0,3.931642,0,8.616812,6.412984,,32.64475,23.99429,111009,104659.6,,74.42,139.412696,55.26628,-0.1037467,53.8,0,55.03857,-0.01342773,
2021/05/09 07:25:27,326281.3397,720.0023,1.00,14.00,6.00,0.00,0.00,-0.7053146,3.860189,-2.7226476604594,8.616812,6.553835,,32.64475,24.54128,111009,105378.7,,76.06,142.474674,55.41558,0.1189864,53.8,0,55.1207,0.02447605,
2021/05/09 10:55:27,338881.3805,12600.0022,1.00,15.00,6.00,0.00,0.00,0,3.89396,0,8.616812,6.553836,,32.64475,24.54128,111009,105378.7,,76.06,142.474696,55.38229,-0.08973241,53.8,0,55.55109,-0.01415372,
2021/05/09 11:07:27,339601.4274,720.0025,1.00,14.00,7.00,0.00,0.00,-0.7052917,3.808254,-2.6859299376918,8.616812,6.694715,,32.64475,25.08184,111009,106097.7,,77.69,145.537283,55.6464,0.07001162,53.8,0,55.17454,-0.1287305,
2021/05/09 14:37:27,352201.4664,12600.0027,1.00,15.00,7.00,0.00,0.00,0,3.838115,0,8.616812,6.694715,,32.64475,25.08184,111009,106097.7,,77.69,145.537283,55.52683,0.06863832,53.8,0,55.29459,-0.06173253,
2021/05/09 14:49:27,352921.5169,720.0035,1.00,14.00,8.00,0.00,0.00,-0.7054825,3.759488,-2.65225299296,8.616812,6.8356,,32.64475,25.61516,111009,106816.8,,79.33,148.6,55.33566,0.1262736,53.8,0,55.54478,0.08631349,
2021/05/09 18:19:27,365521.5555,12600.0017,1.00,15.00,8.00,0.00,0.00,0,3.780308,0,8.616812,6.835601,,32.64475,25.61516,111009,106816.8,,79.33,148.600022,55.49254,0.09793997,53.8,0,55.47993,0.07273316,
2021/05/09 18:31:27,366241.6041,720.0027,1.00,14.00,9.00,0.00,0.00,-0.7052536,3.710469,-2.6168216199384,8.616812,6.976442,,32.64475,26.14134,111009,107535.9,,80.96,151.661783,55.37025,-0.03641129,53.8,0,55.27701,-0.09729147,
2021/05/09 22:01:27,378841.6452,12600.0024,1.00,15.00,9.00,0.00,0.00,0,3.733284,0,8.616812,6.976442,,32.64475,26.14134,111009,107535.9,,80.96,151.661783,55.18469,-0.09102941,53.8,0,55.0914,-0.01331568,
2021/05/09 22:13:27,379561.6946,720.0026,1.00,14.00,10.00,0.00,0.00,-0.7053909,3.665453,-2.5855771905777,8.616812,7.117315,,32.64475,26.66094,111009,108255,,82.6,154.724239,54.94285,-0.0943768,53.8,0,55.32689,-0.0817132,
2021/05/10 01:43:27,392161.7350,12600.0018,1.00,15.00,10.00,0.00,0.00,0,3.690651,0,8.616812,7.117315,,32.64475,26.66094,111009,108255,,82.6,154.724239,55.2118,0.09326816,53.8,0,54.95716,-0.03280282,
2021/05/10 01:55:27,392881.7837,720.0021,1.00,14.00,11.00,0.00,0.00,-0.7059631,3.62702,-2.560542282962,8.616812,7.258177,,32.64475,27.17469,111009,108974,,84.23,157.786457,54.96011,0.02557874,53.8,0,54.94751,-0.06057858,
2021/05/10 05:25:27,405481.8228,12600.0020,1.00,15.00,11.00,0.00,0.00,0,3.655984,0,8.616812,7.258177,,32.64475,27.17469,111009,108974,,84.23,157.786457,55.5384,-0.02638578,53.8,0,55.54595,0.05759001,
2021/05/10 05:37:27,406201.8718,720.0023,1.00,14.00,12.00,0.00,0.00,-0.7057037,3.585562,-2.5303443699794,8.616812,7.399044,,32.64475,27.68307,111009,109693.1,,85.87,160.848783,55.86114,0.1188838,53.8,0,55.66725,0.108428,
2021/05/10 09:07:27,418801.9114,12600.0018,1.00,15.00,12.00,0.00,0.00,0,3.608676,0,8.616812,7.399045,,32.64475,27.68308,111009,109693.1,,85.87,160.848804,55.50506,0.0249362,53.8,0,55.55964,0.1173365,
2021/05/10 09:19:27,419521.9603,720.0022,1.00,14.00,13.00,0.00,0.00,-0.7054138,3.542788,-2.4991315456744,8.616812,7.539903,,32.64475,28.18532,111009,110412.2,,87.5,163.910935,55.60246,-0.06625414,53.8,0,55.14636,-0.06627083,
2021/05/10 12:49:27,432122.0004,12600.0024,1.00,15.00,13.00,0.00,0.00,0,3.566655,0,8.616812,7.539904,,32.64475,28.18533,111009,110412.2,,87.5,163.910957,55.43211,0.02032399,53.8,0,55.25927,-0.01174927,
2021/05/10 13:01:27,432842.0500,720.0029,1.00,14.00,14.00,0.00,0.00,-0.7050781,3.482099,-2.4551517469319,8.616812,7.680778,,32.64475,28.68057,111009,111131.3,,89.14,166.973435,55.65187,0.0009274483,53.8,0,55.65271,0.05341053,
2021/05/10 16:31:27,445442.0891,12600.0020,1.00,15.00,14.00,0.00,0.00,0,3.510642,0,8.616812,7.680779,,32.64475,28.68058,111009,111131.3,,89.14,166.973457,55.39024,-0.07214189,53.8,0,55.42468,-0.01755476,
2021/05/10 16:43:27,446162.1387,720.0029,1.00,14.00,15.00,0.00,0.00,-0.7054138,3.447907,-2.4322011789166,8.616813,7.821663,,32.64475,29.16891,111009.1,111850.4,,90.77,170.036152,55.64189,-0.0405252,53.8,0,55.83533,0.05808711,
2021/05/10 20:13:27,458762.1780,12600.0015,1.00,15.00,15.00,0.00,0.00,0,3.474868,0,8.616813,7.821664,,32.64475,29.16892,111009.1,111850.4,,90.77,170.036174,55.72501,0.04391551,53.8,0,55.82656,0.1068914,
2021/05/10 20:25:27,459482.2270,720.0039,1.00,14.00,16.00,0.00,0.00,-0.7054901,3.364487,-2.3736122700787,8.616813,7.962548,,32.64475,29.6501,111009.1,112569.5,,92.41,173.09887,55.87819,-0.06567359,53.8,0,55.67759,-0.09086728,
2021/05/10 23:55:27,472082.2655,12600.0008,1.00,15.00,16.00,0.00,0.00,0,3.415211,0,8.616813,7.962549,,32.64475,29.6501,111009.1,112569.5,,92.41,173.098891,55.5733,0.04327416,53.8,0,55.34571,-0.04490495,
2021/05/11 00:07:28,472802.3124,720.0025,1.00,14.00,17.00,0.00,0.00,-0.7054672,3.22533,-2.275364524176,8.616813,8.103415,,32.64475,30.11543,111009.1,113288.6,,94.04,176.161196,55.9519,-0.06147146,53.8,0,55.72446,0.08120894,
2021/05/11 03:37:28,485402.3507,12600.0029,1.00,15.00,17.00,0.00,0.00,0,3.296782,0,8.616813,8.103416,,32.64475,30.11543,111009.1,113288.6,,94.04,176.161217,55.38894,0.06486535,53.8,0,55.32335,0.02053499,
2021/05/11 03:49:28,486122.3986,720.0021,1.00,14.00,18.00,0.00,0.00,-0.7055969,3.031328,-2.1388956396832,8.616813,8.244311,,32.64475,30.55849,111009.1,114007.7,,95.68,179.224152,56.01144,0.07979751,53.8,0,55.37429,-0.05450964,
2021/05/11 07:19:28,498722.4394,12600.0030,1.00,15.00,18.00,0.00,0.00,0,3.140724,0,8.616813,8.244312,,32.64475,30.55849,111009.1,114007.7,,95.68,179.224174,54.905,-0.1240957,53.8,0,55.05378,-0.008544922,
2021/05/11 07:28:53,499287.3319,564.8458,1.00,14.00,19.00,0.00,0.00,-0.7058105,2.499943,-1.7644860188015,8.616813,8.354824,,32.64475,30.8752,111009.1,114571.8,,96.96,181.626609,55.78546,-0.0507617,53.8,0,55.39671,0.01428723,
2021/05/11 10:58:53,511887.3737,12600.0049,1.00,18.00,19.00,0.00,0.00,0,2.868286,0,8.616813,8.354824,,32.64475,30.87521,111009.1,114571.8,,96.96,181.626609,55.53873,0.04771113,53.8,0,55.32456,0.07294178,
