Repository: HVES-Battery-Testing-Consortium/LG-HG2

# Battery Testing Consortium (BTC)
The Battery Testing Consortium (BTC) has been developed within the High Voltage and Energy Storage Lab at Oxford Brookes University to provide accurate and comprehensive cell data to Formula Student Electric teams. Through the BTC, we aim to provide FS teams with information for improved and informed decisions for cell selection, pack architecture design, thermal cooling requirements, and end of life predictions. A range of tests are completed to provide a comprehensive electrochemical lithium-ion characterisation for modelling, validation, and battery management parameterisation.

This repository provides two open-source sample datasets of the larger consortium dataset. To join the consortium, visit the [HVES website].

## Total Consortium Cells
|Cell|Chemistry|Nom. Voltage [V]|Nom. Capacity [Ah]|Energy Density [Wh/kg]|
|---|---|---|---|---|
| Samsung 25R  | NMC  | 3.6  | 2.5  | 206  |
|  LG HG2 |  NMC | 3.6  | 3  |  236 |
|  Sony VTC6 | NMC  | 3.6  |  3 |  232 |
|  Melasta SLPB6542126| LCO  | 3.7  | 3.9  | 191  |
|  Melasta SLPB8542126 | LCO  | 3.7  | 5.2  | 189  |
|  Melasta SLPB8346143 | LCO  | 3.7  | 6.3  | 196  |
|  Melasta SLPBB142124  | LCO  | 3.7  | 6.8  | 202  |
|  Melasta SLPB8870175 | LCO  | 3.7  | 12  | 197  |
|  Melasta SLPB7336128HV | NMC  | 3.8  | 3.7  | 204  |
|  Melasta SLPB9542124HV | NMC  | 3.8  | 5.95  | 215  |
|  Melasta SLPBB042126HV | NMC  |  3.8 | 7.5  | 228 |
|  Melasta SLPB7579207HV| NMC  | 3.8  | 15.4  | 227  |

## Notes
* For all tests dated before September 25th, 2021: Offset thermocouple measurements by 1.5°C (i.e. 30°C -> 28.5°C)
* Unless stated otherwise, all cells are stored in a controlled climate at 15°C

## Consortium Overview
An abriged overview describing the tests completed and data organisation can be found in [here]

File: Data/Round1/LG_HG2/Package 1/210609_FSD_HPPC_EIS_LGHG2_1_25C/210609_FSD_HPPC_EIS_LGHG2_1_25C_Channel_3_ACIM.CSV (part 1 of 5)
Device_ID,Channel_ID,Test_Time,Step_ID,Cycle_ID,EIS_Test_ID,EIS_Data_Point,Frequency,Zmod,Zphz,Zreal,Zimg,OCV,AC_Amp_RMS,DC_Base,Driven_Type,Product_ID
25925825,3,36021.9411,13,1,0,28,319.6023,0.0160,-3.6277,0.0159,-0.0010,4.1858,0.25,0,Galvanostatic,Gamry_1
25925825,3,36021.9411,13,1,0,29,418.5268,0.0157,-3.2653,0.0157,-0.0009,4.1858,0.25,0,Galvanostatic,Gamry_1
25925825,3,36021.9411,13,1,0,30,558.0357,0.0155,-2.6810,0.0155,-0.0007,4.1858,0.25,0,Galvanostatic,Gamry_1
25925825,3,36021.9411,13,1,0,31,745.7386,0.0152,-1.9575,0.0152,-0.0005,4.1858,0.25,0,Galvanostatic,Gamry_1
25925825,3,36021.9411,13,1,0,32,1004.4640,0.0150,-0.8710,0.0150,-0.0002,4.1858,0.25,0,Galvanostatic,Gamry_1
25925825,3,36021.9411,13,1,0,33,1324.7280,0.0148,0.5085,0.0148,0.0001,4.1858,0.25,0,Galvanostatic,Gamry_1
25925825,3,36021.9411,13,1,0,34,1770.8330,0.0146,2.4255,0.0146,0.0006,4.1858,0.25,0,Galvanostatic,Gamry_1
25925825,3,36021.9411,13,1,0,35,2343.7500,0.0145,4.7976,0.0144,0.0012,4.1858,0.25,0,Galvanostatic,Gamry_1
25925825,3,36021.9411,13,1,0,36,3164.0630,0.0145,8.0502,0.0143,0.0020,4.1858,0.25,0,Galvanostatic,Gamry_1
25925825,3,36021.9411,13,1,0,37,4230.1830,0.0146,12.0330,0.0143,0.0030,4.1858,0.25,0,Galvanostatic,Gamry_1
25925825,3,36021.9411,13,1,0,38,5602.1340,0.0149,16.6999,0.0143,0.0043,4.1858,0.25,0,Galvanostatic,Gamry_1
25925825,3,36021.9411,13,1,0,39,7431.4020,0.0156,22.2134,0.0144,0.0059,4.1858,0.25,0,Galvanostatic,Gamry_1
25925825,3,36021.9411,13,1,0,0,0.1001,0.0319,-7.0936,0.0316,-0.0039,4.1858,0.25,0,Galvanostatic,Gamry_1
25925825,3,36021.9411,13,1,0,1,0.1335,0.0314,-6.6594,0.0312,-0.0036,4.1858,0.25,0,Galvanostatic,Gamry_1
25925825,3,36021.9411,13,1,0,2,0.1781,0.0310,-6.4006,0.0308,-0.0035,4.1858,0.25,0,Galvanostatic,Gamry_1
25925825,3,36021.9411,13,1,0,3,0.2372,0.0306,-6.4234,0.0304,-0.0034,4.1858,0.25,0,Galvanostatic,Gamry_1
25925825,3,36021.9411,13,1,0,4,0.3167,0.0301,-6.6790,0.0299,-0.0035,4.1858,0.25,0,Galvanostatic,Gamry_1
25925825,3,36021.9411,13,1,0,5,0.4231,0.0297,-7.1723,0.0295,-0.0037,4.1858,0.25,0,Galvanostatic,Gamry_1
25925825,3,36021.9411,13,1,0,6,0.5634,0.0292,-7.9788,0.0289,-0.0040,4.1858,0.25,0,Galvanostatic,Gamry_1
25925825,3,36021.9411,13,1,0,7,0.7512,0.0285,-9.0306,0.0282,-0.0045,4.1858,0.25,0,Galvanostatic,Gamry_1
25925825,3,36021.9411,13,1,0,8,1.0016,0.0277,-10.1640,0.0273,-0.0049,4.1858,0.25,0,Galvanostatic,Gamry_1
25925825,3,36021.9411,13,1,0,9,1.3470,0.0267,-11.4565,0.0262,-0.0053,4.1858,0.25,0,Galvanostatic,Gamry_1
25925825,3,36021.9411,13,1,0,10,1.7589,0.0256,-12.3267,0.0250,-0.0055,4.1858,0.25,0,Galvanostatic,Gamry_1
25925825,3,36021.9411,13,1,0,11,2.3916,0.0241,-13.0918,0.0235,-0.0055,4.1858,0.25,0,Galvanostatic,Gamry_1
25925825,3,36021.9411,13,1,0,12,3.1672,0.0228,-13.1108,0.0222,-0.0052,4.1858,0.25,0,Galvanostatic,Gamry_1
25925825,3,36021.9411,13,1,0,13,4.2344,0.0216,-12.4870,0.0211,-0.0047,4.1858,0.25,0,Galvanostatic,Gamry_1
25925825,3,36021.9411,13,1,0,14,5.5804,0.0206,-11.4856,0.0202,-0.0041,4.1858,0.25,0,Galvanostatic,Gamry_1
25925825,3,36021.9411,13,1,0,15,7.4405,0.0198,-10.1494,0.0195,-0.0035,4.1858,0.25,0,Galvanostatic,Gamry_1
25925825,3,36021.9411,13,1,0,16,9.9102,0.0192,-8.8535,0.0190,-0.0030,4.1858,0.25,0,Galvanostatic,Gamry_1
25925825,3,36021.9411,13,1,0,17,13.3168,0.0188,-7.6321,0.0186,-0.0025,4.1858,0.25,0,Galvanostatic,Gamry_1
25925825,3,36021.9411,13,1,0,18,17.7557,0.0185,-6.6971,0.0184,-0.0022,4.1858,0.25,0,Galvanostatic,Gamry_1
25925825,3,36021.9411,13,1,0,19,23.9158,0.0182,-5.9898,0.0181,-0.0019,4.1858,0.25,0,Galvanostatic,Gamry_1
25925825,3,36021.9411,13,1,0,20,31.8878,0.0180,-5.5453,0.0179,-0.0017,4.1858,0.25,0,Galvanostatic,Gamry_1
25925825,3,36021.9411,13,1,0,21,42.6136,0.0177,-5.2127,0.0176,-0.0016,4.1858,0.25,0,Galvanostatic,Gamry_1
25925825,3,36021.9411,13,1,0,22,54.5058,0.0175,-4.9797,0.0174,-0.0015,4.1858,0.25,0,Galvanostatic,Gamry_1
25925825,3,36021.9411,13,1,0,23,74.4048,0.0172,-4.7689,0.0171,-0.0014,4.1858,0.25,0,Galvanostatic,Gamry_1
25925825,3,36021.9411,13,1,0,24,99.7340,0.0169,-4.5982,0.0169,-0.0014,4.1858,0.25,0,Galvanostatic,Gamry_1
25925825,3,36021.9411,13,1,0,25,133.9286,0.0167,-4.3784,0.0166,-0.0013,4.1858,0.25,0,Galvanostatic,Gamry_1
25925825,3,36021.9411,13,1,0,26,178.0063,0.0164,-4.1789,0.0164,-0.0012,4.1858,0.25,0,Galvanostatic,Gamry_1
25925825,3,36021.9411,13,1,0,27,238.3475,0.0162,-3.9415,0.0162,-0.0011,4.1858,0.25,0,Galvanostatic,Gamry_1
25925825,3,40574.5374,13,1,1,0,0.1001,0.0273,-5.8649,0.0271,-0.0028,4.1122,0.25,0,Galvanostatic,Gamry_1
25925825,3,40574.5374,13,1,1,1,0.1335,0.0269,-5.3553,0.0268,-0.0025,4.1122,0.25,0,Galvanostatic,Gamry_1
25925825,3,40574.5374,13,1,1,2,0.1781,0.0265,-4.9861,0.0264,-0.0023,4.1122,0.25,0,Galvanostatic,Gamry_1
25925825,3,40574.5374,13,1,1,3,0.2372,0.0262,-4.7527,0.0262,-0.0022,4.1122,0.25,0,Galvanostatic,Gamry_1
25925825,3,40574.5374,13,1,1,4,0.3167,0.0260,-4.6581,0.0259,-0.0021,4.1122,0.25,0,Galvanostatic,Gamry_1
25925825,3,40574.5374,13,1,1,5,0.4231,0.0257,-4.5957,0.0256,-0.0021,4.1122,0.25,0,Galvanostatic,Gamry_1
25925825,3,40574.5374,13,1,1,6,0.5634,0.0254,-4.8507,0.0254,-0.0022,4.1122,0.25,0,Galvanostatic,Gamry_1
25925825,3,40574.5374,13,1,1,7,0.7512,0.0252,-5.1847,0.0251,-0.0023,4.1122,0.25,0,Galvanostatic,Gamry_1
25925825,3,40574.5374,13,1,1,8,1.0016,0.0248,-5.7445,0.0247,-0.0025,4.1122,0.25,0,Galvanostatic,Gamry_1
25925825,3,40574.5374,13,1,1,9,1.3470,0.0244,-6.4439,0.0243,-0.0027,4.1122,0.25,0,Galvanostatic,Gamry_1
25925825,3,40574.5374,13,1,1,10,1.7589,0.0240,-7.1456,0.0238,-0.0030,4.1122,0.25,0,Galvanostatic,Gamry_1
25925825,3,40574.5374,13,1,1,11,2.3916,0.0233,-8.0711,0.0230,-0.0033,4.1122,0.25,0,Galvanostatic,Gamry_1
25925825,3,40574.5374,13,1,1,12,3.1672,0.0225,-8.7251,0.0222,-0.0034,4.1122,0.25,0,Galvanostatic,Gamry_1
25925825,3,40574.5374,13,1,1,13,4.2344,0.0217,-9.0965,0.0214,-0.0034,4.1122,0.25,0,Galvanostatic,Gamry_1
25925825,3,40574.5374,13,1,1,14,5.5804,0.0209,-9.0781,0.0206,-0.0033,4.1122,0.25,0,Galvanostatic,Gamry_1
25925825,3,40574.5374,13,1,1,15,7.4405,0.0201,-8.6289,0.0199,-0.0030,4.1122,0.25,0,Galvanostatic,Gamry_1
25925825,3,40574.5374,13,1,1,16,9.9102,0.0196,-7.9433,0.0194,-0.0027,4.1122,0.25,0,Galvanostatic,Gamry_1
25925825,3,40574.5374,13,1,1,17,13.3168,0.0190,-7.1919,0.0189,-0.0024,4.1122,0.25,0,Galvanostatic,Gamry_1
25925825,3,40574.5374,13,1,1,18,17.7557,0.0187,-6.5259,0.0185,-0.0021,4.1122,0.25,0,Galvanostatic,Gamry_1
25925825,3,40574.5374,13,1,1,19,23.9158,0.0183,-5.9715,0.0182,-0.0019,4.1122,0.25,0,Galvanostatic,Gamry_1
25925825,3,40574.5374,13,1,1,20,31.8878,0.0180,-5.6049,0.0180,-0.0018,4.1122,0.25,0,Galvanostatic,Gamry_1
25925825,3,40574.5374,13,1,1,21,42.6136,0.0178,-5.3084,0.0177,-0.0016,4.1122,0.25,0,Galvanostatic,Gamry_1
25925825,3,40574.5374,13,1,1,22,54.5058,0.0175,-5.1843,0.0175,-0.0016,4.1122,0.25,0,Galvanostatic,Gamry_1
25925825,3,40574.5374,13,1,1,23,74.4048,0.0172,-4.9506,0.0172,-0.0015,4.1122,0.25,0,Galvanostatic,Gamry_1
25925825,3,40574.5374,13,1,1,24,99.7340,0.0170,-4.7572,0.0169,-0.0014,4.1122,0.25,0,Galvanostatic,Gamry_1
25925825,3,40574.5374,13,1,1,25,133.9286,0.0167,-4.5428,0.0166,-0.0013,4.1122,0.25,0,Galvanostatic,Gamry_1
25925825,3,40574.5374,13,1,1,26,178.0063,0.0164,-4.3459,0.0164,-0.0012,4.1122,0.25,0,Galvanostatic,Gamry_1
25925825,3,40574.5374,13,1,1,27,238.3475,0.0162,-4.0950,0.0161,-0.0012,4.1122,0.25,0,Galvanostatic,Gamry_1
25925825,3,40574.5374,13,1,1,28,319.6023,0.0159,-3.7677,0.0159,-0.0010,4.1122,0.25,0,Galvanostatic,Gamry_1
25925825,3,40574.5374,13,1,1,29,418.5268,0.0157,-3.3772,0.0157,-0.0009,4.1122,0.25,0,Galvanostatic,Gamry_1
25925825,3,40574.5374,13,1,1,30,558.0357,0.0154,-2.7655,0.0154,-0.0007,4.1122,0.25,0,Galvanostatic,Gamry_1
25925825,3,40574.5374,13,1,1,31,745.7386,0.0152,-2.0203,0.0152,-0.0005,4.1122,0.25,0,Galvanostatic,Gamry_1
25925825,3,40574.5374,13,1,1,32,1004.4640,0.0149,-0.9024,0.0149,-0.0002,4.1122,0.25,0,Galvanostatic,Gamry_1
25925825,3,40574.5374,13,1,1,33,1324.7280,0.0147,0.5113,0.0147,0.0001,4.1122,0.25,0,Galvanostatic,Gamry_1
25925825,3,40574.5374,13,1,1,34,1770.8330,0.0146,2.4413,0.0145,0.0006,4.1122,0.25,0,Galvanostatic,Gamry_1
25925825,3,40574.5374,13,1,1,35,2343.7500,0.0145,4.8470,0.0144,0.0012,4.1122,0.25,0,Galvanostatic,Gamry_1
25925825,3,40574.5374,13,1,1,36,3164.0630,0.0145,8.1357,0.0143,0.0020,4.1122,0.25,0,Galvanostatic,Gamry_1
25925825,3,40574.5374,13,1,1,37,4230.1830,0.0146,12.1044,0.0143,0.0031,4.1122,0.25,0,Galvanostatic,Gamry_1
25925825,3,40574.5374,13,1,1,38,5602.1340,0.0149,16.7853,0.0143,0.0043,4.1122,0.25,0,Galvanostatic,Gamry_1
25925825,3,40574.5374,13,1,1,39,7431.4020,0.0156,22.3390,0.0144,0.0059,4.1122,0.25,0,Galvanostatic,Gamry_1
25925825,3,45159.1438,13,1,2,0,0.1001,0.0248,-6.1276,0.0246,-0.0026,4.0895,0.25,0,Galvanostatic,Gamry_1
25925825,3,45159.1438,13,1,2,1,0.1335,0.0244,-5.4481,0.0243,-0.0023,4.0895,0.25,0,Galvanostatic,Gamry_1
25925825,3,45159.1438,13,1,2,2,0.1781,0.0240,-4.8717,0.0239,-0.0020,4.0895,0.25,0,Galvanostatic,Gamry_1
25925825,3,45159.1438,13,1,2,3,0.2372,0.0238,-4.4453,0.0237,-0.0018,4.0895,0.25,0,Galvanostatic,Gamry_1
25925825,3,45159.1438,13,1,2,4,0.3167,0.0235,-3.9980,0.0235,-0.0016,4.0895,0.25,0,Galvanostatic,Gamry_1
25925825,3,45159.1438,13,1,2,5,0.4231,0.0233,-3.7715,0.0232,-0.0015,4.0895,0.25,0,Galvanostatic,Gamry_1
25925825,3,45159.1438,13,1,2,6,0.5634,0.0231,-3.5204,0.0231,-0.0014,4.0895,0.25,0,Galvanostatic,Gamry_1
25925825,3,45159.1438,13,1,2,7,0.7512,0.0230,-3.5487,0.0229,-0.0014,4.0895,0.25,0,Galvanostatic,Gamry_1
25925825,3,45159.1438,13,1,2,8,1.0016,0.0228,-3.7106,0.0228,-0.0015,4.0895,0.25,0,Galvanostatic,Gamry_1
25925825,3,45159.1438,13,1,2,9,1.3470,0.0226,-3.9862,0.0225,-0.0016,4.0895,0.25,0,Galvanostatic,Gamry_1
25925825,3,45159.1438,13,1,2,10,1.7589,0.0224,-4.3049,0.0223,-0.0017,4.0895,0.25,0,Galvanostatic,Gamry_1
25925825,3,45159.1438,13,1,2,11,2.3916,0.0221,-4.8250,0.0220,-0.0019,4.0895,0.25,0,Galvanostatic,Gamry_1
25925825,3,45159.1438,13,1,2,12,3.1672,0.0217,-5.4234,0.0216,-0.0021,4.0895,0.25,0,Galvanostatic,Gamry_1
25925825,3,45159.1438,13,1,2,13,4.2344,0.0213,-6.0051,0.0212,-0.0022,4.0895,0.25,0,Galvanostatic,Gamry_1
25925825,3,45159.1438,13,1,2,14,5.5804,0.0208,-6.4441,0.0206,-0.0023,4.0895,0.25,0,Galvanostatic,Gamry_1
25925825,3,45159.1438,13,1,2,15,7.4405,0.0202,-6.6764,0.0201,-0.0023,4.0895,0.25,0,Galvanostatic,Gamry_1
25925825,3,45159.1438,13,1,2,16,9.9102,0.0197,-6.6403,0.0196,-0.0023,4.0895,0.25,0,Galvanostatic,Gamry_1
25925825,3,45159.1438,13,1,2,17,13.3168,0.0192,-6.3936,0.0191,-0.0021,4.0895,0.25,0,Galvanostatic,Gamry_1
25925825,3,45159.1438,13,1,2,18,17.7557,0.0188,-6.0805,0.0187,-0.0020,4.0895,0.25,0,Galvanostatic,Gamry_1
25925825,3,45159.1438,13,1,2,19,23.9158,0.0184,-5.7598,0.0183,-0.0019,4.0895,0.25,0,Galvanostatic,Gamry_1
25925825,3,45159.1438,13,1,2,20,31.8878,0.0181,-5.5271,0.0180,-0.0017,4.0895,0.25,0,Galvanostatic,Gamry_1
25925825,3,45159.1438,13,1,2,21,42.6136,0.0178,-5.3074,0.0178,-0.0016,4.0895,0.25,0,Galvanostatic,Gamry_1
25925825,3,45159.1438,13,1,2,22,54.5058,0.0175,-5.1811,0.0175,-0.0016,4.0895,0.25,0,Galvanostatic,Gamry_1
25925825,3,45159.1438,13,1,2,23,74.4048,0.0172,-4.9804,0.0172,-0.0015,4.0895,0.25,0,Galvanostatic,Gamry_1
25925825,3,45159.1438,13,1,2,24,99.7340,0.0170,-4.8163,0.0169,-0.0014,4.0895,0.25,0,Galvanostatic,Gamry_1
25925825,3,45159.1438,13,1,2,25,133.9286,0.0167,-4.6095,0.0166,-0.0013,4.0895,0.25,0,Galvanostatic,Gamry_1
25925825,3,45159.1438,13,1,2,26,178.0063,0.0164,-4.3988,0.0164,-0.0013,4.0895,0.25,0,Galvanostatic,Gamry_1
25925825,3,45159.1438,13,1,2,27,238.3475,0.0162,-4.1458,0.0161,-0.0012,4.0895,0.25,0,Galvanostatic,Gamry_1
25925825,3,45159.1438,13,1,2,28,319.6023,0.0159,-3.8162,0.0159,-0.0011,4.0895,0.25,0,Galvanostatic,Gamry_1
25925825,3,45159.1438,13,1,2,29,418.5268,0.0157,-3.4120,0.0156,-0.0009,4.0895,0.25,0,Galvanostatic,Gamry_1
25925825,3,45159.1438,13,1,2,30,558.0357,0.0154,-2.7678,0.0154,-0.0007,4.0895,0.25,0,Galvanostatic,Gamry_1
25925825,3,45159.1438,13,1,2,31,745.7386,0.0151,-2.0100,0.0151,-0.0005,4.0895,0.25,0,Galvanostatic,Gamry_1
25925825,3,45159.1438,13,1,2,32,1004.4640,0.0149,-0.8807,0.0149,-0.0002,4.0895,0.25,0,Galvanostatic,Gamry_1
25925825,3,45159.1438,13,1,2,33,1324.7280,0.0147,0.5447,0.0147,0.0001,4.0895,0.25,0,Galvanostatic,Gamry_1
25925825,3,45159.1438,13,1,2,34,1770.8330,0.0145,2.4920,0.0145,0.0006,4.0895,0.25,0,Galvanostatic,Gamry_1
25925825,3,45159.1438,13,1,2,35,2343.7500,0.0144,4.9106,0.0144,0.0012,4.0895,0.25,0,Galvanostatic,Gamry_1
25925825,3,45159.1438,13,1,2,36,3164.0630,0.0144,8.1857,0.0143,0.0021,4.0895,0.25,0,Galvanostatic,Gamry_1
25925825,3,45159.1438,13,1,2,37,4230.1830,0.0146,12.1678,0.0143,0.0031,4.0895,0.25,0,Galvanostatic,Gamry_1
25925825,3,45159.1438,13,1,2,38,5602.1340,0.0149,16.8431,0.0143,0.0043,4.0895,0.25,0,Galvanostatic,Gamry_1
25925825,3,45159.1438,13,1,2,39,7431.4020,0.0156,22.3773,0.0144,0.0059,4.0895,0.25,0,Galvanostatic,Gamry_1
25925825,3,49735.7541,13,1,3,0,0.1001,0.0235,-6.6779,0.0233,-0.0027,4.0738,0.25,0,Galvanostatic,Gamry_1
25925825,3,49735.7541,13,1,3,1,0.1335,0.0231,-5.8612,0.0230,-0.0024,4.0738,0.25,0,Galvanostatic,Gamry_1
25925825,3,49735.7541,13,1,3,2,0.1781,0.0227,-5.1317,0.0226,-0.0020,4.0738,0.25,0,Galvanostatic,Gamry_1
25925825,3,49735.7541,13,1,3,3,0.2372,0.0225,-4.4970,0.0224,-0.0018,4.0738,0.25,0,Galvanostatic,Gamry_1
25925825,3,49735.7541,13,1,3,4,0.3167,0.0222,-4.0312,0.0222,-0.0016,4.0738,0.25,0,Galvanostatic,Gamry_1
25925825,3,49735.7541,13,1,3,5,0.4231,0.0220,-3.5729,0.0220,-0.0014,4.0738,0.25,0,Galvanostatic,Gamry_1
25925825,3,49735.7541,13,1,3,6,0.5634,0.0219,-3.2589,0.0218,-0.0012,4.0738,0.25,0,Galvanostatic,Gamry_1
25925825,3,49735.7541,13,1,3,7,0.7512,0.0217,-3.0530,0.0217,-0.0012,4.0738,0.25,0,Galvanostatic,Gamry_1
25925825,3,49735.7541,13,1,3,8,1.0016,0.0216,-2.8872,0.0216,-0.0011,4.0738,0.25,0,Galvanostatic,Gamry_1
25925825,3,49735.7541,13,1,3,9,1.3470,0.0215,-2.9188,0.0214,-0.0011,4.0738,0.25,0,Galvanostatic,Gamry_1
25925825,3,49735.7541,13,1,3,10,1.7589,0.0214,-3.0546,0.0213,-0.0011,4.0738,0.25,0,Galvanostatic,Gamry_1
25925825,3,49735.7541,13,1,3,11,2.3916,0.0212,-3.2993,0.0211,-0.0012,4.0738,0.25,0,Galvanostatic,Gamry_1
25925825,3,49735.7541,13,1,3,12,3.1672,0.0210,-3.6900,0.0209,-0.0013,4.0738,0.25,0,Galvanostatic,Gamry_1
25925825,3,49735.7541,13,1,3,13,4.2344,0.0207,-4.1755,0.0206,-0.0015,4.0738,0.25,0,Galvanostatic,Gamry_1
25925825,3,49735.7541,13,1,3,14,5.5804,0.0204,-4.5827,0.0204,-0.0016,4.0738,0.25,0,Galvanostatic,Gamry_1
25925825,3,49735.7541,13,1,3,15,7.4405,0.0201,-5.0182,0.0200,-0.0018,4.0738,0.25,0,Galvanostatic,Gamry_1
25925825,3,49735.7541,13,1,3,16,9.9102,0.0197,-5.3355,0.0196,-0.0018,4.0738,0.25,0,Galvanostatic,Gamry_1
25925825,3,49735.7541,13,1,3,17,13.3168,0.0193,-5.5057,0.0192,-0.0019,4.0738,0.25,0,Galvanostatic,Gamry_1
25925825,3,49735.7541,13,1,3,18,17.7557,0.0189,-5.5216,0.0188,-0.0018,4.0738,0.25,0,Galvanostatic,Gamry_1
25925825,3,49735.7541,13,1,3,19,23.9158,0.0185,-5.4483,0.0184,-0.0018,4.0738,0.25,0,Galvanostatic,Gamry_1
25925825,3,49735.7541,13,1,3,20,31.8878,0.0182,-5.3703,0.0181,-0.0017,4.0738,0.25,0,Galvanostatic,Gamry_1
25925825,3,49735.7541,13,1,3,21,42.6136,0.0179,-5.2332,0.0178,-0.0016,4.0738,0.25,0,Galvanostatic,Gamry_1
25925825,3,49735.7541,13,1,3,22,54.5058,0.0176,-5.1107,0.0175,-0.0016,4.0738,0.25,0,Galvanostatic,Gamry_1
25925825,3,49735.7541,13,1,3,23,74.4048,0.0173,-4.9992,0.0172,-0.0015,4.0738,0.25,0,Galvanostatic,Gamry_1
25925825,3,49735.7541,13,1,3,24,99.7340,0.0170,-4.8437,0.0169,-0.0014,4.0738,0.25,0,Galvanostatic,Gamry_1
25925825,3,49735.7541,13,1,3,25,133.9286,0.0167,-4.6525,0.0166,-0.0014,4.0738,0.25,0,Galvanostatic,Gamry_1
25925825,3,49735.7541,13,1,3,26,178.0063,0.0164,-4.4487,0.0164,-0.0013,4.0738,0.25,0,Galvanostatic,Gamry_1
25925825,3,49735.7541,13,1,3,27,238.3475,0.0162,-4.1818,0.0161,-0.0012,4.0738,0.25,0,Galvanostatic,Gamry_1
25925825,3,49735.7541,13,1,3,28,319.6023,0.0159,-3.8520,0.0159,-0.0011,4.0738,0.25,0,Galvanostatic,Gamry_1
25925825,3,49735.7541,13,1,3,29,418.5268,0.0157,-3.4542,0.0156,-0.0009,4.0738,0.25,0,Galvanostatic,Gamry_1
25925825,3,49735.7541,13,1,3,30,558.0357,0.0154,-2.7785,0.0154,-0.0007,4.0738,0.25,0,Galvanostatic,Gamry_1
25925825,3,49735.7541,13,1,3,31,745.7386,0.0151,-2.0141,0.0151,-0.0005,4.0738,0.25,0,Galvanostatic,Gamry_1
25925825,3,49735.7541,13,1,3,32,1004.4640,0.0149,-0.8796,0.0149,-0.0002,4.0738,0.25,0,Galvanostatic,Gamry_1
25925825,3,49735.7541,13,1,3,33,1324.7280,0.0147,0.5561,0.0147,0.0001,4.0738,0.25,0,Galvanostatic,Gamry_1
25925825,3,49735.7541,13,1,3,34,1770.8330,0.0145,2.5042,0.0145,0.0006,4.0738,0.25,0,Galvanostatic,Gamry_1
25925825,3,49735.7541,13,1,3,35,2343.7500,0.0144,4.9294,0.0144,0.0012,4.0738,0.25,0,Galvanostatic,Gamry_1
25925825,3,49735.7541,13,1,3,36,3164.0630,0.0144,8.2166,0.0143,0.0021,4.0738,0.25,0,Galvanostatic,Gamry_1
25925825,3,49735.7541,13,1,3,37,4230.1830,0.0146,12.1842,0.0143,0.0031,4.0738,0.25,0,Galvanostatic,Gamry_1
25925825,3,49735.7541,13,1,3,38,5602.1340,0.0149,16.8528,0.0143,0.0043,4.0738,0.25,0,Galvanostatic,Gamry_1
25925825,3,49735.7541,13,1,3,39,7431.4020,0.0156,22.3771,0.0144,0.0059,4.0738,0.25,0,Galvanostatic,Gamry_1
25925825,3,54308.3586,13,1,4,0,0.1001,0.0228,-7.2675,0.0227,-0.0029,4.0355,0.25,0,Galvanostatic,Gamry_1
25925825,3,54308.3586,13,1,4,1,0.1335,0.0224,-6.3095,0.0223,-0.0025,4.0355,0.25,0,Galvanostatic,Gamry_1
25925825,3,54308.3586,13,1,4,2,0.1781,0.0220,-5.4750,0.0219,-0.0021,4.0355,0.25,0,Galvanostatic,Gamry_1
25925825,3,54308.3586,13,1,4,3,0.2372,0.0218,-4.7959,0.0217,-0.0018,4.0355,0.25,0,Galvanostatic,Gamry_1
25925825,3,54308.3586,13,1,4,4,0.3167,0.0215,-4.1612,0.0215,-0.0016,4.0355,0.25,0,Galvanostatic,Gamry_1
25925825,3,54308.3586,13,1,4,5,0.4231,0.0213,-3.6760,0.0213,-0.0014,4.0355,0.25,0,Galvanostatic,Gamry_1
25925825,3,54308.3586,13,1,4,6,0.5634,0.0212,-3.2250,0.0212,-0.0012,4.0355,0.25,0,Galvanostatic,Gamry_1
25925825,3,54308.3586,13,1,4,7,0.7512,0.0210,-2.9324,0.0210,-0.0011,4.0355,0.25,0,Galvanostatic,Gamry_1
25925825,3,54308.3586,13,1,4,8,1.0016,0.0210,-2.6232,0.0209,-0.0010,4.0355,0.25,0,Galvanostatic,Gamry_1
25925825,3,54308.3586,13,1,4,9,1.3470,0.0208,-2.5150,0.0208,-0.0009,4.0355,0.25,0,Galvanostatic,Gamry_1
25925825,3,54308.3586,13,1,4,10,1.7589,0.0207,-2.5797,0.0207,-0.0009,4.0355,0.25,0,Galvanostatic,Gamry_1
25925825,3,54308.3586,13,1,4,11,2.3916,0.0206,-2.5596,0.0206,-0.0009,4.0355,0.25,0,Galvanostatic,Gamry_1
25925825,3,54308.3586,13,1,4,12,3.1672,0.0205,-2.8260,0.0204,-0.0010,4.0355,0.25,0,Galvanostatic,Gamry_1
25925825,3,54308.3586,13,1,4,13,4.2344,0.0203,-3.1663,0.0203,-0.0011,4.0355,0.25,0,Galvanostatic,Gamry_1
25925825,3,54308.3586,13,1,4,14,5.5804,0.0201,-3.5749,0.0201,-0.0013,4.0355,0.25,0,Galvanostatic,Gamry_1
25925825,3,54308.3586,13,1,4,15,7.4405,0.0199,-3.9741,0.0198,-0.0014,4.0355,0.25,0,Galvanostatic,Gamry_1
25925825,3,54308.3586,13,1,4,16,9.9102,0.0196,-4.3916,0.0195,-0.0015,4.0355,0.25,0,Galvanostatic,Gamry_1
25925825,3,54308.3586,13,1,4,17,13.3168,0.0193,-4.7213,0.0192,-0.0016,4.0355,0.25,0,Galvanostatic,Gamry_1
25925825,3,54308.3586,13,1,4,18,17.7557,0.0189,-4.9519,0.0189,-0.0016,4.0355,0.25,0,Galvanostatic,Gamry_1
25925825,3,54308.3586,13,1,4,19,23.9158,0.0186,-5.0616,0.0185,-0.0016,4.0355,0.25,0,Galvanostatic,Gamry_1
25925825,3,54308.3586,13,1,4,20,31.8878,0.0182,-5.0944,0.0182,-0.0016,4.0355,0.25,0,Galvanostatic,Gamry_1
25925825,3,54308.3586,13,1,4,21,42.6136,0.0179,-5.0927,0.0178,-0.0016,4.0355,0.25,0,Galvanostatic,Gamry_1
25925825,3,54308.3586,13,1,4,22,54.5058,0.0176,-5.0712,0.0176,-0.0016,4.0355,0.25,0,Galvanostatic,Gamry_1
25925825,3,54308.3586,13,1,4,23,74.4048,0.0173,-4.9366,0.0172,-0.0015,4.0355,0.25,0,Galvanostatic,Gamry_1
25925825,3,54308.3586,13,1,4,24,99.7340,0.0170,-4.8179,0.0169,-0.0014,4.0355,0.25,0,Galvanostatic,Gamry_1
25925825,3,54308.3586,13,1,4,25,133.9286,0.0167,-4.6473,0.0167,-0.0014,4.0355,0.25,0,Galvanostatic,Gamry_1
25925825,3,54308.3586,13,1,4,26,178.0063,0.0165,-4.4321,0.0164,-0.0013,4.0355,0.25,0,Galvanostatic,Gamry_1
25925825,3,54308.3586,13,1,4,27,238.3475,0.0162,-4.1858,0.0161,-0.0012,4.0355,0.25,0,Galvanostatic,Gamry_1
25925825,3,54308.3586,13,1,4,28,319.6023,0.0159,-3.8266,0.0159,-0.0011,4.0355,0.25,0,Galvanostatic,Gamry_1
25925825,3,54308.3586,13,1,4,29,418.5268,0.0157,-3.4444,0.0156,-0.0009,4.0355,0.25,0,Galvanostatic,Gamry_1
25925825,3,54308.3586,13,1,4,30,558.0357,0.0154,-2.7738,0.0154,-0.0007,4.0355,0.25,0,Galvanostatic,Gamry_1
25925825,3,54308.3586,13,1,4,31,745.7386,0.0152,-2.0055,0.0151,-0.0005,4.0355,0.25,0,Galvanostatic,Gamry_1
25925825,3,54308.3586,13,1,4,32,1004.4640,0.0149,-0.8603,0.0149,-0.0002,4.0355,0.25,0,Galvanostatic,Gamry_1
25925825,3,54308.3586,13,1,4,33,1324.7280,0.0147,0.5567,0.0147,0.0001,4.0355,0.25,0,Galvanostatic,Gamry_1
25925825,3,54308.3586,13,1,4,34,1770.8330,0.0146,2.5254,0.0145,0.0006,4.0355,0.25,0,Galvanostatic,Gamry_1
25925825,3,54308.3586,13,1,4,35,2343.7500,0.0145,4.9367,0.0144,0.0012,4.0355,0.25,0,Galvanostatic,Gamry_1
25925825,3,54308.3586,13,1,4,36,3164.0630,0.0145,8.2169,0.0143,0.0021,4.0355,0.25,0,Galvanostatic,Gamry_1
25925825,3,54308.3586,13,1,4,37,4230.1830,0.0146,12.1780,0.0143,0.0031,4.0355,0.25,0,Galvanostatic,Gamry_1
25925825,3,54308.3586,13,1,4,38,5602.1340,0.0149,16.8512,0.0143,0.0043,4.0355,0.25,0,Galvanostatic,Gamry_1
25925825,3,54308.3586,13,1,4,39,7431.4020,0.0156,22.3649,0.0144,0.0059,4.0355,0.25,0,Galvanostatic,Gamry_1
25925825,3,58872.9614,13,1,5,0,0.1001,0.0225,-7.4448,0.0223,-0.0029,3.9857,0.25,0,Galvanostatic,Gamry_1
25925825,3,58872.9614,13,1,5,1,0.1335,0.0221,-6.4248,0.0219,-0.0025,3.9857,0.25,0,Galvanostatic,Gamry_1
25925825,3,58872.9614,13,1,5,2,0.1781,0.0217,-5.6202,0.0216,-0.0021,3.9857,0.25,0,Galvanostatic,Gamry_1
25925825,3,58872.9614,13,1,5,3,0.2372,0.0214,-4.9167,0.0213,-0.0018,3.9857,0.25,0,Galvanostatic,Gamry_1
25925825,3,58872.9614,13,1,5,4,0.3167,0.0212,-4.1813,0.0211,-0.0015,3.9857,0.25,0,Galvanostatic,Gamry_1
25925825,3,58872.9614,13,1,5,5,0.4231,0.0210,-3.6290,0.0210,-0.0013,3.9857,0.25,0,Galvanostatic,Gamry_1
25925825,3,58872.9614,13,1,5,6,0.5634,0.0208,-3.1635,0.0208,-0.0011,3.9857,0.25,0,Galvanostatic,Gamry_1
25925825,3,58872.9614,13,1,5,7,0.7512,0.0207,-2.8583,0.0207,-0.0010,3.9857,0.25,0,Galvanostatic,Gamry_1
25925825,3,58872.9614,13,1,5,8,1.0016,0.0205,-2.5317,0.0205,-0.0009,3.9857,0.25,0,Galvanostatic,Gamry_1
25925825,3,58872.9614,13,1,5,9,1.3470,0.0204,-2.3619,0.0204,-0.0008,3.9857,0.25,0,Galvanostatic,Gamry_1
25925825,3,58872.9614,13,1,5,10,1.7589,0.0203,-2.2702,0.0203,-0.0008,3.9857,0.25,0,Galvanostatic,Gamry_1
25925825,3,58872.9614,13,1,5,11,2.3916,0.0203,-2.3220,0.0203,-0.0008,3.9857,0.25,0,Galvanostatic,Gamry_1
25925825,3,58872.9614,13,1,5,12,3.1672,0.0201,-2.5246,0.0201,-0.0009,3.9857,0.25,0,Galvanostatic,Gamry_1
25925825,3,58872.9614,13,1,5,13,4.2344,0.0200,-2.7178,0.0200,-0.0010,3.9857,0.25,0,Galvanostatic,Gamry_1
25925825,3,58872.9614,13,1,5,14,5.5804,0.0199,-3.0183,0.0199,-0.0010,3.9857,0.25,0,Galvanostatic,Gamry_1
25925825,3,58872.9614,13,1,5,15,7.4405,0.0197,-3.4096,0.0197,-0.0012,3.9857,0.25,0,Galvanostatic,Gamry_1
25925825,3,58872.9614,13,1,5,16,9.9102,0.0195,-3.8346,0.0195,-0.0013,3.9857,0.25,0,Galvanostatic,Gamry_1
25925825,3,58872.9614,13,1,5,17,13.3168,0.0192,-4.2132,0.0192,-0.0014,3.9857,0.25,0,Galvanostatic,Gamry_1
25925825,3,58872.9614,13,1,5,18,17.7557,0.0189,-4.5167,0.0188,-0.0015,3.9857,0.25,0,Galvanostatic,Gamry_1
25925825,3,58872.9614,13,1,5,19,23.9158,0.0186,-4.7504,0.0185,-0.0015,3.9857,0.25,0,Galvanostatic,Gamry_1
25925825,3,58872.9614,13,1,5,20,31.8878,0.0182,-4.8671,0.0182,-0.0015,3.9857,0.25,0,Galvanostatic,Gamry_1
25925825,3,58872.9614,13,1,5,21,42.6136,0.0179,-4.9019,0.0179,-0.0015,3.9857,0.25,0,Galvanostatic,Gamry_1
25925825,3,58872.9614,13,1,5,22,54.5058,0.0177,-4.9515,0.0176,-0.0015,3.9857,0.25,0,Galvanostatic,Gamry_1
25925825,3,58872.9614,13,1,5,23,74.4048,0.0173,-4.8720,0.0173,-0.0015,3.9857,0.25,0,Galvanostatic,Gamry_1
25925825,3,58872.9614,13,1,5,24,99.7340,0.0170,-4.7512,0.0170,-0.0014,3.9857,0.25,0,Galvanostatic,Gamry_1
25925825,3,58872.9614,13,1,5,25,133.9286,0.0167,-4.6161,0.0167,-0.0013,3.9857,0.25,0,Galvanostatic,Gamry_1
25925825,3,58872.9614,13,1,5,26,178.0063,0.0165,-4.4436,0.0164,-0.0013,3.9857,0.25,0,Galvanostatic,Gamry_1
25925825,3,58872.9614,13,1,5,27,238.3475,0.0162,-4.1955,0.0161,-0.0012,3.9857,0.25,0,Galvanostatic,Gamry_1
25925825,3,58872.9614,13,1,5,28,319.6023,0.0159,-3.8534,0.0159,-0.0011,3.9857,0.25,0,Galvanostatic,Gamry_1
25925825,3,58872.9614,13,1,5,29,418.5268,0.0157,-3.4541,0.0156,-0.0009,3.9857,0.25,0,Galvanostatic,Gamry_1
25925825,3,58872.9614,13,1,5,30,558.0357,0.0154,-2.7913,0.0154,-0.0008,3.9857,0.25,0,Galvanostatic,Gamry_1
25925825,3,58872.9614,13,1,5,31,745.7386,0.0152,-2.0158,0.0152,-0.0005,3.9857,0.25,0,Galvanostatic,Gamry_1
25925825,3,58872.9614,13,1,5,32,1004.4640,0.0149,-0.8861,0.0149,-0.0002,3.9857,0.25,0,Galvanostatic,Gamry_1
25925825,3,58872.9614,13,1,5,33,1324.7280,0.0147,0.5430,0.0147,0.0001,3.9857,0.25,0,Galvanostatic,Gamry_1
25925825,3,58872.9614,13,1,5,34,1770.8330,0.0146,2.5067,0.0145,0.0006,3.9857,0.25,0,Galvanostatic,Gamry_1
25925825,3,58872.9614,13,1,5,35,2343.7500,0.0145,4.9171,0.0144,0.0012,3.9857,0.25,0,Galvanostatic,Gamry_1
25925825,3,58872.9614,13,1,5,36,3164.0630,0.0145,8.2134,0.0143,0.0021,3.9857,0.25,0,Galvanostatic,Gamry_1
25925825,3,58872.9614,13,1,5,37,4230.1830,0.0146,12.1831,0.0143,0.0031,3.9857,0.25,0,Galvanostatic,Gamry_1
25925825,3,58872.9614,13,1,5,38,5602.1340,0.0150,16.8375,0.0143,0.0043,3.9857,0.25,0,Galvanostatic,Gamry_1
25925825,3,58872.9614,13,1,5,39,7431.4020,0.0156,22.3648,0.0144,0.0059,3.9857,0.25,0,Galvanostatic,Gamry_1
25925825,3,63449.541,13,1,6,0,0.1001,0.0223,-7.3795,0.0221,-0.0029,3.9412,0.25,0,Galvanostatic,Gamry_1
25925825,3,63449.541,13,1,6,1,0.1335,0.0218,-6.3960,0.0217,-0.0024,3.9412,0.25,0,Galvanostatic,Gamry_1
25925825,3,63449.541,13,1,6,2,0.1781,0.0215,-5.6186,0.0214,-0.0021,3.9412,0.25,0,Galvanostatic,Gamry_1
25925825,3,63449.541,13,1,6,3,0.2372,0.0212,-4.7294,0.0212,-0.0018,3.9412,0.25,0,Galvanostatic,Gamry_1
25925825,3,63449.541,13,1,6,4,0.3167,0.0210,-4.1636,0.0209,-0.0015,3.9412,0.25,0,Galvanostatic,Gamry_1
25925825,3,63449.541,13,1,6,5,0.4231,0.0208,-3.6020,0.0207,-0.0013,3.9412,0.25,0,Galvanostatic,Gamry_1
25925825,3,63449.541,13,1,6,6,0.5634,0.0206,-3.0857,0.0206,-0.0011,3.9412,0.25,0,Galvanostatic,Gamry_1
25925825,3,63449.541,13,1,6,7,0.7512,0.0205,-2.7709,0.0204,-0.0010,3.9412,0.25,0,Galvanostatic,Gamry_1
25925825,3,63449.541,13,1,6,8,1.0016,0.0204,-2.4783,0.0203,-0.0009,3.9412,0.25,0,Galvanostatic,Gamry_1
25925825,3,63449.541,13,1,6,9,1.3470,0.0203,-2.2235,0.0203,-0.0008,3.9412,0.25,0,Galvanostatic,Gamry_1
25925825,3,63449.541,13,1,6,10,1.7589,0.0202,-2.1672,0.0202,-0.0008,3.9412,0.25,0,Galvanostatic,Gamry_1
25925825,3,63449.541,13,1,6,11,2.3916,0.0201,-2.1398,0.0201,-0.0008,3.9412,0.25,0,Galvanostatic,Gamry_1
25925825,3,63449.541,13,1,6,12,3.1672,0.0200,-2.2899,0.0200,-0.0008,3.9412,0.25,0,Galvanostatic,Gamry_1
25925825,3,63449.541,13,1,6,13,4.2344,0.0199,-2.4836,0.0199,-0.0009,3.9412,0.25,0,Galvanostatic,Gamry_1
25925825,3,63449.541,13,1,6,14,5.5804,0.0198,-2.7875,0.0197,-0.0010,3.9412,0.25,0,Galvanostatic,Gamry_1
25925825,3,63449.541,13,1,6,15,7.4405,0.0196,-3.1172,0.0196,-0.0011,3.9412,0.25,0,Galvanostatic,Gamry_1
25925825,3,63449.541,13,1,6,16,9.9102,0.0194,-3.4927,0.0194,-0.0012,3.9412,0.25,0,Galvanostatic,Gamry_1
25925825,3,63449.541,13,1,6,17,13.3168,0.0192,-3.9148,0.0191,-0.0013,3.9412,0.25,0,Galvanostatic,Gamry_1
25925825,3,63449.541,13,1,6,18,17.7557,0.0189,-4.2711,0.0188,-0.0014,3.9412,0.25,0,Galvanostatic,Gamry_1
25925825,3,63449.541,13,1,6,19,23.9158,0.0186,-4.5336,0.0185,-0.0015,3.9412,0.25,0,Galvanostatic,Gamry_1
25925825,3,63449.541,13,1,6,20,31.8878,0.0183,-4.7095,0.0182,-0.0015,3.9412,0.25,0,Galvanostatic,Gamry_1
25925825,3,63449.541,13,1,6,21,42.6136,0.0179,-4.8278,0.0179,-0.0015,3.9412,0.25,0,Galvanostatic,Gamry_1
25925825,3,63449.541,13,1,6,22,54.5058,0.0177,-4.7986,0.0176,-0.0015,3.9412,0.25,0,Galvanostatic,Gamry_1
25925825,3,63449.541,13,1,6,23,74.4048,0.0174,-4.8139,0.0173,-0.0015,3.9412,0.25,0,Galvanostatic,Gamry_1
25925825,3,63449.541,13,1,6,24,99.7340,0.0170,-4.7448,0.0170,-0.0014,3.9412,0.25,0,Galvanostatic,Gamry_1
25925825,3,63449.541,13,1,6,25,133.9286,0.0168,-4.5959,0.0167,-0.0013,3.9412,0.25,0,Galvanostatic,Gamry_1
25925825,3,63449.541,13,1,6,26,178.0063,0.0165,-4.4393,0.0164,-0.0013,3.9412,0.25,0,Galvanostatic,Gamry_1
25925825,3,63449.541,13,1,6,27,238.3475,0.0162,-4.1950,0.0162,-0.0012,3.9412,0.25,0,Galvanostatic,Gamry_1
25925825,3,63449.541,13,1,6,28,319.6023,0.0159,-3.8600,0.0159,-0.0011,3.9412,0.25,0,Galvanostatic,Gamry_1
25925825,3,63449.541,13,1,6,29,418.5268,0.0157,-3.4661,0.0157,-0.0009,3.9412,0.25,0,Galvanostatic,Gamry_1
25925825,3,63449.541,13,1,6,30,558.0357,0.0154,-2.8010,0.0154,-0.0008,3.9412,0.25,0,Galvanostatic,Gamry_1
25925825,3,63449.541,13,1,6,31,745.7386,0.0152,-2.0161,0.0152,-0.0005,3.9412,0.25,0,Galvanostatic,Gamry_1
25925825,3,63449.541,13,1,6,32,1004.4640,0.0149,-0.8955,0.0149,-0.0002,3.9412,0.25,0,Galvanostatic,Gamry_1
25925825,3,63449.541,13,1,6,33,1324.7280,0.0147,0.5408,0.0147,0.0001,3.9412,0.25,0,Galvanostatic,Gamry_1
25925825,3,63449.541,13,1,6,34,1770.8330,0.0146,2.4880,0.0146,0.0006,3.9412,0.25,0,Galvanostatic,Gamry_1
25925825,3,63449.541,13,1,6,35,2343.7500,0.0145,4.9056,0.0144,0.0012,3.9412,0.25,0,Galvanostatic,Gamry_1
25925825,3,63449.541,13,1,6,36,3164.0630,0.0145,8.1958,0.0143,0.0021,3.9412,0.25,0,Galvanostatic,Gamry_1
25925825,3,63449.541,13,1,6,37,4230.1830,0.0146,12.1348,0.0143,0.0031,3.9412,0.25,0,Galvanostatic,Gamry_1
25925825,3,63449.541,13,1,6,38,5602.1340,0.0149,16.8175,0.0143,0.0043,3.9412,0.25,0,Galvanostatic,Gamry_1
25925825,3,63449.541,13,1,6,39,7431.4020,0.0156,22.3652,0.0144,0.0059,3.9412,0.25,0,Galvanostatic,Gamry_1
25925825,3,68026.1152,13,1,7,0,0.1001,0.0221,-7.3748,0.0219,-0.0028,3.9049,0.25,0,Galvanostatic,Gamry_1
25925825,3,68026.1152,13,1,7,1,0.1335,0.0217,-6.4179,0.0216,-0.0024,3.9049,0.25,0,Galvanostatic,Gamry_1
25925825,3,68026.1152,13,1,7,2,0.1781,0.0214,-5.5923,0.0213,-0.0021,3.9049,0.25,0,Galvanostatic,Gamry_1
25925825,3,68026.1152,13,1,7,3,0.2372,0.0211,-4.8093,0.0210,-0.0018,3.9049,0.25,0,Galvanostatic,Gamry_1
25925825,3,68026.1152,13,1,7,4,0.3167,0.0209,-4.2033,0.0208,-0.0015,3.9049,0.25,0,Galvanostatic,Gamry_1
25925825,3,68026.1152,13,1,7,5,0.4231,0.0207,-3.6311,0.0206,-0.0013,3.9049,0.25,0,Galvanostatic,Gamry_1
25925825,3,68026.1152,13,1,7,6,0.5634,0.0206,-3.1410,0.0205,-0.0011,3.9049,0.25,0,Galvanostatic,Gamry_1
25925825,3,68026.1152,13,1,7,7,0.7512,0.0204,-2.7567,0.0204,-0.0010,3.9049,0.25,0,Galvanostatic,Gamry_1
25925825,3,68026.1152,13,1,7,8,1.0016,0.0203,-2.4220,0.0203,-0.0009,3.9049,0.25,0,Galvanostatic,Gamry_1
25925825,3,68026.1152,13,1,7,9,1.3470,0.0202,-2.2679,0.0201,-0.0008,3.9049,0.25,0,Galvanostatic,Gamry_1
25925825,3,68026.1152,13,1,7,10,1.7589,0.0201,-2.0496,0.0201,-0.0007,3.9049,0.25,0,Galvanostatic,Gamry_1
25925825,3,68026.1152,13,1,7,11,2.3916,0.0200,-2.1026,0.0200,-0.0007,3.9049,0.25,0,Galvanostatic,Gamry_1
25925825,3,68026.1152,13,1,7,12,3.1672,0.0199,-2.2145,0.0199,-0.0008,3.9049,0.25,0,Galvanostatic,Gamry_1
25925825,3,68026.1152,13,1,7,13,4.2344,0.0198,-2.3497,0.0198,-0.0008,3.9049,0.25,0,Galvanostatic,Gamry_1
25925825,3,68026.1152,13,1,7,14,5.5804,0.0197,-2.6251,0.0197,-0.0009,3.9049,0.25,0,Galvanostatic,Gamry_1
25925825,3,68026.1152,13,1,7,15,7.4405,0.0196,-2.9596,0.0195,-0.0010,3.9049,0.25,0,Galvanostatic,Gamry_1
25925825,3,68026.1152,13,1,7,16,9.9102,0.0194,-3.3385,0.0193,-0.0011,3.9049,0.25,0,Galvanostatic,Gamry_1
25925825,3,68026.1152,13,1,7,17,13.3168,0.0192,-3.7562,0.0191,-0.0013,3.9049,0.25,0,Galvanostatic,Gamry_1
25925825,3,68026.1152,13,1,7,18,17.7557,0.0189,-4.1087,0.0188,-0.0014,3.9049,0.25,0,Galvanostatic,Gamry_1
25925825,3,68026.1152,13,1,7,19,23.9158,0.0186,-4.4099,0.0185,-0.0014,3.9049,0.25,0,Galvanostatic,Gamry_1
25925825,3,68026.1152,13,1,7,20,31.8878,0.0183,-4.6334,0.0182,-0.0015,3.9049,0.25,0,Galvanostatic,Gamry_1
25925825,3,68026.1152,13,1,7,21,42.6136,0.0180,-4.7338,0.0179,-0.0015,3.9049,0.25,0,Galvanostatic,Gamry_1
25925825,3,68026.1152,13,1,7,22,54.5058,0.0177,-4.7790,0.0176,-0.0015,3.9049,0.25,0,Galvanostatic,Gamry_1
25925825,3,68026.1152,13,1,7,23,74.4048,0.0174,-4.7738,0.0173,-0.0014,3.9049,0.25,0,Galvanostatic,Gamry_1
25925825,3,68026.1152,13,1,7,24,99.7340,0.0171,-4.7259,0.0170,-0.0014,3.9049,0.25,0,Galvanostatic,Gamry_1
25925825,3,68026.1152,13,1,7,25,133.9286,0.0168,-4.5952,0.0167,-0.0013,3.9049,0.25,0,Galvanostatic,Gamry_1
25925825,3,68026.1152,13,1,7,26,178.0063,0.0165,-4.4255,0.0165,-0.0013,3.9049,0.25,0,Galvanostatic,Gamry_1
25925825,3,68026.1152,13,1,7,27,238.3475,0.0162,-4.1832,0.0162,-0.0012,3.9049,0.25,0,Galvanostatic,Gamry_1
25925825,3,68026.1152,13,1,7,28,319.6023,0.0159,-3.8852,0.0159,-0.0011,3.9049,0.25,0,Galvanostatic,Gamry_1
25925825,3,68026.1152,13,1,7,29,418.5268,0.0157,-3.4770,0.0157,-0.0010,3.9049,0.25,0,Galvanostatic,Gamry_1
25925825,3,68026.1152,13,1,7,30,558.0357,0.0154,-2.8132,0.0154,-0.0008,3.9049,0.25,0,Galvanostatic,Gamry_1
25925825,3,68026.1152,13,1,7,31,745.7386,0.0152,-2.0400,0.0152,-0.0005,3.9049,0.25,0,Galvanostatic,Gamry_1
25925825,3,68026.1152,13,1,7,32,1004.4640,0.0149,-0.9047,0.0149,-0.0002,3.9049,0.25,0,Galvanostatic,Gamry_1
25925825,3,68026.1152,13,1,7,33,1324.7280,0.0147,0.5230,0.0147,0.0001,3.9049,0.25,0,Galvanostatic,Gamry_1
25925825,3,68026.1152,13,1,7,34,1770.8330,0.0146,2.4689,0.0146,0.0006,3.9049,0.25,0,Galvanostatic,Gamry_1
25925825,3,68026.1152,13,1,7,35,2343.7500,0.0145,4.8916,0.0144,0.0012,3.9049,0.25,0,Galvanostatic,Gamry_1
25925825,3,68026.1152,13,1,7,36,3164.0630,0.0145,8.1730,0.0143,0.0021,3.9049,0.25,0,Galvanostatic,Gamry_1
25925825,3,68026.1152,13,1,7,37,4230.1830,0.0146,12.1343,0.0143,0.0031,3.9049,0.25,0,Galvanostatic,Gamry_1
25925825,3,68026.1152,13,1,7,38,5602.1340,0.0150,16.7906,0.0143,0.0043,3.9049,0.25,0,Galvanostatic,Gamry_1
25925825,3,68026.1152,13,1,7,39,7431.4020,0.0156,22.3324,0.0144,0.0059,3.9049,0.25,0,Galvanostatic,Gamry_1
25925825,3,72590.7134,13,1,8,0,0.1001,0.0221,-7.6816,0.0219,-0.0030,3.8564,0.25,0,Galvanostatic,Gamry_1
25925825,3,72590.7134,13,1,8,1,0.1335,0.0217,-6.6086,0.0216,-0.0025,3.8564,0.25,0,Galvanostatic,Gamry_1
25925825,3,72590.7134,13,1,8,2,0.1781,0.0213,-5.6839,0.0212,-0.0021,3.8564,0.25,0,Galvanostatic,Gamry_1
25925825,3,72590.7134,13,1,8,3,0.2372,0.0211,-4.9362,0.0210,-0.0018,3.8564,0.25,0,Galvanostatic,Gamry_1
25925825,3,72590.7134,13,1,8,4,0.3167,0.0209,-4.2485,0.0208,-0.0015,3.8564,0.25,0,Galvanostatic,Gamry_1
25925825,3,72590.7134,13,1,8,5,0.4231,0.0206,-3.6872,0.0206,-0.0013,3.8564,0.25,0,Galvanostatic,Gamry_1
25925825,3,72590.7134,13,1,8,6,0.5634,0.0205,-3.1702,0.0205,-0.0011,3.8564,0.25,0,Galvanostatic,Gamry_1
25925825,3,72590.7134,13,1,8,7,0.7512,0.0204,-2.6958,0.0204,-0.0010,3.8564,0.25,0,Galvanostatic,Gamry_1
25925825,3,72590.7134,13,1,8,8,1.0016,0.0203,-2.4468,0.0203,-0.0009,3.8564,0.25,0,Galvanostatic,Gamry_1
25925825,3,72590.7134,13,1,8,9,1.3470,0.0201,-2.1800,0.0201,-0.0008,3.8564,0.25,0,Galvanostatic,Gamry_1
25925825,3,72590.7134,13,1,8,10,1.7589,0.0201,-1.9698,0.0201,-0.0007,3.8564,0.25,0,Galvanostatic,Gamry_1
25925825,3,72590.7134,13,1,8,11,2.3916,0.0200,-2.0190,0.0200,-0.0007,3.8564,0.25,0,Galvanostatic,Gamry_1
25925825,3,72590.7134,13,1,8,12,3.1672,0.0199,-2.1054,0.0199,-0.0007,3.8564,0.25,0,Galvanostatic,Gamry_1
25925825,3,72590.7134,13,1,8,13,4.2344,0.0198,-2.3326,0.0198,-0.0008,3.8564,0.25,0,Galvanostatic,Gamry_1
25925825,3,72590.7134,13,1,8,14,5.5804,0.0197,-2.5410,0.0197,-0.0009,3.8564,0.25,0,Galvanostatic,Gamry_1
25925825,3,72590.7134,13,1,8,15,7.4405,0.0196,-2.8781,0.0195,-0.0010,3.8564,0.25,0,Galvanostatic,Gamry_1
25925825,3,72590.7134,13,1,8,16,9.9102,0.0194,-3.2781,0.0194,-0.0011,3.8564,0.25,0,Galvanostatic,Gamry_1
25925825,3,72590.7134,13,1,8,17,13.3168,0.0192,-3.6864,0.0191,-0.0012,3.8564,0.25,0,Galvanostatic,Gamry_1
25925825,3,72590.7134,13,1,8,18,17.7557,0.0189,-4.0536,0.0189,-0.0013,3.8564,0.25,0,Galvanostatic,Gamry_1
25925825,3,72590.7134,13,1,8,19,23.9158,0.0186,-4.3636,0.0186,-0.0014,3.8564,0.25,0,Galvanostatic,Gamry_1
25925825,3,72590.7134,13,1,8,20,31.8878,0.0183,-4.5961,0.0182,-0.0015,3.8564,0.25,0,Galvanostatic,Gamry_1
25925825,3,72590.7134,13,1,8,21,42.6136,0.0180,-4.7107,0.0179,-0.0015,3.8564,0.25,0,Galvanostatic,Gamry_1
25925825,3,72590.7134,13,1,8,22,54.5058,0.0177,-4.8189,0.0177,-0.0015,3.8564,0.25,0,Galvanostatic,Gamry_1
25925825,3,72590.7134,13,1,8,23,74.4048,0.0174,-4.7763,0.0173,-0.0014,3.8564,0.25,0,Galvanostatic,Gamry_1
25925825,3,72590.7134,13,1,8,24,99.7340,0.0171,-4.7117,0.0170,-0.0014,3.8564,0.25,0,Galvanostatic,Gamry_1
25925825,3,72590.7134,13,1,8,25,133.9286,0.0168,-4.6126,0.0167,-0.0014,3.8564,0.25,0,Galvanostatic,Gamry_1
25925825,3,72590.7134,13,1,8,26,178.0063,0.0165,-4.4365,0.0165,-0.0013,3.8564,0.25,0,Galvanostatic,Gamry_1
25925825,3,72590.7134,13,1,8,27,238.3475,0.0162,-4.2306,0.0162,-0.0012,3.8564,0.25,0,Galvanostatic,Gamry_1
25925825,3,72590.7134,13,1,8,28,319.6023,0.0160,-3.9022,0.0159,-0.0011,3.8564,0.25,0,Galvanostatic,Gamry_1
25925825,3,72590.7134,13,1,8,29,418.5268,0.0157,-3.5126,0.0157,-0.0010,3.8564,0.25,0,Galvanostatic,Gamry_1
25925825,3,72590.7134,13,1,8,30,558.0357,0.0155,-2.8376,0.0154,-0.0008,3.8564,0.25,0,Galvanostatic,Gamry_1
25925825,3,72590.7134,13,1,8,31,745.7386,0.0152,-2.0833,0.0152,-0.0006,3.8564,0.25,0,Galvanostatic,Gamry_1
25925825,3,72590.7134,13,1,8,32,1004.4640,0.0149,-0.9599,0.0149,-0.0003,3.8564,0.25,0,Galvanostatic,Gamry_1
25925825,3,72590.7134,13,1,8,33,1324.7280,0.0147,0.4719,0.0147,0.0001,3.8564,0.25,0,Galvanostatic,Gamry_1
25925825,3,72590.7134,13,1,8,34,1770.8330,0.0146,2.4384,0.0146,0.0006,3.8564,0.25,0,Galvanostatic,Gamry_1
25925825,3,72590.7134,13,1,8,35,2343.7500,0.0145,4.8654,0.0144,0.0012,3.8564,0.25,0,Galvanostatic,Gamry_1
25925825,3,72590.7134,13,1,8,36,3164.0630,0.0145,8.1513,0.0143,0.0021,3.8564,0.25,0,Galvanostatic,Gamry_1
25925825,3,72590.7134,13,1,8,37,4230.1830,0.0146,12.1136,0.0143,0.0031,3.8564,0.25,0,Galvanostatic,Gamry_1
25925825,3,72590.7134,13,1,8,38,5602.1340,0.0149,16.8021,0.0143,0.0043,3.8564,0.25,0,Galvanostatic,Gamry_1
25925825,3,72590.7134,13,1,8,39,7431.4020,0.0156,22.3258,0.0144,0.0059,3.8564,0.25,0,Galvanostatic,Gamry_1
25925825,3,77167.2692,13,1,9,0,0.1001,0.0217,-6.0258,0.0216,-0.0023,3.7920,0.25,0,Galvanostatic,Gamry_1
25925825,3,77167.2692,13,1,9,1,0.1335,0.0215,-5.2012,0.0214,-0.0019,3.7920,0.25,0,Galvanostatic,Gamry_1
25925825,3,77167.2692,13,1,9,2,0.1781,0.0212,-4.4749,0.0211,-0.0017,3.7920,0.25,0,Galvanostatic,Gamry_1
25925825,3,77167.2692,13,1,9,3,0.2372,0.0209,-3.9307,0.0209,-0.0014,3.7920,0.25,0,Galvanostatic,Gamry_1
25925825,3,77167.2692,13,1,9,4,0.3167,0.0207,-3.3818,0.0207,-0.0012,3.7920,0.25,0,Galvanostatic,Gamry_1
25925825,3,77167.2692,13,1,9,5,0.4231,0.0206,-3.0565,0.0206,-0.0011,3.7920,0.25,0,Galvanostatic,Gamry_1
25925825,3,77167.2692,13,1,9,6,0.5634,0.0205,-2.6474,0.0204,-0.0009,3.7920,0.25,0,Galvanostatic,Gamry_1
25925825,3,77167.2692,13,1,9,7,0.7512,0.0204,-2.4083,0.0204,-0.0009,3.7920,0.25,0,Galvanostatic,Gamry_1
25925825,3,77167.2692,13,1,9,8,1.0016,0.0202,-2.1657,0.0202,-0.0008,3.7920,0.25,0,Galvanostatic,Gamry_1
25925825,3,77167.2692,13,1,9,9,1.3470,0.0202,-2.0147,0.0202,-0.0007,3.7920,0.25,0,Galvanostatic,Gamry_1
25925825,3,77167.2692,13,1,9,10,1.7589,0.0201,-1.9645,0.0201,-0.0007,3.7920,0.25,0,Galvanostatic,Gamry_1
25925825,3,77167.2692,13,1,9,11,2.3916,0.0200,-1.9436,0.0200,-0.0007,3.7920,0.25,0,Galvanostatic,Gamry_1
25925825,3,77167.2692,13,1,9,12,3.1672,0.0199,-2.0633,0.0199,-0.0007,3.7920,0.25,0,Galvanostatic,Gamry_1
25925825,3,77167.2692,13,1,9,13,4.2344,0.0198,-2.1921,0.0198,-0.0008,3.7920,0.25,0,Galvanostatic,Gamry_1
25925825,3,77167.2692,13,1,9,14,5.5804,0.0197,-2.4765,0.0197,-0.0009,3.7920,0.25,0,Galvanostatic,Gamry_1
25925825,3,77167.2692,13,1,9,15,7.4405,0.0196,-2.8141,0.0196,-0.0010,3.7920,0.25,0,Galvanostatic,Gamry_1
25925825,3,77167.2692,13,1,9,16,9.9102,0.0194,-3.1883,0.0194,-0.0011,3.7920,0.25,0,Galvanostatic,Gamry_1
