Repository: HVES-Battery-Testing-Consortium/LG-HG2

# Battery Testing Consortium (BTC)
The Battery Testing Consortium (BTC) has been developed within the High Voltage and Energy Storage Lab at Oxford Brookes University to provide accurate and comprehensive cell data to Formula Student Electric teams. Through the BTC, we aim to provide FS teams with information for improved and informed decisions for cell selection, pack architecture design, thermal cooling requirements, and end of life predictions. A range of tests are completed to provide a comprehensive electrochemical lithium-ion characterisation for modelling, validation, and battery management parameterisation.

This repository provides two open-source sample datasets of the larger consortium dataset. To join the consortium, visit the [HVES website].

## Total Consortium Cells
|Cell|Chemistry|Nom. Voltage [V]|Nom. Capacity [Ah]|Energy Density [Wh/kg]|
|---|---|---|---|---|
| Samsung 25R  | NMC  | 3.6  | 2.5  | 206  |
|  LG HG2 |  NMC | 3.6  | 3  |  236 |
|  Sony VTC6 | NMC  | 3.6  |  3 |  232 |
|  Melasta SLPB6542126| LCO  | 3.7  | 3.9  | 191  |
|  Melasta SLPB8542126 | LCO  | 3.7  | 5.2  | 189  |
|  Melasta SLPB8346143 | LCO  | 3.7  | 6.3  | 196  |
|  Melasta SLPBB142124  | LCO  | 3.7  | 6.8  | 202  |
|  Melasta SLPB8870175 | LCO  | 3.7  | 12  | 197  |
|  Melasta SLPB7336128HV | NMC  | 3.8  | 3.7  | 204  |
|  Melasta SLPB9542124HV | NMC  | 3.8  | 5.95  | 215  |
|  Melasta SLPBB042126HV | NMC  |  3.8 | 7.5  | 228 |
|  Melasta SLPB7579207HV| NMC  | 3.8  | 15.4  | 227  |

## Notes
* For all tests dated before September 25th, 2021: Offset thermocouple measurements by 1.5°C (i.e. 30°C -> 28.5°C)
* Unless stated otherwise, all cells are stored in a controlled climate at 15°C

## Consortium Overview
An abriged overview describing the tests completed and data organisation can be found in [here]

File: Data/Round1/LG_HG2/Package 1/210609_FSD_HPPC_EIS_LGHG2_1_25C/210609_FSD_HPPC_EIS_LGHG2_1_25C_Channel_3_StatisticByStep.CSV (part 1 of 2)
Date_Time                    ,Test_Time(s),Step_Time(s),Cycle_Index,Step_Index,TC_Counter1,TC_Counter2,TC_Counter3,Current(A),Voltage(V),Power(W),Charge_Capacity(Ah),Discharge_Capacity(Ah),Mean_Voltage(V),Charge_Energy(Wh),Discharge_Energy(Wh),Charge_Time(s),Discharge_Time(s),V_Max_On_Cycle(V),Coulombic_Efficiency(%),mAh/g,Aux_Temperature_1(C),Aux_dT/dt_1(C),Aux_Temperature_2(C),Aux_dT/dt_2(C),Aux_Temperature_3(C),Aux_dT/dt_3(C)
2021/06/09 11:07:37,3600.0021,3600.0020,1.00,1.00,0.00,0.00,0.00,0,3.576928,0,0,0,,0,0,0,0,,0,0,25.2022,-0.01489818,25,0,24.90239,-0.1086086,
2021/06/09 12:52:12,9874.7183,6274.6766,1.00,2.00,0.00,0.00,0.00,0.04998972,4.200003,0.20995697396916,2.046596,0,3.9562358246605,8.084907,0,6270.431,0,,0,0,25.6499,0.07161796,25,0,25.42172,0.05158484,
2021/06/09 13:52:12,13474.7695,3600.0028,1.00,4.00,0.00,0.00,0.00,0,4.185429,0,5.564328E-08,0,,8.084908,0,6270.44,0,,0,0,25.59311,0.1000547,25,0,25.26501,0.0822705,
2021/06/09 15:41:12,20015.2047,6540.4014,1.00,5.00,0.00,0.00,0.00,-1.501289,2.499997,-3.753217996133,2.197765E-07,2.725625,3.67463198158707,8.084908,9.955433,6270.466,6535.082,,1240180200,59.252717,27.60629,0.03237903,25,0,25.58521,0.08156657,
2021/06/09 16:41:13,23615.2653,3600.0027,1.00,8.00,0.00,0.00,0.00,0,2.964141,0,2.197765E-07,2.725632,,8.084908,9.955451,6270.466,6535.099,,1240183600,59.25287,25.93362,0.06759167,25,0,25.79826,-0.01042306,
2021/06/09 19:03:35,32158.0027,8542.7019,1.00,9.00,0.00,0.00,0.00,0.04999364,4.19986,0.2099662888904,2.735935,2.725646,3.83159773336473,18.56732,9.955492,14805.67,6535.132,,99.62,59.253174,25.31711,-0.1638389,25,0,25.54827,0.1569462,
2021/06/09 19:03:37,32160.1107,2.0421,1.00,11.00,0.00,0.00,0.00,0.2500339,4.204632,1.0513005370248,2.735935,2.725646,-∞,18.56732,9.955492,14805.68,6535.132,,99.62,59.253174,25.3175383949491,-0.158543527807647,25,0,25.2540269279006,-0.053844827027199,
2021/06/09 20:03:37,35760.1553,3600.0026,1.00,12.00,0.00,0.00,0.00,0,4.185678,0,2.735935,2.725646,,18.56732,9.955492,14805.68,6535.132,,99.62,59.253174,25.30226,-0.102278,25,0,25.17386,-0.1424247,
2021/06/09 20:13:00,36322.9706,300.0024,1.00,14.00,0.00,0.00,0.00,0,4.185507,0,2.735935,2.725646,,18.56732,9.955492,14805.68,6535.132,,99.62,59.253174,25.4821,0.01778007,25,0,25.47503,0.1002949,
2021/06/09 20:13:10,36333.0098,10.0022,1.00,15.00,0.00,0.00,0.00,-9.083435,3.856524,-35.03048507994,2.735935,2.750818,2.4996736486783,18.56732,10.05328,14805.73,6545.108,,100.54,59.800391,25.89186,-0.108853,25,0,25.27859,-0.1579911,
2021/06/09 20:13:50,36373.0476,40.0023,1.00,16.00,0.00,0.00,0.00,0,4.152143,0,2.735935,2.750823,,18.56732,10.0533,14805.73,6545.11,,100.54,59.8005,26.16029,0.03888726,25,0,25.62581,0.1125067,
2021/06/09 20:14:00,36383.0855,10.0022,1.00,17.00,0.00,0.00,0.00,1.181395,4.200006,4.96186608837,2.739715,2.750903,3.24333739052771,18.58319,10.05363,14815.71,6545.142,,100.41,59.802239,25.93277,0.01547217,25,0,25.49078,0.1269966,
2021/06/09 20:14:40,36423.1269,40.0034,1.00,18.00,0.00,0.00,0.00,0,4.16234,0,2.739716,2.750903,,18.5832,10.05363,14815.72,6545.142,,100.41,59.802239,26.11042,-0.01114011,25,0,25.48317,-0.08029282,
2021/06/09 20:19:19,36702.0026,278.8323,1.00,20.00,0.00,0.00,0.00,-1.499916,4.04524,-6.06752019984,2.739725,2.86693,2.92178917607328,18.58324,10.52554,14815.75,6823.624,,104.64,62.324565,25.5989,-0.06162643,25,0,25.19229,0.01187265,
2021/06/09 21:19:19,40302.0435,3600.0021,1.00,21.00,0.00,0.00,0.00,0,4.111975,0,2.739725,2.866931,,18.58324,10.52555,14815.75,6823.628,,104.64,62.324587,25.81331,0.09667516,25,0,25.55668,0.1279557,
2021/06/09 21:28:56,40878.8428,300.0023,1.00,14.00,1.00,0.00,0.00,0,4.112073,0,2.739725,2.866931,,18.58324,10.52555,14815.75,6823.628,,104.64,62.324587,25.65789,0.02903163,25,0,25.37978,-0.04229724,
2021/06/09 21:29:06,40888.8813,10.0029,1.00,15.00,1.00,0.00,0.00,-9.081238,3.817513,-34.667744121094,2.739725,2.892116,,18.58324,10.62229,14815.76,6833.64,,105.56,62.872087,25.59982,0.09067178,25,0,25.32167,0.1375782,
2021/06/09 21:29:46,40928.9225,40.0026,1.00,16.00,1.00,0.00,0.00,0,4.096859,0,2.739725,2.892124,,18.58324,10.62232,14815.76,6833.644,,105.56,62.872261,26.09375,0.1127988,25,0,25.36659,0.08173585,
2021/06/09 21:29:56,40938.9635,10.0023,1.00,17.00,1.00,0.00,0.00,1.799484,4.158153,7.482529793052,2.744712,2.892215,,18.60394,10.62269,14825.75,6833.68,,105.37,62.874239,25.77324,0.1414859,25,0,25.65904,0.15279,
2021/06/09 21:30:36,40979.0033,40.0028,1.00,18.00,1.00,0.00,0.00,0,4.10467,0,2.744713,2.892215,,18.60394,10.62269,14825.75,6833.68,,105.37,62.874239,25.91415,-0.03857076,25,0,25.22491,0.06778419,
2021/06/09 21:35:15,41257.8327,278.7836,1.00,20.00,1.00,0.00,0.00,-1.50013,4.023111,-6.03518950443,2.744731,3.008241,,18.60402,11.09076,14825.79,7112.122,,109.6,65.396543,26.02666,0.1022607,25,0,25.34643,-0.1318765,
2021/06/09 22:35:15,44857.8713,3600.0024,1.00,21.00,1.00,0.00,0.00,0,4.089211,0,2.744731,3.008242,,18.60402,11.09077,14825.79,7112.125,,109.6,65.396565,25.51967,0.04753053,25,0,25.1701,-0.03943264,
2021/06/09 22:45:18,45460.5923,300.0029,1.00,14.00,2.00,0.00,0.00,0,4.0895,0,2.744731,3.008242,,18.60402,11.09077,14825.79,7112.125,,109.6,65.396565,25.74264,-0.0271219,25,0,25.69993,0.06201208,
2021/06/09 22:45:28,45470.6325,10.0031,1.00,15.00,2.00,0.00,0.00,-9.081734,3.808792,-34.590435805328,2.744731,3.033431,,18.60402,11.18734,14825.8,7122.136,,110.52,65.944152,25.61637,-0.1140684,25,0,25.27401,-0.06957531,
2021/06/09 22:46:08,45510.6738,40.0025,1.00,16.00,2.00,0.00,0.00,0,4.076189,0,2.744731,3.033439,,18.60402,11.18737,14825.8,7122.139,,110.52,65.944326,26.04386,0.127632,25,0,25.69467,0.1233387,
2021/06/09 22:46:18,45520.7108,10.0023,1.00,17.00,2.00,0.00,0.00,1.797379,4.134645,7.431524095455,2.749714,3.033528,,18.62458,11.18773,14835.78,7122.174,,110.32,65.946261,26.21465,0.09687901,25,0,25.31537,0.01448512,
2021/06/09 22:46:58,45560.7496,40.0024,1.00,18.00,2.00,0.00,0.00,0,4.085339,0,2.749715,3.033528,,18.62459,11.18773,14835.79,7122.174,,110.32,65.946261,26.08681,-0.009433627,25,0,25.48262,-0.04615664,
2021/06/09 22:51:37,45839.5819,278.7894,1.00,20.00,2.00,0.00,0.00,-1.50008,4.000691,-6.00135655528,2.749733,3.149554,,18.62466,11.65356,14835.82,7400.614,,114.54,68.468565,25.87763,-0.105511,25,0,25.48553,0.09866297,
2021/06/09 23:51:37,49439.6225,3600.0021,1.00,21.00,2.00,0.00,0.00,0,4.073676,0,2.749733,3.149556,,18.62466,11.65357,14835.82,7400.618,,114.54,68.468609,25.58727,-0.06937981,25,0,25.22348,-0.1073104,
2021/06/10 00:01:34,50037.1636,300.0023,1.00,14.00,3.00,0.00,0.00,0,4.073793,0,2.749733,3.149556,,18.62466,11.65357,14835.82,7400.618,,114.54,68.468609,25.49918,0.0220871,25,0,25.19956,-0.08270979,
2021/06/10 00:01:44,50047.2032,10.0025,1.00,15.00,3.00,0.00,0.00,-9.081757,3.794154,-34.457584648578,2.749733,3.174742,,18.62466,11.74987,14835.83,7410.629,,115.46,69.01613,25.57322,-0.03631115,25,0,25.3236,0.02610445,
2021/06/10 00:02:25,50087.2428,40.0036,1.00,16.00,3.00,0.00,0.00,0,4.054349,0,2.749733,3.17475,,18.62466,11.7499,14835.83,7410.632,,115.46,69.016304,26.08378,-0.04390001,25,0,25.43509,-0.1086152,
2021/06/10 00:02:35,50097.2835,10.0030,1.00,17.00,3.00,0.00,0.00,1.797241,4.113586,7.393105416226,2.754714,3.17484,,18.64511,11.75027,14845.82,7410.667,,115.25,69.018261,25.67729,-0.1020128,25,0,25.14228,-0.137791,
2021/06/10 00:03:15,50137.3239,40.0024,1.00,18.00,3.00,0.00,0.00,0,4.067513,0,2.754715,3.17484,,18.64512,11.75027,14845.82,7410.667,,115.25,69.018261,25.87187,-0.05940378,25,0,25.23003,-0.1508641,
2021/06/10 00:07:53,50416.1607,278.7924,1.00,20.00,3.00,0.00,0.00,-1.500124,3.959381,-5.939562463244,2.754733,3.290866,,18.64519,12.21252,14845.86,7689.109,,119.46,71.540565,25.57456,-0.1544189,25,0,25.1251,-0.1211327,
2021/06/10 01:07:53,54016.2021,3600.0028,1.00,21.00,3.00,0.00,0.00,0,4.035441,0,2.754733,3.290868,,18.64519,12.21253,14845.86,7689.113,,119.46,71.540609,25.61902,0.01638651,25,0,25.54777,0.08327127,
2021/06/10 01:17:48,54611.0022,300.0022,1.00,14.00,4.00,0.00,0.00,0,4.035653,0,2.754733,3.290868,,18.64519,12.21253,14845.86,7689.113,,119.46,71.540609,25.4695,-0.07987678,25,0,25.1199,-0.1735514,
2021/06/10 01:17:58,54621.0392,10.0022,1.00,15.00,4.00,0.00,0.00,-9.08149,3.754943,-34.10047730507,2.754733,3.31605,,18.64519,12.30791,14845.87,7699.12,,120.38,72.088043,25.9979,0.04518688,25,0,25.50604,-0.03062129,
2021/06/10 01:18:38,54661.0812,40.0025,1.00,16.00,4.00,0.00,0.00,0,4.008157,0,2.754733,3.316057,,18.64519,12.30794,14845.87,7699.123,,120.38,72.088196,25.82398,0.01430988,25,0,25.11069,-0.06596684,
2021/06/10 01:18:48,54671.1222,10.0029,1.00,17.00,4.00,0.00,0.00,1.796654,4.068945,7.31048631003,2.759717,3.316142,,18.66542,12.30828,14855.86,7699.157,,120.16,72.090043,26.0937,0.07775426,25,0,25.67325,0.1558739,
2021/06/10 01:19:28,54711.1636,40.0027,1.00,18.00,4.00,0.00,0.00,0,4.025169,0,2.759718,3.316142,,18.66542,12.30828,14855.86,7699.157,,120.16,72.090043,26.184,0.06991327,25,0,25.67094,0.03209114,
2021/06/10 01:24:07,54990.0563,278.8482,1.00,20.00,4.00,0.00,0.00,-1.499892,3.904601,-5.856479803092,2.759734,3.432168,,18.66549,12.76462,14855.89,7977.639,,124.37,74.612348,26.11615,0.09480655,25,0,25.54596,0.05255342,
2021/06/10 02:24:07,58590.0961,3600.0027,1.00,21.00,4.00,0.00,0.00,0,3.985468,0,2.759734,3.43217,,18.66549,12.76463,14855.89,7977.643,,124.37,74.612391,25.55823,-0.1134694,25,0,25.50123,-0.07561147,
2021/06/10 02:33:54,59176.7194,300.0030,1.00,14.00,5.00,0.00,0.00,0,3.985674,0,2.759734,3.43217,,18.66549,12.76463,14855.89,7977.643,,124.37,74.612391,25.91021,0.1410991,25,0,25.61085,0.09658098,
2021/06/10 02:34:04,59186.7603,10.0030,1.00,15.00,5.00,0.00,0.00,-9.081757,3.707633,-33.671821951181,2.759734,3.45737,,18.66549,12.85889,14855.9,7987.662,,125.28,75.160217,26.07663,0.06371498,25,0,25.6633,-0.0009047985,
2021/06/10 02:34:44,59226.8006,40.0024,1.00,16.00,5.00,0.00,0.00,0,3.955088,0,2.759734,3.457378,,18.66549,12.85892,14855.9,7987.665,,125.28,75.160391,26.06497,0.1027268,25,0,25.35204,0.05156875,
2021/06/10 02:34:54,59236.8417,10.0031,1.00,17.00,5.00,0.00,0.00,1.797569,4.014619,7.216554661211,2.764719,3.457473,,18.68545,12.8593,14865.89,7987.703,,125.06,75.162457,25.97917,-0.05539954,25,0,25.25184,-0.1513183,
2021/06/10 02:35:34,59276.8806,40.0026,1.00,18.00,5.00,0.00,0.00,0,3.973438,0,2.76472,3.457473,,18.68546,12.8593,14865.89,7987.703,,125.06,75.162457,25.78582,-0.1023364,25,0,25.13672,-0.08459032,
2021/06/10 02:40:13,59555.7348,278.8084,1.00,20.00,5.00,0.00,0.00,-1.500121,3.855309,-5.783429992389,2.764738,3.573499,,18.68553,13.30966,14865.92,8266.143,,129.25,77.684761,26.1456,0.0661391,25,0,25.73233,0.106355,
2021/06/10 03:40:13,63155.7757,3600.0031,1.00,21.00,5.00,0.00,0.00,0,3.941017,0,2.764738,3.573501,,18.68553,13.30967,14865.92,8266.146,,129.25,77.684804,25.49483,-0.0135529,25,0,25.11669,-0.102765,
2021/06/10 03:50:09,63751.5439,300.0022,1.00,14.00,6.00,0.00,0.00,0,3.941324,0,2.764738,3.573501,,18.68553,13.30967,14865.92,8266.146,,129.25,77.684804,25.93145,0.1521379,25,0,25.70341,0.1165277,
2021/06/10 03:50:19,63761.5800,10.0024,1.00,15.00,6.00,0.00,0.00,-9.08197,3.667378,-33.30701697466,2.764738,3.598691,,18.68553,13.40285,14865.93,8276.159,,130.16,78.232413,25.68282,-0.01246691,25,0,25.32623,0.05215108,
2021/06/10 03:50:59,63801.6197,40.0029,1.00,16.00,6.00,0.00,0.00,0,3.909431,0,2.764738,3.5987,,18.68553,13.40288,14865.93,8276.162,,130.16,78.232609,25.90809,-0.1130044,25,0,25.53741,-0.0507164,
2021/06/10 03:51:09,63811.6590,10.0031,1.00,17.00,6.00,0.00,0.00,1.798027,3.967386,7.133467147422,2.769723,3.598785,,18.70526,13.40321,14875.92,8276.196,,129.93,78.234457,26.12527,-0.01165926,25,0,25.4267,-0.09636641,
2021/06/10 03:51:49,63851.7000,40.0031,1.00,18.00,6.00,0.00,0.00,0,3.927446,0,2.769725,3.598785,,18.70527,13.40321,14875.92,8276.196,,129.93,78.234457,25.75127,-0.008992553,25,0,25.27343,0.07790864,
2021/06/10 03:56:28,64130.5448,278.8004,1.00,20.00,6.00,0.00,0.00,-1.500135,3.814781,-5.722686495435,2.769742,3.714811,,18.70533,13.84861,14875.95,8554.637,,134.12,80.756761,26.10876,0.0958544,25,0,25.8024,0.06697834,
2021/06/10 04:56:28,67730.5843,3600.0024,1.00,21.00,6.00,0.00,0.00,0,3.904315,0,2.769742,3.714813,,18.70533,13.84862,14875.95,8554.642,,134.12,80.756804,25.6076,0.04163444,25,0,25.28664,-0.0007152557,
2021/06/10 05:06:24,68326.6470,300.0022,1.00,14.00,7.00,0.00,0.00,0,3.905005,0,2.769742,3.714813,,18.70533,13.84862,14875.95,8554.642,,134.12,80.756804,25.9578,0.1072079,25,0,25.69412,0.1384884,
2021/06/10 05:06:34,68336.6872,10.0030,1.00,15.00,7.00,0.00,0.00,-9.082558,3.63305,-32.9973873419,2.769742,3.739995,,18.70533,13.94089,14875.97,8564.65,,135.03,81.304239,25.91043,0.001235008,25,0,25.38281,-0.1168871,
2021/06/10 05:07:14,68376.7298,40.0033,1.00,16.00,7.00,0.00,0.00,0,3.871594,0,2.769742,3.740003,,18.70533,13.94091,14875.97,8564.653,,135.03,81.304413,26.13762,0.05486071,25,0,25.80989,0.09728491,
2021/06/10 05:07:24,68386.7676,10.0032,1.00,17.00,7.00,0.00,0.00,1.797585,3.927451,7.059927005835,2.774723,3.740089,,18.72485,13.94125,14885.95,8564.688,,134.79,81.306283,26.09318,-0.07024586,25,0,25.74403,-0.003476143,
2021/06/10 05:08:04,68426.8080,40.0024,1.00,18.00,7.00,0.00,0.00,0,3.887808,0,2.774725,3.740089,,18.72486,13.94125,14885.95,8564.688,,134.79,81.306283,26.22797,0.1374447,25,0,25.7007,0.1353675,
2021/06/10 05:12:43,68705.6448,278.7916,1.00,20.00,7.00,0.00,0.00,-1.500112,3.775474,-5.663633853088,2.774743,3.856116,,18.72493,14.38217,14885.99,8843.128,,138.97,83.828609,26.13419,0.1527011,25,0,25.72091,0.1506037,
2021/06/10 06:12:43,72305.6850,3600.0031,1.00,21.00,7.00,0.00,0.00,0,3.855612,0,2.774743,3.856117,,18.72493,14.38218,14885.99,8843.132,,138.97,83.82863,25.6236,0.04776061,25,0,25.60227,0.1035094,
2021/06/10 06:22:29,72891.4029,300.0024,1.00,14.00,8.00,0.00,0.00,0,3.856798,0,2.774743,3.856117,,18.72493,14.38218,14885.99,8843.132,,138.97,83.82863,25.76001,0.1434809,25,0,25.71729,0.1368797,
2021/06/10 06:22:39,72901.4414,10.0024,1.00,15.00,8.00,0.00,0.00,-9.082329,3.590515,-32.610238509435,2.774743,3.881307,,18.72493,14.47335,14886,8853.142,,139.88,84.376239,26.03084,0.02502739,25,0,25.73155,0.08522093,
2021/06/10 06:23:19,72941.4801,40.0024,1.00,16.00,8.00,0.00,0.00,0,3.82582,0,2.774743,3.881315,,18.72493,14.47338,14886,8853.145,,139.88,84.376413,25.83066,-0.05168855,25,0,25.43138,0.01737177,
2021/06/10 06:23:29,72951.5196,10.0022,1.00,17.00,8.00,0.00,0.00,1.797874,3.879492,6.974837800008,2.779726,3.881397,,18.74423,14.4737,14895.99,8853.177,,139.63,84.378196,26.22546,-0.1259559,25,0,25.27559,-0.1082289,
2021/06/10 06:24:09,72991.5575,40.0025,1.00,18.00,8.00,0.00,0.00,0,3.837631,0,2.779727,3.881397,,18.74423,14.4737,14895.99,8853.177,,139.63,84.378196,26.06506,-0.04533589,25,0,25.18659,-0.1122683,
2021/06/10 06:28:48,73270.4279,278.8253,1.00,20.00,8.00,0.00,0.00,-1.499883,3.731396,-5.596657426668,2.779745,3.997423,,18.7443,14.90957,14896.03,9131.659,,143.81,86.9005,25.53207,-0.07520139,25,0,25.34665,0.00721693,
2021/06/10 07:28:48,76870.4688,3600.0022,1.00,21.00,8.00,0.00,0.00,0,3.791876,0,2.779745,3.997425,,18.7443,14.90957,14896.03,9131.663,,143.81,86.900543,25.90397,0.08645236,25,0,25.43601,-0.01605392,
2021/06/10 07:38:48,77470.3706,300.0024,1.00,14.00,9.00,0.00,0.00,0,3.792257,0,2.779745,3.997425,,18.7443,14.90957,14896.03,9131.663,,143.81,86.900543,25.66473,-0.01570165,25,0,25.30813,-0.1093346,
2021/06/10 07:38:58,77480.4068,10.0024,1.00,15.00,9.00,0.00,0.00,-9.082466,3.533513,-32.093011683058,2.779745,4.022627,,18.7443,14.99932,14896.03,9141.678,,144.71,87.448413,26.01086,0.03744423,25,0,25.626,-0.06511569,
2021/06/10 07:39:38,77520.4462,40.0034,1.00,16.00,9.00,0.00,0.00,0,3.772928,0,2.779745,4.022635,,18.7443,14.99935,14896.03,9141.682,,144.71,87.448587,25.66018,-0.06049752,25,0,25.16084,-0.1341254,
2021/06/10 07:39:48,77530.4855,10.0021,1.00,17.00,9.00,0.00,0.00,1.798157,3.825629,6.879081565753,2.784728,4.022733,,18.76333,14.99972,14906.02,9141.72,,144.46,87.450717,25.93163,-0.04187047,25,0,25.28273,-0.1266235,
2021/06/10 07:40:28,77570.5259,40.0034,1.00,18.00,9.00,0.00,0.00,0,3.781785,0,2.78473,4.022733,,18.76334,14.99972,14906.02,9141.72,,144.46,87.450717,25.63081,-0.02128661,25,0,25.21709,0.06338835,
2021/06/10 07:45:07,77849.4018,278.8333,1.00,20.00,9.00,0.00,0.00,-1.49994,3.681884,-5.52260508696,2.784746,4.138759,,18.7634,15.42973,14906.05,9420.201,,148.62,89.973022,25.5153,0.04606843,25,0,25.44403,0.1196563,
2021/06/10 08:45:07,81449.4430,3600.0025,1.00,21.00,9.00,0.00,0.00,0,3.744004,0,2.784746,4.13876,,18.7634,15.42973,14906.05,9420.204,,148.62,89.973043,25.28572,-0.0744772,25,0,25.12163,-0.1146328,
2021/06/10 08:54:56,82038.4294,300.0030,1.00,14.00,10.00,0.00,0.00,0,3.744493,0,2.784746,4.13876,,18.7634,15.42973,14906.05,9420.204,,148.62,89.973043,25.69546,0.1113778,25,0,25.51011,0.15158,
2021/06/10 08:55:06,82048.4689,10.0023,1.00,15.00,10.00,0.00,0.00,-9.082924,3.48292,-31.63509765808,2.784746,4.163952,,18.7634,15.51821,14906.06,9430.22,,149.53,90.520696,25.54456,-0.1113158,25,0,25.00225,-0.09800494,
2021/06/10 08:55:46,82088.5083,40.0024,1.00,16.00,10.00,0.00,0.00,0,3.72418,0,2.784746,4.16396,,18.7634,15.51824,14906.06,9430.223,,149.53,90.52087,25.81866,0.0771904,25,0,25.14819,0.03043592,
2021/06/10 08:55:56,82098.5461,10.0021,1.00,17.00,10.00,0.00,0.00,1.797752,3.777534,6.791069303568,2.789727,4.164044,,18.78218,15.51855,14916.04,9430.256,,149.26,90.522696,25.95178,0.06371498,25,0,25.53834,0.150761,
2021/06/10 08:56:36,82138.5860,40.0036,1.00,18.00,10.00,0.00,0.00,0,3.734426,0,2.789729,4.164044,,18.78219,15.51855,14916.05,9430.256,,149.26,90.522696,25.90873,-0.01543581,25,0,25.27408,-0.08237004,
2021/06/10 09:01:15,82417.4741,278.8463,1.00,20.00,10.00,0.00,0.00,-1.499887,3.63262,-5.44851951394,2.789743,4.280071,,18.78224,15.94281,14916.08,9708.739,,153.42,93.045022,25.4164,-0.03341317,25,0,25.11673,0.03789186,
2021/06/10 10:01:15,86017.5149,3600.0023,1.00,21.00,10.00,0.00,0.00,0,3.699718,0,2.789743,4.280072,,18.78224,15.94282,14916.08,9708.743,,153.42,93.045043,25.47629,0.07135808,25,0,25.14096,7.152557E-06,
2021/06/10 10:10:51,86594.2029,300.0024,1.00,14.00,11.00,0.00,0.00,0,3.700238,0,2.789743,4.280072,,18.78224,15.94282,14916.08,9708.743,,153.42,93.045043,25.57871,0.04021585,25,0,25.25774,-0.05119264,
2021/06/10 10:11:02,86604.2431,10.0023,1.00,15.00,11.00,0.00,0.00,-9.081589,3.438919,-31.230848962291,2.789743,4.305254,,18.78224,16.03017,14916.09,9718.753,,154.32,93.592478,25.59809,-0.03493547,25,0,25.10126,0.03638029,
2021/06/10 10:11:42,86644.2833,40.0024,1.00,16.00,11.00,0.00,0.00,0,3.678264,0,2.789743,4.305262,,18.78224,16.03019,14916.09,9718.756,,154.32,93.592652,25.99162,0.0203073,25,0,25.05669,-0.0644356,
2021/06/10 10:11:52,86654.3244,10.0022,1.00,17.00,11.00,0.00,0.00,1.79789,3.732078,6.70986571542,2.794727,4.305352,,18.80081,16.03053,14926.08,9718.791,,154.05,93.594609,25.58727,-0.0646174,25,0,25.46608,0.1314026,
2021/06/10 10:12:32,86694.3647,40.0025,1.00,18.00,11.00,0.00,0.00,0,3.689861,0,2.794729,4.305352,,18.80081,16.03053,14926.08,9718.791,,154.05,93.594609,25.54674,-0.09733021,25,0,25.24002,0.1048505,
2021/06/10 10:17:10,86973.2079,278.8012,1.00,20.00,11.00,0.00,0.00,-1.500089,3.590228,-5.385661530292,2.794745,4.421378,,18.80087,16.44964,14926.11,9997.236,,158.2,96.116913,25.42348,-0.128628,25,0,25.15951,-0.09749353,
2021/06/10 11:17:11,90573.2461,3600.0020,1.00,21.00,11.00,0.00,0.00,0,3.66389,0,2.794745,4.42138,,18.80087,16.44964,14926.11,9997.239,,158.2,96.116957,25.52474,-0.05001247,25,0,25.51768,0.001245737,
2021/06/10 11:27:10,91172.7794,300.0021,1.00,14.00,12.00,0.00,0.00,0,3.663954,0,2.794745,4.42138,,18.80087,16.44964,14926.11,9997.239,,158.2,96.116957,25.66833,0.1456237,25,0,25.47583,0.1456815,
2021/06/10 11:27:20,91182.8188,10.0029,1.00,15.00,12.00,0.00,0.00,-9.081604,3.404238,-30.915941437752,2.794745,4.44657,,18.80087,16.53614,14926.12,10007.26,,159.1,96.664565,25.44349,-0.01086891,25,0,25.20807,0.06269097,
2021/06/10 11:28:00,91222.8585,40.0025,1.00,16.00,12.00,0.00,0.00,0,3.641901,0,2.794745,4.446578,,18.80087,16.53617,14926.12,10007.26,,159.1,96.664739,25.57985,-0.11204,25,0,25.20178,-0.09206831,
2021/06/10 11:28:10,91232.8980,10.0032,1.00,17.00,12.00,0.00,0.00,1.797699,3.695239,6.642927455061,2.799729,4.446665,,18.81925,16.53649,14936.11,10007.29,,158.82,96.66663,25.74533,0.01016855,25,0,25.07475,-0.09241939,
2021/06/10 11:28:50,91272.9359,40.0025,1.00,18.00,12.00,0.00,0.00,0,3.653965,0,2.79973,4.446665,,18.81926,16.53649,14936.11,10007.29,,158.82,96.66663,25.66689,0.01566708,25,0,25.38165,0.1026458,
2021/06/10 11:33:29,91551.8125,278.8321,1.00,20.00,12.00,0.00,0.00,-1.499889,3.555614,-5.333026326846,2.799747,4.562691,,18.81932,16.95147,14936.14,10285.78,,162.97,99.188935,25.96518,0.06724775,25,0,25.58028,0.07179141,
2021/06/10 12:33:29,95151.8526,3600.0023,1.00,21.00,12.00,0.00,0.00,0,3.635429,0,2.799747,4.562692,,18.81932,16.95148,14936.14,10285.78,,162.97,99.188957,25.69579,0.104388,25,0,25.4391,0.07990479,
2021/06/10 12:43:06,95728.5183,300.0028,1.00,14.00,13.00,0.00,0.00,0,3.635743,0,2.799747,4.562692,,18.81932,16.95148,14936.14,10285.78,,162.97,99.188957,25.31412,-0.09756505,25,0,25.21427,-0.1243311,
2021/06/10 12:43:16,95738.5562,10.0022,1.00,15.00,13.00,0.00,0.00,-9.081886,3.37536,-30.65463472896,2.799747,4.587882,,18.81932,17.03724,14936.15,10295.8,,163.87,99.736565,25.61919,-0.08668482,25,0,25.36247,-0.02209187,
2021/06/10 12:43:56,95778.5950,40.0027,1.00,16.00,13.00,0.00,0.00,0,3.612463,0,2.799747,4.58789,,18.81932,17.03727,14936.15,10295.8,,163.87,99.736739,25.69991,-0.03562689,25,0,25.28625,0.03120601,
2021/06/10 12:44:06,95788.6343,10.0020,1.00,17.00,13.00,0.00,0.00,1.799568,3.665604,6.596503659072,2.804733,4.587983,,18.83756,17.03761,14946.13,10295.84,,163.58,99.738761,25.61854,-0.04102468,25,0,25.0549,-0.1035166,
2021/06/10 12:44:46,95828.6724,40.0019,1.00,18.00,13.00,0.00,0.00,0,3.624296,0,2.804735,4.587983,,18.83757,17.03761,14946.14,10295.84,,163.58,99.738761,26.02572,0.1191193,25,0,25.58382,0.1593852,
2021/06/10 12:49:25,96107.5565,278.8412,1.00,20.00,13.00,0.00,0.00,-1.499881,3.522944,-5.283996769664,2.804752,4.704009,,18.83763,17.44902,14946.17,10574.32,,167.72,102.261065,26.24005,0.1407427,25,0,25.45605,0.08966267,
2021/06/10 13:49:25,99707.5977,3600.0026,1.00,21.00,13.00,0.00,0.00,0,3.598974,0,2.804752,4.70401,,18.83763,17.44902,14946.17,10574.32,,167.72,102.261087,25.4591,0.03447175,25,0,25.4877,0.08574486,
2021/06/10 13:59:28,100310.7053,300.0030,1.00,14.00,14.00,0.00,0.00,0,3.599305,0,2.804752,4.70401,,18.83763,17.44902,14946.17,10574.32,,167.72,102.261087,25.66235,0.0631243,25,0,25.60537,0.0943768,
2021/06/10 13:59:38,100320.7449,10.0025,1.00,15.00,14.00,0.00,0.00,-9.08139,3.337399,-30.30822190461,2.804752,4.729203,,18.83763,17.53385,14946.17,10584.34,,168.61,102.808761,25.72946,0.07872522,25,0,25.17308,0.03195584,
2021/06/10 14:00:18,100360.7852,40.0026,1.00,16.00,14.00,0.00,0.00,0,3.576374,0,2.804752,4.729212,,18.83763,17.53388,14946.17,10584.34,,168.61,102.808957,26.06443,0.1417041,25,0,25.42285,0.1173508,
2021/06/10 14:00:28,100370.8240,10.0032,1.00,17.00,14.00,0.00,0.00,1.799683,3.629694,6.532298587002,2.80974,4.729297,,18.8557,17.53419,14956.16,10584.38,,168.32,102.810804,25.74832,-0.0811857,25,0,25.09917,-0.1035583,
2021/06/10 14:01:08,100410.8618,40.0026,1.00,18.00,14.00,0.00,0.00,0,3.587889,0,2.809741,4.729297,,18.85571,17.53419,14956.17,10584.38,,168.32,102.810804,25.728,-0.1095122,25,0,25.40713,-0.06724834,
2021/06/10 14:05:47,100689.7017,278.7965,1.00,20.00,14.00,0.00,0.00,-1.500092,3.47751,-5.21658493092,2.809758,4.845324,,18.85577,17.94097,14956.2,10862.82,,172.45,105.33313,26.16877,-0.03706336,25,0,25.55585,0.04535854,
2021/06/10 15:05:47,104289.7417,3600.0022,1.00,21.00,14.00,0.00,0.00,0,3.544766,0,2.809758,4.845325,,18.85577,17.94097,14956.2,10862.82,,172.45,105.333152,25.48652,-0.0028193,25,0,25.13693,-0.1120895,
2021/06/10 15:15:05,104848.1369,300.0024,1.00,14.00,15.00,0.00,0.00,0,3.545176,0,2.809758,4.845325,,18.85577,17.94097,14956.2,10862.82,,172.45,105.333152,25.22756,-0.1017106,25,0,25.17766,-0.1150966,
2021/06/10 15:15:15,104858.1756,10.0023,1.00,15.00,15.00,0.00,0.00,-9.083427,3.280757,-29.800516714239,2.809758,4.870518,,18.85577,18.02437,14956.21,10872.84,,173.34,105.880826,25.59583,-0.09180129,25,0,25.34622,-0.02275109,
2021/06/10 15:15:55,104898.2166,40.0025,1.00,16.00,15.00,0.00,0.00,0,3.520122,0,2.809758,4.870527,,18.85577,18.0244,14956.21,10872.84,,173.34,105.881022,25.99188,-0.0007778406,25,0,25.23602,-0.05877793,
2021/06/10 15:16:06,104908.2544,10.0029,1.00,17.00,15.00,0.00,0.00,1.799492,3.574416,6.432132996672,2.814744,4.870607,,18.87355,18.02468,14966.19,10872.87,,173.04,105.882761,25.70279,-0.03518939,25,0,25.08928,-0.1088232,
2021/06/10 15:16:46,104948.2941,40.0026,1.00,18.00,15.00,0.00,0.00,0,3.532186,0,2.814746,4.870607,,18.87356,18.02468,14966.2,10872.87,,173.04,105.882761,25.64741,-0.01630366,25,0,25.49309,0.07286429,
2021/06/10 15:21:24,105227.1357,278.7965,1.00,20.00,15.00,0.00,0.00,-1.500078,3.42933,-5.14426248774,2.814763,4.986634,,18.87362,18.42516,14966.23,11151.32,,177.16,108.405087,26.00381,0.0864023,25,0,25.06387,-0.1578605,
2021/06/10 16:21:24,108827.1752,3600.0025,1.00,21.00,15.00,0.00,0.00,0,3.492628,0,2.814763,4.986635,,18.87362,18.42516,14966.23,11151.32,,177.16,108.405109,25.67956,0.1007903,25,0,25.60832,0.07852733,
2021/06/10 16:31:20,109422.4396,300.0024,1.00,14.00,16.00,0.00,0.00,0,3.493066,0,2.814763,4.986635,,18.87362,18.42516,14966.23,11151.32,,177.16,108.405109,25.57686,-0.03788292,25,0,25.51273,0.03343999,
2021/06/10 16:31:30,109432.4774,10.0025,1.00,15.00,16.00,0.00,0.00,-9.0849,3.221799,-29.2697217351,2.814763,5.011838,,18.87362,18.50719,14966.24,11161.34,,178.06,108.953,25.57435,-0.09621084,25,0,24.99637,-0.1921886,
2021/06/10 16:32:10,109472.5176,40.0026,1.00,16.00,16.00,0.00,0.00,0,3.474662,0,2.814763,5.011848,,18.87362,18.50723,14966.24,11161.34,,178.06,108.953217,25.69791,-0.09806454,25,0,25.01299,-0.07587016,
2021/06/10 16:32:20,109482.5554,10.0022,1.00,17.00,16.00,0.00,0.00,1.797379,3.529615,6.344055879085,2.819744,5.011933,,18.89117,18.50752,14976.22,11161.37,,177.74,108.955065,26.08843,0.03030539,25,0,25.56814,0.09053886,
2021/06/10 16:33:00,109522.5950,40.0025,1.00,18.00,16.00,0.00,0.00,0,3.485217,0,2.819746,5.011933,,18.89117,18.50752,14976.23,11161.37,,177.74,108.955065,25.52148,-0.1623052,25,0,25.07911,-0.1490837,
2021/06/10 16:37:39,109801.4470,278.8078,1.00,20.00,16.00,0.00,0.00,-1.500088,3.376638,-5.065254144144,2.819764,5.127959,,18.89124,18.90256,14976.26,11439.82,,181.86,111.47737,25.82161,-0.1332754,25,0,25.0512,-0.1802957,
2021/06/10 17:37:39,113401.4873,3600.0026,1.00,21.00,16.00,0.00,0.00,0,3.461078,0,2.819764,5.127961,,18.89124,18.90256,14976.26,11439.82,,181.86,111.477413,25.62094,0.01062334,25,0,25.27145,-0.03844738,
2021/06/10 17:47:30,113992.9348,300.0023,1.00,14.00,17.00,0.00,0.00,0,3.461621,0,2.819764,5.127961,,18.89124,18.90256,14976.26,11439.82,,181.86,111.477413,25.56187,0.0960201,25,0,25.21947,0.02914906,
2021/06/10 17:47:40,114002.9741,10.0022,1.00,15.00,17.00,0.00,0.00,-9.084747,3.154284,-28.655872106148,2.819764,5.153151,,18.89124,18.9832,14976.27,11449.83,,182.75,112.025022,25.65057,-0.1033676,25,0,25.23687,-0.07448018,
2021/06/10 17:48:20,114043.0163,40.0027,1.00,16.00,17.00,0.00,0.00,0,3.428601,0,2.819764,5.153159,,18.89124,18.98323,14976.27,11449.83,,182.75,112.025196,25.79104,-0.09974599,25,0,25.042,-0.08648932,
2021/06/10 17:48:30,114053.0548,10.0024,1.00,17.00,17.00,0.00,0.00,1.799408,3.491862,6.283284417696,2.82475,5.153244,,18.90859,18.98352,14986.26,11449.87,,182.43,112.027043,26.2146,0.06233513,25,0,25.55182,0.1114839,
2021/06/10 17:49:10,114093.0928,40.0025,1.00,18.00,17.00,0.00,0.00,0,3.447266,0,2.824751,5.153244,,18.9086,18.98352,14986.26,11449.87,,182.43,112.027043,25.69901,-0.1358032,25,0,25.22112,-0.08690774,
2021/06/10 17:53:49,114372.0008,278.8620,1.00,20.00,17.00,0.00,0.00,-1.499879,3.272366,-4.908153043714,2.82477,5.26927,,18.90866,19.36982,14986.3,11728.35,,186.54,114.549348,26.25815,0.02085567,25,0,25.24321,-0.1468617,
2021/06/10 18:53:49,117972.0401,3600.0023,1.00,21.00,17.00,0.00,0.00,0,3.373878,0,2.82477,5.269271,,18.90866,19.36983,14986.3,11728.35,,186.54,114.54937,25.68686,0.03712952,25,0,25.40163,-0.03201246,
2021/06/10 19:03:44,118567.1466,300.0022,1.00,14.00,18.00,0.00,0.00,0,3.375606,0,2.82477,5.269271,,18.90866,19.36983,14986.3,11728.35,,186.54,114.54937,25.68553,0.03866315,25,0,25.5715,0.09664774,
2021/06/10 19:03:54,118577.1846,10.0023,1.00,15.00,18.00,0.00,0.00,-9.084724,3.013041,-27.372645885684,2.82477,5.294462,,18.90866,19.44738,14986.31,11738.36,,187.43,115.097,26.03678,0.04355133,25,0,25.3024,-0.08347571,
2021/06/10 19:04:35,118617.2249,40.0024,1.00,16.00,18.00,0.00,0.00,0,3.312515,0,2.82477,5.294469,,18.90866,19.4474,14986.31,11738.37,,187.43,115.097152,26.32964,-0.02818048,25,0,25.3603,-0.09959996,
2021/06/10 19:04:45,118627.2643,10.0022,1.00,17.00,18.00,0.00,0.00,1.799721,3.384259,6.090721991739,2.829757,5.294551,,18.92548,19.44767,14996.3,11738.4,,187.1,115.098935,25.80591,-0.09203494,25,0,25.14257,-0.1256001,
2021/06/10 19:05:25,118667.3033,40.0028,1.00,18.00,18.00,0.00,0.00,0,3.334084,0,2.829759,5.294551,,18.92548,19.44767,14996.3,11738.4,,187.1,115.098935,26.14598,0.08580744,25,0,25.36895,-0.003265142,
2021/06/10 19:10:03,118946.1751,278.8266,1.00,20.00,18.00,0.00,0.00,-1.500126,3.08156,-4.62272827656,2.829778,5.410578,,18.92555,19.81599,14996.34,12016.84,,191.2,117.621261,26.41542,-0.1045305,25,0,25.30357,-0.03121734,
2021/06/10 20:10:03,122546.2134,3600.0021,1.00,21.00,18.00,0.00,0.00,0,3.222728,0,2.829778,5.410579,,18.92555,19.816,14996.34,12016.84,,191.2,117.621283,25.92499,0.03966451,25,0,25.71121,-0.03391206,
2021/06/10 20:19:50,123132.6607,300.0021,1.00,14.00,19.00,0.00,0.00,0,3.226233,0,2.829778,5.410579,,18.92555,19.816,14996.34,12016.84,,191.2,117.621283,25.82011,0.1339191,25,0,25.72037,0.1740938,
2021/06/10 20:20:00,123142.7009,10.0029,1.00,15.00,19.00,0.00,0.00,-9.083145,2.725755,-24.758427899475,2.829778,5.435756,,18.92555,19.88742,14996.35,12026.85,,192.09,118.168609,26.21153,-0.04494846,25,0,25.32046,-0.1274949,
2021/06/10 20:20:40,123182.7413,40.0024,1.00,16.00,19.00,0.00,0.00,0,3.130216,0,2.829778,5.435764,,18.92555,19.88745,14996.35,12026.85,,192.09,118.168783,26.2606,-0.1022738,25,0,25.45523,-0.07793963,
2021/06/10 20:20:50,123192.7824,10.0031,1.00,17.00,19.00,0.00,0.00,1.799294,3.22133,5.79611974102,2.834765,5.435859,,18.94152,19.88774,15006.34,12026.89,,191.76,118.170848,26.15376,-0.09713173,25,0,25.09126,-0.1753628,
2021/06/10 20:21:30,123232.8210,40.0025,1.00,18.00,19.00,0.00,0.00,0,3.163539,0,2.834767,5.435859,,18.94153,19.88774,15006.34,12026.89,,191.76,118.170848,26.35714,0.02729893,25,0,25.4378,-0.04403055,
2021/06/10 20:26:09,123511.6586,278.7941,1.00,20.00,19.00,0.00,0.00,-1.500145,2.64722,-3.9712138469,2.834782,5.551885,,18.94157,20.226,15006.37,12305.33,,195.85,120.693152,27.25806,0.005627871,25,0,25.34254,-0.06571651,
2021/06/10 21:26:09,127111.6987,3600.0023,1.00,21.00,19.00,0.00,0.00,0,2.981245,0,2.834782,5.551887,,18.94157,20.22601,15006.37,12305.34,,195.85,120.693196,25.59623,0.07867873,25,0,25.18248,-0.003805161,
2021/06/10 21:56:09,128911.7388,1800.0022,1.00,24.00,20.00,0.00,0.00,0,2.996685,0,2.834782,5.551887,,18.94157,20.22601,15006.37,12305.34,,195.85,120.693196,25.38433,-0.08115411,25,0,25.10606,-0.1101494,
2021/06/11 00:18:26,137448.2901,8536.4920,1.00,28.00,0.00,0.00,0.00,0.0499993,4.199921,0.2099931100553,5.561112,5.5519,3.83444165870049,29.39527,20.22605,23535.61,12305.37,,99.83,120.693478,25.77858,0.1275963,25,0,25.65744,0.1900887,
2021/06/11 00:48:26,139248.3355,1800.0027,1.00,29.00,0.00,0.00,0.00,0,4.188379,0,5.561112,5.5519,,29.39527,20.22605,23535.62,12305.37,,99.83,120.693478,25.848,0.05640745,25,0,25.69836,0.1166207,
2021/06/11 00:48:28,139250.4061,2.0270,1.00,11.00,0.00,1.00,0.00,0.2500468,4.193599,1.0485960104332,5.561112,5.5519,,29.39527,20.22605,23535.62,12305.37,,99.83,120.693478,25.8379399271272,0.0554186435902828,25,0,25.6812939489098,0.102767650339156,
2021/06/11 01:48:28,142850.4442,3600.0020,1.00,12.00,0.00,1.00,0.00,0,4.184194,0,5.561112,5.5519,,29.39527,20.22605,23535.62,12305.37,,99.83,120.693478,25.6352,-0.007311106,25,0,25.25717,-0.1009524,
2021/06/11 01:58:06,143428.2682,300.0020,1.00,14.00,0.00,1.00,0.00,0,4.183988,0,5.561112,5.5519,,29.39527,20.22605,23535.62,12305.37,,99.83,120.693478,25.50142,0.03791332,25,0,25.17326,-0.04459143,
2021/06/11 01:58:16,143438.3063,10.0032,1.00,15.00,0.00,1.00,0.00,-18.1483,3.58842,-65.123722686,5.561115,5.602201,,29.39528,20.40864,23535.66,12315.35,,100.74,121.786978,26.45396,-0.05001068,25,0,25.26369,-0.03229976,
2021/06/11 01:58:56,143478.3455,40.0033,1.00,16.00,0.00,1.00,0.00,0,4.128076,0,5.561115,5.602216,,29.39528,20.40869,23535.66,12315.35,,100.74,121.787304,27.56183,0.07134318,25,0,25.70458,0.01810551,
2021/06/11 01:59:06,143488.3818,10.0024,1.00,17.00,0.00,1.00,0.00,1.951959,4.199879,8.197991612961,5.567349,5.602383,,29.42146,20.40938,23545.64,12315.38,,100.63,121.790935,27.26997,0.07686257,25,0,25.22605,0.00803113,
2021/06/11 01:59:46,143528.4221,40.0025,1.00,18.00,0.00,1.00,0.00,0,4.142956,0,5.567351,5.602383,,29.42147,20.40938,23545.65,12315.38,,100.63,121.790935,27.20856,0.1278996,25,0,25.56395,0.07481456,
2021/06/11 02:03:36,143758.8847,230.4181,1.00,20.00,0.00,1.00,0.00,-1.500112,4.045156,-6.068187057472,5.567368,5.698273,,29.42154,20.79891,23545.68,12545.5,,102.35,123.8755,26.02525,-0.05574286,25,0,25.09813,-0.1271975,
2021/06/11 03:03:36,147358.9234,3600.0024,1.00,21.00,0.00,1.00,0.00,0,4.111083,0,5.567368,5.698274,,29.42154,20.79892,23545.68,12545.5,,102.35,123.875522,25.46058,-0.1065236,25,0,25.18235,-0.1467025,
2021/06/11 03:13:06,147928.6132,300.0023,1.00,14.00,1.00,1.00,0.00,0,4.111361,0,5.567368,5.698274,,29.42154,20.79892,23545.68,12545.5,,102.35,123.875522,25.71534,0.01060843,25,0,25.33737,-0.0518477,
2021/06/11 03:13:16,147938.6517,10.0032,1.00,15.00,1.00,1.00,0.00,-18.15222,3.560907,-64.63836726354,5.567368,5.748606,,29.42154,20.97997,23545.69,12555.51,,103.26,124.969696,26.25803,-0.009881854,25,0,25.16722,-0.09018064,
2021/06/11 03:13:56,147978.6936,40.0034,1.00,16.00,1.00,1.00,0.00,0,4.083594,0,5.567368,5.748622,,29.42154,20.98003,23545.69,12555.52,,103.26,124.970043,26.91676,-0.1443917,25,0,25.15694,-0.1426965,
2021/06/11 03:14:06,147988.7325,10.0026,1.00,17.00,1.00,1.00,0.00,3.624939,4.199424,15.222655835136,5.577412,5.748791,,29.46359,20.98072,23555.68,12555.55,,103.07,124.973717,27.15766,0.03038406,25,0,25.56992,0.08623302,
2021/06/11 03:14:46,148028.7710,40.0025,1.00,18.00,1.00,1.00,0.00,0,4.098623,0,5.577415,5.748791,,29.4636,20.98072,23555.68,12555.55,,103.07,124.973717,27.02884,-0.04611731,25,0,25.66892,0.03396809,
2021/06/11 03:18:37,148259.2473,230.4327,1.00,20.00,1.00,1.00,0.00,-1.499901,4.022959,-6.034040227059,5.577447,5.844681,,29.46374,21.36747,23555.71,12785.7,,104.79,127.058283,26.26914,0.05733371,25,0,25.29255,-0.02952874,
2021/06/11 04:18:37,151859.2883,3600.0023,1.00,21.00,1.00,1.00,0.00,0,4.089149,0,5.577447,5.844683,,29.46374,21.36748,23555.71,12785.71,,104.79,127.058326,25.43756,-0.0976181,25,0,25.17359,-0.09762287,
2021/06/11 04:28:27,152449.4901,300.0023,1.00,14.00,2.00,1.00,0.00,0,4.089089,0,5.577447,5.844683,,29.46374,21.36748,23555.71,12785.71,,104.79,127.058326,25.43128,0.01926541,25,0,25.41707,0.09060562,
2021/06/11 04:28:37,152459.5279,10.0031,1.00,15.00,2.00,1.00,0.00,-18.15295,3.554816,-64.5303971072,5.577447,5.89501,,29.46374,21.5485,23555.72,12795.72,,105.69,128.152391,26.5984,0.08506358,25,0,25.5797,0.1276231,
2021/06/11 04:29:17,152499.5665,40.0025,1.00,16.00,2.00,1.00,0.00,0,4.060298,0,5.577447,5.895026,,29.46374,21.54856,23555.72,12795.72,,105.69,128.152739,27.24272,0.1102865,25,0,25.69092,0.1887113,
2021/06/11 04:29:27,152509.6045,10.0024,1.00,17.00,2.00,1.00,0.00,3.624969,4.173009,15.127028261721,5.587493,5.895186,,29.5055,21.54921,23565.71,12795.75,,105.51,128.156217,27.30101,0.0296092,25,0,25.55687,-0.03051341,
2021/06/11 04:30:07,152549.6432,40.0026,1.00,18.00,2.00,1.00,0.00,0,4.081549,0,5.587496,5.895186,,29.50551,21.54921,23565.71,12795.75,,105.51,128.156217,27.04227,0.1202035,25,0,25.50409,0.1339781,
2021/06/11 04:33:57,152780.1315,230.4447,1.00,20.00,2.00,1.00,0.00,-1.499863,4.000834,-6.000702885742,5.587532,5.991076,,29.50566,21.93411,23565.75,13025.91,,107.22,130.240783,26.39113,0.097664,25,0,25.45759,0.02202928,
2021/06/11 05:33:57,156380.1696,3600.0011,1.00,21.00,2.00,1.00,0.00,0,4.072794,0,5.587532,5.991078,,29.50566,21.93412,23565.75,13025.91,,107.22,130.240826,25.41934,0.03011703,25,0,25.42654,0.1126087,
2021/06/11 05:43:47,156969.6201,300.0020,1.00,14.00,3.00,1.00,0.00,0,4.072918,0,5.587532,5.991078,,29.50566,21.93412,23565.75,13025.91,,107.22,130.240826,25.50265,-0.08148313,25,0,25.54552,-0.03914416,
2021/06/11 05:43:57,156979.6588,10.0022,1.00,15.00,3.00,1.00,0.00,-18.15269,3.53764,-64.2176822516,5.587532,6.041384,,29.50566,22.11465,23565.76,13035.92,,108.12,131.334435,26.29261,-0.02814412,25,0,25.38742,-0.03265679,
2021/06/11 05:44:37,157019.6976,40.0025,1.00,16.00,3.00,1.00,0.00,0,4.03172,0,5.587532,6.0414,,29.50566,22.11471,23565.76,13035.92,,108.12,131.334783,27.06625,-0.01653731,25,0,25.22134,-0.08796453,
2021/06/11 05:44:47,157029.7345,10.0022,1.00,17.00,3.00,1.00,0.00,3.624916,4.141513,15.012636737908,5.597584,6.04157,,29.54714,22.11539,23575.75,13035.96,,107.93,131.338478,27.10891,0.08622825,25,0,25.29984,0.06870806,
2021/06/11 05:45:27,157069.7749,40.0024,1.00,18.00,3.00,1.00,0.00,0,4.058867,0,5.597587,6.04157,,29.54715,22.11539,23575.75,13035.96,,107.93,131.338478,26.59246,-0.1567501,25,0,25.28124,-0.08810401,
2021/06/11 05:49:18,157300.2319,230.4142,1.00,20.00,3.00,1.00,0.00,-1.500113,3.958917,-5.938822857621,5.597623,6.13746,,29.5473,22.49712,23575.79,13266.08,,109.64,133.423043,26.35128,0.03964305,25,0,25.38199,-0.02720773,
2021/06/11 06:49:18,160900.2714,3600.0025,1.00,21.00,3.00,1.00,0.00,0,4.034251,0,5.597623,6.137462,,29.5473,22.49713,23575.79,13266.08,,109.64,133.423087,25.63816,0.07837594,25,0,25.57404,0.1475304,
2021/06/11 06:59:01,161484.2034,300.0028,1.00,14.00,4.00,1.00,0.00,0,4.034214,0,5.597623,6.137462,,29.5473,22.49713,23575.79,13266.08,,109.64,133.423087,25.51348,0.07009804,25,0,25.1639,-0.01463294,
2021/06/11 06:59:12,161494.2414,10.0022,1.00,15.00,4.00,1.00,0.00,-18.15234,3.499094,-63.51674397996,5.597623,6.187784,,29.5473,22.67598,23575.8,13276.09,,110.54,134.517043,26.56792,0.148899,25,0,25.46355,-0.0001913309,
2021/06/11 06:59:52,161534.2812,40.0028,1.00,16.00,4.00,1.00,0.00,0,3.982171,0,5.597623,6.1878,,29.5473,22.67604,23575.8,13276.09,,110.54,134.517391,27.02946,-0.03477812,25,0,25.25578,-0.09064257,
2021/06/11 07:00:02,161544.3181,10.0023,1.00,17.00,4.00,1.00,0.00,3.625046,4.089814,14.825763881444,5.607673,6.18797,,29.58826,22.67671,23585.78,13276.13,,110.35,134.521087,27.1074,0.09475529,25,0,25.3126,0.07279932,
2021/06/11 07:00:42,161584.3570,40.0027,1.00,18.00,4.00,1.00,0.00,0,4.010141,0,5.607676,6.18797,,29.58827,22.67671,23585.78,13276.13,,110.35,134.521087,26.83636,-0.02222657,25,0,25.56148,0.09364069,
2021/06/11 07:04:32,161814.8402,230.4398,1.00,20.00,4.00,1.00,0.00,-1.499842,3.904243,-5.855747629606,5.607714,6.283861,,29.58842,23.05344,23585.82,13506.28,,112.06,136.605674,26.29229,0.1254076,25,0,25.59396,0.1368147,
2021/06/11 08:04:32,165414.8804,3600.0023,1.00,21.00,4.00,1.00,0.00,0,3.984147,0,5.607714,6.283862,,29.58842,23.05345,23585.82,13506.29,,112.06,136.605696,25.75186,0.1526421,25,0,25.44527,0.1326579,
2021/06/11 08:14:27,166009.9151,300.0031,1.00,14.00,5.00,1.00,0.00,0,3.984086,0,5.607714,6.283862,,29.58842,23.05345,23585.82,13506.29,,112.06,136.605696,25.48,-0.09150028,25,0,25.10184,-0.1294428,
2021/06/11 08:14:37,166019.9553,10.0031,1.00,15.00,5.00,1.00,0.00,-18.14851,3.455492,-62.71203111692,5.607714,6.334191,,29.58842,23.23011,23585.83,13516.3,,112.95,137.699804,26.53855,0.05658627,25,0,25.6267,0.1012892,
