Repository: HVES-Battery-Testing-Consortium/LG-HG2

# Battery Testing Consortium (BTC)
The Battery Testing Consortium (BTC) has been developed within the High Voltage and Energy Storage Lab at Oxford Brookes University to provide accurate and comprehensive cell data to Formula Student Electric teams. Through the BTC, we aim to provide FS teams with information for improved and informed decisions for cell selection, pack architecture design, thermal cooling requirements, and end of life predictions. A range of tests are completed to provide a comprehensive electrochemical lithium-ion characterisation for modelling, validation, and battery management parameterisation.

This repository provides two open-source sample datasets of the larger consortium dataset. To join the consortium, visit the [HVES website].

## Total Consortium Cells
|Cell|Chemistry|Nom. Voltage [V]|Nom. Capacity [Ah]|Energy Density [Wh/kg]|
|---|---|---|---|---|
| Samsung 25R  | NMC  | 3.6  | 2.5  | 206  |
|  LG HG2 |  NMC | 3.6  | 3  |  236 |
|  Sony VTC6 | NMC  | 3.6  |  3 |  232 |
|  Melasta SLPB6542126| LCO  | 3.7  | 3.9  | 191  |
|  Melasta SLPB8542126 | LCO  | 3.7  | 5.2  | 189  |
|  Melasta SLPB8346143 | LCO  | 3.7  | 6.3  | 196  |
|  Melasta SLPBB142124  | LCO  | 3.7  | 6.8  | 202  |
|  Melasta SLPB8870175 | LCO  | 3.7  | 12  | 197  |
|  Melasta SLPB7336128HV | NMC  | 3.8  | 3.7  | 204  |
|  Melasta SLPB9542124HV | NMC  | 3.8  | 5.95  | 215  |
|  Melasta SLPBB042126HV | NMC  |  3.8 | 7.5  | 228 |
|  Melasta SLPB7579207HV| NMC  | 3.8  | 15.4  | 227  |

## Notes
* For all tests dated before September 25th, 2021: Offset thermocouple measurements by 1.5°C (i.e. 30°C -> 28.5°C)
* Unless stated otherwise, all cells are stored in a controlled climate at 15°C

## Consortium Overview
An abriged overview describing the tests completed and data organisation can be found in [here]

File: Data/Round1/LG_HG2/Package 1/210612_FSD_HPPC_EIS_LGHG2_1_15C/210612_FSD_HPPC_EIS_LGHG2_1_15C_Channel_3_ACIM.CSV (part 1 of 4)
Device_ID,Channel_ID,Test_Time,Step_ID,Cycle_ID,EIS_Test_ID,EIS_Data_Point,Frequency,Zmod,Zphz,Zreal,Zimg,OCV,AC_Amp_RMS,DC_Base,Driven_Type,Product_ID
25925825,3,38818.34,13,1,0,0,0.1001,0.0480,-8.1124,0.0476,-0.0068,4.1818,0.25,0,Galvanostatic,Gamry_1
25925825,3,38818.34,13,1,0,1,0.1335,0.0473,-8.4845,0.0468,-0.0070,4.1818,0.25,0,Galvanostatic,Gamry_1
25925825,3,38818.34,13,1,0,2,0.1781,0.0464,-9.2067,0.0458,-0.0074,4.1818,0.25,0,Galvanostatic,Gamry_1
25925825,3,38818.34,13,1,0,3,0.2372,0.0455,-10.2861,0.0447,-0.0081,4.1818,0.25,0,Galvanostatic,Gamry_1
25925825,3,38818.34,13,1,0,4,0.3167,0.0442,-11.7670,0.0433,-0.0090,4.1818,0.25,0,Galvanostatic,Gamry_1
25925825,3,38818.34,13,1,0,5,0.4231,0.0427,-13.5710,0.0415,-0.0100,4.1818,0.25,0,Galvanostatic,Gamry_1
25925825,3,38818.34,13,1,0,6,0.5634,0.0408,-15.4824,0.0393,-0.0109,4.1818,0.25,0,Galvanostatic,Gamry_1
25925825,3,38818.34,13,1,0,7,0.7512,0.0384,-17.4883,0.0366,-0.0115,4.1818,0.25,0,Galvanostatic,Gamry_1
25925825,3,38818.34,13,1,0,8,1.0016,0.0357,-19.1562,0.0337,-0.0117,4.1818,0.25,0,Galvanostatic,Gamry_1
25925825,3,38818.34,13,1,0,9,1.3470,0.0328,-20.0085,0.0308,-0.0112,4.1818,0.25,0,Galvanostatic,Gamry_1
25925825,3,38818.34,13,1,0,10,1.7589,0.0302,-19.8650,0.0284,-0.0103,4.1818,0.25,0,Galvanostatic,Gamry_1
25925825,3,38818.34,13,1,0,11,2.3916,0.0276,-18.6808,0.0262,-0.0088,4.1818,0.25,0,Galvanostatic,Gamry_1
25925825,3,38818.34,13,1,0,12,3.1672,0.0258,-17.0073,0.0246,-0.0075,4.1818,0.25,0,Galvanostatic,Gamry_1
25925825,3,38818.34,13,1,0,13,4.2344,0.0243,-14.8601,0.0235,-0.0062,4.1818,0.25,0,Galvanostatic,Gamry_1
25925825,3,38818.34,13,1,0,14,5.5804,0.0233,-12.8100,0.0228,-0.0052,4.1818,0.25,0,Galvanostatic,Gamry_1
25925825,3,38818.34,13,1,0,15,7.4405,0.0226,-10.8965,0.0222,-0.0043,4.1818,0.25,0,Galvanostatic,Gamry_1
25925825,3,38818.34,13,1,0,16,9.9102,0.0221,-9.3857,0.0218,-0.0036,4.1818,0.25,0,Galvanostatic,Gamry_1
25925825,3,38818.34,13,1,0,17,13.3168,0.0217,-8.2088,0.0215,-0.0031,4.1818,0.25,0,Galvanostatic,Gamry_1
25925825,3,38818.34,13,1,0,18,17.7557,0.0213,-7.4525,0.0211,-0.0028,4.1818,0.25,0,Galvanostatic,Gamry_1
25925825,3,38818.34,13,1,0,19,23.9158,0.0210,-6.9947,0.0208,-0.0026,4.1818,0.25,0,Galvanostatic,Gamry_1
25925825,3,38818.34,13,1,0,20,31.8878,0.0206,-6.7607,0.0205,-0.0024,4.1818,0.25,0,Galvanostatic,Gamry_1
25925825,3,38818.34,13,1,0,21,42.6136,0.0202,-6.7081,0.0201,-0.0024,4.1818,0.25,0,Galvanostatic,Gamry_1
25925825,3,38818.34,13,1,0,22,54.5058,0.0199,-6.6921,0.0198,-0.0023,4.1818,0.25,0,Galvanostatic,Gamry_1
25925825,3,38818.34,13,1,0,23,74.4048,0.0195,-6.7159,0.0193,-0.0023,4.1818,0.25,0,Galvanostatic,Gamry_1
25925825,3,38818.34,13,1,0,24,99.7340,0.0190,-6.7567,0.0189,-0.0022,4.1818,0.25,0,Galvanostatic,Gamry_1
25925825,3,38818.34,13,1,0,25,133.9286,0.0186,-6.7479,0.0185,-0.0022,4.1818,0.25,0,Galvanostatic,Gamry_1
25925825,3,38818.34,13,1,0,26,178.0063,0.0182,-6.7071,0.0180,-0.0021,4.1818,0.25,0,Galvanostatic,Gamry_1
25925825,3,38818.34,13,1,0,27,238.3475,0.0177,-6.5787,0.0176,-0.0020,4.1818,0.25,0,Galvanostatic,Gamry_1
25925825,3,38818.34,13,1,0,28,319.6023,0.0172,-6.3175,0.0171,-0.0019,4.1818,0.25,0,Galvanostatic,Gamry_1
25925825,3,38818.34,13,1,0,29,418.5268,0.0168,-5.8841,0.0167,-0.0017,4.1818,0.25,0,Galvanostatic,Gamry_1
25925825,3,38818.34,13,1,0,30,558.0357,0.0164,-5.1838,0.0163,-0.0015,4.1818,0.25,0,Galvanostatic,Gamry_1
25925825,3,38818.34,13,1,0,31,745.7386,0.0160,-4.3079,0.0159,-0.0012,4.1818,0.25,0,Galvanostatic,Gamry_1
25925825,3,38818.34,13,1,0,32,1004.4640,0.0156,-3.0265,0.0156,-0.0008,4.1818,0.25,0,Galvanostatic,Gamry_1
25925825,3,38818.34,13,1,0,33,1324.7280,0.0153,-1.4854,0.0153,-0.0004,4.1818,0.25,0,Galvanostatic,Gamry_1
25925825,3,38818.34,13,1,0,34,1770.8330,0.0150,0.5971,0.0150,0.0002,4.1818,0.25,0,Galvanostatic,Gamry_1
25925825,3,38818.34,13,1,0,35,2343.7500,0.0149,3.1177,0.0148,0.0008,4.1818,0.25,0,Galvanostatic,Gamry_1
25925825,3,38818.34,13,1,0,36,3164.0630,0.0148,6.5333,0.0147,0.0017,4.1818,0.25,0,Galvanostatic,Gamry_1
25925825,3,38818.34,13,1,0,37,4230.1830,0.0148,10.6123,0.0146,0.0027,4.1818,0.25,0,Galvanostatic,Gamry_1
25925825,3,38818.34,13,1,0,38,5602.1340,0.0151,15.4012,0.0146,0.0040,4.1818,0.25,0,Galvanostatic,Gamry_1
25925825,3,38818.34,13,1,0,39,7431.4020,0.0157,21.0824,0.0146,0.0056,4.1818,0.25,0,Galvanostatic,Gamry_1
25925825,3,43378.9349,13,1,1,0,0.1001,0.0382,-6.0154,0.0379,-0.0040,4.1104,0.25,0,Galvanostatic,Gamry_1
25925825,3,43378.9349,13,1,1,1,0.1335,0.0377,-5.8909,0.0375,-0.0039,4.1104,0.25,0,Galvanostatic,Gamry_1
25925825,3,43378.9349,13,1,1,2,0.1781,0.0372,-5.9589,0.0370,-0.0039,4.1104,0.25,0,Galvanostatic,Gamry_1
25925825,3,43378.9349,13,1,1,3,0.2372,0.0367,-6.3191,0.0365,-0.0040,4.1104,0.25,0,Galvanostatic,Gamry_1
25925825,3,43378.9349,13,1,1,4,0.3167,0.0362,-6.8742,0.0360,-0.0043,4.1104,0.25,0,Galvanostatic,Gamry_1
25925825,3,43378.9349,13,1,1,5,0.4231,0.0356,-7.7416,0.0353,-0.0048,4.1104,0.25,0,Galvanostatic,Gamry_1
25925825,3,43378.9349,13,1,1,6,0.5634,0.0349,-8.8002,0.0345,-0.0053,4.1104,0.25,0,Galvanostatic,Gamry_1
25925825,3,43378.9349,13,1,1,7,0.7512,0.0339,-10.0400,0.0334,-0.0059,4.1104,0.25,0,Galvanostatic,Gamry_1
25925825,3,43378.9349,13,1,1,8,1.0016,0.0328,-11.4310,0.0322,-0.0065,4.1104,0.25,0,Galvanostatic,Gamry_1
25925825,3,43378.9349,13,1,1,9,1.3470,0.0313,-12.9112,0.0305,-0.0070,4.1104,0.25,0,Galvanostatic,Gamry_1
25925825,3,43378.9349,13,1,1,10,1.7589,0.0297,-13.7113,0.0289,-0.0070,4.1104,0.25,0,Galvanostatic,Gamry_1
25925825,3,43378.9349,13,1,1,11,2.3916,0.0279,-14.0756,0.0271,-0.0068,4.1104,0.25,0,Galvanostatic,Gamry_1
25925825,3,43378.9349,13,1,1,12,3.1672,0.0262,-13.8148,0.0255,-0.0063,4.1104,0.25,0,Galvanostatic,Gamry_1
25925825,3,43378.9349,13,1,1,13,4.2344,0.0248,-12.8478,0.0242,-0.0055,4.1104,0.25,0,Galvanostatic,Gamry_1
25925825,3,43378.9349,13,1,1,14,5.5804,0.0238,-11.5939,0.0233,-0.0048,4.1104,0.25,0,Galvanostatic,Gamry_1
25925825,3,43378.9349,13,1,1,15,7.4405,0.0230,-10.3138,0.0226,-0.0041,4.1104,0.25,0,Galvanostatic,Gamry_1
25925825,3,43378.9349,13,1,1,16,9.9102,0.0223,-9.1135,0.0221,-0.0035,4.1104,0.25,0,Galvanostatic,Gamry_1
25925825,3,43378.9349,13,1,1,17,13.3168,0.0219,-8.1475,0.0217,-0.0031,4.1104,0.25,0,Galvanostatic,Gamry_1
25925825,3,43378.9349,13,1,1,18,17.7557,0.0215,-7.5123,0.0213,-0.0028,4.1104,0.25,0,Galvanostatic,Gamry_1
25925825,3,43378.9349,13,1,1,19,23.9158,0.0211,-7.1482,0.0209,-0.0026,4.1104,0.25,0,Galvanostatic,Gamry_1
25925825,3,43378.9349,13,1,1,20,31.8878,0.0207,-6.9822,0.0205,-0.0025,4.1104,0.25,0,Galvanostatic,Gamry_1
25925825,3,43378.9349,13,1,1,21,42.6136,0.0203,-6.9349,0.0201,-0.0024,4.1104,0.25,0,Galvanostatic,Gamry_1
25925825,3,43378.9349,13,1,1,22,54.5058,0.0199,-6.9097,0.0198,-0.0024,4.1104,0.25,0,Galvanostatic,Gamry_1
25925825,3,43378.9349,13,1,1,23,74.4048,0.0195,-6.9228,0.0193,-0.0023,4.1104,0.25,0,Galvanostatic,Gamry_1
25925825,3,43378.9349,13,1,1,24,99.7340,0.0190,-6.9423,0.0189,-0.0023,4.1104,0.25,0,Galvanostatic,Gamry_1
25925825,3,43378.9349,13,1,1,25,133.9286,0.0185,-6.9367,0.0184,-0.0022,4.1104,0.25,0,Galvanostatic,Gamry_1
25925825,3,43378.9349,13,1,1,26,178.0063,0.0181,-6.8834,0.0180,-0.0022,4.1104,0.25,0,Galvanostatic,Gamry_1
25925825,3,43378.9349,13,1,1,27,238.3475,0.0176,-6.7169,0.0175,-0.0021,4.1104,0.25,0,Galvanostatic,Gamry_1
25925825,3,43378.9349,13,1,1,28,319.6023,0.0172,-6.4113,0.0171,-0.0019,4.1104,0.25,0,Galvanostatic,Gamry_1
25925825,3,43378.9349,13,1,1,29,418.5268,0.0168,-5.9667,0.0167,-0.0017,4.1104,0.25,0,Galvanostatic,Gamry_1
25925825,3,43378.9349,13,1,1,30,558.0357,0.0163,-5.2243,0.0163,-0.0015,4.1104,0.25,0,Galvanostatic,Gamry_1
25925825,3,43378.9349,13,1,1,31,745.7386,0.0159,-4.3128,0.0159,-0.0012,4.1104,0.25,0,Galvanostatic,Gamry_1
25925825,3,43378.9349,13,1,1,32,1004.4640,0.0155,-3.0185,0.0155,-0.0008,4.1104,0.25,0,Galvanostatic,Gamry_1
25925825,3,43378.9349,13,1,1,33,1324.7280,0.0152,-1.4275,0.0152,-0.0004,4.1104,0.25,0,Galvanostatic,Gamry_1
25925825,3,43378.9349,13,1,1,34,1770.8330,0.0150,0.6688,0.0150,0.0002,4.1104,0.25,0,Galvanostatic,Gamry_1
25925825,3,43378.9349,13,1,1,35,2343.7500,0.0148,3.2194,0.0148,0.0008,4.1104,0.25,0,Galvanostatic,Gamry_1
25925825,3,43378.9349,13,1,1,36,3164.0630,0.0147,6.6269,0.0146,0.0017,4.1104,0.25,0,Galvanostatic,Gamry_1
25925825,3,43378.9349,13,1,1,37,4230.1830,0.0148,10.7137,0.0145,0.0028,4.1104,0.25,0,Galvanostatic,Gamry_1
25925825,3,43378.9349,13,1,1,38,5602.1340,0.0151,15.5307,0.0145,0.0040,4.1104,0.25,0,Galvanostatic,Gamry_1
25925825,3,43378.9349,13,1,1,39,7431.4020,0.0156,21.1893,0.0146,0.0057,4.1104,0.25,0,Galvanostatic,Gamry_1
25925825,3,47947.556,13,1,2,0,0.1001,0.0328,-5.7747,0.0326,-0.0033,4.0882,0.25,0,Galvanostatic,Gamry_1
25925825,3,47947.556,13,1,2,1,0.1335,0.0324,-5.3145,0.0322,-0.0030,4.0882,0.25,0,Galvanostatic,Gamry_1
25925825,3,47947.556,13,1,2,2,0.1781,0.0320,-4.9792,0.0318,-0.0028,4.0882,0.25,0,Galvanostatic,Gamry_1
25925825,3,47947.556,13,1,2,3,0.2372,0.0316,-4.8566,0.0315,-0.0027,4.0882,0.25,0,Galvanostatic,Gamry_1
25925825,3,47947.556,13,1,2,4,0.3167,0.0313,-4.8376,0.0312,-0.0026,4.0882,0.25,0,Galvanostatic,Gamry_1
25925825,3,47947.556,13,1,2,5,0.4231,0.0310,-5.0435,0.0309,-0.0027,4.0882,0.25,0,Galvanostatic,Gamry_1
25925825,3,47947.556,13,1,2,6,0.5634,0.0307,-5.4329,0.0305,-0.0029,4.0882,0.25,0,Galvanostatic,Gamry_1
25925825,3,47947.556,13,1,2,7,0.7512,0.0302,-6.0851,0.0301,-0.0032,4.0882,0.25,0,Galvanostatic,Gamry_1
25925825,3,47947.556,13,1,2,8,1.0016,0.0298,-6.9118,0.0295,-0.0036,4.0882,0.25,0,Galvanostatic,Gamry_1
25925825,3,47947.556,13,1,2,9,1.3470,0.0290,-7.8001,0.0288,-0.0039,4.0882,0.25,0,Galvanostatic,Gamry_1
25925825,3,47947.556,13,1,2,10,1.7589,0.0283,-8.7103,0.0280,-0.0043,4.0882,0.25,0,Galvanostatic,Gamry_1
25925825,3,47947.556,13,1,2,11,2.3916,0.0272,-9.6368,0.0269,-0.0046,4.0882,0.25,0,Galvanostatic,Gamry_1
25925825,3,47947.556,13,1,2,12,3.1672,0.0261,-10.1996,0.0257,-0.0046,4.0882,0.25,0,Galvanostatic,Gamry_1
25925825,3,47947.556,13,1,2,13,4.2344,0.0250,-10.2686,0.0246,-0.0045,4.0882,0.25,0,Galvanostatic,Gamry_1
25925825,3,47947.556,13,1,2,14,5.5804,0.0241,-9.8874,0.0237,-0.0041,4.0882,0.25,0,Galvanostatic,Gamry_1
25925825,3,47947.556,13,1,2,15,7.4405,0.0232,-9.2760,0.0229,-0.0037,4.0882,0.25,0,Galvanostatic,Gamry_1
25925825,3,47947.556,13,1,2,16,9.9102,0.0226,-8.5379,0.0223,-0.0034,4.0882,0.25,0,Galvanostatic,Gamry_1
25925825,3,47947.556,13,1,2,17,13.3168,0.0220,-7.8847,0.0218,-0.0030,4.0882,0.25,0,Galvanostatic,Gamry_1
25925825,3,47947.556,13,1,2,18,17.7557,0.0216,-7.4512,0.0214,-0.0028,4.0882,0.25,0,Galvanostatic,Gamry_1
25925825,3,47947.556,13,1,2,19,23.9158,0.0211,-7.1886,0.0210,-0.0026,4.0882,0.25,0,Galvanostatic,Gamry_1
25925825,3,47947.556,13,1,2,20,31.8878,0.0207,-7.0784,0.0206,-0.0026,4.0882,0.25,0,Galvanostatic,Gamry_1
25925825,3,47947.556,13,1,2,21,42.6136,0.0203,-7.0501,0.0201,-0.0025,4.0882,0.25,0,Galvanostatic,Gamry_1
25925825,3,47947.556,13,1,2,22,54.5058,0.0199,-7.0005,0.0198,-0.0024,4.0882,0.25,0,Galvanostatic,Gamry_1
25925825,3,47947.556,13,1,2,23,74.4048,0.0194,-7.0336,0.0193,-0.0024,4.0882,0.25,0,Galvanostatic,Gamry_1
25925825,3,47947.556,13,1,2,24,99.7340,0.0190,-7.0663,0.0188,-0.0023,4.0882,0.25,0,Galvanostatic,Gamry_1
25925825,3,47947.556,13,1,2,25,133.9286,0.0185,-7.0225,0.0184,-0.0023,4.0882,0.25,0,Galvanostatic,Gamry_1
25925825,3,47947.556,13,1,2,26,178.0063,0.0180,-6.9479,0.0179,-0.0022,4.0882,0.25,0,Galvanostatic,Gamry_1
25925825,3,47947.556,13,1,2,27,238.3475,0.0176,-6.7735,0.0175,-0.0021,4.0882,0.25,0,Galvanostatic,Gamry_1
25925825,3,47947.556,13,1,2,28,319.6023,0.0171,-6.4533,0.0170,-0.0019,4.0882,0.25,0,Galvanostatic,Gamry_1
25925825,3,47947.556,13,1,2,29,418.5268,0.0167,-5.9648,0.0166,-0.0017,4.0882,0.25,0,Galvanostatic,Gamry_1
25925825,3,47947.556,13,1,2,30,558.0357,0.0163,-5.1864,0.0162,-0.0015,4.0882,0.25,0,Galvanostatic,Gamry_1
25925825,3,47947.556,13,1,2,31,745.7386,0.0159,-4.2604,0.0158,-0.0012,4.0882,0.25,0,Galvanostatic,Gamry_1
25925825,3,47947.556,13,1,2,32,1004.4640,0.0155,-2.9409,0.0155,-0.0008,4.0882,0.25,0,Galvanostatic,Gamry_1
25925825,3,47947.556,13,1,2,33,1324.7280,0.0152,-1.3610,0.0152,-0.0004,4.0882,0.25,0,Galvanostatic,Gamry_1
25925825,3,47947.556,13,1,2,34,1770.8330,0.0149,0.7529,0.0149,0.0002,4.0882,0.25,0,Galvanostatic,Gamry_1
25925825,3,47947.556,13,1,2,35,2343.7500,0.0148,3.3230,0.0148,0.0009,4.0882,0.25,0,Galvanostatic,Gamry_1
25925825,3,47947.556,13,1,2,36,3164.0630,0.0147,6.7309,0.0146,0.0017,4.0882,0.25,0,Galvanostatic,Gamry_1
25925825,3,47947.556,13,1,2,37,4230.1830,0.0148,10.8059,0.0145,0.0028,4.0882,0.25,0,Galvanostatic,Gamry_1
25925825,3,47947.556,13,1,2,38,5602.1340,0.0151,15.5777,0.0145,0.0040,4.0882,0.25,0,Galvanostatic,Gamry_1
25925825,3,47947.556,13,1,2,39,7431.4020,0.0156,21.2464,0.0146,0.0057,4.0882,0.25,0,Galvanostatic,Gamry_1
25925825,3,52508.1701,13,1,3,0,0.1001,0.0300,-6.1409,0.0298,-0.0032,4.0724,0.25,0,Galvanostatic,Gamry_1
25925825,3,52508.1701,13,1,3,1,0.1335,0.0296,-5.4214,0.0295,-0.0028,4.0724,0.25,0,Galvanostatic,Gamry_1
25925825,3,52508.1701,13,1,3,2,0.1781,0.0292,-4.9019,0.0291,-0.0025,4.0724,0.25,0,Galvanostatic,Gamry_1
25925825,3,52508.1701,13,1,3,3,0.2372,0.0289,-4.4573,0.0288,-0.0022,4.0724,0.25,0,Galvanostatic,Gamry_1
25925825,3,52508.1701,13,1,3,4,0.3167,0.0286,-4.2124,0.0285,-0.0021,4.0724,0.25,0,Galvanostatic,Gamry_1
25925825,3,52508.1701,13,1,3,5,0.4231,0.0284,-4.0332,0.0283,-0.0020,4.0724,0.25,0,Galvanostatic,Gamry_1
25925825,3,52508.1701,13,1,3,6,0.5634,0.0282,-4.0243,0.0281,-0.0020,4.0724,0.25,0,Galvanostatic,Gamry_1
25925825,3,52508.1701,13,1,3,7,0.7512,0.0279,-4.2087,0.0278,-0.0020,4.0724,0.25,0,Galvanostatic,Gamry_1
25925825,3,52508.1701,13,1,3,8,1.0016,0.0277,-4.6636,0.0276,-0.0022,4.0724,0.25,0,Galvanostatic,Gamry_1
25925825,3,52508.1701,13,1,3,9,1.3470,0.0273,-5.1671,0.0272,-0.0025,4.0724,0.25,0,Galvanostatic,Gamry_1
25925825,3,52508.1701,13,1,3,10,1.7589,0.0269,-5.8146,0.0268,-0.0027,4.0724,0.25,0,Galvanostatic,Gamry_1
25925825,3,52508.1701,13,1,3,11,2.3916,0.0264,-6.6264,0.0262,-0.0030,4.0724,0.25,0,Galvanostatic,Gamry_1
25925825,3,52508.1701,13,1,3,12,3.1672,0.0257,-7.3575,0.0255,-0.0033,4.0724,0.25,0,Galvanostatic,Gamry_1
25925825,3,52508.1701,13,1,3,13,4.2344,0.0250,-7.8600,0.0247,-0.0034,4.0724,0.25,0,Galvanostatic,Gamry_1
25925825,3,52508.1701,13,1,3,14,5.5804,0.0242,-8.1264,0.0240,-0.0034,4.0724,0.25,0,Galvanostatic,Gamry_1
25925825,3,52508.1701,13,1,3,15,7.4405,0.0234,-8.0730,0.0232,-0.0033,4.0724,0.25,0,Galvanostatic,Gamry_1
25925825,3,52508.1701,13,1,3,16,9.9102,0.0228,-7.8450,0.0226,-0.0031,4.0724,0.25,0,Galvanostatic,Gamry_1
25925825,3,52508.1701,13,1,3,17,13.3168,0.0222,-7.5318,0.0220,-0.0029,4.0724,0.25,0,Galvanostatic,Gamry_1
25925825,3,52508.1701,13,1,3,18,17.7557,0.0217,-7.2759,0.0215,-0.0027,4.0724,0.25,0,Galvanostatic,Gamry_1
25925825,3,52508.1701,13,1,3,19,23.9158,0.0212,-7.1405,0.0211,-0.0026,4.0724,0.25,0,Galvanostatic,Gamry_1
25925825,3,52508.1701,13,1,3,20,31.8878,0.0208,-7.0965,0.0206,-0.0026,4.0724,0.25,0,Galvanostatic,Gamry_1
25925825,3,52508.1701,13,1,3,21,42.6136,0.0203,-7.0649,0.0202,-0.0025,4.0724,0.25,0,Galvanostatic,Gamry_1
25925825,3,52508.1701,13,1,3,22,54.5058,0.0199,-7.1326,0.0198,-0.0025,4.0724,0.25,0,Galvanostatic,Gamry_1
25925825,3,52508.1701,13,1,3,23,74.4048,0.0194,-7.1215,0.0193,-0.0024,4.0724,0.25,0,Galvanostatic,Gamry_1
25925825,3,52508.1701,13,1,3,24,99.7340,0.0189,-7.1320,0.0188,-0.0024,4.0724,0.25,0,Galvanostatic,Gamry_1
25925825,3,52508.1701,13,1,3,25,133.9286,0.0185,-7.0901,0.0183,-0.0023,4.0724,0.25,0,Galvanostatic,Gamry_1
25925825,3,52508.1701,13,1,3,26,178.0063,0.0180,-6.9997,0.0179,-0.0022,4.0724,0.25,0,Galvanostatic,Gamry_1
25925825,3,52508.1701,13,1,3,27,238.3475,0.0176,-6.8028,0.0174,-0.0021,4.0724,0.25,0,Galvanostatic,Gamry_1
25925825,3,52508.1701,13,1,3,28,319.6023,0.0171,-6.4359,0.0170,-0.0019,4.0724,0.25,0,Galvanostatic,Gamry_1
25925825,3,52508.1701,13,1,3,29,418.5268,0.0167,-5.9545,0.0166,-0.0017,4.0724,0.25,0,Galvanostatic,Gamry_1
25925825,3,52508.1701,13,1,3,30,558.0357,0.0163,-5.1557,0.0162,-0.0015,4.0724,0.25,0,Galvanostatic,Gamry_1
25925825,3,52508.1701,13,1,3,31,745.7386,0.0159,-4.2218,0.0158,-0.0012,4.0724,0.25,0,Galvanostatic,Gamry_1
25925825,3,52508.1701,13,1,3,32,1004.4640,0.0155,-2.9118,0.0155,-0.0008,4.0724,0.25,0,Galvanostatic,Gamry_1
25925825,3,52508.1701,13,1,3,33,1324.7280,0.0152,-1.3168,0.0152,-0.0003,4.0724,0.25,0,Galvanostatic,Gamry_1
25925825,3,52508.1701,13,1,3,34,1770.8330,0.0149,0.8086,0.0149,0.0002,4.0724,0.25,0,Galvanostatic,Gamry_1
25925825,3,52508.1701,13,1,3,35,2343.7500,0.0148,3.3509,0.0147,0.0009,4.0724,0.25,0,Galvanostatic,Gamry_1
25925825,3,52508.1701,13,1,3,36,3164.0630,0.0147,6.7574,0.0146,0.0017,4.0724,0.25,0,Galvanostatic,Gamry_1
25925825,3,52508.1701,13,1,3,37,4230.1830,0.0148,10.8361,0.0145,0.0028,4.0724,0.25,0,Galvanostatic,Gamry_1
25925825,3,52508.1701,13,1,3,38,5602.1340,0.0151,15.5924,0.0145,0.0041,4.0724,0.25,0,Galvanostatic,Gamry_1
25925825,3,52508.1701,13,1,3,39,7431.4020,0.0157,21.2406,0.0146,0.0057,4.0724,0.25,0,Galvanostatic,Gamry_1
25925825,3,57068.7743,13,1,4,0,0.1001,0.0286,-6.6047,0.0284,-0.0033,4.0343,0.25,0,Galvanostatic,Gamry_1
25925825,3,57068.7743,13,1,4,1,0.1335,0.0282,-5.7355,0.0281,-0.0028,4.0343,0.25,0,Galvanostatic,Gamry_1
25925825,3,57068.7743,13,1,4,2,0.1781,0.0278,-5.0749,0.0277,-0.0025,4.0343,0.25,0,Galvanostatic,Gamry_1
25925825,3,57068.7743,13,1,4,3,0.2372,0.0275,-4.5084,0.0274,-0.0022,4.0343,0.25,0,Galvanostatic,Gamry_1
25925825,3,57068.7743,13,1,4,4,0.3167,0.0273,-4.0930,0.0272,-0.0019,4.0343,0.25,0,Galvanostatic,Gamry_1
25925825,3,57068.7743,13,1,4,5,0.4231,0.0270,-3.7618,0.0270,-0.0018,4.0343,0.25,0,Galvanostatic,Gamry_1
25925825,3,57068.7743,13,1,4,6,0.5634,0.0268,-3.5564,0.0267,-0.0017,4.0343,0.25,0,Galvanostatic,Gamry_1
25925825,3,57068.7743,13,1,4,7,0.7512,0.0266,-3.5296,0.0266,-0.0016,4.0343,0.25,0,Galvanostatic,Gamry_1
25925825,3,57068.7743,13,1,4,8,1.0016,0.0265,-3.6776,0.0264,-0.0017,4.0343,0.25,0,Galvanostatic,Gamry_1
25925825,3,57068.7743,13,1,4,9,1.3470,0.0262,-3.8962,0.0262,-0.0018,4.0343,0.25,0,Galvanostatic,Gamry_1
25925825,3,57068.7743,13,1,4,10,1.7589,0.0261,-4.3291,0.0260,-0.0020,4.0343,0.25,0,Galvanostatic,Gamry_1
25925825,3,57068.7743,13,1,4,11,2.3916,0.0257,-4.9190,0.0256,-0.0022,4.0343,0.25,0,Galvanostatic,Gamry_1
25925825,3,57068.7743,13,1,4,12,3.1672,0.0252,-5.6301,0.0251,-0.0025,4.0343,0.25,0,Galvanostatic,Gamry_1
25925825,3,57068.7743,13,1,4,13,4.2344,0.0247,-6.2496,0.0246,-0.0027,4.0343,0.25,0,Galvanostatic,Gamry_1
25925825,3,57068.7743,13,1,4,14,5.5804,0.0241,-6.7528,0.0239,-0.0028,4.0343,0.25,0,Galvanostatic,Gamry_1
25925825,3,57068.7743,13,1,4,15,7.4405,0.0235,-7.0746,0.0233,-0.0029,4.0343,0.25,0,Galvanostatic,Gamry_1
25925825,3,57068.7743,13,1,4,16,9.9102,0.0229,-7.1472,0.0227,-0.0028,4.0343,0.25,0,Galvanostatic,Gamry_1
25925825,3,57068.7743,13,1,4,17,13.3168,0.0223,-7.1259,0.0221,-0.0028,4.0343,0.25,0,Galvanostatic,Gamry_1
25925825,3,57068.7743,13,1,4,18,17.7557,0.0218,-7.0514,0.0216,-0.0027,4.0343,0.25,0,Galvanostatic,Gamry_1
25925825,3,57068.7743,13,1,4,19,23.9158,0.0213,-7.0070,0.0211,-0.0026,4.0343,0.25,0,Galvanostatic,Gamry_1
25925825,3,57068.7743,13,1,4,20,31.8878,0.0208,-7.0192,0.0207,-0.0025,4.0343,0.25,0,Galvanostatic,Gamry_1
25925825,3,57068.7743,13,1,4,21,42.6136,0.0204,-7.0422,0.0202,-0.0025,4.0343,0.25,0,Galvanostatic,Gamry_1
25925825,3,57068.7743,13,1,4,22,54.5058,0.0199,-7.0614,0.0198,-0.0025,4.0343,0.25,0,Galvanostatic,Gamry_1
25925825,3,57068.7743,13,1,4,23,74.4048,0.0195,-7.1035,0.0193,-0.0024,4.0343,0.25,0,Galvanostatic,Gamry_1
25925825,3,57068.7743,13,1,4,24,99.7340,0.0190,-7.1686,0.0188,-0.0024,4.0343,0.25,0,Galvanostatic,Gamry_1
25925825,3,57068.7743,13,1,4,25,133.9286,0.0185,-7.0987,0.0184,-0.0023,4.0343,0.25,0,Galvanostatic,Gamry_1
25925825,3,57068.7743,13,1,4,26,178.0063,0.0180,-7.0064,0.0179,-0.0022,4.0343,0.25,0,Galvanostatic,Gamry_1
25925825,3,57068.7743,13,1,4,27,238.3475,0.0176,-6.7926,0.0174,-0.0021,4.0343,0.25,0,Galvanostatic,Gamry_1
25925825,3,57068.7743,13,1,4,28,319.6023,0.0171,-6.4391,0.0170,-0.0019,4.0343,0.25,0,Galvanostatic,Gamry_1
25925825,3,57068.7743,13,1,4,29,418.5268,0.0167,-5.9502,0.0166,-0.0017,4.0343,0.25,0,Galvanostatic,Gamry_1
25925825,3,57068.7743,13,1,4,30,558.0357,0.0163,-5.1516,0.0162,-0.0015,4.0343,0.25,0,Galvanostatic,Gamry_1
25925825,3,57068.7743,13,1,4,31,745.7386,0.0159,-4.2127,0.0158,-0.0012,4.0343,0.25,0,Galvanostatic,Gamry_1
25925825,3,57068.7743,13,1,4,32,1004.4640,0.0155,-2.8835,0.0155,-0.0008,4.0343,0.25,0,Galvanostatic,Gamry_1
25925825,3,57068.7743,13,1,4,33,1324.7280,0.0152,-1.2926,0.0152,-0.0003,4.0343,0.25,0,Galvanostatic,Gamry_1
25925825,3,57068.7743,13,1,4,34,1770.8330,0.0150,0.8147,0.0150,0.0002,4.0343,0.25,0,Galvanostatic,Gamry_1
25925825,3,57068.7743,13,1,4,35,2343.7500,0.0148,3.3703,0.0148,0.0009,4.0343,0.25,0,Galvanostatic,Gamry_1
25925825,3,57068.7743,13,1,4,36,3164.0630,0.0147,6.7797,0.0146,0.0017,4.0343,0.25,0,Galvanostatic,Gamry_1
25925825,3,57068.7743,13,1,4,37,4230.1830,0.0148,10.8343,0.0145,0.0028,4.0343,0.25,0,Galvanostatic,Gamry_1
25925825,3,57068.7743,13,1,4,38,5602.1340,0.0151,15.6018,0.0145,0.0041,4.0343,0.25,0,Galvanostatic,Gamry_1
25925825,3,57068.7743,13,1,4,39,7431.4020,0.0157,21.2136,0.0146,0.0057,4.0343,0.25,0,Galvanostatic,Gamry_1
25925825,3,61613.3795,13,1,5,0,0.1001,0.0279,-6.8076,0.0277,-0.0033,3.9846,0.25,0,Galvanostatic,Gamry_1
25925825,3,61613.3795,13,1,5,1,0.1335,0.0274,-5.8911,0.0273,-0.0028,3.9846,0.25,0,Galvanostatic,Gamry_1
25925825,3,61613.3795,13,1,5,2,0.1781,0.0270,-5.1240,0.0269,-0.0024,3.9846,0.25,0,Galvanostatic,Gamry_1
25925825,3,61613.3795,13,1,5,3,0.2372,0.0268,-4.5003,0.0267,-0.0021,3.9846,0.25,0,Galvanostatic,Gamry_1
25925825,3,61613.3795,13,1,5,4,0.3167,0.0265,-3.9234,0.0264,-0.0018,3.9846,0.25,0,Galvanostatic,Gamry_1
25925825,3,61613.3795,13,1,5,5,0.4231,0.0263,-3.5829,0.0262,-0.0016,3.9846,0.25,0,Galvanostatic,Gamry_1
25925825,3,61613.3795,13,1,5,6,0.5634,0.0261,-3.3088,0.0261,-0.0015,3.9846,0.25,0,Galvanostatic,Gamry_1
25925825,3,61613.3795,13,1,5,7,0.7512,0.0259,-3.3046,0.0259,-0.0015,3.9846,0.25,0,Galvanostatic,Gamry_1
25925825,3,61613.3795,13,1,5,8,1.0016,0.0258,-3.3298,0.0258,-0.0015,3.9846,0.25,0,Galvanostatic,Gamry_1
25925825,3,61613.3795,13,1,5,9,1.3470,0.0257,-3.4069,0.0256,-0.0015,3.9846,0.25,0,Galvanostatic,Gamry_1
25925825,3,61613.3795,13,1,5,10,1.7589,0.0255,-3.6866,0.0254,-0.0016,3.9846,0.25,0,Galvanostatic,Gamry_1
25925825,3,61613.3795,13,1,5,11,2.3916,0.0252,-4.1914,0.0251,-0.0018,3.9846,0.25,0,Galvanostatic,Gamry_1
25925825,3,61613.3795,13,1,5,12,3.1672,0.0249,-4.7796,0.0248,-0.0021,3.9846,0.25,0,Galvanostatic,Gamry_1
25925825,3,61613.3795,13,1,5,13,4.2344,0.0244,-5.3675,0.0243,-0.0023,3.9846,0.25,0,Galvanostatic,Gamry_1
25925825,3,61613.3795,13,1,5,14,5.5804,0.0240,-5.9040,0.0239,-0.0025,3.9846,0.25,0,Galvanostatic,Gamry_1
25925825,3,61613.3795,13,1,5,15,7.4405,0.0235,-6.3287,0.0233,-0.0026,3.9846,0.25,0,Galvanostatic,Gamry_1
25925825,3,61613.3795,13,1,5,16,9.9102,0.0229,-6.6038,0.0227,-0.0026,3.9846,0.25,0,Galvanostatic,Gamry_1
25925825,3,61613.3795,13,1,5,17,13.3168,0.0223,-6.7546,0.0222,-0.0026,3.9846,0.25,0,Galvanostatic,Gamry_1
25925825,3,61613.3795,13,1,5,18,17.7557,0.0218,-6.8083,0.0217,-0.0026,3.9846,0.25,0,Galvanostatic,Gamry_1
25925825,3,61613.3795,13,1,5,19,23.9158,0.0213,-6.8673,0.0212,-0.0026,3.9846,0.25,0,Galvanostatic,Gamry_1
25925825,3,61613.3795,13,1,5,20,31.8878,0.0209,-6.9211,0.0207,-0.0025,3.9846,0.25,0,Galvanostatic,Gamry_1
25925825,3,61613.3795,13,1,5,21,42.6136,0.0204,-7.0079,0.0202,-0.0025,3.9846,0.25,0,Galvanostatic,Gamry_1
25925825,3,61613.3795,13,1,5,22,54.5058,0.0200,-7.0194,0.0198,-0.0024,3.9846,0.25,0,Galvanostatic,Gamry_1
25925825,3,61613.3795,13,1,5,23,74.4048,0.0195,-7.1007,0.0193,-0.0024,3.9846,0.25,0,Galvanostatic,Gamry_1
25925825,3,61613.3795,13,1,5,24,99.7340,0.0190,-7.1242,0.0189,-0.0024,3.9846,0.25,0,Galvanostatic,Gamry_1
25925825,3,61613.3795,13,1,5,25,133.9286,0.0185,-7.1018,0.0184,-0.0023,3.9846,0.25,0,Galvanostatic,Gamry_1
25925825,3,61613.3795,13,1,5,26,178.0063,0.0181,-7.0144,0.0179,-0.0022,3.9846,0.25,0,Galvanostatic,Gamry_1
25925825,3,61613.3795,13,1,5,27,238.3475,0.0176,-6.8186,0.0175,-0.0021,3.9846,0.25,0,Galvanostatic,Gamry_1
25925825,3,61613.3795,13,1,5,28,319.6023,0.0171,-6.4522,0.0170,-0.0019,3.9846,0.25,0,Galvanostatic,Gamry_1
25925825,3,61613.3795,13,1,5,29,418.5268,0.0167,-5.9633,0.0166,-0.0017,3.9846,0.25,0,Galvanostatic,Gamry_1
25925825,3,61613.3795,13,1,5,30,558.0357,0.0163,-5.1483,0.0162,-0.0015,3.9846,0.25,0,Galvanostatic,Gamry_1
25925825,3,61613.3795,13,1,5,31,745.7386,0.0159,-4.2220,0.0158,-0.0012,3.9846,0.25,0,Galvanostatic,Gamry_1
25925825,3,61613.3795,13,1,5,32,1004.4640,0.0155,-2.8962,0.0155,-0.0008,3.9846,0.25,0,Galvanostatic,Gamry_1
25925825,3,61613.3795,13,1,5,33,1324.7280,0.0152,-1.2990,0.0152,-0.0003,3.9846,0.25,0,Galvanostatic,Gamry_1
25925825,3,61613.3795,13,1,5,34,1770.8330,0.0150,0.8105,0.0150,0.0002,3.9846,0.25,0,Galvanostatic,Gamry_1
25925825,3,61613.3795,13,1,5,35,2343.7500,0.0148,3.3651,0.0148,0.0009,3.9846,0.25,0,Galvanostatic,Gamry_1
25925825,3,61613.3795,13,1,5,36,3164.0630,0.0147,6.7636,0.0146,0.0017,3.9846,0.25,0,Galvanostatic,Gamry_1
25925825,3,61613.3795,13,1,5,37,4230.1830,0.0148,10.8298,0.0146,0.0028,3.9846,0.25,0,Galvanostatic,Gamry_1
25925825,3,61613.3795,13,1,5,38,5602.1340,0.0151,15.5882,0.0145,0.0041,3.9846,0.25,0,Galvanostatic,Gamry_1
25925825,3,61613.3795,13,1,5,39,7431.4020,0.0157,21.2152,0.0146,0.0057,3.9846,0.25,0,Galvanostatic,Gamry_1
25925825,3,66173.9678,13,1,6,0,0.1001,0.0275,-6.7473,0.0273,-0.0032,3.9407,0.25,0,Galvanostatic,Gamry_1
25925825,3,66173.9678,13,1,6,1,0.1335,0.0271,-5.8503,0.0270,-0.0028,3.9407,0.25,0,Galvanostatic,Gamry_1
25925825,3,66173.9678,13,1,6,2,0.1781,0.0267,-5.1230,0.0266,-0.0024,3.9407,0.25,0,Galvanostatic,Gamry_1
25925825,3,66173.9678,13,1,6,3,0.2372,0.0264,-4.4143,0.0263,-0.0020,3.9407,0.25,0,Galvanostatic,Gamry_1
25925825,3,66173.9678,13,1,6,4,0.3167,0.0261,-3.9512,0.0261,-0.0018,3.9407,0.25,0,Galvanostatic,Gamry_1
25925825,3,66173.9678,13,1,6,5,0.4231,0.0259,-3.5657,0.0259,-0.0016,3.9407,0.25,0,Galvanostatic,Gamry_1
25925825,3,66173.9678,13,1,6,6,0.5634,0.0257,-3.3249,0.0257,-0.0015,3.9407,0.25,0,Galvanostatic,Gamry_1
25925825,3,66173.9678,13,1,6,7,0.7512,0.0256,-3.1127,0.0256,-0.0014,3.9407,0.25,0,Galvanostatic,Gamry_1
25925825,3,66173.9678,13,1,6,8,1.0016,0.0255,-3.0208,0.0254,-0.0013,3.9407,0.25,0,Galvanostatic,Gamry_1
25925825,3,66173.9678,13,1,6,9,1.3470,0.0253,-3.1381,0.0253,-0.0014,3.9407,0.25,0,Galvanostatic,Gamry_1
25925825,3,66173.9678,13,1,6,10,1.7589,0.0251,-3.3301,0.0251,-0.0015,3.9407,0.25,0,Galvanostatic,Gamry_1
25925825,3,66173.9678,13,1,6,11,2.3916,0.0250,-3.7568,0.0249,-0.0016,3.9407,0.25,0,Galvanostatic,Gamry_1
25925825,3,66173.9678,13,1,6,12,3.1672,0.0247,-4.3456,0.0246,-0.0019,3.9407,0.25,0,Galvanostatic,Gamry_1
25925825,3,66173.9678,13,1,6,13,4.2344,0.0243,-4.8916,0.0242,-0.0021,3.9407,0.25,0,Galvanostatic,Gamry_1
25925825,3,66173.9678,13,1,6,14,5.5804,0.0239,-5.4166,0.0238,-0.0023,3.9407,0.25,0,Galvanostatic,Gamry_1
25925825,3,66173.9678,13,1,6,15,7.4405,0.0234,-5.9303,0.0233,-0.0024,3.9407,0.25,0,Galvanostatic,Gamry_1
25925825,3,66173.9678,13,1,6,16,9.9102,0.0229,-6.2857,0.0228,-0.0025,3.9407,0.25,0,Galvanostatic,Gamry_1
25925825,3,66173.9678,13,1,6,17,13.3168,0.0224,-6.5123,0.0222,-0.0025,3.9407,0.25,0,Galvanostatic,Gamry_1
25925825,3,66173.9678,13,1,6,18,17.7557,0.0219,-6.6609,0.0217,-0.0025,3.9407,0.25,0,Galvanostatic,Gamry_1
25925825,3,66173.9678,13,1,6,19,23.9158,0.0214,-6.7615,0.0212,-0.0025,3.9407,0.25,0,Galvanostatic,Gamry_1
25925825,3,66173.9678,13,1,6,20,31.8878,0.0209,-6.8567,0.0207,-0.0025,3.9407,0.25,0,Galvanostatic,Gamry_1
25925825,3,66173.9678,13,1,6,21,42.6136,0.0204,-6.9338,0.0203,-0.0025,3.9407,0.25,0,Galvanostatic,Gamry_1
25925825,3,66173.9678,13,1,6,22,54.5058,0.0200,-6.9971,0.0199,-0.0024,3.9407,0.25,0,Galvanostatic,Gamry_1
25925825,3,66173.9678,13,1,6,23,74.4048,0.0195,-7.1062,0.0194,-0.0024,3.9407,0.25,0,Galvanostatic,Gamry_1
25925825,3,66173.9678,13,1,6,24,99.7340,0.0190,-7.1191,0.0189,-0.0024,3.9407,0.25,0,Galvanostatic,Gamry_1
25925825,3,66173.9678,13,1,6,25,133.9286,0.0185,-7.1094,0.0184,-0.0023,3.9407,0.25,0,Galvanostatic,Gamry_1
25925825,3,66173.9678,13,1,6,26,178.0063,0.0181,-7.0165,0.0179,-0.0022,3.9407,0.25,0,Galvanostatic,Gamry_1
25925825,3,66173.9678,13,1,6,27,238.3475,0.0176,-6.8413,0.0175,-0.0021,3.9407,0.25,0,Galvanostatic,Gamry_1
25925825,3,66173.9678,13,1,6,28,319.6023,0.0171,-6.4545,0.0170,-0.0019,3.9407,0.25,0,Galvanostatic,Gamry_1
25925825,3,66173.9678,13,1,6,29,418.5268,0.0167,-5.9815,0.0166,-0.0017,3.9407,0.25,0,Galvanostatic,Gamry_1
25925825,3,66173.9678,13,1,6,30,558.0357,0.0163,-5.1679,0.0162,-0.0015,3.9407,0.25,0,Galvanostatic,Gamry_1
25925825,3,66173.9678,13,1,6,31,745.7386,0.0159,-4.2276,0.0158,-0.0012,3.9407,0.25,0,Galvanostatic,Gamry_1
25925825,3,66173.9678,13,1,6,32,1004.4640,0.0155,-2.8972,0.0155,-0.0008,3.9407,0.25,0,Galvanostatic,Gamry_1
25925825,3,66173.9678,13,1,6,33,1324.7280,0.0152,-1.3100,0.0152,-0.0003,3.9407,0.25,0,Galvanostatic,Gamry_1
25925825,3,66173.9678,13,1,6,34,1770.8330,0.0150,0.7994,0.0150,0.0002,3.9407,0.25,0,Galvanostatic,Gamry_1
25925825,3,66173.9678,13,1,6,35,2343.7500,0.0148,3.3406,0.0148,0.0009,3.9407,0.25,0,Galvanostatic,Gamry_1
25925825,3,66173.9678,13,1,6,36,3164.0630,0.0147,6.7449,0.0146,0.0017,3.9407,0.25,0,Galvanostatic,Gamry_1
25925825,3,66173.9678,13,1,6,37,4230.1830,0.0148,10.8161,0.0146,0.0028,3.9407,0.25,0,Galvanostatic,Gamry_1
25925825,3,66173.9678,13,1,6,38,5602.1340,0.0151,15.5639,0.0146,0.0041,3.9407,0.25,0,Galvanostatic,Gamry_1
25925825,3,66173.9678,13,1,6,39,7431.4020,0.0157,21.1801,0.0146,0.0057,3.9407,0.25,0,Galvanostatic,Gamry_1
25925825,3,70742.5454,13,1,7,0,0.1001,0.0273,-6.8071,0.0272,-0.0032,3.9047,0.25,0,Galvanostatic,Gamry_1
25925825,3,70742.5454,13,1,7,1,0.1335,0.0269,-5.8576,0.0268,-0.0027,3.9047,0.25,0,Galvanostatic,Gamry_1
25925825,3,70742.5454,13,1,7,2,0.1781,0.0266,-5.0814,0.0265,-0.0024,3.9047,0.25,0,Galvanostatic,Gamry_1
25925825,3,70742.5454,13,1,7,3,0.2372,0.0262,-4.4193,0.0261,-0.0020,3.9047,0.25,0,Galvanostatic,Gamry_1
25925825,3,70742.5454,13,1,7,4,0.3167,0.0260,-3.9332,0.0259,-0.0018,3.9047,0.25,0,Galvanostatic,Gamry_1
25925825,3,70742.5454,13,1,7,5,0.4231,0.0258,-3.4408,0.0258,-0.0015,3.9047,0.25,0,Galvanostatic,Gamry_1
25925825,3,70742.5454,13,1,7,6,0.5634,0.0256,-3.2044,0.0256,-0.0014,3.9047,0.25,0,Galvanostatic,Gamry_1
25925825,3,70742.5454,13,1,7,7,0.7512,0.0255,-3.0593,0.0254,-0.0014,3.9047,0.25,0,Galvanostatic,Gamry_1
25925825,3,70742.5454,13,1,7,8,1.0016,0.0253,-2.9085,0.0253,-0.0013,3.9047,0.25,0,Galvanostatic,Gamry_1
25925825,3,70742.5454,13,1,7,9,1.3470,0.0252,-3.0882,0.0252,-0.0014,3.9047,0.25,0,Galvanostatic,Gamry_1
25925825,3,70742.5454,13,1,7,10,1.7589,0.0250,-3.1707,0.0250,-0.0014,3.9047,0.25,0,Galvanostatic,Gamry_1
25925825,3,70742.5454,13,1,7,11,2.3916,0.0249,-3.6018,0.0248,-0.0016,3.9047,0.25,0,Galvanostatic,Gamry_1
25925825,3,70742.5454,13,1,7,12,3.1672,0.0246,-4.0892,0.0245,-0.0018,3.9047,0.25,0,Galvanostatic,Gamry_1
25925825,3,70742.5454,13,1,7,13,4.2344,0.0243,-4.6676,0.0242,-0.0020,3.9047,0.25,0,Galvanostatic,Gamry_1
25925825,3,70742.5454,13,1,7,14,5.5804,0.0239,-5.1946,0.0238,-0.0022,3.9047,0.25,0,Galvanostatic,Gamry_1
25925825,3,70742.5454,13,1,7,15,7.4405,0.0234,-5.7194,0.0233,-0.0023,3.9047,0.25,0,Galvanostatic,Gamry_1
25925825,3,70742.5454,13,1,7,16,9.9102,0.0229,-6.1041,0.0228,-0.0024,3.9047,0.25,0,Galvanostatic,Gamry_1
25925825,3,70742.5454,13,1,7,17,13.3168,0.0224,-6.3998,0.0223,-0.0025,3.9047,0.25,0,Galvanostatic,Gamry_1
25925825,3,70742.5454,13,1,7,18,17.7557,0.0219,-6.5621,0.0218,-0.0025,3.9047,0.25,0,Galvanostatic,Gamry_1
25925825,3,70742.5454,13,1,7,19,23.9158,0.0214,-6.7050,0.0213,-0.0025,3.9047,0.25,0,Galvanostatic,Gamry_1
25925825,3,70742.5454,13,1,7,20,31.8878,0.0209,-6.8179,0.0208,-0.0025,3.9047,0.25,0,Galvanostatic,Gamry_1
25925825,3,70742.5454,13,1,7,21,42.6136,0.0205,-6.9423,0.0203,-0.0025,3.9047,0.25,0,Galvanostatic,Gamry_1
25925825,3,70742.5454,13,1,7,22,54.5058,0.0200,-7.0610,0.0199,-0.0025,3.9047,0.25,0,Galvanostatic,Gamry_1
25925825,3,70742.5454,13,1,7,23,74.4048,0.0195,-7.0927,0.0194,-0.0024,3.9047,0.25,0,Galvanostatic,Gamry_1
25925825,3,70742.5454,13,1,7,24,99.7340,0.0190,-7.1499,0.0189,-0.0024,3.9047,0.25,0,Galvanostatic,Gamry_1
25925825,3,70742.5454,13,1,7,25,133.9286,0.0186,-7.1272,0.0184,-0.0023,3.9047,0.25,0,Galvanostatic,Gamry_1
25925825,3,70742.5454,13,1,7,26,178.0063,0.0181,-7.0323,0.0180,-0.0022,3.9047,0.25,0,Galvanostatic,Gamry_1
25925825,3,70742.5454,13,1,7,27,238.3475,0.0176,-6.8453,0.0175,-0.0021,3.9047,0.25,0,Galvanostatic,Gamry_1
25925825,3,70742.5454,13,1,7,28,319.6023,0.0171,-6.4782,0.0170,-0.0019,3.9047,0.25,0,Galvanostatic,Gamry_1
25925825,3,70742.5454,13,1,7,29,418.5268,0.0167,-5.9894,0.0166,-0.0017,3.9047,0.25,0,Galvanostatic,Gamry_1
25925825,3,70742.5454,13,1,7,30,558.0357,0.0163,-5.1927,0.0162,-0.0015,3.9047,0.25,0,Galvanostatic,Gamry_1
25925825,3,70742.5454,13,1,7,31,745.7386,0.0159,-4.2469,0.0159,-0.0012,3.9047,0.25,0,Galvanostatic,Gamry_1
25925825,3,70742.5454,13,1,7,32,1004.4640,0.0155,-2.9277,0.0155,-0.0008,3.9047,0.25,0,Galvanostatic,Gamry_1
25925825,3,70742.5454,13,1,7,33,1324.7280,0.0152,-1.3342,0.0152,-0.0004,3.9047,0.25,0,Galvanostatic,Gamry_1
25925825,3,70742.5454,13,1,7,34,1770.8330,0.0150,0.7671,0.0150,0.0002,3.9047,0.25,0,Galvanostatic,Gamry_1
25925825,3,70742.5454,13,1,7,35,2343.7500,0.0148,3.3209,0.0148,0.0009,3.9047,0.25,0,Galvanostatic,Gamry_1
25925825,3,70742.5454,13,1,7,36,3164.0630,0.0147,6.7243,0.0146,0.0017,3.9047,0.25,0,Galvanostatic,Gamry_1
25925825,3,70742.5454,13,1,7,37,4230.1830,0.0148,10.7757,0.0146,0.0028,3.9047,0.25,0,Galvanostatic,Gamry_1
25925825,3,70742.5454,13,1,7,38,5602.1340,0.0151,15.5455,0.0146,0.0040,3.9047,0.25,0,Galvanostatic,Gamry_1
25925825,3,70742.5454,13,1,7,39,7431.4020,0.0157,21.1375,0.0146,0.0057,3.9047,0.25,0,Galvanostatic,Gamry_1
25925825,3,75323.1358,13,1,8,0,0.1001,0.0273,-6.9259,0.0271,-0.0033,3.8548,0.25,0,Galvanostatic,Gamry_1
25925825,3,75323.1358,13,1,8,1,0.1335,0.0269,-5.9317,0.0267,-0.0028,3.8548,0.25,0,Galvanostatic,Gamry_1
25925825,3,75323.1358,13,1,8,2,0.1781,0.0265,-5.1192,0.0264,-0.0024,3.8548,0.25,0,Galvanostatic,Gamry_1
25925825,3,75323.1358,13,1,8,3,0.2372,0.0262,-4.4462,0.0261,-0.0020,3.8548,0.25,0,Galvanostatic,Gamry_1
25925825,3,75323.1358,13,1,8,4,0.3167,0.0260,-3.9225,0.0259,-0.0018,3.8548,0.25,0,Galvanostatic,Gamry_1
25925825,3,75323.1358,13,1,8,5,0.4231,0.0258,-3.4983,0.0257,-0.0016,3.8548,0.25,0,Galvanostatic,Gamry_1
25925825,3,75323.1358,13,1,8,6,0.5634,0.0256,-3.0481,0.0256,-0.0014,3.8548,0.25,0,Galvanostatic,Gamry_1
25925825,3,75323.1358,13,1,8,7,0.7512,0.0255,-2.9346,0.0255,-0.0013,3.8548,0.25,0,Galvanostatic,Gamry_1
25925825,3,75323.1358,13,1,8,8,1.0016,0.0254,-2.8581,0.0253,-0.0013,3.8548,0.25,0,Galvanostatic,Gamry_1
25925825,3,75323.1358,13,1,8,9,1.3470,0.0252,-2.9771,0.0251,-0.0013,3.8548,0.25,0,Galvanostatic,Gamry_1
25925825,3,75323.1358,13,1,8,10,1.7589,0.0251,-3.1867,0.0250,-0.0014,3.8548,0.25,0,Galvanostatic,Gamry_1
25925825,3,75323.1358,13,1,8,11,2.3916,0.0248,-3.5381,0.0248,-0.0015,3.8548,0.25,0,Galvanostatic,Gamry_1
25925825,3,75323.1358,13,1,8,12,3.1672,0.0246,-4.0127,0.0245,-0.0017,3.8548,0.25,0,Galvanostatic,Gamry_1
25925825,3,75323.1358,13,1,8,13,4.2344,0.0243,-4.5523,0.0242,-0.0019,3.8548,0.25,0,Galvanostatic,Gamry_1
25925825,3,75323.1358,13,1,8,14,5.5804,0.0239,-5.0986,0.0238,-0.0021,3.8548,0.25,0,Galvanostatic,Gamry_1
25925825,3,75323.1358,13,1,8,15,7.4405,0.0235,-5.6328,0.0234,-0.0023,3.8548,0.25,0,Galvanostatic,Gamry_1
25925825,3,75323.1358,13,1,8,16,9.9102,0.0230,-6.0443,0.0229,-0.0024,3.8548,0.25,0,Galvanostatic,Gamry_1
25925825,3,75323.1358,13,1,8,17,13.3168,0.0225,-6.3393,0.0223,-0.0025,3.8548,0.25,0,Galvanostatic,Gamry_1
25925825,3,75323.1358,13,1,8,18,17.7557,0.0220,-6.5416,0.0218,-0.0025,3.8548,0.25,0,Galvanostatic,Gamry_1
25925825,3,75323.1358,13,1,8,19,23.9158,0.0215,-6.6856,0.0213,-0.0025,3.8548,0.25,0,Galvanostatic,Gamry_1
25925825,3,75323.1358,13,1,8,20,31.8878,0.0210,-6.8318,0.0208,-0.0025,3.8548,0.25,0,Galvanostatic,Gamry_1
25925825,3,75323.1358,13,1,8,21,42.6136,0.0205,-6.9401,0.0203,-0.0025,3.8548,0.25,0,Galvanostatic,Gamry_1
25925825,3,75323.1358,13,1,8,22,54.5058,0.0201,-7.0211,0.0200,-0.0025,3.8548,0.25,0,Galvanostatic,Gamry_1
25925825,3,75323.1358,13,1,8,23,74.4048,0.0196,-7.1172,0.0194,-0.0024,3.8548,0.25,0,Galvanostatic,Gamry_1
25925825,3,75323.1358,13,1,8,24,99.7340,0.0191,-7.1779,0.0189,-0.0024,3.8548,0.25,0,Galvanostatic,Gamry_1
25925825,3,75323.1358,13,1,8,25,133.9286,0.0186,-7.1700,0.0185,-0.0023,3.8548,0.25,0,Galvanostatic,Gamry_1
25925825,3,75323.1358,13,1,8,26,178.0063,0.0181,-7.0921,0.0180,-0.0022,3.8548,0.25,0,Galvanostatic,Gamry_1
25925825,3,75323.1358,13,1,8,27,238.3475,0.0176,-6.8893,0.0175,-0.0021,3.8548,0.25,0,Galvanostatic,Gamry_1
25925825,3,75323.1358,13,1,8,28,319.6023,0.0172,-6.5200,0.0170,-0.0019,3.8548,0.25,0,Galvanostatic,Gamry_1
25925825,3,75323.1358,13,1,8,29,418.5268,0.0167,-6.0162,0.0166,-0.0018,3.8548,0.25,0,Galvanostatic,Gamry_1
25925825,3,75323.1358,13,1,8,30,558.0357,0.0163,-5.2357,0.0163,-0.0015,3.8548,0.25,0,Galvanostatic,Gamry_1
25925825,3,75323.1358,13,1,8,31,745.7386,0.0159,-4.2876,0.0159,-0.0012,3.8548,0.25,0,Galvanostatic,Gamry_1
25925825,3,75323.1358,13,1,8,32,1004.4640,0.0155,-2.9542,0.0155,-0.0008,3.8548,0.25,0,Galvanostatic,Gamry_1
25925825,3,75323.1358,13,1,8,33,1324.7280,0.0152,-1.3699,0.0152,-0.0004,3.8548,0.25,0,Galvanostatic,Gamry_1
25925825,3,75323.1358,13,1,8,34,1770.8330,0.0150,0.7460,0.0150,0.0002,3.8548,0.25,0,Galvanostatic,Gamry_1
25925825,3,75323.1358,13,1,8,35,2343.7500,0.0148,3.2907,0.0148,0.0009,3.8548,0.25,0,Galvanostatic,Gamry_1
25925825,3,75323.1358,13,1,8,36,3164.0630,0.0148,6.6991,0.0147,0.0017,3.8548,0.25,0,Galvanostatic,Gamry_1
25925825,3,75323.1358,13,1,8,37,4230.1830,0.0148,10.7781,0.0146,0.0028,3.8548,0.25,0,Galvanostatic,Gamry_1
25925825,3,75323.1358,13,1,8,38,5602.1340,0.0151,15.5133,0.0146,0.0040,3.8548,0.25,0,Galvanostatic,Gamry_1
25925825,3,75323.1358,13,1,8,39,7431.4020,0.0157,21.1582,0.0146,0.0057,3.8548,0.25,0,Galvanostatic,Gamry_1
25925825,3,79895.7326,13,1,9,0,0.1001,0.0270,-5.6051,0.0269,-0.0026,3.7923,0.25,0,Galvanostatic,Gamry_1
25925825,3,79895.7326,13,1,9,1,0.1335,0.0267,-4.8546,0.0266,-0.0023,3.7923,0.25,0,Galvanostatic,Gamry_1
25925825,3,79895.7326,13,1,9,2,0.1781,0.0264,-4.2821,0.0263,-0.0020,3.7923,0.25,0,Galvanostatic,Gamry_1
25925825,3,79895.7326,13,1,9,3,0.2372,0.0261,-3.7256,0.0261,-0.0017,3.7923,0.25,0,Galvanostatic,Gamry_1
25925825,3,79895.7326,13,1,9,4,0.3167,0.0259,-3.3147,0.0259,-0.0015,3.7923,0.25,0,Galvanostatic,Gamry_1
25925825,3,79895.7326,13,1,9,5,0.4231,0.0258,-3.0288,0.0257,-0.0014,3.7923,0.25,0,Galvanostatic,Gamry_1
25925825,3,79895.7326,13,1,9,6,0.5634,0.0256,-2.8222,0.0256,-0.0013,3.7923,0.25,0,Galvanostatic,Gamry_1
25925825,3,79895.7326,13,1,9,7,0.7512,0.0255,-2.6917,0.0255,-0.0012,3.7923,0.25,0,Galvanostatic,Gamry_1
25925825,3,79895.7326,13,1,9,8,1.0016,0.0253,-2.6561,0.0253,-0.0012,3.7923,0.25,0,Galvanostatic,Gamry_1
25925825,3,79895.7326,13,1,9,9,1.3470,0.0252,-2.8034,0.0251,-0.0012,3.7923,0.25,0,Galvanostatic,Gamry_1
25925825,3,79895.7326,13,1,9,10,1.7589,0.0251,-3.0347,0.0250,-0.0013,3.7923,0.25,0,Galvanostatic,Gamry_1
25925825,3,79895.7326,13,1,9,11,2.3916,0.0248,-3.3599,0.0248,-0.0015,3.7923,0.25,0,Galvanostatic,Gamry_1
25925825,3,79895.7326,13,1,9,12,3.1672,0.0246,-3.9009,0.0246,-0.0017,3.7923,0.25,0,Galvanostatic,Gamry_1
25925825,3,79895.7326,13,1,9,13,4.2344,0.0243,-4.4812,0.0242,-0.0019,3.7923,0.25,0,Galvanostatic,Gamry_1
25925825,3,79895.7326,13,1,9,14,5.5804,0.0240,-5.0194,0.0239,-0.0021,3.7923,0.25,0,Galvanostatic,Gamry_1
25925825,3,79895.7326,13,1,9,15,7.4405,0.0235,-5.5710,0.0234,-0.0023,3.7923,0.25,0,Galvanostatic,Gamry_1
25925825,3,79895.7326,13,1,9,16,9.9102,0.0230,-5.9983,0.0229,-0.0024,3.7923,0.25,0,Galvanostatic,Gamry_1
25925825,3,79895.7326,13,1,9,17,13.3168,0.0225,-6.3093,0.0224,-0.0025,3.7923,0.25,0,Galvanostatic,Gamry_1
