Repository: HVES-Battery-Testing-Consortium/LG-HG2

# Battery Testing Consortium (BTC)
The Battery Testing Consortium (BTC) has been developed within the High Voltage and Energy Storage Lab at Oxford Brookes University to provide accurate and comprehensive cell data to Formula Student Electric teams. Through the BTC, we aim to provide FS teams with information for improved and informed decisions for cell selection, pack architecture design, thermal cooling requirements, and end of life predictions. A range of tests are completed to provide a comprehensive electrochemical lithium-ion characterisation for modelling, validation, and battery management parameterisation.

This repository provides two open-source sample datasets of the larger consortium dataset. To join the consortium, visit the [HVES website].

## Total Consortium Cells
|Cell|Chemistry|Nom. Voltage [V]|Nom. Capacity [Ah]|Energy Density [Wh/kg]|
|---|---|---|---|---|
| Samsung 25R  | NMC  | 3.6  | 2.5  | 206  |
|  LG HG2 |  NMC | 3.6  | 3  |  236 |
|  Sony VTC6 | NMC  | 3.6  |  3 |  232 |
|  Melasta SLPB6542126| LCO  | 3.7  | 3.9  | 191  |
|  Melasta SLPB8542126 | LCO  | 3.7  | 5.2  | 189  |
|  Melasta SLPB8346143 | LCO  | 3.7  | 6.3  | 196  |
|  Melasta SLPBB142124  | LCO  | 3.7  | 6.8  | 202  |
|  Melasta SLPB8870175 | LCO  | 3.7  | 12  | 197  |
|  Melasta SLPB7336128HV | NMC  | 3.8  | 3.7  | 204  |
|  Melasta SLPB9542124HV | NMC  | 3.8  | 5.95  | 215  |
|  Melasta SLPBB042126HV | NMC  |  3.8 | 7.5  | 228 |
|  Melasta SLPB7579207HV| NMC  | 3.8  | 15.4  | 227  |

## Notes
* For all tests dated before September 25th, 2021: Offset thermocouple measurements by 1.5°C (i.e. 30°C -> 28.5°C)
* Unless stated otherwise, all cells are stored in a controlled climate at 15°C

## Consortium Overview
An abriged overview describing the tests completed and data organisation can be found in [here]

File: Data/Round1/LG_HG2/Package 1/210612_FSD_HPPC_EIS_LGHG2_1_15C/210612_FSD_HPPC_EIS_LGHG2_1_15C_Channel_3_StatisticByStep.CSV (part 1 of 2)
Date_Time                    ,Test_Time(s),Step_Time(s),Cycle_Index,Step_Index,TC_Counter1,TC_Counter2,TC_Counter3,Current(A),Voltage(V),Power(W),Charge_Capacity(Ah),Discharge_Capacity(Ah),Mean_Voltage(V),Charge_Energy(Wh),Discharge_Energy(Wh),Charge_Time(s),Discharge_Time(s),V_Max_On_Cycle(V),Coulombic_Efficiency(%),mAh/g,Aux_Temperature_1(C),Aux_dT/dt_1(C),Aux_Temperature_2(C),Aux_dT/dt_2(C),Aux_Temperature_3(C),Aux_dT/dt_3(C)
2021/06/12 14:22:45,3600.0031,3600.0031,1.00,1.00,0.00,0.00,0.00,0,3.077012,0,0,0,,0,0,0,0,,0,0,15.3586,-0.09578764,15,0,15.29306,-0.02750695,
2021/06/12 16:44:49,12124.2167,8524.1718,1.00,2.00,0.00,0.00,0.00,0.04999775,4.199967,0.20998890007425,2.708104,1.53323E-05,3.8571729975493,10.45737,4.717307E-05,8518.029,0.0368,,0,0.000333,15.95201,0.04845172,15,0,15.87199,0.1213154,
2021/06/12 17:44:49,15724.2648,3600.0031,1.00,4.00,0.00,0.00,0.00,0,4.181549,0,6.603069E-08,1.53323E-05,,10.45737,4.717307E-05,8518.04,0.0368,,23219.95,0.000333,15.61805,0.0597772,15,0,15.3339,-0.03587067,
2021/06/12 19:32:29,22183.5845,6459.2785,1.00,5.00,0.00,0.00,0.00,-1.501709,2.499983,-3.754246970947,1.492424E-07,2.691628,3.65457224646561,10.45737,9.776773,8518.051,6455.095,,1803528000,58.513652,17.89994,-0.05311131,15,0,15.27555,0.02171487,
2021/06/12 20:32:29,25783.6396,3600.0023,1.00,8.00,0.00,0.00,0.00,0,3.007442,0,1.492424E-07,2.691635,,10.45737,9.776793,8518.051,6455.113,,1803533000,58.513804,15.89574,-0.03857076,15,0,15.88852,0.05016893,
2021/06/12 23:04:43,34917.5481,9133.8689,1.00,9.00,0.00,0.00,0.00,0.04999154,4.20007,0.2099679674078,2.703678,2.691651,3.8479780988121,20.86612,9.776839,17644.87,6455.15,,99.56,58.514152,15.87516,-0.0135228,15,0,15.91163,0.0684002,
2021/06/12 23:04:45,34919.6383,2.0316,1.00,11.00,0.00,0.00,0.00,0.2500317,4.204221,1.0511885238057,2.703678,2.691651,,20.86613,9.776839,17644.88,6455.15,,99.56,58.514152,15.8705336431413,-0.016001773600649,15,0,15.9064152755392,0.072208999551681,
2021/06/13 00:04:45,38519.6780,3600.0025,1.00,12.00,0.00,0.00,0.00,0,4.181953,0,2.703678,2.691651,,20.86613,9.776839,17644.88,6455.15,,99.56,58.514152,15.47715,-0.1433167,15,0,15.62701,0.1188332,
2021/06/13 00:14:44,39119.1677,300.0029,1.00,14.00,0.00,0.00,0.00,0,4.181511,0,2.703678,2.691651,,20.86613,9.776839,17644.88,6455.15,,99.56,58.514152,15.82767,-0.01566112,15,0,15.84958,0.05716562,
2021/06/13 00:14:54,39129.2055,10.0022,1.00,15.00,0.00,0.00,0.00,-8.968597,3.769289,-33.805234017533,2.70368,2.716507,2.49962333532008,20.86613,9.871306,17644.92,6465.126,,100.47,59.0545,15.90024,-0.1098979,15,0,15.5507,-0.05764127,
2021/06/13 00:15:34,39169.2451,40.0025,1.00,16.00,0.00,0.00,0.00,0,4.142888,0,2.70368,2.716514,,20.86613,9.871335,17644.92,6465.129,,100.47,59.054652,16.05509,-0.1241672,15,0,15.25385,-0.117479,
2021/06/13 00:15:44,39179.2854,10.0030,1.00,17.00,0.00,0.00,0.00,1.003108,4.2001,4.2131539108,2.706885,2.716612,3.29270129650879,20.87959,9.871741,17654.9,6465.168,,100.36,59.056783,16.49046,0.1312363,15,0,15.68269,0.1269105,
2021/06/13 00:16:24,39219.3240,40.0023,1.00,18.00,0.00,0.00,0.00,0,4.156043,0,2.706885,2.716612,,20.8796,9.871741,17654.91,6465.168,,100.36,59.056783,16.10255,-0.006288886,15,0,15.38887,-0.1110324,
2021/06/13 00:21:00,39494.7304,275.3625,1.00,20.00,0.00,0.00,0.00,-1.49989,4.020458,-6.03024474962,2.706894,2.831188,2.91575970846008,20.87963,10.33464,17654.94,6740.172,,104.59,61.547565,16.32838,0.09056926,15,0,15.6806,0.1020855,
2021/06/13 01:21:00,43094.7692,3600.0026,1.00,21.00,0.00,0.00,0.00,0,4.110047,0,2.706894,2.831189,,20.87963,10.33464,17654.94,6740.175,,104.59,61.547587,15.91676,0.06117553,15,0,15.96779,0.1613408,
2021/06/13 01:30:47,43682.1891,300.0021,1.00,14.00,1.00,0.00,0.00,0,4.110153,0,2.706894,2.831189,,20.87963,10.33464,17654.94,6740.175,,104.59,61.547587,15.81884,0.03842175,15,0,15.5494,-0.05490661,
2021/06/13 01:30:57,43692.2270,10.0033,1.00,15.00,1.00,0.00,0.00,-8.969193,3.739085,-33.536575008405,2.706894,2.856063,,20.87963,10.42833,17654.95,6750.184,,105.51,62.088326,16.16269,-0.07217884,15,0,15.55112,-0.1451054,
2021/06/13 01:31:37,43732.2658,40.0026,1.00,16.00,1.00,0.00,0.00,0,4.091138,0,2.706894,2.856071,,20.87963,10.42836,17654.95,6750.187,,105.51,62.0885,16.43013,0.03155112,15,0,15.88444,0.1067099,
2021/06/13 01:31:47,43742.3044,10.0022,1.00,17.00,1.00,0.00,0.00,1.775673,4.171568,7.407340665264,2.711817,2.85615,,20.90012,10.42868,17664.94,6750.218,,105.32,62.090217,16.37105,0.09803593,15,0,15.90539,0.1824006,
2021/06/13 01:32:27,43782.3431,40.0025,1.00,18.00,1.00,0.00,0.00,0,4.102015,0,2.711818,2.85615,,20.90013,10.42868,17664.94,6750.218,,105.32,62.090217,15.95778,0.01035511,15,0,15.46984,0.09230405,
2021/06/13 01:37:03,44057.7302,275.3410,1.00,20.00,1.00,0.00,0.00,-1.499897,3.999347,-5.998608567259,2.711835,2.970725,,20.9002,10.88832,17664.98,7025.22,,109.55,64.580978,16.36027,0.1073223,15,0,15.71255,0.03687739,
2021/06/13 02:37:03,47657.7704,3600.0037,1.00,21.00,1.00,0.00,0.00,0,4.088051,0,2.711835,2.970726,,20.9002,10.88833,17664.98,7025.223,,109.55,64.581,15.44986,0.06891251,15,0,15.42806,0.1144722,
2021/06/13 02:46:54,48249.1852,300.0020,1.00,14.00,2.00,0.00,0.00,0,4.088322,0,2.711835,2.970726,,20.9002,10.88833,17664.98,7025.223,,109.55,64.581,15.59967,0.02249867,15,0,15.31551,-0.05265772,
2021/06/13 02:47:04,48259.2247,10.0021,1.00,15.00,2.00,0.00,0.00,-8.969383,3.739186,-33.538191342238,2.711835,2.995596,,20.9002,10.98205,17664.99,7035.233,,110.46,65.121652,16.24066,0.1711679,15,0,15.73118,0.107567,
2021/06/13 02:47:44,48299.2637,40.0026,1.00,16.00,2.00,0.00,0.00,0,4.070117,0,2.711835,2.995603,,20.9002,10.98207,17664.99,7035.236,,110.46,65.121804,16.42803,0.0363946,15,0,15.62015,-0.04100084,
2021/06/13 02:47:54,48309.3037,10.0030,1.00,17.00,2.00,0.00,0.00,1.77594,4.144052,7.35958770888,2.716758,2.995687,,20.92056,10.98242,17674.98,7035.27,,110.27,65.12363,16.3576,-0.01719296,15,0,15.86281,0.05788893,
2021/06/13 02:48:34,48349.3425,40.0032,1.00,18.00,2.00,0.00,0.00,0,4.083147,0,2.716759,2.995687,,20.92056,10.98242,17674.98,7035.27,,110.27,65.12363,16.27556,0.1096219,15,0,15.54029,0.01867503,
2021/06/13 02:53:10,48624.7409,275.3547,1.00,20.00,2.00,0.00,0.00,-1.499852,3.976525,-5.9641989743,2.716776,3.110262,,20.92063,11.43996,17675.02,7310.272,,114.48,67.614391,16.06047,0.06665528,15,0,15.66735,0.1304787,
2021/06/13 03:53:10,52224.7810,3600.0032,1.00,21.00,2.00,0.00,0.00,0,4.072254,0,2.716776,3.110264,,20.92063,11.43997,17675.02,7310.276,,114.48,67.614435,15.88031,-0.002829432,15,0,15.69281,0.02431035,
2021/06/13 04:02:56,52810.4025,300.0022,1.00,14.00,3.00,0.00,0.00,0,4.072298,0,2.716776,3.110264,,20.92063,11.43997,17675.02,7310.276,,114.48,67.614435,15.57539,-0.1404461,15,0,15.64103,-0.1176801,
2021/06/13 04:03:06,52820.4394,10.0021,1.00,15.00,3.00,0.00,0.00,-8.969727,3.731229,-33.468105504483,2.716776,3.135133,,20.92063,11.53361,17675.03,7320.284,,115.4,68.155065,15.98752,-0.07224709,15,0,15.52876,-0.1451302,
2021/06/13 04:03:46,52860.4792,40.0034,1.00,16.00,3.00,0.00,0.00,0,4.046657,0,2.716776,3.135141,,20.92063,11.53364,17675.03,7320.287,,115.4,68.155239,16.27573,-0.1199684,15,0,15.62789,-0.1564857,
2021/06/13 04:03:56,52870.5177,10.0024,1.00,17.00,3.00,0.00,0.00,1.775978,4.119475,7.31609697155,2.721698,3.135234,,20.94086,11.53402,17685.01,7320.324,,115.19,68.157261,16.49887,0.1176548,15,0,15.97511,0.1496661,
2021/06/13 04:04:36,52910.5579,40.0025,1.00,18.00,3.00,0.00,0.00,0,4.064555,0,2.721699,3.135234,,20.94086,11.53402,17685.02,7320.324,,115.19,68.157261,16.37204,0.1297906,15,0,15.90638,0.08438349,
2021/06/13 04:09:11,53185.9449,275.3411,1.00,20.00,3.00,0.00,0.00,-1.499894,3.93627,-5.90398775538,2.721716,3.24981,,20.94093,11.9881,17685.05,7595.324,,119.4,70.648043,15.96368,-0.0659579,15,0,15.42473,-0.127489,
2021/06/13 05:09:11,56785.9855,3600.0026,1.00,21.00,3.00,0.00,0.00,0,4.033915,0,2.721716,3.249811,,20.94093,11.98811,17685.05,7595.327,,119.4,70.648065,15.70459,0.03704369,15,0,15.78477,0.1440677,
2021/06/13 05:18:58,57372.5621,300.0021,1.00,14.00,4.00,0.00,0.00,0,4.034172,0,2.721716,3.249811,,20.94093,11.98811,17685.05,7595.327,,119.4,70.648065,15.64699,-0.06727785,15,0,15.73446,-0.001275539,
2021/06/13 05:19:08,57382.6016,10.0023,1.00,15.00,4.00,0.00,0.00,-8.969856,3.696267,-33.154982727552,2.721716,3.274691,,20.94093,12.081,17685.06,7605.339,,120.32,71.188935,15.87395,-0.1299784,15,0,15.30276,-0.1551065,
2021/06/13 05:19:48,57422.6395,40.0025,1.00,16.00,4.00,0.00,0.00,0,4.001096,0,2.721716,3.274698,,20.94093,12.08103,17685.06,7605.343,,120.32,71.189087,16.27602,0.132845,15,0,15.42379,-0.1093304,
2021/06/13 05:19:58,57432.6773,10.0022,1.00,17.00,4.00,0.00,0.00,1.775902,4.072506,7.232371550412,2.726639,3.274779,,20.96092,12.08135,17695.05,7605.375,,120.1,71.190848,15.84625,-0.1318693,15,0,15.52792,-0.09102553,
2021/06/13 05:20:38,57472.7170,40.0027,1.00,18.00,4.00,0.00,0.00,0,4.021434,0,2.72664,3.274779,,20.96093,12.08135,17695.05,7605.375,,120.1,71.190848,15.76242,-0.05471379,15,0,15.23782,0.05131036,
2021/06/13 05:25:13,57748.1179,275.3590,1.00,20.00,4.00,0.00,0.00,-1.49992,3.883031,-5.82423585752,2.726658,3.389354,,20.961,12.52976,17695.09,7880.373,,124.3,73.681609,16.06346,-0.0776279,15,0,15.36429,-0.120953,
2021/06/13 06:25:13,61348.1605,3600.0033,1.00,21.00,4.00,0.00,0.00,0,3.98451,0,2.726658,3.389355,,20.961,12.52976,17695.09,7880.376,,124.3,73.68163,15.87632,-0.03092557,15,0,15.99287,0.06235778,
2021/06/13 06:34:40,61914.3880,300.0022,1.00,14.00,5.00,0.00,0.00,0,3.984702,0,2.726658,3.389355,,20.961,12.52976,17695.09,7880.376,,124.3,73.68163,15.50399,-0.02365589,15,0,15.32185,-0.0897041,
2021/06/13 06:34:50,61924.4269,10.0032,1.00,15.00,5.00,0.00,0.00,-8.9702,3.651922,-32.7584707244,2.726658,3.41424,,20.961,12.62157,17695.09,7890.393,,125.22,74.222609,15.93777,0.0197503,15,0,15.81406,0.1153773,
2021/06/13 06:35:30,61964.4679,40.0025,1.00,16.00,5.00,0.00,0.00,0,3.948685,0,2.726658,3.414249,,20.961,12.6216,17695.09,7890.397,,125.22,74.222804,16.0697,0.0649184,15,0,15.74214,0.1082593,
2021/06/13 06:35:40,61974.5066,10.0023,1.00,17.00,5.00,0.00,0.00,1.775993,4.017842,7.135659267106,2.731581,3.414331,,20.98073,12.62193,17705.08,7890.43,,124.99,74.224587,16.1258,0.06934375,15,0,15.40486,-0.003449917,
2021/06/13 06:36:20,62014.5477,40.0025,1.00,18.00,5.00,0.00,0.00,0,3.969454,0,2.731582,3.414331,,20.98073,12.62193,17705.08,7890.43,,124.99,74.224587,16.01663,-0.005046129,15,0,15.36842,-0.1188964,
2021/06/13 06:40:55,62289.9378,275.3450,1.00,20.00,5.00,0.00,0.00,-1.499903,3.835658,-5.753114941174,2.731599,3.528907,,20.9808,13.06459,17705.12,8165.43,,129.19,76.71537,16.28853,0.06960332,15,0,15.84464,0.1174876,
2021/06/13 07:40:55,65889.9786,3600.0020,1.00,21.00,5.00,0.00,0.00,0,3.940405,0,2.731599,3.528908,,20.9808,13.0646,17705.12,8165.434,,129.19,76.715391,15.9165,0.1421946,15,0,15.84376,0.1877797,
2021/06/13 07:50:40,66474.9396,300.0024,1.00,14.00,6.00,0.00,0.00,0,3.940912,0,2.731599,3.528908,,20.9808,13.0646,17705.12,8165.434,,129.19,76.715391,15.81807,0.06832421,15,0,15.79629,-0.006833076,
2021/06/13 07:50:50,66484.9764,10.0021,1.00,15.00,6.00,0.00,0.00,-8.969444,3.612617,-32.403165874948,2.731599,3.553776,,20.9808,13.15534,17705.13,8175.442,,130.1,77.256,16.0784,0.09827375,15,0,15.80182,0.1552761,
2021/06/13 07:51:30,66525.0168,40.0033,1.00,16.00,6.00,0.00,0.00,0,3.904206,0,2.731599,3.553784,,20.9808,13.15537,17705.13,8175.445,,130.1,77.256174,16.11458,0.1089689,15,0,15.72879,0.1455098,
2021/06/13 07:51:40,66535.0546,10.0022,1.00,17.00,6.00,0.00,0.00,1.773804,3.971286,7.044282991944,2.736516,3.553877,,21.00028,13.15573,17715.11,8175.482,,129.87,77.258196,16.12031,0.1102969,15,0,15.74181,0.1081666,
2021/06/13 07:52:20,66575.0925,40.0024,1.00,18.00,6.00,0.00,0.00,0,3.923678,0,2.736517,3.553877,,21.00028,13.15573,17715.11,8175.482,,129.87,77.258196,15.78827,-0.1195669,15,0,15.43865,-0.1264834,
2021/06/13 07:56:56,66850.4580,275.3204,1.00,20.00,6.00,0.00,0.00,-1.500095,3.796589,-5.695244175955,2.736535,3.668453,,21.00035,13.59364,17715.15,8450.448,,134.05,79.748978,15.93602,0.0702697,15,0,15.54029,-0.07590562,
2021/06/13 08:56:56,70450.4964,3600.0030,1.00,21.00,6.00,0.00,0.00,0,3.904169,0,2.736535,3.668454,,21.00035,13.59365,17715.15,8450.451,,134.05,79.749,15.38975,-0.08353144,15,0,15.35337,-0.1085791,
2021/06/13 09:06:51,71046.1818,300.0022,1.00,14.00,7.00,0.00,0.00,0,3.904797,0,2.736535,3.668454,,21.00035,13.59365,17715.15,8450.451,,134.05,79.749,15.50956,-0.08023292,15,0,15.5242,-0.06429881,
2021/06/13 09:07:01,71056.2197,10.0022,1.00,15.00,7.00,0.00,0.00,-8.96891,3.578247,-32.09297530077,2.736535,3.69332,,21.00035,13.68352,17715.16,8460.459,,134.96,80.289565,15.68762,-0.09129435,15,0,15.49826,-0.002550185,
2021/06/13 09:07:41,71096.2602,40.0035,1.00,16.00,7.00,0.00,0.00,0,3.866807,0,2.736535,3.693327,,21.00035,13.68355,17715.16,8460.462,,134.96,80.289717,16.14893,0.05379587,15,0,15.51548,-0.003106594,
2021/06/13 09:07:51,71106.2989,10.0033,1.00,17.00,7.00,0.00,0.00,1.77552,3.932912,6.98296391424,2.741457,3.693407,,21.01967,13.68386,17725.15,8460.494,,134.72,80.291457,16.21383,0.06749719,15,0,15.63146,0.1017511,
2021/06/13 09:08:31,71146.3369,40.0028,1.00,18.00,7.00,0.00,0.00,0,3.884395,0,2.741459,3.693407,,21.01967,13.68386,17725.15,8460.494,,134.72,80.291457,16.03016,0.09573877,15,0,15.37468,-0.01121521,
2021/06/13 09:13:07,71421.7391,275.3587,1.00,20.00,7.00,0.00,0.00,-1.499882,3.757861,-5.636348072402,2.741475,3.807983,,21.01974,14.11747,17725.18,8735.494,,138.9,82.782239,15.59755,-0.03489941,15.1,0,15.28424,-0.07819295,
2021/06/13 10:13:07,75021.7802,3600.0024,1.00,21.00,7.00,0.00,0.00,0,3.853704,0,2.741475,3.807984,,21.01974,14.11747,17725.18,8735.497,,138.9,82.782261,15.6676,-0.04525036,15,0,15.3762,-0.1408854,
2021/06/13 10:23:10,75624.9909,300.0022,1.00,14.00,8.00,0.00,0.00,0,3.855544,0,2.741475,3.807984,,21.01974,14.11747,17725.18,8735.497,,138.9,82.782261,15.89596,0.133661,15,0,15.63384,0.1269007,
2021/06/13 10:23:20,75635.0303,10.0022,1.00,15.00,8.00,0.00,0.00,-8.96917,3.535282,-31.70854525594,2.741475,3.832851,,21.01974,14.20622,17725.19,8745.507,,139.81,83.322848,16.11577,0.1415193,15,0,15.83922,0.150716,
2021/06/13 10:24:00,75675.0715,40.0025,1.00,16.00,8.00,0.00,0.00,0,3.821324,0,2.741475,3.832859,,21.01974,14.20625,17725.19,8745.51,,139.81,83.323022,16.21537,-0.06305635,15,0,15.59659,-0.131427,
2021/06/13 10:24:10,75685.1084,10.0021,1.00,17.00,8.00,0.00,0.00,1.775726,3.886041,6.900544040766,2.746397,3.832948,,21.03882,14.20659,17735.18,8745.546,,139.56,83.324957,16.27851,0.08888066,15,0,15.7545,0.1163125,
2021/06/13 10:24:50,75725.1479,40.0025,1.00,18.00,8.00,0.00,0.00,0,3.835125,0,2.746399,3.832948,,21.03883,14.20659,17735.18,8745.546,,139.56,83.324957,16.28172,0.1321065,15,0,15.70672,0.06394058,
2021/06/13 10:29:26,76000.5263,275.3340,1.00,20.00,8.00,0.00,0.00,-1.499887,3.714412,-5.571198271444,2.746415,3.947523,,21.03889,14.63525,17735.21,9020.545,,143.73,85.815717,15.91517,-0.04650682,15,0,15.82058,-0.01466423,
2021/06/13 11:29:26,79600.5675,3600.0025,1.00,21.00,8.00,0.00,0.00,0,3.79205,0,2.746415,3.947524,,21.03889,14.63526,17735.21,9020.547,,143.73,85.815739,15.2664,-0.08446544,15,0,15.20814,0.02031863,
2021/06/13 11:39:23,80198.0313,300.0020,1.00,14.00,9.00,0.00,0.00,0,3.792653,0,2.746415,3.947524,,21.03889,14.63526,17735.21,9020.547,,143.73,85.815739,15.67558,0.07884175,15,0,15.66108,0.09483755,
2021/06/13 11:39:33,80208.0692,10.0023,1.00,15.00,9.00,0.00,0.00,-8.969589,3.480026,-31.214402929314,2.746415,3.972409,,21.03889,14.72265,17735.22,9030.563,,144.64,86.356717,15.82248,0.08950561,15,0,15.30523,0.03718406,
2021/06/13 11:40:13,80248.1112,40.0026,1.00,16.00,9.00,0.00,0.00,0,3.769669,0,2.746415,3.972416,,21.03889,14.72268,17735.22,9030.566,,144.64,86.35687,16.04433,0.05165994,15,0,15.41803,-0.0439319,
2021/06/13 11:40:23,80258.1499,10.0030,1.00,17.00,9.00,0.00,0.00,1.775879,3.833272,6.807427246088,2.751336,3.972496,,21.05771,14.72298,17745.21,9030.599,,144.38,86.358609,15.78866,0.01291811,15,0,15.44632,0.1017249,
2021/06/13 11:41:03,80298.1895,40.0026,1.00,18.00,9.00,0.00,0.00,0,3.781213,0,2.751337,3.972496,,21.05772,14.72298,17745.21,9030.599,,144.38,86.358609,15.72928,-0.04362673,15,0,15.16818,-0.1165625,
2021/06/13 11:45:39,80573.5630,275.3308,1.00,20.00,9.00,0.00,0.00,-1.49985,3.665623,-5.49788465655,2.751354,4.087071,,21.05779,15.1459,17745.24,9305.601,,148.55,88.84937,15.74322,-0.1115099,15,0,15.27693,-0.1183796,
2021/06/13 12:45:39,84173.6058,3600.0024,1.00,21.00,9.00,0.00,0.00,0,3.744059,0,2.751354,4.087073,,21.05779,15.1459,17745.24,9305.604,,148.55,88.849413,15.72406,0.06453395,15,0,15.54929,0.1169616,
2021/06/13 12:55:20,84754.7958,300.0021,1.00,14.00,10.00,0.00,0.00,0,3.744436,0,2.751354,4.087073,,21.05779,15.1459,17745.24,9305.604,,148.55,88.849413,15.67047,-0.01180381,15,0,15.61954,0.05650401,
2021/06/13 12:55:30,84764.8361,10.0031,1.00,15.00,10.00,0.00,0.00,-8.971001,3.429588,-30.766837377588,2.751354,4.11195,,21.05779,15.23206,17745.25,9315.615,,149.45,89.390217,15.70183,-0.04641771,15,0,15.1407,-0.1352984,
2021/06/13 12:56:10,84804.8756,40.0025,1.00,16.00,10.00,0.00,0.00,0,3.720128,0,2.751354,4.111958,,21.05779,15.23209,17745.25,9315.618,,149.45,89.390391,15.74247,-0.0928542,15,0,15.10116,-0.09293705,
2021/06/13 12:56:20,84814.9165,10.0031,1.00,17.00,10.00,0.00,0.00,1.775726,3.784508,6.720249252808,2.756276,4.112046,,21.07637,15.23242,17755.24,9315.653,,149.19,89.392304,15.64475,-0.1309082,15,0,15.24398,-0.1059791,
2021/06/13 12:57:00,84854.9569,40.0026,1.00,18.00,10.00,0.00,0.00,0,3.733175,0,2.756277,4.112046,,21.07638,15.23242,17755.24,9315.653,,149.19,89.392304,15.88962,0.03010571,15,0,15.56922,0.137201,
2021/06/13 13:01:35,85130.3209,275.3196,1.00,20.00,10.00,0.00,0.00,-1.500101,3.616165,-5.424612732665,2.756294,4.226621,,21.07644,15.64966,17755.28,9590.618,,153.34,91.883065,15.81223,0.08777142,15,0,15.30227,0.02405405,
2021/06/13 14:01:36,88730.3611,3600.0025,1.00,21.00,10.00,0.00,0.00,0,3.699649,0,2.756294,4.226623,,21.07644,15.64966,17755.28,9590.622,,153.34,91.883109,15.72771,0.06460577,15,0,15.4072,-0.02646804,
2021/06/13 14:11:13,89308.0298,300.0023,1.00,14.00,11.00,0.00,0.00,0,3.700031,0,2.756294,4.226623,,21.07644,15.64966,17755.28,9590.622,,153.34,91.883109,15.72064,0.02880573,15,0,15.5823,0.0812012,
2021/06/13 14:11:23,89318.0683,10.0022,1.00,15.00,11.00,0.00,0.00,-8.972435,3.385857,-30.379381851795,2.756294,4.251493,,21.07644,15.73473,17755.29,9600.629,,154.25,92.423761,15.79584,-0.001759529,15,0,15.5191,0.09163052,
2021/06/13 14:12:03,89358.1078,40.0033,1.00,16.00,11.00,0.00,0.00,0,3.674041,0,2.756294,4.251502,,21.07644,15.73476,17755.29,9600.633,,154.25,92.423957,15.79573,-0.07008493,15,0,15.0524,-0.09521663,
2021/06/13 14:12:13,89368.1473,10.0030,1.00,17.00,11.00,0.00,0.00,1.775154,3.737985,6.63549902469,2.761216,4.251583,,21.09479,15.73506,17765.28,9600.665,,153.98,92.425717,15.94304,0.08416504,15,0,15.17077,0.0432685,
2021/06/13 14:12:53,89408.1860,40.0024,1.00,18.00,11.00,0.00,0.00,0,3.6882,0,2.761217,4.251583,,21.0948,15.73506,17765.28,9600.665,,153.97,92.425717,15.64841,-0.1382717,15,0,15.05074,-0.1703301,
2021/06/13 14:17:29,89683.5395,275.3099,1.00,20.00,11.00,0.00,0.00,-1.500084,3.572478,-5.359017088152,2.761234,4.366158,,21.09486,16.14714,17765.32,9875.632,,158.12,94.916478,15.88634,0.1080209,15,0,15.25982,0.07625014,
2021/06/13 15:17:29,93283.5785,3600.0020,1.00,21.00,11.00,0.00,0.00,0,3.663666,0,2.761234,4.36616,,21.09486,16.14714,17765.32,9875.636,,158.12,94.916522,15.84285,0.1469731,15,0,15.61713,0.1219785,
2021/06/13 15:27:11,93866.0104,300.0020,1.00,14.00,12.00,0.00,0.00,0,3.663873,0,2.761234,4.36616,,21.09486,16.14714,17765.32,9875.636,,158.12,94.916522,15.31961,-0.08504391,15,0,15.03528,-0.01675338,
2021/06/13 15:27:21,93876.0500,10.0024,1.00,15.00,12.00,0.00,0.00,-8.97197,3.351451,-30.06911782847,2.761234,4.391041,,21.09486,16.23138,17765.33,9885.646,,159.02,95.457413,16.01171,0.1170412,15,0,15.49468,0.1627621,
2021/06/13 15:28:01,93916.0885,40.0024,1.00,16.00,12.00,0.00,0.00,0,3.637593,0,2.761234,4.391048,,21.09486,16.23141,17765.33,9885.649,,159.02,95.457565,15.74082,-0.1427722,15,0,14.9828,-0.1566717,
2021/06/13 15:28:11,93926.1278,10.0022,1.00,17.00,12.00,0.00,0.00,1.775612,3.700792,6.571170684704,2.766153,4.391136,,21.11303,16.23173,17775.31,9885.685,,158.75,95.459478,15.84847,0.1334503,15,0,15.3677,0.1336551,
2021/06/13 15:28:51,93966.1683,40.0026,1.00,18.00,12.00,0.00,0.00,0,3.651267,0,2.766155,4.391136,,21.11304,16.23173,17775.31,9885.685,,158.75,95.459478,15.96306,0.1079386,15,0,15.24916,0.04199654,
2021/06/13 15:33:27,94241.5689,275.3554,1.00,20.00,12.00,0.00,0.00,-1.499839,3.53622,-5.30376066858,2.766172,4.505712,,21.1131,16.63965,17775.35,10160.69,,162.89,97.950261,15.77382,0.08520156,15,0,15.37316,0.1308963,
2021/06/13 16:33:27,97841.6085,3600.0025,1.00,21.00,12.00,0.00,0.00,0,3.635645,0,2.766172,4.505713,,21.1131,16.63965,17775.35,10160.7,,162.89,97.950283,15.86118,0.07970303,15,0,15.60633,0.1161984,
2021/06/13 16:43:17,98431.4276,300.0022,1.00,14.00,13.00,0.00,0.00,0,3.636003,0,2.766172,4.505713,,21.1131,16.63965,17775.35,10160.7,,162.89,97.950283,15.44177,0.03113985,15,0,15.07001,-0.05544245,
2021/06/13 16:43:27,98441.4672,10.0033,1.00,15.00,13.00,0.00,0.00,-8.971725,3.323376,-29.8164155436,2.766172,4.530591,,21.1131,16.72318,17775.36,10170.71,,163.79,98.491109,16.01312,0.08470446,15,0,15.3649,-0.02909243,
2021/06/13 16:44:07,98481.5065,40.0024,1.00,16.00,13.00,0.00,0.00,0,3.609616,0,2.766172,4.530598,,21.1131,16.72321,17775.36,10170.71,,163.79,98.491261,16.2548,0.04299253,15,0,15.58507,-0.02986461,
2021/06/13 16:44:17,98491.5437,10.0023,1.00,17.00,13.00,0.00,0.00,1.775406,3.672664,6.520469701584,2.771092,4.530681,,21.13113,16.7235,17785.35,10170.75,,163.5,98.493065,16.18936,0.1233551,15,0,15.4248,0.1030457,
2021/06/13 16:44:57,98531.5823,40.0025,1.00,18.00,13.00,0.00,0.00,0,3.62292,0,2.771094,4.530681,,21.13113,16.7235,17785.35,10170.75,,163.5,98.493065,15.92804,-0.01371145,15,0,15.18492,-0.1071236,
2021/06/13 16:49:32,98806.9718,275.3436,1.00,20.00,13.00,0.00,0.00,-1.500036,3.503359,-5.255164620924,2.771111,4.645256,,21.1312,17.12794,17785.38,10445.71,,167.63,100.983826,16.03654,-0.09370685,15,0,15.45395,-0.02780765,
2021/06/13 17:49:32,102407.0115,3600.0027,1.00,21.00,13.00,0.00,0.00,0,3.607756,0,2.771111,4.645257,,21.1312,17.12795,17785.38,10445.71,,167.63,100.983848,15.43341,-0.1474485,15,0,15.26582,-0.1065269,
2021/06/13 17:59:13,102987.4544,300.0028,1.00,14.00,14.00,0.00,0.00,0,3.60832,0,2.771111,4.645257,,21.1312,17.12795,17785.38,10445.71,,167.63,100.983848,15.84457,0.07435918,15,0,15.70627,0.09947687,
2021/06/13 17:59:23,102997.4940,10.0032,1.00,15.00,14.00,0.00,0.00,-8.97171,3.292969,-29.54356290699,2.771111,4.670137,,21.1312,17.21073,17785.4,10455.72,,168.53,101.524717,16.10663,-0.009613037,15,0,15.70627,0.06095409,
2021/06/13 18:00:03,103037.5353,40.0027,1.00,16.00,14.00,0.00,0.00,0,3.581821,0,2.771111,4.670145,,21.1312,17.21075,17785.4,10455.73,,168.53,101.524891,16.03628,-0.03588319,15,0,15.18396,-0.1293254,
2021/06/13 18:00:13,103047.5753,10.0022,1.00,17.00,14.00,0.00,0.00,1.77552,3.64547,6.4726048944,2.776033,4.670228,,21.1491,17.21105,17795.39,10455.76,,168.23,101.526696,16.04187,-0.1116592,15,0,15.18957,-0.1300201,
2021/06/13 18:00:53,103087.6141,40.0027,1.00,18.00,14.00,0.00,0.00,0,3.594868,0,2.776035,4.670228,,21.14911,17.21105,17795.39,10455.76,,168.23,101.526696,16.36603,0.03762603,15,0,15.76201,0.1128197,
2021/06/13 18:05:28,103363.0213,275.3613,1.00,20.00,14.00,0.00,0.00,-1.499846,3.465133,-5.197165869518,2.776051,4.784803,,21.14917,17.61176,17795.42,10730.77,,172.36,104.017457,16.59639,0.09948552,15,0,15.70869,0.09059668,
2021/06/13 19:05:28,106963.0625,3600.0025,1.00,21.00,14.00,0.00,0.00,0,3.552163,0,2.776051,4.784805,,21.14917,17.61176,17795.42,10730.77,,172.36,104.0175,15.92172,0.05210817,15,0,15.64505,0.09769261,
2021/06/13 19:15:26,107561.2791,300.0023,1.00,14.00,15.00,0.00,0.00,0,3.552558,0,2.776051,4.784805,,21.14917,17.61176,17795.42,10730.77,,172.36,104.0175,15.40875,-0.1140931,15,0,15.29218,-0.1255035,
2021/06/13 19:15:36,107571.3177,10.0022,1.00,15.00,15.00,0.00,0.00,-8.972107,3.233021,-29.007010345247,2.776051,4.809684,,21.14917,17.69305,17795.43,10740.78,,173.26,104.558348,15.84501,-0.07688075,15,0,15.18197,-0.1475799,
2021/06/13 19:16:16,107611.3564,40.0025,1.00,16.00,15.00,0.00,0.00,0,3.524429,0,2.776051,4.809692,,21.14917,17.69307,17795.43,10740.78,,173.26,104.558522,15.93314,0.03511071,15,0,15.37958,0.112581,
2021/06/13 19:16:27,107621.3958,10.0030,1.00,17.00,15.00,0.00,0.00,1.775398,3.589666,6.373085837068,2.780972,4.809771,,21.16679,17.69335,17805.42,10740.82,,172.95,104.560239,15.91454,-0.07859766,15,0,15.23702,-0.1310813,
2021/06/13 19:17:07,107661.4355,40.0026,1.00,18.00,15.00,0.00,0.00,0,3.538324,0,2.780974,4.809771,,21.1668,17.69335,17805.43,10740.82,,172.95,104.560239,16.15807,0.09101868,15,0,15.68491,0.1389524,
2021/06/13 19:21:42,107936.7852,275.3052,1.00,20.00,15.00,0.00,0.00,-1.500024,3.418454,-5.127763042896,2.78099,4.924346,,21.16685,18.08788,17805.46,11015.78,,177.07,107.051,15.99304,-0.09578794,15,0,15.19169,-0.1255551,
2021/06/13 20:21:42,111536.8238,3600.0018,1.00,21.00,15.00,0.00,0.00,0,3.496234,0,2.78099,4.924348,,21.16685,18.08788,17805.46,11015.78,,177.07,107.051043,15.71704,0.01850337,15,0,15.32362,-0.09535462,
2021/06/13 20:31:16,112111.0645,300.0021,1.00,14.00,16.00,0.00,0.00,0,3.496751,0,2.78099,4.924348,,21.16685,18.08788,17805.46,11015.78,,177.07,107.051043,15.75428,-0.09870321,15,0,15.44107,-0.1237625,
2021/06/13 20:31:26,112121.1031,10.0021,1.00,15.00,16.00,0.00,0.00,-8.972282,3.17198,-28.45989905836,2.78099,4.949225,,21.16685,18.16765,17805.47,11025.79,,177.97,107.591848,16.13452,0.002728701,15,0,15.79244,0.09151518,
2021/06/13 20:32:06,112161.1443,40.0025,1.00,16.00,16.00,0.00,0.00,0,3.475463,0,2.78099,4.949233,,21.16685,18.16768,17805.47,11025.8,,177.97,107.592022,16.00507,-0.07258296,15,0,15.40057,-0.00436604,
2021/06/13 20:32:16,112171.1813,10.0022,1.00,17.00,16.00,0.00,0.00,1.775093,3.541538,6.286559313034,2.785911,4.949321,,21.18424,18.16798,17815.45,11025.83,,177.66,107.593935,16.13866,-0.1089314,15,0,15.38858,-0.1363814,
2021/06/13 20:32:56,112211.2218,40.0025,1.00,18.00,16.00,0.00,0.00,0,3.488078,0,2.785913,4.949321,,21.18425,18.16798,17815.46,11025.83,,177.66,107.593935,16.218,0.02328992,15,0,15.73762,0.1007339,
2021/06/13 20:37:32,112486.6251,275.3580,1.00,20.00,16.00,0.00,0.00,-1.499874,3.362204,-5.042882362296,2.785931,5.063897,,21.18431,18.55679,17815.49,11300.84,,181.77,110.084717,16.49656,0.01819313,15,0,15.54309,-0.05923748,
2021/06/13 21:37:32,116086.6656,3600.0028,1.00,21.00,16.00,0.00,0.00,0,3.465174,0,2.785931,5.063899,,21.18431,18.5568,17815.49,11300.84,,181.77,110.084761,15.4231,-0.09948283,15,0,15.30654,-0.1177195,
2021/06/13 21:47:06,116660.3969,300.0022,1.00,14.00,17.00,0.00,0.00,0,3.465436,0,2.785931,5.063899,,21.18431,18.5568,17815.49,11300.84,,181.77,110.084761,15.81568,0.06425321,15,0,15.51709,-0.01086444,
2021/06/13 21:47:16,116670.4357,10.0025,1.00,15.00,17.00,0.00,0.00,-8.973152,3.095095,-27.77275788944,2.785931,5.08878,,21.18431,18.63509,17815.5,11310.85,,182.66,110.625652,16.2773,0.1117757,15,0,15.78242,0.04131079,
2021/06/13 21:47:56,116710.4752,40.0025,1.00,16.00,17.00,0.00,0.00,0,3.430158,0,2.785931,5.088788,,21.18431,18.63512,17815.5,11310.86,,182.66,110.625826,16.43525,0.1260543,15,0,15.49623,0.1217529,
2021/06/13 21:48:06,116720.5129,10.0021,1.00,17.00,17.00,0.00,0.00,1.776108,3.505502,6.226150146216,2.790854,5.088874,,21.20152,18.63541,17825.48,11310.89,,182.34,110.627696,16.37118,0.1265922,15,0,15.72346,0.1609468,
2021/06/13 21:48:46,116760.5517,40.0026,1.00,18.00,17.00,0.00,0.00,0,3.452175,0,2.790855,5.088874,,21.20152,18.63541,17825.49,11310.89,,182.34,110.627696,16.36151,0.05582303,15,0,15.6118,-0.0397858,
2021/06/13 21:53:21,117035.9548,275.3603,1.00,20.00,17.00,0.00,0.00,-1.499879,3.263184,-4.894381154736,2.790872,5.20345,,21.20158,19.01594,17825.52,11585.9,,186.45,113.118478,16.33291,-0.1659578,15,0,15.13122,-0.1914269,
2021/06/13 22:53:21,120635.9946,3600.0026,1.00,21.00,17.00,0.00,0.00,0,3.389126,0,2.790872,5.203451,,21.20158,19.01594,17825.52,11585.9,,186.45,113.1185,15.52463,-0.08070081,15,0,15.24772,-0.1194111,
2021/06/13 23:03:13,121227.9333,300.0024,1.00,14.00,18.00,0.00,0.00,0,3.390504,0,2.790872,5.203451,,21.20158,19.01594,17825.52,11585.9,,186.45,113.1185,15.44107,0.08813947,15,0,15.51401,0.1360166,
2021/06/13 23:03:23,121237.9732,10.0028,1.00,15.00,18.00,0.00,0.00,-8.971268,2.938268,-26.359989683824,2.790872,5.228335,,21.20158,19.09095,17825.53,11595.91,,187.34,113.659457,15.78111,-0.08825421,15,0,15.1982,-0.1361823,
2021/06/13 23:04:03,121278.0127,40.0024,1.00,16.00,18.00,0.00,0.00,0,3.32486,0,2.790872,5.228343,,21.20158,19.09098,17825.53,11595.91,,187.34,113.65963,15.99975,-0.1348221,15,0,15.19112,-0.07357657,
2021/06/13 23:04:53,121328.0893,40.0026,1.00,18.00,18.00,0.00,0.00,0,3.349965,0,2.795793,5.22843,,21.2183,19.09126,17835.52,11595.95,,187.01,113.661522,15.98458,0.05367666,15,0,15.13217,-0.005488396,
2021/06/13 23:09:29,121603.4467,275.3131,1.00,20.00,18.00,0.00,0.00,-1.50009,3.062512,-4.59404362608,2.795809,5.343005,,21.21835,19.45404,17835.55,11870.91,,191.11,116.152283,16.89722,0.08426428,15,0,15.42012,0.03667146,
2021/06/14 00:09:29,125203.4864,3600.0040,1.00,21.00,18.00,0.00,0.00,0,3.238098,0,2.795809,5.343007,,21.21835,19.45405,17835.55,11870.91,,191.11,116.152326,15.46657,0.05821794,15,0,15.08753,-0.003286302,
2021/06/14 00:19:30,125804.6783,300.0022,1.00,14.00,19.00,0.00,0.00,0,3.241291,0,2.795809,5.343007,,21.21835,19.45405,17835.55,11870.91,,191.11,116.152326,15.31779,-0.09152323,15,0,15.12098,-0.06194085,
2021/06/14 00:19:40,125814.7187,10.0033,1.00,15.00,19.00,0.00,0.00,-8.973495,2.544765,-22.835436003675,2.795809,5.367883,,21.21835,19.52132,17835.56,11880.92,,192,116.693109,16.03744,-0.04087031,15,0,15.15596,-0.1138347,
2021/06/14 00:20:20,125854.7592,40.0026,1.00,16.00,19.00,0.00,0.00,0,3.143038,0,2.795809,5.367891,,21.21835,19.52134,17835.56,11880.92,,192,116.693283,16.42453,-0.1394278,15,0,15.36888,-0.05324572,
2021/06/14 00:20:30,125864.7975,10.0028,1.00,17.00,19.00,0.00,0.00,1.775879,3.251529,5.774322068991,2.800732,5.367982,,21.23426,19.52163,17845.55,11880.96,,191.66,116.695261,16.47138,0.0008028746,15,0,15.53243,0.06228447,
2021/06/14 00:21:10,125904.8373,40.0027,1.00,18.00,19.00,0.00,0.00,0,3.179584,0,2.800733,5.367982,,21.23426,19.52163,17845.55,11880.96,,191.66,116.695261,16.2977,-0.07980704,15,0,15.53332,-0.05035102,
2021/06/14 00:25:45,126180.2139,275.3323,1.00,20.00,19.00,0.00,0.00,-1.5001,2.588442,-3.8829218442,2.80075,5.482558,,21.23432,19.85127,17845.58,12155.92,,195.75,119.186043,17.37649,0.04006147,15,0,15.39099,0.08807659,
2021/06/14 01:25:45,129780.2530,3600.0020,1.00,21.00,19.00,0.00,0.00,0,3.015479,0,2.80075,5.482559,,21.23432,19.85127,17845.58,12155.93,,195.75,119.186065,15.44945,-0.06683797,15,0,15.40578,-0.04863024,
2021/06/14 01:55:45,131580.2970,1800.0028,1.00,24.00,20.00,0.00,0.00,0,3.028453,0,2.80075,5.482559,,21.23432,19.85127,17845.58,12155.93,,195.75,119.186065,15.50219,-0.007375777,15,0,15.17423,-0.07118195,
2021/06/14 04:28:03,140717.6824,9137.3210,1.00,28.00,0.00,0.00,0.00,0.04999577,4.200073,0.20998588369121,5.495625,5.482575,3.85142485442053,31.61781,19.85132,26975.33,12155.96,,99.76,119.186413,15.6995,0.1145017,15,0,15.11441,-0.1232889,
2021/06/14 04:58:03,142517.7233,1800.0023,1.00,29.00,0.00,0.00,0.00,0,4.184957,0,5.495625,5.482575,,31.61781,19.85132,26975.33,12155.96,,99.76,119.186413,15.80742,0.07812113,15,0,15.65454,0.1351002,
2021/06/14 04:58:05,142519.7977,2.0302,1.00,11.00,0.00,1.00,0.00,0.004577398,4.188195,0.01917103541661,5.495625,5.482575,,31.61781,19.85132,26975.33,12155.96,,99.76,119.186413,15.8056295446444,0.0781396530805691,15,0,15.6337244027757,0.110668886057451,
2021/06/14 05:58:05,146119.8365,3600.0025,1.00,12.00,0.00,1.00,0.00,0,4.180071,0,5.495625,5.482575,,31.61781,19.85132,26975.33,12155.96,,99.76,119.186413,15.67194,0.0994724,15,0,15.35138,0.02205759,
2021/06/14 06:07:55,146710.3134,300.0028,1.00,14.00,0.00,1.00,0.00,0,4.180035,0,5.495625,5.482575,,31.61781,19.85132,26975.33,12155.96,,99.76,119.186413,15.87323,0.04896551,15,0,15.64752,0.08998573,
2021/06/14 06:08:05,146720.3497,10.0023,1.00,15.00,0.00,1.00,0.00,-17.92262,3.456853,-61.95586271486,5.495626,5.532253,,31.61781,20.02538,26975.38,12165.94,,100.67,120.26637,17.23251,0.2358568,15,0,15.6618,0.1887858,
2021/06/14 06:08:46,146760.3908,40.0034,1.00,16.00,0.00,1.00,0.00,0,4.116732,0,5.495626,5.532269,,31.61781,20.02543,26975.38,12165.95,,100.67,120.266717,17.40703,-0.08936882,15,0,15.13003,-0.02376974,
2021/06/14 06:08:56,146770.4327,10.0023,1.00,17.00,0.00,1.00,0.00,1.704399,4.200009,7.158491139591,5.501068,5.532443,,31.64067,20.02615,26985.37,12165.98,,100.57,120.2705,17.39946,-0.05306184,15,0,15.1443,-0.112541,
2021/06/14 06:13:23,147038.0387,227.5246,1.00,20.00,0.00,1.00,0.00,-1.500121,4.020169,-6.030739940449,5.501084,5.627131,,31.64073,20.40837,26985.4,12393.21,,102.29,122.328935,16.21999,-0.07565081,15,0,15.31698,-0.09856641,
2021/06/14 07:13:23,150638.0813,3600.0022,1.00,21.00,0.00,1.00,0.00,0,4.109047,0,5.501084,5.627132,,31.64073,20.40838,26985.4,12393.22,,102.29,122.328957,15.3271,0.07707119,15,0,15.51317,0.04976988,
2021/06/14 07:24:13,151288.2671,10.0021,1.00,17.00,1.00,1.00,0.00,3.093096,4.200237,12.991736263752,5.510466,5.677003,,31.6801,20.58188,26995.4,12403.26,,103.02,123.413109,17.31355,0.05309165,15,0,15.00692,-0.04922956,
2021/06/14 07:24:53,151328.3083,40.0025,1.00,18.00,1.00,1.00,0.00,0,4.095405,0,5.510468,5.677003,,31.68011,20.58188,26995.4,12403.26,,103.02,123.413109,16.87783,-0.05549014,15,0,14.94855,-0.09899378,
2021/06/14 08:28:41,155155.9090,3600.0034,1.00,21.00,1.00,1.00,0.00,0,4.087635,0,5.510497,5.771692,,31.68023,20.96172,26995.43,12630.5,,104.74,125.471565,15.2367,-0.09449095,15,0,15.31696,-0.007936656,
2021/06/14 08:38:36,155751.3135,300.0024,1.00,14.00,2.00,1.00,0.00,0,4.08804,0,5.510497,5.771692,,31.68023,20.96172,26995.43,12630.5,,104.74,125.471565,15.51544,0.09357423,15.1,0,15.53008,0.1733422,
2021/06/14 08:39:27,155801.3925,40.0025,1.00,16.00,2.00,1.00,0.00,0,4.051972,0,5.510497,5.8214,,31.68023,21.13489,26995.44,12640.51,,105.64,126.552174,17.44274,0.06051719,15.1,0,15.45023,0.122309,
2021/06/14 08:39:37,155811.4327,10.0030,1.00,17.00,2.00,1.00,0.00,3.578949,4.186039,14.981620093011,5.52042,5.821588,,31.72161,21.13565,27005.43,12640.55,,105.46,126.556261,17.43576,0.1383102,15,0,15.31931,0.06827295,
2021/06/14 08:44:04,156079.0369,227.5211,1.00,20.00,2.00,1.00,0.00,-1.500096,3.976665,-5.96537925984,5.520451,5.916275,,31.72174,21.51373,27005.46,12867.79,,107.17,128.614674,15.85138,0.09073734,15,0,15.33652,0.04305989,
2021/06/14 09:44:04,159679.0780,3600.0030,1.00,21.00,2.00,1.00,0.00,0,4.071774,0,5.520451,5.916276,,31.72174,21.51373,27005.46,12867.79,,107.17,128.614696,15.55144,0.1276457,15,0,15.28913,0.1231581,
2021/06/14 09:53:48,160262.3591,300.0023,1.00,14.00,3.00,1.00,0.00,0,4.072182,0,5.520451,5.916276,,31.72174,21.51373,27005.46,12867.79,,107.17,128.614696,15.60479,0.08426249,15,0,15.39354,0.1116523,
2021/06/14 09:53:58,160272.3970,10.0023,1.00,15.00,3.00,1.00,0.00,-17.92348,3.423215,-61.3559255882,5.520451,5.965958,,31.72174,21.68672,27005.47,12877.8,,108.07,129.694739,16.58116,0.1230931,15,0,15.41655,0.1370823,
2021/06/14 09:54:38,160312.4366,40.0027,1.00,16.00,3.00,1.00,0.00,0,4.022982,0,5.520451,5.965972,,31.72174,21.68677,27005.47,12877.8,,108.07,129.695043,16.98435,-0.1000911,15,0,14.88043,-0.05950034,
2021/06/14 09:54:48,160322.4768,10.0023,1.00,17.00,3.00,1.00,0.00,3.578911,4.153294,14.864269582834,5.53037,5.96616,,31.76278,21.68753,27015.46,12877.84,,107.88,129.69913,17.4325,0.009449124,15,0,15.54197,0.07098377,
2021/06/14 09:55:28,160362.5163,40.0027,1.00,18.00,3.00,1.00,0.00,0,4.051638,0,5.530374,5.96616,,31.76279,21.68753,27015.46,12877.84,,107.88,129.69913,16.74751,-0.1227534,15,0,15.08034,-0.1049778,
2021/06/14 09:59:15,160590.0860,227.5228,1.00,20.00,3.00,1.00,0.00,-1.500132,3.936103,-5.904674065596,5.53041,6.060847,,31.76294,22.06252,27015.5,13105.08,,109.59,131.757543,16.4661,0.07647097,15,0,15.48342,0.1358867,
2021/06/14 10:59:15,164190.1262,3600.0032,1.00,21.00,3.00,1.00,0.00,0,4.032747,0,5.53041,6.060849,,31.76294,22.06253,27015.5,13105.08,,109.59,131.757587,15.09093,-0.02531618,15,0,14.99617,0.05896866,
2021/06/14 11:08:42,164756.7708,300.0021,1.00,14.00,4.00,1.00,0.00,0,4.033119,0,5.53041,6.060849,,31.76294,22.06253,27015.5,13105.08,,109.59,131.757587,15.03449,-0.06663114,15,0,14.86675,-0.005101562,
2021/06/14 11:08:52,164766.8102,10.0022,1.00,15.00,4.00,1.00,0.00,-17.92377,3.389076,-60.74501873652,5.53041,6.110548,,31.76294,22.23412,27015.51,13115.09,,110.49,132.838,16.29939,-0.05000949,15,0,14.86416,-0.01367122,
2021/06/14 11:09:32,164806.8506,40.0026,1.00,16.00,4.00,1.00,0.00,0,3.973965,0,5.53041,6.110568,,31.76294,22.23419,27015.51,13115.09,,110.49,132.838435,16.94359,-0.07095993,15,0,14.91975,-0.1373458,
2021/06/14 11:09:42,164816.8892,10.0023,1.00,17.00,4.00,1.00,0.00,3.578781,4.101842,14.679594214602,5.540329,6.110734,,31.80346,22.23485,27025.5,13115.13,,110.3,132.842043,17.24669,0.005607009,15,0,15.195,-0.07182688,
2021/06/14 11:10:22,164856.9287,40.0025,1.00,18.00,4.00,1.00,0.00,0,4.002549,0,5.540331,6.110734,,31.80348,22.23485,27025.5,13115.13,,110.3,132.842043,16.86731,0.1326489,15,0,15.30992,0.08528531,
2021/06/14 12:14:10,168684.5275,3600.0022,1.00,21.00,4.00,1.00,0.00,0,3.98331,0,5.54036,6.205424,,31.80359,22.60503,27025.53,13342.37,,112,134.900522,15.28833,-0.09517282,15,0,15.25195,-0.08151829,
2021/06/14 12:23:59,169274.0571,300.0037,1.00,14.00,5.00,1.00,0.00,0,3.983608,0,5.54036,6.205424,,31.80359,22.60503,27025.53,13342.37,,112,134.900522,15.232,0.04339904,15,0,14.90384,-0.006739795,
2021/06/14 12:24:09,169284.0966,10.0031,1.00,15.00,5.00,1.00,0.00,-17.92548,3.348119,-60.01664017212,5.54036,6.255118,,31.80359,22.77457,27025.54,13352.38,,112.9,135.980826,16.33708,0.04239798,15,0,15.24478,0.07213116,
2021/06/14 12:24:49,169324.1364,40.0021,1.00,16.00,5.00,1.00,0.00,0,3.92252,0,5.54036,6.255133,,31.80359,22.77462,27025.54,13352.38,,112.9,135.981152,17.11946,0.08095264,15,0,15.3443,0.1109329,
2021/06/14 12:24:59,169334.1735,10.0024,1.00,17.00,5.00,1.00,0.00,3.578369,4.047856,14.484722426864,5.550282,6.255276,,31.84359,22.77518,27035.53,13352.41,,112.7,135.984261,16.7637,-0.02729952,15,0,14.84124,-0.0935182,
2021/06/14 12:29:27,169601.8226,227.5615,1.00,20.00,5.00,1.00,0.00,-1.499859,3.835471,-5.752665698589,5.550321,6.349964,,31.84375,23.1406,27035.57,13579.68,,114.41,138.042696,16.14033,0.1043832,15,0,15.35382,0.1820889,
2021/06/14 13:29:27,173201.8616,3600.0020,1.00,21.00,5.00,1.00,0.00,0,3.939461,0,5.550321,6.349965,,31.84375,23.14061,27035.57,13579.68,,114.41,138.042717,15.29835,0.1182535,15,0,15.29113,0.1046467,
2021/06/14 13:39:09,173783.6164,300.0032,1.00,14.00,6.00,1.00,0.00,0,3.939993,0,5.550321,6.349965,,31.84375,23.14061,27035.57,13579.68,,114.41,138.042717,15.47737,0.02361238,15,0,15.45557,0.1238713,
2021/06/14 13:39:19,173793.6547,10.0023,1.00,15.00,6.00,1.00,0.00,-17.92582,3.31094,-59.3513144708,5.550321,6.399664,,31.84375,23.30828,27035.58,13589.69,,115.3,139.12313,16.37423,-0.05666614,15,0,14.94653,-0.1091999,
2021/06/14 13:39:59,173833.6942,40.0032,1.00,16.00,6.00,1.00,0.00,0,3.880938,0,5.550321,6.39968,,31.84375,23.30833,27035.58,13589.7,,115.3,139.123478,17.23322,-0.02037764,15,0,15.45849,0.03648251,
2021/06/14 13:40:09,173843.7346,10.0032,1.00,17.00,6.00,1.00,0.00,3.578056,4.003799,14.325817034744,5.560241,6.39984,,31.88332,23.30895,27045.57,13589.73,,115.1,139.126957,16.7942,-0.1525551,15,0,15.01779,-0.128091,
2021/06/14 13:40:49,173883.7765,40.0033,1.00,18.00,6.00,1.00,0.00,0,3.904714,0,5.560244,6.39984,,31.88333,23.30895,27045.57,13589.73,,115.1,139.126957,17.09666,0.06286204,15,0,15.41617,-0.0007396936,
