Repository: HVES-Battery-Testing-Consortium/LG-HG2

# Battery Testing Consortium (BTC)
The Battery Testing Consortium (BTC) has been developed within the High Voltage and Energy Storage Lab at Oxford Brookes University to provide accurate and comprehensive cell data to Formula Student Electric teams. Through the BTC, we aim to provide FS teams with information for improved and informed decisions for cell selection, pack architecture design, thermal cooling requirements, and end of life predictions. A range of tests are completed to provide a comprehensive electrochemical lithium-ion characterisation for modelling, validation, and battery management parameterisation.

File: Data/Round1/LG_HG2/Package 1/210612_FSD_HPPC_EIS_LGHG2_1_15C/210612_FSD_HPPC_EIS_LGHG2_1_15C_Channel_3_StatisticByStep.CSV (part 2 of 2)
Date_Time                    ,Test_Time(s),Step_Time(s),Cycle_Index,Step_Index,TC_Counter1,TC_Counter2,TC_Counter3,Current(A),Voltage(V),Power(W),Charge_Capacity(Ah),Discharge_Capacity(Ah),Mean_Voltage(V),Charge_Energy(Wh),Discharge_Energy(Wh),Charge_Time(s),Discharge_Time(s),V_Max_On_Cycle(V),Coulombic_Efficiency(%),mAh/g,Aux_Temperature_1(C),Aux_dT/dt_1(C),Aux_Temperature_2(C),Aux_dT/dt_2(C),Aux_Temperature_3(C),Aux_dT/dt_3(C)
2021/06/14 13:44:37,174111.3791,227.5590,1.00,20.00,6.00,1.00,0.00,-1.499843,3.796122,-5.693587008846,5.560277,6.494528,,31.88346,23.67045,27045.61,13817,,116.8,141.185391,16.31911,0.1149809,15,0,15.59847,0.08786172,
2021/06/14 14:44:37,177711.4182,3600.0018,1.00,21.00,6.00,1.00,0.00,0,3.90334,0,5.560277,6.494529,,31.88346,23.67046,27045.61,13817,,116.8,141.185413,15.58686,0.06044745,15,0,15.48492,0.1242653,
2021/06/14 15:20:37,179872.1160,2160.6605,1.00,13.00,7.00,1.00,0.00,0,3.903976,0,5.560277,6.494529,,31.88346,23.67046,27045.61,13817,,116.8,141.185413,15.5868462963386,0.0604464450951192,15,0,15.4849163681665,0.124171812138313,
2021/06/14 15:25:37,180172.1424,300.0023,1.00,14.00,7.00,1.00,0.00,0,3.90406,0,5.560277,6.494529,,31.88346,23.67046,27045.61,13817,,116.8,141.185413,15.36312,0.006346107,15,0,15.37776,0.02912462,
2021/06/14 15:25:47,180182.1785,10.0021,1.00,15.00,7.00,1.00,0.00,-17.92474,3.277105,-58.7412550777,5.560277,6.544214,,31.88346,23.83639,27045.62,13827.01,,117.7,142.265522,16.19991,-0.03510237,15,0,15.20209,-0.06706834,
2021/06/14 15:26:27,180222.2180,40.0023,1.00,16.00,7.00,1.00,0.00,0,3.844876,0,5.560277,6.544229,,31.88346,23.83644,27045.62,13827.01,,117.7,142.265848,16.79356,-0.1235801,15,0,14.96607,-0.1696214,
2021/06/14 15:26:37,180232.2568,10.0025,1.00,17.00,7.00,1.00,0.00,3.577988,3.967348,14.195123535824,5.570195,6.54439,,31.92267,23.83706,27055.61,13827.05,,117.49,142.269348,16.99376,0.01384258,15,0,15.34205,0.07539093,
2021/06/14 15:27:17,180272.2949,40.0027,1.00,18.00,7.00,1.00,0.00,0,3.86707,0,5.570199,6.54439,,31.92268,23.83706,27055.61,13827.05,,117.49,142.269348,16.93806,0.06786585,15,0,15.23511,0.077236,
2021/06/14 15:31:05,180499.7166,227.3747,1.00,20.00,7.00,1.00,0.00,-1.500064,3.757433,-5.636389975712,5.570232,6.639077,,31.92281,24.195,27055.64,14054.28,,119.19,144.327761,16.22142,0.0637874,15,0,15.5225,-0.01130819,
2021/06/14 16:31:55,184099.7594,3600.0012,1.00,21.00,7.00,1.00,0.00,0,3.851134,0,5.570232,6.639078,,31.92281,24.195,27055.64,14054.29,,119.19,144.327783,15.23692,-0.1123422,15,0,14.97443,-0.08502752,
2021/06/14 16:46:02,184946.8690,300.0022,1.00,14.00,8.00,1.00,0.00,0,3.85357,0,5.570232,6.639078,,31.92281,24.195,27055.64,14054.29,,119.19,144.327783,15.43951,-0.1396623,15,0,15.08233,-0.1305759,
2021/06/14 16:46:12,184956.9110,10.0025,1.00,15.00,8.00,1.00,0.00,-17.92237,3.234191,-57.96436775267,5.570232,6.688794,,31.92281,24.35884,27055.66,14064.31,,120.08,145.408565,16.27439,-0.1075631,15,0,15.13818,-0.1374286,
2021/06/14 16:46:52,184996.9536,40.0025,1.00,16.00,8.00,1.00,0.00,0,3.802514,0,5.570232,6.688807,,31.92281,24.35888,27055.66,14064.31,,120.08,145.408848,16.91647,-0.1122606,15,0,15.08218,-0.1149845,
2021/06/14 16:47:02,185006.9896,10.0022,1.00,17.00,8.00,1.00,0.00,3.580093,3.924419,14.049784990967,5.580156,6.688952,,31.96161,24.35944,27065.64,14064.34,,119.87,145.412,16.79717,0.09101748,15,0,15.21039,0.1483282,
2021/06/14 16:47:42,185047.0302,40.0028,1.00,18.00,8.00,1.00,0.00,0,3.822538,0,5.580159,6.688952,,31.96162,24.35944,27065.65,14064.34,,119.87,145.412,16.70667,0.01237452,15,0,15.06122,-0.07190078,
2021/06/14 16:51:30,185274.6270,227.5526,1.00,20.00,8.00,1.00,0.00,-1.49992,3.713915,-5.5705753868,5.580189,6.78364,,31.96174,24.7133,27065.68,14291.61,,121.57,147.470435,16.09564,-0.03080428,15,0,15.53499,0.03063709,
2021/06/14 17:51:30,188874.6666,3600.0034,1.00,21.00,8.00,1.00,0.00,0,3.790382,0,5.580189,6.783641,,31.96174,24.71331,27065.68,14291.61,,121.57,147.470457,15.32631,-0.1201642,15,0,15.21702,-0.04959732,
2021/06/14 18:01:28,189472.8050,300.0028,1.00,14.00,9.00,1.00,0.00,0,3.790878,0,5.580189,6.783641,,31.96174,24.71331,27065.68,14291.61,,121.57,147.470457,15.91845,-0.02219319,15,0,16.02043,0.09384722,
2021/06/14 18:01:38,189482.8472,10.0022,1.00,15.00,9.00,1.00,0.00,-17.92152,3.176551,-56.92862227752,5.580189,6.833336,,31.96174,24.87422,27065.68,14301.63,,122.46,148.550783,17.2052,0.1206529,15,0,16.00577,0.04354417,
2021/06/14 18:02:18,189522.8875,40.0033,1.00,16.00,9.00,1.00,0.00,0,3.751267,0,5.580189,6.833351,,31.96174,24.87426,27065.68,14301.63,,122.46,148.551109,17.30457,-0.07156312,15,0,15.79965,-0.06724685,
2021/06/14 18:02:28,189532.9270,10.0023,1.00,17.00,9.00,1.00,0.00,3.578156,3.874249,13.862667304844,5.590106,6.833527,,32.00001,24.87493,27075.67,14301.67,,122.24,148.554935,17.41738,0.00810802,15,0,15.5195,-0.1079509,
2021/06/14 18:03:08,189572.9681,40.0025,1.00,18.00,9.00,1.00,0.00,0,3.772397,0,5.590109,6.833527,,32.00002,24.87493,27075.67,14301.67,,122.24,148.554935,17.14639,-0.02370596,15,0,15.54623,-0.06475896,
2021/06/14 18:06:56,189800.5763,227.5648,1.00,20.00,9.00,1.00,0.00,-1.499901,3.664996,-5.497131165396,5.590142,6.928215,,32.00014,25.22411,27075.71,14528.94,,123.94,150.61337,16.09016,-0.05889833,15,0,15.52221,-0.03394008,
2021/06/14 19:06:56,193400.6172,3600.0024,1.00,21.00,9.00,1.00,0.00,0,3.742679,0,5.590142,6.928216,,32.00014,25.22412,27075.71,14528.95,,123.94,150.613391,15.72197,0.1155946,15,0,15.42331,0.05413681,
2021/06/14 19:16:54,193998.9626,300.0023,1.00,14.00,10.00,1.00,0.00,0,3.743024,0,5.590142,6.928216,,32.00014,25.22412,27075.71,14528.95,,123.94,150.613391,15.32224,-0.04995137,15,0,15.1619,-0.09096891,
2021/06/14 19:17:04,194009.0003,10.0029,1.00,15.00,10.00,1.00,0.00,-17.92564,3.123654,-55.99349708856,5.590142,6.977915,,32.00014,25.38257,27075.72,14538.96,,124.83,151.693804,16.798,0.1332951,15,0,15.32059,-0.05085558,
2021/06/14 19:17:44,194049.0409,40.0028,1.00,16.00,10.00,1.00,0.00,0,3.700346,0,5.590142,6.977931,,32.00014,25.38261,27075.72,14538.96,,124.83,151.694152,17.00902,-0.01391768,15,0,15.27718,0.06571114,
2021/06/14 19:17:55,194059.0809,10.0032,1.00,17.00,10.00,1.00,0.00,3.578743,3.824004,13.685127546972,5.60006,6.978104,,32.03792,25.38325,27085.71,14538.99,,124.61,151.697913,17.1725,0.06602466,15,0,15.15696,-0.006626844,
2021/06/14 19:18:35,194099.1206,40.0026,1.00,18.00,10.00,1.00,0.00,0,3.724881,0,5.600063,6.978104,,32.03793,25.38325,27085.71,14538.99,,124.61,151.697913,17.19024,0.1429069,15,0,15.45908,0.06823391,
2021/06/14 19:22:22,194326.6886,227.5247,1.00,20.00,10.00,1.00,0.00,-1.500093,3.615193,-5.423125712949,5.600099,7.072792,,32.03806,25.72777,27085.74,14766.23,,126.3,153.756348,16.05759,-0.1352304,15,0,15.4313,-0.05802959,
2021/06/14 20:22:22,197926.7287,3600.0023,1.00,21.00,10.00,1.00,0.00,0,3.698689,0,5.600099,7.072793,,32.03806,25.72778,27085.74,14766.23,,126.3,153.75637,15.84181,-0.08314669,15,0,15.71079,-0.06722629,
2021/06/14 20:31:54,198498.5646,300.0020,1.00,14.00,11.00,1.00,0.00,0,3.698957,0,5.600099,7.072793,,32.03806,25.72778,27085.74,14766.23,,126.3,153.75637,16.16083,0.1122811,15,0,16.02262,0.119144,
2021/06/14 20:32:04,198508.6041,10.0029,1.00,15.00,11.00,1.00,0.00,-17.92317,3.079329,-55.19133715293,5.600099,7.12249,,32.03806,25.88408,27085.75,14776.25,,127.19,154.836739,16.8278,-0.07426679,15,0,15.67839,-0.1381427,
2021/06/14 20:32:44,198548.6453,40.0026,1.00,16.00,11.00,1.00,0.00,0,3.651692,0,5.600099,7.122509,,32.03806,25.88414,27085.75,14776.25,,127.19,154.837152,17.65456,-0.08208692,15,0,15.72852,-0.1347193,
2021/06/14 20:32:54,198558.6864,10.0031,1.00,17.00,11.00,1.00,0.00,3.579224,3.775204,13.512300761696,5.610022,7.122674,,32.07537,25.88474,27095.75,14776.28,,126.96,154.840739,17.35559,-0.09796202,15,0,15.74159,-0.1255962,
2021/06/14 20:33:34,198598.7258,40.0034,1.00,18.00,11.00,1.00,0.00,0,3.678268,0,5.610025,7.122674,,32.07538,25.88474,27095.75,14776.28,,126.96,154.840739,17.3727,0.06433129,15,0,15.81702,-0.02194047,
2021/06/14 20:37:22,198826.3236,227.5527,1.00,20.00,11.00,1.00,0.00,-1.499898,3.571604,-5.357041696392,5.610063,7.217362,,32.07552,26.22502,27095.79,15003.55,,128.65,156.899174,16.40464,-0.09533644,15,0,16.06248,0.1734185,
2021/06/14 21:37:22,202426.3652,3600.0023,1.00,21.00,11.00,1.00,0.00,0,3.662702,0,5.610063,7.217363,,32.07552,26.22503,27095.79,15003.55,,128.65,156.899196,15.40101,0.06521046,15,0,15.21153,0.01507431,
2021/06/14 21:47:20,203024.4110,300.0030,1.00,14.00,12.00,1.00,0.00,0,3.663246,0,5.610063,7.217363,,32.07552,26.22503,27095.79,15003.55,,128.65,156.899196,15.47878,0.05705863,15,0,15.30391,-0.006763935,
2021/06/14 21:47:30,203034.4473,10.0023,1.00,15.00,12.00,1.00,0.00,-17.92226,3.04576,-54.5869026176,5.610063,7.267049,,32.07552,26.37964,27095.79,15013.57,,129.54,157.979326,16.24484,-0.06117404,15,0,15.15232,-0.07954031,
2021/06/14 21:48:10,203074.4862,40.0028,1.00,16.00,12.00,1.00,0.00,0,3.613922,0,5.610063,7.267064,,32.07552,26.37968,27095.79,15013.57,,129.54,157.979652,17.12858,0.115236,15,0,15.09825,0.02225071,
2021/06/14 21:48:20,203084.5281,10.0041,1.00,17.00,12.00,1.00,0.00,3.578613,3.736812,13.372604001756,5.61998,7.267242,,32.11242,26.38033,27105.78,15013.6,,129.31,157.983522,16.88547,0.05239666,15,0,15.2188,0.111855,
2021/06/14 21:49:00,203124.5691,40.0025,1.00,18.00,12.00,1.00,0.00,0,3.641043,0,5.619983,7.267242,,32.11243,26.38033,27105.78,15013.6,,129.31,157.983522,16.43118,-0.06568074,15,0,14.91611,-0.1114702,
2021/06/14 21:52:48,203352.1690,227.5579,1.00,20.00,12.00,1.00,0.00,-1.499886,3.536205,-5.30390437263,5.620015,7.361929,,32.11255,26.71718,27105.81,15240.87,,130.99,160.041935,15.80103,-0.04624963,15,0,14.85342,-0.1215541,
2021/06/14 22:52:48,206952.2104,3600.0030,1.00,21.00,12.00,1.00,0.00,0,3.634818,0,5.620015,7.361931,,32.11255,26.71719,27105.81,15240.88,,130.99,160.041978,15.31523,-0.04072428,15,0,15.40277,0.05495042,
2021/06/14 23:02:51,207555.5809,300.0020,1.00,14.00,13.00,1.00,0.00,0,3.635347,0,5.620015,7.361931,,32.11255,26.71719,27105.81,15240.88,,130.99,160.041978,15.29227,-0.1174143,15,0,15.40897,-0.07869095,
2021/06/14 23:03:01,207565.6195,10.0029,1.00,15.00,13.00,1.00,0.00,-17.92628,3.01558,-54.0581314424,5.620015,7.411642,,32.11255,26.87042,27105.82,15250.89,,131.88,161.122652,16.78117,0.1930195,15,0,15.66807,0.1547402,
2021/06/14 23:03:41,207605.6624,40.0034,1.00,16.00,13.00,1.00,0.00,0,3.584891,0,5.620015,7.411657,,32.11255,26.87047,27105.82,15250.89,,131.88,161.122978,16.99701,-0.1033473,15,0,15.07552,-0.04454166,
2021/06/14 23:03:51,207615.7017,10.0023,1.00,17.00,13.00,1.00,0.00,3.578972,3.707979,13.270753017588,5.629932,7.411832,,32.14917,26.87109,27115.81,15250.92,,131.65,161.126783,17.02903,-0.1279837,15,0,15.40661,-0.09884626,
2021/06/14 23:04:31,207655.7419,40.0024,1.00,18.00,13.00,1.00,0.00,0,3.611593,0,5.629935,7.411832,,32.14918,26.87109,27115.81,15250.92,,131.65,161.126783,17.0113,0.02623796,15,0,15.30134,-0.07844329,
2021/06/14 23:08:19,207883.3095,227.5241,1.00,20.00,13.00,1.00,0.00,-1.500064,3.50321,-5.25503920544,5.62997,7.50652,,32.14931,27.20502,27115.85,15478.16,,133.33,163.185217,16.10913,-0.08713305,15,0,15.24237,-0.121448,
2021/06/15 00:08:19,211483.3496,3600.0023,1.00,21.00,13.00,1.00,0.00,0,3.607134,0,5.62997,7.506521,,32.14931,27.20503,27115.85,15478.16,,133.33,163.185239,15.25554,-0.09981811,15,0,15.08059,-0.04743248,
2021/06/15 00:17:54,212058.7505,300.0022,1.00,14.00,14.00,1.00,0.00,0,3.607426,0,5.62997,7.506521,,32.14931,27.20503,27115.85,15478.16,,133.33,163.185239,15.40392,0.01615047,15,0,15.54245,0.1209375,
2021/06/15 00:18:04,212068.7897,10.0020,1.00,15.00,14.00,1.00,0.00,-17.92435,2.982306,-53.4558965511,5.62997,7.556194,,32.14931,27.35652,27115.86,15488.17,,134.21,164.265087,16.35967,-0.092327,15,0,14.983,-0.1380679,
2021/06/15 00:18:44,212108.8295,40.0027,1.00,16.00,14.00,1.00,0.00,0,3.55561,0,5.62997,7.55621,,32.14931,27.35656,27115.86,15488.17,,134.21,164.265435,17.29313,-0.06475806,15,0,15.51134,-0.0172025,
2021/06/15 00:18:54,212118.8680,10.0030,1.00,17.00,14.00,1.00,0.00,3.579254,3.679628,13.170323237512,5.63989,7.556374,,32.18566,27.35715,27125.85,15488.21,,133.98,164.269,16.91275,-0.1413018,15,0,14.99092,-0.1532772,
2021/06/15 00:19:34,212158.9092,40.0034,1.00,18.00,14.00,1.00,0.00,0,3.581885,0,5.639894,7.556374,,32.18567,27.35715,27125.85,15488.21,,133.98,164.269,16.57869,-0.07709682,15,0,15.04951,-0.02724499,
2021/06/15 00:23:22,212386.4989,227.5446,1.00,20.00,14.00,1.00,0.00,-1.500054,3.464682,-5.197210092828,5.639931,7.651062,,32.1858,27.68787,27125.89,15715.44,,135.66,166.327435,16.31112,-0.08185625,15,0,15.12395,-0.189082,
2021/06/15 01:23:22,215986.5385,3600.0026,1.00,21.00,14.00,1.00,0.00,0,3.550418,0,5.639931,7.651063,,32.1858,27.68787,27125.89,15715.45,,135.66,166.327457,15.63376,0.0358662,15,0,15.46624,-0.05527377,
2021/06/15 01:33:09,216573.0507,300.0023,1.00,14.00,15.00,1.00,0.00,0,3.55103,0,5.639931,7.651063,,32.1858,27.68787,27125.89,15715.45,,135.66,166.327457,15.38886,-0.007379353,15,0,15.52011,0.09284496,
2021/06/15 01:33:19,216583.0910,10.0030,1.00,15.00,15.00,1.00,0.00,-17.92742,2.925908,-52.45398159736,5.639931,7.700759,,32.1858,27.8364,27125.9,15725.46,,136.54,167.407804,16.91057,0.1338309,15,0,15.63754,0.008835793,
2021/06/15 01:33:59,216623.1281,40.0019,1.00,16.00,15.00,1.00,0.00,0,3.503405,0,5.639931,7.700774,,32.1858,27.83644,27125.9,15725.46,,136.54,167.40813,17.1169,-0.116142,15,0,15.26154,-0.1393723,
2021/06/15 01:34:09,216633.1674,10.0020,1.00,17.00,15.00,1.00,0.00,3.579353,3.623798,12.970852242694,5.649854,7.700936,,32.22163,27.83701,27135.89,15725.49,,136.3,167.411652,17.00736,-0.136314,15,0,15.21718,-0.07308722,
2021/06/15 01:34:49,216673.2080,40.0027,1.00,18.00,15.00,1.00,0.00,0,3.523777,0,5.649858,7.700936,,32.22164,27.83701,27135.89,15725.49,,136.3,167.411652,17.13722,-0.05234241,15,0,15.45688,-0.1208743,
2021/06/15 01:38:36,216900.8194,227.5671,1.00,20.00,15.00,1.00,0.00,-1.499885,3.417817,-5.126332451045,5.649894,7.795623,,32.22177,28.16266,27135.93,15952.76,,137.98,169.470065,16.15876,0.09973586,15,0,15.32125,0.1432508,
2021/06/15 02:38:36,220500.8599,3600.0026,1.00,21.00,15.00,1.00,0.00,0,3.495167,0,5.649894,7.795625,,32.22177,28.16267,27135.93,15952.77,,137.98,169.470109,15.41375,0.08739412,15,0,15.25344,0.03271967,
2021/06/15 02:48:27,221091.5348,300.0029,1.00,14.00,16.00,1.00,0.00,0,3.495633,0,5.649894,7.795625,,32.22177,28.16267,27135.93,15952.77,,137.98,169.470109,15.58516,0.1472473,15,0,15.13442,-0.1550028,
2021/06/15 02:48:37,221101.5768,10.0032,1.00,15.00,16.00,1.00,0.00,-17.92611,2.833817,-50.79931526187,5.649894,7.845319,,32.22177,28.3076,27135.94,15962.78,,138.86,170.550413,16.95054,0.06174564,15,0,15.42259,-0.07253021,
2021/06/15 02:49:17,221141.6170,40.0025,1.00,16.00,16.00,1.00,0.00,0,3.460052,0,5.649894,7.845334,,32.22177,28.30764,27135.94,15962.78,,138.86,170.550739,17.28194,-0.09497583,15,0,15.46368,-0.04299462,
2021/06/15 02:49:27,221151.6564,10.0031,1.00,17.00,16.00,1.00,0.00,3.57943,3.588294,12.84404719242,5.659818,7.845513,,32.25723,28.30826,27145.93,15962.82,,138.62,170.55463,17.45527,0.1054311,15,0,15.64497,0.1719266,
2021/06/15 02:50:07,221191.6959,40.0023,1.00,18.00,16.00,1.00,0.00,0,3.484591,0,5.659821,7.845513,,32.25724,28.30826,27145.93,15962.82,,138.62,170.55463,17.16842,0.03996491,15,0,15.55377,-0.01914471,
2021/06/15 02:53:55,221419.3043,227.5639,1.00,20.00,16.00,1.00,0.00,-1.499892,3.360834,-5.040888029928,5.659853,7.940201,,32.25735,28.62927,27145.96,16190.09,,140.29,172.613065,16.0975,-0.0814575,15,0,15.04839,-0.01558781,
2021/06/15 03:53:55,225019.3425,3600.0020,1.00,21.00,16.00,1.00,0.00,0,3.46428,0,5.659853,7.940201,,32.25735,28.62927,27145.96,16190.09,,140.29,172.613065,15.50291,0.1114401,15,0,15.30618,0.0681752,
2021/06/15 04:03:43,225607.9899,300.0021,1.00,14.00,17.00,1.00,0.00,0,3.464863,0,5.659853,7.940201,,32.25735,28.62927,27145.96,16190.09,,140.29,172.613065,15.2682,-0.1216134,15,0,15.11513,-0.1102084,
2021/06/15 04:03:53,225618.0262,10.0021,1.00,15.00,17.00,1.00,0.00,-17.92474,2.701051,-48.41563690174,5.659853,7.989905,,32.25735,28.76955,27145.97,16200.1,,141.17,173.693587,17.06902,0.1816732,15,0,15.43216,0.1070845,
2021/06/15 04:04:34,225658.0659,40.0026,1.00,16.00,17.00,1.00,0.00,0,3.40106,0,5.659853,7.989921,,32.25735,28.76959,27145.97,16200.1,,141.17,173.693935,17.42123,-0.1024729,15,0,15.34117,0.001816452,
2021/06/15 04:04:44,225668.1052,10.0029,1.00,17.00,17.00,1.00,0.00,3.579124,3.547715,12.69771190166,5.669777,7.990098,,32.29234,28.77019,27155.96,16200.13,,140.92,173.697783,17.36551,0.05022347,15,0,15.32164,0.1073962,
2021/06/15 04:05:24,225708.1455,40.0024,1.00,18.00,17.00,1.00,0.00,0,3.442995,0,5.669781,7.990098,,32.29235,28.77019,27155.96,16200.13,,140.92,173.697783,17.02599,-0.1145393,15,0,15.41813,-0.04664689,
2021/06/15 04:09:11,225935.7017,227.5143,1.00,20.00,17.00,1.00,0.00,-1.500092,3.258116,-4.887473746672,5.669809,8.084785,,32.29245,29.08399,27155.99,16427.37,,142.59,175.756196,16.96558,0.09409249,15,0,15.72183,0.06250262,
2021/06/15 05:09:11,229535.7409,3600.0028,1.00,21.00,17.00,1.00,0.00,0,3.384103,0,5.669809,8.084786,,32.29245,29.084,27155.99,16427.38,,142.59,175.756217,15.70206,0.1142409,15,0,15.26365,-0.1693264,
2021/06/15 05:18:58,230122.5385,300.0022,1.00,14.00,18.00,1.00,0.00,0,3.385543,0,5.669809,8.084786,,32.29245,29.084,27155.99,16427.38,,142.59,175.756217,15.74285,0.09674788,15,0,15.72836,0.01702189,
2021/06/15 05:19:08,230132.5763,10.0022,1.00,15.00,18.00,1.00,0.00,-17.01053,2.49974,-42.5219022622,5.669809,8.134023,,32.29245,29.21318,27156,16437.39,,143.46,176.826587,17.23871,0.1112908,15,0,15.31823,-0.006749034,
2021/06/15 05:19:48,230172.6182,40.0024,1.00,16.00,18.00,1.00,0.00,0,3.279477,0,5.669809,8.134036,,32.29245,29.21321,27156,16437.39,,143.46,176.82687,18.01666,-0.06484449,15,0,15.26901,-0.1471922,
2021/06/15 05:19:58,230182.6584,10.0022,1.00,17.00,18.00,1.00,0.00,3.579521,3.445992,12.335000729832,5.679729,8.1342,,32.32636,29.21375,27165.99,16437.43,,143.21,176.830435,17.78174,-0.02554595,15,0,15.36083,0.06535619,
2021/06/15 05:20:38,230222.6962,40.0025,1.00,18.00,18.00,1.00,0.00,0,3.329731,0,5.679732,8.1342,,32.32637,29.21375,27165.99,16437.43,,143.21,176.830435,17.54964,0.06558537,15,0,15.25877,-0.02523661,
2021/06/15 05:24:26,230450.2678,227.5272,1.00,20.00,18.00,1.00,0.00,-1.50008,3.057812,-4.58696262496,5.67977,8.228888,,32.3265,29.51215,27166.03,16664.66,,144.88,178.88887,17.23152,-0.03487051,15,0,15.4495,-0.1147267,
2021/06/15 06:24:26,234050.3071,3600.0025,1.00,21.00,18.00,1.00,0.00,0,3.232217,0,5.67977,8.228889,,32.3265,29.51216,27166.03,16664.67,,144.88,178.888891,15.63022,-0.01402795,15,0,15.79053,0.07019758,
2021/06/15 06:34:11,234635.1969,300.0022,1.00,14.00,19.00,1.00,0.00,0,3.235587,0,5.67977,8.228889,,32.3265,29.51216,27166.03,16664.67,,144.88,178.888891,15.2414,-0.1389211,15,0,15.34353,-0.118407,
2021/06/15 06:34:21,234645.2355,10.0032,1.00,15.00,19.00,1.00,0.00,-8.546592,2.499883,-21.365480048736,5.67977,8.261355,,32.3265,29.59368,27166.04,16674.67,,145.45,179.594674,16.63136,-0.08030117,15,0,15.17529,-0.1373997,
2021/06/15 06:35:01,234685.2742,40.0025,1.00,16.00,19.00,1.00,0.00,0,3.122642,0,5.67977,8.261362,,32.3265,29.5937,27166.04,16674.68,,145.45,179.594826,17.32924,0.0827527,15,0,15.6933,0.1240477,
2021/06/15 06:35:11,234695.3145,10.0023,1.00,17.00,19.00,1.00,0.00,3.579483,3.325238,11.902632891954,5.68969,8.261442,,32.35913,29.59395,27176.03,16674.71,,145.2,179.596565,17.04407,0.01564026,15,0,15.684,0.1204464,
2021/06/15 06:35:51,234735.3541,40.0027,1.00,18.00,19.00,1.00,0.00,0,3.185729,0,5.689693,8.261442,,32.35914,29.59395,27176.03,16674.71,,145.2,179.596565,16.82933,0.006988645,15,0,15.37388,-0.05906373,
2021/06/15 06:39:38,234962.9246,227.5263,1.00,20.00,19.00,1.00,0.00,-1.500134,2.696045,-4.04442877003,5.689728,8.35613,,32.35925,29.86937,27176.07,16901.95,,146.86,181.655,17.05973,-0.03727853,15,0,15.28434,0.02859354,
2021/06/15 07:39:38,238562.9641,3600.0026,1.00,21.00,19.00,1.00,0.00,0,3.048351,0,5.689728,8.356132,,32.35925,29.86937,27176.07,16901.95,,146.86,181.655043,15.24949,0.01174271,15,0,15.15477,-0.05433321,
2021/06/15 08:09:38,240363.0086,1800.0050,1.00,24.00,20.00,1.00,0.00,0,3.060199,0,5.689728,8.356132,,32.35925,29.86937,27176.07,16901.95,,146.86,181.655043,15.18562,-0.09419799,15,0,15.069,-0.04181385,
