Repository: HVES-Battery-Testing-Consortium/LG-HG2

# Battery Testing Consortium (BTC)
The Battery Testing Consortium (BTC) has been developed within the High Voltage and Energy Storage Lab at Oxford Brookes University to provide accurate and comprehensive cell data to Formula Student Electric teams. Through the BTC, we aim to provide FS teams with information for improved and informed decisions for cell selection, pack architecture design, thermal cooling requirements, and end of life predictions. A range of tests are completed to provide a comprehensive electrochemical lithium-ion characterisation for modelling, validation, and battery management parameterisation.

This repository provides two open-source sample datasets of the larger consortium dataset. To join the consortium, visit the [HVES website].

## Total Consortium Cells
|Cell|Chemistry|Nom. Voltage [V]|Nom. Capacity [Ah]|Energy Density [Wh/kg]|
|---|---|---|---|---|
| Samsung 25R  | NMC  | 3.6  | 2.5  | 206  |
|  LG HG2 |  NMC | 3.6  | 3  |  236 |
|  Sony VTC6 | NMC  | 3.6  |  3 |  232 |
|  Melasta SLPB6542126| LCO  | 3.7  | 3.9  | 191  |
|  Melasta SLPB8542126 | LCO  | 3.7  | 5.2  | 189  |
|  Melasta SLPB8346143 | LCO  | 3.7  | 6.3  | 196  |
|  Melasta SLPBB142124  | LCO  | 3.7  | 6.8  | 202  |
|  Melasta SLPB8870175 | LCO  | 3.7  | 12  | 197  |
|  Melasta SLPB7336128HV | NMC  | 3.8  | 3.7  | 204  |
|  Melasta SLPB9542124HV | NMC  | 3.8  | 5.95  | 215  |
|  Melasta SLPBB042126HV | NMC  |  3.8 | 7.5  | 228 |
|  Melasta SLPB7579207HV| NMC  | 3.8  | 15.4  | 227  |

## Notes
* For all tests dated before September 25th, 2021: Offset thermocouple measurements by 1.5°C (i.e. 30°C -> 28.5°C)
* Unless stated otherwise, all cells are stored in a controlled climate at 15°C

## Consortium Overview
An abriged overview describing the tests completed and data organisation can be found in [here]

File: Data/Round1/LG_HG2/Package 1/210617_FSD_HPPC_EIS_LGHG2_1_5C/210617_FSD_HPPC_EIS_LGHG2_1_5C_Channel_3_StatisticByStep.CSV (part 1 of 2)
Date_Time                    ,Test_Time(s),Step_Time(s),Cycle_Index,Step_Index,TC_Counter1,TC_Counter2,TC_Counter3,TC_Counter4,Current(A),Voltage(V),Power(W),Charge_Capacity(Ah),Discharge_Capacity(Ah),Mean_Voltage(V),Charge_Energy(Wh),Discharge_Energy(Wh),Charge_Time(s),Discharge_Time(s),V_Max_On_Cycle(V),Coulombic_Efficiency(%),mAh/g,Aux_Temperature_1(C),Aux_dT/dt_1(C),Aux_Temperature_2(C),Aux_dT/dt_2(C),Aux_Temperature_3(C),Aux_dT/dt_3(C)
2021/06/17 12:48:26,3600.0025,3600.0025,1.00,1.00,0.00,0.00,0.00,0.00,0,4.071273,0,0,0,,0,0,0,0,,0,0,6.035927,0.1594938,5,0,6.266585,0.1733717,
2021/06/17 13:42:33,6847.6951,3247.6525,1.00,2.00,0.00,0.00,0.00,0.00,0.04999767,4.200116,0.20999601372972,0.4095293,1.629362E-05,4.20001944990587,1.718707,6.634747E-05,3245.108,0.0391,,0,0.000354,5.865588,-0.06073505,5,0,6.17072,0.01832351,
2021/06/17 14:42:33,10447.7416,3600.0022,1.00,4.00,0.00,0.00,0.00,0.00,0,4.179062,0,7.160948E-08,1.629362E-05,,1.718707,6.634747E-05,3245.118,0.0391,,22753.44,0.000354,5.935317,0.0696665,5,0,5.875847,-0.04430339,
2021/06/17 16:27:21,16735.0309,6287.2489,1.00,5.00,0.00,0.00,0.00,0.00,-1.501823,2.5,-3.7545575,8.851767E-07,2.620282,3.62496603825848,1.718711,9.427449,3245.158,6282.956,,296017975,56.962652,9.059443,0.1260519,5,0,6.212607,0.07806942,
2021/06/17 17:27:21,20335.0837,3600.0023,1.00,8.00,0.00,0.00,0.00,0.00,0,3.110106,0,8.851767E-07,2.620289,,1.718711,9.427465,3245.158,6282.972,,296018700,56.962804,5.336821,-0.08491531,5,0,5.552942,-0.08719966,
2021/06/17 20:17:16,30530.1388,10195.0163,1.00,9.00,0.00,0.00,0.00,0.00,0.0499981,4.20007,0.209995519867,2.62489,2.620304,3.87962755242716,11.9068,9.427512,13432.04,6283.008,,99.83,56.96313,5.7228,-0.07881239,5,0,5.968501,0.03981084,
2021/06/17 20:17:18,30532.222,2.0278,1.00,11.00,0.00,0.00,0.00,0.00,0.2500713,4.204332,1.0513827688716,2.62489,2.620304,-∞,11.9068,9.427512,13432.05,6283.008,,99.83,56.96313,5.73336424190259,-0.0705796434269506,5,0,5.97157629859292,0.0437529668789811,
2021/06/17 21:17:18,34132.2611,3600.0019,1.00,12.00,0.00,0.00,0.00,0.00,0,4.175678,0,2.62489,2.620304,,11.9068,9.427512,13432.05,6283.008,,99.83,56.96313,5.990912,0.07845119,5,0,6.065385,0.1226434,
2021/06/17 21:27:28,34741.8902,300.0021,1.00,14.00,0.00,0.00,0.00,0.00,0,4.175693,0,2.62489,2.620304,,11.9068,9.427512,13432.05,6283.008,,99.83,56.96313,5.718439,0.02605304,5,0,6.008788,0.07488504,
2021/06/17 21:27:38,34751.9295,10.0031,1.00,15.00,0.00,0.00,0.00,0.00,-8.730606,3.638454,-31.765908323124,2.624892,2.644505,2.49967173837923,11.90681,9.516464,13432.09,6292.986,,100.75,57.489239,6.185481,0.06947309,5,0,5.552896,-0.004929006,
2021/06/17 21:28:18,34791.9682,40.0025,1.00,16.00,0.00,0.00,0.00,0.00,0,4.130564,0,2.624892,2.644512,,11.90681,9.51649,13432.09,6292.989,,100.75,57.489391,6.738543,0.06390408,5,0,6.188558,0.1593529,
2021/06/17 21:28:28,34802.0062,10.0026,1.00,17.00,0.00,0.00,0.00,0.00,0.7753864,4.199978,3.2566058214992,2.627378,2.644584,3.39195392584795,11.91725,9.516787,13442.08,6293.019,,100.65,57.490957,6.253051,-0.07124946,5,0,5.620562,-0.0504005,
2021/06/17 21:29:08,34842.0463,40.0024,1.00,18.00,0.00,0.00,0.00,0.00,0,4.145943,0,2.627379,2.644584,,11.91726,9.516787,13442.08,6293.019,,100.65,57.490957,6.164557,0.0318791,5,0,5.494699,-0.02627134,
2021/06/17 21:33:36,35110.1302,268.0396,1.00,20.00,0.00,0.00,0.00,0.00,-1.49989,3.976035,-5.96361513615,2.627387,2.756136,2.90730756111007,11.91729,9.962182,13442.12,6560.762,,104.9,59.916,6.30398,-0.1111414,5,0,5.984198,-0.07403895,
2021/06/17 22:33:36,38710.1688,3600.0024,1.00,21.00,0.00,0.00,0.00,0.00,0,4.107125,0,2.627387,2.756137,,11.91729,9.962187,13442.12,6560.766,,104.9,59.916022,5.747358,-0.05469665,5,0,6.037688,0.03368437,
2021/06/17 22:43:16,39290.2678,300.0022,1.00,14.00,1.00,0.00,0.00,0.00,0,4.107483,0,2.627387,2.756137,,11.91729,9.962187,13442.12,6560.766,,104.9,59.916022,5.992975,0.02205506,5,0,5.519499,-0.08499384,
2021/06/17 22:43:26,39300.308,10.0037,1.00,15.00,1.00,0.00,0.00,0.00,-8.72995,3.616661,-31.57326969695,2.627387,2.780338,,11.91729,10.05053,13442.13,6570.772,,105.82,60.44213,6.443621,0.125017,5,0,5.870949,0.1088822,
2021/06/17 22:44:06,39340.349,40.0033,1.00,16.00,1.00,0.00,0.00,0.00,0,4.082341,0,2.627387,2.780345,,11.91729,10.05055,13442.13,6570.775,,105.82,60.442283,6.397269,-0.06149366,5,0,5.668192,-0.1383288,
2021/06/17 22:44:16,39350.3876,10.0021,1.00,17.00,1.00,0.00,0.00,0.00,1.730103,4.199773,7.266039866619,2.632181,2.780429,,11.93737,10.05089,13452.12,6570.81,,105.63,60.444109,6.649087,0.1098759,5,0,6.12875,0.03789529,
2021/06/17 22:44:56,39390.4258,40.0026,1.00,18.00,1.00,0.00,0.00,0.00,0,4.09769,0,2.632182,2.780429,,11.93737,10.05089,13452.12,6570.81,,105.63,60.444109,6.053924,-0.1275656,5,0,5.532897,-0.1858398,
2021/06/17 22:49:24,39658.5518,268.0824,1.00,20.00,1.00,0.00,0.00,0.00,-1.499897,3.95698,-5.93506243106,2.6322,2.891981,,11.93744,10.49385,13452.16,6838.553,,109.87,62.869152,6.613432,0.1075184,5,0,5.914476,0.1263069,
2021/06/17 23:49:24,43258.591,3600.0021,1.00,21.00,1.00,0.00,0.00,0.00,0,4.086439,0,2.6322,2.891982,,11.93744,10.49385,13452.16,6838.557,,109.87,62.869174,5.966134,0.1397894,5,0,5.571016,-0.09301633,
2021/06/18 00:02:40,44053.9399,300.0024,1.00,14.00,2.00,0.00,0.00,0.00,0,4.086979,0,2.6322,2.891982,,11.93744,10.49385,13452.16,6838.557,,109.87,62.869174,5.926719,0.02607182,5,0,6.030966,-0.06003752,
2021/06/18 00:02:50,44063.9809,10.0025,1.00,15.00,2.00,0.00,0.00,0.00,-8.730347,3.624628,-31.644260185916,2.6322,2.916211,,11.93744,10.58253,13452.17,6848.576,,110.79,63.395891,6.406072,0.07929519,5,0,6.116117,0.1375079,
2021/06/18 00:03:30,44104.0261,40.0027,1.00,16.00,2.00,0.00,0.00,0.00,0,4.061868,0,2.6322,2.916221,,11.93744,10.58257,13452.17,6848.58,,110.79,63.396109,6.326657,0.01440853,5,0,6.006891,0.1260854,
2021/06/18 00:03:40,44114.0686,10.0022,1.00,17.00,2.00,0.00,0.00,0.00,1.730392,4.163866,7.205120415472,2.636999,2.916308,,11.95738,10.58292,13462.17,6848.616,,110.59,63.398,6.249927,0.08717015,5,0,5.900338,0.1407783,
2021/06/18 00:04:20,44154.113,40.0027,1.00,18.00,2.00,0.00,0.00,0.00,0,4.079659,0,2.637001,2.916308,,11.95738,10.58292,13462.17,6848.616,,110.59,63.398,6.05237,-0.1233621,5,0,5.754744,-0.125768,
2021/06/18 00:08:48,44422.2456,268.090899,1.00,20.00,2.00,0.00,0.00,0.00,-1.49989,3.936008,-5.90357903912,2.637017,3.02786,,11.95745,11.02424,13462.2,7116.359,,114.82,65.823043,6.101706,-0.02529368,5,0,5.588182,-0.1183707,
2021/06/18 01:08:48,48022.2845,3600.0011,1.00,21.00,2.00,0.00,0.00,0.00,0,4.071305,0,2.637017,3.027861,,11.95745,11.02424,13462.2,7116.363,,114.82,65.823065,6.038878,0.1620117,5,0,6.165412,0.1293904,
2021/06/18 01:18:52,48625.9177,300.0031,1.00,14.00,3.00,0.00,0.00,0.00,0,4.071472,0,2.637017,3.027861,,11.95745,11.02424,13462.2,7116.363,,114.82,65.823065,5.705704,-0.08996591,5,0,6.048144,-0.02017498,
2021/06/18 01:19:02,48635.9538,10.0023,1.00,15.00,3.00,0.00,0.00,0.00,-8.730644,3.624589,-31.644996205316,2.637017,3.052074,,11.95745,11.11295,13462.21,7126.373,,115.74,66.349435,6.209043,0.06136686,5,0,6.119855,0.124186,
2021/06/18 01:19:42,48675.9943,40.0028,1.00,16.00,3.00,0.00,0.00,0.00,0,4.03905,0,2.637017,3.052082,,11.95745,11.11298,13462.21,7126.376,,115.74,66.349609,6.259624,0.07566452,5,0,6.268921,0.005954057,
2021/06/18 01:19:52,48686.0307,10.0025,1.00,17.00,3.00,0.00,0.00,0.00,1.73011,4.133968,7.15221937648,2.641812,3.052152,,11.97722,11.11326,13472.2,7126.405,,115.53,66.35113,6.498721,0.1297267,5,0,6.096969,0.1322086,
2021/06/18 01:20:32,48726.0701,40.0026,1.00,18.00,3.00,0.00,0.00,0.00,0,4.060238,0,2.641814,3.052152,,11.97722,11.11326,13472.2,7126.405,,115.53,66.35113,6.209356,-0.09331033,5,0,6.218061,0.1233304,
2021/06/18 01:25:00,48994.1805,268.068499,1.00,20.00,3.00,0.00,0.00,0.00,-1.499825,3.9,-5.8493175,2.641829,3.163703,,11.97729,11.55161,13472.23,7394.147,,119.75,68.776152,6.262894,0.02779156,5,0,5.757,-0.0396432,
2021/06/18 02:25:00,52594.2205,3600.0023,1.00,21.00,3.00,0.00,0.00,0.00,0,4.034103,0,2.641829,3.163705,,11.97729,11.55162,13472.23,7394.151,,119.75,68.776196,6.076346,0.07343158,5,0,6.329288,-0.008002222,
2021/06/18 02:35:00,53194.0049,300.0022,1.00,14.00,4.00,0.00,0.00,0.00,0,4.034106,0,2.641829,3.163705,,11.97729,11.55162,13472.23,7394.151,,119.75,68.776196,5.6319,-0.112683,5,0,5.98928,-0.08703306,
2021/06/18 02:35:10,53204.0433,10.003,1.00,15.00,4.00,0.00,0.00,0.00,-8.730858,3.59738,-31.40821395204,2.641829,3.187916,,11.97729,11.63972,13472.24,7404.16,,120.67,69.302522,6.356644,0.1807705,5,0,6.304665,0.2133681,
2021/06/18 02:35:50,53244.0823,40.0027,1.00,16.00,4.00,0.00,0.00,0.00,0,3.994624,0,2.641829,3.187923,,11.97729,11.63975,13472.24,7404.163,,120.67,69.302674,6.215658,0.03493473,5,0,5.992556,0.1093589,
2021/06/18 02:36:00,53254.1199,10.003,1.00,17.00,4.00,0.00,0.00,0.00,1.730377,4.085989,7.070301387853,2.646624,3.187999,,11.99682,11.64005,13482.23,7404.194,,120.46,69.304326,6.129402,0.005573779,5,0,6.331721,0.08692786,
2021/06/18 02:36:40,53294.1588,40.0033,1.00,18.00,4.00,0.00,0.00,0.00,0,4.017379,0,2.646625,3.187999,,11.99683,11.64005,13482.23,7404.194,,120.46,69.304326,6.186249,0.05087703,5,0,5.815132,-0.08622631,
2021/06/18 02:41:08,53562.2337,268.0316,1.00,20.00,4.00,0.00,0.00,0.00,-1.500105,3.851225,-5.777241878625,2.646641,3.29955,,11.99689,12.07329,13482.27,7671.896,,124.67,71.729348,6.315908,-0.08084625,5,0,6.210405,0.1113276,
2021/06/18 03:41:08,57162.2742,3600.0034,1.00,21.00,4.00,0.00,0.00,0.00,0,3.985256,0,2.646641,3.299551,,11.99689,12.0733,13482.27,7671.9,,124.67,71.72937,5.607057,-0.07683665,5,0,5.890036,-0.0465709,
2021/06/18 03:51:07,57761.5243,300.0023,1.00,14.00,5.00,0.00,0.00,0.00,0,3.986039,0,2.646641,3.299551,,11.99689,12.0733,13482.27,7671.9,,124.67,71.72937,5.707249,-0.001758486,5,0,5.856207,-0.07384494,
2021/06/18 03:51:17,57771.5675,10.0023,1.00,15.00,5.00,0.00,0.00,0.00,-8.731224,3.557088,-31.057732115712,2.646641,3.323774,,11.99689,12.16049,13482.28,7681.917,,125.58,72.255957,6.571787,0.1451464,5,0,6.363731,0.07080838,
2021/06/18 03:51:57,57811.6111,40.0025,1.00,16.00,5.00,0.00,0.00,0.00,0,3.943372,0,2.646641,3.323783,,11.99689,12.16052,13482.28,7681.921,,125.58,72.256152,6.704998,0.1201689,5,0,6.415236,0.07375553,
2021/06/18 03:52:07,57821.649,10.0023,1.00,17.00,5.00,0.00,0.00,0.00,1.728661,4.031984,6.969933493424,2.651433,3.323861,,12.01616,12.16083,13492.27,7681.953,,125.36,72.257848,6.369425,-0.0735189,5,0,6.205901,-0.00151515,
2021/06/18 03:52:47,57861.6887,40.0027,1.00,18.00,5.00,0.00,0.00,0.00,0,3.965904,0,2.651435,3.323861,,12.01616,12.16083,13492.27,7681.953,,125.36,72.257848,6.595678,0.1473956,5,0,6.402501,0.145133,
2021/06/18 03:57:15,58129.7876,268.0546,1.00,20.00,5.00,0.00,0.00,0.00,-1.500076,3.80598,-5.70925925448,2.651453,3.435413,,12.01623,12.58875,13492.31,7949.657,,129.57,74.682891,6.168968,-0.1179266,5,0,6.042574,-0.06219476,
2021/06/18 04:57:16,61729.8269,3600.0023,1.00,21.00,5.00,0.00,0.00,0.00,0,3.942084,0,2.651453,3.435414,,12.01623,12.58876,13492.31,7949.66,,129.57,74.682913,5.708525,-0.06017655,5,0,6.125358,-0.02527803,
2021/06/18 05:06:51,62305.0039,300.0024,1.00,14.00,6.00,0.00,0.00,0.00,0,3.942059,0,2.651453,3.435414,,12.01623,12.58876,13492.31,7949.66,,129.57,74.682913,6.082269,-0.05526453,5,0,6.201353,-0.1342826,
2021/06/18 05:07:01,62315.0394,10.0023,1.00,15.00,6.00,0.00,0.00,0.00,-8.73101,3.519309,-30.72712207209,2.651453,3.459621,,12.01623,12.67496,13492.32,7959.669,,130.48,75.209152,6.548578,0.1266719,5,0,6.32564,0.1430151,
2021/06/18 05:07:41,62355.0799,40.0027,1.00,16.00,6.00,0.00,0.00,0.00,0,3.899505,0,2.651453,3.459628,,12.01623,12.67498,13492.32,7959.672,,130.48,75.209304,6.205103,-0.134739,5,0,5.967113,-0.06509706,
2021/06/18 05:07:51,62365.1161,10.0024,1.00,17.00,6.00,0.00,0.00,0.00,1.729843,3.986482,6.895987982326,2.656246,3.459708,,12.03529,12.6753,13502.31,7959.706,,130.25,75.211043,6.250283,-0.01495361,5,0,6.034638,0.06869182,
2021/06/18 05:08:31,62405.1546,40.0024,1.00,18.00,6.00,0.00,0.00,0.00,0,3.921162,0,2.656248,3.459708,,12.0353,12.6753,13502.31,7959.706,,130.25,75.211043,6.446311,0.1083703,5,0,6.052234,0.0386785,
2021/06/18 05:12:59,62673.2666,268.0683,1.00,20.00,6.00,0.00,0.00,0.00,-1.499885,3.767921,-5.651448189085,2.656265,3.57126,,12.03537,13.09872,13502.35,8227.446,,134.45,77.636087,6.337516,-0.04023582,5,0,6.2781,0.02947092,
2021/06/18 06:12:59,66273.3059,3600.003,1.00,21.00,6.00,0.00,0.00,0.00,0,3.905258,0,2.656265,3.571262,,12.03537,13.09873,13502.35,8227.449,,134.45,77.63613,5.812381,-0.0119108,5,0,6.258863,0.1020095,
2021/06/18 06:22:54,66867.8918,300.0022,1.00,14.00,7.00,0.00,0.00,0.00,0,3.906167,0,2.656265,3.571262,,12.03537,13.09873,13502.35,8227.449,,134.45,77.63613,5.912088,0.0772281,5,0,6.046099,-0.004192144,
2021/06/18 06:23:04,66877.9303,10.0023,1.00,15.00,7.00,0.00,0.00,0.00,-8.73156,3.485589,-30.43462948884,2.656265,3.595474,,12.03537,13.18413,13502.36,8237.46,,135.36,78.162478,6.605658,0.1783538,5,0,6.44222,0.1086582,
2021/06/18 06:23:44,66917.9715,40.0026,1.00,16.00,7.00,0.00,0.00,0.00,0,3.862538,0,2.656265,3.595481,,12.03537,13.18416,13502.36,8237.463,,135.36,78.16263,6.222727,-0.04750624,5,0,5.95498,0.04307732,
2021/06/18 06:23:54,66928.0116,10.0021,1.00,17.00,7.00,0.00,0.00,0.00,1.72879,3.948142,6.82550840818,2.661056,3.595565,,12.05423,13.18448,13512.34,8237.497,,135.12,78.164457,6.260807,-0.08482456,5,0,5.911224,-0.1522788,
2021/06/18 06:24:34,66968.0513,40.0033,1.00,18.00,7.00,0.00,0.00,0.00,0,3.882325,0,2.661057,3.595565,,12.05423,13.18448,13512.35,8237.497,,135.12,78.164457,6.169399,-0.1589794,5,0,5.938832,-0.1451223,
2021/06/18 06:29:02,67236.1464,268.0507,1.00,20.00,7.00,0.00,0.00,0.00,-1.500056,3.731091,-5.596845441096,2.661073,3.707116,,12.0543,13.60386,13512.38,8505.202,,139.31,80.589478,6.107881,-0.1578243,5,0,6.048434,-0.1299737,
2021/06/18 07:29:02,70836.187,3600.0021,1.00,21.00,7.00,0.00,0.00,0.00,0,3.853612,0,2.661073,3.707118,,12.0543,13.60386,13512.38,8505.206,,139.31,80.589522,6.131586,0.1146187,5,0,6.384497,0.1122721,
2021/06/18 07:38:51,71425.6688,300.003,1.00,14.00,8.00,0.00,0.00,0.00,0,3.855912,0,2.661073,3.707118,,12.0543,13.60386,13512.38,8505.206,,139.31,80.589522,6.173477,0.1307209,5,0,6.515562,0.1213901,
2021/06/18 07:39:01,71435.705,10.0023,1.00,15.00,8.00,0.00,0.00,0.00,-8.729698,3.44308,-30.05704858984,2.661074,3.731345,,12.0543,13.68822,13512.39,8515.221,,140.22,81.116196,6.064107,-0.09907961,5,0,6.101374,-0.1199774,
2021/06/18 07:39:41,71475.7452,40.0031,1.00,16.00,8.00,0.00,0.00,0.00,0,3.817966,0,2.661074,3.731352,,12.0543,13.68824,13512.39,8515.224,,140.22,81.116348,6.734612,0.1495537,5,0,6.467171,0.1845266,
2021/06/18 07:39:51,71485.784,10.0025,1.00,17.00,8.00,0.00,0.00,0.00,1.728828,3.902031,6.745940449668,2.665866,3.731437,,12.07295,13.68857,13522.38,8515.259,,139.97,81.118196,6.520442,0.003180653,5,0,6.074359,-0.07355273,
2021/06/18 07:40:32,71525.8237,40.0026,1.00,18.00,8.00,0.00,0.00,0.00,0,3.834857,0,2.665867,3.731437,,12.07295,13.68857,13522.38,8515.259,,139.97,81.118196,6.600732,0.03495485,5,0,6.340646,0.07913932,
2021/06/18 07:45:00,71793.9674,268.0996,1.00,20.00,8.00,0.00,0.00,0.00,-1.499903,3.688936,-5.533046173208,2.665885,3.842989,,12.07302,14.10328,13522.42,8783,,144.15,83.543239,6.245893,-0.0621134,5,0,6.350064,-0.04816383,
2021/06/18 08:45:00,75394.009,3600.002,1.00,21.00,8.00,0.00,0.00,0.00,0,3.796444,0,2.665885,3.84299,,12.07302,14.10328,13522.42,8783.002,,144.15,83.543261,6.002901,0.1222692,5,0,6.10713,0.05245686,
2021/06/18 08:54:43,75977.2356,300.0022,1.00,14.00,9.00,0.00,0.00,0.00,0,3.797081,0,2.665885,3.84299,,12.07302,14.10328,13522.42,8783.002,,144.15,83.543261,5.95551,0.0681451,5,0,6.394417,0.1517801,
2021/06/18 08:54:53,75987.2734,10.003,1.00,15.00,9.00,0.00,0.00,0.00,-8.728363,3.390464,-29.593200530432,2.665885,3.867207,,12.07302,14.18631,13522.42,8793.018,,145.06,84.069717,6.203382,0.1157756,5,0,6.270383,0.1669352,
2021/06/18 08:55:33,76027.3122,40.0025,1.00,16.00,9.00,0.00,0.00,0.00,0,3.768543,0,2.665885,3.867215,,12.07302,14.18633,13522.42,8793.021,,145.06,84.069891,6.21732,0.008723736,5,0,5.875147,-0.07963181,
2021/06/18 08:55:43,76037.3493,10.0024,1.00,17.00,9.00,0.00,0.00,0.00,1.729874,3.851773,6.663081966602,2.670681,3.8673,,12.09145,14.18665,13532.41,8793.056,,144.81,84.071739,6.182133,-0.1413791,5,0,5.914362,-0.1368167,
2021/06/18 08:56:23,76077.3881,40.0016,1.00,18.00,9.00,0.00,0.00,0.00,0,3.784129,0,2.670682,3.8673,,12.09145,14.18665,13532.42,8793.056,,144.81,84.071739,6.082163,-0.05355775,5,0,5.85155,0.03938034,
2021/06/18 09:00:51,76345.4425,268.013199,1.00,20.00,9.00,0.00,0.00,0.00,-1.500137,3.641888,-5.463330938656,2.670698,3.978851,,12.09151,14.59595,13532.45,9060.755,,148.98,86.496761,5.934086,-0.02328739,5,0,5.829958,0.08826286,
2021/06/18 10:00:51,79945.4833,3600.0022,1.00,21.00,9.00,0.00,0.00,0.00,0,3.748857,0,2.670698,3.978853,,12.09151,14.59595,13532.45,9060.759,,148.98,86.496804,5.616188,-0.02559677,5,0,6.100063,-0.05175725,
2021/06/18 10:10:17,80510.9693,300.002,1.00,14.00,10.00,0.00,0.00,0.00,0,3.749334,0,2.670698,3.978853,,12.09151,14.59595,13532.45,9060.759,,148.98,86.496804,6.070236,0.09269685,5,0,6.181887,-0.08536041,
2021/06/18 10:10:27,80521.0058,10.0024,1.00,15.00,10.00,0.00,0.00,0.00,-8.731224,3.341964,-29.179436283936,2.670698,4.003074,,12.09151,14.67784,13532.45,9070.774,,149.89,87.023348,6.055732,-0.01629889,5,0,6.048361,0.03945768,
2021/06/18 10:11:07,80561.0471,40.0027,1.00,16.00,10.00,0.00,0.00,0.00,0,3.720084,0,2.670698,4.003083,,12.09151,14.67787,13532.45,9070.777,,149.89,87.023543,6.571152,0.1294166,5,0,6.162311,0.1085971,
2021/06/18 10:11:17,80571.0854,10.0021,1.00,17.00,10.00,0.00,0.00,0.00,1.729118,3.803236,6.576243825848,2.675489,4.003167,,12.10969,14.67819,13542.44,9070.813,,149.62,87.02537,6.190564,-0.1670031,5,0,5.818597,-0.1926965,
2021/06/18 10:11:57,80611.1258,40.0033,1.00,18.00,10.00,0.00,0.00,0.00,0,3.736666,0,2.675491,4.003167,,12.1097,14.67819,13542.44,9070.813,,149.62,87.02537,6.633489,0.07872373,5,0,6.447762,0.05087405,
2021/06/18 10:16:25,80879.2415,268.0722,1.00,20.00,10.00,0.00,0.00,0.00,-1.49987,3.592222,-5.38786601114,2.675507,4.114719,,12.10976,15.08205,13542.48,9338.556,,153.79,89.450413,6.237146,0.03675401,5,0,6.274398,0.1111284,
2021/06/18 11:16:25,84479.283,3600.0028,1.00,21.00,10.00,0.00,0.00,0.00,0,3.704931,0,2.675507,4.11472,,12.10976,15.08205,13542.48,9338.56,,153.79,89.450435,5.770447,0.04363224,5,0,5.83007,-0.05871743,
2021/06/18 11:25:37,85031.2524,300.0022,1.00,14.00,11.00,0.00,0.00,0.00,0,3.705219,0,2.675507,4.11472,,12.10976,15.08205,13542.48,9338.56,,153.79,89.450435,6.199285,-0.03274292,5,0,6.407558,-0.1210551,
2021/06/18 11:25:47,85041.2925,10.0029,1.00,15.00,11.00,0.00,0.00,0.00,-8.728172,3.299342,-28.797224462824,2.675507,4.138948,,12.10976,15.16295,13542.49,9348.58,,154.7,89.97713,6.072304,-0.08103266,5,0,5.945883,-0.1507641,
2021/06/18 11:26:27,85081.3355,40.0034,1.00,16.00,11.00,0.00,0.00,0.00,0,3.674266,0,2.675507,4.138956,,12.10976,15.16297,13542.49,9348.584,,154.7,89.977304,6.265314,-0.1096357,5,0,6.064555,-0.02602801,
2021/06/18 11:26:37,85091.3759,10.0025,1.00,17.00,11.00,0.00,0.00,0.00,1.72892,3.756815,6.4952325898,2.680303,4.139051,,12.12773,15.16332,13552.48,9348.622,,154.42,89.97937,6.713494,0.02168223,5,0,6.401437,-0.07363796,
2021/06/18 11:27:17,85131.4177,40.0023,1.00,18.00,11.00,0.00,0.00,0.00,0,3.691483,0,2.680305,4.139051,,12.12774,15.16332,13552.48,9348.622,,154.42,89.97937,6.170993,-0.07648572,5,0,5.977634,-0.1346092,
2021/06/18 11:31:45,85399.4967,268.036299,1.00,20.00,11.00,0.00,0.00,0.00,-1.50017,3.546639,-5.32056142863,2.680319,4.250602,,12.12779,15.56207,13552.51,9616.321,,158.59,92.404391,6.399946,0.09006858,5,0,5.98351,-0.01451597,
2021/06/18 12:31:45,88999.537,3600.0024,1.00,21.00,11.00,0.00,0.00,0.00,0,3.66792,0,2.680319,4.250604,,12.12779,15.56207,13552.51,9616.325,,158.59,92.404435,5.807563,-0.01595825,5,0,6.291234,0.1026073,
2021/06/18 12:41:32,89586.1202,300.0021,1.00,14.00,12.00,0.00,0.00,0.00,0,3.668313,0,2.680319,4.250604,,12.12779,15.56207,13552.51,9616.325,,158.59,92.404435,6.283448,-0.1032467,5,0,6.603156,-0.1217361,
2021/06/18 12:41:42,89596.1621,10.0016,1.00,15.00,12.00,0.00,0.00,0.00,-8.728378,3.26531,-28.50085996718,2.680319,4.274829,,12.12779,15.64213,13552.52,9626.344,,159.49,92.931065,6.708517,-0.1357622,5,0,6.507957,-0.175264,
2021/06/18 12:42:22,89636.2056,40.0017,1.00,16.00,12.00,0.00,0.00,0.00,0,3.637678,0,2.680319,4.274834,,12.12779,15.64214,13552.52,9626.347,,159.49,92.931174,7.188257,0.05106285,4.9,0,6.661112,-0.02787888,
2021/06/18 12:42:32,89646.2483,10.0024,1.00,17.00,12.00,0.00,0.00,0.00,1.728752,3.719259,6.429676434768,2.685114,4.274925,,12.14558,15.64247,13562.52,9626.384,,159.21,92.933152,6.779829,0.03975034,4.9,0,6.274518,-0.03921509,
2021/06/18 12:43:12,89686.2902,40.0025,1.00,18.00,12.00,0.00,0.00,0.00,0,3.654039,0,2.685116,4.274925,,12.14558,15.64247,13562.52,9626.384,,159.21,92.933152,6.628933,-0.1219939,4.9,0,6.532396,-0.02684817,
2021/06/18 12:47:40,89954.2045,267.8652,1.00,20.00,12.00,0.00,0.00,0.00,-1.499854,3.508514,-5.262258756956,2.685133,4.386477,,12.14565,16.03705,13562.56,9894.125,,163.36,95.358196,6.808071,0.1656353,5,0,6.622416,0.20523,
2021/06/18 13:47:40,93554.2477,3600.0029,1.00,21.00,12.00,0.00,0.00,0.00,0,3.63944,0,2.685133,4.386478,,12.14565,16.03705,13562.56,9894.129,,163.36,95.358217,5.589331,0.04287511,5,0,5.961627,0.1265341,
2021/06/18 13:57:13,94127.1436,300.0014,1.00,14.00,13.00,0.00,0.00,0.00,0,3.639995,0,2.685133,4.386478,,12.14565,16.03705,13562.56,9894.129,,163.36,95.358217,5.869923,0.1518534,5,0,6.31635,0.1494662,
2021/06/18 13:57:23,94137.1878,10.003,1.00,15.00,13.00,0.00,0.00,0.00,-8.731064,3.236642,-28.259328447088,2.685133,4.410708,,12.14565,16.11642,13562.57,9904.148,,164.26,95.884957,6.178445,-0.06197885,5,0,6.19339,-0.0248,
2021/06/18 13:58:03,94177.2324,40.0035,1.00,16.00,13.00,0.00,0.00,0.00,0,3.609384,0,2.685133,4.410712,,12.14565,16.11643,13562.57,9904.149,,164.26,95.885043,6.579399,0.07229164,5,0,6.178004,-0.01133755,
2021/06/18 13:58:13,94187.2749,10.0031,1.00,17.00,13.00,0.00,0.00,0.00,1.728355,3.690879,6.379149174045,2.689927,4.410802,,12.1633,16.11676,13572.56,9904.187,,163.97,95.887,6.651349,0.08382276,5,0,6.376422,0.01411423,
2021/06/18 13:58:53,94227.3163,40.0018,1.00,18.00,13.00,0.00,0.00,0.00,0,3.625543,0,2.689928,4.410802,,12.1633,16.11676,13572.56,9904.187,,163.97,95.887,6.099893,-0.02554104,5,0,5.869291,-0.1092473,
2021/06/18 14:03:21,94495.1886,267.8265,1.00,20.00,13.00,0.00,0.00,0.00,-1.500145,3.475373,-5.213563429085,2.689943,4.522353,,12.16336,16.50795,13572.59,10171.89,,168.12,98.312022,6.221566,-0.1080389,5,0,5.88684,-0.1569153,
2021/06/18 15:03:21,98095.2307,3600.0026,1.00,21.00,13.00,0.00,0.00,0.00,0,3.614717,0,2.689943,4.522354,,12.16336,16.50795,13572.59,10171.89,,168.12,98.312043,5.918561,-0.0536418,5,0,6.000486,-0.1605125,
2021/06/18 15:13:14,98688.218,300.0022,1.00,14.00,14.00,0.00,0.00,0.00,0,3.615432,0,2.689943,4.522354,,12.16336,16.50795,13572.59,10171.89,,168.12,98.312043,6.105515,0.09543777,5,0,5.981951,0.0256218,
2021/06/18 15:13:24,98698.2548,10.002,1.00,15.00,14.00,0.00,0.00,0.00,-8.728363,3.208164,-28.002019955532,2.689943,4.546562,,12.16336,16.58657,13572.6,10181.9,,169.02,98.838304,6.166026,-0.1010944,5,0,6.128905,-0.1150396,
2021/06/18 15:14:04,98738.2935,40.0024,1.00,16.00,14.00,0.00,0.00,0.00,0,3.584714,0,2.689943,4.546569,,12.16336,16.5866,13572.6,10181.9,,169.02,98.838457,6.266911,-0.1531616,5,0,5.842906,-0.1904774,
2021/06/18 15:14:14,98748.3321,10.0023,1.00,17.00,14.00,0.00,0.00,0.00,1.729263,3.666969,6.341153813847,2.694735,4.546649,,12.18089,16.58688,13582.59,10181.94,,168.72,98.840196,6.263133,0.05968228,5,0,6.121888,0.1596819,
2021/06/18 15:14:54,98788.3718,40.0027,1.00,18.00,14.00,0.00,0.00,0.00,0,3.600574,0,2.694737,4.546649,,12.18089,16.58688,13582.59,10181.94,,168.72,98.840196,6.282273,0.04268318,5,0,5.850839,-0.03403783,
2021/06/18 15:19:22,99056.4915,268.0754,1.00,20.00,14.00,0.00,0.00,0.00,-1.49989,3.443423,-5.16475572347,2.694753,4.6582,,12.18095,16.97491,13582.63,10449.68,,172.86,101.265217,6.275353,-0.08767202,5,0,5.8588,-0.1179683,
2021/06/18 16:19:22,102656.5306,3600.0021,1.00,21.00,14.00,0.00,0.00,0.00,0,3.569828,0,2.694753,4.658202,,12.18095,16.97491,13582.63,10449.68,,172.86,101.265261,6.277421,0.04705995,5,0,6.199407,-0.0538376,
2021/06/18 16:29:08,103242.7532,300.0022,1.00,14.00,15.00,0.00,0.00,0.00,0,3.570225,0,2.694753,4.658202,,12.18095,16.97491,13582.63,10449.68,,172.86,101.265261,6.264526,-0.02643764,5,0,6.703132,0.03627449,
2021/06/18 16:29:18,103252.7917,10.0024,1.00,15.00,15.00,0.00,0.00,0.00,-8.731049,3.155913,-27.554431042737,2.694753,4.682414,,12.18095,17.05229,13582.64,10459.69,,173.76,101.791609,6.688715,0.04327118,5,0,6.681357,0.1269051,
2021/06/18 16:29:59,103292.8314,40.0026,1.00,16.00,15.00,0.00,0.00,0.00,0,3.538378,0,2.694753,4.682422,,12.18095,17.05232,13582.64,10459.69,,173.76,101.791783,7.001087,0.101995,5,0,6.711518,0.081193,
2021/06/18 16:30:09,103302.8701,10.0024,1.00,17.00,15.00,0.00,0.00,0.00,1.730263,3.622149,6.267270395187,2.699546,4.682513,,12.19827,17.05264,13592.62,10459.73,,173.46,101.793761,6.969065,0.03277674,5,0,6.694334,0.1048037,
2021/06/18 16:30:49,103342.9098,40.0025,1.00,18.00,15.00,0.00,0.00,0.00,0,3.554527,0,2.699548,4.682513,,12.19827,17.05264,13592.62,10459.73,,173.46,101.793761,6.447655,-0.1266788,5,0,6.313904,-0.05240694,
2021/06/18 16:35:17,103610.9913,268.0396,1.00,20.00,15.00,0.00,0.00,0.00,-1.500118,3.402898,-5.104748541964,2.699564,4.794064,,12.19833,17.4355,13592.66,10727.43,,177.59,104.218783,6.564802,-0.1673841,5,0,6.237767,-0.1164289,
2021/06/18 17:35:17,107211.0304,3600.0027,1.00,21.00,15.00,0.00,0.00,0.00,0,3.507695,0,2.699564,4.794065,,12.19833,17.4355,13592.66,10727.43,,177.59,104.218804,5.53317,-0.01251116,5,0,5.689634,-0.09391516,
2021/06/18 17:45:10,107804.0963,300.0023,1.00,14.00,16.00,0.00,0.00,0.00,0,3.508213,0,2.699564,4.794065,,12.19833,17.4355,13592.66,10727.43,,177.59,104.218804,5.535528,-0.1042701,5,0,5.617524,-0.1832962,
2021/06/18 17:45:20,107814.1371,10.0031,1.00,15.00,16.00,0.00,0.00,0.00,-8.730553,3.091116,-26.987152067148,2.699564,4.818282,,12.19833,17.51124,13592.67,10737.44,,178.48,104.745261,6.490744,0.09837478,5,0,6.14134,0.04027918,
2021/06/18 17:46:00,107854.1775,40.0025,1.00,16.00,16.00,0.00,0.00,0.00,0,3.482236,0,2.699564,4.818289,,12.19833,17.51126,13592.67,10737.45,,178.48,104.745413,6.454018,0.08393601,5,0,5.844144,0.06310478,
2021/06/18 17:46:10,107864.2168,10.0029,1.00,17.00,16.00,0.00,0.00,0.00,1.72879,3.567372,6.16723703988,2.704357,4.818377,,12.21539,17.51157,13602.66,10737.48,,178.17,104.747326,6.53069,0.1222876,5,0,5.906035,0.02007276,
2021/06/18 17:46:50,107904.2566,40.0028,1.00,18.00,16.00,0.00,0.00,0.00,0,3.496964,0,2.704358,4.818377,,12.21539,17.51157,13602.66,10737.48,,178.17,104.747326,6.545554,0.1238869,5,0,6.315177,0.1053919,
2021/06/18 17:51:18,108172.3492,268.050799,1.00,20.00,16.00,0.00,0.00,0.00,-1.500144,3.346006,-5.019490824864,2.704373,4.929928,,12.21544,17.88867,13602.69,11005.18,,182.29,107.172348,6.559021,-0.0219436,5,0,5.822765,-0.08013174,
2021/06/18 18:51:18,111772.3911,3600.0033,1.00,21.00,16.00,0.00,0.00,0.00,0,3.474467,0,2.704373,4.92993,,12.21544,17.88868,13602.69,11005.19,,182.29,107.172391,5.750551,0.08364171,5,0,5.795289,0.004514009,
2021/06/18 19:03:25,112499.1471,300.0026,1.00,14.00,17.00,0.00,0.00,0.00,0,3.47502,0,2.704373,4.92993,,12.21544,17.88868,13602.69,11005.19,,182.29,107.172391,5.900204,-0.09522766,5,0,5.877114,-0.04634529,
2021/06/18 19:03:35,112509.187,10.0022,1.00,15.00,17.00,0.00,0.00,0.00,-8.728378,3.007582,-26.251312561996,2.704373,4.954146,,12.21544,17.96281,13602.7,11015.2,,183.19,107.698826,6.089985,-0.1183744,5,0,6.284431,0.1207912,
2021/06/18 19:04:15,112549.2291,40.0027,1.00,16.00,17.00,0.00,0.00,0.00,0,3.4384,0,2.704373,4.954149,,12.21544,17.96282,13602.7,11015.2,,183.19,107.698891,6.722877,0.1214835,5,0,6.440562,0.07280171,
2021/06/18 19:04:25,112559.2694,10.0031,1.00,17.00,17.00,0.00,0.00,0.00,1.729034,3.532952,6.108594128368,2.709165,4.95423,,12.23232,17.9631,13612.69,11015.23,,182.87,107.700652,6.25829,-0.1159938,5,0,5.826832,-0.1649055,
2021/06/18 19:05:05,112599.3089,40.0035,1.00,18.00,17.00,0.00,0.00,0.00,0,3.461712,0,2.709166,4.95423,,12.23232,17.9631,13612.69,11015.23,,182.87,107.700652,6.303853,-0.1017797,5,0,5.827779,-0.1855434,
2021/06/18 19:09:33,112867.3936,268.038799,1.00,20.00,17.00,0.00,0.00,0.00,-1.500148,3.255686,-4.884010841528,2.709185,5.065782,,12.23239,18.33238,13612.73,11282.94,,186.99,110.125696,7.009252,0.1117164,5,0,6.072905,0.01891032,
2021/06/18 20:09:33,116467.4328,3600.0023,1.00,21.00,17.00,0.00,0.00,0.00,0,3.421882,0,2.709185,5.065783,,12.23239,18.33238,13612.73,11282.94,,186.99,110.125717,5.778506,-0.0714761,5,0,6.225024,-0.02029181,
2021/06/18 20:23:17,117290.9437,300.0023,1.00,14.00,18.00,0.00,0.00,0.00,0,3.424042,0,2.709185,5.065783,,12.23239,18.33238,13612.73,11282.94,,186.99,110.125717,6.14532,0.00232473,5,0,6.539451,0.06272063,
2021/06/18 20:23:27,117300.9824,10.0033,1.00,15.00,18.00,0.00,0.00,0.00,-8.734253,2.858278,-24.964923196334,2.709185,5.090009,,12.23239,18.40362,13612.74,11292.95,,187.88,110.65237,6.832389,0.1916221,5,0,6.423786,0.1731874,
2021/06/18 20:24:07,117341.022,40.0026,1.00,16.00,18.00,0.00,0.00,0.00,0,3.360011,0,2.709185,5.090017,,12.23239,18.40364,13612.74,11292.96,,187.88,110.652543,6.942348,0.01174182,5,0,6.184405,-0.0696367,
2021/06/18 20:24:17,117351.0629,10.002,1.00,17.00,18.00,0.00,0.00,0.00,1.728966,3.466631,5.993687133546,2.713974,5.090106,,12.24892,18.40394,13622.72,11292.99,,187.55,110.654478,6.772896,0.08664727,5,0,6.051869,0.05422011,
2021/06/18 20:24:57,117391.1018,40.0026,1.00,18.00,18.00,0.00,0.00,0.00,0,3.38709,0,2.713975,5.090106,,12.24892,18.40394,13622.73,11292.99,,187.55,110.654478,6.69254,0.03553972,5,0,6.439941,0.1401594,
2021/06/18 20:29:25,117659.1986,268.054899,1.00,20.00,18.00,0.00,0.00,0.00,-1.500144,3.059081,-4.589062007664,2.713991,5.201658,,12.24898,18.75768,13622.76,11560.69,,191.66,113.079522,7.440506,0.0937362,5,0,6.04401,0.003320426,
2021/06/18 21:29:25,121259.2379,3600.0023,1.00,21.00,18.00,0.00,0.00,0.00,0,3.28834,0,2.713991,5.201659,,12.24898,18.75768,13622.76,11560.69,,191.66,113.079543,6.069308,-0.0418669,5,0,6.084256,-0.1185575,
2021/06/18 21:39:12,121846.11,300.0012,1.00,14.00,19.00,0.00,0.00,0.00,0,3.291311,0,2.713991,5.201659,,12.24898,18.75768,13622.76,11560.69,,191.66,113.079543,5.948253,0.08618012,5,0,5.925998,0.07687673,
2021/06/18 21:39:22,121856.1465,10.0026,1.00,15.00,19.00,0.00,0.00,0.00,-7.87009,2.499864,-19.67415466776,2.713991,5.225366,,12.24898,18.81974,13622.76,11570.71,,192.53,113.594913,6.476655,-0.1092388,5,0,5.911467,-0.1302896,
2021/06/18 21:40:02,121896.1843,40.0009,1.00,16.00,19.00,0.00,0.00,0.00,0,3.199424,0,2.713991,5.225372,,12.24898,18.81976,13622.76,11570.71,,192.53,113.595043,6.876304,-0.09421229,4.9,0,5.962009,-0.03631145,
2021/06/18 21:40:12,121906.2237,10.0023,1.00,17.00,19.00,0.00,0.00,0.00,1.729805,3.326971,5.755011070655,2.718783,5.225446,,12.26483,18.81999,13632.75,11570.75,,192.2,113.596652,7.0964,-0.03980309,5,0,6.331281,0.02286047,
2021/06/18 21:40:52,121946.2625,40.0016,1.00,18.00,19.00,0.00,0.00,0.00,0,3.23554,0,2.718784,5.225446,,12.26483,18.81999,13632.75,11570.75,,192.2,113.596652,6.565742,-0.1426022,5,0,5.851826,-0.1242381,
2021/06/18 21:45:20,122214.3839,268.0802,1.00,20.00,19.00,0.00,0.00,0.00,-1.499928,2.564064,-3.845911387392,2.718801,5.336997,,12.26489,19.13858,13632.79,11838.49,,196.3,116.021674,8.465729,0.1435456,5,0,6.232819,0.1582189,
2021/06/18 22:45:20,125814.4225,3600.0032,1.00,21.00,19.00,0.00,0.00,0.00,0,3.109353,0,2.718801,5.336998,,12.26489,19.13858,13632.79,11838.49,,196.3,116.021696,5.536057,-0.09987175,5,0,5.796749,-0.03706321,
2021/06/18 23:15:20,127614.4672,1800.0028,1.00,24.00,20.00,0.00,0.00,0.00,0,3.119308,0,2.718801,5.336998,,12.26489,19.13858,13632.79,11838.49,,196.3,116.021696,5.927237,0.07664099,5,0,6.239765,0.1789382,
2021/06/19 02:05:23,137816.9315,10202.4039,1.00,28.00,0.00,0.00,0.00,0.00,0.04999942,4.199882,0.20999166406844,5.342744,5.337013,3.88232229450081,22.45543,19.13863,23822.41,11838.53,,99.89,116.022022,5.485196,-0.05113125,5,0,5.83525,0.07220194,
2021/06/19 02:35:23,139616.9711,1800.0024,1.00,29.00,0.00,0.00,0.00,0.00,0,4.180348,0,5.342744,5.337013,,22.45543,19.13863,23822.41,11838.53,,99.89,116.022022,5.853574,0.04971668,5,0,6.114081,0.09620503,
2021/06/19 02:35:25,139619.0447,2.0307,1.00,11.00,0.00,1.00,0.00,0.00,0.2500231,4.188845,1.0473080123195,5.342744,5.337013,,22.45543,19.13863,23822.41,11838.53,,99.89,116.022022,5.84400458958911,0.0453979357210776,5,0,6.10688974917607,0.0635815465456435,
2021/06/19 03:35:25,143219.0844,3600.0025,1.00,12.00,0.00,1.00,0.00,0.00,0,4.173637,0,5.342744,5.337013,,22.45543,19.13863,23822.41,11838.53,,99.89,116.022022,5.556503,-0.02074122,5,0,5.578916,-0.1347215,
2021/06/19 03:45:00,143793.9665,300.0033,1.00,14.00,0.00,1.00,0.00,0.00,0,4.173667,0,5.342744,5.337013,,22.45543,19.13863,23822.41,11838.53,,99.89,116.022022,5.681594,0.0100714,5,0,6.076132,0.1217076,
2021/06/19 03:45:10,143804.0052,10.0031,1.00,15.00,0.00,1.00,0.00,0.00,-17.45169,3.274949,-57.15339471381,5.342746,5.385389,,22.45544,19.29971,23822.46,11848.5,,100.8,117.073674,7.673713,0.1878467,5,0,6.144071,0.1605779,
2021/06/19 03:45:50,143844.0489,40.0042,1.00,16.00,0.00,1.00,0.00,0.00,0,4.102884,0,5.342746,5.385408,,22.45544,19.29977,23822.46,11848.51,,100.8,117.074087,8.542284,0.0500381,5,0,6.09407,0.1224236,
2021/06/19 03:46:00,143854.0889,10.003,1.00,17.00,0.00,1.00,0.00,0.00,1.385388,4.200057,5.818708567116,5.347152,5.385583,,22.47394,19.30049,23832.44,11848.54,,100.72,117.077891,8.463343,0.1365355,5,0,6.133729,0.1465516,
2021/06/19 03:46:40,143894.1273,40.0023,1.00,18.00,0.00,1.00,0.00,0.00,0,4.125209,0,5.347153,5.385583,,22.47394,19.30049,23832.44,11848.54,,100.72,117.077891,7.973648,0.1304264,5,0,6.192215,0.09145096,
2021/06/19 03:50:21,144115.7273,221.5573,1.00,20.00,0.00,1.00,0.00,0.00,-1.500221,3.978028,-5.967921144188,5.347167,5.477787,,22.474,19.6688,23832.48,12069.81,,102.44,119.082326,7.073365,0.1119132,5,0,6.010681,0.0307551,
2021/06/19 04:50:21,147715.7681,3600.003,1.00,21.00,0.00,1.00,0.00,0.00,0,4.106099,0,5.347167,5.477788,,22.474,19.66881,23832.48,12069.81,,102.44,119.082348,5.400296,-0.138388,5,0,5.437618,-0.1057319,
2021/06/19 05:00:21,148315.1848,300.0022,1.00,14.00,1.00,1.00,0.00,0.00,0,4.106605,0,5.347167,5.477788,,22.474,19.66881,23832.48,12069.81,,102.44,119.082348,5.429438,-0.1034744,5,0,5.853972,0.01986474,
2021/06/19 05:00:31,148325.2249,10.0029,1.00,15.00,1.00,1.00,0.00,0.00,-17.45141,3.259679,-56.88599469739,5.347167,5.526164,,22.474,19.829,23832.49,12079.82,,103.35,120.134,7.719269,0.2460594,5,0,5.862404,-0.08874848,
2021/06/19 05:01:11,148365.2666,40.003,1.00,16.00,1.00,1.00,0.00,0.00,0,4.063577,0,5.347167,5.526179,,22.474,19.82905,23832.49,12079.83,,103.35,120.134326,8.318295,0.007641613,5,0,5.518142,-0.06911531,
2021/06/19 05:01:21,148375.3061,10.0022,1.00,17.00,1.00,1.00,0.00,0.00,2.425906,4.199916,10.188601423896,5.354693,5.526359,,22.50561,19.82978,23842.47,12079.86,,103.21,120.138239,7.954665,-0.1005118,5,0,5.905312,-0.08702472,
2021/06/19 05:02:01,148415.3454,40.0023,1.00,18.00,1.00,1.00,0.00,0.00,0,4.088092,0,5.354695,5.526359,,22.50562,19.82978,23842.48,12079.86,,103.21,120.138239,7.691816,-0.001629144,5,0,6.065529,0.114657,
2021/06/19 05:05:43,148636.9698,221.5826,1.00,20.00,1.00,1.00,0.00,0.00,-1.499945,3.959498,-5.93902922761,5.354716,5.618562,,22.5057,20.19627,23842.51,12301.16,,104.93,122.142652,6.885624,0.09610668,5,0,5.919251,0.1195875,
2021/06/19 06:05:43,152237.0087,3600.0027,1.00,21.00,1.00,1.00,0.00,0.00,0,4.086208,0,5.354716,5.618564,,22.5057,20.19627,23842.51,12301.17,,104.93,122.142696,5.34935,0.02618611,5,0,5.736738,0.1099019,
2021/06/19 06:15:25,152819.4205,300.003,1.00,14.00,2.00,1.00,0.00,0.00,0,4.086174,0,5.354716,5.618564,,22.5057,20.19627,23842.51,12301.17,,104.93,122.142696,5.861345,0.1039121,5,0,5.958166,0.134147,
2021/06/19 06:15:35,152829.4623,10.0028,1.00,15.00,2.00,1.00,0.00,0.00,-17.4514,3.265049,-56.9796761186,5.354716,5.666993,,22.5057,20.35725,23842.51,12311.19,,105.83,123.1955,7.115582,0.07742971,5,0,5.449958,-0.1340978,
2021/06/19 06:16:15,152869.4998,40.002,1.00,16.00,2.00,1.00,0.00,0.00,0,4.041508,0,5.354716,5.667008,,22.5057,20.3573,23842.51,12311.19,,105.83,123.195826,7.772253,-0.007559061,5,0,5.848623,0.07612318,
2021/06/19 06:16:25,152879.5392,10.0031,1.00,17.00,2.00,1.00,0.00,0.00,3.204703,4.20004,13.45988078812,5.364132,5.667173,,22.54518,20.35797,23852.5,12311.23,,105.65,123.199413,8.069066,-0.002245307,5,0,6.087196,0.05820185,
2021/06/19 06:17:05,152919.5788,40.0027,1.00,18.00,2.00,1.00,0.00,0.00,0,4.06984,0,5.364135,5.667173,,22.54519,20.35797,23852.5,12311.23,,105.65,123.199413,7.597973,0.1175199,5,0,5.666147,0.02722606,
2021/06/19 06:20:47,153141.1714,221.5485,1.00,20.00,2.00,1.00,0.00,0.00,-1.500188,3.938869,-5.909044007372,5.364165,5.759377,,22.54532,20.72302,23852.54,12532.49,,107.37,125.203848,6.508737,0.07239938,5,0,5.444714,-0.01591608,
2021/06/19 07:20:47,156741.2124,3600.0024,1.00,21.00,2.00,1.00,0.00,0.00,0,4.070179,0,5.364165,5.759378,,22.54532,20.72302,23852.54,12532.49,,107.37,125.20387,5.256632,-0.1448062,5,0,5.606863,-0.06329775,
2021/06/19 07:30:01,157295.453,300.0023,1.00,14.00,3.00,1.00,0.00,0.00,0,4.070451,0,5.364165,5.759378,,22.54532,20.72302,23852.54,12532.49,,107.37,125.20387,5.406159,-0.1035842,5,0,5.793496,-0.03141373,
2021/06/19 07:30:11,157305.49,10.0023,1.00,15.00,3.00,1.00,0.00,0.00,-17.4511,3.259458,-56.8811275038,5.364165,5.807766,,22.54532,20.884,23852.55,12542.5,,108.27,126.255783,6.873511,-0.07038146,5,0,5.393298,-0.1683229,
2021/06/19 07:30:51,157345.5303,40.0033,1.00,16.00,3.00,1.00,0.00,0.00,0,4.012718,0,5.364165,5.807781,,22.54532,20.88405,23852.55,12542.5,,108.27,126.256109,7.707471,-0.1109374,5,0,5.470789,-0.1323548,
2021/06/19 07:31:01,157355.5697,10.0031,1.00,17.00,3.00,1.00,0.00,0.00,3.484322,4.178486,14.559190696492,5.373829,5.807957,,22.58552,20.88475,23862.53,12542.54,,108.08,126.259935,7.965649,-0.02884835,5,0,6.065166,0.0500831,
2021/06/19 07:31:41,157395.6107,40.0025,1.00,18.00,3.00,1.00,0.00,0.00,0,4.044364,0,5.373832,5.807957,,22.58553,20.88475,23862.54,12542.54,,108.08,126.259935,7.770754,0.1489332,5,0,5.988517,0.1448689,
2021/06/19 07:35:23,157617.2261,221.5702,1.00,20.00,3.00,1.00,0.00,0.00,-1.499973,3.901456,-5.852078660688,5.373865,5.90016,,22.58566,21.24704,23862.57,12763.84,,109.79,128.264348,6.718789,-0.03180787,5,0,6.064637,0.06580442,
2021/06/19 08:35:23,161217.264,3600.0009,1.00,21.00,3.00,1.00,0.00,0.00,0,4.032094,0,5.373865,5.900162,,22.58566,21.24705,23862.57,12763.84,,109.79,128.264391,5.697367,0.1361173,5,0,5.786779,0.06392166,
2021/06/19 08:45:27,161820.8627,300.0012,1.00,14.00,4.00,1.00,0.00,0.00,0,4.03231,0,5.373865,5.900162,,22.58566,21.24705,23862.57,12763.84,,109.79,128.264391,5.295936,-0.05261883,5,0,5.44503,-0.1293802,
2021/06/19 08:45:37,161830.899,10.0023,1.00,15.00,4.00,1.00,0.00,0.00,-17.45472,3.230008,-56.37888523776,5.373865,5.948577,,22.58566,21.40691,23862.58,12773.85,,110.69,129.316891,6.994849,0.1074703,5,0,5.507589,-0.1156355,
2021/06/19 08:46:17,161870.9362,40.0009,1.00,16.00,4.00,1.00,0.00,0.00,0,3.965027,0,5.373865,5.948592,,22.58566,21.40696,23862.58,12773.86,,110.69,129.317217,7.500395,-0.1180246,5,0,5.471316,-0.07433459,
2021/06/19 08:46:27,161880.9706,10.0013,1.00,17.00,4.00,1.00,0.00,0.00,3.486115,4.126192,14.38437982408,5.383529,5.948758,,22.62535,21.40762,23872.56,12773.89,,110.5,129.320826,7.639999,0.05027518,5,0,5.477483,-0.02631143,
2021/06/19 08:47:07,161921.0095,40.0023,1.00,18.00,4.00,1.00,0.00,0.00,0,3.997216,0,5.383533,5.948758,,22.62536,21.40762,23872.56,12773.89,,110.5,129.320826,7.142032,-0.1650628,5,0,5.439259,-0.2098644,
2021/06/19 08:50:48,162142.5952,221.5454,1.00,20.00,4.00,1.00,0.00,0.00,-1.500164,3.851601,-5.778033162564,5.383562,6.040961,,22.62548,21.76547,23872.59,12995.16,,112.21,131.325239,6.760676,0.08775055,5,0,5.853588,0.1065503,
