Repository: HVES-Battery-Testing-Consortium/LG-HG2

# Battery Testing Consortium (BTC)
The Battery Testing Consortium (BTC) has been developed within the High Voltage and Energy Storage Lab at Oxford Brookes University to provide accurate and comprehensive cell data to Formula Student Electric teams. Through the BTC, we aim to provide FS teams with information for improved and informed decisions for cell selection, pack architecture design, thermal cooling requirements, and end of life predictions. A range of tests are completed to provide a comprehensive electrochemical lithium-ion characterisation for modelling, validation, and battery management parameterisation.

File: Data/Round1/LG_HG2/Package 1/210617_FSD_HPPC_EIS_LGHG2_1_5C/210617_FSD_HPPC_EIS_LGHG2_1_5C_Channel_3_StatisticByStep.CSV (part 2 of 2)
Date_Time                    ,Test_Time(s),Step_Time(s),Cycle_Index,Step_Index,TC_Counter1,TC_Counter2,TC_Counter3,TC_Counter4,Current(A),Voltage(V),Power(W),Charge_Capacity(Ah),Discharge_Capacity(Ah),Mean_Voltage(V),Charge_Energy(Wh),Discharge_Energy(Wh),Charge_Time(s),Discharge_Time(s),V_Max_On_Cycle(V),Coulombic_Efficiency(%),mAh/g,Aux_Temperature_1(C),Aux_dT/dt_1(C),Aux_Temperature_2(C),Aux_dT/dt_2(C),Aux_Temperature_3(C),Aux_dT/dt_3(C)
2021/06/19 09:50:48,165742.6326,3600.0011,1.00,21.00,4.00,1.00,0.00,0.00,0,3.98342,0,5.383562,6.040962,,22.62548,21.76547,23872.59,12995.16,,112.21,131.325261,5.339054,-0.08056685,5,0,5.75623,0.01254618,
2021/06/19 10:00:31,166325.1303,300.0013,1.00,14.00,5.00,1.00,0.00,0.00,0,3.983575,0,5.383562,6.040962,,22.62548,21.76547,23872.59,12995.16,,112.21,131.325261,5.706188,-0.04081398,5,0,5.832817,-0.1105872,
2021/06/19 10:00:41,166335.1657,10.0021,1.00,15.00,5.00,1.00,0.00,0.00,-17.45366,3.191457,-55.70260538262,5.383562,6.089364,,22.62548,21.92345,23872.61,13005.17,,113.11,132.377478,7.296301,0.04987985,5,0,6.174644,0.07093281,
2021/06/19 10:01:21,166375.2021,40.001,1.00,16.00,5.00,1.00,0.00,0.00,0,3.915105,0,5.383562,6.089379,,22.62548,21.9235,23872.61,13005.17,,113.11,132.377804,7.768672,0.01228422,5,0,5.748255,-0.08767441,
2021/06/19 10:01:31,166385.2374,10.0013,1.00,17.00,5.00,1.00,0.00,0.00,3.484093,4.072721,14.189738727053,5.393224,6.089544,,22.66465,21.92414,23882.59,13005.21,,112.91,132.381391,7.991107,0.0939776,5,0,6.127926,0.03157079,
2021/06/19 10:02:11,166425.2746,40.0017,1.00,18.00,5.00,1.00,0.00,0.00,0,3.946191,0,5.393227,6.089544,,22.66466,21.92414,23882.59,13005.21,,112.91,132.381391,7.703905,-0.007307231,5,0,6.300793,0.07866934,
2021/06/19 10:05:53,166646.8979,221.5836,1.00,20.00,5.00,1.00,0.00,0.00,-1.499954,3.806695,-5.70986739203,5.393257,6.181747,,22.66478,22.27759,23882.63,13226.5,,114.62,134.385804,6.517646,0.05284518,5,0,5.930182,0.1110467,
2021/06/19 11:05:53,170246.9354,3600.0012,1.00,21.00,5.00,1.00,0.00,0.00,0,3.940182,0,5.393257,6.181749,,22.66478,22.2776,23882.63,13226.51,,114.62,134.385848,5.220638,-0.06388977,5,0,5.436815,-0.1336552,
2021/06/19 11:15:41,170835.2451,300.0012,1.00,14.00,6.00,1.00,0.00,0.00,0,3.940729,0,5.393257,6.181749,,22.66478,22.2776,23882.63,13226.51,,114.62,134.385848,5.50663,0.0250183,5,0,5.603527,-0.05182087,
2021/06/19 11:15:51,170845.2805,10.0022,1.00,15.00,6.00,1.00,0.00,0.00,-17.45508,3.156087,-55.08975107196,5.393257,6.230133,,22.66478,22.43374,23882.64,13236.51,,115.52,135.437674,6.879687,-0.01847029,5,0,5.794211,-0.05572706,
2021/06/19 11:16:31,170885.3183,40.0022,1.00,16.00,6.00,1.00,0.00,0.00,0,3.874315,0,5.393257,6.230149,,22.66478,22.43379,23882.64,13236.52,,115.52,135.438022,7.442764,0.02678722,5,0,5.353817,-0.08251071,
2021/06/19 11:16:41,170895.353,10.0015,1.00,17.00,6.00,1.00,0.00,0.00,3.484222,4.02895,14.0377562269,5.402915,6.23031,,22.70352,22.43442,23892.62,13236.55,,115.31,135.441522,7.363797,-0.06725773,5,0,5.579945,0.004568547,
2021/06/19 11:17:21,170935.3892,40.0006,1.00,18.00,6.00,1.00,0.00,0.00,0,3.902915,0,5.402918,6.23031,,22.70354,22.43442,23892.63,13236.55,,115.31,135.441522,7.402118,0.006642491,5,0,5.931091,0.07412687,
2021/06/19 11:21:03,171156.9758,221.5477,1.00,20.00,6.00,1.00,0.00,0.00,-1.500092,3.768673,-5.653356217916,5.402951,6.322514,,22.70366,22.7842,23892.66,13457.82,,117.02,137.445957,5.966899,-0.1010105,5,0,5.259481,-0.05694032,
2021/06/19 12:21:03,174757.0135,3600.0014,1.00,21.00,6.00,1.00,0.00,0.00,0,3.903767,0,5.402951,6.322515,,22.70366,22.78421,23892.66,13457.82,,117.02,137.445978,5.555326,0.1384069,5,0,5.540499,0.06620198,
2021/06/19 12:31:03,175356.9863,300.0011,1.00,14.00,7.00,1.00,0.00,0.00,0,3.904413,0,5.402951,6.322515,,22.70366,22.78421,23892.66,13457.82,,117.02,137.445978,5.669284,0.1766504,5,0,5.87036,0.1439714,
2021/06/19 12:31:13,175367.021,10.0015,1.00,15.00,7.00,1.00,0.00,0.00,-17.45274,3.122429,-54.49494150546,5.402951,6.370913,,22.70366,22.93876,23892.66,13467.83,,117.92,138.498109,6.871085,0.1022059,5,0,5.807923,0.121067,
2021/06/19 12:31:53,175407.0589,40.0023,1.00,16.00,7.00,1.00,0.00,0.00,0,3.83848,0,5.402951,6.370928,,22.70366,22.93881,23892.66,13467.84,,117.92,138.498435,7.753963,-0.04610762,5,0,6.075828,0.06066948,
2021/06/19 12:32:03,175417.0943,10.002,1.00,17.00,7.00,1.00,0.00,0.00,3.486061,3.992582,13.918384399502,5.412611,6.371078,,22.74206,22.93938,23902.65,13467.87,,117.71,138.501696,7.339666,-0.1433642,5,0,5.443981,-0.1997764,
2021/06/19 12:32:43,175457.1314,40.0014,1.00,18.00,7.00,1.00,0.00,0.00,0,3.865894,0,5.412615,6.371078,,22.74207,22.93938,23902.65,13467.87,,117.71,138.501696,7.098656,-0.004434884,5,0,5.768102,0.08858085,
2021/06/19 12:36:24,175678.7221,221.5494,1.00,20.00,7.00,1.00,0.00,0.00,-1.500113,3.731392,-5.597509647296,5.412646,6.463282,,22.7422,23.28581,23902.69,13689.14,,119.41,140.50613,6.234885,-0.1040311,5,0,5.512993,-0.1855861,
2021/06/19 13:36:24,179278.7586,3600.0012,1.00,21.00,7.00,1.00,0.00,0.00,0,3.850681,0,5.412646,6.463283,,22.7422,23.28581,23902.69,13689.14,,119.41,140.506152,5.670622,0.1187612,5,0,6.01309,0.06517932,
2021/06/19 13:46:01,179855.1899,300.0022,1.00,14.00,8.00,1.00,0.00,0.00,0,3.852859,0,5.412646,6.463283,,22.7422,23.28581,23902.69,13689.14,,119.41,140.506152,5.566018,-0.008697659,5,0,5.908565,0.07040069,
2021/06/19 13:46:11,179865.2268,10.0031,1.00,15.00,8.00,1.00,0.00,0.00,-17.45435,3.079457,-53.74992028795,5.412646,6.511684,,22.7422,23.43823,23902.7,13699.15,,120.31,141.558348,6.889461,0.09395733,5,0,5.789122,0.1151411,
2021/06/19 13:46:51,179905.2639,40.0025,1.00,16.00,8.00,1.00,0.00,0.00,0,3.796417,0,5.412646,6.5117,,22.7422,23.43828,23902.7,13699.16,,120.31,141.558696,7.662105,0.003228337,5,0,5.663545,-0.07126093,
2021/06/19 13:47:01,179915.2993,10.0021,1.00,17.00,8.00,1.00,0.00,0.00,3.486,3.949986,13.769651196,5.422306,6.511853,,22.78019,23.43886,23912.68,13699.19,,120.09,141.562022,7.649195,-0.04461959,5,0,5.970667,0.03194869,
2021/06/19 13:47:41,179955.3366,40.0009,1.00,18.00,8.00,1.00,0.00,0.00,0,3.822524,0,5.422309,6.511853,,22.7802,23.43886,23912.69,13699.19,,120.09,141.562022,7.332247,0.1485549,5,0,5.726994,0.08388609,
2021/06/19 13:51:23,180176.9294,221.5517,1.00,20.00,8.00,1.00,0.00,0.00,-1.500139,3.68936,-5.53455282104,5.422342,6.604056,,22.78032,23.78141,23912.72,13920.46,,121.79,143.566435,5.960562,-0.02568856,5,0,5.268042,-0.104879,
2021/06/19 14:51:23,183776.9677,3600.0011,1.00,21.00,8.00,1.00,0.00,0.00,0,3.794498,0,5.422342,6.604057,,22.78032,23.78142,23912.72,13920.46,,121.79,143.566457,5.284189,-0.1458366,5,0,5.500336,-0.1969162,
2021/06/19 15:01:08,184362.4422,300.0013,1.00,14.00,9.00,1.00,0.00,0.00,0,3.794635,0,5.422342,6.604057,,22.78032,23.78142,23912.72,13920.46,,121.79,143.566457,5.262486,-0.1873115,5,0,5.612713,-0.1732194,
2021/06/19 15:01:18,184372.4779,10.0024,1.00,15.00,9.00,1.00,0.00,0.00,-17.4535,3.023169,-52.7648801415,5.422342,6.65244,,22.78032,23.93109,23912.73,13930.47,,122.69,144.618261,6.960844,0.03499687,5,0,5.83835,0.03972873,
2021/06/19 15:01:58,184412.5157,40.0007,1.00,16.00,9.00,1.00,0.00,0.00,0,3.746569,0,5.422342,6.652455,,22.78032,23.93114,23912.73,13930.47,,122.69,144.618587,7.369661,-0.06247848,5,0,5.526247,-0.1046094,
2021/06/19 15:02:08,184422.5496,10.0008,1.00,17.00,9.00,1.00,0.00,0.00,3.48613,3.900289,13.59691449157,5.432003,6.652596,,22.81783,23.93166,23922.72,13930.5,,122.47,144.621652,7.562178,-0.08661941,5,0,5.905652,0.006064028,
2021/06/19 15:02:48,184462.5869,40.0018,1.00,18.00,9.00,1.00,0.00,0.00,0,3.773781,0,5.432005,6.652596,,22.81785,23.93166,23922.72,13930.5,,122.47,144.621652,7.049288,-0.07025659,5,0,5.629236,-0.044889,
2021/06/19 15:06:30,184684.1669,221.539,1.00,20.00,9.00,1.00,0.00,0.00,-1.500145,3.641393,-5.462617501985,5.432036,6.7448,,22.81796,24.26977,23922.75,14151.77,,124.17,146.626087,6.270747,-0.07747874,5,0,5.928615,0.01081467,
2021/06/19 16:06:30,188284.2052,3600.0019,1.00,21.00,9.00,1.00,0.00,0.00,0,3.746942,0,5.432036,6.744801,,22.81796,24.26978,23922.75,14151.77,,124.17,146.626109,5.256113,-0.07438108,5,0,5.62124,-0.01619413,
2021/06/19 16:16:03,188857.1685,300.0023,1.00,14.00,10.00,1.00,0.00,0.00,0,3.747303,0,5.432036,6.744801,,22.81796,24.26978,23922.75,14151.77,,124.17,146.626109,5.255774,-0.08004427,5,0,5.360177,-0.07300496,
2021/06/19 16:16:13,188867.2023,10.0023,1.00,15.00,10.00,1.00,0.00,0.00,-17.45228,2.970927,-51.84944986356,5.432036,6.793165,,22.81796,24.41699,23922.76,14161.77,,125.06,147.6775,7.024191,-0.01149312,5,0,5.81998,-0.002219975,
2021/06/19 16:16:53,188907.2403,40.0017,1.00,16.00,10.00,1.00,0.00,0.00,0,3.696069,0,5.432036,6.793181,,22.81796,24.41704,23922.76,14161.78,,125.06,147.677848,7.460018,-0.07275447,5,0,5.244461,-0.1848114,
2021/06/19 16:17:03,188917.2748,10.0014,1.00,17.00,10.00,1.00,0.00,0.00,3.483803,3.850096,13.412975995088,5.441693,6.793346,,22.85497,24.41765,23932.75,14161.81,,124.84,147.681435,7.358788,0.03727317,5,0,5.522778,0.1165617,
2021/06/19 16:17:43,188957.3112,40.0008,1.00,18.00,10.00,1.00,0.00,0.00,0,3.726035,0,5.441696,6.793346,,22.85498,24.41765,23932.75,14161.81,,124.84,147.681435,7.211417,0.09573862,5,0,5.501457,0.03322318,
2021/06/19 16:21:25,189178.8763,221.5239,1.00,20.00,10.00,1.00,0.00,0.00,-1.500364,3.591569,-5.388660831116,5.441726,6.88555,,22.85509,24.75126,23932.78,14383.05,,126.53,149.68587,6.40046,-0.1002984,5,0,5.537337,-0.130672,
2021/06/19 17:21:25,192778.9137,3600.001,1.00,21.00,10.00,1.00,0.00,0.00,0,3.703319,0,5.441726,6.885551,,22.85509,24.75126,23932.78,14383.05,,126.53,149.685891,5.608565,0.09109229,5,0,5.630977,0.100403,
2021/06/19 17:31:12,193366.4827,300.0022,1.00,14.00,11.00,1.00,0.00,0.00,0,3.7035,0,5.441726,6.885551,,22.85509,24.75126,23932.78,14383.05,,126.53,149.685891,5.479996,0.1065174,5,0,5.480067,0.03664404,
2021/06/19 17:31:22,193376.5183,10.0023,1.00,15.00,11.00,1.00,0.00,0.00,-17.45455,2.928558,-51.1166620389,5.441726,6.933932,,22.85509,24.89655,23932.79,14393.06,,127.42,150.737652,6.947394,0.07649779,5,0,5.70575,0.06972551,
2021/06/19 17:32:02,193416.5563,40.0026,1.00,16.00,11.00,1.00,0.00,0.00,0,3.647382,0,5.441726,6.933948,,22.85509,24.8966,23932.79,14393.06,,127.42,150.738,7.51652,-0.1001558,5,0,5.405567,-0.1168571,
2021/06/19 17:32:12,193426.5924,10.0029,1.00,17.00,11.00,1.00,0.00,0.00,3.485977,3.801027,13.250292698379,5.451389,6.934112,,22.89165,24.8972,23942.78,14393.09,,127.2,150.741565,7.508761,-0.0824064,5,0,5.71804,-0.05017534,
2021/06/19 17:32:52,193466.6296,40.0009,1.00,18.00,11.00,1.00,0.00,0.00,0,3.679606,0,5.451392,6.934112,,22.89166,24.8972,23942.78,14393.09,,127.2,150.741565,7.077142,-0.04073739,5,0,5.664624,0.07782668,
2021/06/19 17:36:34,193688.2202,221.5509,1.00,20.00,11.00,1.00,0.00,0.00,-1.500177,3.546505,-5.320385231385,5.451421,7.026316,,22.89177,25.2266,23942.81,14614.36,,128.89,152.746,6.571105,0.1237324,5,0,5.797648,0.1355885,
2021/06/19 18:36:34,197288.2568,3600.0012,1.00,21.00,11.00,1.00,0.00,0.00,0,3.666465,0,5.451421,7.026317,,22.89177,25.2266,23942.81,14614.36,,128.89,152.746022,5.170094,-0.1430552,5,0,5.460799,-0.06153986,
2021/06/19 18:46:34,197888.7412,300.003,1.00,14.00,12.00,1.00,0.00,0.00,0,3.666972,0,5.451421,7.026317,,22.89177,25.2266,23942.81,14614.36,,128.89,152.746022,5.289714,-0.006480515,5,0,5.274878,-0.05612493,
2021/06/19 18:46:44,197898.7773,10.002,1.00,15.00,12.00,1.00,0.00,0.00,-17.45251,2.893595,-50.50049567345,5.451421,7.074689,,22.89177,25.37018,23942.82,14624.37,,129.78,153.797587,7.29581,0.1376848,5,0,5.712763,0.04263103,
2021/06/19 18:47:24,197938.8137,40.0008,1.00,16.00,12.00,1.00,0.00,0.00,0,3.609431,0,5.451421,7.074705,,22.89177,25.37022,23942.82,14624.37,,129.78,153.797935,7.478987,-0.1024404,5,0,5.643467,-0.09355783,
2021/06/19 18:47:35,197948.8485,10.0008,1.00,17.00,12.00,1.00,0.00,0.00,3.484184,3.762447,13.109057638248,5.461079,7.074873,,22.92793,25.37083,23952.8,14624.41,,129.55,153.801587,7.752319,0.1313762,5,0,5.568,0.05050108,
2021/06/19 18:48:15,197988.8849,40.0009,1.00,18.00,12.00,1.00,0.00,0.00,0,3.641304,0,5.461082,7.074873,,22.92794,25.37083,23952.8,14624.41,,129.55,153.801587,7.547338,0.05140603,5,0,6.009823,0.0702247,
2021/06/19 18:51:56,198210.5299,221.6047,1.00,20.00,12.00,1.00,0.00,0.00,-1.499925,3.508965,-5.263184327625,5.461115,7.167077,,22.92806,25.69679,23952.84,14845.71,,131.24,155.806022,6.162428,-0.1255533,5,0,5.328656,-0.1746377,
2021/06/19 19:51:56,201810.5666,3600.0012,1.00,21.00,12.00,1.00,0.00,0.00,0,3.638161,0,5.461115,7.167078,,22.92806,25.69679,23952.84,14845.71,,131.24,155.806043,5.535044,-0.07820293,5,0,5.952037,-0.02233848,
2021/06/19 20:01:33,202386.8979,300.0013,1.00,14.00,13.00,1.00,0.00,0.00,0,3.638804,0,5.461115,7.167078,,22.92806,25.69679,23952.84,14845.71,,131.24,155.806043,5.31416,0.08953631,5,0,5.35149,0.02663001,
2021/06/19 20:01:43,202396.9333,10.0015,1.00,15.00,13.00,1.00,0.00,0.00,-17.45343,2.863862,-49.98421494666,5.461115,7.215448,,22.92806,25.83896,23952.85,14855.71,,132.12,156.857565,7.249449,0.2671081,5,0,5.703468,0.08398235,
2021/06/19 20:02:23,202436.9713,40.0025,1.00,16.00,13.00,1.00,0.00,0.00,0,3.58128,0,5.461115,7.215465,,22.92806,25.839,23952.85,14855.72,,132.12,156.857935,7.434655,0.01843467,5,0,5.606404,0.09995833,
2021/06/19 20:02:33,202447.0058,10.0013,1.00,17.00,13.00,1.00,0.00,0.00,3.484306,3.734348,13.011611142488,5.470775,7.215625,,22.96396,25.83958,23962.83,14855.75,,131.89,156.861413,7.252414,-0.008578449,5,0,5.207307,-0.09011656,
2021/06/19 20:03:13,202487.0431,40.001,1.00,18.00,13.00,1.00,0.00,0.00,0,3.612017,0,5.470778,7.215625,,22.96397,25.83958,23962.84,14855.75,,131.89,156.861413,7.11398,-0.04658893,5,0,5.731359,0.06960914,
2021/06/19 20:06:54,202708.6489,221.5647,1.00,20.00,13.00,1.00,0.00,0.00,-1.500159,3.47631,-5.21501773329,5.470807,7.307828,,22.96408,26.16272,23962.87,15077.02,,133.58,158.865826,6.710066,0.1377229,5,0,5.691198,0.1077598,
2021/06/19 21:06:54,206308.6855,3600.0012,1.00,21.00,13.00,1.00,0.00,0.00,0,3.613666,0,5.470807,7.30783,,22.96408,26.16272,23962.87,15077.02,,133.58,158.86587,5.497657,0.1262254,5,0,5.937011,0.1447929,
2021/06/19 21:16:41,206895.1568,300.0012,1.00,14.00,14.00,1.00,0.00,0.00,0,3.614517,0,5.470807,7.30783,,22.96408,26.16272,23962.87,15077.02,,133.58,158.86587,5.137812,-0.1299727,5,0,5.450886,-0.1763934,
2021/06/19 21:16:51,206905.1932,10.0024,1.00,15.00,14.00,1.00,0.00,0.00,-17.45364,2.831776,-49.42479886464,5.470807,7.356223,,22.96408,26.30348,23962.88,15087.03,,134.46,159.917891,6.868871,-0.05043179,5,0,5.478045,-0.1320133,
2021/06/19 21:17:31,206945.2319,40.0025,1.00,16.00,14.00,1.00,0.00,0.00,0,3.55626,0,5.470807,7.356238,,22.96408,26.30352,23962.88,15087.03,,134.46,159.918217,7.803632,-0.1196681,5,0,5.634457,-0.1527415,
2021/06/19 21:17:41,206955.2673,10.0029,1.00,17.00,14.00,1.00,0.00,0.00,3.484589,3.709846,12.927288563294,5.480471,7.356389,,22.99976,26.30406,23972.87,15087.06,,134.23,159.9215,8.043912,0.1297726,5,0,5.965204,0.1583081,
2021/06/19 21:18:21,206995.3052,40.0025,1.00,18.00,14.00,1.00,0.00,0.00,0,3.586304,0,5.480474,7.356389,,22.99977,26.30406,23972.87,15087.06,,134.23,159.9215,7.167371,-0.1431501,5,0,5.49449,-0.1320553,
2021/06/19 21:22:03,207216.91,221.5652,1.00,20.00,14.00,1.00,0.00,0.00,-1.500168,3.444355,-5.16711115164,5.480506,7.448592,,22.99989,26.6245,23972.9,15308.33,,135.91,161.925913,6.69634,-0.03179491,5,0,5.908214,0.05886197,
2021/06/19 22:22:03,210816.9466,3600.0011,1.00,21.00,14.00,1.00,0.00,0.00,0,3.568257,0,5.480506,7.448593,,22.99989,26.6245,23972.9,15308.33,,135.91,161.925935,5.500867,0.01953915,5,0,5.560524,-0.1177405,
2021/06/19 22:31:38,211392.3178,300.0012,1.00,14.00,15.00,1.00,0.00,0.00,0,3.568637,0,5.480506,7.448593,,22.99989,26.6245,23972.9,15308.33,,135.91,161.925935,5.376474,0.06631136,5,0,5.56672,-0.04460767,
2021/06/19 22:31:48,211402.3526,10.0024,1.00,15.00,15.00,1.00,0.00,0.00,-17.4565,2.779046,-48.512416499,5.480506,7.496984,,22.99989,26.7626,23972.92,15318.33,,136.79,162.977913,7.311585,0.1493828,5,0,5.616902,-0.01008734,
2021/06/19 22:32:28,211442.3905,40.0024,1.00,16.00,15.00,1.00,0.00,0.00,0,3.511289,0,5.480506,7.496999,,22.99989,26.76264,23972.92,15318.33,,136.79,162.978239,7.974596,0.01018807,5,0,5.880679,-0.06892413,
2021/06/19 22:32:38,211452.4267,10.0014,1.00,17.00,15.00,1.00,0.00,0.00,3.484894,3.664159,12.769205714146,5.490165,7.49715,,23.03513,26.76317,23982.9,15318.37,,136.56,162.981522,7.364765,-0.134089,5,0,5.297813,-0.174254,
2021/06/19 22:33:18,211492.4655,40.0025,1.00,18.00,15.00,1.00,0.00,0.00,0,3.538235,0,5.490169,7.49715,,23.03514,26.76317,23982.91,15318.37,,136.56,162.981522,7.168347,-0.1140733,5,0,5.30175,-0.1913162,
2021/06/19 22:37:00,211714.0985,221.5942,1.00,20.00,15.00,1.00,0.00,0.00,-1.499918,3.402604,-5.103626986472,5.4902,7.589354,,23.03525,27.07931,23982.94,15539.67,,138.23,164.985957,6.323755,-0.1431967,5,0,5.385979,-0.1504746,
2021/06/19 23:37:00,215314.1367,3600.0011,1.00,21.00,15.00,1.00,0.00,0.00,0,3.505595,0,5.4902,7.589355,,23.03525,27.07932,23982.94,15539.67,,138.23,164.985978,5.71637,0.0631085,5,0,5.99184,-0.01373321,
2021/06/19 23:46:52,215906.5642,300.0013,1.00,14.00,16.00,1.00,0.00,0.00,0,3.50603,0,5.4902,7.589355,,23.03525,27.07932,23982.94,15539.67,,138.23,164.985978,5.684746,0.05685747,5,0,6.079283,0.1475427,
2021/06/19 23:47:02,215916.5995,10.0012,1.00,15.00,16.00,1.00,0.00,0.00,-17.4531,2.698336,-47.0943280416,5.4902,7.637739,,23.03525,27.21379,23982.95,15549.68,,139.12,166.037804,7.270725,0.08480862,5,0,6.007653,0.108296,
2021/06/19 23:47:42,215956.6367,40.0017,1.00,16.00,16.00,1.00,0.00,0.00,0,3.465052,0,5.4902,7.637754,,23.03525,27.21383,23982.95,15549.68,,139.12,166.03813,8.211537,0.1128851,5,0,5.888062,0.1251088,
2021/06/19 23:47:52,215966.6715,10.0008,1.00,17.00,16.00,1.00,0.00,0.00,3.484802,3.623159,12.625991729518,5.49986,7.637894,,23.0701,27.21431,23992.94,15549.71,,138.87,166.041174,8.191533,0.1710227,5,0,5.91261,0.1439515,
2021/06/19 23:48:32,216006.71,40.0024,1.00,18.00,16.00,1.00,0.00,0.00,0,3.491534,0,5.499864,7.637894,,23.07011,27.21431,23992.94,15549.71,,138.87,166.041174,7.393362,-0.08328497,5,0,5.497905,-0.1254584,
2021/06/19 23:52:14,216228.3039,221.5542,1.00,20.00,16.00,1.00,0.00,0.00,-1.499934,3.343721,-5.015360814414,5.499894,7.730098,,23.07021,27.52572,23992.97,15771.01,,140.55,168.045609,6.490252,-0.1203416,5,0,5.262249,-0.1881404,
2021/06/20 00:52:14,219828.3412,3600.0012,1.00,21.00,16.00,1.00,0.00,0.00,0,3.472999,0,5.499894,7.730099,,23.07021,27.52573,23992.97,15771.01,,140.55,168.04563,5.825476,0.0247471,5,0,6.011602,-0.06603658,
2021/06/20 01:01:56,220410.238,300.0013,1.00,14.00,17.00,1.00,0.00,0.00,0,3.47366,0,5.499894,7.730099,,23.07021,27.52573,23992.97,15771.01,,140.55,168.04563,5.359975,-0.07884279,5,0,5.456903,-0.1788408,
2021/06/20 01:02:06,220420.2734,10.0023,1.00,15.00,17.00,1.00,0.00,0.00,-17.45293,2.537703,-44.29035281979,5.499894,7.778486,,23.07021,27.65503,23992.99,15781.02,,141.43,169.097522,7.686992,0.1847266,5,0,6.001166,0.08760422,
2021/06/20 01:02:46,220460.3098,40.001,1.00,16.00,17.00,1.00,0.00,0.00,0,3.40698,0,5.499894,7.778502,,23.07021,27.65507,23992.99,15781.02,,141.43,169.09787,8.478225,0.09707868,5,0,5.940367,0.127884,
2021/06/20 01:02:56,220470.3459,10.0021,1.00,17.00,17.00,1.00,0.00,0.00,3.484833,3.583755,12.488787687915,5.509556,7.778662,,23.10462,27.65561,24002.97,15781.05,,141.18,169.101348,7.837182,-0.1787479,5,0,5.526667,-0.1261874,
2021/06/20 01:03:36,220510.3822,40.0008,1.00,18.00,17.00,1.00,0.00,0.00,0,3.452621,0,5.509559,7.778662,,23.10463,27.65561,24002.97,15781.05,,141.18,169.101348,7.854244,0.1162338,5,0,6.020259,0.1190993,
2021/06/20 01:07:18,220732.0127,221.5901,1.00,20.00,17.00,1.00,0.00,0.00,-1.499921,3.251257,-4.876628650697,5.509589,7.870865,,23.10473,27.96055,24003.01,16002.35,,142.86,171.105761,6.812138,-0.1490895,5,0,5.406234,-0.1658371,
2021/06/20 02:07:18,224332.0495,3600.0012,1.00,21.00,17.00,1.00,0.00,0.00,0,3.417015,0,5.509589,7.870866,,23.10473,27.96056,24003.01,16002.35,,142.86,171.105783,5.428268,0.02350628,5,0,5.860248,0.08397385,
2021/06/20 02:16:47,224901.7331,300.0013,1.00,14.00,18.00,1.00,0.00,0.00,0,3.418305,0,5.509589,7.870866,,23.10473,27.96056,24003.01,16002.35,,142.86,171.105783,5.784975,0.1363902,5,0,5.87437,0.1317078,
2021/06/20 02:16:57,224911.7684,10.0014,1.00,15.00,18.00,1.00,0.00,0.00,-13.65826,2.499903,-34.14432514878,5.509589,7.915081,,23.10473,28.07296,24003.02,16012.36,,143.66,172.066978,8.07747,0.2827361,5,0,5.984033,0.1047572,
2021/06/20 02:17:37,224951.8062,40.0023,1.00,16.00,18.00,1.00,0.00,0.00,0,3.315617,0,5.509589,7.915092,,23.10473,28.07299,24003.02,16012.36,,143.66,172.067217,8.388191,0.1232064,5,0,6.043309,0.1472019,
2021/06/20 02:17:48,224961.8416,10.0013,1.00,17.00,18.00,1.00,0.00,0.00,3.484627,3.512062,12.238226070874,5.519249,7.915212,,23.1384,28.07339,24013,16012.4,,143.41,172.069826,8.248765,-0.06392539,5,0,6.029659,0.01247287,
2021/06/20 02:18:28,225001.8803,40.0014,1.00,18.00,18.00,1.00,0.00,0.00,0,3.367532,0,5.519253,7.915212,,23.13841,28.07339,24013.01,16012.4,,143.41,172.069826,7.47465,-0.191385,5,0,5.475255,-0.1643367,
2021/06/20 02:22:09,225223.489,221.57,1.00,20.00,18.00,1.00,0.00,0.00,-1.500161,3.060218,-4.590819695098,5.51928,8.007416,,23.1385,28.36512,24013.03,16233.66,,145.08,174.074261,7.255592,-0.1282413,5,0,5.776639,-0.08914486,
2021/06/20 03:22:09,228823.5263,3600.001,1.00,21.00,18.00,1.00,0.00,0.00,0,3.284591,0,5.51928,8.007417,,23.1385,28.36513,24013.03,16233.66,,145.08,174.074283,5.142331,-0.1877217,5,0,5.943097,0.1314631,
2021/06/20 03:31:31,229385.0811,300.0011,1.00,14.00,19.00,1.00,0.00,0.00,0,3.287001,0,5.51928,8.007417,,23.1385,28.36513,24013.03,16233.66,,145.08,174.074283,5.633886,0.121977,5,0,5.983823,0.1056604,
2021/06/20 03:31:41,229395.1164,10.0021,1.00,15.00,19.00,1.00,0.00,0.00,-7.068508,2.499846,-17.670181449768,5.51928,8.034463,,23.1385,28.4329,24013.04,16243.67,,145.57,174.662239,6.881968,0.03945723,5,0,6.02721,0.09536222,
2021/06/20 03:32:21,229435.1535,40.0017,1.00,16.00,19.00,1.00,0.00,0.00,0,3.187215,0,5.51928,8.034469,,23.1385,28.43292,24013.04,16243.67,,145.57,174.66237,6.711372,-0.1713844,5,0,5.416926,-0.1276882,
2021/06/20 03:32:31,229445.1896,10.0029,1.00,17.00,19.00,1.00,0.00,0.00,3.484535,3.42238,11.9254028933,5.528941,8.034529,,23.17125,28.43311,24023.03,16243.7,,145.32,174.663674,6.831238,-0.1145512,5,0,5.484994,-0.09622395,
2021/06/20 03:33:11,229485.226,40.0009,1.00,18.00,19.00,1.00,0.00,0.00,0,3.246405,0,5.528944,8.034529,,23.17126,28.43311,24023.03,16243.7,,145.32,174.663674,6.652953,-0.1096258,5,0,5.86475,-0.06565243,
2021/06/20 03:36:53,229706.8291,221.5643,1.00,20.00,19.00,1.00,0.00,0.00,-1.499942,2.68484,-4.02710427928,5.528972,8.126732,,23.17135,28.70117,24023.06,16465,,146.98,176.668087,7.649916,0.1319642,5,0,5.896975,0.1255827,
2021/06/20 04:36:53,233306.8664,3600.001,1.00,21.00,19.00,1.00,0.00,0.00,0,3.141835,0,5.528972,8.126734,,23.17135,28.70118,24023.06,16465,,146.98,176.66813,5.618751,0.1548406,5,0,5.678394,0.122211,
2021/06/20 05:06:53,235106.9086,1800.0051,1.00,24.00,20.00,1.00,0.00,0.00,0,3.149705,0,5.528972,8.126734,,23.17135,28.70118,24023.06,16465,,146.98,176.66813,5.420437,0.08853987,5,0,5.867312,0.1071255,
