Repository: HVES-Battery-Testing-Consortium/LG-HG2

# Battery Testing Consortium (BTC)
The Battery Testing Consortium (BTC) has been developed within the High Voltage and Energy Storage Lab at Oxford Brookes University to provide accurate and comprehensive cell data to Formula Student Electric teams. Through the BTC, we aim to provide FS teams with information for improved and informed decisions for cell selection, pack architecture design, thermal cooling requirements, and end of life predictions. A range of tests are completed to provide a comprehensive electrochemical lithium-ion characterisation for modelling, validation, and battery management parameterisation.

This repository provides two open-source sample datasets of the larger consortium dataset. To join the consortium, visit the [HVES website].

## Total Consortium Cells
|Cell|Chemistry|Nom. Voltage [V]|Nom. Capacity [Ah]|Energy Density [Wh/kg]|
|---|---|---|---|---|
| Samsung 25R  | NMC  | 3.6  | 2.5  | 206  |
|  LG HG2 |  NMC | 3.6  | 3  |  236 |
|  Sony VTC6 | NMC  | 3.6  |  3 |  232 |
|  Melasta SLPB6542126| LCO  | 3.7  | 3.9  | 191  |
|  Melasta SLPB8542126 | LCO  | 3.7  | 5.2  | 189  |
|  Melasta SLPB8346143 | LCO  | 3.7  | 6.3  | 196  |
|  Melasta SLPBB142124  | LCO  | 3.7  | 6.8  | 202  |
|  Melasta SLPB8870175 | LCO  | 3.7  | 12  | 197  |
|  Melasta SLPB7336128HV | NMC  | 3.8  | 3.7  | 204  |
|  Melasta SLPB9542124HV | NMC  | 3.8  | 5.95  | 215  |
|  Melasta SLPBB042126HV | NMC  |  3.8 | 7.5  | 228 |
|  Melasta SLPB7579207HV| NMC  | 3.8  | 15.4  | 227  |

## Notes
* For all tests dated before September 25th, 2021: Offset thermocouple measurements by 1.5°C (i.e. 30°C -> 28.5°C)
* Unless stated otherwise, all cells are stored in a controlled climate at 15°C

## Consortium Overview
An abriged overview describing the tests completed and data organisation can be found in [here]

File: Data/Round1/LG_HG2/Package 1/210620_FSD_HPPC_EIS_LGHG2_1_35C/210620_FSD_HPPC_EIS_LGHG2_1_35C_Channel_3_StatisticByCycle.CSV
Date_Time                    ,Test_Time(s),Step_Time(s),Cycle_Index,Step_Index,TC_Counter1,TC_Counter2,TC_Counter3,TC_Counter4,Current(A),Voltage(V),Power(W),Charge_Capacity(Ah),Discharge_Capacity(Ah),Charge_Energy(Wh),Discharge_Energy(Wh),Charge_Time(s),Discharge_Time(s),V_Max_On_Cycle(V),Coulombic_Efficiency(%),mAh/g,Aux_Temperature_1(C),Aux_dT/dt_1(C),Aux_Temperature_2(C),Aux_dT/dt_2(C),Aux_Temperature_3(C),Aux_dT/dt_3(C)
2021/06/22 07:19:47,164022.4664,1800.0054,1,24,20,1,0,0,0,2.94962,0,5.734016,8.43346,32.03056,30.56992,24158.78,17016.73,,147.08,183.336087,34.88411,-0.05065799,35,0,35.33869,-0.004751682,

File: Data/Round1/LG_HG2/Package 1/210620_FSD_HPPC_EIS_LGHG2_1_35C/210620_FSD_HPPC_EIS_LGHG2_1_35C_Channel_3_StatisticByStep.CSV (part 1 of 2)
Date_Time                    ,Test_Time(s),Step_Time(s),Cycle_Index,Step_Index,TC_Counter1,TC_Counter2,TC_Counter3,TC_Counter4,Current(A),Voltage(V),Power(W),Charge_Capacity(Ah),Discharge_Capacity(Ah),Mean_Voltage(V),Charge_Energy(Wh),Discharge_Energy(Wh),Charge_Time(s),Discharge_Time(s),V_Max_On_Cycle(V),Coulombic_Efficiency(%),mAh/g,Aux_Temperature_1(C),Aux_dT/dt_1(C),Aux_Temperature_2(C),Aux_dT/dt_2(C),Aux_Temperature_3(C),Aux_dT/dt_3(C)
2021/06/20 10:46:05,3600.0022,3600.0022,1.00,1.00,0.00,0.00,0.00,0.00,0,3.188266,0,0,0,,0,0,0,0,,0,0,34.65498,-0.04222751,35,0,34.92094,-0.1055646,
2021/06/20 12:48:29,10943.8037,7343.7629,1.00,2.00,0.00,0.00,0.00,0.00,0.04999742,4.200027,0.20999051393034,2.62824,1.449946E-05,3.84914154041173,10.11171,4.622714E-05,7338.528,0.0348,,0,0.000315,34.79855,-0.09740949,35,0,35.20427,-0.1126146,
2021/06/20 13:48:29,14543.8514,3600.0035,1.00,4.00,0.00,0.00,0.00,0.00,0,4.187849,0,6.390782E-08,1.449946E-05,,10.11171,4.622714E-05,7338.538,0.0348,,22688.09,0.000315,35.03316,0.09459138,35,0,35.17308,0.022434,
2021/06/20 15:36:51,21045.7489,6501.8565,1.00,5.00,0.00,0.00,0.00,0.00,-1.501823,2.499938,-3.754464386974,3.782345E-07,2.710912,3.69258925711642,10.11171,9.94901,7338.578,6497.857,,716727800,58.93287,36.9212,0.001108646,35,0,35.24634,-0.08411407,
2021/06/20 16:36:51,24645.8095,3600.0018,1.00,8.00,0.00,0.00,0.00,0.00,0,2.945552,0,3.782345E-07,2.710919,,10.11171,9.949026,7338.578,6497.874,,716729650,58.933022,35.21034,0.06528139,35,0,35.43408,0.1002109,
2021/06/20 18:54:02,32877.3859,8231.5399,1.00,9.00,0.00,0.00,0.00,0.00,0.04998139,4.199883,0.20991599017737,2.723546,2.710932,3.82567399189525,20.52315,9.949065,15564.18,6497.905,,99.54,58.933304,35.00293,-0.08858323,35,0,35.5133,-0.07103205,
2021/06/20 18:54:04,32879.4723,2.029399,1.00,11.00,0.00,0.00,0.00,0.00,0.004393995,4.200307,0.018456127956465,2.723546,2.710932,-∞,20.52315,9.949065,15564.19,6497.905,,99.54,58.933304,35.004815847535,-0.08790534063595,35,0,35.5090526289623,-0.071159304029007,
2021/06/20 19:54:04,36479.5117,3600.0023,1.00,12.00,0.00,0.00,0.00,0.00,0,4.187685,0,2.723546,2.710932,,20.52315,9.949065,15564.19,6497.905,,99.54,58.933304,35.23605,0.1140893,35,0,35.41785,0.1009369,
2021/06/20 20:12:19,37573.776,300.0024,1.00,14.00,0.00,0.00,0.00,0.00,0,4.187222,0,2.723546,2.710932,,20.52315,9.949065,15564.19,6497.905,,99.54,58.933304,34.92152,0.0844872,35,0,34.86116,-0.1877928,
2021/06/20 20:12:29,37583.8207,10.0029,1.00,15.00,0.00,0.00,0.00,0.00,-9.033432,3.910356,-35.323935021792,2.723546,2.735986,2.58191775224705,20.52315,10.0477,15564.24,6507.889,,100.46,59.477957,35.3348,0.1497126,35,0,35.50258,0.1911938,
2021/06/20 20:13:09,37623.8654,40.0026,1.00,16.00,0.00,0.00,0.00,0.00,0,4.157332,0,2.723546,2.735996,,20.52315,10.04774,15564.24,6507.893,,100.46,59.478174,35.09243,0.04440784,35,0,35.24631,0.09466052,
2021/06/20 20:13:19,37633.9096,10.0034,1.00,17.00,0.00,0.00,0.00,0.00,1.292056,4.199832,5.426418134592,2.727663,2.736086,3.21661419969008,20.54044,10.04811,15574.24,6507.929,,100.31,59.48013,35.25092,0.09694338,35,0,35.0692,0.03794789,
2021/06/20 20:13:59,37673.9522,40.0026,1.00,18.00,0.00,0.00,0.00,0.00,0,4.166105,0,2.727664,2.736086,,20.54044,10.04811,15574.24,6507.929,,100.31,59.48013,34.92976,-0.1242745,35,0,35.06272,-0.05871654,
2021/06/20 20:18:36,37951.3144,277.3141,1.00,20.00,0.00,0.00,0.00,0.00,-1.499954,4.059941,-6.089724742714,2.727676,2.851481,2.91455834806364,20.54049,10.51923,15574.28,6784.892,,104.54,61.988717,34.90702,-0.04168987,35,0,35.06096,-0.1072073,
2021/06/20 20:48:36,39751.3533,1800.0027,1.00,21.00,0.00,0.00,0.00,0.00,0,4.113904,0,2.727676,2.851483,,20.54049,10.51923,15574.28,6784.896,,104.54,61.988761,35.12419,0.02298713,35,0,35.31301,-0.04259586,
2021/06/20 20:59:05,40380.3086,300.003,1.00,14.00,1.00,0.00,0.00,0.00,0,4.114056,0,2.727676,2.851483,,20.54049,10.51923,15574.28,6784.896,,104.54,61.988761,35.1292,0.05259871,35,0,35.42285,-0.00644207,
2021/06/20 20:59:15,40390.3522,10.0034,1.00,15.00,1.00,0.00,0.00,0.00,-9.034859,3.866363,-34.932044547817,2.727676,2.876563,,20.54049,10.61671,15574.29,6794.917,,105.46,62.533978,34.88923,0.02635121,35,0,34.95925,-0.05233884,
2021/06/20 20:59:55,40430.3951,40.0028,1.00,16.00,1.00,0.00,0.00,0.00,0,4.101295,0,2.727676,2.876571,,20.54049,10.61675,15574.29,6794.92,,105.46,62.534152,34.91111,-0.1576567,35,0,35.02308,-0.09429336,
2021/06/20 21:00:05,40440.4376,10.0034,1.00,17.00,1.00,0.00,0.00,0.00,1.78907,4.151428,7.42719529196,2.732638,2.876657,,20.56107,10.6171,15584.28,6794.955,,105.27,62.536022,35.36041,0.05206466,35,0,35.36746,-0.002578497,
2021/06/20 21:00:45,40480.4808,40.0024,1.00,18.00,1.00,0.00,0.00,0.00,0,4.10677,0,2.73264,2.876657,,20.56107,10.6171,15584.29,6794.955,,105.27,62.536022,35.44231,0.07644892,35,0,35.56815,0.1572669,
2021/06/20 21:05:23,40757.8319,277.3067,1.00,20.00,1.00,0.00,0.00,0.00,-1.49993,4.03721,-6.0555323953,2.732657,2.992053,,20.56114,11.08416,15584.32,7071.919,,109.49,65.04463,34.85819,-0.08262396,35,0,34.98417,-0.05419016,
2021/06/20 21:35:23,42557.8712,1800.0021,1.00,21.00,1.00,0.00,0.00,0.00,0,4.090564,0,2.732657,2.992054,,20.56114,11.08417,15584.32,7071.923,,109.49,65.044652,34.75593,-0.1243198,35,0,35.21062,-0.05651832,
2021/06/20 21:45:08,43143.4037,300.0025,1.00,14.00,2.00,0.00,0.00,0.00,0,4.090816,0,2.732657,2.992054,,20.56114,11.08417,15584.32,7071.923,,109.49,65.044652,35.01907,0.09899974,35,0,35.48052,0.1666546,
2021/06/20 21:45:18,43153.4475,10.0028,1.00,15.00,2.00,0.00,0.00,0.00,-9.032837,3.850934,-34.784859119758,2.732657,3.017118,,20.56114,11.18122,15584.33,7081.942,,110.41,65.589522,35.172,0.106045,35,0,35.44466,0.07761717,
2021/06/20 21:45:58,43193.4906,40.0036,1.00,16.00,2.00,0.00,0.00,0.00,0,4.081008,0,2.732657,3.017122,,20.56114,11.18123,15584.33,7081.944,,110.41,65.589609,35.24086,-0.02508879,35,0,35.36674,0.02078176,
2021/06/20 21:46:08,43203.5341,10.0034,1.00,17.00,2.00,0.00,0.00,0.00,1.789597,4.130042,7.391110773074,2.737618,3.017221,,20.58161,11.18164,15594.32,7081.984,,110.21,65.591761,34.94197,-0.07749557,35,0,35.42069,0.1522672,
2021/06/20 21:46:48,43243.5759,40.002,1.00,18.00,2.00,0.00,0.00,0.00,0,4.087031,0,2.737619,3.017221,,20.58161,11.18164,15594.33,7081.984,,110.21,65.591761,34.97442,-0.1126122,35,0,35.16096,0.1224422,
2021/06/20 21:51:26,43520.9476,277.3243,1.00,20.00,2.00,0.00,0.00,0.00,-1.499938,4.016548,-6.024572974024,2.737636,3.132617,,20.58168,11.6465,15594.36,7358.95,,114.43,68.10037,34.9712,-0.1028943,35,0,35.01717,-0.01327753,
2021/06/20 22:21:26,45320.9877,1800.0022,1.00,21.00,2.00,0.00,0.00,0.00,0,4.075356,0,2.737636,3.132619,,20.58168,11.6465,15594.36,7358.953,,114.43,68.100413,34.53931,-0.01323938,35,0,34.71437,-0.08756399,
2021/06/20 22:31:04,45898.7783,300.0033,1.00,14.00,3.00,0.00,0.00,0.00,0,4.075588,0,2.737636,3.132619,,20.58168,11.6465,15594.36,7358.953,,114.43,68.100413,34.68631,0.004097223,35,0,34.95226,-0.08987069,
2021/06/20 22:31:14,45908.8208,10.0023,1.00,15.00,3.00,0.00,0.00,0.00,-9.031258,3.832712,-34.614210911696,2.737636,3.157683,,20.58168,11.74321,15594.37,7368.972,,115.34,68.645283,35.16986,0.06774068,35,0,35.5194,0.08957744,
2021/06/20 22:31:54,45948.8611,40.0019,1.00,16.00,3.00,0.00,0.00,0.00,0,4.060962,0,2.737636,3.15769,,20.58168,11.74323,15594.37,7368.975,,115.34,68.645435,34.87593,-0.04014015,35,0,35.02288,-0.05323768,
2021/06/20 22:32:04,45958.9062,10.0033,1.00,17.00,3.00,0.00,0.00,0.00,1.789085,4.111918,7.35657081503,2.742598,3.157787,,20.60205,11.74363,15604.37,7369.013,,115.14,68.647543,35.2697,0.1402056,35,0,35.17189,0.1139915,
2021/06/20 22:32:44,45998.9508,40.0037,1.00,18.00,3.00,0.00,0.00,0.00,0,4.070222,0,2.742599,3.157787,,20.60205,11.74363,15604.37,7369.013,,115.14,68.647543,35.3414,0.07811308,35,0,35.34846,0.07594347,
2021/06/20 22:37:21,46276.3206,277.3211,1.00,20.00,3.00,0.00,0.00,0.00,-1.499917,3.976658,-5.964656937386,2.742619,3.273182,,20.60214,12.20509,15604.41,7645.976,,119.35,71.15613,34.94986,-0.1322687,35,0,35.04084,-0.1169598,
2021/06/20 23:07:21,48076.3597,1800.0013,1.00,21.00,3.00,0.00,0.00,0.00,0,4.037878,0,2.742619,3.273184,,20.60214,12.2051,15604.41,7645.979,,119.35,71.156174,34.63354,-0.09290576,35,0,35.1443,-0.07970452,
2021/06/20 23:17:19,48674.0444,300.0026,1.00,14.00,4.00,0.00,0.00,0.00,0,4.038615,0,2.742619,3.273184,,20.60214,12.2051,15604.41,7645.979,,119.35,71.156174,34.804,0.04760265,35,0,35.33555,0.159018,
2021/06/20 23:17:29,48684.0887,10.0042,1.00,15.00,4.00,0.00,0.00,0.00,-9.032532,3.792094,-34.252210402008,2.742619,3.298246,,20.60214,12.30086,15604.42,7655.999,,120.26,71.701,35.19032,0.07862091,35,0,35.28125,-0.01978159,
2021/06/20 23:18:09,48724.1313,40.0019,1.00,16.00,4.00,0.00,0.00,0.00,0,4.017047,0,2.742619,3.29825,,20.60214,12.30087,15604.42,7656,,120.26,71.701087,35.12988,0.1000965,35,0,34.94112,0.06076694,
2021/06/20 23:18:19,48734.1739,10.0026,1.00,17.00,4.00,0.00,0.00,0.00,1.789085,4.06985,7.28130758725,2.747579,3.298349,,20.62228,12.30127,15614.41,7656.04,,120.05,71.703239,34.84328,-0.09780049,35,0,34.9133,-0.02567649,
2021/06/20 23:18:59,48774.2176,40.0028,1.00,18.00,4.00,0.00,0.00,0.00,0,4.029401,0,2.747581,3.298349,,20.62229,12.30127,15614.42,7656.04,,120.05,71.703239,34.7733,-0.0182724,35,0,34.90631,0.05819201,
2021/06/20 23:23:36,49051.583,277.3155,1.00,20.00,4.00,0.00,0.00,0.00,-1.499848,3.922381,-5.882975298088,2.7476,3.413744,,20.62237,12.75696,15614.46,7933.004,,124.24,74.211826,35.33334,0.1278543,35,0,35.4592,0.1606083,
2021/06/20 23:53:36,50851.6255,1800.003,1.00,21.00,4.00,0.00,0.00,0.00,0,3.988446,0,2.7476,3.413746,,20.62237,12.75697,15614.46,7933.008,,124.24,74.21187,34.67706,-0.087955,35,0,35.14581,-0.1097083,
2021/06/21 00:03:52,51467.1668,300.0023,1.00,14.00,5.00,0.00,0.00,0.00,0,3.988971,0,2.7476,3.413746,,20.62237,12.75697,15614.46,7933.008,,124.24,74.21187,35.1023,0.114727,35,0,35.51476,0.1692665,
2021/06/21 00:04:02,51477.2106,10.0029,1.00,15.00,5.00,0.00,0.00,0.00,-9.035141,3.743942,-33.827043865822,2.7476,3.438817,,20.62237,12.85156,15614.47,7943.029,,125.16,74.756891,35.15182,0.04218578,35,0,35.24976,-0.0517571,
2021/06/21 00:04:42,51517.2561,40.0036,1.00,16.00,5.00,0.00,0.00,0.00,0,3.963767,0,2.7476,3.438827,,20.62237,12.85159,15614.47,7943.033,,125.16,74.757109,35.40505,-0.03486633,35,0,35.4121,-0.1091492,
2021/06/21 00:04:52,51527.301,10.0033,1.00,17.00,5.00,0.00,0.00,0.00,1.788994,4.017269,7.186870137386,2.752563,3.438931,,20.64226,12.85201,15624.46,7943.075,,124.94,74.75937,35.15093,0.05424619,35,0,35.01812,-0.03316998,
2021/06/21 00:05:32,51567.3437,40.0026,1.00,18.00,5.00,0.00,0.00,0.00,0,3.979079,0,2.752564,3.438931,,20.64227,12.85201,15624.46,7943.075,,124.94,74.75937,34.95905,-0.1255965,35,0,34.97311,-0.1474309,
2021/06/21 00:10:09,51844.7204,277.3341,1.00,20.00,5.00,0.00,0.00,0.00,-1.499882,3.872176,-5.807807083232,2.752582,3.554327,,20.64234,13.30171,15624.49,8220.038,,129.13,77.267978,34.9022,-0.1046097,35,0,34.97921,-0.141722,
2021/06/21 00:40:10,53644.7603,1800.002,1.00,21.00,5.00,0.00,0.00,0.00,0,3.943848,0,2.752582,3.554328,,20.64234,13.30171,15624.49,8220.042,,129.13,77.268,34.54272,0.05010724,35,0,34.98364,0.1330984,
2021/06/21 00:50:11,54246.6889,300.0024,1.00,14.00,6.00,0.00,0.00,0.00,0,3.944311,0,2.752582,3.554328,,20.64234,13.30171,15624.49,8220.042,,129.13,77.268,34.49247,-0.03534079,35,0,34.75853,-0.09215355,
2021/06/21 00:50:21,54256.7322,10.0024,1.00,15.00,6.00,0.00,0.00,0.00,-9.030952,3.70267,-33.43863504184,2.752582,3.579399,,20.64234,13.39524,15624.5,8230.065,,130.04,77.813022,34.81209,-0.01850247,35,0,35.17585,0.08859277,
2021/06/21 00:51:02,54296.7744,40.0021,1.00,16.00,6.00,0.00,0.00,0.00,0,3.917477,0,2.752582,3.579403,,20.64234,13.39526,15624.5,8230.067,,130.04,77.813109,35.04404,0.08891582,35,0,35.20493,0.1348352,
2021/06/21 00:51:12,54306.8174,10.0021,1.00,17.00,6.00,0.00,0.00,0.00,1.789223,3.970494,7.104099186162,2.757542,3.579497,,20.66198,13.39563,15634.5,8230.104,,129.81,77.815152,34.89424,0.02655864,35,0,34.85233,-0.04339814,
2021/06/21 00:51:52,54346.8612,40.0026,1.00,18.00,6.00,0.00,0.00,0.00,0,3.93393,0,2.757544,3.579497,,20.66199,13.39563,15634.5,8230.104,,129.81,77.815152,35.22991,0.1163304,35,0,35.4187,0.1906097,
2021/06/21 00:56:29,54624.2444,277.3381,1.00,20.00,6.00,0.00,0.00,0.00,-1.499877,3.830149,-5.744752391673,2.75756,3.694893,,20.66206,13.84026,15634.53,8507.071,,133.99,80.323761,35.24756,0.09129047,35,0,35.16374,0.04321814,
2021/06/21 01:26:29,56424.2851,1800.0029,1.00,21.00,6.00,0.00,0.00,0.00,0,3.907099,0,2.75756,3.694894,,20.66206,13.84027,15634.53,8507.075,,133.99,80.323783,34.72589,0.07982016,35,0,35.1946,0.1322162,
2021/06/21 01:36:22,57016.9083,300.0031,1.00,14.00,7.00,0.00,0.00,0.00,0,3.907474,0,2.75756,3.694894,,20.66206,13.84027,15634.53,8507.075,,133.99,80.323783,34.73413,-0.02522588,35,0,35.26575,0.07749319,
2021/06/21 01:36:32,57026.9542,10.0042,1.00,15.00,7.00,0.00,0.00,0.00,-9.033638,3.668041,-33.135754563158,2.75756,3.719965,,20.66206,13.93291,15634.54,8517.099,,134.9,80.868804,34.78403,-0.1063657,35,0,34.87506,-0.05387783,
2021/06/21 01:37:12,57066.9994,40.0037,1.00,16.00,7.00,0.00,0.00,0.00,0,3.87879,0,2.75756,3.719975,,20.66206,13.93295,15634.54,8517.103,,134.9,80.869022,34.97742,-0.09194613,35,0,35.19426,-0.01983404,
2021/06/21 01:37:22,57077.0419,10.0033,1.00,17.00,7.00,0.00,0.00,0.00,1.789566,3.92996,7.03292279736,2.762525,3.720071,,20.68152,13.93332,15644.54,8517.141,,134.66,80.871109,35.19057,-0.03013611,35,0,35.09275,-0.1109588,
2021/06/21 01:38:02,57117.0851,40.0024,1.00,18.00,7.00,0.00,0.00,0.00,0,3.894238,0,2.762526,3.720071,,20.68153,13.93332,15644.54,8517.141,,134.66,80.871109,35.31226,-0.0699544,35,0,35.27038,-0.1333022,
2021/06/21 01:42:39,57394.4533,277.323,1.00,20.00,7.00,0.00,0.00,0.00,-1.499885,3.789904,-5.68442016104,2.762544,3.835467,,20.6816,14.37338,15644.58,8794.107,,138.84,83.379717,35.04013,0.1308978,35,0,35.3618,0.1876581,
2021/06/21 02:12:39,59194.4923,1800.0013,1.00,21.00,7.00,0.00,0.00,0.00,0,3.860073,0,2.762544,3.835469,,20.6816,14.37339,15644.58,8794.111,,138.84,83.379761,34.73448,-0.07214904,35,0,35.19619,0,
2021/06/21 02:22:33,59788.2993,300.0023,1.00,14.00,8.00,0.00,0.00,0.00,0,3.862039,0,2.762544,3.835469,,20.6816,14.37339,15644.58,8794.111,,138.84,83.379761,34.99874,0.1338434,35,0,35.41129,0.1490331,
2021/06/21 02:22:43,59798.3419,10.0033,1.00,15.00,8.00,0.00,0.00,0.00,-9.031273,3.62732,-32.75931717836,2.762544,3.860529,,20.6816,14.46493,15644.59,8804.131,,139.75,83.924543,35.06721,-0.005607605,35,0,35.20766,-0.09521008,
2021/06/21 02:23:23,59838.3864,40.0035,1.00,16.00,8.00,0.00,0.00,0.00,0,3.833205,0,2.762544,3.860529,,20.6816,14.46493,15644.59,8804.131,,139.75,83.924543,34.83151,-0.1112854,35,0,35.1417,-0.08283854,
2021/06/21 02:23:33,59848.4296,10.0031,1.00,17.00,8.00,0.00,0.00,0.00,1.789482,3.881285,6.94548964437,2.767506,3.860624,,20.70082,14.4653,15654.58,8804.169,,139.5,83.926609,34.75962,-0.1211762,35,0,35.03951,-0.1189244,
2021/06/21 02:24:13,59888.4723,40.0033,1.00,18.00,8.00,0.00,0.00,0.00,0,3.844213,0,2.767508,3.860624,,20.70083,14.4653,15654.58,8804.169,,139.5,83.926609,34.70827,-0.1488221,35,0,34.89025,-0.1094496,
2021/06/21 02:28:51,60165.8395,277.319,1.00,20.00,8.00,0.00,0.00,0.00,-1.499905,3.745831,-5.618390646055,2.767524,3.97602,,20.7009,14.90034,15654.62,9081.133,,143.67,86.435217,34.972,0.03476143,35,0,35.38457,0.115577,
2021/06/21 02:58:51,61965.8799,1800.0025,1.00,21.00,8.00,0.00,0.00,0.00,0,3.797269,0,2.767524,3.976022,,20.7009,14.90035,15654.62,9081.137,,143.67,86.435261,34.90847,-0.04002094,35,0,35.39099,0.005877018,
2021/06/21 03:09:34,62609.3368,300.0024,1.00,14.00,9.00,0.00,0.00,0.00,0,3.797618,0,2.767524,3.976022,,20.7009,14.90035,15654.62,9081.137,,143.67,86.435261,34.85274,-0.08955121,35,0,35.02068,-0.1222515,
2021/06/21 03:09:44,62619.381,10.0041,1.00,15.00,9.00,0.00,0.00,0.00,-9.034706,3.571406,-32.266603216636,2.767524,4.001091,,20.7009,14.99049,15654.63,9091.157,,144.57,86.980239,34.71029,-0.06905913,35,0,34.8503,-0.141139,
2021/06/21 03:10:24,62659.4262,40.0029,1.00,16.00,9.00,0.00,0.00,0.00,0,3.780821,0,2.767524,4.001101,,20.7009,14.99052,15654.63,9091.162,,144.57,86.980457,34.77148,-0.1562381,35,0,34.78554,-0.1802611,
2021/06/21 03:10:34,62669.4703,10.0033,1.00,17.00,9.00,0.00,0.00,0.00,1.789032,3.82648,6.84569516736,2.772489,4.001193,,20.71987,14.99087,15664.63,9091.198,,144.32,86.982457,34.97776,0.0894165,35,0,35.27151,0.1440299,
2021/06/21 03:11:14,62709.5152,40.0032,1.00,18.00,9.00,0.00,0.00,0.00,0,3.788097,0,2.77249,4.001193,,20.71987,14.99087,15664.63,9091.198,,144.32,86.982457,34.87983,-0.1105011,35,0,35.09672,-0.09298325,
2021/06/21 03:15:52,62986.8631,277.3059,1.00,20.00,9.00,0.00,0.00,0.00,-1.499917,3.696884,-5.545019158628,2.772507,4.116589,,20.71993,15.4202,15664.67,9368.162,,148.48,89.491065,34.71889,-0.05097985,35,0,34.95685,-0.09463549,
2021/06/21 03:45:52,64786.9039,1800.0022,1.00,21.00,9.00,0.00,0.00,0.00,0,3.750049,0,2.772507,4.11659,,20.71993,15.4202,15664.67,9368.165,,148.48,89.491087,34.66808,-0.08756757,35,0,35.19278,0.01737237,
2021/06/21 03:55:52,65387.6892,300.0032,1.00,14.00,10.00,0.00,0.00,0.00,0,3.750329,0,2.772507,4.11659,,20.71993,15.4202,15664.67,9368.165,,148.48,89.491087,35.02039,0.147177,35,0,35.19527,0.05530238,
2021/06/21 03:56:02,65397.7311,10.0024,1.00,15.00,10.00,0.00,0.00,0.00,-9.031586,3.521022,-31.800413000892,2.772507,4.141656,,20.71993,15.50911,15664.68,9378.185,,149.38,90.036,35.11492,0.1184201,35,0,35.44352,0.1052856,
2021/06/21 03:56:43,65437.7732,40.002,1.00,16.00,10.00,0.00,0.00,0.00,0,3.732553,0,2.772507,4.14166,,20.71993,15.50912,15664.68,9378.187,,149.38,90.036087,35.33197,0.06772518,35,0,35.44386,0.1135945,
2021/06/21 03:56:53,65447.8147,10.002,1.00,17.00,10.00,0.00,0.00,0.00,1.788689,3.779365,6.760108602485,2.777467,4.141753,,20.73865,15.50947,15674.67,9378.224,,149.12,90.038109,35.32048,0.1402497,35,0,35.4673,0.1904857,
2021/06/21 03:57:33,65487.8568,40.0025,1.00,18.00,10.00,0.00,0.00,0.00,0,3.741229,0,2.777468,4.141753,,20.73866,15.50947,15674.67,9378.224,,149.12,90.038109,34.89933,0.005495548,35,0,35.24205,0.09286523,
2021/06/21 04:02:10,65765.2268,277.3202,1.00,20.00,10.00,0.00,0.00,0.00,-1.499957,3.648152,-5.472071129464,2.777487,4.257149,,20.73873,15.93311,15674.71,9655.186,,153.27,92.546717,34.53668,-0.1505899,35,0,34.95662,-0.1067805,
2021/06/21 04:32:10,67565.2676,1800.0028,1.00,21.00,10.00,0.00,0.00,0.00,0,3.705441,0,2.777487,4.25715,,20.73873,15.93311,15674.71,9655.189,,153.27,92.546739,35.0355,-0.01586676,35,0,35.52488,0.05620956,
2021/06/21 04:41:59,68154.179399,300.0034,1.00,14.00,11.00,0.00,0.00,0.00,0,3.705876,0,2.777487,4.25715,,20.73873,15.93311,15674.71,9655.189,,153.27,92.546739,34.7155,-0.06017566,35,0,34.86951,-0.1475465,
2021/06/21 04:42:09,68164.2236,10.0032,1.00,15.00,11.00,0.00,0.00,0.00,-9.031548,3.476811,-31.400985433428,2.777487,4.282216,,20.73873,16.02091,15674.72,9665.211,,154.18,93.091652,35.18022,0.1057756,35,0,35.41794,0.09920239,
2021/06/21 04:42:49,68204.2679,40.0042,1.00,16.00,11.00,0.00,0.00,0.00,0,3.686795,0,2.777487,4.282223,,20.73873,16.02094,15674.72,9665.213,,154.18,93.091804,35.06742,0.07240534,35,0,34.99055,0.01557112,
2021/06/21 04:42:59,68214.3103,10.003,1.00,17.00,11.00,0.00,0.00,0.00,1.789139,3.733521,6.679788028419,2.782449,4.282316,,20.75722,16.02128,15684.71,9665.251,,153.9,93.093826,35.24864,0.1244915,35,0,35.40248,0.1769173,
2021/06/21 04:43:39,68254.3546,40.0031,1.00,18.00,11.00,0.00,0.00,0.00,0,3.695932,0,2.782451,4.282316,,20.75723,16.02128,15684.72,9665.251,,153.9,93.093826,34.72702,-0.1003551,35,0,34.82505,-0.08501291,
2021/06/21 04:48:16,68531.6532,277.2485,1.00,20.00,11.00,0.00,0.00,0.00,-1.500141,3.606163,-5.409752968983,2.78247,4.397712,,20.7573,16.43982,15684.75,9942.169,,158.05,95.602435,34.98204,0.0230217,35,0,35.40158,0.1344359,
2021/06/21 05:18:16,70331.6913,1800.0012,1.00,21.00,11.00,0.00,0.00,0.00,0,3.668271,0,2.78247,4.397714,,20.7573,16.43983,15684.75,9942.173,,158.05,95.602478,34.76777,-0.07862926,35,0,35.28538,-0.02395511,
2021/06/21 05:28:31,70946.1715,300.0027,1.00,14.00,12.00,0.00,0.00,0.00,0,3.668584,0,2.78247,4.397714,,20.7573,16.43983,15684.75,9942.173,,158.05,95.602478,34.73743,0.03527284,35,0,35.32496,0.1226103,
2021/06/21 05:28:41,70956.2157,10.0034,1.00,15.00,12.00,0.00,0.00,0.00,-9.031349,3.441751,-31.083654452099,2.78247,4.422778,,20.7573,16.52673,15684.77,9952.194,,158.95,96.147348,34.85002,-0.004372597,35,0,34.98999,-0.09177327,
2021/06/21 05:29:21,70996.2608,40.0035,1.00,16.00,12.00,0.00,0.00,0.00,0,3.650206,0,2.78247,4.422785,,20.7573,16.52675,15684.77,9952.197,,158.95,96.1475,35.40817,0.1689219,35,0,35.39426,0.1339483,
2021/06/21 05:29:31,71006.3041,10.0023,1.00,17.00,12.00,0.00,0.00,0.00,1.789749,3.696651,6.616077430599,2.787433,4.42287,,20.77562,16.52706,15694.76,9952.23,,158.67,96.149348,35.26017,0.09899855,35,0,35.49786,0.1208544,
2021/06/21 05:30:11,71046.347,40.0034,1.00,18.00,12.00,0.00,0.00,0.00,0,3.659482,0,2.787433,4.42287,,20.77562,16.52706,15694.76,9952.23,,158.67,96.149348,35.07441,0.09600163,35,0,35.01853,0.03697515,
2021/06/21 05:34:48,71323.6523,277.2563,1.00,20.00,12.00,0.00,0.00,0.00,-1.500185,3.572254,-5.35904186699,2.787452,4.538266,,20.77568,16.94152,15694.8,10229.15,,162.81,98.657957,34.88187,-0.08731246,35,0,34.90292,-0.1025522,
2021/06/21 06:04:48,73123.6932,1800.0029,1.00,21.00,12.00,0.00,0.00,0.00,0,3.637381,0,2.787452,4.538267,,20.77568,16.94152,15694.8,10229.15,,162.81,98.657978,34.65152,-0.1617694,35.1,0,35.12031,-0.1397848,
2021/06/21 06:14:31,73706.7325,300.0025,1.00,14.00,13.00,0.00,0.00,0.00,0,3.637919,0,2.787452,4.538267,,20.77568,16.94152,15694.8,10229.15,,162.81,98.657978,34.82919,-0.0697732,35,0,34.96917,-0.157119,
2021/06/21 06:14:42,73716.7769,10.0051,1.00,15.00,13.00,0.00,0.00,0.00,-9.031357,3.410698,-30.803231257186,2.787452,4.56334,,20.77568,17.02768,15694.81,10239.18,,163.71,99.203043,34.97948,0.03731608,35,0,35.27322,0.09845614,
2021/06/21 06:15:22,73756.8228,40.0035,1.00,16.00,13.00,0.00,0.00,0.00,0,3.61871,0,2.787452,4.56335,,20.77568,17.02772,15694.81,10239.18,,163.71,99.203261,35.00745,-0.04332304,35,0,34.97955,-0.1023114,
2021/06/21 06:15:32,73766.8634,10.002,1.00,17.00,13.00,0.00,0.00,0.00,1.788956,3.665645,6.55767761662,2.792414,4.563442,,20.79384,17.02805,15704.8,10239.22,,163.42,99.205261,35.23211,0.03364205,35,0,35.44186,0.153805,
2021/06/21 06:16:12,73806.9078,40.0023,1.00,18.00,13.00,0.00,0.00,0.00,0,3.628676,0,2.792416,4.563442,,20.79385,17.02805,15704.81,10239.22,,163.42,99.205261,35.3515,-0.02072334,35,0,35.31662,-0.09063244,
2021/06/21 06:20:49,74084.2687,277.3115,1.00,20.00,13.00,0.00,0.00,0.00,-1.499916,3.538871,-5.308009234836,2.792433,4.678837,,20.79391,17.43878,15704.84,10516.18,,167.55,101.713848,35.65894,0.1544869,35,0,35.45639,0.1152062,
2021/06/21 06:50:49,75884.3102,1800.0027,1.00,21.00,13.00,0.00,0.00,0.00,0,3.598275,0,2.792433,4.678839,,20.79391,17.43878,15704.84,10516.18,,167.55,101.713891,35.10015,0.06489754,35,0,35.47768,0.1194692,
2021/06/21 07:00:44,76478.8594,300.0032,1.00,14.00,14.00,0.00,0.00,0.00,0,3.598835,0,2.792433,4.678839,,20.79391,17.43878,15704.84,10516.18,,167.55,101.713891,34.97371,0.09334564,35,0,35.18356,0.05832911,
2021/06/21 07:00:54,76488.9025,10.0029,1.00,15.00,14.00,0.00,0.00,0.00,-9.031487,3.37101,-30.44523299187,2.792433,4.70391,,20.79391,17.52393,15704.85,10526.2,,168.45,102.258913,35.01872,0.008563995,35,0,35.06775,-0.1094067,
2021/06/21 07:01:34,76528.9457,40.0029,1.00,16.00,14.00,0.00,0.00,0.00,0,3.579333,0,2.792433,4.703918,,20.79391,17.52396,15704.85,10526.21,,168.45,102.259087,35.23638,-0.05085111,35,0,35.11759,-0.1076412,
2021/06/21 07:01:44,76538.9882,10.0025,1.00,17.00,14.00,0.00,0.00,0.00,1.789406,3.626087,6.488541834322,2.797396,4.704021,,20.81188,17.52433,15714.84,10526.25,,168.16,102.261326,35.17674,-0.07890582,35,0,35.04733,-0.1247585,
2021/06/21 07:02:24,76579.0314,40.0024,1.00,18.00,14.00,0.00,0.00,0.00,0,3.589049,0,2.797398,4.704021,,20.81188,17.52433,15714.84,10526.25,,168.16,102.261326,34.97066,-0.05484343,35,0,35.41185,-0.01849294,
2021/06/21 07:07:01,76856.3595,277.2805,1.00,20.00,14.00,0.00,0.00,0.00,-1.500168,3.492279,-5.239005202872,2.797415,4.819417,,20.81194,17.9303,15714.88,10803.17,,172.28,104.769935,35.38227,-0.1126778,35,0,35.32642,-0.06248236,
2021/06/21 07:37:01,78656.3988,1800.0022,1.00,21.00,14.00,0.00,0.00,0.00,0,3.548918,0,2.797415,4.819419,,20.81194,17.93031,15714.88,10803.18,,172.28,104.769978,34.50097,-0.03791094,35,0,34.93493,0.04294872,
2021/06/21 07:46:57,79252.1575,300.0024,1.00,14.00,15.00,0.00,0.00,0.00,0,3.549433,0,2.797415,4.819419,,20.81194,17.93031,15714.88,10803.18,,172.28,104.769978,34.54934,-0.1211679,35,0,34.73839,-0.140723,
2021/06/21 07:47:07,79262.201,10.0042,1.00,15.00,15.00,0.00,0.00,0.00,-9.031563,3.318955,-29.975351176665,2.797415,4.844494,,20.81194,18.01418,15714.89,10813.2,,173.18,105.315087,34.99636,-0.05586386,35,0,35.24815,0.0293529,
2021/06/21 07:47:47,79302.2446,40.0027,1.00,16.00,15.00,0.00,0.00,0.00,0,3.527702,0,2.797415,4.8445,,20.81194,18.0142,15714.89,10813.2,,173.18,105.315217,35.28575,0.1386333,35,0,35.30679,0.1779854,
2021/06/21 07:47:57,79312.2865,10.0025,1.00,17.00,15.00,0.00,0.00,0.00,1.787354,3.575646,6.390945180684,2.802374,4.844587,,20.82965,18.0145,15724.89,10813.24,,172.87,105.317109,34.97292,-0.1074743,35,0,34.7631,-0.1358712,
2021/06/21 07:48:37,79352.3305,40.0025,1.00,18.00,15.00,0.00,0.00,0.00,0,3.538132,0,2.802376,4.844587,,20.82965,18.0145,15724.89,10813.24,,172.87,105.317109,34.83479,-0.009340048,35,0,34.7229,-0.08367538,
2021/06/21 07:53:14,79629.7033,277.3292,1.00,20.00,15.00,0.00,0.00,0.00,-1.499926,3.44206,-5.16283528756,2.802393,4.959983,,20.82971,18.41418,15724.93,11090.2,,176.99,107.825717,35.09214,0.0553441,35,0,35.0992,0.1296663,
2021/06/21 08:23:15,81429.7426,1800.002,1.00,21.00,15.00,0.00,0.00,0.00,0,3.494347,0,2.802393,4.959985,,20.82971,18.41419,15724.93,11090.2,,176.99,107.825761,34.84789,-0.07043958,35,0,34.89693,-0.164361,
2021/06/21 08:33:12,82027.283,300.003,1.00,14.00,16.00,0.00,0.00,0.00,0,3.495113,0,2.802393,4.959985,,20.82971,18.41419,15724.93,11090.2,,176.99,107.825761,34.67939,-0.04022121,35,0,34.98032,0.05809546,
2021/06/21 08:33:22,82037.3249,10.0025,1.00,15.00,16.00,0.00,0.00,0.00,-9.033356,3.263172,-29.477394365232,2.802393,4.985053,,20.82971,18.49668,15724.94,11100.22,,177.89,108.370717,34.88771,-0.1127899,35,0,34.97172,-0.1215088,
2021/06/21 08:34:02,82077.37,40.0035,1.00,16.00,16.00,0.00,0.00,0.00,0,3.479833,0,2.802393,4.985057,,20.82971,18.49669,15724.94,11100.23,,177.89,108.370804,35.47478,0.1349771,35,0,35.4469,0.1852632,
2021/06/21 08:34:12,82087.4127,10.0033,1.00,17.00,16.00,0.00,0.00,0.00,1.789375,3.527276,6.3116194925,2.807355,4.985154,,20.84718,18.49703,15734.93,11100.26,,177.57,108.372913,35.46262,0.08690953,35,0,35.42076,0.03011227,
2021/06/21 08:34:52,82127.4551,40.0025,1.00,18.00,16.00,0.00,0.00,0.00,0,3.488039,0,2.807356,4.985154,,20.84719,18.49703,15734.93,11100.26,,177.57,108.372913,35.1562,0.05414724,35,0,34.89749,-0.02671957,
2021/06/21 08:39:30,82404.8319,277.3339,1.00,20.00,16.00,0.00,0.00,0.00,-1.499929,3.396152,-5.093986873208,2.807373,5.100549,,20.84725,18.89166,15734.97,11377.23,,181.68,110.8815,35.2411,-0.1109183,35,0,34.92648,-0.09564996,
2021/06/21 09:09:30,84204.8704,1800.0023,1.00,21.00,16.00,0.00,0.00,0.00,0,3.463827,0,2.807373,5.100551,,20.84725,18.89166,15734.97,11377.23,,181.68,110.881543,35.1562,0.08811951,35,0,35.24015,-0.02115011,
2021/06/21 09:18:59,84774.2004,300.0018,1.00,14.00,17.00,0.00,0.00,0.00,0,3.464139,0,2.807373,5.100551,,20.84725,18.89166,15734.97,11377.23,,181.68,110.881543,34.78004,-0.1066244,35,0,35.14384,-0.07815123,
2021/06/21 09:19:09,84784.2425,10.0023,1.00,15.00,17.00,0.00,0.00,0.00,-9.034653,3.200206,-28.912750738518,2.807373,5.125625,,20.84725,18.97292,15734.98,11387.25,,182.58,111.42663,35.3262,0.09055614,35,0,35.38218,0.1757956,
2021/06/21 09:19:49,84824.2869,40.0035,1.00,16.00,17.00,0.00,0.00,0.00,0,3.439334,0,2.807373,5.125634,,20.84725,18.97295,15734.98,11387.25,,182.58,111.426826,35.54678,-0.08579254,35,0,35.21138,-0.1491868,
2021/06/21 09:19:59,84834.3295,10.0025,1.00,17.00,17.00,0.00,0.00,0.00,1.789604,3.493734,6.252400341336,2.812336,5.12573,,20.86454,18.97328,15744.97,11387.29,,182.26,111.428913,35.23046,0.02377868,35,0,34.98579,-0.06362915,
2021/06/21 09:20:39,84874.3733,40.0028,1.00,18.00,17.00,0.00,0.00,0.00,0,3.453878,0,2.812337,5.12573,,20.86455,18.97328,15744.97,11387.29,,182.26,111.428913,35.15326,-0.09924531,35,0,34.88756,-0.1691949,
2021/06/21 09:25:16,85151.6896,277.2668,1.00,20.00,17.00,0.00,0.00,0.00,-1.500134,3.292421,-4.939072684414,2.812356,5.241126,,20.86461,19.35971,15745.01,11664.22,,186.36,113.937522,35.98111,-0.1048863,35,0,35.63903,-0.03513813,
2021/06/21 09:55:16,86951.7296,1800.0029,1.00,21.00,17.00,0.00,0.00,0.00,0,3.374453,0,2.812356,5.241127,,20.86461,19.35972,15745.01,11664.22,,186.36,113.937543,34.9726,-0.1440859,35,0,35.1475,-0.1417744,
2021/06/21 10:05:38,87572.8248,300.0031,1.00,14.00,18.00,0.00,0.00,0.00,0,3.376841,0,2.812356,5.241127,,20.86461,19.35972,15745.01,11664.22,,186.36,113.937543,35.36168,0.1271093,35,0,35.57835,0.1379788,
2021/06/21 10:05:48,87582.866,10.0034,1.00,15.00,18.00,0.00,0.00,0.00,-9.031654,3.072119,-27.746315854826,2.812356,5.266203,,20.86461,19.43816,15745.02,11674.25,,187.25,114.482674,35.68031,0.158658,35,0,35.70133,0.1193285,
2021/06/21 10:06:28,87622.9091,40.0023,1.00,16.00,18.00,0.00,0.00,0.00,0,3.318693,0,2.812356,5.266208,,20.86461,19.43818,15745.02,11674.25,,187.25,114.482783,35.54759,0.09318352,35,0,35.52669,0.13255,
2021/06/21 10:06:38,87632.9539,10.0034,1.00,17.00,18.00,0.00,0.00,0.00,1.789261,3.380754,6.049051282794,2.817321,5.266297,,20.88134,19.43847,15755.01,11674.28,,186.93,114.484717,35.21727,-0.1515472,35,0,35.13344,-0.1908576,
2021/06/21 10:07:18,87672.9978,40.0025,1.00,18.00,18.00,0.00,0.00,0.00,0,3.337429,0,2.817323,5.266297,,20.88134,19.43847,15755.02,11674.28,,186.93,114.484717,35.38629,-0.07336855,35,0,35.20462,-0.1563561,
2021/06/21 10:11:55,87950.3081,277.2652,1.00,20.00,18.00,0.00,0.00,0.00,-1.50014,3.104256,-4.65681859584,2.817341,5.381692,,20.8814,19.80703,15755.05,11951.2,,191.02,116.993304,35.63626,-0.06557107,35,0,34.9653,-0.1333749,
2021/06/21 10:41:55,89750.3505,1800.0021,1.00,21.00,18.00,0.00,0.00,0.00,0,3.21554,0,2.817341,5.381694,,20.8814,19.80703,15755.05,11951.21,,191.02,116.993348,34.95338,-0.05920529,35,0,35.14926,-0.08972883,
2021/06/21 10:51:39,90334.0525,300.0023,1.00,14.00,19.00,0.00,0.00,0.00,0,3.220712,0,2.817341,5.381694,,20.8814,19.80703,15755.05,11951.21,,191.02,116.993348,34.57253,-0.03998518,35,0,34.95746,0.04522324,
2021/06/21 10:51:49,90344.096,10.0033,1.00,15.00,19.00,0.00,0.00,0.00,-9.035255,2.839214,-25.65302248957,2.817341,5.406772,,20.8814,19.88032,15755.07,11961.23,,191.91,117.538522,35.10735,-0.1054204,35,0,35.18432,-0.07920504,
2021/06/21 10:52:29,90384.139,40.0022,1.00,16.00,19.00,0.00,0.00,0.00,0,3.134617,0,2.817341,5.40678,,20.8814,19.88034,15755.07,11961.23,,191.91,117.538696,35.64362,0.1640773,35,0,35.26635,0.1226604,
2021/06/21 10:52:39,90394.1822,10.0024,1.00,17.00,19.00,0.00,0.00,0.00,1.789581,3.211722,5.747636668482,2.822304,5.406871,,20.89726,19.88063,15765.06,11961.27,,191.58,117.540674,35.3417,-0.09145141,35,0,34.94321,-0.1220739,
2021/06/21 10:53:19,90434.2267,40.0029,1.00,18.00,19.00,0.00,0.00,0.00,0,3.164741,0,2.822305,5.406871,,20.89726,19.88063,15765.06,11961.27,,191.58,117.540674,35.0599,-0.01519561,35,0,34.80114,-0.1004505,
2021/06/21 10:57:56,90711.5375,277.2628,1.00,20.00,19.00,0.00,0.00,0.00,-1.500172,2.63738,-3.95652362936,2.822323,5.522267,,20.89732,20.21898,15765.1,12238.19,,195.66,120.049283,36.07605,-0.116601,35,0,34.8323,-0.0884366,
2021/06/21 11:27:56,92511.5768,1800.0037,1.00,21.00,19.00,0.00,0.00,0.00,0,2.934341,0,2.822323,5.522268,,20.89732,20.21898,15765.1,12238.19,,195.66,120.049304,34.71542,-0.1530099,35,0,35.04429,-0.1419914,
2021/06/21 11:57:56,94311.6202,1800.0032,1.00,24.00,20.00,0.00,0.00,0.00,0,2.964097,0,2.822323,5.522268,,20.89732,20.21898,15765.1,12238.19,,195.66,120.049304,34.95462,-0.03950953,35,0,35.40215,0.03914356,
2021/06/21 14:14:36,102510.7986,8199.1142,1.00,28.00,0.00,0.00,0.00,0.00,0.04999458,4.200144,0.20998443521952,5.53673,5.522285,3.82782457360639,31.27976,20.21903,23958.06,12238.23,,99.74,120.049674,34.88414,-0.01788259,35,0,34.97514,-0.09216905,
2021/06/21 14:44:36,104310.8392,1800.0028,1.00,29.00,0.00,0.00,0.00,0.00,0,4.190069,0,5.53673,5.522285,,31.27976,20.21903,23958.06,12238.23,,99.74,120.049674,34.74889,-0.07508278,35,0,35.13369,-0.04008293,
2021/06/21 14:44:38,104312.9073,2.0269,1.00,11.00,0.00,1.00,0.00,0.00,0.004141808,4.19173,0.01736134084784,5.53673,5.522285,,31.27976,20.21903,23958.06,12238.23,,99.74,120.049674,34.7517491376735,-0.0742778670270402,35,0,35.1304757723844,-0.0409048773226172,
2021/06/21 15:44:38,107912.9466,3600.0021,1.00,12.00,0.00,1.00,0.00,0.00,0,4.186454,0,5.53673,5.522285,,31.27976,20.21903,23958.06,12238.23,,99.74,120.049674,35.24177,0.1630545,35,0,35.3397,0.1455331,
2021/06/21 15:54:29,108504.3083,300.0021,1.00,14.00,0.00,1.00,0.00,0.00,0,4.186336,0,5.53673,5.522285,,31.27976,20.21903,23958.06,12238.23,,99.74,120.049674,34.7147,-0.14781,35,0,35.00161,-0.1171494,
2021/06/21 15:54:39,108514.3469,10.0023,1.00,15.00,0.00,1.00,0.00,0.00,-18.05386,3.672588,-66.30438958968,5.53673,5.572325,,31.27976,20.40478,23958.11,12248.21,,100.64,121.1375,35.86017,-0.08800507,35,0,35.16853,-0.138303,
2021/06/21 15:55:19,108554.3881,40.0033,1.00,16.00,0.00,1.00,0.00,0.00,0,4.135966,0,5.53673,5.57234,,31.27976,20.40483,23958.11,12248.21,,100.64,121.137826,36.207,-0.1132011,35,0,35.28522,-0.07193565,
2021/06/21 15:55:29,108564.4282,10.003,1.00,17.00,0.00,1.00,0.00,0.00,2.092885,4.199975,8.790064677875,5.543373,5.572508,,31.30766,20.40553,23968.1,12248.25,,100.53,121.141478,36.17033,-0.1328278,35,0,35.03174,-0.1527858,
2021/06/21 15:56:09,108604.4687,40.0027,1.00,18.00,0.00,1.00,0.00,0.00,0,4.147881,0,5.543375,5.572508,,31.30767,20.40553,23968.1,12248.25,,100.53,121.141478,36.36174,0.05768299,35,0,35.60795,-0.001208782,
2021/06/21 15:59:58,108833.6681,229.155,1.00,20.00,0.00,1.00,0.00,0.00,-1.500129,4.05951,-6.08978867679,5.543394,5.667872,,31.30775,20.79433,23968.14,12477.1,,102.25,123.214609,35.8122,0.02374649,35,0,35.67259,-0.05925655,
2021/06/21 16:29:58,110633.7088,1800.0028,1.00,21.00,0.00,1.00,0.00,0.00,0,4.112972,0,5.543394,5.667874,,31.30775,20.79434,23968.14,12477.1,,102.25,123.214652,35.03804,0.009553432,35,0,35.56235,0.1253033,
2021/06/21 16:39:37,111211.7834,300.0023,1.00,14.00,1.00,1.00,0.00,0.00,0,4.113114,0,5.543394,5.667874,,31.30775,20.79434,23968.14,12477.1,,102.25,123.214652,34.71275,-0.01626372,35,0,35.00666,-0.08617282,
2021/06/21 16:39:47,111221.8219,10.0031,1.00,15.00,1.00,1.00,0.00,0.00,-18.05611,3.641966,-65.75973871226,5.543394,5.717917,,31.30775,20.9782,23968.15,12487.11,,103.15,124.302543,35.86041,0.1696241,35,0,35.37149,0.04958391,
2021/06/21 16:40:27,111261.8612,40.0022,1.00,16.00,1.00,1.00,0.00,0.00,0,4.091055,0,5.543394,5.717932,,31.30775,20.97826,23968.15,12487.11,,103.15,124.30287,35.99828,-0.1186371,35,0,34.95723,-0.05771041,
2021/06/21 16:40:37,111271.8982,10.0022,1.00,17.00,1.00,1.00,0.00,0.00,3.606857,4.187981,15.105448585717,5.553388,5.718088,,31.34951,20.9789,23978.14,12487.14,,102.97,124.306261,36.43559,0.111866,35,0,35.26965,0.09027123,
2021/06/21 16:41:17,111311.9387,40.0027,1.00,18.00,1.00,1.00,0.00,0.00,0,4.101347,0,5.553391,5.718088,,31.34952,20.9789,23978.14,12487.14,,102.97,124.306261,36.11908,0.01924515,35,0,35.50468,0.1328647,
2021/06/21 16:45:06,111541.1565,229.1743,1.00,20.00,1.00,1.00,0.00,0.00,-1.499899,4.036978,-6.055059265222,5.553426,5.813452,,31.34966,21.36474,23978.17,12716.03,,104.68,126.379391,35.23294,-0.14382,35,0,35.04423,-0.1984489,
2021/06/21 17:15:06,113341.1975,1800.0023,1.00,21.00,1.00,1.00,0.00,0.00,0,4.090038,0,5.553426,5.813453,,31.34966,21.36474,23978.17,12716.03,,104.68,126.379413,34.70698,-0.09496689,35,0,35.0918,-0.1210976,
2021/06/21 17:24:39,113914.3327,300.0031,1.00,14.00,2.00,1.00,0.00,0.00,0,4.090168,0,5.553426,5.813453,,31.34966,21.36474,23978.17,12716.03,,104.68,126.379413,34.87048,0.03495932,35,0,35.42292,0.08952379,
2021/06/21 17:24:49,113924.3722,10.003,1.00,15.00,2.00,1.00,0.00,0.00,-18.05603,3.629563,-65.53549841489,5.553426,5.863535,,31.34966,21.54837,23978.19,12726.05,,105.58,127.468152,35.58533,0.05882859,35,0,35.08216,-0.03509045,
2021/06/21 17:25:29,113964.4125,40.0025,1.00,16.00,2.00,1.00,0.00,0.00,0,4.068567,0,5.553426,5.863554,,31.34966,21.54844,23978.19,12726.05,,105.58,127.468565,36.01306,-0.1177394,35,0,35.09792,-0.1703537,
2021/06/21 17:25:39,113974.452,10.0023,1.00,17.00,2.00,1.00,0.00,0.00,3.606552,4.166968,15.028386774336,5.563425,5.863722,,31.39121,21.54912,23988.18,12726.08,,105.4,127.472217,36.50094,0.05128503,35,0,35.70546,0.02953887,
2021/06/21 17:26:19,114014.4916,40.0027,1.00,18.00,2.00,1.00,0.00,0.00,0,4.084152,0,5.563427,5.863722,,31.39122,21.54912,23988.18,12726.08,,105.4,127.472217,35.92889,0.01652718,35,0,34.99961,-0.06211519,
2021/06/21 17:30:08,114243.7126,229.1767,1.00,20.00,2.00,1.00,0.00,0.00,-1.499956,4.016462,-6.024516275672,5.563461,5.959086,,31.39136,21.93319,23988.21,12954.97,,107.11,129.545348,35.74375,0.1468444,35,0,35.53426,0.08791327,
2021/06/21 18:00:09,116043.7509,1800.0021,1.00,21.00,2.00,1.00,0.00,0.00,0,4.074843,0,5.563461,5.959087,,31.39136,21.93319,23988.21,12954.97,,107.11,129.54537,35.04826,-0.01283765,35,0,35.50968,0.05923748,
2021/06/21 18:09:48,116623.2655,300.0029,1.00,14.00,3.00,1.00,0.00,0.00,0,4.074882,0,5.563461,5.959087,,31.39136,21.93319,23988.21,12954.97,,107.11,129.54537,35.21955,0.04673958,35,0,35.56905,-0.05379319,
2021/06/21 18:09:58,116633.3049,10.0023,1.00,15.00,3.00,1.00,0.00,0.00,-18.05412,3.608393,-65.14636022916,5.563461,6.009149,,31.39136,22.11608,23988.22,12964.98,,108.01,130.633674,35.39735,-0.1106477,35,0,35.11081,-0.1521933,
2021/06/21 18:10:38,116673.3454,40.0025,1.00,16.00,3.00,1.00,0.00,0.00,0,4.04061,0,5.563461,6.009164,,31.39136,22.11614,23988.22,12964.99,,108.01,130.634,36.08347,-0.1173282,35,0,35.11952,-0.12411,
2021/06/21 18:10:48,116683.3857,10.0025,1.00,17.00,3.00,1.00,0.00,0.00,3.606972,4.141598,14.938628021256,5.573452,6.009348,,31.43258,22.11688,23998.21,12965.02,,107.82,130.638,36.38218,-0.09964228,35,0,35.27903,-0.154413,
2021/06/21 18:11:28,116723.4252,40.0027,1.00,18.00,3.00,1.00,0.00,0.00,0,4.063859,0,5.573455,6.009348,,31.43259,22.11688,23998.21,12965.02,,107.82,130.638,35.85144,-0.01595616,35,0,34.98496,-0.1099336,
2021/06/21 18:15:17,116952.607,229.1407,1.00,20.00,3.00,1.00,0.00,0.00,-1.500134,3.976037,-5.964588288958,5.573486,6.104712,,31.43272,22.49794,23998.24,13193.87,,109.53,132.71113,35.52185,0.0597775,35,0,35.21878,-0.1300609,
2021/06/21 18:45:17,118752.6471,1800.0022,1.00,21.00,3.00,1.00,0.00,0.00,0,4.036974,0,5.573486,6.104713,,31.43272,22.49795,23998.24,13193.88,,109.53,132.711152,34.84209,-0.03129005,35,0,35.11494,-0.1099014,
2021/06/21 18:54:42,119317.2518,300.0022,1.00,14.00,4.00,1.00,0.00,0.00,0,4.037297,0,5.573486,6.104713,,31.43272,22.49795,23998.24,13193.88,,109.53,132.711152,35.1459,0.1047564,35,0,35.64914,0.1025295,
2021/06/21 18:54:52,119327.292,10.003,1.00,15.00,4.00,1.00,0.00,0.00,-18.05483,3.567151,-64.40430488933,5.573486,6.154766,,31.43272,22.67895,23998.25,13203.89,,110.43,133.799261,35.88956,0.1300025,35,0,35.51946,0.09732604,
2021/06/21 18:55:32,119367.3315,40.0031,1.00,16.00,4.00,1.00,0.00,0.00,0,3.991489,0,5.573486,6.154781,,31.43272,22.679,23998.25,13203.89,,110.43,133.799587,36.52711,0.1305354,35,0,35.66183,0.1111054,
2021/06/21 18:55:42,119377.3717,10.0021,1.00,17.00,4.00,1.00,0.00,0.00,3.607002,4.089596,14.751180951192,5.583479,6.154963,,31.47344,22.67973,24008.24,13203.93,,110.24,133.803543,36.18752,-0.09658098,35,0,35.11191,-0.1273024,
2021/06/21 18:56:22,119417.4113,40.0024,1.00,18.00,4.00,1.00,0.00,0.00,0,4.018142,0,5.583483,6.154963,,31.47345,22.67973,24008.24,13203.93,,110.24,133.803543,36.2956,0.1158512,35,0,35.374,0.06362319,
