Repository: HVES-Battery-Testing-Consortium/LG-HG2

# Battery Testing Consortium (BTC)
The Battery Testing Consortium (BTC) has been developed within the High Voltage and Energy Storage Lab at Oxford Brookes University to provide accurate and comprehensive cell data to Formula Student Electric teams. Through the BTC, we aim to provide FS teams with information for improved and informed decisions for cell selection, pack architecture design, thermal cooling requirements, and end of life predictions. A range of tests are completed to provide a comprehensive electrochemical lithium-ion characterisation for modelling, validation, and battery management parameterisation.

File: Data/Round1/LG_HG2/Package 1/210620_FSD_HPPC_EIS_LGHG2_1_35C/210620_FSD_HPPC_EIS_LGHG2_1_35C_Channel_3_Wb_1.CSV (part 2 of 63)
Data_Point,Date_Time,Test_Time(s),Step_Time(s),Cycle_Index,Step_Index,TC_Counter1,TC_Counter2,TC_Counter3,TC_Counter4,Current(A),Voltage(V),Power(W),Charge_Capacity(Ah),Discharge_Capacity(Ah),Charge_Energy(Wh),Discharge_Energy(Wh),ACR(Ohm),dV/dt(V/s),Internal_Resistance(Ohm),dQ/dV(Ah/V),dV/dQ(V/Ah),MetaCode_MV_UD1,MetaCode_MV_UD2,MetaCode_MV_UD3,MetaCode_MV_UD4,MetaCode_MV_UD5,MetaCode_MV_UD6,MetaCode_MV_UD7,MetaCode_MV_UD8,MetaCode_MV_UD9,MetaCode_MV_UD10,MetaCode_MV_UD11,MetaCode_MV_UD12,MetaCode_MV_UD13,MetaCode_MV_UD14,MetaCode_MV_UD15,MetaCode_MV_UD16,Aux_Temperature_1(C),Aux_dT/dt_1(C),Aux_Temperature_2(C),Aux_dT/dt_2(C),Aux_Temperature_3(C),Aux_dT/dt_3(C)
174,2021/06/20 11:12:55,5210.0415,1610.0007,1,2,0,0,0,0,1.500229,3.663554,5.496169953866,0.6703255,0.00001449946,2.370862,0.00004622714,,0.0000781590133556165,,,,,,,,,,,,,,,,,,,,35.1395,-0.04615545,35,0,34.95075,-0.1488447
175,2021/06/20 11:13:05,5220.0416,1620.0008,1,2,0,0,0,0,1.499985,3.664495,5.496687532575,0.6744893,0.00001449946,2.386118,0.00004622714,,0.0000954510833253153,,,,,,,,,,,,,,,,,,,,35.4879,0.03221273,35,0,35.29227,-0.04865289
176,2021/06/20 11:13:15,5230.0425,1630.0017,1,2,0,0,0,0,1.500023,3.665238,5.497941300474,0.6786541,0.00001449946,2.401382,0.00004622714,,0.0000456331799796317,,,,,,,,,,,,,,,,,,,,35.23557,-0.0824368,35,0,35.36145,-0.03438115
177,2021/06/20 11:13:25,5240.0417,1640.0009,1,2,0,0,0,0,1.500504,3.666197,5.501143263288,0.6828177,0.00001449946,2.416645,0.00004622714,,0.0000765395670896396,,4.52263021469116,,,,,,,,,,,,,,,,,,35.24347,-0.001510382,35,0,35.01279,-0.1063848
178,2021/06/20 11:13:35,5250.0419,1650.0011,1,2,0,0,0,0,1.500191,3.667015,5.501222899865,0.6869825,0.00001449946,2.431915,0.00004622714,,,,,,,,,,,,,,,,,,,,,,35.06327,-0.03645182,35,0,35.05635,0.05527616
179,2021/06/20 11:13:45,5260.0413,1660.0005,1,2,0,0,0,0,1.500214,3.667975,5.50274744665,0.6911471,0.00001449946,2.447189,0.00004622714,,0.0000862856322783045,,,,,,,,,,,,,,,,,,,,35.53981,0.05582213,35,0,35.47001,0.1148176
180,2021/06/20 11:13:55,5270.0413,1670.0005,1,2,0,0,0,0,1.500084,3.668648,5.503280166432,0.6953114,0.00001449946,2.462464,0.00004622714,,0.0000906120985746384,,,,,,,,,,,,,,,,,,,,35.3128,0.00398159,35,0,35.05418,-0.0921464
181,2021/06/20 11:14:05,5280.0423,1680.0015,1,2,0,0,0,0,1.500061,3.669516,5.504497840476,0.699476,0.00001449946,2.477745,0.00004622714,,0.0000465422890556511,,,,,,,,,,,,,,,,,,,,35.04013,-0.03645658,35,0,34.99124,0.04216313
182,2021/06/20 11:14:15,5290.0415,1690.0007,1,2,0,0,0,0,1.500175,3.670308,5.5061043039,0.7036403,0.00001449946,2.493027,0.00004622714,,0.000121453398605809,,,0.211832404136658,,,,,,,,,,,,,,,,,35.25688,-0.09087682,35,0,35.31287,-0.04720211
183,2021/06/20 11:14:25,5300.0417,1700.0009,1,2,0,0,0,0,1.500381,3.671285,5.508326259585,0.7078054,0.00001449946,2.508316,0.00004622714,,0.0000621095823589712,,5.05460596084595,,,,,,,,,,,,,,,,,,35.47478,0.09934425,35,0,35.27916,0.009790659
184,2021/06/20 11:14:35,5310.0409,1710.0001,1,2,0,0,0,0,1.500389,3.671974,5.509389397886,0.7119673,0.00001449946,2.523597,0.00004622714,,0.0000600990497332532,,,,,,,,,,,,,,,,,,,,35.04195,-0.06455779,35,0,34.94409,-0.02743483
185,2021/06/20 11:14:45,5320.041,1720.0002,1,2,0,0,0,0,1.499489,3.672916,5.507497139924,0.7161323,0.00001449946,2.538892,0.00004622714,,0.0000976502706180327,,,,,,,,,,,,,,,,,,,,35.18156,-0.1138592,35,0,35.23057,-0.08109927
186,2021/06/20 11:14:55,5330.0411,1730.0003,1,2,0,0,0,0,1.50016,3.673562,5.51093076992,0.7202961,0.00001449946,2.554186,0.00004622714,,0.0000558734900550917,,,,,,,,,,,,,,,,,,,,35.57173,0.1507103,35,0,35.48796,0.1835239
187,2021/06/20 11:15:05,5340.0411,1740.0003,1,2,0,0,0,0,1.500198,3.674465,5.51242504407,0.7244605,0.00001449946,2.569486,0.00004622714,,,,,,,,,,,,,,,,,,,,,,35.14595,-0.006622076,35,0,35.11805,0.06107926
188,2021/06/20 11:15:15,5350.0422,1750.0014,1,2,0,0,0,0,1.500252,3.675074,5.513537118648,0.728624,0.00001449946,2.584786,0.00004622714,,0.0000871614392963238,,,,,,,,,,,,,,,,,,,,35.28465,0.06291151,35,0,34.94908,-0.02667665
189,2021/06/20 11:15:25,5360.0422,1760.0014,1,2,0,0,0,0,1.49987,3.676014,5.51354311818,0.7327887,0.00001449946,2.600094,0.00004622714,,0.0000906482964637689,,5.16517782211304,,,,,,,,,,,,,,,,,,35.56529,0.1572692,35,0,35.39067,0.1485789
190,2021/06/20 11:15:35,5370.0423,1770.0015,1,2,0,0,0,0,1.500328,3.676663,5.516200445464,0.7369529,0.00001449946,2.615403,0.00004622714,,0.0000809979901532643,,,,,,,,,,,,,,,,,,,,35.43127,0.07966757,35,0,35.45928,0.1168454
191,2021/06/20 11:15:45,5380.0409,1780.0001,1,2,0,0,0,0,1.500175,3.67775,5.51726860625,0.7411155,0.00001449946,2.63071,0.00004622714,,0.0000907462381292135,,,,,,,,,,,,,,,,,,,,35.46655,-0.02666116,35,0,35.52252,0.03666401
192,2021/06/20 11:15:55,5390.0418,1790.001,1,2,0,0,0,0,1.500343,3.67864,5.51922177352,0.7452796,0.00001449946,2.646026,0.00004622714,,0.0000738051166990772,,,,,,,,,,,,,,,,,,,,35.56992,0.1019073,35,0,35.52807,0.1805854
193,2021/06/20 11:16:05,5400.0411,1800.0003,1,2,0,0,0,0,1.499809,3.679252,5.518175262868,0.7494428,0.00001449946,2.661342,0.00004622714,,0.000080169593275059,,,,,,,,,,,,,,,,,,,,35.50885,0.1046467,35,0,35.5159,0.1068819
194,2021/06/20 11:16:15,5410.0418,1810.001,1,2,0,0,0,0,1.500229,3.680153,5.521072255037,0.7536063,0.00001449946,2.676662,0.00004622714,,,,,0.194211602210999,,,,,,,,,,,,,,,,,35.42104,-0.0660646,35,0,35.45604,-0.009301901
195,2021/06/20 11:16:25,5420.0412,1820.0004,1,2,0,0,0,0,1.500153,3.680855,5.521845670815,0.7577707,0.00001449946,2.691989,0.00004622714,,0.0000736148867872544,,5.03085088729858,,,,,,,,,,,,,,,,,,35.4535,0.02308011,35,0,35.52344,0.04381657
196,2021/06/20 11:16:35,5430.0423,1830.0015,1,2,0,0,0,0,1.499641,3.681936,5.521582184976,0.7619349,0.00001449946,2.707319,0.00004622714,,0.000129917592857964,,,,,,,,,,,,,,,,,,,,35.61828,0.07650495,35,0,35.23779,0.06999493
197,2021/06/20 11:16:45,5440.0409,1840.0001,1,2,0,0,0,0,1.500191,3.682558,5.524540368578,0.7660986,0.00001449946,2.722651,0.00004622714,,,,,,,,,,,,,,,,,,,,,,35.50509,0.07840991,35,0,34.99553,-0.1189435
198,2021/06/20 11:16:55,5450.0425,1850.0017,1,2,0,0,0,0,1.499924,3.683707,5.525280538268,0.7702631,0.00001449946,2.737989,0.00004622714,,0.0000804796727607027,,,,,,,,,,,,,,,,,,,,35.30473,-0.03163815,35,0,35.09538,-0.01372099
199,2021/06/20 11:17:05,5460.0417,1860.0009,1,2,0,0,0,0,1.500153,3.684183,5.526838179999,0.774427,0.00001449946,2.753328,0.00004622714,,0.0000764573705964722,,,,,,,,,,,,,,,,,,,,35.17765,-0.08610129,35,0,35.31788,-0.07519126
200,2021/06/20 11:17:15,5470.0417,1870.0009,1,2,0,0,0,0,1.500389,3.685291,5.529370078199,0.7785912,0.00001449946,2.768672,0.00004622714,,0.0000902638712432235,,,,,,,,,,,,,,,,,,,,35.25468,-0.07885337,35,0,35.35925,0.01286626
201,2021/06/20 11:17:25,5480.0412,1880.0004,1,2,0,0,0,0,1.500328,3.68599,5.53019400472,0.7827551,0.00001449946,2.784019,0.00004622714,,0.0000536970801476855,,4.9682822227478,,,,,,,,,,,,,,,,,,35.43392,0.04331112,35,0,35.41302,0.1001132
202,2021/06/20 11:17:35,5490.0413,1890.0005,1,2,0,0,0,0,1.499588,3.686943,5.528895479484,0.7869194,0.00001449946,2.79937,0.00004622714,,0.000106118801340926,,,,,,,,,,,,,,,,,,,,35.46727,-0.07852077,35,0,35.48132,-0.02613187
203,2021/06/20 11:17:45,5500.0413,1900.0005,1,2,0,0,0,0,1.500504,3.687675,5.5333710882,0.791084,0.00001449946,2.814726,0.00004622714,,0.000059662928833859,,,,,,,,,,,,,,,,,,,,35.57872,0.06713629,35,0,35.55083,0.1676428
204,2021/06/20 11:17:55,5510.0408,1910,1,2,0,0,0,0,1.500084,3.688669,5.533313348196,0.7952483,0.00001449946,2.830084,0.00004622714,,0.000115814298624173,,,,,,,,,,,,,,,,,,,,35.62883,0.05840778,35,0,35.38435,0.0169158
205,2021/06/20 11:18:05,5520.0416,1920.0008,1,2,0,0,0,0,1.500343,3.689384,5.535341458712,0.7994128,0.00001449946,2.845447,0.00004622714,,0.000095697607321199,,,,,,,,,,,,,,,,,,,,35.28214,0.01781583,35,0,34.91858,-0.03463387
206,2021/06/20 11:18:15,5530.0417,1930.0009,1,2,0,0,0,0,1.500748,3.690292,5.538198338416,0.8035778,0.00001449946,2.860815,0.00004622714,,0.0000978056195890531,,,0.203090205788612,,,,,,,,,,,,,,,,,35.20505,-0.1519048,35,0,35.05827,-0.1366699
207,2021/06/20 11:18:25,5540.041,1940.0002,1,2,0,0,0,0,1.500023,3.691128,5.536776895944,0.8077415,0.00001449946,2.876182,0.00004622714,,0.000125926701002754,,4.87507200241089,,,,,,,,,,,,,,,,,,35.26638,-0.03056407,35,0,35.16856,0.03930926
208,2021/06/20 11:18:35,5550.0411,1950.0003,1,2,0,0,0,0,1.49958,3.691836,5.53620342888,0.8119063,0.00001449946,2.891557,0.00004622714,,0.000118417803605553,,,,,,,,,,,,,,,,,,,,35.5495,-0.04879713,35,0,35.46573,0.01888037
209,2021/06/20 11:18:45,5560.0412,1960.0004,1,2,0,0,0,0,1.500267,3.693082,5.540609052894,0.816071,0.00001449946,2.906935,0.00004622714,,0.0000729042367311195,,,,,,,,,,,,,,,,,,,,35.72305,0.1599097,35,0,35.44368,0.14907
210,2021/06/20 11:18:55,5570.042,1970.0012,1,2,0,0,0,0,1.499893,3.693587,5.539985286191,0.8202357,0.00001449946,2.922317,0.00004622714,,,,,,,,,,,,,,,,,,,,,,35.6319,0.03058076,35,0,35.23365,-0.03059626
211,2021/06/20 11:19:05,5580.0408,1980,1,2,0,0,0,0,1.499908,3.694696,5.541704087968,0.8243998,0.00001449946,2.9377,0.00004622714,,0.0000853500969242305,,,,,,,,,,,,,,,,,,,,35.36458,0.04076838,35,0,35.01507,-0.02696157
212,2021/06/20 11:19:15,5590.0409,1990.0001,1,2,0,0,0,0,1.499809,3.695685,5.542821624165,0.8285629,0.00001449946,2.953084,0.00004622714,,0.000102760197478347,,4.58739614486694,,,,,,,,,,,,,,,,,,35.28408,-0.1294518,35,0,35.08838,-0.1273191
213,2021/06/20 11:19:25,5600.0408,2000,1,2,0,0,0,0,1.499809,3.696589,5.544177451501,0.8327265,0.00001449946,2.968473,0.00004622714,,0.000076145057391841,,,,,,,,,,,,,,,,,,,,35.3074,-0.05752444,35,0,35.21658,0.005776882
214,2021/06/20 11:19:35,5610.0411,2010.0003,1,2,0,0,0,0,1.499886,3.697449,5.545751990814,0.8368896,0.00001449946,2.983864,0.00004622714,,0.000111204499262385,,,,,,,,,,,,,,,,,,,,35.43806,-0.09560704,35,0,35.30533,-0.06725311
215,2021/06/20 11:19:45,5620.0411,2020.0003,1,2,0,0,0,0,1.50016,3.698371,5.54814823936,0.8410538,0.00001449946,2.999263,0.00004622714,,0.000087581567640882,,,,,,,,,,,,,,,,,,,,35.5468,-0.03391623,35,0,35.45604,0.07527471
216,2021/06/20 11:19:55,5630.0413,2030.0005,1,2,0,0,0,0,1.499908,3.699168,5.548411676544,0.8452181,0.00001449946,3.014665,0.00004622714,,0.000094838032964617,,,,,,,,,,,,,,,,,,,,35.56259,0.06408095,35,0,35.44387,0.1165557
217,2021/06/20 11:20:05,5640.0422,2040.0014,1,2,0,0,0,0,1.499931,3.700068,5.549846695308,0.8493824,0.00001449946,3.030072,0.00004622714,,0.0000891104864422232,,,0.216105699539185,,,,,,,,,,,,,,,,,35.42694,-0.06953001,35,0,35.25226,-0.06737232
218,2021/06/20 11:20:15,5650.0415,2050.0007,1,2,0,0,0,0,1.500214,3.701106,5.552451036684,0.853546,0.00001449946,3.04548,0.00004622714,,0.0000738051166990772,,4.52511310577393,,,,,,,,,,,,,,,,,,35.33968,-0.1406753,35,0,34.99015,-0.1800787
219,2021/06/20 11:20:25,5660.0417,2060.0009,1,2,0,0,0,0,1.50029,3.701981,5.55404507449,0.8577105,0.00001449946,3.060896,0.00004622714,,,,,,,,,,,,,,,,,,,,,,35.57259,-0.04626036,35,0,35.09039,-0.1162004
220,2021/06/20 11:20:35,5670.0409,2070.0001,1,2,0,0,0,0,1.500351,3.703148,5.556021804948,0.8618734,0.00001449946,3.076309,0.00004622714,,0.0000708919324097224,,,,,,,,,,,,,,,,,,,,35.80863,0.06122112,35,0,35.50136,0.1115036
221,2021/06/20 11:20:45,5680.0411,2080.0003,1,2,0,0,0,0,1.500175,3.703991,5.556634698425,0.8660382,0.00001449946,3.091734,0.00004622714,,0.0000743619602872059,,,,,,,,,,,,,,,,,,,,35.57351,-0.001060963,35,0,35.38492,0.08850574
222,2021/06/20 11:20:55,5690.0419,2090.0011,1,2,0,0,0,0,1.499817,3.704989,5.556805487013,0.870202,0.00001449946,3.107158,0.00004622714,,0.0000934201671043411,,,,,,,,,,,,,,,,,,,,35.49253,0.02545357,35,0,35.36681,0.08005619
223,2021/06/20 11:21:05,5700.0411,2100.0003,1,2,0,0,0,0,1.500122,3.705834,5.559203111748,0.874366,0.00001449946,3.122588,0.00004622714,,0.000082613158156164,,4.46376514434814,,,,,,,,,,,,,,,,,,35.43199,-0.09682775,35,0,35.24334,-0.08594871
224,2021/06/20 11:21:15,5710.0413,2110.0005,1,2,0,0,0,0,1.500618,3.706888,5.562622856784,0.8785309,0.00001449946,3.138024,0.00004622714,,0.000093702670710627,,,,,,,,,,,,,,,,,,,,35.45296,-0.08104324,35,0,35.36916,0.01720548
225,2021/06/20 11:21:25,5720.0423,2120.0015,1,2,0,0,0,0,1.500343,3.707837,5.563027288091,0.8826958,0.00001449946,3.153465,0.00004622714,,0.000093290458607953,,,,,,,,,,,,,,,,,,,,35.39524,-0.03150582,35,0,35.22755,0.04927278
226,2021/06/20 11:21:35,5730.0414,2130.0006,1,2,0,0,0,0,1.500084,3.708847,5.563582043148,0.8868583,0.00001449946,3.168901,0.00004622714,,0.000125411999761127,,,,,,,,,,,,,,,,,,,,35.33716,-0.08174658,35,0,35.05059,-0.110184
227,2021/06/20 11:21:45,5740.0411,2140.0003,1,2,0,0,0,0,1.500137,3.709679,5.565026726023,0.8910228,0.00001449946,3.184349,0.00004622714,,0.0000941269172471948,,,,,,,,,,,,,,,,,,,,35.39308,-0.1210845,35,0,35.17645,-0.08620262
228,2021/06/20 11:21:55,5750.041,2150.0002,1,2,0,0,0,0,1.500885,3.710963,5.569728702255,0.8951867,0.00001449946,3.199798,0.00004622714,,0.0000628238703939132,,4.22834920883179,0.229622900485992,,,,,,,,,,,,,,,,,35.37157,-0.07723093,35,0,35.06403,-0.03578305
229,2021/06/20 11:22:05,5760.0411,2160.0003,1,2,0,0,0,0,1.500557,3.71164,5.56952738348,0.899351,0.00001449946,3.215253,0.00004622714,,0.000143291996209882,,,,,,,,,,,,,,,,,,,,35.37392,-0.0292325,35,0,34.94749,-0.0860703
230,2021/06/20 11:22:15,5770.0412,2170.0004,1,2,0,0,0,0,1.500084,3.712998,5.569808891832,0.9035151,0.00001449946,3.230712,0.00004622714,,0.0000786351374699734,,,,,,,,,,,,,,,,,,,,35.45597,-0.07120967,35,0,34.91769,-0.1739466
231,2021/06/20 11:22:25,5780.0413,2180.0005,1,2,0,0,0,0,1.500084,3.713835,5.57106446214,0.9076798,0.00001449946,3.246177,0.00004622714,,0.000118273397674784,,,,,,,,,,,,,,,,,,,,35.47909,-0.1003742,35,0,34.93384,-0.1288342
232,2021/06/20 11:22:35,5790.0415,2190.0007,1,2,0,0,0,0,1.500076,3.714944,5.572698335744,0.9118446,0.00001449946,3.261646,0.00004622714,,,,,,,,,,,,,,,,,,,,,,35.4635,0.02055883,35,0,34.90425,-0.05592227
233,2021/06/20 11:22:45,5800.0417,2200.0009,1,2,0,0,0,0,1.499931,3.71583,5.57348860773,0.9160088,0.00001449946,3.277118,0.00004622714,,0.0000869466020958498,,4.12659692764282,,,,,,,,,,,,,,,,,,35.40922,-0.1216817,35,0,34.90586,-0.1829588
234,2021/06/20 11:22:55,5810.0417,2210.0009,1,2,0,0,0,0,1.499893,3.716866,5.574901295338,0.9201735,0.00001449946,3.292595,0.00004622714,,0.0000869989598868415,,,,,,,,,,,,,,,,,,,,35.68308,-0.07467747,35,0,35.22196,-0.1380706
235,2021/06/20 11:23:05,5820.0409,2220.0001,1,2,0,0,0,0,1.499969,3.717883,5.576709245627,0.9243371,0.00001449946,3.308073,0.00004622714,,0.00012979940220248,,,,,,,,,,,,,,,,,,,,35.7352,0.09245992,35,0,35.2182,0.07725716
236,2021/06/20 11:23:15,5830.0418,2230.001,1,2,0,0,0,0,1.500046,3.718903,5.578525569538,0.9285017,0.00001449946,3.323559,0.00004622714,,0.000103031801700126,,,,,,,,,,,,,,,,,,,,35.67686,0.03499508,35,0,35.09686,-0.07857919
237,2021/06/20 11:23:25,5840.0411,2240.0003,1,2,0,0,0,0,1.499741,3.720214,5.579357464574,0.9326662,0.00001449946,3.339049,0.00004622714,,0.0000624724125373177,,,0.24665279686451,,,,,,,,,,,,,,,,,35.87398,0.03527403,35,0,35.41302,-0.01058817
238,2021/06/20 11:23:35,5850.0411,2250.0003,1,2,0,0,0,0,1.499962,3.720839,5.581117108118,0.93683,0.00001449946,3.354541,0.00004622714,,0.00013379349547904,,3.98987889289856,,,,,,,,,,,,,,,,,,35.81739,-0.01264572,35,0,35.48917,0.07251978
239,2021/06/20 11:23:45,5860.042,2260.0012,1,2,0,0,0,0,1.50016,3.72242,5.5842255872,0.9409942,0.00001449946,3.370039,0.00004622714,,0.000128126805066131,,,,,,,,,,,,,,,,,,,,35.54696,-0.08813977,35,0,35.28846,0.01663923
240,2021/06/20 11:23:55,5870.0415,2270.0007,1,2,0,0,0,0,1.499779,3.723101,5.583828694679,0.945158,0.00001449946,3.385539,0.00004622714,,0.0001117587016779,,,,,,,,,,,,,,,,,,,,35.58548,-0.1119447,35,0,34.99839,-0.1338637
241,2021/06/20 11:24:05,5880.0417,2280.0009,1,2,0,0,0,0,1.499924,3.72442,5.58634694408,0.9493235,0.00001449946,3.401051,0.00004622714,,,,,,,,,,,,,,,,,,,,,,35.87969,0.04258156,35,0,35.46766,0.09722948
242,2021/06/20 11:24:15,5890.0417,2290.0009,1,2,0,0,0,0,1.500748,3.72539,5.59087159172,0.9534881,0.00001449946,3.416564,0.00004622714,,0.00012364580470603,,,,,,,,,,,,,,,,,,,,35.77959,0.0436902,35,0,35.43736,0.14642
243,2021/06/20 11:24:25,5900.0411,2300.0003,1,2,0,0,0,0,1.499886,3.726658,5.589562160988,0.9576524,0.00001449946,3.43208,0.00004622714,,0.000108699401607737,,3.85582304000854,,,,,,,,,,,,,,,,,,35.46006,-0.0912714,35,0,34.98475,-0.06075621
244,2021/06/20 11:24:35,5910.0421,2310.0013,1,2,0,0,0,0,1.500237,3.727468,5.592085409916,0.9618172,0.00001449946,3.447603,0.00004622714,,,,,,,,,,,,,,,,,,,,,,35.80145,0.1141167,35,0,35.10974,0.07710695
245,2021/06/20 11:24:45,5920.0421,2320.0013,1,2,0,0,0,0,1.500557,3.728741,5.595188408737,0.9659816,0.00001449946,3.463129,0.00004622714,,0.0001349283993477,,,,,,,,,,,,,,,,,,,,35.89063,0.1380754,35,0,35.3039,0.1098192
246,2021/06/20 11:24:55,5930.0413,2330.0005,1,2,0,0,0,0,1.499931,3.729827,5.594483141937,0.9701449,0.00001449946,3.478655,0.00004622714,,0.000112184701720253,,,,,,,,,,,,,,,,,,,,35.92373,0.1168489,35,0,35.42789,0.08640528
247,2021/06/20 11:25:05,5940.0416,2340.0008,1,2,0,0,0,0,1.499626,3.731109,5.595268065234,0.9743091,0.00001449946,3.49419,0.00004622714,,0.000138700503157452,,3.65947294235229,0.261264592409134,,,,,,,,,,,,,,,,,35.76616,-0.04219413,35,0,35.40995,0.02984405
248,2021/06/20 11:25:15,5950.0416,2350.0008,1,2,0,0,0,0,1.499908,3.732266,5.598055631528,0.9784733,0.00001449946,3.509729,0.00004622714,,0.0000990532789728604,,,,,,,,,,,,,,,,,,,,35.46759,-0.1462328,35,0,35.05523,-0.09612799
249,2021/06/20 11:25:25,5960.041,2360.0002,1,2,0,0,0,0,1.500267,3.733318,5.600973795906,0.982637,0.00001449946,3.525271,0.00004622714,,0.00014392139564734,,,,,,,,,,,,,,,,,,,,35.52511,-0.1021862,35,0,34.97292,-0.06294608
250,2021/06/20 11:25:35,5970.042,2370.0012,1,2,0,0,0,0,1.500496,3.734554,5.603683338784,0.9868014,0.00001449946,3.540821,0.00004622714,,0.000157828297233209,,,,,,,,,,,,,,,,,,,,35.98602,0.1167262,35,0,35.3365,0.1234365
251,2021/06/20 11:25:45,5980.041,2380.0002,1,2,0,0,0,0,1.500099,3.735566,5.603718821034,0.9909645,0.00001449946,3.55637,0.00004622714,,0.0000842303124954924,,,,,,,,,,,,,,,,,,,,35.83655,0.04828691,35,0,35.46642,0.1553917
252,2021/06/20 11:25:55,5990.0411,2390.0003,1,2,0,0,0,0,1.499733,3.736897,5.604347748501,0.995129,0.00001449946,3.57193,0.00004622714,,0.0000913621406652965,,3.68440198898315,,,,,,,,,,,,,,,,,,35.68273,0.02997398,35,0,35.31947,0.1064456
253,2021/06/20 11:26:05,6000.0413,2400.0005,1,2,0,0,0,0,1.500137,3.738008,5.607524107096,0.9992929,0.00001449946,3.587492,0.00004622714,,0.000181339593837038,,,,,,,,,,,,,,,,,,,,35.51292,-0.06627202,35,0,35.00267,-0.1078463
254,2021/06/20 11:26:15,6010.0414,2410.0006,1,2,0,0,0,0,1.499756,3.7392,5.6078876352,1.003458,0.00001449946,3.603063,0.00004622714,,0.0000844732712721452,,,,,,,,,,,,,,,,,,,,35.46115,-0.1528978,35,0,34.96485,-0.1617849
255,2021/06/20 11:26:25,6020.0414,2420.0006,1,2,0,0,0,0,1.499985,3.740382,5.61051689427,1.007622,0.00001449946,3.618636,0.00004622714,,0.000102647201856598,,,0.28445428609848,,,,,,,,,,,,,,,,,35.56738,-0.09287,35,0,35.09915,-0.03616929
256,2021/06/20 11:26:35,6030.0409,2430.0001,1,2,0,0,0,0,1.500252,3.741731,5.613539416212,1.011786,0.00001449946,3.634214,0.00004622714,,0.000152997599798255,,3.465411901474,,,,,,,,,,,,,,,,,,35.5448,-0.0698483,35,0,35.06256,-0.1114154
257,2021/06/20 11:26:45,6040.0411,2440.0003,1,2,0,0,0,0,1.500404,3.742935,5.61591464574,1.015951,0.00001449946,3.649802,0.00004622714,,0.000119755903142504,,,,,,,,,,,,,,,,,,,,35.68666,-0.09780049,35,0,35.29545,-0.01271963
258,2021/06/20 11:26:55,6050.0418,2450.001,1,2,0,0,0,0,1.499855,3.744279,5.615875579545,1.020115,0.00001449946,3.665391,0.00004622714,,0.000127283303299919,,,,,,,,,,,,,,,,,,,,35.75435,0.02170563,35,0,35.36319,0.07633686
259,2021/06/20 11:27:05,6060.0412,2460.0004,1,2,0,0,0,0,1.500038,3.745428,5.618284326264,1.024278,0.00001449946,3.680981,0.00004622714,,0.0000999840485746972,,,,,,,,,,,,,,,,,,,,35.7574,-0.0769186,35,0,35.40117,-0.0420475
260,2021/06/20 11:27:15,6070.0423,2470.0015,1,2,0,0,0,0,1.499908,3.747028,5.620197273424,1.028443,0.00001449946,3.696583,0.00004622714,,0.0000981050106929615,,3.30576705932617,,,,,,,,,,,,,,,,,,35.81348,-0.03210545,35,0,35.4014,0.08800626
261,2021/06/20 11:27:25,6080.0414,2480.0006,1,2,0,0,0,0,1.500618,3.747684,5.623842068712,1.032607,0.00001449946,3.712184,0.00004622714,,,,,,,,,,,,,,,,,,,,,,35.79536,0.01516104,35,0,35.39724,0.08943677
262,2021/06/20 11:27:35,6090.0423,2490.0015,1,2,0,0,0,0,1.500198,3.749246,5.624611350708,1.036771,0.00001449946,3.727794,0.00004622714,,0.0000812029466032982,,,,,,,,,,,,,,,,,,,,35.76796,-0.08481026,35,0,35.41175,-0.05430937
263,2021/06/20 11:27:45,6100.0408,2500,1,2,0,0,0,0,1.500046,3.750644,5.626138529624,1.040935,0.00001449946,3.743409,0.00004622714,,0.00010227949678665,,,0.298590093851089,,,,,,,,,,,,,,,,,35.70975,-0.1106036,35,0,35.26263,-0.04520416
264,2021/06/20 11:27:55,6110.0418,2510.001,1,2,0,0,0,0,1.499985,3.75187,5.62774872195,1.045099,0.00001449946,3.759029,0.00004622714,,0.000187565601663664,,3.26805996894836,,,,,,,,,,,,,,,,,,35.5964,-0.06533623,35,0,35.14919,-0.01299739
265,2021/06/20 11:28:05,6120.041,2520.0002,1,2,0,0,0,0,1.500229,3.753122,5.630542464938,1.049262,0.00001449946,3.77465,0.00004622714,,0.000093469447165262,,,,,,,,,,,,,,,,,,,,35.65263,-0.08633614,35,0,35.17749,-0.1038885
266,2021/06/20 11:28:15,6130.042,2530.0012,1,2,0,0,0,0,1.500061,3.754147,5.631449502967,1.053426,0.00001449946,3.790282,0.00004622714,,0.000147124606883153,,,,,,,,,,,,,,,,,,,,35.73375,-0.06977081,35,0,35.04194,-0.1550412
267,2021/06/20 11:28:25,6140.0421,2540.0013,1,2,0,0,0,0,1.5,3.755845,5.6337675,1.057591,0.00001449946,3.80592,0.00004622714,,0.000153446206240915,,,,,,,,,,,,,,,,,,,,36.08427,0.0245738,35,0,35.37199,-0.05406857
268,2021/06/20 11:28:35,6150.0414,2550.0006,1,2,0,0,0,0,1.499779,3.756916,5.634543721564,1.061754,0.00001449946,3.82156,0.00004622714,,0.000115988703328185,,3.21992802619934,,,,,,,,,,,,,,,,,,35.86338,-0.06444931,35,0,35.4723,-0.009925365
269,2021/06/20 11:28:45,6160.0416,2560.0008,1,2,0,0,0,0,1.499733,3.758539,5.636804970087,1.065917,0.00001449946,3.837203,0.00004622714,,0.000159130606334656,,,,,,,,,,,,,,,,,,,,35.77442,-0.06495357,35,0,35.0407,-0.1589608
270,2021/06/20 11:28:55,6170.0417,2570.0009,1,2,0,0,0,0,1.500381,3.759763,5.641076969703,1.070083,0.00001449946,3.85286,0.00004622714,,0.0000968601889326237,,,,,,,,,,,,,,,,,,,,36.08053,0.0511384,35,0,35.43113,-0.001240969
271,2021/06/20 11:29:05,6180.041,2580.0002,1,2,0,0,0,0,1.500191,3.761233,5.642567895503,1.074246,0.00001449946,3.868518,0.00004622714,,,,3.09448790550232,0.315088987350464,,,,,,,,,,,,,,,,,36.09823,-0.02778292,35,0,35.51174,0.04423976
272,2021/06/20 11:29:15,6190.041,2590.0002,1,2,0,0,0,0,1.5,3.762373,5.6435595,1.07841,0.00001449946,3.884181,0.00004622714,,0.000126791303046048,,,,,,,,,,,,,,,,,,,,35.72339,-0.133909,35,0,35.17142,-0.08165598
273,2021/06/20 11:29:25,6200.0411,2600.0003,1,2,0,0,0,0,1.500267,3.764009,5.647018490403,1.082575,0.00001449946,3.899853,0.00004622714,,0.000103144899185281,,,,,,,,,,,,,,,,,,,,36.16262,0.03658414,35,0,35.44346,-0.0354743
274,2021/06/20 11:29:35,6210.0411,2610.0003,1,2,0,0,0,0,1.499039,3.765203,5.644186139917,1.086738,0.00001449946,3.915527,0.00004622714,,0.000167784601217136,,,,,,,,,,,,,,,,,,,,35.92427,-0.08080602,35,0,35.49831,-0.008842945
275,2021/06/20 11:29:45,6220.0414,2620.0006,1,2,0,0,0,0,1.499817,3.766696,5.649354694632,1.090901,0.00001449946,3.931205,0.00004622714,,0.000111619796371087,,3.02369499206543,,,,,,,,,,,,,,,,,,35.81183,-0.1092339,35,0,35.09915,-0.1486933
276,2021/06/20 11:29:55,6230.0414,2630.0006,1,2,0,0,0,0,1.500343,3.768101,5.653443958643,1.095064,0.00001449946,3.946887,0.00004622714,,0.000190588005352765,,,,,,,,,,,,,,,,,,,,36.10359,0.03731966,35,0,35.35638,-0.04129767
277,2021/06/20 11:30:05,6240.0413,2640.0005,1,2,0,0,0,0,1.499771,3.769465,5.653334292515,1.099228,0.00001449946,3.96258,0.00004622714,,0.000106853898614645,,,,,,,,,,,,,,,,,,,,35.91158,-0.08325815,35,0,35.45067,-0.04186034
278,2021/06/20 11:30:15,6250.0409,2650.0001,1,2,0,0,0,0,1.500137,3.770995,5.657009126315,1.103394,0.00001449946,3.978285,0.00004622714,,0.000141113705467433,,,0.338654905557632,,,,,,,,,,,,,,,,,35.92554,-0.01650095,35,0,35.10815,-0.1279211
279,2021/06/20 11:30:25,6260.0409,2660.0001,1,2,0,0,0,0,1.499893,3.772368,5.658148356624,1.107558,0.00001449946,3.993994,0.00004622714,,0.000149180501466617,,2.90883493423462,,,,,,,,,,,,,,,,,,36.12884,0.03821969,35,0,35.37468,-0.03602862
280,2021/06/20 11:30:35,6270.0419,2670.0011,1,2,0,0,0,0,1.500175,3.77379,5.66134541325,1.111722,0.00001449946,4.009701,0.00004622714,,0.000107363397546578,,,,,,,,,,,,,,,,,,,,36.04529,0.07082105,35,0,35.04305,-0.1114821
281,2021/06/20 11:30:45,6280.0421,2680.0013,1,2,0,0,0,0,1.50042,3.775203,5.66439008526,1.115886,0.00001449946,4.025422,0.00004622714,,0.000116892799269408,,,,,,,,,,,,,,,,,,,,36.08855,0.107851,35,0,35.00719,-0.08088231
282,2021/06/20 11:30:55,6290.0413,2690.0005,1,2,0,0,0,0,1.5,3.776772,5.665158,1.12005,0.00001449946,4.041142,0.00004622714,,0.000126616694615223,,2.92604398727417,,,,,,,,,,,,,,,,,,35.6747,-0.08943915,35,0,35.39959,-0.05895376
283,2021/06/20 11:31:05,6300.0422,2700.0014,1,2,0,0,0,0,1.499931,3.778142,5.666952308202,1.124215,0.00001449946,4.056875,0.00004622714,,0.000117495197628159,,,,,,,,,,,,,,,,,,,,35.85088,-0.07148981,35,0,35.55602,0.168308
284,2021/06/20 11:31:15,6310.0422,2710.0014,1,2,0,0,0,0,1.500351,3.779711,5.670893178561,1.128379,0.00001449946,4.072611,0.00004622714,,0.000152257896843366,,,,,,,,,,,,,,,,,,,,36.12453,0.09614944,35,0,35.33704,-0.03306627
285,2021/06/20 11:31:25,6320.0408,2720,1,2,0,0,0,0,1.500427,3.781148,5.673336550196,1.132543,0.00001449946,4.088354,0.00004622714,,0.00016312810475938,,2.74639010429382,0.346799612045288,,,,,,,,,,,,,,,,,35.98081,0.08195996,35,0,35.1705,0.03619313
286,2021/06/20 11:31:35,6330.0408,2730,1,2,0,0,0,0,1.499374,3.782726,5.671721013524,1.136706,0.00001449946,4.104099,0.00004622714,,0.000111374400148634,,,,,,,,,,,,,,,,,,,,35.78711,-0.07713914,35,0,35.03243,-0.1580608
287,2021/06/20 11:31:45,6340.0411,2740.0003,1,2,0,0,0,0,1.499664,3.783956,5.674662590784,1.140871,0.00001449946,4.119854,0.00004622714,,0.000186121906153858,,,,,,,,,,,,,,,,,,,,36.07945,0.00731945,35,0,35.25531,-0.08880019
288,2021/06/20 11:31:55,6350.0412,2750.0004,1,2,0,0,0,0,1.500252,3.785726,5.679543002952,1.145035,0.00001449946,4.135617,0.00004622714,,0.000171662497450598,,,,,,,,,,,,,,,,,,,,36.01683,-0.04231811,35,0,35.47217,0.007851124
289,2021/06/20 11:32:05,6360.0422,2760.0014,1,2,0,0,0,0,1.500229,3.787101,5.681518746129,1.1492,0.00001449946,4.151386,0.00004622714,,0.000188731501111761,,2.84597301483154,,,,,,,,,,,,,,,,,,35.72178,-0.1367009,35,0,34.981,-0.1936734
290,2021/06/20 11:32:15,6370.0414,2770.0006,1,2,0,0,0,0,1.50042,3.788698,5.68463825316,1.153364,0.00001449946,4.167158,0.00004622714,,0.000201077797100879,,,,,,,,,,,,,,,,,,,,36.01051,0.1022303,35,0,35.47982,0.1242435
291,2021/06/20 11:32:25,6380.0423,2780.0015,1,2,0,0,0,0,1.500099,3.790128,5.685567222672,1.157529,0.00001449946,4.18294,0.00004622714,,0.000115877897769678,,,0.362688601016998,,,,,,,,,,,,,,,,,36.18805,0.1055384,35,0,35.50386,0.1384616
292,2021/06/20 11:32:35,6390.0416,2790.0008,1,2,0,0,0,0,1.500313,3.791662,5.688679790206,1.161692,0.00001449946,4.198722,0.00004622714,,0.00012929730291944,,2.71584606170654,,,,,,,,,,,,,,,,,,35.99443,0.0004470348,35,0,35.11423,-0.1131368
293,2021/06/20 11:32:45,6400.0408,2800,1,2,0,0,0,0,1.500229,3.793395,5.690961187455,1.165856,0.00001449946,4.214513,0.00004622714,,0.000188189995242283,,,,,,,,,,,,,,,,,,,,35.69384,-0.1028931,35,0,34.967,-0.04842758
294,2021/06/20 11:32:55,6410.0411,2810.0003,1,2,0,0,0,0,1.500076,3.79485,5.6925634086,1.17002,0.00001449946,4.230313,0.00004622714,,0.000145568497828208,,,,,,,,,,,,,,,,,,,,35.7581,-0.08961678,35,0,35.10828,-0.1290417
295,2021/06/20 11:33:05,6420.0411,2820.0003,1,2,0,0,0,0,1.499893,3.796388,5.694175786484,1.174184,0.00001449946,4.246119,0.00004622714,,0.000170778803294525,,2.72536706924438,,,,,,,,,,,,,,,,,,35.70422,-0.1247418,35,0,35.12426,-0.04626632
296,2021/06/20 11:33:15,6430.0422,2830.0014,1,2,0,0,0,0,1.500366,3.797746,5.698008975036,1.178349,0.00001449946,4.261934,0.00004622714,,0.000234324295888655,,,,,,,,,,,,,,,,,,,,35.6847,-0.008554459,35,0,35.05577,0.07005811
297,2021/06/20 11:33:25,6440.0415,2840.0007,1,2,0,0,0,0,1.499924,3.799552,5.699039234048,1.182513,0.00001449946,4.277752,0.00004622714,,0.000143582394230179,,,,,,,,,,,,,,,,,,,,35.95165,-0.06627202,35,0,35.4209,0.00133872
298,2021/06/20 11:33:35,6450.0416,2850.0008,1,2,0,0,0,0,1.50016,3.800986,5.70208715776,1.186677,0.00001449946,4.293576,0.00004622714,,0.000139514304464683,,,0.371589004993439,,,,,,,,,,,,,,,,,36.02327,0.08330345,35,0,35.46464,0.1467669
299,2021/06/20 11:33:45,6460.0416,2860.0008,1,2,0,0,0,0,1.50061,3.802837,5.70657523057,1.190841,0.00001449946,4.309404,0.00004622714,,0.00019087889813818,,2.59452104568481,,,,,,,,,,,,,,,,,,36.17768,0.07026553,35,0,35.44457,0.02448916
300,2021/06/20 11:33:55,6470.0418,2870.001,1,2,0,0,0,0,1.500313,3.804064,5.707286672032,1.195006,0.00001449946,4.325246,0.00004622714,,0.000143992598168552,,,,,,,,,,,,,,,,,,,,36.01483,0.09505153,35,0,35.16262,0.03400803
301,2021/06/20 11:34:05,6480.0417,2880.0009,1,2,0,0,0,0,1.500237,3.805655,5.709384440235,1.19917,0.00001449946,4.34109,0.00004622714,,0.000152883905684575,,,,,,,,,,,,,,,,,,,,35.8385,-0.09822607,35,0,34.979,-0.1551783
302,2021/06/20 11:34:15,6490.042,2890.0012,1,2,0,0,0,0,1.500618,3.807358,5.713389947244,1.203334,0.00001449946,4.356941,0.00004622714,,0.00015303009422496,,2.73184299468994,,,,,,,,,,,,,,,,,,35.76349,-0.1121831,35,0,34.97381,-0.07082939
303,2021/06/20 11:34:25,6500.0421,2900.0013,1,2,0,0,0,0,1.50029,3.809176,5.71486866104,1.207499,0.00001449946,4.372801,0.00004622714,,0.000157725298777223,,,,,,,,,,,,,,,,,,,,35.69546,-0.0797832,35,0,34.96862,-0.1235878
304,2021/06/20 11:34:35,6510.0421,2910.0013,1,2,0,0,0,0,1.500328,3.810408,5.716861813824,1.211663,0.00001449946,4.388665,0.00004622714,,0.000128858402604237,,,0.373770296573639,,,,,,,,,,,,,,,,,35.73286,-0.1758897,35,0,35.09,-0.1411891
305,2021/06/20 11:34:45,6520.0415,2920.0007,1,2,0,0,0,0,1.499924,3.812104,5.717866280096,1.215827,0.00001449946,4.404537,0.00004622714,,0.00010364090121584,,2.58523511886597,,,,,,,,,,,,,,,,,,35.71819,-0.09824514,35,0,34.99139,-0.04377842
306,2021/06/20 11:34:55,6530.0424,2930.0016,1,2,0,0,0,0,1.500427,3.813645,5.722095926415,1.219991,0.00001449946,4.420414,0.00004622714,,0.000157960093929432,,,,,,,,,,,,,,,,,,,,35.87875,-0.02008915,35,0,35.11723,-0.07254481
307,2021/06/20 11:35:05,6540.0427,2940.0019,1,2,0,0,0,0,1.500229,3.815158,5.723610671182,1.224157,0.00001449946,4.436303,0.00004622714,,0.000106017898360733,,,,,,,,,,,,,,,,,,,,35.8168,-0.1409912,35,0,35.06217,-0.1543093
308,2021/06/20 11:35:15,6550.0418,2950.001,1,2,0,0,0,0,1.499962,3.816702,5.724907965324,1.228321,0.00001449946,4.452192,0.00004622714,,0.000192755396710709,,2.68091297149658,,,,,,,,,,,,,,,,,,35.8231,-0.08633494,35,0,34.97057,-0.03404498
309,2021/06/20 11:35:25,6560.0412,2960.0004,1,2,0,0,0,0,1.500389,3.818281,5.728906811309,1.232485,0.00001449946,4.468089,0.00004622714,,0.000120760298159439,,,,,,,,,,,,,,,,,,,,35.81485,-0.02742171,35,0,35.03924,-0.09737253
310,2021/06/20 11:35:35,6570.042,2970.0012,1,2,0,0,0,0,1.500153,3.820066,5.730683470098,1.23665,0.00001449946,4.483994,0.00004622714,,0.000112663103209343,,,,,,,,,,,,,,,,,,,,35.76508,-0.1577199,35,0,35.04535,-0.1426649
311,2021/06/20 11:35:45,6580.0413,2980.0005,1,2,0,0,0,0,1.499809,3.821422,5.731403108398,1.240813,0.00001449946,4.499903,0.00004622714,,0.00015235660248436,,2.56774401664734,0.385270804166794,,,,,,,,,,,,,,,,,35.77781,-0.01375794,35,0,35.10004,0.05173087
312,2021/06/20 11:35:55,6590.0422,2990.0014,1,2,0,0,0,0,1.499779,3.823071,5.733761601309,1.244978,0.00001449946,4.515822,0.00004622714,,0.000222946706344374,,,,,,,,,,,,,,,,,,,,35.86195,-0.1117885,35,0,35.21926,-0.1075697
313,2021/06/20 11:36:05,6600.0423,3000.0015,1,2,0,0,0,0,1.499985,3.824556,5.73677663166,1.249142,0.00001449946,4.531746,0.00004622714,,0.000130989603349008,,,,,,,,,,,,,,,,,,,,35.84707,-0.07870555,35,0,35.28825,0.01729965
314,2021/06/20 11:36:15,6610.0424,3010.0016,1,2,0,0,0,0,1.499908,3.82642,5.73927796936,1.253306,0.00001449946,4.547673,0.00004622714,,0.000145033496664837,,,,,,,,,,,,,,,,,,,,35.86877,0.06721377,35,0,35.30997,0.1328409
315,2021/06/20 11:36:25,6620.0418,3020.001,1,2,0,0,0,0,1.499794,3.827839,5.740969965166,1.257468,0.00001449946,4.563605,0.00004622714,,0.00013451739505399,,2.69759488105774,,,,,,,,,,,,,,,,,,36.07853,-0.03472209,35,0,35.47804,0.0307405
316,2021/06/20 11:36:35,6630.0409,3030.0001,1,2,0,0,0,0,1.499779,3.829588,5.743535661052,1.261631,0.00001449946,4.579541,0.00004622714,,0.000151666303281672,,,,,,,,,,,,,,,,,,,,36.25119,0.1595175,35,0,35.52518,0.1313436
317,2021/06/20 11:36:45,6640.042,3040.0012,1,2,0,0,0,0,1.499741,3.830725,5.745095342225,1.265795,0.00001449946,4.59549,0.00004622714,,0.000119396201625932,,,0.378087192773819,,,,,,,,,,,,,,,,,36.15136,-0.02562642,35,0,35.30639,-0.1108897
318,2021/06/20 11:36:55,6650.0422,3050.0014,1,2,0,0,0,0,1.499893,3.832739,5.748698396927,1.269958,0.00001449946,4.611442,0.00004622714,,0.000109582797449548,,2.59341311454773,,,,,,,,,,,,,,,,,,35.92228,0.0572896,35,0,34.99998,-0.02785325
319,2021/06/20 11:37:05,6660.0424,3060.0016,1,2,0,0,0,0,1.500198,3.834243,5.752123680114,1.274122,0.00001449946,4.627404,0.00004622714,,0.000172237996594049,,,,,,,,,,,,,,,,,,,,35.73769,-0.1594532,35,0,34.95496,-0.1706243
320,2021/06/20 11:37:15,6670.0416,3070.0008,1,2,0,0,0,0,1.500023,3.83576,5.75372822248,1.278285,0.00001449946,4.643369,0.00004622714,,0.000128693704027683,,,,,,,,,,,,,,,,,,,,35.82881,0.007274151,35,0,35.21405,0.09027481
321,2021/06/20 11:37:25,6680.0409,3080.0001,1,2,0,0,0,0,1.49987,3.837262,5.75539415594,1.282447,0.00001449946,4.659339,0.00004622714,,0.000276233709882945,,2.65371108055115,,,,,,,,,,,,,,,,,,36.18178,0.02237082,35,0,35.52553,0.08355379
322,2021/06/20 11:37:35,6690.0417,3090.0009,1,2,0,0,0,0,1.500114,3.838786,5.758616621604,1.286612,0.00001449946,4.675325,0.00004622714,,0.000139059906359762,,,,,,,,,,,,,,,,,,,,36.16513,0.0801456,35,0,35.29221,-0.0180316
323,2021/06/20 11:37:45,6700.0418,3100.001,1,2,0,0,0,0,1.500122,3.840508,5.761230541976,1.290776,0.00001449946,4.691313,0.00004622714,,0.000183940501301549,,,0.37833759188652,,,,,,,,,,,,,,,,,35.83133,-0.1075387,35,0,34.99979,-0.07273436
324,2021/06/20 11:37:55,6710.0412,3110.0004,1,2,0,0,0,0,1.500122,3.842066,5.763567732052,1.29494,0.00001449946,4.707306,0.00004622714,,0.000152645996422507,,2.69872689247131,,,,,,,,,,,,,,,,,,35.89863,-0.09273529,35,0,35.35385,-0.04262447
325,2021/06/20 11:38:05,6720.042,3120.0012,1,2,0,0,0,0,1.500267,3.843765,5.766673785255,1.299104,0.00001449946,4.723307,0.00004622714,,0.000153660701471381,,,,,,,,,,,,,,,,,,,,36.17353,0.1076138,35,0,35.28665,0.01165509
326,2021/06/20 11:38:15,6730.0423,3130.0015,1,2,0,0,0,0,1.50042,3.844999,5.76911339958,1.303268,0.00001449946,4.739316,0.00004622714,,0.00014681629545521,,,,,,,,,,,,,,,,,,,,35.76597,-0.06552935,35,0,35.13714,-0.006657839
327,2021/06/20 11:38:25,6740.0423,3140.0015,1,2,0,0,0,0,1.500404,3.846814,5.771775112856,1.307431,0.00001449946,4.755327,0.00004622714,,0.000159838105901144,,2.65639305114746,,,,,,,,,,,,,,,,,,36.20572,0.02006888,35,0,35.54951,0.08780003
328,2021/06/20 11:38:35,6750.0409,3150.0001,1,2,0,0,0,0,1.500099,3.848014,5.772401953386,1.311594,0.00001449946,4.771346,0.00004622714,,0.000134611298562959,,,,,,,,,,,,,,,,,,,,35.80181,-0.134778,35,0,35.03316,-0.1873875
329,2021/06/20 11:38:45,6760.0418,3160.001,1,2,0,0,0,0,1.500648,3.849874,5.777305718352,1.315761,0.00001449946,4.787383,0.00004622714,,0.00016281170246657,,,,,,,,,,,,,,,,,,,,36.10017,0.124917,35,0,35.5067,0.1382411
330,2021/06/20 11:38:55,6770.0419,3170.0011,1,2,0,0,0,0,1.500023,3.851249,5.776962078727,1.319925,0.00001449946,4.803418,0.00004622714,,0.000152883905684575,,,0.36990550160408,,,,,,,,,,,,,,,,,36.17873,0.1069462,35,0,35.29187,0.09621024
331,2021/06/20 11:39:05,6780.041,3180.0002,1,2,0,0,0,0,1.500198,3.852969,5.780216387862,1.324088,0.00001449946,4.819454,0.00004622714,,0.000119355696369894,,2.68020701408386,,,,,,,,,,,,,,,,,,35.77388,-0.1549709,35,0,35.11708,-0.1005936
332,2021/06/20 11:39:15,6790.0421,3190.0013,1,2,0,0,0,0,1.499962,3.8544,5.7814535328,1.328253,0.00001449946,4.835503,0.00004622714,,0.000148024395457469,,,,,,,,,,,,,,,,,,,,36.13202,0.1158845,35,0,35.54557,0.10952
333,2021/06/20 11:39:25,6800.0413,3200.0005,1,2,0,0,0,0,1.499817,3.855769,5.782947894273,1.332416,0.00001449946,4.851553,0.00004622714,,0.00011440889647929,,,,,,,,,,,,,,,,,,,,36.2324,0.0676012,35,0,35.54128,0.1485324
334,2021/06/20 11:39:35,6810.0422,3210.0014,1,2,0,0,0,0,1.500038,3.85754,5.78645658652,1.336581,0.00001449946,4.867614,0.00004622714,,0.000160013398271985,,2.69585394859314,,,,,,,,,,,,,,,,,,36.16496,0.0974369,35,0,35.327,0.03204823
335,2021/06/20 11:39:45,6820.0415,3220.0007,1,2,0,0,0,0,1.500763,3.858875,5.791256821625,1.340745,0.00001449946,4.88368,0.00004622714,,0.000149729807162657,,,,,,,,,,,,,,,,,,,,35.9133,-0.103085,35,0,35.03995,-0.1206946
336,2021/06/20 11:39:55,6830.0417,3230.0009,1,2,0,0,0,0,1.500534,3.860795,5.79325416453,1.34491,0.00001449946,4.899755,0.00004622714,,0.00017267549992539,,,0.369737714529037,,,,,,,,,,,,,,,,,35.8,-0.1102972,35,0,35.21316,-0.1126099
337,2021/06/20 11:40:05,6840.0418,3240.001,1,2,0,0,0,0,1.500076,3.861769,5.792946994444,1.349074,0.00001449946,4.915836,0.00004622714,,0.000193922096514143,,2.75691103935242,,,,,,,,,,,,,,,,,,36.29319,0.1656985,35,0,35.57422,0.1790547
338,2021/06/20 11:40:15,6850.0418,3250.001,1,2,0,0,0,0,1.500275,3.863476,5.7962764559,1.353239,0.00001449946,4.931921,0.00004622714,,0.000133905807160772,,,,,,,,,,,,,,,,,,,,35.88772,-0.103544,35,0,34.97235,-0.1102257
339,2021/06/20 11:40:25,6860.042,3260.0012,1,2,0,0,0,0,1.500122,3.86493,5.79786652146,1.357404,0.00001449946,4.948016,0.00004622714,,0.000125682505313307,,,,,,,,,,,,,,,,,,,,35.805,-0.07037044,35,0,34.98041,-0.1447558
340,2021/06/20 11:40:35,6870.0421,3270.0013,1,2,0,0,0,0,1.500076,3.8665,5.800043854,1.361567,0.00001449946,4.964112,0.00004622714,,0.000123963603982702,,,,,,,,,,,,,,,,,,,,35.86266,-0.07774115,35,0,35.25491,0.0248158
341,2021/06/20 11:40:45,6880.0422,3280.0014,1,2,0,0,0,0,1.499565,3.867978,5.80028442957,1.365732,0.00001449946,4.980216,0.00004622714,,0.00011548720067367,,2.78630590438843,,,,,,,,,,,,,,,,,,36.21521,0.06400704,35,0,35.48215,0.02259254
342,2021/06/20 11:40:55,6890.0415,3290.0007,1,2,0,0,0,0,1.50016,3.869607,5.80502963712,1.369897,0.00001449946,4.996332,0.00004622714,,0.000174696193425916,,,,,,,,,,,,,,,,,,,,36.24347,0.1377988,35,0,35.38467,0.1358533
343,2021/06/20 11:41:05,6900.0409,3300.0001,1,2,0,0,0,0,1.500389,3.870634,5.807456676626,1.374062,0.00001449946,5.012448,0.00004622714,,0.000118273397674784,,,0.356367200613022,,,,,,,,,,,,,,,,,36.03378,0.02562046,35,0,35.08371,-0.09886146
344,2021/06/20 11:41:15,6910.0408,3310,1,2,0,0,0,0,1.499817,3.872265,5.807688875505,1.378225,0.00001449946,5.028569,0.00004622714,,0.000175574299646541,,2.78360509872437,,,,,,,,,,,,,,,,,,35.7409,-0.02958059,35,0,35.10505,0.03808141
345,2021/06/20 11:41:25,6920.0411,3320.0003,1,2,0,0,0,0,1.500504,3.873768,5.812604379072,1.382391,0.00001449946,5.044701,0.00004622714,,0.000148316394188441,,,,,,,,,,,,,,,,,,,,36.12734,-0.008001328,35,0,35.54787,0.06623149
346,2021/06/20 11:41:35,6930.0412,3330.0004,1,2,0,0,0,0,1.500381,3.875338,5.814483503778,1.386555,0.00001449946,5.060837,0.00004622714,,0.000124023805256002,,,,,,,,,,,,,,,,,,,,35.76597,-0.1104152,35,0,34.92733,-0.1804876
347,2021/06/20 11:41:45,6940.0412,3340.0004,1,2,0,0,0,0,1.500046,3.87648,5.81489831808,1.39072,0.00001449946,5.076978,0.00004622714,,0.000123700898257084,,2.95287299156189,,,,,,,,,,,,,,,,,,36.08174,0.1116288,35,0,35.48825,0.1314902
348,2021/06/20 11:41:55,6950.0424,3350.0016,1,2,0,0,0,0,1.499947,3.878185,5.817071956195,1.394885,0.00001449946,5.093128,0.00004622714,,0.000172288899193518,,,,,,,,,,,,,,,,,,,,35.80124,-0.01655698,35,0,34.87871,-0.1061869
349,2021/06/20 11:42:05,6960.0425,3360.0017,1,2,0,0,0,0,1.50016,3.879568,5.81997273088,1.39905,0.00001449946,5.109285,0.00004622714,,0.000155767498654313,,,,,,,,,,,,,,,,,,,,36.16602,0.131619,35,0,35.27913,0.07720709
350,2021/06/20 11:42:15,6970.0416,3370.0008,1,2,0,0,0,0,1.500237,3.880953,5.822349285861,1.403215,0.00001449946,5.125444,0.00004622714,,0.000132319502881728,,,0.349315911531448,,,,,,,,,,,,,,,,,35.75093,-0.07856965,35,0,34.90527,-0.04373789
