Repository: HVES-Battery-Testing-Consortium/LG-HG2

# Battery Testing Consortium (BTC)
The Battery Testing Consortium (BTC) has been developed within the High Voltage and Energy Storage Lab at Oxford Brookes University to provide accurate and comprehensive cell data to Formula Student Electric teams. Through the BTC, we aim to provide FS teams with information for improved and informed decisions for cell selection, pack architecture design, thermal cooling requirements, and end of life predictions. A range of tests are completed to provide a comprehensive electrochemical lithium-ion characterisation for modelling, validation, and battery management parameterisation.

File: Data/Round1/LG_HG2/Package 1/210620_FSD_HPPC_EIS_LGHG2_1_35C/210620_FSD_HPPC_EIS_LGHG2_1_35C_Channel_3_Wb_1.CSV (part 5 of 63)
Data_Point,Date_Time,Test_Time(s),Step_Time(s),Cycle_Index,Step_Index,TC_Counter1,TC_Counter2,TC_Counter3,TC_Counter4,Current(A),Voltage(V),Power(W),Charge_Capacity(Ah),Discharge_Capacity(Ah),Charge_Energy(Wh),Discharge_Energy(Wh),ACR(Ohm),dV/dt(V/s),Internal_Resistance(Ohm),dQ/dV(Ah/V),dV/dQ(V/Ah),MetaCode_MV_UD1,MetaCode_MV_UD2,MetaCode_MV_UD3,MetaCode_MV_UD4,MetaCode_MV_UD5,MetaCode_MV_UD6,MetaCode_MV_UD7,MetaCode_MV_UD8,MetaCode_MV_UD9,MetaCode_MV_UD10,MetaCode_MV_UD11,MetaCode_MV_UD12,MetaCode_MV_UD13,MetaCode_MV_UD14,MetaCode_MV_UD15,MetaCode_MV_UD16,Aux_Temperature_1(C),Aux_dT/dt_1(C),Aux_Temperature_2(C),Aux_dT/dt_2(C),Aux_Temperature_3(C),Aux_dT/dt_3(C)
708,2021/06/20 12:41:55,10550.0415,6950.0007,1,2,0,0,0,0,0.1071263,4.20007,0.449937958841,2.620112,0.00001449946,10.07757,0.00004622714,,0.00000316092291541281,,,,,,,,,,,,,,,,,,,,35.37428,0.0377214,35,0,35.40928,-0.003809929
709,2021/06/20 12:42:05,10560.0415,6960.0007,1,2,0,0,0,0,0.1056136,4.200109,0.4435886318824,2.620406,0.00001449946,10.0788,0.00004622714,,,,,0,,,,,,,,,,,,,,,,,35.04373,0.03806114,35,0,35.17665,-0.001282692
710,2021/06/20 12:42:15,10570.0411,6970.0003,1,2,0,0,0,0,0.102735,4.20002,0.4314890547,2.620693,0.00001449946,10.08001,0.00004622714,,-0.00000885029203345766,,,,,,,,,,,,,,,,,,,,35.24473,-0.01975656,35,0,35.63612,0.07195592
711,2021/06/20 12:42:25,10580.041,6980.0002,1,2,0,0,0,0,0.1004024,4.199894,0.4216794373456,2.620976,0.00001449946,10.0812,0.00004622714,,0.0000037140850963624,,,,,,,,,,,,,,,,,,,,35.25148,0.00346899,35,0,35.2865,-0.04678965
712,2021/06/20 12:42:35,10590.0411,6990.0003,1,2,0,0,0,0,0.09948757,4.199913,0.41783913858141,2.621253,0.00001449946,10.08236,0.00004622714,,0.00000331905198436289,,,,,,,,,,,,,,,,,,,,35.0023,-0.07731557,35,0,35.30303,-0.07945299
713,2021/06/20 12:42:45,10600.0413,7000.0005,1,2,0,0,0,0,0.09656571,4.200263,0.40560137878173,2.621523,0.00001449946,10.0835,0.00004622714,,0.0000058478049140831,,,,,,,,,,,,,,,,,,,,35.38429,0.118022,35,0,35.48917,0.1201808
714,2021/06/20 12:42:55,10610.0414,7010.0006,1,2,0,0,0,0,0.09416847,4.199899,0.39549806298453,2.621787,0.00001449946,10.0846,0.00004622714,,0.0000237861495406833,,,,,,,,,,,,,,,,,,,,34.89792,-0.09361267,35,0,35.17773,-0.06954074
715,2021/06/20 12:43:05,10620.0414,7020.0006,1,2,0,0,0,0,0.09136081,4.200002,0.38371558472162,2.622044,0.00001449946,10.08569,0.00004622714,,,,0,,,,,,,,,,,,,,,,,,35.34198,0.06294966,35,0,35.46085,0.1044476
716,2021/06/20 12:43:15,10630.0409,7030.0001,1,2,0,0,0,0,0.09224142,4.199834,0.38739865192428,2.622298,0.00001449946,10.08675,0.00004622714,,0.0000103521097116754,,,,,,,,,,,,,,,,,,,,34.94026,-0.1414597,35,0,35.27597,-0.1173568
717,2021/06/20 12:43:25,10640.0409,7040.0001,1,2,0,0,0,0,0.08944855,4.200004,0.3756842677942,2.622547,0.00001449946,10.0878,0.00004622714,,-0.0000238653701671865,,,,,,,,,,,,,,,,,,,,35.36929,0.05878568,35,0,35.53008,-0.004600286
718,2021/06/20 12:43:35,10650.0408,7050,1,2,0,0,0,0,0.08810689,4.200028,0.37005140499292,2.622792,0.00001449946,10.08882,0.00004622714,,-0.00000877170805324567,,,,,,,,,,,,,,,,,,,,34.86253,-0.04416823,35,0,35.08643,-0.09220004
719,2021/06/20 12:43:45,10660.0418,7060.001,1,2,0,0,0,0,0.08554018,4.200038,0.35927200652684,2.623031,0.00001449946,10.08983,0.00004622714,,0.000022443120542448,,,,,,,,,,,,,,,,,,,,35.35941,0.09668827,35,0,35.61801,0.1534426
720,2021/06/20 12:43:55,10670.0411,7070.0003,1,2,0,0,0,0,0.08450337,4.200077,0.35492066075949,2.623266,0.00001449946,10.09082,0.00004622714,,0.0000134341498778667,,,,,,,,,,,,,,,,,,,,34.91979,-0.07213235,35,0,35.04576,-0.1092017
721,2021/06/20 12:44:05,10680.0411,7080.0003,1,2,0,0,0,0,0.08290676,4.200066,0.34821386384616,2.623496,0.00001449946,10.09178,0.00004622714,,,,,0,,,,,,,,,,,,,,,,,35.12262,-0.07521868,35,0,35.54903,-0.02714276
722,2021/06/20 12:44:15,10690.0415,7090.0007,1,2,0,0,0,0,0.08061441,4.199883,0.33857109011403,2.623721,0.00001449946,10.09273,0.00004622714,,0.000000237083000342864,,,,,,,,,,,,,,,,,,,,35.36295,0.1204896,35,0,35.61456,0.1510167
723,2021/06/20 12:44:25,10700.0423,7100.0015,1,2,0,0,0,0,0.07898236,4.199986,0.33172480624696,2.623941,0.00001449946,10.09365,0.00004622714,,0.0000243383001361508,,,,,,,,,,,,,,,,,,,,35.2922,0.07315993,35,0,35.46,0.009766817
724,2021/06/20 12:44:35,10710.0409,7110.0001,1,2,0,0,0,0,0.07574175,4.200103,0.31812315140025,2.624157,0.00001449946,10.09456,0.00004622714,,0.00000268680696535739,,,,,,,,,,,,,,,,,,,,35.09427,0.09108543,35,0,35.17125,0.06046534
725,2021/06/20 12:44:45,10720.0417,7120.0009,1,2,0,0,0,0,0.07702724,4.200039,0.32351741206236,2.624369,0.00001449946,10.09545,0.00004622714,,0.0000148575700222864,,,,,,,,,,,,,,,,,,,,34.85249,-0.1338267,35,0,35.03442,-0.194906
726,2021/06/20 12:44:55,10730.041,7130.0002,1,2,0,0,0,0,0.07441043,4.20015,0.3125349675645,2.624575,0.00001449946,10.09632,0.00004622714,,,,,,,,,,,,,,,,,,,,,,35.00335,-0.01826882,35,0,35.4159,0.03195047
727,2021/06/20 12:45:05,10740.0419,7140.0011,1,2,0,0,0,0,0.07265389,4.199877,0.30513740157153,2.624779,0.00001449946,10.09717,0.00004622714,,-0.000015566769434372,,0,,,,,,,,,,,,,,,,,,35.36891,0.06683826,35,0,35.62751,0.1170409
728,2021/06/20 12:45:15,10750.0421,7150.0013,1,2,0,0,0,0,0.07165824,4.200142,0.30097478347008,2.624979,0.00001449946,10.09801,0.00004622714,,0.00000292407207780343,,,,,,,,,,,,,,,,,,,,35.29305,0.1477706,35,0,35.43989,0.09527683
729,2021/06/20 12:45:25,10760.0422,7160.0014,1,2,0,0,0,0,0.07022742,4.199983,0.29495397013386,2.625175,0.00001449946,10.09884,0.00004622714,,-0.00000568975701753516,,,,,,,,,,,,,,,,,,,,35.26295,0.04467845,35,0,35.31894,-0.0274539
730,2021/06/20 12:45:35,10770.0422,7170.0014,1,2,0,0,0,0,0.06915169,4.200155,0.29044781651195,2.625369,0.00001449946,10.09965,0.00004622714,,0.000021807840312249,,,,,,,,,,,,,,,,,,,,35.07797,0.06063819,35,0,35.09203,0.003809929
731,2021/06/20 12:45:45,10780.0408,7180,1,2,0,0,0,0,0.06713485,4.199834,0.2819552256149,2.625556,0.00001449946,10.10044,0.00004622714,,0.0000140682095661759,,,,,,,,,,,,,,,,,,,,34.83672,-0.1270449,35,0,35.01867,-0.1903152
732,2021/06/20 12:45:55,10790.0409,7190.0001,1,2,0,0,0,0,0.06581832,4.199978,0.27643549599696,2.625743,0.00001449946,10.10122,0.00004622714,,,,,,,,,,,,,,,,,,,,,,34.98309,-0.02566099,35,0,35.43758,0.03985047
733,2021/06/20 12:46:05,10800.041,7200.0002,1,2,0,0,0,0,0.06700605,4.199903,0.28141891041315,2.625927,0.00001449946,10.10199,0.00004622714,,-0.0000102729200079921,,,0,,,,,,,,,,,,,,,,,35.05217,-0.06805182,35,0,35.49961,-0.02215385
734,2021/06/20 12:46:15,10810.0412,7210.0004,1,2,0,0,0,0,0.06395373,4.200058,0.26860937531634,2.626107,0.00001449946,10.10275,0.00004622714,,0.00000189658601357223,,,,,,,,,,,,,,,,,,,,34.91368,-0.1095498,35,0,35.32629,-0.02868056
735,2021/06/20 12:46:25,10820.042,7220.0012,1,2,0,0,0,0,0.06171781,4.200011,0.25921548089591,2.626283,0.00001449946,10.10349,0.00004622714,,0.000011695509783749,,,,,,,,,,,,,,,,,,,,34.87894,-0.07356524,35,0,35.15178,-0.005829334
736,2021/06/20 12:46:35,10830.0413,7230.0005,1,2,0,0,0,0,0.06230532,4.200056,0.26168583309792,2.626459,0.00001449946,10.10423,0.00004622714,,0.0000195983793673804,,,,,,,,,,,,,,,,,,,,34.89053,0.0314486,35,0,34.97453,-0.04724264
737,2021/06/20 12:46:45,10840.0414,7240.0006,1,2,0,0,0,0,0.06111504,4.20001,0.2566837791504,2.626631,0.00001449946,10.10495,0.00004622714,,-0.00000418825811721035,,,,,,,,,,,,,,,,,,,,34.78343,-0.1315808,35,0,35.00736,-0.1533544
738,2021/06/20 12:46:55,10850.0425,7250.0017,1,2,0,0,0,0,0.05951878,4.199943,0.24997548342954,2.626797,0.00001449946,10.10565,0.00004622714,,,,,,,,,,,,,,,,,,,,,,35.01374,0.01505971,35,0,35.46821,0.07183313
739,2021/06/20 12:47:05,10860.0409,7260.0001,1,2,0,0,0,0,0.05922773,4.200051,0.24875948661423,2.626961,0.00001449946,10.10634,0.00004622714,,0.0000039511542127002,,0,,,,,,,,,,,,,,,,,,35.25277,0.09268761,35,0,35.39263,0.1188862
740,2021/06/20 12:47:15,10870.0409,7270.0001,1,2,0,0,0,0,0.05729689,4.200003,0.24064710989067,2.627122,0.00001449946,10.10701,0.00004622714,,-0.0000167523394338787,,,,,,,,,,,,,,,,,,,,34.75975,-0.08895397,35,0,34.93473,-0.178467
741,2021/06/20 12:47:25,10880.0419,7280.0011,1,2,0,0,0,0,0.05907095,4.19998,0.248096808581,2.627282,0.00001449946,10.10769,0.00004622714,,0.0000291616906906711,,,,,,,,,,,,,,,,,,,,34.96302,-0.00464797,35,0,35.36162,0.07616758
742,2021/06/20 12:47:35,10890.0419,7290.0011,1,2,0,0,0,0,0.05794279,4.200028,0.24336134039812,2.62744,0.00001449946,10.10835,0.00004622714,,-0.00000102725800843473,,,,,,,,,,,,,,,,,,,,35.20041,0.05451083,35,0,35.32629,0.09164453
743,2021/06/20 12:47:45,10900.0421,7300.0013,1,2,0,0,0,0,0.054688,4.200015,0.22969042032,2.627594,0.00001449946,10.10899,0.00004622714,,0.0000177803394763032,,,,,,,,,,,,,,,,,,,,35.07438,0.07307887,35,0,35.13739,-0.01434803
744,2021/06/20 12:47:55,10910.0421,7310.0013,1,2,0,0,0,0,0.05471859,4.199846,0.22980965133714,2.627747,0.00001449946,10.10964,0.00004622714,,,,,,,,,,,,,,,,,,,,,,35.04373,-0.05203843,35,0,35.06477,-0.1088238
745,2021/06/20 12:48:05,10920.0414,7320.0006,1,2,0,0,0,0,0.05438268,4.200098,0.22841258550264,2.627895,0.00001449946,10.11026,0.00004622714,,0.00000442569580627605,,,0,,,,,,,,,,,,,,,,,35.11902,0.07737756,35,0,35.24493,0.07080078
746,2021/06/20 12:48:15,10930.0417,7330.0009,1,2,0,0,0,0,0.05314904,4.199861,0.22321858028344,2.628042,0.00001449946,10.11088,0.00004622714,,0.0000180162205651868,,,,,,,,,,,,,,,,,,,,35.19772,0.1590109,35,0,35.5123,0.176394
747,2021/06/20 12:48:25,10940.0411,7340.0003,1,2,0,0,0,0,0.05185439,4.200144,0.21779590503216,2.628187,0.00001449946,10.11149,0.00004622714,,0.00000845617068989668,,,,,,,,,,,,,,,,,,,,34.99976,0.04458308,35,0,35.42628,0.1013684
748,2021/06/20 12:48:29,10943.8032,7343.7624,1,2,0,0,0,0,0.04999742,4.200027,0.20999051393034,2.62824,0.00001449946,10.11171,0.00004622714,,0.00000845617068989668,0,0,0,,,,,,,,,,,,,,,,,34.79855,-0.09740949,35,0,35.20427,-0.1126146
749,2021/06/20 12:48:29,10943.8103,0.0013,1,3,0,0,0,0,0.04961395,4.200029,0.20838002880455,0.00000001240348,0.00001449946,10.11171,0.00004622714,,0.00000845617068989668,0,0,0,,,,,,,,,,,,,,,,,34.798558831312,-0.0974062251609125,35,0,35.2044815763862,-0.112400811925967
750,2021/06/20 12:53:29,11243.8482,300.0003,1,4,0,0,0,0,0,4.195042,0,0.00000006390782,0.00001449946,10.11171,0.00004622714,,0.00000545232205695356,,0,0,,,,,,,,,,,,,,,,,35.17176,0.04056215,35,0,35.50732,0.09077668
751,2021/06/20 12:58:29,11543.8483,600.0004,1,4,0,0,0,0,0,4.193363,0,0.00000006390782,0.00001449946,10.11171,0.00004622714,,0.00000482048790217959,,0,0,,,,,,,,,,,,,,,,,35.07309,0.12465,35,0,35.26892,0.1092947
752,2021/06/20 13:03:29,11843.8492,900.0013,1,4,0,0,0,0,0,4.192277,0,0.00000006390782,0.00001449946,10.11171,0.00004622714,,0.0000006321898808892,,0,0,,,,,,,,,,,,,,,,,34.69366,-0.1490057,35,0,34.80571,-0.1904678
753,2021/06/20 13:08:29,12143.8487,1200.0008,1,4,0,0,0,0,0,4.191187,0,0.00000006390782,0.00001449946,10.11171,0.00004622714,,0.0000202300798264332,,0,0,,,,,,,,,,,,,,,,,34.7765,-0.03740668,35,0,35.1403,0.04128337
754,2021/06/20 13:13:29,12443.848,1500.0001,1,4,0,0,0,0,0,4.190533,0,0.00000006390782,0.00001449946,10.11171,0.00004622714,,-0.0000397466392314527,,0,0,,,,,,,,,,,,,,,,,34.89074,-0.03345847,35,0,34.98251,0.06254673
755,2021/06/20 13:18:29,12743.8483,1800.0004,1,4,0,0,0,0,0,4.190007,0,0.00000006390782,0.00001449946,10.11171,0.00004622714,,-0.0000199143105419353,,0,0,,,,,,,,,,,,,,,,,35.08963,0.005854368,35,0,35.26449,-0.08156657
756,2021/06/20 13:23:29,13043.849,2100.0011,1,4,0,0,0,0,0,4.189557,0,0.00000006390782,0.00001449946,10.11171,0.00004622714,,-0.0000232329803111497,,0,0,,,,,,,,,,,,,,,,,34.91387,0.1168001,35,0,35.40337,0.1342356
757,2021/06/20 13:28:29,13343.8491,2400.0012,1,4,0,0,0,0,0,4.188973,0,0.00000006390782,0.00001449946,10.11171,0.00004622714,,-0.0000100355200629565,,0,,,,,,,,,,,,,,,,,,35.21549,0.0672245,35,0,35.45319,0.1152611
758,2021/06/20 13:33:29,13643.8486,2700.0007,1,4,0,0,0,0,0,4.188698,0,0.00000006390782,0.00001449946,10.11171,0.00004622714,,0.0000293178090942092,,0,,,,,,,,,,,,,,,,,,34.60827,-0.1456165,35,0,35.04213,-0.1323855
759,2021/06/20 13:38:29,13943.848,3000.0001,1,4,0,0,0,0,0,4.188276,0,0.00000006390782,0.00001449946,10.11171,0.00004622714,,0.0000391141584259458,,0,,,,,,,,,,,,,,,,,,34.76786,-0.1216924,35,0,35.16661,-0.09757638
760,2021/06/20 13:43:29,14243.8481,3300.0002,1,4,0,0,0,0,0,4.188101,0,0.00000006390782,0.00001449946,10.11171,0.00004622714,,0.00000750713115849067,,0,,,,,,,,,,,,,,,,,,35.07565,0.1291907,35,0,35.34837,0.1225567
761,2021/06/20 13:48:29,14543.8493,3600.0014,1,4,0,0,0,0,0,4.187849,0,0.00000006390782,0.00001449946,10.11171,0.00004622714,,-0.0000140664596983697,,0,,,,,,,,,,,,,,,,,,35.03316,0.09459138,35,0,35.17308,0.022434
762,2021/06/20 13:48:29,14543.8509,3600.003,1,4,0,0,0,0,0,4.187849,0,0.00000006390782,0.00001449946,10.11171,0.00004622714,,-0.0000140664596983697,0,0,0,,,,,,,,,,,,,,,,,35.03316,0.09459138,35,0,35.17308,0.022434
763,2021/06/20 13:48:39,14553.8926,10.0002,1,5,0,0,0,0,-1.501976,4.137379,-6.214243960904,0.0000003782345,0.004182209,10.11171,0.01731547,,-0.00122322095558047,,0.337164610624313,6.36396884918213,,,,,,,,,,,,,,,,,34.64087,-0.05698085,35,0,34.99776,0.02168417
764,2021/06/20 13:48:49,14563.8926,20.0002,1,5,0,0,0,0,-1.502068,4.130016,-6.203564873088,0.0000003782345,0.008352007,10.11171,0.03455114,,-0.000732912914827466,,0.461812496185303,2.50331211090088,,,,,,,,,,,,,,,,,35.04985,0.003458261,35,0,35.47633,0.08427143
765,2021/06/20 13:48:59,14573.8927,30.0003,1,5,0,0,0,0,-1.501617,4.123914,-6.192539368938,0.0000003782345,0.01252113,10.11171,0.05175656,,-0.000466770987259224,,0.719319581985474,1.54244899749756,,,,,,,,,,,,,,,,,35.06384,0.1105511,35,0,35.22472,0.003424883
766,2021/06/20 13:49:09,14583.8931,40.0007,1,5,0,0,0,0,-1.501915,4.119351,-6.186915057165,0.0000003782345,0.01669084,10.11171,0.06894235,,-0.000452963897259906,,0.868886590003967,,,,,,,,,,,,,,,,,,34.81417,-0.1129842,35,0,34.97513,-0.1456606
767,2021/06/20 13:49:19,14593.8924,50,1,5,0,0,0,0,-1.501862,4.114859,-6.179950367458,0.0000003782345,0.02085995,10.11171,0.08610691,,-0.000430758605943993,,,,,,,,,,,,,,,,,,,,34.79177,0.01681328,35,0,34.89678,-0.06406426
768,2021/06/20 13:49:29,14603.8939,60.0015,1,5,0,0,0,0,-1.50148,4.111396,-6.17317886608,0.0000003782345,0.02502995,10.11171,0.1032585,,-0.000457954301964492,,1.0098340511322,1.06453895568848,,,,,,,,,,,,,,,,,34.81722,-0.07225752,35,0,34.97818,-0.155232
769,2021/06/20 13:49:39,14613.8927,70.0003,1,5,0,0,0,0,-1.502663,4.107616,-6.172362581408,0.0000003782345,0.02919845,10.11171,0.1203887,,-0.000324084889143705,,1.09766399860382,,,,,,,,,,,,,,,,,,34.79483,-0.1072383,35,0,34.94181,-0.1115203
770,2021/06/20 13:49:49,14623.8927,80.0003,1,5,0,0,0,0,-1.501541,4.104677,-6.163340807257,0.0000003782345,0.03336739,10.11171,0.1375068,,-0.000292498501949012,,,,,,,,,,,,,,,,,,,,34.63436,-0.1045251,35,0,34.99826,-0.1284719
771,2021/06/20 13:49:59,14633.8927,90.0003,1,5,0,0,0,0,-1.502037,4.101448,-6.160526649576,0.0000003782345,0.03753674,10.11171,0.1546136,,-0.000368981098290533,,1.30728304386139,0.835195481777191,,,,,,,,,,,,,,,,,34.95193,0.04308701,35,0,35.39248,0.1370108
772,2021/06/20 13:50:09,14643.8929,100.0005,1,5,0,0,0,0,-1.501884,4.098741,-6.155833528044,0.0000003782345,0.04170656,10.11171,0.1717101,,-0.000297278194921091,,1.37650203704834,,,,,,,,,,,,,,,,,,35.16718,0.07875681,35,0,35.46082,0.00004291534
773,2021/06/20 13:50:19,14653.8939,110.0015,1,5,0,0,0,0,-1.501534,4.096006,-6.150292273204,0.0000003782345,0.0458768,10.11171,0.1887969,,-0.000284864800050855,,,,,,,,,,,,,,,,,,,,35.1349,0.03901839,35,0,35.50541,0.1176333
774,2021/06/20 13:50:29,14663.893,120.0006,1,5,0,0,0,0,-1.502373,4.09334,-6.14972349582,0.0000003782345,0.0500468,10.11171,0.2058718,,-0.000321697705658153,,1.55168795585632,0.674217522144318,,,,,,,,,,,,,,,,,35.08556,0.1132703,35,0,35.43515,0.1590908
775,2021/06/20 13:50:39,14673.8925,130.0001,1,5,0,0,0,0,-1.501862,4.09101,-6.14413246062,0.0000003782345,0.054215,10.11171,0.2229291,,-0.000245995412115008,,,,,,,,,,,,,,,,,,,,35.06114,0.1183224,35,0,35.4387,0.107367
776,2021/06/20 13:50:49,14683.8933,140.0009,1,5,0,0,0,0,-1.501923,4.088555,-6.140694791265,0.0000003782345,0.0583854,10.11171,0.2399856,,-0.000243529793806374,,1.76460194587708,,,,,,,,,,,,,,,,,,35.0314,-0.04751444,35,0,35.50681,0.05297065
777,2021/06/20 13:50:59,14693.8927,150.0003,1,5,0,0,0,0,-1.502052,4.086701,-6.138437410452,0.0000003782345,0.06255449,10.11171,0.2570275,,-0.000182937801582739,,,,,,,,,,,,,,,,,,,,35.02402,0.08732438,35,0,35.43655,0.1615596
778,2021/06/20 13:51:09,14703.8927,160.0003,1,5,0,0,0,0,-1.501404,4.084346,-6.132253421784,0.0000003782345,0.06672409,10.11171,0.2740625,,-0.000178826405317523,,,,,,,,,,,,,,,,,,,,35.06855,0.1422131,35,0,35.43213,0.08754015
779,2021/06/20 13:51:19,14713.8928,170.0004,1,5,0,0,0,0,-1.502037,4.082587,-6.132196729719,0.0000003782345,0.07089344,10.11171,0.2910881,,-0.000348893605405465,,1.98621904850006,0.53423798084259,,,,,,,,,,,,,,,,,34.93781,-0.06964803,35,0,35.38535,-0.004082918
780,2021/06/20 13:51:29,14723.8931,180.0007,1,5,0,0,0,0,-1.501556,4.080427,-6.126989644412,0.0000003782345,0.0750631,10.11171,0.3081068,,-0.000146638107253239,,,,,,,,,,,,,,,,,,,,34.71301,-0.131048,35,0,34.95095,-0.1025903
781,2021/06/20 13:51:39,14733.8931,190.0007,1,5,0,0,0,0,-1.501198,4.078835,-6.12313894433,0.0000003782345,0.07923241,10.11171,0.3251162,,-0.000186045494046994,,2.20495104789734,,,,,,,,,,,,,,,,,,34.7027,-0.1095593,35,0,34.8567,-0.07017374
782,2021/06/20 13:51:49,14743.8932,200.0008,1,5,0,0,0,0,-1.501846,4.076943,-6.122940536778,0.0000003782345,0.08340205,10.11171,0.3421197,,-0.000171974301338196,,,,,,,,,,,,,,,,,,,,34.76989,-0.01343012,35,0,34.91689,-0.1095724
783,2021/06/20 13:51:59,14753.8933,210.0009,1,5,0,0,0,0,-1.502029,4.075697,-6.121815089213,0.0000003782345,0.08757178,10.11171,0.3591165,,-0.000146972204674967,,,,,,,,,,,,,,,,,,,,34.80931,-0.1077831,35,0,34.89334,-0.1885724
784,2021/06/20 13:52:09,14763.8927,220.0003,1,5,0,0,0,0,-1.502014,4.073824,-6.118940681536,0.0000003782345,0.0917419,10.11171,0.376108,,-0.000125699501950294,,2.45382595062256,0.43419149518013,,,,,,,,,,,,,,,,,35.1292,-0.09945869,35,0,35.23413,-0.1496482
785,2021/06/20 13:52:19,14773.893,230.0006,1,5,0,0,0,0,-1.50209,4.072362,-6.11705423658,0.0000003782345,0.09591122,10.11171,0.3930897,,-0.000123480102047324,,,,,,,,,,,,,,,,,,,,35.1284,0.03059506,35,0,35.5059,0.1157653
786,2021/06/20 13:52:29,14783.8929,240.0005,1,5,0,0,0,0,-1.501877,4.07048,-6.11336029096,0.0000003782345,0.1000815,10.11171,0.4100692,,-0.000123076199088246,,,,,,,,,,,,,,,,,,,,34.75414,-0.1102805,35,0,35.08998,-0.02719879
787,2021/06/20 13:52:39,14793.893,250.0006,1,5,0,0,0,0,-1.502373,4.069449,-6.113830302477,0.0000003782345,0.1042513,10.11171,0.4270404,,-0.000112167697807308,,,,,,,,,,,,,,,,,,,,34.8503,-0.1184201,35,0,34.94831,-0.068115
788,2021/06/20 13:52:49,14803.8933,260.0009,1,5,0,0,0,0,-1.502113,4.067996,-6.110589675548,0.0000003782345,0.1084216,10.11171,0.4440084,,-0.000142903998494148,,2.81628894805908,,,,,,,,,,,,,,,,,,34.94656,0.06653905,35,0,35.03756,0.01187563
789,2021/06/20 13:52:59,14813.8925,270.0001,1,5,0,0,0,0,-1.502144,4.066639,-6.108677374016,0.0000003782345,0.1125911,10.11171,0.4609673,,-0.000166002995683812,,,,,,,,,,,,,,,,,,,,35.22361,0.1354659,35,0,35.33551,0.06767869
790,2021/06/20 13:53:09,14823.8926,280.0002,1,5,0,0,0,0,-1.502335,4.065529,-6.107786510215,0.0000003782345,0.116761,10.11171,0.4779225,,-0.000223471099161543,,,,,,,,,,,,,,,,,,,,35.2123,0.06955266,35,0,35.48494,0.01708031
791,2021/06/20 13:53:19,14833.8934,290.001,1,5,0,0,0,0,-1.502037,4.064207,-6.104589289659,0.0000003782345,0.1209309,10.11171,0.4948725,,-0.0000903868567547761,,3.19720101356506,0.333041906356812,,,,,,,,,,,,,,,,,34.91467,-0.103929,35,0,35.32729,-0.01432538
792,2021/06/20 13:53:29,14843.8927,300.0003,1,5,0,0,0,0,-1.502357,4.063145,-6.104294332765,0.0000003782345,0.1251004,10.11171,0.5118159,,-0.0000892089228727855,,,,,,,,,,,,,,,,,,,,34.74942,-0.1333356,35,0,34.86844,-0.152961
793,2021/06/20 13:53:39,14853.8928,310.0004,1,5,0,0,0,0,-1.501801,4.061791,-6.100001785591,0.0000003782345,0.129271,10.11171,0.5287588,,-0.000091856527433265,,,,,,,,,,,,,,,,,,,,35.07857,-0.1031399,35,0,35.12758,-0.1489508
794,2021/06/20 13:53:49,14863.8929,320.0005,1,5,0,0,0,0,-1.501961,4.061001,-6.099465122961,0.0000003782345,0.13344,10.11171,0.5456907,,-0.0000973511123447679,,,,,,,,,,,,,,,,,,,,35.25121,0.1120102,35,0,35.33516,0.1185513
795,2021/06/20 13:53:59,14873.893,330.0006,1,5,0,0,0,0,-1.501648,4.059695,-6.09623287736,0.0000003782345,0.1376093,10.11171,0.5626193,,-0.000109770000563003,,,,,,,,,,,,,,,,,,,,35.24293,0.1491749,35,0,35.50857,0.1490939
796,2021/06/20 13:54:09,14883.8939,340.0015,1,5,0,0,0,0,-1.501266,4.058941,-6.093550119306,0.0000003782345,0.1417789,10.11171,0.5795445,,-0.000123757403343916,,3.86497402191162,,,,,,,,,,,,,,,,,,35.22196,0.133698,35,0,35.4946,0.07247329
797,2021/06/20 13:54:19,14893.894,350.0016,1,5,0,0,0,0,-1.502449,4.057775,-6.096599990975,0.0000003782345,0.1459489,10.11171,0.5964676,,-0.0000704101476003416,,,,,,,,,,,,,,,,,,,,35.15865,0.01394391,35,0,35.42434,0.0882113
798,2021/06/20 13:54:29,14903.8927,360.0003,1,5,0,0,0,0,-1.501343,4.056763,-6.090592732709,0.0000003782345,0.1501182,10.11171,0.6133838,,,,,,,,,,,,,,,,,,,,,,35.15513,0.1165295,35,0,35.51864,0.1710773
799,2021/06/20 13:54:39,14913.8928,370.0004,1,5,0,0,0,0,-1.502304,4.055717,-6.092919871968,0.0000003782345,0.1542885,10.11171,0.6302999,,-0.000124175800010562,,,,,,,,,,,,,,,,,,,,34.90996,0.1059461,35,0,35.3156,0.1517892
800,2021/06/20 13:54:49,14923.8929,380.0005,1,5,0,0,0,0,-1.501785,4.055018,-6.08976520713,0.0000003782345,0.1584582,10.11171,0.6472099,,,,,,,,,,,,,,,,,,,,,,34.84686,-0.1109481,35,0,35.11272,-0.1174378
801,2021/06/20 13:54:59,14933.8936,390.0012,1,5,0,0,0,0,-1.500931,4.054049,-6.084847819619,0.0000003782345,0.1626277,10.11171,0.6641153,,-0.000070011563366279,,4.21749401092529,0.251312285661697,,,,,,,,,,,,,,,,,34.77345,-0.1712584,35,0,34.96241,-0.15154
802,2021/06/20 13:55:09,14943.893,400.0006,1,5,0,0,0,0,-1.502037,4.053286,-6.088185543582,0.0000003782345,0.1667966,10.11171,0.6810146,,-0.0000740501563996077,,,,,,,,,,,,,,,,,,,,35.21408,-0.05222797,35,0,35.29105,-0.1286614
803,2021/06/20 13:55:19,14953.894,410.0016,1,5,0,0,0,0,-1.501633,4.052535,-6.085420289655,0.0000003782345,0.170966,10.11171,0.6979123,,-0.0000888542272150517,,,,,,,,,,,,,,,,,,,,35.23506,0.04957318,35,0,35.5007,0.1303816
804,2021/06/20 13:55:29,14963.8924,420,1,5,0,0,0,0,-1.501732,4.051553,-6.084346789796,0.0000003782345,0.1751347,10.11171,0.7148039,,-0.000074282317655161,,,,,,,,,,,,,,,,,,,,34.83386,-0.06216168,35,0,35.16264,0.02308011
805,2021/06/20 13:55:39,14973.8925,430.0001,1,5,0,0,0,0,-1.501884,4.050983,-6.084106551972,0.0000003782345,0.1793042,10.11171,0.7316954,,-0.0000966126390267164,,,,,,,,,,,,,,,,,,,,34.83554,-0.09962916,35,0,35.01049,-0.0340724
806,2021/06/20 13:55:49,14983.8926,440.0002,1,5,0,0,0,0,-1.501884,4.049961,-6.082571626524,0.0000003782345,0.1834738,10.11171,0.7485842,,-0.0000748373422538862,,,,,,,,,,,,,,,,,,,,34.86874,-0.04963756,35,0,35.05766,-0.09986043
807,2021/06/20 13:55:59,14993.8928,450.0004,1,5,0,0,0,0,-1.501686,4.049411,-6.080943806946,0.0000003782345,0.1876429,10.11171,0.7654673,,,,,,,,,,,,,,,,,,,,,,34.9229,-0.1308727,35,0,35.03489,0.1294339
808,2021/06/20 13:56:09,15003.8929,460.0005,1,5,0,0,0,0,-1.50209,4.048589,-6.08134505101,0.0000003782345,0.1918118,10.11171,0.7823469,,-0.0000804515002528206,,5.3762001991272,,,,,,,,,,,,,,,,,,34.89697,-0.1125622,35,0,35.27756,-0.06664038
809,2021/06/20 13:56:19,15013.8939,470.0015,1,5,0,0,0,0,-1.501762,4.047826,-6.078871269412,0.0000003782345,0.1959815,10.11171,0.7992267,,-0.0000613229276495986,,,,,,,,,,,,,,,,,,,,35.27371,0.1122856,35,0,34.97742,-0.1693964
810,2021/06/20 13:56:29,15023.8932,480.0008,1,5,0,0,0,0,-1.501724,4.047059,-6.077565629716,0.0000003782345,0.2001505,10.11171,0.8161007,,-0.000110412496724166,,,,,,,,,,,,,,,,,,,,35.02972,0.01394033,35,0,35.57274,-0.06462216
811,2021/06/20 13:56:39,15033.8932,490.0008,1,5,0,0,0,0,-1.501877,4.046397,-6.077190587169,0.0000003782345,0.2043197,10.11171,0.8329723,,-0.0000515200590598397,,,,,,,,,,,,,,,,,,,,34.97556,-0.1148486,35,0,35.31736,-0.08202434
812,2021/06/20 13:56:49,15043.8927,500.0003,1,5,0,0,0,0,-1.501686,4.045809,-6.075534733974,0.0000003782345,0.2084894,10.11171,0.8498434,,-0.0000531079203938134,,,,,,,,,,,,,,,,,,,,35.39188,-0.08492589,35,0,35.06338,-0.1788223
813,2021/06/20 13:56:59,15053.8934,510.001,1,5,0,0,0,0,-1.50219,4.044986,-6.07633751934,0.0000003782345,0.2126593,10.11171,0.8667126,,-0.0000988038518698886,,,0,,,,,,,,,,,,,,,,,35.35961,-0.007667542,35,0,35.4645,-0.08632421
814,2021/06/20 13:57:09,15063.8928,520.0004,1,5,0,0,0,0,-1.501953,4.044389,-6.074482191717,0.0000003782345,0.2168287,10.11171,0.8835768,,,,,,,,,,,,,,,,,,,,,,35.19707,-0.02635956,35,0,35.54659,0.07192016
815,2021/06/20 13:57:19,15073.8936,530.0012,1,5,0,0,0,0,-1.502052,4.043791,-6.073984359132,0.0000003782345,0.2209983,10.11171,0.9004391,,-0.000121745702927001,,5.90887308120728,0.174795404076576,,,,,,,,,,,,,,,,,34.91299,-0.08798003,35,0,35.15784,-0.007113218
816,2021/06/20 13:57:29,15083.8938,540.0014,1,5,0,0,0,0,-1.501938,4.043275,-6.07274836695,0.0000003782345,0.2251684,10.11171,0.9173009,,,,,,,,,,,,,,,,,,,,,,34.87801,-0.03565788,35,0,35.03896,0.05826116
817,2021/06/20 13:57:39,15093.8931,550.0007,1,5,0,0,0,0,-1.501785,4.042411,-6.070832203635,0.0000003782345,0.2293375,10.11171,0.934156,,-0.000063140490965452,,,,,,,,,,,,,,,,,,,,35.05555,0.04768133,35,0,35.06261,-0.02007246
818,2021/06/20 13:57:49,15103.8924,560,1,5,0,0,0,0,-1.502029,4.041904,-6.071057023216,0.0000003782345,0.2335063,10.11171,0.9510071,,-0.0000512902297487017,,,,,,,,,,,,,,,,,,,,35.35656,0.1218092,35,0,35.46843,0.06060243
819,2021/06/20 13:57:59,15113.8934,570.001,1,5,0,0,0,0,-1.502472,4.041244,-6.071855955168,0.0000003782345,0.237676,10.11171,0.9678592,,-0.0000225996700464748,,,,,,,,,,,,,,,,,,,,35.29541,0.07506251,35,0,35.54705,0.01167774
820,2021/06/20 13:58:09,15123.8933,580.0009,1,5,0,0,0,0,-1.501862,4.040754,-6.068654883948,0.0000003782345,0.2418453,10.11171,0.9847072,,-0.0000384052182198502,,,,,,,,,,,,,,,,,,,,35.13767,-0.06744623,35,0,35.5012,0.009008646
821,2021/06/20 13:58:19,15133.8935,590.0011,1,5,0,0,0,0,-1.501915,4.040001,-6.067738101915,0.0000003782345,0.2460148,10.11171,1.001553,,-0.0000806095631560311,,,,,,,,,,,,,,,,,,,,34.89468,-0.0965631,35,0,35.17449,-0.02662182
822,2021/06/20 13:58:29,15143.8929,600.0005,1,5,0,0,0,0,-1.502129,4.039612,-6.068018333948,0.0000003782345,0.2501837,10.11171,1.018395,,,,,,,,,,,,,,,,,,,,,,34.84314,-0.1098788,35,0,34.92716,-0.04649639
823,2021/06/20 13:58:39,15153.8938,610.0014,1,5,0,0,0,0,-1.502144,4.038871,-6.066965839424,0.0000003782345,0.2543537,10.11171,1.035238,,-0.0000710429303580895,,6.81932687759399,,,,,,,,,,,,,,,,,,35.34525,0.1413631,35,0,35.33833,0.1348078
824,2021/06/20 13:58:49,15163.893,620.0006,1,5,0,0,0,0,-1.501465,4.038342,-6.06342917103,0.0000003782345,0.2585222,10.11171,1.052073,,-0.0000446487792942207,,,,,,,,,,,,,,,,,,,,35.21725,0.1210403,35,0,35.50387,0.1559377
825,2021/06/20 13:58:59,15173.8933,630.0009,1,5,0,0,0,0,-1.501579,4.037662,-6.062868468298,0.0000003782345,0.2626925,10.11171,1.068913,,-0.0000649580470053479,,,,,,,,,,,,,,,,,,,,35.20621,0.1395309,35,0,35.53476,0.1416945
826,2021/06/20 13:59:09,15183.8932,640.0008,1,5,0,0,0,0,-1.501839,4.037267,-6.063325034013,0.0000003782345,0.2668612,10.11171,1.085743,,-0.000079024386650417,,,,,,,,,,,,,,,,,,,,35.11811,-0.0578773,35,0,35.43274,0.01858234
827,2021/06/20 13:59:19,15193.8928,650.0004,1,5,0,0,0,0,-1.501839,4.036551,-6.062249717289,0.0000003782345,0.2710304,10.11171,1.102574,,-0.0000384816885343753,,,0,,,,,,,,,,,,,,,,,35.04944,0.03003955,35,0,35.37809,0.1261652
828,2021/06/20 13:59:29,15203.8936,660.0012,1,5,0,0,0,0,-1.502113,4.035925,-6.062415409525,0.0000003782345,0.2752003,10.11171,1.119404,,,,,,,,,,,,,,,,,,,,,,35.23165,0.1154292,35,0,35.50428,0.09575486
829,2021/06/20 13:59:39,15213.8937,670.0013,1,5,0,0,0,0,-1.501915,4.035256,-6.06061151524,0.0000003782345,0.2793698,10.11171,1.136231,,-0.0000457558890047949,,,,,,,,,,,,,,,,,,,,35.14252,0.1002705,35,0,35.14259,0.05873322
830,2021/06/20 13:59:49,15223.8929,680.0005,1,5,0,0,0,0,-1.502335,4.03476,-6.0615611646,0.0000003782345,0.2835382,10.11171,1.153051,,-0.0000511313301103655,,,,,,,,,,,,,,,,,,,,34.94314,-0.09301305,35,0,35.22293,0.0009548664
831,2021/06/20 13:59:59,15233.8931,690.0007,1,5,0,0,0,0,-1.501961,4.034354,-6.059442368194,0.0000003782345,0.2877072,10.11171,1.16987,,-0.0000823441077955067,,,0.145509704947472,,,,,,,,,,,,,,,,,35.37348,0.08838534,35,0,35.55523,0.04466891
832,2021/06/20 14:00:09,15243.8939,700.0015,1,5,0,0,0,0,-1.501808,4.03357,-6.05764769456,0.0000003782345,0.2918763,10.11171,1.186688,,-0.0000504936615470797,,7.1928858757019,,,,,,,,,,,,,,,,,,34.99605,0.0501585,35,0,34.92616,-0.04165053
833,2021/06/20 14:00:19,15253.8927,710.0003,1,5,0,0,0,0,-1.502106,4.033135,-6.05819628231,0.0000003782345,0.296046,10.11171,1.203506,,,,,,,,,,,,,,,,,,,,,,35.25909,0.1024222,35,0,35.51773,0.1854157
834,2021/06/20 14:00:29,15263.8927,720.0003,1,5,0,0,0,0,-1.501465,4.032399,-6.054505964535,0.0000003782345,0.3002159,10.11171,1.220322,,-0.0000286853792204056,,,,,,,,,,,,,,,,,,,,34.89112,-0.1031113,35,0,34.8842,-0.1096177
835,2021/06/20 14:00:39,15273.8929,730.0005,1,5,0,0,0,0,-1.502075,4.031972,-6.0563243419,0.0000003782345,0.3043857,10.11171,1.237135,,-0.000070648398832418,,,,,,,,,,,,,,,,,,,,35.30507,0.047822,35,0,35.45889,0.1024258
836,2021/06/20 14:00:49,15283.8928,740.0004,1,5,0,0,0,0,-1.501938,4.03091,-6.05417690358,0.0000003782345,0.3085547,10.11171,1.253943,,-0.0000675692208460532,,,,,,,,,,,,,,,,,,,,34.92954,-0.1235974,35,0,34.92961,-0.1760077
837,2021/06/20 14:00:59,15293.893,750.0006,1,5,0,0,0,0,-1.501808,4.030817,-6.053513217136,0.0000003782345,0.3127238,10.11171,1.270748,,-0.0000628243869869038,,,,,,,,,,,,,,,,,,,,35.15204,0.1164401,35,0,35.4946,0.1535618
838,2021/06/20 14:01:09,15303.8932,760.0008,1,5,0,0,0,0,-1.5019,4.030045,-6.0527245855,0.0000003782345,0.3168935,10.11171,1.287554,,-0.0000343730498570949,,,,,,,,,,,,,,,,,,,,34.86707,-0.02488494,35,0,34.90212,-0.09699345
839,2021/06/20 14:01:19,15313.8941,770.0017,1,5,0,0,0,0,-1.501862,4.029603,-6.051907620786,0.0000003782345,0.3210633,10.11171,1.304357,,,,,,,,,,,,,,,,,,,,,,35.37928,0.1569211,35,0,35.38634,0.1459897
840,2021/06/20 14:01:29,15323.8926,780.0002,1,5,0,0,0,0,-1.502243,4.028743,-6.052150970549,0.0000003782345,0.325232,10.11171,1.321154,,-0.0000537370397069026,,6.92002582550049,,,,,,,,,,,,,,,,,,34.8658,-0.04817486,35,0,35.02676,0.03700495
841,2021/06/20 14:01:39,15333.8934,790.001,1,5,0,0,0,0,-1.502304,4.028473,-6.051991101792,0.0000003782345,0.3294005,10.11171,1.337947,,-0.0000683561011101119,,,,,,,,,,,,,,,,,,,,35.39403,0.09747267,35,0,35.42205,0.1215065
842,2021/06/20 14:01:49,15343.8927,800.0003,1,5,0,0,0,0,-1.501709,4.02758,-6.04825313422,0.0000003782345,0.3335693,10.11171,1.354738,,-0.0000479674090456683,,,,,,,,,,,,,,,,,,,,34.88807,-0.1520002,35,0,35.02103,-0.1170218
843,2021/06/20 14:01:59,15353.8927,810.0003,1,5,0,0,0,0,-1.501953,4.02714,-6.04857500442,0.0000003782345,0.3377383,10.11171,1.371528,,-0.0000513658596901223,,,0,,,,,,,,,,,,,,,,,35.32681,-0.007634163,35,0,35.29193,-0.08193374
844,2021/06/20 14:02:09,15363.8939,820.0015,1,5,0,0,0,0,-1.501747,4.026156,-6.046267694532,0.0000003782345,0.3419083,10.11171,1.388319,,-0.0000587936592637561,,,,,,,,,,,,,,,,,,,,34.86364,-0.08286834,35,0,34.94765,-0.1396465
845,2021/06/20 14:02:19,15373.8931,830.0007,1,5,0,0,0,0,-1.502205,4.025537,-6.047181809085,0.0000003782345,0.3460766,10.11171,1.405101,,,,,,,,,,,,,,,,,,,,,,35.40762,0.1564837,35,0,35.50552,0.1739395
846,2021/06/20 14:02:29,15383.893,840.0006,1,5,0,0,0,0,-1.501923,4.025221,-6.045571999983,0.0000003782345,0.3502471,10.11171,1.421889,,-0.0000552375895495061,,,,,,,,,,,,,,,,,,,,34.899,-0.09063721,35,0,35.01098,-0.02072692
847,2021/06/20 14:02:39,15393.8933,850.0009,1,5,0,0,0,0,-1.5019,4.024176,-6.0439099344,0.0000003782345,0.3544165,10.11171,1.43867,,-0.000085235973529052,,,,,,,,,,,,,,,,,,,,35.37893,0.02854943,35,0,35.51875,0.08751631
848,2021/06/20 14:02:49,15403.8933,860.0009,1,5,0,0,0,0,-1.501808,4.023852,-6.043053124416,0.0000003782345,0.3585857,10.11171,1.455447,,-0.0000562649001949467,,6.52751922607422,0.146167203783989,,,,,,,,,,,,,,,,,34.95496,-0.1388848,35,0,34.92005,-0.1760244
849,2021/06/20 14:02:59,15413.8927,870.0003,1,5,0,0,0,0,-1.501709,4.022998,-6.041372303582,0.0000003782345,0.3627544,10.11171,1.472219,,-0.000090955407358706,,,,,,,,,,,,,,,,,,,,35.38234,-0.00500679,35,0,35.33348,-0.07274747
850,2021/06/20 14:03:09,15423.8935,880.0011,1,5,0,0,0,0,-1.501785,4.022554,-6.04101125889,0.0000003782345,0.3669237,10.11171,1.488992,,-0.00011440889647929,,,,,,,,,,,,,,,,,,,,35.1251,-0.09607911,35,0,35.43972,-0.03053308
851,2021/06/20 14:03:19,15433.8928,890.0004,1,5,0,0,0,0,-1.501556,4.021659,-6.038746201404,0.0000003782345,0.3710928,10.11171,1.50576,,-0.000121928002045024,,,,,,,,,,,,,,,,,,,,35.19311,-0.001823902,35,0,35.0883,-0.1066804
852,2021/06/20 14:03:29,15443.8931,900.0007,1,5,0,0,0,0,-1.501839,4.021113,-6.039064326807,0.0000003782345,0.3752625,10.11171,1.522528,,-0.0000763375574024394,,,,,,,,,,,,,,,,,,,,35.06992,0.03443837,35,0,35.32867,0.1086891
853,2021/06/20 14:03:39,15453.894,910.0016,1,5,0,0,0,0,-1.501823,4.020266,-6.037727944918,0.0000003782345,0.3794322,10.11171,1.539293,,-0.000089340508566238,,,,,,,,,,,,,,,,,,,,35.43217,0.08177638,35,0,35.48114,0.1210952
854,2021/06/20 14:03:49,15463.8933,920.0009,1,5,0,0,0,0,-1.501862,4.019523,-6.036768851826,0.0000003782345,0.3836014,10.11171,1.556052,,-0.0000510501813550945,,,,,,,,,,,,,,,,,,,,35.39722,0.118655,35,0,35.34138,0.0203383
855,2021/06/20 14:03:59,15473.8934,930.001,1,5,0,0,0,0,-1.501617,4.018607,-6.034408587519,0.0000003782345,0.3877693,10.11171,1.572804,,,,6.02220010757446,,,,,,,,,,,,,,,,,,35.27409,-0.07744193,35,0,35.1623,-0.1342237
856,2021/06/20 14:04:09,15483.8927,940.0003,1,5,0,0,0,0,-1.501617,4.018076,-6.033611228892,0.0000003782345,0.3919379,10.11171,1.589555,,-0.0000646371336188167,,,,,,,,,,,,,,,,,,,,35.12677,0.04931927,35,0,35.04293,-0.009686947
857,2021/06/20 14:04:19,15493.8927,950.0003,1,5,0,0,0,0,-1.501823,4.017019,-6.032851525637,0.0000003782345,0.3961066,10.11171,1.606303,,-0.000070332876930479,,,,,,,,,,,,,,,,,,,,35.10451,-0.05489469,35,0,35.30732,0.06526828
858,2021/06/20 14:04:29,15503.8937,960.0013,1,5,0,0,0,0,-1.501923,4.016492,-6.032461714116,0.0000003782345,0.4002763,10.11171,1.623052,,-0.0000957020311034285,,,,,,,,,,,,,,,,,,,,35.39505,0.09849191,35,0,35.51391,0.04387259
859,2021/06/20 14:04:39,15513.8931,970.0007,1,5,0,0,0,0,-1.501595,4.015677,-6.029920504815,0.0000003782345,0.4044452,10.11171,1.639795,,-0.0000925872300285846,,,,,,,,,,,,,,,,,,,,35.03598,0.007714033,35,0,35.00807,-0.07532358
860,2021/06/20 14:04:49,15523.8937,980.0013,1,5,0,0,0,0,-1.501938,4.014832,-6.030028744416,0.0000003782345,0.4086148,10.11171,1.656536,,-0.0000834807578939945,,,0,,,,,,,,,,,,,,,,,35.28667,0.04150987,35,0,35.58022,0.1660049
861,2021/06/20 14:04:59,15533.8939,990.0015,1,5,0,0,0,0,-1.501709,4.014004,-6.027865932836,0.0000003782345,0.4127834,10.11171,1.673271,,,,5.23030710220337,0.178852200508118,,,,,,,,,,,,,,,,,35.27219,-0.07552862,35,0,35.2373,-0.1410294
862,2021/06/20 14:05:09,15543.8925,1000.0001,1,5,0,0,0,0,-1.501877,4.013068,-6.027134528636,0.0000003782345,0.416952,10.11171,1.690001,,-0.0000607702604611404,,,,,,,,,,,,,,,,,,,,35.16922,-0.1032937,35,0,35.44888,-0.05958557
863,2021/06/20 14:05:19,15553.8933,1010.0009,1,5,0,0,0,0,-1.501747,4.012178,-6.025276274966,0.0000003782345,0.4211214,10.11171,1.706731,,-0.0000696199131198227,,,,,,,,,,,,,,,,,,,,35.2254,-0.02895832,35,0,35.18351,-0.1294136
864,2021/06/20 14:05:29,15563.8935,1020.0011,1,5,0,0,0,0,-1.5019,4.011143,-6.0243356717,0.0000003782345,0.4252903,10.11171,1.723456,,-0.0000874598117661662,,,,,,,,,,,,,,,,,,,,35.08303,0.02402186,35,0,35.36273,0.08734703
865,2021/06/20 14:05:39,15573.8937,1030.0013,1,5,0,0,0,0,-1.502205,4.010128,-6.02403433224,0.0000003782345,0.4294596,10.11171,1.740178,,-0.000109295302536339,,,,,,,,,,,,,,,,,,,,35.44133,0.009733438,35,0,35.63702,0.09052277
866,2021/06/20 14:05:49,15583.8929,1040.0005,1,5,0,0,0,0,-1.501762,4.009331,-6.021060941222,0.0000003782345,0.4336286,10.11171,1.756894,,-0.000111871398985386,,,,,,,,,,,,,,,,,,,,35.45363,0.1327348,35,0,35.46767,0.08902907
867,2021/06/20 14:05:59,15593.893,1050.0006,1,5,0,0,0,0,-1.502029,4.00837,-6.02068798273,0.0000003782345,0.4377985,10.11171,1.77361,,-0.000107207502878737,,4.32360696792603,,,,,,,,,,,,,,,,,,35.03687,-0.09698868,35,0,34.91103,-0.09259343
868,2021/06/20 14:06:09,15603.8931,1060.0007,1,5,0,0,0,0,-1.501991,4.007135,-6.018680705785,0.0000003782345,0.4419667,10.11171,1.790315,,-0.0000868220231495798,,,,,,,,,,,,,,,,,,,,35.03801,-0.09970069,35,0,35.1989,-0.1040363
869,2021/06/20 14:06:19,15613.8933,1070.0009,1,5,0,0,0,0,-1.502029,4.006335,-6.017631353715,0.0000003782345,0.4461359,10.11171,1.80702,,-0.000133568493765779,,,,,,,,,,,,,,,,,,,,35.32516,0.06760597,35,0,35.58377,0.1680672
870,2021/06/20 14:06:29,15623.8932,1080.0008,1,5,0,0,0,0,-1.501808,4.00495,-6.0146659496,0.0000003782345,0.450305,10.11171,1.82372,,-0.000113833899376914,,,,,,,,,,,,,,,,,,,,35.44653,0.01078129,35,0,35.3837,-0.06132603
871,2021/06/20 14:06:39,15633.8937,1090.0013,1,5,0,0,0,0,-1.502678,4.003999,-6.016721209322,0.0000003782345,0.4544741,10.11171,1.840416,,-0.00011237440048717,,4.04249620437622,0.236203402280807,,,,,,,,,,,,,,,,,35.04589,-0.003342628,35,0,35.08092,-0.07543564
872,2021/06/20 14:06:49,15643.8927,1100.0003,1,5,0,0,0,0,-1.501747,4.003024,-6.011529282928,0.0000003782345,0.4586424,10.11171,1.857103,,-0.0001868414983619,,,,,,,,,,,,,,,,,,,,35.33559,0.05978227,35,0,35.57324,0.151509
873,2021/06/20 14:06:59,15653.8929,1110.0005,1,5,0,0,0,0,-1.502106,4.001616,-6.010851403296,0.0000003782345,0.4628123,10.11171,1.873793,,-0.000119281197839882,,,,,,,,,,,,,,,,,,,,35.23864,-0.0571239,35,0,35.1618,-0.1095223
874,2021/06/20 14:07:09,15663.893,1120.0006,1,5,0,0,0,0,-1.501862,4.000626,-6.008388165612,0.0000003782345,0.4669816,10.11171,1.890474,,-0.000131250897538848,,,,,,,,,,,,,,,,,,,,35.30892,-0.06471753,35,0,35.4907,-0.005749464
875,2021/06/20 14:07:19,15673.8932,1130.0008,1,5,0,0,0,0,-1.501572,3.999315,-6.00525942318,0.0000003782345,0.4711506,10.11171,1.90715,,-0.000112457797513343,,,,,,,,,,,,,,,,,,,,35.48108,0.1526475,35,0,35.59992,0.1591671
876,2021/06/20 14:07:29,15683.8932,1140.0008,1,5,0,0,0,0,-1.501732,3.998178,-6.004191844296,0.0000003782345,0.4753197,10.11171,1.923821,,-0.000133254798129201,,3.58562803268433,,,,,,,,,,,,,,,,,,35.40639,-0.01461744,35,0,35.27365,-0.1020098
877,2021/06/20 14:07:39,15693.8933,1150.0009,1,5,0,0,0,0,-1.502029,3.996797,-6.003305001113,0.0000003782345,0.4794886,10.11171,1.940485,,-0.000113153801066801,,,,,,,,,,,,,,,,,,,,35.05555,-0.009300709,35,0,34.92273,-0.09234309
878,2021/06/20 14:07:49,15703.8925,1160.0001,1,5,0,0,0,0,-1.501785,3.995605,-6.000539654925,0.0000003782345,0.4836584,10.11171,1.957149,,-0.000127624400192872,,,,,,,,,,,,,,,,,,,,35.25782,0.01156569,35,0,35.43261,0.1098692
879,2021/06/20 14:07:59,15713.8936,1170.0012,1,5,0,0,0,0,-1.501915,3.994244,-5.99901497726,0.0000003782345,0.4878284,10.11171,1.973807,,-0.000159381394041702,,,,,,,,,,,,,,,,,,,,35.29847,-0.06186247,35,0,35.10977,-0.1121128
880,2021/06/20 14:08:09,15723.8936,1180.0012,1,5,0,0,0,0,-1.501884,3.992967,-5.996973249828,0.0000003782345,0.4919983,10.11171,1.99046,,-0.000115744900540449,,3.31290102005005,0.292919307947159,,,,,,,,,,,,,,,,,35.09751,-0.1098931,35,0,35.2444,-0.09676218
881,2021/06/20 14:08:19,15733.8939,1190.0015,1,5,0,0,0,0,-1.502182,3.991314,-5.995680047148,0.0000003782345,0.4961674,10.11171,2.007104,,-0.00018572730186861,,,,,,,,,,,,,,,,,,,,35.47104,0.1474786,35,0,35.527,0.1409078
882,2021/06/20 14:08:29,15743.893,1200.0006,1,5,0,0,0,0,-1.501457,3.990171,-5.991070179147,0.0000003782345,0.5003359,10.11171,2.023739,,-0.000105148399597965,,,,,,,,,,,,,,,,,,,,35.25312,-0.07674575,35,0,35.09937,-0.1138735
883,2021/06/20 14:08:39,15753.8931,1210.0007,1,5,0,0,0,0,-1.501572,3.988555,-5.98910250846,0.0000003782345,0.5045053,10.11171,2.040373,,-0.000176928806467913,,2.93570303916931,,,,,,,,,,,,,,,,,,34.96642,-0.1037645,35,0,35.05042,-0.1277661
884,2021/06/20 14:08:49,15763.8926,1220.0002,1,5,0,0,0,0,-1.501648,3.987291,-5.987507555568,0.0000003782345,0.5086743,10.11171,2.056999,,-0.000145942496601492,,,,,,,,,,,,,,,,,,,,35.35541,0.1144505,35,0,35.55812,0.1755905
885,2021/06/20 14:08:59,15773.8927,1230.0003,1,5,0,0,0,0,-1.501762,3.985824,-5.985759021888,0.0000003782345,0.5128428,10.11171,2.073617,,-0.000122451994684525,,,,,,,,,,,,,,,,,,,,35.51818,0.04195809,35,0,35.50428,-0.04544973
