Repository: HVES-Battery-Testing-Consortium/LG-HG2

# Battery Testing Consortium (BTC)
The Battery Testing Consortium (BTC) has been developed within the High Voltage and Energy Storage Lab at Oxford Brookes University to provide accurate and comprehensive cell data to Formula Student Electric teams. Through the BTC, we aim to provide FS teams with information for improved and informed decisions for cell selection, pack architecture design, thermal cooling requirements, and end of life predictions. A range of tests are completed to provide a comprehensive electrochemical lithium-ion characterisation for modelling, validation, and battery management parameterisation.

File: Data/Round1/LG_HG2/Package 1/210620_FSD_HPPC_EIS_LGHG2_1_35C/210620_FSD_HPPC_EIS_LGHG2_1_35C_Channel_3_Wb_1.CSV (part 6 of 63)
Data_Point,Date_Time,Test_Time(s),Step_Time(s),Cycle_Index,Step_Index,TC_Counter1,TC_Counter2,TC_Counter3,TC_Counter4,Current(A),Voltage(V),Power(W),Charge_Capacity(Ah),Discharge_Capacity(Ah),Charge_Energy(Wh),Discharge_Energy(Wh),ACR(Ohm),dV/dt(V/s),Internal_Resistance(Ohm),dQ/dV(Ah/V),dV/dQ(V/Ah),MetaCode_MV_UD1,MetaCode_MV_UD2,MetaCode_MV_UD3,MetaCode_MV_UD4,MetaCode_MV_UD5,MetaCode_MV_UD6,MetaCode_MV_UD7,MetaCode_MV_UD8,MetaCode_MV_UD9,MetaCode_MV_UD10,MetaCode_MV_UD11,MetaCode_MV_UD12,MetaCode_MV_UD13,MetaCode_MV_UD14,MetaCode_MV_UD15,MetaCode_MV_UD16,Aux_Temperature_1(C),Aux_dT/dt_1(C),Aux_Temperature_2(C),Aux_dT/dt_2(C),Aux_Temperature_3(C),Aux_dT/dt_3(C)
886,2021/06/20 14:09:09,15783.8934,1240.001,1,5,0,0,0,0,-1.501724,3.984321,-5.983350469404,0.0000003782345,0.5170121,10.11171,2.090232,,-0.000168675993336365,,,,,,,,,,,,,,,,,,,,35.30255,0.08295178,35,0,35.17678,0.04362822
887,2021/06/20 14:09:19,15793.893,1250.0006,1,5,0,0,0,0,-1.501884,3.982887,-5.981834259108,0.0000003782345,0.5211807,10.11171,2.106838,,-0.000155071102199145,,2.96788692474365,0.337288796901703,,,,,,,,,,,,,,,,,35.00393,-0.1632774,35,0,35.10889,-0.1108432
888,2021/06/20 14:09:29,15803.8928,1260.0004,1,5,0,0,0,0,-1.501877,3.981228,-5.979314764956,0.0000003782345,0.5253487,10.11171,2.123435,,-0.000174004206201062,,,,,,,,,,,,,,,,,,,,35.3483,0.09228587,35,0,35.53006,0.1163197
889,2021/06/20 14:09:39,15813.8938,1270.0014,1,5,0,0,0,0,-1.50177,3.979992,-5.97703258584,0.0000003782345,0.5295191,10.11171,2.140036,,-0.000193252999451943,,,,,,,,,,,,,,,,,,,,35.4728,0.1007521,35,0,35.43793,0.1095021
890,2021/06/20 14:09:49,15823.8925,1280.0001,1,5,0,0,0,0,-1.501724,3.978201,-5.974159918524,0.0000003782345,0.5336872,10.11171,2.156621,,-0.000158149006892927,,2.7510929107666,,,,,,,,,,,,,,,,,,35.02096,-0.1481545,35,0,35.20284,-0.08697033
891,2021/06/20 14:09:59,15833.8933,1290.0009,1,5,0,0,0,0,-1.501152,3.976881,-5.969902866912,0.0000003782345,0.5378566,10.11171,2.173206,,-0.000202259805519134,,,,,,,,,,,,,,,,,,,,35.21816,-0.0672996,35,0,35.05741,-0.1197255
892,2021/06/20 14:10:09,15843.8926,1300.0002,1,5,0,0,0,0,-1.501877,3.974945,-5.969878471765,0.0000003782345,0.5420254,10.11171,2.18978,,-0.000180358794750646,,,,,,,,,,,,,,,,,,,,35.46978,0.03264666,35,0,35.17663,-0.04162788
893,2021/06/20 14:10:19,15853.8927,1310.0003,1,5,0,0,0,0,-1.501732,3.973599,-5.967280773468,0.0000003782345,0.5461944,10.11171,2.20635,,-0.000237265499890782,,2.66689991950989,0.36863249540329,,,,,,,,,,,,,,,,,35.04895,-0.1368225,35,0,35.3143,0.1215196
894,2021/06/20 14:10:29,15863.893,1320.0006,1,5,0,0,0,0,-1.501884,3.971944,-5.965399142496,0.0000003782345,0.5503636,10.11171,2.222914,,-0.000146243895869702,,,,,,,,,,,,,,,,,,,,35.38971,0.0965488,35,0,35.34138,0.1118708
895,2021/06/20 14:10:39,15873.893,1330.0006,1,5,0,0,0,0,-1.501579,3.970553,-5.962099003187,0.0000003782345,0.5545322,10.11171,2.239468,,-0.000136993097839877,,,,,,,,,,,,,,,,,,,,35.39455,0.1041925,35,0,35.02624,-0.1504886
896,2021/06/20 14:10:49,15883.8939,1340.0015,1,5,0,0,0,0,-1.501976,3.968589,-5.960725431864,0.0000003782345,0.5587022,10.11171,2.256022,,-0.000135146095999517,,2.57786393165588,,,,,,,,,,,,,,,,,,35.18917,-0.06036282,35,0,35.50173,0.09845495
897,2021/06/20 14:10:59,15893.8933,1350.0009,1,5,0,0,0,0,-1.502029,3.967446,-5.959218947934,0.0000003782345,0.5628716,10.11171,2.272566,,-0.000128710104036145,,,,,,,,,,,,,,,,,,,,35.01791,-0.07385254,35,0,35.05994,-0.1240778
898,2021/06/20 14:11:09,15903.8926,1360.0002,1,5,0,0,0,0,-1.50135,3.965395,-5.95344578325,0.0000003782345,0.5670411,10.11171,2.289104,,-0.000103150996437762,,,,,,,,,,,,,,,,,,,,35.423,0.1160586,35,0,35.33222,0.04396558
899,2021/06/20 14:11:19,15913.8935,1370.0011,1,5,0,0,0,0,-1.501976,3.964017,-5.953858397592,0.0000003782345,0.5712111,10.11171,2.305637,,-0.00016468770627398,,,0.389559894800186,,,,,,,,,,,,,,,,,35.17786,0.04255652,35,0,35.36666,0.1036978
900,2021/06/20 14:11:29,15923.8927,1380.0003,1,5,0,0,0,0,-1.502129,3.96244,-5.95209603476,0.0000003782345,0.57538,10.11171,2.322159,,-0.00012192929716548,,2.57563400268555,,,,,,,,,,,,,,,,,,35.22337,0.06623507,35,0,35.08359,0.005050898
901,2021/06/20 14:11:39,15933.8927,1390.0003,1,5,0,0,0,0,-1.501877,3.960533,-5.948233420441,0.0000003782345,0.5795495,10.11171,2.338676,,-0.000188826496014372,,,,,,,,,,,,,,,,,,,,35.46405,0.1284921,35,0,35.46412,0.08915901
902,2021/06/20 14:11:49,15943.8936,1400.0012,1,5,0,0,0,0,-1.503273,3.958895,-5.951299963335,0.0000003782345,0.5837198,10.11171,2.355189,,-0.000153845103341155,,,,,,,,,,,,,,,,,,,,35.45222,0.09094477,35,0,35.52914,0.09970188
903,2021/06/20 14:11:59,15953.8938,1410.0014,1,5,0,0,0,0,-1.501991,3.957248,-5.943750880768,0.0000003782345,0.5878899,10.11171,2.371696,,-0.00018555459973868,,2.52412700653076,,,,,,,,,,,,,,,,,,35.15257,-0.1026595,35,0,35.35536,-0.07424116
904,2021/06/20 14:12:09,15963.894,1420.0016,1,5,0,0,0,0,-1.501846,3.955792,-5.940990392032,0.0000003782345,0.5920597,10.11171,2.388193,,-0.000164166194736026,,,,,,,,,,,,,,,,,,,,35.2085,-0.08653164,35,0,35.36235,-0.01445413
905,2021/06/20 14:12:19,15973.8932,1430.0008,1,5,0,0,0,0,-1.501953,3.953905,-5.938579476465,0.0000003782345,0.5962289,10.11171,2.404682,,-0.000156326306750998,,,0.393201500177383,,,,,,,,,,,,,,,,,35.29758,0.03330469,35,0,35.45141,0.09227276
906,2021/06/20 14:12:29,15983.8925,1440.0001,1,5,0,0,0,0,-1.502052,3.952406,-5.936719337112,0.0000003782345,0.6003979,10.11171,2.421162,,-0.000136287198984064,,2.53120803833008,,,,,,,,,,,,,,,,,,35.31638,-0.07246971,35,0,35.49815,-0.03096938
907,2021/06/20 14:12:39,15993.8934,1450.001,1,5,0,0,0,0,-1.501465,3.950392,-5.93137532428,0.0000003782345,0.6045668,10.11171,2.437635,,-0.000169830906088464,,,,,,,,,,,,,,,,,,,,35.28578,-0.05460262,35,0,35.53743,0.07643461
908,2021/06/20 14:12:49,16003.8926,1460.0002,1,5,0,0,0,0,-1.501465,3.949179,-5.929554047235,0.0000003782345,0.6087356,10.11171,2.454101,,-0.000126872895634733,,,,,,,,,,,,,,,,,,,,35.47486,0.0793016,35,0,35.63561,0.09461284
909,2021/06/20 14:12:59,16013.8928,1470.0004,1,5,0,0,0,0,-1.502106,3.947137,-5.929018170522,0.0000003782345,0.612904,10.11171,2.470559,,-0.000119965603516903,,2.5097599029541,,,,,,,,,,,,,,,,,,35.51602,0.007668734,35,0,35.58595,0.07536054
910,2021/06/20 14:13:09,16023.8939,1480.0015,1,5,0,0,0,0,-1.501846,3.945504,-5.925539400384,0.0000003782345,0.6170749,10.11171,2.487018,,-0.000146258898894303,,,,,,,,,,,,,,,,,,,,35.51563,0.1265669,35,0,35.50173,0.1571703
911,2021/06/20 14:13:19,16033.894,1490.0016,1,5,0,0,0,0,-1.501732,3.943898,-5.922677831336,0.0000003782345,0.6212436,10.11171,2.503463,,-0.000172329004271887,,,0.405159085988998,,,,,,,,,,,,,,,,,35.55794,0.07634521,35,0,35.52307,0.03484011
912,2021/06/20 14:13:29,16043.893,1500.0006,1,5,0,0,0,0,-1.501343,3.942331,-5.918791050533,0.0000003782345,0.6254123,10.11171,2.5199,,-0.000153354194480926,,2.41101789474487,,,,,,,,,,,,,,,,,,35.49338,0.03608584,35,0,35.49345,0.0863266
913,2021/06/20 14:13:39,16053.8925,1510.0001,1,5,0,0,0,0,-1.50161,3.940253,-5.91672330733,0.0000003782345,0.6295812,10.11171,2.53633,,-0.000197066794498824,,,,,,,,,,,,,,,,,,,,35.29632,-0.01119733,35,0,35.4152,0.1002145
914,2021/06/20 14:13:49,16063.8925,1520.0001,1,5,0,0,0,0,-1.501808,3.93851,-5.91488582608,0.0000003782345,0.6337504,10.11171,2.552756,,-0.000203779301955365,,2.45321106910706,,,,,,,,,,,,,,,,,,35.07386,-0.07553101,35,0,35.05994,-0.03839612
915,2021/06/20 14:13:59,16073.8933,1530.0009,1,5,0,0,0,0,-1.501656,3.937192,-5.912307989952,0.0000003782345,0.6379197,10.11171,2.569174,,-0.000279509607935324,,,,,,,,,,,,,,,,,,,,35.00927,-0.06920934,35,0,34.99534,-0.1260042
916,2021/06/20 14:14:09,16083.8928,1540.0004,1,5,0,0,0,0,-1.502342,3.935323,-5.912201026466,0.0000003782345,0.6420889,10.11171,2.585585,,-0.00015983589401003,,,,,,,,,,,,,,,,,,,,35.22118,-0.0932014,35,0,35.35406,0.01818776
917,2021/06/20 14:14:19,16093.8938,1550.0014,1,5,0,0,0,0,-1.502335,3.933777,-5.909850869295,0.0000003782345,0.6462594,10.11171,2.601994,,-0.000136745002237149,,,0.405170202255249,,,,,,,,,,,,,,,,,35.49556,0.1022196,35,0,35.45369,0.09789228
918,2021/06/20 14:14:29,16103.893,1560.0006,1,5,0,0,0,0,-1.502335,3.931839,-5.906939344065,0.0000003782345,0.6504287,10.11171,2.618391,,-0.000150938605656847,,2.48598504066467,,,,,,,,,,,,,,,,,,35.46928,0.08479714,35,0,35.30861,0.08263946
919,2021/06/20 14:14:39,16113.8938,1570.0014,1,5,0,0,0,0,-1.501801,3.930434,-5.902729711634,0.0000003782345,0.6545987,10.11171,2.634784,,-0.000128788000438362,,,,,,,,,,,,,,,,,,,,35.1363,-0.05953431,35,0,35.03847,-0.1447248
920,2021/06/20 14:14:49,16123.8934,1580.001,1,5,0,0,0,0,-1.501862,3.928504,-5.900070874448,0.0000003782345,0.6587686,10.11171,2.65117,,-0.000181637806235813,,2.42294001579285,,,,,,,,,,,,,,,,,,35.28196,0.0251019,35,0,35.47071,0.09061456
921,2021/06/20 14:14:59,16133.8933,1590.0009,1,5,0,0,0,0,-1.502113,3.927206,-5.899107186278,0.0000003782345,0.6629376,10.11171,2.667545,,-0.000171260893694125,,,,,,,,,,,,,,,,,,,,35.49808,0.06141424,35,0,35.46321,0.1029277
922,2021/06/20 14:15:09,16143.8933,1600.0009,1,5,0,0,0,0,-1.50209,3.925149,-5.89592706141,0.0000003782345,0.6671066,10.11171,2.683913,,-0.000154367400682531,,,,,,,,,,,,,,,,,,,,35.22551,-0.01351237,35,0,35.04377,-0.1358438
923,2021/06/20 14:15:19,16153.8935,1610.0011,1,5,0,0,0,0,-1.501961,3.923793,-5.893384058073,0.0000003782345,0.6712765,10.11171,2.700277,,-0.000147410100908019,,2.44739508628845,0.410267412662506,,,,,,,,,,,,,,,,,35.19845,-0.08137822,35,0,35.07965,-0.1053858
924,2021/06/20 14:15:29,16163.8927,1620.0003,1,5,0,0,0,0,-1.501068,3.921873,-5.886998060364,0.0000003782345,0.6754454,10.11171,2.716631,,-0.000254850689088926,,,,,,,,,,,,,,,,,,,,35.10451,-0.02089381,35,0,34.97869,-0.07771134
925,2021/06/20 14:15:39,16173.8929,1630.0005,1,5,0,0,0,0,-1.502129,3.920507,-5.889107259403,0.0000003782345,0.6796151,10.11171,2.73298,,-0.000165076795383357,,,,,,,,,,,,,,,,,,,,35.07221,-0.159688,35,0,35.10725,-0.1531255
926,2021/06/20 14:15:49,16183.8931,1640.0007,1,5,0,0,0,0,-1.501915,3.918652,-5.88548221858,0.0000003782345,0.6837847,10.11171,2.749324,,-0.000146421501995064,,,,,,,,,,,,,,,,,,,,35.16514,-0.0920105,35,0,35.05333,-0.0876224
927,2021/06/20 14:15:59,16193.8932,1650.0008,1,5,0,0,0,0,-1.501823,3.916963,-5.882585123549,0.0000003782345,0.6879538,10.11171,2.765657,,-0.000144705598358996,,2.62467789649963,,,,,,,,,,,,,,,,,,35.19399,0.009847879,35,0,35.07519,-0.04914403
928,2021/06/20 14:16:09,16203.8924,1660,1,5,0,0,0,0,-1.501808,3.915369,-5.880132487152,0.0000003782345,0.692122,10.11171,2.781981,,-0.000164981902344152,,,,,,,,,,,,,,,,,,,,35.08567,-0.1330984,35,0,35.06476,-0.1854992
929,2021/06/20 14:16:19,16213.8928,1670.0004,1,5,0,0,0,0,-1.501709,3.913877,-5.877504315793,0.0000003782345,0.6962908,10.11171,2.7983,,-0.00016353270621039,,2.44206690788269,0.398447513580322,,,,,,,,,,,,,,,,,35.07347,-0.06971717,35,0,35.21339,0.00015378
930,2021/06/20 14:16:29,16223.8928,1680.0004,1,5,0,0,0,0,-1.501518,3.912287,-5.874369351666,0.0000003782345,0.7004601,10.11171,2.814614,,-0.000134404195705429,,,,,,,,,,,,,,,,,,,,35.12064,-0.1158881,35,0,35.30946,-0.1027489
931,2021/06/20 14:16:39,16233.8929,1690.0005,1,5,0,0,0,0,-1.502052,3.910124,-5.873209574448,0.0000003782345,0.7046286,10.11171,2.830919,,-0.000153995002619922,,,,,,,,,,,,,,,,,,,,35.135,-0.1449811,35,0,35.25392,-0.1143885
932,2021/06/20 14:16:49,16243.8939,1700.0015,1,5,0,0,0,0,-1.501884,3.90902,-5.87089459368,0.0000003782345,0.7087989,10.11171,2.847223,,-0.000190049497177824,,,,,,,,,,,,,,,,,,,,35.14252,-0.0336957,35,0,35.25444,0.02743602
933,2021/06/20 14:16:59,16253.8933,1710.0009,1,5,0,0,0,0,-1.503044,3.907228,-5.872735602032,0.0000003782345,0.7129675,10.11171,2.863514,,-0.000116063398309052,,2.62298202514648,,,,,,,,,,,,,,,,,,35.18001,-0.1115167,35,0,35.33387,-0.07219315
934,2021/06/20 14:17:09,16263.8931,1720.0007,1,5,0,0,0,0,-1.502228,3.90586,-5.86749225608,0.0000003782345,0.7171367,10.11171,2.879801,,-0.000193370797205716,,,,,,,,,,,,,,,,,,,,35.08123,-0.1481366,35,0,35.10228,-0.1219285
935,2021/06/20 14:17:19,16273.8925,1730.0001,1,5,0,0,0,0,-1.501999,3.904101,-5.863955797899,0.0000003782345,0.721305,10.11171,2.896078,,-0.00016000539471861,,,,,,,,,,,,,,,,,,,,35.08047,-0.07433414,35,0,34.91267,-0.05684853
936,2021/06/20 14:17:29,16283.8926,1740.0002,1,5,0,0,0,0,-1.501884,3.902666,-5.861351622744,0.0000003782345,0.7254746,10.11171,2.912354,,-0.000121876197226811,,2.61632299423218,0.379147797822952,,,,,,,,,,,,,,,,,35.2775,0.06133199,35,0,35.12376,0.006711483
937,2021/06/20 14:17:39,16293.8926,1750.0002,1,5,0,0,0,0,-1.501961,3.900881,-5.858971127641,0.0000003782345,0.7296438,10.11171,2.928621,,-0.000146515594678931,,,,,,,,,,,,,,,,,,,,35.37753,0.08706331,35,0,35.18885,-0.01342893
938,2021/06/20 14:17:49,16303.8937,1760.0013,1,5,0,0,0,0,-1.502907,3.899532,-5.860633939524,0.0000003782345,0.7338132,10.11171,2.944882,,-0.000120650198368821,,,,,,,,,,,,,,,,,,,,35.50903,0.03646612,35,0,35.36934,-0.02690673
939,2021/06/20 14:17:59,16313.8931,1770.0007,1,5,0,0,0,0,-1.501152,3.897983,-5.851464976416,0.0000003782345,0.7379832,10.11171,2.961139,,-0.000105845101643354,,2.65749192237854,,,,,,,,,,,,,,,,,,35.48589,0.08315086,35,0,35.36716,0.09409785
940,2021/06/20 14:18:09,16323.8932,1780.0008,1,5,0,0,0,0,-1.502907,3.896429,-5.855970419103,0.0000003782345,0.7421524,10.11171,2.977387,,-0.000204006806598045,,,,,,,,,,,,,,,,,,,,35.4033,0.1146674,35,0,35.27057,0.02072573
941,2021/06/20 14:18:19,16333.894,1790.0016,1,5,0,0,0,0,-1.502304,3.894746,-5.851092494784,0.0000003782345,0.7463216,10.11171,2.993629,,-0.000162875905516557,,,,,,,,,,,,,,,,,,,,35.20506,-0.05926609,35,0,35.0513,-0.1160491
942,2021/06/20 14:18:29,16343.8926,1800.0002,1,5,0,0,0,0,-1.502106,3.893237,-5.848054657122,0.0000003782345,0.7504907,10.11171,3.009864,,-0.000179293303517625,,2.77448797225952,0.367639392614365,,,,,,,,,,,,,,,,,35.12587,0.005600452,35,0,35.03502,-0.07524371
943,2021/06/20 14:18:39,16353.8926,1810.0002,1,5,0,0,0,0,-1.501915,3.891701,-5.845004107415,0.0000003782345,0.75466,10.11171,3.026092,,-0.00014992720389273,,,,,,,,,,,,,,,,,,,,35.0267,-0.1507294,35,0,35.08271,-0.1550782
944,2021/06/20 14:18:49,16363.8936,1820.0012,1,5,0,0,0,0,-1.5019,3.890144,-5.8426072736,0.0000003782345,0.7588292,10.11171,3.042315,,-0.000254645390668884,,,,,,,,,,,,,,,,,,,,35.07512,-0.08243561,35,0,35.08917,-0.04966974
945,2021/06/20 14:18:59,16373.893,1830.0006,1,5,0,0,0,0,-1.502068,3.888891,-5.841378726588,0.0000003782345,0.762997,10.11171,3.058525,,-0.000132453205878846,,,,,,,,,,,,,,,,,,,,35.16311,-0.09718299,35,0,35.28901,-0.08842707
946,2021/06/20 14:19:09,16383.8931,1840.0007,1,5,0,0,0,0,-1.502151,3.887086,-5.838990121986,0.0000003782345,0.7671672,10.11171,3.074739,,-0.000113641799543984,,2.76726698875427,,,,,,,,,,,,,,,,,,35.26619,-0.0470984,35,0,35.42002,0.03589988
947,2021/06/20 14:19:19,16393.8931,1850.0007,1,5,0,0,0,0,-1.501862,3.885903,-5.836090051386,0.0000003782345,0.7713358,10.11171,3.09094,,-0.000139961004606448,,,,,,,,,,,,,,,,,,,,35.02937,-0.09167671,35,0,35.02943,-0.03052354
948,2021/06/20 14:19:29,16403.8924,1860,1,5,0,0,0,0,-1.501045,3.884014,-5.83007979463,0.0000003782345,0.7755045,10.11171,3.107136,,-0.000138585106469691,,,,,,,,,,,,,,,,,,,,35.39761,0.1008964,35,0,35.20196,0.04192233
949,2021/06/20 14:19:39,16413.8925,1870.0001,1,5,0,0,0,0,-1.502205,3.882877,-5.832877243785,0.0000003782345,0.7796746,10.11171,3.123331,,-0.000172850297531113,,2.81600499153137,0.35932931303978,,,,,,,,,,,,,,,,,35.17924,-0.06836176,35,0,35.38901,0.04304051
950,2021/06/20 14:19:49,16423.8925,1880.0001,1,5,0,0,0,0,-1.501465,3.881175,-5.827448421375,0.0000003782345,0.7838432,10.11171,3.139513,,-0.00021489079517778,,,,,,,,,,,,,,,,,,,,35.28058,-0.08136153,35,0,35.15481,-0.1228464
951,2021/06/20 14:19:59,16433.893,1890.0006,1,5,0,0,0,0,-1.5019,3.879999,-5.8273704981,0.0000003782345,0.788013,10.11171,3.155695,,-0.0000982983692665584,,,,,,,,,,,,,,,,,,,,35.55832,0.07436752,35,0,35.50948,0.1224387
952,2021/06/20 14:20:09,16443.8929,1900.0005,1,5,0,0,0,0,-1.501953,3.878304,-5.825030327712,0.0000003782345,0.7921825,10.11171,3.17187,,-0.000176588000613265,,2.8075909614563,,,,,,,,,,,,,,,,,,35.22286,-0.08081317,35,0,35.32778,0.004367828
953,2021/06/20 14:20:19,16453.893,1910.0006,1,5,0,0,0,0,-1.501976,3.877192,-5.823449331392,0.0000003782345,0.796352,10.11171,3.188038,,-0.000119206699309871,,,,,,,,,,,,,,,,,,,,35.21587,-0.09149909,35,0,35.02015,-0.1198757
954,2021/06/20 14:20:29,16463.8925,1920.0001,1,5,0,0,0,0,-1.502205,3.875682,-5.82206887881,0.0000003782345,0.8005216,10.11171,3.2042,,-0.000181993906153366,,,,,,,,,,,,,,,,,,,,35.48666,0.0001192093,35,0,35.64043,0.08527517
955,2021/06/20 14:20:39,16473.8924,1930,1,5,0,0,0,0,-1.501617,3.874172,-5.817522536124,0.0000003782345,0.8046905,10.11171,3.220355,,-0.000179106806172058,,,,,,,,,,,,,,,,,,,,35.01053,-0.1598632,35,0,35.01759,-0.1533115
956,2021/06/20 14:20:49,16483.8925,1940.0001,1,5,0,0,0,0,-1.50161,3.872876,-5.81554933036,0.0000003782345,0.8088603,10.11171,3.236506,,-0.0000912741306819953,,3.00028300285339,0.348387598991394,,,,,,,,,,,,,,,,,35.26137,-0.06214142,35,0,35.06567,-0.1254988
957,2021/06/20 14:20:59,16493.8925,1950.0001,1,5,0,0,0,0,-1.501839,3.871236,-5.813973203004,0.0000003782345,0.8130289,10.11171,3.252648,,-0.000120267599413637,,,,,,,,,,,,,,,,,,,,35.5592,0.07699132,35,0,35.49638,0.1141417
958,2021/06/20 14:21:09,16503.8935,1960.0011,1,5,0,0,0,0,-1.502243,3.870096,-5.813824625328,0.0000003782345,0.8171993,10.11171,3.26879,,-0.000137272494612262,,,,,,,,,,,,,,,,,,,,35.43434,0.05830288,35,0,35.57415,0.1522231
959,2021/06/20 14:21:19,16513.8929,1970.0005,1,5,0,0,0,0,-1.501343,3.86855,-5.80802046265,0.0000003782345,0.8213685,10.11171,3.284922,,-0.000123901394545101,,,,,,,,,,,,,,,,,,,,35.06866,-0.08706808,35,0,35.05474,-0.03465295
960,2021/06/20 14:21:29,16523.8937,1980.0013,1,5,0,0,0,0,-1.502205,3.86741,-5.80964263905,0.0000003782345,0.825538,10.11171,3.301049,,-0.000166893296409398,,2.98935103416443,,,,,,,,,,,,,,,,,,35.39417,0.09354234,35,0,35.2125,0.05641818
961,2021/06/20 14:21:39,16533.893,1990.0006,1,5,0,0,0,0,-1.50238,3.865789,-5.80788407782,0.0000003782345,0.8297073,10.11171,3.31717,,-0.000166786805493757,,,,,,,,,,,,,,,,,,,,35.5644,0.1393473,35,0,35.60638,0.2027106
962,2021/06/20 14:21:49,16543.8939,2000.0015,1,5,0,0,0,0,-1.502129,3.864597,-5.805123227013,0.0000003782345,0.8338766,10.11171,3.333285,,-0.000110420500277542,,,,,,,,,,,,,,,,,,,,35.08872,-0.09818554,35,0,35.06781,-0.04576087
963,2021/06/20 14:21:59,16553.894,2010.0016,1,5,0,0,0,0,-1.501671,3.863084,-5.801081213364,0.0000003782345,0.8380462,10.11171,3.349396,,,,3.00283408164978,0.329250514507294,,,,,,,,,,,,,,,,,35.56096,0.1042676,35,0,35.43525,0.1261485
964,2021/06/20 14:22:09,16563.8927,2020.0003,1,5,0,0,0,0,-1.502319,3.861861,-5.801747155659,0.0000003782345,0.8422152,10.11171,3.365498,,-0.000157191199832596,,,,,,,,,,,,,,,,,,,,35.36354,-0.003533363,35,0,35.55228,0.1165891
965,2021/06/20 14:22:19,16573.8935,2030.0011,1,5,0,0,0,0,-1.50135,3.860437,-5.79586708995,0.0000003782345,0.8463838,10.11171,3.381594,,-0.000153648405103013,,,,,,,,,,,,,,,,,,,,35.08303,-0.07933378,35,0,35.04113,-0.04875183
966,2021/06/20 14:22:29,16583.8936,2040.0012,1,5,0,0,0,0,-1.501686,3.859187,-5.795287089282,0.0000003782345,0.8505536,10.11171,3.397689,,-0.000123092002468184,,,,,,,,,,,,,,,,,,,,35.58981,0.09524941,35,0,35.51303,0.1345944
967,2021/06/20 14:22:39,16593.8936,2050.0012,1,5,0,0,0,0,-1.50161,3.857656,-5.79269482616,0.0000003782345,0.8547228,10.11171,3.413775,,-0.0000889451912371442,,3.15123510360718,,,,,,,,,,,,,,,,,,35.39543,-0.006278753,35,0,35.55622,0.1094759
968,2021/06/20 14:22:49,16603.893,2060.0006,1,5,0,0,0,0,-1.501938,3.85658,-5.79234405204,0.0000003782345,0.8588917,10.11171,3.429855,,-0.000149817497003824,,,,,,,,,,,,,,,,,,,,35.17175,-0.0877893,35,0,35.12288,-0.05501509
969,2021/06/20 14:22:59,16613.8932,2070.0008,1,5,0,0,0,0,-1.502037,3.85507,-5.79045777759,0.0000003782345,0.8630615,10.11171,3.445933,,-0.000144928300869651,,,,,,,,,,,,,,,,,,,,35.59856,0.09774327,35,0,35.42395,0.09777784
970,2021/06/20 14:23:09,16623.8933,2080.0009,1,5,0,0,0,0,-1.501648,3.853951,-5.787277811248,0.0000003782345,0.8672311,10.11171,3.462005,,-0.00011022779654013,,,,,,,,,,,,,,,,,,,,35.54955,0.07246017,35,0,35.63345,0.1576436
971,2021/06/20 14:23:19,16633.8932,2090.0008,1,5,0,0,0,0,-1.501785,3.852572,-5.78573484102,0.0000003782345,0.8713995,10.11171,3.478066,,-0.0000850329088279977,,3.08598208427429,0.321047693490982,,,,,,,,,,,,,,,,,35.17747,-0.01381278,35,0,35.29638,0.08661866
972,2021/06/20 14:23:29,16643.8926,2100.0002,1,5,0,0,0,0,-1.501801,3.850975,-5.783398105975,0.0000003782345,0.8755686,10.11171,3.494125,,-0.000104673599707894,,,,,,,,,,,,,,,,,,,,35.20938,0.02661586,35,0,35.06261,-0.05859971
973,2021/06/20 14:23:39,16653.8937,2110.0013,1,5,0,0,0,0,-1.502571,3.850037,-5.784953945127,0.0000003782345,0.8797382,10.11171,3.51018,,-0.000114026799565181,,,,,,,,,,,,,,,,,,,,35.54408,0.1044738,35,0,35.55812,0.1634669
974,2021/06/20 14:23:49,16663.8937,2120.0013,1,5,0,0,0,0,-1.501579,3.848539,-5.778885343081,0.0000003782345,0.8839077,10.11171,3.526229,,-0.000154085297253914,,,,,,,,,,,,,,,,,,,,35.22248,-0.1063538,35,0,35.00578,-0.1063335
975,2021/06/20 14:23:59,16673.8938,2130.0014,1,5,0,0,0,0,-1.502037,3.847418,-5.778964190466,0.0000003782345,0.8880772,10.11171,3.542274,,-0.0000937513323151506,,3.17022395133972,,,,,,,,,,,,,,,,,,35.54775,-0.005402565,35,0,35.62466,0.07375717
976,2021/06/20 14:24:09,16683.893,2140.0006,1,5,0,0,0,0,-1.501839,3.845932,-5.775970668948,0.0000003782345,0.892247,10.11171,3.558313,,-0.0000936115102376789,,,,,,,,,,,,,,,,,,,,35.07488,-0.1686931,35,0,35.50871,0.1154661
977,2021/06/20 14:24:19,16693.8932,2150.0008,1,5,0,0,0,0,-1.501801,3.844834,-5.774175546034,0.0000003782345,0.8964161,10.11171,3.574345,,-0.000121863900858443,,,,,,,,,,,,,,,,,,,,35.54751,0.007070303,35,0,35.08141,-0.06721497
978,2021/06/20 14:24:29,16703.8927,2160.0003,1,5,0,0,0,0,-1.501999,3.84333,-5.77267781667,0.0000003782345,0.9005849,10.11171,3.59037,,-0.000114597001811489,,,0.308961093425751,,,,,,,,,,,,,,,,,35.21739,-0.1083648,35,0,35.62709,0.1744914
979,2021/06/20 14:24:39,16713.8935,2170.0011,1,5,0,0,0,0,-1.501732,3.842247,-5.770025271804,0.0000003782345,0.9047543,10.11171,3.606393,,-0.00015730140148662,,3.35233902931213,,,,,,,,,,,,,,,,,,35.46886,0.05336881,35,0,35.0125,-0.0439918
980,2021/06/20 14:24:49,16723.8928,2180.0004,1,5,0,0,0,0,-1.501465,3.840808,-5.76683878372,0.0000003782345,0.9089229,10.11171,3.622406,,-0.0000877113488968462,,,,,,,,,,,,,,,,,,,,35.4337,0.1061821,35,0,35.44289,0.1236856
981,2021/06/20 14:24:59,16733.8938,2190.0014,1,5,0,0,0,0,-1.501709,3.839699,-5.766110545591,0.0000003782345,0.9130915,10.11171,3.638415,,-0.0000977476520347409,,,,,,,,,,,,,,,,,,,,35.43977,0.07167697,35,0,35.60752,0.1568496
982,2021/06/20 14:25:09,16743.8924,2200,1,5,0,0,0,0,-1.501976,3.838298,-5.765031476848,0.0000003782345,0.91726,10.11171,3.654418,,-0.0000903882682905532,,,,,,,,,,,,,,,,,,,,35.06713,-0.06730556,35,0,35.07419,-0.01052499
983,2021/06/20 14:25:19,16753.8924,2210,1,5,0,0,0,0,-1.501724,3.837199,-5.762413831076,0.0000003782345,0.9214292,10.11171,3.670418,,-0.000142946606501937,,3.23558807373047,,,,,,,,,,,,,,,,,,35.35897,0.0860393,35,0,35.15631,0.04017234
984,2021/06/20 14:25:29,16763.8926,2220.0002,1,5,0,0,0,0,-1.5019,3.835902,-5.7611412138,0.0000003782345,0.9255979,10.11171,3.686411,,-0.000192831095773727,,,,,,,,,,,,,,,,,,,,35.53419,0.1439297,35,0,35.49234,0.1373839
985,2021/06/20 14:25:39,16773.8927,2230.0003,1,5,0,0,0,0,-1.501617,3.834603,-5.758105053051,0.0000003782345,0.9297665,10.11171,3.702399,,-0.000126573606394231,,,,,,,,,,,,,,,,,,,,35.37893,0.082587,35,0,35.53272,0.09788632
986,2021/06/20 14:25:49,16783.8926,2240.0002,1,5,0,0,0,0,-1.501709,3.833431,-5.756697833579,0.0000003782345,0.9339357,10.11171,3.718383,,-0.000110676497570239,,,0.306318014860153,,,,,,,,,,,,,,,,,35.19513,0.03102183,35,0,35.02038,-0.03672123
987,2021/06/20 14:25:59,16793.8936,2250.0012,1,5,0,0,0,0,-1.501801,3.832053,-5.754981027453,0.0000003782345,0.9381053,10.11171,3.734365,,-0.0000987064631772228,,3.2458701133728,,,,,,,,,,,,,,,,,,35.52529,0.1334774,35,0,35.56728,0.1924777
988,2021/06/20 14:26:09,16803.8931,2260.0007,1,5,0,0,0,0,-1.501915,3.830905,-5.753693683075,0.0000003782345,0.942274,10.11171,3.750336,,-0.000157811504323035,,,,,,,,,,,,,,,,,,,,35.14607,-0.03521204,35,0,35.16013,0.04994869
989,2021/06/20 14:26:19,16813.8932,2270.0008,1,5,0,0,0,0,-1.501999,3.829541,-5.751966752459,0.0000003782345,0.9464437,10.11171,3.766307,,-0.000136886301334016,,,,,,,,,,,,,,,,,,,,35.47206,0.1118052,35,0,35.29042,0.09873271
990,2021/06/20 14:26:29,16823.8932,2280.0008,1,5,0,0,0,0,-1.503006,3.828448,-5.754180314688,0.0000003782345,0.9506126,10.11171,3.782269,,-0.000087749540398363,,,,,,,,,,,,,,,,,,,,34.98894,-0.1649046,35,0,35.05894,-0.1299477
991,2021/06/20 14:26:39,16833.8926,2290.0002,1,5,0,0,0,0,-1.501923,3.826817,-5.747584469091,0.0000003782345,0.9547819,10.11171,3.798228,,-0.00011188200005563,,3.36453795433044,,,,,,,,,,,,,,,,,,35.36507,-0.02868295,35,0,35.18339,-0.08985996
992,2021/06/20 14:26:49,16843.8927,2300.0003,1,5,0,0,0,0,-1.501953,3.825877,-5.746287437781,0.0000003782345,0.9589514,10.11171,3.814183,,-0.000108939500933047,,,,,,,,,,,,,,,,,,,,35.57901,0.0599122,35,0,35.54414,0.1145256
993,2021/06/20 14:26:59,16853.8926,2310.0002,1,5,0,0,0,0,-1.501595,3.824469,-5.742803528055,0.0000003782345,0.9631211,10.11171,3.830132,,-0.000100198602012824,,,,,,,,,,,,,,,,,,,,35.5616,0.1290178,35,0,35.52674,0.1661813
994,2021/06/20 14:27:09,16863.8929,2320.0005,1,5,0,0,0,0,-1.503212,3.8235,-5.747531082,0.0000003782345,0.9672905,10.11171,3.846076,,-0.000109415297629312,,,0.297879099845886,,,,,,,,,,,,,,,,,35.41094,0.01258373,35,0,35.24326,-0.06389856
995,2021/06/20 14:27:19,16873.893,2330.0006,1,5,0,0,0,0,-1.501862,3.821936,-5.740020444832,0.0000003782345,0.9714602,10.11171,3.862015,,-0.000112037596409209,,3.35845994949341,,,,,,,,,,,,,,,,,,35.3357,0.06676912,35,0,35.09808,0.02527118
996,2021/06/20 14:27:29,16883.8929,2340.0005,1,5,0,0,0,0,-1.502151,3.820899,-5.739567253749,0.0000003782345,0.9756301,10.11171,3.87795,,-0.000129712905618362,,,,,,,,,,,,,,,,,,,,35.17022,-0.06891012,35,0,34.98847,-0.158484
997,2021/06/20 14:27:39,16893.8932,2350.0008,1,5,0,0,0,0,-1.501656,3.819537,-5.735630653272,0.0000003782345,0.9797996,10.11171,3.893878,,-0.000180979797733016,,,,,,,,,,,,,,,,,,,,35.11252,-0.08439183,35,0,35.00769,-0.08437514
998,2021/06/20 14:27:49,16903.8925,2360.0001,1,5,0,0,0,0,-1.502205,3.818286,-5.73584832063,0.0000003782345,0.9839685,10.11171,3.909799,,,,3.17249608039856,,,,,,,,,,,,,,,,,,35.14787,0.005323887,35,0,34.99408,-0.0624156
999,2021/06/20 14:27:59,16913.8933,2370.0009,1,5,0,0,0,0,-1.502113,3.817079,-5.733683987927,0.0000003782345,0.9881383,10.11171,3.925718,,-0.000145238896948285,,,,,,,,,,,,,,,,,,,,35.14175,-0.08340359,35,0,34.98098,-0.1795208
1000,2021/06/20 14:28:09,16923.8927,2380.0003,1,5,0,0,0,0,-1.501808,3.815694,-5.730439774752,0.0000003782345,0.992307,10.11171,3.941627,,-0.000110790097096469,,,,,,,,,,,,,,,,,,,,35.09369,-0.09296775,35,0,35.00983,-0.08639693
1001,2021/06/20 14:28:19,16933.893,2390.0006,1,5,0,0,0,0,-1.501686,3.81464,-5.72839148304,0.0000003782345,0.9964761,10.11171,3.957533,,-0.0000990540866041556,,,,,,,,,,,,,,,,,,,,35.44714,0.1071548,35,0,35.35635,0.1049912
1002,2021/06/20 14:28:29,16943.8928,2400.0004,1,5,0,0,0,0,-1.502068,3.813043,-5.727449872924,0.0000003782345,1.000646,10.11171,3.973435,,-0.000115625698526856,,,0.306014508008957,,,,,,,,,,,,,,,,,35.53152,0.1239848,35,0,35.56652,0.1545703
1003,2021/06/20 14:28:39,16953.8931,2410.0007,1,5,0,0,0,0,-1.501884,3.81214,-5.72539207176,0.0000003782345,1.004815,10.11171,3.98933,,-0.000123544901725836,,3.50437498092651,,,,,,,,,,,,,,,,,,35.14302,-0.02032995,35,0,35.28291,0.05172253
1004,2021/06/20 14:28:49,16963.8925,2420.0001,1,5,0,0,0,0,-1.501686,3.810504,-5.722180509744,0.0000003782345,1.008983,10.11171,4.005219,,-0.0000930487731238827,,,,,,,,,,,,,,,,,,,,35.09242,-0.03193974,35,0,35.00157,-0.09967327
1005,2021/06/20 14:28:59,16973.8934,2430.001,1,5,0,0,0,0,-1.501228,3.809793,-5.719367925804,0.0000003782345,1.013153,10.11171,4.021105,,-0.000122693294542842,,,,,,,,,,,,,,,,,,,,35.2925,0.003854036,35,0,35.16673,-0.09443879
1006,2021/06/20 14:29:09,16983.8926,2440.0002,1,5,0,0,0,0,-1.502052,3.808227,-5.720154981804,0.0000003782345,1.017322,10.11171,4.036983,,-0.000113919602881651,,3.17258501052856,,,,,,,,,,,,,,,,,,35.48388,0.05340099,35,0,35.41406,-0.02745509
1007,2021/06/20 14:29:19,16993.8935,2450.0011,1,5,0,0,0,0,-1.502014,3.807022,-5.718200342308,0.0000003782345,1.021491,10.11171,4.052857,,-0.000118748401291668,,,,,,,,,,,,,,,,,,,,35.31488,-0.06713867,35,0,35.49665,0.01584649
1008,2021/06/20 14:29:29,17003.893,2460.0006,1,5,0,0,0,0,-1.502945,3.805606,-5.71961650967,0.0000003782345,1.025661,10.11171,4.068729,,-0.000206547600100748,,,,,,,,,,,,,,,,,,,,35.09674,-0.1283157,35,0,34.9989,-0.1872921
1009,2021/06/20 14:29:39,17013.8928,2470.0004,1,5,0,0,0,0,-1.502151,3.804482,-5.714906440782,0.0000003782345,1.02983,10.11171,4.084592,,-0.00013371670502238,,,,,,,,,,,,,,,,,,,,35.48044,0.09069204,35,0,35.55037,0.0338912
1010,2021/06/20 14:29:49,17023.8938,2480.0014,1,5,0,0,0,0,-1.501556,3.802898,-5.710264309288,0.0000003782345,1.033999,10.11171,4.100452,,-0.000108241998532321,,,0.303530901670456,,,,,,,,,,,,,,,,,35.21687,-0.07362962,35,0,35.44759,-0.04740357
1011,2021/06/20 14:29:59,17033.894,2490.0016,1,5,0,0,0,0,-1.50209,3.80185,-5.7107208665,0.0000003782345,1.038169,10.11171,4.116308,,-0.000181320399860851,,3.34052491188049,,,,,,,,,,,,,,,,,,35.07756,-0.1156604,35,0,35.00769,-0.1833653
1012,2021/06/20 14:30:09,17043.8925,2500.0001,1,5,0,0,0,0,-1.50222,3.800592,-5.70932531424,0.0000003782345,1.042338,10.11171,4.132154,,-0.000151347005157731,,,,,,,,,,,,,,,,,,,,35.50838,0.09093285,35,0,35.43858,0.0232029
1013,2021/06/20 14:30:19,17053.8933,2510.0009,1,5,0,0,0,0,-1.502029,3.799013,-5.706227697377,0.0000003782345,1.046509,10.11171,4.148002,,-0.000119596799777355,,,,,,,,,,,,,,,,,,,,35.06877,-0.05478144,35,0,35.06184,-0.1203072
1014,2021/06/20 14:30:29,17063.8936,2520.0012,1,5,0,0,0,0,-1.50177,3.797893,-5.70356177061,0.0000003782345,1.050679,10.11171,4.163843,,-0.000179383700015023,,3.20892000198364,,,,,,,,,,,,,,,,,,35.39875,0.0831759,35,0,35.5735,0.1639879
1015,2021/06/20 14:30:39,17073.8928,2530.0004,1,5,0,0,0,0,-1.503029,3.796495,-5.706242083355,0.0000003782345,1.054849,10.11171,4.179677,,-0.000109596898255404,,,,,,,,,,,,,,,,,,,,35.46379,-0.0233531,35,0,35.33806,-0.0998199
1016,2021/06/20 14:30:49,17083.8938,2540.0014,1,5,0,0,0,0,-1.50219,3.795282,-5.70123466758,0.0000003782345,1.059019,10.11171,4.195506,,-0.00010028659744421,,,,,,,,,,,,,,,,,,,,35.06395,-0.09886146,35,0,35.15493,-0.1403248
1017,2021/06/20 14:30:59,17093.893,2550.0006,1,5,0,0,0,0,-1.501808,3.793868,-5.697661313344,0.0000003782345,1.063188,10.11171,4.211325,,-0.000111674497020431,,,,,,,,,,,,,,,,,,,,35.51398,0.1265764,35,0,35.61885,0.1680672
1018,2021/06/20 14:31:09,17103.8934,2560.001,1,5,0,0,0,0,-1.502167,3.792846,-5.697488097282,0.0000003782345,1.067358,10.11171,4.227143,,-0.000100293298601173,,3.21587204933167,0.309369385242462,,,,,,,,,,,,,,,,,35.0867,-0.104773,35,0,35.05179,-0.07637382
1019,2021/06/20 14:31:19,17113.8932,2570.0008,1,5,0,0,0,0,-1.501884,3.791297,-5.694088303548,0.0000003782345,1.071527,10.11171,4.242955,,-0.000112549299956299,,,,,,,,,,,,,,,,,,,,35.55626,0.1095939,35,0,35.50742,0.118345
1020,2021/06/20 14:31:29,17123.8924,2580,1,5,0,0,0,0,-1.501686,3.790279,-5.691808910394,0.0000003782345,1.075696,10.11171,4.258758,,-0.000144718505907804,,,,,,,,,,,,,,,,,,,,35.14695,-0.1285875,35,0,35.32878,-0.04777074
1021,2021/06/20 14:31:39,17133.8935,2590.0011,1,5,0,0,0,0,-1.502205,3.788593,-5.691243347565,0.0000003782345,1.079866,10.11171,4.27456,,-0.000127091407193802,,,,,,,,,,,,,,,,,,,,35.62169,0.054667,35,0,35.63573,-0.01524568
1022,2021/06/20 14:31:49,17143.8936,2600.0012,1,5,0,0,0,0,-1.502129,3.78745,-5.68923848105,0.0000003782345,1.084036,10.11171,4.290356,,-0.00010233969805995,,3.16592001914978,,,,,,,,,,,,,,,,,,35.27371,-0.09227037,35,0,35.47645,-0.07477403
1023,2021/06/20 14:31:59,17153.8929,2610.0005,1,5,0,0,0,0,-1.501656,3.786036,-5.685323675616,0.0000003782345,1.088204,10.11171,4.30614,,-0.000116153001727071,,,,,,,,,,,,,,,,,,,,35.42633,0.04809856,35,0,35.28661,-0.05018353
1024,2021/06/20 14:32:09,17163.8937,2620.0013,1,5,0,0,0,0,-1.501862,3.78461,-5.68396194382,0.0000003782345,1.092374,10.11171,4.321923,,-0.000122569806990214,,,,,,,,,,,,,,,,,,,,35.08723,-0.06763935,35,0,35.20616,-0.008686781
1025,2021/06/20 14:32:19,17173.8931,2630.0007,1,5,0,0,0,0,-1.502182,3.783415,-5.68337791153,0.0000003782345,1.096543,10.11171,4.3377,,-0.000118302697956096,,,0.321043312549591,,,,,,,,,,,,,,,,,35.35847,-0.07574439,35,0,35.58912,-0.01460195
1026,2021/06/20 14:32:29,17183.8941,2640.0017,1,5,0,0,0,0,-1.50148,3.782023,-5.67863189404,0.0000003782345,1.100713,10.11171,4.353473,,-0.000140204399940558,,3.05531311035156,,,,,,,,,,,,,,,,,,35.4817,0.1228786,35,0,35.69134,0.1839995
1027,2021/06/20 14:32:39,17193.8933,2650.0009,1,5,0,0,0,0,-1.502029,3.780681,-5.678692501749,0.0000003782345,1.104882,10.11171,4.369236,,-0.000164408105774783,,,,,,,,,,,,,,,,,,,,35.52022,0.04723072,35,0,35.49932,-0.04671454
1028,2021/06/20 14:32:49,17203.8925,2660.0001,1,5,0,0,0,0,-1.501976,3.779286,-5.676396869136,0.0000003782345,1.109051,10.11171,4.384997,,-0.000115997398097534,,,,,,,,,,,,,,,,,,,,35.51056,0.1030958,35,0,35.46171,0.1052904
1029,2021/06/20 14:32:59,17213.8934,2670.001,1,5,0,0,0,0,-1.501518,3.778145,-5.67295272411,0.0000003782345,1.113221,10.11171,4.400753,,-0.000110051398223732,,3.07458209991455,,,,,,,,,,,,,,,,,,35.30827,-0.0241816,35,0,35.14755,-0.146482
1030,2021/06/20 14:33:09,17223.8938,2680.0014,1,5,0,0,0,0,-1.502014,3.776616,-5.672530104624,0.0000003782345,1.117389,10.11171,4.416499,,-0.000147960803587921,,,,,,,,,,,,,,,,,,,,35.06802,-0.05486488,35,0,35.15199,0.01282334
1031,2021/06/20 14:33:19,17233.8938,2690.0014,1,5,0,0,0,0,-1.502068,3.77537,-5.67086246516,0.0000003782345,1.121559,10.11171,4.432243,,-0.000111016597656999,,,,,,,,,,,,,,,,,,,,35.45985,-0.03314376,35,0,35.64855,0.04545093
1032,2021/06/20 14:33:29,17243.8932,2700.0008,1,5,0,0,0,0,-1.501823,3.773813,-5.667599161099,0.0000003782345,1.125728,10.11171,4.447981,,-0.000173101594555192,,,,,,,,,,,,,,,,,,,,35.34589,-0.0200069,35,0,35.22013,-0.1248276
1033,2021/06/20 14:33:39,17253.8941,2710.0017,1,5,0,0,0,0,-1.501938,3.772617,-5.666236831746,0.0000003782345,1.129898,10.11171,4.463714,,-0.000227261494728737,,3.15397191047668,0.321022391319275,,,,,,,,,,,,,,,,,35.49265,0.084939,35,0,35.68832,0.1002336
1034,2021/06/20 14:33:49,17263.8934,2720.001,1,5,0,0,0,0,-1.502113,3.771102,-5.664621338526,0.0000003782345,1.134067,10.11171,4.47944,,-0.000133332796394825,,,,,,,,,,,,,,,,,,,,35.05097,-0.05304337,35,0,35.12796,-0.103265
1035,2021/06/20 14:33:59,17273.8934,2730.001,1,5,0,0,0,0,-1.503006,3.769882,-5.666155265292,0.0000003782345,1.138237,10.11171,4.495164,,-0.000151347005157731,,,,,,,,,,,,,,,,,,,,35.43457,0.07605553,35,0,35.42765,-0.02223134
1036,2021/06/20 14:34:09,17283.8927,2740.0003,1,5,0,0,0,0,-1.501724,3.768313,-5.658966071612,0.0000003782345,1.142407,10.11171,4.510879,,-0.000131833701743744,,,,,,,,,,,,,,,,,,,,35.27814,0.06775856,35,0,35.52979,0.1332545
1037,2021/06/20 14:34:19,17293.8928,2750.0004,1,5,0,0,0,0,-1.502151,3.767062,-5.658695950362,0.0000003782345,1.146577,10.11171,4.526592,,-0.00012427220644895,,2.88387799263,,,,,,,,,,,,,,,,,,35.5686,0.1034331,35,0,35.63851,0.1361835
1038,2021/06/20 14:34:29,17303.8929,2760.0005,1,5,0,0,0,0,-1.50222,3.765558,-5.65669653876,0.0000003782345,1.150748,10.11171,4.542299,,-0.000138819596031681,,,,,,,,,,,,,,,,,,,,35.18613,-0.08514643,35,0,35.10928,-0.1877713
1039,2021/06/20 14:34:39,17313.8924,2770,1,5,0,0,0,0,-1.502068,3.764114,-5.653955187752,0.0000003782345,1.154917,10.11171,4.557995,,-0.000114223701530136,,,,,,,,,,,,,,,,,,,,35.09331,-0.02659917,35,0,35.33806,0.06074071
1040,2021/06/20 14:34:49,17323.8933,2780.0009,1,5,0,0,0,0,-1.502014,3.762664,-5.651574005296,0.0000003782345,1.159087,10.11171,4.57369,,-0.000116002200229559,,3.11922597885132,0.334116905927658,,,,,,,,,,,,,,,,,35.46788,0.01001358,35,0,35.69149,0.08860588
1041,2021/06/20 14:34:59,17333.8924,2790,1,5,0,0,0,0,-1.502205,3.761329,-5.650287230445,0.0000003782345,1.163255,10.11171,4.589372,,-0.000145176192745566,,,,,,,,,,,,,,,,,,,,35.30827,-0.01107931,35,0,35.23144,-0.118084
1042,2021/06/20 14:35:09,17343.8925,2800.0001,1,5,0,0,0,0,-1.501976,3.760018,-5.647456795568,0.0000003782345,1.167426,10.11171,4.605055,,-0.0000928648732951842,,,,,,,,,,,,,,,,,,,,35.07806,-0.01786232,35,0,35.25991,0.04326582
1043,2021/06/20 14:35:19,17353.8935,2810.0011,1,5,0,0,0,0,-1.501648,3.758423,-5.643828381104,0.0000003782345,1.171594,10.11171,4.620725,,-0.0000993628273135982,,,,,,,,,,,,,,,,,,,,35.49785,0.05483747,35,0,35.70748,0.11814
1044,2021/06/20 14:35:29,17363.893,2820.0006,1,5,0,0,0,0,-1.501747,3.757169,-5.642317274243,0.0000003782345,1.175763,10.11171,4.636393,,-0.000165123594342731,,2.95816707611084,,,,,,,,,,,,,,,,,,35.09548,-0.1213729,35,0,35.06059,-0.1825082
1045,2021/06/20 14:35:39,17373.8931,2830.0007,1,5,0,0,0,0,-1.50177,3.755672,-5.64015553944,0.0000003782345,1.179933,10.11171,4.652056,,-0.00011961779819103,,,,,,,,,,,,,,,,,,,,35.48082,0.1035261,35,0,35.62759,0.04890203
1046,2021/06/20 14:35:49,17383.893,2840.0006,1,5,0,0,0,0,-1.501419,3.754424,-5.636963527656,0.0000003782345,1.184102,10.11171,4.667711,,-0.000129082094645128,,,,,,,,,,,,,,,,,,,,35.01461,-0.07008076,35,0,35.14755,-0.1312017
1047,2021/06/20 14:35:59,17393.8934,2850.001,1,5,0,0,0,0,-1.502167,3.75285,-5.63740742595,0.0000003782345,1.188272,10.11171,4.683361,,-0.000136098693474196,,,0.341800212860107,,,,,,,,,,,,,,,,,35.48513,0.1524794,35,0,35.68778,0.1808214
1048,2021/06/20 14:36:09,17403.8933,2860.0009,1,5,0,0,0,0,-1.502266,3.751503,-5.635755405798,0.0000003782345,1.192441,10.11171,4.699007,,-0.000147243597893976,,2.92204189300537,,,,,,,,,,,,,,,,,,35.12919,-0.1312816,35,0,35.12226,-0.1595962
1049,2021/06/20 14:36:19,17413.8933,2870.0009,1,5,0,0,0,0,-1.502014,3.749931,-5.632448861034,0.0000003782345,1.196611,10.11171,4.714644,,-0.000129338193801232,,,,,,,,,,,,,,,,,,,,34.9631,-0.1047266,35,0,35.23588,-0.1265013
1050,2021/06/20 14:36:29,17423.8927,2880.0003,1,5,0,0,0,0,-1.501595,3.748669,-5.628982627055,0.0000003782345,1.20078,10.11171,4.730276,,-0.000154198496602476,,,,,,,,,,,,,,,,,,,,35.24178,0.04241943,35,0,35.59824,0.127573
1051,2021/06/20 14:36:39,17433.8928,2890.0004,1,5,0,0,0,0,-1.502182,3.747022,-5.628709002004,0.0000003782345,1.20495,10.11171,4.745906,,-0.000141484299092554,,2.84941101074219,,,,,,,,,,,,,,,,,,35.46596,0.1171267,35,0,35.5359,0.03626943
1052,2021/06/20 14:36:49,17443.8929,2900.0005,1,5,0,0,0,0,-1.502411,3.745784,-5.627707085224,0.0000003782345,1.209119,10.11171,4.761524,,-0.000129758103867061,,,,,,,,,,,,,,,,,,,,35.24574,0.08033395,35,0,35.2528,0.03444076
1053,2021/06/20 14:36:59,17453.8938,2910.0014,1,5,0,0,0,0,-1.502304,3.743876,-5.624439890304,0.0000003782345,1.21329,10.11171,4.777144,,-0.000118499199743383,,,,,,,,,,,,,,,,,,,,35.03954,-0.09378314,35,0,35.39615,0.008903742
1054,2021/06/20 14:37:09,17463.8932,2920.0008,1,5,0,0,0,0,-1.502411,3.742586,-5.622902374846,0.0000003782345,1.21746,10.11171,4.792752,,-0.000155668894876726,,2.8328959941864,0.350470304489136,,,,,,,,,,,,,,,,,35.20288,-0.06226897,35,0,35.20295,-0.1255763
1055,2021/06/20 14:37:19,17473.8926,2930.0002,1,5,0,0,0,0,-1.502014,3.741092,-5.619172559288,0.0000003782345,1.221629,10.11171,4.808353,,-0.000124605707242154,,,,,,,,,,,,,,,,,,,,35.36901,0.07276058,35,0,35.48088,0.1317382
1056,2021/06/20 14:37:29,17483.8928,2940.0004,1,5,0,0,0,0,-1.50177,3.739822,-5.61635248494,0.0000003782345,1.225798,10.11171,4.823948,,-0.000160086405230686,,,,,,,,,,,,,,,,,,,,35.27547,0.05147934,35,0,35.57603,0.143199
1057,2021/06/20 14:37:39,17493.8928,2950.0004,1,5,0,0,0,0,-1.502243,3.738319,-5.615863549517,0.0000003782345,1.229968,10.11171,4.839537,,-0.000145448502735235,,,,,,,,,,,,,,,,,,,,35.0867,0.01568198,35,0,35.42231,0.09209514
1058,2021/06/20 14:37:49,17503.8929,2960.0005,1,5,0,0,0,0,-1.502075,3.736717,-5.612829187775,0.0000003782345,1.234137,10.11171,4.855121,,-0.00012192929716548,,2.87927198410034,,,,,,,,,,,,,,,,,,34.96424,-0.0781095,35,0,35.20207,-0.1173759
1059,2021/06/20 14:37:59,17513.8937,2970.0013,1,5,0,0,0,0,-1.502106,3.735352,-5.610894651312,0.0000003782345,1.238308,10.11171,4.870702,,-0.000190202103112824,,,,,,,,,,,,,,,,,,,,34.99883,-0.09625912,35,0,35.03387,-0.1835918
1060,2021/06/20 14:38:09,17523.8933,2980.0009,1,5,0,0,0,0,-1.501862,3.733782,-5.607625302084,0.0000003782345,1.242477,10.11171,4.886273,,-0.000159822695422918,,,,,,,,,,,,,,,,,,,,35.37458,0.06362319,35,0,35.10812,-0.001949072
