Repository: HVES-Battery-Testing-Consortium/LG-HG2

# Battery Testing Consortium (BTC)
The Battery Testing Consortium (BTC) has been developed within the High Voltage and Energy Storage Lab at Oxford Brookes University to provide accurate and comprehensive cell data to Formula Student Electric teams. Through the BTC, we aim to provide FS teams with information for improved and informed decisions for cell selection, pack architecture design, thermal cooling requirements, and end of life predictions. A range of tests are completed to provide a comprehensive electrochemical lithium-ion characterisation for modelling, validation, and battery management parameterisation.

File: Data/Round1/LG_HG2/Package 1/210620_FSD_HPPC_EIS_LGHG2_1_35C/210620_FSD_HPPC_EIS_LGHG2_1_35C_Channel_3_Wb_1.CSV (part 8 of 63)
Data_Point,Date_Time,Test_Time(s),Step_Time(s),Cycle_Index,Step_Index,TC_Counter1,TC_Counter2,TC_Counter3,TC_Counter4,Current(A),Voltage(V),Power(W),Charge_Capacity(Ah),Discharge_Capacity(Ah),Charge_Energy(Wh),Discharge_Energy(Wh),ACR(Ohm),dV/dt(V/s),Internal_Resistance(Ohm),dQ/dV(Ah/V),dV/dQ(V/Ah),MetaCode_MV_UD1,MetaCode_MV_UD2,MetaCode_MV_UD3,MetaCode_MV_UD4,MetaCode_MV_UD5,MetaCode_MV_UD6,MetaCode_MV_UD7,MetaCode_MV_UD8,MetaCode_MV_UD9,MetaCode_MV_UD10,MetaCode_MV_UD11,MetaCode_MV_UD12,MetaCode_MV_UD13,MetaCode_MV_UD14,MetaCode_MV_UD15,MetaCode_MV_UD16,Aux_Temperature_1(C),Aux_dT/dt_1(C),Aux_Temperature_2(C),Aux_dT/dt_2(C),Aux_Temperature_3(C),Aux_dT/dt_3(C)
1237,2021/06/20 15:07:39,19293.8937,4750.0013,1,5,0,0,0,0,-1.502052,3.509453,-5.271380897556,0.0000003782345,1.980477,10.11171,7.552705,,-0.000189048500033095,,,,,,,,,,,,,,,,,,,,35.72306,-0.03653526,35,0,35.26197,-0.1152003
1238,2021/06/20 15:07:49,19303.893,4760.0006,1,5,0,0,0,0,-1.502167,3.507989,-5.269585312163,0.0000003782345,1.984646,10.11171,7.567333,,-0.000167648395290598,,,,,,,,,,,,,,,,,,,,35.85435,0.01606703,35,0,35.72173,0.1099563
1239,2021/06/20 15:07:59,19313.8933,4770.0009,1,5,0,0,0,0,-1.502144,3.506487,-5.267248408128,0.0000003782345,1.988817,10.11171,7.581962,,-0.000135581503855065,,2.96638607978821,,,,,,,,,,,,,,,,,,35.4445,-0.1244211,35,0,35.10904,-0.1878107
1240,2021/06/20 15:08:09,19323.8932,4780.0008,1,5,0,0,0,0,-1.502373,3.50496,-5.26575727008,0.0000003782345,1.992987,10.11171,7.596581,,-0.000164784898515791,,,,,,,,,,,,,,,,,,,,35.8923,0.1107752,35,0,35.69685,0.0868392
1241,2021/06/20 15:08:19,19333.8925,4790.0001,1,5,0,0,0,0,-1.502411,3.503292,-5.263384437012,0.0000003782345,1.997157,10.11171,7.611192,,-0.000188264297321439,,,,,,,,,,,,,,,,,,,,35.40257,-0.03848076,35,0,35.01812,-0.1084185
1242,2021/06/20 15:08:29,19343.8928,4800.0004,1,5,0,0,0,0,-1.50222,3.502047,-5.26084504434,0.0000003782345,2.001326,10.11171,7.625797,,-0.0000956958319875412,,,0.344251394271851,,,,,,,,,,,,,,,,,35.88152,0.1288164,35,0,35.53937,0.1048744
1243,2021/06/20 15:08:39,19353.8927,4810.0003,1,5,0,0,0,0,-1.502075,3.50044,-5.257923413,0.0000003782345,2.005497,10.11171,7.640398,,-0.000216192405787297,,2.75734710693359,,,,,,,,,,,,,,,,,,35.44668,-0.1054406,35,0,35.09024,-0.07491708
1244,2021/06/20 15:08:49,19363.8936,4820.0012,1,5,0,0,0,0,-1.501732,3.498994,-5.254551257608,0.0000003782345,2.009666,10.11171,7.654992,,-0.000119615302537568,,,,,,,,,,,,,,,,,,,,35.60915,-0.1055408,35,0,35.45551,-0.06629109
1245,2021/06/20 15:08:59,19373.8938,4830.0014,1,5,0,0,0,0,-1.501595,3.497263,-5.251472634485,0.0000003782345,2.013836,10.11171,7.669577,,-0.000150766703882255,,,,,,,,,,,,,,,,,,,,35.70782,0.02511621,35,0,35.1838,-0.09281397
1246,2021/06/20 15:09:09,19383.8932,4840.0008,1,5,0,0,0,0,-1.502228,3.495675,-5.2513008639,0.0000003782345,2.018006,10.11171,7.684158,,-0.000144641293445602,,2.6468551158905,,,,,,,,,,,,,,,,,,35.7279,0.08946776,35,0,35.58827,0.120126
1247,2021/06/20 15:09:19,19393.8924,4850,1,5,0,0,0,0,-1.501732,3.493947,-5.246972016204,0.0000003782345,2.022175,10.11171,7.698728,,-0.000156650799908675,,,,,,,,,,,,,,,,,,,,35.42698,-0.06740808,35,0,35.0985,-0.1198661
1248,2021/06/20 15:09:29,19403.8925,4860.0001,1,5,0,0,0,0,-1.501976,3.492459,-5.245589598984,0.0000003782345,2.026344,10.11171,7.71329,,-0.000144435602123849,,,0.38524541258812,,,,,,,,,,,,,,,,,35.92201,0.1504517,35,0,35.67069,0.1767457
1249,2021/06/20 15:09:39,19413.8927,4870.0003,1,5,0,0,0,0,-1.501808,3.490528,-5.242102874624,0.0000003782345,2.030514,10.11171,7.727849,,-0.000172824002220295,,2.55357098579407,,,,,,,,,,,,,,,,,,35.82475,-0.05363107,35,0,35.3987,-0.1170123
1250,2021/06/20 15:09:49,19423.8927,4880.0003,1,5,0,0,0,0,-1.501709,3.488921,-5.239344065989,0.0000003782345,2.034683,10.11171,7.7424,,-0.000201314192963764,,,,,,,,,,,,,,,,,,,,35.6794,0.07844329,35,0,35.18331,-0.01544476
1251,2021/06/20 15:09:59,19433.8928,4890.0004,1,5,0,0,0,0,-1.501556,3.4871,-5.2360759276,0.0000003782345,2.038853,10.11171,7.756945,,-0.000197910296265036,,,,,,,,,,,,,,,,,,,,35.45149,-0.1371133,35,0,35.21391,-0.1000679
1252,2021/06/20 15:10:09,19443.893,4900.0006,1,5,0,0,0,0,-1.502373,3.485448,-5.236442968104,0.0000003782345,2.043023,10.11171,7.771484,,-0.000119902200822253,,2.38385891914368,,,,,,,,,,,,,,,,,,35.74313,0.1103544,35,0,35.52666,0.1323056
1253,2021/06/20 15:10:19,19453.8939,4910.0015,1,5,0,0,0,0,-1.502068,3.483557,-5.232539495876,0.0000003782345,2.047193,10.11171,7.786012,,-0.000127981504192576,,,,,,,,,,,,,,,,,,,,35.76633,-0.05043745,35,0,35.57082,0.04341722
1254,2021/06/20 15:10:29,19463.8939,4920.0015,1,5,0,0,0,0,-1.501732,3.481714,-5.228601328648,0.0000003782345,2.051361,10.11171,7.80053,,-0.000186203498742543,,,0.413402289152145,,,,,,,,,,,,,,,,,35.89471,0.1334596,35,0,35.51064,0.118264
1255,2021/06/20 15:10:39,19473.8925,4930.0001,1,5,0,0,0,0,-1.501747,3.479927,-5.225969932469,0.0000003782345,2.05553,10.11171,7.815041,,-0.000173439693753608,,2.33555006980896,,,,,,,,,,,,,,,,,,35.72092,-0.09455085,35,0,35.14097,-0.1492178
1256,2021/06/20 15:10:49,19483.8925,4940.0001,1,5,0,0,0,0,-1.501923,3.47809,-5.22382336707,0.0000003782345,2.0597,10.11171,7.829547,,-0.000236506704823114,,,,,,,,,,,,,,,,,,,,35.39825,-0.08840919,35,0,35.02779,-0.1452541
1257,2021/06/20 15:10:59,19493.8928,4950.0004,1,5,0,0,0,0,-1.502052,3.476054,-5.221213862808,0.0000003782345,2.06387,10.11171,7.844049,,-0.000162662196089514,,2.25418710708618,,,,,,,,,,,,,,,,,,35.81689,0.09235501,35,0,35.61443,0.1754165
1258,2021/06/20 15:11:09,19503.8937,4960.0013,1,5,0,0,0,0,-1.502243,3.47425,-5.21916774275,0.0000003782345,2.06804,10.11171,7.858541,,-0.000138346993480809,,,,,,,,,,,,,,,,,,,,35.9112,0.03068924,35,0,35.3804,-0.04139543
1259,2021/06/20 15:11:19,19513.8938,4970.0014,1,5,0,0,0,0,-1.502266,3.472514,-5.216639716724,0.0000003782345,2.07221,10.11171,7.873024,,-0.000180654998985119,,,0.456623196601868,,,,,,,,,,,,,,,,,35.66936,0.07351995,35,0,35.11034,0.008029938
1260,2021/06/20 15:11:29,19523.893,4980.0006,1,5,0,0,0,0,-1.501976,3.470453,-5.212537115128,0.0000003782345,2.076379,10.11171,7.887496,,-0.000244492286583409,,2.22746610641479,,,,,,,,,,,,,,,,,,35.49686,-0.1315403,35,0,35.09151,-0.1360166
1261,2021/06/20 15:11:39,19533.8933,4990.0009,1,5,0,0,0,0,-1.501976,3.46876,-5.20999426976,0.0000003782345,2.080549,10.11171,7.901964,,-0.000201966002350673,,,,,,,,,,,,,,,,,,,,35.57992,0.06923676,35,0,35.32843,0.1304412
1262,2021/06/20 15:11:49,19543.8933,5000.0009,1,5,0,0,0,0,-1.501923,3.466917,-5.207042381391,0.0000003782345,2.084718,10.11171,7.916424,,-0.000173484106198885,,,,,,,,,,,,,,,,,,,,35.91376,0.00777483,35,0,35.64848,0.09730458
1263,2021/06/20 15:11:59,19553.8936,5010.0012,1,5,0,0,0,0,-1.501732,3.465368,-5.204054017376,0.0000003782345,2.088888,10.11171,7.930876,,-0.000174091997905634,,2.23972797393799,,,,,,,,,,,,,,,,,,35.5868,-0.1069343,35,0,35.14657,-0.1725185
1264,2021/06/20 15:12:09,19563.8935,5020.0011,1,5,0,0,0,0,-1.501732,3.463436,-5.201152671152,0.0000003782345,2.093058,10.11171,7.945323,,-0.000142581106047146,,,,,,,,,,,,,,,,,,,,35.80965,0.1065385,35,0,35.64909,0.09789586
1265,2021/06/20 15:12:19,19573.893,5030.0006,1,5,0,0,0,0,-1.502029,3.461831,-5.199770555099,0.0000003782345,2.097229,10.11171,7.959763,,-0.000237415297306143,,,0.423909485340118,,,,,,,,,,,,,,,,,35.82969,0.1027501,35,0,35.38967,0.09410024
1266,2021/06/20 15:12:29,19583.8931,5040.0007,1,5,0,0,0,0,-1.501839,3.460223,-5.196697850097,0.0000003782345,2.101399,10.11171,7.974196,,-0.000171127001522109,,2.46120691299438,,,,,,,,,,,,,,,,,,35.48656,-0.1208687,35,0,35.0742,-0.1733708
1267,2021/06/20 15:12:39,19593.8932,5050.0008,1,5,0,0,0,0,-1.502457,3.458879,-5.196816965703,0.0000003782345,2.105569,10.11171,7.988623,,-0.000183099895366468,,,,,,,,,,,,,,,,,,,,35.85966,0.104475,35,0,35.6153,0.113306
1268,2021/06/20 15:12:49,19603.8941,5060.0017,1,5,0,0,0,0,-1.502052,3.4575,-5.19334479,0.0000003782345,2.109739,10.11171,8.003045,,-0.000152196793351322,,,,,,,,,,,,,,,,,,,,35.57816,0.03259778,35,0,35.03302,-0.03730178
1269,2021/06/20 15:12:59,19613.8926,5070.0002,1,5,0,0,0,0,-1.501709,3.456016,-5.189930331344,0.0000003782345,2.113909,10.11171,8.017459,,-0.000173066204297356,,2.89371109008789,,,,,,,,,,,,,,,,,,35.90246,0.1238143,35,0,35.69304,0.1915956
1270,2021/06/20 15:13:09,19623.8936,5080.0012,1,5,0,0,0,0,-1.501976,3.454984,-5.189303048384,0.0000003782345,2.118079,10.11171,8.031869,,-0.000137781098601408,,,,,,,,,,,,,,,,,,,,35.63798,-0.1353037,35,0,35.15584,-0.1331735
1271,2021/06/20 15:13:19,19633.8934,5090.001,1,5,0,0,0,0,-1.501953,3.453422,-5.186877533166,0.0000003782345,2.122249,10.11171,8.046273,,-0.000117075600428507,,,,,,,,,,,,,,,,,,,,35.58437,-0.1250243,35,0,35.45868,-0.0726819
1272,2021/06/20 15:13:29,19643.8929,5100.0005,1,5,0,0,0,0,-1.502075,3.452486,-5.18589290845,0.0000003782345,2.126419,10.11171,8.060671,,-0.0000903476466191933,,,0.334270387887955,,,,,,,,,,,,,,,,,35.86945,0.1254117,35,0,35.45741,0.07307529
1273,2021/06/20 15:13:39,19653.8928,5110.0004,1,5,0,0,0,0,-1.501175,3.451208,-5.1808671694,0.0000003782345,2.130587,10.11171,8.07506,,-0.00014588340127375,,3.43123507499695,,,,,,,,,,,,,,,,,,35.45288,-0.02551556,35,0,35.25726,0.0290513
1274,2021/06/20 15:13:49,19663.8938,5120.0014,1,5,0,0,0,0,-1.502258,3.450196,-5.183084542568,0.0000003782345,2.134758,10.11171,8.089451,,-0.000114545102405827,,,,,,,,,,,,,,,,,,,,35.79124,0.1140738,35,0,35.33021,0.05080223
1275,2021/06/20 15:13:59,19673.8924,5130,1,5,0,0,0,0,-1.502129,3.448959,-5.180781333711,0.0000003782345,2.138927,10.11171,8.103831,,-0.000122244106023572,,,,,,,,,,,,,,,,,,,,35.48045,-0.109936,35,0,35.32677,-0.005171299
1276,2021/06/20 15:14:09,19683.8933,5140.0009,1,5,0,0,0,0,-1.501503,3.447672,-5.176689851016,0.0000003782345,2.143096,10.11171,8.118208,,-0.00010561480303295,,,,,,,,,,,,,,,,,,,,35.95614,0.08541942,35,0,35.63499,0.02868176
1277,2021/06/20 15:14:19,19693.8933,5150.0009,1,5,0,0,0,0,-1.501961,3.446521,-5.176540127681,0.0000003782345,2.147265,10.11171,8.132579,,-0.000133896101033315,,,,,,,,,,,,,,,,,,,,35.53595,0.01885056,35,0,35.08868,-0.0619781
1278,2021/06/20 15:14:29,19703.8935,5160.0011,1,5,0,0,0,0,-1.501518,3.445518,-5.173507296324,0.0000003782345,2.151433,10.11171,8.146944,,-0.000148052698932588,,3.6643168926239,,,,,,,,,,,,,,,,,,35.45773,-0.1069617,35,0,35.26909,-0.01528978
1279,2021/06/20 15:14:39,19713.8936,5170.0012,1,5,0,0,0,0,-1.502434,3.444422,-5.175016723148,0.0000003782345,2.155604,10.11171,8.16131,,-0.0000987001985777169,,,,,,,,,,,,,,,,,,,,35.90246,0.04049182,35,0,35.53238,-0.04469156
1280,2021/06/20 15:14:49,19723.8938,5180.0014,1,5,0,0,0,0,-1.502052,3.44311,-5.17173026172,0.0000003782345,2.159774,10.11171,8.175672,,-0.00011083840217907,,,,,,,,,,,,,,,,,,,,35.46371,-0.07111907,35,0,35.23312,-0.1060891
1281,2021/06/20 15:14:59,19733.8931,5190.0007,1,5,0,0,0,0,-1.501877,3.441802,-5.169163262354,0.0000003782345,2.163944,10.11171,8.190025,,-0.000130742497276515,,,0.2784383893013,,,,,,,,,,,,,,,,,35.79114,0.07747412,35,0,35.30215,-0.01639724
1282,2021/06/20 15:15:09,19743.8932,5200.0008,1,5,0,0,0,0,-1.501938,3.44059,-5.16755286342,0.0000003782345,2.168113,10.11171,8.204372,,,,3.5180139541626,,,,,,,,,,,,,,,,,,35.84356,0.09005427,35,0,35.60617,0.08576751
1283,2021/06/20 15:15:19,19753.8933,5210.0009,1,5,0,0,0,0,-1.501991,3.439266,-5.165746578606,0.0000003782345,2.172282,10.11171,8.218714,,-0.000160401104949415,,,,,,,,,,,,,,,,,,,,35.53573,-0.087744,35,0,35.47989,-0.05065084
1284,2021/06/20 15:15:29,19763.8926,5220.0002,1,5,0,0,0,0,-1.502167,3.438057,-5.164535769519,0.0000003782345,2.176451,10.11171,8.233051,,-0.000125833204947412,,,,,,,,,,,,,,,,,,,,35.36636,-0.1444745,35,0,35.0728,-0.1729417
1285,2021/06/20 15:15:39,19773.8927,5230.0003,1,5,0,0,0,0,-1.501823,3.437093,-5.161905320539,0.0000003782345,2.180621,10.11171,8.247385,,-0.000159394505317323,,,,,,,,,,,,,,,,,,,,35.59171,-0.05951524,35,0,35.16546,-0.1141477
1286,2021/06/20 15:15:49,19783.8927,5240.0003,1,5,0,0,0,0,-1.501747,3.435654,-5.159483087538,0.0000003782345,2.18479,10.11171,8.261714,,-0.000103634796687402,,3.32182288169861,,,,,,,,,,,,,,,,,,35.84265,0.08102894,35,0,35.49348,0.1160419
1287,2021/06/20 15:15:59,19793.893,5250.0006,1,5,0,0,0,0,-1.502037,3.434694,-5.159037471678,0.0000003782345,2.188961,10.11171,8.276039,,-0.000137944996822625,,,,,,,,,,,,,,,,,,,,35.823,0.1036656,35,0,35.65546,0.1714277
1288,2021/06/20 15:16:09,19803.8924,5260,1,5,0,0,0,0,-1.501762,3.433213,-5.155868821306,0.0000003782345,2.19313,10.11171,8.290355,,-0.000129832405946217,,,,,,,,,,,,,,,,,,,,35.65793,0.06872058,35,0,35.56718,0.12555
1289,2021/06/20 15:16:19,19813.8924,5270,1,5,0,0,0,0,-1.502228,3.431822,-5.155379099416,0.0000003782345,2.1973,10.11171,8.304667,,-0.000122164899948984,,,0.298639595508575,,,,,,,,,,,,,,,,,35.37897,-0.09661555,35,0,35.21128,-0.1075637
1290,2021/06/20 15:16:29,19823.8924,5280,1,5,0,0,0,0,-1.502014,3.430387,-5.152489299418,0.0000003782345,2.201469,10.11171,8.318975,,-0.000149729807162657,,3.29376411437988,,,,,,,,,,,,,,,,,,35.3571,-0.1318216,35,0,35.16143,-0.1537049
1291,2021/06/20 15:16:39,19833.8934,5290.001,1,5,0,0,0,0,-1.502029,3.429342,-5.150971134918,0.0000003782345,2.20564,10.11171,8.333278,,-0.000130555097712204,,,,,,,,,,,,,,,,,,,,35.34706,-0.08320928,35,0,35.10244,-0.05266905
1292,2021/06/20 15:16:49,19843.8929,5300.0005,1,5,0,0,0,0,-1.502037,3.427784,-5.148658396008,0.0000003782345,2.209809,10.11171,8.347573,,-0.000169012695550919,,,,,,,,,,,,,,,,,,,,35.32394,-0.06277442,35,0,35.02336,-0.09994507
1293,2021/06/20 15:16:59,19853.8927,5310.0003,1,5,0,0,0,0,-1.503212,3.426538,-5.150813040056,0.0000003782345,2.213978,10.11171,8.361862,,-0.000110187698737718,,,,,,,,,,,,,,,,,,,,35.38379,-0.1193619,35,0,35.06227,-0.1827538
1294,2021/06/20 15:17:09,19863.8937,5320.0013,1,5,0,0,0,0,-1.5019,3.425145,-5.1442252755,0.0000003782345,2.218148,10.11171,8.376148,,-0.00016264409350697,,3.05307793617249,,,,,,,,,,,,,,,,,,35.34491,-0.05705357,35,0,35.04435,-0.03960967
1295,2021/06/20 15:17:19,19873.8925,5330.0001,1,5,0,0,0,0,-1.501991,3.424273,-5.143227227543,0.0000003782345,2.222317,10.11171,8.390425,,-0.000172291402122937,,,,,,,,,,,,,,,,,,,,35.33359,-0.1141775,35,0,35.16588,-0.1229501
1296,2021/06/20 15:17:29,19883.894,5340.0016,1,5,0,0,0,0,-1.501846,3.422384,-5.139893720864,0.0000003782345,2.226487,10.11171,8.4047,,-0.000177247100509703,,,0.315259397029877,,,,,,,,,,,,,,,,,35.4082,-0.1319313,35,0,35.23352,-0.06211281
1297,2021/06/20 15:17:39,19893.8933,5350.0009,1,5,0,0,0,0,-1.501762,3.421271,-5.137934779502,0.0000003782345,2.230655,10.11171,8.418962,,-0.000165977195138112,,3.10271191596985,,,,,,,,,,,,,,,,,,35.28554,-0.09750724,35,0,35.06887,-0.04732966
1298,2021/06/20 15:17:49,19903.8926,5360.0002,1,5,0,0,0,0,-1.501801,3.419801,-5.135860561601,0.0000003782345,2.234825,10.11171,8.433225,,-0.000136775197461247,,,,,,,,,,,,,,,,,,,,35.36103,-0.09945154,35,0,35.17236,-0.1125896
1299,2021/06/20 15:17:59,19913.8927,5370.0003,1,5,0,0,0,0,-1.501839,3.418122,-5.133468926358,0.0000003782345,2.238995,10.11171,8.447481,,-0.000123569101560861,,,,,,,,,,,,,,,,,,,,35.52432,-0.0751698,35,0,35.36366,0.03617883
1300,2021/06/20 15:18:09,19923.8929,5380.0005,1,5,0,0,0,0,-1.501991,3.417073,-5.132412892343,0.0000003782345,2.243164,10.11171,8.46173,,-0.000113775102363434,,,,,,,,,,,,,,,,,,,,35.71293,0.08048058,35,0,35.57329,0.1286149
1301,2021/06/20 15:18:19,19933.8931,5390.0007,1,5,0,0,0,0,-1.501846,3.415552,-5.129633108992,0.0000003782345,2.247334,10.11171,8.475978,,-0.000116920797154307,,3.02474498748779,,,,,,,,,,,,,,,,,,35.85997,0.06559372,35,0,35.55972,0.1115084
1302,2021/06/20 15:18:29,19943.8929,5400.0005,1,5,0,0,0,0,-1.501656,3.414044,-5.126719656864,0.0000003782345,2.251504,10.11171,8.490215,,-0.000145596801303327,,,,,,,,,,,,,,,,,,,,35.52777,0.0177145,35,0,35.07349,-0.08496046
1303,2021/06/20 15:18:39,19953.8932,5410.0008,1,5,0,0,0,0,-1.50219,3.412575,-5.12633603925,0.0000003782345,2.255674,10.11171,8.504449,,-0.000225671799853444,,,0.340777307748795,,,,,,,,,,,,,,,,,35.41331,-0.08460522,35,0,35.13377,-0.03660083
1304,2021/06/20 15:18:49,19963.8925,5420.0001,1,5,0,0,0,0,-1.501877,3.41119,-5.12318780363,0.0000003782345,2.259843,10.11171,8.518675,,-0.00011588390043471,,2.92666292190552,,,,,,,,,,,,,,,,,,35.46192,-0.09331822,35,0,35.35018,-0.06496072
1305,2021/06/20 15:18:59,19973.8928,5430.0004,1,5,0,0,0,0,-1.501808,3.409691,-5.120701221328,0.0000003782345,2.264013,10.11171,8.532895,,-0.000154478897457011,,,,,,,,,,,,,,,,,,,,35.78542,0.07833481,35,0,35.58993,0.15046
1306,2021/06/20 15:19:09,19983.8927,5440.0003,1,5,0,0,0,0,-1.501991,3.408175,-5.119048176425,0.0000003782345,2.268182,10.11171,8.547109,,-0.000171729203430004,,,,,,,,,,,,,,,,,,,,35.84168,0.07353783,35,0,35.37371,0.01458764
1307,2021/06/20 15:19:19,19993.8928,5450.0004,1,5,0,0,0,0,-1.502335,3.406568,-5.11780633628,0.0000003782345,2.272351,10.11171,8.561315,,-0.00013055199815426,,,,,,,,,,,,,,,,,,,,35.48625,0.01719713,35,0,35.08089,-0.0374186
1308,2021/06/20 15:19:29,20003.893,5460.0006,1,5,0,0,0,0,-1.502014,3.40531,-5.11482329434,0.0000003782345,2.276521,10.11171,8.575517,,-0.00012328200682532,,2.73319697380066,,,,,,,,,,,,,,,,,,35.38506,-0.1459825,35,0,35.1894,-0.1001954
1309,2021/06/20 15:19:39,20013.8938,5470.0014,1,5,0,0,0,0,-1.502075,3.403244,-5.1119277313,0.0000003782345,2.280692,10.11171,8.589715,,-0.000180957998964004,,,,,,,,,,,,,,,,,,,,35.69119,0.09377122,35,0,35.54456,0.1353574
1310,2021/06/20 15:19:49,20023.8933,5480.0009,1,5,0,0,0,0,-1.501808,3.401974,-5.109111768992,0.0000003782345,2.28486,10.11171,8.6039,,-0.000140033997013234,,,0.362049400806427,,,,,,,,,,,,,,,,,35.86529,0.08103371,35,0,35.45325,0.1051366
1311,2021/06/20 15:19:59,20033.8926,5490.0002,1,5,0,0,0,0,-1.501083,3.40032,-5.10416254656,0.0000003782345,2.289029,10.11171,8.618079,,-0.000122408106108196,,2.63600397109985,,,,,,,,,,,,,,,,,,35.7213,0.07794738,35,0,35.2672,0.005912781
1312,2021/06/20 15:20:09,20043.8933,5500.0009,1,5,0,0,0,0,-1.501862,3.398712,-5.104396401744,0.0000003782345,2.293199,10.11171,8.632253,,-0.000241421701502986,,,,,,,,,,,,,,,,,,,,35.53564,-0.03444314,35,0,35.08836,-0.08469224
1313,2021/06/20 15:20:19,20053.8935,5510.0011,1,5,0,0,0,0,-1.501953,3.39713,-5.10232959489,0.0000003782345,2.297369,10.11171,8.646422,,-0.000149192099343054,,,,,,,,,,,,,,,,,,,,35.40995,-0.00655055,35,0,35.29121,-0.02894998
1314,2021/06/20 15:20:29,20063.8936,5520.0012,1,5,0,0,0,0,-1.50161,3.395337,-5.09847199257,0.0000003782345,2.301538,10.11171,8.660582,,-0.000150478794239461,,2.53006291389465,,,,,,,,,,,,,,,,,,35.44126,-0.138495,35,0,35.52391,0.08995891
1315,2021/06/20 15:20:39,20073.8938,5530.0014,1,5,0,0,0,0,-1.501923,3.393624,-5.096961938952,0.0000003782345,2.305707,10.11171,8.674732,,-0.000178328104084358,,,,,,,,,,,,,,,,,,,,35.44904,-0.08975387,35,0,35.42124,-0.06795764
1316,2021/06/20 15:20:49,20083.8932,5540.0008,1,5,0,0,0,0,-1.502449,3.391643,-5.095770633707,0.0000003782345,2.309875,10.11171,8.688876,,-0.000240854904404841,,,0.406409710645676,,,,,,,,,,,,,,,,,35.41331,-0.02090931,35,0,35.34752,-0.005321503
1317,2021/06/20 15:20:59,20093.8931,5550.0007,1,5,0,0,0,0,-1.501923,3.389825,-5.091256133475,0.0000003782345,2.314044,10.11171,8.703012,,-0.000177228605025448,,2.38567996025085,,,,,,,,,,,,,,,,,,35.35268,-0.06602526,35,0,35.10107,-0.01584053
1318,2021/06/20 15:21:09,20103.8942,5560.0018,1,5,0,0,0,0,-1.502113,3.387712,-5.088726235456,0.0000003782345,2.318214,10.11171,8.717143,,-0.00019454350695014,,,,,,,,,,,,,,,,,,,,35.6305,0.07999301,35,0,35.12738,0.04072666
1319,2021/06/20 15:21:19,20113.8932,5570.0008,1,5,0,0,0,0,-1.501961,3.386,-5.085639946,0.0000003782345,2.322384,10.11171,8.731264,,-0.000178937203600071,,2.03084492683411,,,,,,,,,,,,,,,,,,35.8583,0.1450634,35,0,35.44626,0.1102173
1320,2021/06/20 15:21:29,20123.8928,5580.0004,1,5,0,0,0,0,-1.501846,3.383567,-5.081596564682,0.0000003782345,2.326553,10.11171,8.745378,,-0.000188189995242283,,,,,,,,,,,,,,,,,,,,35.822,0.105015,35,0,35.49378,0.1204324
1321,2021/06/20 15:21:39,20133.8938,5590.0014,1,5,0,0,0,0,-1.502205,3.381436,-5.07961006638,0.0000003782345,2.330723,10.11171,8.759482,,-0.000282209686702117,,,0.488668292760849,,,,,,,,,,,,,,,,,35.71036,-0.05452394,35,0,35.47291,0.008763075
1322,2021/06/20 15:21:49,20143.8929,5600.0005,1,5,0,0,0,0,-1.501884,3.379005,-5.07487354542,0.0000003782345,2.334892,10.11171,8.773573,,-0.000234839200857095,,1.87566602230072,,,,,,,,,,,,,,,,,,35.83125,0.08189678,35,0,35.51701,0.1671708
1323,2021/06/20 15:21:59,20153.893,5610.0006,1,5,0,0,0,0,-1.502068,3.376307,-5.071442702876,0.0000003782345,2.339061,10.11171,8.787655,,-0.000311923009576276,,,,,,,,,,,,,,,,,,,,35.82161,0.08174777,35,0,35.57024,0.09275556
1324,2021/06/20 15:22:09,20163.8931,5620.0007,1,5,0,0,0,0,-1.502296,3.373437,-5.067900911352,0.0000003782345,2.34323,10.11171,8.801726,,-0.000327465299051255,,1.68806898593903,,,,,,,,,,,,,,,,,,35.66187,-0.06832838,35,0,35.43138,-0.01378059
1325,2021/06/20 15:22:19,20173.894,5630.0016,1,5,0,0,0,0,-1.502342,3.370483,-5.063618171186,0.0000003782345,2.3474,10.11171,8.815789,,-0.000221866997890174,,1.44776999950409,0.610081672668457,,,,,,,,,,,,,,,,,35.58236,-0.07568121,35,0,35.33786,0.02692223
1326,2021/06/20 15:22:29,20183.8934,5640.001,1,5,0,0,0,0,-1.501785,3.367567,-5.057361607095,0.0000003782345,2.351569,10.11171,8.829835,,-0.000214575498830527,,,,,,,,,,,,,,,,,,,,35.46676,-0.0009441376,35,0,35.28512,0.077672
1327,2021/06/20 15:22:39,20193.8927,5650.0003,1,5,0,0,0,0,-1.501785,3.364175,-5.052267552375,0.0000003782345,2.355739,10.11171,8.84387,,-0.000249269389314577,,1.35576200485229,,,,,,,,,,,,,,,,,,35.53131,-0.09670615,35,0,35.30076,-0.07491946
1328,2021/06/20 15:22:49,20203.8937,5660.0013,1,5,0,0,0,0,-1.501747,3.360878,-5.047188453866,0.0000003782345,2.359909,10.11171,8.857891,,-0.000283338013105094,,1.17913603782654,0.765966713428497,,,,,,,,,,,,,,,,,35.43603,-0.1275969,35,0,34.97467,-0.1517367
1329,2021/06/20 15:22:59,20213.8937,5670.0013,1,5,0,0,0,0,-1.502357,3.357432,-5.044061467224,0.0000003782345,2.364078,10.11171,8.871895,,-0.000298135390039533,,,,,,,,,,,,,,,,,,,,35.74075,-0.04925489,35,0,35.04895,-0.1061106
1330,2021/06/20 15:23:09,20223.8931,5680.0007,1,5,0,0,0,0,-1.502495,3.354307,-5.039829495965,0.0000003782345,2.368248,10.11171,8.885888,,-0.000334201497025788,,1.26322996616364,,,,,,,,,,,,,,,,,,35.92054,0.01038671,35,0,35.48758,0.08902907
1331,2021/06/20 15:23:19,20233.894,5690.0016,1,5,0,0,0,0,-1.502869,3.350589,-5.035496339841,0.0000003782345,2.372418,10.11171,8.899868,,-0.000504050171002746,,1.22854697704315,0.810620009899139,,,,,,,,,,,,,,,,,35.57529,-0.09209991,35,0,35.19796,0.001749992
1332,2021/06/20 15:23:29,20243.8939,5700.0015,1,5,0,0,0,0,-1.50222,3.347342,-5.02844409924,0.0000003782345,2.376587,10.11171,8.913831,,-0.000268060102825984,,,,,,,,,,,,,,,,,,,,35.52335,-0.1221895,35,0,34.88023,-0.1135516
1333,2021/06/20 15:23:39,20253.8931,5710.0007,1,5,0,0,0,0,-1.501953,3.343968,-5.022482769504,0.0000003782345,2.380757,10.11171,8.92778,,-0.000299569102935493,,1.22967600822449,,,,,,,,,,,,,,,,,,35.82799,0.09564161,35,0,35.18526,0.07171869
1334,2021/06/20 15:23:49,20263.8928,5720.0004,1,5,0,0,0,0,-1.502075,3.340413,-5.017550856975,0.0000003782345,2.384927,10.11171,8.941717,,-0.000279274303466082,,1.20979702472687,0.807277977466583,,,,,,,,,,,,,,,,,35.92574,0.1101947,35,0,35.50676,0.1583648
1335,2021/06/20 15:23:59,20273.8926,5730.0002,1,5,0,0,0,0,-1.501656,3.336725,-5.0106131166,0.0000003782345,2.389097,10.11171,8.95564,,-0.000517054286319762,,,,,,,,,,,,,,,,,,,,35.73376,0.06352901,35,0,35.44043,0.131321
1336,2021/06/20 15:24:09,20283.8936,5740.0012,1,5,0,0,0,0,-1.501846,3.333012,-5.005670740152,0.0000003782345,2.393266,10.11171,8.969546,,-0.000321714993333444,,1.14336502552032,,,,,,,,,,,,,,,,,,35.45,-0.07557988,35,0,34.9327,-0.1302707
1337,2021/06/20 15:24:19,20293.893,5750.0006,1,5,0,0,0,0,-1.50222,3.32916,-5.0011307352,0.0000003782345,2.397436,10.11171,8.983436,,-0.000351878290530294,,1.09380400180817,0.887284696102142,,,,,,,,,,,,,,,,,35.77606,0.03162384,35,0,35.03535,-0.08195877
1338,2021/06/20 15:24:29,20303.893,5760.0006,1,5,0,0,0,0,-1.50177,3.325301,-4.99383728277,0.0000003782345,2.401606,10.11171,8.997308,,-0.000391572713851929,,1.07982504367828,,,,,,,,,,,,,,,,,,36.00863,0.08024216,35,0,35.47095,0.03882289
1339,2021/06/20 15:24:39,20313.893,5770.0006,1,5,0,0,0,0,-1.502335,3.321239,-4.989613593065,0.0000003782345,2.405775,10.11171,9.011165,,-0.000325445202179253,,,0.940143287181854,,,,,,,,,,,,,,,,,35.60097,-0.05502582,35,0,35.08383,-0.09439945
1340,2021/06/20 15:24:49,20323.8925,5780.0001,1,5,0,0,0,0,-1.502075,3.317124,-4.9825690323,0.0000003782345,2.409944,10.11171,9.025002,,-0.000423618301283568,,1.00028300285339,,,,,,,,,,,,,,,,,,36.02739,0.1430666,35,0,35.3919,0.1257658
1341,2021/06/20 15:24:59,20333.8927,5790.0003,1,5,0,0,0,0,-1.502014,3.312863,-4.975966606082,0.0000003782345,2.414115,10.11171,9.038827,,-0.000437804410466924,,1.01718103885651,,,,,,,,,,,,,,,,,,35.6307,-0.03994226,35,0,35.08561,0.03426194
1342,2021/06/20 15:25:09,20343.8926,5800.0002,1,5,0,0,0,0,-1.501823,3.308424,-4.968667256952,0.0000003782345,2.418284,10.11171,9.052629,,-0.00041179358959198,,0.97718209028244,1.01854205131531,,,,,,,,,,,,,,,,,35.93057,0.09479046,35,0,35.16912,0.07307291
1343,2021/06/20 15:25:19,20353.8929,5810.0005,1,5,0,0,0,0,-1.501648,3.30428,-4.96186545344,0.0000003782345,2.422454,10.11171,9.066418,,-0.000464173790533096,,0.959636628627777,,,,,,,,,,,,,,,,,,35.86076,0.01226425,35,0,35.41377,0.1280689
1344,2021/06/20 15:25:29,20363.8929,5820.0005,1,5,0,0,0,0,-1.502396,3.29971,-4.95747110516,0.0000003782345,2.426624,10.11171,9.080187,,-0.000388023909181356,,0.923468410968781,1.03180301189423,,,,,,,,,,,,,,,,,35.59407,-0.09288192,35,0,34.92305,-0.08860469
1345,2021/06/20 15:25:39,20373.893,5830.0006,1,5,0,0,0,0,-1.501709,3.29543,-4.94877688987,0.0000003782345,2.430794,10.11171,9.093935,,-0.000445021112682298,,0.949980974197388,,,,,,,,,,,,,,,,,,36.04146,0.08034706,35,0,35.32912,0.104506
1346,2021/06/20 15:25:49,20383.8931,5840.0007,1,5,0,0,0,0,-1.502113,3.290352,-4.942480513776,0.0000003782345,2.434963,10.11171,9.107664,,-0.000429139501648024,,0.899523377418518,1.0737099647522,,,,,,,,,,,,,,,,,35.62685,-0.1469541,35,0,35.07476,-0.05102634
1347,2021/06/20 15:25:59,20393.8932,5850.0008,1,5,0,0,0,0,-1.501999,3.285923,-4.935453060077,0.0000003782345,2.439133,10.11171,9.121377,,-0.000492571387439966,,,,,,,,,,,,,,,,,,,,35.96813,-0.03178596,35,0,35.08089,-0.1170468
1348,2021/06/20 15:26:09,20403.8933,5860.0009,1,5,0,0,0,0,-1.502373,3.280977,-4.929251258421,0.0000003782345,2.443303,10.11171,9.13507,,-0.000555326521862298,,0.880927383899689,1.14357101917267,,,,,,,,,,,,,,,,,35.64987,-0.04995823,35,0,34.95094,-0.1046467
1349,2021/06/20 15:26:19,20413.8934,5870.001,1,5,0,0,0,0,-1.501923,3.276089,-4.920433419147,0.0000003782345,2.447474,10.11171,9.148742,,-0.000499412009958178,,0.871826171875,,,,,,,,,,,,,,,,,,36.01128,0.1006413,35,0,35.43168,0.175072
1350,2021/06/20 15:26:29,20423.8928,5880.0004,1,5,0,0,0,0,-1.501762,3.270905,-4.91212083461,0.0000003782345,2.451643,10.11171,9.162389,,-0.000534532184246928,,0.845575571060181,1.18399596214294,,,,,,,,,,,,,,,,,35.7399,-0.09127498,35,0,34.90121,-0.09575129
1351,2021/06/20 15:26:39,20433.893,5890.0006,1,5,0,0,0,0,-1.502014,3.265816,-4.905301353424,0.0000003782345,2.455812,10.11171,9.176019,,-0.000477034511277452,,0.825200080871582,,,,,,,,,,,,,,,,,,35.79839,-0.1112223,35,0,35.29544,-0.04365563
1352,2021/06/20 15:26:49,20443.8937,5900.0013,1,5,0,0,0,0,-1.501648,3.260697,-4.896419128656,0.0000003782345,2.459982,10.11171,9.189627,,-0.000481727794976905,,0.804671227931976,1.24220597743988,,,,,,,,,,,,,,,,,36.13298,0.1591218,35,0,35.35786,0.1484382
1353,2021/06/20 15:26:59,20453.8931,5910.0007,1,5,0,0,0,0,-1.501862,3.255459,-4.889250164658,0.0000003782345,2.464151,10.11171,9.203209,,-0.000637603574432433,,0.731942117214203,,,,,,,,,,,,,,,,,,35.65951,-0.08248925,35,0,34.93262,-0.0389111
1354,2021/06/20 15:27:09,20463.8925,5920.0001,1,5,0,0,0,0,-1.501808,3.250056,-4.880960101248,0.0000003782345,2.468321,10.11171,9.216771,,-0.000541230372618884,,0.777442514896393,1.28354001045227,,,,,,,,,,,,,,,,,36.08718,0.1082587,35,0,35.17917,0.09096742
1355,2021/06/20 15:27:19,20473.8934,5930.001,1,5,0,0,0,0,-1.501732,3.244124,-4.871804822768,0.0000003782345,2.472491,10.11171,9.23031,,-0.000411815795814618,,0.759708821773529,,,,,,,,,,,,,,,,,,35.79003,-0.08671284,35,0,35.15423,0.004916191
1356,2021/06/20 15:27:29,20483.8927,5940.0003,1,5,0,0,0,0,-1.501808,3.238759,-4.863994176272,0.0000003782345,2.47666,10.11171,9.243826,,-0.000520952686201781,,0.729835689067841,1.33571004867554,,,,,,,,,,,,,,,,,36.10681,0.01952052,35,0,35.24079,-0.07881045
1357,2021/06/20 15:27:39,20493.8929,5950.0005,1,5,0,0,0,0,-1.501862,3.232779,-4.855187934498,0.0000003782345,2.480829,10.11171,9.257316,,-0.000518808199558407,,0.729738771915436,,,,,,,,,,,,,,,,,,35.68095,-0.1145327,35,0,35.02403,-0.1212382
1358,2021/06/20 15:27:49,20503.8929,5960.0005,1,5,0,0,0,0,-1.502068,3.226871,-4.846979669228,0.0000003782345,2.484999,10.11171,9.270783,,-0.000501908885780722,,0.704391598701477,1.36385798454285,,,,,,,,,,,,,,,,,36.07018,0.09503722,35,0,35.47666,0.1628959
1359,2021/06/20 15:27:59,20513.893,5970.0006,1,5,0,0,0,0,-1.502167,3.220543,-4.837793416681,0.0000003782345,2.489168,10.11171,9.284224,,-0.000615041528362781,,0.703854918479919,1.46205496788025,,,,,,,,,,,,,,,,,36.15479,0.1034784,35,0,35.44959,0.0511992
1360,2021/06/20 15:28:09,20523.8932,5980.0008,1,5,0,0,0,0,-1.502258,3.214578,-4.829125517124,0.0000003782345,2.493339,10.11171,9.297643,,-0.000578822684474289,,0.677788376808167,,,,,,,,,,,,,,,,,,36.18789,0.09227633,35,0,35.40588,0.1405025
1361,2021/06/20 15:28:19,20533.8932,5990.0008,1,5,0,0,0,0,-1.50209,3.208409,-4.81931907481,0.0000003782345,2.497509,10.11171,9.311036,,-0.000638989615254104,,0.658312678337097,1.50026798248291,,,,,,,,,,,,,,,,,35.96115,-0.01880169,35,0,34.99696,-0.1149678
1362,2021/06/20 15:28:29,20543.8926,6000.0002,1,5,0,0,0,0,-1.501694,3.202213,-4.808744048822,0.0000003782345,2.501678,10.11171,9.324397,,-0.000600895320530981,,0.684670984745026,1.48015904426575,,,,,,,,,,,,,,,,,35.74725,-0.08366704,35,0,34.90158,-0.02264738
1363,2021/06/20 15:28:39,20553.8929,6010.0005,1,5,0,0,0,0,-1.502014,3.19571,-4.80000115994,0.0000003782345,2.505847,10.11171,9.337736,,-0.00072824431117624,,0.649658918380737,,,,,,,,,,,,,,,,,,35.72689,-0.137521,35,0,35.10501,-0.1180422
1364,2021/06/20 15:28:49,20563.8936,6020.0012,1,5,0,0,0,0,-1.501656,3.189428,-4.789423692768,0.0000003782345,2.510017,10.11171,9.351048,,-0.000705181679222733,,0.666174829006195,1.5201450586319,,,,,,,,,,,,,,,,,36.14908,0.111376,35,0,35.40194,0.1683748
1365,2021/06/20 15:28:59,20573.893,6030.0006,1,5,0,0,0,0,-1.501953,3.182944,-4.780632289632,0.0000003782345,2.514186,10.11171,9.364332,,-0.000564114190638065,,0.638396203517914,,,,,,,,,,,,,,,,,,36.24461,0.05958557,35,0,35.37883,-0.02118587
1366,2021/06/20 15:29:09,20583.8939,6040.0015,1,5,0,0,0,0,-1.501801,3.176522,-4.770503916122,0.0000003782345,2.518356,10.11171,9.37759,,-0.000573106517549604,,0.648877501487732,1.53256297111511,,,,,,,,,,,,,,,,,36.0867,0.0998044,35,0,35.03185,0.03005385
1367,2021/06/20 15:29:19,20593.8932,6050.0008,1,5,0,0,0,0,-1.501724,3.16999,-4.76045006276,0.0000003782345,2.522525,10.11171,9.390821,,-0.000679633172694594,,0.652602970600128,1.5546989440918,,,,,,,,,,,,,,,,,35.7818,-0.1410985,35,0,34.89422,-0.152272
1368,2021/06/20 15:29:29,20603.8925,6060.0001,1,5,0,0,0,0,-1.502029,3.163411,-4.751535060919,0.0000003782345,2.526694,10.11171,9.404023,,-0.000603448774199933,,0.649447679519653,,,,,,,,,,,,,,,,,,35.85247,0.0363934,35,0,35.16782,0.1063454
1369,2021/06/20 15:29:39,20613.8926,6070.0002,1,5,0,0,0,0,-1.50177,3.157058,-4.74117499266,0.0000003782345,2.530863,10.11171,9.417198,,-0.000637388497125357,,0.61393791437149,1.55750095844269,,,,,,,,,,,,,,,,,36.06446,-0.07781386,35,0,35.36613,-0.003685951
1370,2021/06/20 15:29:49,20623.8927,6080.0003,1,5,0,0,0,0,-1.501747,3.150599,-4.731402596453,0.0000003782345,2.535033,10.11171,9.430347,,-0.000694775313604623,,0.656780481338501,1.54466795921326,,,,,,,,,,,,,,,,,36.33214,0.1556385,35,0,35.55035,0.1864815
1371,2021/06/20 15:29:59,20633.8935,6090.0011,1,5,0,0,0,0,-1.501595,3.144128,-4.72120688416,0.0000003782345,2.539202,10.11171,9.443471,,-0.000596204015891999,,0.683013677597046,,,,,,,,,,,,,,,,,,36.17877,-0.05537271,35,0,35.16606,-0.1079059
1372,2021/06/20 15:30:09,20643.8936,6100.0012,1,5,0,0,0,0,-1.501724,3.137677,-4.711924855148,0.0000003782345,2.543371,10.11171,9.456566,,-0.000711534114088863,,0.641631901264191,1.5330970287323,,,,,,,,,,,,,,,,,35.83282,-0.05945086,35,0,34.94533,-0.1229119
1373,2021/06/20 15:30:19,20653.8931,6110.0007,1,5,0,0,0,0,-1.501823,3.131537,-4.703014291951,0.0000003782345,2.54754,10.11171,9.469635,,-0.000674267183057964,,0.643773674964905,1.53987205028534,,,,,,,,,,,,,,,,,35.91522,-0.1152134,35,0,35.06984,-0.08265018
1374,2021/06/20 15:30:29,20663.8931,6120.0007,1,5,0,0,0,0,-1.501923,3.12493,-4.69340424039,0.0000003782345,2.551709,10.11171,9.482676,,-0.000799848581664264,,0.655905783176422,,,,,,,,,,,,,,,,,,36.17092,0.1016736,35,0,35.42382,0.1149952
1375,2021/06/20 15:30:39,20673.8932,6130.0008,1,5,0,0,0,0,-1.501884,3.118602,-4.683778446168,0.0000003782345,2.555878,10.11171,9.495688,,-0.000648226880002767,,0.621219277381897,1.53954100608826,,,,,,,,,,,,,,,,,36.36407,0.09976506,35,0,35.35874,0.1174545
1376,2021/06/20 15:30:49,20683.8933,6140.0009,1,5,0,0,0,0,-1.502205,3.112267,-4.675263048735,0.0000003782345,2.560046,10.11171,9.508677,,-0.000671938294544816,,0.661335825920105,,,,,,,,,,,,,,,,,,35.90392,-0.1470578,35,0,34.97459,-0.1560664
1377,2021/06/20 15:30:59,20693.8925,6150.0001,1,5,0,0,0,0,-1.501801,3.106008,-4.664605920408,0.0000003782345,2.564215,10.11171,9.521638,,-0.000629479880444705,,0.673241913318634,1.52102100849152,,,,,,,,,,,,,,,,,36.28215,-0.003134012,35,0,35.2347,-0.07306933
1378,2021/06/20 15:31:09,20703.8928,6160.0004,1,5,0,0,0,0,-1.501976,3.099429,-4.655267971704,0.0000003782345,2.568385,10.11171,9.534573,,-0.000506408105138689,,0.643230676651001,1.53447103500366,,,,,,,,,,,,,,,,,36.12335,-0.09005189,35,0,35.3622,-0.04434586
1379,2021/06/20 15:31:19,20713.8929,6170.0005,1,5,0,0,0,0,-1.501953,3.093041,-4.645602209073,0.0000003782345,2.572554,10.11171,9.547482,,-0.000614798220340163,,0.659229576587677,,,,,,,,,,,,,,,,,,35.951,-0.1307082,35,0,34.94483,-0.157181
1380,2021/06/20 15:31:29,20723.893,6180.0006,1,5,0,0,0,0,-1.502342,3.086285,-4.63665557947,0.0000003782345,2.576723,10.11171,9.560363,,-0.000644829706288874,,0.619233727455139,1.55072796344757,,,,,,,,,,,,,,,,,36.28548,-0.03653526,35,0,35.23106,-0.1087117
1381,2021/06/20 15:31:39,20733.893,6190.0006,1,5,0,0,0,0,-1.502029,3.079725,-4.625836262025,0.0000003782345,2.580892,10.11171,9.573216,,-0.00070328579749912,,0.635090172290802,1.58237397670746,,,,,,,,,,,,,,,,,36.38793,0.03388524,35,0,35.51542,0.1082194
1382,2021/06/20 15:31:49,20743.8924,6200,1,5,0,0,0,0,-1.501579,3.072871,-4.614158563309,0.0000003782345,2.585061,10.11171,9.586042,,-0.000594092183746398,,0.590043783187866,,,,,,,,,,,,,,,,,,36.23408,0.02220154,35,0,35.48708,0.1336515
1383,2021/06/20 15:31:59,20753.8926,6210.0002,1,5,0,0,0,0,-1.501762,3.065648,-4.603873671776,0.0000003782345,2.58923,10.11171,9.598839,,-0.000715783913619816,,0.610400080680847,1.66104698181152,,,,,,,,,,,,,,,,,35.92712,-0.04559755,35,0,35.1377,0.03074765
1384,2021/06/20 15:32:09,20763.8925,6220.0001,1,5,0,0,0,0,-1.501175,3.058718,-4.59167099365,0.0000003782345,2.5934,10.11171,9.611607,,-0.00081522372784093,,0.576861023902893,1.70413601398468,,,,,,,,,,,,,,,,,36.1377,0.06199837,35,0,35.02001,-0.001255274
1385,2021/06/20 15:32:19,20773.8937,6230.0013,1,5,0,0,0,0,-1.501839,3.050771,-4.581766867869,0.0000003782345,2.597569,10.11171,9.62434,,-0.000771541381254792,,0.555111289024353,1.81173300743103,,,,,,,,,,,,,,,,,36.40414,0.146215,35,0,35.34298,0.1049984
1386,2021/06/20 15:32:29,20783.8928,6240.0004,1,5,0,0,0,0,-1.502258,3.043133,-4.571570894314,0.0000003782345,2.601737,10.11171,9.637043,,-0.000867370283231139,,0.528855323791504,,,,,,,,,,,,,,,,,,36.23241,0.04731417,35,0,35.45047,0.1020372
1387,2021/06/20 15:32:39,20793.8938,6250.0014,1,5,0,0,0,0,-1.501381,3.034787,-4.556371540847,0.0000003782345,2.605906,10.11171,9.649712,,-0.000934561074245721,,0.521111309528351,1.89937603473663,,,,,,,,,,,,,,,,,36.21928,-0.06090283,35,0,35.42334,-0.01078486
1388,2021/06/20 15:32:49,20803.8938,6260.0014,1,5,0,0,0,0,-1.501801,3.026511,-4.545217246311,0.0000003782345,2.610076,10.11171,9.662347,,-0.000729292689356953,,0.483886212110519,1.96068501472473,,,,,,,,,,,,,,,,,36.09983,-0.0960505,35,0,35.27575,-0.0197804
1389,2021/06/20 15:32:59,20813.8925,6270.0001,1,5,0,0,0,0,-1.501846,3.017138,-4.531276636748,0.0000003782345,2.614245,10.11171,9.674945,,-0.00124596804380417,,0.461725413799286,2.09862899780273,,,,,,,,,,,,,,,,,35.95366,-0.06904364,35,0,35.01743,-0.01239657
1390,2021/06/20 15:33:09,20823.8934,6280.001,1,5,0,0,0,0,-1.501732,3.008079,-4.517328492828,0.0000003782345,2.618415,10.11171,9.687509,,-0.00113045901525766,,0.450848609209061,2.20290803909302,,,,,,,,,,,,,,,,,36.14829,0.04650593,35,0,34.91172,-0.02770901
1391,2021/06/20 15:33:19,20833.8928,6290.0004,1,5,0,0,0,0,-1.502052,2.998036,-4.503205969872,0.0000003782345,2.622584,10.11171,9.700028,,-0.0011090449988842,,0.432774692773819,2.30767488479614,,,,,,,,,,,,,,,,,36.39198,0.1331329,35,0,35.29583,0.07222414
1392,2021/06/20 15:33:29,20843.8928,6300.0004,1,5,0,0,0,0,-1.501961,2.988047,-4.487930060167,0.0000003782345,2.626754,10.11171,9.712509,,-0.000964612176176161,,0.40831270813942,2.41308498382568,,,,,,,,,,,,,,,,,36.42241,0.0946784,35,0,35.529,0.1211131
1393,2021/06/20 15:33:39,20853.8928,6310.0004,1,5,0,0,0,0,-1.502281,2.977197,-4.472586486357,0.0000003782345,2.630924,10.11171,9.724946,,-0.00107202096842229,,0.374362587928772,2.50995898246765,,,,,,,,,,,,,,,,,36.08627,-0.06283641,35,0,35.03841,-0.1175749
1394,2021/06/20 15:33:49,20863.8938,6320.0014,1,5,0,0,0,0,-1.50222,2.965911,-4.45545082242,0.0000003782345,2.635094,10.11171,9.737338,,-0.00110451702494174,,0.370454490184784,2.62923693656921,,,,,,,,,,,,,,,,,36.43862,0.1091194,35,0,35.24472,0.0481832
1395,2021/06/20 15:33:59,20873.893,6330.0006,1,5,0,0,0,0,-1.501785,2.954108,-4.43643508278,0.0000003782345,2.639263,10.11171,9.749678,,-0.00130058394279331,,0.363364398479462,2.79026508331299,,,,,,,,,,,,,,,,,36.35013,0.08579612,35,0,35.44959,0.1296866
1396,2021/06/20 15:34:09,20883.8942,6340.0018,1,5,0,0,0,0,-1.502228,2.941753,-4.419183725684,0.0000003782345,2.643433,10.11171,9.761971,,-0.00125256995670497,,0.333915412425995,2.86704897880554,,,,,,,,,,,,,,,,,36.12815,-0.08394837,35,0,35.10835,0.1250732
1397,2021/06/20 15:34:19,20893.8933,6350.0009,1,5,0,0,0,0,-1.501877,2.928504,-4.398252802008,0.0000003782345,2.647602,10.11171,9.774208,,-0.00154090696014464,,0.293435394763947,3.16261005401611,,,,,,,,,,,,,,,,,36.16049,-0.1051784,35,0,35.16734,0.05391717
1398,2021/06/20 15:34:29,20903.8926,6360.0002,1,5,0,0,0,0,-1.50161,2.914528,-4.37648439008,0.0000003782345,2.65177,10.11171,9.786386,,-0.00147917703725398,,0.282456487417221,3.27870392799377,,,,,,,,,,,,,,,,,36.62818,0.05766392,35,0,35.03802,-0.01650095
1399,2021/06/20 15:34:39,20913.8927,6370.0003,1,5,0,0,0,0,-1.501724,2.899936,-4.354903489664,0.0000003782345,2.655939,10.11171,9.798505,,-0.00146597495768219,,0.277783006429672,3.49729299545288,,,,,,,,,,,,,,,,,36.11901,-0.1021779,35,0,35.41287,0.1238489
1400,2021/06/20 15:34:49,20923.8927,6380.0003,1,5,0,0,0,0,-1.501503,2.884039,-4.330393210617,0.0000003782345,2.660107,10.11171,9.810559,,-0.00145923800300807,,0.266412913799286,3.83141803741455,,,,,,,,,,,,,,,,,36.58369,0.1235282,35,0,34.92041,-0.1064825
1401,2021/06/20 15:34:59,20933.893,6390.0006,1,5,0,0,0,0,-1.5019,2.866876,-4.3057610644,0.0000003782345,2.664277,10.11171,9.822548,,-0.00168688199482858,,0.241541504859924,4.08408689498901,,,,,,,,,,,,,,,,,36.48648,0.08045912,35,0,35.44605,0.1462173
1402,2021/06/20 15:35:09,20943.8932,6400.0008,1,5,0,0,0,0,-1.502014,2.847697,-4.277280761758,0.0000003782345,2.668445,10.11171,9.834459,,-0.00198830105364323,,0.221438094973564,4.55950498580933,,,,,,,,,,,,,,,,,36.3065,-0.09287715,35,0,35.20317,0.005201101
1403,2021/06/20 15:35:19,20953.8924,6410,1,5,0,0,0,0,-1.501442,2.826759,-4.244214686478,0.0000003782345,2.672615,10.11171,9.846292,,-0.00214049895294011,,0.193054795265198,5.15175294876099,,,,,,,,,,,,,,,,,36.4295,-0.05016327,35,0,35.0398,-0.1136434
1404,2021/06/20 15:35:29,20963.8932,6420.0008,1,5,0,0,0,0,-1.501495,2.802751,-4.208316612745,0.0000003782345,2.676785,10.11171,9.858029,,-0.00194729305803776,,0.16696560382843,5.7920970916748,,,,,,,,,,,,,,,,,36.56317,-0.04467249,35,0,35.4744,0.01636267
