Repository: HVES-Battery-Testing-Consortium/LG-HG2

# Battery Testing Consortium (BTC)
The Battery Testing Consortium (BTC) has been developed within the High Voltage and Energy Storage Lab at Oxford Brookes University to provide accurate and comprehensive cell data to Formula Student Electric teams. Through the BTC, we aim to provide FS teams with information for improved and informed decisions for cell selection, pack architecture design, thermal cooling requirements, and end of life predictions. A range of tests are completed to provide a comprehensive electrochemical lithium-ion characterisation for modelling, validation, and battery management parameterisation.

File: Data/Round1/LG_HG2/Package 1/210620_FSD_HPPC_EIS_LGHG2_1_35C/210620_FSD_HPPC_EIS_LGHG2_1_35C_Channel_3_Wb_1.CSV (part 15 of 63)
Data_Point,Date_Time,Test_Time(s),Step_Time(s),Cycle_Index,Step_Index,TC_Counter1,TC_Counter2,TC_Counter3,TC_Counter4,Current(A),Voltage(V),Power(W),Charge_Capacity(Ah),Discharge_Capacity(Ah),Charge_Energy(Wh),Discharge_Energy(Wh),ACR(Ohm),dV/dt(V/s),Internal_Resistance(Ohm),dQ/dV(Ah/V),dV/dQ(V/Ah),MetaCode_MV_UD1,MetaCode_MV_UD2,MetaCode_MV_UD3,MetaCode_MV_UD4,MetaCode_MV_UD5,MetaCode_MV_UD6,MetaCode_MV_UD7,MetaCode_MV_UD8,MetaCode_MV_UD9,MetaCode_MV_UD10,MetaCode_MV_UD11,MetaCode_MV_UD12,MetaCode_MV_UD13,MetaCode_MV_UD14,MetaCode_MV_UD15,MetaCode_MV_UD16,Aux_Temperature_1(C),Aux_dT/dt_1(C),Aux_Temperature_2(C),Aux_dT/dt_2(C),Aux_Temperature_3(C),Aux_dT/dt_3(C)
2529,2021/06/20 20:59:11,40386.5989,6.2501,1,15,1,0,0,0,-9.035179,3.87735,-35.03255129565,2.727676,2.867142,20.54049,10.58025,,,,,,,,,,,,,,,,,,,,,,34.81533,0.02706409,35,0,35.20006,0.09257555
2530,2021/06/20 20:59:12,40386.8502,6.5014,1,15,1,0,0,0,-9.035202,3.876468,-35.024671426536,2.727676,2.867776,20.54049,10.5827,,-0.00481582200154662,,,1.76879703998566,,,,,,,,,,,,,,,,,34.77512,0.02706409,35,0,35.20006,0.09257555
2531,2021/06/20 20:59:12,40387.0991,6.7503,1,15,1,0,0,0,-9.035179,3.875533,-35.016134375407,2.727676,2.8684,20.54049,10.58512,,,,,,,,,,,,,,,,,,,,,,34.77512,-0.1124346,35,0,34.90112,-0.1844788
2532,2021/06/20 20:59:12,40387.3501,7.0013,1,15,1,0,0,0,-9.034805,3.874797,-35.008035309585,2.727676,2.86903,20.54049,10.58756,,,,,,,,,,,,,,,,,,,,,,34.77512,-0.1124346,35,0,34.90112,-0.1844788
2533,2021/06/20 20:59:12,40387.5989,7.2501,1,15,1,0,0,0,-9.034767,3.873726,-34.998211831842,2.727676,2.869654,20.54049,10.58998,,,,,,,,,,,,,,,,,,,,,,35.18296,0.1274514,35,0,34.90112,-0.1844788
2534,2021/06/20 20:59:13,40387.8501,7.5013,1,15,1,0,0,0,-9.034897,3.872992,-34.992083801824,2.727676,2.870284,20.54049,10.59242,,-0.00341834011487663,,0.628979980945587,,,,,,,,,,,,,,,,,,35.18296,0.1274514,35,0,35.24594,0.107758
2535,2021/06/20 20:59:13,40388.0997,7.7509,1,15,1,0,0,0,-9.034912,3.872306,-34.985943947072,2.727676,2.870911,20.54049,10.59485,,,,,,,,,,,,,,,,,,,,,,35.18296,0.1274514,35,0,35.24594,0.107758
2536,2021/06/20 20:59:13,40388.3495,8.0007,1,15,1,0,0,0,-9.034843,3.871565,-34.978981939295,2.727676,2.871537,20.54049,10.59727,,,,,,,,,,,,,,,,,,,,,,35.17114,0.1274514,35,0,35.52068,0.107758
2537,2021/06/20 20:59:13,40388.5998,8.251,1,15,1,0,0,0,-9.034767,3.870764,-34.971450851988,2.727676,2.872165,20.54049,10.5997,,,,,,,,,,,,,,,,,,,,,,35.17114,0.1274514,35,0,35.52068,0.107758
2538,2021/06/20 20:59:14,40388.8501,8.5013,1,15,1,0,0,0,-9.034782,3.870214,-34.966539783348,2.727676,2.872793,20.54049,10.60213,,-0.0028476701118052,,0.726801693439484,,,,,,,,,,,,,,,,,,35.17114,0.1274514,35,0,35.52068,0.107758
2539,2021/06/20 20:59:14,40389.099,8.7502,1,15,1,0,0,0,-9.03492,3.869318,-34.95897858456,2.727676,2.873418,20.54049,10.60455,,,,,,,,,,,,,,,,,,,,,,34.80491,-0.1181424,35,0,35.12673,-0.0372541
2540,2021/06/20 20:59:14,40389.3501,9.0013,1,15,1,0,0,0,-9.034706,3.868801,-34.953479607506,2.727676,2.874048,20.54049,10.60699,,,,,,,,,,,,,,,,,,,,,,34.80491,-0.1181424,35,0,35.12673,-0.0372541
2541,2021/06/20 20:59:14,40389.5997,9.2509,1,15,1,0,0,0,-9.034836,3.868022,-34.946944414392,2.727676,2.874674,20.54049,10.60941,,,,,,,,,,,,,,,,,,,,,,34.80491,-0.1181424,35,0,35.12673,-0.0372541
2542,2021/06/20 20:59:15,40389.8494,9.5006,1,15,1,0,0,0,-9.034683,3.867306,-34.939883773998,2.727676,2.8753,20.54049,10.61183,,-0.00269891601055861,,,,,,,,,,,,,,,,,,,,34.88923,0.02635121,35,0,34.95925,-0.05233884
2543,2021/06/20 20:59:15,40390.0989,9.7501,1,15,1,0,0,0,-9.034988,3.866615,-34.93482012562,2.727676,2.875925,20.54049,10.61425,,,,,,,,,,,,,,,,,,,,,,34.88923,0.02635121,35,0,34.95925,-0.05233884
2544,2021/06/20 20:59:15,40390.3501,10.0013,1,15,1,0,0,0,-9.034874,3.866362,-34.932093508388,2.727676,2.876556,20.54049,10.61669,,,,,,,,,,,,,,,,,,,,,,34.88923,0.02635121,35,0,34.95925,-0.05233884
2545,2021/06/20 20:59:15,40390.3514,10.0026,1,15,1,0,0,0,-9.034859,3.866363,-34.932044547817,2.727676,2.876556,20.54049,10.61669,,-0.00276060495525599,0.0205025393515825,0.923689186573029,1.19749999046326,,,,,,,,,,,,,,,,,34.88923,0.02635121,35,0,34.95925,-0.05233884
2546,2021/06/20 20:59:16,40391.3926,1.0003,1,16,1,0,0,0,0,4.060195,0,2.727676,2.876571,20.54049,10.61675,,0.014346799813211,,,,,,,,,,,,,,,,,,,,35.18421,0.09218097,35,0,35.47085,0.1598752
2547,2021/06/20 20:59:17,40392.3927,2.0004,1,16,1,0,0,0,0,4.067602,0,2.727676,2.876571,20.54049,10.61675,,0.00720791798084974,,,,,,,,,,,,,,,,,,,,34.82015,-0.1137686,35,0,35.04407,-0.133369
2548,2021/06/20 20:59:18,40393.3925,3.0002,1,16,1,0,0,0,0,4.072348,0,2.727676,2.876571,20.54049,10.61675,,0.00484894914552569,,,,,,,,,,,,,,,,,,,,35.32366,0.1573455,35,0,35.35169,0.09613156
2549,2021/06/20 20:59:19,40394.3928,4.0005,1,16,1,0,0,0,0,4.075875,0,2.727676,2.876571,20.54049,10.61675,,0.00347894406877458,,,,,,,,,,,,,,,,,,,,35.23157,-0.02877712,35,0,35.51817,0.05202651
2550,2021/06/20 20:59:20,40395.3926,5.0003,1,16,1,0,0,0,0,4.078795,0,2.727676,2.876571,20.54049,10.61675,,0.00295346509665251,,,,,,,,,,,,,,,,,,,,34.82679,-0.02877712,35,0,35.00174,0.05202651
2551,2021/06/20 20:59:21,40396.3925,6.0002,1,16,1,0,0,0,0,4.080968,0,2.727676,2.876571,20.54049,10.61675,,0.00257648108527064,,,,,,,,,,,,,,,,,,,,35.36077,0.0590384,35,0,35.48663,0.1223838
2552,2021/06/20 20:59:22,40397.3925,7.0002,1,16,1,0,0,0,0,4.082719,0,2.727676,2.876571,20.54049,10.61675,,0.00236058002337813,,,,,,,,,,,,,,,,,,,,35.10337,0.0590384,35,0,35.39703,0.1223838
2553,2021/06/20 20:59:23,40398.3926,8.0003,1,16,1,0,0,0,0,4.084581,0,2.727676,2.876571,20.54049,10.61675,,0.00173916399944574,,,,,,,,,,,,,,,,,,,,35.24319,0.1100504,35,0,35.17334,0.06415367
2554,2021/06/20 20:59:24,40399.3926,9.0003,1,16,1,0,0,0,0,4.086042,0,2.727676,2.876571,20.54049,10.61675,,0.00152540497947484,,,,,,,,,,,,,,,,,,,,35.38873,0.1100504,35,0,35.50759,0.06415367
2555,2021/06/20 20:59:25,40400.3927,10.0004,1,16,1,0,0,0,0,4.087217,0,2.727676,2.876571,20.54049,10.61675,,,,,,,,,,,,,,,,,,,,,,35.02769,-0.0673461,35,0,35.2515,0.02442241
2556,2021/06/20 20:59:26,40401.3934,11.0011,1,16,1,0,0,0,0,4.088311,0,2.727676,2.876571,20.54049,10.61675,,0.00131797301582992,,,,,,,,,,,,,,,,,,,,35.36383,-0.01894355,35,0,35.27303,-0.1085377
2557,2021/06/20 20:59:27,40402.3934,12.0011,1,16,1,0,0,0,0,4.08954,0,2.727676,2.876571,20.54049,10.61675,,0.00124210596550256,,,,,,,,,,,,,,,,,,,,35.27959,0.09766221,35,0,35.44739,0.1697552
2558,2021/06/20 20:59:28,40403.3936,13.0013,1,16,1,0,0,0,0,4.090245,0,2.727676,2.876571,20.54049,10.61675,,,,,,,,,,,,,,,,,,,,,,35.06858,-0.09905815,35,0,34.92876,-0.1143217
2559,2021/06/20 20:59:29,40404.3927,14.0004,1,16,1,0,0,0,0,4.091189,0,2.727676,2.876571,20.54049,10.61675,,,,,,,,,,,,,,,,,,,,,,35.40753,0.1390398,35,0,35.43555,0.1106203
2560,2021/06/20 20:59:30,40405.3935,15.0012,1,16,1,0,0,0,0,4.09202,0,2.727676,2.876571,20.54049,10.61675,,0.000782727613113821,,,,,,,,,,,,,,,,,,,,35.26365,-0.04496217,35,0,35.47338,0.01182437
2561,2021/06/20 20:59:31,40406.3936,16.0013,1,16,1,0,0,0,0,4.092839,0,2.727676,2.876571,20.54049,10.61675,,,,,,,,,,,,,,,,,,,,,,35.25537,-0.002586842,35,0,35.11561,-0.111804
2562,2021/06/20 20:59:32,40407.3926,17.0003,1,16,1,0,0,0,0,4.093619,0,2.727676,2.876571,20.54049,10.61675,,0.000774486281443387,,,,,,,,,,,,,,,,,,,,35.43407,0.05584478,35,0,35.51799,0.1257432
2563,2021/06/20 20:59:33,40408.3936,18.0013,1,16,1,0,0,0,0,4.094214,0,2.727676,2.876571,20.54049,10.61675,,,,,,,,,,,,,,,,,,,,,,34.98609,-0.1399946,35,0,35.00014,-0.1618266
2564,2021/06/20 20:59:34,40409.3927,19.0004,1,16,1,0,0,0,0,4.09461,0,2.727676,2.876571,20.54049,10.61675,,0.000626722816377878,,,,,,,,,,,,,,,,,,,,35.26612,0.08751035,35,0,35.16831,0.05255222
2565,2021/06/20 20:59:35,40410.3936,20.0013,1,16,1,0,0,0,0,4.095366,0,2.727676,2.876571,20.54049,10.61675,,,,,,,,,,,,,,,,,,,,,,35.39391,0.08751035,35,0,35.51278,0.05255222
2566,2021/06/20 20:59:36,40411.3928,21.0005,1,16,1,0,0,0,0,4.095807,0,2.727676,2.876571,20.54049,10.61675,,,,,,,,,,,,,,,,,,,,,,34.9911,-0.0140667,35,0,34.9422,-0.07525802
2567,2021/06/20 20:59:37,40412.3937,22.0014,1,16,1,0,0,0,0,4.096372,0,2.727676,2.876571,20.54049,10.61675,,0.00053944397950545,,,,,,,,,,,,,,,,,,,,35.40215,-0.0140667,35,0,35.29738,-0.07525802
2568,2021/06/20 20:59:38,40413.3929,23.0006,1,16,1,0,0,0,0,4.096737,0,2.727676,2.876571,20.54049,10.61675,,,,,,,,,,,,,,,,,,,,,,34.96224,-0.1007903,35,0,35.09518,-0.1226032
2569,2021/06/20 20:59:39,40414.3929,24.0006,1,16,1,0,0,0,0,4.096752,0,2.727676,2.876571,20.54049,10.61675,,,,,,,,,,,,,,,,,,,,,,35.09512,-0.1007903,35,0,34.94831,-0.1226032
2570,2021/06/20 20:59:40,40415.3929,25.0006,1,16,1,0,0,0,0,4.097289,0,2.727676,2.876571,20.54049,10.61675,,,,,,,,,,,,,,,,,,,,,,35.45324,0.1534355,35,0,35.41837,0.1009953
2571,2021/06/20 20:59:41,40416.3936,26.0013,1,16,1,0,0,0,0,4.097736,0,2.727676,2.876571,20.54049,10.61675,,0.000409700791351497,,,,,,,,,,,,,,,,,,,,34.93463,-0.08619666,35,0,35.00463,-0.02285123
2572,2021/06/20 20:59:42,40417.3927,27.0004,1,16,1,0,0,0,0,4.097975,0,2.727676,2.876571,20.54049,10.61675,,,,,,,,,,,,,,,,,,,,,,35.19944,0.006886721,35,0,35.06666,-0.08705735
2573,2021/06/20 20:59:43,40418.3927,28.0004,1,16,1,0,0,0,0,4.09823,0,2.727676,2.876571,20.54049,10.61675,,,,,,,,,,,,,,,,,,,,,,35.11125,0.06989837,35,0,35.31405,0.126698
2574,2021/06/20 20:59:44,40419.3936,29.0013,1,16,1,0,0,0,0,4.098577,0,2.727676,2.876571,20.54049,10.61675,,,,,,,,,,,,,,,,,,,,,,34.9583,-0.1452565,35,0,34.95837,-0.1605403
2575,2021/06/20 20:59:45,40420.3929,30.0006,1,16,1,0,0,0,0,4.098825,0,2.727676,2.876571,20.54049,10.61675,,,,,,,,,,,,,,,,,,,,,,35.27851,0.1000679,35,0,35.15973,0.06292701
2576,2021/06/20 20:59:46,40421.3936,31.0013,1,16,1,0,0,0,0,4.099168,0,2.727676,2.876571,20.54049,10.61675,,0.000260110304225236,,,,,,,,,,,,,,,,,,,,34.99685,-0.08802056,35,0,35.12279,-0.01154423
2577,2021/06/20 20:59:47,40422.3937,32.0014,1,16,1,0,0,0,0,4.099445,0,2.727676,2.876571,20.54049,10.61675,,,,,,,,,,,,,,,,,,,,,,34.99184,-0.00156641,35,0,34.90097,-0.0693202
2578,2021/06/20 20:59:48,40423.3929,33.0006,1,16,1,0,0,0,0,4.099612,0,2.727676,2.876571,20.54049,10.61675,,,,,,,,,,,,,,,,,,,,,,35.32852,0.1052129,35,0,35.46835,0.1773071
2579,2021/06/20 20:59:49,40424.3929,34.0006,1,16,1,0,0,0,0,4.099652,0,2.727676,2.876571,20.54049,10.61675,,,,,,,,,,,,,,,,,,,,,,34.98536,-0.1072359,35,0,35.13229,-0.1050198
2580,2021/06/20 20:59:50,40425.3938,35.0015,1,16,1,0,0,0,0,4.100307,0,2.727676,2.876571,20.54049,10.61675,,0.000296995713142678,,,,,,,,,,,,,,,,,,,,35.0783,-0.1072359,35,0,34.95247,-0.1050198
2581,2021/06/20 20:59:51,40426.3938,36.0015,1,16,1,0,0,0,0,4.10051,0,2.727676,2.876571,20.54049,10.61675,,,,,,,,,,,,,,,,,,,,,,35.29124,-0.006887913,35,0,35.45904,0.08047938
2582,2021/06/20 20:59:52,40427.393,37.0007,1,16,1,0,0,0,0,4.100706,0,2.727676,2.876571,20.54049,10.61675,,,,,,,,,,,,,,,,,,,,,,34.95561,-0.006887913,35,0,35.08856,0.08047938
2583,2021/06/20 20:59:53,40428.3929,38.0006,1,16,1,0,0,0,0,4.100834,0,2.727676,2.876571,20.54049,10.61675,,,,,,,,,,,,,,,,,,,,,,35.41561,0.1197076,35,0,35.32482,0.1394045
2584,2021/06/20 20:59:54,40429.3931,39.0008,1,16,1,0,0,0,0,4.101022,0,2.727676,2.876571,20.54049,10.61675,,,,,,,,,,,,,,,,,,,,,,35.27153,0.1197076,35,0,35.46029,0.1394045
2585,2021/06/20 20:59:55,40430.393,40.0007,1,16,1,0,0,0,0,4.101295,0,2.727676,2.876571,20.54049,10.61675,,,,,,,,,,,,,,,,,,,,,,34.91111,-0.1576567,35,0,35.02308,-0.09429336
2586,2021/06/20 20:59:55,40430.3944,40.0021,1,16,1,0,0,0,0,4.101295,0,2.727676,2.876571,20.54049,10.61675,,0.000296995713142678,0.0205025393515825,0,0,,,,,,,,,,,,,,,,,34.91111,-0.1576567,35,0,35.02308,-0.09429336
2587,2021/06/20 20:59:55,40430.6843,0.2501,1,17,1,0,0,0,1.791237,4.137801,7.411782249837,2.727793,2.876657,20.54098,10.6171,,0.113560199737549,,0.00119070999789983,839.835327148438,,,,,,,,,,,,,,,,,34.99899,0.02746105,35,0,34.85215,-0.05341649
2588,2021/06/20 20:59:56,40430.9354,0.5012,1,17,1,0,0,0,1.791199,4.139132,7.414009099268,2.727918,2.876657,20.5415,10.6171,,0.0145169496536255,,,,,,,,,,,,,,,,,,,,34.99899,0.02746105,35,0,34.85215,-0.05341649
2589,2021/06/20 20:59:56,40431.1849,0.7507,1,17,1,0,0,0,1.791084,4.139842,7.414804768728,2.728043,2.876657,20.54201,10.6171,,,,,,,,,,,,,,,,,,,,,,35.39822,0.02746105,35,0,34.85215,-0.05341649
2590,2021/06/20 20:59:56,40431.4346,1.0004,1,17,1,0,0,0,1.790665,4.140566,7.41436661639,2.728166,2.876657,20.54252,10.6171,,,,,,,,,,,,,,,,,,,,,,35.39822,0.02746105,35,0,35.27248,-0.05341649
2591,2021/06/20 20:59:56,40431.6852,1.251,1,17,1,0,0,0,1.79007,4.141166,7.41297702162,2.728291,2.876657,20.54304,10.6171,,,,,,,,,,,,,,,,,,,,,,35.39822,0.02746105,35,0,35.27248,-0.05341649
2592,2021/06/20 20:59:57,40431.9356,1.5014,1,17,1,0,0,0,1.789291,4.141815,7.410912303165,2.728416,2.876657,20.54355,10.6171,,0.00404432881623507,,0.0722868591547012,,,,,,,,,,,,,,,,,,35.26505,0.0831461,35,0,35.42587,0.1792872
2593,2021/06/20 20:59:57,40432.185,1.7508,1,17,1,0,0,0,1.789139,4.142269,7.411095016391,2.728539,2.876657,20.54407,10.6171,,,,,,,,,,,,,,,,,,,,,,35.26505,0.0831461,35,0,35.42587,0.1792872
2594,2021/06/20 20:59:57,40432.4347,2.0005,1,17,1,0,0,0,1.789177,4.142809,7.412218578193,2.728663,2.876657,20.54458,10.6171,,,,,,,,,,,,,,,,,,,,,,35.26505,0.0831461,35,0,35.42587,0.1792872
2595,2021/06/20 20:59:57,40432.6852,2.251,1,17,1,0,0,0,1.789162,4.143095,7.41266813639,2.728788,2.876657,20.5451,10.6171,,,,,,,,,,,,,,,,,,,,,,34.95469,-0.09698868,35,0,35.05268,-0.1166224
2596,2021/06/20 20:59:58,40432.9346,2.5004,1,17,1,0,0,0,1.789009,4.143733,7.413175630597,2.728911,2.876657,20.54561,10.6171,,0.00213660602457821,,,,,,,,,,,,,,,,,,,,34.95469,-0.09698868,35,0,35.05268,-0.1166224
2597,2021/06/20 20:59:58,40433.1844,2.7502,1,17,1,0,0,0,1.789314,4.143894,7.414727548716,2.729036,2.876657,20.54612,10.6171,,,,,,,,,,,,,,,,,,,,,,34.95469,-0.09698868,35,0,35.05268,-0.1166224
2598,2021/06/20 20:59:58,40433.4354,3.0012,1,17,1,0,0,0,1.78933,4.14456,7.4159855448,2.729161,2.876657,20.54664,10.6171,,,,,,,,,,,,,,,,,,,,,,35.02302,-0.09698868,35,0,34.88319,-0.1166224
2599,2021/06/20 20:59:58,40433.6842,3.25,1,17,1,0,0,0,1.789276,4.144807,7.416203689732,2.729284,2.876657,20.54715,10.6171,,,,,,,,,,,,,,,,,,,,,,35.02302,-0.09698868,35,0,34.88319,-0.1166224
2600,2021/06/20 20:59:59,40433.9346,3.5004,1,17,1,0,0,0,1.789085,4.145216,7.41614376736,2.729408,2.876657,20.54767,10.6171,,0.00149468402378261,,,,,,,,,,,,,,,,,,,,35.02302,-0.09698868,35,0,34.88319,-0.1166224
2601,2021/06/20 20:59:59,40434.185,3.7508,1,17,1,0,0,0,1.789215,4.145402,7.41701543943,2.729533,2.876657,20.54818,10.6171,,,,,,,,,,,,,,,,,,,,,,35.39913,0.1388884,35,0,35.3363,0.08863211
2602,2021/06/20 20:59:59,40434.4354,4.0012,1,17,1,0,0,0,1.789108,4.145971,7.417589883868,2.729656,2.876657,20.5487,10.6171,,,,,,,,,,,,,,,,,,,,,,35.39913,0.1388884,35,0,35.3363,0.08863211
2603,2021/06/20 20:59:59,40434.6843,4.2501,1,17,1,0,0,0,1.789047,4.145953,7.417304776791,2.729781,2.876657,20.54921,10.6171,,,,,,,,,,,,,,,,,,,,,,35.39913,0.1388884,35,0,35.3363,0.08863211
2604,2021/06/20 21:00:00,40434.9347,4.5005,1,17,1,0,0,0,1.788948,4.146475,7.4178281583,2.729905,2.876657,20.54973,10.6171,,,,0.277951508760452,5.69958019256592,,,,,,,,,,,,,,,,,35.23837,-0.05023837,35,0,35.41318,0.02402544
2605,2021/06/20 21:00:00,40435.1851,4.7509,1,17,1,0,0,0,1.788918,4.146514,7.417773531852,2.73003,2.876657,20.55024,10.6171,,,,,,,,,,,,,,,,,,,,,,35.23837,-0.05023837,35,0,35.41318,0.02402544
2606,2021/06/20 21:00:00,40435.4355,5.0013,1,17,1,0,0,0,1.788956,4.147205,7.41916726798,2.730154,2.876657,20.55076,10.6171,,,,,,,,,,,,,,,,,,,,,,35.23837,-0.05023837,35,0,35.41318,0.02402544
2607,2021/06/20 21:00:00,40435.685,5.2508,1,17,1,0,0,0,1.78878,4.147137,7.41831572286,2.730277,2.876657,20.55127,10.6171,,,,,,,,,,,,,,,,,,,,,,34.93068,-0.05023837,35,0,35.00769,0.02402544
2608,2021/06/20 21:00:01,40435.9357,5.5015,1,17,1,0,0,0,1.788681,4.147662,7.418844213822,2.730402,2.876657,20.55179,10.6171,,0.00123168295249343,,,,,,,,,,,,,,,,,,,,34.93068,-0.05023837,35,0,35.00769,0.02402544
2609,2021/06/20 21:00:01,40436.1844,5.7502,1,17,1,0,0,0,1.788567,4.147693,7.418426825931,2.730526,2.876657,20.5523,10.6171,,,,,,,,,,,,,,,,,,,,,,35.0528,-0.05799174,35,0,35.00769,0.02402544
2610,2021/06/20 21:00:01,40436.4355,6.0013,1,17,1,0,0,0,1.788422,4.148244,7.418810830968,2.73065,2.876657,20.55282,10.6171,,,,,,,,,,,,,,,,,,,,,,35.0528,-0.05799174,35,0,34.89899,-0.1606858
2611,2021/06/20 21:00:01,40436.6853,6.2511,1,17,1,0,0,0,1.788574,4.14834,7.41961306716,2.730775,2.876657,20.55333,10.6171,,,,,,,,,,,,,,,,,,,,,,35.0528,-0.05799174,35,0,34.89899,-0.1606858
2612,2021/06/20 21:00:02,40436.9347,6.5005,1,17,1,0,0,0,1.788803,4.148528,7.420899331984,2.730898,2.876657,20.55384,10.6171,,0.00125800003297627,,,,,,,,,,,,,,,,,,,,35.38656,0.104301,35,0,34.89899,-0.1606858
2613,2021/06/20 21:00:02,40437.1853,6.7511,1,17,1,0,0,0,1.7892,4.148759,7.4229596028,2.731023,2.876657,20.55436,10.6171,,,,,,,,,,,,,,,,,,,,,,35.38656,0.104301,35,0,35.30975,0.1283634
2614,2021/06/20 21:00:02,40437.4354,7.0012,1,17,1,0,0,0,1.789261,4.149226,7.424048261986,2.731147,2.876657,20.55488,10.6171,,,,,,,,,,,,,,,,,,,,,,35.38656,0.104301,35,0,35.30975,0.1283634
2615,2021/06/20 21:00:02,40437.6843,7.2501,1,17,1,0,0,0,1.789352,4.149096,7.424193225792,2.731271,2.876657,20.55539,10.6171,,,,,,,,,,,,,,,,,,,,,,35.21828,0.104301,35,0,35.40008,0.1283634
2616,2021/06/20 21:00:03,40437.9348,7.5006,1,17,1,0,0,0,1.789139,4.149716,7.424418734524,2.731395,2.876657,20.55591,10.6171,,,,,,,,,,,,,,,,,,,,,,35.21828,0.104301,35,0,35.40008,0.1283634
2617,2021/06/20 21:00:03,40438.1843,7.7501,1,17,1,0,0,0,1.789139,4.14966,7.42431854274,2.731519,2.876657,20.55642,10.6171,,,,,,,,,,,,,,,,,,,,,,35.21828,0.104301,35,0,35.40008,0.1283634
2618,2021/06/20 21:00:03,40438.4356,8.0014,1,17,1,0,0,0,1.788757,4.15,7.42334155,2.731643,2.876657,20.55694,10.6171,,,,,,,,,,,,,,,,,,,,,,34.93245,-0.1419079,35,0,34.9675,-0.1069534
2619,2021/06/20 21:00:03,40438.6842,8.25,1,17,1,0,0,0,1.789024,4.150091,7.424612401184,2.731767,2.876657,20.55745,10.6171,,,,,,,,,,,,,,,,,,,,,,34.93245,-0.1419079,35,0,34.9675,-0.1069534
2620,2021/06/20 21:00:04,40438.9355,8.5013,1,17,1,0,0,0,1.789124,4.150415,7.42560708646,2.731892,2.876657,20.55797,10.6171,,0.000930859125219285,,0.4498390853405,,,,,,,,,,,,,,,,,,34.93245,-0.1419079,35,0,34.9675,-0.1069534
2621,2021/06/20 21:00:04,40439.1844,8.7502,1,17,1,0,0,0,1.789146,4.150647,7.426113477462,2.732015,2.876657,20.55848,10.6171,,,,,,,,,,,,,,,,,,,,,,35.09906,0.05206466,35,0,34.95925,-0.002578497
2622,2021/06/20 21:00:04,40439.4349,9.0007,1,17,1,0,0,0,1.788719,4.150635,7.424319686565,2.73214,2.876657,20.559,10.6171,,,,,,,,,,,,,,,,,,,,,,35.09906,0.05206466,35,0,34.95925,-0.002578497
2623,2021/06/20 21:00:04,40439.6851,9.2509,1,17,1,0,0,0,1.788307,4.150922,7.423122869054,2.732264,2.876657,20.55951,10.6171,,,,,,,,,,,,,,,,,,,,,,35.09906,0.05206466,35,0,34.95925,-0.002578497
2624,2021/06/20 21:00:05,40439.9342,9.5,1,17,1,0,0,0,1.788528,4.151177,7.424496297456,2.732388,2.876657,20.56003,10.6171,,,,,,,,,,,,,,,,,,,,,,35.36041,0.05206466,35,0,35.36746,-0.002578497
2625,2021/06/20 21:00:05,40440.1853,9.7511,1,17,1,0,0,0,1.788841,4.151616,7.426580917056,2.732512,2.876657,20.56054,10.6171,,,,,,,,,,,,,,,,,,,,,,35.36041,0.05206466,35,0,35.36746,-0.002578497
2626,2021/06/20 21:00:05,40440.4357,10.0015,1,17,1,0,0,0,1.78907,4.151428,7.42719529196,2.732637,2.876657,20.56106,10.6171,,,,,,,,,,,,,,,,,,,,,,35.36041,0.05206466,35,0,35.36746,-0.002578497
2627,2021/06/20 21:00:05,40440.4369,10.0027,1,17,1,0,0,0,1.78907,4.151428,7.42719529196,2.732637,2.876657,20.56106,10.6171,,0.000930859125219285,0.0205025393515825,0.4498390853405,5.69958019256592,,,,,,,,,,,,,,,,,35.36041,0.05206466,35,0,35.36746,-0.002578497
2628,2021/06/20 21:00:06,40441.4787,1.0003,1,18,1,0,0,0,0,4.112869,0,2.73264,2.876657,20.56107,10.6171,,-0.0064601581543684,,,,,,,,,,,,,,,,,,,,34.97247,-0.09082079,35,0,35.09143,-0.119189
2629,2021/06/20 21:00:07,40442.4795,2.0011,1,18,1,0,0,0,0,4.111483,0,2.73264,2.876657,20.56107,10.6171,,-0.00220662192441523,,,,,,,,,,,,,,,,,,,,35.19841,-0.09082079,35,0,35.10059,-0.119189
2630,2021/06/20 21:00:08,40443.4787,3.0003,1,18,1,0,0,0,0,4.110627,0,2.73264,2.876657,20.56107,10.6171,,,,,,,,,,,,,,,,,,,,,,35.2043,-0.07818341,35,0,35.43503,-0.001735687
2631,2021/06/20 21:00:09,40444.4796,4.0012,1,18,1,0,0,0,0,4.109997,0,2.73264,2.876657,20.56107,10.6171,,-0.00102740398142487,,,,,,,,,,,,,,,,,,,,34.92925,-0.07818341,35,0,35.07619,-0.001735687
2632,2021/06/20 21:00:10,40445.4795,5.0011,1,18,1,0,0,0,0,4.109543,0,2.73264,2.876657,20.56107,10.6171,,,,,,,,,,,,,,,,,,,,,,35.47975,-0.01585603,35,0,35.03475,-0.1250863
2633,2021/06/20 21:00:11,40446.4798,6.0014,1,18,1,0,0,0,0,4.109237,0,2.73264,2.876657,20.56107,10.6171,,,,,,,,,,,,,,,,,,,,,,35.19069,0.1019347,35,0,35.43539,0.1390839
2634,2021/06/20 21:00:12,40447.4796,7.0012,1,18,1,0,0,0,0,4.108888,0,2.73264,2.876657,20.56107,10.6171,,-0.000419417803641409,,,,,,,,,,,,,,,,,,,,34.90179,-0.180614,35,0,34.97879,-0.1565707
2635,2021/06/20 21:00:13,40448.479,8.0006,1,18,1,0,0,0,0,4.108804,0,2.73264,2.876657,20.56107,10.6171,,,,,,,,,,,,,,,,,,,,,,35.41561,0.08484125,35,0,35.49953,0.01709461
2636,2021/06/20 21:00:14,40449.479,9.0006,1,18,1,0,0,0,0,4.108333,0,2.73264,2.876657,20.56107,10.6171,,,,,,,,,,,,,,,,,,,,,,35.11988,-0.01668572,35,0,35.3087,0.08600235
2637,2021/06/20 21:00:15,40450.479,10.0006,1,18,1,0,0,0,0,4.10808,0,2.73264,2.876657,20.56107,10.6171,,,,,,,,,,,,,,,,,,,,,,35.27421,-0.04181027,35,0,34.93719,-0.1160979
2638,2021/06/20 21:00:16,40451.4797,11.0013,1,18,1,0,0,0,0,4.108002,0,2.73264,2.876657,20.56107,10.6171,,,,,,,,,,,,,,,,,,,,,,35.35021,0.1137877,35,0,35.48306,0.1705825
2639,2021/06/20 21:00:17,40452.4798,12.0014,1,18,1,0,0,0,0,4.107597,0,2.73264,2.876657,20.56107,10.6171,,,,,,,,,,,,,,,,,,,,,,34.94736,-0.125891,35,0,35.08731,-0.1236701
2640,2021/06/20 21:00:18,40453.4788,13.0004,1,18,1,0,0,0,0,4.107976,0,2.73264,2.876657,20.56107,10.6171,,-0.000210046200663783,,,,,,,,,,,,,,,,,,,,35.35431,0.1271701,35,0,35.28448,0.06161451
2641,2021/06/20 21:00:19,40454.4798,14.0014,1,18,1,0,0,0,0,4.107922,0,2.73264,2.876657,20.56107,10.6171,,,,,,,,,,,,,,,,,,,,,,35.2518,-0.03203392,35,0,35.39865,0.03567934
2642,2021/06/20 21:00:20,40455.4799,15.0015,1,18,1,0,0,0,0,4.107857,0,2.73264,2.876657,20.56107,10.6171,,,,,,,,,,,,,,,,,,,,,,35.2095,-0.03203392,35,0,34.9605,0.03567934
2643,2021/06/20 21:00:21,40456.4799,16.0015,1,18,1,0,0,0,0,4.107408,0,2.73264,2.876657,20.56107,10.6171,,,,,,,,,,,,,,,,,,,,,,35.35253,0.04469872,35,0,35.37357,0.1102531
2644,2021/06/20 21:00:22,40457.4798,17.0014,1,18,1,0,0,0,0,4.107385,0,2.73264,2.876657,20.56107,10.6171,,,,,,,,,,,,,,,,,,,,,,35.04617,0.04469872,35,0,35.22103,0.1102531
2645,2021/06/20 21:00:23,40458.4797,18.0013,1,18,1,0,0,0,0,4.107437,0,2.73264,2.876657,20.56107,10.6171,,,,,,,,,,,,,,,,,,,,,,35.29662,0.1181126,35,0,35.19182,0.1093924
2646,2021/06/20 21:00:24,40459.4799,19.0015,1,18,1,0,0,0,0,4.107265,0,2.73264,2.876657,20.56107,10.6171,,,,,,,,,,,,,,,,,,,,,,35.33138,0.1181126,35,0,35.45025,0.1093924
2647,2021/06/20 21:00:25,40460.4791,20.0007,1,18,1,0,0,0,0,4.107253,0,2.73264,2.876657,20.56107,10.6171,,,,,,,,,,,,,,,,,,,,,,34.9495,-0.1084721,35,0,35.05448,-0.04292011
2648,2021/06/20 21:00:26,40461.4798,21.0014,1,18,1,0,0,0,0,4.107124,0,2.73264,2.876657,20.56107,10.6171,,,,,,,,,,,,,,,,,,,,,,35.37134,0.04068494,35,0,35.34344,-0.03143907
2649,2021/06/20 21:00:27,40462.479,22.0006,1,18,1,0,0,0,0,4.107031,0,2.73264,2.876657,20.56107,10.6171,,,,,,,,,,,,,,,,,,,,,,35.22564,0.04560709,35,0,35.42841,0.1482916
2650,2021/06/20 21:00:28,40463.4789,23.0005,1,18,1,0,0,0,0,4.106884,0,2.73264,2.876657,20.56107,10.6171,,,,,,,,,,,,,,,,,,,,,,35.24408,-0.09111404,35,0,35.09732,-0.1369715
2651,2021/06/20 21:00:29,40464.479,24.0006,1,18,1,0,0,0,0,4.106894,0,2.73264,2.876657,20.56107,10.6171,,,,,,,,,,,,,,,,,,,,,,35.40091,0.1458848,35,0,35.47783,0.1524174
2652,2021/06/20 21:00:30,40465.4797,25.0013,1,18,1,0,0,0,0,4.106829,0,2.73264,2.876657,20.56107,10.6171,,-0.0000656725387671031,,,,,,,,,,,,,,,,,,,,35.01318,-0.1211643,35,0,35.1601,-0.09929299
2653,2021/06/20 21:00:31,40466.4787,26.0003,1,18,1,0,0,0,0,4.106859,0,2.73264,2.876657,20.56107,10.6171,,,,,,,,,,,,,,,,,,,,,,35.37905,0.1143348,35,0,35.51189,0.1099348
2654,2021/06/20 21:00:32,40467.4788,27.0004,1,18,1,0,0,0,0,4.106838,0,2.73264,2.876657,20.56107,10.6171,,,,,,,,,,,,,,,,,,,,,,35.00402,-0.117197,35,0,35.22784,-0.08876324
2655,2021/06/20 21:00:33,40468.4788,28.0004,1,18,1,0,0,0,0,4.106518,0,2.73264,2.876657,20.56107,10.6171,,,,,,,,,,,,,,,,,,,,,,35.47887,0.1483893,35,0,35.49291,0.08283377
2656,2021/06/20 21:00:34,40469.4788,29.0004,1,18,1,0,0,0,0,4.106753,0,2.73264,2.876657,20.56107,10.6171,,,,,,,,,,,,,,,,,,,,,,35.08492,-0.1231098,35,0,35.28773,-0.06411791
2657,2021/06/20 21:00:35,40470.4787,30.0003,1,18,1,0,0,0,0,4.106759,0,2.73264,2.876657,20.56107,10.6171,,,,,,,,,,,,,,,,,,,,,,34.99363,-0.1231098,35,0,34.94474,-0.06411791
2658,2021/06/20 21:00:36,40471.4789,31.0005,1,18,1,0,0,0,0,4.106897,0,2.73264,2.876657,20.56107,10.6171,,,,,,,,,,,,,,,,,,,,,,35.14999,-0.082618,35,0,35.37375,-0.01271248
2659,2021/06/20 21:00:37,40472.4787,32.0003,1,18,1,0,0,0,0,4.106822,0,2.73264,2.876657,20.56107,10.6171,,,,,,,,,,,,,,,,,,,,,,35.01282,-0.082618,35,0,34.94994,-0.01271248
2660,2021/06/20 21:00:38,40473.4796,33.0012,1,18,1,0,0,0,0,4.106962,0,2.73264,2.876657,20.56107,10.6171,,,,,,,,,,,,,,,,,,,,,,35.24087,-0.05230904,35,0,35.49953,0.0372386
2661,2021/06/20 21:00:39,40474.4789,34.0005,1,18,1,0,0,0,0,4.106757,0,2.73264,2.876657,20.56107,10.6171,,,,,,,,,,,,,,,,,,,,,,34.96297,-0.05230904,35,0,35.03997,0.0372386
2662,2021/06/20 21:00:40,40475.4789,35.0005,1,18,1,0,0,0,0,4.107158,0,2.73264,2.876657,20.56107,10.6171,,,,,,,,,,,,,,,,,,,,,,35.35665,0.03618121,35,0,35.3008,-0.06210327
2663,2021/06/20 21:00:41,40476.479,36.0006,1,18,1,0,0,0,0,4.106795,0,2.73264,2.876657,20.56107,10.6171,,,,,,,,,,,,,,,,,,,,,,34.89675,-0.01281977,35,0,35.00873,0.08108735
2664,2021/06/20 21:00:42,40477.4789,37.0005,1,18,1,0,0,0,0,4.10685,0,2.73264,2.876657,20.56107,10.6171,,-0.0000395102397305891,,,,,,,,,,,,,,,,,,,,35.29466,-0.006552935,35,0,35.18987,-0.1157534
2665,2021/06/20 21:00:43,40478.4797,38.0013,1,18,1,0,0,0,0,4.106779,0,2.73264,2.876657,20.56107,10.6171,,,,,,,,,,,,,,,,,,,,,,34.9852,0.01410842,35,0,35.13213,0.110203
2666,2021/06/20 21:00:44,40479.4788,39.0004,1,18,1,0,0,0,0,4.106985,0,2.73264,2.876657,20.56107,10.6171,,,,,,,,,,,,,,,,,,,,,,35.19768,-0.044415,35,0,35.06489,-0.1492584
2667,2021/06/20 21:00:45,40480.4789,40.0005,1,18,1,0,0,0,0,4.10677,0,2.73264,2.876657,20.56107,10.6171,,,,,,,,,,,,,,,,,,,,,,35.44231,0.07644892,35,0,35.56815,0.1572669
2668,2021/06/20 21:00:45,40480.4803,40.0019,1,18,1,0,0,0,0,4.10677,0,2.73264,2.876657,20.56107,10.6171,,-0.0000395102397305891,0.0205025393515825,0,0,,,,,,,,,,,,,,,,,35.44231,0.07644892,35,0,35.56815,0.1572669
2669,2021/06/20 21:00:45,40480.4875,0.0016,1,19,1,0,0,0,0,4.106867,0,2.73264,2.876657,20.56107,10.6171,,-0.0000395102397305891,0.0205025393515825,0,0,,,,,,,,,,,,,,,,,35.4422402518365,0.0764683609603631,35,0,35.5677024421174,0.157051038320957
2670,2021/06/20 21:00:55,40490.5265,10.0013,1,20,1,0,0,0,-1.499872,4.064491,-6.096216245152,2.732657,2.880817,20.56114,10.63403,,-0.000777877576183528,,0.430090814828873,3.36813497543335,,,,,,,,,,,,,,,,,35.34499,0.103575,35,0,34.94367,-0.1439261
2671,2021/06/20 21:01:05,40500.5258,20.0006,1,20,1,0,0,0,-1.499923,4.060497,-6.090432841731,2.732657,2.884979,20.56114,10.65093,,-0.000352047587512061,,0.784330487251282,,,,,,,,,,,,,,,,,,34.98627,-0.04684925,35,0,35.45205,-0.02280116
2672,2021/06/20 21:01:15,40510.5267,30.0015,1,20,1,0,0,0,-1.499889,4.057561,-6.085891110729,2.732657,2.889142,20.56114,10.66783,,-0.000311739800963551,,,,,,,,,,,,,,,,,,,,35.18565,-0.1077008,35,0,34.9693,-0.1666498
2673,2021/06/20 21:01:25,40520.526,40.0008,1,20,1,0,0,0,-1.49992,4.055756,-6.08330953952,2.732657,2.893302,20.56114,10.68471,,-0.000291525211650878,,1.56631803512573,0.85015481710434,,,,,,,,,,,,,,,,,34.9608,-0.1391637,35,0,34.93288,-0.1675618
2674,2021/06/20 21:01:35,40530.5253,50.0001,1,20,1,0,0,0,-1.499954,4.054205,-6.08112100657,2.732657,2.897462,20.56114,10.70158,,-0.00020057319488842,,,,,,,,,,,,,,,,,,,,34.98322,-0.1239955,35,0,34.93433,-0.1042783
2675,2021/06/20 21:01:45,40540.5255,60.0003,1,20,1,0,0,0,-1.499928,4.052869,-6.079011693432,2.732657,2.901624,20.56114,10.71845,,-0.000178711401531473,,,,,,,,,,,,,,,,,,,,35.13402,0.09808421,35,0,35.07115,0.03031969
2676,2021/06/20 21:01:55,40550.5255,70.0003,1,20,1,0,0,0,-1.499925,4.051804,-6.0774021147,2.732657,2.905785,20.56114,10.73531,,-0.00012283340038266,,,,,,,,,,,,,,,,,,,,35.0225,-0.07076144,35,0,34.95962,-0.1494038
2677,2021/06/20 21:02:05,40560.5257,80.0005,1,20,1,0,0,0,-1.499943,4.050549,-6.075592618707,2.732657,2.909947,20.56114,10.75217,,,,3.01706790924072,,,,,,,,,,,,,,,,,,34.97873,-0.1223612,35,0,34.95082,-0.1004636
2678,2021/06/20 21:02:15,40570.5257,90.0005,1,20,1,0,0,0,-1.499927,4.049696,-6.074248372192,2.732657,2.914109,20.56114,10.76903,,-0.000103245496575255,,,,,,,,,,,,,,,,,,,,34.8749,-0.06551504,35,0,35.00788,-0.0938952
2679,2021/06/20 21:02:25,40580.5259,100.0007,1,20,1,0,0,0,-1.499928,4.049096,-6.073352465088,2.732657,2.91827,20.56114,10.78588,,-0.0000441720803792123,,,,,,,,,,,,,,,,,,,,34.88385,-0.1315069,35,0,35.0448,-0.07467866
2680,2021/06/20 21:02:35,40590.5259,110.0007,1,20,1,0,0,0,-1.49994,4.048103,-6.07191161382,2.732657,2.922431,20.56114,10.80272,,-0.0000911427268874832,,,,,,,,,,,,,,,,,,,,35.09192,0.07747412,35,0,35.34365,0.112437
2681,2021/06/20 21:02:45,40600.5254,120.0002,1,20,1,0,0,0,-1.499912,4.047516,-6.070917818592,2.732657,2.926592,20.56114,10.81956,,-0.0000786286327638663,,,,,,,,,,,,,,,,,,,,35.22922,-0.004482269,35,0,35.50883,0.08724689
2682,2021/06/20 21:02:55,40610.5263,130.0011,1,20,1,0,0,0,-1.499934,4.046689,-6.069766418526,2.732657,2.930753,20.56114,10.8364,,-0.0000575330996070988,,,,,,,,,,,,,,,,,,,,35.28389,0.103035,35,0,35.3189,0.02654672
2683,2021/06/20 21:03:05,40620.5255,140.0003,1,20,1,0,0,0,-1.499937,4.04579,-6.06843011523,2.732657,2.934914,20.56114,10.85324,,-0.00007625411672052,,5.01672983169556,0.249306693673134,,,,,,,,,,,,,,,,,35.19193,-0.09112358,35,0,35.16404,-0.1522589
2684,2021/06/20 21:03:15,40630.5256,150.0004,1,20,1,0,0,0,-1.49992,4.045334,-6.06767737328,2.732657,2.939076,20.56114,10.87008,,,,,,,,,,,,,,,,,,,,,,35.07933,0.07078886,35,0,35.08639,-0.0079
2685,2021/06/20 21:03:25,40640.5267,160.0015,1,20,1,0,0,0,-1.499937,4.044468,-6.066447198516,2.732657,2.943238,20.56114,10.88691,,-0.0000345356602338143,,,,,,,,,,,,,,,,,,,,35.06571,-0.06772995,35,0,35.00283,-0.1616538
2686,2021/06/20 21:03:35,40650.5258,170.0006,1,20,1,0,0,0,-1.499921,4.043959,-6.065619027239,2.732657,2.947398,20.56114,10.90374,,-0.0000553919708181638,,,,,,,,,,,,,,,,,,,,34.84026,-0.06990314,35,0,35.02919,0.01091719
2687,2021/06/20 21:03:45,40660.526,180.0008,1,20,1,0,0,0,-1.499913,4.043028,-6.064190256564,2.732657,2.95156,20.56114,10.92056,,-0.000053183419367997,,,,,,,,,,,,,,,,,,,,34.95613,-0.1298165,35,0,35.29182,-0.08170724
2688,2021/06/20 21:03:55,40670.526,190.0008,1,20,1,0,0,0,-1.499905,4.042491,-6.063352463355,2.732657,2.955721,20.56114,10.93739,,-0.0000661428712191992,,,,,,,,,,,,,,,,,,,,35.28871,0.1258409,35,0,35.47747,0.1476467
2689,2021/06/20 21:04:05,40680.5253,200.0001,1,20,1,0,0,0,-1.499905,4.041874,-6.06242702197,2.732657,2.959882,20.56114,10.95421,,-0.0000648795685265213,,,,,,,,,,,,,,,,,,,,34.95292,-0.09384155,35,0,34.95299,-0.09161115
2690,2021/06/20 21:04:15,40690.5256,210.0004,1,20,1,0,0,0,-1.499909,4.041234,-6.061483247706,2.732657,2.964043,20.56114,10.97102,,,,5.93093395233154,,,,,,,,,,,,,,,,,,35.35933,0.0712502,35,0,35.4782,0.1433396
2691,2021/06/20 21:04:25,40700.5254,220.0002,1,20,1,0,0,0,-1.499949,4.040278,-6.060210945822,2.732657,2.968204,20.56114,10.98784,,-0.0000289246108877705,,,,,,,,,,,,,,,,,,,,35.04296,-0.07035732,35,0,35.33667,0.03888249
2692,2021/06/20 21:04:35,40710.5259,230.0007,1,20,1,0,0,0,-1.499928,4.040012,-6.059727119136,2.732657,2.972366,20.56114,11.00465,,-0.0000508122611790895,,,,,,,,,,,,,,,,,,,,34.96835,-0.09301662,35,0,34.91245,-0.1235557
2693,2021/06/20 21:04:45,40720.5259,240.0007,1,20,1,0,0,0,-1.499896,4.039244,-6.058445918624,2.732657,2.976527,20.56114,11.02146,,-0.0000500224414281547,,,,,,,,,,,,,,,,,,,,35.18727,0.07323384,35,0,35.11742,0.03826976
2694,2021/06/20 21:04:55,40730.5261,250.0009,1,20,1,0,0,0,-1.499921,4.038799,-6.057879434879,2.732657,2.980689,20.56114,11.03827,,-0.0000636936601949856,,,,,,,,,,,,,,,,,,,,35.30037,0.1105976,35,0,35.33538,0.04284978
2695,2021/06/20 21:05:05,40740.5261,260.0009,1,20,1,0,0,0,-1.499889,4.038259,-6.056940253251,2.732657,2.984851,20.56114,11.05508,,,,,0,,,,,,,,,,,,,,,,,35.40914,0.09195447,35,0,35.54895,0.05260944
2696,2021/06/20 21:05:15,40750.5254,270.0002,1,20,1,0,0,0,-1.49992,4.037489,-6.05591050088,2.732657,2.989012,20.56114,11.07188,,-0.0000383242913812865,,,,,,,,,,,,,,,,,,,,35.25503,-0.03713489,35,0,35.53465,0.04585743
2697,2021/06/20 21:05:23,40757.8315,277.3063,1,20,1,0,0,0,-1.49993,4.03721,-6.0555323953,2.732657,2.992053,20.56114,11.08416,,-0.000059979018260492,0.0205025393515825,5.93093395233154,0,,,,,,,,,,,,,,,,,34.85819,-0.08262396,35,0,34.98417,-0.05419016
2698,2021/06/20 21:06:23,40817.8691,60,1,21,1,0,0,0,0,4.08585,0,2.732657,2.992054,20.56114,11.08417,,0.0000638480123598129,,,,,,,,,,,,,,,,,,,,34.86607,0.02039075,35,0,35.13892,0.08810043
2699,2021/06/20 21:07:23,40877.8698,120.0007,1,21,1,0,0,0,0,4.087648,0,2.732657,2.992054,20.56114,11.08417,,-0.00000663799391986686,,,,,,,,,,,,,,,,,,,,35.22833,0.1036477,35,0,35.34723,0.04462242
2700,2021/06/20 21:08:23,40937.8696,180.0005,1,21,1,0,0,0,0,4.08833,0,2.732657,2.992054,20.56114,11.08417,,-0.0000252865502261557,,0,,,,,,,,,,,,,,,,,,35.1561,-0.004487038,35,0,35.21908,-0.09410977
2701,2021/06/20 21:09:23,40997.8696,240.0005,1,21,1,0,0,0,0,4.088609,0,2.732657,2.992054,20.56114,11.08417,,0.0000638432466075756,,,,,,,,,,,,,,,,,,,,35.1317,-0.02580285,35,0,35.27159,-0.1110411
2702,2021/06/20 21:10:23,41057.8695,300.0004,1,21,1,0,0,0,0,4.088998,0,2.732657,2.992054,20.56114,11.08417,,0.0000316869409289211,,0,,,,,,,,,,,,,,,,,,35.02986,-0.05314827,35,0,35.09286,-0.1252615
2703,2021/06/20 21:11:23,41117.8692,360.0001,1,21,1,0,0,0,0,4.089459,0,2.732657,2.992054,20.56114,11.08417,,0.0000256041203101631,,,,,,,,,,,,,,,,,,,,34.99739,0.13309,35,0,35.34705,0.1024485
2704,2021/06/20 21:12:23,41177.8691,420,1,21,1,0,0,0,0,4.089567,0,2.732657,2.992054,20.56114,11.08417,,0.0000169102404470323,,0,,,,,,,,,,,,,,,,,,34.83043,0.06348372,35,0,35.21514,0.1574194
2705,2021/06/20 21:13:23,41237.8691,480,1,21,1,0,0,0,0,4.089543,0,2.732657,2.992054,20.56114,11.08417,,-0.0000202299106604187,,,,,,,,,,,,,,,,,,,,34.6578,-0.1187003,35,0,34.8468,-0.06401062
2706,2021/06/20 21:14:23,41297.8696,540.0005,1,21,1,0,0,0,0,4.089754,0,2.732657,2.992054,20.56114,11.08417,,-0.000047177560190903,,0,,,,,,,,,,,,,,,,,,34.78663,-0.1057744,35,0,34.86366,-0.09259224
2707,2021/06/20 21:15:23,41357.8704,600.0013,1,21,1,0,0,0,0,4.08988,0,2.732657,2.992054,20.56114,11.08417,,0.0000393489317502826,,,,,,,,,,,,,,,,,,,,34.94987,-0.07003069,35,0,35.06184,-0.126797
2708,2021/06/20 21:16:23,41417.8694,660.0003,1,21,1,0,0,0,0,4.090063,0,2.732657,2.992054,20.56114,11.08417,,0.000054210740927374,,0,,,,,,,,,,,,,,,,,,35.09601,0.07983685,35,0,35.40366,0.03827929
2709,2021/06/20 21:17:23,41477.8691,720,1,21,1,0,0,0,0,4.090179,0,2.732657,2.992054,20.56114,11.08417,,-0.00000205463402380701,,,,,,,,,,,,,,,,,,,,34.70981,-0.003299713,35,0,35.17154,0.07967472
2710,2021/06/20 21:18:23,41537.8699,780.0008,1,21,1,0,0,0,0,4.089883,0,2.732657,2.992054,20.56114,11.08417,,0.00000458311114925891,,0,,,,,,,,,,,,,,,,,,34.70981,-0.04163027,35,0,35.12261,0.03046036
2711,2021/06/20 21:19:23,41597.87,840.0009,1,21,1,0,0,0,0,4.089849,0,2.732657,2.992054,20.56114,11.08417,,-0.0000198349607671844,,,,,,,,,,,,,,,,,,,,34.93982,0.08746147,35,0,35.00983,0.00218749
2712,2021/06/20 21:20:23,41657.8704,900.0013,1,21,1,0,0,0,0,4.090046,0,2.732657,2.992054,20.56114,11.08417,,-0.0000480492199130822,,0,,,,,,,,,,,,,,,,,,34.65688,-0.07328749,35,0,34.98579,-0.1191092
2713,2021/06/20 21:21:23,41717.8695,960.0004,1,21,1,0,0,0,0,4.090251,0,2.732657,2.992054,20.56114,11.08417,,0.0000022917070054973,,,,,,,,,,,,,,,,,,,,34.71251,-0.01928806,35,0,34.95745,-0.08483291
2714,2021/06/20 21:22:23,41777.8693,1020.0002,1,21,1,0,0,0,0,4.090364,0,2.732657,2.992054,20.56114,11.08417,,0.000068672772613354,,0,,,,,,,,,,,,,,,,,,35.01675,0.08362889,35,0,35.24057,0.06829023
2715,2021/06/20 21:23:23,41837.8691,1080,1,21,1,0,0,0,0,4.090193,0,2.732657,2.992054,20.56114,11.08417,,0.0000216525004361756,,,,,,,,,,,,,,,,,,,,34.78896,-0.1026237,35,0,35.1877,-0.1221883
2716,2021/06/20 21:24:23,41897.8692,1140.0001,1,21,1,0,0,0,0,4.090426,0,2.732657,2.992054,20.56114,11.08417,,-0.000010273850421072,,0,,,,,,,,,,,,,,,,,,34.91327,0.0512898,35,0,35.06721,-0.01429558
2717,2021/06/20 21:25:23,41957.87,1200.0009,1,21,1,0,0,0,0,4.090374,0,2.732657,2.992054,20.56114,11.08417,,-0.00000434688217865187,,,,,,,,,,,,,,,,,,,,34.67518,-0.08925438,35,0,34.9901,-0.1394308
2718,2021/06/20 21:26:23,42017.8696,1260.0005,1,21,1,0,0,0,0,4.090561,0,2.732657,2.992054,20.56114,11.08417,,-0.00000734981722416705,,0,,,,,,,,,,,,,,,,,,35.11161,0.1126599,35,0,35.30043,0.1388466
2719,2021/06/20 21:27:23,42077.8694,1320.0003,1,21,1,0,0,0,0,4.090581,0,2.732657,2.992054,20.56114,11.08417,,-0.00000450435300081153,,,,,,,,,,,,,,,,,,,,34.72867,-0.1012313,35,0,35.22534,-0.08584738
2720,2021/06/20 21:28:23,42137.8694,1380.0003,1,21,1,0,0,0,0,4.090393,0,2.732657,2.992054,20.56114,11.08417,,0.0000161989300977439,,0,,,,,,,,,,,,,,,,,,34.94593,0.09206653,35,0,35.10685,0.07235885
2721,2021/06/20 21:29:23,42197.8693,1440.0002,1,21,1,0,0,0,0,4.090364,0,2.732657,2.992054,20.56114,11.08417,,0.0000247346397372894,,,,,,,,,,,,,,,,,,,,34.7859,-0.09668946,35,0,35.17765,-0.09661317
2722,2021/06/20 21:30:23,42257.8699,1500.0008,1,21,1,0,0,0,0,4.09061,0,2.732657,2.992054,20.56114,11.08417,,-0.0000168327496794518,,0,,,,,,,,,,,,,,,,,,34.65221,-0.03785372,35,0,34.93216,-0.1077521
2723,2021/06/20 21:31:23,42317.8698,1560.0007,1,21,1,0,0,0,0,4.090606,0,2.732657,2.992054,20.56114,11.08417,,-0.000021574729544227,,,,,,,,,,,,,,,,,,,,35.03255,-0.04930377,35,0,35.52891,0.01623869
2724,2021/06/20 21:32:23,42377.8694,1620.0003,1,21,1,0,0,0,0,4.090734,0,2.732657,2.992054,20.56114,11.08417,,0.00000165960898357298,,0,,,,,,,,,,,,,,,,,,35.1808,0.0516057,35,0,35.46743,0.01568556
2725,2021/06/20 21:33:23,42437.8702,1680.0011,1,21,1,0,0,0,0,4.090459,0,2.732657,2.992054,20.56114,11.08417,,0.00000592712422076147,,,,,,,,,,,,,,,,,,,,34.60248,-0.128566,35,0,34.91744,-0.1743424
2726,2021/06/20 21:34:23,42497.8693,1740.0002,1,21,1,0,0,0,0,4.090428,0,2.732657,2.992054,20.56114,11.08417,,0.0000247346397372894,,0,,,,,,,,,,,,,,,,,,35.06731,0.09114504,35,0,35.45884,0.1588202
2727,2021/06/20 21:35:23,42557.8692,1800.0001,1,21,1,0,0,0,0,4.090564,0,2.732657,2.992054,20.56114,11.08417,,0.0000139084104375797,,,,,,,,,,,,,,,,,,,,34.75593,-0.1243198,35,0,35.21062,-0.05651832
2728,2021/06/20 21:35:23,42557.8708,1800.0017,1,21,1,0,0,0,0,4.090564,0,2.732657,2.992054,20.56114,11.08417,,0.0000139084104375797,0.0205025393515825,0,0,,,,,,,,,,,,,,,,,34.75593,-0.1243198,35,0,35.21062,-0.05651832
2729,2021/06/20 21:35:23,42557.8789,0.0016,1,22,1,0,0,0,0,4.090461,0,2.732657,2.992054,20.56114,11.08417,,0.0000139084104375797,0.0205025393515825,0,0,,,,,,,,,,,,,,,,,34.7559283885855,-0.124317460172873,35,0,35.1982471007371,-0.0575728235749386
2730,2021/06/20 21:35:23,42557.8859,0.0013,1,23,2,0,0,0,0,4.090785,0,2.732657,2.992054,20.56114,11.08417,,0.0000139084104375797,0.0205025393515825,0,0,,,,,,,,,,,,,,,,,34.755926996005,-0.124315438100047,35,0,35.1875548965552,-0.0584841225765241
2731,2021/06/20 21:41:08,42903.402,60.0008,1,14,2,0,0,0,0,4.09083,0,2.732657,2.992054,20.56114,11.08417,,0.000012564980352181,,,,,,,,,,,,,,,,,,,,34.68719,-0.02450705,35,0,34.94615,-0.08786082
2732,2021/06/20 21:42:08,42963.4029,120.0017,1,14,2,0,0,0,0,4.090858,0,2.732657,2.992054,20.56114,11.08417,,-0.000000711213715476333,,,,,,,,,,,,,,,,,,,,35.07234,0.1183963,35,0,35.22623,0.111798
2733,2021/06/20 21:43:08,43023.4028,180.0016,1,14,2,0,0,0,0,4.090692,0,2.732657,2.992054,20.56114,11.08417,,-0.0000265508806478465,,0,0,,,,,,,,,,,,,,,,,34.90985,0.06229043,35,0,35.12331,-0.0975728
2734,2021/06/20 21:44:08,43083.4026,240.0014,1,14,2,0,0,0,0,4.090677,0,2.732657,2.992054,20.56114,11.08417,,-0.0000196757700905437,,,,,,,,,,,,,,,,,,,,34.85622,-0.04495144,35,0,35.01717,-0.1541448
2735,2021/06/20 21:45:08,43143.4016,300.0004,1,14,2,0,0,0,0,4.090816,0,2.732657,2.992054,20.56114,11.08417,,0.0000309790993924253,,0,0,,,,,,,,,,,,,,,,,35.01907,0.09899974,35,0,35.48052,0.1666546
