Repository: HVES-Battery-Testing-Consortium/LG-HG2

# Battery Testing Consortium (BTC)
The Battery Testing Consortium (BTC) has been developed within the High Voltage and Energy Storage Lab at Oxford Brookes University to provide accurate and comprehensive cell data to Formula Student Electric teams. Through the BTC, we aim to provide FS teams with information for improved and informed decisions for cell selection, pack architecture design, thermal cooling requirements, and end of life predictions. A range of tests are completed to provide a comprehensive electrochemical lithium-ion characterisation for modelling, validation, and battery management parameterisation.

File: Data/Round1/LG_HG2/Package 1/210620_FSD_HPPC_EIS_LGHG2_1_35C/210620_FSD_HPPC_EIS_LGHG2_1_35C_Channel_3_Wb_1.CSV (part 18 of 63)
Data_Point,Date_Time,Test_Time(s),Step_Time(s),Cycle_Index,Step_Index,TC_Counter1,TC_Counter2,TC_Counter3,TC_Counter4,Current(A),Voltage(V),Power(W),Charge_Capacity(Ah),Discharge_Capacity(Ah),Charge_Energy(Wh),Discharge_Energy(Wh),ACR(Ohm),dV/dt(V/s),Internal_Resistance(Ohm),dQ/dV(Ah/V),dV/dQ(V/Ah),MetaCode_MV_UD1,MetaCode_MV_UD2,MetaCode_MV_UD3,MetaCode_MV_UD4,MetaCode_MV_UD5,MetaCode_MV_UD6,MetaCode_MV_UD7,MetaCode_MV_UD8,MetaCode_MV_UD9,MetaCode_MV_UD10,MetaCode_MV_UD11,MetaCode_MV_UD12,MetaCode_MV_UD13,MetaCode_MV_UD14,MetaCode_MV_UD15,MetaCode_MV_UD16,Aux_Temperature_1(C),Aux_dT/dt_1(C),Aux_Temperature_2(C),Aux_dT/dt_2(C),Aux_Temperature_3(C),Aux_dT/dt_3(C)
3145,2021/06/20 22:34:44,46119.0004,120.0009,1,20,3,0,0,0,-1.499906,4.000284,-6.000049973304,2.742619,3.207719,20.60214,11.94397,,-0.000116264200187288,,,,,,,,,,,,,,,,,,,,34.90358,-0.0751102,35,0,35.00857,-0.01394153
3146,2021/06/20 22:34:54,46128.9998,130.0003,1,20,3,0,0,0,-1.499961,3.999036,-5.998398037596,2.742619,3.211879,20.60214,11.96062,,-0.000149588900967501,,,,,,,,,,,,,,,,,,,,35.10982,0.05638361,35,0,35.06793,-0.0179255
3147,2021/06/20 22:35:04,46139,140.0005,1,20,3,0,0,0,-1.499918,3.997394,-5.995763213692,2.742619,3.216041,20.60214,11.97725,,-0.000133568493765779,,,,,,,,,,,,,,,,,,,,35.30035,0.09384036,35,0,35.23751,0.01736403
3148,2021/06/20 22:35:14,46149.0007,150.0012,1,20,3,0,0,0,-1.499914,3.995846,-5.993425357244,2.742619,3.220202,20.60214,11.99389,,-0.000135716400109231,,2.83064103126526,,,,,,,,,,,,,,,,,,35.44141,0.06723881,35,0,35.47642,0.02134442
3149,2021/06/20 22:35:24,46159.0008,160.0013,1,20,3,0,0,0,-1.499907,3.994681,-5.991649994667,2.742619,3.224364,20.60214,12.01051,,-0.000155812798766419,,,,,,,,,,,,,,,,,,,,35.19567,-0.07555604,35,0,35.41242,-0.007841587
3150,2021/06/20 22:35:34,46169.001,170.0015,1,20,3,0,0,0,-1.499974,3.992923,-5.989280684002,2.742619,3.228524,20.60214,12.02713,,-0.000143644501804374,,,,,,,,,,,,,,,,,,,,34.91863,-0.1386225,35,0,35.10054,-0.06432295
3151,2021/06/20 22:35:44,46179.0003,180.0008,1,20,3,0,0,0,-1.499912,3.991884,-5.987474714208,2.742619,3.232685,20.60214,12.04374,,-0.00024828378809616,,2.89721202850342,0.345297008752823,,,,,,,,,,,,,,,,,34.92385,-0.1090848,35,0,34.90992,-0.1221406
3152,2021/06/20 22:35:54,46189.0005,190.001,1,20,3,0,0,0,-1.49991,3.990058,-5.98472789478,2.742619,3.236846,20.60214,12.06035,,-0.000180732400622219,,,,,,,,,,,,,,,,,,,,35.3063,0.07367134,35,0,35.25744,0.08897781
3153,2021/06/20 22:36:04,46199.0012,200.0017,1,20,3,0,0,0,-1.499926,3.988757,-5.982840331982,2.742619,3.241008,20.60214,12.07695,,-0.00012186259846203,,,,,,,,,,,,,,,,,,,,35.13795,0.002007484,35,0,35.39666,0.1156127
3154,2021/06/20 22:36:14,46208.9998,210.0003,1,20,3,0,0,0,-1.499918,3.98706,-5.98026306108,2.742619,3.245169,20.60214,12.09354,,-0.000149866100400686,,2.76837611198425,,,,,,,,,,,,,,,,,,35.20555,-0.08836031,35,0,35.05178,-0.1211107
3155,2021/06/20 22:36:24,46218.9999,220.0004,1,20,3,0,0,0,-1.499923,3.985637,-5.978148605951,2.742619,3.24933,20.60214,12.11013,,-0.000109243701444939,,,,,,,,,,,,,,,,,,,,35.33531,-0.007170439,35,0,35.53802,0.06052732
3156,2021/06/20 22:36:34,46229.0008,230.0013,1,20,3,0,0,0,-1.49995,3.983893,-5.97564030535,2.742619,3.253492,20.60214,12.12671,,-0.000157790098455735,,,,,,,,,,,,,,,,,,,,35.10641,-0.03153324,35,0,35.04354,0.01690507
3157,2021/06/20 22:36:44,46239.0002,240.0007,1,20,3,0,0,0,-1.499913,3.982611,-5.973570012843,2.742619,3.257652,20.60214,12.14329,,-0.000202505005290732,,,,,,,,,,,,,,,,,,,,35.24496,0.08620501,35,0,35.40454,0.1102376
3158,2021/06/20 22:36:54,46249.0001,250.0006,1,20,3,0,0,0,-1.499942,3.980729,-5.970862617718,2.742619,3.261814,20.60214,12.15986,,-0.000127228398923762,,2.64341902732849,0.366843193769455,,,,,,,,,,,,,,,,,35.01964,0.04344821,35,0,35.04853,-0.1268172
3159,2021/06/20 22:37:04,46259.001,260.0015,1,20,3,0,0,0,-1.499916,3.979502,-5.968918721832,2.742619,3.265976,20.60214,12.17642,,-0.000149520798004232,,,,,,,,,,,,,,,,,,,,35.2086,0.03136754,35,0,35.43715,-0.001224279
3160,2021/06/20 22:37:14,46269.0003,270.0008,1,20,3,0,0,0,-1.499868,3.977666,-5.965973948088,2.742619,3.270136,20.60214,12.19297,,-0.000163436401635408,,,,,,,,,,,,,,,,,,,,35.31057,-0.0225234,35,0,34.89288,-0.1077497
3161,2021/06/20 22:37:21,46276.3201,277.3206,1,20,3,0,0,0,-1.499917,3.976658,-5.964656937386,2.742619,3.273182,20.60214,12.20509,,-0.000171265797689557,0.0205025393515825,2.75696206092834,0.366843193769455,,,,,,,,,,,,,,,,,34.94986,-0.1322687,35,0,35.04084,-0.1169598
3162,2021/06/20 22:38:21,46336.3584,60,1,21,3,0,0,0,0,4.032454,0,2.742619,3.273184,20.60214,12.2051,,0.000159674294991419,,,,,,,,,,,,,,,,,,,,35.24926,0.0585413,35,0,35.22836,-0.04195571
3163,2021/06/20 22:39:21,46396.3591,120.0007,1,21,3,0,0,0,0,4.034995,0,2.742619,3.273184,20.60214,12.2051,,0.0000204673197004013,,,,,,,,,,,,,,,,,,,,35.13618,0.02147198,35,0,35.03835,-0.1008785
3164,2021/06/20 22:40:21,46456.3598,180.0014,1,21,3,0,0,0,0,4.035839,0,2.742619,3.273184,20.60214,12.2051,,0.00000237071208175621,,0,,,,,,,,,,,,,,,,,,34.72237,-0.133456,35,0,34.98829,-0.07222414
3165,2021/06/20 22:41:21,46516.3588,240.0004,1,21,3,0,0,0,0,4.036276,0,2.742619,3.273184,20.60214,12.2051,,-0.00000165963604104036,,,,,,,,,,,,,,,,,,,,34.90752,-0.03060102,35,0,35.52798,0.01899362
3166,2021/06/20 22:42:21,46576.3595,300.0011,1,21,3,0,0,0,0,4.036794,0,2.742619,3.273184,20.60214,12.2051,,0.0000416458606196102,,0,,,,,,,,,,,,,,,,,,35.12469,-0.08022189,35,0,35.18069,-0.1326191
3167,2021/06/20 22:43:21,46636.3586,360.0002,1,21,3,0,0,0,0,4.036771,0,2.742619,3.273184,20.60214,12.2051,,0.0000016595120087004,,,,,,,,,,,,,,,,,,,,34.96653,-0.1056099,35,0,35.06451,-0.1317489
3168,2021/06/20 22:44:21,46696.3585,420.0001,1,21,3,0,0,0,0,4.036906,0,2.742619,3.273184,20.60214,12.2051,,0.0000278142797469627,,0,,,,,,,,,,,,,,,,,,34.84653,0.1269996,35,0,35.32912,0.148803
3169,2021/06/20 22:45:21,46756.3593,480.0009,1,21,3,0,0,0,0,4.037004,0,2.742619,3.273184,20.60214,12.2051,,-0.0000129597901832312,,,,,,,,,,,,,,,,,,,,34.79522,0.07650018,35,0,35.20095,0.1376438
3170,2021/06/20 22:46:21,46816.3591,540.0007,1,21,3,0,0,0,0,4.037374,0,2.742619,3.273184,20.60214,12.2051,,-0.0000262365392700303,,0,,,,,,,,,,,,,,,,,,35.07411,0.07635951,35,0,35.50057,0.06976724
3171,2021/06/20 22:47:21,46876.359,600.0006,1,21,3,0,0,0,0,4.037233,0,2.742619,3.273184,20.60214,12.2051,,-0.00000513662780576851,,,,,,,,,,,,,,,,,,,,34.92904,-0.08757949,35,0,35.055,-0.1093495
3172,2021/06/20 22:48:21,46936.3587,660.0003,1,21,3,0,0,0,0,4.037437,0,2.742619,3.273184,20.60214,12.2051,,0.0000242619007622125,,0,,,,,,,,,,,,,,,,,,34.82985,-0.1145351,35,0,35.02578,-0.1319098
3173,2021/06/20 22:49:21,46996.3585,720.0001,1,21,3,0,0,0,0,4.037557,0,2.742619,3.273184,20.60214,12.2051,,0.0000245782193815103,,,,,,,,,,,,,,,,,,,,35.11716,0.106982,35,0,35.47371,0.04791856
3174,2021/06/20 22:50:21,47056.3584,780,1,21,3,0,0,0,0,4.037543,0,2.742619,3.273184,20.60214,12.2051,,0.0000081395128290751,,0,,,,,,,,,,,,,,,,,,34.61433,-0.08210659,35,0,34.85233,0.003137589
3175,2021/06/20 22:51:21,47116.3585,840.0001,1,21,3,0,0,0,0,4.037781,0,2.742619,3.273184,20.60214,12.2051,,-0.0000290017105726292,,,,,,,,,,,,,,,,,,,,34.86895,0.1271844,35,0,35.33753,0.1336896
3176,2021/06/20 22:52:21,47176.359,900.0006,1,21,3,0,0,0,0,4.037718,0,2.742619,3.273184,20.60214,12.2051,,-0.00000758627902541775,,0,,,,,,,,,,,,,,,,,,34.89964,-0.05787373,35,0,35.08854,-0.1102757
3177,2021/06/20 22:53:21,47236.3597,960.0013,1,21,3,0,0,0,0,4.037685,0,2.742619,3.273184,20.60214,12.2051,,0.0000303431006614119,,,,,,,,,,,,,,,,,,,,35.03934,0.0955534,35,0,35.40993,0.02992511
3178,2021/06/20 22:54:21,47296.3596,1020.0012,1,21,3,0,0,0,0,4.037874,0,2.742619,3.273184,20.60214,12.2051,,0.00000189656998372811,,0,,,,,,,,,,,,,,,,,,34.55349,-0.07594466,35,0,34.87548,-0.008171797
3179,2021/06/20 22:55:21,47356.3585,1080.0001,1,21,3,0,0,0,0,4.037837,0,2.742619,3.273184,20.60214,12.2051,,0.00000244973603003018,,,,,,,,,,,,,,,,,,,,34.64538,0.02801657,35,0,35.45829,0.1022673
3180,2021/06/20 22:56:21,47416.3594,1140.001,1,21,3,0,0,0,0,4.038056,0,2.742619,3.273184,20.60214,12.2051,,-0.0000176225894392701,,0,,,,,,,,,,,,,,,,,,34.6375,0.02125382,35,0,34.85449,-0.03778577
3181,2021/06/20 22:57:21,47476.3585,1200.0001,1,21,3,0,0,0,0,4.037957,0,2.742619,3.273184,20.60214,12.2051,,-0.0000147776800076826,,,,,,,,,,,,,,,,,,,,34.88959,0.08758664,35,0,35.00857,0.05038977
3182,2021/06/20 22:58:21,47536.359,1260.0006,1,21,3,0,0,0,0,4.037756,0,2.742619,3.273184,20.60214,12.2051,,0.0000254473306995351,,0,,,,,,,,,,,,,,,,,,35.01422,0.05465031,35,0,35.23804,0.08522153
3183,2021/06/20 22:59:21,47596.3589,1320.0005,1,21,3,0,0,0,0,4.037906,0,2.742619,3.273184,20.60214,12.2051,,0.0000253666203207104,,,,,,,,,,,,,,,,,,,,34.89389,-0.04101872,35,0,35.46028,-0.008224249
3184,2021/06/20 23:00:21,47656.3587,1380.0003,1,21,3,0,0,0,0,4.038018,0,2.742619,3.273184,20.60214,12.2051,,0.00000948292745306389,,0,,,,,,,,,,,,,,,,,,35.01478,0.017097,35,0,35.32946,0.0695169
3185,2021/06/20 23:01:21,47716.3586,1440.0002,1,21,3,0,0,0,0,4.038145,0,2.742619,3.273184,20.60214,12.2051,,-0.0000184917098522419,,,,,,,,,,,,,,,,,,,,34.80886,-0.06490469,35,0,35.30545,-0.02553225
3186,2021/06/20 23:02:21,47776.3584,1500,1,21,3,0,0,0,0,4.038035,0,2.742619,3.273184,20.60214,12.2051,,0.00000379313996745623,,0,,,,,,,,,,,,,,,,,,34.5106,-0.03820062,35,0,34.90257,-0.06876588
3187,2021/06/20 23:03:21,47836.3591,1560.0007,1,21,3,0,0,0,0,4.037964,0,2.742619,3.273184,20.60214,12.2051,,-0.00000474150283480412,,,,,,,,,,,,,,,,,,,,34.98214,-0.0281918,35,0,35.38772,0.01550794
3188,2021/06/20 23:04:21,47896.3589,1620.0005,1,21,3,0,0,0,0,4.037848,0,2.742619,3.273184,20.60214,12.2051,,0.000021968780856696,,0,,,,,,,,,,,,,,,,,,34.63444,-0.07149577,35,0,35.09624,-0.08453488
3189,2021/06/20 23:05:21,47956.3589,1680.0005,1,21,3,0,0,0,0,4.038178,0,2.742619,3.273184,20.60214,12.2051,,-0.0000189657002920285,,,,,,,,,,,,,,,,,,,,34.93029,-0.04461884,35,0,35.4547,0.0121963
3190,2021/06/20 23:06:21,48016.3588,1740.0004,1,21,3,0,0,0,0,4.038207,0,2.742619,3.273184,20.60214,12.2051,,-0.0000215736599784577,,0,,,,,,,,,,,,,,,,,,35.0899,0.01423001,35,0,35.46743,0.07101059
3191,2021/06/20 23:07:21,48076.359,1800.0006,1,21,3,0,0,0,0,4.037878,0,2.742619,3.273184,20.60214,12.2051,,0.00000956195162871154,,,,,,,,,,,,,,,,,,,,34.63354,-0.09290576,35,0,35.1443,-0.07970452
3192,2021/06/20 23:07:21,48076.3592,1800.0008,1,21,3,0,0,0,0,4.037878,0,2.742619,3.273184,20.60214,12.2051,,0.00000956195162871154,0.0205025393515825,0,0,,,,,,,,,,,,,,,,,34.63354,-0.09290576,35,0,35.1443,-0.07970452
3193,2021/06/20 23:07:21,48076.3657,0.0017,1,22,3,0,0,0,0,4.038241,0,2.742619,3.273184,20.60214,12.2051,,0.00000956195162871154,0.0205025393515825,0,0,,,,,,,,,,,,,,,,,34.6335438674759,-0.0929036874256192,35,0,35.1443577438387,-0.0796694713259764
3194,2021/06/20 23:07:21,48076.3729,0.0016,1,23,4,0,0,0,0,4.038241,0,2.742619,3.273184,20.60214,12.2051,,0.00000956195162871154,0.0205025393515825,0,0,,,,,,,,,,,,,,,,,34.6335481514492,-0.0929013916509204,35,0,35.1444217054823,-0.0796306481791191
3195,2021/06/20 23:13:19,48434.0421,60.0003,1,14,4,0,0,0,0,4.038409,0,2.742619,3.273184,20.60214,12.2051,,0.0000426707010774408,,,,,,,,,,,,,,,,,,,,34.84636,0.02114415,35,0,35.32894,0.1282001
3196,2021/06/20 23:14:19,48494.0423,120.0005,1,14,4,0,0,0,0,4.038305,0,2.742619,3.273184,20.60214,12.2051,,-0.00000482044788441272,,,,,,,,,,,,,,,,,,,,34.74731,-0.05674243,35,0,35.25794,0.03287196
3197,2021/06/20 23:15:19,48554.0428,180.001,1,14,4,0,0,0,0,4.038321,0,2.742619,3.273184,20.60214,12.2051,,0.0000338224417646416,,0,0,,,,,,,,,,,,,,,,,34.83162,-0.002698898,35,0,35.26529,0.09782314
3198,2021/06/20 23:16:19,48614.0435,240.0017,1,14,4,0,0,0,0,4.038473,0,2.742619,3.273184,20.60214,12.2051,,0.00000908773017727071,,,,,,,,,,,,,,,,,,,,34.84992,0.03105521,35,0,35.33949,0.1293659
3199,2021/06/20 23:17:19,48674.0426,300.0008,1,14,4,0,0,0,0,4.038615,0,2.742619,3.273184,20.60214,12.2051,,-0.0000173862299561733,,0,0,,,,,,,,,,,,,,,,,34.804,0.04760265,35,0,35.33555,0.159018
3200,2021/06/20 23:17:19,48674.0437,300.0019,1,14,4,0,0,0,0,4.038615,0,2.742619,3.273184,20.60214,12.2051,,-0.0000173862299561733,0.0205025393515825,0,0,,,,,,,,,,,,,,,,,34.804,0.04760265,35,0,35.33555,0.159018
3201,2021/06/20 23:17:19,48674.3353,0.2508,1,15,4,0,0,0,-9.04557,3.868793,-34.99543789701,2.742619,3.273787,20.60214,12.20744,,-0.0559755191206932,,0.0434728488326073,762.623474121094,,,,,,,,,,,,,,,,,34.804,0.04760265,35,0,35.33555,0.159018
3202,2021/06/20 23:17:19,48674.5849,0.5004,1,15,4,0,0,0,-9.046677,3.862173,-34.939831649121,2.742619,3.274414,20.60214,12.20986,,,,,,,,,,,,,,,,,,,,,,34.804,0.04760265,35,0,35.33555,0.159018
3203,2021/06/20 23:17:20,48674.8353,0.7508,1,15,4,0,0,0,-9.047935,3.857038,-34.89822911653,2.742619,3.275039,20.60214,12.21227,,-0.0207764804363251,,0.10697939991951,17.0016193389893,,,,,,,,,,,,,,,,,34.55979,-0.0763166,35,0,34.93773,-0.1243174
3204,2021/06/20 23:17:20,48675.0858,1.0013,1,15,4,0,0,0,-9.045891,3.853498,-34.858322876718,2.742619,3.275671,20.60214,12.21471,,,,,,,,,,,,,,,,,,,,,,34.55979,-0.0763166,35,0,34.93773,-0.1243174
3205,2021/06/20 23:17:20,48675.3347,1.2502,1,15,4,0,0,0,-9.039665,3.849408,-34.79735876832,2.742619,3.276296,20.60214,12.21712,,,,,,,,,,,,,,,,,,,,,,34.69725,-0.0763166,35,0,34.93773,-0.1243174
3206,2021/06/20 23:17:20,48675.5849,1.5004,1,15,4,0,0,0,-9.032616,3.846253,-34.741726387848,2.742619,3.276924,20.60214,12.21953,,,,,,,,,,,,,,,,,,,,,,34.69725,-0.0763166,35,0,34.87225,-0.1243174
3207,2021/06/20 23:17:21,48675.8345,1.75,1,15,4,0,0,0,-9.029221,3.843339,-34.702357208919,2.742619,3.27755,20.60214,12.22194,,-0.0119422804564238,,0.192997395992279,5.71149206161499,,,,,,,,,,,,,,,,,34.69725,-0.0763166,35,0,34.87225,-0.1243174
3208,2021/06/20 23:17:21,48676.0858,2.0013,1,15,4,0,0,0,-9.029671,3.840535,-34.678767513985,2.742619,3.278179,20.60214,12.22435,,,,,,,,,,,,,,,,,,,,,,35.04436,0.1514292,35,0,35.28913,0.109812
3209,2021/06/20 23:17:21,48676.3354,2.2509,1,15,4,0,0,0,-9.030777,3.837749,-34.657855400973,2.742619,3.278804,20.60214,12.22676,,,,,,,,,,,,,,,,,,,,,,35.04436,0.1514292,35,0,35.28913,0.109812
3210,2021/06/20 23:17:21,48676.5859,2.5014,1,15,4,0,0,0,-9.031853,3.835368,-34.640479976904,2.742619,3.279432,20.60214,12.22916,,,,,,,,,,,,,,,,,,,,,,35.04436,0.1514292,35,0,35.28913,0.109812
3211,2021/06/20 23:17:22,48676.8348,2.7503,1,15,4,0,0,0,-9.032188,3.8331,-34.6212798228,2.742619,3.280057,20.60214,12.23156,,-0.0094695407897234,,0.247945100069046,4.55448484420776,,,,,,,,,,,,,,,,,34.76148,-0.08840084,35,0,35.23016,-0.01842856
3212,2021/06/20 23:17:22,48677.0859,3.0014,1,15,4,0,0,0,-9.032379,3.830839,-34.601589735981,2.742619,3.280686,20.60214,12.23397,,,,,,,,,,,,,,,,,,,,,,34.76148,-0.08840084,35,0,35.23016,-0.01842856
3213,2021/06/20 23:17:22,48677.3352,3.2507,1,15,4,0,0,0,-9.032761,3.828733,-34.584030121813,2.742619,3.281308,20.60214,12.23635,,,,,,,,,,,,,,,,,,,,,,34.76148,-0.08840084,35,0,35.23016,-0.01842856
3214,2021/06/20 23:17:22,48677.5858,3.5013,1,15,4,0,0,0,-9.032784,3.8269,-34.5675610896,2.742619,3.281937,20.60214,12.23876,,,,,,,,,,,,,,,,,,,,,,34.56157,-0.08840084,35,0,34.82058,-0.01842856
3215,2021/06/20 23:17:23,48677.8345,3.75,1,15,4,0,0,0,-9.032593,3.824919,-34.548936584967,2.742619,3.282564,20.60214,12.24116,,-0.00749763706699014,,0.32354611158371,3.39281392097473,,,,,,,,,,,,,,,,,34.56157,-0.08840084,35,0,34.82058,-0.01842856
3216,2021/06/20 23:17:23,48678.085,4.0005,1,15,4,0,0,0,-9.032837,3.823154,-34.533926907898,2.742619,3.283192,20.60214,12.24356,,,,,,,,,,,,,,,,,,,,,,34.56157,-0.08840084,35,0,34.82058,-0.01842856
3217,2021/06/20 23:17:23,48678.3347,4.2502,1,15,4,0,0,0,-9.032845,3.821204,-34.51634344538,2.742619,3.283817,20.60214,12.24595,,,,,,,,,,,,,,,,,,,,,,34.8774,0.03622651,35,0,35.00338,-0.07086992
3218,2021/06/20 23:17:23,48678.5858,4.5013,1,15,4,0,0,0,-9.033012,3.819798,-34.504281171576,2.742619,3.284446,20.60214,12.24835,,,,,,,,,,,,,,,,,,,,,,34.8774,0.03622651,35,0,35.00338,-0.07086992
3219,2021/06/20 23:17:24,48678.8346,4.7501,1,15,4,0,0,0,-9.032745,3.818249,-34.489269563505,2.742619,3.285067,20.60214,12.25072,,-0.00713369809091091,,0.36903640627861,,,,,,,,,,,,,,,,,,34.8774,0.03622651,35,0,35.00338,-0.07086992
3220,2021/06/20 23:17:24,48679.085,5.0005,1,15,4,0,0,0,-9.032684,3.81648,-34.47305783232,2.742619,3.285698,20.60214,12.25313,,,,,,,,,,,,,,,,,,,,,,35.01333,0.04247665,35,0,35.38393,0.1189244
3221,2021/06/20 23:17:24,48679.3353,5.2508,1,15,4,0,0,0,-9.032555,3.81504,-34.4595586272,2.742619,3.286323,20.60214,12.25552,,,,,,,,,,,,,,,,,,,,,,35.01333,0.04247665,35,0,35.38393,0.1189244
3222,2021/06/20 23:17:24,48679.585,5.5005,1,15,4,0,0,0,-9.032692,3.813588,-34.446965818896,2.742619,3.286952,20.60214,12.25792,,,,,,,,,,,,,,,,,,,,,,35.01333,0.04247665,35,0,35.38393,0.1189244
3223,2021/06/20 23:17:25,48679.8354,5.7509,1,15,4,0,0,0,-9.032631,3.812095,-34.433247471945,2.742619,3.28758,20.60214,12.26031,,-0.00655423989519477,,0.392435193061829,2.71599507331848,,,,,,,,,,,,,,,,,34.6041,0.04247665,35,0,35.02397,0.1189244
3224,2021/06/20 23:17:25,48680.085,6.0005,1,15,4,0,0,0,-9.032875,3.810778,-34.42228132675,2.742619,3.288206,20.60214,12.2627,,,,,,,,,,,,,,,,,,,,,,34.6041,0.04247665,35,0,35.02397,0.1189244
3225,2021/06/20 23:17:25,48680.3354,6.2509,1,15,4,0,0,0,-9.032608,3.809296,-34.407877523968,2.742619,3.288835,20.60214,12.26509,,,,,,,,,,,,,,,,,,,,,,34.66532,-0.1087534,35,0,35.02397,0.1189244
3226,2021/06/20 23:17:25,48680.585,6.5005,1,15,4,0,0,0,-9.032539,3.808166,-34.397407913474,2.742619,3.28946,20.60214,12.26747,,,,,,,,,,,,,,,,,,,,,,34.66532,-0.1087534,35,0,34.74936,-0.1983047
3227,2021/06/20 23:17:26,48680.8353,6.7508,1,15,4,0,0,0,-9.032349,3.806663,-34.383108741387,2.742619,3.290087,20.60214,12.26986,,-0.00516801886260509,,0.446207314729691,,,,,,,,,,,,,,,,,,34.66532,-0.1087534,35,0,34.74936,-0.1983047
3228,2021/06/20 23:17:26,48681.0858,7.0013,1,15,4,0,0,0,-9.032646,3.805453,-34.373309818638,2.742619,3.290712,20.60214,12.27224,,,,,,,,,,,,,,,,,,,,,,35.04131,0.1174974,35,0,35.13927,0.1218486
3229,2021/06/20 23:17:26,48681.3355,7.251,1,15,4,0,0,0,-9.032768,3.804099,-34.361543716032,2.742619,3.291341,20.60214,12.27463,,,,,,,,,,,,,,,,,,,,,,35.04131,0.1174974,35,0,35.13927,0.1218486
3230,2021/06/20 23:17:26,48681.5859,7.5014,1,15,4,0,0,0,-9.032921,3.802976,-34.351981772896,2.742619,3.291968,20.60214,12.27702,,,,,,,,,,,,,,,,,,,,,,35.04131,0.1174974,35,0,35.13927,0.1218486
3231,2021/06/20 23:17:27,48681.8354,7.7509,1,15,4,0,0,0,-9.032654,3.801626,-34.338772295404,2.742619,3.292591,20.60214,12.27939,,-0.00457505881786346,,0.466196894645691,2.16108202934265,,,,,,,,,,,,,,,,,34.92759,0.1174974,35,0,35.31224,0.1218486
3232,2021/06/20 23:17:27,48682.0849,8.0004,1,15,4,0,0,0,-9.032578,3.800674,-34.329884357572,2.742619,3.293221,20.60214,12.28178,,,,,,,,,,,,,,,,,,,,,,34.92759,0.1174974,35,0,35.31224,0.1218486
3233,2021/06/20 23:17:27,48682.3356,8.2511,1,15,4,0,0,0,-9.032555,3.799349,-34.317828806695,2.742619,3.293849,20.60214,12.28417,,,,,,,,,,,,,,,,,,,,,,34.92759,0.1174974,35,0,35.31224,0.1218486
3234,2021/06/20 23:17:27,48682.5859,8.5014,1,15,4,0,0,0,-9.032784,3.798427,-34.310370630768,2.742619,3.294476,20.60214,12.28655,,,,,,,,,,,,,,,,,,,,,,34.62582,-0.1298416,35,0,34.90578,-0.07296681
3235,2021/06/20 23:17:28,48682.8354,8.7509,1,15,4,0,0,0,-9.032707,3.797055,-34.297685277885,2.742619,3.295101,20.60214,12.28893,,-0.00552080292254686,,0.501238286495209,,,,,,,,,,,,,,,,,,34.62582,-0.1298416,35,0,34.90578,-0.07296681
3236,2021/06/20 23:17:28,48683.086,9.0015,1,15,4,0,0,0,-9.032875,3.796116,-34.2898413135,2.742619,3.29573,20.60214,12.29131,,,,,,,,,,,,,,,,,,,,,,34.62582,-0.1298416,35,0,34.90578,-0.07296681
3237,2021/06/20 23:17:28,48683.3354,9.2509,1,15,4,0,0,0,-9.03286,3.79507,-34.2803360002,2.742619,3.296355,20.60214,12.29369,,,,,,,,,,,,,,,,,,,,,,34.8774,0.07862091,35,0,34.84248,-0.01978159
3238,2021/06/20 23:17:28,48683.5858,9.5013,1,15,4,0,0,0,-9.032921,3.793983,-34.270748714343,2.742619,3.296982,20.60214,12.29606,,,,,,,,,,,,,,,,,,,,,,34.8774,0.07862091,35,0,34.84248,-0.01978159
3239,2021/06/20 23:17:29,48683.8356,9.7511,1,15,4,0,0,0,-9.032646,3.793129,-34.261991489334,2.742619,3.297609,20.60214,12.29844,,-0.00381619110703468,,0.598209202289581,1.87093305587769,,,,,,,,,,,,,,,,,34.8774,0.07862091,35,0,34.84248,-0.01978159
3240,2021/06/20 23:17:29,48684.086,10.0015,1,15,4,0,0,0,-9.032532,3.792094,-34.252210402008,2.742619,3.298236,20.60214,12.30082,,,,,,,,,,,,,,,,,,,,,,35.19032,0.07862091,35,0,35.28125,-0.01978159
3241,2021/06/20 23:17:29,48684.088,10.0035,1,15,4,0,0,0,-9.032532,3.792094,-34.252210402008,2.742619,3.298243,20.60214,12.30085,,-0.00442854920402169,0.0205025393515825,0.598209202289581,1.87093305587769,,,,,,,,,,,,,,,,,35.19032,0.07862091,35,0,35.28125,-0.01978159
3242,2021/06/20 23:17:30,48685.1305,1.0011,1,16,4,0,0,0,0,3.96858,0,2.742619,3.29825,20.60214,12.30087,,0.0114451302215457,,,,,,,,,,,,,,,,,,,,34.92759,0.01568437,35,0,35.16543,0.1009226
3243,2021/06/20 23:17:31,48686.1306,2.0012,1,16,4,0,0,0,0,3.975065,0,2.742619,3.29825,20.60214,12.30087,,0.00687582092359662,,,,,,,,,,,,,,,,,,,,34.98283,-0.08633733,35,0,34.91994,-0.1322091
3244,2021/06/20 23:17:32,48687.1305,3.0011,1,16,4,0,0,0,0,3.9793,0,2.742619,3.29825,20.60214,12.30087,,0.00518465787172318,,,,,,,,,,,,,,,,,,,,35.19944,0.1712883,35,0,35.30436,0.1756239
3245,2021/06/20 23:17:33,48688.1306,4.0012,1,16,4,0,0,0,0,3.982644,0,2.742619,3.29825,20.60214,12.30087,,0.00325884902849793,,,,,,,,,,,,,,,,,,,,34.84633,-0.1103449,35,0,35.04926,-0.07971883
3246,2021/06/20 23:17:34,48689.1305,5.0011,1,16,4,0,0,0,0,3.985269,0,2.742619,3.29825,20.60214,12.30087,,0.00269546592608094,,,,,,,,,,,,,,,,,,,,35.11663,0.08446693,35,0,35.0048,-0.01389503
3247,2021/06/20 23:17:35,48690.1308,6.0014,1,16,4,0,0,0,0,3.987718,0,2.742619,3.29825,20.60214,12.30087,,0.00227552698925138,,,,,,,,,,,,,,,,,,,,35.20196,0.02666712,35,0,35.34184,0.1053262
3248,2021/06/20 23:17:36,48691.1306,7.0012,1,16,4,0,0,0,0,3.98967,0,2.742619,3.29825,20.60214,12.30087,,0.0023618598934263,,,,,,,,,,,,,,,,,,,,34.85944,-0.1070392,35,0,34.75455,-0.1835275
3249,2021/06/20 23:17:37,48692.1299,8.0005,1,16,4,0,0,0,0,3.991604,0,2.742619,3.29825,20.60214,12.30087,,0.0018706819973886,,,,,,,,,,,,,,,,,,,,35.23619,0.1177371,35,0,35.17334,0.1308715
3250,2021/06/20 23:17:38,48693.1299,9.0005,1,16,4,0,0,0,0,3.993187,0,2.742619,3.29825,20.60214,12.30087,,0.00156474602408707,,,,,,,,,,,,,,,,,,,,35.03701,0.1177371,35,0,35.1979,0.1308715
3251,2021/06/20 23:17:39,48694.1298,10.0004,1,16,4,0,0,0,0,3.994598,0,2.742619,3.29825,20.60214,12.30087,,,,,,,,,,,,,,,,,,,,,,35.02032,0.0893569,35,0,34.90148,0.0412643
3252,2021/06/20 23:17:40,48695.1299,11.0005,1,16,4,0,0,0,0,3.996042,0,2.742619,3.29825,20.60214,12.30087,,0.0013710439670831,,,,,,,,,,,,,,,,,,,,35.27509,0.0893569,35,0,35.29612,0.0412643
3253,2021/06/20 23:17:41,48696.1299,12.0005,1,16,4,0,0,0,0,3.997252,0,2.742619,3.29825,20.60214,12.30087,,0.00208310503512621,,,,,,,,,,,,,,,,,,,,34.783,-0.04205108,35,0,34.73409,-0.1229262
3254,2021/06/20 23:17:42,48697.1299,13.0005,1,16,4,0,0,0,0,3.998631,0,2.742619,3.29825,20.60214,12.30087,,0.00130895199254155,,,,,,,,,,,,,,,,,,,,35.16106,-0.04205108,35,0,35.02827,-0.1229262
3255,2021/06/20 23:17:43,48698.1307,14.0013,1,16,4,0,0,0,0,3.999616,0,2.742619,3.29825,20.60214,12.30087,,,,,,,,,,,,,,,,,,,,,,35.2077,0.1327181,35,0,35.32661,0.1851618
3256,2021/06/20 23:17:44,48699.13,15.0006,1,16,4,0,0,0,0,4.000942,0,2.742619,3.29825,20.60214,12.30087,,0.00108074396848679,,,,,,,,,,,,,,,,,,,,34.92329,-0.137471,35,0,34.79742,-0.1396239
3257,2021/06/20 23:17:45,48700.1308,16.0014,1,16,4,0,0,0,0,4.001898,0,2.742619,3.29825,20.60214,12.30087,,,,,,,,,,,,,,,,,,,,,,35.25465,0.152142,35,0,35.17781,0.09312391
3258,2021/06/20 23:17:46,48701.1299,17.0005,1,16,4,0,0,0,0,4.003067,0,2.742619,3.29825,20.60214,12.30087,,0.000931922695599496,,,,,,,,,,,,,,,,,,,,34.77423,-0.05478859,35,0,34.78829,0.01949787
3259,2021/06/20 23:17:47,48702.1301,18.0007,1,16,4,0,0,0,0,4.003887,0,2.742619,3.29825,20.60214,12.30087,,,,,,,,,,,,,,,,,,,,,,35.05582,-0.007344484,35,0,34.79707,-0.1384795
3260,2021/06/20 23:17:48,48703.13,19.0006,1,16,4,0,0,0,0,4.004648,0,2.742619,3.29825,20.60214,12.30087,,0.000791115686297417,,,,,,,,,,,,,,,,,,,,35.26649,0.06583452,35,0,35.19665,0.1248705
3261,2021/06/20 23:17:49,48704.1307,20.0013,1,16,4,0,0,0,0,4.005592,0,2.742619,3.29825,20.60214,12.30087,,,,,,,,,,,,,,,,,,,,,,34.75896,-0.1586044,35,0,34.68204,-0.1608157
3262,2021/06/20 23:17:50,48705.1301,21.0007,1,16,4,0,0,0,0,4.006282,0,2.742619,3.29825,20.60214,12.30087,,0.000751327723264694,,,,,,,,,,,,,,,,,,,,35.12828,0.1154113,35,0,34.88355,0.06297112
3263,2021/06/20 23:17:51,48706.1308,22.0014,1,16,4,0,0,0,0,4.007141,0,2.742619,3.29825,20.60214,12.30087,,,,,,,,,,,,,,,,,,,,,,34.90538,-0.06965399,35,0,34.98939,0.03307462
3264,2021/06/20 23:17:52,48707.1307,23.0013,1,16,4,0,0,0,0,4.007673,0,2.742619,3.29825,20.60214,12.30087,,,,,,,,,,,,,,,,,,,,,,34.86374,-0.01301527,35,0,34.68887,-0.09391069
3265,2021/06/20 23:17:53,48708.1301,24.0007,1,16,4,0,0,0,0,4.008326,0,2.742619,3.29825,20.60214,12.30087,,0.000670130306389183,,,,,,,,,,,,,,,,,,,,35.13636,-0.01301527,35,0,34.96159,-0.09391069
3266,2021/06/20 23:17:54,48709.1308,25.0014,1,16,4,0,0,0,0,4.009122,0,2.742619,3.29825,20.60214,12.30087,,0.000946268788538873,,,,,,,,,,,,,,,,,,,,34.84204,-0.09265184,35,0,34.87709,-0.1035678
3267,2021/06/20 23:17:55,48710.1308,26.0014,1,16,4,0,0,0,0,4.009675,0,2.742619,3.29825,20.60214,12.30087,,,,,,,,,,,,,,,,,,,,,,34.9093,-0.09265184,35,0,34.73444,-0.1035678
3268,2021/06/20 23:17:56,48711.1308,27.0014,1,16,4,0,0,0,0,4.010548,0,2.742619,3.29825,20.60214,12.30087,,,,,,,,,,,,,,,,,,,,,,35.10695,-0.03390074,35,0,35.1979,0.03164649
3269,2021/06/20 23:17:57,48712.1309,28.0015,1,16,4,0,0,0,0,4.01085,0,2.742619,3.29825,20.60214,12.30087,,0.000607538328040391,,,,,,,,,,,,,,,,,,,,34.85103,-0.03390074,35,0,34.85109,0.03164649
3270,2021/06/20 23:17:58,48713.1302,29.0008,1,16,4,0,0,0,0,4.011591,0,2.742619,3.29825,20.60214,12.30087,,,,,,,,,,,,,,,,,,,,,,34.98536,-0.03799558,35,0,34.80353,-0.1232398
3271,2021/06/20 23:17:59,48714.1301,30.0007,1,16,4,0,0,0,0,4.012218,0,2.742619,3.29825,20.60214,12.30087,,,,,,,,,,,,,,,,,,,,,,35.05618,0.09586215,35,0,35.16113,0.1221216
3272,2021/06/20 23:18:00,48715.13,31.0006,1,16,4,0,0,0,0,4.012672,0,2.742619,3.29825,20.60214,12.30087,,0.000524844392202795,,,,,,,,,,,,,,,,,,,,34.78677,-0.1579201,35,0,34.79384,-0.1251495
3273,2021/06/20 23:18:01,48716.1301,32.0007,1,16,4,0,0,0,0,4.013312,0,2.742619,3.29825,20.60214,12.30087,,,,,,,,,,,,,,,,,,,,,,35.23154,0.07096529,35,0,35.21063,0.005381107
3274,2021/06/20 23:18:02,48717.1302,33.0008,1,16,4,0,0,0,0,4.013893,0,2.742619,3.29825,20.60214,12.30087,,,,,,,,,,,,,,,,,,,,,,35.00581,-0.002516508,35,0,35.14573,0.1045847
3275,2021/06/20 23:18:03,48718.1302,34.0008,1,16,4,0,0,0,0,4.014422,0,2.742619,3.29825,20.60214,12.30087,,0.000582393782678992,,,,,,,,,,,,,,,,,,,,34.80258,-0.06350994,35,0,34.73267,-0.1290822
3276,2021/06/20 23:18:04,48719.1303,35.0009,1,16,4,0,0,0,0,4.014926,0,2.742619,3.29825,20.60214,12.30087,,,,,,,,,,,,,,,,,,,,,,35.24283,0.1375782,35,0,35.26387,0.1659989
3277,2021/06/20 23:18:05,48720.1309,36.0015,1,16,4,0,0,0,0,4.015287,0,2.742619,3.29825,20.60214,12.30087,,0.000703922880347818,,,,,,,,,,,,,,,,,,,,34.9997,-0.07597804,35,0,35.12565,-0.0431931
3278,2021/06/20 23:18:06,48721.131,37.0016,1,16,4,0,0,0,0,4.01565,0,2.742619,3.29825,20.60214,12.30087,,,,,,,,,,,,,,,,,,,,,,35.09242,0.02897501,35,0,34.93163,-0.06063104
3279,2021/06/20 23:18:07,48722.1295,38.0001,1,16,4,0,0,0,0,4.016175,0,2.742619,3.29825,20.60214,12.30087,,,,,,,,,,,,,,,,,,,,,,35.31739,0.07030249,35,0,35.32444,0.1227546
3280,2021/06/20 23:18:08,48723.1294,39,1,16,4,0,0,0,0,4.016652,0,2.742619,3.29825,20.60214,12.30087,,,,,,,,,,,,,,,,,,,,,,34.97872,0.07030249,35,0,35.10467,0.1227546
3281,2021/06/20 23:18:09,48724.1294,40,1,16,4,0,0,0,0,4.017047,0,2.742619,3.29825,20.60214,12.30087,,0.000397892290493473,,,,,,,,,,,,,,,,,,,,35.12988,0.1000965,35,0,34.94112,0.06076694
3282,2021/06/20 23:18:09,48724.1306,40.0012,1,16,4,0,0,0,0,4.017047,0,2.742619,3.29825,20.60214,12.30087,,0.000397892290493473,0.0205025393515825,0,0,,,,,,,,,,,,,,,,,35.12988,0.1000965,35,0,34.94112,0.06076694
3283,2021/06/20 23:18:09,48724.4222,0.2509,1,17,4,0,0,0,1.791367,4.050199,7.255392832033,2.742735,3.298349,20.60261,12.30127,,0.100329600274563,,0.000981508637778461,1018.84002685547,,,,,,,,,,,,,,,,,35.12988,0.1000965,35,0,34.94112,0.06076694
3284,2021/06/20 23:18:09,48724.6718,0.5005,1,17,4,0,0,0,1.791451,4.051567,7.258183753717,2.74286,3.298349,20.60311,12.30127,,,,,,,,,,,,,,,,,,,,,,35.25625,0.1000965,35,0,34.94112,0.06076694
3285,2021/06/20 23:18:10,48724.9215,0.7502,1,17,4,0,0,0,1.79126,4.052284,7.25869423784,2.742984,3.298349,20.60361,12.30127,,0.00639959797263145,,,,,,,,,,,,,,,,,,,,35.25625,0.1000965,35,0,35.29127,0.06076694
3286,2021/06/20 23:18:10,48725.1726,1.0013,1,17,4,0,0,0,1.790497,4.053357,7.257523548429,2.743109,3.298349,20.60412,12.30127,,,,,,,,,,,,,,,,,,,,,,35.25625,0.1000965,35,0,35.29127,0.06076694
3287,2021/06/20 23:18:10,48725.4223,1.251,1,17,4,0,0,0,1.789352,4.05387,7.25380039224,2.743233,3.298349,20.60462,12.30127,,,,,,,,,,,,,,,,,,,,,,34.93188,-0.06187558,35,0,35.06484,0.03866434
3288,2021/06/20 23:18:10,48725.6719,1.5006,1,17,4,0,0,0,1.788834,4.05505,7.2538113117,2.743356,3.298349,20.60512,12.30127,,,,,,,,,,,,,,,,,,,,,,34.93188,-0.06187558,35,0,35.06484,0.03866434
3289,2021/06/20 23:18:11,48725.9225,1.7512,1,17,4,0,0,0,1.789139,4.055408,7.255688613712,2.743481,3.298349,20.60563,12.30127,,0.00377347809262574,,0.100234098732471,,,,,,,,,,,,,,,,,,34.93188,-0.06187558,35,0,35.06484,0.03866434
3290,2021/06/20 23:18:11,48726.1719,2.0006,1,17,4,0,0,0,1.789291,4.056293,7.257888558263,2.743605,3.298349,20.60613,12.30127,,,,,,,,,,,,,,,,,,,,,,34.80294,-0.04029393,35,0,34.74003,-0.1015043
3291,2021/06/20 23:18:11,48726.4224,2.2511,1,17,4,0,0,0,1.78933,4.056923,7.25917403159,2.743729,3.298349,20.60664,12.30127,,,,,,,,,,,,,,,,,,,,,,34.80294,-0.04029393,35,0,34.74003,-0.1015043
3292,2021/06/20 23:18:11,48726.672,2.5007,1,17,4,0,0,0,1.789215,4.057551,7.259831112465,2.743853,3.298349,20.60714,12.30127,,,,,,,,,,,,,,,,,,,,,,34.80294,-0.04029393,35,0,34.74003,-0.1015043
3293,2021/06/20 23:18:12,48726.9224,2.7511,1,17,4,0,0,0,1.789452,4.05792,7.26145305984,2.743978,3.298349,20.60764,12.30127,,0.00244559091515839,,,,,,,,,,,,,,,,,,,,35.11036,-0.04029393,35,0,34.95655,-0.1015043
3294,2021/06/20 23:18:12,48727.172,3.0007,1,17,4,0,0,0,1.789368,4.058801,7.262688627768,2.744102,3.298349,20.60815,12.30127,,,,,,,,,,,,,,,,,,,,,,35.11036,-0.04029393,35,0,34.95655,-0.1015043
3295,2021/06/20 23:18:12,48727.4215,3.2502,1,17,4,0,0,0,1.788956,4.058938,7.261261488728,2.744225,3.298349,20.60865,12.30127,,,,,,,,,,,,,,,,,,,,,,35.11036,-0.04029393,35,0,34.95655,-0.1015043
3296,2021/06/20 23:18:12,48727.6719,3.5006,1,17,4,0,0,0,1.788795,4.059594,7.26178144923,2.744349,3.298349,20.60915,12.30127,,,,,,,,,,,,,,,,,,,,,,35.29284,0.1530945,35,0,35.32087,0.1815116
3297,2021/06/20 23:18:13,48727.9215,3.7502,1,17,4,0,0,0,1.78891,4.060121,7.26319105811,2.744474,3.298349,20.60966,12.30127,,0.00238523096777499,,0.198143601417542,7.01116800308228,,,,,,,,,,,,,,,,,35.29284,0.1530945,35,0,35.32087,0.1815116
3298,2021/06/20 23:18:13,48728.1721,4.0008,1,17,4,0,0,0,1.789139,4.060844,7.265414373316,2.744598,3.298349,20.61016,12.30127,,,,,,,,,,,,,,,,,,,,,,35.29284,0.1530945,35,0,35.32087,0.1815116
3299,2021/06/20 23:18:13,48728.4223,4.251,1,17,4,0,0,0,1.789482,4.061116,7.267293981912,2.744722,3.298349,20.61067,12.30127,,,,,,,,,,,,,,,,,,,,,,34.87091,-0.1318538,35,0,35.02487,-0.09249926
3300,2021/06/20 23:18:13,48728.6729,4.5016,1,17,4,0,0,0,1.789635,4.061752,7.26905354052,2.744847,3.298349,20.61117,12.30127,,,,,,,,,,,,,,,,,,,,,,34.87091,-0.1318538,35,0,35.02487,-0.09249926
3301,2021/06/20 23:18:14,48728.9223,4.751,1,17,4,0,0,0,1.789299,4.06208,7.26827568192,2.744971,3.298349,20.61168,12.30127,,0.00173633394297212,,,,,,,,,,,,,,,,,,,,34.87091,-0.1318538,35,0,35.02487,-0.09249926
3302,2021/06/20 23:18:14,48729.1727,5.0014,1,17,4,0,0,0,1.789032,4.062588,7.268099934816,2.745095,3.298349,20.61218,12.30127,,,,,,,,,,,,,,,,,,,,,,34.77423,-0.1318538,35,0,34.71832,-0.09249926
3303,2021/06/20 23:18:14,48729.4217,5.2504,1,17,4,0,0,0,1.789063,4.062817,7.268635570471,2.745219,3.298349,20.61268,12.30127,,,,,,,,,,,,,,,,,,,,,,34.77423,-0.1318538,35,0,34.71832,-0.09249926
3304,2021/06/20 23:18:14,48729.6727,5.5014,1,17,4,0,0,0,1.789368,4.063543,7.271173810824,2.745343,3.298349,20.61319,12.30127,,,,,,,,,,,,,,,,,,,,,,35.15535,0.08888841,35,0,34.71832,-0.09249926
3305,2021/06/20 23:18:15,48729.9226,5.7513,1,17,4,0,0,0,1.789337,4.063705,7.271337713585,2.745467,3.298349,20.61369,12.30127,,0.00156662601511925,,,,,,,,,,,,,,,,,,,,35.15535,0.08888841,35,0,34.98758,-0.01165152
3306,2021/06/20 23:18:15,48730.1722,6.0009,1,17,4,0,0,0,1.789177,4.064235,7.271635784595,2.745592,3.298349,20.6142,12.30127,,,,,,,,,,,,,,,,,,,,,,35.15535,0.08888841,35,0,34.98758,-0.01165152
3307,2021/06/20 23:18:15,48730.4225,6.2512,1,17,4,0,0,0,1.789024,4.064582,7.271634747968,2.745715,3.298349,20.6147,12.30127,,,,,,,,,,,,,,,,,,,,,,35.24138,0.02688289,35,0,35.30436,0.09899259
3308,2021/06/20 23:18:15,48730.672,6.5007,1,17,4,0,0,0,1.789146,4.065089,7.273037723994,2.745839,3.298349,20.61521,12.30127,,,,,,,,,,,,,,,,,,,,,,35.24138,0.02688289,35,0,35.30436,0.09899259
3309,2021/06/20 23:18:16,48730.9217,6.7504,1,17,4,0,0,0,1.789261,4.065335,7.273945367435,2.745964,3.298349,20.61571,12.30127,,0.00169033103156835,,0.264755994081497,,,,,,,,,,,,,,,,,,35.24138,0.02688289,35,0,35.30436,0.09899259
3310,2021/06/20 23:18:16,48731.172,7.0007,1,17,4,0,0,0,1.789276,4.065839,7.274908142564,2.746088,3.298349,20.61622,12.30127,,,,,,,,,,,,,,,,,,,,,,34.87685,0.02688289,35,0,35.01681,0.09899259
3311,2021/06/20 23:18:16,48731.4215,7.2502,1,17,4,0,0,0,1.789162,4.066226,7.275137042612,2.746212,3.298349,20.61672,12.30127,,,,,,,,,,,,,,,,,,,,,,34.87685,0.02688289,35,0,35.01681,0.09899259
3312,2021/06/20 23:18:16,48731.6728,7.5015,1,17,4,0,0,0,1.7892,4.066648,7.2760466016,2.746337,3.298349,20.61723,12.30127,,,,,,,,,,,,,,,,,,,,,,34.87685,0.02688289,35,0,35.01681,0.09899259
3313,2021/06/20 23:18:17,48731.9224,7.7511,1,17,4,0,0,0,1.789139,4.067052,7.276521348228,2.74646,3.298349,20.61773,12.30127,,,,,,,,,,,,,,,,,,,,,,34.83881,-0.1258039,35,0,34.71992,-0.1826382
3314,2021/06/20 23:18:17,48732.1714,8.0001,1,17,4,0,0,0,1.788956,4.067257,7.276143813692,2.746584,3.298349,20.61823,12.30127,,,,,,,,,,,,,,,,,,,,,,34.83881,-0.1258039,35,0,34.71992,-0.1826382
3315,2021/06/20 23:18:17,48732.4217,8.2504,1,17,4,0,0,0,1.789009,4.067761,7.277261038849,2.746709,3.298349,20.61874,12.30127,,,,,,,,,,,,,,,,,,,,,,34.83881,-0.1258039,35,0,34.71992,-0.1826382
3316,2021/06/20 23:18:17,48732.6729,8.5016,1,17,4,0,0,0,1.788872,4.067693,7.276582112296,2.746833,3.298349,20.61925,12.30127,,,,,,,,,,,,,,,,,,,,,,35.15624,0.09919763,35,0,34.99547,0.08610964
3317,2021/06/20 23:18:18,48732.9216,8.7503,1,17,4,0,0,0,1.789024,4.068361,7.278395469664,2.746957,3.298349,20.61975,12.30127,,0.00171008100733161,,,,,,,,,,,,,,,,,,,,35.15624,0.09919763,35,0,34.99547,0.08610964
3318,2021/06/20 23:18:18,48733.1729,9.0016,1,17,4,0,0,0,1.78907,4.068563,7.27894400641,2.747082,3.298349,20.62026,12.30127,,,,,,,,,,,,,,,,,,,,,,35.15624,0.09919763,35,0,34.99547,0.08610964
3319,2021/06/20 23:18:18,48733.4225,9.2512,1,17,4,0,0,0,1.789177,4.069151,7.280431378727,2.747205,3.298349,20.62076,12.30127,,,,,,,,,,,,,,,,,,,,,,35.2534,0.09919763,35,0,35.35133,0.08610964
3320,2021/06/20 23:18:18,48733.672,9.5007,1,17,4,0,0,0,1.789375,4.069298,7.28150010875,2.747329,3.298349,20.62126,12.30127,,,,,,,,,,,,,,,,,,,,,,35.2534,0.09919763,35,0,35.35133,0.08610964
3321,2021/06/20 23:18:19,48733.9216,9.7503,1,17,4,0,0,0,1.789368,4.069744,7.282269681792,2.747453,3.298349,20.62177,12.30127,,0.00134303304366767,,0.327396512031555,3.24907088279724,,,,,,,,,,,,,,,,,35.2534,0.09919763,35,0,35.35133,0.08610964
3322,2021/06/20 23:18:19,48734.172,10.0007,1,17,4,0,0,0,1.789085,4.06992,7.2814328232,2.747578,3.298349,20.62228,12.30127,,,,,,,,,,,,,,,,,,,,,,34.84328,-0.09780049,35,0,34.9133,-0.02567649
3323,2021/06/20 23:18:19,48734.1732,10.0019,1,17,4,0,0,0,1.789085,4.06985,7.28130758725,2.747579,3.298349,20.62228,12.30127,,0.00134303304366767,0.0205025393515825,0.327396512031555,3.24907088279724,,,,,,,,,,,,,,,,,34.84328,-0.09780049,35,0,34.9133,-0.02567649
3324,2021/06/20 23:18:20,48735.2151,1.0003,1,18,4,0,0,0,0,4.034995,0,2.747581,3.298349,20.62229,12.30127,,-0.00557979615405202,,,,,,,,,,,,,,,,,,,,34.8817,0.01200795,35,0,34.68584,-0.07108212
3325,2021/06/20 23:18:21,48736.2154,2.0006,1,18,4,0,0,0,0,4.033602,0,2.747581,3.298349,20.62229,12.30127,,-0.00129035301506519,,,,,,,,,,,,,,,,,,,,35.12611,0.07637739,35,0,35.22406,0.1681924
3326,2021/06/20 23:18:22,48737.2161,3.0013,1,18,4,0,0,0,0,4.033,0,2.747581,3.298349,20.62229,12.30127,,,,,,,,,,,,,,,,,,,,,,34.85441,-0.08490682,35,0,34.93143,-0.09144545
3327,2021/06/20 23:18:23,48738.2161,4.0013,1,18,4,0,0,0,0,4.032497,0,2.747581,3.298349,20.62229,12.30127,,,,,,,,,,,,,,,,,,,,,,34.9066,-0.08490682,35,0,34.69675,-0.09144545
3328,2021/06/20 23:18:24,48739.2162,5.0014,1,18,4,0,0,0,0,4.031922,0,2.747581,3.298349,20.62229,12.30127,,-0.000567820214200765,,,,,,,,,,,,,,,,,,,,35.16182,-0.01276255,35,0,35.25277,0.06589293
3329,2021/06/20 23:18:25,48740.2154,6.0006,1,18,4,0,0,0,0,4.031476,0,2.747581,3.298349,20.62229,12.30127,,,,,,,,,,,,,,,,,,,,,,34.80077,-0.01276255,35,0,34.84982,0.06589293
3330,2021/06/20 23:18:26,48741.2153,7.0005,1,18,4,0,0,0,0,4.03134,0,2.747581,3.298349,20.62229,12.30127,,,,,,,,,,,,,,,,,,,,,,35.2077,0.1029503,35,0,35.08192,0.1204765
3331,2021/06/20 23:18:27,48742.2162,8.0014,1,18,4,0,0,0,0,4.031046,0,2.747581,3.298349,20.62229,12.30127,,,,,,,,,,,,,,,,,,,,,,35.19497,0.1029503,35,0,35.27194,0.1204765
3332,2021/06/20 23:18:28,48743.2161,9.0013,1,18,4,0,0,0,0,4.03091,0,2.747581,3.298349,20.62229,12.30127,,,,,,,,,,,,,,,,,,,,,,34.81963,-0.121274,35,0,34.88266,-0.06226897
3333,2021/06/20 23:18:29,48744.2152,10.0004,1,18,4,0,0,0,0,4.030725,0,2.747581,3.298349,20.62229,12.30127,,-0.000247241405304521,,,,,,,,,,,,,,,,,,,,35.18599,0.01843572,35,0,35.06718,-0.05809426
3334,2021/06/20 23:18:30,48745.2155,11.0007,1,18,4,0,0,0,0,4.030892,0,2.747581,3.298349,20.62229,12.30127,,,,,,,,,,,,,,,,,,,,,,35.18634,0.09616375,35,0,35.25632,0.1748633
3335,2021/06/20 23:18:31,48746.2162,12.0014,1,18,4,0,0,0,0,4.030676,0,2.747581,3.298349,20.62229,12.30127,,,,,,,,,,,,,,,,,,,,,,34.8842,-0.1066959,35,0,34.77932,-0.0935626
3336,2021/06/20 23:18:32,48747.2161,13.0013,1,18,4,0,0,0,0,4.030604,0,2.747581,3.298349,20.62229,12.30127,,,,,,,,,,,,,,,,,,,,,,35.17505,0.1031661,35,0,35.04227,0.02667189
3337,2021/06/20 23:18:33,48748.2161,14.0013,1,18,4,0,0,0,0,4.03049,0,2.747581,3.298349,20.62229,12.30127,,,,,,,,,,,,,,,,,,,,,,35.17022,-0.00150919,35,0,35.2402,0.06185412
3338,2021/06/20 23:18:34,48749.2153,15.0005,1,18,4,0,0,0,0,4.030551,0,2.747581,3.298349,20.62229,12.30127,,,,,,,,,,,,,,,,,,,,,,34.89262,-0.08675098,35,0,34.69675,-0.1698267
3339,2021/06/20 23:18:35,48750.2162,16.0014,1,18,4,0,0,0,0,4.03033,0,2.747581,3.298349,20.62229,12.30127,,,,,,,,,,,,,,,,,,,,,,35.18814,0.09235263,35,0,35.06935,0.1164353
3340,2021/06/20 23:18:36,48751.2161,17.0013,1,18,4,0,0,0,0,4.030437,0,2.747581,3.298349,20.62229,12.30127,,,,,,,,,,,,,,,,,,,,,,34.77029,-0.1305807,35,0,34.87531,-0.06063819
3341,2021/06/20 23:18:37,48752.2163,18.0015,1,18,4,0,0,0,0,4.030152,0,2.747581,3.298349,20.62229,12.30127,,,,,,,,,,,,,,,,,,,,,,34.96332,0.06032228,35,0,34.78148,-0.02931952
3342,2021/06/20 23:18:38,48753.2161,19.0013,1,18,4,0,0,0,0,4.030217,0,2.747581,3.298349,20.62229,12.30127,,,,,,,,,,,,,,,,,,,,,,35.2697,0.06032228,35,0,35.19986,-0.02931952
3343,2021/06/20 23:18:39,48754.2149,20.0001,1,18,4,0,0,0,0,4.030083,0,2.747581,3.298349,20.62229,12.30127,,,,,,,,,,,,,,,,,,,,,,34.74894,-0.124656,35,0,34.83997,-0.1399231
3344,2021/06/20 23:18:40,48755.2162,21.0014,1,18,4,0,0,0,0,4.029757,0,2.747581,3.298349,20.62229,12.30127,,,,,,,,,,,,,,,,,,,,,,34.86607,-0.124656,35,0,34.73319,-0.1399231
3345,2021/06/20 23:18:41,48756.2148,22,1,18,4,0,0,0,0,4.029943,0,2.747581,3.298349,20.62229,12.30127,,-0.000081314763519913,,,,,,,,,,,,,,,,,,,,35.08937,-0.03170848,35,0,35.25724,0.03820658
3346,2021/06/20 23:18:42,48757.2154,23.0006,1,18,4,0,0,0,0,4.029532,0,2.747581,3.298349,20.62229,12.30127,,,,,,,,,,,,,,,,,,,,,,34.74319,-0.03170848,35,0,34.8552,0.03820658
3347,2021/06/20 23:18:43,48758.2155,24.0007,1,18,4,0,0,0,0,4.029918,0,2.747581,3.298349,20.62229,12.30127,,,,,,,,,,,,,,,,,,,,,,34.86053,-0.07151246,35,0,34.69965,-0.1742446
