Repository: HVES-Battery-Testing-Consortium/LG-HG2

# Battery Testing Consortium (BTC)
The Battery Testing Consortium (BTC) has been developed within the High Voltage and Energy Storage Lab at Oxford Brookes University to provide accurate and comprehensive cell data to Formula Student Electric teams. Through the BTC, we aim to provide FS teams with information for improved and informed decisions for cell selection, pack architecture design, thermal cooling requirements, and end of life predictions. A range of tests are completed to provide a comprehensive electrochemical lithium-ion characterisation for modelling, validation, and battery management parameterisation.

File: Data/Round1/LG_HG2/Package 1/210620_FSD_HPPC_EIS_LGHG2_1_35C/210620_FSD_HPPC_EIS_LGHG2_1_35C_Channel_3_Wb_1.CSV (part 19 of 63)
Data_Point,Date_Time,Test_Time(s),Step_Time(s),Cycle_Index,Step_Index,TC_Counter1,TC_Counter2,TC_Counter3,TC_Counter4,Current(A),Voltage(V),Power(W),Charge_Capacity(Ah),Discharge_Capacity(Ah),Charge_Energy(Wh),Discharge_Energy(Wh),ACR(Ohm),dV/dt(V/s),Internal_Resistance(Ohm),dQ/dV(Ah/V),dV/dQ(V/Ah),MetaCode_MV_UD1,MetaCode_MV_UD2,MetaCode_MV_UD3,MetaCode_MV_UD4,MetaCode_MV_UD5,MetaCode_MV_UD6,MetaCode_MV_UD7,MetaCode_MV_UD8,MetaCode_MV_UD9,MetaCode_MV_UD10,MetaCode_MV_UD11,MetaCode_MV_UD12,MetaCode_MV_UD13,MetaCode_MV_UD14,MetaCode_MV_UD15,MetaCode_MV_UD16,Aux_Temperature_1(C),Aux_dT/dt_1(C),Aux_Temperature_2(C),Aux_dT/dt_2(C),Aux_Temperature_3(C),Aux_dT/dt_3(C)
3348,2021/06/20 23:18:44,48759.2155,25.0007,1,18,4,0,0,0,0,4.029719,0,2.747581,3.298349,20.62229,12.30127,,,,,,,,,,,,,,,,,,,,,,35.03129,0.1067495,35,0,35.23413,0.1526761
3349,2021/06/20 23:18:45,48760.2156,26.0008,1,18,4,0,0,0,0,4.029803,0,2.747581,3.298349,20.62229,12.30127,,,,,,,,,,,,,,,,,,,,,,34.76059,-0.13798,35,0,34.85162,-0.1051879
3350,2021/06/20 23:18:46,48761.2162,27.0014,1,18,4,0,0,0,0,4.029576,0,2.747581,3.298349,20.62229,12.30127,,,,,,,,,,,,,,,,,,,,,,35.20482,0.05207539,35,0,35.13498,-0.02007484
3351,2021/06/20 23:18:47,48762.2148,28,1,18,4,0,0,0,0,4.029687,0,2.747581,3.298349,20.62229,12.30127,,,,,,,,,,,,,,,,,,,,,,35.05313,0.03934145,35,0,35.24896,0.1442456
3352,2021/06/20 23:18:48,48763.2156,29.0008,1,18,4,0,0,0,0,4.029746,0,2.747581,3.298349,20.62229,12.30127,,,,,,,,,,,,,,,,,,,,,,34.74137,-0.0974226,35,0,34.8394,-0.1279879
3353,2021/06/20 23:18:49,48764.2155,30.0007,1,18,4,0,0,0,0,4.029784,0,2.747581,3.298349,20.62229,12.30127,,,,,,,,,,,,,,,,,,,,,,35.2231,0.1505399,35,0,35.14626,0.09589434
3354,2021/06/20 23:18:50,48765.2155,31.0007,1,18,4,0,0,0,0,4.02978,0,2.747581,3.298349,20.62229,12.30127,,,,,,,,,,,,,,,,,,,,,,35.06839,-0.04834652,35,0,35.23626,0.02812386
3355,2021/06/20 23:18:51,48766.2156,32.0008,1,18,4,0,0,0,0,4.029882,0,2.747581,3.298349,20.62229,12.30127,,,,,,,,,,,,,,,,,,,,,,34.92887,-0.04360199,35,0,34.73302,-0.1572609
3356,2021/06/20 23:18:52,48767.2156,33.0008,1,18,4,0,0,0,0,4.029837,0,2.747581,3.298349,20.62229,12.30127,,,,,,,,,,,,,,,,,,,,,,35.22921,0.09385586,35,0,35.13839,0.1266754
3357,2021/06/20 23:18:53,48768.2149,34.0001,1,18,4,0,0,0,0,4.029842,0,2.747581,3.298349,20.62229,12.30127,,,,,,,,,,,,,,,,,,,,,,35.10552,0.09385586,35,0,35.2524,0.1266754
3358,2021/06/20 23:18:54,48769.2155,35.0007,1,18,4,0,0,0,0,4.02973,0,2.747581,3.298349,20.62229,12.30127,,-0.0000221270092879422,,,,,,,,,,,,,,,,,,,,34.87432,0.01614571,35,0,34.74844,-0.04507542
3359,2021/06/20 23:18:55,48770.2165,36.0017,1,18,4,0,0,0,0,4.029856,0,2.747581,3.298349,20.62229,12.30127,,,,,,,,,,,,,,,,,,,,,,35.22829,0.01614571,35,0,35.14446,-0.04507542
3360,2021/06/20 23:18:56,48771.2166,37.0018,1,18,4,0,0,0,0,4.029821,0,2.747581,3.298349,20.62229,12.30127,,,,,,,,,,,,,,,,,,,,,,34.73796,-0.1056099,35,0,34.84999,-0.1208746
3361,2021/06/20 23:18:57,48772.2156,38.0008,1,18,4,0,0,0,0,4.029689,0,2.747581,3.298349,20.62229,12.30127,,,,,,,,,,,,,,,,,,,,,,34.88707,-0.1056099,35,0,34.75419,-0.1208746
3362,2021/06/20 23:18:58,48773.215,39.0002,1,18,4,0,0,0,0,4.029646,0,2.747581,3.298349,20.62229,12.30127,,,,,,,,,,,,,,,,,,,,,,35.1722,0.1356995,35,0,35.12333,0.08541822
3363,2021/06/20 23:18:59,48774.2156,40.0008,1,18,4,0,0,0,0,4.029401,0,2.747581,3.298349,20.62229,12.30127,,,,,,,,,,,,,,,,,,,,,,34.7733,-0.0182724,35,0,34.90631,0.05819201
3364,2021/06/20 23:18:59,48774.2169,40.0021,1,18,4,0,0,0,0,4.029401,0,2.747581,3.298349,20.62229,12.30127,,-0.0000221270092879422,0.0205025393515825,0,0,,,,,,,,,,,,,,,,,34.7733,-0.0182724,35,0,34.90631,0.05819201
3365,2021/06/20 23:18:59,48774.224,0.0014,1,19,4,0,0,0,0,4.029819,0,2.747581,3.298349,20.62229,12.30127,,-0.0000221270092879422,0.0205025393515825,0,0,,,,,,,,,,,,,,,,,34.773630286442,-0.0181738659105155,35,0,34.9066860095727,0.0580146704988472
3366,2021/06/20 23:19:09,48784.2678,10.0003,1,20,4,0,0,0,-1.499873,3.98674,-5.97960368402,2.7476,3.30251,20.62237,12.31789,,-0.00112680799793452,,0.377881497144699,5.18012619018555,,,,,,,,,,,,,,,,,35.24086,0.1212144,35,0,35.22694,0.1496422
3367,2021/06/20 23:19:19,48794.2679,20.0004,1,20,4,0,0,0,-1.499912,3.979214,-5.968470829168,2.7476,3.306671,20.62237,12.33446,,-0.000553863879758865,,0.493428587913513,2.31103801727295,,,,,,,,,,,,,,,,,34.79431,-0.1124299,35,0,34.95528,-0.03810883
3368,2021/06/20 23:19:29,48804.2688,30.0013,1,20,4,0,0,0,-1.499923,3.973448,-5.959866044504,2.7476,3.310833,20.62237,12.351,,-0.000436309608630836,,0.60976767539978,,,,,,,,,,,,,,,,,,35.04705,-0.05718708,35,0,35.01915,-0.1358581
3369,2021/06/20 23:19:39,48814.2681,40.0006,1,20,4,0,0,0,-1.499957,3.969263,-5.953723821691,2.7476,3.314994,20.62237,12.36753,,-0.000340071594109759,,0.797133088111877,1.42333900928497,,,,,,,,,,,,,,,,,35.07446,-0.04140377,35,0,35.3402,0.03506541
3370,2021/06/20 23:19:49,48824.269,50.0015,1,20,4,0,0,0,-1.499898,3.965792,-5.948283489216,2.7476,3.319156,20.62237,12.38404,,-0.000358514109393582,,1.05100095272064,,,,,,,,,,,,,,,,,,34.76631,-0.1375365,35,0,34.75938,-0.1987016
3371,2021/06/20 23:19:59,48834.2676,60.0001,1,20,4,0,0,0,-1.499879,3.963074,-5.944131468046,2.7476,3.323317,20.62237,12.40054,,-0.000316784193273634,,,,,,,,,,,,,,,,,,,,35.19872,0.06996274,35,0,35.24073,0.01967788
3372,2021/06/20 23:20:09,48844.2676,70.0001,1,20,4,0,0,0,-1.499797,3.960442,-5.939859030274,2.7476,3.327478,20.62237,12.41702,,-0.000199743895791471,,1.36976599693298,0.823169827461243,,,,,,,,,,,,,,,,,34.72039,-0.08728385,35,0,34.81841,-0.1397061
3373,2021/06/20 23:20:19,48854.2678,80.0003,1,20,4,0,0,0,-1.499933,3.958174,-5.936995802342,2.7476,3.331638,20.62237,12.4335,,-0.000231033205636777,,,,,,,,,,,,,,,,,,,,35.23406,0.1674759,35,0,35.2551,0.1499724
3374,2021/06/20 23:20:29,48864.268,90.0005,1,20,4,0,0,0,-1.499932,3.955929,-5.933624496828,2.7476,3.335799,20.62237,12.44996,,-0.000191152299521491,,1.78773999214172,,,,,,,,,,,,,,,,,,34.77459,-0.09873271,35,0,34.83064,-0.0506413
3375,2021/06/20 23:20:39,48874.2681,100.0006,1,20,4,0,0,0,-1.499886,3.953681,-5.930070780366,2.7476,3.339961,20.62237,12.46642,,-0.00016724830493331,,,,,,,,,,,,,,,,,,,,35.26987,0.08028269,35,0,35.33285,0.1239848
3376,2021/06/20 23:20:49,48884.2681,110.0006,1,20,4,0,0,0,-1.499943,3.952248,-5.928146721864,2.7476,3.344122,20.62237,12.48287,,-0.000151861400809139,,2.04377794265747,0.53091698884964,,,,,,,,,,,,,,,,,34.77295,-0.153892,35,0,34.96191,-0.07738471
3377,2021/06/20 23:20:59,48894.269,120.0015,1,20,4,0,0,0,-1.499897,3.949862,-5.924386164214,2.7476,3.348283,20.62237,12.49931,,-0.000179439099156298,,,,,,,,,,,,,,,,,,,,35.01422,-0.08906245,35,0,34.88838,-0.1174295
3378,2021/06/20 23:21:09,48904.2692,130.0017,1,20,4,0,0,0,-1.499922,3.948184,-5.921968041648,2.7476,3.352444,20.62237,12.51574,,-0.000220870701014064,,,,,,,,,,,,,,,,,,,,35.30879,0.06011486,35,0,35.37177,0.1016259
3379,2021/06/20 23:21:19,48914.2684,140.0009,1,20,4,0,0,0,-1.49989,3.946259,-5.91895441151,2.7476,3.356606,20.62237,12.53217,,-0.00025206760619767,,2.14077496528625,,,,,,,,,,,,,,,,,,34.93888,-0.1066935,35,0,35.09981,-0.04331827
3380,2021/06/20 23:21:29,48924.2684,150.0009,1,20,4,0,0,0,-1.499926,3.944667,-5.916708594642,2.7476,3.360766,20.62237,12.54858,,-0.000210632395464927,,,,,,,,,,,,,,,,,,,,35.28637,0.01938701,35,0,35.2445,-0.04837155
3381,2021/06/20 23:21:39,48934.2687,160.0012,1,20,4,0,0,0,-1.499874,3.942704,-5.913559219296,2.7476,3.364928,20.62237,12.565,,-0.000153060900629498,,,,,,,,,,,,,,,,,,,,34.88043,-0.1193511,35,0,35.02039,-0.1280546
3382,2021/06/20 23:21:49,48944.2682,170.0007,1,20,4,0,0,0,-1.499946,3.94113,-5.91148217898,2.7476,3.369089,20.62237,12.5814,,-0.000164021301316097,,2.29756903648376,0.442616313695908,,,,,,,,,,,,,,,,,35.3145,0.1321185,35,0,35.38447,0.1168025
3383,2021/06/20 23:21:59,48954.2681,180.0006,1,20,4,0,0,0,-1.499894,3.939038,-5.908139461972,2.7476,3.37325,20.62237,12.59779,,-0.000185574594070204,,,,,,,,,,,,,,,,,,,,35.11321,-0.1220393,35,0,35.01537,-0.1547623
3384,2021/06/20 23:22:09,48964.269,190.0015,1,20,4,0,0,0,-1.499922,3.937374,-5.905753884828,2.7476,3.377411,20.62237,12.61418,,-0.000177885594894178,,2.34791302680969,,,,,,,,,,,,,,,,,,34.86877,-0.1070333,35,0,34.95278,-0.1594317
3385,2021/06/20 23:22:19,48974.2676,200.0001,1,20,4,0,0,0,-1.499903,3.935395,-5.902710766685,2.7476,3.381572,20.62237,12.63056,,-0.000165392993949354,,,,,,,,,,,,,,,,,,,,35.33836,0.1367593,35,0,35.48518,0.1760626
3386,2021/06/20 23:22:29,48984.2684,210.0009,1,20,4,0,0,0,-1.499936,3.933761,-5.900389739296,2.7476,3.385734,20.62237,12.64693,,-0.000151334999827668,,,,,,,,,,,,,,,,,,,,35.29731,-0.0788033,35,0,35.16454,-0.1334095
3387,2021/06/20 23:22:39,48994.2677,220.0002,1,20,4,0,0,0,-1.499899,3.932191,-5.897889348709,2.7476,3.389894,20.62237,12.6633,,-0.000152546999743208,,2.44438600540161,0.425764113664627,,,,,,,,,,,,,,,,,34.93692,-0.04601121,35,0,34.90201,-0.131222
3388,2021/06/20 23:22:49,49004.2686,230.0011,1,20,4,0,0,0,-1.499887,3.930394,-5.895146865478,2.7476,3.394056,20.62237,12.67966,,-0.000130125205032527,,,,,,,,,,,,,,,,,,,,34.97712,-0.09148598,35,0,35.17997,0.004656315
3389,2021/06/20 23:22:59,49014.2687,240.0012,1,20,4,0,0,0,-1.499913,3.928618,-5.892585210234,2.7476,3.398217,20.62237,12.69601,,-0.000134573099785484,,,,,,,,,,,,,,,,,,,,35.40089,0.1086867,35,0,35.46385,0.06062865
3390,2021/06/20 23:23:09,49024.2689,250.0014,1,20,4,0,0,0,-1.499899,3.926877,-5.889918885423,2.7476,3.402378,20.62237,12.71235,,-0.000167737802257761,,2.36520504951477,,,,,,,,,,,,,,,,,,35.3018,0.1140273,35,0,35.22498,0.08999705
3391,2021/06/20 23:23:19,49034.2683,260.0008,1,20,4,0,0,0,-1.499879,3.925249,-5.887398544871,2.7476,3.406539,20.62237,12.72869,,-0.000136554095661268,,,,,,,,,,,,,,,,,,,,35.03737,-0.09097338,35,0,34.96749,-0.1608789
3392,2021/06/20 23:23:29,49044.269,270.0015,1,20,4,0,0,0,-1.499926,3.92348,-5.88492966248,2.7476,3.410701,20.62237,12.74502,,-0.000138821298605762,,,,,,,,,,,,,,,,,,,,34.98769,0.02650142,35,0,35.15559,0.09639859
3393,2021/06/20 23:23:36,49051.5825,277.315,1,20,4,0,0,0,-1.499848,3.922381,-5.882975298088,2.7476,3.413744,20.62237,12.75696,,-0.000207004806725308,0.0205025393515825,2.36520504951477,0.412510395050049,,,,,,,,,,,,,,,,,35.33334,0.1278543,35,0,35.4592,0.1606083
3394,2021/06/20 23:24:36,49111.6232,60.0007,1,21,4,0,0,0,0,3.980666,0,2.7476,3.413746,20.62237,12.75697,,0.000176902598468587,,,,,,,,,,,,,,,,,,,,35.02374,-0.05396247,35,0,35.24056,0.03562331
3395,2021/06/20 23:25:36,49171.6229,120.0004,1,21,4,0,0,0,0,3.984582,0,2.7476,3.413746,20.62237,12.75697,,0.0000306201800412964,,,,,,,,,,,,,,,,,,,,34.94214,-0.06707311,35,0,34.85125,-0.1544785
3396,2021/06/20 23:26:36,49231.6229,180.0004,1,21,4,0,0,0,0,3.985589,0,2.7476,3.413746,20.62237,12.75697,,0.0000151331696542911,,0,,,,,,,,,,,,,,,,,,34.95453,-0.03081083,35,0,34.95459,-0.1247573
3397,2021/06/20 23:27:36,49291.6227,240.0002,1,21,4,0,0,0,0,3.986274,0,2.7476,3.413746,20.62237,12.75697,,-0.00000150135201693047,,,,,,,,,,,,,,,,,,,,34.75953,-0.1016748,35,0,34.85054,-0.1671922
3398,2021/06/20 23:28:36,49351.6228,300.0003,1,21,4,0,0,0,0,3.986794,0,2.7476,3.413746,20.62237,12.75697,,-0.0000113400901682326,,0,,,,,,,,,,,,,,,,,,34.88187,-0.08046985,35,0,35.46889,0.08663058
3399,2021/06/20 23:29:36,49411.6225,360,1,21,4,0,0,0,0,3.98717,0,2.7476,3.413746,20.62237,12.75697,,0.0000185321405297145,,,,,,,,,,,,,,,,,,,,35.07559,0.1083434,35,0,35.45313,0.0908339
3400,2021/06/20 23:30:36,49471.6231,420.0006,1,21,4,0,0,0,0,3.986911,0,2.7476,3.413746,20.62237,12.75697,,0.000026550220354693,,0,,,,,,,,,,,,,,,,,,35.13239,0.09246111,35,0,35.49591,0.02684832
3401,2021/06/20 23:31:36,49531.6231,480.0006,1,21,4,0,0,0,0,3.987156,0,2.7476,3.413746,20.62237,12.75697,,0.00000114593001399044,,,,,,,,,,,,,,,,,,,,34.67984,-0.1268435,35,0,34.78487,-0.08962035
3402,2021/06/20 23:32:36,49591.623,540.0005,1,21,4,0,0,0,0,3.987366,0,2.7476,3.413746,20.62237,12.75697,,-0.0000172666896105511,,0,,,,,,,,,,,,,,,,,,34.89157,0.1225781,35,0,35.28324,0.0984931
3403,2021/06/20 23:33:36,49651.6228,600.0003,1,21,4,0,0,0,0,3.987711,0,2.7476,3.413746,20.62237,12.75697,,-0.0000346106789947953,,,,,,,,,,,,,,,,,,,,34.783,-0.1372147,35,0,34.88102,-0.1371098
3404,2021/06/20 23:34:36,49711.6226,660.0001,1,21,4,0,0,0,0,3.987923,0,2.7476,3.413746,20.62237,12.75697,,-0.00000383268297809991,,0,,,,,,,,,,,,,,,,,,34.99075,0.07138848,35,0,35.29847,-0.02046227
3405,2021/06/20 23:35:36,49771.6225,720,1,21,4,0,0,0,0,3.987711,0,2.7476,3.413746,20.62237,12.75697,,0.000000316094997288019,,,,,,,,,,,,,,,,,,,,34.94122,-0.08281112,35,0,35.05319,-0.150497
3406,2021/06/20 23:36:36,49831.624,780.0015,1,21,4,0,0,0,0,3.987717,0,2.7476,3.413746,20.62237,12.75697,,0.0000129204900076729,,0,,,,,,,,,,,,,,,,,,35.03271,0.1138079,35,0,35.44523,0.07441163
3407,2021/06/20 23:37:36,49891.623,840.0005,1,21,4,0,0,0,0,3.98772,0,2.7476,3.413746,20.62237,12.75697,,-0.0000218895802390762,,,,,,,,,,,,,,,,,,,,34.79686,-0.104394,35,0,34.93684,-0.1305199
3408,2021/06/20 23:38:36,49951.6229,900.0004,1,21,4,0,0,0,0,3.988121,0,2.7476,3.413746,20.62237,12.75697,,0.0000159638493641978,,0,,,,,,,,,,,,,,,,,,35.04723,-0.03963947,35,0,35.19413,-0.1051664
3409,2021/06/20 23:39:36,50011.6228,960.0003,1,21,4,0,0,0,0,3.98803,0,2.7476,3.413746,20.62237,12.75697,,0.0000193608193512773,,,,,,,,,,,,,,,,,,,,34.78645,-0.08293152,35,0,34.94743,-0.1112652
3410,2021/06/20 23:40:36,50071.6228,1020.0003,1,21,4,0,0,0,0,3.987891,0,2.7476,3.413746,20.62237,12.75697,,0.0000086135160017875,,0,,,,,,,,,,,,,,,,,,35.02805,-0.006061792,35,0,35.16797,-0.07161856
3411,2021/06/20 23:41:36,50131.6226,1080.0001,1,21,4,0,0,0,0,3.988003,0,2.7476,3.413746,20.62237,12.75697,,0.0000222056696657091,,,,,,,,,,,,,,,,,,,,34.62708,-0.04247665,35,0,34.91404,0.04710436
3412,2021/06/20 23:42:36,50191.6225,1140,1,21,4,0,0,0,0,3.988166,0,2.7476,3.413746,20.62237,12.75697,,-0.0000270658601948526,,0,,,,,,,,,,,,,,,,,,34.97335,0.09808302,35,0,35.38879,0.1286185
3413,2021/06/20 23:43:36,50251.6238,1200.0013,1,21,4,0,0,0,0,3.988113,0,2.7476,3.413746,20.62237,12.75697,,0.0000176222893060185,,,,,,,,,,,,,,,,,,,,35.1792,0.07272601,35,0,35.54269,0.1469588
3414,2021/06/20 23:44:36,50311.6228,1260.0003,1,21,4,0,0,0,0,3.988262,0,2.7476,3.413746,20.62237,12.75697,,-0.0000333916796080302,,0,,,,,,,,,,,,,,,,,,34.88511,0.08826137,35,0,35.08101,0.05105734
3415,2021/06/20 23:45:36,50371.6227,1320.0002,1,21,4,0,0,0,0,3.988379,0,2.7476,3.413746,20.62237,12.75697,,0.0000381289501092397,,,,,,,,,,,,,,,,,,,,35.03289,0.1138031,35,0,35.21475,0.1028264
3416,2021/06/20 23:46:36,50431.6225,1380,1,21,4,0,0,0,0,3.988201,0,2.7476,3.413746,20.62237,12.75697,,0.0000142637900353293,,0,,,,,,,,,,,,,,,,,,34.60719,-0.1095533,35,0,34.99908,-0.1334894
3417,2021/06/20 23:47:36,50491.6233,1440.0008,1,21,4,0,0,0,0,3.9884,0,2.7476,3.413746,20.62237,12.75697,,0.000012643899935938,,,,,,,,,,,,,,,,,,,,34.68023,-0.1038241,35,0,35.16297,-0.1037228
3418,2021/06/20 23:48:36,50551.6232,1500.0007,1,21,4,0,0,0,0,3.988359,0,2.7476,3.413746,20.62237,12.75697,,-0.0000199141504708678,,0,,,,,,,,,,,,,,,,,,34.66013,-0.1090419,35,0,35.2198,-0.08490324
3419,2021/06/20 23:49:36,50611.623,1560.0005,1,21,4,0,0,0,0,3.988311,0,2.7476,3.413746,20.62237,12.75697,,-0.0000363536310032941,,,,,,,,,,,,,,,,,,,,35.10198,0.04063845,35,0,35.43758,0.09085774
3420,2021/06/20 23:50:36,50671.6229,1620.0004,1,21,4,0,0,0,0,3.988323,0,2.7476,3.413746,20.62237,12.75697,,-0.0000156073201651452,,0,,,,,,,,,,,,,,,,,,34.64056,-0.06151915,35,0,35.03243,-0.09205103
3421,2021/06/20 23:51:36,50731.6227,1680.0002,1,21,4,0,0,0,0,3.988347,0,2.7476,3.413746,20.62237,12.75697,,-0.0000065195131355722,,,,,,,,,,,,,,,,,,,,35.1093,0.02185464,35,0,35.52175,0.08080602
3422,2021/06/20 23:52:36,50791.6226,1740.0001,1,21,4,0,0,0,0,3.98838,0,2.7476,3.413746,20.62237,12.75697,,0.0000323604908771813,,0,,,,,,,,,,,,,,,,,,34.98254,-0.02516508,35,0,35.49993,0.01197934
3423,2021/06/20 23:53:36,50851.6234,1800.0009,1,21,4,0,0,0,0,3.98848,0,2.7476,3.413746,20.62237,12.75697,,0.0000147774399010814,,,,,,,,,,,,,,,,,,,,34.67706,-0.087955,35,0,35.14581,-0.1097083
3424,2021/06/20 23:53:36,50851.625,1800.0025,1,21,4,0,0,0,0,3.988446,0,2.7476,3.413746,20.62237,12.75697,,0.0000147774399010814,0.0205025393515825,0,0,,,,,,,,,,,,,,,,,34.67706,-0.087955,35,0,35.14581,-0.1097083
3425,2021/06/20 23:53:36,50851.632,0.0015,1,22,4,0,0,0,0,3.988476,0,2.7476,3.413746,20.62237,12.75697,,0.0000147774399010814,0.0205025393515825,0,0,,,,,,,,,,,,,,,,,34.6770609692714,-0.0879529445449191,35,0,35.1458827647284,-0.109662075899289
3426,2021/06/20 23:53:36,50851.6393,0.0016,1,23,5,0,0,0,0,3.988664,0,2.7476,3.413746,20.62237,12.75697,,0.0000147774399010814,0.0205025393515825,0,0,,,,,,,,,,,,,,,,,34.6770619800831,-0.0879508009989061,35,0,35.1459586507252,-0.109613870767324
3427,2021/06/20 23:59:52,51227.1648,60.0003,1,14,5,0,0,0,0,3.988764,0,2.7476,3.413746,20.62237,12.75697,,0.000036351219023345,,,,,,,,,,,,,,,,,,,,34.72906,0.02231717,35,0,34.90405,-0.06949306
3428,2021/06/21 00:00:52,51287.1651,120.0006,1,14,5,0,0,0,0,3.98872,0,2.7476,3.413746,20.62237,12.75697,,0.0000495087806484662,,,,,,,,,,,,,,,,,,,,34.64056,-0.07766724,35,0,34.88554,-0.1366138
3429,2021/06/21 00:01:52,51347.165,180.0005,1,14,5,0,0,0,0,3.988669,0,2.7476,3.413746,20.62237,12.75697,,-0.0000189263391803252,,0,0,,,,,,,,,,,,,,,,,34.97463,-0.04107952,35,0,35.49202,0.04630446
3430,2021/06/21 00:02:52,51407.1658,240.0013,1,14,5,0,0,0,0,3.988772,0,2.7476,3.413746,20.62237,12.75697,,-0.0000395494207623415,,,,,,,,,,,,,,,,,,,,34.63089,-0.116719,35,0,34.99479,-0.1450229
3431,2021/06/21 00:03:52,51467.1647,300.0002,1,14,5,0,0,0,0,3.989001,0,2.7476,3.413746,20.62237,12.75697,,-0.0000224826308112824,,0,0,,,,,,,,,,,,,,,,,35.1023,0.114727,35,0,35.51476,0.1692665
3432,2021/06/21 00:03:52,51467.1661,300.0016,1,14,5,0,0,0,0,3.988971,0,2.7476,3.413746,20.62237,12.75697,,-0.0000224826308112824,0.0205025393515825,0,0,,,,,,,,,,,,,,,,,35.1023,0.114727,35,0,35.51476,0.1692665
3433,2021/06/21 00:03:52,51467.4585,0.2508,1,15,5,0,0,0,-9.046944,3.820937,-34.567803066528,2.7476,3.414355,20.62237,12.7593,,-0.0552285499870777,,0.044232040643692,745.810913085938,,,,,,,,,,,,,,,,,35.1023,0.114727,35,0,35.51476,0.1692665
3434,2021/06/21 00:03:52,51467.7089,0.5012,1,15,5,0,0,0,-9.048004,3.814214,-34.511023528856,2.7476,3.414984,20.62237,12.7617,,,,,,,,,,,,,,,,,,,,,,34.68169,0.114727,35,0,35.51476,0.1692665
3435,2021/06/21 00:03:53,51467.9585,0.7508,1,15,5,0,0,0,-9.048813,3.809419,-34.470720169647,2.7476,3.41561,20.62237,12.76409,,-0.0210584793239832,,0.114502400159836,16.7265491485596,,,,,,,,,,,,,,,,,34.68169,0.114727,35,0,35.18541,0.1692665
3436,2021/06/21 00:03:53,51468.2081,1.0004,1,15,5,0,0,0,-9.045403,3.805194,-34.419513223182,2.7476,3.416237,20.62237,12.76647,,,,,,,,,,,,,,,,,,,,,,34.68169,0.114727,35,0,35.18541,0.1692665
3437,2021/06/21 00:03:53,51468.4585,1.2508,1,15,5,0,0,0,-9.038673,3.801798,-34.363208934054,2.7476,3.416866,20.62237,12.76887,,,,,,,,,,,,,,,,,,,,,,34.79026,-0.09751201,35,0,35.0002,-0.1608014
3438,2021/06/21 00:03:53,51468.708,1.5003,1,15,5,0,0,0,-9.031448,3.798383,-34.304898548584,2.7476,3.417487,20.62237,12.77123,,,,,,,,,,,,,,,,,,,,,,34.79026,-0.09751201,35,0,35.0002,-0.1608014
3439,2021/06/21 00:03:54,51468.9596,1.7519,1,15,5,0,0,0,-9.029045,3.795444,-34.26923467098,2.7476,3.418121,20.62237,12.77364,,-0.0120295500382781,,0.204285696148872,5.58525609970093,,,,,,,,,,,,,,,,,34.79026,-0.09751201,35,0,35.0002,-0.1608014
3440,2021/06/21 00:03:54,51469.2089,2.0012,1,15,5,0,0,0,-9.030243,3.792433,-34.246591551219,2.7476,3.418746,20.62237,12.77601,,,,,,,,,,,,,,,,,,,,,,35.08924,0.09343028,35,0,35.52267,0.1632714
3441,2021/06/21 00:03:54,51469.4585,2.2508,1,15,5,0,0,0,-9.032532,3.789831,-34.231769782092,2.7476,3.419372,20.62237,12.77838,,,,,,,,,,,,,,,,,,,,,,35.08924,0.09343028,35,0,35.52267,0.1632714
3442,2021/06/21 00:03:54,51469.7081,2.5004,1,15,5,0,0,0,-9.034454,3.787511,-34.218093903994,2.7476,3.419998,20.62237,12.78075,,,,,,,,,,,,,,,,,,,,,,35.08924,0.09343028,35,0,35.52267,0.1632714
3443,2021/06/21 00:03:55,51469.9594,2.7517,1,15,5,0,0,0,-9.035141,3.785141,-34.199282639881,2.7476,3.420629,20.62237,12.78314,,-0.00997952092438936,,0.251042097806931,4.30498790740967,,,,,,,,,,,,,,,,,34.64024,0.09343028,35,0,35.05309,0.1632714
3444,2021/06/21 00:03:55,51470.2083,3.0006,1,15,5,0,0,0,-9.035027,3.782752,-34.177266454304,2.7476,3.421253,20.62237,12.7855,,,,,,,,,,,,,,,,,,,,,,34.64024,0.09343028,35,0,35.05309,0.1632714
3445,2021/06/21 00:03:55,51470.4577,3.25,1,15,5,0,0,0,-9.035011,3.780662,-34.158322757282,2.7476,3.421878,20.62237,12.78787,,,,,,,,,,,,,,,,,,,,,,34.64024,0.09343028,35,0,35.05309,0.1632714
3446,2021/06/21 00:03:55,51470.7081,3.5004,1,15,5,0,0,0,-9.034996,3.778903,-34.142373489388,2.7476,3.422506,20.62237,12.79024,,,,,,,,,,,,,,,,,,,,,,34.85683,-0.07262826,35,0,35.01078,-0.1599634
3447,2021/06/21 00:03:56,51470.9578,3.7501,1,15,5,0,0,0,-9.035027,3.776778,-34.123291203006,2.7476,3.423132,20.62237,12.79261,,-0.00842123944312334,,0.309414893388748,3.47302198410034,,,,,,,,,,,,,,,,,34.85683,-0.07262826,35,0,35.01078,-0.1599634
3448,2021/06/21 00:03:56,51471.2081,4.0004,1,15,5,0,0,0,-9.034843,3.774978,-34.106333558454,2.7476,3.42376,20.62237,12.79497,,,,,,,,,,,,,,,,,,,,,,34.85683,-0.07262826,35,0,35.01078,-0.1599634
3449,2021/06/21 00:03:56,51471.4594,4.2517,1,15,5,0,0,0,-9.034859,3.773364,-34.091811695676,2.7476,3.424389,20.62237,12.79735,,,,,,,,,,,,,,,,,,,,,,35.05697,0.06254554,35,0,35.46249,0.1411569
3450,2021/06/21 00:03:56,51471.7082,4.5005,1,15,5,0,0,0,-9.034836,3.771762,-34.077251101032,2.7476,3.425014,20.62237,12.79971,,,,,,,,,,,,,,,,,,,,,,35.05697,0.06254554,35,0,35.46249,0.1411569
3451,2021/06/21 00:03:57,51471.9585,4.7508,1,15,5,0,0,0,-9.034988,3.769961,-34.061552395468,2.7476,3.425641,20.62237,12.80207,,-0.00665316684171557,,0.373743087053299,,,,,,,,,,,,,,,,,,35.05697,0.06254554,35,0,35.46249,0.1411569
3452,2021/06/21 00:03:57,51472.2089,5.0012,1,15,5,0,0,0,-9.034821,3.768484,-34.047578381364,2.7476,3.426267,20.62237,12.80443,,,,,,,,,,,,,,,,,,,,,,34.67556,0.06254554,35,0,35.02544,0.1411569
3453,2021/06/21 00:03:57,51472.4577,5.25,1,15,5,0,0,0,-9.035065,3.766624,-34.03169267056,2.7476,3.426893,20.62237,12.80679,,,,,,,,,,,,,,,,,,,,,,34.67556,0.06254554,35,0,35.02544,0.1411569
3454,2021/06/21 00:03:57,51472.7081,5.5004,1,15,5,0,0,0,-9.035278,3.765235,-34.01994496033,2.7476,3.427523,20.62237,12.80916,,,,,,,,,,,,,,,,,,,,,,35.01052,-0.01451612,35,0,35.02544,0.1411569
3455,2021/06/21 00:03:58,51472.9586,5.7509,1,15,5,0,0,0,-9.035065,3.763762,-34.00583431453,2.7476,3.428151,20.62237,12.81152,,-0.00715316692367196,,0.362485885620117,2.73567700386047,,,,,,,,,,,,,,,,,35.01052,-0.01451612,35,0,35.16443,-0.09314179
3456,2021/06/21 00:03:58,51473.2089,6.0012,1,15,5,0,0,0,-9.035187,3.762487,-33.994773630069,2.7476,3.428779,20.62237,12.81389,,,,,,,,,,,,,,,,,,,,,,35.01052,-0.01451612,35,0,35.16443,-0.09314179
3457,2021/06/21 00:03:58,51473.4585,6.2508,1,15,5,0,0,0,-9.034935,3.76105,-33.98084228175,2.7476,3.429405,20.62237,12.81625,,,,,,,,,,,,,,,,,,,,,,35.0817,0.02224326,35,0,35.51514,-0.09314179
3458,2021/06/21 00:03:58,51473.7083,6.5006,1,15,5,0,0,0,-9.035179,3.760005,-33.972318215895,2.7476,3.430032,20.62237,12.8186,,,,,,,,,,,,,,,,,,,,,,35.0817,0.02224326,35,0,35.51514,0.1095963
3459,2021/06/21 00:03:59,51473.9586,6.7509,1,15,5,0,0,0,-9.035065,3.758228,-33.95583426482,2.7476,3.43066,20.62237,12.82096,,-0.00524166412651539,,0.462258785963058,,,,,,,,,,,,,,,,,,35.0817,0.02224326,35,0,35.51514,0.1095963
3460,2021/06/21 00:03:59,51474.2089,7.0012,1,15,5,0,0,0,-9.034912,3.757262,-33.946531530944,2.7476,3.431287,20.62237,12.82332,,,,,,,,,,,,,,,,,,,,,,34.71736,0.02224326,35,0,35.01126,0.1095963
3461,2021/06/21 00:03:59,51474.4585,7.2508,1,15,5,0,0,0,-9.034882,3.755899,-33.934104268918,2.7476,3.431914,20.62237,12.82567,,,,,,,,,,,,,,,,,,,,,,34.71736,0.02224326,35,0,35.01126,0.1095963
3462,2021/06/21 00:03:59,51474.7089,7.5012,1,15,5,0,0,0,-9.034988,3.754806,-33.924627152328,2.7476,3.432542,20.62237,12.82803,,,,,,,,,,,,,,,,,,,,,,34.71736,0.02224326,35,0,35.01126,0.1095963
3463,2021/06/21 00:04:00,51474.9586,7.7509,1,15,5,0,0,0,-9.034897,3.753592,-33.913317100024,2.7476,3.433168,20.62237,12.83038,,-0.00514417979866266,,0.468933492898941,2.19900608062744,,,,,,,,,,,,,,,,,35.0627,-0.005937815,35,0,35.13968,-0.1173317
3464,2021/06/21 00:04:00,51475.2081,8.0004,1,15,5,0,0,0,-9.034821,3.75247,-33.90289475787,2.7476,3.433794,20.62237,12.83273,,,,,,,,,,,,,,,,,,,,,,35.0627,-0.005937815,35,0,35.13968,-0.1173317
3465,2021/06/21 00:04:00,51475.4585,8.2508,1,15,5,0,0,0,-9.034569,3.751319,-33.891550346511,2.7476,3.434422,20.62237,12.83509,,,,,,,,,,,,,,,,,,,,,,35.0627,-0.005937815,35,0,35.13968,-0.1173317
3466,2021/06/21 00:04:00,51475.708,8.5003,1,15,5,0,0,0,-9.034195,3.75023,-33.88030911485,2.7476,3.435048,20.62237,12.83743,,,,,,,,,,,,,,,,,,,,,,35.01682,-0.01433611,35,0,35.41538,0.08615613
3467,2021/06/21 00:04:01,51475.9577,8.75,1,15,5,0,0,0,-9.034058,3.748989,-33.868584067362,2.7476,3.435675,20.62237,12.83979,,-0.00479525607079268,,0.545179605484009,,,,,,,,,,,,,,,,,,35.01682,-0.01433611,35,0,35.41538,0.08615613
3468,2021/06/21 00:04:01,51476.209,9.0013,1,15,5,0,0,0,-9.034271,3.747959,-33.860077302889,2.7476,3.436304,20.62237,12.84214,,,,,,,,,,,,,,,,,,,,,,35.01682,-0.01433611,35,0,35.41538,0.08615613
3469,2021/06/21 00:04:01,51476.4577,9.25,1,15,5,0,0,0,-9.034859,3.746798,-33.851791631482,2.7476,3.436928,20.62237,12.84448,,,,,,,,,,,,,,,,,,,,,,34.75867,-0.01433611,35,0,34.94764,0.08615613
3470,2021/06/21 00:04:01,51476.7082,9.5005,1,15,5,0,0,0,-9.034988,3.745797,-33.843230945436,2.7476,3.437556,20.62237,12.84684,,,,,,,,,,,,,,,,,,,,,,34.75867,-0.01433611,35,0,34.94764,0.08615613
3471,2021/06/21 00:04:02,51476.9577,9.75,1,15,5,0,0,0,-9.035011,3.744604,-33.832538330644,2.7476,3.438182,20.62237,12.84918,,-0.00417081918567419,,0.548273921012878,1.8800950050354,,,,,,,,,,,,,,,,,34.75867,-0.01433611,35,0,34.94764,0.08615613
3472,2021/06/21 00:04:02,51477.209,10.0013,1,15,5,0,0,0,-9.035141,3.743942,-33.827043865822,2.7476,3.438811,20.62237,12.85154,,,,,,,,,,,,,,,,,,,,,,35.15182,0.04218578,35,0,35.24976,-0.0517571
3473,2021/06/21 00:04:02,51477.21,10.0023,1,15,5,0,0,0,-9.035141,3.743942,-33.827043865822,2.7476,3.438811,20.62237,12.85154,,-0.00417081918567419,0.0205025393515825,0.548273921012878,1.8800950050354,,,,,,,,,,,,,,,,,35.15182,0.04218578,35,0,35.24976,-0.0517571
3474,2021/06/21 00:04:03,51478.2538,1.0013,1,16,5,0,0,0,0,3.917884,0,2.7476,3.438827,20.62237,12.85159,,0.0113596403971314,,,,,,,,,,,,,,,,,,,,35.00461,-0.04600167,35,0,35.38221,0.04139304
3475,2021/06/21 00:04:04,51479.2537,2.0012,1,16,5,0,0,0,0,3.923992,0,2.7476,3.438827,20.62237,12.85159,,0.00633053900673985,,,,,,,,,,,,,,,,,,,,35.27566,0.08470178,35,0,35.30368,-0.02454162
3476,2021/06/21 00:04:05,51480.2529,3.0004,1,16,5,0,0,0,0,3.928109,0,2.7476,3.438827,20.62237,12.85159,,0.00413078302517533,,,,,,,,,,,,,,,,,,,,35.08406,-0.05987525,35,0,35.41268,0.03406167
3477,2021/06/21 00:04:06,51481.2529,4.0004,1,16,5,0,0,0,0,3.931255,0,2.7476,3.438827,20.62237,12.85159,,0.00402077520266175,,,,,,,,,,,,,,,,,,,,34.88891,-0.05987525,35,0,35.00789,0.03406167
3478,2021/06/21 00:04:07,51482.2538,5.0013,1,16,5,0,0,0,0,3.933774,0,2.7476,3.438827,20.62237,12.85159,,0.00255213305354118,,,,,,,,,,,,,,,,,,,,35.1093,-0.0454998,35,0,35.40995,0.02003551
3479,2021/06/21 00:04:08,51483.2537,6.0012,1,16,5,0,0,0,0,3.936226,0,2.7476,3.438827,20.62237,12.85159,,0.00238418602384627,,,,,,,,,,,,,,,,,,,,34.86757,-0.0454998,35,0,34.94459,0.02003551
3480,2021/06/21 00:04:09,51484.2529,7.0004,1,16,5,0,0,0,0,3.937819,0,2.7476,3.438827,20.62237,12.85159,,,,,,,,,,,,,,,,,,,,,,35.08224,-0.06487727,35,0,35.34797,0.009402037
3481,2021/06/21 00:04:10,51485.2537,8.0012,1,16,5,0,0,0,0,3.93947,0,2.7476,3.438827,20.62237,12.85159,,0.00164334604050964,,,,,,,,,,,,,,,,,,,,34.89127,-0.06487727,35,0,34.90532,0.009402037
3482,2021/06/21 00:04:11,51486.253,9.0005,1,16,5,0,0,0,0,3.9411,0,2.7476,3.438827,20.62237,12.85159,,0.00155234499834478,,,,,,,,,,,,,,,,,,,,35.37532,0.09158492,35,0,35.43129,0.02603769
3483,2021/06/21 00:04:12,51487.2539,10.0014,1,16,5,0,0,0,0,3.942377,0,2.7476,3.438827,20.62237,12.85159,,0.00157487799879164,,,,,,,,,,,,,,,,,,,,35.013,-0.1181388,35,0,34.95712,-0.06786942
3484,2021/06/21 00:04:13,51488.2531,11.0006,1,16,5,0,0,0,0,3.943711,0,2.7476,3.438827,20.62237,12.85159,,,,,,,,,,,,,,,,,,,,,,35.38625,0.1215541,35,0,35.47716,0.08220315
3485,2021/06/21 00:04:14,51489.2531,12.0006,1,16,5,0,0,0,0,3.945077,0,2.7476,3.438827,20.62237,12.85159,,0.00129594199825078,,,,,,,,,,,,,,,,,,,,34.99762,-0.1090658,35,0,34.92773,-0.06535172
3486,2021/06/21 00:04:15,51490.2538,13.0013,1,16,5,0,0,0,0,3.946284,0,2.7476,3.438827,20.62237,12.85159,,0.00138059805613011,,,,,,,,,,,,,,,,,,,,35.42332,0.1206517,35,0,35.51422,0.0769341
3487,2021/06/21 00:04:16,51491.2531,14.0006,1,16,5,0,0,0,0,3.947325,0,2.7476,3.438827,20.62237,12.85159,,,,,,,,,,,,,,,,,,,,,,35.00477,-0.1307976,35,0,35.24258,-0.08488894
3488,2021/06/21 00:04:17,51492.2531,15.0006,1,16,5,0,0,0,0,3.948183,0,2.7476,3.438827,20.62237,12.85159,,0.000991870183497667,,,,,,,,,,,,,,,,,,,,35.34933,0.107677,35,0,35.45423,0.06614208
3489,2021/06/21 00:04:18,51493.2531,16.0006,1,16,5,0,0,0,0,3.949123,0,2.7476,3.438827,20.62237,12.85159,,,,,,,,,,,,,,,,,,,,,,34.96064,-0.1214659,35,0,35.1705,-0.08866549
3490,2021/06/21 00:04:19,51494.2541,17.0016,1,16,5,0,0,0,0,3.950074,0,2.7476,3.438827,20.62237,12.85159,,0.00102231896016747,,,,,,,,,,,,,,,,,,,,35.3515,0.1221418,35,0,35.47734,0.09588838
3491,2021/06/21 00:04:20,51495.253,18.0005,1,16,5,0,0,0,0,3.951172,0,2.7476,3.438827,20.62237,12.85159,,,,,,,,,,,,,,,,,,,,,,34.9725,-0.118438,35,0,35.08447,-0.1227736
3492,2021/06/21 00:04:21,51496.2532,19.0007,1,16,5,0,0,0,0,3.952012,0,2.7476,3.438827,20.62237,12.85159,,0.000770019018091261,,,,,,,,,,,,,,,,,,,,35.18677,-0.118438,35,0,35.04699,-0.1227736
3493,2021/06/21 00:04:22,51497.2531,20.0006,1,16,5,0,0,0,0,3.952729,0,2.7476,3.438827,20.62237,12.85159,,,,,,,,,,,,,,,,,,,,,,34.9058,-0.1334035,35,0,35.00379,-0.1442933
3494,2021/06/21 00:04:23,51498.254,21.0015,1,16,5,0,0,0,0,3.953493,0,2.7476,3.438827,20.62237,12.85159,,0.000644829706288874,,,,,,,,,,,,,,,,,,,,35.20596,-0.1334035,35,0,35.0522,-0.1442933
3495,2021/06/21 00:04:24,51499.2533,22.0008,1,16,5,0,0,0,0,3.953954,0,2.7476,3.438827,20.62237,12.85159,,,,,,,,,,,,,,,,,,,,,,34.93895,-0.1331186,35,0,35.04394,-0.1418221
3496,2021/06/21 00:04:25,51500.2531,23.0006,1,16,5,0,0,0,0,3.954951,0,2.7476,3.438827,20.62237,12.85159,,0.000788808625657111,,,,,,,,,,,,,,,,,,,,35.22115,-0.1331186,35,0,35.09538,-0.1418221
3497,2021/06/21 00:04:26,51501.2532,24.0007,1,16,5,0,0,0,0,3.955477,0,2.7476,3.438827,20.62237,12.85159,,,,,,,,,,,,,,,,,,,,,,35.35095,0.1287484,35,0,35.49078,0.1396394
3498,2021/06/21 00:04:27,51502.2533,25.0008,1,16,5,0,0,0,0,3.956154,0,2.7476,3.438827,20.62237,12.85159,,,,,,,,,,,,,,,,,,,,,,35.31026,-0.1306462,35,0,35.18449,-0.1568353
3499,2021/06/21 00:04:28,51503.2543,26.0018,1,16,5,0,0,0,0,3.956713,0,2.7476,3.438827,20.62237,12.85159,,0.000734067114535719,,,,,,,,,,,,,,,,,,,,35.30778,0.1171553,35,0,35.51749,0.1651824
3500,2021/06/21 00:04:29,51504.2542,27.0017,1,16,5,0,0,0,0,3.957278,0,2.7476,3.438827,20.62237,12.85159,,,,,,,,,,,,,,,,,,,,,,35.28159,-0.1321769,35,0,35.23272,-0.1670897
3501,2021/06/21 00:04:30,51505.2533,28.0008,1,16,5,0,0,0,0,3.957923,0,2.7476,3.438827,20.62237,12.85159,,,,,,,,,,,,,,,,,,,,,,35.30632,0.1317203,35,0,35.53699,0.1731813
3502,2021/06/21 00:04:31,51506.254,29.0015,1,16,5,0,0,0,0,3.958414,0,2.7476,3.438827,20.62237,12.85159,,0.00051684642676264,,,,,,,,,,,,,,,,,,,,34.92961,-0.1177204,35,0,34.98563,-0.1722991
3503,2021/06/21 00:04:32,51507.254,30.0015,1,16,5,0,0,0,0,3.958895,0,2.7476,3.438827,20.62237,12.85159,,,,,,,,,,,,,,,,,,,,,,35.1977,0.0837791,35,0,35.47734,0.1536608
3504,2021/06/21 00:04:33,51508.254,31.0015,1,16,5,0,0,0,0,3.959609,0,2.7476,3.438827,20.62237,12.85159,,0.000571792828850448,,,,,,,,,,,,,,,,,,,,34.92497,-0.08522987,35,0,34.95302,-0.163852
3505,2021/06/21 00:04:34,51509.2527,32.0002,1,16,5,0,0,0,0,3.959876,0,2.7476,3.438827,20.62237,12.85159,,,,,,,,,,,,,,,,,,,,,,35.17457,0.07799983,35,0,35.4123,0.1435256
3506,2021/06/21 00:04:35,51510.2534,33.0009,1,16,5,0,0,0,0,3.960408,0,2.7476,3.438827,20.62237,12.85159,,,,,,,,,,,,,,,,,,,,,,35.00226,-0.05384684,35,0,34.98135,-0.1346719
3507,2021/06/21 00:04:36,51511.2542,34.0017,1,16,5,0,0,0,0,3.960852,0,2.7476,3.438827,20.62237,12.85159,,0.000523721275385469,,,,,,,,,,,,,,,,,,,,35.39952,-0.05384684,35,0,35.38561,-0.1346719
3508,2021/06/21 00:04:37,51512.2549,35.0024,1,16,5,0,0,0,0,3.961238,0,2.7476,3.438827,20.62237,12.85159,,,,,,,,,,,,,,,,,,,,,,34.95206,-0.07582188,35,0,34.95912,-0.1500857
3509,2021/06/21 00:04:38,51513.2532,36.0007,1,16,5,0,0,0,0,3.962074,0,2.7476,3.438827,20.62237,12.85159,,,,,,,,,,,,,,,,,,,,,,35.41169,-0.07582188,35,0,35.39079,-0.1500857
3510,2021/06/21 00:04:39,51514.2527,37.0002,1,16,5,0,0,0,0,3.96255,0,2.7476,3.438827,20.62237,12.85159,,,,,,,,,,,,,,,,,,,,,,34.96424,-0.04702806,35,0,34.9713,-0.1213026
3511,2021/06/21 00:04:40,51515.2534,38.0009,1,16,5,0,0,0,0,3.962982,0,2.7476,3.438827,20.62237,12.85159,,0.000356433301931247,,,,,,,,,,,,,,,,,,,,35.37643,-0.04702806,35,0,35.36252,-0.1213026
3512,2021/06/21 00:04:41,51516.2534,39.0009,1,16,5,0,0,0,0,3.96336,0,2.7476,3.438827,20.62237,12.85159,,,,,,,,,,,,,,,,,,,,,,35.11597,0.0474143,35,0,35.32576,0.1107681
3513,2021/06/21 00:04:42,51517.2534,40.0009,1,16,5,0,0,0,0,3.963767,0,2.7476,3.438827,20.62237,12.85159,,,,,,,,,,,,,,,,,,,,,,35.40505,-0.03486633,35,0,35.4121,-0.1091492
3514,2021/06/21 00:04:42,51517.2554,40.0029,1,16,5,0,0,0,0,3.963767,0,2.7476,3.438827,20.62237,12.85159,,0.000356433301931247,0.0205025393515825,0,0,,,,,,,,,,,,,,,,,35.40505,-0.03486633,35,0,35.4121,-0.1091492
3515,2021/06/21 00:04:42,51517.5477,0.25,1,17,5,0,0,0,1.7911,3.996639,7.1583801129,2.747717,3.438931,20.62284,12.85201,,0.0999598726630211,,0.000878734572324902,1138,,,,,,,,,,,,,,,,,35.40505,-0.03486633,35,0,35.4121,-0.1091492
3516,2021/06/21 00:04:43,51517.799,0.5013,1,17,5,0,0,0,1.791298,3.997923,7.161471474054,2.747842,3.438931,20.62333,12.85201,,,,,,,,,,,,,,,,,,,,,,35.1276,0.03850102,35,0,35.30943,0.1040471
3517,2021/06/21 00:04:43,51518.0477,0.75,1,17,5,0,0,0,1.791328,3.998851,7.163253764128,2.747966,3.438931,20.62383,12.85201,,,,,,,,,,,,,,,,,,,,,,35.1276,0.03850102,35,0,35.30943,0.1040471
3518,2021/06/21 00:04:43,51518.299,1.0013,1,17,5,0,0,0,1.7911,3.999622,7.1637229642,2.748091,3.438931,20.62433,12.85201,,,,,,,,,,,,,,,,,,,,,,35.1276,0.03850102,35,0,35.30943,0.1040471
3519,2021/06/21 00:04:43,51518.5485,1.2508,1,17,5,0,0,0,1.790489,4.000443,7.162749186627,2.748215,3.438931,20.62482,12.85201,,,,,,,,,,,,,,,,,,,,,,35.02934,-0.03070474,35,0,34.94548,-0.1137352
3520,2021/06/21 00:04:44,51518.7982,1.5005,1,17,5,0,0,0,1.789696,4.001246,7.161013961216,2.748339,3.438931,20.62532,12.85201,,0.00456531578674912,,0.110846802592278,,,,,,,,,,,,,,,,,,35.02934,-0.03070474,35,0,34.94548,-0.1137352
3521,2021/06/21 00:04:44,51519.0477,1.75,1,17,5,0,0,0,1.789276,4.00175,7.160235233,2.748463,3.438931,20.62582,12.85201,,,,,,,,,,,,,,,,,,,,,,35.02934,-0.03070474,35,0,34.94548,-0.1137352
3522,2021/06/21 00:04:44,51519.2981,2.0004,1,17,5,0,0,0,1.789223,4.002653,7.161638808619,2.748587,3.438931,20.62632,12.85201,,,,,,,,,,,,,,,,,,,,,,35.44396,-0.03070474,35,0,35.43005,-0.1137352
3523,2021/06/21 00:04:44,51519.5486,2.2509,1,17,5,0,0,0,1.789352,4.003175,7.1630891926,2.748712,3.438931,20.62681,12.85201,,,,,,,,,,,,,,,,,,,,,,35.44396,-0.03070474,35,0,35.43005,-0.1137352
3524,2021/06/21 00:04:45,51519.7989,2.5012,1,17,5,0,0,0,1.789467,4.003887,7.164823658229,2.748836,3.438931,20.62731,12.85201,,0.00274100294336677,,,,,,,,,,,,,,,,,,,,35.44396,-0.03070474,35,0,35.43005,-0.1137352
3525,2021/06/21 00:04:45,51520.0488,2.7511,1,17,5,0,0,0,1.789482,4.004284,7.165594140888,2.74896,3.438931,20.62781,12.85201,,,,,,,,,,,,,,,,,,,,,,35.07185,0.0132823,35,0,35.27467,0.1028728
3526,2021/06/21 00:04:45,51520.2982,3.0005,1,17,5,0,0,0,1.789429,4.004951,7.166575462979,2.749084,3.438931,20.6283,12.85201,,,,,,,,,,,,,,,,,,,,,,35.07185,0.0132823,35,0,35.27467,0.1028728
3527,2021/06/21 00:04:45,51520.5487,3.251,1,17,5,0,0,0,1.789238,4.00542,7.16664966996,2.749208,3.438931,20.6288,12.85201,,,,,,,,,,,,,,,,,,,,,,35.07185,0.0132823,35,0,35.27467,0.1028728
3528,2021/06/21 00:04:46,51520.7983,3.5006,1,17,5,0,0,0,1.789413,4.006187,7.168723098231,2.749332,3.438931,20.6293,12.85201,,0.00281451107002795,,0.187286898493767,6.70464706420898,,,,,,,,,,,,,,,,,35.02111,-0.01585484,35,0,34.95123,-0.101074
3529,2021/06/21 00:04:46,51521.0486,3.7509,1,17,5,0,0,0,1.789406,4.006587,7.169410817322,2.749457,3.438931,20.6298,12.85201,,,,,,,,,,,,,,,,,,,,,,35.02111,-0.01585484,35,0,34.95123,-0.101074
3530,2021/06/21 00:04:46,51521.299,4.0013,1,17,5,0,0,0,1.789452,4.007412,7.171071418224,2.749581,3.438931,20.63029,12.85201,,,,,,,,,,,,,,,,,,,,,,35.02111,-0.01585484,35,0,34.95123,-0.101074
3531,2021/06/21 00:04:46,51521.5478,4.2501,1,17,5,0,0,0,1.789314,4.007483,7.170645436662,2.749705,3.438931,20.63079,12.85201,,,,,,,,,,,,,,,,,,,,,,35.39559,-0.01585484,35,0,35.44457,-0.101074
3532,2021/06/21 00:04:47,51521.799,4.5013,1,17,5,0,0,0,1.789482,4.008148,7.172508699336,2.74983,3.438931,20.63129,12.85201,,0.00246752589009702,,,,,,,,,,,,,,,,,,,,35.39559,-0.01585484,35,0,35.44457,-0.101074
3533,2021/06/21 00:04:47,51522.0487,4.751,1,17,5,0,0,0,1.789314,4.00868,7.17278724552,2.749954,3.438931,20.63179,12.85201,,,,,,,,,,,,,,,,,,,,,,35.0089,-0.003814697,35,0,35.44457,-0.101074
3534,2021/06/21 00:04:47,51522.2982,5.0005,1,17,5,0,0,0,1.789368,4.009367,7.174233010056,2.750077,3.438931,20.63228,12.85201,,,,,,,,,,,,,,,,,,,,,,35.0089,-0.003814697,35,0,35.19777,0.07704377
3535,2021/06/21 00:04:47,51522.5479,5.2502,1,17,5,0,0,0,1.789352,4.009565,7.17452315188,2.750201,3.438931,20.63278,12.85201,,,,,,,,,,,,,,,,,,,,,,35.0089,-0.003814697,35,0,35.19777,0.07704377
3536,2021/06/21 00:04:48,51522.799,5.5013,1,17,5,0,0,0,1.789413,4.010183,7.175873592579,2.750326,3.438931,20.63328,12.85201,,0.00201101298443973,,,,,,,,,,,,,,,,,,,,35.05786,0.01529932,35,0,34.91105,-0.08960247
3537,2021/06/21 00:04:48,51523.0487,5.751,1,17,5,0,0,0,1.789352,4.010406,7.176027996912,2.75045,3.438931,20.63378,12.85201,,,,,,,,,,,,,,,,,,,,,,35.05786,0.01529932,35,0,34.91105,-0.08960247
3538,2021/06/21 00:04:48,51523.2991,6.0014,1,17,5,0,0,0,1.789139,4.011095,7.176406497205,2.750575,3.438931,20.63428,12.85201,,,,,,,,,,,,,,,,,,,,,,35.05786,0.01529932,35,0,34.91105,-0.08960247
3539,2021/06/21 00:04:48,51523.5486,6.2509,1,17,5,0,0,0,1.789024,4.011359,7.176417523616,2.750699,3.438931,20.63478,12.85201,,,,,,,,,,,,,,,,,,,,,,35.40346,0.01529932,35,0,35.44546,-0.08960247
3540,2021/06/21 00:04:49,51523.799,6.5013,1,17,5,0,0,0,1.789238,4.01188,7.17820814744,2.750823,3.438931,20.63527,12.85201,,0.00201717601157725,,0.249431103467941,,,,,,,,,,,,,,,,,,35.40346,0.01529932,35,0,35.44546,-0.08960247
3541,2021/06/21 00:04:49,51524.0478,6.7501,1,17,5,0,0,0,1.789528,4.012256,7.180044455168,2.750946,3.438931,20.63577,12.85201,,,,,,,,,,,,,,,,,,,,,,35.40346,0.01529932,35,0,35.44546,-0.08960247
3542,2021/06/21 00:04:49,51524.299,7.0013,1,17,5,0,0,0,1.78968,4.012753,7.18154378904,2.75107,3.438931,20.63627,12.85201,,,,,,,,,,,,,,,,,,,,,,34.9727,-0.02661347,35,0,35.18255,0.08484602
3543,2021/06/21 00:04:49,51524.5486,7.2509,1,17,5,0,0,0,1.789406,4.012948,7.180793228888,2.751195,3.438931,20.63677,12.85201,,,,,,,,,,,,,,,,,,,,,,34.9727,-0.02661347,35,0,35.18255,0.08484602
3544,2021/06/21 00:04:50,51524.7984,7.5007,1,17,5,0,0,0,1.789299,4.013589,7.181510784111,2.751319,3.438931,20.63727,12.85201,,0.00154536799527705,,,,,,,,,,,,,,,,,,,,34.9727,-0.02661347,35,0,35.18255,0.08484602
3545,2021/06/21 00:04:50,51525.0486,7.7509,1,17,5,0,0,0,1.789253,4.013885,7.181855777905,2.751444,3.438931,20.63777,12.85201,,,,,,,,,,,,,,,,,,,,,,35.05878,0.02690196,35,0,34.9959,-0.05832791
3546,2021/06/21 00:04:50,51525.2983,8.0006,1,17,5,0,0,0,1.789215,4.014545,7.182884132175,2.751568,3.438931,20.63826,12.85201,,,,,,,,,,,,,,,,,,,,,,35.05878,0.02690196,35,0,34.9959,-0.05832791
3547,2021/06/21 00:04:50,51525.5478,8.2501,1,17,5,0,0,0,1.789063,4.014624,7.182415257312,2.751692,3.438931,20.63876,12.85201,,,,,,,,,,,,,,,,,,,,,,35.05878,0.02690196,35,0,34.9959,-0.05832791
3548,2021/06/21 00:04:51,51525.7982,8.5005,1,17,5,0,0,0,1.789009,4.014979,7.182833565811,2.751816,3.438931,20.63926,12.85201,,0.00171692203730345,,,,,,,,,,,,,,,,,,,,35.34504,0.02690196,35,0,35.42199,-0.05832791
3549,2021/06/21 00:04:51,51526.0487,8.751,1,17,5,0,0,0,1.789291,4.015381,7.184685084871,2.75194,3.438931,20.63976,12.85201,,,,,,,,,,,,,,,,,,,,,,35.34504,0.02690196,35,0,35.42199,-0.05832791
