Repository: HVES-Battery-Testing-Consortium/LG-HG2

# Battery Testing Consortium (BTC)
The Battery Testing Consortium (BTC) has been developed within the High Voltage and Energy Storage Lab at Oxford Brookes University to provide accurate and comprehensive cell data to Formula Student Electric teams. Through the BTC, we aim to provide FS teams with information for improved and informed decisions for cell selection, pack architecture design, thermal cooling requirements, and end of life predictions. A range of tests are completed to provide a comprehensive electrochemical lithium-ion characterisation for modelling, validation, and battery management parameterisation.

File: Data/Round1/LG_HG2/Package 1/210620_FSD_HPPC_EIS_LGHG2_1_35C/210620_FSD_HPPC_EIS_LGHG2_1_35C_Channel_3_Wb_1.CSV (part 21 of 63)
Data_Point,Date_Time,Test_Time(s),Step_Time(s),Cycle_Index,Step_Index,TC_Counter1,TC_Counter2,TC_Counter3,TC_Counter4,Current(A),Voltage(V),Power(W),Charge_Capacity(Ah),Discharge_Capacity(Ah),Charge_Energy(Wh),Discharge_Energy(Wh),ACR(Ohm),dV/dt(V/s),Internal_Resistance(Ohm),dQ/dV(Ah/V),dV/dQ(V/Ah),MetaCode_MV_UD1,MetaCode_MV_UD2,MetaCode_MV_UD3,MetaCode_MV_UD4,MetaCode_MV_UD5,MetaCode_MV_UD6,MetaCode_MV_UD7,MetaCode_MV_UD8,MetaCode_MV_UD9,MetaCode_MV_UD10,MetaCode_MV_UD11,MetaCode_MV_UD12,MetaCode_MV_UD13,MetaCode_MV_UD14,MetaCode_MV_UD15,MetaCode_MV_UD16,Aux_Temperature_1(C),Aux_dT/dt_1(C),Aux_Temperature_2(C),Aux_dT/dt_2(C),Aux_Temperature_3(C),Aux_dT/dt_3(C)
3753,2021/06/21 00:51:03,54298.5669,1.7516,1,17,6,0,0,0,1.789101,3.954932,7.075772796132,2.753444,3.579497,20.64574,13.39563,,,,,,,,,,,,,,,,,,,,,,34.92907,0.06189466,35,0,34.81021,0.007236004
3754,2021/06/21 00:51:04,54298.8166,2.0013,1,17,6,0,0,0,1.789032,3.955535,7.07657869212,2.753568,3.579497,20.64623,13.39563,,0.00294796610251069,,0.130623295903206,,,,,,,,,,,,,,,,,,35.20663,0.06189466,35,0,35.18573,0.007236004
3755,2021/06/21 00:51:04,54299.066,2.2507,1,17,6,0,0,0,1.789101,3.95633,7.07827395933,2.753692,3.579497,20.64672,13.39563,,,,,,,,,,,,,,,,,,,,,,35.20663,0.06189466,35,0,35.18573,0.007236004
3756,2021/06/21 00:51:04,54299.3157,2.5004,1,17,6,0,0,0,1.7892,3.956635,7.079211342,2.753816,3.579497,20.64721,13.39563,,,,,,,,,,,,,,,,,,,,,,35.20663,0.06189466,35,0,35.18573,0.007236004
3757,2021/06/21 00:51:04,54299.5668,2.7515,1,17,6,0,0,0,1.789253,3.957387,7.080766561911,2.753941,3.579497,20.64771,13.39563,,,,,,,,,,,,,,,,,,,,,,35.05643,0.03979921,35,0,35.24527,0.1359582
3758,2021/06/21 00:51:05,54299.8164,3.0011,1,17,6,0,0,0,1.789337,3.957646,7.081562420702,2.754065,3.579497,20.6482,13.39563,,0.00247201300226152,,,,,,,,,,,,,,,,,,,,35.05643,0.03979921,35,0,35.24527,0.1359582
3759,2021/06/21 00:51:05,54300.0662,3.2509,1,17,6,0,0,0,1.789299,3.958307,7.082594756793,2.754189,3.579497,20.64869,13.39563,,,,,,,,,,,,,,,,,,,,,,35.05643,0.03979921,35,0,35.24527,0.1359582
3760,2021/06/21 00:51:05,54300.3164,3.5011,1,17,6,0,0,0,1.7892,3.958892,7.0832495664,2.754313,3.579497,20.64918,13.39563,,,,,,,,,,,,,,,,,,,,,,34.74897,-0.0960803,35,0,34.88898,-0.1113427
3761,2021/06/21 00:51:05,54300.5661,3.7508,1,17,6,0,0,0,1.789337,3.959485,7.084853011445,2.754437,3.579497,20.64967,13.39563,,,,,,,,,,,,,,,,,,,,,,34.74897,-0.0960803,35,0,34.88898,-0.1113427
3762,2021/06/21 00:51:06,54300.8167,4.0014,1,17,6,0,0,0,1.789467,3.959863,7.086044163021,2.754562,3.579497,20.65017,13.39563,,0.00181948801036924,,0.21404080092907,5.80235004425049,,,,,,,,,,,,,,,,,34.90593,-0.0960803,35,0,34.88898,-0.1113427
3763,2021/06/21 00:51:06,54301.0661,4.2508,1,17,6,0,0,0,1.789467,3.960687,7.087518683829,2.754685,3.579497,20.65066,13.39563,,,,,,,,,,,,,,,,,,,,,,34.90593,-0.0960803,35,0,34.75906,-0.1113427
3764,2021/06/21 00:51:06,54301.3166,4.5013,1,17,6,0,0,0,1.789291,3.960719,7.086878860229,2.75481,3.579497,20.65115,13.39563,,,,,,,,,,,,,,,,,,,,,,34.90593,-0.0960803,35,0,34.75906,-0.1113427
3765,2021/06/21 00:51:06,54301.5661,4.7508,1,17,6,0,0,0,1.789177,3.961521,7.087862258217,2.754934,3.579497,20.65164,13.39563,,,,,,,,,,,,,,,,,,,,,,35.23012,0.1503587,35,0,34.75906,-0.1113427
3766,2021/06/21 00:51:07,54301.8165,5.0012,1,17,6,0,0,0,1.788857,3.96169,7.08689688833,2.755058,3.579497,20.65213,13.39563,,0.00207420601509511,,,,,,,,,,,,,,,,,,,,35.23012,0.1503587,35,0,35.18126,0.09133697
3767,2021/06/21 00:51:07,54302.0654,5.2501,1,17,6,0,0,0,1.788933,3.962337,7.088355416421,2.755182,3.579497,20.65262,13.39563,,,,,,,,,,,,,,,,,,,,,,35.23012,0.1503587,35,0,35.18126,0.09133697
3768,2021/06/21 00:51:07,54302.3167,5.5014,1,17,6,0,0,0,1.788918,3.962826,7.089170762268,2.755306,3.579497,20.65312,13.39563,,,,,,,,,,,,,,,,,,,,,,35.16361,-0.02078414,35,0,35.34544,0.05130649
3769,2021/06/21 00:51:07,54302.5661,5.7508,1,17,6,0,0,0,1.789215,3.963276,7.09115286834,2.75543,3.579497,20.65361,13.39563,,,,,,,,,,,,,,,,,,,,,,35.16361,-0.02078414,35,0,35.34544,0.05130649
3770,2021/06/21 00:51:08,54302.8165,6.0012,1,17,6,0,0,0,1.789276,3.963702,7.092156859752,2.755554,3.579497,20.6541,13.39563,,0.00195261195767671,,,,,,,,,,,,,,,,,,,,35.16361,-0.02078414,35,0,35.34544,0.05130649
3771,2021/06/21 00:51:08,54303.0661,6.2508,1,17,6,0,0,0,1.789139,3.964053,7.092241820367,2.755679,3.579497,20.65459,13.39563,,,,,,,,,,,,,,,,,,,,,,34.81567,-0.02078414,35,0,34.96265,0.05130649
3772,2021/06/21 00:51:08,54303.3165,6.5012,1,17,6,0,0,0,1.788956,3.964677,7.092632707212,2.755803,3.579497,20.65508,13.39563,,,,,,,,,,,,,,,,,,,,,,34.81567,-0.02078414,35,0,34.96265,0.05130649
3773,2021/06/21 00:51:08,54303.5662,6.7509,1,17,6,0,0,0,1.789032,3.964841,7.093227423912,2.755927,3.579497,20.65557,13.39563,,,,,,,,,,,,,,,,,,,,,,34.81567,-0.02078414,35,0,34.96265,0.05130649
3774,2021/06/21 00:51:09,54303.8165,7.0012,1,17,6,0,0,0,1.789223,3.965607,7.095355253361,2.756051,3.579497,20.65607,13.39563,,0.00159124005585909,,0.269256204366684,,,,,,,,,,,,,,,,,,34.90269,-0.08153915,35,0,34.79781,-0.1711333
3775,2021/06/21 00:51:09,54304.0661,7.2508,1,17,6,0,0,0,1.789032,3.965997,7.095295544904,2.756175,3.579497,20.65656,13.39563,,,,,,,,,,,,,,,,,,,,,,34.90269,-0.08153915,35,0,34.79781,-0.1711333
3776,2021/06/21 00:51:09,54304.3165,7.5012,1,17,6,0,0,0,1.789139,3.966545,7.096700354755,2.756299,3.579497,20.65705,13.39563,,,,,,,,,,,,,,,,,,,,,,34.90269,-0.08153915,35,0,34.79781,-0.1711333
3777,2021/06/21 00:51:09,54304.5661,7.7508,1,17,6,0,0,0,1.789352,3.966801,7.098003302952,2.756423,3.579497,20.65755,13.39563,,,,,,,,,,,,,,,,,,,,,,35.18083,0.08692026,35,0,35.11797,0.1000512
3778,2021/06/21 00:51:10,54304.8157,8.0004,1,17,6,0,0,0,1.789146,3.96723,7.09795368558,2.756547,3.579497,20.65804,13.39563,,0.00223539210855961,,,,,,,,,,,,,,,,,,,,35.18083,0.08692026,35,0,35.11797,0.1000512
3779,2021/06/21 00:51:10,54305.0653,8.25,1,17,6,0,0,0,1.788918,3.967507,7.097544687426,2.756672,3.579497,20.65853,13.39563,,,,,,,,,,,,,,,,,,,,,,35.18083,0.08692026,35,0,35.11797,0.1000512
3780,2021/06/21 00:51:10,54305.3166,8.5013,1,17,6,0,0,0,1.788742,3.96802,7.09776403084,2.756796,3.579497,20.65902,13.39563,,,,,,,,,,,,,,,,,,,,,,35.21827,0.08692026,35,0,35.37212,0.1000512
3781,2021/06/21 00:51:10,54305.5661,8.7508,1,17,6,0,0,0,1.789139,3.968384,7.099990581376,2.75692,3.579497,20.65952,13.39563,,,,,,,,,,,,,,,,,,,,,,35.21827,0.08692026,35,0,35.37212,0.1000512
3782,2021/06/21 00:51:11,54305.8165,9.0012,1,17,6,0,0,0,1.78968,3.968945,7.1031414876,2.757044,3.579497,20.66001,13.39563,,0.00153266405686736,,,,,,,,,,,,,,,,,,,,34.80925,0.08692026,35,0,35.37212,0.1000512
3783,2021/06/21 00:51:11,54306.0653,9.25,1,17,6,0,0,0,1.78994,3.969246,7.10471218524,2.757168,3.579497,20.6605,13.39563,,,,,,,,,,,,,,,,,,,,,,34.80925,-0.1161194,35,0,34.9912,-0.03961682
3784,2021/06/21 00:51:11,54306.3157,9.5004,1,17,6,0,0,0,1.789734,3.969591,7.104511978794,2.757292,3.579497,20.66099,13.39563,,,,,,,,,,,,,,,,,,,,,,34.80925,-0.1161194,35,0,34.9912,-0.03961682
3785,2021/06/21 00:51:11,54306.566,9.7507,1,17,6,0,0,0,1.78933,3.969928,7.10351126824,2.757416,3.579497,20.66149,13.39563,,,,,,,,,,,,,,,,,,,,,,34.89424,0.02655864,35,0,34.9912,-0.03961682
3786,2021/06/21 00:51:12,54306.8158,10.0005,1,17,6,0,0,0,1.789223,3.970494,7.104099186162,2.75754,3.579497,20.66198,13.39563,,,,0.296419709920883,3.5575909614563,,,,,,,,,,,,,,,,,34.89424,0.02655864,35,0,34.85233,-0.04339814
3787,2021/06/21 00:51:12,54306.8168,10.0015,1,17,6,0,0,0,1.789223,3.970494,7.104099186162,2.75754,3.579497,20.66198,13.39563,,0.00153266405686736,0.0205025393515825,0.296419709920883,3.5575909614563,,,,,,,,,,,,,,,,,34.89424,0.02655864,35,0,34.85233,-0.04339814
3788,2021/06/21 00:51:13,54307.8589,1.0003,1,18,6,0,0,0,0,3.936039,0,2.757544,3.579497,20.66199,13.39563,,-0.00445351889356971,,,,,,,,,,,,,,,,,,,,35.19571,0.02655864,35,0,35.11887,-0.04339814
3789,2021/06/21 00:51:14,54308.8591,2.0005,1,18,6,0,0,0,0,3.935149,0,2.757544,3.579497,20.66199,13.39563,,-0.00138504395727068,,,,,,,,,,,,,,,,,,,,34.86128,-0.1006365,35,0,34.9383,-0.1268339
3790,2021/06/21 00:51:15,54309.859,3.0004,1,18,6,0,0,0,0,3.934482,0,2.757544,3.579497,20.66199,13.39563,,,,,,,,,,,,,,,,,,,,,,34.88621,-0.1006365,35,0,34.75334,-0.1268339
3791,2021/06/21 00:51:16,54310.8597,4.0011,1,18,6,0,0,0,0,3.934128,0,2.757544,3.579497,20.66199,13.39563,,,,,,,,,,,,,,,,,,,,,,35.2172,0.002903938,35,0,35.15903,0.06898046
3792,2021/06/21 00:51:17,54311.8599,5.0013,1,18,6,0,0,0,0,3.934093,0,2.757544,3.579497,20.66199,13.39563,,-0.000543833884876221,,,,,,,,,,,,,,,,,,,,34.83667,0.002903938,35,0,34.99762,0.07935762
3793,2021/06/21 00:51:18,54312.8599,6.0013,1,18,6,0,0,0,0,3.933652,0,2.757544,3.579497,20.66199,13.39563,,,,,,,,,,,,,,,,,,,,,,34.92996,-0.08976221,35,0,34.79011,-0.1946473
3794,2021/06/21 00:51:19,54313.8591,7.0005,1,18,6,0,0,0,0,3.933534,0,2.757544,3.579497,20.66199,13.39563,,,,,,,,,,,,,,,,,,,,,,35.14836,0.09805918,35,0,35.33018,0.1330471
3795,2021/06/21 00:51:20,54314.8597,8.0011,1,18,6,0,0,0,0,3.933562,0,2.757544,3.579497,20.66199,13.39563,,,,,,,,,,,,,,,,,,,,,,34.79345,-0.1407194,35,0,34.93343,-0.08825779
3796,2021/06/21 00:51:21,54315.8598,9.0012,1,18,6,0,0,0,0,3.933249,0,2.757544,3.579497,20.66199,13.39563,,,,,,,,,,,,,,,,,,,,,,35.25685,0.05426526,35,0,34.87622,-0.01787782
3797,2021/06/21 00:51:22,54316.8598,10.0012,1,18,6,0,0,0,0,3.933127,0,2.757544,3.579497,20.66199,13.39563,,,,,,,,,,,,,,,,,,,,,,35.06267,0.0298655,35,0,35.27249,0.1238322
3798,2021/06/21 00:51:23,54317.8597,11.0011,1,18,6,0,0,0,0,3.932966,0,2.757544,3.579497,20.66199,13.39563,,,,,,,,,,,,,,,,,,,,,,34.77299,-0.09052396,35,0,34.83603,-0.1363933
3799,2021/06/21 00:51:24,54318.859,12.0004,1,18,6,0,0,0,0,3.933205,0,2.757544,3.579497,20.66199,13.39563,,,,,,,,,,,,,,,,,,,,,,35.30127,0.1650882,35,0,35.37822,0.1694345
3800,2021/06/21 00:51:25,54319.8591,13.0005,1,18,6,0,0,0,0,3.933015,0,2.757544,3.579497,20.66199,13.39563,,,,,,,,,,,,,,,,,,,,,,34.92389,-0.1179338,35,0,35.16173,-0.06765246
3801,2021/06/21 00:51:26,54320.8599,14.0013,1,18,6,0,0,0,0,3.933066,0,2.757544,3.579497,20.66199,13.39563,,,,,,,,,,,,,,,,,,,,,,35.12955,0.0642693,35,0,34.80502,-0.06765246
3802,2021/06/21 00:51:27,54321.859,15.0004,1,18,6,0,0,0,0,3.933148,0,2.757544,3.579497,20.66199,13.39563,,,,,,,,,,,,,,,,,,,,,,35.28066,0.04722238,35,0,35.40652,0.1171303
3803,2021/06/21 00:51:28,54322.8599,16.0013,1,18,6,0,0,0,0,3.93311,0,2.757544,3.579497,20.66199,13.39563,,,,,,,,,,,,,,,,,,,,,,34.88191,0.04722238,35,0,35.09181,0.1171303
3804,2021/06/21 00:51:29,54323.859,17.0004,1,18,6,0,0,0,0,3.933168,0,2.757544,3.579497,20.66199,13.39563,,-0.0000724246565368958,,,,,,,,,,,,,,,,,,,,35.13494,0.09483099,35,0,35.07907,0.09921551
3805,2021/06/21 00:51:30,54324.8598,18.0012,1,18,6,0,0,0,0,3.933106,0,2.757544,3.579497,20.66199,13.39563,,,,,,,,,,,,,,,,,,,,,,35.20521,0.09483099,35,0,35.38702,0.09921551
3806,2021/06/21 00:51:31,54325.8601,19.0015,1,18,6,0,0,0,0,3.933249,0,2.757544,3.579497,20.66199,13.39563,,,,,,,,,,,,,,,,,,,,,,34.85553,-0.003416538,35,0,35.09735,0.005712509
3807,2021/06/21 00:51:32,54326.859,20.0004,1,18,6,0,0,0,0,3.93322,0,2.757544,3.579497,20.66199,13.39563,,,,,,,,,,,,,,,,,,,,,,35.18602,-0.003416538,35,0,35.12315,-0.07992148
3808,2021/06/21 00:51:33,54327.8592,21.0006,1,18,6,0,0,0,0,3.933239,0,2.757544,3.579497,20.66199,13.39563,,,,,,,,,,,,,,,,,,,,,,35.16166,0.09566665,35,0,35.3295,0.1524699
3809,2021/06/21 00:51:34,54328.8599,22.0013,1,18,6,0,0,0,0,3.933332,0,2.757544,3.579497,20.66199,13.39563,,,,,,,,,,,,,,,,,,,,,,34.8975,-0.1051986,35,0,34.8276,-0.09860635
3810,2021/06/21 00:51:35,54329.8599,23.0013,1,18,6,0,0,0,0,3.933372,0,2.757544,3.579497,20.66199,13.39563,,,,,,,,,,,,,,,,,,,,,,35.20521,0.1188087,35,0,35.16333,0.0466764
3811,2021/06/21 00:51:36,54330.8593,24.0007,1,18,6,0,0,0,0,3.933286,0,2.757544,3.579497,20.66199,13.39563,,,,,,,,,,,,,,,,,,,,,,34.81014,-0.01215696,35,0,35.35512,0.05993605
3812,2021/06/21 00:51:37,54331.8599,25.0013,1,18,6,0,0,0,0,3.933308,0,2.757544,3.579497,20.66199,13.39563,,,,,,,,,,,,,,,,,,,,,,34.867,-0.09353399,35,0,34.78311,-0.1787543
3813,2021/06/21 00:51:38,54332.8599,26.0013,1,18,6,0,0,0,0,3.93335,0,2.757544,3.579497,20.66199,13.39563,,,,,,,,,,,,,,,,,,,,,,35.21795,0.1096702,35,0,35.17606,0.1227987
3814,2021/06/21 00:51:39,54333.8592,27.0006,1,18,6,0,0,0,0,3.933264,0,2.757544,3.579497,20.66199,13.39563,,,,,,,,,,,,,,,,,,,,,,34.8193,-0.1245773,35,0,34.9243,-0.07867575
3815,2021/06/21 00:51:40,54334.859,28.0004,1,18,6,0,0,0,0,3.933331,0,2.757544,3.579497,20.66199,13.39563,,,,,,,,,,,,,,,,,,,,,,34.94647,0.03974199,35,0,34.84859,-0.02365947
3816,2021/06/21 00:51:41,54335.8598,29.0012,1,18,6,0,0,0,0,3.933389,0,2.757544,3.579497,20.66199,13.39563,,0.0000467433201265521,,,,,,,,,,,,,,,,,,,,35.10946,0.05093217,35,0,35.27823,-0.02365947
3817,2021/06/21 00:51:42,54336.8591,30.0005,1,18,6,0,0,0,0,3.933228,0,2.757544,3.579497,20.66199,13.39563,,,,,,,,,,,,,,,,,,,,,,34.7895,-0.0999856,35,0,34.94348,-0.1283514
3818,2021/06/21 00:51:43,54337.859,31.0004,1,18,6,0,0,0,0,3.933305,0,2.757544,3.579497,20.66199,13.39563,,,,,,,,,,,,,,,,,,,,,,34.947,-0.0999856,35,0,34.88411,-0.1283514
3819,2021/06/21 00:51:44,54338.8597,32.0011,1,18,6,0,0,0,0,3.9334,0,2.757544,3.579497,20.66199,13.39563,,,,,,,,,,,,,,,,,,,,,,34.97409,-0.09120941,35,0,35.2189,-0.02128243
3820,2021/06/21 00:51:45,54339.859,33.0004,1,18,6,0,0,0,0,3.933505,0,2.757544,3.579497,20.66199,13.39563,,,,,,,,,,,,,,,,,,,,,,34.77426,-0.09120941,35,0,34.8303,-0.02128243
3821,2021/06/21 00:51:46,54340.8592,34.0006,1,18,6,0,0,0,0,3.933434,0,2.757544,3.579497,20.66199,13.39563,,,,,,,,,,,,,,,,,,,,,,35.27636,0.06812096,35,0,34.96053,-0.08074284
3822,2021/06/21 00:51:47,54341.8591,35.0005,1,18,6,0,0,0,0,3.933582,0,2.757544,3.579497,20.66199,13.39563,,,,,,,,,,,,,,,,,,,,,,34.93212,0.06812096,35,0,35.12102,0.124929
3823,2021/06/21 00:51:48,54342.86,36.0014,1,18,6,0,0,0,0,3.933679,0,2.757544,3.579497,20.66199,13.39563,,,,,,,,,,,,,,,,,,,,,,34.82843,-0.1399767,35,0,34.8145,-0.1705611
3824,2021/06/21 00:51:49,54343.8591,37.0005,1,18,6,0,0,0,0,3.933677,0,2.757544,3.579497,20.66199,13.39563,,,,,,,,,,,,,,,,,,,,,,35.21274,0.09628415,35,0,35.33863,0.07880449
3825,2021/06/21 00:51:50,54344.859,38.0004,1,18,6,0,0,0,0,3.933828,0,2.757544,3.579497,20.66199,13.39563,,,,,,,,,,,,,,,,,,,,,,34.85212,-0.08888245,35,0,35.04105,-0.00800848
3826,2021/06/21 00:51:51,54345.8591,39.0005,1,18,6,0,0,0,0,3.934027,0,2.757544,3.579497,20.66199,13.39563,,,,,,,,,,,,,,,,,,,,,,35.25809,0.001729727,35,0,34.80875,-0.07259488
3827,2021/06/21 00:51:52,54346.8591,40.0005,1,18,6,0,0,0,0,3.933949,0,2.757544,3.579497,20.66199,13.39563,,,,,,,,,,,,,,,,,,,,,,35.22991,0.1163304,35,0,35.4187,0.1906097
3828,2021/06/21 00:51:52,54346.8607,40.0021,1,18,6,0,0,0,0,3.93393,0,2.757544,3.579497,20.66199,13.39563,,0.0000467433201265521,0.0205025393515825,0,0,,,,,,,,,,,,,,,,,35.22991,0.1163304,35,0,35.4187,0.1906097
3829,2021/06/21 00:51:52,54346.8671,0.0017,1,19,6,0,0,0,0,3.933806,0,2.757544,3.579497,20.66199,13.39563,,0.0000467433201265521,0.0205025393515825,0,0,,,,,,,,,,,,,,,,,35.2298942642272,0.116250788751949,35,0,35.4185328567873,0.190429854559372
3830,2021/06/21 00:52:02,54356.9066,10.0003,1,20,6,0,0,0,-1.499888,3.891371,-5.836620666448,2.75756,3.583658,20.66206,13.41185,,-0.00123931502457708,,0.366923987865448,5.25834321975708,,,,,,,,,,,,,,,,,35.20521,-0.008633137,35,0,35.15634,-0.09168863
3831,2021/06/21 00:52:12,54366.9069,20.0006,1,20,6,0,0,0,-1.499914,3.883049,-5.824239557786,2.75756,3.58782,20.66206,13.42802,,-0.000624989799689502,,0.45698881149292,2.42536091804504,,,,,,,,,,,,,,,,,34.78826,-0.05684137,35,0,34.80931,-0.1158428
3832,2021/06/21 00:52:22,54376.9069,30.0006,1,20,6,0,0,0,-1.499909,3.876941,-5.815058698369,2.75756,3.59198,20.66206,13.44416,,-0.000592059281188995,,0.701358616352081,1.57756996154785,,,,,,,,,,,,,,,,,34.96959,-0.02517343,35,0,35.22838,0.09720922
3833,2021/06/21 00:52:32,54386.9064,40.0001,1,20,6,0,0,0,-1.499938,3.872546,-5.808578902148,2.75756,3.596141,20.66206,13.46029,,-0.00049279659288004,,,,,,,,,,,,,,,,,,,,35.26508,0.1298261,35,0,35.46782,0.0970459
3834,2021/06/21 00:52:42,54396.9063,50,1,20,6,0,0,0,-1.499936,3.868722,-5.802835401792,2.75756,3.600302,20.66206,13.47639,,-0.00028724639560096,,0.919033527374268,,,,,,,,,,,,,,,,,,35.23066,0.01344442,35,0,35.41945,0.09208441
3835,2021/06/21 00:52:52,54406.9074,60.0011,1,20,6,0,0,0,-1.499907,3.865744,-5.798256485808,2.75756,3.604462,20.66206,13.49248,,-0.000370894209481776,,1.20865905284882,0.940021872520447,,,,,,,,,,,,,,,,,35.21827,0.1150978,35,0,35.47694,0.171864
3836,2021/06/21 00:53:02,54416.9065,70.0002,1,20,6,0,0,0,-1.499901,3.862769,-5.793771085869,2.75756,3.608623,20.66206,13.50856,,-0.000312317191855982,,,,,,,,,,,,,,,,,,,,35.08939,0.1133502,35,0,35.37609,0.1264513
3837,2021/06/21 00:53:12,54426.9074,80.0011,1,20,6,0,0,0,-1.499901,3.860723,-5.790702288423,2.75756,3.612784,20.66206,13.52463,,-0.000216450993320905,,1.47975301742554,,,,,,,,,,,,,,,,,,34.90503,-0.1353109,35,0,35.16386,-0.1134074
3838,2021/06/21 00:53:22,54436.9076,90.0013,1,20,6,0,0,0,-1.499921,3.858484,-5.787421179764,2.75756,3.616946,20.66206,13.54069,,-0.000196785098523833,,,,,,,,,,,,,,,,,,,,34.90449,-0.1039433,35,0,35.12138,-0.02744913
3839,2021/06/21 00:53:32,54446.9069,100.0006,1,20,6,0,0,0,-1.499945,3.856407,-5.784398397615,2.75756,3.621107,20.66206,13.55674,,-0.000146970196510665,,1.88184905052185,0.595231115818024,,,,,,,,,,,,,,,,,34.85517,-0.05298853,35,0,35.00214,0.0191009
3840,2021/06/21 00:53:42,54456.907,110.0007,1,20,6,0,0,0,-1.499878,3.854691,-5.781566227698,2.75756,3.625268,20.66206,13.57278,,-0.000192341205547564,,,,,,,,,,,,,,,,,,,,34.88548,-0.01816154,35,0,34.89254,-0.1121259
3841,2021/06/21 00:53:52,54466.9073,120.001,1,20,6,0,0,0,-1.499888,3.852934,-5.778969471392,2.75756,3.629429,20.66206,13.58882,,-0.000136285496409982,,,,,,,,,,,,,,,,,,,,35.2165,0.008571148,35,0,35.15363,-0.08754373
3842,2021/06/21 00:54:02,54476.9064,130.0001,1,20,6,0,0,0,-1.499927,3.850984,-5.776194878168,2.75756,3.63359,20.66206,13.60484,,-0.000155848392751068,,2.31535196304321,,,,,,,,,,,,,,,,,,35.37545,0.003528595,35,0,35.3895,-0.07951021
3843,2021/06/21 00:54:12,54486.9074,140.0011,1,20,6,0,0,0,-1.499886,3.849546,-5.773880151756,2.75756,3.637749,20.66206,13.62086,,-0.000183855896466412,,,,,,,,,,,,,,,,,,,,35.31184,0.02761126,35,0,35.55649,0.1084125
3844,2021/06/21 00:54:22,54496.9074,150.0011,1,20,6,0,0,0,-1.499882,3.847845,-5.77131345429,2.75756,3.641911,20.66206,13.63687,,-0.000179380993358791,,,,,,,,,,,,,,,,,,,,35.00026,-0.04364967,35,0,35.26603,0.05249262
3845,2021/06/21 00:54:32,54506.9067,160.0004,1,20,6,0,0,0,-1.499899,3.846497,-5.769357003803,2.75756,3.646071,20.66206,13.65288,,-0.000150370397022925,,2.60065507888794,0.409131288528442,,,,,,,,,,,,,,,,,34.91579,-0.07466197,35,0,34.94383,0.008347034
3846,2021/06/21 00:54:42,54516.907,170.0007,1,20,6,0,0,0,-1.499881,3.844644,-5.766508487364,2.75756,3.650232,20.66206,13.66888,,-0.000129074600408785,,,,,,,,,,,,,,,,,,,,35.21454,0.1121378,35,0,35.17966,0.04875064
3847,2021/06/21 00:54:52,54526.9079,180.0016,1,20,6,0,0,0,-1.499888,3.843416,-5.764693537408,2.75756,3.654393,20.66206,13.68488,,-0.000150242398376577,,,,,,,,,,,,,,,,,,,,35.32852,0.1149094,35,0,35.57316,0.1388872
3848,2021/06/21 00:55:02,54536.9063,190,1,20,6,0,0,0,-1.499902,3.841878,-5.762440495956,2.75756,3.658553,20.66206,13.70086,,-0.000155071102199145,,2.776034116745,,,,,,,,,,,,,,,,,,34.9725,0.09594321,35,0,35.27324,0.1592636
3849,2021/06/21 00:55:12,54546.9071,200.0008,1,20,6,0,0,0,-1.499954,3.840389,-5.760406842106,2.75756,3.662713,20.66206,13.71684,,-0.000141630094731227,,,,,,,,,,,,,,,,,,,,34.92818,-0.04825354,35,0,35.01918,-0.1137757
3850,2021/06/21 00:55:22,54556.9073,210.001,1,20,6,0,0,0,-1.499914,3.839319,-5.758648318566,2.75756,3.666874,20.66206,13.73282,,-0.000206952405278571,,,,,,,,,,,,,,,,,,,,35.1726,-0.005383492,35,0,35.1447,-0.09057283
3851,2021/06/21 00:55:32,54566.9068,220.0005,1,20,6,0,0,0,-1.499912,3.837626,-5.756101288912,2.75756,3.671035,20.66206,13.74879,,-0.000113785899884533,,,,,,,,,,,,,,,,,,,,35.2789,-0.06406307,35,0,35.25799,-0.131768
3852,2021/06/21 00:55:42,54576.9075,230.0012,1,20,6,0,0,0,-1.499892,3.836494,-5.754326658648,2.75756,3.675196,20.66206,13.76476,,-0.000113852096546907,,2.92828106880188,0.346084713935852,,,,,,,,,,,,,,,,,35.3418,0.1147413,35,0,35.36982,0.1125491
3853,2021/06/21 00:55:52,54586.9069,240.0006,1,20,6,0,0,0,-1.499906,3.835099,-5.752288000694,2.75756,3.679357,20.66206,13.78072,,-0.000151981701492332,,,,,,,,,,,,,,,,,,,,35.40505,0.1555192,35,0,35.53788,0.1554775
3854,2021/06/21 00:56:02,54596.9069,250.0006,1,20,6,0,0,0,-1.499897,3.833763,-5.750249622411,2.75756,3.683518,20.66206,13.79667,,-0.000145459605846554,,,,,,,,,,,,,,,,,,,,35.35524,0.1122773,35,0,35.53001,0.07513881
3855,2021/06/21 00:56:12,54606.9078,260.0015,1,20,6,0,0,0,-1.499928,3.832427,-5.748364565256,2.75756,3.687679,20.66206,13.81262,,-0.000128931904328056,,,,,,,,,,,,,,,,,,,,35.31994,-0.01119971,35,0,35.53664,0.05649805
3856,2021/06/21 00:56:22,54616.9073,270.001,1,20,6,0,0,0,-1.499965,3.831208,-5.74667790772,2.75756,3.69184,20.66206,13.82857,,-0.000117635398055427,,3.24395895004272,,,,,,,,,,,,,,,,,,35.37339,0.139178,35,0,35.51321,0.150063
3857,2021/06/21 00:56:29,54624.2439,277.3376,1,20,6,0,0,0,-1.499877,3.830149,-5.744752391673,2.75756,3.694892,20.66206,13.84026,,-0.000106877996586263,0.0205025393515825,3.24395895004272,0.346084713935852,,,,,,,,,,,,,,,,,35.24756,0.09129047,35,0,35.16374,0.04321814
3858,2021/06/21 00:57:29,54684.2829,60.0007,1,21,6,0,0,0,0,3.881916,0,2.75756,3.694894,20.66206,13.84027,,0.000174126093043014,,,,,,,,,,,,,,,,,,,,35.39107,0.01634002,35,0,35.53089,0.07748842
3859,2021/06/21 00:58:29,54744.2827,120.0005,1,21,6,0,0,0,0,3.889726,0,2.75756,3.694894,20.66206,13.84027,,0.000110920002043713,,,,,,,,,,,,,,,,,,,,35.07312,0.04600763,35,0,35.04522,-0.02392888
3860,2021/06/21 00:59:29,54804.2836,180.0014,1,21,6,0,0,0,0,3.895074,0,2.75756,3.694894,20.66206,13.84027,,0.0000764516735216603,,0,,,,,,,,,,,,,,,,,,35.25399,0.01321912,35,0,35.56853,0.1027548
3861,2021/06/21 01:00:29,54864.2824,240.0002,1,21,6,0,0,0,0,3.898606,0,2.75756,3.694894,20.66206,13.84027,,0.000106572100776248,,,,,,,,,,,,,,,,,,,,34.69804,-0.08279681,35,0,34.89403,-0.141747
3862,2021/06/21 01:01:29,54924.2826,300.0004,1,21,6,0,0,0,0,3.900708,0,2.75756,3.694894,20.66206,13.84027,,0.000016119909560075,,0,,,,,,,,,,,,,,,,,,34.76981,-0.1105273,35,0,35.13361,-0.09734392
3863,2021/06/21 01:02:29,54984.2824,360.0002,1,21,6,0,0,0,0,3.902144,0,2.75756,3.694894,20.66206,13.84027,,0.0000314535391225945,,,,,,,,,,,,,,,,,,,,35.11562,0.06283402,35,0,35.01953,-0.1222944
3864,2021/06/21 01:03:29,55044.2829,420.0007,1,21,6,0,0,0,0,3.903068,0,2.75756,3.694894,20.66206,13.84027,,0.0000278165898635052,,0,,,,,,,,,,,,,,,,,,35.06057,0.02696395,35,0,35.48704,0.1449156
3865,2021/06/21 01:04:29,55104.2827,480.0005,1,21,6,0,0,0,0,3.904007,0,2.75756,3.694894,20.66206,13.84027,,-0.00000964153605309548,,,,,,,,,,,,,,,,,,,,35.06721,0.0391233,35,0,35.15818,-0.07230163
3866,2021/06/21 01:05:29,55164.2836,540.0014,1,21,6,0,0,0,0,3.90452,0,2.75756,3.694894,20.66206,13.84027,,-0.0000354421499650925,,0,,,,,,,,,,,,,,,,,,34.87384,-0.03867984,35,0,35.05577,-0.1369548
3867,2021/06/21 01:06:29,55224.2825,600.0003,1,21,6,0,0,0,0,3.904687,0,2.75756,3.694894,20.66206,13.84027,,-0.0000111418903543381,,,,,,,,,,,,,,,,,,,,35.12157,0.1257288,35,0,35.52005,0.1715231
3868,2021/06/21 01:07:29,55284.2825,660.0003,1,21,6,0,0,0,0,3.905094,0,2.75756,3.694894,20.66206,13.84027,,0.0000293182893074118,,0,,,,,,,,,,,,,,,,,,34.71674,-0.1083529,35,0,34.87074,-0.1782143
3869,2021/06/21 01:08:29,55344.2823,720.0001,1,21,6,0,0,0,0,3.905509,0,2.75756,3.694894,20.66206,13.84027,,0.0000263151196122635,,,,,,,,,,,,,,,,,,,,35.07061,0.1552391,35,0,35.41322,0.1507604
3870,2021/06/21 01:09:29,55404.283,780.0008,1,21,6,0,0,0,0,3.90581,0,2.75756,3.694894,20.66206,13.84027,,0.0000500648602610454,,0,,,,,,,,,,,,,,,,,,35.08281,0.1574242,35,0,35.22971,0.08741021
3871,2021/06/21 01:10:29,55464.2835,840.0013,1,21,6,0,0,0,0,3.905958,0,2.75756,3.694894,20.66206,13.84027,,0.0000105505396277294,,,,,,,,,,,,,,,,,,,,34.68777,-0.106914,35,0,35.09359,-0.05003572
3872,2021/06/21 01:11:29,55524.2828,900.0006,1,21,6,0,0,0,0,3.905852,0,2.75756,3.694894,20.66206,13.84027,,-0.0000118548396130791,,0,,,,,,,,,,,,,,,,,,34.61889,-0.1496148,35,0,34.92685,-0.1604402
3873,2021/06/21 01:12:29,55584.2827,960.0005,1,21,6,0,0,0,0,3.906277,0,2.75756,3.694894,20.66206,13.84027,,-0.00000877127240528353,,,,,,,,,,,,,,,,,,,,35.02188,0.0758481,35,0,35.46236,0.1631951
3874,2021/06/21 01:13:29,55644.2825,1020.0003,1,21,6,0,0,0,0,3.906508,0,2.75756,3.694894,20.66206,13.84027,,0.0000118536599984509,,0,,,,,,,,,,,,,,,,,,35.03801,0.08296728,35,0,35.45052,0.1440823
3875,2021/06/21 01:14:29,55704.2831,1080.0009,1,21,6,0,0,0,0,3.906553,0,2.75756,3.694894,20.66206,13.84027,,0.0000300280298688449,,,,,,,,,,,,,,,,,,,,35.04071,0.142585,35,0,35.42527,0.1621449
3876,2021/06/21 01:15:29,55764.283,1140.0008,1,21,6,0,0,0,0,3.906559,0,2.75756,3.694894,20.66206,13.84027,,0.00001205122043757,,0,,,,,,,,,,,,,,,,,,34.6112,-0.1299584,35,0,35.04506,-0.06650329
3877,2021/06/21 01:16:29,55824.2829,1200.0007,1,21,6,0,0,0,0,3.906638,0,2.75756,3.694894,20.66206,13.84027,,0.00000738884182283073,,,,,,,,,,,,,,,,,,,,34.88467,0.06196499,35,0,34.87661,-0.06714702
3878,2021/06/21 01:17:29,55884.2825,1260.0003,1,21,6,0,0,0,0,3.906716,0,2.75756,3.694894,20.66206,13.84027,,-0.0000118139496407821,,0,,,,,,,,,,,,,,,,,,34.54357,-0.1222563,35,0,34.7816,-0.08063912
3879,2021/06/21 01:18:29,55944.2825,1320.0003,1,21,6,0,0,0,0,3.906806,0,2.75756,3.694894,20.66206,13.84027,,-0.0000110636001409148,,,,,,,,,,,,,,,,,,,,34.81076,-0.11163,35,0,34.95075,-0.1595962
3880,2021/06/21 01:19:29,56004.2823,1380.0001,1,21,6,0,0,0,0,3.907027,0,2.75756,3.694894,20.66206,13.84027,,-0.0000243393096752698,,0,,,,,,,,,,,,,,,,,,35.05449,-0.06727099,35,0,35.25034,-0.134958
3881,2021/06/21 01:20:29,56064.2831,1440.0009,1,21,6,0,0,0,0,3.90705,0,2.75756,3.694894,20.66206,13.84027,,0.0000215732998185558,,,,,,,,,,,,,,,,,,,,34.58128,-0.006229877,35,0,34.98718,0.1007891
3882,2021/06/21 01:21:29,56124.2831,1500.0009,1,21,6,0,0,0,0,3.907101,0,2.75756,3.694894,20.66206,13.84027,,0.0000141447799251182,,0,,,,,,,,,,,,,,,,,,35.02942,0.1114655,35,0,35.414,0.06987929
3883,2021/06/21 01:22:29,56184.2827,1560.0005,1,21,6,0,0,0,0,3.906957,0,2.75756,3.694894,20.66206,13.84027,,0.0000161604893946787,,,,,,,,,,,,,,,,,,,,34.8832,0.09580135,35,0,35.35175,0.124166
3884,2021/06/21 01:23:29,56244.2825,1620.0003,1,21,6,0,0,0,0,3.907213,0,2.75756,3.694894,20.66206,13.84027,,0.0000514045204909053,,0,,,,,,,,,,,,,,,,,,34.79642,0.1139653,35,0,35.27205,0.1314032
3885,2021/06/21 01:24:29,56304.2824,1680.0002,1,21,6,0,0,0,0,3.907179,0,2.75756,3.694894,20.66206,13.84027,,0.0000219689591176575,,,,,,,,,,,,,,,,,,,,34.6261,-0.06377935,35,0,34.94104,-0.006937981
3886,2021/06/21 01:25:29,56364.2828,1740.0006,1,21,6,0,0,0,0,3.90695,0,2.75756,3.694894,20.66206,13.84027,,0.0000345336593454704,,0,,,,,,,,,,,,,,,,,,34.96679,-0.07750154,35,0,35.1417,-0.1386273
3887,2021/06/21 01:26:29,56424.283,1800.0008,1,21,6,0,0,0,0,3.907099,0,2.75756,3.694894,20.66206,13.84027,,0.0000107471396404435,,,,,,,,,,,,,,,,,,,,34.72589,0.07982016,35,0,35.1946,0.1322162
3888,2021/06/21 01:26:29,56424.2846,1800.0024,1,21,6,0,0,0,0,3.907099,0,2.75756,3.694894,20.66206,13.84027,,0.0000107471396404435,0.0205025393515825,0,0,,,,,,,,,,,,,,,,,34.72589,0.07982016,35,0,35.1946,0.1322162
3889,2021/06/21 01:26:29,56424.2909,0.0016,1,22,6,0,0,0,0,3.907002,0,2.75756,3.694894,20.66206,13.84027,,0.0000107471396404435,0.0205025393515825,0,0,,,,,,,,,,,,,,,,,34.7258960761099,0.0798212730192061,35,0,35.1946,0.1322162
3890,2021/06/21 01:26:29,56424.2983,0.0018,1,23,7,0,0,0,0,3.907784,0,2.75756,3.694894,20.66206,13.84027,,0.0000107471396404435,0.0205025393515825,0,0,,,,,,,,,,,,,,,,,34.725903213128,0.0798225803750991,35,0,35.1946006349754,0.132216203239551
3891,2021/06/21 01:32:22,56776.9061,60.0009,1,14,7,0,0,0,0,3.907631,0,2.75756,3.694894,20.66206,13.84027,,0.00000134331503431895,,,,,,,,,,,,,,,,,,,,35.06598,0.1421177,35,0,35.42955,0.1616836
3892,2021/06/21 01:33:22,56836.9061,120.0009,1,14,7,0,0,0,0,3.907638,0,2.75756,3.694894,20.66206,13.84027,,-0.00000403024387196638,,,,,,,,,,,,,,,,,,,,34.95531,0.01194715,35,0,35.13022,-0.08636236
3893,2021/06/21 01:34:22,56896.9052,180,1,14,7,0,0,0,0,3.90766,0,2.75756,3.694894,20.66206,13.84027,,0.00000766536686569452,,0,0,,,,,,,,,,,,,,,,,35.13355,0.1355374,35,0,35.50406,0.1223195
3894,2021/06/21 01:35:22,56956.9056,240.0004,1,14,7,0,0,0,0,3.90752,0,2.75756,3.694894,20.66206,13.84027,,-0.00000861365879245568,,,,,,,,,,,,,,,,,,,,35.08603,0.131731,35,0,35.40067,0.1010466
3895,2021/06/21 01:36:22,57016.9064,300.0012,1,14,7,0,0,0,0,3.907474,0,2.75756,3.694894,20.66206,13.84027,,0.00000869268387759803,,0,0,,,,,,,,,,,,,,,,,34.73413,-0.02522588,35,0,35.26575,0.07749319
3896,2021/06/21 01:36:22,57016.9076,300.0024,1,14,7,0,0,0,0,3.907474,0,2.75756,3.694894,20.66206,13.84027,,0.00000869268387759803,0.0205025393515825,0,0,,,,,,,,,,,,,,,,,34.73413,-0.02522588,35,0,35.26575,0.07749319
3897,2021/06/21 01:36:22,57017.201,0.251,1,15,7,0,0,0,-9.046844,3.741639,-33.850024337316,2.75756,3.6955,20.66206,13.84254,,-0.0464395917952061,,0.0519361309707165,747.623718261719,,,,,,,,,,,,,,,,,34.73413,-0.02522588,35,0,35.26575,0.07749319
3898,2021/06/21 01:36:22,57017.4511,0.5011,1,15,7,0,0,0,-9.047569,3.734952,-33.792235931688,2.75756,3.696128,20.66206,13.84489,,,,,,,,,,,,,,,,,,,,,,34.62485,-0.03414869,35,0,34.9468,0.07749319
3899,2021/06/21 01:36:22,57017.7017,0.7517,1,15,7,0,0,0,-9.048271,3.730161,-33.751507601631,2.75756,3.696758,20.66206,13.84724,,,,,,,,,,,,,,,,,,,,,,34.62485,-0.03414869,35,0,34.9468,-0.09967327
3900,2021/06/21 01:36:23,57017.9504,1.0004,1,15,7,0,0,0,-9.045586,3.726242,-33.706042467812,2.75756,3.697382,20.66206,13.84957,,-0.01759715937078,,0.141522005200386,8.08687305450439,,,,,,,,,,,,,,,,,34.62485,-0.03414869,35,0,34.9468,-0.09967327
3901,2021/06/21 01:36:23,57018.2009,1.2509,1,15,7,0,0,0,-9.039246,3.722688,-33.650292613248,2.75756,3.698011,20.66206,13.85191,,,,,,,,,,,,,,,,,,,,,,35.05593,-0.03414869,35,0,35.35662,-0.09967327
3902,2021/06/21 01:36:23,57018.4505,1.5005,1,15,7,0,0,0,-9.032112,3.719522,-33.595139290464,2.75756,3.698638,20.66206,13.85424,,,,,,,,,,,,,,,,,,,,,,35.05593,-0.03414869,35,0,35.35662,-0.09967327
3903,2021/06/21 01:36:23,57018.7008,1.7508,1,15,7,0,0,0,-9.02932,3.716815,-33.5603120158,2.75756,3.699265,20.66206,13.85657,,,,,,,,,,,,,,,,,,,,,,35.05593,-0.03414869,35,0,35.35662,-0.09967327
3904,2021/06/21 01:36:24,57018.9504,2.0004,1,15,7,0,0,0,-9.029243,3.713609,-33.531078067987,2.75756,3.699887,20.66206,13.85888,,-0.0118755800649524,,0.19761049747467,5.24282503128052,,,,,,,,,,,,,,,,,34.85184,0.07093549,35,0,35.38334,0.1364172
3905,2021/06/21 01:36:24,57019.2009,2.2509,1,15,7,0,0,0,-9.030914,3.711415,-33.51746968331,2.75756,3.700519,20.66206,13.86123,,,,,,,,,,,,,,,,,,,,,,34.85184,0.07093549,35,0,35.38334,0.1364172
3906,2021/06/21 01:36:24,57019.4505,2.5005,1,15,7,0,0,0,-9.031929,3.709159,-33.500860737711,2.75756,3.701144,20.66206,13.86355,,,,,,,,,,,,,,,,,,,,,,34.85184,0.07093549,35,0,35.38334,0.1364172
3907,2021/06/21 01:36:24,57019.7009,2.7509,1,15,7,0,0,0,-9.032875,3.707185,-33.486538706875,2.75756,3.701772,20.66206,13.86588,,,,,,,,,,,,,,,,,,,,,,34.61515,-0.07396817,35,0,34.94409,-0.1372647
3908,2021/06/21 01:36:25,57019.9513,3.0013,1,15,7,0,0,0,-9.03273,3.704688,-33.46344643824,2.75756,3.7024,20.66206,13.8682,,-0.00889731198549271,,0.26495361328125,4.04941082000732,,,,,,,,,,,,,,,,,34.61515,-0.07396817,35,0,34.94409,-0.1372647
3909,2021/06/21 01:36:25,57020.2,3.25,1,15,7,0,0,0,-9.032997,3.702811,-33.447480654567,2.75756,3.703024,20.66206,13.87051,,,,,,,,,,,,,,,,,,,,,,34.61515,-0.07396817,35,0,34.94409,-0.1372647
3910,2021/06/21 01:36:25,57020.4505,3.5005,1,15,7,0,0,0,-9.032921,3.700675,-33.427904921675,2.75756,3.703653,20.66206,13.87284,,,,,,,,,,,,,,,,,,,,,,34.98959,-0.07396817,35,0,35.19245,-0.1372647
3911,2021/06/21 01:36:25,57020.7008,3.7508,1,15,7,0,0,0,-9.033188,3.698996,-33.413726279248,2.75756,3.70428,20.66206,13.87516,,,,,,,,,,,,,,,,,,,,,,34.98959,-0.07396817,35,0,35.19245,-0.1372647
3912,2021/06/21 01:36:26,57020.9513,4.0013,1,15,7,0,0,0,-9.033279,3.697282,-33.398579847678,2.75756,3.704907,20.66206,13.87748,,-0.00738751282915473,,0.350903898477554,3.213210105896,,,,,,,,,,,,,,,,,34.98959,-0.07396817,35,0,35.19245,-0.1372647
3913,2021/06/21 01:36:26,57021.2001,4.2501,1,15,7,0,0,0,-9.033279,3.695794,-33.385138328526,2.75756,3.705532,20.66206,13.87979,,,,,,,,,,,,,,,,,,,,,,34.98993,0.1171207,35,0,35.49333,0.1716387
3914,2021/06/21 01:36:26,57021.4512,4.5012,1,15,7,0,0,0,-9.033051,3.694089,-33.368894335539,2.75756,3.706161,20.66206,13.88211,,,,,,,,,,,,,,,,,,,,,,34.98993,0.1171207,35,0,35.49333,0.1716387
3915,2021/06/21 01:36:26,57021.7017,4.7517,1,15,7,0,0,0,-9.032806,3.692541,-33.354006500046,2.75756,3.70679,20.66206,13.88444,,,,,,,,,,,,,,,,,,,,,,34.59291,0.1171207,35,0,35.49333,0.1716387
3916,2021/06/21 01:36:27,57021.9505,5.0005,1,15,7,0,0,0,-9.032684,3.690963,-33.339302434692,2.75756,3.707414,20.66206,13.88674,,-0.00688173482194543,,0.361995488405228,,,,,,,,,,,,,,,,,,34.59291,-0.1240695,35,0,34.98482,-0.1589096
3917,2021/06/21 01:36:27,57022.2002,5.2502,1,15,7,0,0,0,-9.032654,3.689745,-33.32818993323,2.75756,3.70804,20.66206,13.88905,,,,,,,,,,,,,,,,,,,,,,34.59291,-0.1240695,35,0,34.98482,-0.1589096
3918,2021/06/21 01:36:27,57022.4513,5.5013,1,15,7,0,0,0,-9.032806,3.687999,-33.312979495194,2.75756,3.708669,20.66206,13.89137,,,,,,,,,,,,,,,,,,,,,,34.89598,-0.1240695,35,0,35.03594,-0.1589096
3919,2021/06/21 01:36:27,57022.7008,5.7508,1,15,7,0,0,0,-9.032913,3.687036,-33.304675415868,2.75756,3.709294,20.66206,13.89368,,,,,,,,,,,,,,,,,,,,,,34.89598,-0.1240695,35,0,35.03594,-0.1589096
3920,2021/06/21 01:36:28,57022.9506,6.0006,1,15,7,0,0,0,-9.032654,3.685414,-33.289069508756,2.75756,3.709921,20.66206,13.89599,,-0.00611567404121161,,0.432408094406128,2.42964696884155,,,,,,,,,,,,,,,,,34.89598,-0.1240695,35,0,35.03594,-0.1589096
3921,2021/06/21 01:36:28,57023.2,6.25,1,15,7,0,0,0,-9.032593,3.684263,-33.278448183959,2.75756,3.710547,20.66206,13.89829,,,,,,,,,,,,,,,,,,,,,,35.10488,0.1599908,35,0,35.46843,0.1511264
3922,2021/06/21 01:36:28,57023.4513,6.5013,1,15,7,0,0,0,-9.032837,3.682817,-33.266285661829,2.75756,3.711178,20.66206,13.90062,,,,,,,,,,,,,,,,,,,,,,35.10488,0.1599908,35,0,35.46843,0.1511264
3923,2021/06/21 01:36:28,57023.7,6.75,1,15,7,0,0,0,-9.032768,3.681765,-33.25652907552,2.75756,3.711801,20.66206,13.90291,,,,,,,,,,,,,,,,,,,,,,35.10488,0.1599908,35,0,35.46843,0.1511264
3924,2021/06/21 01:36:29,57023.9514,7.0014,1,15,7,0,0,0,-9.032822,3.680692,-33.247035672824,2.75756,3.712432,20.66206,13.90524,,-0.00551203498616815,,0.48712220788002,,,,,,,,,,,,,,,,,,34.71584,-0.1215744,35,0,35.11465,-0.1105547
3925,2021/06/21 01:36:29,57024.2003,7.2503,1,15,7,0,0,0,-9.032722,3.679244,-33.233588222168,2.75756,3.713056,20.66206,13.90753,,,,,,,,,,,,,,,,,,,,,,34.71584,-0.1215744,35,0,35.11465,-0.1105547
3926,2021/06/21 01:36:29,57024.4505,7.5005,1,15,7,0,0,0,-9.032959,3.678141,-33.224496849219,2.75756,3.713684,20.66206,13.90984,,,,,,,,,,,,,,,,,,,,,,34.71584,-0.1215744,35,0,35.11465,-0.1105547
3927,2021/06/21 01:36:29,57024.7002,7.7502,1,15,7,0,0,0,-9.032951,3.677222,-33.216166142122,2.75756,3.71431,20.66206,13.91214,,,,,,,,,,,,,,,,,,,,,,34.79189,-0.1215744,35,0,34.94587,-0.1105547
3928,2021/06/21 01:36:30,57024.9507,8.0007,1,15,7,0,0,0,-9.032936,3.676189,-33.206779960904,2.75756,3.714938,20.66206,13.91445,,-0.00435783294960856,,0.523515999317169,1.99495995044708,,,,,,,,,,,,,,,,,34.79189,-0.1215744,35,0,34.94587,-0.1105547
3929,2021/06/21 01:36:30,57025.2009,8.2509,1,15,7,0,0,0,-9.032784,3.67492,-33.19475857728,2.75756,3.715565,20.66206,13.91676,,,,,,,,,,,,,,,,,,,,,,34.79189,-0.1215744,35,0,34.94587,-0.1105547
3930,2021/06/21 01:36:30,57025.4513,8.5013,1,15,7,0,0,0,-9.032692,3.673838,-33.184647111896,2.75756,3.716194,20.66206,13.91907,,,,,,,,,,,,,,,,,,,,,,35.18272,0.1458979,35,0,35.39947,0.08900642
3931,2021/06/21 01:36:30,57025.7009,8.7509,1,15,7,0,0,0,-9.033127,3.672803,-33.176895944981,2.75756,3.716819,20.66206,13.92137,,,,,,,,,,,,,,,,,,,,,,35.18272,0.1458979,35,0,35.39947,0.08900642
3932,2021/06/21 01:36:31,57025.9513,9.0013,1,15,7,0,0,0,-9.033485,3.671839,-33.169502528915,2.75756,3.717448,20.66206,13.92367,,-0.00506645301356912,,0.614723086357117,,,,,,,,,,,,,,,,,,35.18272,0.1458979,35,0,35.39947,0.08900642
3933,2021/06/21 01:36:31,57026.2001,9.2501,1,15,7,0,0,0,-9.033524,3.670662,-33.159013272888,2.75756,3.718071,20.66206,13.92596,,,,,,,,,,,,,,,,,,,,,,34.84235,-0.1063657,35,0,35.22706,-0.05387783
3934,2021/06/21 01:36:31,57026.4513,9.5013,1,15,7,0,0,0,-9.033127,3.669785,-33.149633967695,2.75756,3.718702,20.66206,13.92828,,,,,,,,,,,,,,,,,,,,,,34.84235,-0.1063657,35,0,35.22706,-0.05387783
3935,2021/06/21 01:36:31,57026.7001,9.7501,1,15,7,0,0,0,-9.033356,3.668764,-33.141251291984,2.75756,3.719326,20.66206,13.93057,,,,,,,,,,,,,,,,,,,,,,34.78403,-0.1063657,35,0,35.22706,-0.05387783
3936,2021/06/21 01:36:32,57026.9515,10.0015,1,15,7,0,0,0,-9.033638,3.668041,-33.135754563158,2.75756,3.719956,20.66206,13.93288,,-0.00426174188032746,,,1.68222999572754,,,,,,,,,,,,,,,,,34.78403,-0.1063657,35,0,34.87506,-0.05387783
3937,2021/06/21 01:36:32,57026.9535,10.0035,1,15,7,0,0,0,-9.033638,3.668041,-33.135754563158,2.75756,3.719961,20.66206,13.9329,,-0.00426174188032746,0.0205025393515825,0.614723086357117,1.68222999572754,,,,,,,,,,,,,,,,,34.78403,-0.1063657,35,0,34.87506,-0.05387783
3938,2021/06/21 01:36:33,57027.9969,1.0012,1,16,7,0,0,0,0,3.840349,0,2.75756,3.719975,20.66206,13.93295,,0.0125102503225207,,,,,,,,,,,,,,,,,,,,35.22837,0.1206326,35,0,35.33329,0.03319621
3939,2021/06/21 01:36:34,57028.9968,2.0011,1,16,7,0,0,0,0,3.845815,0,2.75756,3.719975,20.66206,13.93295,,0.0054193171672523,,,,,,,,,,,,,,,,,,,,34.74044,-0.03866196,35,0,34.88744,0.04215956
3940,2021/06/21 01:36:35,57029.9971,3.0014,1,16,7,0,0,0,0,3.849435,0,2.75756,3.719975,20.66206,13.93295,,0.00416107894852757,,,,,,,,,,,,,,,,,,,,35.11119,0.002043247,35,0,35.1532,-0.09843707
3941,2021/06/21 01:36:36,57030.9969,4.0012,1,16,7,0,0,0,0,3.852307,0,2.75756,3.719975,20.66206,13.93295,,0.00287565193139017,,,,,,,,,,,,,,,,,,,,34.82239,0.009242296,35,0,35.4414,0.09006143
3942,2021/06/21 01:36:37,57031.9962,5.0005,1,16,7,0,0,0,0,3.85454,0,2.75756,3.719975,20.66206,13.93295,,0.00313956500031054,,,,,,,,,,,,,,,,,,,,35.10149,-0.01227498,35,0,35.12254,-0.09964347
3943,2021/06/21 01:36:38,57032.9969,6.0012,1,16,7,0,0,0,0,3.856486,0,2.75756,3.719975,20.66206,13.93295,,0.00171419698745012,,,,,,,,,,,,,,,,,,,,35.21068,0.03412247,35,0,35.45538,0.1040113
3944,2021/06/21 01:36:39,57033.9962,7.0005,1,16,7,0,0,0,0,3.85801,0,2.75756,3.719975,20.66206,13.93295,,0.00141610903665423,,,,,,,,,,,,,,,,,,,,35.09665,-0.03563285,35,0,35.04077,-0.1295638
3945,2021/06/21 01:36:40,57034.9971,8.0014,1,16,7,0,0,0,0,3.859671,0,2.75756,3.719975,20.66206,13.93295,,,,,,,,,,,,,,,,,,,,,,35.26083,0.0513041,35,0,35.44959,0.1277566
3946,2021/06/21 01:36:41,57035.9969,9.0012,1,16,7,0,0,0,0,3.860803,0,2.75756,3.719975,20.66206,13.93295,,0.00159060803707689,,,,,,,,,,,,,,,,,,,,35.08301,-0.05556703,35,0,35.01098,0.1277566
3947,2021/06/21 01:36:42,57036.997,10.0013,1,16,7,0,0,0,0,3.862014,0,2.75756,3.719975,20.66206,13.93295,,0.00129683502018452,,,,,,,,,,,,,,,,,,,,35.30098,0.068115,35,0,35.49672,0.1489341
3948,2021/06/21 01:36:43,57037.9963,11.0006,1,16,7,0,0,0,0,3.863024,0,2.75756,3.719975,20.66206,13.93295,,,,,,,,,,,,,,,,,,,,,,34.81776,0.068115,35,0,35.07663,0.1489341
3949,2021/06/21 01:36:44,57038.9972,12.0015,1,16,7,0,0,0,0,3.864201,0,2.75756,3.719975,20.66206,13.93295,,0.000969394284766167,,,,,,,,,,,,,,,,,,,,35.31068,0.09092331,35,0,35.42256,0.1520967
3950,2021/06/21 01:36:45,57039.997,13.0013,1,16,7,0,0,0,0,3.865114,0,2.75756,3.719975,20.66206,13.93295,,,,,,,,,,,,,,,,,,,,,,34.95713,0.09092331,35,0,35.20893,0.1520967
3951,2021/06/21 01:36:46,57040.9964,14.0007,1,16,7,0,0,0,0,3.865932,0,2.75756,3.719975,20.66206,13.93295,,0.000895300123374909,,,,,,,,,,,,,,,,,,,,35.31732,-0.1025903,35,0,34.9265,-0.1550198
3952,2021/06/21 01:36:47,57041.9972,15.0015,1,16,7,0,0,0,0,3.86679,0,2.75756,3.719975,20.66206,13.93295,,,,,,,,,,,,,,,,,,,,,,34.97131,0.1046658,35,0,35.25108,0.1374412
3953,2021/06/21 01:36:48,57042.997,16.0013,1,16,7,0,0,0,0,3.86761,0,2.75756,3.719975,20.66206,13.93295,,0.000802619673777372,,,,,,,,,,,,,,,,,,,,34.84914,-0.1463079,35,0,34.91217,-0.1419199
3954,2021/06/21 01:36:49,57043.9971,17.0014,1,16,7,0,0,0,0,3.868257,0,2.75756,3.719975,20.66206,13.93295,,,,,,,,,,,,,,,,,,,,,,35.13162,0.148598,35,0,35.34839,0.1245546
