Repository: HVES-Battery-Testing-Consortium/LG-HG2

# Battery Testing Consortium (BTC)
The Battery Testing Consortium (BTC) has been developed within the High Voltage and Energy Storage Lab at Oxford Brookes University to provide accurate and comprehensive cell data to Formula Student Electric teams. Through the BTC, we aim to provide FS teams with information for improved and informed decisions for cell selection, pack architecture design, thermal cooling requirements, and end of life predictions. A range of tests are completed to provide a comprehensive electrochemical lithium-ion characterisation for modelling, validation, and battery management parameterisation.

File: Data/Round1/LG_HG2/Package 1/210620_FSD_HPPC_EIS_LGHG2_1_35C/210620_FSD_HPPC_EIS_LGHG2_1_35C_Channel_3_Wb_1.CSV (part 22 of 63)
Data_Point,Date_Time,Test_Time(s),Step_Time(s),Cycle_Index,Step_Index,TC_Counter1,TC_Counter2,TC_Counter3,TC_Counter4,Current(A),Voltage(V),Power(W),Charge_Capacity(Ah),Discharge_Capacity(Ah),Charge_Energy(Wh),Discharge_Energy(Wh),ACR(Ohm),dV/dt(V/s),Internal_Resistance(Ohm),dQ/dV(Ah/V),dV/dQ(V/Ah),MetaCode_MV_UD1,MetaCode_MV_UD2,MetaCode_MV_UD3,MetaCode_MV_UD4,MetaCode_MV_UD5,MetaCode_MV_UD6,MetaCode_MV_UD7,MetaCode_MV_UD8,MetaCode_MV_UD9,MetaCode_MV_UD10,MetaCode_MV_UD11,MetaCode_MV_UD12,MetaCode_MV_UD13,MetaCode_MV_UD14,MetaCode_MV_UD15,MetaCode_MV_UD16,Aux_Temperature_1(C),Aux_dT/dt_1(C),Aux_Temperature_2(C),Aux_dT/dt_2(C),Aux_Temperature_3(C),Aux_dT/dt_3(C)
3955,2021/06/21 01:36:50,57044.9962,18.0005,1,16,7,0,0,0,0,3.869049,0,2.75756,3.719975,20.66206,13.93295,,0.000821918190922588,,,,,,,,,,,,,,,,,,,,34.868,-0.1427031,35,0,34.91703,-0.1230359
3956,2021/06/21 01:36:51,57045.9964,19.0007,1,16,7,0,0,0,0,3.86972,0,2.75756,3.719975,20.66206,13.93295,,,,,,,,,,,,,,,,,,,,,,35.26748,0.124836,35,0,35.16966,0.07894754
3957,2021/06/21 01:36:52,57046.9964,20.0007,1,16,7,0,0,0,0,3.870442,0,2.75756,3.719975,20.66206,13.93295,,0.000652654212899506,,,,,,,,,,,,,,,,,,,,34.86831,-0.1247382,35,0,34.95232,-0.0679183
3958,2021/06/21 01:36:53,57047.9973,21.0016,1,16,7,0,0,0,0,3.871067,0,2.75756,3.719975,20.66206,13.93295,,,,,,,,,,,,,,,,,,,,,,35.2103,0.1068723,35,0,35.08452,0.04131198
3959,2021/06/21 01:36:54,57048.9972,22.0015,1,16,7,0,0,0,0,3.871799,0,2.75756,3.719975,20.66206,13.93295,,,,,,,,,,,,,,,,,,,,,,34.85791,-0.110122,35,0,34.94893,-0.04237175
3960,2021/06/21 01:36:55,57049.9971,23.0014,1,16,7,0,0,0,0,3.872287,0,2.75756,3.719975,20.66206,13.93295,,0.000526096380781382,,,,,,,,,,,,,,,,,,,,35.17086,0.09779453,35,0,35.05205,0.03222585
3961,2021/06/21 01:36:56,57050.9964,24.0007,1,16,7,0,0,0,0,3.872799,0,2.75756,3.719975,20.66206,13.93295,,,,,,,,,,,,,,,,,,,,,,35.33806,0.09779453,35,0,35.49886,0.03222585
3962,2021/06/21 01:36:57,57051.9965,25.0008,1,16,7,0,0,0,0,3.873269,0,2.75756,3.719975,20.66206,13.93295,,,,,,,,,,,,,,,,,,,,,,35.05559,0.05206347,35,0,34.93675,-0.03973842
3963,2021/06/21 01:36:58,57052.9966,26.0009,1,16,7,0,0,0,0,3.873664,0,2.75756,3.719975,20.66206,13.93295,,,,,,,,,,,,,,,,,,,,,,35.31732,0.05206347,35,0,35.41523,-0.03973842
3964,2021/06/21 01:36:59,57053.9963,27.0006,1,16,7,0,0,0,0,3.874218,0,2.75756,3.719975,20.66206,13.93295,,0.000430516985943541,,,,,,,,,,,,,,,,,,,,34.99604,0.03187776,35,0,34.89817,-0.06866693
3965,2021/06/21 01:37:00,57054.9966,28.0009,1,16,7,0,0,0,0,3.874759,0,2.75756,3.719975,20.66206,13.93295,,,,,,,,,,,,,,,,,,,,,,35.29511,0.03187776,35,0,35.33012,-0.06866693
3966,2021/06/21 01:37:01,57055.9966,29.0009,1,16,7,0,0,0,0,3.875136,0,2.75756,3.719975,20.66206,13.93295,,,,,,,,,,,,,,,,,,,,,,35.01057,0.004541874,35,0,35.20643,0.09632945
3967,2021/06/21 01:37:02,57056.9972,30.0015,1,16,7,0,0,0,0,3.875347,0,2.75756,3.719975,20.66206,13.93295,,0.000492920109536499,,,,,,,,,,,,,,,,,,,,35.31585,-0.02898097,35,0,35.28796,-0.1076567
3968,2021/06/21 01:37:03,57057.9975,31.0018,1,16,7,0,0,0,0,3.875585,0,2.75756,3.719975,20.66206,13.93295,,,,,,,,,,,,,,,,,,,,,,35.13015,0.06634951,35,0,35.34693,0.1515627
3969,2021/06/21 01:37:04,57058.9958,32.0001,1,16,7,0,0,0,0,3.876049,0,2.75756,3.719975,20.66206,13.93295,,,,,,,,,,,,,,,,,,,,,,35.20907,-0.09173989,35,0,35.10426,-0.1747656
3970,2021/06/21 01:37:05,57059.9959,33.0002,1,16,7,0,0,0,0,3.876362,0,2.75756,3.719975,20.66206,13.93295,,0.00047366731450893,,,,,,,,,,,,,,,,,,,,35.20671,0.115664,35,0,35.37453,0.1833916
3971,2021/06/21 01:37:06,57060.9974,34.0017,1,16,7,0,0,0,0,3.876741,0,2.75756,3.719975,20.66206,13.93295,,,,,,,,,,,,,,,,,,,,,,34.84179,-0.1140356,35,0,34.9328,-0.1380396
3972,2021/06/21 01:37:07,57061.9957,35,1,16,7,0,0,0,0,3.877091,0,2.75756,3.719975,20.66206,13.93295,,,,,,,,,,,,,,,,,,,,,,35.25495,0.129112,35,0,35.39481,0.1443768
3973,2021/06/21 01:37:08,57062.9974,36.0017,1,16,7,0,0,0,0,3.877555,0,2.75756,3.719975,20.66206,13.93295,,,,,,,,,,,,,,,,,,,,,,34.85668,-0.1244605,35,0,34.96168,-0.1353526
3974,2021/06/21 01:37:09,57063.9967,37.001,1,16,7,0,0,0,0,3.877795,0,2.75756,3.719975,20.66206,13.93295,,0.000350608490407467,,,,,,,,,,,,,,,,,,,,35.31767,0.1440585,35,0,35.37365,0.1287389
3975,2021/06/21 01:37:10,57064.9959,38.0002,1,16,7,0,0,0,0,3.878079,0,2.75756,3.719975,20.66206,13.93295,,,,,,,,,,,,,,,,,,,,,,34.96806,-0.1092505,35,0,35.11499,-0.08082867
3976,2021/06/21 01:37:11,57065.9958,39.0001,1,16,7,0,0,0,0,3.878296,0,2.75756,3.719975,20.66206,13.93295,,,,,,,,,,,,,,,,,,,,,,34.95281,-0.1092505,35,0,34.86193,-0.08082867
3977,2021/06/21 01:37:12,57066.9958,40.0001,1,16,7,0,0,0,0,3.878836,0,2.75756,3.719975,20.66206,13.93295,,,,,,,,,,,,,,,,,,,,,,34.97742,-0.09194613,35,0,35.19426,-0.01983404
3978,2021/06/21 01:37:12,57066.9986,40.0029,1,16,7,0,0,0,0,3.87879,0,2.75756,3.719975,20.66206,13.93295,,0.000350608490407467,0.0205025393515825,0,0,,,,,,,,,,,,,,,,,34.97742,-0.09194613,35,0,35.19426,-0.01983404
3979,2021/06/21 01:37:12,57067.2894,0.2508,1,17,7,0,0,0,1.791389,3.911359,7.006765487651,2.757678,3.720071,20.66252,13.93332,,0.102099001407623,,0.0010768020292744,928.676086425781,,,,,,,,,,,,,,,,,34.97742,-0.09194613,35,0,35.19426,-0.01983404
3980,2021/06/21 01:37:12,57067.5393,0.5007,1,17,7,0,0,0,1.791695,3.912193,7.009456637135,2.757802,3.720071,20.663,13.93332,,,,,,,,,,,,,,,,,,,,,,34.87249,-0.09194613,35,0,34.78859,-0.01983404
3981,2021/06/21 01:37:13,57067.7887,0.7501,1,17,7,0,0,0,1.791634,3.91331,7.01121924854,2.757926,3.720071,20.66349,13.93332,,0.00524883903563023,,,,,,,,,,,,,,,,,,,,34.87249,-0.09194613,35,0,34.78859,-0.01983404
3982,2021/06/21 01:37:13,57068.0398,1.0012,1,17,7,0,0,0,1.791313,3.913673,7.010613322649,2.758051,3.720071,20.66398,13.93332,,,,,,,,,,,,,,,,,,,,,,34.87249,-0.09194613,35,0,34.78859,-0.01983404
3983,2021/06/21 01:37:13,57068.2904,1.2518,1,17,7,0,0,0,1.790459,3.91463,7.00898451517,2.758176,3.720071,20.66446,13.93332,,,,,,,,,,,,,,,,,,,,,,35.2553,0.08683801,35,0,35.16448,-0.009306669
3984,2021/06/21 01:37:13,57068.5398,1.5012,1,17,7,0,0,0,1.790039,3.915146,7.008264030694,2.7583,3.720071,20.66495,13.93332,,,,,,,,,,,,,,,,,,,,,,35.2553,0.08683801,35,0,35.16448,-0.009306669
3985,2021/06/21 01:37:14,57068.7886,1.75,1,17,7,0,0,0,1.789825,3.915612,7.0082602479,2.758423,3.720071,20.66543,13.93332,,0.00260457303375006,,0.134185597300529,,,,,,,,,,,,,,,,,,35.2553,0.08683801,35,0,35.16448,-0.009306669
3986,2021/06/21 01:37:14,57069.0399,2.0013,1,17,7,0,0,0,1.78981,3.915841,7.00861138021,2.758548,3.720071,20.66592,13.93332,,,,,,,,,,,,,,,,,,,,,,35.12405,-0.04101634,35,0,35.3548,0.0594759
3987,2021/06/21 01:37:14,57069.2887,2.2501,1,17,7,0,0,0,1.789543,3.916763,7.009215809309,2.758672,3.720071,20.66641,13.93332,,,,,,,,,,,,,,,,,,,,,,35.12405,-0.04101634,35,0,35.3548,0.0594759
3988,2021/06/21 01:37:14,57069.5391,2.5005,1,17,7,0,0,0,1.789406,3.9171,7.0092822426,2.758796,3.720071,20.66689,13.93332,,,,,,,,,,,,,,,,,,,,,,35.12405,-0.04101634,35,0,35.3548,0.0594759
3989,2021/06/21 01:37:15,57069.7902,2.7516,1,17,7,0,0,0,1.789566,3.917812,7.011183149592,2.758921,3.720071,20.66738,13.93332,,0.00175548496190459,,,,,,,,,,,,,,,,,,,,34.83302,-0.04101634,35,0,34.87506,0.0594759
3990,2021/06/21 01:37:15,57070.0398,3.0012,1,17,7,0,0,0,1.789619,3.918185,7.012058321515,2.759045,3.720071,20.66787,13.93332,,,,,,,,,,,,,,,,,,,,,,34.83302,-0.04101634,35,0,34.87506,0.0594759
3991,2021/06/21 01:37:15,57070.2887,3.2501,1,17,7,0,0,0,1.78981,3.918593,7.01353693733,2.759169,3.720071,20.66835,13.93332,,,,,,,,,,,,,,,,,,,,,,34.83302,-0.04101634,35,0,34.87506,0.0594759
3992,2021/06/21 01:37:15,57070.5389,3.5003,1,17,7,0,0,0,1.789757,3.919077,7.014195494289,2.759293,3.720071,20.66884,13.93332,,,,,,,,,,,,,,,,,,,,,,35.30673,0.05708933,35,0,35.18796,-0.05213857
3993,2021/06/21 01:37:16,57070.7887,3.7501,1,17,7,0,0,0,1.789505,3.919577,7.014102639385,2.759417,3.720071,20.66933,13.93332,,,,,,,,,,,,,,,,,,,,,,35.30673,0.05708933,35,0,35.18796,-0.05213857
3994,2021/06/21 01:37:16,57071.0391,4.0005,1,17,7,0,0,0,1.789108,3.919997,7.013297992676,2.759542,3.720071,20.66982,13.93332,,,,,,,,,,,,,,,,,,,,,,35.1456,-0.050354,35,0,35.18796,-0.05213857
3995,2021/06/21 01:37:16,57071.2902,4.2516,1,17,7,0,0,0,1.788895,3.920349,7.013092724355,2.759666,3.720071,20.6703,13.93332,,,,,,,,,,,,,,,,,,,,,,35.1456,-0.050354,35,0,35.34839,0.05013466
3996,2021/06/21 01:37:16,57071.5391,4.5005,1,17,7,0,0,0,1.789291,3.921023,7.015851164693,2.75979,3.720071,20.67079,13.93332,,,,,,,,,,,,,,,,,,,,,,35.1456,-0.050354,35,0,35.34839,0.05013466
3997,2021/06/21 01:37:17,57071.7897,4.7511,1,17,7,0,0,0,1.789558,3.921278,7.017354415124,2.759914,3.720071,20.67128,13.93332,,0.00171698699705303,,0.266032308340073,5.0432071685791,,,,,,,,,,,,,,,,,34.80126,-0.050354,35,0,34.8363,0.05013466
3998,2021/06/21 01:37:17,57072.0398,5.0012,1,17,7,0,0,0,1.789902,3.921714,7.019483732028,2.760039,3.720071,20.67176,13.93332,,,,,,,,,,,,,,,,,,,,,,34.80126,-0.050354,35,0,34.8363,0.05013466
3999,2021/06/21 01:37:17,57072.2888,5.2502,1,17,7,0,0,0,1.789734,3.921996,7.019329589064,2.760162,3.720071,20.67225,13.93332,,,,,,,,,,,,,,,,,,,,,,34.80126,-0.050354,35,0,34.8363,0.05013466
4000,2021/06/21 01:37:17,57072.5401,5.5015,1,17,7,0,0,0,1.789597,3.922552,7.019787291544,2.760287,3.720071,20.67274,13.93332,,,,,,,,,,,,,,,,,,,,,,35.25869,0.03534198,35,0,35.20283,-0.04548788
4001,2021/06/21 01:37:18,57072.7895,5.7509,1,17,7,0,0,0,1.789452,3.923005,7.02002914326,2.760411,3.720071,20.67323,13.93332,,0.00164869602303952,,,,,,,,,,,,,,,,,,,,35.25869,0.03534198,35,0,35.20283,-0.04548788
4002,2021/06/21 01:37:18,57073.0393,6.0007,1,17,7,0,0,0,1.789452,3.923519,7.020948921588,2.760535,3.720071,20.67371,13.93332,,,,,,,,,,,,,,,,,,,,,,35.25869,0.03534198,35,0,35.20283,-0.04548788
4003,2021/06/21 01:37:18,57073.2895,6.2509,1,17,7,0,0,0,1.789482,3.923754,7.021487155428,2.76066,3.720071,20.6742,13.93332,,,,,,,,,,,,,,,,,,,,,,35.22231,-0.01137137,35,0,35.43904,0.07381678
4004,2021/06/21 01:37:18,57073.5391,6.5005,1,17,7,0,0,0,1.789581,3.924235,7.022736395535,2.760784,3.720071,20.67469,13.93332,,,,,,,,,,,,,,,,,,,,,,35.22231,-0.01137137,35,0,35.43904,0.07381678
4005,2021/06/21 01:37:19,57073.7895,6.7509,1,17,7,0,0,0,1.789604,3.924618,7.023512071272,2.760908,3.720071,20.67517,13.93332,,0.00193616095930338,,,,,,,,,,,,,,,,,,,,35.22231,-0.01137137,35,0,35.43904,0.07381678
4006,2021/06/21 01:37:19,57074.0391,7.0005,1,17,7,0,0,0,1.789467,3.925254,7.024112499618,2.761031,3.720071,20.67566,13.93332,,,,,,,,,,,,,,,,,,,,,,34.84088,-0.01137137,35,0,34.93188,0.07381678
4007,2021/06/21 01:37:19,57074.2894,7.2508,1,17,7,0,0,0,1.789299,3.925545,7.023973742955,2.761156,3.720071,20.67615,13.93332,,,,,,,,,,,,,,,,,,,,,,34.84088,-0.01137137,35,0,34.93188,0.07381678
4008,2021/06/21 01:37:19,57074.5399,7.5013,1,17,7,0,0,0,1.789032,3.925963,7.023673437816,2.761281,3.720071,20.67664,13.93332,,,,,,,,,,,,,,,,,,,,,,34.84088,-0.01137137,35,0,34.93188,0.07381678
4009,2021/06/21 01:37:20,57074.7895,7.7509,1,17,7,0,0,0,1.789391,3.926192,7.025492629072,2.761405,3.720071,20.67712,13.93332,,0.0017558119725436,,0.281161695718765,,,,,,,,,,,,,,,,,,35.22768,0.001680851,35,0,35.15784,-0.08787751
4010,2021/06/21 01:37:20,57075.039,8.0004,1,17,7,0,0,0,1.789261,3.9266,7.0257122426,2.761528,3.720071,20.67761,13.93332,,,,,,,,,,,,,,,,,,,,,,35.22768,0.001680851,35,0,35.15784,-0.08787751
4011,2021/06/21 01:37:20,57075.2895,8.2509,1,17,7,0,0,0,1.789673,3.927088,7.028203362224,2.761653,3.720071,20.6781,13.93332,,,,,,,,,,,,,,,,,,,,,,35.22768,0.001680851,35,0,35.15784,-0.08787751
4012,2021/06/21 01:37:20,57075.5392,8.5006,1,17,7,0,0,0,1.789444,3.927587,7.028196991628,2.761777,3.720071,20.67859,13.93332,,,,,,,,,,,,,,,,,,,,,,35.28701,0.01853824,35,0,35.44781,0.09061813
4013,2021/06/21 01:37:21,57075.7888,8.7502,1,17,7,0,0,0,1.789825,3.927794,7.03006389605,2.761901,3.720071,20.67907,13.93332,,0.0017458510119468,,,,,,,,,,,,,,,,,,,,35.28701,0.01853824,35,0,35.44781,0.09061813
4014,2021/06/21 01:37:21,57076.0401,9.0015,1,17,7,0,0,0,1.789871,3.928298,7.031146669558,2.762026,3.720071,20.67957,13.93332,,,,,,,,,,,,,,,,,,,,,,34.86491,0.01853824,35,0,35.44781,0.09061813
4015,2021/06/21 01:37:21,57076.2895,9.2509,1,17,7,0,0,0,1.789978,3.928557,7.032030601746,2.76215,3.720071,20.68005,13.93332,,,,,,,,,,,,,,,,,,,,,,34.86491,0.01853824,35,0,34.94893,0.09061813
4016,2021/06/21 01:37:21,57076.5391,9.5005,1,17,7,0,0,0,1.789558,3.929088,7.031330863104,2.762274,3.720071,20.68054,13.93332,,,,,,,,,,,,,,,,,,,,,,34.86491,0.01853824,35,0,34.94893,0.09061813
4017,2021/06/21 01:37:22,57076.7888,9.7502,1,17,7,0,0,0,1.789505,3.929264,7.03143757432,2.762398,3.720071,20.68103,13.93332,,0.00162183702923357,,,,,,,,,,,,,,,,,,,,35.19057,-0.03013611,35,0,35.09275,-0.1109588
4018,2021/06/21 01:37:22,57077.04,10.0014,1,17,7,0,0,0,1.789566,3.92996,7.03292279736,2.762523,3.720071,20.68152,13.93332,,,,,,,,,,,,,,,,,,,,,,35.19057,-0.03013611,35,0,35.09275,-0.1109588
4019,2021/06/21 01:37:22,57077.0412,10.0026,1,17,7,0,0,0,1.789566,3.92996,7.03292279736,2.762523,3.720071,20.68152,13.93332,,0.00162183702923357,0.0205025393515825,0.281161695718765,5.0432071685791,,,,,,,,,,,,,,,,,35.19057,-0.03013611,35,0,35.09275,-0.1109588
4020,2021/06/21 01:37:23,57078.083,1.0003,1,18,7,0,0,0,0,3.895904,0,2.762526,3.720071,20.68153,13.93332,,-0.00265414197929204,,,,,,,,,,,,,,,,,,,,35.29457,0.03249884,35,0,35.42044,0.1024032
4021,2021/06/21 01:37:24,57079.0839,2.0012,1,18,7,0,0,0,0,3.894804,0,2.762526,3.720071,20.68153,13.93332,,,,,,,,,,,,,,,,,,,,,,35.08839,-0.06442904,35,0,34.94858,-0.1474547
4022,2021/06/21 01:37:25,57080.0833,3.0006,1,18,7,0,0,0,0,3.894501,0,2.762526,3.720071,20.68153,13.93332,,-0.00115012098103762,,,,,,,,,,,,,,,,,,,,35.30188,0.06671309,35,0,35.43473,0.1519215
4023,2021/06/21 01:37:26,57081.0839,4.0012,1,18,7,0,0,0,0,3.894116,0,2.762526,3.720071,20.68153,13.93332,,,,,,,,,,,,,,,,,,,,,,35.04442,-0.08045554,35,0,34.92558,0.1519215
4024,2021/06/21 01:37:27,57082.0832,5.0005,1,18,7,0,0,0,0,3.893828,0,2.762526,3.720071,20.68153,13.93332,,,,,,,,,,,,,,,,,,,,,,35.30299,0.08080482,35,0,35.29607,0.1157784
4025,2021/06/21 01:37:28,57083.0832,6.0005,1,18,7,0,0,0,0,3.893651,0,2.762526,3.720071,20.68153,13.93332,,,,,,,,,,,,,,,,,,,,,,35.00481,0.08080482,35,0,35.13076,0.1157784
4026,2021/06/21 01:37:29,57084.0839,7.0012,1,18,7,0,0,0,0,3.893466,0,2.762526,3.720071,20.68153,13.93332,,,,,,,,,,,,,,,,,,,,,,35.32951,0.1159835,35,0,35.29464,0.1356709
4027,2021/06/21 01:37:30,57085.0833,8.0006,1,18,7,0,0,0,0,3.893385,0,2.762526,3.720071,20.68153,13.93332,,-0.00023776080342941,,,,,,,,,,,,,,,,,,,,35.0389,0.1159835,35,0,35.25571,0.1356709
4028,2021/06/21 01:37:31,57086.0839,9.0012,1,18,7,0,0,0,0,3.893238,0,2.762526,3.720071,20.68153,13.93332,,,,,,,,,,,,,,,,,,,,,,35.32215,0.1307213,35,0,35.18241,-0.1527131
4029,2021/06/21 01:37:32,57087.0831,10.0004,1,18,7,0,0,0,0,3.893186,0,2.762526,3.720071,20.68153,13.93332,,,,,,,,,,,,,,,,,,,,,,35.15596,0.1307213,35,0,35.30982,0.1176417
4030,2021/06/21 01:37:33,57088.084,11.0013,1,18,7,0,0,0,0,3.893379,0,2.762526,3.720071,20.68153,13.93332,,,,,,,,,,,,,,,,,,,,,,34.90974,-0.1288772,35,0,34.89581,-0.08956075
4031,2021/06/21 01:37:34,57089.0839,12.0012,1,18,7,0,0,0,0,3.89297,0,2.762526,3.720071,20.68153,13.93332,,,,,,,,,,,,,,,,,,,,,,35.1492,0.1140821,35,0,35.35199,0.09223938
4032,2021/06/21 01:37:35,57090.084,13.0013,1,18,7,0,0,0,0,3.893163,0,2.762526,3.720071,20.68153,13.93332,,,,,,,,,,,,,,,,,,,,,,34.83963,-0.1359904,35,0,34.87468,-0.09884238
4033,2021/06/21 01:37:36,57091.0833,14.0006,1,18,7,0,0,0,0,3.893186,0,2.762526,3.720071,20.68153,13.93332,,,,,,,,,,,,,,,,,,,,,,35.24362,0.1448369,35,0,35.43939,0.109874
4034,2021/06/21 01:37:37,57092.0843,15.0016,1,18,7,0,0,0,0,3.893244,0,2.762526,3.720071,20.68153,13.93332,,,,,,,,,,,,,,,,,,,,,,34.84663,-0.1426506,35,0,34.86769,-0.1120591
4035,2021/06/21 01:37:38,57093.0839,16.0012,1,18,7,0,0,0,0,3.893104,0,2.762526,3.720071,20.68153,13.93332,,,,,,,,,,,,,,,,,,,,,,35.27515,0.1339126,35,0,35.19133,0.101136
4036,2021/06/21 01:37:39,57094.0841,17.0014,1,18,7,0,0,0,0,3.893139,0,2.762526,3.720071,20.68153,13.93332,,,,,,,,,,,,,,,,,,,,,,34.83603,-0.1372242,35,0,34.91305,-0.08696079
4037,2021/06/21 01:37:40,57095.0833,18.0006,1,18,7,0,0,0,0,3.893306,0,2.762526,3.720071,20.68153,13.93332,,,,,,,,,,,,,,,,,,,,,,35.26997,0.1356053,35,0,35.20013,0.08971334
4038,2021/06/21 01:37:41,57096.0833,19.0006,1,18,7,0,0,0,0,3.893463,0,2.762526,3.720071,20.68153,13.93332,,,,,,,,,,,,,,,,,,,,,,34.85003,-0.1312304,35,0,35.38885,0.08971334
4039,2021/06/21 01:37:42,57097.0832,20.0005,1,18,7,0,0,0,0,3.893339,0,2.762526,3.720071,20.68153,13.93332,,-0.00000936446758714737,,,,,,,,,,,,,,,,,,,,35.33301,0.1509297,35,0,35.18627,0.09412408
4040,2021/06/21 01:37:43,57098.0841,21.0014,1,18,7,0,0,0,0,3.893476,0,2.762526,3.720071,20.68153,13.93332,,,,,,,,,,,,,,,,,,,,,,35.24506,0.1509297,35,0,35.39191,0.09412408
4041,2021/06/21 01:37:44,57099.0833,22.0006,1,18,7,0,0,0,0,3.89354,0,2.762526,3.720071,20.68153,13.93332,,,,,,,,,,,,,,,,,,,,,,35.17929,0.1214468,35,0,35.05349,0.06025195
4042,2021/06/21 01:37:45,57100.0843,23.0016,1,18,7,0,0,0,0,3.893553,0,2.762526,3.720071,20.68153,13.93332,,,,,,,,,,,,,,,,,,,,,,35.25993,0.1214468,35,0,35.42075,0.06025195
4043,2021/06/21 01:37:46,57101.0834,24.0007,1,18,7,0,0,0,0,3.893524,0,2.762526,3.720071,20.68153,13.93332,,,,,,,,,,,,,,,,,,,,,,35.13432,0.1047456,35,0,34.87616,-0.05541801
4044,2021/06/21 01:37:47,57102.0842,25.0015,1,18,7,0,0,0,0,3.893487,0,2.762526,3.720071,20.68153,13.93332,,,,,,,,,,,,,,,,,,,,,,35.2252,0.1047456,35,0,35.35809,0.04573226
4045,2021/06/21 01:37:48,57103.0841,26.0014,1,18,7,0,0,0,0,3.893584,0,2.762526,3.720071,20.68153,13.93332,,,,,,,,,,,,,,,,,,,,,,34.89575,-0.07455111,35,0,34.99375,-0.008984804
4046,2021/06/21 01:37:49,57104.0842,27.0015,1,18,7,0,0,0,0,3.893548,0,2.762526,3.720071,20.68153,13.93332,,,,,,,,,,,,,,,,,,,,,,35.23614,0.06278157,35,0,35.35504,-0.004975796
4047,2021/06/21 01:37:50,57105.0841,28.0014,1,18,7,0,0,0,0,3.89351,0,2.762526,3.720071,20.68153,13.93332,,,,,,,,,,,,,,,,,,,,,,34.81257,-0.08877635,35,0,35.0155,0.01177311
4048,2021/06/21 01:37:51,57106.0831,29.0004,1,18,7,0,0,0,0,3.893502,0,2.762526,3.720071,20.68153,13.93332,,,,,,,,,,,,,,,,,,,,,,35.2641,0.0794661,35,0,34.92705,-0.02764106
4049,2021/06/21 01:37:52,57107.0831,30.0004,1,18,7,0,0,0,0,3.893641,0,2.762526,3.720071,20.68153,13.93332,,,,,,,,,,,,,,,,,,,,,,34.94472,-0.03816962,35,0,35.09865,0.05362511
4050,2021/06/21 01:37:53,57108.0832,31.0005,1,18,7,0,0,0,0,3.89375,0,2.762526,3.720071,20.68153,13.93332,,,,,,,,,,,,,,,,,,,,,,35.02401,0.02477884,35,0,34.87019,-0.07139444
4051,2021/06/21 01:37:54,57109.0832,32.0005,1,18,7,0,0,0,0,3.893658,0,2.762526,3.720071,20.68153,13.93332,,0.000036862438719254,,,,,,,,,,,,,,,,,,,,34.85723,-0.05211949,35,0,35.03916,0.05280495
4052,2021/06/21 01:37:55,57110.0841,33.0014,1,18,7,0,0,0,0,3.893897,0,2.762526,3.720071,20.68153,13.93332,,,,,,,,,,,,,,,,,,,,,,34.9562,0.03093004,35,0,34.85832,-0.05651236
4053,2021/06/21 01:37:56,57111.0833,34.0006,1,18,7,0,0,0,0,3.8938,0,2.762526,3.720071,20.68153,13.93332,,,,,,,,,,,,,,,,,,,,,,34.97934,0.007231236,35,0,35.33044,-0.05651236
4054,2021/06/21 01:37:57,57112.0832,35.0005,1,18,7,0,0,0,0,3.89367,0,2.762526,3.720071,20.68153,13.93332,,,,,,,,,,,,,,,,,,,,,,34.86673,-0.03519297,35,0,34.82481,-0.1182389
4055,2021/06/21 01:37:58,57113.0833,36.0006,1,18,7,0,0,0,0,3.893871,0,2.762526,3.720071,20.68153,13.93332,,,,,,,,,,,,,,,,,,,,,,35.30063,-0.03519297,35,0,35.32167,-0.1182389
4056,2021/06/21 01:37:59,57114.0841,37.0014,1,18,7,0,0,0,0,3.893964,0,2.762526,3.720071,20.68153,13.93332,,,,,,,,,,,,,,,,,,,,,,34.88985,-0.04953504,35,0,34.86893,-0.1369309
4057,2021/06/21 01:38:00,57115.0834,38.0007,1,18,7,0,0,0,0,3.894055,0,2.762526,3.720071,20.68153,13.93332,,,,,,,,,,,,,,,,,,,,,,35.24043,-0.04953504,35,0,35.23351,-0.1369309
4058,2021/06/21 01:38:01,57116.0834,39.0007,1,18,7,0,0,0,0,3.894209,0,2.762526,3.720071,20.68153,13.93332,,,,,,,,,,,,,,,,,,,,,,34.80986,-0.0699544,35,0,35.29947,0.134542
4059,2021/06/21 01:38:02,57117.0833,40.0006,1,18,7,0,0,0,0,3.894238,0,2.762526,3.720071,20.68153,13.93332,,,,,,,,,,,,,,,,,,,,,,35.31226,-0.0699544,35,0,35.27038,-0.1333022
4060,2021/06/21 01:38:02,57117.0846,40.0019,1,18,7,0,0,0,0,3.894238,0,2.762526,3.720071,20.68153,13.93332,,0.000036862438719254,0.0205025393515825,0,0,,,,,,,,,,,,,,,,,35.31226,-0.0699544,35,0,35.27038,-0.1333022
4061,2021/06/21 01:38:02,57117.091,0.0015,1,19,7,0,0,0,0,3.894243,0,2.762526,3.720071,20.68153,13.93332,,0.000036862438719254,0.0205025393515825,0,0,,,,,,,,,,,,,,,,,35.3119758217037,-0.0699875476578209,35,0,35.2702562198642,-0.133279654024805
4062,2021/06/21 01:38:12,57127.1308,10.0005,1,20,7,0,0,0,-1.49991,3.851754,-5.77728434214,2.762544,3.724231,20.6816,13.94937,,-0.00125221605412662,,0.349400997161865,5.77808284759521,,,,,,,,,,,,,,,,,34.86618,-0.1219869,35,0,35.07608,-0.09791136
4063,2021/06/21 01:38:22,57137.1318,20.0015,1,20,7,0,0,0,-1.499923,3.843165,-5.764451576295,2.762544,3.728393,20.6816,13.96538,,-0.000799733505118638,,0.42638498544693,2.56967902183533,,,,,,,,,,,,,,,,,35.15058,-0.01775742,35,0,35.0947,-0.1073182
4064,2021/06/21 01:38:32,57147.1311,30.0008,1,20,7,0,0,0,-1.499863,3.837441,-5.755635770583,2.762544,3.732554,20.6816,13.98136,,-0.000570080184843391,,0.71135151386261,1.59030294418335,,,,,,,,,,,,,,,,,34.99422,0.110395,35,0,35.23204,0.1344287
4065,2021/06/21 01:38:42,57157.1305,40.0002,1,20,7,0,0,0,-1.499876,3.832863,-5.748819224988,2.762544,3.736716,20.6816,13.99732,,-0.000444670091383159,,0.880573570728302,,,,,,,,,,,,,,,,,,35.17446,0.1217377,35,0,35.23045,0.08455873
4066,2021/06/21 01:38:52,57167.1304,50.0001,1,20,7,0,0,0,-1.499918,3.829297,-5.743631497646,2.762544,3.740877,20.6816,14.01327,,-0.000341587990988046,,,,,,,,,,,,,,,,,,,,34.82668,-0.05118608,35,0,35.08555,0.01875997
4067,2021/06/21 01:39:02,57177.1305,60.0002,1,20,7,0,0,0,-1.499929,3.826429,-5.739371823541,2.762544,3.74504,20.6816,14.0292,,-0.000312426796881482,,1.19114899635315,0.95650190114975,,,,,,,,,,,,,,,,,35.19725,0.0993371,35,0,35.40701,0.01189351
4068,2021/06/21 01:39:12,57187.1315,70.0012,1,20,7,0,0,0,-1.499912,3.823597,-5.735059023464,2.762544,3.749201,20.6816,14.04512,,-0.000197513305465691,,,,,,,,,,,,,,,,,,,,35.10523,0.09029627,35,0,35.06334,0.02471805
4069,2021/06/21 01:39:22,57197.1307,80.0004,1,20,7,0,0,0,-1.499894,3.821377,-5.731660434038,2.762544,3.753362,20.6816,14.06102,,-0.000242202993831597,,1.52839505672455,,,,,,,,,,,,,,,,,,34.82273,-0.1100683,35,0,34.96271,-0.0576067
4070,2021/06/21 01:39:32,57207.131,90.0007,1,20,7,0,0,0,-1.499898,3.818912,-5.727978470976,2.762544,3.757523,20.6816,14.07691,,-0.000202030394575559,,,,,,,,,,,,,,,,,,,,35.14753,0.145148,35,0,35.45515,0.08611798
4071,2021/06/21 01:39:42,57217.132,100.0017,1,20,7,0,0,0,-1.499903,3.817393,-5.725719212879,2.762544,3.761685,20.6816,14.09281,,-0.000219703302718699,,1.90592396259308,0.596771717071533,,,,,,,,,,,,,,,,,35.22443,0.1226795,35,0,35.25246,0.116111
4072,2021/06/21 01:39:52,57227.1311,110.0008,1,20,7,0,0,0,-1.499927,3.815251,-5.722597986677,2.762544,3.765846,20.6816,14.10869,,-0.000185167402378283,,,,,,,,,,,,,,,,,,,,34.74326,-0.1396143,35,0,34.89025,-0.1024365
4073,2021/06/21 01:40:02,57237.1313,120.001,1,20,7,0,0,0,-1.499894,3.813538,-5.719902764972,2.762544,3.770006,20.6816,14.12455,,-0.000167709498782642,,,,,,,,,,,,,,,,,,,,35.14718,0.09955645,35,0,35.36395,0.03833652
4074,2021/06/21 01:40:12,57247.1314,130.0011,1,20,7,0,0,0,-1.499932,3.811613,-5.717160310316,2.762544,3.774167,20.6816,14.14042,,-0.000185834200237878,,2.25328898429871,,,,,,,,,,,,,,,,,,34.98274,0.0696826,35,0,34.91986,-0.002461672
4075,2021/06/21 01:40:22,57257.1316,140.0013,1,20,7,0,0,0,-1.499901,3.810026,-5.714661807426,2.762544,3.778328,20.6816,14.15627,,-0.000123314894153737,,,,,,,,,,,,,,,,,,,,34.83728,-0.01676321,35,0,35.14509,0.09034038
4076,2021/06/21 01:40:32,57267.1316,150.0013,1,20,7,0,0,0,-1.499896,3.808234,-5.711954943664,2.762544,3.782488,20.6816,14.17212,,-0.000187373196240515,,,,,,,,,,,,,,,,,,,,34.95013,-0.1227069,35,0,34.9362,-0.153234
4077,2021/06/21 01:40:42,57277.1318,160.0015,1,20,7,0,0,0,-1.499881,3.8067,-5.7095970027,2.762544,3.786648,20.6816,14.18796,,-0.000124187907204032,,2.38965106010437,0.425901591777802,,,,,,,,,,,,,,,,,34.93096,-0.05921602,35,0,35.28765,0.03693461
4078,2021/06/21 01:40:52,57287.1311,170.0008,1,20,7,0,0,0,-1.499926,3.805145,-5.70743591927,2.762544,3.790809,20.6816,14.2038,,-0.00010894839942921,,,,,,,,,,,,,,,,,,,,34.8312,-0.08362889,35,0,34.75429,-0.1688576
4079,2021/06/21 01:41:02,57297.1312,180.0009,1,20,7,0,0,0,-1.499909,3.803662,-5.705146866758,2.762544,3.794969,20.6816,14.21962,,-0.000140728196129203,,,,,,,,,,,,,,,,,,,,35.04229,0.0996387,35,0,35.31503,0.07557631
4080,2021/06/21 01:41:12,57307.1312,190.0009,1,20,7,0,0,0,-1.499893,3.802178,-5.702860166954,2.762544,3.799131,20.6816,14.23545,,-0.000181207899004221,,2.72533011436462,,,,,,,,,,,,,,,,,,34.64407,-0.1310015,35,0,34.87506,-0.13749
4081,2021/06/21 01:41:22,57317.1314,200.0011,1,20,7,0,0,0,-1.499883,3.800744,-5.700671312952,2.762544,3.803292,20.6816,14.25127,,-0.000147683094837703,,,,,,,,,,,,,,,,,,,,35.09213,0.06937742,35,0,35.14115,-0.01804471
4082,2021/06/21 01:41:32,57327.1315,210.0012,1,20,7,0,0,0,-1.499933,3.799505,-5.699002933165,2.762544,3.807453,20.6816,14.26708,,-0.000138750605401583,,,,,,,,,,,,,,,,,,,,35.04407,0.1192963,35,0,35.27487,0.06462812
4083,2021/06/21 01:41:42,57337.1316,220.0013,1,20,7,0,0,0,-1.499929,3.797931,-5.696626846899,2.762544,3.811614,20.6816,14.28289,,-0.00012328200682532,,2.84968709945679,0.355596214532852,,,,,,,,,,,,,,,,,34.77004,-0.1046371,35,0,35.09188,-0.06743908
4084,2021/06/21 01:41:52,57347.1308,230.0005,1,20,7,0,0,0,-1.499873,3.796726,-5.694606815798,2.762544,3.815774,20.6816,14.29869,,-0.000211732593015768,,,,,,,,,,,,,,,,,,,,34.63557,-0.1602662,35,0,34.73362,-0.1471245
4085,2021/06/21 01:42:02,57357.1317,240.0014,1,20,7,0,0,0,-1.499899,3.795112,-5.692284693688,2.762544,3.819937,20.6816,14.31449,,-0.00015311139577534,,,,,,,,,,,,,,,,,,,,34.94993,-0.1114166,35,0,34.97098,-0.1266634
4086,2021/06/21 01:42:12,57367.1304,250.0001,1,20,7,0,0,0,-1.499898,3.793938,-5.690520018324,2.762544,3.824098,20.6816,14.33027,,-0.000120037999295164,,,,,,,,,,,,,,,,,,,,35.10149,0.1035762,35,0,35.20643,0.1254177
4087,2021/06/21 01:42:22,57377.1314,260.0011,1,20,7,0,0,0,-1.499902,3.792389,-5.688211845878,2.762544,3.828259,20.6816,14.34606,,-0.0000930064270505682,,2.93894100189209,,,,,,,,,,,,,,,,,,35.06416,0.127759,35,0,35.38581,0.1626503
4088,2021/06/21 01:42:32,57387.1313,270.001,1,20,7,0,0,0,-1.499928,3.791116,-5.686401039648,2.762544,3.83242,20.6816,14.36184,,-0.000150494597619399,,,,,,,,,,,,,,,,,,,,34.97305,0.091362,35,0,35.31572,0.1197577
4089,2021/06/21 01:42:39,57394.4528,277.3225,1,20,7,0,0,0,-1.499885,3.789904,-5.68442016104,2.762544,3.835467,20.6816,14.37338,,-0.000150494597619399,0.0205025393515825,2.93894100189209,0.355596214532852,,,,,,,,,,,,,,,,,35.04013,0.1308978,35,0,35.3618,0.1876581
4090,2021/06/21 01:43:39,57454.491,60,1,21,7,0,0,0,0,3.835956,0,2.762544,3.835469,20.6816,14.37339,,0.000166909900144674,,,,,,,,,,,,,,,,,,,,34.89989,-0.0469625,35,0,34.86498,-0.1518381
4091,2021/06/21 01:44:39,57514.4917,120.0007,1,21,7,0,0,0,0,3.839744,0,2.762544,3.835469,20.6816,14.37339,,0.0000549242286069784,,,,,,,,,,,,,,,,,,,,34.74472,-0.0966239,35,0,35.04561,-0.004802942
4092,2021/06/21 01:45:39,57574.4925,180.0015,1,21,7,0,0,0,0,3.842417,0,2.762544,3.835469,20.6816,14.37339,,0.0000776764791226014,,0,,,,,,,,,,,,,,,,,,35.00837,0.001387596,35,0,34.95947,-0.1100516
4093,2021/06/21 01:46:39,57634.4915,240.0005,1,21,7,0,0,0,0,3.844095,0,2.762544,3.835469,20.6816,14.37339,,0.0000412132685596589,,,,,,,,,,,,,,,,,,,,34.90024,-0.05049944,35,0,34.87932,-0.1641023
4094,2021/06/21 01:47:39,57694.4914,300.0004,1,21,7,0,0,0,0,3.845453,0,2.762544,3.835469,20.6816,14.37339,,-0.0000158453094627475,,0,,,,,,,,,,,,,,,,,,34.81269,-0.06209254,35,0,34.79876,-0.1691568
4095,2021/06/21 01:48:39,57754.4912,360.0002,1,21,7,0,0,0,0,3.847075,0,2.762544,3.835469,20.6816,14.37339,,-0.0000134721003632876,,,,,,,,,,,,,,,,,,,,34.96694,0.01183391,35,0,34.8395,-0.02632856
4096,2021/06/21 01:49:39,57814.491,420,1,21,7,0,0,0,0,3.848344,0,2.762544,3.835469,20.6816,14.37339,,0.0000141848795465194,,0,,,,,,,,,,,,,,,,,,34.93916,0.1042902,35,0,35.34477,0.1326704
4097,2021/06/21 01:50:39,57874.4917,480.0007,1,21,7,0,0,0,0,3.84937,0,2.762544,3.835469,20.6816,14.37339,,0.0000274625708698295,,,,,,,,,,,,,,,,,,,,35.14807,0.1024687,35,0,35.46967,0.09152412
4098,2021/06/21 01:51:39,57934.4917,540.0007,1,21,7,0,0,0,0,3.850617,0,2.762544,3.835469,20.6816,14.37339,,0.0000106276402220828,,0,,,,,,,,,,,,,,,,,,34.87012,-0.07379174,35,0,34.92616,-0.1239991
4099,2021/06/21 01:52:39,57994.4914,600.0004,1,21,7,0,0,0,0,3.851394,0,2.762544,3.835469,20.6816,14.37339,,0.0000297958995361114,,,,,,,,,,,,,,,,,,,,34.88412,0.04780293,35,0,35.26881,0.1089597
4100,2021/06/21 01:53:39,58054.4913,660.0003,1,21,7,0,0,0,0,3.852247,0,2.762544,3.835469,20.6816,14.37339,,0.00000280557492260414,,0,,,,,,,,,,,,,,,,,,34.79103,0.04628897,35,0,35.15482,0.1140237
4101,2021/06/21 01:54:39,58114.4911,720.0001,1,21,7,0,0,0,0,3.853116,0,2.762544,3.835469,20.6816,14.37339,,0.000015805659131729,,,,,,,,,,,,,,,,,,,,35.03495,0.09015679,35,0,35.32167,0.06608248
4102,2021/06/21 01:55:39,58174.4919,780.0009,1,21,7,0,0,0,0,3.853808,0,2.762544,3.835469,20.6816,14.37339,,-0.0000299487601296278,,0,,,,,,,,,,,,,,,,,,35.04836,0.06678581,35,0,35.30711,0.009913445
4103,2021/06/21 01:56:39,58234.4918,840.0008,1,21,7,0,0,0,0,3.854555,0,2.762544,3.835469,20.6816,14.37339,,0.0000374575611203909,,,,,,,,,,,,,,,,,,,,34.70648,-0.007122755,35,0,35.15424,0.0409317
4104,2021/06/21 01:57:39,58294.4917,900.0007,1,21,7,0,0,0,0,3.854797,0,2.762544,3.835469,20.6816,14.37339,,0.000148868304677308,,0,,,,,,,,,,,,,,,,,,34.75636,-0.06735086,35,0,34.8194,-0.1110029
4105,2021/06/21 01:58:39,58354.4923,960.0013,1,21,7,0,0,0,0,3.855488,0,2.762544,3.835469,20.6816,14.37339,,0.00000892872139957035,,,,,,,,,,,,,,,,,,,,34.89575,-0.01178503,35,0,35.03571,-0.07734895
4106,2021/06/21 01:59:39,58414.4913,1020.0003,1,21,7,0,0,0,0,3.856069,0,2.762544,3.835469,20.6816,14.37339,,0.00000327932207255799,,0,,,,,,,,,,,,,,,,,,34.63862,-0.08402586,35,0,34.90459,-0.06211042
4107,2021/06/21 02:00:39,58474.4911,1080.0001,1,21,7,0,0,0,0,3.856654,0,2.762544,3.835469,20.6816,14.37339,,0.0000165554702107329,,,,,,,,,,,,,,,,,,,,34.94186,-0.05199194,35,0,35.06783,-0.11971
4108,2021/06/21 02:01:39,58534.4919,1140.0009,1,21,7,0,0,0,0,3.857018,0,2.762544,3.835469,20.6816,14.37339,,0.0000351681883330457,,0,,,,,,,,,,,,,,,,,,34.63808,-0.09041667,35,0,34.93203,-0.03572822
4109,2021/06/21 02:02:39,58594.4917,1200.0007,1,21,7,0,0,0,0,3.857365,0,2.762544,3.835469,20.6816,14.37339,,0.0000441376905655488,,,,,,,,,,,,,,,,,,,,35.09824,0.05237341,35,0,34.97493,-0.03070593
4110,2021/06/21 02:03:39,58654.4916,1260.0006,1,21,7,0,0,0,0,3.857847,0,2.762544,3.835469,20.6816,14.37339,,0.0000282509899989236,,0,,,,,,,,,,,,,,,,,,34.88285,0.08764505,35,0,35.05079,0.0329566
4111,2021/06/21 02:04:39,58714.4922,1320.0012,1,21,7,0,0,0,0,3.858257,0,2.762544,3.835469,20.6816,14.37339,,-0.0000154485005623428,,,,,,,,,,,,,,,,,,,,34.82745,0.06902814,35,0,34.98842,-0.003138781
4112,2021/06/21 02:05:39,58774.4912,1380.0002,1,21,7,0,0,0,0,3.858545,0,2.762544,3.835469,20.6816,14.37339,,-0.0000261583791143494,,0,,,,,,,,,,,,,,,,,,34.6297,-0.1085544,35,0,35.09151,-0.1062679
4113,2021/06/21 02:06:39,58834.4911,1440.0001,1,21,7,0,0,0,0,3.858697,0,2.762544,3.835469,20.6816,14.37339,,0.00000778428966441425,,,,,,,,,,,,,,,,,,,,34.56526,-0.09308457,35,0,34.86624,-0.141089
4114,2021/06/21 02:07:39,58894.4917,1500.0007,1,21,7,0,0,0,0,3.859008,0,2.762544,3.835469,20.6816,14.37339,,0.000017899170416058,,0,,,,,,,,,,,,,,,,,,34.81257,-0.08630276,35,0,35.24625,-0.03381729
4115,2021/06/21 02:08:39,58954.4913,1560.0003,1,21,7,0,0,0,0,3.859482,0,2.762544,3.835469,20.6816,14.37339,,0.00000205475294023927,,,,,,,,,,,,,,,,,,,,34.62901,-0.01609206,35,0,34.83202,-0.09477019
4116,2021/06/21 02:09:39,59014.4917,1620.0007,1,21,7,0,0,0,0,3.859756,0,2.762544,3.835469,20.6816,14.37339,,0.00000723151106285513,,0,,,,,,,,,,,,,,,,,,34.81865,-0.06576061,35,0,35.35716,0.004185438
4117,2021/06/21 02:10:39,59074.4921,1680.0011,1,21,7,0,0,0,0,3.859941,0,2.762544,3.835469,20.6816,14.37339,,0.0000399471609853208,,,,,,,,,,,,,,,,,,,,34.98314,0.1073098,35,0,35.24193,0.1225567
4118,2021/06/21 02:11:39,59134.4912,1740.0002,1,21,7,0,0,0,0,3.860153,0,2.762544,3.835469,20.6816,14.37339,,-0.0000205858596018516,,0,,,,,,,,,,,,,,,,,,34.71008,0.06943226,35,0,34.84309,0.00161767
4119,2021/06/21 02:12:39,59194.4916,1800.0006,1,21,7,0,0,0,0,3.860073,0,2.762544,3.835469,20.6816,14.37339,,-0.00000426724591306993,,,,,,,,,,,,,,,,,,,,34.73448,-0.07214904,35,0,35.19619,0
4120,2021/06/21 02:12:39,59194.4919,1800.0009,1,21,7,0,0,0,0,3.860073,0,2.762544,3.835469,20.6816,14.37339,,-0.00000426724591306993,0.0205025393515825,0,0,,,,,,,,,,,,,,,,,34.73448,-0.07214904,35,0,35.19619,0
4121,2021/06/21 02:12:39,59194.4993,0.0018,1,22,7,0,0,0,0,3.860713,0,2.762544,3.835469,20.6816,14.37339,,-0.00000426724591306993,0.0205025393515825,0,0,,,,,,,,,,,,,,,,,34.7344864680945,-0.0721463386951263,35,0,35.1960520972799,0.0000268727568479524
4122,2021/06/21 02:12:39,59194.5071,0.0016,1,23,8,0,0,0,0,3.860713,0,2.762544,3.835469,20.6816,14.37339,,-0.00000426724591306993,0.0205025393515825,0,0,,,,,,,,,,,,,,,,,34.7344932858158,-0.072143491373773,35,0,35.1959067460304,0.0000551980999217385
4123,2021/06/21 02:18:33,59548.2978,60.0008,1,14,8,0,0,0,0,3.861586,0,2.762544,3.835469,20.6816,14.37339,,-0.0000327954003296327,,,,,,,,,,,,,,,,,,,,35.04373,0.05700469,35,0,35.40732,0.1247001
4124,2021/06/21 02:19:33,59608.2985,120.0015,1,14,8,0,0,0,0,3.861617,0,2.762544,3.835469,20.6816,14.37339,,-0.0000122098799693049,,,,,,,,,,,,,,,,,,,,34.60726,-0.112859,35,0,35.04811,-0.1149428
4125,2021/06/21 02:20:33,59668.2978,180.0008,1,14,8,0,0,0,0,3.86192,0,2.762544,3.835469,20.6816,14.37339,,-0.0000119334799819626,,0,0,,,,,,,,,,,,,,,,,34.6182,-0.1229393,35,0,35.02407,-0.1184702
4126,2021/06/21 02:21:33,59728.2975,240.0005,1,14,8,0,0,0,0,3.862167,0,2.762544,3.835469,20.6816,14.37339,,-0.0000153702494571917,,,,,,,,,,,,,,,,,,,,34.58657,-0.08726835,35,0,35.4043,0.1731908
4127,2021/06/21 02:22:33,59788.2975,300.0005,1,14,8,0,0,0,0,3.862039,0,2.762544,3.835469,20.6816,14.37339,,0.00000308177300212265,,0,0,,,,,,,,,,,,,,,,,34.99874,0.1338434,35,0,35.41129,0.1490331
4128,2021/06/21 02:22:33,59788.2986,300.0016,1,14,8,0,0,0,0,3.862039,0,2.762544,3.835469,20.6816,14.37339,,0.00000308177300212265,0.0205025393515825,0,0,,,,,,,,,,,,,,,,,34.99874,0.1338434,35,0,35.41129,0.1490331
4129,2021/06/21 02:22:33,59788.5895,0.2509,1,15,8,0,0,0,-9.047012,3.695827,-33.436191218924,2.762544,3.836076,20.6816,14.37564,,-0.0518465787172318,,0.0477954410016537,734.119018554688,,,,,,,,,,,,,,,,,34.65193,-0.1083791,35,0,35.16966,-0.07551074
4130,2021/06/21 02:22:34,59788.8392,0.5006,1,15,8,0,0,0,-9.047821,3.689562,-33.382496544402,2.762544,3.836704,20.6816,14.37796,,-0.0270109605044127,,0.083585187792778,15.3009004592896,,,,,,,,,,,,,,,,,34.65193,-0.1083791,35,0,35.16966,-0.07551074
4131,2021/06/21 02:22:34,59789.0888,0.7502,1,15,8,0,0,0,-9.048637,3.684731,-33.341793261647,2.762544,3.837327,20.6816,14.38026,,,,,,,,,,,,,,,,,,,,,,34.6252,-0.1083791,35,0,34.90516,-0.07551074
4132,2021/06/21 02:22:34,59789.34,1.0014,1,15,8,0,0,0,-9.045364,3.681133,-33.297187917412,2.762544,3.83796,20.6816,14.38259,,,,,,,,,,,,,,,,,,,,,,34.6252,-0.1083791,35,0,34.90516,-0.07551074
4133,2021/06/21 02:22:34,59789.5895,1.2509,1,15,8,0,0,0,-9.039299,3.677592,-33.242853688008,2.762544,3.838587,20.6816,14.3849,,,,,,,,,,,,,,,,,,,,,,34.6252,-0.1083791,35,0,34.90516,-0.07551074
4134,2021/06/21 02:22:35,59789.8398,1.5012,1,15,8,0,0,0,-9.032303,3.674785,-33.191771579855,2.762544,3.839215,20.6816,14.38721,,-0.0146779995411634,,0.182348996400833,7.99094295501709,,,,,,,,,,,,,,,,,34.99511,0.1072443,35,0,35.26089,0.02851009
4135,2021/06/21 02:22:35,59790.0887,1.7501,1,15,8,0,0,0,-9.029602,3.672106,-33.157655681812,2.762544,3.839839,20.6816,14.38949,,,,,,,,,,,,,,,,,,,,,,34.99511,0.1072443,35,0,35.26089,0.02851009
4136,2021/06/21 02:22:35,59790.3399,2.0013,1,15,8,0,0,0,-9.029335,3.669431,-33.132521758385,2.762544,3.840469,20.6816,14.39181,,,,,,,,,,,,,,,,,,,,,,34.99511,0.1072443,35,0,35.26089,0.02851009
4137,2021/06/21 02:22:35,59790.5895,2.2509,1,15,8,0,0,0,-9.029938,3.667356,-33.115997303928,2.762544,3.841094,20.6816,14.3941,,,,,,,,,,,,,,,,,,,,,,34.89166,-0.03232837,35,0,35.36021,0.03103733
4138,2021/06/21 02:22:36,59790.8401,2.5015,1,15,8,0,0,0,-9.030663,3.665235,-33.099502100805,2.762544,3.841721,20.6816,14.3964,,-0.00845483224838972,,0.256067514419556,4.89663982391357,,,,,,,,,,,,,,,,,34.89166,-0.03232837,35,0,35.36021,0.03103733
4139,2021/06/21 02:22:36,59791.0888,2.7502,1,15,8,0,0,0,-9.031082,3.663268,-33.083273695976,2.762544,3.842342,20.6816,14.39867,,,,,,,,,,,,,,,,,,,,,,34.89166,-0.03232837,35,0,35.36021,0.03103733
4140,2021/06/21 02:22:36,59791.3393,3.0007,1,15,8,0,0,0,-9.031197,3.661075,-33.063889556775,2.762544,3.842974,20.6816,14.40099,,,,,,,,,,,,,,,,,,,,,,34.56399,-0.03232837,35,0,34.9839,0.03103733
4141,2021/06/21 02:22:36,59791.5887,3.2501,1,15,8,0,0,0,-9.031319,3.659582,-33.050852448658,2.762544,3.843598,20.6816,14.40328,,,,,,,,,,,,,,,,,,,,,,34.56399,-0.03232837,35,0,34.9839,0.03103733
4142,2021/06/21 02:22:37,59791.8397,3.5011,1,15,8,0,0,0,-9.03093,3.65754,-33.0309877122,2.762544,3.844227,20.6816,14.40558,,-0.00746108498424292,,0.32871600985527,3.66230392456055,,,,,,,,,,,,,,,,,34.56399,-0.03232837,35,0,34.9839,0.03103733
4143,2021/06/21 02:22:37,59792.0898,3.7512,1,15,8,0,0,0,-9.030952,3.656196,-33.018930578592,2.762544,3.844854,20.6816,14.40787,,,,,,,,,,,,,,,,,,,,,,34.8215,-0.02192736,35,0,34.96847,-0.1224184
4144,2021/06/21 02:22:37,59792.3391,4.0005,1,15,8,0,0,0,-9.030891,3.65425,-33.00113343675,2.762544,3.845479,20.6816,14.41015,,,,,,,,,,,,,,,,,,,,,,34.8215,-0.02192736,35,0,34.96847,-0.1224184
4145,2021/06/21 02:22:37,59792.5894,4.2508,1,15,8,0,0,0,-9.031105,3.653194,-32.99237859937,2.762544,3.846103,20.6816,14.41243,,,,,,,,,,,,,,,,,,,,,,34.8215,-0.02192736,35,0,34.96847,-0.1224184
4146,2021/06/21 02:22:38,59792.8401,4.5015,1,15,8,0,0,0,-9.031067,3.651597,-32.977817163999,2.762544,3.846735,20.6816,14.41474,,-0.00739387702196836,,0.410379111766815,2.67097210884094,,,,,,,,,,,,,,,,,35.06203,0.07516742,35,0,35.36971,0.1253855
4147,2021/06/21 02:22:38,59793.0895,4.7509,1,15,8,0,0,0,-9.03109,3.650246,-32.96570014814,2.762544,3.847358,20.6816,14.41702,,,,,,,,,,,,,,,,,,,,,,35.06203,0.07516742,35,0,35.36971,0.1253855
4148,2021/06/21 02:22:38,59793.3391,5.0005,1,15,8,0,0,0,-9.031082,3.648682,-32.951546333924,2.762544,3.847987,20.6816,14.41931,,,,,,,,,,,,,,,,,,,,,,34.81416,0.07516742,35,0,35.36971,0.1253855
4149,2021/06/21 02:22:38,59793.5895,5.2509,1,15,8,0,0,0,-9.030952,3.647645,-32.94170690804,2.762544,3.848615,20.6816,14.4216,,,,,,,,,,,,,,,,,,,,,,34.81416,0.07516742,35,0,35.26881,0.1253855
4150,2021/06/21 02:22:39,59793.8392,5.5006,1,15,8,0,0,0,-9.03109,3.646039,-32.92770635251,2.762544,3.849241,20.6816,14.42389,,-0.00457870587706566,,0.479900896549225,,,,,,,,,,,,,,,,,,34.81416,0.07516742,35,0,35.26881,0.1253855
4151,2021/06/21 02:22:39,59794.0887,5.7501,1,15,8,0,0,0,-9.030853,3.644989,-32.917359845617,2.762544,3.849866,20.6816,14.42616,,,,,,,,,,,,,,,,,,,,,,34.60509,-0.1427925,35,0,35.26881,0.1253855
4152,2021/06/21 02:22:39,59794.3391,6.0005,1,15,8,0,0,0,-9.031013,3.643572,-32.905146098436,2.762544,3.850494,20.6816,14.42845,,,,,,,,,,,,,,,,,,,,,,34.60509,-0.1427925,35,0,34.87808,-0.1536334
4153,2021/06/21 02:22:39,59794.5886,6.25,1,15,8,0,0,0,-9.030663,3.642598,-32.895074982474,2.762544,3.85112,20.6816,14.43073,,,,,,,,,,,,,,,,,,,,,,34.60509,-0.1427925,35,0,34.87808,-0.1536334
4154,2021/06/21 02:22:40,59794.8392,6.5006,1,15,8,0,0,0,-9.030968,3.641199,-32.883551650632,2.762544,3.851747,20.6816,14.43302,,-0.00566915422677994,,0.469862908124924,2.11761093139648,,,,,,,,,,,,,,,,,34.96377,0.1120865,35,0,35.09672,0.0683248
4155,2021/06/21 02:22:40,59795.0887,6.7501,1,15,8,0,0,0,-9.030891,3.640291,-32.875071229281,2.762544,3.85237,20.6816,14.43528,,,,,,,,,,,,,,,,,,,,,,34.96377,0.1120865,35,0,35.09672,0.0683248
4156,2021/06/21 02:22:40,59795.3391,7.0005,1,15,8,0,0,0,-9.031105,3.639034,-32.86449815257,2.762544,3.853001,20.6816,14.43758,,,,,,,,,,,,,,,,,,,,,,34.96377,0.1120865,35,0,35.09672,0.0683248
4157,2021/06/21 02:22:40,59795.5889,7.2503,1,15,8,0,0,0,-9.030991,3.638014,-32.854871691874,2.762544,3.853627,20.6816,14.43986,,,,,,,,,,,,,,,,,,,,,,35.07783,0.1120865,35,0,35.47634,0.0683248
