Repository: HVES-Battery-Testing-Consortium/LG-HG2

# Battery Testing Consortium (BTC)
The Battery Testing Consortium (BTC) has been developed within the High Voltage and Energy Storage Lab at Oxford Brookes University to provide accurate and comprehensive cell data to Formula Student Electric teams. Through the BTC, we aim to provide FS teams with information for improved and informed decisions for cell selection, pack architecture design, thermal cooling requirements, and end of life predictions. A range of tests are completed to provide a comprehensive electrochemical lithium-ion characterisation for modelling, validation, and battery management parameterisation.

File: Data/Round1/LG_HG2/Package 1/210620_FSD_HPPC_EIS_LGHG2_1_35C/210620_FSD_HPPC_EIS_LGHG2_1_35C_Channel_3_Wb_1.CSV (part 24 of 63)
Data_Point,Date_Time,Test_Time(s),Step_Time(s),Cycle_Index,Step_Index,TC_Counter1,TC_Counter2,TC_Counter3,TC_Counter4,Current(A),Voltage(V),Power(W),Charge_Capacity(Ah),Discharge_Capacity(Ah),Charge_Energy(Wh),Discharge_Energy(Wh),ACR(Ohm),dV/dt(V/s),Internal_Resistance(Ohm),dQ/dV(Ah/V),dV/dQ(V/Ah),MetaCode_MV_UD1,MetaCode_MV_UD2,MetaCode_MV_UD3,MetaCode_MV_UD4,MetaCode_MV_UD5,MetaCode_MV_UD6,MetaCode_MV_UD7,MetaCode_MV_UD8,MetaCode_MV_UD9,MetaCode_MV_UD10,MetaCode_MV_UD11,MetaCode_MV_UD12,MetaCode_MV_UD13,MetaCode_MV_UD14,MetaCode_MV_UD15,MetaCode_MV_UD16,Aux_Temperature_1(C),Aux_dT/dt_1(C),Aux_Temperature_2(C),Aux_dT/dt_2(C),Aux_Temperature_3(C),Aux_dT/dt_3(C)
4363,2021/06/21 03:09:35,62610.1285,0.7516,1,15,9,0,0,0,-9.048256,3.624013,-32.790997371328,2.767524,3.977883,20.7009,14.90711,,,,,,,,,,,,,,,,,,,,,,35.10972,0.1579726,35,0,35.39639,0.136019
4364,2021/06/21 03:09:35,62610.3774,1.0005,1,15,9,0,0,0,-9.045456,3.621291,-32.756228403696,2.767524,3.978507,20.7009,14.90937,,,,,,,,,,,,,,,,,,,,,,35.10972,0.1579726,35,0,35.39639,0.136019
4365,2021/06/21 03:09:35,62610.6276,1.2507,1,15,9,0,0,0,-9.039047,3.618166,-32.704772527802,2.767524,3.979132,20.7009,14.91164,,,,,,,,,,,,,,,,,,,,,,35.10972,0.1579726,35,0,35.39639,0.136019
4366,2021/06/21 03:09:36,62610.878,1.5011,1,15,9,0,0,0,-9.032387,3.616144,-32.662412055728,2.767524,3.979764,20.7009,14.91392,,-0.0099851842969656,,0.218173295259476,5.28455495834351,,,,,,,,,,,,,,,,,34.75138,-0.1119792,35,0,35.17113,-0.07039547
4367,2021/06/21 03:09:36,62611.1278,1.7509,1,15,9,0,0,0,-9.02932,3.613527,-32.62769161164,2.767524,3.98039,20.7009,14.91618,,,,,,,,,,,,,,,,,,,,,,34.75138,-0.1119792,35,0,35.17113,-0.07039547
4368,2021/06/21 03:09:36,62611.3772,2.0003,1,15,9,0,0,0,-9.0289,3.611251,-32.6056241539,2.767524,3.981012,20.7009,14.91843,,,,,,,,,,,,,,,,,,,,,,34.75138,-0.1119792,35,0,35.17113,-0.07039547
4369,2021/06/21 03:09:36,62611.6284,2.2515,1,15,9,0,0,0,-9.030075,3.609243,-32.591734983225,2.767524,3.981645,20.7009,14.92072,,,,,,,,,,,,,,,,,,,,,,34.61875,-0.1119792,35,0,34.87774,-0.07039547
4370,2021/06/21 03:09:37,62611.8774,2.5005,1,15,9,0,0,0,-9.032494,3.607353,-32.583394328382,2.767524,3.982268,20.7009,14.92296,,-0.00793160032480955,,0.304005295038223,3.55247592926025,,,,,,,,,,,,,,,,,34.61875,-0.1119792,35,0,34.87774,-0.07039547
4371,2021/06/21 03:09:37,62612.127,2.7501,1,15,9,0,0,0,-9.034454,3.605604,-32.574663480216,2.767524,3.982894,20.7009,14.92522,,,,,,,,,,,,,,,,,,,,,,34.61875,-0.1119792,35,0,34.87774,-0.07039547
4372,2021/06/21 03:09:37,62612.3781,3.0012,1,15,9,0,0,0,-9.034996,3.603975,-32.5618997091,2.767524,3.983524,20.7009,14.92749,,,,,,,,,,,,,,,,,,,,,,34.99964,0.07757902,35,0,35.15355,-0.005493164
4373,2021/06/21 03:09:37,62612.6278,3.2509,1,15,9,0,0,0,-9.035217,3.602259,-32.547191755203,2.767524,3.98415,20.7009,14.92975,,,,,,,,,,,,,,,,,,,,,,34.99964,0.07757902,35,0,35.15355,-0.005493164
4374,2021/06/21 03:09:38,62612.8781,3.5012,1,15,9,0,0,0,-9.035332,3.60074,-32.53388134568,2.767524,3.984779,20.7009,14.93201,,-0.00691011780872941,,0.347561001777649,,,,,,,,,,,,,,,,,,35.0416,0.01311421,35,0,35.15355,-0.005493164
4375,2021/06/21 03:09:38,62613.1278,3.7509,1,15,9,0,0,0,-9.035408,3.599305,-32.52118919144,2.767524,3.985405,20.7009,14.93427,,,,,,,,,,,,,,,,,,,,,,35.0416,0.01311421,35,0,35.44713,0.09174347
4376,2021/06/21 03:09:38,62613.3774,4.0005,1,15,9,0,0,0,-9.035149,3.597755,-32.506252490495,2.767524,3.986031,20.7009,14.93652,,,,,,,,,,,,,,,,,,,,,,35.0416,0.01311421,35,0,35.44713,0.09174347
4377,2021/06/21 03:09:38,62613.6285,4.2516,1,15,9,0,0,0,-9.034996,3.595906,-32.488996326376,2.767524,3.986661,20.7009,14.93879,,,,,,,,,,,,,,,,,,,,,,34.67351,0.01311421,35,0,35.04437,0.09174347
4378,2021/06/21 03:09:39,62613.8782,4.5013,1,15,9,0,0,0,-9.035187,3.594604,-32.477919330948,2.767524,3.987287,20.7009,14.94104,,-0.00712432386353612,,0.412560701370239,2.59772396087646,,,,,,,,,,,,,,,,,34.67351,0.01311421,35,0,35.04437,0.09174347
4379,2021/06/21 03:09:39,62614.1277,4.7508,1,15,9,0,0,0,-9.03524,3.593719,-32.47011365756,2.767524,3.987914,20.7009,14.94329,,,,,,,,,,,,,,,,,,,,,,34.67351,0.01311421,35,0,35.04437,0.09174347
4380,2021/06/21 03:09:39,62614.3782,5.0013,1,15,9,0,0,0,-9.035217,3.592512,-32.459125495104,2.767524,3.988542,20.7009,14.94554,,,,,,,,,,,,,,,,,,,,,,34.75605,-0.0892365,35,0,34.86106,-0.183146
4381,2021/06/21 03:09:39,62614.6277,5.2508,1,15,9,0,0,0,-9.035126,3.591219,-32.447116158594,2.767524,3.989167,20.7009,14.94779,,,,,,,,,,,,,,,,,,,,,,34.75605,-0.0892365,35,0,34.86106,-0.183146
4382,2021/06/21 03:09:40,62614.8774,5.5005,1,15,9,0,0,0,-9.035011,3.589921,-32.434975724131,2.767524,3.989794,20.7009,14.95004,,-0.00437267683446407,,0.450256288051605,,,,,,,,,,,,,,,,,,34.75605,-0.0892365,35,0,34.86106,-0.183146
4383,2021/06/21 03:09:40,62615.1279,5.751,1,15,9,0,0,0,-9.034958,3.588657,-32.423365271406,2.767524,3.990422,20.7009,14.9523,,,,,,,,,,,,,,,,,,,,,,35.15475,0.1245952,35,0,35.26667,0.126754
4384,2021/06/21 03:09:40,62615.3773,6.0004,1,15,9,0,0,0,-9.034958,3.587495,-32.41286665021,2.767524,3.991047,20.7009,14.95454,,,,,,,,,,,,,,,,,,,,,,35.15475,0.1245952,35,0,35.26667,0.126754
4385,2021/06/21 03:09:40,62615.627,6.2501,1,15,9,0,0,0,-9.034836,3.586356,-32.402138297616,2.767524,3.991674,20.7009,14.95679,,,,,,,,,,,,,,,,,,,,,,35.15475,0.1245952,35,0,35.26667,0.126754
4386,2021/06/21 03:09:41,62615.8773,6.5004,1,15,9,0,0,0,-9.034988,3.585123,-32.391543283524,2.767524,3.992301,20.7009,14.95904,,-0.00550501421093941,,0.492548614740372,2.13975095748901,,,,,,,,,,,,,,,,,34.98079,0.1245952,35,0,35.33743,0.126754
4387,2021/06/21 03:09:41,62616.1287,6.7518,1,15,9,0,0,0,-9.034996,3.584129,-32.382591178484,2.767524,3.992932,20.7009,14.9613,,,,,,,,,,,,,,,,,,,,,,34.98079,0.1245952,35,0,35.33743,0.126754
4388,2021/06/21 03:09:41,62616.3781,7.0012,1,15,9,0,0,0,-9.03495,3.582822,-32.3706176289,2.767524,3.993554,20.7009,14.96353,,,,,,,,,,,,,,,,,,,,,,34.98079,0.1245952,35,0,35.33743,0.126754
4389,2021/06/21 03:09:41,62616.6279,7.251,1,15,9,0,0,0,-9.035179,3.581986,-32.363884685494,2.767524,3.994185,20.7009,14.96579,,,,,,,,,,,,,,,,,,,,,,34.66898,-0.1518035,35,0,34.95592,-0.09711027
4390,2021/06/21 03:09:42,62616.8781,7.5012,1,15,9,0,0,0,-9.035202,3.580895,-32.35410966579,2.767524,3.994812,20.7009,14.96803,,-0.00458794599398971,,0.573205471038818,,,,,,,,,,,,,,,,,,34.66898,-0.1518035,35,0,34.95592,-0.09711027
4391,2021/06/21 03:09:42,62617.127,7.7501,1,15,9,0,0,0,-9.035072,3.580146,-32.346876880512,2.767524,3.995435,20.7009,14.97026,,,,,,,,,,,,,,,,,,,,,,34.66898,-0.1518035,35,0,34.95592,-0.09711027
4392,2021/06/21 03:09:42,62617.3775,8.0006,1,15,9,0,0,0,-9.034973,3.578948,-32.335698548404,2.767524,3.996063,20.7009,14.97251,,,,,,,,,,,,,,,,,,,,,,34.94402,0.08595109,35,0,34.95808,0.0006747246
4393,2021/06/21 03:09:42,62617.6277,8.2508,1,15,9,0,0,0,-9.034821,3.578104,-32.327529159384,2.767524,3.996687,20.7009,14.97475,,,,,,,,,,,,,,,,,,,,,,34.94402,0.08595109,35,0,34.95808,0.0006747246
4394,2021/06/21 03:09:43,62617.8782,8.5013,1,15,9,0,0,0,-9.03463,3.576956,-32.31647398628,2.767524,3.997319,20.7009,14.977,,-0.00371134304441512,,0.617092311382294,1.68467497825623,,,,,,,,,,,,,,,,,35.18234,0.08595109,35,0,34.95808,0.0006747246
4395,2021/06/21 03:09:43,62618.1271,8.7502,1,15,9,0,0,0,-9.034668,3.576281,-32.310511509708,2.767524,3.997944,20.7009,14.97924,,,,,,,,,,,,,,,,,,,,,,35.18234,0.08595109,35,0,35.3362,0.0006747246
4396,2021/06/21 03:09:43,62618.3773,9.0004,1,15,9,0,0,0,-9.035072,3.575089,-32.301186521408,2.767524,3.998571,20.7009,14.98148,,,,,,,,,,,,,,,,,,,,,,35.18234,0.08595109,35,0,35.3362,0.0006747246
4397,2021/06/21 03:09:43,62618.627,9.2501,1,15,9,0,0,0,-9.035179,3.574327,-32.294684249533,2.767524,3.999197,20.7009,14.98372,,,,,,,,,,,,,,,,,,,,,,34.93127,-0.003983974,35,0,35.3362,0.0006747246
4398,2021/06/21 03:09:44,62618.8773,9.5004,1,15,9,0,0,0,-9.034744,3.573377,-32.284546410488,2.767524,3.999825,20.7009,14.98596,,-0.00341382203623652,,,,,,,,,,,,,,,,,,,,34.93127,-0.003983974,35,0,35.30194,0.1074564
4399,2021/06/21 03:09:44,62619.1278,9.7509,1,15,9,0,0,0,-9.034576,3.572415,-32.27525482104,2.767524,4.000453,20.7009,14.98821,,,,,,,,,,,,,,,,,,,,,,34.93127,-0.003983974,35,0,35.30194,0.1074564
4400,2021/06/21 03:09:44,62619.3782,10.0013,1,15,9,0,0,0,-9.034706,3.571406,-32.266603216636,2.767524,4.001081,20.7009,14.99045,,,,,,,,,,,,,,,,,,,,,,34.71029,-0.06905913,35,0,34.8503,-0.141139
4401,2021/06/21 03:09:44,62619.3803,10.0034,1,15,9,0,0,0,-9.034706,3.571406,-32.266603216636,2.767524,4.001087,20.7009,14.99047,,-0.00333833298645914,0.0205025393515825,0.672217011451721,1.68467497825623,,,,,,,,,,,,,,,,,34.71029,-0.06905913,35,0,34.8503,-0.141139
4402,2021/06/21 03:09:45,62620.4244,1.0011,1,16,9,0,0,0,0,3.744568,0,2.767524,4.001101,20.7009,14.99052,,0.01094517018646,,,,,,,,,,,,,,,,,,,,35.06347,-0.06905913,35,0,35.04256,-0.141139
4403,2021/06/21 03:09:46,62621.4247,2.0014,1,16,9,0,0,0,0,3.750539,0,2.767524,4.001101,20.7009,14.99052,,0.00744050787761807,,,,,,,,,,,,,,,,,,,,35.25081,0.1689148,35,0,35.46754,0.1928878
4404,2021/06/21 03:09:47,62622.4245,3.0012,1,16,9,0,0,0,0,3.754291,0,2.767524,4.001101,20.7009,14.99052,,0.00462866201996803,,,,,,,,,,,,,,,,,,,,34.82938,-0.1209807,35,0,34.90641,-0.09470463
4405,2021/06/21 03:09:48,62623.4246,4.0013,1,16,9,0,0,0,0,3.757313,0,2.767524,4.001101,20.7009,14.99052,,0.00318628107197583,,,,,,,,,,,,,,,,,,,,35.24019,0.117662,35,0,35.24026,0.02368093
4406,2021/06/21 03:09:49,62624.4237,5.0004,1,16,9,0,0,0,0,3.759469,0,2.767524,4.001101,20.7009,14.99052,,0.00266342493705451,,,,,,,,,,,,,,,,,,,,34.8181,-0.02737403,35,0,35.04901,0.04907846
4407,2021/06/21 03:09:50,62625.4247,6.0014,1,16,9,0,0,0,0,3.761309,0,2.767524,4.001101,20.7009,14.99052,,0.00242487294599414,,,,,,,,,,,,,,,,,,,,34.87461,-0.086869,35,0,34.8397,-0.1742542
4408,2021/06/21 03:09:51,62626.4245,7.0012,1,16,9,0,0,0,0,3.763182,0,2.767524,4.001101,20.7009,14.99052,,0.00259778997860849,,,,,,,,,,,,,,,,,,,,35.27391,0.1247811,35,0,35.30893,0.1466334
4409,2021/06/21 03:09:52,62627.4245,8.0012,1,16,9,0,0,0,0,3.764607,0,2.767524,4.001101,20.7009,14.99052,,0.00162521004676819,,,,,,,,,,,,,,,,,,,,34.74654,-0.1648045,35,0,34.90054,-0.1276219
4410,2021/06/21 03:09:53,62628.4237,9.0004,1,16,9,0,0,0,0,3.766123,0,2.767524,4.001101,20.7009,14.99052,,0.0013145130360499,,,,,,,,,,,,,,,,,,,,35.0681,0.1004875,35,0,34.9143,0.004299879
4411,2021/06/21 03:09:54,62629.4245,10.0012,1,16,9,0,0,0,0,3.767226,0,2.767524,4.001101,20.7009,14.99052,,0.00162171304691583,,,,,,,,,,,,,,,,,,,,35.02796,-0.01254439,35,0,35.25177,0.1054597
4412,2021/06/21 03:09:55,62630.4247,11.0014,1,16,9,0,0,0,0,3.768433,0,2.767524,4.001101,20.7009,14.99052,,,,,,,,,,,,,,,,,,,,,,34.83457,-0.06043315,35,0,34.91858,-0.1041198
4413,2021/06/21 03:09:56,62631.424,12.0007,1,16,9,0,0,0,0,3.769294,0,2.767524,4.001101,20.7009,14.99052,,0.00105998094659299,,,,,,,,,,,,,,,,,,,,35.11153,-0.06043315,35,0,35.04166,-0.1041198
4414,2021/06/21 03:09:57,62632.4238,13.0005,1,16,9,0,0,0,0,3.769932,0,2.767524,4.001101,20.7009,14.99052,,,,,,,,,,,,,,,,,,,,,,34.94279,-0.1017511,35,0,35.17363,-0.07331729
4415,2021/06/21 03:09:58,62633.4239,14.0006,1,16,9,0,0,0,0,3.770837,0,2.767524,4.001101,20.7009,14.99052,,0.000699703407008201,,,,,,,,,,,,,,,,,,,,34.81865,-0.1017511,35,0,34.83271,-0.07331729
4416,2021/06/21 03:09:59,62634.424,15.0007,1,16,9,0,0,0,0,3.771599,0,2.767524,4.001101,20.7009,14.99052,,,,,,,,,,,,,,,,,,,,,,35.2198,0.002183914,35,0,35.42256,0.07208228
4417,2021/06/21 03:10:00,62635.4238,16.0005,1,16,9,0,0,0,0,3.772429,0,2.767524,4.001101,20.7009,14.99052,,,,,,,,,,,,,,,,,,,,,,34.87801,0.002183914,35,0,35.09491,0.07208228
4418,2021/06/21 03:10:01,62636.4241,17.0008,1,16,9,0,0,0,0,3.772977,0,2.767524,4.001101,20.7009,14.99052,,0.00080873112892732,,,,,,,,,,,,,,,,,,,,34.86854,-0.1097679,35,0,34.83363,-0.1840425
4419,2021/06/21 03:10:02,62637.424,18.0007,1,16,9,0,0,0,0,3.773687,0,2.767524,4.001101,20.7009,14.99052,,,,,,,,,,,,,,,,,,,,,,35.13522,0.1049042,35,0,35.37296,0.1245737
4420,2021/06/21 03:10:03,62638.4247,19.0014,1,16,9,0,0,0,0,3.774203,0,2.767524,4.001101,20.7009,14.99052,,0.000743064621929079,,,,,,,,,,,,,,,,,,,,34.8525,-0.1099169,35,0,35.03444,-0.06181836
4421,2021/06/21 03:10:04,62639.424,20.0007,1,16,9,0,0,0,0,3.774679,0,2.767524,4.001101,20.7009,14.99052,,,,,,,,,,,,,,,,,,,,,,35.31068,0.03381968,35,0,35.35966,-0.03613234
4422,2021/06/21 03:10:05,62640.4239,21.0006,1,16,9,0,0,0,0,3.775143,0,2.767524,4.001101,20.7009,14.99052,,,,,,,,,,,,,,,,,,,,,,35.05343,0.02897024,35,0,35.34713,0.1338458
4423,2021/06/21 03:10:06,62641.4241,22.0008,1,16,9,0,0,0,0,3.775536,0,2.767524,4.001101,20.7009,14.99052,,0.000471886596642435,,,,,,,,,,,,,,,,,,,,34.86042,-0.06031513,35,0,34.95144,-0.1236534
4424,2021/06/21 03:10:07,62642.4247,23.0014,1,16,9,0,0,0,0,3.776026,0,2.767524,4.001101,20.7009,14.99052,,,,,,,,,,,,,,,,,,,,,,35.2994,0.1371825,35,0,35.39731,0.1393366
4425,2021/06/21 03:10:08,62643.4233,24,1,16,9,0,0,0,0,3.776324,0,2.767524,4.001101,20.7009,14.99052,,,,,,,,,,,,,,,,,,,,,,35.00608,-0.09166241,35,0,35.24389,-0.04794598
4426,2021/06/21 03:10:09,62644.424,25.0007,1,16,9,0,0,0,0,3.77672,0,2.767524,4.001101,20.7009,14.99052,,,,,,,,,,,,,,,,,,,,,,35.18663,0.05642056,35,0,35.12377,-0.03753662
4427,2021/06/21 03:10:10,62645.425,26.0017,1,16,9,0,0,0,0,3.777185,0,2.767524,4.001101,20.7009,14.99052,,0.00041127428994514,,,,,,,,,,,,,,,,,,,,35.29307,0.03326178,35,0,35.46087,0.1053441
4428,2021/06/21 03:10:11,62646.425,27.0017,1,16,9,0,0,0,0,3.777577,0,2.767524,4.001101,20.7009,14.99052,,,,,,,,,,,,,,,,,,,,,,34.89811,0.03326178,35,0,35.10101,0.1053441
4429,2021/06/21 03:10:12,62647.4242,28.0009,1,16,9,0,0,0,0,3.77789,0,2.767524,4.001101,20.7009,14.99052,,,,,,,,,,,,,,,,,,,,,,35.26569,0.1171613,35,0,35.27274,0.1390231
4430,2021/06/21 03:10:13,62648.4233,29,1,16,9,0,0,0,0,3.778337,0,2.767524,4.001101,20.7009,14.99052,,0.000408140302170068,,,,,,,,,,,,,,,,,,,,35.10917,0.1171613,35,0,35.34693,0.1390231
4431,2021/06/21 03:10:14,62649.4233,30,1,16,9,0,0,0,0,3.778522,0,2.767524,4.001101,20.7009,14.99052,,,,,,,,,,,,,,,,,,,,,,35.02603,0.08022189,35,0,34.9002,0.02557158
4432,2021/06/21 03:10:15,62650.4234,31.0001,1,16,9,0,0,0,0,3.778889,0,2.767524,4.001101,20.7009,14.99052,,,,,,,,,,,,,,,,,,,,,,35.28758,0.08022189,35,0,35.37152,0.02557158
4433,2021/06/21 03:10:16,62651.4233,32,1,16,9,0,0,0,0,3.779304,0,2.767524,4.001101,20.7009,14.99052,,,,,,,,,,,,,,,,,,,,,,34.90712,-0.03715873,35,0,35.14498,0.07649422
4434,2021/06/21 03:10:17,62652.4242,33.0009,1,16,9,0,0,0,0,3.779552,0,2.767524,4.001101,20.7009,14.99052,,,,,,,,,,,,,,,,,,,,,,35.20726,-0.0219357,35,0,35.08147,-0.1006186
4435,2021/06/21 03:10:18,62653.4249,34.0016,1,16,9,0,0,0,0,3.779553,0,2.767524,4.001101,20.7009,14.99052,,0.000299348699627444,,,,,,,,,,,,,,,,,,,,35.1723,0.1048028,35,0,35.35411,0.1659739
4436,2021/06/21 03:10:19,62654.4234,35.0001,1,16,9,0,0,0,0,3.77986,0,2.767524,4.001101,20.7009,14.99052,,,,,,,,,,,,,,,,,,,,,,34.96106,-0.116508,35,0,34.82121,-0.1164651
4437,2021/06/21 03:10:20,62655.4234,36.0001,1,16,9,0,0,0,0,3.780067,0,2.767524,4.001101,20.7009,14.99052,,,,,,,,,,,,,,,,,,,,,,35.26873,0.1466441,35,0,35.26881,0.08980632
4438,2021/06/21 03:10:21,62656.4235,37.0002,1,16,9,0,0,0,0,3.780297,0,2.767524,4.001101,20.7009,14.99052,,,,,,,,,,,,,,,,,,,,,,35.04578,-0.06967187,35,0,35.26958,0.000243187
4439,2021/06/21 03:10:22,62657.4233,38,1,16,9,0,0,0,0,3.780258,0,2.767524,4.001101,20.7009,14.99052,,,,,,,,,,,,,,,,,,,,,,35.02491,-0.006523132,35,0,34.95502,-0.09829998
4440,2021/06/21 03:10:23,62658.4234,39.0001,1,16,9,0,0,0,0,3.780595,0,2.767524,4.001101,20.7009,14.99052,,0.000264411297393963,,,,,,,,,,,,,,,,,,,,35.27144,0.07704139,35,0,35.36237,0.1272964
4441,2021/06/21 03:10:24,62659.4241,40.0008,1,16,9,0,0,0,0,3.780821,0,2.767524,4.001101,20.7009,14.99052,,,,,,,,,,,,,,,,,,,,,,34.77148,-0.1562381,35,0,34.78554,-0.1802611
4442,2021/06/21 03:10:24,62659.4255,40.0022,1,16,9,0,0,0,0,3.780821,0,2.767524,4.001101,20.7009,14.99052,,0.000264411297393963,0.0205025393515825,0,0,,,,,,,,,,,,,,,,,34.77148,-0.1562381,35,0,34.78554,-0.1802611
4443,2021/06/21 03:10:24,62659.717,0.25,1,17,9,0,0,0,1.791847,3.812997,6.832307235459,2.767642,4.001193,20.70135,14.99087,,0.0475039593875408,,0.00128295703325421,779.449096679688,,,,,,,,,,,,,,,,,34.77148,-0.1562381,35,0,34.78554,-0.1802611
4444,2021/06/21 03:10:25,62659.9675,0.5005,1,17,9,0,0,0,1.791634,3.814213,6.833673694042,2.767767,4.001193,20.70182,14.99087,,,,,,,,,,,,,,,,,,,,,,34.77148,-0.1562381,35,0,34.78554,-0.1802611
4445,2021/06/21 03:10:25,62660.2178,0.7508,1,17,9,0,0,0,1.791183,3.814843,6.833081929269,2.767891,4.001193,20.7023,14.99087,,,,,,,,,,,,,,,,,,,,,,35.11602,0.1076686,35,0,35.03217,0.07707238
4446,2021/06/21 03:10:25,62660.4674,1.0004,1,17,9,0,0,0,1.790344,3.815694,6.831404858736,2.768016,4.001193,20.70277,14.99087,,,,,,,,,,,,,,,,,,,,,,35.11602,0.1076686,35,0,35.03217,0.07707238
4447,2021/06/21 03:10:25,62660.717,1.25,1,17,9,0,0,0,1.789886,3.815978,6.830165598508,2.768139,4.001193,20.70324,14.99087,,,,,,,,,,,,,,,,,,,,,,35.11602,0.1076686,35,0,35.03217,0.07707238
4448,2021/06/21 03:10:26,62660.9675,1.5005,1,17,9,0,0,0,1.789757,3.816737,6.831031762909,2.768264,4.001193,20.70372,14.99087,,0.00243766396306455,,,,,,,,,,,,,,,,,,,,35.24008,0.1076686,35,0,35.35199,0.07707238
4449,2021/06/21 03:10:26,62661.2171,1.7501,1,17,9,0,0,0,1.789795,3.817171,6.831953569945,2.768387,4.001193,20.70419,14.99087,,,,,,,,,,,,,,,,,,,,,,35.24008,0.1076686,35,0,35.35199,0.07707238
4450,2021/06/21 03:10:26,62661.4683,2.0013,1,17,9,0,0,0,1.789864,3.817598,6.832981226672,2.768513,4.001193,20.70467,14.99087,,,,,,,,,,,,,,,,,,,,,,35.24008,0.1076686,35,0,35.35199,0.07707238
4451,2021/06/21 03:10:26,62661.7179,2.2509,1,17,9,0,0,0,1.78949,3.818029,6.83232471521,2.768636,4.001193,20.70514,14.99087,,,,,,,,,,,,,,,,,,,,,,34.87339,-0.07582307,35,0,35.11126,0.02471566
4452,2021/06/21 03:10:27,62661.9683,2.5013,1,17,9,0,0,0,1.78981,3.818435,6.83427314735,2.768761,4.001193,20.70562,14.99087,,0.00202655792236328,,0.142448499798775,,,,,,,,,,,,,,,,,,34.87339,-0.07582307,35,0,35.11126,0.02471566
4453,2021/06/21 03:10:27,62662.2179,2.7509,1,17,9,0,0,0,1.789772,3.818959,6.835065887348,2.768885,4.001193,20.70609,14.99087,,,,,,,,,,,,,,,,,,,,,,34.90905,0.01114368,35,0,35.11126,0.02471566
4454,2021/06/21 03:10:27,62662.4675,3.0005,1,17,9,0,0,0,1.789635,3.819194,6.83496325419,2.769009,4.001193,20.70656,14.99087,,,,,,,,,,,,,,,,,,,,,,34.90905,0.01114368,35,0,34.90911,-0.06317019
4455,2021/06/21 03:10:27,62662.7172,3.2502,1,17,9,0,0,0,1.789505,3.819333,6.834715500165,2.769133,4.001193,20.70704,14.99087,,,,,,,,,,,,,,,,,,,,,,34.90905,0.01114368,35,0,34.90911,-0.06317019
4456,2021/06/21 03:10:28,62662.9678,3.5008,1,17,9,0,0,0,1.789368,3.819886,6.835181772048,2.769258,4.001193,20.70751,14.99087,,,,,,,,,,,,,,,,,,,,,,35.23737,0.01114368,35,0,35.25142,-0.06317019
4457,2021/06/21 03:10:28,62663.2171,3.7501,1,17,9,0,0,0,1.789406,3.820442,6.836321837452,2.769382,4.001193,20.70798,14.99087,,,,,,,,,,,,,,,,,,,,,,35.23737,0.01114368,35,0,35.25142,-0.06317019
4458,2021/06/21 03:10:28,62663.4676,4.0006,1,17,9,0,0,0,1.789238,3.820405,6.83561380139,2.769506,4.001193,20.70846,14.99087,,,,,,,,,,,,,,,,,,,,,,35.23737,0.01114368,35,0,35.25142,-0.06317019
4459,2021/06/21 03:10:28,62663.7172,4.2502,1,17,9,0,0,0,1.789352,3.820869,6.836879586888,2.76963,4.001193,20.70893,14.99087,,,,,,,,,,,,,,,,,,,,,,35.17572,0.08333683,35,0,35.46236,0.1728904
4460,2021/06/21 03:10:29,62663.9675,4.5005,1,17,9,0,0,0,1.789253,3.821115,6.836941477095,2.769754,4.001193,20.70941,14.99087,,0.00123107503168285,,,,,,,,,,,,,,,,,,,,35.17572,0.08333683,35,0,35.46236,0.1728904
4461,2021/06/21 03:10:29,62664.2173,4.7503,1,17,9,0,0,0,1.789391,3.821649,6.838424325759,2.769879,4.001193,20.70988,14.99087,,,,,,,,,,,,,,,,,,,,,,35.17572,0.08333683,35,0,35.46236,0.1728904
4462,2021/06/21 03:10:29,62664.4675,5.0005,1,17,9,0,0,0,1.789215,3.821666,6.83778213219,2.770003,4.001193,20.71036,14.99087,,,,,,,,,,,,,,,,,,,,,,34.87047,-0.09539127,35,0,35.10135,-0.1128173
4463,2021/06/21 03:10:29,62664.7172,5.2502,1,17,9,0,0,0,1.789314,3.82216,6.83904439824,2.770126,4.001193,20.71083,14.99087,,,,,,,,,,,,,,,,,,,,,,34.87047,-0.09539127,35,0,35.10135,-0.1128173
4464,2021/06/21 03:10:30,62664.9682,5.5012,1,17,9,0,0,0,1.789215,3.822241,6.838810930815,2.770251,4.001193,20.71131,14.99087,,0.00134514097589999,,0.331700593233109,4.21599912643433,,,,,,,,,,,,,,,,,34.87047,-0.09539127,35,0,35.10135,-0.1128173
4465,2021/06/21 03:10:30,62665.2178,5.7508,1,17,9,0,0,0,1.789406,3.822875,6.84067546225,2.770376,4.001193,20.71178,14.99087,,,,,,,,,,,,,,,,,,,,,,34.93973,-0.09539127,35,0,34.9328,-0.1128173
4466,2021/06/21 03:10:30,62665.4676,6.0006,1,17,9,0,0,0,1.789413,3.822967,6.840866848371,2.7705,4.001193,20.71226,14.99087,,,,,,,,,,,,,,,,,,,,,,34.93973,-0.09539127,35,0,34.9328,-0.1128173
4467,2021/06/21 03:10:30,62665.7181,6.2511,1,17,9,0,0,0,1.789314,3.823375,6.84121841475,2.770624,4.001193,20.71273,14.99087,,,,,,,,,,,,,,,,,,,,,,34.93973,-0.09539127,35,0,34.9328,-0.1128173
4468,2021/06/21 03:10:31,62665.9675,6.5005,1,17,9,0,0,0,1.789101,3.823286,6.840244805886,2.770747,4.001193,20.71321,14.99087,,,,,,,,,,,,,,,,,,,,,,35.24492,0.1170135,35,0,35.30789,0.06454468
4469,2021/06/21 03:10:31,62666.217,6.75,1,17,9,0,0,0,1.789185,3.82378,6.8414498193,2.770872,4.001193,20.71368,14.99087,,,,,,,,,,,,,,,,,,,,,,35.24492,0.1170135,35,0,35.30789,0.06454468
4470,2021/06/21 03:10:31,62666.4684,7.0014,1,17,9,0,0,0,1.789223,3.824062,6.842099683826,2.770997,4.001193,20.71416,14.99087,,,,,,,,,,,,,,,,,,,,,,35.24492,0.1170135,35,0,35.30789,0.06454468
4471,2021/06/21 03:10:31,62666.7171,7.2501,1,17,9,0,0,0,1.789444,3.824155,6.84311121982,2.771121,4.001193,20.71463,14.99087,,,,,,,,,,,,,,,,,,,,,,35.07441,-0.05328417,35,0,35.34015,0.01007915
4472,2021/06/21 03:10:32,62666.9675,7.5005,1,17,9,0,0,0,1.789299,3.824502,6.843177604098,2.771245,4.001193,20.71511,14.99087,,0.000905198394320905,,,,,,,,,,,,,,,,,,,,35.07441,-0.05328417,35,0,35.34015,0.01007915
4473,2021/06/21 03:10:32,62667.2171,7.7501,1,17,9,0,0,0,1.78952,3.824945,6.8448155764,2.771369,4.001193,20.71558,14.99087,,,,,,,,,,,,,,,,,,,,,,34.73615,-0.05328417,35,0,35.34015,0.01007915
4474,2021/06/21 03:10:32,62667.4675,8.0005,1,17,9,0,0,0,1.789734,3.824998,6.845728970532,2.771492,4.001193,20.71605,14.99087,,,,,,,,,,,,,,,,,,,,,,34.73615,-0.05328417,35,0,34.90414,0.01007915
4475,2021/06/21 03:10:32,62667.7174,8.2504,1,17,9,0,0,0,1.78968,3.825139,6.84577476552,2.771617,4.001193,20.71653,14.99087,,,,,,,,,,,,,,,,,,,,,,34.73615,-0.05328417,35,0,34.90414,0.01007915
4476,2021/06/21 03:10:33,62667.9676,8.5006,1,17,9,0,0,0,1.789482,3.825365,6.84542181093,2.771742,4.001193,20.71701,14.99087,,,,,,,,,,,,,,,,,,,,,,34.9923,-0.02565861,35,0,34.9504,0.01007915
4477,2021/06/21 03:10:33,62668.2171,8.7501,1,17,9,0,0,0,1.789368,3.825712,6.845606630016,2.771866,4.001193,20.71748,14.99087,,,,,,,,,,,,,,,,,,,,,,34.9923,-0.02565861,35,0,34.9504,-0.1217961
4478,2021/06/21 03:10:33,62668.4675,9.0005,1,17,9,0,0,0,1.789352,3.825912,6.845903289024,2.77199,4.001193,20.71796,14.99087,,,,,,,,,,,,,,,,,,,,,,34.9923,-0.02565861,35,0,34.9504,-0.1217961
4479,2021/06/21 03:10:33,62668.7171,9.2501,1,17,9,0,0,0,1.789467,3.826189,6.846838951263,2.772114,4.001193,20.71843,14.99087,,,,,,,,,,,,,,,,,,,,,,35.27843,0.0894165,35,0,35.41129,0.1440299
4480,2021/06/21 03:10:34,62668.9676,9.5006,1,17,9,0,0,0,1.789108,3.826401,6.845844640308,2.772239,4.001193,20.71891,14.99087,,0.00133936596103013,,,,,,,,,,,,,,,,,,,,35.27843,0.0894165,35,0,35.41129,0.1440299
4481,2021/06/21 03:10:34,62669.2171,9.7501,1,17,9,0,0,0,1.789085,3.826655,6.846211060675,2.772362,4.001193,20.71938,14.99087,,,,,,,,,,,,,,,,,,,,,,35.27843,0.0894165,35,0,35.41129,0.1440299
4482,2021/06/21 03:10:34,62669.4683,10.0013,1,17,9,0,0,0,1.789032,3.826472,6.845680855104,2.772487,4.001193,20.71986,14.99087,,,,,,,,,,,,,,,,,,,,,,34.97776,0.0894165,35,0,35.27151,0.1440299
4483,2021/06/21 03:10:34,62669.4696,10.0026,1,17,9,0,0,0,1.789032,3.82648,6.84569516736,2.772488,4.001193,20.71986,14.99087,,0.00133936596103013,0.0205025393515825,0.331700593233109,4.21599912643433,,,,,,,,,,,,,,,,,34.97776,0.0894165,35,0,35.27151,0.1440299
4484,2021/06/21 03:10:35,62670.5125,1.0005,1,18,9,0,0,0,0,3.792727,0,2.77249,4.001193,20.71987,14.99087,,-0.0240410398691893,,,,,,,,,,,,,,,,,,,,34.78277,-0.1548946,35,0,34.86679,-0.170157
4485,2021/06/21 03:10:36,62671.5123,2.0003,1,18,9,0,0,0,0,3.791915,0,2.77249,4.001193,20.71987,14.99087,,-0.00111251301132143,,,,,,,,,,,,,,,,,,,,35.22123,0.09361148,35,0,35.06141,0.06081939
4486,2021/06/21 03:10:37,62672.5132,3.0012,1,18,9,0,0,0,0,3.791191,0,2.77249,4.001193,20.71987,14.99087,,,,,,,,,,,,,,,,,,,,,,34.88985,-0.06014824,35,0,35.14869,0.02727389
4487,2021/06/21 03:10:38,62673.5125,4.0005,1,18,9,0,0,0,0,3.790677,0,2.77249,4.001193,20.71987,14.99087,,,,,,,,,,,,,,,,,,,,,,34.87925,-0.003312826,35,0,34.87932,-0.08417845
4488,2021/06/21 03:10:39,62674.5131,5.0011,1,18,9,0,0,0,0,3.790339,0,2.77249,4.001193,20.71987,14.99087,,-0.000685201783198863,,,,,,,,,,,,,,,,,,,,35.07804,0.06212234,35,0,35.33678,0.142957
4489,2021/06/21 03:10:40,62675.5131,6.0011,1,18,9,0,0,0,0,3.789978,0,2.77249,4.001193,20.71987,14.99087,,,,,,,,,,,,,,,,,,,,,,34.80805,-0.08437276,35,0,34.95502,-0.1192987
4490,2021/06/21 03:10:41,62676.5131,7.0011,1,18,9,0,0,0,0,3.789739,0,2.77249,4.001193,20.71987,14.99087,,,,,,,,,,,,,,,,,,,,,,35.32644,0.1619959,35,0,34.88226,-0.1192987
4491,2021/06/21 03:10:42,62677.5123,8.0003,1,18,9,0,0,0,0,3.789487,0,2.77249,4.001193,20.71987,14.99087,,,,,,,,,,,,,,,,,,,,,,35.00176,-0.1014602,35,0,35.26054,-0.0249815
4492,2021/06/21 03:10:43,62678.5125,9.0005,1,18,9,0,0,0,0,3.789617,0,2.77249,4.001193,20.71987,14.99087,,,,,,,,,,,,,,,,,,,,,,34.78366,-0.1014602,35,0,34.78373,-0.0249815
4493,2021/06/21 03:10:44,62679.5125,10.0005,1,18,9,0,0,0,0,3.789484,0,2.77249,4.001193,20.71987,14.99087,,-0.000216533706407063,,,,,,,,,,,,,,,,,,,,35.2492,0.03455877,35,0,35.40304,0.1175773
4494,2021/06/21 03:10:45,62680.5133,11.0013,1,18,9,0,0,0,0,3.78934,0,2.77249,4.001193,20.71987,14.99087,,,,,,,,,,,,,,,,,,,,,,34.85274,0.03455877,35,0,35.06265,0.1175773
4495,2021/06/21 03:10:46,62681.5132,12.0012,1,18,9,0,0,0,0,3.78917,0,2.77249,4.001193,20.71987,14.99087,,,,,,,,,,,,,,,,,,,,,,35.17805,0.1170743,35,0,34.7475,-0.2048552
4496,2021/06/21 03:10:47,62682.5132,13.0012,1,18,9,0,0,0,0,3.788956,0,2.77249,4.001193,20.71987,14.99087,,,,,,,,,,,,,,,,,,,,,,35.21188,0.1170743,35,0,35.42165,0.1061642
4497,2021/06/21 03:10:48,62683.5132,14.0012,1,18,9,0,0,0,0,3.789032,0,2.77249,4.001193,20.71987,14.99087,,,,,,,,,,,,,,,,,,,,,,34.77419,-0.1262093,35,0,34.96315,-0.03877401
4498,2021/06/21 03:10:49,62684.5132,15.0012,1,18,9,0,0,0,0,3.788939,0,2.77249,4.001193,20.71987,14.99087,,,,,,,,,,,,,,,,,,,,,,35.2614,0.05356908,35,0,35.24748,-0.02950788
4499,2021/06/21 03:10:50,62685.5134,16.0014,1,18,9,0,0,0,0,3.78887,0,2.77249,4.001193,20.71987,14.99087,,,,,,,,,,,,,,,,,,,,,,35.10273,0.04909992,35,0,35.34048,0.1474249
4500,2021/06/21 03:10:51,62686.5124,17.0004,1,18,9,0,0,0,0,3.788734,0,2.77249,4.001193,20.71987,14.99087,,-0.000176151705090888,,,,,,,,,,,,,,,,,,,,34.9817,-0.09141207,35,0,34.95719,-0.1197791
4501,2021/06/21 03:10:52,62687.5126,18.0006,1,18,9,0,0,0,0,3.788515,0,2.77249,4.001193,20.71987,14.99087,,,,,,,,,,,,,,,,,,,,,,35.26445,0.1419508,35,0,35.38334,0.1331699
4502,2021/06/21 03:10:53,62688.5125,19.0005,1,18,9,0,0,0,0,3.788367,0,2.77249,4.001193,20.71987,14.99087,,,,,,,,,,,,,,,,,,,,,,34.92688,-0.1054919,35,0,35.21365,-0.05302548
4503,2021/06/21 03:10:54,62689.5126,20.0006,1,18,9,0,0,0,0,3.788551,0,2.77249,4.001193,20.71987,14.99087,,,,,,,,,,,,,,,,,,,,,,35.07783,0.0471735,35,0,35.02195,-0.05990863
4504,2021/06/21 03:10:55,62690.5135,21.0015,1,18,9,0,0,0,0,3.788377,0,2.77249,4.001193,20.71987,14.99087,,,,,,,,,,,,,,,,,,,,,,35.24437,0.0520432,35,0,35.3423,0.1001096
4505,2021/06/21 03:10:56,62691.5125,22.0005,1,18,9,0,0,0,0,3.788315,0,2.77249,4.001193,20.71987,14.99087,,,,,,,,,,,,,,,,,,,,,,34.85126,0.0520432,35,0,35.08938,0.1001096
4506,2021/06/21 03:10:57,62692.5135,23.0015,1,18,9,0,0,0,0,3.788228,0,2.77249,4.001193,20.71987,14.99087,,,,,,,,,,,,,,,,,,,,,,35.16013,0.09651899,35,0,35.10426,0.07904053
4507,2021/06/21 03:10:58,62693.5133,24.0013,1,18,9,0,0,0,0,3.788342,0,2.77249,4.001193,20.71987,14.99087,,,,,,,,,,,,,,,,,,,,,,35.1334,0.09651899,35,0,35.35716,0.07904053
4508,2021/06/21 03:10:59,62694.5126,25.0006,1,18,9,0,0,0,0,3.788296,0,2.77249,4.001193,20.71987,14.99087,,,,,,,,,,,,,,,,,,,,,,34.94762,0.05017757,35,0,34.83575,-0.04601598
4509,2021/06/21 03:11:00,62695.5125,26.0005,1,18,9,0,0,0,0,3.788379,0,2.77249,4.001193,20.71987,14.99087,,,,,,,,,,,,,,,,,,,,,,35.30705,0.05017757,35,0,35.33508,-0.04601598
4510,2021/06/21 03:11:01,62696.5123,27.0003,1,18,9,0,0,0,0,3.788428,0,2.77249,4.001193,20.71987,14.99087,,,,,,,,,,,,,,,,,,,,,,34.78922,0.02976298,35,0,35.26667,0.1346624
4511,2021/06/21 03:11:02,62697.5124,28.0004,1,18,9,0,0,0,0,3.788312,0,2.77249,4.001193,20.71987,14.99087,,,,,,,,,,,,,,,,,,,,,,35.11979,-0.07926464,35,0,35.00097,-0.1273215
4512,2021/06/21 03:11:03,62698.5131,29.0011,1,18,9,0,0,0,0,3.788338,0,2.77249,4.001193,20.71987,14.99087,,-0.000058123408962274,,,,,,,,,,,,,,,,,,,,35.24347,0.1419544,35,0,35.37635,0.1615953
4513,2021/06/21 03:11:04,62699.5124,30.0004,1,18,9,0,0,0,0,3.788348,0,2.77249,4.001193,20.71987,14.99087,,,,,,,,,,,,,,,,,,,,,,34.80126,-0.1246786,35,0,34.76634,-0.098418
4514,2021/06/21 03:11:05,62700.5125,31.0005,1,18,9,0,0,0,0,3.788314,0,2.77249,4.001193,20.71987,14.99087,,,,,,,,,,,,,,,,,,,,,,35.22251,0.1181269,35,0,35.13868,0.02414465
4515,2021/06/21 03:11:06,62701.5124,32.0004,1,18,9,0,0,0,0,3.78848,0,2.77249,4.001193,20.71987,14.99087,,,,,,,,,,,,,,,,,,,,,,35.16657,-0.01747966,35,0,35.36936,0.07208943
4516,2021/06/21 03:11:07,62702.5123,33.0003,1,18,9,0,0,0,0,3.788295,0,2.77249,4.001193,20.71987,14.99087,,,,,,,,,,,,,,,,,,,,,,34.96501,-0.062989,35,0,34.87414,-0.1547575
4517,2021/06/21 03:11:08,62703.5124,34.0004,1,18,9,0,0,0,0,3.788286,0,2.77249,4.001193,20.71987,14.99087,,,,,,,,,,,,,,,,,,,,,,35.27144,0.09576082,35,0,35.31345,0.1372838
4518,2021/06/21 03:11:09,62704.5125,35.0005,1,18,9,0,0,0,0,3.788127,0,2.77249,4.001193,20.71987,14.99087,,,,,,,,,,,,,,,,,,,,,,34.78403,-0.1523161,35,0,34.88205,-0.1348114
4519,2021/06/21 03:11:10,62705.5134,36.0014,1,18,9,0,0,0,0,3.788085,0,2.77249,4.001193,20.71987,14.99087,,,,,,,,,,,,,,,,,,,,,,35.03156,0.07735252,35,0,34.96168,0.02488494
4520,2021/06/21 03:11:11,62706.5126,37.0006,1,18,9,0,0,0,0,3.787978,0,2.77249,4.001193,20.71987,14.99087,,,,,,,,,,,,,,,,,,,,,,35.25047,0.07735252,35,0,35.38334,0.02488494
4521,2021/06/21 03:11:12,62707.5127,38.0007,1,18,9,0,0,0,0,3.788104,0,2.77249,4.001193,20.71987,14.99087,,,,,,,,,,,,,,,,,,,,,,34.80195,-0.0427711,35,0,34.79502,-0.1323688
4522,2021/06/21 03:11:13,62708.5124,39.0004,1,18,9,0,0,0,0,3.788266,0,2.77249,4.001193,20.71987,14.99087,,,,,,,,,,,,,,,,,,,,,,35.11798,-0.0427711,35,0,35.0551,-0.1323688
4523,2021/06/21 03:11:14,62709.5133,40.0013,1,18,9,0,0,0,0,3.788097,0,2.77249,4.001193,20.71987,14.99087,,,,,,,,,,,,,,,,,,,,,,34.87983,-0.1105011,35,0,35.09672,-0.09298325
4524,2021/06/21 03:11:14,62709.5147,40.0027,1,18,9,0,0,0,0,3.788097,0,2.77249,4.001193,20.71987,14.99087,,-0.000058123408962274,0.0205025393515825,0,0,,,,,,,,,,,,,,,,,34.87983,-0.1105011,35,0,35.09672,-0.09298325
4525,2021/06/21 03:11:14,62709.5221,0.0016,1,19,9,0,0,0,0,3.788441,0,2.77249,4.001193,20.71987,14.99087,,-0.000058123408962274,0.0205025393515825,0,0,,,,,,,,,,,,,,,,,34.8800538103773,-0.110340928694327,35,0,35.0965423799525,-0.0925783711488525
4526,2021/06/21 03:11:24,62719.5578,10.0006,1,20,9,0,0,0,-1.499896,3.750136,-5.624813985856,2.772507,4.005353,20.71993,15.00649,,-0.000659228127915412,,0.401315808296204,3.37948799133301,,,,,,,,,,,,,,,,,35.18358,0.1068795,35,0,35.19763,0.04785776
4527,2021/06/21 03:11:34,62729.5586,20.0014,1,20,9,0,0,0,-1.499888,3.744417,-5.616206125296,2.772507,4.009515,20.71993,15.02209,,-0.000534751976374537,,0.691408514976501,,,,,,,,,,,,,,,,,,34.82993,0.03736615,35,0,35.15174,0.1028883
4528,2021/06/21 03:11:44,62739.5572,30,1,20,9,0,0,0,-1.499855,3.740688,-5.61048960024,2.772507,4.013676,20.71993,15.03766,,-0.000333494506776333,,0.891402721405029,1.25547695159912,,,,,,,,,,,,,,,,,35.11616,0.1150095,35,0,35.08826,0.08440733
4529,2021/06/21 03:11:54,62749.5572,40,1,20,9,0,0,0,-1.499921,3.737331,-5.605701250851,2.772507,4.017837,20.71993,15.05322,,-0.000262411398580298,,,,,,,,,,,,,,,,,,,,34.73108,-0.1018703,35,0,35.01797,-0.02971768
4530,2021/06/21 03:12:04,62759.558,50.0008,1,20,9,0,0,0,-1.499949,3.734912,-5.602177519488,2.772507,4.021999,20.71993,15.06877,,-0.000230562596698292,,1.29665994644165,,,,,,,,,,,,,,,,,,35.02243,-0.003032684,35,0,35.11341,-0.07517338
4531,2021/06/21 03:12:14,62769.5573,60.0001,1,20,9,0,0,0,-1.499916,3.732553,-5.598515965548,2.772507,4.026161,20.71993,15.0843,,-0.000182573101483285,,,,,,,,,,,,,,,,,,,,34.69427,-0.05421758,35,0,34.84128,-0.1241255
4532,2021/06/21 03:12:24,62779.5575,70.0003,1,20,9,0,0,0,-1.499896,3.730948,-5.596033981408,2.772507,4.030322,20.71993,15.09983,,-0.000160902403877117,,1.91371405124664,0.644406914710999,,,,,,,,,,,,,,,,,34.8075,-0.0572896,35,0,35.17826,0.0366962
4533,2021/06/21 03:12:34,62789.5575,80.0003,1,20,9,0,0,0,-1.499922,3.729034,-5.593260135348,2.772507,4.034483,20.71993,15.11536,,-0.000198167093913071,,,,,,,,,,,,,,,,,,,,35.08784,0.09554148,35,0,35.41647,0.04304647
4534,2021/06/21 03:12:44,62799.5585,90.0013,1,20,9,0,0,0,-1.499896,3.727394,-5.590703351024,2.772507,4.038645,20.71993,15.13087,,-0.000223398295929655,,,,,,,,,,,,,,,,,,,,34.87925,0.08129954,35,0,34.89331,0.01787782
4535,2021/06/21 03:12:54,62809.5586,100.0014,1,20,9,0,0,0,-1.499885,3.725451,-5.587748073135,2.772507,4.042807,20.71993,15.14638,,-0.000210263504413888,,2.26844596862793,,,,,,,,,,,,,,,,,,34.77341,-0.04457355,35,0,35.19314,0.05596995
4536,2021/06/21 03:13:04,62819.5587,110.0015,1,20,9,0,0,0,-1.499914,3.723941,-5.585591241074,2.772507,4.046968,20.71993,15.16188,,-0.00024437828687951,,,,,,,,,,,,,,,,,,,,35.05628,0.02091765,35,0,35.23814,-0.06434798
4537,2021/06/21 03:13:14,62829.5572,120,1,20,9,0,0,0,-1.499943,3.722164,-5.583033836652,2.772507,4.051129,20.71993,15.17737,,-0.000129767198814079,,,,,,,,,,,,,,,,,,,,34.57834,-0.09403467,35,0,34.9073,-0.1245558
4538,2021/06/21 03:13:24,62839.5581,130.0009,1,20,9,0,0,0,-1.499917,3.720754,-5.580822177418,2.772507,4.055291,20.71993,15.19286,,-0.000169821505551226,,2.53102397918701,0.420983195304871,,,,,,,,,,,,,,,,,35.05141,0.1450837,35,0,35.25424,0.0750649
4539,2021/06/21 03:13:34,62849.5583,140.0011,1,20,9,0,0,0,-1.499918,3.718668,-5.577697069224,2.772507,4.059453,20.71993,15.20834,,-0.000178658796357922,,,,,,,,,,,,,,,,,,,,34.98746,0.1003575,35,0,35.37905,0.07846475
4540,2021/06/21 03:13:44,62859.5583,150.0011,1,20,9,0,0,0,-1.49991,3.717269,-5.57556894579,2.772507,4.063614,20.71993,15.22381,,-0.000160522700753063,,,,,,,,,,,,,,,,,,,,34.77036,-0.06184578,35,0,35.28796,-0.02028704
4541,2021/06/21 03:13:54,62869.5577,160.0005,1,20,9,0,0,0,-1.49997,3.715785,-5.57356602645,2.772507,4.067774,20.71993,15.23927,,-0.000155628396896645,,2.56259489059448,,,,,,,,,,,,,,,,,,34.65444,-0.1001918,35,0,35.37238,0.1030087
4542,2021/06/21 03:14:04,62879.558,170.0008,1,20,9,0,0,0,-1.499929,3.714078,-5.570853300462,2.772507,4.071936,20.71993,15.25473,,-0.000157017406309023,,,,,,,,,,,,,,,,,,,,34.71405,0.02640009,35,0,35.36145,0.0722611
4543,2021/06/21 03:14:14,62889.558,180.0008,1,20,9,0,0,0,-1.499945,3.712634,-5.56874680513,2.772507,4.076097,20.71993,15.27018,,-0.000148203005664982,,,,,,,,,,,,,,,,,,,,34.70524,-0.07916331,35,0,35.29426,0.1702607
4544,2021/06/21 03:14:24,62899.5573,190.0001,1,20,9,0,0,0,-1.499929,3.710776,-5.565900534904,2.772507,4.080258,20.71993,15.28563,,-0.000133795096189715,,2.56700301170349,0.389677405357361,,,,,,,,,,,,,,,,,34.75489,-0.04027486,35,0,35.40646,0.07180333
4545,2021/06/21 03:14:34,62909.5574,200.0002,1,20,9,0,0,0,-1.499921,3.709454,-5.563887953134,2.772507,4.084418,20.71993,15.30106,,-0.000138760893605649,,,,,,,,,,,,,,,,,,,,35.00945,0.1081192,35,0,35.23489,0.1124477
4546,2021/06/21 03:14:44,62919.5577,210.0005,1,20,9,0,0,0,-1.49991,3.707778,-5.56133329998,2.772507,4.08858,20.71993,15.3165,,-0.000152084205183201,,,,,,,,,,,,,,,,,,,,34.71492,0.008920431,35,0,34.88991,-0.08943439
4547,2021/06/21 03:14:54,62929.5576,220.0004,1,20,9,0,0,0,-1.499907,3.706394,-5.559246305358,2.772507,4.092741,20.71993,15.33192,,-0.000191559200175107,,2.64446401596069,,,,,,,,,,,,,,,,,,34.4949,-0.1047957,35,0,34.80993,-0.09158134
4548,2021/06/21 03:15:04,62939.5586,230.0014,1,20,9,0,0,0,-1.499946,3.704547,-5.556620454462,2.772507,4.096904,20.71993,15.34735,,-0.000219751804252155,,,,,,,,,,,,,,,,,,,,34.68298,-0.08690238,35,0,35.15873,-0.06934524
4549,2021/06/21 03:15:14,62949.5595,240.0023,1,20,9,0,0,0,-1.499907,3.70314,-5.55436560798,2.772507,4.101065,20.71993,15.36276,,-0.000143967205076478,,,,,,,,,,,,,,,,,,,,34.8832,0.03973484,35,0,35.40067,0.1249075
4550,2021/06/21 03:15:24,62959.5588,250.0016,1,20,9,0,0,0,-1.499928,3.701323,-5.551718004744,2.772507,4.105226,20.71993,15.37816,,-0.000148501101648435,,2.50047707557678,0.379536688327789,,,,,,,,,,,,,,,,,35.01307,0.07608533,35,0,35.29282,0.02357483
4551,2021/06/21 03:15:34,62969.5587,260.0015,1,20,9,0,0,0,-1.499921,3.699851,-5.549484211771,2.772507,4.109387,20.71993,15.39356,,-0.000157742499141023,,,,,,,,,,,,,,,,,,,,34.86131,0.09958506,35,0,35.07821,0.07548928
4552,2021/06/21 03:15:44,62979.558,270.0008,1,20,9,0,0,0,-1.49992,3.698186,-5.54698314512,2.772507,4.113548,20.71993,15.40895,,-0.0000915895216166973,,,,,,,,,,,,,,,,,,,,34.51827,-0.1064277,35,0,34.88226,-0.1696932
4553,2021/06/21 03:15:52,62986.8626,277.3054,1,20,9,0,0,0,-1.499917,3.696884,-5.545019158628,2.772507,4.116589,20.71993,15.42019,,-0.000119892996735871,0.0205025393515825,2.50047707557678,0.379536688327789,,,,,,,,,,,,,,,,,34.71889,-0.05097985,35,0,34.95685,-0.09463549
4554,2021/06/21 03:16:52,63046.9017,60,1,21,9,0,0,0,0,3.743804,0,2.772507,4.11659,20.71993,15.4202,,0.000127679493743926,,,,,,,,,,,,,,,,,,,,34.8215,0.05190492,35,0,35.38098,0.0933826
4555,2021/06/21 03:17:52,63106.9025,120.0008,1,21,9,0,0,0,0,3.746337,0,2.772507,4.11659,20.71993,15.4202,,0.0000369013287127018,,,,,,,,,,,,,,,,,,,,34.77453,0.05733013,35,0,35.29912,0.1031697
4556,2021/06/21 03:18:52,63166.9031,180.0014,1,21,9,0,0,0,0,3.746946,0,2.772507,4.11659,20.71993,15.4202,,-0.0000031611859867553,,0,,,,,,,,,,,,,,,,,,34.66922,-0.09194136,35,0,35.23587,-0.06344676
4557,2021/06/21 03:19:52,63226.9022,240.0005,1,21,9,0,0,0,0,3.747931,0,2.772507,4.11659,20.71993,15.4202,,0.00000746780597182806,,,,,,,,,,,,,,,,,,,,34.64315,-0.07093072,35,0,35.06998,-0.1145482
4558,2021/06/21 03:20:52,63286.9021,300.0004,1,21,9,0,0,0,0,3.748343,0,2.772507,4.11659,20.71993,15.4202,,0.0000114189297164558,,0,,,,,,,,,,,,,,,,,,34.71461,-0.06738424,35,0,35.17633,-0.08260846
4559,2021/06/21 03:21:52,63346.902,360.0003,1,21,9,0,0,0,0,3.748555,0,2.772507,4.11659,20.71993,15.4202,,0.000031528379622614,,,,,,,,,,,,,,,,,,,,34.94244,0.1027739,35,0,35.13833,0.06993771
4560,2021/06/21 03:22:52,63406.9018,420.0001,1,21,9,0,0,0,0,3.748729,0,2.772507,4.11659,20.71993,15.4202,,0.0000215734798985068,,0,,,,,,,,,,,,,,,,,,34.88792,-0.07441878,35,0,35.4054,-0.0001060963
4561,2021/06/21 03:23:52,63466.9025,480.0008,1,21,9,0,0,0,0,3.748861,0,2.772507,4.11659,20.71993,15.4202,,0.0000201502207346493,,,,,,,,,,,,,,,,,,,,34.61593,-0.06162167,35,0,34.99384,-0.1074481
4562,2021/06/21 03:24:52,63526.9024,540.0007,1,21,9,0,0,0,0,3.749259,0,2.772507,4.11659,20.71993,15.4202,,-0.00000312148904413334,,0,,,,,,,,,,,,,,,,,,34.64607,-0.02741098,35,0,34.93301,-0.09732008
4563,2021/06/21 03:25:52,63586.9023,600.0006,1,21,9,0,0,0,0,3.749375,0,2.772507,4.11659,20.71993,15.4202,,0.0000109053698906791,,,,,,,,,,,,,,,,,,,,34.88398,0.08376598,35,0,35.0729,0.02907634
4564,2021/06/21 03:26:52,63646.9029,660.0012,1,21,9,0,0,0,0,3.749202,0,2.772507,4.11659,20.71993,15.4202,,0.0000443721983174328,,0,,,,,,,,,,,,,,,,,,34.59741,-0.03729105,35,0,34.98232,-0.07003427
4565,2021/06/21 03:27:52,63706.9021,720.0004,1,21,9,0,0,0,0,3.749388,0,2.772507,4.11659,20.71993,15.4202,,0.000033543910831213,,,,,,,,,,,,,,,,,,,,35.10903,0.08915901,35,0,35.34678,0.1262701
4566,2021/06/21 03:28:52,63766.9018,780.0001,1,21,9,0,0,0,0,3.749397,0,2.772507,4.11659,20.71993,15.4202,,-0.0000248136602749582,,0,,,,,,,,,,,,,,,,,,35.11085,0.07145524,35,0,35.40451,0.1063728
4567,2021/06/21 03:29:52,63826.9024,840.0007,1,21,9,0,0,0,0,3.749616,0,2.772507,4.11659,20.71993,15.4202,,-0.00000406979006584152,,,,,,,,,,,,,,,,,,,,34.90925,-0.08333445,35,0,35.46165,-0.03304124
