Repository: HVES-Battery-Testing-Consortium/LG-HG2

# Battery Testing Consortium (BTC)
The Battery Testing Consortium (BTC) has been developed within the High Voltage and Energy Storage Lab at Oxford Brookes University to provide accurate and comprehensive cell data to Formula Student Electric teams. Through the BTC, we aim to provide FS teams with information for improved and informed decisions for cell selection, pack architecture design, thermal cooling requirements, and end of life predictions. A range of tests are completed to provide a comprehensive electrochemical lithium-ion characterisation for modelling, validation, and battery management parameterisation.

File: Data/Round1/LG_HG2/Package 1/210620_FSD_HPPC_EIS_LGHG2_1_35C/210620_FSD_HPPC_EIS_LGHG2_1_35C_Channel_3_Wb_1.CSV (part 31 of 63)
Data_Point,Date_Time,Test_Time(s),Step_Time(s),Cycle_Index,Step_Index,TC_Counter1,TC_Counter2,TC_Counter3,TC_Counter4,Current(A),Voltage(V),Power(W),Charge_Capacity(Ah),Discharge_Capacity(Ah),Charge_Energy(Wh),Discharge_Energy(Wh),ACR(Ohm),dV/dt(V/s),Internal_Resistance(Ohm),dQ/dV(Ah/V),dV/dQ(V/Ah),MetaCode_MV_UD1,MetaCode_MV_UD2,MetaCode_MV_UD3,MetaCode_MV_UD4,MetaCode_MV_UD5,MetaCode_MV_UD6,MetaCode_MV_UD7,MetaCode_MV_UD8,MetaCode_MV_UD9,MetaCode_MV_UD10,MetaCode_MV_UD11,MetaCode_MV_UD12,MetaCode_MV_UD13,MetaCode_MV_UD14,MetaCode_MV_UD15,MetaCode_MV_UD16,Aux_Temperature_1(C),Aux_dT/dt_1(C),Aux_Temperature_2(C),Aux_dT/dt_2(C),Aux_Temperature_3(C),Aux_dT/dt_3(C)
5784,2021/06/21 07:47:05,79260.1975,8.0007,1,15,15,0,0,0,-9.031929,3.326651,-30.046075639779,2.797415,4.839467,20.81194,17.99747,,,,,,,,,,,,,,,,,,,,,,34.65081,-0.09088159,35,0,34.85381,-0.1214314
5785,2021/06/21 07:47:05,79260.4469,8.2501,1,15,15,0,0,0,-9.032234,3.325448,-30.036224490832,2.797415,4.840089,20.81194,17.99954,,,,,,,,,,,,,,,,,,,,,,34.65081,-0.09088159,35,0,34.85381,-0.1214314
5786,2021/06/21 07:47:05,79260.6973,8.5005,1,15,15,0,0,0,-9.032387,3.324656,-30.029579633872,2.797415,4.840721,20.81194,18.00164,,,,,,,,,,,,,,,,,,,,,,34.84674,-0.09088159,35,0,34.80483,-0.1214314
5787,2021/06/21 07:47:06,79260.947,8.7502,1,15,15,0,0,0,-9.032005,3.32355,-30.01832021775,2.797415,4.841342,20.81194,18.00371,,-0.00447377702221274,,0.583981812000275,,,,,,,,,,,,,,,,,,34.84674,-0.09088159,35,0,34.80483,-0.1214314
5788,2021/06/21 07:47:06,79261.1974,9.0006,1,15,15,0,0,0,-9.031769,3.322658,-30.009479522002,2.797415,4.841971,20.81194,18.0058,,,,,,,,,,,,,,,,,,,,,,34.84674,-0.09088159,35,0,34.80483,-0.1214314
5789,2021/06/21 07:47:06,79261.448,9.2512,1,15,15,0,0,0,-9.031509,3.321411,-29.997353339199,2.797415,4.842603,20.81194,18.0079,,,,,,,,,,,,,,,,,,,,,,35.17513,0.1638496,35,0,35.15422,0.09387851
5790,2021/06/21 07:47:06,79261.6983,9.5015,1,15,15,0,0,0,-9.031471,3.320579,-29.989712941709,2.797415,4.84323,20.81194,18.00998,,,,,,,,,,,,,,,,,,,,,,35.17513,0.1638496,35,0,35.15422,0.09387851
5791,2021/06/21 07:47:07,79261.9478,9.751,1,15,15,0,0,0,-9.031509,3.319416,-29.979335478744,2.797415,4.843857,20.81194,18.01206,,-0.00413004215806723,,0.595591008663177,1.59626197814941,,,,,,,,,,,,,,,,,35.17513,0.1638496,35,0,35.15422,0.09387851
5792,2021/06/21 07:47:07,79262.1984,10.0016,1,15,15,0,0,0,-9.031563,3.31903,-29.97602854389,2.797415,4.844485,20.81194,18.01415,,,,,,,,,,,,,,,,,,,,,,34.99636,-0.05586386,35,0,35.24815,0.0293529
5793,2021/06/21 07:47:07,79262.2003,10.0035,1,15,15,0,0,0,-9.031563,3.318955,-29.975351176665,2.797415,4.84449,20.81194,18.01416,,-0.00384529097937047,0.0205025393515825,0.595591008663177,1.59626197814941,,,,,,,,,,,,,,,,,34.99636,-0.05586386,35,0,35.24815,0.0293529
5794,2021/06/21 07:47:08,79263.2422,1.0003,1,16,15,0,0,0,0,3.491472,0,2.797415,4.8445,20.81194,18.0142,,0.0102614602074027,,,,,,,,,,,,,,,,,,,,34.7244,-0.05586386,35,0,34.83643,0.0293529
5795,2021/06/21 07:47:09,79264.2431,2.0012,1,16,15,0,0,0,0,3.496556,0,2.797415,4.8445,20.81194,18.0142,,0.00472090812399983,,,,,,,,,,,,,,,,,,,,35.23804,0.1056743,35,0,35.14024,0.1231909
5796,2021/06/21 07:47:10,79265.2431,3.0012,1,16,15,0,0,0,0,3.500205,0,2.797415,4.8445,20.81194,18.0142,,0.00428262120112777,,,,,,,,,,,,,,,,,,,,35.04442,0.1056743,35,0,35.22628,0.1231909
5797,2021/06/21 07:47:11,79266.2429,4.001,1,16,15,0,0,0,0,3.502975,0,2.797415,4.8445,20.81194,18.0142,,0.00325644901022315,,,,,,,,,,,,,,,,,,,,34.77372,-0.1451015,35,0,34.80178,-0.1057673
5798,2021/06/21 07:47:12,79267.2429,5.001,1,16,15,0,0,0,0,3.505126,0,2.797415,4.8445,20.81194,18.0142,,0.00230821408331394,,,,,,,,,,,,,,,,,,,,35.28791,0.05825281,35,0,35.21807,-0.01171231
5799,2021/06/21 07:47:13,79268.2423,6.0004,1,16,15,0,0,0,0,3.506888,0,2.797415,4.8445,20.81194,18.0142,,0.00196776399388909,,,,,,,,,,,,,,,,,,,,35.07723,0.03659487,35,0,35.22413,0.1436973
5800,2021/06/21 07:47:14,79269.2422,7.0003,1,16,15,0,0,0,0,3.50872,0,2.797415,4.8445,20.81194,18.0142,,0.00180542201269418,,,,,,,,,,,,,,,,,,,,35.05536,-0.08334279,35,0,34.8106,-0.1204836
5801,2021/06/21 07:47:15,79270.2423,8.0004,1,16,15,0,0,0,0,3.510084,0,2.797415,4.8445,20.81194,18.0142,,0.00200376007705927,,,,,,,,,,,,,,,,,,,,35.33319,0.163331,35,0,35.20045,0.1130819
5802,2021/06/21 07:47:16,79271.2432,9.0013,1,16,15,0,0,0,0,3.511441,0,2.797415,4.8445,20.81194,18.0142,,,,,,,,,,,,,,,,,,,,,,35.06719,-0.08312583,35,0,35.1232,-0.02413869
5803,2021/06/21 07:47:17,79272.2431,10.0012,1,16,15,0,0,0,0,3.512416,0,2.797415,4.8445,20.81194,18.0142,,0.00113073899410665,,,,,,,,,,,,,,,,,,,,35.14232,0.02347827,35,0,34.85562,-0.08361936
5804,2021/06/21 07:47:18,79273.2422,11.0003,1,16,15,0,0,0,0,3.513649,0,2.797415,4.8445,20.81194,18.0142,,0.00127051200252026,,,,,,,,,,,,,,,,,,,,35.30457,0.0507009,35,0,35.26269,0.1272094
5805,2021/06/21 07:47:19,79274.2423,12.0004,1,16,15,0,0,0,0,3.514615,0,2.797415,4.8445,20.81194,18.0142,,,,,,,,,,,,,,,,,,,,,,34.8796,-0.1328015,35,0,34.69074,-0.1787353
5806,2021/06/21 07:47:20,79275.243,13.0011,1,16,15,0,0,0,0,3.515347,0,2.797415,4.8445,20.81194,18.0142,,0.00110942404717207,,,,,,,,,,,,,,,,,,,,35.29338,0.1293063,35,0,35.02076,0.1031315
5807,2021/06/21 07:47:21,79276.2424,14.0005,1,16,15,0,0,0,0,3.516126,0,2.797415,4.8445,20.81194,18.0142,,,,,,,,,,,,,,,,,,,,,,35.29951,0.1293063,35,0,35.2786,0.1031315
5808,2021/06/21 07:47:22,79277.2423,15.0004,1,16,15,0,0,0,0,3.517092,0,2.797415,4.8445,20.81194,18.0142,,0.000806385709438473,,,,,,,,,,,,,,,,,,,,35.0265,0.0525701,35,0,34.76772,-0.04362345
5809,2021/06/21 07:47:23,79278.2423,16.0004,1,16,15,0,0,0,0,3.517536,0,2.797415,4.8445,20.81194,18.0142,,,,,,,,,,,,,,,,,,,,,,35.34505,0.0525701,35,0,35.24725,-0.04362345
5810,2021/06/21 07:47:24,79279.2432,17.0013,1,16,15,0,0,0,0,3.518543,0,2.797415,4.8445,20.81194,18.0142,,0.000864578993059695,,,,,,,,,,,,,,,,,,,,34.90092,-0.07145405,35,0,34.80305,-0.1282775
5811,2021/06/21 07:47:25,79280.2433,18.0014,1,16,15,0,0,0,0,3.519116,0,2.797415,4.8445,20.81194,18.0142,,,,,,,,,,,,,,,,,,,,,,35.20309,-0.07145405,35,0,34.94442,-0.1282775
5812,2021/06/21 07:47:26,79281.2423,19.0004,1,16,15,0,0,0,0,3.519814,0,2.797415,4.8445,20.81194,18.0142,,0.000618218327872455,,,,,,,,,,,,,,,,,,,,35.35688,0.1424861,35,0,35.32199,0.1621699
5813,2021/06/21 07:47:27,79282.2424,20.0005,1,16,15,0,0,0,0,3.520372,0,2.797415,4.8445,20.81194,18.0142,,,,,,,,,,,,,,,,,,,,,,34.96173,-0.1173115,35,0,34.80088,-0.08016348
5814,2021/06/21 07:47:28,79283.2424,21.0005,1,16,15,0,0,0,0,3.521084,0,2.797415,4.8445,20.81194,18.0142,,,,,,,,,,,,,,,,,,,,,,35.31404,0.1039267,35,0,35.14633,0.02526879
5815,2021/06/21 07:47:29,79284.2424,22.0005,1,16,15,0,0,0,0,3.521396,0,2.797415,4.8445,20.81194,18.0142,,0.000716886017471552,,,,,,,,,,,,,,,,,,,,34.91704,-0.01433611,35,0,34.9241,0.05556703
5816,2021/06/21 07:47:30,79285.2424,23.0005,1,16,15,0,0,0,0,3.522183,0,2.797415,4.8445,20.81194,18.0142,,,,,,,,,,,,,,,,,,,,,,35.05019,-0.06811857,35,0,34.81242,-0.1599145
5817,2021/06/21 07:47:31,79286.2425,24.0006,1,16,15,0,0,0,0,3.522647,0,2.797415,4.8445,20.81194,18.0142,,0.000770770071540028,,,,,,,,,,,,,,,,,,,,35.36297,0.09774327,35,0,35.18129,0.115273
5818,2021/06/21 07:47:32,79287.2425,25.0006,1,16,15,0,0,0,0,3.52283,0,2.797415,4.8445,20.81194,18.0142,,,,,,,,,,,,,,,,,,,,,,34.85128,-0.1599038,35,0,34.78838,-0.1227844
5819,2021/06/21 07:47:33,79288.2432,26.0013,1,16,15,0,0,0,0,3.523417,0,2.797415,4.8445,20.81194,18.0142,,,,,,,,,,,,,,,,,,,,,,35.14322,0.09123206,35,0,34.87751,0.02785325
5820,2021/06/21 07:47:34,79289.2426,27.0007,1,16,15,0,0,0,0,3.523927,0,2.797415,4.8445,20.81194,18.0142,,0.000392162386560813,,,,,,,,,,,,,,,,,,,,35.05841,-0.02650261,35,0,35.12841,0.07840514
5821,2021/06/21 07:47:35,79290.2435,28.0016,1,16,15,0,0,0,0,3.524232,0,2.797415,4.8445,20.81194,18.0142,,,,,,,,,,,,,,,,,,,,,,34.89933,-0.04971385,35,0,34.73847,-0.1218557
5822,2021/06/21 07:47:36,79291.2427,29.0008,1,16,15,0,0,0,0,3.524762,0,2.797415,4.8445,20.81194,18.0142,,,,,,,,,,,,,,,,,,,,,,35.2794,-0.04971385,35,0,35.05573,-0.1218557
5823,2021/06/21 07:47:37,79292.2427,30.0008,1,16,15,0,0,0,0,3.525096,0,2.797415,4.8445,20.81194,18.0142,,,,,,,,,,,,,,,,,,,,,,34.93214,-0.1136291,35,0,34.98118,-0.1048779
5824,2021/06/21 07:47:38,79293.2426,31.0007,1,16,15,0,0,0,0,3.52526,0,2.797415,4.8445,20.81194,18.0142,,,,,,,,,,,,,,,,,,,,,,34.95621,-0.1136291,35,0,34.7324,-0.1048779
5825,2021/06/21 07:47:39,79294.2428,32.0009,1,16,15,0,0,0,0,3.525582,0,2.797415,4.8445,20.81194,18.0142,,0.000314957986120135,,,,,,,,,,,,,,,,,,,,35.1836,-0.03561616,35,0,35.26057,0.04740238
5826,2021/06/21 07:47:40,79295.2425,33.0006,1,16,15,0,0,0,0,3.526023,0,2.797415,4.8445,20.81194,18.0142,,,,,,,,,,,,,,,,,,,,,,34.81809,-0.03561616,35,0,34.86013,0.04740238
5827,2021/06/21 07:47:41,79296.2434,34.0015,1,16,15,0,0,0,0,3.5261,0,2.797415,4.8445,20.81194,18.0142,,,,,,,,,,,,,,,,,,,,,,35.08029,-0.03228545,35,0,34.81454,-0.1393831
5828,2021/06/21 07:47:42,79297.2433,35.0014,1,16,15,0,0,0,0,3.526408,0,2.797415,4.8445,20.81194,18.0142,,,,,,,,,,,,,,,,,,,,,,35.11041,0.0650537,35,0,35.2573,0.1175356
5829,2021/06/21 07:47:43,79298.2426,36.0007,1,16,15,0,0,0,0,3.526536,0,2.797415,4.8445,20.81194,18.0142,,0.000313915690639988,,,,,,,,,,,,,,,,,,,,34.80681,-0.1505148,35,0,34.77888,-0.1286793
5830,2021/06/21 07:47:44,79299.2428,37.0009,1,16,15,0,0,0,0,3.52707,0,2.797415,4.8445,20.81194,18.0142,,,,,,,,,,,,,,,,,,,,,,35.36781,0.1018846,35,0,35.32593,0.03413558
5831,2021/06/21 07:47:45,79300.2436,38.0017,1,16,15,0,0,0,0,3.527151,0,2.797415,4.8445,20.81194,18.0142,,,,,,,,,,,,,,,,,,,,,,35.00607,-0.03961802,35,0,35.12502,0.07403255
5832,2021/06/21 07:47:46,79301.2428,39.0009,1,16,15,0,0,0,0,3.527614,0,2.797415,4.8445,20.81194,18.0142,,,,,,,,,,,,,,,,,,,,,,34.84212,-0.05123138,35,0,34.73723,-0.1211846
5833,2021/06/21 07:47:47,79302.2427,40.0008,1,16,15,0,0,0,0,3.527702,0,2.797415,4.8445,20.81194,18.0142,,0.000313299591653049,,,,,,,,,,,,,,,,,,,,35.28575,0.1386333,35,0,35.30679,0.1779854
5834,2021/06/21 07:47:47,79302.2439,40.002,1,16,15,0,0,0,0,3.527702,0,2.797415,4.8445,20.81194,18.0142,,0.000313299591653049,0.0205025393515825,0,0,,,,,,,,,,,,,,,,,35.28575,0.1386333,35,0,35.30679,0.1779854
5835,2021/06/21 07:47:47,79302.5355,0.2515,1,17,15,0,0,0,1.791618,3.560377,6.378835519986,2.797534,4.844587,20.81237,18.0145,,0.306600213050842,,0.00143598299473524,711.692321777344,,,,,,,,,,,,,,,,,35.28575,0.1386333,35,0,35.30679,0.1779854
5836,2021/06/21 07:47:48,79302.7844,0.5004,1,17,15,0,0,0,1.791672,3.561275,6.3806367018,2.797658,4.844587,20.81281,18.0145,,0.00678378390148282,,,,,,,,,,,,,,,,,,,,34.96928,-0.09889722,35,0,35.30679,0.1779854
5837,2021/06/21 07:47:48,79303.0348,0.7508,1,17,15,0,0,0,1.792358,3.562363,6.385029821954,2.797782,4.844587,20.81325,18.0145,,,,,,,,,,,,,,,,,,,,,,34.96928,-0.09889722,35,0,35.07425,-0.07266641
5838,2021/06/21 07:47:48,79303.2843,1.0003,1,17,15,0,0,0,1.791656,3.562605,6.38296262388,2.797907,4.844587,20.8137,18.0145,,,,,,,,,,,,,,,,,,,,,,34.96928,-0.09889722,35,0,35.07425,-0.07266641
5839,2021/06/21 07:47:48,79303.5355,1.2515,1,17,15,0,0,0,1.790039,3.563633,6.379042051687,2.798032,4.844587,20.81414,18.0145,,,,,,,,,,,,,,,,,,,,,,34.90238,-0.09889722,35,0,34.75551,-0.07266641
5840,2021/06/21 07:47:49,79303.7843,1.5003,1,17,15,0,0,0,1.788033,3.563771,6.372140152443,2.798155,4.844587,20.81458,18.0145,,0.00383459404110909,,,,,,,,,,,,,,,,,,,,34.90238,-0.09889722,35,0,34.75551,-0.07266641
5841,2021/06/21 07:47:49,79304.0347,1.7507,1,17,15,0,0,0,1.787254,3.564344,6.370388071376,2.79828,4.844587,20.81502,18.0145,,,,,,,,,,,,,,,,,,,,,,34.90238,-0.09889722,35,0,34.75551,-0.07266641
5842,2021/06/21 07:47:49,79304.2843,2.0003,1,17,15,0,0,0,1.787216,3.564672,6.370838833152,2.798403,4.844587,20.81546,18.0145,,,,,,,,,,,,,,,,,,,,,,35.2225,0.07913113,35,0,35.02679,-0.01483321
5843,2021/06/21 07:47:49,79304.5356,2.2516,1,17,15,0,0,0,1.78701,3.565323,6.37126785423,2.798528,4.844587,20.81591,18.0145,,,,,,,,,,,,,,,,,,,,,,35.2225,0.07913113,35,0,35.02679,-0.01483321
5844,2021/06/21 07:47:50,79304.7844,2.5004,1,17,15,0,0,0,1.78701,3.565827,6.37216850727,2.798651,4.844587,20.81635,18.0145,,0.00189021998085082,,0.158656597137451,,,,,,,,,,,,,,,,,,35.2225,0.07913113,35,0,35.02679,-0.01483321
5845,2021/06/21 07:47:50,79305.035,2.751,1,17,15,0,0,0,1.787254,3.566247,6.373789215738,2.798775,4.844587,20.81679,18.0145,,,,,,,,,,,,,,,,,,,,,,35.29917,0.02395988,35,0,35.32719,0.09387732
5846,2021/06/21 07:47:50,79305.2844,3.0004,1,17,15,0,0,0,1.787422,3.566477,6.374799452294,2.798899,4.844587,20.81723,18.0145,,,,,,,,,,,,,,,,,,,,,,35.29917,0.02395988,35,0,35.32719,0.09387732
5847,2021/06/21 07:47:50,79305.5348,3.2508,1,17,15,0,0,0,1.787468,3.567122,6.376116427096,2.799024,4.844587,20.81768,18.0145,,,,,,,,,,,,,,,,,,,,,,35.29917,0.02395988,35,0,35.32719,0.09387732
5848,2021/06/21 07:47:51,79305.7854,3.5014,1,17,15,0,0,0,1.787155,3.567424,6.37553963872,2.799148,4.844587,20.81812,18.0145,,0.00196320796385407,,,,,,,,,,,,,,,,,,,,34.93214,0.02395988,35,0,34.97418,0.09387732
5849,2021/06/21 07:47:51,79306.0348,3.7508,1,17,15,0,0,0,1.787117,3.56776,6.37600454792,2.799271,4.844587,20.81856,18.0145,,,,,,,,,,,,,,,,,,,,,,34.93214,0.02395988,35,0,34.97418,0.09387732
5850,2021/06/21 07:47:51,79306.2845,4.0005,1,17,15,0,0,0,1.787163,3.568336,6.377198070768,2.799395,4.844587,20.819,18.0145,,,,,,,,,,,,,,,,,,,,,,34.93214,0.02395988,35,0,34.97418,0.09387732
5851,2021/06/21 07:47:51,79306.5349,4.2509,1,17,15,0,0,0,1.787498,3.568616,6.378893962768,2.79952,4.844587,20.81945,18.0145,,,,,,,,,,,,,,,,,,,,,,34.95257,-0.1083124,35,0,34.74974,-0.1804531
5852,2021/06/21 07:47:52,79306.7845,4.5005,1,17,15,0,0,0,1.787392,3.569093,6.379368275456,2.799644,4.844587,20.81989,18.0145,,,,,,,,,,,,,,,,,,,,,,34.95257,-0.1083124,35,0,34.74974,-0.1804531
5853,2021/06/21 07:47:52,79307.034,4.75,1,17,15,0,0,0,1.78756,3.569488,6.38067396928,2.799767,4.844587,20.82033,18.0145,,,,,,,,,,,,,,,,,,,,,,34.95257,-0.1083124,35,0,34.74974,-0.1804531
5854,2021/06/21 07:47:52,79307.2852,5.0012,1,17,15,0,0,0,1.787544,3.569534,6.380699084496,2.799892,4.844587,20.82078,18.0145,,,,,,,,,,,,,,,,,,,,,,35.29126,0.10584,35,0,35.09557,0.1080704
5855,2021/06/21 07:47:52,79307.5348,5.2508,1,17,15,0,0,0,1.787697,3.569898,6.381895944906,2.800016,4.844587,20.82122,18.0145,,,,,,,,,,,,,,,,,,,,,,35.29126,0.10584,35,0,35.09557,0.1080704
5856,2021/06/21 07:47:53,79307.7852,5.5012,1,17,15,0,0,0,1.787659,3.570277,6.382437811543,2.80014,4.844587,20.82166,18.0145,,0.00149339099880308,,0.294370889663696,4.4128999710083,,,,,,,,,,,,,,,,,35.2402,0.10584,35,0,35.09557,0.1080704
5857,2021/06/21 07:47:53,79308.0348,5.7508,1,17,15,0,0,0,1.78743,3.570484,6.38199021612,2.800264,4.844587,20.8221,18.0145,,,,,,,,,,,,,,,,,,,,,,35.2402,0.10584,35,0,35.30318,0.1080704
5858,2021/06/21 07:47:53,79308.2845,6.0005,1,17,15,0,0,0,1.787544,3.571036,6.383383975584,2.800388,4.844587,20.82255,18.0145,,,,,,,,,,,,,,,,,,,,,,35.2402,0.10584,35,0,35.30318,0.1080704
5859,2021/06/21 07:47:53,79308.534,6.25,1,17,15,0,0,0,1.787384,3.571112,6.382948451008,2.800512,4.844587,20.82299,18.0145,,,,,,,,,,,,,,,,,,,,,,34.85791,-0.1354218,35,0,34.89996,-0.06112933
5860,2021/06/21 07:47:54,79308.7852,6.5012,1,17,15,0,0,0,1.786926,3.571457,6.381929371182,2.800636,4.844587,20.82343,18.0145,,0.00141146895475686,,,,,,,,,,,,,,,,,,,,34.85791,-0.1354218,35,0,34.89996,-0.06112933
5861,2021/06/21 07:47:54,79309.0356,6.7516,1,17,15,0,0,0,1.786278,3.571782,6.380195607396,2.800761,4.844587,20.82388,18.0145,,,,,,,,,,,,,,,,,,,,,,34.85791,-0.1354218,35,0,34.89996,-0.06112933
5862,2021/06/21 07:47:54,79309.2852,7.0012,1,17,15,0,0,0,1.786224,3.572147,6.380654702928,2.800884,4.844587,20.82432,18.0145,,,,,,,,,,,,,,,,,,,,,,34.93827,0.02511382,35,0,34.74244,-0.0492239
5863,2021/06/21 07:47:54,79309.5349,7.2509,1,17,15,0,0,0,1.786858,3.572457,6.383473370106,2.801008,4.844587,20.82476,18.0145,,,,,,,,,,,,,,,,,,,,,,34.93827,0.02511382,35,0,34.74244,-0.0492239
5864,2021/06/21 07:47:55,79309.7845,7.5005,1,17,15,0,0,0,1.787582,3.572865,6.38678916243,2.801132,4.844587,20.8252,18.0145,,0.00116633996367455,,,,,,,,,,,,,,,,,,,,34.93827,0.02511382,35,0,34.74244,-0.0492239
5865,2021/06/21 07:47:55,79310.035,7.751,1,17,15,0,0,0,1.787674,3.572956,6.387280544344,2.801255,4.844587,20.82565,18.0145,,,,,,,,,,,,,,,,,,,,,,35.29612,0.02511382,35,0,35.1354,-0.0492239
5866,2021/06/21 07:47:55,79310.2852,8.0012,1,17,15,0,0,0,1.786964,3.573229,6.385231586756,2.801381,4.844587,20.82609,18.0145,,,,,,,,,,,,,,,,,,,,,,35.29612,0.02511382,35,0,35.1354,-0.0492239
5867,2021/06/21 07:47:55,79310.5343,8.2503,1,17,15,0,0,0,1.786697,3.573567,6.384881438199,2.801504,4.844587,20.82653,18.0145,,,,,,,,,,,,,,,,,,,,,,35.29612,0.02511382,35,0,35.1354,-0.0492239
5868,2021/06/21 07:47:56,79310.7853,8.5013,1,17,15,0,0,0,1.786812,3.573739,6.385599730068,2.801629,4.844587,20.82698,18.0145,,,,,,,,,,,,,,,,,,,,,,35.25452,0.09882689,35,0,35.33846,0.1862574
5869,2021/06/21 07:47:56,79311.0356,8.7516,1,17,15,0,0,0,1.78727,3.574132,6.38793889964,2.801753,4.844587,20.82742,18.0145,,,,,,,,,,,,,,,,,,,,,,35.25452,0.09882689,35,0,35.33846,0.1862574
5870,2021/06/21 07:47:56,79311.2852,9.0012,1,17,15,0,0,0,1.78701,3.574484,6.38763865284,2.801876,4.844587,20.82786,18.0145,,,,,,,,,,,,,,,,,,,,,,35.25452,0.09882689,35,0,35.33846,0.1862574
5871,2021/06/21 07:47:56,79311.534,9.25,1,17,15,0,0,0,1.786987,3.574749,6.388029991263,2.802,4.844587,20.82831,18.0145,,,,,,,,,,,,,,,,,,,,,,34.9106,-0.1074743,35,0,34.90368,-0.1358712
5872,2021/06/21 07:47:57,79311.7844,9.5004,1,17,15,0,0,0,1.787102,3.575048,6.388975430896,2.802124,4.844587,20.82875,18.0145,,0.000980607350356877,,0.402535885572433,,,,,,,,,,,,,,,,,,34.9106,-0.1074743,35,0,34.90368,-0.1358712
5873,2021/06/21 07:47:57,79312.0346,9.7506,1,17,15,0,0,0,1.787331,3.575384,6.390394660104,2.802248,4.844587,20.82919,18.0145,,,,,,,,,,,,,,,,,,,,,,34.9106,-0.1074743,35,0,34.90368,-0.1358712
5874,2021/06/21 07:47:57,79312.2845,10.0005,1,17,15,0,0,0,1.787354,3.575637,6.390929094498,2.802373,4.844587,20.82964,18.0145,,,,,,,,,,,,,,,,,,,,,,34.97292,-0.1074743,35,0,34.7631,-0.1358712
5875,2021/06/21 07:47:57,79312.2857,10.0017,1,17,15,0,0,0,1.787354,3.575646,6.390945180684,2.802373,4.844587,20.82964,18.0145,,0.000980607350356877,0.0205025393515825,0.402535885572433,4.4128999710083,,,,,,,,,,,,,,,,,34.97292,-0.1074743,35,0,34.7631,-0.1358712
5876,2021/06/21 07:47:58,79313.3294,1.0014,1,18,15,0,0,0,0,3.541708,0,2.802376,4.844587,20.82965,18.0145,,-0.00403561722487211,,,,,,,,,,,,,,,,,,,,35.35294,0.1382291,35,0,35.23417,0.1032805
5877,2021/06/21 07:47:59,79314.3294,2.0014,1,18,15,0,0,0,0,3.541092,0,2.802376,4.844587,20.82965,18.0145,,,,,,,,,,,,,,,,,,,,,,34.84336,-0.07410169,35,0,34.85042,0.008912086
5878,2021/06/21 07:48:00,79315.3292,3.0012,1,18,15,0,0,0,0,3.540557,0,2.802376,4.844587,20.82965,18.0145,,-0.00138068897649646,,,,,,,,,,,,,,,,,,,,35.0821,-0.01053452,35,0,34.82336,-0.137291
5879,2021/06/21 07:48:01,79316.3293,4.0013,1,18,15,0,0,0,0,3.540285,0,2.802376,4.844587,20.82965,18.0145,,,,,,,,,,,,,,,,,,,,,,35.30853,0.07076025,35,0,35.21772,0.1232386
5880,2021/06/21 07:48:02,79317.3285,5.0005,1,18,15,0,0,0,0,3.539669,0,2.802376,4.844587,20.82965,18.0145,,-0.000711051223333925,,,,,,,,,,,,,,,,,,,,34.82237,-0.1519251,35,0,34.75246,-0.1453936
5881,2021/06/21 07:48:03,79318.3293,6.0013,1,18,15,0,0,0,0,3.539656,0,2.802376,4.844587,20.82965,18.0145,,,,,,,,,,,,,,,,,,,,,,35.14593,0.1011121,35,0,34.97116,0.06834388
5882,2021/06/21 07:48:04,79319.3293,7.0013,1,18,15,0,0,0,0,3.539427,0,2.802376,4.844587,20.82965,18.0145,,,,,,,,,,,,,,,,,,,,,,34.93002,-0.06747127,35,0,35.01402,0.01339316
5883,2021/06/21 07:48:05,79320.3287,8.0007,1,18,15,0,0,0,0,3.539178,0,2.802376,4.844587,20.82965,18.0145,,,,,,,,,,,,,,,,,,,,,,34.91794,-0.00377655,35,0,34.79207,-0.06935954
5884,2021/06/21 07:48:06,79321.3287,9.0007,1,18,15,0,0,0,0,3.539188,0,2.802376,4.844587,20.82965,18.0145,,,,,,,,,,,,,,,,,,,,,,35.21886,-0.00377655,35,0,35.08608,-0.06935954
5885,2021/06/21 07:48:07,79322.3293,10.0013,1,18,15,0,0,0,0,3.538799,0,2.802376,4.844587,20.82965,18.0145,,,,,,,,,,,,,,,,,,,,,,34.89753,-0.09852171,35,0,34.93258,-0.1225412
5886,2021/06/21 07:48:08,79323.3296,11.0016,1,18,15,0,0,0,0,3.538674,0,2.802376,4.844587,20.82965,18.0145,,,,,,,,,,,,,,,,,,,,,,34.95193,-0.09852171,35,0,34.73511,-0.1225412
5887,2021/06/21 07:48:09,79324.3294,12.0014,1,18,15,0,0,0,0,3.538736,0,2.802376,4.844587,20.82965,18.0145,,,,,,,,,,,,,,,,,,,,,,35.08999,-0.06469607,35,0,35.21591,0.003032684
5888,2021/06/21 07:48:10,79325.3294,13.0014,1,18,15,0,0,0,0,3.53835,0,2.802376,4.844587,20.82965,18.0145,,-0.000145622892887332,,,,,,,,,,,,,,,,,,,,34.8367,-0.06469607,35,0,34.89273,0.003032684
5889,2021/06/21 07:48:11,79326.3295,14.0015,1,18,15,0,0,0,0,3.538413,0,2.802376,4.844587,20.82965,18.0145,,,,,,,,,,,,,,,,,,,,,,35.13838,0.01512289,35,0,34.94262,-0.08540154
5890,2021/06/21 07:48:12,79327.3287,15.0007,1,18,15,0,0,0,0,3.538202,0,2.802376,4.844587,20.82965,18.0145,,,,,,,,,,,,,,,,,,,,,,34.96712,0.0509882,35,0,35.08608,0.1078153
5891,2021/06/21 07:48:13,79328.3287,16.0007,1,18,15,0,0,0,0,3.538364,0,2.802376,4.844587,20.82965,18.0145,,,,,,,,,,,,,,,,,,,,,,34.8805,-0.1315773,35,0,34.77561,-0.1600075
5892,2021/06/21 07:48:14,79329.3281,17.0001,1,18,15,0,0,0,0,3.538243,0,2.802376,4.844587,20.82965,18.0145,,,,,,,,,,,,,,,,,,,,,,35.24414,0.1240993,35,0,35.35604,0.1088345
5893,2021/06/21 07:48:15,79330.3286,18.0006,1,18,15,0,0,0,0,3.538198,0,2.802376,4.844587,20.82965,18.0145,,,,,,,,,,,,,,,,,,,,,,34.8796,-0.1243794,35,0,34.96361,-0.0500834
5894,2021/06/21 07:48:16,79331.3287,19.0007,1,18,15,0,0,0,0,3.538225,0,2.802376,4.844587,20.82965,18.0145,,,,,,,,,,,,,,,,,,,,,,34.97572,0.03003716,35,0,34.7729,-0.05959868
5895,2021/06/21 07:48:17,79332.3295,20.0015,1,18,15,0,0,0,0,3.538356,0,2.802376,4.844587,20.82965,18.0145,,,,,,,,,,,,,,,,,,,,,,35.1678,0.06002426,35,0,35.25875,0.1518285
5896,2021/06/21 07:48:18,79333.3287,21.0007,1,18,15,0,0,0,0,3.538345,0,2.802376,4.844587,20.82965,18.0145,,,,,,,,,,,,,,,,,,,,,,34.87079,-0.09281516,35,0,34.93382,-0.1015413
5897,2021/06/21 07:48:19,79334.3287,22.0007,1,18,15,0,0,0,0,3.538374,0,2.802376,4.844587,20.82965,18.0145,,,,,,,,,,,,,,,,,,,,,,35.30817,0.136683,35,0,35.16842,0.07331371
5898,2021/06/21 07:48:20,79335.3294,23.0014,1,18,15,0,0,0,0,3.538265,0,2.802376,4.844587,20.82965,18.0145,,,,,,,,,,,,,,,,,,,,,,35.0927,-0.06733418,35,0,35.21163,0.01350403
5899,2021/06/21 07:48:21,79336.3287,24.0007,1,18,15,0,0,0,0,3.538235,0,2.802376,4.844587,20.82965,18.0145,,,,,,,,,,,,,,,,,,,,,,34.77543,-0.06733418,35,0,34.75451,0.01350403
5900,2021/06/21 07:48:22,79337.3295,25.0015,1,18,15,0,0,0,0,3.538078,0,2.802376,4.844587,20.82965,18.0145,,-0.0000579648803977761,,,,,,,,,,,,,,,,,,,,35.3307,0.09594917,35,0,35.23989,0.1418805
5901,2021/06/21 07:48:23,79338.3287,26.0007,1,18,15,0,0,0,0,3.538196,0,2.802376,4.844587,20.82965,18.0145,,,,,,,,,,,,,,,,,,,,,,35.03223,0.09594917,35,0,35.2071,0.1418805
5902,2021/06/21 07:48:24,79339.3287,27.0007,1,18,15,0,0,0,0,3.538229,0,2.802376,4.844587,20.82965,18.0145,,,,,,,,,,,,,,,,,,,,,,35.11187,0.08408427,35,0,34.93009,0.0294435
5903,2021/06/21 07:48:25,79340.3296,28.0016,1,18,15,0,0,0,0,3.538207,0,2.802376,4.844587,20.82965,18.0145,,,,,,,,,,,,,,,,,,,,,,35.2544,0.08408427,35,0,35.28243,0.0294435
5904,2021/06/21 07:48:26,79341.3285,29.0005,1,18,15,0,0,0,0,3.538175,0,2.802376,4.844587,20.82965,18.0145,,,,,,,,,,,,,,,,,,,,,,34.91424,-0.06175756,35,0,35.0472,0.03659725
5905,2021/06/21 07:48:27,79342.3285,30.0005,1,18,15,0,0,0,0,3.538098,0,2.802376,4.844587,20.82965,18.0145,,,,,,,,,,,,,,,,,,,,,,35.25113,-0.01805782,35,0,35.0834,-0.08801222
5906,2021/06/21 07:48:28,79343.3293,31.0013,1,18,15,0,0,0,0,3.538126,0,2.802376,4.844587,20.82965,18.0145,,,,,,,,,,,,,,,,,,,,,,35.21436,0.1118457,35,0,35.32627,0.175221
5907,2021/06/21 07:48:29,79344.3284,32.0004,1,18,15,0,0,0,0,3.538116,0,2.802376,4.844587,20.82965,18.0145,,,,,,,,,,,,,,,,,,,,,,34.94222,-0.1218247,35,0,34.76039,-0.1261652
5908,2021/06/21 07:48:30,79345.3293,33.0013,1,18,15,0,0,0,0,3.537911,0,2.802376,4.844587,20.82965,18.0145,,,,,,,,,,,,,,,,,,,,,,35.33048,0.158112,35,0,35.25366,0.103476
5909,2021/06/21 07:48:31,79346.3286,34.0006,1,18,15,0,0,0,0,3.537862,0,2.802376,4.844587,20.82965,18.0145,,,,,,,,,,,,,,,,,,,,,,35.04498,-0.08921862,35,0,35.1849,-0.02148867
5910,2021/06/21 07:48:32,79347.3294,35.0014,1,18,15,0,0,0,0,3.538041,0,2.802376,4.844587,20.82965,18.0145,,,,,,,,,,,,,,,,,,,,,,35.11614,0.0222373,35,0,34.93437,-0.0782907
5911,2021/06/21 07:48:33,79348.3286,36.0006,1,18,15,0,0,0,0,3.538019,0,2.802376,4.844587,20.82965,18.0145,,,,,,,,,,,,,,,,,,,,,,35.29884,0.05709291,35,0,35.2989,0.1139164
5912,2021/06/21 07:48:34,79349.3286,37.0006,1,18,15,0,0,0,0,3.537967,0,2.802376,4.844587,20.82965,18.0145,,0.00000177803394763032,,,,,,,,,,,,,,,,,,,,34.82329,-0.1486087,35,0,34.7044,-0.1857817
5913,2021/06/21 07:48:35,79350.3295,38.0015,1,18,15,0,0,0,0,3.538124,0,2.802376,4.844587,20.82965,18.0145,,,,,,,,,,,,,,,,,,,,,,35.19789,0.1170623,35,0,35.04412,0.1061642
5914,2021/06/21 07:48:36,79351.3285,39.0005,1,18,15,0,0,0,0,3.538032,0,2.802376,4.844587,20.82965,18.0145,,,,,,,,,,,,,,,,,,,,,,35.18449,0.1170623,35,0,35.28942,0.1061642
5915,2021/06/21 07:48:37,79352.3286,40.0006,1,18,15,0,0,0,0,3.538132,0,2.802376,4.844587,20.82965,18.0145,,,,,,,,,,,,,,,,,,,,,,34.83479,-0.009340048,35,0,34.7229,-0.08367538
5916,2021/06/21 07:48:37,79352.33,40.002,1,18,15,0,0,0,0,3.538132,0,2.802376,4.844587,20.82965,18.0145,,0.00000177803394763032,0.0205025393515825,0,0,,,,,,,,,,,,,,,,,34.83479,-0.009340048,35,0,34.7229,-0.08367538
5917,2021/06/21 07:48:37,79352.3374,0.0017,1,19,15,0,0,0,0,3.538125,0,2.802376,4.844587,20.82965,18.0145,,0.00000177803394763032,0.0205025393515825,0,0,,,,,,,,,,,,,,,,,34.8347155844932,-0.00944266761897935,35,0,34.725765770648,-0.083675380031577
5918,2021/06/21 07:48:47,79362.3746,10.0005,1,20,15,0,0,0,-1.499909,3.499183,-5.248456074347,2.802393,4.848748,20.82971,18.02908,,-0.000959748984314501,,0.411936610937119,3.64595603942871,,,,,,,,,,,,,,,,,34.73378,-0.1486337,35,0,34.69886,-0.1399052
5919,2021/06/21 07:48:57,79372.3755,20.0014,1,20,15,0,0,0,-1.49995,3.492359,-5.23836388205,2.802393,4.85291,20.82971,18.04363,,-0.000608082977123559,,0.509783387184143,,,,,,,,,,,,,,,,,,34.85701,0.03468633,35,0,35.03196,0.1133549
5920,2021/06/21 07:49:07,79382.3756,30.0015,1,20,15,0,0,0,-1.499899,3.487161,-5.230389296739,2.802393,4.85707,20.82971,18.05815,,-0.000570574426092207,,0.687392890453339,1.64815998077393,,,,,,,,,,,,,,,,,35.23376,0.01680255,35,0,35.28976,0.09546876
5921,2021/06/21 07:49:17,79392.3743,40.0002,1,20,15,0,0,0,-1.499949,3.483234,-5.224673355066,2.802393,4.86123,20.82971,18.07265,,-0.000331924413330853,,0.801464974880219,,,,,,,,,,,,,,,,,,35.32285,0.164578,35,0,35.31593,0.142715
5922,2021/06/21 07:49:27,79402.375,50.0009,1,20,15,0,0,0,-1.499949,3.479826,-5.219561528874,2.802393,4.865391,20.82971,18.08713,,-0.00032986220321618,,1.07552695274353,1.05299603939056,,,,,,,,,,,,,,,,,35.30582,0.08980632,35,0,35.31288,0.02860904
5923,2021/06/21 07:49:37,79412.3743,60.0002,1,20,15,0,0,0,-1.499969,3.476893,-5.215231716317,2.802393,4.869552,20.82971,18.10161,,-0.000380184588721022,,,,,,,,,,,,,,,,,,,,35.22406,-0.007226467,35,0,35.28705,0.08672833
5924,2021/06/21 07:49:47,79422.3753,70.0012,1,20,15,0,0,0,-1.499986,3.473907,-5.210811865302,2.802393,4.873713,20.82971,18.11607,,-0.000190390303032473,,1.40296196937561,,,,,,,,,,,,,,,,,,35.24652,0.1094413,35,0,35.33046,0.1793814
5925,2021/06/21 07:49:57,79432.3745,80.0004,1,20,15,0,0,0,-1.499964,3.471701,-5.207426518764,2.802393,4.877875,20.82971,18.13052,,-0.000311644689645618,,1.53978502750397,0.675204277038574,,,,,,,,,,,,,,,,,35.35294,0.0927484,35,0,35.31106,0.01844525
5926,2021/06/21 07:50:07,79442.3754,90.0013,1,20,15,0,0,0,-1.499894,3.469043,-5.203196781442,2.802393,4.882037,20.82971,18.14496,,-0.000175160705111921,,,,,,,,,,,,,,,,,,,,35.38338,0.08759141,35,0,35.32753,0.1313186
5927,2021/06/21 07:50:17,79452.3757,100.0016,1,20,15,0,0,0,-1.499909,3.466928,-5.200076509552,2.802393,4.886197,20.82971,18.15939,,-0.000223810304305516,,,,,,,,,,,,,,,,,,,,35.37357,0.1356435,35,0,35.1779,0.08759379
5928,2021/06/21 07:50:27,79462.3742,110.0001,1,20,15,0,0,0,-1.499929,3.464534,-5.196555018086,2.802393,4.890357,20.82971,18.17381,,-0.00014144490705803,,1.75104200839996,,,,,,,,,,,,,,,,,,35.33524,-0.001826286,35,0,35.04866,-0.1133323
5929,2021/06/21 07:50:37,79472.3741,120,1,20,15,0,0,0,-1.499928,3.462757,-5.193886181496,2.802393,4.894518,20.82971,18.18822,,-0.000278250314295292,,,,,,,,,,,,,,,,,,,,35.17513,0.08971214,35,0,34.81849,0.03071904
5930,2021/06/21 07:50:47,79482.3745,130.0004,1,20,15,0,0,0,-1.499922,3.460713,-5.190799564386,2.802393,4.898678,20.82971,18.20262,,-0.000196892200619914,,2.16761803627014,0.527450621128082,,,,,,,,,,,,,,,,,35.03278,-0.1040614,35,0,34.65504,-0.2002823
5931,2021/06/21 07:50:57,79492.3745,140.0004,1,20,15,0,0,0,-1.499974,3.459236,-5.188764059864,2.802393,4.902839,20.82971,18.21702,,-0.000134903006255627,,,,,,,,,,,,,,,,,,,,35.05413,0.03040314,35,0,34.99825,0.1221883
5932,2021/06/21 07:51:07,79502.3745,150.0004,1,20,15,0,0,0,-1.499946,3.457454,-5.185994297484,2.802393,4.906999,20.82971,18.23141,,-0.000144274206832051,,,,,,,,,,,,,,,,,,,,35.31256,0.1164055,35,0,34.94904,0.08368373
5933,2021/06/21 07:51:17,79512.3755,160.0014,1,20,15,0,0,0,-1.499881,3.456367,-5.184139192327,2.802393,4.91116,20.82971,18.24579,,-0.000135660302476026,,2.68034601211548,,,,,,,,,,,,,,,,,,34.98936,-0.1123834,35,0,35.05238,0.003418922
5934,2021/06/21 07:51:27,79522.3755,170.0014,1,20,15,0,0,0,-1.499921,3.454945,-5.182144559345,2.802393,4.915322,20.82971,18.26017,,-0.000130665604956448,,,,,,,,,,,,,,,,,,,,35.3933,0.08948684,35,0,35.28154,0.03706098
5935,2021/06/21 07:51:37,79532.3749,180.0008,1,20,15,0,0,0,-1.499941,3.453737,-5.180401729517,2.802393,4.919484,20.82971,18.27455,,-0.00010352159733884,,,,,,,,,,,,,,,,,,,,35.12495,0.06482482,35,0,34.79626,-0.009490252
5936,2021/06/21 07:51:47,79542.3741,190,1,20,15,0,0,0,-1.499956,3.452663,-5.178842582828,2.802393,4.923645,20.82971,18.28892,,-0.000128758096252568,,,,,,,,,,,,,,,,,,,,35.1909,-0.02614617,35,0,35.21193,0.09185314
5937,2021/06/21 07:51:57,79552.3751,200.001,1,20,15,0,0,0,-1.499932,3.45136,-5.17680530752,2.802393,4.927806,20.82971,18.30328,,-0.000062274317315314,,3.21683192253113,0.336156696081162,,,,,,,,,,,,,,,,,35.15293,-0.09759188,35,0,34.78227,-0.1303852
5938,2021/06/21 07:52:07,79562.3753,210.0012,1,20,15,0,0,0,-1.49996,3.450062,-5.17495499752,2.802393,4.931967,20.82971,18.31764,,-0.000148949606227688,,,,,,,,,,,,,,,,,,,,35.31553,-0.03817558,35,0,35.30161,0.03390431
5939,2021/06/21 07:52:17,79572.3753,220.0012,1,20,15,0,0,0,-1.499889,3.448814,-5.172838181646,2.802393,4.936128,20.82971,18.33199,,-0.000157794405822642,,,,,,,,,,,,,,,,,,,,35.31922,0.03847361,35,0,35.01863,-0.06203294
5940,2021/06/21 07:52:27,79582.3755,230.0014,1,20,15,0,0,0,-1.499929,3.447735,-5.171357710815,2.802393,4.940289,20.82971,18.34634,,-0.000125481994473375,,,,,,,,,,,,,,,,,,,,35.04465,-0.1236725,35,0,34.7439,-0.1127553
5941,2021/06/21 07:52:37,79592.3749,240.0008,1,20,15,0,0,0,-1.499893,3.446524,-5.169417221932,2.802393,4.944448,20.82971,18.36068,,-0.000116275499749463,,,,,,,,,,,,,,,,,,,,35.01891,-0.06971002,35,0,34.8441,-0.1265466
5942,2021/06/21 07:52:47,79602.3756,250.0015,1,20,15,0,0,0,-1.49992,3.445399,-5.16782286808,2.802393,4.94861,20.82971,18.37502,,-0.0001729919022182,,3.56718707084656,,,,,,,,,,,,,,,,,,34.96592,-0.1616669,35,0,34.7421,-0.1486313
5943,2021/06/21 07:52:57,79612.3741,260,1,20,15,0,0,0,-1.499906,3.444264,-5.166072239184,2.802393,4.95277,20.82971,18.38935,,-0.0000985650403890759,,,,,,,,,,,,,,,,,,,,35.03506,-0.0660944,35,0,34.86724,0.01254201
5944,2021/06/21 07:53:07,79622.3744,270.0003,1,20,15,0,0,0,-1.499903,3.443094,-5.164307019882,2.802393,4.956933,20.82971,18.40368,,-0.000131471693748608,,,,,,,,,,,,,,,,,,,,34.9951,-0.1104844,35,0,34.91822,-0.1279783
5945,2021/06/21 07:53:14,79629.7028,277.3287,1,20,15,0,0,0,-1.499926,3.44206,-5.16283528756,2.802393,4.959983,20.82971,18.41418,,-0.0000899819933692925,0.0205025393515825,3.56718707084656,0.336156696081162,,,,,,,,,,,,,,,,,35.09214,0.0553441,35,0,35.0992,0.1296663
5946,2021/06/21 07:54:15,79689.7413,60.0007,1,21,15,0,0,0,0,3.487134,0,2.802393,4.959985,20.82971,18.41419,,0.0000753102503949776,,,,,,,,,,,,,,,,,,,,35.01553,0.03487229,35,0,35.00859,0.1113474
5947,2021/06/21 07:55:15,79749.7408,120.0002,1,21,15,0,0,0,0,3.489446,0,2.802393,4.959985,20.82971,18.41419,,-0.00000130388104935264,,,,,,,,,,,,,,,,,,,,34.8093,-0.08435845,35,0,34.73939,-0.02099991
5948,2021/06/21 07:56:15,79809.7409,180.0003,1,21,15,0,0,0,0,3.490728,0,2.802393,4.959985,20.82971,18.41419,,-0.000000158047498644009,,0,,,,,,,,,,,,,,,,,,34.85128,-0.09879827,35,0,34.79538,-0.05070806
5949,2021/06/21 07:57:15,79869.7408,240.0002,1,21,15,0,0,0,0,3.491389,0,2.802393,4.959985,20.82971,18.41419,,0.0000194388703675941,,,,,,,,,,,,,,,,,,,,34.86989,-0.09016275,35,0,34.81398,-0.05300283
5950,2021/06/21 07:58:15,79929.7407,300.0001,1,21,15,0,0,0,0,3.491664,0,2.802393,4.959985,20.82971,18.41419,,0.0000203884592337999,,0,,,,,,,,,,,,,,,,,,34.9887,-0.08012176,35,0,34.82582,-0.1390982
5951,2021/06/21 07:59:15,79989.7412,360.0006,1,21,15,0,0,0,0,3.491994,0,2.802393,4.959985,20.82971,18.41419,,0.000012605230040208,,,,,,,,,,,,,,,,,,,,34.89538,-0.09475231,35,0,35.1682,-0.03136516
5952,2021/06/21 08:00:15,80049.7411,420.0005,1,21,15,0,0,0,0,3.492025,0,2.802393,4.959985,20.82971,18.41419,,-0.000014777559954382,,0,,,,,,,,,,,,,,,,,,35.03989,0.1003838,35,0,35.00499,0.05228162
5953,2021/06/21 08:01:15,80109.7411,480.0005,1,21,15,0,0,0,0,3.492544,0,2.802393,4.959985,20.82971,18.41419,,0.00000920702859730227,,,,,,,,,,,,,,,,,,,,34.90666,0.06284237,35,0,34.86475,-0.009313822
5954,2021/06/21 08:02:15,80169.7408,540.0002,1,21,15,0,0,0,0,3.4929,0,2.802393,4.959985,20.82971,18.41419,,-0.00000565019809073419,,0,,,,,,,,,,,,,,,,,,34.85519,0.02983212,35,0,34.89024,-0.06416559
5955,2021/06/21 08:03:15,80229.7407,600.0001,1,21,15,0,0,0,0,3.492785,0,2.802393,4.959985,20.82971,18.41419,,-0.000000987731255008839,,,,,,,,,,,,,,,,,,,,34.91626,0.05424261,35,0,34.91632,-0.01134992
5956,2021/06/21 08:04:15,80289.7409,660.0003,1,21,15,0,0,0,0,3.492782,0,2.802393,4.959985,20.82971,18.41419,,0.0000317651793011464,,0,,,,,,,,,,,,,,,,,,34.7244,-0.03935933,35,0,34.83643,-0.1180196
5957,2021/06/21 08:05:15,80349.7412,720.0006,1,21,15,0,0,0,0,3.493011,0,2.802393,4.959985,20.82971,18.41419,,0.0000131960896396777,,,,,,,,,,,,,,,,,,,,34.90059,0.06532073,35,0,34.90765,-0.02869487
5958,2021/06/21 08:06:15,80409.7411,780.0005,1,21,15,0,0,0,0,3.493254,0,2.802393,4.959985,20.82971,18.41419,,-0.00000391164303437108,,0,,,,,,,,,,,,,,,,,,34.80286,-0.1136935,35,0,35.13867,-0.06120563
5959,2021/06/21 08:07:15,80469.7411,840.0005,1,21,15,0,0,0,0,3.493525,0,2.802393,4.959985,20.82971,18.41419,,-0.0000193990399566246,,,,,,,,,,,,,,,,,,,,35.15969,0.055691,35,0,35.37645,0.1277816
5960,2021/06/21 08:08:15,80529.7408,900.0002,1,21,15,0,0,0,0,3.493114,0,2.802393,4.959985,20.82971,18.41419,,0.00000679564800520893,,0,,,,,,,,,,,,,,,,,,35.06935,0.1161504,35,0,35.19527,0.1095581
5961,2021/06/21 08:09:15,80589.7407,960.0001,1,21,15,0,0,0,0,3.493434,0,2.802393,4.959985,20.82971,18.41419,,0.0000180962906597415,,,,,,,,,,,,,,,,,,,,35.09301,0.06146908,35,0,35.33077,0.1182616
5962,2021/06/21 08:10:15,80649.7409,1020.0003,1,21,15,0,0,0,0,3.493529,0,2.802393,4.959985,20.82971,18.41419,,0.0000212575596378883,,0,,,,,,,,,,,,,,,,,,35.02129,0.001407862,35,0,35.34296,0.08879781
5963,2021/06/21 08:11:15,80709.7408,1080.0002,1,21,15,0,0,0,0,3.493848,0,2.802393,4.959985,20.82971,18.41419,,0.00000691457717039157,,,,,,,,,,,,,,,,,,,,34.84238,0.05320072,35,0,34.87743,-0.01458406
5964,2021/06/21 08:12:15,80769.7413,1140.0007,1,21,15,0,0,0,0,3.493497,0,2.802393,4.959985,20.82971,18.41419,,-0.00000351626499650592,,0,,,,,,,,,,,,,,,,,,34.85735,0.05730867,35,0,35.03085,0.03681302
5965,2021/06/21 08:13:15,80829.7419,1200.0013,1,21,15,0,0,0,0,3.493892,0,2.802393,4.959985,20.82971,18.41419,,0.0000133156099764165,,,,,,,,,,,,,,,,,,,,35.05592,0.08496761,35,0,35.17485,0.006264448
5966,2021/06/21 08:14:15,80889.7408,1260.0002,1,21,15,0,0,0,0,3.493885,0,2.802393,4.959985,20.82971,18.41419,,0.0000277770795946708,,0,,,,,,,,,,,,,,,,,,34.69305,-0.1488471,35,0,34.78409,-0.1684797
5967,2021/06/21 08:15:15,80949.7408,1320.0002,1,21,15,0,0,0,0,3.494038,0,2.802393,4.959985,20.82971,18.41419,,0.00002445784957672,,,,,,,,,,,,,,,,,,,,34.71525,-0.06397486,35,0,35.00916,0.02128959
5968,2021/06/21 08:16:15,81009.7407,1380.0001,1,21,15,0,0,0,0,3.49422,0,2.802393,4.959985,20.82971,18.41419,,0.0000108261601781123,,0,,,,,,,,,,,,,,,,,,34.80681,-0.1054764,35,0,34.86284,-0.1535237
5969,2021/06/21 08:17:15,81069.7412,1440.0006,1,21,15,0,0,0,0,3.494099,0,2.802393,4.959985,20.82971,18.41419,,0.00000430675800089375,,,,,,,,,,,,,,,,,,,,34.78458,0.005325079,35,0,35.19732,0.1080465
5970,2021/06/21 08:18:15,81129.7413,1500.0007,1,21,15,0,0,0,0,3.49426,0,2.802393,4.959985,20.82971,18.41419,,-0.0000399860109610017,,0,,,,,,,,,,,,,,,,,,34.76966,-0.1322031,35.1,0,34.86069,-0.1649427
5971,2021/06/21 08:19:15,81189.7407,1560.0001,1,21,15,0,0,0,0,3.494324,0,2.802393,4.959985,20.82971,18.41419,,0.00000770494261814747,,,,,,,,,,,,,,,,,,,,34.88445,-0.0006723404,35,0,35.26213,0.1085901
5972,2021/06/21 08:20:15,81249.7407,1620.0001,1,21,15,0,0,0,0,3.494542,0,2.802393,4.959985,20.82971,18.41419,,-0.0000112609795905882,,0,,,,,,,,,,,,,,,,,,34.83174,-0.01759648,35,0,35.16054,0.07638931
5973,2021/06/21 08:21:15,81309.7416,1680.001,1,21,15,0,0,0,0,3.494619,0,2.802393,4.959985,20.82971,18.41419,,-0.0000203881209017709,,,,,,,,,,,,,,,,,,,,35.03706,0.08687735,35,0,35.40765,0.1720524
5974,2021/06/21 08:22:15,81369.7414,1740.0008,1,21,15,0,0,0,0,3.494471,0,2.802393,4.959985,20.82971,18.41419,,0.0000321234183502384,,0,,,,,,,,,,,,,,,,,,34.68818,-0.1460791,34.9,0,34.80721,-0.1678872
5975,2021/06/21 08:23:15,81429.7407,1800.0001,1,21,15,0,0,0,0,3.494347,0,2.802393,4.959985,20.82971,18.41419,,0.0000094427114163409,,,,,,,,,,,,,,,,,,,,34.84789,-0.07043958,35,0,34.89693,-0.164361
5976,2021/06/21 08:23:15,81429.7421,1800.0015,1,21,15,0,0,0,0,3.494347,0,2.802393,4.959985,20.82971,18.41419,,0.0000094427114163409,0.0205025393515825,0,0,,,,,,,,,,,,,,,,,34.84789,-0.07043958,35,0,34.89693,-0.164361
5977,2021/06/21 08:23:15,81429.7486,0.0019,1,22,15,0,0,0,0,3.49459,0,2.802393,4.959985,20.82971,18.41419,,0.0000094427114163409,0.0205025393515825,0,0,,,,,,,,,,,,,,,,,34.8478894378784,-0.0704370779565965,35,0,34.9015078449658,-0.161373739982515
5978,2021/06/21 08:23:15,81429.7549,0.0018,1,23,16,0,0,0,0,3.49459,0,2.802393,4.959985,20.82971,18.41419,,0.0000094427114163409,0.0205025393515825,0,0,,,,,,,,,,,,,,,,,34.8478888930529,-0.070434652899144,35,0,34.9059448957499,-0.158478395534706
5979,2021/06/21 08:29:12,81787.2804,60.0004,1,14,16,0,0,0,0,3.494735,0,2.802393,4.959985,20.82971,18.41419,,0.0000313724303850904,,,,,,,,,,,,,,,,,,,,34.81697,0.06718755,35,0,35.06186,0.1523972
5980,2021/06/21 08:30:12,81847.2815,120.0015,1,14,16,0,0,0,0,3.49503,0,2.802393,4.959985,20.82971,18.41419,,-0.0000207043904083548,,,,,,,,,,,,,,,,,,,,35.19215,-0.003805161,35,0,35.27612,-0.08686781
5981,2021/06/21 08:31:12,81907.2815,180.0015,1,14,16,0,0,0,0,3.495144,0,2.802393,4.959985,20.82971,18.41419,,0.0000104313103292952,,0,0,,,,,,,,,,,,,,,,,34.63978,0.02878785,35,0,34.94772,0.1161528
5982,2021/06/21 08:32:12,81967.2812,240.0012,1,14,16,0,0,0,0,3.495235,0,2.802393,4.959985,20.82971,18.41419,,-0.0000120117101687356,,,,,,,,,,,,,,,,,,,,35.12924,-0.02927542,35,0,35.22718,-0.1101267
5983,2021/06/21 08:33:12,82027.281,300.001,1,14,16,0,0,0,0,3.49508,0,2.802393,4.959985,20.82971,18.41419,,0.00000173855096363695,,0,0,,,,,,,,,,,,,,,,,34.67939,-0.04022121,35,0,34.98032,0.05809546
5984,2021/06/21 08:33:12,82027.2823,300.0023,1,14,16,0,0,0,0,3.495113,0,2.802393,4.959985,20.82971,18.41419,,0.00000173855096363695,0.0205025393515825,0,0,,,,,,,,,,,,,,,,,34.67939,-0.04022121,35,0,34.98032,0.05809546
5985,2021/06/21 08:33:12,82027.5739,0.2515,1,15,16,0,0,0,-9.046959,3.329115,-30.118366911285,2.802393,4.960588,20.82971,18.4162,,-0.0394737496972084,,0.0656057968735695,735.806213378906,,,,,,,,,,,,,,,,,34.67939,-0.04022121,35,0,34.98032,0.05809546
5986,2021/06/21 08:33:13,82027.8234,0.501,1,15,16,0,0,0,-9.048393,3.324431,-30.080758189383,2.802393,4.961219,20.82971,18.4183,,-0.0216057896614075,,0.12906239926815,10.3388996124268,,,,,,,,,,,,,,,,,34.67939,-0.04022121,35,0,34.98032,0.05809546
5987,2021/06/21 08:33:13,82028.0739,0.7515,1,15,16,0,0,0,-9.049286,3.320409,-30.047330677974,2.802393,4.961844,20.82971,18.42038,,,,,,,,,,,,,,,,,,,,,,34.80161,-0.0655818,35,0,34.87164,-0.1595104
