Repository: HVES-Battery-Testing-Consortium/LG-HG2

# Battery Testing Consortium (BTC)
The Battery Testing Consortium (BTC) has been developed within the High Voltage and Energy Storage Lab at Oxford Brookes University to provide accurate and comprehensive cell data to Formula Student Electric teams. Through the BTC, we aim to provide FS teams with information for improved and informed decisions for cell selection, pack architecture design, thermal cooling requirements, and end of life predictions. A range of tests are completed to provide a comprehensive electrochemical lithium-ion characterisation for modelling, validation, and battery management parameterisation.

File: Data/Round1/LG_HG2/Package 1/210620_FSD_HPPC_EIS_LGHG2_1_35C/210620_FSD_HPPC_EIS_LGHG2_1_35C_Channel_3_Wb_1.CSV (part 34 of 63)
Data_Point,Date_Time,Test_Time(s),Step_Time(s),Cycle_Index,Step_Index,TC_Counter1,TC_Counter2,TC_Counter3,TC_Counter4,Current(A),Voltage(V),Power(W),Charge_Capacity(Ah),Discharge_Capacity(Ah),Charge_Energy(Wh),Discharge_Energy(Wh),ACR(Ohm),dV/dt(V/s),Internal_Resistance(Ohm),dQ/dV(Ah/V),dV/dQ(V/Ah),MetaCode_MV_UD1,MetaCode_MV_UD2,MetaCode_MV_UD3,MetaCode_MV_UD4,MetaCode_MV_UD5,MetaCode_MV_UD6,MetaCode_MV_UD7,MetaCode_MV_UD8,MetaCode_MV_UD9,MetaCode_MV_UD10,MetaCode_MV_UD11,MetaCode_MV_UD12,MetaCode_MV_UD13,MetaCode_MV_UD14,MetaCode_MV_UD15,MetaCode_MV_UD16,Aux_Temperature_1(C),Aux_dT/dt_1(C),Aux_Temperature_2(C),Aux_dT/dt_2(C),Aux_Temperature_3(C),Aux_dT/dt_3(C)
6395,2021/06/21 09:22:59,85014.424,140.0012,1,20,17,0,0,0,-1.500116,3.346071,-5.019494644236,2.812356,5.183997,20.86461,19.16996,,-0.000309726397972554,,1.40219700336456,0.772708773612976,,,,,,,,,,,,,,,,,35.8559,0.09071589,35,0,35.43686,0.1082718
6396,2021/06/21 09:23:09,85024.4232,150.0004,1,20,17,0,0,0,-1.50017,3.343064,-5.01516432088,2.812356,5.188159,20.86461,19.18388,,-0.000320081191603094,,,,,,,,,,,,,,,,,,,,35.69291,-0.005491972,35,0,35.49738,0.1059008
6397,2021/06/21 09:23:19,85034.4234,160.0006,1,20,17,0,0,0,-1.500154,3.340228,-5.010856395112,2.812356,5.192319,20.86461,19.19779,,-0.000257092207903042,,1.41885995864868,,,,,,,,,,,,,,,,,,35.91747,0.006374121,35,0,35.48452,-0.06789923
6398,2021/06/21 09:23:29,85044.4228,170,1,20,17,0,0,0,-1.500109,3.336809,-5.005577212181,2.812356,5.196481,20.86461,19.21168,,-0.000253156496910378,,,,,,,,,,,,,,,,,,,,35.55648,-0.08568764,35,0,35.24905,-0.1184905
6399,2021/06/21 09:23:39,85054.4238,180.001,1,20,17,0,0,0,-1.500159,3.333601,-5.000931542559,2.812356,5.200643,20.86461,19.22556,,-0.000319518585456535,,1.28775501251221,0.746826887130737,,,,,,,,,,,,,,,,,36.01828,0.1239252,35,0,35.82985,0.1982367
6400,2021/06/21 09:23:49,85064.4237,190.0009,1,20,17,0,0,0,-1.500169,3.329491,-4.994799183979,2.812356,5.204804,20.86461,19.23943,,-0.000420900789322332,,1.16034305095673,,,,,,,,,,,,,,,,,,36.15422,0.02920628,35,0,35.74242,-0.05376101
6401,2021/06/21 09:23:59,85074.4231,200.0003,1,20,17,0,0,0,-1.500164,3.326024,-4.989581467936,2.812356,5.208967,20.86461,19.25328,,-0.000346969900419936,,1.09006094932556,0.880668818950653,,,,,,,,,,,,,,,,,35.85523,0.05322218,35,0,35.28243,-0.02536297
6402,2021/06/21 09:24:09,85084.4239,210.0011,1,20,17,0,0,0,-1.500092,3.32177,-4.98296060284,2.812356,5.21313,20.86461,19.26711,,-0.000447974685812369,,,,,,,,,,,,,,,,,,,,35.79331,-0.1019597,35,0,35.507,-0.00598073
6403,2021/06/21 09:24:19,85094.4238,220.001,1,20,17,0,0,0,-1.500117,3.317702,-4.976941171134,2.812356,5.217291,20.86461,19.28093,,-0.00050534721231088,,1.05121099948883,,,,,,,,,,,,,,,,,,36.19204,0.0547266,35,0,35.74536,-0.004183054
6404,2021/06/21 09:24:29,85104.4234,230.0006,1,20,17,0,0,0,-1.500148,3.313236,-4.970344358928,2.812356,5.221454,20.86461,19.29473,,-0.000500368128996342,,0.987733006477356,0.966963112354279,,,,,,,,,,,,,,,,,36.14297,0.1138198,35,0,35.54955,0.08773685
6405,2021/06/21 09:24:39,85114.4243,240.0015,1,20,17,0,0,0,-1.500122,3.309279,-4.964322232038,2.812356,5.225616,20.86461,19.30851,,-0.000447792699560523,,0.994850277900696,,,,,,,,,,,,,,,,,,35.99147,-0.01251817,35,0,35.34895,-0.1107836
6406,2021/06/21 09:24:49,85124.4235,250.0007,1,20,17,0,0,0,-1.500106,3.304658,-4.957337293748,2.812356,5.229778,20.86461,19.32228,,-0.000426025711931288,,0.948944687843323,1.04501497745514,,,,,,,,,,,,,,,,,35.77571,-0.1096296,35,0,35.23777,-0.07261395
6407,2021/06/21 09:24:59,85134.4237,260.0009,1,20,17,0,0,0,-1.500126,3.300325,-4.95090334095,2.812356,5.23394,20.86461,19.33602,,-0.000372962793335319,,0.961443185806274,,,,,,,,,,,,,,,,,,35.95075,-0.08867025,35,0,35.60165,-0.02763271
6408,2021/06/21 09:25:09,85144.424,270.0012,1,20,17,0,0,0,-1.50011,3.29613,-4.9445575743,2.812356,5.238102,20.86461,19.34975,,-0.000383106293156743,,0.890239298343658,1.04928505420685,,,,,,,,,,,,,,,,,36.10314,0.05603909,35,0,35.39088,-0.05744457
6409,2021/06/21 09:25:16,85151.6891,277.2663,1,20,17,0,0,0,-1.500134,3.292421,-4.939072684414,2.812356,5.241125,20.86461,19.35971,,-0.000518449116498232,0.0205025393515825,0.890239298343658,1.04928505420685,,,,,,,,,,,,,,,,,35.98111,-0.1048863,35,0,35.63903,-0.03513813
6410,2021/06/21 09:26:16,85211.7268,60.0001,1,21,17,0,0,0,0,3.353512,0,2.812356,5.241127,20.86461,19.35972,,0.00024306470004376,,,,,,,,,,,,,,,,,,,,36.03424,0.0812459,35,0,35.56646,0.07477164
6411,2021/06/21 09:27:16,85271.7274,120.0007,1,21,17,0,0,0,0,3.358709,0,2.812356,5.241127,20.86461,19.35972,,0.0000365855703421403,,,,,,,,,,,,,,,,,,,,35.60281,0.1016104,35,0,35.22551,0.04922748
6412,2021/06/21 09:28:16,85331.7272,180.0005,1,21,17,0,0,0,0,3.361286,0,2.812356,5.241127,20.86461,19.35972,,0.0000433445202361327,,0,,,,,,,,,,,,,,,,,,35.29084,-0.07157087,35,0,35.25596,-0.09995937
6413,2021/06/21 09:29:16,85391.7279,240.0012,1,21,17,0,0,0,0,3.363169,0,2.812356,5.241127,20.86461,19.35972,,0.00000928482768358663,,,,,,,,,,,,,,,,,,,,35.28869,0.006554127,35,0,35.14894,-0.07208705
6414,2021/06/21 09:30:16,85451.7279,300.0012,1,21,17,0,0,0,0,3.364261,0,2.812356,5.241127,20.86461,19.35972,,0.00000932480179471895,,0,,,,,,,,,,,,,,,,,,35.55186,-0.03842115,35,0,35.71957,0.005236864
6415,2021/06/21 09:31:16,85511.727,360.0003,1,21,17,0,0,0,0,3.365271,0,2.812356,5.241127,20.86461,19.35972,,0.000014818059753452,,,,,,,,,,,,,,,,,,,,35.1604,-0.08708477,35,0,35.4191,-0.09795189
6416,2021/06/21 09:32:16,85571.7268,420.0001,1,21,17,0,0,0,0,3.366366,0,2.812356,5.241127,20.86461,19.35972,,0.0000365089690603781,,0,,,,,,,,,,,,,,,,,,35.22174,0.06505847,35,0,35.16587,0.01479745
6417,2021/06/21 09:33:16,85631.7275,480.0008,1,21,17,0,0,0,0,3.36722,0,2.812356,5.241127,20.86461,19.35972,,0.0000228380504267989,,,,,,,,,,,,,,,,,,,,35.32062,0.08799195,35,0,35.20692,-0.1547611
6418,2021/06/21 09:34:16,85691.7273,540.0006,1,21,17,0,0,0,0,3.367911,0,2.812356,5.241127,20.86461,19.35972,,0.0000374603587260935,,0,,,,,,,,,,,,,,,,,,35.52474,0.08288622,35,0,35.77627,0.141809
6419,2021/06/21 09:35:16,85751.727,600.0003,1,21,17,0,0,0,0,3.368177,0,2.812356,5.241127,20.86461,19.35972,,-0.0000388408116123173,,,,,,,,,,,,,,,,,,,,35.12353,-0.1270759,35,0,35.48008,-0.0571537
6420,2021/06/21 09:36:16,85811.7269,660.0002,1,21,17,0,0,0,0,3.36873,0,2.812356,5.241127,20.86461,19.35972,,-0.0000244957391259959,,0,,,,,,,,,,,,,,,,,,34.98614,-0.1184273,35,0,35.32881,-0.09215117
6421,2021/06/21 09:37:16,85871.727,720.0003,1,21,17,0,0,0,0,3.36927,0,2.812356,5.241127,20.86461,19.35972,,0.0000210204907489242,,,,,,,,,,,,,,,,,,,,35.44263,0.1262224,35,0,35.71515,0.1611078
6422,2021/06/21 09:38:16,85931.7268,780.0001,1,21,17,0,0,0,0,3.369867,0,2.812356,5.241127,20.86461,19.35972,,0.00000300270289699256,,0,,,,,,,,,,,,,,,,,,35.04876,-0.1549852,35,0,35.43331,-0.1090479
6423,2021/06/21 09:39:16,85991.7275,840.0008,1,21,17,0,0,0,0,3.370261,0,2.812356,5.241127,20.86461,19.35972,,-0.0000064014011513791,,,,,,,,,,,,,,,,,,,,35.19182,-0.02215862,35,0,35.59723,0.0848496
6424,2021/06/21 09:40:16,86051.7273,900.0006,1,21,17,0,0,0,0,3.370543,0,2.812356,5.241127,20.86461,19.35972,,-0.00000229168904297694,,0,,,,,,,,,,,,,,,,,,35.00097,-0.1217782,35,0,35.2178,-0.178473
6425,2021/06/21 09:41:16,86111.7272,960.0005,1,21,17,0,0,0,0,3.370719,0,2.812356,5.241127,20.86461,19.35972,,-0.00000628238694844185,,,,,,,,,,,,,,,,,,,,35.18271,0.1017714,35,0,35.67893,0.1628363
6426,2021/06/21 09:42:16,86171.728,1020.0013,1,21,17,0,0,0,0,3.371315,0,2.812356,5.241127,20.86461,19.35972,,-0.0000276596801995765,,0,,,,,,,,,,,,,,,,,,35.32804,0.09755731,35,0,35.54473,0.007970333
6427,2021/06/21 09:43:16,86231.7269,1080.0002,1,21,17,0,0,0,0,3.371659,0,2.812356,5.241127,20.86461,19.35972,,-0.00000596629297433537,,,,,,,,,,,,,,,,,,,,35.22405,0.1074445,35,0,35.45477,0.03530145
6428,2021/06/21 09:44:16,86291.7267,1140,1,21,17,0,0,0,0,3.371716,0,2.812356,5.241127,20.86461,19.35972,,0.0000136712196763256,,0,,,,,,,,,,,,,,,,,,34.78073,-0.1271558,35,0,35.06061,-0.08777261
6429,2021/06/21 09:45:16,86351.7275,1200.0008,1,21,17,0,0,0,0,3.372134,0,2.812356,5.241127,20.86461,19.35972,,0.00000320069989356853,,,,,,,,,,,,,,,,,,,,35.31987,0.1120079,35,0,35.63437,0.06170273
6430,2021/06/21 09:46:16,86411.7271,1260.0004,1,21,17,0,0,0,0,3.37238,0,2.812356,5.241127,20.86461,19.35972,,-0.0000199139794858638,,0,,,,,,,,,,,,,,,,,,35.15422,-0.02555251,35,0,35.33604,-0.09322882
6431,2021/06/21 09:47:16,86471.727,1320.0003,1,21,17,0,0,0,0,3.37278,0,2.812356,5.241127,20.86461,19.35972,,-0.0000217313499888405,,,,,,,,,,,,,,,,,,,,34.80115,-0.1103091,35,0,35.46093,0.1051331
6432,2021/06/21 09:48:16,86531.7268,1380.0001,1,21,17,0,0,0,0,3.37306,0,2.812356,5.241127,20.86461,19.35972,,0.0000171087795024505,,0,,,,,,,,,,,,,,,,,,34.75364,0.02139091,35,0,35.08249,0.117476
6433,2021/06/21 09:49:16,86591.7268,1440.0001,1,21,17,0,0,0,0,3.373259,0,2.812356,5.241127,20.86461,19.35972,,0.0000107867399492534,,,,,,,,,,,,,,,,,,,,35.09002,-0.1232362,35,0,35.21594,-0.112226
6434,2021/06/21 09:50:16,86651.7276,1500.0009,1,21,17,0,0,0,0,3.373315,0,2.812356,5.241127,20.86461,19.35972,,0.00000513658596901223,,0,,,,,,,,,,,,,,,,,,34.86039,0.05376697,35,0,35.22412,0.1410878
6435,2021/06/21 09:51:16,86711.727,1560.0003,1,21,17,0,0,0,0,3.373736,0,2.812356,5.241127,20.86461,19.35972,,0.0000295568406727398,,,,,,,,,,,,,,,,,,,,34.74237,0.01586556,35,0,35.12017,0.09010911
6436,2021/06/21 09:52:16,86771.7271,1620.0004,1,21,17,0,0,0,0,3.373928,0,2.812356,5.241127,20.86461,19.35972,,0.0000114197800940019,,0,,,,,,,,,,,,,,,,,,35.11674,0.1305366,35,0,35.60604,0.06490469
6437,2021/06/21 09:53:16,86831.7269,1680.0002,1,21,17,0,0,0,0,3.374032,0,2.812356,5.241127,20.86461,19.35972,,-0.00000403047806685208,,,,,,,,,,,,,,,,,,,,34.80502,0.09027481,35,0,35.3156,0.1513886
6438,2021/06/21 09:54:16,86891.7269,1740.0002,1,21,17,0,0,0,0,3.374448,0,2.812356,5.241127,20.86461,19.35972,,0.00000047414638970622,,0,,,,,,,,,,,,,,,,,,34.83638,-0.1320839,35,0,35.09525,-0.09265184
6439,2021/06/21 09:55:16,86951.7268,1800.0001,1,21,17,0,0,0,0,3.374453,0,2.812356,5.241127,20.86461,19.35972,,-0.0000154492699948605,,,,,,,,,,,,,,,,,,,,34.9726,-0.1440859,35,0,35.1475,-0.1417744
6440,2021/06/21 09:55:16,86951.7291,1800.0024,1,21,17,0,0,0,0,3.374453,0,2.812356,5.241127,20.86461,19.35972,,-0.0000154492699948605,0.0205025393515825,0,0,,,,,,,,,,,,,,,,,34.9726,-0.1440859,35,0,35.1475,-0.1417744
6441,2021/06/21 09:55:16,86951.7366,0.0018,1,22,17,0,0,0,0,3.374504,0,2.812356,5.241127,20.86461,19.35972,,-0.0000154492699948605,0.0205025393515825,0,0,,,,,,,,,,,,,,,,,34.9726050432624,-0.144080817170394,35,0,35.1475,-0.1417744
6442,2021/06/21 09:55:17,86951.7443,0.0014,1,23,18,0,0,0,0,3.374683,0,2.812356,5.241127,20.86461,19.35972,,-0.0000154492699948605,0.0205025393515825,0,0,,,,,,,,,,,,,,,,,34.9726102210119,-0.144075598798665,35,0,35.1475001152993,-0.141774400635117
6443,2021/06/21 10:01:38,87332.8217,60,1,14,18,0,0,0,0,3.376164,0,2.812356,5.241127,20.86461,19.35972,,0.0000207042194233509,,,,,,,,,,,,,,,,,,,,35.22886,0.1141846,35,0,35.4456,0.1250613
6444,2021/06/21 10:02:38,87392.8224,120.0007,1,14,18,0,0,0,0,3.37616,0,2.812356,5.241127,20.86461,19.35972,,-0.00000327926795762323,,,,,,,,,,,,,,,,,,,,35.3635,0.06988406,35,0,35.72686,0.1375365
6445,2021/06/21 10:03:38,87452.8224,180.0007,1,14,18,0,0,0,0,3.376513,0,2.812356,5.241127,20.86461,19.35972,,0.0000423574310843833,,0,0,,,,,,,,,,,,,,,,,34.91873,-0.07355332,35,0,35.20552,-0.1368248
6446,2021/06/21 10:04:38,87512.8223,240.0006,1,14,18,0,0,0,0,3.376804,0,2.812356,5.241127,20.86461,19.35972,,-0.0000267874893324915,,,,,,,,,,,,,,,,,,,,35.34132,0.112865,35,0,35.66279,0.167408
6447,2021/06/21 10:05:38,87572.8229,300.0012,1,14,18,0,0,0,0,3.376884,0,2.812356,5.241127,20.86461,19.35972,,0.00000916721000976395,,0,0,,,,,,,,,,,,,,,,,35.36168,0.1271093,35,0,35.57835,0.1379788
6448,2021/06/21 10:05:38,87572.8241,300.0024,1,14,18,0,0,0,0,3.376841,0,2.812356,5.241127,20.86461,19.35972,,0.00000916721000976395,0.0205025393515825,0,0,,,,,,,,,,,,,,,,,35.36168,0.1271093,35,0,35.57835,0.1379788
6449,2021/06/21 10:05:38,87573.1141,0.2515,1,15,18,0,0,0,-9.046654,3.198658,-28.937152190332,2.812356,5.241744,20.86461,19.3617,,-0.063182108104229,,0.0359939597547054,743.329223632813,,,,,,,,,,,,,,,,,35.36168,0.1271093,35,0,35.57835,0.1379788
6450,2021/06/21 10:05:38,87573.3637,0.5011,1,15,18,0,0,0,-9.047432,3.191696,-28.876652524672,2.812356,5.242371,20.86461,19.3637,,,,,,,,,,,,,,,,,,,,,,35.09327,0.1271093,35,0,35.57835,0.1379788
6451,2021/06/21 10:05:38,87573.6133,0.7507,1,15,18,0,0,0,-9.048195,3.185685,-28.824699088575,2.812356,5.242998,20.86461,19.3657,,,,,,,,,,,,,,,,,,,,,,35.09327,0.1271093,35,0,35.58957,0.1379788
6452,2021/06/21 10:05:39,87573.863,1.0004,1,15,18,0,0,0,-9.045471,3.181077,-28.774339752267,2.812356,5.243625,20.86461,19.36769,,-0.0191328004002571,,0.106267802417278,10.558819770813,,,,,,,,,,,,,,,,,35.09327,0.1271093,35,0,35.58957,0.1379788
6453,2021/06/21 10:05:39,87574.1135,1.2509,1,15,18,0,0,0,-9.039047,3.176374,-28.711393875578,2.812356,5.244253,20.86461,19.36969,,,,,,,,,,,,,,,,,,,,,,34.86613,-0.1548588,35,0,35.18092,0.1379788
6454,2021/06/21 10:05:39,87574.3638,1.5012,1,15,18,0,0,0,-9.032532,3.172204,-28.653034140528,2.812356,5.244881,20.86461,19.37169,,,,,,,,,,,,,,,,,,,,,,34.86613,-0.1548588,35,0,35.18092,-0.1241982
6455,2021/06/21 10:05:39,87574.6134,1.7508,1,15,18,0,0,0,-9.029709,3.167864,-28.604890071576,2.812356,5.245503,20.86461,19.37366,,,,,,,,,,,,,,,,,,,,,,34.86613,-0.1548588,35,0,35.18092,-0.1241982
6456,2021/06/21 10:05:40,87574.8639,2.0013,1,15,18,0,0,0,-9.029541,3.163864,-28.568239706424,2.812356,5.246133,20.86461,19.37565,,-0.0151391001418233,,0.154701307415962,6.69955396652222,,,,,,,,,,,,,,,,,35.1942,0.1025236,35,0,35.38299,0.06314754
6457,2021/06/21 10:05:40,87575.1135,2.2509,1,15,18,0,0,0,-9.03019,3.160123,-28.53651111337,2.812356,5.24676,20.86461,19.37763,,,,,,,,,,,,,,,,,,,,,,35.1942,0.1025236,35,0,35.38299,0.06314754
6458,2021/06/21 10:05:40,87575.363,2.5004,1,15,18,0,0,0,-9.030876,3.156693,-28.507703053068,2.812356,5.247385,20.86461,19.37961,,,,,,,,,,,,,,,,,,,,,,35.1942,0.1025236,35,0,35.38299,0.06314754
6459,2021/06/21 10:05:40,87575.6127,2.7501,1,15,18,0,0,0,-9.031601,3.153066,-28.477234038666,2.812356,5.248012,20.86461,19.38158,,,,,,,,,,,,,,,,,,,,,,35.33827,0.1025236,35,0,35.75053,0.06314754
6460,2021/06/21 10:05:41,87575.863,3.0004,1,15,18,0,0,0,-9.031334,3.149455,-28.44378002297,2.812356,5.248636,20.86461,19.38355,,-0.0144629497081041,,0.172114104032516,6.22656011581421,,,,,,,,,,,,,,,,,35.33827,0.1025236,35,0,35.75053,0.06314754
6461,2021/06/21 10:05:41,87576.1134,3.2508,1,15,18,0,0,0,-9.031311,3.146313,-28.415331206343,2.812356,5.249263,20.86461,19.38553,,,,,,,,,,,,,,,,,,,,,,35.33827,0.1025236,35,0,35.75053,0.06314754
6462,2021/06/21 10:05:41,87576.363,3.5004,1,15,18,0,0,0,-9.031387,3.143379,-28.389072236673,2.812356,5.249893,20.86461,19.38751,,,,,,,,,,,,,,,,,,,,,,35.01123,-0.05717993,35,0,35.4028,0.006190538
6463,2021/06/21 10:05:41,87576.6133,3.7507,1,15,18,0,0,0,-9.031578,3.139766,-28.357041530748,2.812356,5.25052,20.86461,19.38948,,,,,,,,,,,,,,,,,,,,,,35.01123,-0.05717993,35,0,35.4028,0.006190538
6464,2021/06/21 10:05:42,87576.863,4.0004,1,15,18,0,0,0,-9.031944,3.1366,-28.3295955504,2.812356,5.251146,20.86461,19.39144,,-0.0122586796060205,,0.197479799389839,5.27208995819092,,,,,,,,,,,,,,,,,35.01123,-0.05717993,35,0,35.4028,0.006190538
6465,2021/06/21 10:05:42,87577.1135,4.2509,1,15,18,0,0,0,-9.031548,3.133605,-28.30130397054,2.812356,5.251775,20.86461,19.39341,,,,,,,,,,,,,,,,,,,,,,35.09385,0.02581954,35,0,35.14986,-0.0790453
6466,2021/06/21 10:05:42,87577.3639,4.5013,1,15,18,0,0,0,-9.031487,3.130612,-28.274081580044,2.812356,5.252403,20.86461,19.39538,,,,,,,,,,,,,,,,,,,,,,35.09385,0.02581954,35,0,35.14986,-0.0790453
6467,2021/06/21 10:05:42,87577.6133,4.7507,1,15,18,0,0,0,-9.031273,3.127404,-28.244439305292,2.812356,5.253028,20.86461,19.39734,,,,,,,,,,,,,,,,,,,,,,35.09385,0.02581954,35,0,35.14986,-0.0790453
6468,2021/06/21 10:05:43,87577.8641,5.0015,1,15,18,0,0,0,-9.031639,3.124702,-28.221180446578,2.812356,5.253657,20.86461,19.3993,,-0.0112343896180391,,0.205029204487801,4.82263994216919,,,,,,,,,,,,,,,,,35.54367,0.02581954,35,0,35.67646,-0.0790453
6469,2021/06/21 10:05:43,87578.1135,5.2509,1,15,18,0,0,0,-9.031464,3.121601,-28.192627053864,2.812356,5.254282,20.86461,19.40125,,,,,,,,,,,,,,,,,,,,,,35.54367,0.02581954,35,0,35.67646,-0.0790453
6470,2021/06/21 10:05:43,87578.3632,5.5006,1,15,18,0,0,0,-9.031487,3.118639,-28.165947586193,2.812356,5.254909,20.86461,19.40321,,,,,,,,,,,,,,,,,,,,,,35.20151,0.03364444,35,0,35.67646,-0.0790453
6471,2021/06/21 10:05:43,87578.6142,5.7516,1,15,18,0,0,0,-9.031471,3.115861,-28.140808261531,2.812356,5.255538,20.86461,19.40517,,,,,,,,,,,,,,,,,,,,,,35.20151,0.03364444,35,0,35.51609,0.1144469
6472,2021/06/21 10:05:44,87578.8631,6.0005,1,15,18,0,0,0,-9.031662,3.112778,-28.113558777036,2.812356,5.256163,20.86461,19.40712,,-0.0106768300756812,,0.219488903880119,4.66873598098755,,,,,,,,,,,,,,,,,35.20151,0.03364444,35,0,35.51609,0.1144469
6473,2021/06/21 10:05:44,87579.1134,6.2508,1,15,18,0,0,0,-9.031677,3.110206,-28.090375995462,2.812356,5.256791,20.86461,19.40907,,,,,,,,,,,,,,,,,,,,,,35.01297,-0.058918,35,0,35.08298,0.1144469
6474,2021/06/21 10:05:44,87579.3639,6.5013,1,15,18,0,0,0,-9.031654,3.107598,-28.066749907092,2.812356,5.257418,20.86461,19.41102,,,,,,,,,,,,,,,,,,,,,,35.01297,-0.058918,35,0,35.08298,-0.1353467
6475,2021/06/21 10:05:44,87579.6142,6.7516,1,15,18,0,0,0,-9.031654,3.104782,-28.041316769428,2.812356,5.258047,20.86461,19.41297,,,,,,,,,,,,,,,,,,,,,,35.01297,-0.058918,35,0,35.08298,-0.1353467
6476,2021/06/21 10:05:45,87579.8639,7.0013,1,15,18,0,0,0,-9.031578,3.102008,-28.016027208624,2.812356,5.258673,20.86461,19.41492,,-0.00892632361501455,,0.236714094877243,4.39338111877441,,,,,,,,,,,,,,,,,35.40358,-0.058918,35,0,35.40364,-0.1353467
6477,2021/06/21 10:05:45,87580.1126,7.25,1,15,18,0,0,0,-9.031601,3.099531,-27.993727279131,2.812356,5.259297,20.86461,19.41685,,,,,,,,,,,,,,,,,,,,,,35.40358,-0.058918,35,0,35.40364,-0.1353467
6478,2021/06/21 10:05:45,87580.3631,7.5005,1,15,18,0,0,0,-9.031677,3.096592,-27.967418744784,2.812356,5.259925,20.86461,19.4188,,,,,,,,,,,,,,,,,,,,,,35.40358,-0.058918,35,0,35.40364,-0.1353467
6479,2021/06/21 10:05:45,87580.6127,7.7501,1,15,18,0,0,0,-9.031967,3.094394,-27.948464492998,2.812356,5.26055,20.86461,19.42073,,,,,,,,,,,,,,,,,,,,,,35.43154,0.1308012,35,0,35.64819,0.1766276
6480,2021/06/21 10:05:46,87580.8636,8.001,1,15,18,0,0,0,-9.031754,3.091357,-27.920375950178,2.812356,5.261176,20.86461,19.42267,,-0.0100808003917336,,0.24544769525528,4.3904070854187,,,,,,,,,,,,,,,,,35.43154,0.1308012,35,0,35.64819,0.1766276
6481,2021/06/21 10:05:46,87581.1136,8.251,1,15,18,0,0,0,-9.031563,3.08904,-27.89885936952,2.812356,5.261806,20.86461,19.42461,,,,,,,,,,,,,,,,,,,,,,35.43154,0.1308012,35,0,35.64819,0.1766276
6482,2021/06/21 10:05:46,87581.3631,8.5005,1,15,18,0,0,0,-9.031181,3.086191,-27.871949521571,2.812356,5.262432,20.86461,19.42655,,,,,,,,,,,,,,,,,,,,,,35.17261,-0.08091569,35,0,35.31948,-0.1027203
6483,2021/06/21 10:05:46,87581.6134,8.7508,1,15,18,0,0,0,-9.031464,3.084089,-27.853838776296,2.812356,5.26306,20.86461,19.42849,,,,,,,,,,,,,,,,,,,,,,35.17261,-0.08091569,35,0,35.31948,-0.1027203
6484,2021/06/21 10:05:47,87581.8638,9.0012,1,15,18,0,0,0,-9.031776,3.08135,-27.8300629776,2.812356,5.263686,20.86461,19.43042,,-0.00890805665403605,,0.23383130133152,4.04315090179443,,,,,,,,,,,,,,,,,35.17261,-0.08091569,35,0,35.31948,-0.1027203
6485,2021/06/21 10:05:47,87582.1134,9.2508,1,15,18,0,0,0,-9.031815,3.079542,-27.81385362873,2.812356,5.264314,20.86461,19.43235,,,,,,,,,,,,,,,,,,,,,,35.36501,-0.08091569,35,0,35.23926,-0.1027203
6486,2021/06/21 10:05:47,87582.3631,9.5005,1,15,18,0,0,0,-9.031776,3.076712,-27.788173600512,2.812356,5.26494,20.86461,19.43428,,,,,,,,,,,,,,,,,,,,,,35.36501,-0.08091569,35,0,35.23926,-0.1027203
6487,2021/06/21 10:05:47,87582.6135,9.7509,1,15,18,0,0,0,-9.031487,3.074533,-27.767604820571,2.812356,5.265566,20.86461,19.4362,,,,,,,,,,,,,,,,,,,,,,35.36501,-0.08091569,35,0,35.23926,-0.1027203
6488,2021/06/21 10:05:48,87582.8639,10.0013,1,15,18,0,0,0,-9.031624,3.072225,-27.7471810434,2.812356,5.266196,20.86461,19.43814,,-0.00872102845460176,,0.264106392860413,3.94998097419739,,,,,,,,,,,,,,,,,35.68031,0.158658,35,0,35.70133,0.1193285
6489,2021/06/21 10:05:48,87582.8653,10.0027,1,15,18,0,0,0,-9.031654,3.072119,-27.746315854826,2.812356,5.266201,20.86461,19.43815,,-0.00872102845460176,0.0205025393515825,0.264106392860413,3.94998097419739,,,,,,,,,,,,,,,,,35.68031,0.158658,35,0,35.70133,0.1193285
6490,2021/06/21 10:05:49,87583.9073,1.0005,1,16,18,0,0,0,0,3.26578,0,2.812356,5.266208,20.86461,19.43818,,0.0158402007073164,,,,,,,,,,,,,,,,,,,,35.43886,-0.07545352,35,0,35.57168,-0.04051566
6491,2021/06/21 10:05:50,87584.907,2.0002,1,16,18,0,0,0,0,3.273979,0,2.812356,5.266208,20.86461,19.43818,,0.00708597991615534,,,,,,,,,,,,,,,,,,,,35.74134,0.09452462,35,0,35.52487,-0.01462817
6492,2021/06/21 10:05:51,87585.907,3.0002,1,16,18,0,0,0,0,3.27917,0,2.812356,5.266208,20.86461,19.43818,,0.00622883578762412,,,,,,,,,,,,,,,,,,,,35.65542,-0.0268507,35,0,35.66945,0.04518151
6493,2021/06/21 10:05:52,87586.9078,4.001,1,16,18,0,0,0,0,3.283337,0,2.812356,5.266208,20.86461,19.43818,,0.00368134607560933,,,,,,,,,,,,,,,,,,,,35.36959,-0.0268507,35,0,35.25083,0.04518151
6494,2021/06/21 10:05:53,87587.907,5.0002,1,16,18,0,0,0,0,3.286621,0,2.812356,5.266208,20.86461,19.43818,,0.00362084503285587,,,,,,,,,,,,,,,,,,,,35.86767,0.0847435,35,0,35.78395,0.1459062
6495,2021/06/21 10:05:54,87588.9071,6.0003,1,16,18,0,0,0,0,3.289063,0,2.812356,5.266208,20.86461,19.43818,,0.00312556303106248,,,,,,,,,,,,,,,,,,,,35.41756,0.0847435,35,0,35.40364,0.1459062
6496,2021/06/21 10:05:55,87589.9071,7.0003,1,16,18,0,0,0,0,3.291658,0,2.812356,5.266208,20.86461,19.43818,,0.00265831197611988,,,,,,,,,,,,,,,,,,,,35.87074,0.1145566,35,0,35.6124,0.1342773
6497,2021/06/21 10:05:56,87590.908,8.0012,1,16,18,0,0,0,0,3.293427,0,2.812356,5.266208,20.86461,19.43818,,0.00198112591169775,,,,,,,,,,,,,,,,,,,,35.64722,0.1145566,35,0,35.61236,0.1342773
6498,2021/06/21 10:05:57,87591.9072,9.0004,1,16,18,0,0,0,0,3.295574,0,2.812356,5.266208,20.86461,19.43818,,0.00194577395450324,,,,,,,,,,,,,,,,,,,,35.40634,-0.1451254,35,0,35.23864,-0.1168001
6499,2021/06/21 10:05:58,87592.9071,10.0003,1,16,18,0,0,0,0,3.297013,0,2.812356,5.266208,20.86461,19.43818,,0.00190629402641207,,,,,,,,,,,,,,,,,,,,35.89742,0.1072586,35,0,35.82069,0.04616022
6500,2021/06/21 10:05:59,87593.9072,11.0004,1,16,18,0,0,0,0,3.298655,0,2.812356,5.266208,20.86461,19.43818,,0.00130183901637793,,,,,,,,,,,,,,,,,,,,35.51387,-0.07365346,35,0,35.479,0.02895117
6501,2021/06/21 10:06:00,87594.9072,12.0004,1,16,18,0,0,0,0,3.300355,0,2.812356,5.266208,20.86461,19.43818,,0.00174880097620189,,,,,,,,,,,,,,,,,,,,35.90194,0.01425147,35,0,35.6087,-0.06218314
6502,2021/06/21 10:06:01,87595.908,13.0012,1,16,18,0,0,0,0,3.301817,0,2.812356,5.266208,20.86461,19.43818,,,,,,,,,,,,,,,,,,,,,,35.77354,0.0668931,35,0,35.74567,0.1455164
6503,2021/06/21 10:06:02,87596.9071,14.0003,1,16,18,0,0,0,0,3.303019,0,2.812356,5.266208,20.86461,19.43818,,0.00152109598275274,,,,,,,,,,,,,,,,,,,,35.42608,-0.1085806,35,0,35.30034,-0.1391649
6504,2021/06/21 10:06:03,87597.9072,15.0004,1,16,18,0,0,0,0,3.304217,0,2.812356,5.266208,20.86461,19.43818,,0.00104197498876601,,,,,,,,,,,,,,,,,,,,35.89922,0.1478553,35,0,35.74567,0.1391649
6505,2021/06/21 10:06:04,87598.9071,16.0003,1,16,18,0,0,0,0,3.305343,0,2.812356,5.266208,20.86461,19.43818,,,,,,,,,,,,,,,,,,,,,,35.61289,-0.08947611,35,0,35.57803,-0.05238533
6506,2021/06/21 10:06:05,87599.9071,17.0003,1,16,18,0,0,0,0,3.306367,0,2.812356,5.266208,20.86461,19.43818,,0.00124700495507568,,,,,,,,,,,,,,,,,,,,35.82482,0.06622791,35.1,0,35.4407,-0.04291534
6507,2021/06/21 10:06:06,87600.9073,18.0005,1,16,18,0,0,0,0,3.307268,0,2.812356,5.266208,20.86461,19.43818,,,,,,,,,,,,,,,,,,,,,,35.81636,-0.002645254,35.1,0,35.74659,0.09559035
6508,2021/06/21 10:06:07,87601.9072,19.0004,1,16,18,0,0,0,0,3.307959,0,2.812356,5.266208,20.86461,19.43818,,0.000798970926553011,,,,,,,,,,,,,,,,,,,,35.44919,-0.002645254,35,0,35.30948,0.09559035
6509,2021/06/21 10:06:08,87602.9074,20.0006,1,16,18,0,0,0,0,3.308808,0,2.812356,5.266208,20.86461,19.43818,,,,,,,,,,,,,,,,,,,,,,35.91591,0.07713079,35.1,0,35.70649,0.1405001
6510,2021/06/21 10:06:09,87603.9081,21.0013,1,16,18,0,0,0,0,3.30964,0,2.812356,5.266208,20.86461,19.43818,,0.000767842517234385,,,,,,,,,,,,,,,,,,,,35.59255,0.07713079,35,0,35.55769,0.1405001
6511,2021/06/21 10:06:10,87604.9073,22.0005,1,16,18,0,0,0,0,3.310351,0,2.812356,5.266208,20.86461,19.43818,,,,,,,,,,,,,,,,,,,,,,35.82787,0.09631157,35.1,0,35.50664,0.0854516
6512,2021/06/21 10:06:11,87605.9073,23.0005,1,16,18,0,0,0,0,3.31123,0,2.812356,5.266208,20.86461,19.43818,,,,,,,,,,,,,,,,,,,,,,35.84281,0.09631157,35,0,35.78701,0.0854516
6513,2021/06/21 10:06:12,87606.9073,24.0005,1,16,18,0,0,0,0,3.311769,0,2.812356,5.266208,20.86461,19.43818,,0.000580751919187605,,,,,,,,,,,,,,,,,,,,35.42518,-0.1258385,35,0,35.34837,-0.04945874
6514,2021/06/21 10:06:13,87607.9082,25.0014,1,16,18,0,0,0,0,3.312351,0,2.812356,5.266208,20.86461,19.43818,,,,,,,,,,,,,,,,,,,,,,35.9053,0.08798718,35,0,35.80064,-0.003706217
6515,2021/06/21 10:06:14,87608.9073,26.0005,1,16,18,0,0,0,0,3.312853,0,2.812356,5.266208,20.86461,19.43818,,,,,,,,,,,,,,,,,,,,,,35.53089,-0.0549531,35,0,35.49602,0.04984736
6516,2021/06/21 10:06:15,87609.9084,27.0016,1,16,18,0,0,0,0,3.313545,0,2.812356,5.266208,20.86461,19.43818,,0.000520321715157479,,,,,,,,,,,,,,,,,,,,35.93658,-0.006169081,35,0,35.66432,-0.09572148
6517,2021/06/21 10:06:16,87610.9083,28.0015,1,16,18,0,0,0,0,3.314109,0,2.812356,5.266208,20.86461,19.43818,,,,,,,,,,,,,,,,,,,,,,35.70735,0.06131291,35,0,35.66551,0.1486874
6518,2021/06/21 10:06:17,87611.9081,29.0013,1,16,18,0,0,0,0,3.314439,0,2.812356,5.266208,20.86461,19.43818,,,,,,,,,,,,,,,,,,,,,,35.37594,-0.1035666,35.1,0,35.19427,-0.147264
6519,2021/06/21 10:06:18,87612.9075,30.0007,1,16,18,0,0,0,0,3.31518,0,2.812356,5.266208,20.86461,19.43818,,0.000568743096664548,,,,,,,,,,,,,,,,,,,,35.81515,0.1372528,35,0,35.69649,0.156945
6520,2021/06/21 10:06:19,87613.9074,31.0006,1,16,18,0,0,0,0,3.315585,0,2.812356,5.266208,20.86461,19.43818,,,,,,,,,,,,,,,,,,,,,,35.49086,-0.101341,35,0,35.42104,-0.08607745
6521,2021/06/21 10:06:20,87614.9084,32.0016,1,16,18,0,0,0,0,3.316135,0,2.812356,5.266208,20.86461,19.43818,,0.000563326524570584,,,,,,,,,,,,,,,,,,,,35.91228,0.1316941,35,0,35.64001,0.06842613
6522,2021/06/21 10:06:21,87615.9082,33.0014,1,16,18,0,0,0,0,3.316535,0,2.812356,5.266208,20.86461,19.43818,,,,,,,,,,,,,,,,,,,,,,35.62112,-0.0909853,35.1,0,35.55832,-0.02552629
6523,2021/06/21 10:06:22,87616.9083,34.0015,1,16,18,0,0,0,0,3.31678,0,2.812356,5.266208,20.86461,19.43818,,,,,,,,,,,,,,,,,,,,,,35.43338,-0.0909853,35,0,35.10491,-0.02552629
6524,2021/06/21 10:06:23,87617.9074,35.0006,1,16,18,0,0,0,0,3.317298,0,2.812356,5.266208,20.86461,19.43818,,,,,,,,,,,,,,,,,,,,,,35.71859,-0.02865076,35,0,35.6558,0.06521583
6525,2021/06/21 10:06:24,87618.9075,36.0007,1,16,18,0,0,0,0,3.317413,0,2.812356,5.266208,20.86461,19.43818,,0.000362450286047533,,,,,,,,,,,,,,,,,,,,35.35498,-0.02865076,35,0,35.18727,0.06521583
6526,2021/06/21 10:06:25,87619.9074,37.0006,1,16,18,0,0,0,0,3.317924,0,2.812356,5.266208,20.86461,19.43818,,,,,,,,,,,,,,,,,,,,,,35.79084,0.05048752,35,0,35.65821,0.1225746
6527,2021/06/21 10:06:26,87620.9076,38.0008,1,16,18,0,0,0,0,3.318187,0,2.812356,5.266208,20.86461,19.43818,,,,,,,,,,,,,,,,,,,,,,35.42182,0.05048752,35,0,35.352,0.1225746
6528,2021/06/21 10:06:27,87621.9083,39.0015,1,16,18,0,0,0,0,3.318509,0,2.812356,5.266208,20.86461,19.43818,,,,,,,,,,,,,,,,,,,,,,35.547,-0.07619858,35,0,35.18364,-0.1483035
6529,2021/06/21 10:06:28,87622.9075,40.0007,1,16,18,0,0,0,0,3.318693,0,2.812356,5.266208,20.86461,19.43818,,0.000332607509335503,,,,,,,,,,,,,,,,,,,,35.54759,0.09318352,35,0,35.52669,0.13255
6530,2021/06/21 10:06:28,87622.9086,40.0018,1,16,18,0,0,0,0,3.318693,0,2.812356,5.266208,20.86461,19.43818,,0.000332607509335503,0.0205025393515825,0,0,,,,,,,,,,,,,,,,,35.54759,0.09318352,35,0,35.52669,0.13255
6531,2021/06/21 10:06:28,87623.2011,0.2506,1,17,18,0,0,0,1.792244,3.354032,6.011243727808,2.812475,5.266297,20.86501,19.43847,,0.114341601729393,,0.00133936305064708,746.623718261719,,,,,,,,,,,,,,,,,35.54759,0.09318352,35,0,35.52669,0.13255
6532,2021/06/21 10:06:28,87623.4507,0.5002,1,17,18,0,0,0,1.792099,3.355548,6.013474215252,2.812599,5.266297,20.86543,19.43847,,,,,,,,,,,,,,,,,,,,,,35.41941,-0.1330566,35,0,35.14686,-0.1440442
6533,2021/06/21 10:06:28,87623.7013,0.7508,1,17,18,0,0,0,1.792099,3.35672,6.01557455528,2.812723,5.266297,20.86584,19.43847,,,,,,,,,,,,,,,,,,,,,,35.41941,-0.1330566,35,0,35.14686,-0.1440442
6534,2021/06/21 10:06:29,87623.9508,1.0003,1,17,18,0,0,0,1.791412,3.357853,6.015298158436,2.812848,5.266297,20.86626,19.43847,,0.00531197199597955,,0.0699885934591293,,,,,,,,,,,,,,,,,,35.41941,-0.1330566,35,0,35.14686,-0.1440442
6535,2021/06/21 10:06:29,87624.2012,1.2507,1,17,18,0,0,0,1.790474,3.358857,6.013946128218,2.812972,5.266297,20.86668,19.43847,,,,,,,,,,,,,,,,,,,,,,35.7869,0.1148391,35,0,35.45865,0.09743452
6536,2021/06/21 10:06:29,87624.4516,1.5011,1,17,18,0,0,0,1.789673,3.359834,6.013004194282,2.813097,5.266297,20.8671,19.43847,,,,,,,,,,,,,,,,,,,,,,35.7869,0.1148391,35,0,35.45865,0.09743452
6537,2021/06/21 10:06:29,87624.702,1.7515,1,17,18,0,0,0,1.789597,3.36065,6.01420915805,2.813221,5.266297,20.86752,19.43847,,,,,,,,,,,,,,,,,,,,,,35.7869,0.1148391,35,0,35.45865,0.09743452
6538,2021/06/21 10:06:30,87624.9517,2.0012,1,17,18,0,0,0,1.789833,3.361687,6.016858328271,2.813345,5.266297,20.86793,19.43847,,0.00358039396815002,,,,,,,,,,,,,,,,,,,,35.76447,0.1148391,35,0,35.70866,0.09743452
6539,2021/06/21 10:06:30,87625.2021,2.2516,1,17,18,0,0,0,1.789825,3.362287,6.017905329775,2.813469,5.266297,20.86835,19.43847,,,,,,,,,,,,,,,,,,,,,,35.76447,0.1148391,35,0,35.70866,0.09743452
6540,2021/06/21 10:06:30,87625.4517,2.5012,1,17,18,0,0,0,1.78994,3.36313,6.0198009122,2.813594,5.266297,20.86877,19.43847,,,,,,,,,,,,,,,,,,,,,,35.76447,0.1148391,35,0,35.70866,0.09743452
6541,2021/06/21 10:06:30,87625.7019,2.7514,1,17,18,0,0,0,1.78981,3.363841,6.02063626021,2.813718,5.266297,20.86919,19.43847,,,,,,,,,,,,,,,,,,,,,,35.32612,-0.1439917,35,0,35.19337,-0.08290172
6542,2021/06/21 10:06:31,87625.9508,3.0003,1,17,18,0,0,0,1.789566,3.364511,6.021014492226,2.813842,5.266297,20.8696,19.43847,,0.00316720292903483,,0.134699299931526,9.76716136932373,,,,,,,,,,,,,,,,,35.32612,-0.1439917,35,0,35.19337,-0.08290172
6543,2021/06/21 10:06:31,87626.2012,3.2507,1,17,18,0,0,0,1.789375,3.36527,6.02173000625,2.813966,5.266297,20.87002,19.43847,,,,,,,,,,,,,,,,,,,,,,35.32612,-0.1439917,35,0,35.19337,-0.08290172
6544,2021/06/21 10:06:31,87626.4508,3.5003,1,17,18,0,0,0,1.78952,3.36588,6.0233095776,2.81409,5.266297,20.87044,19.43847,,,,,,,,,,,,,,,,,,,,,,35.63626,0.09691834,35,0,35.30791,0.03579617
6545,2021/06/21 10:06:31,87626.702,3.7515,1,17,18,0,0,0,1.789429,3.366644,6.024370406276,2.814215,5.266297,20.87086,19.43847,,,,,,,,,,,,,,,,,,,,,,35.63626,0.09691834,35,0,35.30791,0.03579617
6546,2021/06/21 10:06:32,87626.9517,4.0012,1,17,18,0,0,0,1.789505,3.367311,6.025819871055,2.814339,5.266297,20.87127,19.43847,,0.00296358997002244,,0.17374549806118,,,,,,,,,,,,,,,,,,35.63626,0.09691834,35,0,35.30791,0.03579617
6547,2021/06/21 10:06:32,87627.2023,4.2518,1,17,18,0,0,0,1.789604,3.368207,6.027756720028,2.814463,5.266297,20.87169,19.43847,,,,,,,,,,,,,,,,,,,,,,35.76291,0.09691834,35,0,35.68615,0.03579617
6548,2021/06/21 10:06:32,87627.4508,4.5003,1,17,18,0,0,0,1.789787,3.368447,6.028802650789,2.814587,5.266297,20.87211,19.43847,,,,,,,,,,,,,,,,,,,,,,35.76291,0.09691834,35,0,35.68615,0.03579617
6549,2021/06/21 10:06:32,87627.7006,4.7501,1,17,18,0,0,0,1.790039,3.36939,6.03133950621,2.814711,5.266297,20.87253,19.43847,,,,,,,,,,,,,,,,,,,,,,35.38537,-0.07840395,35,0,35.68615,0.03579617
6550,2021/06/21 10:06:33,87627.9517,5.0012,1,17,18,0,0,0,1.789757,3.369928,6.031352227496,2.814836,5.266297,20.87295,19.43847,,0.00286186300218105,,,,,,,,,,,,,,,,,,,,35.38537,-0.07840395,35,0,35.37844,0.02203941
6551,2021/06/21 10:06:33,87628.2012,5.2507,1,17,18,0,0,0,1.789696,3.37049,6.03215247104,2.81496,5.266297,20.87337,19.43847,,,,,,,,,,,,,,,,,,,,,,35.38537,-0.07840395,35,0,35.37844,0.02203941
6552,2021/06/21 10:06:33,87628.4517,5.5012,1,17,18,0,0,0,1.78949,3.370802,6.03201647098,2.815083,5.266297,20.87378,19.43847,,,,,,,,,,,,,,,,,,,,,,35.50294,0.0367415,35,0,35.21646,-0.05061984
6553,2021/06/21 10:06:33,87628.7013,5.7508,1,17,18,0,0,0,1.789749,3.3716,6.0343177284,2.815208,5.266297,20.8742,19.43847,,,,,,,,,,,,,,,,,,,,,,35.50294,0.0367415,35,0,35.21646,-0.05061984
6554,2021/06/21 10:06:34,87628.9508,6.0003,1,17,18,0,0,0,1.789978,3.372021,6.035843405538,2.815332,5.266297,20.87462,19.43847,,0.00260984897613525,,,5.3825831413269,,,,,,,,,,,,,,,,,35.50294,0.0367415,35,0,35.21646,-0.05061984
6555,2021/06/21 10:06:34,87629.2014,6.2509,1,17,18,0,0,0,1.789734,3.372908,6.036608126472,2.815456,5.266297,20.87504,19.43847,,,,,,,,,,,,,,,,,,,,,,35.85006,0.0367415,35,0,35.62665,-0.05061984
6556,2021/06/21 10:06:34,87629.4518,6.5013,1,17,18,0,0,0,1.789406,3.373176,6.035981373456,2.815581,5.266297,20.87546,19.43847,,,,,,,,,,,,,,,,,,,,,,35.85006,0.0367415,35,0,35.62665,-0.05061984
6557,2021/06/21 10:06:34,87629.702,6.7515,1,17,18,0,0,0,1.789047,3.373881,6.036031681407,2.815705,5.266297,20.87588,19.43847,,,,,,,,,,,,,,,,,,,,,,35.85006,0.0367415,35,0,35.62665,-0.05061984
6558,2021/06/21 10:06:35,87629.9511,7.0006,1,17,18,0,0,0,1.789032,3.374319,6.036764669208,2.815829,5.266297,20.8763,19.43847,,0.00281945988535881,,0.20676189661026,,,,,,,,,,,,,,,,,,35.54761,0.01395941,35,0,35.60357,0.1209724
6559,2021/06/21 10:06:35,87630.2012,7.2507,1,17,18,0,0,0,1.789261,3.375214,6.039138776854,2.815953,5.266297,20.87672,19.43847,,,,,,,,,,,,,,,,,,,,,,35.54761,0.01395941,35,0,35.60357,0.1209724
6560,2021/06/21 10:06:35,87630.4517,7.5012,1,17,18,0,0,0,1.7892,3.375541,6.0395179572,2.816077,5.266297,20.87714,19.43847,,,,,,,,,,,,,,,,,,,,,,35.54761,0.01395941,35,0,35.60357,0.1209724
6561,2021/06/21 10:06:35,87630.7021,7.7516,1,17,18,0,0,0,1.78949,3.376191,6.04166003259,2.816202,5.266297,20.87756,19.43847,,,,,,,,,,,,,,,,,,,,,,35.40543,-0.04443049,35,0,35.15385,-0.140537
6562,2021/06/21 10:06:36,87630.9509,8.0004,1,17,18,0,0,0,1.789391,3.376628,6.042107753548,2.816326,5.266297,20.87798,19.43847,,0.00199516303837299,,,,,,,,,,,,,,,,,,,,35.40543,-0.04443049,35,0,35.15385,-0.140537
6563,2021/06/21 10:06:36,87631.2006,8.2501,1,17,18,0,0,0,1.78952,3.377146,6.04347030992,2.816449,5.266297,20.87839,19.43847,,,,,,,,,,,,,,,,,,,,,,35.40543,-0.04443049,35,0,35.15385,-0.140537
6564,2021/06/21 10:06:36,87631.4509,8.5004,1,17,18,0,0,0,1.789429,3.377829,6.044385169641,2.816574,5.266297,20.87881,19.43847,,,,,,,,,,,,,,,,,,,,,,35.81274,-0.04443049,35,0,35.54739,-0.140537
6565,2021/06/21 10:06:36,87631.702,8.7515,1,17,18,0,0,0,1.789368,3.378258,6.044946760944,2.816698,5.266297,20.87923,19.43847,,,,,,,,,,,,,,,,,,,,,,35.81274,-0.04443049,35,0,35.54739,-0.140537
6566,2021/06/21 10:06:37,87631.9517,9.0012,1,17,18,0,0,0,1.789238,3.378675,6.04525369965,2.816823,5.266297,20.87965,19.43847,,0.00174644205253571,,0.218303799629211,,,,,,,,,,,,,,,,,,35.81274,-0.04443049,35,0,35.54739,-0.140537
6567,2021/06/21 10:06:37,87632.2013,9.2508,1,17,18,0,0,0,1.789299,3.379205,6.046408127295,2.816947,5.266297,20.88007,19.43847,,,,,,,,,,,,,,,,,,,,,,35.70222,0.09274602,35,0,35.74419,0.18448
6568,2021/06/21 10:06:37,87632.451,9.5005,1,17,18,0,0,0,1.789291,3.379603,6.047093231473,2.81707,5.266297,20.88049,19.43847,,,,,,,,,,,,,,,,,,,,,,35.70222,0.09274602,35,0,35.74419,0.18448
6569,2021/06/21 10:06:37,87632.7015,9.751,1,17,18,0,0,0,1.789291,3.380147,6.048066605777,2.817195,5.266297,20.88091,19.43847,,,,,,,,,,,,,,,,,,,,,,35.21727,-0.1515472,35,0,35.74419,0.18448
6570,2021/06/21 10:06:38,87632.9516,10.0011,1,17,18,0,0,0,1.789261,3.380736,6.049019076096,2.817319,5.266297,20.88133,19.43847,,0.00176275498233736,,,,,,,,,,,,,,,,,,,,35.21727,-0.1515472,35,0,35.13344,-0.1908576
6571,2021/06/21 10:06:38,87632.9531,10.0026,1,17,18,0,0,0,1.789261,3.380754,6.049051282794,2.81732,5.266297,20.88133,19.43847,,0.00176275498233736,0.0205025393515825,0.218303799629211,5.3825831413269,,,,,,,,,,,,,,,,,35.21727,-0.1515472,35,0,35.13344,-0.1908576
6572,2021/06/21 10:06:39,87633.9956,1.0003,1,18,18,0,0,0,0,3.344034,0,2.817323,5.266297,20.88134,19.43847,,-0.00481229089200497,,,,,,,,,,,,,,,,,,,,35.66823,-0.1515472,35,0,35.36087,-0.1908576
6573,2021/06/21 10:06:40,87634.9957,2.0004,1,18,18,0,0,0,0,3.342684,0,2.817323,5.266297,20.88134,19.43847,,,,,,,,,,,,,,,,,,,,,,35.35677,-0.1459014,35,0,35.37082,-0.1109803
6574,2021/06/21 10:06:41,87635.9956,3.0003,1,18,18,0,0,0,0,3.34185,0,2.817323,5.266297,20.88134,19.43847,,-0.0015912470407784,,,,,,,,,,,,,,,,,,,,35.39051,-0.1459014,35,0,35.11095,-0.1109803
6575,2021/06/21 10:06:42,87636.9966,4.0013,1,18,18,0,0,0,0,3.341309,0,2.817323,5.266297,20.88134,19.43847,,,,,,,,,,,,,,,,,,,,,,35.55127,-0.08597493,35,0,35.61693,0.07690907
6576,2021/06/21 10:06:43,87637.9967,5.0014,1,18,18,0,0,0,0,3.340524,0,2.817323,5.266297,20.88134,19.43847,,-0.000721057585906237,,,,,,,,,,,,,,,,,,,,35.29512,-0.08597493,35,0,35.12739,-0.009583235
6577,2021/06/21 10:06:44,87638.9967,6.0014,1,18,18,0,0,0,0,3.340405,0,2.817323,5.266297,20.88134,19.43847,,,,,,,,,,,,,,,,,,,,,,35.64597,0.02959609,35,0,35.38753,-0.06210446
6578,2021/06/21 10:06:45,87639.9966,7.0013,1,18,18,0,0,0,0,3.340126,0,2.817323,5.266297,20.88134,19.43847,,,,,,,,,,,,,,,,,,,,,,35.31515,0.03029108,35,0,35.28028,0.1154399
6579,2021/06/21 10:06:46,87640.9958,8.0005,1,18,18,0,0,0,0,3.339965,0,2.817323,5.266297,20.88134,19.43847,,,,,,,,,,,,,,,,,,,,,,35.4461,-0.09275198,35,0,35.2225,-0.167011
6580,2021/06/21 10:06:47,87641.9966,9.0013,1,18,18,0,0,0,0,3.339861,0,2.817323,5.266297,20.88134,19.43847,,-0.000347486900864169,,,,,,,,,,,,,,,,,,,,35.39602,0.1148558,35,0,35.76482,0.1694751
6581,2021/06/21 10:06:48,87642.9957,10.0004,1,18,18,0,0,0,0,3.339452,0,2.817323,5.266297,20.88134,19.43847,,,,,,,,,,,,,,,,,,,,,,35.38415,-0.1342142,35,0,35.14655,-0.1932108
6582,2021/06/21 10:06:49,87643.9966,11.0013,1,18,18,0,0,0,0,3.339321,0,2.817323,5.266297,20.88134,19.43847,,,,,,,,,,,,,,,,,,,,,,35.78266,0.1245344,35,0,35.61511,0.146426
6583,2021/06/21 10:06:50,87644.9965,12.0012,1,18,18,0,0,0,0,3.339117,0,2.817323,5.266297,20.88134,19.43847,,,,,,,,,,,,,,,,,,,,,,35.20451,-0.1806736,35,0,35.0997,-0.1610661
6584,2021/06/21 10:06:51,87645.9959,13.0006,1,18,18,0,0,0,0,3.33896,0,2.817323,5.266297,20.88134,19.43847,,,,,,,,,,,,,,,,,,,,,,35.62261,0.130657,35,0,35.41307,0.09792805
6585,2021/06/21 10:06:52,87646.9959,14.0006,1,18,18,0,0,0,0,3.338872,0,2.817323,5.266297,20.88134,19.43847,,-0.000259824912063777,,,,,,,,,,,,,,,,,,,,35.2267,-0.1237226,35,0,35.72895,0.09792805
6586,2021/06/21 10:06:53,87647.996,15.0007,1,18,18,0,0,0,0,3.338818,0,2.817323,5.266297,20.88134,19.43847,,,,,,,,,,,,,,,,,,,,,,35.44096,0.06695628,35,0,35.22435,-0.01823068
6587,2021/06/21 10:06:54,87648.9967,16.0014,1,18,18,0,0,0,0,3.338643,0,2.817323,5.266297,20.88134,19.43847,,,,,,,,,,,,,,,,,,,,,,35.70735,0.06695628,35,0,35.6725,-0.01823068
6588,2021/06/21 10:06:55,87649.9967,17.0014,1,18,18,0,0,0,0,3.338453,0,2.817323,5.266297,20.88134,19.43847,,,,,,,,,,,,,,,,,,,,,,35.22153,-0.04597068,35,0,35.07477,-0.1202452
6589,2021/06/21 10:06:56,87650.9967,18.0014,1,18,18,0,0,0,0,3.33808,0,2.817323,5.266297,20.88134,19.43847,,,,,,,,,,,,,,,,,,,,,,35.711,-0.04597068,35,0,35.49451,-0.1202452
6590,2021/06/21 10:06:57,87651.9958,19.0005,1,18,18,0,0,0,0,3.338212,0,2.817323,5.266297,20.88134,19.43847,,,,,,,,,,,,,,,,,,,,,,35.18721,-0.1172686,35,0,35.64635,0.1786208
6591,2021/06/21 10:06:58,87652.996,20.0007,1,18,18,0,0,0,0,3.338,0,2.817323,5.266297,20.88134,19.43847,,,,,,,,,,,,,,,,,,,,,,35.52512,-0.1172686,35,0,35.22467,-0.1369071
6592,2021/06/21 10:06:59,87653.9967,21.0014,1,18,18,0,0,0,0,3.338003,0,2.817323,5.266297,20.88134,19.43847,,,,,,,,,,,,,,,,,,,,,,35.78602,0.18713,35,0,35.71625,0.1587498
6593,2021/06/21 10:07:00,87654.996,22.0007,1,18,18,0,0,0,0,3.337726,0,2.817323,5.266297,20.88134,19.43847,,-0.000132531902636401,,,,,,,,,,,,,,,,,,,,35.25712,-0.1181734,35,0,35.01945,-0.07669687
6594,2021/06/21 10:07:01,87655.9967,23.0014,1,18,18,0,0,0,0,3.338024,0,2.817323,5.266297,20.88134,19.43847,,,,,,,,,,,,,,,,,,,,,,35.62626,0.06824851,35,0,35.40275,-0.0212729
6595,2021/06/21 10:07:02,87656.9958,24.0005,1,18,18,0,0,0,0,3.337939,0,2.817323,5.266297,20.88134,19.43847,,,,,,,,,,,,,,,,,,,,,,35.21213,-0.01680493,35,0,35.6494,0.07707834
