Repository: HVES-Battery-Testing-Consortium/LG-HG2

# Battery Testing Consortium (BTC)
The Battery Testing Consortium (BTC) has been developed within the High Voltage and Energy Storage Lab at Oxford Brookes University to provide accurate and comprehensive cell data to Formula Student Electric teams. Through the BTC, we aim to provide FS teams with information for improved and informed decisions for cell selection, pack architecture design, thermal cooling requirements, and end of life predictions. A range of tests are completed to provide a comprehensive electrochemical lithium-ion characterisation for modelling, validation, and battery management parameterisation.

File: Data/Round1/LG_HG2/Package 1/210620_FSD_HPPC_EIS_LGHG2_1_35C/210620_FSD_HPPC_EIS_LGHG2_1_35C_Channel_3_Wb_1.CSV (part 35 of 63)
Data_Point,Date_Time,Test_Time(s),Step_Time(s),Cycle_Index,Step_Index,TC_Counter1,TC_Counter2,TC_Counter3,TC_Counter4,Current(A),Voltage(V),Power(W),Charge_Capacity(Ah),Discharge_Capacity(Ah),Charge_Energy(Wh),Discharge_Energy(Wh),ACR(Ohm),dV/dt(V/s),Internal_Resistance(Ohm),dQ/dV(Ah/V),dV/dQ(V/Ah),MetaCode_MV_UD1,MetaCode_MV_UD2,MetaCode_MV_UD3,MetaCode_MV_UD4,MetaCode_MV_UD5,MetaCode_MV_UD6,MetaCode_MV_UD7,MetaCode_MV_UD8,MetaCode_MV_UD9,MetaCode_MV_UD10,MetaCode_MV_UD11,MetaCode_MV_UD12,MetaCode_MV_UD13,MetaCode_MV_UD14,MetaCode_MV_UD15,MetaCode_MV_UD16,Aux_Temperature_1(C),Aux_dT/dt_1(C),Aux_Temperature_2(C),Aux_dT/dt_2(C),Aux_Temperature_3(C),Aux_dT/dt_3(C)
6596,2021/06/21 10:07:03,87657.9967,25.0014,1,18,18,0,0,0,0,3.337869,0,2.817323,5.266297,20.88134,19.43847,,,,,,,,,,,,,,,,,,,,,,35.4121,-0.05012035,35,0,35.1815,-0.1462173
6597,2021/06/21 10:07:04,87658.9968,26.0015,1,18,18,0,0,0,0,3.337881,0,2.817323,5.266297,20.88134,19.43847,,,,,,,,,,,,,,,,,,,,,,35.70037,0.09008288,35,0,35.6236,0.138154
6598,2021/06/21 10:07:05,87659.9969,27.0016,1,18,18,0,0,0,0,3.337687,0,2.817323,5.266297,20.88134,19.43847,,,,,,,,,,,,,,,,,,,,,,35.25595,-0.1388788,35,0,35.16513,-0.1432705
6599,2021/06/21 10:07:06,87660.9967,28.0014,1,18,18,0,0,0,0,3.337706,0,2.817323,5.266297,20.88134,19.43847,,,,,,,,,,,,,,,,,,,,,,35.55275,0.09274721,35,0,35.32221,0.04908681
6600,2021/06/21 10:07:07,87661.996,29.0007,1,18,18,0,0,0,0,3.337629,0,2.817323,5.266297,20.88134,19.43847,,,,,,,,,,,,,,,,,,,,,,35.29543,-0.08041024,35,0,35.69162,0.04908681
6601,2021/06/21 10:07:08,87662.997,30.0017,1,18,18,0,0,0,0,3.337767,0,2.817323,5.266297,20.88134,19.43847,,,,,,,,,,,,,,,,,,,,,,35.36081,0.0204289,35,0,35.18611,-0.05602717
6602,2021/06/21 10:07:09,87663.9967,31.0014,1,18,18,0,0,0,0,3.337687,0,2.817323,5.266297,20.88134,19.43847,,,,,,,,,,,,,,,,,,,,,,35.69701,0.0204289,35,0,35.52244,-0.05602717
6603,2021/06/21 10:07:10,87664.996,32.0007,1,18,18,0,0,0,0,3.337722,0,2.817323,5.266297,20.88134,19.43847,,,,,,,,,,,,,,,,,,,,,,35.26048,-0.08725643,35,0,35.18364,-0.1374853
6604,2021/06/21 10:07:11,87665.9967,33.0014,1,18,18,0,0,0,0,3.337825,0,2.817323,5.266297,20.88134,19.43847,,,,,,,,,,,,,,,,,,,,,,35.55521,-0.08725643,35,0,35.33167,-0.1374853
6605,2021/06/21 10:07:12,87666.9971,34.0018,1,18,18,0,0,0,0,3.337687,0,2.817323,5.266297,20.88134,19.43847,,-0.000032320440368494,,,,,,,,,,,,,,,,,,,,35.69944,0.1371741,35,0,35.73443,0.1721203
6606,2021/06/21 10:07:13,87667.9954,35.0001,1,18,18,0,0,0,0,3.337667,0,2.817323,5.266297,20.88134,19.43847,,,,,,,,,,,,,,,,,,,,,,35.33218,-0.1137149,35,0,35.18544,-0.09405494
6607,2021/06/21 10:07:14,87668.9967,36.0014,1,18,18,0,0,0,0,3.337734,0,2.817323,5.266297,20.88134,19.43847,,,,,,,,,,,,,,,,,,,,,,35.69034,0.1108706,35,0,35.56467,0.0410068
6608,2021/06/21 10:07:15,87669.9957,37.0004,1,18,18,0,0,0,0,3.337602,0,2.817323,5.266297,20.88134,19.43847,,,,,,,,,,,,,,,,,,,,,,35.22428,-0.06985903,35,0,35.17541,0.01746297
6609,2021/06/21 10:07:16,87670.9958,38.0005,1,18,18,0,0,0,0,3.337363,0,2.817323,5.266297,20.88134,19.43847,,,,,,,,,,,,,,,,,,,,,,35.53147,0.02021313,35,0,35.37082,-0.07804275
6610,2021/06/21 10:07:17,87671.9958,39.0005,1,18,18,0,0,0,0,3.337553,0,2.817323,5.266297,20.88134,19.43847,,,,,,,,,,,,,,,,,,,,,,35.62107,0.02799988,35,0,35.70496,0.104419
6611,2021/06/21 10:07:18,87672.9958,40.0005,1,18,18,0,0,0,0,3.337429,0,2.817323,5.266297,20.88134,19.43847,,,,,,,,,,,,,,,,,,,,,,35.38629,-0.07336855,35,0,35.20462,-0.1563561
6612,2021/06/21 10:07:18,87672.9972,40.0019,1,18,18,0,0,0,0,3.337429,0,2.817323,5.266297,20.88134,19.43847,,-0.000032320440368494,0.0205025393515825,0,0,,,,,,,,,,,,,,,,,35.38629,-0.07336855,35,0,35.20462,-0.1563561
6613,2021/06/21 10:07:18,87673.0045,0.0015,1,19,18,0,0,0,0,3.337731,0,2.817323,5.266297,20.88134,19.43847,,-0.000032320440368494,0.0205025393515825,0,0,,,,,,,,,,,,,,,,,35.3864149448088,-0.0733844484640038,35,0,35.2047541885916,-0.156169851650162
6614,2021/06/21 10:07:28,87683.0441,10.0012,1,20,18,0,0,0,-1.500159,3.287149,-4.931246156691,2.817341,5.270457,20.8814,19.45218,,-0.00184487004298717,,0.237270504236221,4.34678316116333,,,,,,,,,,,,,,,,,35.55825,-0.09524941,35,0,35.41159,-0.1454616
6615,2021/06/21 10:07:38,87693.0443,20.0014,1,20,18,0,0,0,-1.500201,3.272797,-4.909853332197,2.817341,5.274619,20.8814,19.46583,,-0.00110094901174307,,0.308907508850098,3.68164396286011,,,,,,,,,,,,,,,,,35.72132,0.1203728,35,0,35.5747,0.1400733
6616,2021/06/21 10:07:48,87703.0437,30.0008,1,20,18,0,0,0,-1.500145,3.260481,-4.891194269745,2.817341,5.27878,20.8814,19.47943,,-0.00106209900695831,,0.353356212377548,3.19247698783875,,,,,,,,,,,,,,,,,35.70309,0.1205599,35,0,35.69617,0.1598847
6617,2021/06/21 10:07:58,87713.043,40.0001,1,20,18,0,0,0,-1.500196,3.250701,-4.876688637396,2.817341,5.282941,20.8814,19.49297,,-0.000839096785057336,,0.42858499288559,2.80031895637512,,,,,,,,,,,,,,,,,35.65365,0.1072502,35,0,35.68863,0.1225924
6618,2021/06/21 10:08:08,87723.043,50.0001,1,20,18,0,0,0,-1.500146,3.243205,-4.86528100793,2.817341,5.287104,20.8814,19.50649,,-0.000639826525002718,,0.569426000118256,2.2467679977417,,,,,,,,,,,,,,,,,35.56371,-0.08216858,35,0,35.58473,-0.005780458
6619,2021/06/21 10:08:18,87733.0439,60.001,1,20,18,0,0,0,-1.500179,3.23766,-4.85706954114,2.817341,5.291266,20.8814,19.51997,,-0.000521764217410237,,0.723329484462738,1.54231703281403,,,,,,,,,,,,,,,,,35.4057,-0.08468509,35,0,35.34985,0.009201765
6620,2021/06/21 10:08:28,87743.0441,70.0012,1,20,18,0,0,0,-1.500153,3.233603,-4.850899241259,2.817341,5.295428,20.8814,19.53344,,-0.000367084197932854,,,,,,,,,,,,,,,,,,,,35.854,-0.04898667,35,0,35.53278,-0.1407409
6621,2021/06/21 10:08:38,87753.0442,80.0013,1,20,18,0,0,0,-1.50013,3.229288,-4.84435180744,2.817341,5.29959,20.8814,19.54689,,-0.000386705010896549,,0.991893887519836,,,,,,,,,,,,,,,,,,35.39082,-0.1272869,35,0,35.25109,-0.1404214
6622,2021/06/21 10:08:48,87763.0443,90.0014,1,20,18,0,0,0,-1.500132,3.224473,-4.837135130436,2.817341,5.303753,20.8814,19.56032,,-0.000445529294665903,,0.946685612201691,1.03456401824951,,,,,,,,,,,,,,,,,35.8737,0.07381082,35,0,35.48962,-0.011307
6623,2021/06/21 10:08:58,87773.0436,100.0007,1,20,18,0,0,0,-1.50019,3.218807,-4.82882207333,2.817341,5.307915,20.8814,19.57373,,-0.000459231087006629,,0.814853191375732,,,,,,,,,,,,,,,,,,35.51417,0.08936763,35,0,35.4234,0.1483834
6624,2021/06/21 10:09:08,87783.0437,110.0008,1,20,18,0,0,0,-1.500172,3.212914,-4.819923621208,2.817341,5.312078,20.8814,19.58712,,-0.000541176123078913,,0.691905677318573,1.26290500164032,,,,,,,,,,,,,,,,,35.83244,0.1142657,35,0,35.39242,0.04881501
6625,2021/06/21 10:09:18,87793.0431,120.0002,1,20,18,0,0,0,-1.500162,3.206738,-4.810626491556,2.817341,5.316239,20.8814,19.60048,,-0.000531358818989247,,0.662000000476837,1.46274495124817,,,,,,,,,,,,,,,,,35.87552,0.1151001,35,0,35.63117,0.1348209
6626,2021/06/21 10:09:28,87803.044,130.0011,1,20,18,0,0,0,-1.500168,3.200727,-4.801628222136,2.817341,5.320401,20.8814,19.61381,,-0.000823804002720863,,0.680000007152557,,,,,,,,,,,,,,,,,,35.45675,-0.01356363,35,0,35.10032,0.06939769
6627,2021/06/21 10:09:38,87813.0442,140.0013,1,20,18,0,0,0,-1.500169,3.193901,-4.791391269269,2.817341,5.324563,20.8814,19.62712,,-0.000677112315315753,,0.661692023277283,1.48325705528259,,,,,,,,,,,,,,,,,35.9405,0.1393008,35,0,35.40974,0.08918524
6628,2021/06/21 10:09:48,87823.0443,150.0014,1,20,18,0,0,0,-1.500129,3.187632,-4.781859204528,2.817341,5.328725,20.8814,19.6404,,-0.000527144409716129,,0.61155378818512,1.59168195724487,,,,,,,,,,,,,,,,,35.91623,0.1442516,35,0,35.6649,0.1858425
6629,2021/06/21 10:09:58,87833.0444,160.0015,1,20,18,0,0,0,-1.500174,3.181045,-4.77212100183,2.817341,5.332888,20.8814,19.65365,,-0.000667682092171162,,0.664889574050903,,,,,,,,,,,,,,,,,,35.48228,0.0397408,35,0,35.21675,0.1249456
6630,2021/06/21 10:10:08,87843.0444,170.0015,1,20,18,0,0,0,-1.500146,3.174533,-4.762262981818,2.817341,5.33705,20.8814,19.66688,,-0.000724743877071887,,0.606392979621887,1.54290699958801,,,,,,,,,,,,,,,,,35.67034,0.02345562,35,0,35.08335,-0.05517721
6631,2021/06/21 10:10:18,87853.0438,180.0009,1,20,18,0,0,0,-1.50015,3.167823,-4.75220967345,2.817341,5.341212,20.8814,19.68008,,-0.000559010310098529,,0.598787724971771,1.60441696643829,,,,,,,,,,,,,,,,,35.98936,0.1199198,35,0,35.57743,0.09380341
6632,2021/06/21 10:10:28,87863.043,190.0001,1,20,18,0,0,0,-1.500209,3.161098,-4.742307669482,2.817341,5.345374,20.8814,19.69324,,-0.000612942327279598,,0.667744994163513,,,,,,,,,,,,,,,,,,35.59956,-0.04410386,35,0,35.13836,0.05630255
6633,2021/06/21 10:10:38,87873.0438,200.0009,1,20,18,0,0,0,-1.500188,3.15484,-4.73285310992,2.817341,5.349536,20.8814,19.70639,,-0.000620138773228973,,0.628227114677429,1.59232294559479,,,,,,,,,,,,,,,,,35.99089,0.0190711,35,0,35.62786,0.1282835
6634,2021/06/21 10:10:48,87883.0433,210.0004,1,20,18,0,0,0,-1.500145,3.147884,-4.72228244318,2.817341,5.353697,20.8814,19.7195,,-0.000545904214959592,,0.6261345744133,1.53614103794098,,,,,,,,,,,,,,,,,35.84913,-0.05890012,35,0,35.16447,-0.1506901
6635,2021/06/21 10:10:58,87893.0435,220.0006,1,20,18,0,0,0,-1.50016,3.141613,-4.71292215808,2.817341,5.357859,20.8814,19.73259,,-0.000505022588185966,,0.627783119678497,,,,,,,,,,,,,,,,,,35.63357,0.07968068,35,0,35.17239,0.156219
6636,2021/06/21 10:11:08,87903.0444,230.0015,1,20,18,0,0,0,-1.500117,3.13515,-4.70309181255,2.817341,5.362021,20.8814,19.74566,,-0.000695210124831647,,0.666887283325195,1.5932309627533,,,,,,,,,,,,,,,,,36.07737,0.08138418,35,0,35.63059,0.1491785
6637,2021/06/21 10:11:18,87913.0443,240.0014,1,20,18,0,0,0,-1.50014,3.128561,-4.69327949854,2.817341,5.366183,20.8814,19.75869,,-0.000578959996346384,,0.611311078071594,,,,,,,,,,,,,,,,,,35.69944,-0.1362109,35,0,35.04954,-0.1582241
6638,2021/06/21 10:11:28,87923.0429,250,1,20,18,0,0,0,-1.500108,3.121972,-4.683295172976,2.817341,5.370344,20.8814,19.77169,,-0.000719502801075578,,0.638697028160095,1.55328798294067,,,,,,,,,,,,,,,,,35.72831,0.1195216,35,0,35.33013,0.1589799
6639,2021/06/21 10:11:38,87933.0429,260,1,20,18,0,0,0,-1.500165,3.115806,-4.67422310799,2.817341,5.374506,20.8814,19.78468,,-0.000580163323320448,,0.628609418869019,1.55507802963257,,,,,,,,,,,,,,,,,36.06825,0.05434155,35,0,35.62844,0.1264679
6640,2021/06/21 10:11:48,87943.0432,270.0003,1,20,18,0,0,0,-1.500161,3.108974,-4.663961544814,2.817341,5.378669,20.8814,19.79763,,-0.000609028327744454,,0.648628115653992,,,,,,,,,,,,,,,,,,35.62443,-0.1625001,35,0,35.03739,-0.1364911
6641,2021/06/21 10:11:55,87950.3076,277.2647,1,20,18,0,0,0,-1.50014,3.104256,-4.65681859584,2.817341,5.381692,20.8814,19.80702,,-0.000679999124258757,0.0205025393515825,0.648028790950775,1.54095494747162,,,,,,,,,,,,,,,,,35.63626,-0.06557107,35,0,34.9653,-0.1333749
6642,2021/06/21 10:12:55,88010.3493,60.0009,1,21,18,0,0,0,0,3.178053,0,2.817341,5.381694,20.8814,19.80703,,0.000218191795283929,,,,,,,,,,,,,,,,,,,,35.49932,-0.1093161,35,0,35.08698,-0.1596248
6643,2021/06/21 10:13:55,88070.3492,120.0008,1,21,18,0,0,0,0,3.185601,0,2.817341,5.381694,20.8814,19.80703,,0.0000690713277435862,,,,,,,,,,,,,,,,,,,,35.38505,-0.02507091,35,0,34.9866,-0.1081157
6644,2021/06/21 10:14:55,88130.3498,180.0014,1,21,18,0,0,0,0,3.189604,0,2.817341,5.381694,20.8814,19.80703,,0.00006207366095623,,0,,,,,,,,,,,,,,,,,,35.34526,-0.1084971,35,0,35.41521,-0.04518509
6645,2021/06/21 10:15:55,88190.3488,240.0004,1,21,18,0,0,0,0,3.192681,0,2.817341,5.381694,20.8814,19.80703,,0.0000647604902042076,,,,,,,,,,,,,,,,,,,,35.12066,-0.1113999,35,0,35.14869,-0.1397753
6646,2021/06/21 10:16:55,88250.3487,300.0003,1,21,18,0,0,0,0,3.194783,0,2.817341,5.381694,20.8814,19.80703,,-0.0000226009797188453,,0,,,,,,,,,,,,,,,,,,35.45829,0.1050484,35,0,35.64699,0.1880336
6647,2021/06/21 10:17:55,88310.3495,360.0011,1,21,18,0,0,0,0,3.196568,0,2.817341,5.381694,20.8814,19.80703,,0.000038600541302003,,,,,,,,,,,,,,,,,,,,35.13859,-0.0411284,35,0,35.00578,-0.1416218
6648,2021/06/21 10:18:55,88370.3487,420.0003,1,21,18,0,0,0,0,3.198363,0,2.817341,5.381694,20.8814,19.80703,,0.0000450830411864445,,0,,,,,,,,,,,,,,,,,,35.42823,0.1477158,35,0,35.67281,0.1782298
6649,2021/06/21 10:19:55,88430.3491,480.0007,1,21,18,0,0,0,0,3.199701,0,2.817341,5.381694,20.8814,19.80703,,-0.0000068751219259866,,,,,,,,,,,,,,,,,,,,35.07928,-0.1105595,35,0,35.10732,-0.1760447
6650,2021/06/21 10:20:55,88490.3499,540.0015,1,21,18,0,0,0,0,3.201122,0,2.817341,5.381694,20.8814,19.80703,,0.0000416489601775538,,0,,,,,,,,,,,,,,,,,,35.41636,0.1492333,35,0,35.63302,0.1316905
6651,2021/06/21 10:21:55,88550.349,600.0006,1,21,18,0,0,0,0,3.202253,0,2.817341,5.381694,20.8814,19.80703,,0.000005057183898316,,,,,,,,,,,,,,,,,,,,35.40634,0.09459615,35,0,35.50422,-0.001523495
6652,2021/06/21 10:22:55,88610.3487,660.0003,1,21,18,0,0,0,0,3.203276,0,2.817341,5.381694,20.8814,19.80703,,0.00000920626644074218,,0,,,,,,,,,,,,,,,,,,34.97437,-0.07278442,35,0,35.35899,0.04957318
6653,2021/06/21 10:23:55,88670.3485,720.0001,1,21,18,0,0,0,0,3.204287,0,2.817341,5.381694,20.8814,19.80703,,0.00000150136395404843,,,,,,,,,,,,,,,,,,,,34.83963,-0.1563168,35,0,35.1824,-0.09507895
6654,2021/06/21 10:24:55,88730.3485,780.0001,1,21,18,0,0,0,0,3.205397,0,2.817341,5.381694,20.8814,19.80703,,0.000010035430022981,,0,,,,,,,,,,,,,,,,,,34.73682,-0.1473999,35,0,35.05169,-0.06868601
6655,2021/06/21 10:25:55,88790.3491,840.0007,1,21,18,0,0,0,0,3.206307,0,2.817341,5.381694,20.8814,19.80703,,0.0000592248616158031,,,,,,,,,,,,,,,,,,,,35.26748,0.1800048,35,0,35.51214,0.1493132
6656,2021/06/21 10:26:55,88850.349,900.0006,1,21,18,0,0,0,0,3.207037,0,2.817341,5.381694,20.8814,19.80703,,0.0000372180184058379,,0,,,,,,,,,,,,,,,,,,34.76449,-0.1042581,35,0,34.94646,-0.1784694
6657,2021/06/21 10:27:55,88910.3489,960.0005,1,21,18,0,0,0,0,3.207623,0,2.817341,5.381694,20.8814,19.80703,,0.0000378156801161822,,,,,,,,,,,,,,,,,,,,34.84877,-0.1356757,35,0,35.12162,-0.1727092
6658,2021/06/21 10:28:55,88970.3495,1020.0011,1,21,18,0,0,0,0,3.208669,0,2.817341,5.381694,20.8814,19.80703,,0.0000126045997603796,,0,,,,,,,,,,,,,,,,,,35.00661,-0.01434565,35,0,35.51699,0.1014221
6659,2021/06/21 10:29:55,89030.3493,1080.0009,1,21,18,0,0,0,0,3.209299,0,2.817341,5.381694,20.8814,19.80703,,0.00000972008183452999,,,,,,,,,,,,,,,,,,,,34.78732,-0.1101518,35,0,35.18606,0.09634614
6660,2021/06/21 10:30:55,89090.3492,1140.0008,1,21,18,0,0,0,0,3.209969,0,2.817341,5.381694,20.8814,19.80703,,0.0000244199491135078,,0,,,,,,,,,,,,,,,,,,35.06898,-0.06188869,35,0,35.22985,-0.1273692
6661,2021/06/21 10:31:55,89150.3491,1200.0007,1,21,18,0,0,0,0,3.210478,0,2.817341,5.381694,20.8814,19.80703,,0.000034417120332364,,,,,,,,,,,,,,,,,,,,35.33128,0.09361744,35,0,35.63181,0.04332185
6662,2021/06/21 10:32:55,89210.3489,1260.0005,1,21,18,0,0,0,0,3.210859,0,2.817341,5.381694,20.8814,19.80703,,0.0000331504597852472,,0,,,,,,,,,,,,,,,,,,35.24009,0.1104403,35,0,35.58259,0.07105589
6663,2021/06/21 10:33:55,89270.3487,1320.0003,1,21,18,0,0,0,0,3.211699,0,2.817341,5.381694,20.8814,19.80703,,-0.0000021733330868301,,,,,,,,,,,,,,,,,,,,34.88317,-0.02640128,35,0,35.34475,0.04784703
6664,2021/06/21 10:34:55,89330.3486,1380.0002,1,21,18,0,0,0,0,3.212293,0,2.817341,5.381694,20.8814,19.80703,,0.00000979910601017764,,0,,,,,,,,,,,,,,,,,,34.87586,-0.08568048,35,0,35.12771,-0.06159067
6665,2021/06/21 10:35:55,89390.3494,1440.001,1,21,18,0,0,0,0,3.212852,0,2.817341,5.381694,20.8814,19.80703,,-0.00000715129317541141,,,,,,,,,,,,,,,,,,,,35.38142,0.06508589,35,0,35.68889,0.008250475
6666,2021/06/21 10:36:55,89450.3492,1500.0008,1,21,18,0,0,0,0,3.213215,0,2.817341,5.381694,20.8814,19.80703,,0.0000135138398036361,,0,,,,,,,,,,,,,,,,,,35.24009,0.01073599,35,0,35.37995,-0.0701046
6667,2021/06/21 10:37:55,89510.3491,1560.0007,1,21,18,0,0,0,0,3.21376,0,2.817341,5.381694,20.8814,19.80703,,0.0000361928687198088,,,,,,,,,,,,,,,,,,,,35.2948,0.08823037,35,0,35.72107,0.1034856
6668,2021/06/21 10:38:55,89570.3489,1620.0005,1,21,18,0,0,0,0,3.214254,0,2.817341,5.381694,20.8814,19.80703,,0.00000999708299787017,,0,,,,,,,,,,,,,,,,,,34.98653,0.002093315,35,0,35.46198,0.06102324
6669,2021/06/21 10:39:55,89630.3485,1680.0001,1,21,18,0,0,0,0,3.21459,0,2.817341,5.381694,20.8814,19.80703,,0.0000116956098281662,,,,,,,,,,,,,,,,,,,,34.95766,-0.04710793,34.9,0,35.41217,0.0118649
6670,2021/06/21 10:40:55,89690.3486,1740.0002,1,21,18,0,0,0,0,3.215159,0,2.817341,5.381694,20.8814,19.80703,,0.0000142243898153538,,0,,,,,,,,,,,,,,,,,,35.3185,0.1117098,35,0,35.81458,0.1400483
6671,2021/06/21 10:41:55,89750.3485,1800.0001,1,21,18,0,0,0,0,3.21554,0,2.817341,5.381694,20.8814,19.80703,,0.0000602165891905315,,,,,,,,,,,,,,,,,,,,34.95338,-0.05920529,35,0,35.14926,-0.08972883
6672,2021/06/21 10:41:55,89750.35,1800.0016,1,21,18,0,0,0,0,3.21554,0,2.817341,5.381694,20.8814,19.80703,,0.0000602165891905315,0.0205025393515825,0,0,,,,,,,,,,,,,,,,,34.95338,-0.05920529,35,0,35.14926,-0.08972883
6673,2021/06/21 10:41:55,89750.3564,0.0016,1,22,18,0,0,0,0,3.215538,0,2.817341,5.381694,20.8814,19.80703,,0.0000602165891905315,0.0205025393515825,0,0,,,,,,,,,,,,,,,,,34.9533798298059,-0.0592050974791389,35,0,35.14926,-0.08972883
6674,2021/06/21 10:41:55,89750.3638,0.0018,1,23,19,0,0,0,0,3.214955,0,2.817341,5.381694,20.8814,19.80703,,0.0000602165891905315,0.0205025393515825,0,0,,,,,,,,,,,,,,,,,34.9533796330189,-0.0592048748768932,35,0,35.1492597875447,-0.0897288302038108
6675,2021/06/21 10:47:39,90094.0516,60.0014,1,14,19,0,0,0,0,3.21947,0,2.817341,5.381694,20.8814,19.80703,,0.0000108657595774275,,,,,,,,,,,,,,,,,,,,34.94424,-0.04886627,35,0,35.11216,-0.1034486
6676,2021/06/21 10:48:39,90154.0508,120.0006,1,14,19,0,0,0,0,3.219769,0,2.817341,5.381694,20.8814,19.80703,,0.000011378850103938,,,,,,,,,,,,,,,,,,,,34.90474,0.08010864,35,0,35.30339,0.1128519
6677,2021/06/21 10:49:39,90214.0503,180.0001,1,14,19,0,0,0,0,3.219872,0,2.817341,5.381694,20.8814,19.80703,,-0.000010154550182051,,0,0,,,,,,,,,,,,,,,,,35.00876,0.0969696,35,0,35.44925,0.05321145
6678,2021/06/21 10:50:39,90274.0516,240.0014,1,14,19,0,0,0,0,3.220306,0,2.817341,5.381694,20.8814,19.80703,,0.0000124067300930619,,,,,,,,,,,,,,,,,,,,34.5634,-0.07707715,35,0,34.8714,-0.01804233
6679,2021/06/21 10:51:39,90334.0507,300.0005,1,14,19,0,0,0,0,3.220712,0,2.817341,5.381694,20.8814,19.80703,,0.0000223245806409977,,0,0,,,,,,,,,,,,,,,,,34.57253,-0.03998518,35,0,34.95746,0.04522324
6680,2021/06/21 10:51:39,90334.0518,300.0016,1,14,19,0,0,0,0,3.220712,0,2.817341,5.381694,20.8814,19.80703,,0.0000223245806409977,0.0205025393515825,0,0,,,,,,,,,,,,,,,,,34.57253,-0.03998518,35,0,34.95746,0.04522324
6681,2021/06/21 10:51:39,90334.3444,0.2517,1,15,19,0,0,0,-9.045876,3.025256,-27.366090644256,2.817341,5.382308,20.8814,19.8089,,-0.101759999990463,,0.0195057597011328,51.266918182373,,,,,,,,,,,,,,,,,34.88751,-0.009976625,35,0,35.07642,-0.1170099
6682,2021/06/21 10:51:39,90334.5932,0.5005,1,15,19,0,0,0,-9.047684,3.014414,-27.273465317176,2.817341,5.382932,20.8814,19.81078,,,,,,,,,,,,,,,,,,,,,,34.88751,-0.009976625,35,0,35.07642,-0.1170099
6683,2021/06/21 10:51:40,90334.8436,0.7509,1,15,19,0,0,0,-9.04866,3.006386,-27.20376474276,2.817341,5.383562,20.8814,19.81268,,-0.0345354303717613,,0.0787799432873726,14,,,,,,,,,,,,,,,,,34.88751,-0.009976625,35,0,35.07642,-0.1170099
6684,2021/06/21 10:51:40,90335.094,1.0013,1,15,19,0,0,0,-9.046104,2.999109,-27.130251921336,2.817341,5.384186,20.8814,19.81455,,,,,,,,,,,,,,,,,,,,,,35.12283,0.07353783,35,0,35.44444,0.1150036
6685,2021/06/21 10:51:40,90335.3428,1.2501,1,15,19,0,0,0,-9.039261,2.992899,-27.053595207639,2.817341,5.384815,20.8814,19.81644,,,,,,,,,,,,,,,,,,,,,,35.12283,0.07353783,35,0,35.44444,0.1150036
6686,2021/06/21 10:51:40,90335.5931,1.5004,1,15,19,0,0,0,-9.03231,2.986569,-26.97561704439,2.817341,5.385443,20.8814,19.81831,,,,,,,,,,,,,,,,,,,,,,35.12283,0.07353783,35,0,35.44444,0.1150036
6687,2021/06/21 10:51:41,90335.8443,1.7516,1,15,19,0,0,0,-9.029297,2.980837,-26.914862581589,2.817341,5.386073,20.8814,19.82019,,-0.0221408903598785,,0.10604090243578,10.2857103347778,,,,,,,,,,,,,,,,,34.79982,0.07353783,35,0,35.26148,0.1150036
6688,2021/06/21 10:51:41,90336.0933,2.0006,1,15,19,0,0,0,-9.030212,2.975147,-26.866208141164,2.817341,5.386696,20.8814,19.82205,,,,,,,,,,,,,,,,,,,,,,34.79982,0.07353783,35,0,35.26148,0.1150036
6689,2021/06/21 10:51:41,90336.3436,2.2509,1,15,19,0,0,0,-9.032402,2.970077,-26.826929434954,2.817341,5.387324,20.8814,19.82392,,,,,,,,,,,,,,,,,,,,,,34.79982,0.07353783,35,0,35.26148,0.1150036
6690,2021/06/21 10:51:41,90336.5931,2.5004,1,15,19,0,0,0,-9.034401,2.964575,-26.783159344575,2.817341,5.387949,20.8814,19.82577,,,,,,,,,,,,,,,,,,,,,,34.6194,-0.1573205,35,0,34.82942,-0.1921928
6691,2021/06/21 10:51:42,90336.8436,2.7509,1,15,19,0,0,0,-9.035164,2.959806,-26.742332618184,2.817341,5.388578,20.8814,19.82763,,-0.0201351903378963,,0.123874701559544,8.57621574401855,,,,,,,,,,,,,,,,,34.6194,-0.1573205,35,0,34.82942,-0.1921928
6692,2021/06/21 10:51:42,90337.0941,3.0014,1,15,19,0,0,0,-9.035278,2.954875,-26.69811708025,2.817341,5.389207,20.8814,19.82949,,,,,,,,,,,,,,,,,,,,,,34.6194,-0.1573205,35,0,34.82942,-0.1921928
6693,2021/06/21 10:51:42,90337.3435,3.2508,1,15,19,0,0,0,-9.035507,2.950177,-26.656344934739,2.817341,5.389829,20.8814,19.83133,,,,,,,,,,,,,,,,,,,,,,35.04286,0.1323307,35,0,35.11286,0.08857608
6694,2021/06/21 10:51:42,90337.594,3.5013,1,15,19,0,0,0,-9.035606,2.945024,-26.610076524544,2.817341,5.39046,20.8814,19.83319,,,,,,,,,,,,,,,,,,,,,,35.04286,0.1323307,35,0,35.11286,0.08857608
6695,2021/06/21 10:51:43,90337.8436,3.7509,1,15,19,0,0,0,-9.035637,2.940603,-26.570221269111,2.817341,5.391085,20.8814,19.83503,,-0.018113000318408,,0.131874397397041,7.62052822113037,,,,,,,,,,,,,,,,,35.12072,0.1323307,35,0,35.11286,0.08857608
6696,2021/06/21 10:51:43,90338.0933,4.0006,1,15,19,0,0,0,-9.03553,2.936017,-26.52846968401,2.817341,5.391712,20.8814,19.83687,,,,,,,,,,,,,,,,,,,,,,35.12072,0.1323307,35,0,35.39341,0.08857608
6697,2021/06/21 10:51:43,90338.3436,4.2509,1,15,19,0,0,0,-9.035469,2.931728,-26.489537460432,2.817341,5.39234,20.8814,19.83871,,,,,,,,,,,,,,,,,,,,,,35.12072,0.1323307,35,0,35.39341,0.08857608
6698,2021/06/21 10:51:43,90338.5932,4.5005,1,15,19,0,0,0,-9.035645,2.926858,-26.44604985341,2.817341,5.392966,20.8814,19.84055,,,,,,,,,,,,,,,,,,,,,,34.76272,-0.08754492,35,0,35.0566,0.08857608
6699,2021/06/21 10:51:44,90338.8428,4.7501,1,15,19,0,0,0,-9.035492,2.922491,-26.406144050572,2.817341,5.393592,20.8814,19.84238,,-0.0195407699793577,,0.130844697356224,7.31436491012573,,,,,,,,,,,,,,,,,34.76272,-0.08754492,35,0,35.0566,-0.01758218
6700,2021/06/21 10:51:44,90339.0932,5.0005,1,15,19,0,0,0,-9.035378,2.918278,-26.367744839084,2.817341,5.394221,20.8814,19.84422,,,,,,,,,,,,,,,,,,,,,,34.76272,-0.08754492,35,0,35.0566,-0.01758218
6701,2021/06/21 10:51:44,90339.3437,5.251,1,15,19,0,0,0,-9.035255,2.913843,-26.327314534965,2.817341,5.394845,20.8814,19.84604,,,,,,,,,,,,,,,,,,,,,,34.86494,0.03194571,35,0,34.85102,-0.06424427
6702,2021/06/21 10:51:44,90339.5933,5.5006,1,15,19,0,0,0,-9.035316,2.909181,-26.285369636196,2.817341,5.395475,20.8814,19.84787,,,,,,,,,,,,,,,,,,,,,,34.86494,0.03194571,35,0,34.85102,-0.06424427
6703,2021/06/21 10:51:45,90339.8429,5.7502,1,15,19,0,0,0,-9.03537,2.904944,-26.24724386928,2.817341,5.396102,20.8814,19.84969,,-0.0167491305619478,,0.145253002643585,6.94311094284058,,,,,,,,,,,,,,,,,34.86494,0.03194571,35,0,34.85102,-0.06424427
6704,2021/06/21 10:51:45,90340.0939,6.0012,1,15,19,0,0,0,-9.035416,2.900612,-26.208236074592,2.817341,5.396732,20.8814,19.85152,,,,,,,,,,,,,,,,,,,,,,35.26356,0.03194571,35,0,35.2776,-0.06424427
6705,2021/06/21 10:51:45,90340.3437,6.251,1,15,19,0,0,0,-9.035416,2.896422,-26.170377681552,2.817341,5.397357,20.8814,19.85333,,,,,,,,,,,,,,,,,,,,,,35.26356,0.03194571,35,0,35.2776,-0.06424427
6706,2021/06/21 10:51:45,90340.5932,6.5005,1,15,19,0,0,0,-9.035294,2.89243,-26.13395542442,2.817341,5.397985,20.8814,19.85515,,,,,,,,,,,,,,,,,,,,,,35.26356,0.03194571,35,0,35.2776,-0.06424427
6707,2021/06/21 10:51:46,90340.8428,6.7501,1,15,19,0,0,0,-9.035225,2.88822,-26.0957175495,2.817341,5.398611,20.8814,19.85696,,-0.0152136804535985,,0.144218102097511,6.82375717163086,,,,,,,,,,,,,,,,,35.14628,0.08791685,35,0,35.37004,0.1621962
6708,2021/06/21 10:51:46,90341.0941,7.0014,1,15,19,0,0,0,-9.035278,2.884111,-26.058744667858,2.817341,5.39924,20.8814,19.85878,,,,,,,,,,,,,,,,,,,,,,35.14628,0.08791685,35,0,35.37004,0.1621962
6709,2021/06/21 10:51:46,90341.3427,7.25,1,15,19,0,0,0,-9.035301,2.879879,-26.020573608579,2.817341,5.399861,20.8814,19.86057,,,,,,,,,,,,,,,,,,,,,,35.14628,0.08791685,35,0,35.37004,0.1621962
6710,2021/06/21 10:51:46,90341.5934,7.5007,1,15,19,0,0,0,-9.035217,2.876051,-25.985744888067,2.817341,5.400493,20.8814,19.86238,,,,,,,,,,,,,,,,,,,,,,34.83179,-0.09827733,35,0,34.91581,-0.1419485
6711,2021/06/21 10:51:47,90341.8429,7.7502,1,15,19,0,0,0,-9.035034,2.871948,-25.948147826232,2.817341,5.401119,20.8814,19.86418,,-0.0154172303155065,,0.162362307310104,6.62740087509155,,,,,,,,,,,,,,,,,34.83179,-0.09827733,35,0,34.91581,-0.1419485
6712,2021/06/21 10:51:47,90342.0932,8.0005,1,15,19,0,0,0,-9.034935,2.868341,-25.915274492835,2.817341,5.401747,20.8814,19.86598,,,,,,,,,,,,,,,,,,,,,,34.83179,-0.09827733,35,0,34.91581,-0.1419485
6713,2021/06/21 10:51:47,90342.3436,8.2509,1,15,19,0,0,0,-9.03511,2.864197,-25.87833495667,2.817341,5.402376,20.8814,19.86779,,,,,,,,,,,,,,,,,,,,,,35.23502,-0.09827733,35,0,35.03231,-0.1419485
6714,2021/06/21 10:51:47,90342.594,8.5013,1,15,19,0,0,0,-9.035088,2.8608,-25.8475797504,2.817341,5.403003,20.8814,19.86958,,,,,,,,,,,,,,,,,,,,,,35.23502,-0.09827733,35,0,35.03231,-0.1419485
6715,2021/06/21 10:51:48,90342.8437,8.751,1,15,19,0,0,0,-9.035522,2.856698,-25.811757626356,2.817341,5.403628,20.8814,19.87137,,-0.0130581501871347,,0.174051806330681,6.09590196609497,,,,,,,,,,,,,,,,,35.44469,-0.09827733,35,0,35.03231,-0.1419485
6716,2021/06/21 10:51:48,90343.0934,9.0007,1,15,19,0,0,0,-9.035316,2.853017,-25.777910148372,2.817341,5.404254,20.8814,19.87316,,,,,,,,,,,,,,,,,,,,,,35.44469,0.1915324,35,0,35.43778,0.1631153
6717,2021/06/21 10:51:48,90343.3436,9.2509,1,15,19,0,0,0,-9.035316,2.849491,-25.746051624156,2.817341,5.404881,20.8814,19.87494,,,,,,,,,,,,,,,,,,,,,,35.44469,0.1915324,35,0,35.43778,0.1631153
6718,2021/06/21 10:51:48,90343.594,9.5013,1,15,19,0,0,0,-9.035141,2.845745,-25.711707325045,2.817341,5.40551,20.8814,19.87674,,,,,,,,,,,,,,,,,,,,,,35.10735,-0.1054204,35,0,35.43778,0.1631153
6719,2021/06/21 10:51:49,90343.8429,9.7502,1,15,19,0,0,0,-9.035202,2.842233,-25.680149286066,2.817341,5.406135,20.8814,19.87851,,-0.0154966600239277,,0.17834210395813,5.8468770980835,,,,,,,,,,,,,,,,,35.10735,-0.1054204,35,0,35.18432,-0.07920504
6720,2021/06/21 10:51:49,90344.0941,10.0014,1,15,19,0,0,0,-9.035255,2.839214,-25.65302248957,2.817341,5.406765,20.8814,19.8803,,,,,,,,,,,,,,,,,,,,,,35.10735,-0.1054204,35,0,35.18432,-0.07920504
6721,2021/06/21 10:51:49,90344.0952,10.0025,1,15,19,0,0,0,-9.035255,2.839214,-25.65302248957,2.817341,5.406769,20.8814,19.88032,,-0.0135684702545404,0.0205025393515825,0.184150502085686,5.8468770980835,,,,,,,,,,,,,,,,,35.10735,-0.1054204,35,0,35.18432,-0.07920504
6722,2021/06/21 10:51:50,90345.1372,1.0004,1,16,19,0,0,0,0,3.064312,0,2.817341,5.40678,20.8814,19.88034,,0.0157736502587795,,,,,,,,,,,,,,,,,,,,35.50332,0.1237416,35,0,35.21684,0.01016021
6723,2021/06/21 10:51:51,90346.1372,2.0004,1,16,19,0,0,0,0,3.075008,0,2.817341,5.40678,20.8814,19.88034,,0.00880849827080965,,,,,,,,,,,,,,,,,,,,35.43435,-0.02155423,35,0,35.40646,0.05925775
6724,2021/06/21 10:51:52,90347.1372,3.0004,1,16,19,0,0,0,0,3.081556,0,2.817341,5.40678,20.8814,19.88034,,0.00796475261449814,,,,,,,,,,,,,,,,,,,,35.33743,-0.0302887,35,0,34.97908,0.05925775
6725,2021/06/21 10:51:53,90348.1372,4.0004,1,16,19,0,0,0,0,3.086625,0,2.817341,5.40678,20.8814,19.88034,,0.00564216682687402,,,,,,,,,,,,,,,,,,,,35.61779,0.08761525,35,0,35.35234,0.1248157
6726,2021/06/21 10:51:54,90349.1375,5.0007,1,16,19,0,0,0,0,3.090529,0,2.817341,5.40678,20.8814,19.88034,,0.00400215107947588,,,,,,,,,,,,,,,,,,,,35.355,0.08761525,35,0,35.25721,0.1248157
6727,2021/06/21 10:51:55,90350.138,6.0012,1,16,19,0,0,0,0,3.094081,0,2.817341,5.40678,20.8814,19.88034,,0.00349680590443313,,,,,,,,,,,,,,,,,,,,35.56104,0.1266754,35,0,35.12777,0.0786829
6728,2021/06/21 10:51:56,90351.1372,7.0004,1,16,19,0,0,0,0,3.097354,0,2.817341,5.40678,20.8814,19.88034,,0.00294450507499278,,,,,,,,,,,,,,,,,,,,35.66429,0.1266754,35,0,35.48272,0.0786829
6729,2021/06/21 10:51:57,90352.1374,8.0006,1,16,19,0,0,0,0,3.099948,0,2.817341,5.40678,20.8814,19.88034,,0.00283634406514466,,,,,,,,,,,,,,,,,,,,35.28026,0.02374053,35,0,35.02256,-0.03287911
6730,2021/06/21 10:51:58,90353.1382,9.0014,1,16,19,0,0,0,0,3.102587,0,2.817341,5.40678,20.8814,19.88034,,0.00265048211440444,,,,,,,,,,,,,,,,,,,,35.69495,0.02374053,35,0,35.35966,-0.05931139
6731,2021/06/21 10:51:59,90354.1383,10.0015,1,16,19,0,0,0,0,3.104848,0,2.817341,5.40678,20.8814,19.88034,,0.00277225393801928,,,,,,,,,,,,,,,,,,,,35.40973,0.04045844,35,0,35.26301,0.1344538
6732,2021/06/21 10:52:00,90355.1373,11.0005,1,16,19,0,0,0,0,3.107022,0,2.817341,5.40678,20.8814,19.88034,,0.00251166801899672,,,,,,,,,,,,,,,,,,,,35.50663,-0.06543994,35,0,35.02435,-0.131036
6733,2021/06/21 10:52:01,90356.1381,12.0013,1,16,19,0,0,0,0,3.108833,0,2.817341,5.40678,20.8814,19.88034,,0.00224317703396082,,,,,,,,,,,,,,,,,,,,35.59104,0.1220989,35,0,35.40245,0.1746106
6734,2021/06/21 10:52:02,90357.1373,13.0005,1,16,19,0,0,0,0,3.110834,0,2.817341,5.40678,20.8814,19.88034,,0.00208942708559334,,,,,,,,,,,,,,,,,,,,35.27237,-0.09958267,35,0,35.11164,-0.09087801
6735,2021/06/21 10:52:03,90358.1383,14.0015,1,16,19,0,0,0,0,3.112589,0,2.817341,5.40678,20.8814,19.88034,,0.00175385503098369,,,,,,,,,,,,,,,,,,,,35.70985,0.1367116,35,0,35.33961,0.07124186
6736,2021/06/21 10:52:04,90359.1374,15.0006,1,16,19,0,0,0,0,3.114176,0,2.817341,5.40678,20.8814,19.88034,,0.00171997305005789,,,,,,,,,,,,,,,,,,,,35.45623,-0.0792551,35,0,35.31653,-0.007214546
6737,2021/06/21 10:52:05,90360.1381,16.0013,1,16,19,0,0,0,0,3.115482,0,2.817341,5.40678,20.8814,19.88034,,0.00152897299267352,,,,,,,,,,,,,,,,,,,,35.56284,0.03331423,35,0,35.0946,-0.0693512
6738,2021/06/21 10:52:06,90361.1374,17.0006,1,16,19,0,0,0,0,3.117108,0,2.817341,5.40678,20.8814,19.88034,,,,,,,,,,,,,,,,,,,,,,35.60049,0.01176476,35,0,35.39793,0.09478807
6739,2021/06/21 10:52:07,90362.1383,18.0015,1,16,19,0,0,0,0,3.118152,0,2.817341,5.40678,20.8814,19.88034,,0.00141135102603585,,,,,,,,,,,,,,,,,,,,35.28911,0.01176476,35,0,35.11441,0.09478807
6740,2021/06/21 10:52:08,90363.1374,19.0006,1,16,19,0,0,0,0,3.119415,0,2.817341,5.40678,20.8814,19.88034,,0.00115716794971377,,,,,,,,,,,,,,,,,,,,35.68098,0.1010966,35,0,35.26879,0.1339757
6741,2021/06/21 10:52:09,90364.1376,20.0008,1,16,19,0,0,0,0,3.120876,0,2.817341,5.40678,20.8814,19.88034,,,,,,,,,,,,,,,,,,,,,,35.49846,0.1010966,35,0,35.30983,0.1339757
6742,2021/06/21 10:52:10,90365.1384,21.0016,1,16,19,0,0,0,0,3.121884,0,2.817341,5.40678,20.8814,19.88034,,0.00119232304859906,,,,,,,,,,,,,,,,,,,,35.48778,0.1039934,35,0,34.94254,0.04505754
6743,2021/06/21 10:52:11,90366.1375,22.0007,1,16,19,0,0,0,0,3.122886,0,2.817341,5.40678,20.8814,19.88034,,0.0011249230010435,,,,,,,,,,,,,,,,,,,,35.68707,0.1039934,35,0,35.3937,0.04505754
6744,2021/06/21 10:52:12,90367.1376,23.0008,1,16,19,0,0,0,0,3.123904,0,2.817341,5.40678,20.8814,19.88034,,,,,,,,,,,,,,,,,,,,,,35.33131,-0.04889607,35,0,35.12165,0.05597353
6745,2021/06/21 10:52:13,90368.1375,24.0007,1,16,19,0,0,0,0,3.124913,0,2.817341,5.40678,20.8814,19.88034,,0.00115566002205014,,,,,,,,,,,,,,,,,,,,35.63301,-0.02687812,35,0,35.19981,-0.1033986
6746,2021/06/21 10:52:14,90369.1383,25.0015,1,16,19,0,0,0,0,3.12579,0,2.817341,5.40678,20.8814,19.88034,,,,,,,,,,,,,,,,,,,,,,35.55525,0.09685755,35,0,35.40858,0.193063
6747,2021/06/21 10:52:15,90370.1375,26.0007,1,16,19,0,0,0,0,3.12653,0,2.817341,5.40678,20.8814,19.88034,,0.000674265087582171,,,,,,,,,,,,,,,,,,,,35.41338,-0.08183241,35,0,34.91702,-0.114634
6748,2021/06/21 10:52:16,90371.1376,27.0008,1,16,19,0,0,0,0,3.12743,0,2.817341,5.40678,20.8814,19.88034,,,,,,,,,,,,,,,,,,,,,,35.69405,0.1252079,35,0,35.38671,0.107801
6749,2021/06/21 10:52:17,90372.1377,28.0009,1,16,19,0,0,0,0,3.127911,0,2.817341,5.40678,20.8814,19.88034,,,,,,,,,,,,,,,,,,,,,,35.38815,-0.09559393,35,0,35.23444,-0.04758477
6750,2021/06/21 10:52:18,90373.1376,29.0008,1,16,19,0,0,0,0,3.128588,0,2.817341,5.40678,20.8814,19.88034,,0.000724248704500496,,,,,,,,,,,,,,,,,,,,35.6367,0.0776732,35,0,35.12659,-0.03370285
6751,2021/06/21 10:52:19,90374.1376,30.0008,1,16,19,0,0,0,0,3.129382,0,2.817341,5.40678,20.8814,19.88034,,,,,,,,,,,,,,,,,,,,,,35.60962,-0.00846386,35,0,35.35814,0.07236004
6752,2021/06/21 10:52:20,90375.1369,31.0001,1,16,19,0,0,0,0,3.130054,0,2.817341,5.40678,20.8814,19.88034,,0.000802579277660698,,,,,,,,,,,,,,,,,,,,35.30643,-0.09474754,35,0,34.81696,-0.1691186
6753,2021/06/21 10:52:21,90376.1368,32,1,16,19,0,0,0,0,3.130571,0,2.817341,5.40678,20.8814,19.88034,,,,,,,,,,,,,,,,,,,,,,35.64971,0.1072752,35,0,35.23749,0.1314139
6754,2021/06/21 10:52:22,90377.1375,33.0007,1,16,19,0,0,0,0,3.131274,0,2.817341,5.40678,20.8814,19.88034,,0.000740999123081565,,,,,,,,,,,,,,,,,,,,35.48964,0.1072752,35,0,35.28005,0.1314139
6755,2021/06/21 10:52:23,90378.1385,34.0017,1,16,19,0,0,0,0,3.131689,0,2.817341,5.40678,20.8814,19.88034,,,,,,,,,,,,,,,,,,,,,,35.48813,0.1121688,35,0,34.94289,0.04449725
6756,2021/06/21 10:52:24,90379.1368,35,1,16,19,0,0,0,0,3.132242,0,2.817341,5.40678,20.8814,19.88034,,,,,,,,,,,,,,,,,,,,,,35.63756,0.1121688,35,0,35.30223,0.04449725
6757,2021/06/21 10:52:25,90380.1376,36.0008,1,16,19,0,0,0,0,3.132867,0,2.817341,5.40678,20.8814,19.88034,,0.0005729736876674,,,,,,,,,,,,,,,,,,,,35.2286,-0.01435041,35,0,34.76006,-0.09305954
6758,2021/06/21 10:52:26,90381.1369,37.0001,1,16,19,0,0,0,0,3.133138,0,2.817341,5.40678,20.8814,19.88034,,,,,,,,,,,,,,,,,,,,,,35.58075,-0.01435041,35,0,35.13352,-0.09305954
6759,2021/06/21 10:52:27,90382.1376,38.0008,1,16,19,0,0,0,0,3.133694,0,2.817341,5.40678,20.8814,19.88034,,,,,,,,,,,,,,,,,,,,,,35.58171,0.1103485,35,0,35.37915,0.1934671
6760,2021/06/21 10:52:28,90383.137,39.0002,1,16,19,0,0,0,0,3.134151,0,2.817341,5.40678,20.8814,19.88034,,0.000535647210199386,,,,,,,,,,,,,,,,,,,,35.35171,-0.144732,35,0,34.86928,-0.1579118
6761,2021/06/21 10:52:29,90384.1369,40.0001,1,16,19,0,0,0,0,3.134617,0,2.817341,5.40678,20.8814,19.88034,,,,,,,,,,,,,,,,,,,,,,35.64362,0.1640773,35,0,35.26635,0.1226604
6762,2021/06/21 10:52:29,90384.1383,40.0015,1,16,19,0,0,0,0,3.134617,0,2.817341,5.40678,20.8814,19.88034,,0.000535647210199386,0.0205025393515825,0,0,,,,,,,,,,,,,,,,,35.64362,0.1640773,35,0,35.26635,0.1226604
6763,2021/06/21 10:52:29,90384.4314,0.2516,1,17,19,0,0,0,1.791679,3.173572,5.686022307388,2.817458,5.406871,20.88178,19.88063,,0.156533196568489,,0.00112615700345486,887.975891113281,,,,,,,,,,,,,,,,,35.39242,-0.07850051,35,0,35.25968,-0.002082586
6764,2021/06/21 10:52:29,90384.6802,0.5004,1,17,19,0,0,0,1.791519,3.175756,5.689427213364,2.817582,5.406871,20.88217,19.88063,,,,,,,,,,,,,,,,,,,,,,35.39242,-0.07850051,35,0,35.25968,-0.002082586
6765,2021/06/21 10:52:30,90384.9305,0.7507,1,17,19,0,0,0,1.791542,3.177419,5.692479590098,2.817707,5.406871,20.88256,19.88063,,0.00817203987389803,,0.0286487992852926,,,,,,,,,,,,,,,,,,35.39242,-0.07850051,35,0,35.25968,-0.002082586
6766,2021/06/21 10:52:30,90385.1804,1.0006,1,17,19,0,0,0,1.791084,3.178805,5.69350677462,2.817831,5.406871,20.88296,19.88063,,,,,,,,,,,,,,,,,,,,,,35.15202,-0.07850051,35,0,34.85833,-0.002082586
6767,2021/06/21 10:52:30,90385.4305,1.2507,1,17,19,0,0,0,1.790489,3.180406,5.694481958534,2.817955,5.406871,20.88336,19.88063,,,,,,,,,,,,,,,,,,,,,,35.15202,-0.07850051,35,0,34.85833,-0.002082586
6768,2021/06/21 10:52:30,90385.6809,1.5011,1,17,19,0,0,0,1.789864,3.181532,5.694509591648,2.81808,5.406871,20.88375,19.88063,,,,,,,,,,,,,,,,,,,,,,35.15202,-0.07850051,35,0,34.85833,-0.002082586
6769,2021/06/21 10:52:31,90385.9313,1.7515,1,17,19,0,0,0,1.789406,3.182827,5.695369730762,2.818203,5.406871,20.88415,19.88063,,0.00497071584686637,,0.0807296633720398,18.2959098815918,,,,,,,,,,,,,,,,,35.45499,0.01955271,35,0,34.97267,-0.08969069
6770,2021/06/21 10:52:31,90386.181,2.0012,1,17,19,0,0,0,1.789711,3.183926,5.698307385386,2.818328,5.406871,20.88454,19.88063,,,,,,,,,,,,,,,,,,,,,,35.45499,0.01955271,35,0,34.97267,-0.08969069
6771,2021/06/21 10:52:31,90386.4305,2.2507,1,17,19,0,0,0,1.789696,3.184864,5.699938361344,2.818452,5.406871,20.88494,19.88063,,,,,,,,,,,,,,,,,,,,,,35.45499,0.01955271,35,0,34.97267,-0.08969069
6772,2021/06/21 10:52:31,90386.6811,2.5013,1,17,19,0,0,0,1.789886,3.186171,5.702882866506,2.818577,5.406871,20.88533,19.88063,,,,,,,,,,,,,,,,,,,,,,35.61872,0.0511682,35,0,35.38123,0.1276743
6773,2021/06/21 10:52:32,90386.9314,2.7516,1,17,19,0,0,0,1.789734,3.187168,5.704182933312,2.818701,5.406871,20.88573,19.88063,,0.00379171711392701,,0.0937797203660011,,,,,,,,,,,,,,,,,,35.61872,0.0511682,35,0,35.38123,0.1276743
6774,2021/06/21 10:52:32,90387.181,3.0012,1,17,19,0,0,0,1.789711,3.188141,5.705851017251,2.818825,5.406871,20.88613,19.88063,,,,,,,,,,,,,,,,,,,,,,35.29793,0.0511682,35,0,35.38123,0.1276743
6775,2021/06/21 10:52:32,90387.4314,3.2516,1,17,19,0,0,0,1.78994,3.189092,5.70828333448,2.81895,5.406871,20.88652,19.88063,,,,,,,,,,,,,,,,,,,,,,35.29793,0.0511682,35,0,35.18615,0.1276743
6776,2021/06/21 10:52:32,90387.6801,3.5003,1,17,19,0,0,0,1.790016,3.190217,5.710539473472,2.819073,5.406871,20.88692,19.88063,,,,,,,,,,,,,,,,,,,,,,35.29793,0.0511682,35,0,35.18615,0.1276743
6777,2021/06/21 10:52:33,90387.9298,3.75,1,17,19,0,0,0,1.790016,3.190975,5.7118963056,2.819197,5.406871,20.88731,19.88063,,0.00388936698436737,,0.126214101910591,9.09193134307861,,,,,,,,,,,,,,,,,35.21767,-0.1253307,35,0,34.82608,-0.1734829
6778,2021/06/21 10:52:33,90388.1809,4.0011,1,17,19,0,0,0,1.789734,3.192142,5.713085070228,2.819322,5.406871,20.88771,19.88063,,,,,,,,,,,,,,,,,,,,,,35.21767,-0.1253307,35,0,34.82608,-0.1734829
6779,2021/06/21 10:52:33,90388.4305,4.2507,1,17,19,0,0,0,1.789352,3.19277,5.71298938504,2.819446,5.406871,20.88811,19.88063,,,,,,,,,,,,,,,,,,,,,,35.21767,-0.1253307,35,0,34.82608,-0.1734829
6780,2021/06/21 10:52:33,90388.6811,4.5013,1,17,19,0,0,0,1.789444,3.193584,5.714739727296,2.819571,5.406871,20.8885,19.88063,,,,,,,,,,,,,,,,,,,,,,35.53005,0.09762049,35,0,35.13871,0.09769559
6781,2021/06/21 10:52:34,90388.9306,4.7508,1,17,19,0,0,0,1.789505,3.194584,5.71672404092,2.819695,5.406871,20.8889,19.88063,,0.00386312790215015,,,,,,,,,,,,,,,,,,,,35.53005,0.09762049,35,0,35.13871,0.09769559
6782,2021/06/21 10:52:34,90389.1809,5.0011,1,17,19,0,0,0,1.789642,3.195504,5.718808169568,2.819818,5.406871,20.8893,19.88063,,,,,,,,,,,,,,,,,,,,,,35.53005,0.09762049,35,0,35.13871,0.09769559
6783,2021/06/21 10:52:34,90389.4313,5.2515,1,17,19,0,0,0,1.789619,3.196474,5.720470603406,2.819943,5.406871,20.8897,19.88063,,,,,,,,,,,,,,,,,,,,,,35.50695,0.09762049,35,0,35.36026,0.09769559
6784,2021/06/21 10:52:34,90389.6809,5.5011,1,17,19,0,0,0,1.789543,3.197457,5.721986792151,2.820067,5.406871,20.89009,19.88063,,,,,,,,,,,,,,,,,,,,,,35.50695,0.09762049,35,0,35.36026,0.09769559
6785,2021/06/21 10:52:35,90389.9298,5.75,1,17,19,0,0,0,1.789658,3.19793,5.72320100794,2.820191,5.406871,20.89049,19.88063,,0.00380857195705175,,0.135410696268082,,,,,,,,,,,,,,,,,,35.50695,0.09762049,35,0,35.36026,0.09769559
6786,2021/06/21 10:52:35,90390.1801,6.0003,1,17,19,0,0,0,1.789444,3.19913,5.72466398372,2.820315,5.406871,20.89088,19.88063,,,,,,,,,,,,,,,,,,,,,,35.16693,-0.1134765,35,0,35.02015,-0.03705025
6787,2021/06/21 10:52:35,90390.4313,6.2515,1,17,19,0,0,0,1.789391,3.199951,5.725963519841,2.82044,5.406871,20.89128,19.88063,,,,,,,,,,,,,,,,,,,,,,35.16693,-0.1134765,35,0,35.02015,-0.03705025
6788,2021/06/21 10:52:35,90390.681,6.5012,1,17,19,0,0,0,1.789337,3.200769,5.727254400153,2.820564,5.406871,20.89168,19.88063,,,,,,,,,,,,,,,,,,,,,,35.16693,-0.1134765,35,0,35.02015,-0.03705025
6789,2021/06/21 10:52:36,90390.9313,6.7515,1,17,19,0,0,0,1.789368,3.20134,5.72837535312,2.820688,5.406871,20.89208,19.88063,,0.00353616708889604,,0.143672198057175,7.16522312164307,,,,,,,,,,,,,,,,,35.32406,0.04910469,35,0,34.92557,-0.02955675
6790,2021/06/21 10:52:36,90391.1809,7.0011,1,17,19,0,0,0,1.789543,3.202507,5.731023984301,2.820812,5.406871,20.89248,19.88063,,,,,,,,,,,,,,,,,,,,,,35.32406,0.04910469,35,0,34.92557,-0.02955675
6791,2021/06/21 10:52:36,90391.4306,7.2508,1,17,19,0,0,0,1.78968,3.203101,5.73252579768,2.820936,5.406871,20.89287,19.88063,,,,,,,,,,,,,,,,,,,,,,35.32406,0.04910469,35,0,34.92557,-0.02955675
6792,2021/06/21 10:52:36,90391.6809,7.5011,1,17,19,0,0,0,1.789604,3.204048,5.733977116992,2.821061,5.406871,20.89327,19.88063,,,,,,,,,,,,,,,,,,,,,,35.61113,0.04910469,35,0,35.2618,-0.02955675
