Repository: HVES-Battery-Testing-Consortium/LG-HG2

# Battery Testing Consortium (BTC)
The Battery Testing Consortium (BTC) has been developed within the High Voltage and Energy Storage Lab at Oxford Brookes University to provide accurate and comprehensive cell data to Formula Student Electric teams. Through the BTC, we aim to provide FS teams with information for improved and informed decisions for cell selection, pack architecture design, thermal cooling requirements, and end of life predictions. A range of tests are completed to provide a comprehensive electrochemical lithium-ion characterisation for modelling, validation, and battery management parameterisation.

File: Data/Round1/LG_HG2/Package 1/210620_FSD_HPPC_EIS_LGHG2_1_35C/210620_FSD_HPPC_EIS_LGHG2_1_35C_Channel_3_Wb_1.CSV (part 41 of 63)
Data_Point,Date_Time,Test_Time(s),Step_Time(s),Cycle_Index,Step_Index,TC_Counter1,TC_Counter2,TC_Counter3,TC_Counter4,Current(A),Voltage(V),Power(W),Charge_Capacity(Ah),Discharge_Capacity(Ah),Charge_Energy(Wh),Discharge_Energy(Wh),ACR(Ohm),dV/dt(V/s),Internal_Resistance(Ohm),dQ/dV(Ah/V),dV/dQ(V/Ah),MetaCode_MV_UD1,MetaCode_MV_UD2,MetaCode_MV_UD3,MetaCode_MV_UD4,MetaCode_MV_UD5,MetaCode_MV_UD6,MetaCode_MV_UD7,MetaCode_MV_UD8,MetaCode_MV_UD9,MetaCode_MV_UD10,MetaCode_MV_UD11,MetaCode_MV_UD12,MetaCode_MV_UD13,MetaCode_MV_UD14,MetaCode_MV_UD15,MetaCode_MV_UD16,Aux_Temperature_1(C),Aux_dT/dt_1(C),Aux_Temperature_2(C),Aux_dT/dt_2(C),Aux_Temperature_3(C),Aux_dT/dt_3(C)
7715,2021/06/21 14:11:06,102301.6855,7990.0011,1,28,0,0,0,0,0.07513235,4.199986,0.3155548181471,5.533077,5.522285,31.26442,20.21903,,0.0000207057692023227,,,,,,,,,,,,,,,,,,,,34.86801,-0.12905,35,0,34.93802,-0.1770794
7716,2021/06/21 14:11:16,102311.6857,8000.0013,1,28,0,0,0,0,0.07500608,4.20014,0.3150360368512,5.533286,5.522285,31.2653,20.21903,,0.00000829756118037039,,,,,,,,,,,,,,,,,,,,35.25106,0.03566742,35,0,35.50971,0.09027719
7717,2021/06/21 14:11:26,102321.6856,8010.0012,1,28,0,0,0,0,0.07282501,4.199934,0.30586023554934,5.533489,5.522285,31.26615,20.21903,,-0.0000217304495890858,,,,,,,,,,,,,,,,,,,,35.24385,-0.03399611,35,0,35.53744,0.03370762
7718,2021/06/21 14:11:36,102331.6858,8020.0014,1,28,0,0,0,0,0.07077123,4.200088,0.29724539386824,5.533688,5.522285,31.26699,20.21903,,0.0000410129796364345,,,,,,,,,,,,,,,,,,,,35.4145,0.186882,35,0,35.42155,0.1540828
7719,2021/06/21 14:11:46,102341.685,8030.0006,1,28,0,0,0,0,0.06947446,4.199833,0.29178112976518,5.533883,5.522285,31.2678,20.21903,,0.0000105900599010056,,,,,,,,,,,,,,,,,,,,35.12143,-0.01203537,35,0,35.11451,-0.08414984
7720,2021/06/21 14:11:56,102351.6853,8040.0009,1,28,0,0,0,0,0.06919294,4.200078,0.29061574504932,5.534075,5.522285,31.26861,20.21903,,,,,0,,,,,,,,,,,,,,,,,34.81686,-0.05945921,35,0,35.04776,-0.103116
7721,2021/06/21 14:12:06,102361.6854,8050.001,1,28,0,0,0,0,0.0686386,4.200109,0.2882896016074,5.534265,5.522285,31.26941,20.21903,,0.000015566769434372,,,,,,,,,,,,,,,,,,,,35.19223,-0.003415346,35,0,35.4579,0.1014352
7722,2021/06/21 14:12:16,102371.6846,8060.0002,1,28,0,0,0,0,0.0648927,4.200008,0.2725498591416,5.534451,5.522285,31.27019,20.21903,,-0.0000336638295266312,,0,,,,,,,,,,,,,,,,,,35.10096,-0.003859997,35,0,35.05207,-0.06941199
7723,2021/06/21 14:12:26,102381.6849,8070.0005,1,28,0,0,0,0,0.0641331,4.200068,0.2693633810508,5.534633,5.522285,31.27096,20.21903,,-0.00000316097589347919,,,,,,,,,,,,,,,,,,,,35.12017,-0.0624001,35,0,35.46275,0.1825058
7724,2021/06/21 14:12:36,102391.6858,8080.0014,1,28,0,0,0,0,0.06511014,4.199998,0.27346245777972,5.534815,5.522285,31.27172,20.21903,,0.0000126447403090424,,,,,,,,,,,,,,,,,,,,35.27131,0.1384807,35,0,35.3203,-0.09288073
7725,2021/06/21 14:12:46,102401.6857,8090.0013,1,28,0,0,0,0,0.06454793,4.199982,0.27110014413726,5.534992,5.522285,31.27246,20.21903,,,,,,,,,,,,,,,,,,,,,,34.86886,-0.07597327,35,0,35.20108,-0.08466482
7726,2021/06/21 14:12:56,102411.685,8100.0006,1,28,0,0,0,0,0.06075773,4.199997,0.25518228372681,5.535163,5.522285,31.27318,20.21903,,0.0000150145096995402,,,,,,,,,,,,,,,,,,,,34.87803,-0.09981275,35,0,35.47008,0.09033918
7727,2021/06/21 14:13:06,102421.6852,8110.0008,1,28,0,0,0,0,0.06080646,4.200034,0.25538919941964,5.535333,5.522285,31.2739,20.21903,,0.0000094039805844659,,,,,,,,,,,,,,,,,,,,35.28236,0.09777665,35,0,35.22827,-0.01558661
7728,2021/06/21 14:13:16,102431.6853,8120.0009,1,28,0,0,0,0,0.05826085,4.199875,0.24468828739375,5.5355,5.522285,31.27459,20.21903,,0.00000355583301825391,,,,,,,,,,,,,,,,,,,,35.13898,-0.03290653,35,0,34.99524,-0.07878065
7729,2021/06/21 14:13:26,102441.6845,8130.0001,1,28,0,0,0,0,0.05986771,4.200258,0.25145982786918,5.535665,5.522285,31.27529,20.21903,,0.00000758634178055217,,,,,,,,,,,,,,,,,,,,34.82817,-0.1570654,35,0,35.0311,-0.1526332
7730,2021/06/21 14:13:36,102451.6847,8140.0003,1,28,0,0,0,0,0.05874601,4.199923,0.24672871855723,5.535827,5.522285,31.27597,20.21903,,0.00000790237390901893,,,,,,,,,,,,,,,,,,,,34.86546,-0.056355,35,0,35.16626,0.004811287
7731,2021/06/21 14:13:46,102461.6847,8150.0003,1,28,0,0,0,0,0.05749389,4.200211,0.24148646921079,5.535987,5.522285,31.27664,20.21903,,,,,,,,,,,,,,,,,,,,,,35.04287,-0.079602,35,0,35.35755,-0.04680395
7732,2021/06/21 14:13:56,102471.685,8160.0006,1,28,0,0,0,0,0.05729475,4.199828,0.240628095303,5.536145,5.522285,31.27731,20.21903,,0.00000916736189537914,,,0,,,,,,,,,,,,,,,,,35.25617,0.07484555,35,0,35.4659,0.1534796
7733,2021/06/21 14:14:06,102481.6852,8170.0008,1,28,0,0,0,0,0.05484793,4.199891,0.23035532757563,5.536299,5.522285,31.27795,20.21903,,0.000000237061399843697,,,,,,,,,,,,,,,,,,,,35.35518,0.06779909,35,0,35.36922,0.01096964
7734,2021/06/21 14:14:16,102491.6845,8180.0001,1,28,0,0,0,0,0.05365497,4.199872,0.22534400616384,5.53645,5.522285,31.27859,20.21903,,0.00000181754603545414,,0,,,,,,,,,,,,,,,,,,35.13301,0.06779552,35,0,35.11908,0.05468011
7735,2021/06/21 14:14:26,102501.6847,8190.0003,1,28,0,0,0,0,0.05385512,4.200017,0.22619241953704,5.536599,5.522285,31.27921,20.21903,,0.0000229186007345561,,,,,,,,,,,,,,,,,,,,35.24548,0.1059675,35,0,35.25953,0.02073407
7736,2021/06/21 14:14:36,102510.7982,8199.1138,1,28,0,0,0,0,0.04999458,4.200144,0.20998443521952,5.53673,5.522285,31.27976,20.21903,,0.0000265506605501287,0.0205025393515825,0,0,,,,,,,,,,,,,,,,,34.88414,-0.01788259,35,0,34.97514,-0.09216905
7737,2021/06/21 14:19:36,102810.8374,300.001,1,29,0,0,0,0,0,4.19514,0,5.53673,5.522285,31.27976,20.21903,,0.00000213365910894936,,0,0,,,,,,,,,,,,,,,,,35.16606,0.07406831,35,0,35.13816,0.02161503
7738,2021/06/21 14:24:36,103110.8367,600.0003,1,29,0,0,0,0,0,4.193292,0,5.53673,5.522285,31.27976,20.21903,,-0.0000407789484597743,,0,0,,,,,,,,,,,,,,,,,35.37042,0.08508086,35,0,35.16814,-0.1338923
7739,2021/06/21 14:29:36,103410.8368,900.0004,1,29,0,0,0,0,0,4.192289,0,5.53673,5.522285,31.27976,20.21903,,-0.0000177806396095548,,0,0,,,,,,,,,,,,,,,,,34.91735,-0.06600261,35,0,35.26706,0.02141237
7740,2021/06/21 14:34:36,103710.8371,1200.0007,1,29,0,0,0,0,0,4.191392,0,5.53673,5.522285,31.27976,20.21903,,-0.000030266599424067,,0,0,,,,,,,,,,,,,,,,,35.2173,0.1461685,35,0,35.47597,0.1373482
7741,2021/06/21 14:39:36,104010.8373,1500.0009,1,29,0,0,0,0,0,4.190579,0,5.53673,5.522285,31.27976,20.21903,,-0.0000397496005462017,,0,0,,,,,,,,,,,,,,,,,34.75463,-0.1040947,35,0,35.02054,-0.0799799
7742,2021/06/21 14:44:36,104310.8364,1800,1,29,0,0,0,0,0,4.190069,0,5.53673,5.522285,31.27976,20.21903,,-0.0000288458195427665,,0,0,,,,,,,,,,,,,,,,,34.74889,-0.07508278,35,0,35.13369,-0.04008293
7743,2021/06/21 14:44:36,104310.8387,1800.0023,1,29,0,0,0,0,0,4.190069,0,5.53673,5.522285,31.27976,20.21903,,-0.0000288458195427665,0.0205025393515825,0,0,,,,,,,,,,,,,,,,,34.74889,-0.07508278,35,0,35.13369,-0.04008293
7744,2021/06/21 14:44:36,104310.846,0.0015,1,30,0,1,0,0,0,4.190197,0,5.53673,5.522285,31.27976,20.21903,,-0.0000288458195427665,0.0205025393515825,0,0,,,,,,,,,,,,,,,,,34.7489000922127,-0.0750799388101627,35,0,35.1336786551011,-0.0400858313177772
7745,2021/06/21 14:44:38,104312.9068,2.0264,1,11,0,1,0,0,0.004141808,4.19173,0.01736134084784,5.53673,5.522285,31.27976,20.21903,,-0.0000288458195427665,0.0215674191713333,0,0,,,,,,,,,,,,,,,,,34.7517491376735,-0.0742778670270402,35,0,35.1304757723844,-0.0409048773226172
7746,2021/06/21 14:49:38,104612.9447,300.0002,1,12,0,1,0,0,0,4.189346,0,5.53673,5.522285,31.27976,20.21903,,0.0000118535599540337,,0,0,,,,,,,,,,,,,,,,,35.16655,0.04249811,35,0,35.34837,-0.02745509
7747,2021/06/21 14:54:38,104912.9449,600.0004,1,12,0,1,0,0,0,4.188981,0,5.53673,5.522285,31.27976,20.21903,,-0.0000164378907356877,,0,0,,,,,,,,,,,,,,,,,35.04286,0.07583976,35,0,35.15481,0.04740715
7748,2021/06/21 14:59:38,105212.9449,900.0004,1,12,0,1,0,0,0,4.188601,0,5.53673,5.522285,31.27976,20.21903,,-0.0000207834200409707,,0,0,,,,,,,,,,,,,,,,,34.67677,-0.08678198,35,0,35.10358,-0.1129067
7749,2021/06/21 15:04:38,105512.9458,1200.0013,1,12,0,1,0,0,0,4.188231,0,5.53673,5.522285,31.27976,20.21903,,-0.0000229170691454783,,0,0,,,,,,,,,,,,,,,,,34.82183,-0.08456826,35,0,35.2555,-0.06702662
7750,2021/06/21 15:09:38,105812.9452,1500.0007,1,12,0,1,0,0,0,4.188168,0,5.53673,5.522285,31.27976,20.21903,,-0.0000252106601692503,,0,0,,,,,,,,,,,,,,,,,35.00231,0.05342126,35,0,35.10729,-0.04929423
7751,2021/06/21 15:14:38,106112.9446,1800.0001,1,12,0,1,0,0,0,4.187879,0,5.53673,5.522285,31.27976,20.21903,,-0.0000343758983945008,,0,0,,,,,,,,,,,,,,,,,34.7753,-0.0987947,35,0,35.22299,-0.004793406
7752,2021/06/21 15:19:38,106412.9446,2100.0001,1,12,0,1,0,0,0,4.187686,0,5.53673,5.522285,31.27976,20.21903,,-0.0000147764603752876,,0,0,,,,,,,,,,,,,,,,,34.72068,-0.1345718,35,0,35.22947,0.1108468
7753,2021/06/21 15:24:38,106712.9448,2400.0003,1,12,0,1,0,0,0,4.1874,0,5.53673,5.522285,31.27976,20.21903,,0.0000405391801905353,,0,0,,,,,,,,,,,,,,,,,34.77351,-0.01036644,35,0,35.09535,0.05734563
7754,2021/06/21 15:29:38,107012.9449,2700.0004,1,12,0,1,0,0,0,4.186913,0,5.53673,5.522285,31.27976,20.21903,,-0.0000203894796868553,,0,0,,,,,,,,,,,,,,,,,35.19977,0.01102924,35,0,35.38158,-0.05888581
7755,2021/06/21 15:34:38,107312.9452,3000.0007,1,12,0,1,0,0,0,4.186751,0,5.53673,5.522285,31.27976,20.21903,,-0.0000341365594067611,,0,0,,,,,,,,,,,,,,,,,35.08003,-0.0227809,35,0,35.50648,0.06240606
7756,2021/06/21 15:39:38,107612.9453,3300.0008,1,12,0,1,0,0,0,4.18671,0,5.53673,5.522285,31.27976,20.21903,,-0.00000750731805965188,,0,0,,,,,,,,,,,,,,,,,34.74277,-0.05318403,35,0,35.02967,-0.0837338
7757,2021/06/21 15:44:38,107912.9447,3600.0002,1,12,0,1,0,0,0,4.186454,0,5.53673,5.522285,31.27976,20.21903,,-0.0000132759896587231,,0,0,,,,,,,,,,,,,,,,,35.24177,0.1630545,35,0,35.3397,0.1455331
7758,2021/06/21 15:44:38,107912.9461,3600.0016,1,12,0,1,0,0,0,4.186454,0,5.53673,5.522285,31.27976,20.21903,,-0.0000132759896587231,0.0215674191713333,0,0,,,,,,,,,,,,,,,,,35.24177,0.1630545,35,0,35.3397,0.1455331
7759,2021/06/21 15:50:29,108264.3066,60.0004,1,14,0,1,0,0,0,4.18647,0,5.53673,5.522285,31.27976,20.21903,,0.0000246554100158392,,,,,,,,,,,,,,,,,,,,35.26026,0.09845972,35,0,35.50493,0.02632618
7760,2021/06/21 15:51:29,108324.3075,120.0013,1,14,0,1,0,0,0,4.186576,0,5.53673,5.522285,31.27976,20.21903,,0.0000266294591710903,,,,,,,,,,,,,,,,,,,,35.21832,0.07538795,35,0,35.37915,-0.003277063
7761,2021/06/21 15:52:29,108384.3066,180.0004,1,14,0,1,0,0,0,4.186479,0,5.53673,5.522285,31.27976,20.21903,,0.000016122050510603,,0,0,,,,,,,,,,,,,,,,,34.78812,-0.133996,35,0,35.08897,-0.08805752
7762,2021/06/21 15:53:29,108444.3073,240.0011,1,14,0,1,0,0,0,4.186421,0,5.53673,5.522285,31.27976,20.21903,,-0.0000036353030736791,,,,,,,,,,,,,,,,,,,,35.1484,0.03540397,35,0,35.30227,-0.06070971
7763,2021/06/21 15:54:29,108504.3064,300.0002,1,14,0,1,0,0,0,4.186299,0,5.53673,5.522285,31.27976,20.21903,,0.000000869268376391119,,0,0,,,,,,,,,,,,,,,,,34.7147,-0.14781,35,0,35.00161,-0.1171494
7764,2021/06/21 15:54:29,108504.3078,300.0016,1,14,0,1,0,0,0,4.186336,0,5.53673,5.522285,31.27976,20.21903,,0.000000869268376391119,0.0215674191713333,0,0,,,,,,,,,,,,,,,,,34.7147,-0.14781,35,0,35.00161,-0.1171494
7765,2021/06/21 15:54:29,108504.5951,0.2505,1,15,0,1,0,0,-18.07473,3.786892,-68.44705043916,5.53673,5.523469,31.27976,20.22355,,-0.232410803437233,,0.0160078797489405,62.2924499511719,,,,,,,,,,,,,,,,,34.7147,-0.14781,35,0,35.00161,-0.1171494
7766,2021/06/21 15:54:30,108504.8456,0.501,1,15,0,1,0,0,-18.07655,3.774312,-68.2265395836,5.53673,5.524726,31.27976,20.2283,,-0.0500820688903332,,0.0988816395401955,13.984169960022,,,,,,,,,,,,,,,,,35.10554,0.1221371,35,0,35.23845,0.07401109
7767,2021/06/21 15:54:30,108505.0946,0.75,1,15,0,1,0,0,-18.07749,3.765774,-68.07574182726,5.53673,5.525973,31.27976,20.233,,,,,,,,,,,,,,,,,,,,,,35.10554,0.1221371,35,0,35.23845,0.07401109
7768,2021/06/21 15:54:30,108505.3449,1.0003,1,15,0,1,0,0,-18.07318,3.759582,-67.94760221076,5.53673,5.527229,31.27976,20.23773,,,,,,,,,,,,,,,,,,,,,,35.10554,0.1221371,35,0,35.23845,0.07401109
7769,2021/06/21 15:54:30,108505.5946,1.25,1,15,0,1,0,0,-18.06274,3.753611,-67.80049955414,5.53673,5.528481,31.27976,20.24243,,,,,,,,,,,,,,,,,,,,,,35.14699,0.1221371,35,0,35.48257,0.07401109
7770,2021/06/21 15:54:31,108505.8449,1.5003,1,15,0,1,0,0,-18.0519,3.748692,-67.6710131148,5.53673,5.529734,31.27976,20.24713,,-0.0206327494233847,,0.209180802106857,4.45273399353027,,,,,,,,,,,,,,,,,35.14699,0.1221371,35,0,35.48257,0.07401109
7771,2021/06/21 15:54:31,108506.0953,1.7507,1,15,0,1,0,0,-18.04716,3.743558,-67.56059019528,5.53673,5.530987,31.27976,20.25182,,,,,,,,,,,,,,,,,,,,,,35.14699,0.1221371,35,0,35.48257,0.07401109
7772,2021/06/21 15:54:31,108506.345,2.0004,1,15,0,1,0,0,-18.04824,3.739483,-67.49108665992,5.53673,5.532235,31.27976,20.25649,,,,,,,,,,,,,,,,,,,,,,34.74532,-0.1125681,35,0,35.00424,-0.07318854
7773,2021/06/21 15:54:31,108506.5954,2.2508,1,15,0,1,0,0,-18.0503,3.735388,-67.4248740164,5.53673,5.533488,31.27976,20.26118,,,,,,,,,,,,,,,,,,,,,,34.74532,-0.1125681,35,0,35.00424,-0.07318854
7774,2021/06/21 15:54:32,108506.845,2.5004,1,15,0,1,0,0,-18.05264,3.73163,-67.3657730032,5.53673,5.534739,31.27976,20.26585,,-0.0158001091331244,,0.318878501653671,3.89144110679626,,,,,,,,,,,,,,,,,35.09767,-0.1125681,35,0,35.00424,-0.07318854
7775,2021/06/21 15:54:32,108507.0946,2.75,1,15,0,1,0,0,-18.05342,3.728177,-67.30634521534,5.53673,5.53599,31.27976,20.27051,,,,,,,,,,,,,,,,,,,,,,35.09767,0.1101089,35,0,35.09773,0.02921581
7776,2021/06/21 15:54:32,108507.3457,3.0011,1,15,0,1,0,0,-18.05393,3.724629,-67.24419124197,5.53673,5.537246,31.27976,20.27519,,,,,,,,,,,,,,,,,,,,,,35.09767,0.1101089,35,0,35.09773,0.02921581
7777,2021/06/21 15:54:32,108507.5952,3.2506,1,15,0,1,0,0,-18.0543,3.721582,-67.1905579026,5.53673,5.538496,31.27976,20.27985,,,,,,,,,,,,,,,,,,,,,,35.36944,0.1101089,35,0,35.09773,0.02921581
7778,2021/06/21 15:54:33,108507.8458,3.5012,1,15,0,1,0,0,-18.05447,3.718491,-67.13538420477,5.53673,5.53975,31.27976,20.28451,,-0.0119449598714709,,0.377986311912537,2.62943005561829,,,,,,,,,,,,,,,,,35.36944,0.1101089,35,0,35.53022,0.02921581
7779,2021/06/21 15:54:33,108508.0952,3.7506,1,15,0,1,0,0,-18.05417,3.71589,-67.0873097613,5.53673,5.540996,31.27976,20.28914,,,,,,,,,,,,,,,,,,,,,,35.36944,0.1101089,35,0,35.53022,0.02921581
7780,2021/06/21 15:54:33,108508.3456,4.001,1,15,0,1,0,0,-18.05415,3.712973,-67.03457148795,5.53673,5.542253,31.27976,20.29381,,,,,,,,,,,,,,,,,,,,,,35.01069,-0.0271821,35,0,35.22053,0.03837466
7781,2021/06/21 15:54:33,108508.5954,4.2508,1,15,0,1,0,0,-18.05405,3.710622,-66.9917551191,5.53673,5.543504,31.27976,20.29846,,,,,,,,,,,,,,,,,,,,,,35.01069,-0.0271821,35,0,35.22053,0.03837466
7782,2021/06/21 15:54:34,108508.8458,4.5012,1,15,0,1,0,0,-18.05409,3.708076,-66.94593783084,5.53673,5.544759,31.27976,20.30311,,-0.0103196799755096,,0.4505774974823,2.19810009002686,,,,,,,,,,,,,,,,,35.01069,-0.0271821,35,0,35.22053,0.03837466
7783,2021/06/21 15:54:34,108509.0947,4.7501,1,15,0,1,0,0,-18.05403,3.70593,-66.9069713979,5.53673,5.546004,31.27976,20.30773,,,,,,,,,,,,,,,,,,,,,,35.19902,0.05885243,35,0,35.03127,-0.0591433
7784,2021/06/21 15:54:34,108509.345,5.0004,1,15,0,1,0,0,-18.05403,3.703265,-66.85885740795,5.53673,5.547258,31.27976,20.31237,,,,,,,,,,,,,,,,,,,,,,35.19902,0.05885243,35,0,35.03127,-0.0591433
7785,2021/06/21 15:54:34,108509.5952,5.2506,1,15,0,1,0,0,-18.05396,3.701526,-66.82720234296,5.53673,5.548512,31.27976,20.31702,,,,,,,,,,,,,,,,,,,,,,35.19902,0.05885243,35,0,35.03127,-0.0591433
7786,2021/06/21 15:54:35,108509.8456,5.501,1,15,0,1,0,0,-18.05397,3.699188,-66.78502917636,5.53673,5.549767,31.27976,20.32166,,-0.00992533471435308,,0.543267428874969,1.85072302818298,,,,,,,,,,,,,,,,,35.58121,0.05885243,35,0,35.48347,-0.0591433
7787,2021/06/21 15:54:35,108510.0954,5.7508,1,15,0,1,0,0,-18.05405,3.697294,-66.7511307407,5.53673,5.55102,31.27976,20.32629,,,,,,,,,,,,,,,,,,,,,,35.58121,0.05885243,35,0,35.48347,-0.0591433
7788,2021/06/21 15:54:35,108510.345,6.0004,1,15,0,1,0,0,-18.05424,3.695362,-66.71695243488,5.53673,5.552271,31.27976,20.33092,,,,,,,,,,,,,,,,,,,,,,35.58121,0.05885243,35,0,35.48347,-0.0591433
7789,2021/06/21 15:54:35,108510.5954,6.2508,1,15,0,1,0,0,-18.05443,3.693667,-66.68705229481,5.53673,5.553526,31.27976,20.33555,,,,,,,,,,,,,,,,,,,,,,35.32317,0.03879786,35,0,35.37915,0.1087117
7790,2021/06/21 15:54:36,108510.8457,6.5011,1,15,0,1,0,0,-18.05468,3.691827,-66.65475510036,5.53673,5.554781,31.27976,20.34019,,-0.00798266567289829,,0.688690006732941,,,,,,,,,,,,,,,,,,35.32317,0.03879786,35,0,35.37915,0.1087117
7791,2021/06/21 15:54:36,108511.0946,6.75,1,15,0,1,0,0,-18.05416,3.690207,-66.62358761112,5.53673,5.556027,31.27976,20.34479,,,,,,,,,,,,,,,,,,,,,,35.32317,0.03879786,35,0,35.37915,0.1087117
7792,2021/06/21 15:54:36,108511.3448,7.0002,1,15,0,1,0,0,-18.05412,3.688528,-66.59312713536,5.53673,5.557281,31.27976,20.34941,,,,,,,,,,,,,,,,,,,,,,35.26151,-0.01926899,35,0,34.99586,-0.1197767
7793,2021/06/21 15:54:36,108511.5951,7.2505,1,15,0,1,0,0,-18.05392,3.687156,-66.56761945152,5.53673,5.558527,31.27976,20.35401,,,,,,,,,,,,,,,,,,,,,,35.26151,-0.01926899,35,0,34.99586,-0.1197767
7794,2021/06/21 15:54:37,108511.845,7.5004,1,15,0,1,0,0,-18.05483,3.685461,-66.54037182663,5.53673,5.559788,31.27976,20.35866,,-0.00596650782972574,,0.753391087055206,1.49118602275848,,,,,,,,,,,,,,,,,35.74274,-0.01926899,35,0,34.99586,-0.1197767
7795,2021/06/21 15:54:37,108512.0952,7.7506,1,15,0,1,0,0,-18.0547,3.68414,-66.516042458,5.53673,5.561038,31.27976,20.36326,,,,,,,,,,,,,,,,,,,,,,35.74274,-0.01926899,35,0,35.33759,-0.1197767
7796,2021/06/21 15:54:37,108512.3458,8.0012,1,15,0,1,0,0,-18.05454,3.68263,-66.4881906402,5.53673,5.562297,31.27976,20.3679,,,,,,,,,,,,,,,,,,,,,,35.74274,-0.01926899,35,0,35.33759,-0.1197767
7797,2021/06/21 15:54:37,108512.5954,8.2508,1,15,0,1,0,0,-18.05417,3.681383,-66.46431451711,5.53673,5.563549,31.27976,20.37251,,,,,,,,,,,,,,,,,,,,,,35.71923,0.1430392,35,0,35.33759,-0.1197767
7798,2021/06/21 15:54:38,108512.8449,8.5003,1,15,0,1,0,0,-18.05363,3.679766,-66.43313385058,5.53673,5.564799,31.27976,20.37711,,-0.00535460701212287,,0.887298583984375,1.19972705841064,,,,,,,,,,,,,,,,,35.71923,0.1430392,35,0,35.48878,0.1540351
7799,2021/06/21 15:54:38,108513.0961,8.7515,1,15,0,1,0,0,-18.0536,3.678754,-66.4147532144,5.53673,5.566058,31.27976,20.38174,,,,,,,,,,,,,,,,,,,,,,35.71923,0.1430392,35,0,35.48878,0.1540351
7800,2021/06/21 15:54:38,108513.3449,9.0003,1,15,0,1,0,0,-18.05333,3.677383,-66.38900883539,5.53673,5.567304,31.27976,20.38632,,,,,,,,,,,,,,,,,,,,,,35.43762,-0.08800507,35,0,35.04621,-0.138303
7801,2021/06/21 15:54:38,108513.5953,9.2507,1,15,0,1,0,0,-18.05399,3.676288,-66.37166678912,5.53673,5.568559,31.27976,20.39094,,,,,,,,,,,,,,,,,,,,,,35.43762,-0.08800507,35,0,35.04621,-0.138303
7802,2021/06/21 15:54:39,108513.845,9.5004,1,15,0,1,0,0,-18.05399,3.674767,-66.34420667033,5.53673,5.569808,31.27976,20.39553,,-0.00432505179196596,,0.904524028301239,,,,,,,,,,,,,,,,,,35.43762,-0.08800507,35,0,35.04621,-0.138303
7803,2021/06/21 15:54:39,108514.0954,9.7508,1,15,0,1,0,0,-18.05399,3.674006,-66.33046758394,5.53673,5.571064,31.27976,20.40014,,,,,,,,,,,,,,,,,,,,,,35.86017,-0.08800507,35,0,35.16853,-0.138303
7804,2021/06/21 15:54:39,108514.3449,10.0003,1,15,0,1,0,0,-18.05386,3.672588,-66.30438958968,5.53673,5.572313,31.27976,20.40473,,,,,,,,,,,,,,,,,,,,,,35.86017,-0.08800507,35,0,35.16853,-0.138303
7805,2021/06/21 15:54:39,108514.3464,10.0018,1,15,0,1,0,0,-18.05386,3.672588,-66.30438958968,5.53673,5.57232,31.27976,20.40476,,-0.0051424540579319,0.0215674191713333,0.904524028301239,1.19972705841064,,,,,,,,,,,,,,,,,35.86017,-0.08800507,35,0,35.16853,-0.138303
7806,2021/06/21 15:54:40,108515.3864,1.0016,1,16,0,1,0,0,0,4.058459,0,5.53673,5.57234,31.27976,20.40483,,0.0224949792027473,,,,,,,,,,,,,,,,,,,,36.11403,0.2113795,35,0,35.56949,0.1635253
7807,2021/06/21 15:54:41,108516.3849,2.0001,1,16,0,1,0,0,0,4.072803,0,5.53673,5.57234,31.27976,20.40483,,0.0110377101227641,,,,,,,,,,,,,,,,,,,,35.93431,-0.09297132,35,0,35.10295,-0.09525776
7808,2021/06/21 15:54:42,108517.3849,3.0001,1,16,0,1,0,0,0,4.081661,0,5.53673,5.57234,31.27976,20.40483,,0.00696161016821861,,,,,,,,,,,,,,,,,,,,36.31771,0.1566219,35,0,35.49398,0.07166266
7809,2021/06/21 15:54:43,108518.3849,4.0001,1,16,0,1,0,0,0,4.088521,0,5.53673,5.57234,31.27976,20.40483,,0.00706620886921883,,,,,,,,,,,,,,,,,,,,35.96834,-0.05928755,35,0,35.03214,-0.004789829
7810,2021/06/21 15:54:44,108519.3849,5.0001,1,16,0,1,0,0,0,4.093836,0,5.53673,5.57234,31.27976,20.40483,,0.00503348698839545,,,,,,,,,,,,,,,,,,,,36.32865,0.06270409,35,0,35.33022,-0.04638553
7811,2021/06/21 15:54:45,108520.385,6.0002,1,16,0,1,0,0,0,4.098078,0,5.53673,5.57234,31.27976,20.40483,,0.00452438509091735,,,,,,,,,,,,,,,,,,,,36.38529,0.0177002,35,0,35.55468,0.07014394
7812,2021/06/21 15:54:46,108521.3849,7.0001,1,16,0,1,0,0,0,4.101748,0,5.53673,5.57234,31.27976,20.40483,,0.00308911688625813,,,,,,,,,,,,,,,,,,,,36.25453,-0.04086256,35,0,35.06019,-0.1545298
7813,2021/06/21 15:54:47,108522.3857,8.0009,1,16,0,1,0,0,0,4.104885,0,5.53673,5.57234,31.27976,20.40483,,0.00372749194502831,,,,,,,,,,,,,,,,,,,,36.53263,0.08690834,35,0,35.50668,0.1395297
7814,2021/06/21 15:54:48,108523.385,9.0002,1,16,0,1,0,0,0,4.107673,0,5.53673,5.57234,31.27976,20.40483,,0.00284257996827364,,,,,,,,,,,,,,,,,,,,36.11585,-0.1302445,35,0,34.95616,-0.1720393
7815,2021/06/21 15:54:49,108524.3857,10.0009,1,16,0,1,0,0,0,4.11,0,5.53673,5.57234,31.27976,20.40483,,0.00243155704811215,,,,,,,,,,,,,,,,,,,,36.54658,0.1346016,35,0,35.33897,0.1196277
7816,2021/06/21 15:54:50,108525.3851,11.0003,1,16,0,1,0,0,0,4.112425,0,5.53673,5.57234,31.27976,20.40483,,0.00220116297714412,,,,,,,,,,,,,,,,,,,,36.44147,0.1346016,35,0,35.45727,0.1196277
7817,2021/06/21 15:54:51,108526.3851,12.0003,1,16,0,1,0,0,0,4.114422,0,5.53673,5.57234,31.27976,20.40483,,0.00192739395424724,,,,,,,,,,,,,,,,,,,,36.45288,0.1106274,35,0,35.14716,0.05844951
7818,2021/06/21 15:54:52,108527.385,13.0002,1,16,0,1,0,0,0,4.116148,0,5.53673,5.57234,31.27976,20.40483,,0.00212299707345665,,,,,,,,,,,,,,,,,,,,36.58271,0.1106274,35,0,35.53591,0.05844951
7819,2021/06/21 15:54:53,108528.3851,14.0003,1,16,0,1,0,0,0,4.117612,0,5.53673,5.57234,31.27976,20.40483,,0.00250076502561569,,,,,,,,,,,,,,,,,,,,36.33944,0.04900813,35,0,35.06839,-0.03172517
7820,2021/06/21 15:54:54,108529.3849,15.0001,1,16,0,1,0,0,0,4.119215,0,5.53673,5.57234,31.27976,20.40483,,0.00165078695863485,,,,,,,,,,,,,,,,,,,,36.64592,0.04900813,35,0,35.46651,-0.03172517
7821,2021/06/21 15:54:55,108530.385,16.0002,1,16,0,1,0,0,0,4.120323,0,5.53673,5.57234,31.27976,20.40483,,0.0012988270027563,,,,,,,,,,,,,,,,,,,,36.39011,0.01583338,35,0,35.45472,0.1207256
7822,2021/06/21 15:54:56,108531.3858,17.001,1,16,0,1,0,0,0,4.121609,0,5.53673,5.57234,31.27976,20.40483,,,,,,,,,,,,,,,,,,,,,,36.57574,-0.04580736,35,0,35.31927,-0.1332927
7823,2021/06/21 15:54:57,108532.385,18.0002,1,16,0,1,0,0,0,4.122628,0,5.53673,5.57234,31.27976,20.40483,,0.00127773999702185,,,,,,,,,,,,,,,,,,,,36.65017,0.1270771,35,0,35.66638,0.1994383
7824,2021/06/21 15:54:58,108533.385,19.0002,1,16,0,1,0,0,0,4.123802,0,5.53673,5.57234,31.27976,20.40483,,0.00112514803186059,,,,,,,,,,,,,,,,,,,,36.45456,-0.1271939,35,0,35.15583,-0.1514804
7825,2021/06/21 15:54:59,108534.385,20.0002,1,16,0,1,0,0,0,4.124688,0,5.53673,5.57234,31.27976,20.40483,,,,,,,,,,,,,,,,,,,,,,36.67294,0.1343083,35,0,35.57743,0.123682
7826,2021/06/21 15:55:00,108535.385,21.0002,1,16,0,1,0,0,0,4.125618,0,5.53673,5.57234,31.27976,20.40483,,0.00106627598870546,,,,,,,,,,,,,,,,,,,,36.34994,-0.1009369,35,0,35.33759,-0.07494926
7827,2021/06/21 15:55:01,108536.3859,22.0011,1,16,0,1,0,0,0,4.126537,0,5.53673,5.57234,31.27976,20.40483,,,,,,,,,,,,,,,,,,,,,,36.64026,0.09072423,35,0,35.39793,0.01885653
7828,2021/06/21 15:55:02,108537.3851,23.0003,1,16,0,1,0,0,0,4.127449,0,5.53673,5.57234,31.27976,20.40483,,0.000787593016866595,,,,,,,,,,,,,,,,,,,,36.47253,-0.05241513,35,0,35.48838,0.02826452
7829,2021/06/21 15:55:03,108538.386,24.0012,1,16,0,1,0,0,0,4.128199,0,5.53673,5.57234,31.27976,20.40483,,,,,,,,,,,,,,,,,,,,,,36.54128,0.02148509,35,0,35.23579,-0.07893205
7830,2021/06/21 15:55:04,108539.3851,25.0003,1,16,0,1,0,0,0,4.129119,0,5.53673,5.57234,31.27976,20.40483,,0.000757063215132803,,,,,,,,,,,,,,,,,,,,36.67766,0.04261732,35,0,35.57517,0.1060545
7831,2021/06/21 15:55:05,108540.3851,26.0003,1,16,0,1,0,0,0,4.129681,0,5.53673,5.57234,31.27976,20.40483,,,,,,,,,,,,,,,,,,,,,,36.27626,0.04261732,35,0,35.24977,0.1060545
7832,2021/06/21 15:55:06,108541.386,27.0012,1,16,0,1,0,0,0,4.13035,0,5.53673,5.57234,31.27976,20.40483,,,,,,,,,,,,,,,,,,,,,,36.66767,0.1047182,35,0,35.49529,0.1530457
7833,2021/06/21 15:55:07,108542.3851,28.0003,1,16,0,1,0,0,0,4.131181,0,5.53673,5.57234,31.27976,20.40483,,0.000542725087143481,,,,,,,,,,,,,,,,,,,,36.36047,0.1047182,35,0,35.43899,0.1530457
7834,2021/06/21 15:55:08,108543.386,29.0012,1,16,0,1,0,0,0,4.131574,0,5.53673,5.57234,31.27976,20.40483,,,,,,,,,,,,,,,,,,,,,,36.56535,0.1051927,35,0,35.25993,0.07705808
7835,2021/06/21 15:55:09,108544.3853,30.0005,1,16,0,1,0,0,0,4.132091,0,5.53673,5.57234,31.27976,20.40483,,,,,,,,,,,,,,,,,,,,,,36.55573,0.1051927,35,0,35.48791,0.07705808
7836,2021/06/21 15:55:10,108545.386,31.0012,1,16,0,1,0,0,0,4.132582,0,5.53673,5.57234,31.27976,20.40483,,0.000550014490727335,,,,,,,,,,,,,,,,,,,,36.19694,-0.1151264,35,0,35.11435,-0.04549265
7837,2021/06/21 15:55:11,108546.3852,32.0004,1,16,0,1,0,0,0,4.133266,0,5.53673,5.57234,31.27976,20.40483,,,,,,,,,,,,,,,,,,,,,,36.64592,0.08866668,35,0,35.49446,0.01021862
7838,2021/06/21 15:55:12,108547.3851,33.0003,1,16,0,1,0,0,0,4.133622,0,5.53673,5.57234,31.27976,20.40483,,,,,,,,,,,,,,,,,,,,,,36.28106,-0.06237864,35,0,35.29652,0.04670978
7839,2021/06/21 15:55:13,108548.3853,34.0005,1,16,0,1,0,0,0,4.133782,0,5.53673,5.57234,31.27976,20.40483,,0.000466261990368366,,,,,,,,,,,,,,,,,,,,36.64723,-0.009236336,35,0,35.39793,-0.1054001
7840,2021/06/21 15:55:14,108549.3852,35.0004,1,16,0,1,0,0,0,4.134195,0,5.53673,5.57234,31.27976,20.40483,,,,,,,,,,,,,,,,,,,,,,36.43196,0.05639195,35,0,35.43375,0.1482844
7841,2021/06/21 15:55:15,108550.3852,36.0004,1,16,0,1,0,0,0,4.134708,0,5.53673,5.57234,31.27976,20.40483,,,,,,,,,,,,,,,,,,,,,,36.18821,-0.07617116,35,0,34.98672,-0.139699
7842,2021/06/21 15:55:16,108551.3852,37.0004,1,16,0,1,0,0,0,4.134965,0,5.53673,5.57234,31.27976,20.40483,,0.000642681901808828,,,,,,,,,,,,,,,,,,,,36.54001,0.109936,35,0,35.59092,0.1888132
7843,2021/06/21 15:55:17,108552.3861,38.0013,1,16,0,1,0,0,0,4.135262,0,5.53673,5.57234,31.27976,20.40483,,,,,,,,,,,,,,,,,,,,,,36.19079,-0.1091301,35,0,35.13617,-0.1421106
7844,2021/06/21 15:55:18,108553.3853,39.0005,1,16,0,1,0,0,0,4.135501,0,5.53673,5.57234,31.27976,20.40483,,,,,,,,,,,,,,,,,,,,,,36.56924,0.1182652,35,0,35.51542,0.1185167
7845,2021/06/21 15:55:19,108554.386,40.0012,1,16,0,1,0,0,0,4.135966,0,5.53673,5.57234,31.27976,20.40483,,,,,,,,,,,,,,,,,,,,,,36.207,-0.1132011,35,0,35.28522,-0.07193565
7846,2021/06/21 15:55:19,108554.3876,40.0028,1,16,0,1,0,0,0,4.135966,0,5.53673,5.57234,31.27976,20.40483,,0.000642681901808828,0.0215674191713333,0,0,,,,,,,,,,,,,,,,,36.207,-0.1132011,35,0,35.28522,-0.07193565
7847,2021/06/21 15:55:19,108554.6767,0.2515,1,17,0,1,0,0,3.101966,4.200074,13.028486745484,5.536921,5.572508,31.28056,20.40553,,0.236450701951981,,0.000959416676778346,1042.30004882813,,,,,,,,,,,,,,,,,36.207,-0.1132011,35,0,35.28522,-0.07193565
7848,2021/06/21 15:55:20,108554.9262,0.501,1,17,0,1,0,0,3.08215,4.200126,12.9454183509,5.537129,5.572508,31.28144,20.40553,,0.0199438594281673,,,,,,,,,,,,,,,,,,,,36.27539,-0.1132011,35,0,35.02515,-0.07193565
7849,2021/06/21 15:55:20,108555.1767,0.7515,1,17,0,1,0,0,3.055307,4.200059,12.832469663113,5.537334,5.572508,31.2823,20.40553,,,,,,,,,,,,,,,,,,,,,,36.27539,-0.1132011,35,0,35.02515,-0.07193565
7850,2021/06/21 15:55:20,108555.4256,1.0004,1,17,0,1,0,0,3.023178,4.200072,12.697565268816,5.537534,5.572508,31.28314,20.40553,,,,,,,,,,,,,,,,,,,,,,36.27539,-0.1132011,35,0,35.02515,-0.07193565
7851,2021/06/21 15:55:20,108555.6759,1.2507,1,17,0,1,0,0,2.983957,4.200093,12.532896908001,5.537731,5.572508,31.28396,20.40553,,,,,,,,,,,,,,,,,,,,,,36.61847,0.1285851,35,0,35.44597,0.0502336
7852,2021/06/21 15:55:21,108555.9262,1.501,1,17,0,1,0,0,2.940163,4.200116,12.349025658908,5.537922,5.572508,31.28477,20.40553,,,,,,,,,,,,,,,,,,,,,,36.61847,0.1285851,35,0,35.44597,0.0502336
7853,2021/06/21 15:55:21,108556.1761,1.7509,1,17,0,1,0,0,2.895208,4.200102,12.160168911216,5.538111,5.572508,31.28556,20.40553,,,,,,,,,,,,,,,,,,,,,,36.39226,-0.07068992,35,0,35.44597,0.0502336
7854,2021/06/21 15:55:21,108556.4254,2.0002,1,17,0,1,0,0,2.851321,4.199993,11.975528240753,5.538296,5.572508,31.28634,20.40553,,,,,,,,,,,,,,,,,,,,,,36.39226,-0.07068992,35,0,35.42192,-0.007514954
7855,2021/06/21 15:55:21,108556.6766,2.2514,1,17,0,1,0,0,2.807117,4.200083,11.790124390711,5.53848,5.572508,31.28711,20.40553,,,,,,,,,,,,,,,,,,,,,,36.39226,-0.07068992,35,0,35.42192,-0.007514954
7856,2021/06/21 15:55:22,108556.9254,2.5002,1,17,0,1,0,0,2.765777,4.200133,11.616631248341,5.538659,5.572508,31.28786,20.40553,,,,,,,,,,,,,,,,,,,,,,36.14548,-0.07068992,35,0,35.00682,-0.007514954
7857,2021/06/21 15:55:22,108557.176,2.7508,1,17,0,1,0,0,2.725712,4.200006,11.448006754272,5.538838,5.572508,31.28861,20.40553,,,,,,,,,,,,,,,,,,,,,,36.14548,-0.07068992,35,0,35.00682,-0.007514954
7858,2021/06/21 15:55:22,108557.4257,3.0005,1,17,0,1,0,0,2.687779,4.200049,11.288803501171,5.539013,5.572508,31.28935,20.40553,,,,,,,,,,,,,,,,,,,,,,36.14548,-0.07068992,35,0,35.00682,-0.007514954
7859,2021/06/21 15:55:22,108557.6758,3.2506,1,17,0,1,0,0,2.651996,4.199973,11.138311596108,5.539187,5.572508,31.29008,20.40553,,,,,,,,,,,,,,,,,,,,,,36.53481,0.04454732,35,0,35.33416,-0.02742767
7860,2021/06/21 15:55:23,108557.9255,3.5003,1,17,0,1,0,0,2.616823,4.199985,10.990617347655,5.539359,5.572508,31.2908,20.40553,,,,,,,,,,,,,,,,,,,,,,36.53481,0.04454732,35,0,35.33416,-0.02742767
7861,2021/06/21 15:55:23,108558.1766,3.7514,1,17,0,1,0,0,2.583657,4.199996,10.851349065372,5.53953,5.572508,31.29152,20.40553,,,,,,,,,,,,,,,,,,,,,,36.53481,0.04454732,35,0,35.33416,-0.02742767
7862,2021/06/21 15:55:23,108558.4255,4.0003,1,17,0,1,0,0,2.553295,4.200021,10.723892619195,5.539698,5.572508,31.29223,20.40553,,,,,,,,,,,,,,,,,,,,,,36.462,-0.02275348,35,0,35.53372,0.06236434
7863,2021/06/21 15:55:23,108558.6759,4.2507,1,17,0,1,0,0,2.524168,4.200018,10.601551035024,5.539865,5.572508,31.29293,20.40553,,,,,,,,,,,,,,,,,,,,,,36.462,-0.02275348,35,0,35.53372,0.06236434
7864,2021/06/21 15:55:24,108558.9265,4.5013,1,17,0,1,0,0,2.496572,4.200024,10.485662317728,5.540031,5.572508,31.29363,20.40553,,,,,,,,,,,,,,,,,,,,,,36.462,-0.02275348,35,0,35.53372,0.06236434
7865,2021/06/21 15:55:24,108559.1768,4.7516,1,17,0,1,0,0,2.470219,4.199968,10.374840752992,5.540195,5.572508,31.29432,20.40553,,,,,,,,,,,,,,,,,,,,,,36.11538,-0.02275348,35,0,35.09555,0.06236434
7866,2021/06/21 15:55:24,108559.4254,5.0002,1,17,0,1,0,0,2.444555,4.200066,10.26729234063,5.540357,5.572508,31.295,20.40553,,,,,,,,,,,,,,,,,,,,,,36.11538,-0.02275348,35,0,35.09555,0.06236434
7867,2021/06/21 15:55:24,108559.6767,5.2515,1,17,0,1,0,0,2.420053,4.199917,10.164021735601,5.540519,5.572508,31.29568,20.40553,,,,,,,,,,,,,,,,,,,,,,36.11538,-0.02275348,35,0,35.09555,0.06236434
7868,2021/06/21 15:55:25,108559.9254,5.5002,1,17,0,1,0,0,2.397307,4.200026,10.068751729982,5.540678,5.572508,31.29634,20.40553,,,,,,,,,,,,,,,,,,,,,,36.40839,-0.01675367,35,0,35.17247,-0.1128924
7869,2021/06/21 15:55:25,108560.1766,5.7514,1,17,0,1,0,0,2.374688,4.199975,9.9736302328,5.540838,5.572508,31.29702,20.40553,,,,,,,,,,,,,,,,,,,,,,36.40839,-0.01675367,35,0,35.17247,-0.1128924
7870,2021/06/21 15:55:25,108560.4254,6.0002,1,17,0,1,0,0,2.353402,4.199998,9.884283693196,5.540994,5.572508,31.29767,20.40553,,,,,,,,,,,,,,,,,,,,,,36.40839,-0.01675367,35,0,35.17247,-0.1128924
7871,2021/06/21 15:55:25,108560.6758,6.2506,1,17,0,1,0,0,2.332947,4.200074,9.798550038078,5.541151,5.572508,31.29833,20.40553,,,,,,,,,,,,,,,,,,,,,,36.53746,0.04033566,35,0,35.5744,0.1256049
7872,2021/06/21 15:55:26,108560.9262,6.501,1,17,0,1,0,0,2.313458,4.20003,9.71659300374,5.541306,5.572508,31.29898,20.40553,,,,,,,,,,,,,,,,,,,,,,36.53746,0.04033566,35,0,35.5744,0.1256049
7873,2021/06/21 15:55:26,108561.176,6.7508,1,17,0,1,0,0,2.295162,4.200239,9.640228943718,5.541461,5.572508,31.29963,20.40553,,,,,,,,,,,,,,,,,,,,,,36.20345,0.04033566,35,0,35.5744,0.1256049
7874,2021/06/21 15:55:26,108561.4254,7.0002,1,17,0,1,0,0,2.276873,4.199947,9.562745925731,5.541613,5.572508,31.30027,20.40553,,,,,,,,,,,,,,,,,,,,,,36.20345,0.04033566,35,0,35.26769,0.1256049
7875,2021/06/21 15:55:26,108561.676,7.2508,1,17,0,1,0,0,2.259048,4.200173,9.488392415304,5.541765,5.572508,31.30091,20.40553,,,,,,,,,,,,,,,,,,,,,,36.20345,0.04033566,35,0,35.26769,0.1256049
7876,2021/06/21 15:55:27,108561.9263,7.5011,1,17,0,1,0,0,2.242134,4.199885,9.41670495459,5.541916,5.572508,31.30154,20.40553,,,,,,,,,,,,,,,,,,,,,,36.23008,-0.09605885,35,0,35.26769,0.1256049
7877,2021/06/21 15:55:27,108562.1758,7.7506,1,17,0,1,0,0,2.225138,4.200111,9.345826590318,5.542066,5.572508,31.30217,20.40553,,,,,,,,,,,,,,,,,,,,,,36.23008,-0.09605885,35,0,35.07064,-0.1574254
7878,2021/06/21 15:55:27,108562.4256,8.0004,1,17,0,1,0,0,2.208398,4.199858,9.274958007484,5.542214,5.572508,31.3028,20.40553,,,,,,,,,,,,,,,,,,,,,,36.23008,-0.09605885,35,0,35.07064,-0.1574254
7879,2021/06/21 15:55:27,108562.6767,8.2515,1,17,0,1,0,0,2.192531,4.200129,9.208913036499,5.542363,5.572508,31.30342,20.40553,,,,,,,,,,,,,,,,,,,,,,36.59538,0.1141584,35,0,35.52066,0.14063
7880,2021/06/21 15:55:28,108562.9256,8.5004,1,17,0,1,0,0,2.17692,4.199893,9.14283106956,5.542509,5.572508,31.30403,20.40553,,,,,,,,,,,,,,,,,,,,,,36.59538,0.1141584,35,0,35.52066,0.14063
7881,2021/06/21 15:55:28,108563.1767,8.7515,1,17,0,1,0,0,2.162172,4.200021,9.081167805612,5.542655,5.572508,31.30465,20.40553,,,,,,,,,,,,,,,,,,,,,,36.59538,0.1141584,35,0,35.52066,0.14063
7882,2021/06/21 15:55:28,108563.4253,9.0001,1,17,0,1,0,0,2.148323,4.199986,9.022926523478,5.542799,5.572508,31.30525,20.40553,,,,,,,,,,,,,,,,,,,,,,36.38347,0.1141584,35,0,35.50395,0.14063
7883,2021/06/21 15:55:28,108563.6767,9.2515,1,17,0,1,0,0,2.134307,4.200044,8.964183309508,5.542944,5.572508,31.30586,20.40553,,,,,,,,,,,,,,,,,,,,,,36.38347,0.1141584,35,0,35.50395,0.14063
7884,2021/06/21 15:55:29,108563.9255,9.5003,1,17,0,1,0,0,2.120314,4.20013,8.90559444082,5.543087,5.572508,31.30646,20.40553,,,,,,,,,,,,,,,,,,,,,,36.38347,0.1141584,35,0,35.50395,0.14063
7885,2021/06/21 15:55:29,108564.1767,9.7515,1,17,0,1,0,0,2.106379,4.199986,8.846762310694,5.54323,5.572508,31.30706,20.40553,,,,,,,,,,,,,,,,,,,,,,36.17033,-0.1328278,35,0,35.03174,-0.1527858
7886,2021/06/21 15:55:29,108564.4262,10.001,1,17,0,1,0,0,2.092885,4.199975,8.790064677875,5.543372,5.572508,31.30766,20.40553,,,,,,,,,,,,,,,,,,,,,,36.17033,-0.1328278,35,0,35.03174,-0.1527858
7887,2021/06/21 15:55:29,108564.4277,10.0025,1,17,0,1,0,0,2.092885,4.199975,8.790064677875,5.543372,5.572508,31.30766,20.40553,,0.0199438594281673,0.0215674191713333,0.000959416676778346,1042.30004882813,,,,,,,,,,,,,,,,,36.17033,-0.1328278,35,0,35.03174,-0.1527858
7888,2021/06/21 15:55:30,108565.4672,1.0012,1,18,0,1,0,0,0,4.15417,0,5.543375,5.572508,31.30767,20.40553,,-0.00502060307189822,,,,,,,,,,,,,,,,,,,,36.50122,0.1121187,35,0,35.34242,0.09708643
7889,2021/06/21 15:55:31,108566.4662,2.0002,1,18,0,1,0,0,0,4.152425,0,5.543375,5.572508,31.30767,20.40553,,-0.00173469900619239,,,,,,,,,,,,,,,,,,,,36.13977,-0.1216686,35,0,35.14796,-0.06076694
7890,2021/06/21 15:55:32,108567.4671,3.0011,1,18,0,1,0,0,0,4.151646,0,5.543375,5.572508,31.30767,20.40553,,,,,,,,,,,,,,,,,,,,,,36.40312,0.08229613,35,0,35.16718,0.006005764
7891,2021/06/21 15:55:33,108568.4664,4.0004,1,18,0,1,0,0,0,4.150914,0,5.543375,5.572508,31.30767,20.40553,,-0.00104355800431222,,,,,,,,,,,,,,,,,,,,36.24618,-0.04904509,35,0,35.28954,0.03823519
7892,2021/06/21 15:55:34,108569.4663,5.0003,1,18,0,1,0,0,0,4.150305,0,5.543375,5.572508,31.30767,20.40553,,,,,,,,,,,,,,,,,,,,,,36.16819,-0.02437234,35,0,35.02259,-0.08341908
7893,2021/06/21 15:55:35,108570.4663,6.0003,1,18,0,1,0,0,0,4.149994,0,5.543375,5.572508,31.30767,20.40553,,,,,,,,,,,,,,,,,,,,,,36.41056,-0.02437234,35,0,35.47382,-0.08341908
7894,2021/06/21 15:55:36,108571.4673,7.0013,1,18,0,1,0,0,0,4.149785,0,5.543375,5.572508,31.30767,20.40553,,-0.000519778928719461,,,,,,,,,,,,,,,,,,,,36.08659,-0.1012409,35,0,35.03874,-0.1494956
7895,2021/06/21 15:55:37,108572.4665,8.0005,1,18,0,1,0,0,0,4.14929,0,5.543375,5.572508,31.30767,20.40553,,,,,,,,,,,,,,,,,,,,,,36.43669,-0.1012409,35,0,35.24279,-0.1494956
7896,2021/06/21 15:55:38,108573.4673,9.0013,1,18,0,1,0,0,0,4.149111,0,5.543375,5.572508,31.30767,20.40553,,,,,,,,,,,,,,,,,,,,,,36.10273,-0.1276517,35,0,35.19475,-0.1191545
7897,2021/06/21 15:55:39,108574.4673,10.0013,1,18,0,1,0,0,0,4.149176,0,5.543375,5.572508,31.30767,20.40553,,,,,,,,,,,,,,,,,,,,,,36.28846,-0.1276517,35,0,35.08022,-0.1191545
7898,2021/06/21 15:55:40,108575.4665,11.0005,1,18,0,1,0,0,0,4.148921,0,5.543375,5.572508,31.30767,20.40553,,,,,,,,,,,,,,,,,,,,,,36.52654,0.1324403,35,0,35.47262,0.08683562
7899,2021/06/21 15:55:41,108576.4664,12.0004,1,18,0,1,0,0,0,4.148583,0,5.543375,5.572508,31.30767,20.40553,,-0.000257331412285566,,,,,,,,,,,,,,,,,,,,36.14242,-0.08828402,35,0,34.99677,-0.03604531
7900,2021/06/21 15:55:42,108577.4664,13.0004,1,18,0,1,0,0,0,4.148244,0,5.543375,5.572508,31.30767,20.40553,,,,,,,,,,,,,,,,,,,,,,36.48952,0.07671833,35,0,35.31672,-0.01267314
7901,2021/06/21 15:55:43,108578.4664,14.0004,1,18,0,1,0,0,0,4.148398,0,5.543375,5.572508,31.30767,20.40553,,,,,,,,,,,,,,,,,,,,,,36.02731,-0.04603982,35,0,35.01429,0.05214095
7902,2021/06/21 15:55:44,108579.4665,15.0005,1,18,0,1,0,0,0,4.148193,0,5.543375,5.572508,31.30767,20.40553,,,,,,,,,,,,,,,,,,,,,,36.30856,-0.01051068,35,0,35.09337,-0.121938
7903,2021/06/21 15:55:45,108580.4665,16.0005,1,18,0,1,0,0,0,4.148124,0,5.543375,5.572508,31.30767,20.40553,,,,,,,,,,,,,,,,,,,,,,36.45593,0.04605174,35,0,35.50668,0.1291597
7904,2021/06/21 15:55:46,108581.4673,17.0013,1,18,0,1,0,0,0,4.148015,0,5.543375,5.572508,31.30767,20.40553,,,,,,,,,,,,,,,,,,,,,,36.11018,-0.1080465,35,0,34.98544,-0.1628888
7905,2021/06/21 15:55:47,108582.4674,18.0014,1,18,0,1,0,0,0,4.147825,0,5.543375,5.572508,31.30767,20.40553,,,,,,,,,,,,,,,,,,,,,,36.48905,0.1183975,35,0,35.39312,0.1274014
7906,2021/06/21 15:55:48,108583.4665,19.0005,1,18,0,1,0,0,0,4.147827,0,5.543375,5.572508,31.30767,20.40553,,,,,,,,,,,,,,,,,,,,,,36.06126,-0.1336861,35,0,35.04832,-0.1077521
7907,2021/06/21 15:55:49,108584.4667,20.0007,1,18,0,1,0,0,0,4.14776,0,5.543375,5.572508,31.30767,20.40553,,,,,,,,,,,,,,,,,,,,,,36.38837,0.1022232,35,0,35.22931,0.05655885
7908,2021/06/21 15:55:50,108585.4665,21.0005,1,18,0,1,0,0,0,4.147738,0,5.543375,5.572508,31.30767,20.40553,,-0.000122907804325223,,,,,,,,,,,,,,,,,,,,36.39709,0.1022232,35,0,35.55952,0.05655885
7909,2021/06/21 15:55:51,108586.4665,22.0005,1,18,0,1,0,0,0,4.147846,0,5.543375,5.572508,31.30767,20.40553,,,,,,,,,,,,,,,,,,,,,,36.17338,0.03898144,35,0,35.06977,-0.05052686
7910,2021/06/21 15:55:52,108587.4665,23.0005,1,18,0,1,0,0,0,4.147953,0,5.543375,5.572508,31.30767,20.40553,,,,,,,,,,,,,,,,,,,,,,36.49727,0.03898144,35,0,35.4992,-0.05052686
7911,2021/06/21 15:55:53,108588.4665,24.0005,1,18,0,1,0,0,0,4.14804,0,5.543375,5.572508,31.30767,20.40553,,,,,,,,,,,,,,,,,,,,,,35.96539,-0.07030368,35,0,34.99422,-0.1359689
7912,2021/06/21 15:55:54,108589.4664,25.0004,1,18,0,1,0,0,0,4.14797,0,5.543375,5.572508,31.30767,20.40553,,,,,,,,,,,,,,,,,,,,,,36.33955,-0.07030368,35,0,35.29921,-0.1359689
7913,2021/06/21 15:55:55,108590.4665,26.0005,1,18,0,1,0,0,0,4.147834,0,5.543375,5.572508,31.30767,20.40553,,,,,,,,,,,,,,,,,,,,,,36.34129,0.1174688,35,0,35.57349,0.1810241
7914,2021/06/21 15:55:56,108591.4666,27.0006,1,18,0,1,0,0,0,4.148019,0,5.543375,5.572508,31.30767,20.40553,,,,,,,,,,,,,,,,,,,,,,36.18124,-0.116924,35,0,35.09861,-0.1345825
7915,2021/06/21 15:55:57,108592.4666,28.0006,1,18,0,1,0,0,0,4.147896,0,5.543375,5.572508,31.30767,20.40553,,,,,,,,,,,,,,,,,,,,,,36.43588,0.1464832,35,0,35.55647,0.129261
7916,2021/06/21 15:55:58,108593.4667,29.0007,1,18,0,1,0,0,0,4.147942,0,5.543375,5.572508,31.30767,20.40553,,,,,,,,,,,,,,,,,,,,,,36.00462,-0.1055872,35,0,35.01954,-0.07956147
7917,2021/06/21 15:55:59,108594.4666,30.0006,1,18,0,1,0,0,0,4.147874,0,5.543375,5.572508,31.30767,20.40553,,,,,,,,,,,,,,,,,,,,,,36.44721,0.1091278,35,0,35.42807,0.03943801
7918,2021/06/21 15:56:00,108595.4667,31.0007,1,18,0,1,0,0,0,4.147822,0,5.543375,5.572508,31.30767,20.40553,,,,,,,,,,,,,,,,,,,,,,36.28324,-0.05124092,35,0,35.57124,0.04474044
