Repository: HVES-Battery-Testing-Consortium/LG-HG2

# Battery Testing Consortium (BTC)
The Battery Testing Consortium (BTC) has been developed within the High Voltage and Energy Storage Lab at Oxford Brookes University to provide accurate and comprehensive cell data to Formula Student Electric teams. Through the BTC, we aim to provide FS teams with information for improved and informed decisions for cell selection, pack architecture design, thermal cooling requirements, and end of life predictions. A range of tests are completed to provide a comprehensive electrochemical lithium-ion characterisation for modelling, validation, and battery management parameterisation.

File: Data/Round1/LG_HG2/Package 1/210620_FSD_HPPC_EIS_LGHG2_1_35C/210620_FSD_HPPC_EIS_LGHG2_1_35C_Channel_3_Wb_1.CSV (part 43 of 63)
Data_Point,Date_Time,Test_Time(s),Step_Time(s),Cycle_Index,Step_Index,TC_Counter1,TC_Counter2,TC_Counter3,TC_Counter4,Current(A),Voltage(V),Power(W),Charge_Capacity(Ah),Discharge_Capacity(Ah),Charge_Energy(Wh),Discharge_Energy(Wh),ACR(Ohm),dV/dt(V/s),Internal_Resistance(Ohm),dQ/dV(Ah/V),dV/dQ(V/Ah),MetaCode_MV_UD1,MetaCode_MV_UD2,MetaCode_MV_UD3,MetaCode_MV_UD4,MetaCode_MV_UD5,MetaCode_MV_UD6,MetaCode_MV_UD7,MetaCode_MV_UD8,MetaCode_MV_UD9,MetaCode_MV_UD10,MetaCode_MV_UD11,MetaCode_MV_UD12,MetaCode_MV_UD13,MetaCode_MV_UD14,MetaCode_MV_UD15,MetaCode_MV_UD16,Aux_Temperature_1(C),Aux_dT/dt_1(C),Aux_Temperature_2(C),Aux_dT/dt_2(C),Aux_Temperature_3(C),Aux_dT/dt_3(C)
8118,2021/06/21 16:40:41,111275.9363,4.0003,1,18,1,1,0,0,0,4.108401,0,5.553391,5.718088,31.34952,20.9789,,-0.0013887049863115,,,,,,,,,,,,,,,,,,,,36.20017,-0.08460879,35,0,35.4601,-0.02579927
8119,2021/06/21 16:40:42,111276.9363,5.0003,1,18,1,1,0,0,0,4.107559,0,5.553391,5.718088,31.34952,20.9789,,,,,,,,,,,,,,,,,,,,,,35.95335,-0.08460879,34.9,0,35.0451,-0.02579927
8120,2021/06/21 16:40:43,111277.9362,6.0002,1,18,1,1,0,0,0,4.10688,0,5.553391,5.718088,31.34952,20.9789,,-0.00103832804597914,,,,,,,,,,,,,,,,,,,,36.46523,0.08172393,35,0,35.56491,0.1321197
8121,2021/06/21 16:40:44,111278.9365,7.0005,1,18,1,1,0,0,0,4.10618,0,5.553391,5.718088,31.34952,20.9789,,,,,,,,,,,,,,,,,,,,,,36.20587,0.08172393,34.9,0,35.49376,0.1321197
8122,2021/06/21 16:40:45,111279.9363,8.0003,1,18,1,1,0,0,0,4.105895,0,5.553391,5.718088,31.34952,20.9789,,-0.000717716699000448,,,,,,,,,,,,,,,,,,,,36.17363,0.04636884,34.9,0,35.15908,-0.1268208
8123,2021/06/21 16:40:46,111280.9364,9.0004,1,18,1,1,0,0,0,4.105343,0,5.553391,5.718088,31.34952,20.9789,,,,,,,,,,,,,,,,,,,,,,36.45483,0.04636884,35,0,35.56846,-0.01253605
8124,2021/06/21 16:40:47,111281.9364,10.0004,1,18,1,1,0,0,0,4.104935,0,5.553391,5.718088,31.34952,20.9789,,,,,,,,,,,,,,,,,,,,,,36.23113,0.01796842,35,0,35.547,0.1337612
8125,2021/06/21 16:40:48,111282.9364,11.0004,1,18,1,1,0,0,0,4.104668,0,5.553391,5.718088,31.34952,20.9789,,-0.00043626970727928,,,,,,,,,,,,,,,,,,,,36.19578,-0.1004231,35,0,35.14816,-0.1442623
8126,2021/06/21 16:40:49,111283.9364,12.0004,1,18,1,1,0,0,0,4.10441,0,5.553391,5.718088,31.34952,20.9789,,,,,,,,,,,,,,,,,,,,,,36.51922,0.1904511,35,0,35.5701,0.1514792
8127,2021/06/21 16:40:50,111284.9373,13.0013,1,18,1,1,0,0,0,4.104003,0,5.553391,5.718088,31.34952,20.9789,,,,,,,,,,,,,,,,,,,,,,35.98433,-0.07599354,35,0,35.53608,-0.01062989
8128,2021/06/21 16:40:51,111285.9365,14.0005,1,18,1,1,0,0,0,4.103774,0,5.553391,5.718088,31.34952,20.9789,,,,,,,,,,,,,,,,,,,,,,36.07986,-0.06130576,35,0,35.03898,-0.155344
8129,2021/06/21 16:40:52,111286.9363,15.0003,1,18,1,1,0,0,0,4.103329,0,5.553391,5.718088,31.34952,20.9789,,,,,,,,,,,,,,,,,,,,,,36.45473,0.1171482,35,0,35.46356,0.1326823
8130,2021/06/21 16:40:53,111287.9366,16.0006,1,18,1,1,0,0,0,4.103238,0,5.553391,5.718088,31.34952,20.9789,,-0.000273196201305836,,,,,,,,,,,,,,,,,,,,35.94067,-0.1606464,35,0,35.15826,-0.09540796
8131,2021/06/21 16:40:54,111288.9366,17.0006,1,18,1,1,0,0,0,4.103006,0,5.553391,5.718088,31.34952,20.9789,,,,,,,,,,,,,,,,,,,,,,36.0611,0.03763676,35,0,35.01319,-0.0453341
8132,2021/06/21 16:40:55,111289.9365,18.0005,1,18,1,1,0,0,0,4.102784,0,5.553391,5.718088,31.34952,20.9789,,,,,,,,,,,,,,,,,,,,,,36.34621,0.08909583,35,0,35.37408,-0.0453341
8133,2021/06/21 16:40:56,111290.9367,19.0007,1,18,1,1,0,0,0,4.1025,0,5.553391,5.718088,31.34952,20.9789,,,,,,,,,,,,,,,,,,,,,,35.99998,-0.1081979,35,0,35.26659,-0.1018095
8134,2021/06/21 16:40:57,111291.9373,20.0013,1,18,1,1,0,0,0,4.102442,0,5.553391,5.718088,31.34952,20.9789,,,,,,,,,,,,,,,,,,,,,,35.97252,-0.1081979,35,0,34.96638,-0.1018095
8135,2021/06/21 16:40:58,111292.9374,21.0014,1,18,1,1,0,0,0,4.102386,0,5.553391,5.718088,31.34952,20.9789,,,,,,,,,,,,,,,,,,,,,,36.36367,0.02275109,35,0,35.547,0.08175611
8136,2021/06/21 16:40:59,111293.9364,22.0004,1,18,1,1,0,0,0,4.102297,0,5.553391,5.718088,31.34952,20.9789,,,,,,,,,,,,,,,,,,,,,,36.03493,0.02275109,35,0,35.34354,0.08175611
8137,2021/06/21 16:41:00,111294.9364,23.0004,1,18,1,1,0,0,0,4.102335,0,5.553391,5.718088,31.34952,20.9789,,,,,,,,,,,,,,,,,,,,,,36.16787,-0.1406586,35,0,35.05419,-0.1540029
8138,2021/06/21 16:41:01,111295.9365,24.0005,1,18,1,1,0,0,0,4.102292,0,5.553391,5.718088,31.34952,20.9789,,,,,,,,,,,,,,,,,,,,,,36.37329,0.07947087,35,0,35.48677,0.02936363
8139,2021/06/21 16:41:02,111296.9366,25.0006,1,18,1,1,0,0,0,4.102176,0,5.553391,5.718088,31.34952,20.9789,,,,,,,,,,,,,,,,,,,,,,36.17057,0.0008428097,35,0,35.48636,0.1056886
8140,2021/06/21 16:41:03,111297.9366,26.0006,1,18,1,1,0,0,0,4.102138,0,5.553391,5.718088,31.34952,20.9789,,-0.000111381297756452,,,,,,,,,,,,,,,,,,,,35.96859,-0.06681442,35,0,35.04638,-0.09749532
8141,2021/06/21 16:41:04,111298.9367,27.0007,1,18,1,1,0,0,0,4.102076,0,5.553391,5.718088,31.34952,20.9789,,,,,,,,,,,,,,,,,,,,,,36.31917,0.1132536,35,0,35.34869,0.05447507
8142,2021/06/21 16:41:05,111299.9366,28.0006,1,18,1,1,0,0,0,4.102143,0,5.553391,5.718088,31.34952,20.9789,,,,,,,,,,,,,,,,,,,,,,35.99514,-0.002980232,35,0,35.56275,0.0668931
8143,2021/06/21 16:41:06,111300.9365,29.0005,1,18,1,1,0,0,0,4.101941,0,5.553391,5.718088,31.34952,20.9789,,,,,,,,,,,,,,,,,,,,,,35.91662,-0.1228166,35,0,35.01529,-0.1710832
8144,2021/06/21 16:41:07,111301.9366,30.0006,1,18,1,1,0,0,0,4.101836,0,5.553391,5.718088,31.34952,20.9789,,,,,,,,,,,,,,,,,,,,,,36.20541,0.09024501,35,0,35.19974,0.05764127
8145,2021/06/21 16:41:08,111302.9366,31.0006,1,18,1,1,0,0,0,4.10187,0,5.553391,5.718088,31.34952,20.9789,,,,,,,,,,,,,,,,,,,,,,36.08678,-0.0370717,35,0,35.45835,0.08081675
8146,2021/06/21 16:41:09,111303.9365,32.0005,1,18,1,1,0,0,0,4.101447,0,5.553391,5.718088,31.34952,20.9789,,,,,,,,,,,,,,,,,,,,,,35.87255,-0.06694674,35,0,35.09702,-0.1129162
8147,2021/06/21 16:41:10,111304.9366,33.0006,1,18,1,1,0,0,0,4.101601,0,5.553391,5.718088,31.34952,20.9789,,,,,,,,,,,,,,,,,,,,,,36.38108,-0.06694674,35,0,35.11019,-0.1129162
8148,2021/06/21 16:41:11,111305.9376,34.0016,1,18,1,1,0,0,0,4.101575,0,5.553391,5.718088,31.34952,20.9789,,,,,,,,,,,,,,,,,,,,,,36.11774,-0.08229256,35,0,35.48936,-0.01036406
8149,2021/06/21 16:41:12,111306.9368,35.0008,1,18,1,1,0,0,0,4.101661,0,5.553391,5.718088,31.34952,20.9789,,,,,,,,,,,,,,,,,,,,,,35.8699,-0.08229256,35,0,35.11535,-0.01036406
8150,2021/06/21 16:41:13,111307.936,36,1,18,1,1,0,0,0,4.101584,0,5.553391,5.718088,31.34952,20.9789,,,,,,,,,,,,,,,,,,,,,,36.324,0.08885264,35,0,35.52124,0.1458073
8151,2021/06/21 16:41:14,111308.9366,37.0006,1,18,1,1,0,0,0,4.101554,0,5.553391,5.718088,31.34952,20.9789,,,,,,,,,,,,,,,,,,,,,,36.1073,0.08885264,35,0,35.49987,0.1458073
8152,2021/06/21 16:41:15,111309.9366,38.0006,1,18,1,1,0,0,0,4.10124,0,5.553391,5.718088,31.34952,20.9789,,-0.000038247810152825,,,,,,,,,,,,,,,,,,,,36.0575,-0.1363146,35,0,35.14725,-0.1168704
8153,2021/06/21 16:41:16,111310.9368,39.0008,1,18,1,1,0,0,0,4.101302,0,5.553391,5.718088,31.34952,20.9789,,,,,,,,,,,,,,,,,,,,,,36.35624,0.05303383,35,0,35.5116,-0.02117038
8154,2021/06/21 16:41:17,111311.9367,40.0007,1,18,1,1,0,0,0,4.101347,0,5.553391,5.718088,31.34952,20.9789,,,,,,,,,,,,,,,,,,,,,,36.11908,0.01924515,35,0,35.50468,0.1328647
8155,2021/06/21 16:41:17,111311.9382,40.0022,1,18,1,1,0,0,0,4.101347,0,5.553391,5.718088,31.34952,20.9789,,-0.000038247810152825,0.0215674191713333,0,0,,,,,,,,,,,,,,,,,36.11908,0.01924515,35,0,35.50468,0.1328647
8156,2021/06/21 16:41:17,111311.9446,0.0015,1,19,1,1,0,0,0,4.101336,0,5.553391,5.718088,31.34952,20.9789,,-0.000038247810152825,0.0215674191713333,0,0,,,,,,,,,,,,,,,,,36.1188445377984,0.0191754734993131,35,0,35.5043595858801,0.132739260133793
8157,2021/06/21 16:41:27,111321.9836,10.0014,1,20,1,1,0,0,-1.499938,4.06083,-6.09099322854,5.553426,5.722249,31.34966,20.99581,,-0.00066110520856455,,0.502186298370361,2.75426602363586,,,,,,,,,,,,,,,,,35.7495,-0.09011865,35,0,35.00176,-0.06402493
8158,2021/06/21 16:41:37,111331.9837,20.0015,1,20,1,1,0,0,-1.499903,4.056519,-6.084385017657,5.553426,5.72641,31.34966,21.0127,,-0.000434194487752393,,0.87033212184906,,,,,,,,,,,,,,,,,,36.08724,0.09436011,35,0,35.30507,0.09451032
8159,2021/06/21 16:41:47,111341.9824,30.0002,1,20,1,1,0,0,-1.499896,4.053976,-6.080542386496,5.553426,5.73057,31.34966,21.02957,,-0.000237428597756661,,,,,,,,,,,,,,,,,,,,36.11475,0.1395047,35,0,35.45142,0.1287627
8160,2021/06/21 16:41:57,111351.9824,40.0002,1,20,1,1,0,0,-1.499878,4.051734,-6.077106688452,5.553426,5.734732,31.34966,21.04643,,-0.000206467899261042,,,,,,,,,,,,,,,,,,,,35.97639,0.08656621,35,0,35.55746,0.1129043
8161,2021/06/21 16:42:07,111361.9825,50.0003,1,20,1,1,0,0,-1.49993,4.050551,-6.07554296143,5.553426,5.738893,31.34966,21.06329,,-0.000176368397660553,,1.97245001792908,0.745640218257904,,,,,,,,,,,,,,,,,35.8678,-0.07020235,35,0,35.4348,-0.02878547
8162,2021/06/21 16:42:17,111371.9834,60.0012,1,20,1,1,0,0,-1.499952,4.049362,-6.073848630624,5.553426,5.743054,31.34966,21.08014,,-0.000116509596409742,,,,,,,,,,,,,,,,,,,,35.72206,-0.07554173,35,0,35.36582,0.01611829
8163,2021/06/21 16:42:27,111381.9832,70.001,1,20,1,1,0,0,-1.499929,4.04812,-6.07189258348,5.553426,5.747216,31.34966,21.09699,,-0.0000976969167822972,,,,,,,,,,,,,,,,,,,,35.54478,-0.1059282,35,0,35.08353,-0.04487038
8164,2021/06/21 16:42:37,111391.9828,80.0006,1,20,1,1,0,0,-1.499922,4.047335,-6.07068680787,5.553426,5.751377,31.34966,21.11384,,-0.0000988188476185314,,,,,,,,,,,,,,,,,,,,35.52903,-0.04802585,35,0,35.05378,-0.1048648
8165,2021/06/21 16:42:47,111401.9829,90.0007,1,20,1,1,0,0,-1.49997,4.046477,-6.06959410569,5.553426,5.755538,31.34966,21.13068,,-0.0000519946006534155,,,,,,,,,,,,,,,,,,,,35.46228,-0.1545417,35,0,35.00094,-0.1830721
8166,2021/06/21 16:42:57,111411.9822,100,1,20,1,1,0,0,-1.499933,4.045684,-6.068254939172,5.553426,5.759698,31.34966,21.14751,,,,3.93404507637024,,,,,,,,,,,,,,,,,,35.45963,-0.08221507,35,0,35.17311,-0.02768159
8167,2021/06/21 16:43:07,111421.9823,110.0001,1,20,1,1,0,0,-1.499837,4.044888,-6.066672683256,5.553426,5.76386,31.34966,21.16434,,-0.0000726228172425181,,,,,,,,,,,,,,,,,,,,35.52903,0.00655055,35,0,35.04678,-0.06991982
8168,2021/06/21 16:43:17,111431.9824,120.0002,1,20,1,1,0,0,-1.499949,4.044331,-6.066290239119,5.553426,5.768021,31.34966,21.18118,,-0.0000875868790899403,,,,,,,,,,,,,,,,,,,,35.54259,-0.03083825,35,0,35.03938,-0.1444483
8169,2021/06/21 16:43:27,111441.9825,130.0003,1,20,1,1,0,0,-1.499916,4.043426,-6.064799352216,5.553426,5.772182,31.34966,21.198,,-0.0000471752209705301,,,,,,,,,,,,,,,,,,,,35.77831,-0.006524324,35,0,35.27533,-0.1092362
8170,2021/06/21 16:43:37,111451.9827,140.0005,1,20,1,1,0,0,-1.499918,4.042962,-6.064111477116,5.553426,5.776344,31.34966,21.21483,,-0.0000603771404712461,,,,,,,,,,,,,,,,,,,,35.86515,0.05114555,35,0,35.60682,0.1035905
8171,2021/06/21 16:43:47,111461.9827,150.0005,1,20,1,1,0,0,-1.499934,4.042062,-6.062826223908,5.553426,5.780506,31.34966,21.23165,,-0.0000723031334928237,,,,,,,,,,,,,,,,,,,,35.73033,0.07272243,35,0,35.58371,0.15576
8172,2021/06/21 16:43:57,111471.9827,160.0005,1,20,1,1,0,0,-1.499967,4.041497,-6.062112130599,5.553426,5.784667,31.34966,21.24847,,,,5.69685697555542,0.206988602876663,,,,,,,,,,,,,,,,,35.71595,0.08676767,35,0,35.50645,0.1086843
8173,2021/06/21 16:44:07,111481.983,170.0008,1,20,1,1,0,0,-1.499927,4.04054,-6.06051504058,5.553426,5.788828,31.34966,21.26529,,-0.000083485632785596,,,,,,,,,,,,,,,,,,,,35.80618,0.01307845,35,0,35.59673,0.08733034
8174,2021/06/21 16:44:17,111491.9829,180.0007,1,20,1,1,0,0,-1.499932,4.040265,-6.06012276198,5.553426,5.792989,31.34966,21.2821,,-0.0000413297602790408,,,,,,,,,,,,,,,,,,,,35.26749,-0.1513088,35,0,35.1487,-0.07929444
8175,2021/06/21 16:44:27,111501.9823,190.0001,1,20,1,1,0,0,-1.49992,4.03932,-6.0586568544,5.553426,5.797151,31.34966,21.29891,,-0.0000698535222909413,,,,,,,,,,,,,,,,,,,,35.24433,-0.08596778,35,0,34.94371,-0.07070541
8176,2021/06/21 16:44:37,111511.9833,200.0011,1,20,1,1,0,0,-1.499872,4.03896,-6.05792301312,5.553426,5.801312,31.34966,21.31572,,-0.0001093569007935,,,,,,,,,,,,,,,,,,,,35.29586,-0.01636386,35,0,34.93232,-0.09503961
8177,2021/06/21 16:44:47,111521.9826,210.0004,1,20,1,1,0,0,-1.49994,4.038077,-6.05687321538,5.553426,5.805473,31.34966,21.33252,,-0.000054210740927374,,,,,,,,,,,,,,,,,,,,35.38887,-0.02676129,35,0,35.09533,-0.1097798
8178,2021/06/21 16:44:57,111531.9834,220.0012,1,20,1,1,0,0,-1.499936,4.037723,-6.056326085728,5.553426,5.809635,31.34966,21.34933,,-0.0000593512595514767,,,,,,,,,,,,,,,,,,,,35.40769,-0.08475542,35,0,35.04423,-0.1240909
8179,2021/06/21 16:45:06,111541.156,229.1738,1,20,1,1,0,0,-1.499899,4.036978,-6.055059265222,5.553426,5.813451,31.34966,21.36473,,-0.0000593512595514767,0.0215674191713333,5.69685697555542,0.206988602876663,,,,,,,,,,,,,,,,,35.23294,-0.14382,35,0,35.04423,-0.1984489
8180,2021/06/21 16:46:06,111601.196,60.0008,1,21,1,1,0,0,0,4.085535,0,5.553426,5.813453,31.34966,21.36474,,0.0001047339028446,,,,,,,,,,,,,,,,,,,,35.3299,-0.0776422,35,0,35.42781,0.02281189
8181,2021/06/21 16:47:06,111661.1958,120.0006,1,21,1,1,0,0,0,4.087176,0,5.553426,5.813453,31.34966,21.36474,,-0.00000284473708234145,,,,,,,,,,,,,,,,,,,,35.17436,-0.01760483,35,0,34.99961,-0.1159227
8182,2021/06/21 16:48:06,111721.1956,180.0004,1,21,1,1,0,0,0,4.088078,0,5.553426,5.813453,31.34966,21.36474,,0.0000161219104484189,,0,,,,,,,,,,,,,,,,,,34.96023,-0.1530492,35,0,35.0652,-0.144285
8183,2021/06/21 16:49:06,111781.1957,240.0005,1,21,1,1,0,0,0,4.08861,0,5.553426,5.813453,31.34966,21.36474,,0.0000403024387196638,,,,,,,,,,,,,,,,,,,,35.06336,-0.0325036,35,0,35.0844,-0.1307917
8184,2021/06/21 16:50:06,111841.1954,300.0002,1,21,1,1,0,0,0,4.088769,0,5.553426,5.813453,31.34966,21.36474,,-0.0000341343002219219,,0,,,,,,,,,,,,,,,,,,35.04626,-0.04671216,35,0,35.01135,-0.1384604
8185,2021/06/21 16:51:06,111901.1953,360.0001,1,21,1,1,0,0,0,4.089177,0,5.553426,5.813453,31.34966,21.36474,,-0.0000180175593413878,,,,,,,,,,,,,,,,,,,,35.22194,0.1208901,35,0,35.31287,-0.1034927
8186,2021/06/21 16:52:06,111961.196,420.0008,1,21,1,1,0,0,0,4.089141,0,5.553426,5.813453,31.34966,21.36474,,0.0000122501996884239,,0,,,,,,,,,,,,,,,,,,35.04754,-0.06873012,35,0,35.01963,-0.1189625
8187,2021/06/21 16:53:06,112021.1958,480.0006,1,21,1,1,0,0,0,4.089325,0,5.553426,5.813453,31.34966,21.36474,,0.0000629798378213309,,,,,,,,,,,,,,,,,,,,35.06894,-0.07160425,35,0,35.12495,-0.1392961
8188,2021/06/21 16:54:06,112081.1966,540.0014,1,21,1,1,0,0,0,4.089546,0,5.553426,5.813453,31.34966,21.36474,,0.00000513632994625368,,0,,,,,,,,,,,,,,,,,,35.19914,-0.02036572,35,0,35.26212,-0.1033735
8189,2021/06/21 16:55:06,112141.1957,600.0005,1,21,1,1,0,0,0,4.08949,0,5.553426,5.813453,31.34966,21.36474,,-0.0000271058197540697,,,,,,,,,,,,,,,,,,,,35.00164,0.1064336,35,0,35.35129,0.09766579
8190,2021/06/21 16:56:06,112201.1954,660.0002,1,21,1,1,0,0,0,4.089619,0,5.553426,5.813453,31.34966,21.36474,,-0.0000241814705077559,,0,,,,,,,,,,,,,,,,,,34.89536,0.07825136,35,0,35.32896,0.1480901
8191,2021/06/21 16:57:06,112261.1954,720.0002,1,21,1,1,0,0,0,4.089672,0,5.553426,5.813453,31.34966,21.36474,,-0.000000316094997288019,,,,,,,,,,,,,,,,,,,,35.20787,-0.09344459,35,0,35.32677,-0.1370656
8192,2021/06/21 16:58:06,112321.1952,780,1,21,1,1,0,0,0,4.089828,0,5.553426,5.813453,31.34966,21.36474,,-0.0000105100698419847,,0,,,,,,,,,,,,,,,,,,35.01481,-0.116123,35,0,35.16872,-0.1487875
8193,2021/06/21 16:59:06,112381.1959,840.0007,1,21,1,1,0,0,0,4.089832,0,5.553426,5.813453,31.34966,21.36474,,0.0000584000008529983,,,,,,,,,,,,,,,,,,,,34.77824,0.08905172,35,0,35.21893,0.1458132
8194,2021/06/21 17:00:06,112441.1957,900.0005,1,21,1,1,0,0,0,4.089689,0,5.553426,5.813453,31.34966,21.36474,,0.00000727018414181657,,0,,,,,,,,,,,,,,,,,,35.04924,0.1180303,35,0,35.55956,0.09394288
8195,2021/06/21 17:01:06,112501.1954,960.0002,1,21,1,1,0,0,0,4.089867,0,5.553426,5.813453,31.34966,21.36474,,-0.0000155688394443132,,,,,,,,,,,,,,,,,,,,34.88485,0.08561611,35,0,35.26254,0.1380038
8196,2021/06/21 17:02:06,112561.1955,1020.0003,1,21,1,1,0,0,0,4.089959,0,5.553426,5.813453,31.34966,21.36474,,-0.0000246537692873972,,0,,,,,,,,,,,,,,,,,,34.84034,-0.1314032,35,0,35.00829,-0.09198666
8197,2021/06/21 17:03:06,112621.196,1080.0008,1,21,1,1,0,0,0,4.090194,0,5.553426,5.813453,31.34966,21.36474,,0.0000142246299219551,,,,,,,,,,,,,,,,,,,,34.93956,-0.1370192,35,0,35.0865,-0.141269
8198,2021/06/21 17:04:06,112681.1961,1140.0009,1,21,1,1,0,0,0,4.089923,0,5.553426,5.813453,31.34966,21.36474,,0.0000000790244030213216,,0,,,,,,,,,,,,,,,,,,34.68991,-0.07444501,35,0,34.97684,0.004223585
8199,2021/06/21 17:05:06,112741.1959,1200.0007,1,21,1,1,0,0,0,4.089871,0,5.553426,5.813453,31.34966,21.36474,,-0.0000109851198430988,,,,,,,,,,,,,,,,,,,,35.22102,0.0946784,35,0,35.6264,0.01596332
8200,2021/06/21 17:06:06,112801.1961,1260.0009,1,21,1,1,0,0,0,4.08996,0,5.553426,5.813453,31.34966,21.36474,,-0.00000102738499663246,,0,,,,,,,,,,,,,,,,,,34.85292,-0.1061594,35,0,35.37044,-0.05802631
8201,2021/06/21 17:07:06,112861.1955,1320.0003,1,21,1,1,0,0,0,4.090187,0,5.553426,5.813453,31.34966,21.36474,,-0.0000237863405345706,,,,,,,,,,,,,,,,,,,,34.83769,-0.02976537,35,0,35.0616,-0.1040208
8202,2021/06/21 17:08:06,112921.1958,1380.0006,1,21,1,1,0,0,0,4.090336,0,5.553426,5.813453,31.34966,21.36474,,0.0000093248791017686,,0,,,,,,,,,,,,,,,,,,34.92339,-0.1148689,35,0,35.48275,-0.07764339
8203,2021/06/21 17:09:06,112981.1966,1440.0014,1,21,1,1,0,0,0,4.090093,0,5.553426,5.813453,31.34966,21.36474,,0.0000113793203126988,,,,,,,,,,,,,,,,,,,,34.92823,0.03169179,35,0,35.15209,-0.04260898
8204,2021/06/21 17:10:06,113041.1961,1500.0009,1,21,1,1,0,0,0,4.089979,0,5.553426,5.813453,31.34966,21.36474,,0.00000719128001946956,,0,,,,,,,,,,,,,,,,,,35.12621,0.09014726,35,0,35.38493,0.06824732
8205,2021/06/21 17:11:06,113101.1958,1560.0006,1,21,1,1,0,0,0,4.090113,0,5.553426,5.813453,31.34966,21.36474,,-0.00000150156301970128,,,,,,,,,,,,,,,,,,,,34.78482,-0.03769875,35,0,35.06471,-0.1010227
8206,2021/06/21 17:12:06,113161.1957,1620.0005,1,21,1,1,0,0,0,4.090317,0,5.553426,5.813453,31.34966,21.36474,,-0.00000252896893471188,,0,,,,,,,,,,,,,,,,,,34.9418,-0.09108186,35,0,35.46621,-0.06916046
8207,2021/06/21 17:13:06,113221.1967,1680.0015,1,21,1,1,0,0,0,4.090172,0,5.553426,5.813453,31.34966,21.36474,,-0.0000193609794223448,,,,,,,,,,,,,,,,,,,,34.86609,-0.0150466,35,0,35.18087,-0.08493185
8208,2021/06/21 17:14:06,113281.1963,1740.0011,1,21,1,1,0,0,0,4.090117,0,5.553426,5.813453,31.34966,21.36474,,0.0000267102495854488,,0,,,,,,,,,,,,,,,,,,34.7743,-0.1002812,35,0,35.15209,-0.1329541
8209,2021/06/21 17:15:06,113341.1956,1800.0004,1,21,1,1,0,0,0,4.090031,0,5.553426,5.813453,31.34966,21.36474,,-0.00000505743491885369,,,,,,,,,,,,,,,,,,,,34.70698,-0.09496689,35,0,35.0918,-0.1210976
8210,2021/06/21 17:15:06,113341.1968,1800.0016,1,21,1,1,0,0,0,4.090038,0,5.553426,5.813453,31.34966,21.36474,,-0.00000505743491885369,0.0215674191713333,0,0,,,,,,,,,,,,,,,,,34.70698,-0.09496689,35,0,35.0918,-0.1210976
8211,2021/06/21 17:15:06,113341.2035,0.0017,1,22,1,1,0,0,0,4.090021,0,5.553426,5.813453,31.34966,21.36474,,-0.00000505743491885369,0.0215674191713333,0,0,,,,,,,,,,,,,,,,,34.7069892141489,-0.0949632306001655,35,0,35.0919939456362,-0.121089223628623
8212,2021/06/21 17:15:06,113341.2114,0.0018,1,23,2,1,0,0,0,4.090441,0,5.553426,5.813453,31.34966,21.36474,,-0.00000505743491885369,0.0215674191713333,0,0,,,,,,,,,,,,,,,,,34.7070000785932,-0.0949589157854353,35,0,35.0922226305785,-0.121079347056651
8213,2021/06/21 17:20:39,113674.3299,60.0003,1,14,2,1,0,0,0,4.090426,0,5.553426,5.813453,31.34966,21.36474,,-0.0000261542591033503,,,,,,,,,,,,,,,,,,,,35.16512,0.08698344,35,0,35.5985,0.1087928
8214,2021/06/21 17:21:39,113734.3302,120.0006,1,14,2,1,0,0,0,4.090489,0,5.553426,5.813453,31.34966,21.36474,,-0.0000139082903842791,,,,,,,,,,,,,,,,,,,,35.2224,0.1040959,35,0,35.59285,0.08875608
8215,2021/06/21 17:22:39,113794.33,180.0004,1,14,2,1,0,0,0,4.090387,0,5.553426,5.813453,31.34966,21.36474,,-0.0000160410199896432,,0,0,,,,,,,,,,,,,,,,,35.25295,0.0655818,35,0,35.6164,0.002183914
8216,2021/06/21 17:23:39,113854.3299,240.0003,1,14,2,1,0,0,0,4.090355,0,5.553426,5.813453,31.34966,21.36474,,0.0000463090691482648,,,,,,,,,,,,,,,,,,,,35.13804,0.08211732,35,0,35.51554,0.07553339
8217,2021/06/21 17:24:39,113914.3307,300.0011,1,14,2,1,0,0,0,4.090168,0,5.553426,5.813453,31.34966,21.36474,,0.0000270281398115912,,0,0,,,,,,,,,,,,,,,,,34.87048,0.03495932,35,0,35.62379,0.08952379
8218,2021/06/21 17:24:39,113914.3322,300.0026,1,14,2,1,0,0,0,4.090168,0,5.553426,5.813453,31.34966,21.36474,,0.0000270281398115912,0.0215674191713333,0,0,,,,,,,,,,,,,,,,,34.87048,0.03495932,35,0,35.42292,0.08952379
8219,2021/06/21 17:24:39,113914.6197,0.2505,1,15,2,1,0,0,-18.07461,3.735822,-67.52352567942,5.553426,5.814663,31.34966,21.36929,,-0.108783200383186,,0.0363101698458195,27.5404891967773,,,,,,,,,,,,,,,,,34.87048,0.03495932,35,0,35.42292,0.08952379
8220,2021/06/21 17:24:40,113914.87,0.5008,1,15,2,1,0,0,-18.07632,3.72403,-67.3167579696,5.553426,5.81592,31.34966,21.37397,,-0.0474374890327454,,0.100583396852016,11.5978298187256,,,,,,,,,,,,,,,,,34.87048,0.03495932,35,0,35.42292,0.08952379
8221,2021/06/21 17:24:40,113915.1204,0.7512,1,15,2,1,0,0,-18.07739,3.715234,-67.16173395926,5.553426,5.817176,31.34966,21.37864,,,,,,,,,,,,,,,,,,,,,,34.70172,-0.1592815,35,0,35.0446,-0.1809978
8222,2021/06/21 17:24:40,113915.3698,1.0006,1,15,2,1,0,0,-18.07298,3.709066,-67.03387563668,5.553426,5.81842,31.34966,21.38326,,,,,,,,,,,,,,,,,,,,,,34.70172,-0.1592815,35,0,35.0446,-0.1809978
8223,2021/06/21 17:24:40,113915.6204,1.2512,1,15,2,1,0,0,-18.06297,3.70356,-66.8972931732,5.553426,5.819685,31.34966,21.38795,,,,,,,,,,,,,,,,,,,,,,34.70172,-0.1592815,35,0,35.0446,-0.1809978
8224,2021/06/21 17:24:41,113915.87,1.5008,1,15,2,1,0,0,-18.0517,3.698653,-66.7669743601,5.553426,5.820935,31.34966,21.39258,,-0.019592460244894,,0.238113105297089,4.18415784835815,,,,,,,,,,,,,,,,,35.03186,0.1031673,35,0,35.23469,0.05940437
8225,2021/06/21 17:24:41,113916.1195,1.7503,1,15,2,1,0,0,-18.04755,3.694372,-66.6743633886,5.553426,5.82218,31.34966,21.39718,,,,,,,,,,,,,,,,,,,,,,35.03186,0.1031673,35,0,35.23469,0.05940437
8226,2021/06/21 17:24:41,113916.3692,2,1,15,2,1,0,0,-18.04868,3.690147,-66.60228235596,5.553426,5.823434,31.34966,21.40181,,,,,,,,,,,,,,,,,,,,,,35.03186,0.1031673,35,0,35.23469,0.05940437
8227,2021/06/21 17:24:41,113916.6203,2.2511,1,15,2,1,0,0,-18.05243,3.686955,-66.55849705065,5.553426,5.824692,31.34966,21.40645,,,,,,,,,,,,,,,,,,,,,,35.30449,0.1031673,35,0,35.61899,0.05940437
8228,2021/06/21 17:24:42,113916.8693,2.5001,1,15,2,1,0,0,-18.05518,3.68367,-66.5093249106,5.553426,5.825939,31.34966,21.41104,,-0.0134932203218341,,0.354049503803253,3.26309299468994,,,,,,,,,,,,,,,,,35.30449,0.1031673,35,0,35.61899,0.05940437
8229,2021/06/21 17:24:42,113917.1205,2.7513,1,15,2,1,0,0,-18.05639,3.68092,-66.4641270788,5.553426,5.827198,31.34966,21.41568,,,,,,,,,,,,,,,,,,,,,,35.30449,0.1031673,35,0,35.61899,0.05940437
8230,2021/06/21 17:24:42,113917.3693,3.0001,1,15,2,1,0,0,-18.05617,3.67772,-66.4055375324,5.553426,5.828445,31.34966,21.42027,,,,,,,,,,,,,,,,,,,,,,35.02308,-0.002741814,35,0,35.45658,0.06933928
8231,2021/06/21 17:24:42,113917.6196,3.2504,1,15,2,1,0,0,-18.05618,3.675543,-66.36626600574,5.553426,5.829696,31.34966,21.42487,,,,,,,,,,,,,,,,,,,,,,35.02308,-0.002741814,35,0,35.45658,0.06933928
8232,2021/06/21 17:24:43,113917.8694,3.5002,1,15,2,1,0,0,-18.05645,3.672674,-66.3154544473,5.553426,5.830951,31.34966,21.42948,,-0.0103522995486856,,0.441377997398376,2.42601108551025,,,,,,,,,,,,,,,,,34.82375,-0.002741814,35,0,35.45658,0.06933928
8233,2021/06/21 17:24:43,113918.1205,3.7513,1,15,2,1,0,0,-18.0565,3.670624,-66.278622256,5.553426,5.832211,31.34966,21.4341,,,,,,,,,,,,,,,,,,,,,,34.82375,-0.06229162,35,0,35.01969,-0.136528
8234,2021/06/21 17:24:43,113918.3694,4.0002,1,15,2,1,0,0,-18.05622,3.668082,-66.23169557004,5.553426,5.833457,31.34966,21.43868,,,,,,,,,,,,,,,,,,,,,,34.82375,-0.06229162,35,0,35.01969,-0.136528
8235,2021/06/21 17:24:43,113918.6206,4.2514,1,15,2,1,0,0,-18.0558,3.666149,-66.1952531142,5.553426,5.834715,31.34966,21.44329,,,,,,,,,,,,,,,,,,,,,,35.15988,-0.06229162,35,0,35.01969,-0.136528
8236,2021/06/21 17:24:44,113918.8701,4.5009,1,15,2,1,0,0,-18.0556,3.663828,-66.1526128368,5.553426,5.835967,31.34966,21.44788,,-0.00846934039145708,,0.557703077793121,1.94198095798492,,,,,,,,,,,,,,,,,35.15988,-0.06229162,35,0,35.13198,-0.136528
8237,2021/06/21 17:24:44,113919.1198,4.7506,1,15,2,1,0,0,-18.05575,3.661942,-66.1191092665,5.553426,5.837218,31.34966,21.45246,,,,,,,,,,,,,,,,,,,,,,35.15988,-0.06229162,35,0,35.13198,-0.136528
8238,2021/06/21 17:24:44,113919.3694,5.0002,1,15,2,1,0,0,-18.05592,3.65973,-66.0797921016,5.553426,5.838468,31.34966,21.45704,,,,,,,,,,,,,,,,,,,,,,35.47267,0.2027881,35,0,35.49371,0.1481307
8239,2021/06/21 17:24:44,113919.6204,5.2512,1,15,2,1,0,0,-18.05621,3.658035,-66.05024814735,5.553426,5.839725,31.34966,21.46164,,,,,,,,,,,,,,,,,,,,,,35.47267,0.2027881,35,0,35.49371,0.1481307
8240,2021/06/21 17:24:45,113919.8702,5.501,1,15,2,1,0,0,-18.05637,3.656033,-66.01468458021,5.553426,5.840977,31.34966,21.46622,,-0.00723040802404284,,0.669544577598572,1.66155099868774,,,,,,,,,,,,,,,,,35.47267,0.2027881,35,0,35.49371,0.1481307
8241,2021/06/21 17:24:45,113920.1204,5.7512,1,15,2,1,0,0,-18.05616,3.654334,-65.98323939744,5.553426,5.842232,31.34966,21.4708,,,,,,,,,,,,,,,,,,,,,,35.30582,-0.05214095,35,0,35.48759,-0.001910925
8242,2021/06/21 17:24:45,113920.3692,6,1,15,2,1,0,0,-18.05617,3.652759,-65.95483747303,5.553426,5.843475,31.34966,21.47535,,,,,,,,,,,,,,,,,,,,,,35.30582,-0.05214095,35,0,35.48759,-0.001910925
8243,2021/06/21 17:24:45,113920.6198,6.2506,1,15,2,1,0,0,-18.05621,3.651036,-65.92387273356,5.553426,5.844733,31.34966,21.47994,,,,,,,,,,,,,,,,,,,,,,35.30582,-0.05214095,35,0,35.48759,-0.001910925
8244,2021/06/21 17:24:46,113920.8702,6.501,1,15,2,1,0,0,-18.05626,3.649035,-65.8879247091,5.553426,5.845988,31.34966,21.48452,,-0.00705565791577101,,0.687464416027069,,,,,,,,,,,,,,,,,,35.06071,-0.05214095,35,0,35.07476,-0.001910925
8245,2021/06/21 17:24:46,113921.1198,6.7506,1,15,2,1,0,0,-18.05622,3.64772,-65.8640348184,5.553426,5.847239,31.34966,21.48908,,,,,,,,,,,,,,,,,,,,,,35.06071,-0.05214095,35,0,35.07476,-0.001910925
8246,2021/06/21 17:24:46,113921.3694,7.0002,1,15,2,1,0,0,-18.05589,3.64599,-65.8315943811,5.553426,5.848489,31.34966,21.49364,,,,,,,,,,,,,,,,,,,,,,35.06071,-0.05214095,35,0,35.07476,-0.001910925
8247,2021/06/21 17:24:46,113921.6206,7.2514,1,15,2,1,0,0,-18.05597,3.64434,-65.8020937098,5.553426,5.849748,31.34966,21.49823,,,,,,,,,,,,,,,,,,,,,,35.34429,0.01202106,35,0,35.0717,-0.1299655
8248,2021/06/21 17:24:47,113921.8695,7.5003,1,15,2,1,0,0,-18.05588,3.642988,-65.77735416944,5.553426,5.850995,31.34966,21.50277,,-0.00603830302134156,,0.785850286483765,1.39156401157379,,,,,,,,,,,,,,,,,35.34429,0.01202106,35,0,35.0717,-0.1299655
8249,2021/06/21 17:24:47,113922.1198,7.7506,1,15,2,1,0,0,-18.05601,3.64156,-65.7520437756,5.553426,5.852248,31.34966,21.50734,,,,,,,,,,,,,,,,,,,,,,35.34429,0.01202106,35,0,35.0717,-0.1299655
8250,2021/06/21 17:24:47,113922.3694,8.0002,1,15,2,1,0,0,-18.05605,3.640049,-65.72490674645,5.553426,5.853499,31.34966,21.51189,,,,,,,,,,,,,,,,,,,,,,35.70495,0.1127076,35,0,35.49545,0.1324213
8251,2021/06/21 17:24:47,113922.6198,8.2506,1,15,2,1,0,0,-18.05641,3.638664,-65.70120903624,5.553426,5.854753,31.34966,21.51646,,,,,,,,,,,,,,,,,,,,,,35.70495,0.1127076,35,0,35.49545,0.1324213
8252,2021/06/21 17:24:48,113922.8701,8.5009,1,15,2,1,0,0,-18.05636,3.637293,-65.67627183348,5.553426,5.856008,31.34966,21.52102,,-0.00579433422535658,,0.778254210948944,1.19742000102997,,,,,,,,,,,,,,,,,35.60452,0.1127076,35,0,35.49545,0.1324213
8253,2021/06/21 17:24:48,113923.1204,8.7512,1,15,2,1,0,0,-18.05618,3.636098,-65.65403998564,5.553426,5.85726,31.34966,21.52557,,,,,,,,,,,,,,,,,,,,,,35.60452,0.1127076,35,0,35.54171,0.1324213
8254,2021/06/21 17:24:48,113923.3694,9.0002,1,15,2,1,0,0,-18.05598,3.634693,-65.62794411414,5.553426,5.858509,31.34966,21.53011,,,,,,,,,,,,,,,,,,,,,,35.60452,0.1127076,35,0,35.54171,0.1324213
8255,2021/06/21 17:24:48,113923.6206,9.2514,1,15,2,1,0,0,-18.05592,3.633555,-65.6071783956,5.553426,5.859766,31.34966,21.53469,,,,,,,,,,,,,,,,,,,,,,35.39708,-0.09620905,35,0,35.54171,0.1324213
8256,2021/06/21 17:24:49,113923.8695,9.5003,1,15,2,1,0,0,-18.05601,3.632157,-65.58226311357,5.553426,5.861013,31.34966,21.53921,,-0.00511771021410823,,0.937299728393555,,,,,,,,,,,,,,,,,,35.39708,-0.09620905,35,0,35.19445,-0.09406209
8257,2021/06/21 17:24:49,113924.1199,9.7507,1,15,2,1,0,0,-18.05595,3.63115,-65.5638628425,5.553426,5.862268,31.34966,21.54377,,,,,,,,,,,,,,,,,,,,,,35.39708,-0.09620905,35,0,35.19445,-0.09406209
8258,2021/06/21 17:24:49,113924.3703,10.0011,1,15,2,1,0,0,-18.05605,3.629592,-65.5360946316,5.553426,5.863522,31.34966,21.54832,,,,,,,,,,,,,,,,,,,,,,35.58533,0.05882859,35,0,35.08216,-0.03509045
8259,2021/06/21 17:24:49,113924.3718,10.0026,1,15,2,1,0,0,-18.05603,3.629563,-65.53549841489,5.553426,5.86353,31.34966,21.54835,,-0.00537922419607639,0.0215674191713333,1.00361502170563,1.19742000102997,,,,,,,,,,,,,,,,,35.58533,0.05882859,35,0,35.08216,-0.03509045
8260,2021/06/21 17:24:50,113925.4109,1.0009,1,16,2,1,0,0,0,3.990351,0,5.553426,5.863554,31.34966,21.54844,,0.0222951993346214,,,,,,,,,,,,,,,,,,,,35.9772,0.05882859,35,0,35.47443,-0.03509045
8261,2021/06/21 17:24:51,113926.411,2.001,1,16,2,1,0,0,0,4.003926,0,5.553426,5.863554,31.34966,21.54844,,0.0119466595351696,,,,,,,,,,,,,,,,,,,,35.92752,0.1069331,35,0,35.5365,0.1419795
8262,2021/06/21 17:24:52,113927.4109,3.0009,1,16,2,1,0,0,0,4.012583,0,5.553426,5.863554,31.34966,21.54844,,0.00796475261449814,,,,,,,,,,,,,,,,,,,,35.74421,-0.08565784,35,0,35.01045,-0.1097584
8263,2021/06/21 17:24:53,113928.4109,4.0009,1,16,2,1,0,0,0,4.018901,0,5.553426,5.863554,31.34966,21.54844,,0.00700800679624081,,,,,,,,,,,,,,,,,,,,36.09768,0.1388335,35,0,35.30853,0.0385201
8264,2021/06/21 17:24:54,113929.4101,5.0001,1,16,2,1,0,0,0,4.023832,0,5.553426,5.863554,31.34966,21.54844,,0.00493955286219716,,,,,,,,,,,,,,,,,,,,35.86908,0.03732562,35,0,35.33124,0.1028848
8265,2021/06/21 17:24:55,113930.4103,6.0003,1,16,2,1,0,0,0,4.02809,0,5.553426,5.863554,31.34966,21.54844,,0.00466395495459437,,,,,,,,,,,,,,,,,,,,35.82495,-0.1225555,35,0,35.02138,-0.1926208
8266,2021/06/21 17:24:56,113931.411,7.001,1,16,2,1,0,0,0,4.031865,0,5.553426,5.863554,31.34966,21.54844,,0.00398654397577047,,,,,,,,,,,,,,,,,,,,36.09727,0.08510232,35,0,35.1683,0.04591465
8267,2021/06/21 17:24:57,113932.4103,8.0003,1,16,2,1,0,0,0,4.034638,0,5.553426,5.863554,31.34966,21.54844,,0.00284509011544287,,,,,,,,,,,,,,,,,,,,36.11813,0.00651598,35,0,35.52468,0.1113677
8268,2021/06/21 17:24:58,113933.4103,9.0003,1,16,2,1,0,0,0,4.037235,0,5.553426,5.863554,31.34966,21.54844,,0.00249774404801428,,,,,,,,,,,,,,,,,,,,35.86903,-0.07784367,35,0,35.1774,-0.1085258
8269,2021/06/21 17:24:59,113934.4102,10.0002,1,16,2,1,0,0,0,4.039514,0,5.553426,5.863554,31.34966,21.54844,,0.00223954604007304,,,,,,,,,,,,,,,,,,,,36.34707,0.1493895,35,0,35.46051,0.08847117
8270,2021/06/21 17:25:00,113935.411,11.001,1,16,2,1,0,0,0,4.041649,0,5.553426,5.863554,31.34966,21.54844,,0.00233113602735102,,,,,,,,,,,,,,,,,,,,36.26642,-0.02520442,35,0,35.6522,0.05990386
8271,2021/06/21 17:25:01,113936.411,12.001,1,16,2,1,0,0,0,4.043526,0,5.553426,5.863554,31.34966,21.54844,,0.00193982804194093,,,,,,,,,,,,,,,,,,,,35.98424,-0.02520442,35,0,35.27181,0.05990386
8272,2021/06/21 17:25:02,113937.4103,13.0003,1,16,2,1,0,0,0,4.045308,0,5.553426,5.863554,31.34966,21.54844,,0.00180668698158115,,,,,,,,,,,,,,,,,,,,36.39634,0.1215541,35,0,35.43999,0.09993792
8273,2021/06/21 17:25:03,113938.4111,14.0011,1,16,2,1,0,0,0,4.046755,0,5.553426,5.863554,31.34966,21.54844,,0.00212225294671953,,,,,,,,,,,,,,,,,,,,36.35629,0.1215541,35,0,35.63042,0.09993792
8274,2021/06/21 17:25:04,113939.4104,15.0004,1,16,2,1,0,0,0,4.047979,0,5.553426,5.863554,31.34966,21.54844,,,,,,,,,,,,,,,,,,,,,,36.02391,-0.03571987,35,0,35.15076,-0.08601665
8275,2021/06/21 17:25:05,113940.4104,16.0004,1,16,2,1,0,0,0,4.049237,0,5.553426,5.863554,31.34966,21.54844,,0.00118038605432957,,,,,,,,,,,,,,,,,,,,36.29519,-0.03571987,35,0,35.24777,-0.08601665
8276,2021/06/21 17:25:06,113941.4111,17.0011,1,16,2,1,0,0,0,4.050626,0,5.553426,5.863554,31.34966,21.54844,,0.0015261450316757,,,,,,,,,,,,,,,,,,,,36.47351,0.1404989,35,0,35.61512,0.1451123
8277,2021/06/21 17:25:07,113942.4103,18.0003,1,16,2,1,0,0,0,4.051915,0,5.553426,5.863554,31.34966,21.54844,,,,,,,,,,,,,,,,,,,,,,35.9934,-0.07466316,35,0,35.14117,-0.03330231
8278,2021/06/21 17:25:08,113943.4102,19.0002,1,16,2,1,0,0,0,4.053046,0,5.553426,5.863554,31.34966,21.54844,,0.00144621299114078,,,,,,,,,,,,,,,,,,,,36.25981,0.007880926,35,0,35.21231,-0.09257317
8279,2021/06/21 17:25:09,113944.4103,20.0003,1,16,2,1,0,0,0,4.054003,0,5.553426,5.863554,31.34966,21.54844,,0.00100987497717142,,,,,,,,,,,,,,,,,,,,36.3349,0.07792354,35,0,35.56709,0.08900881
8280,2021/06/21 17:25:10,113945.4104,21.0004,1,16,2,1,0,0,0,4.054983,0,5.553426,5.863554,31.34966,21.54844,,,,,,,,,,,,,,,,,,,,,,36.05188,-0.1429021,35,0,35.26266,-0.07327557
8281,2021/06/21 17:25:11,113946.4104,22.0004,1,16,2,1,0,0,0,4.056028,0,5.553426,5.863554,31.34966,21.54844,,0.00140608102083206,,,,,,,,,,,,,,,,,,,,36.06192,0.003137589,35,0,35.02799,-0.07333398
8282,2021/06/21 17:25:12,113947.4102,23.0002,1,16,2,1,0,0,0,4.056827,0,5.553426,5.863554,31.34966,21.54844,,,,,,,,,,,,,,,,,,,,,,36.48176,0.1312017,35,0,35.62338,0.1860583
8283,2021/06/21 17:25:13,113948.4105,24.0005,1,16,2,1,0,0,0,4.057982,0,5.553426,5.863554,31.34966,21.54844,,0.000737929483875632,,,,,,,,,,,,,,,,,,,,36.19315,-0.09019256,35,0,35.46004,-0.05104303
8284,2021/06/21 17:25:14,113949.4113,25.0013,1,16,2,1,0,0,0,4.058803,0,5.553426,5.863554,31.34966,21.54844,,,,,,,,,,,,,,,,,,,,,,36.25423,0.01909018,35,0,35.17877,-0.08789778
8285,2021/06/21 17:25:15,113950.4113,26.0013,1,16,2,1,0,0,0,4.059733,0,5.553426,5.863554,31.34966,21.54844,,0.000652646122034639,,,,,,,,,,,,,,,,,,,,36.45087,0.06145,35,0,35.54353,0.1139891
8286,2021/06/21 17:25:16,113951.4104,27.0004,1,16,2,1,0,0,0,4.060408,0,5.553426,5.863554,31.34966,21.54844,,,,,,,,,,,,,,,,,,,,,,36.33923,0.06145,35,0,35.59238,0.1139891
8287,2021/06/21 17:25:17,113952.4103,28.0003,1,16,2,1,0,0,0,4.061254,0,5.553426,5.863554,31.34966,21.54844,,,,,,,,,,,,,,,,,,,,,,36.15651,0.04034638,35,0,35.1088,-0.0404191
8288,2021/06/21 17:25:18,113953.4105,29.0005,1,16,2,1,0,0,0,4.062007,0,5.553426,5.863554,31.34966,21.54844,,0.000632392999250442,,,,,,,,,,,,,,,,,,,,36.42685,0.04034638,35,0,35.39368,-0.0404191
8289,2021/06/21 17:25:19,113954.4103,30.0003,1,16,2,1,0,0,0,4.062772,0,5.553426,5.863554,31.34966,21.54844,,,,,,,,,,,,,,,,,,,,,,36.13034,-0.09293079,35,0,35.39016,-0.06469369
8290,2021/06/21 17:25:20,113955.4104,31.0004,1,16,2,1,0,0,0,4.063321,0,5.553426,5.863554,31.34966,21.54844,,,,,,,,,,,,,,,,,,,,,,36.05358,-0.09293079,35,0,35.08957,-0.06469369
8291,2021/06/21 17:25:21,113956.4104,32.0004,1,16,2,1,0,0,0,4.064033,0,5.553426,5.863554,31.34966,21.54844,,0.000619428115896881,,,,,,,,,,,,,,,,,,,,36.35664,0.07071972,35,0,35.22547,-0.05146742
8292,2021/06/21 17:25:22,113957.4105,33.0005,1,16,2,1,0,0,0,4.064552,0,5.553426,5.863554,31.34966,21.54844,,,,,,,,,,,,,,,,,,,,,,36.26032,0.03611326,35,0,35.49937,0.09734035
8293,2021/06/21 17:25:23,113958.4106,34.0006,1,16,2,1,0,0,0,4.065142,0,5.553426,5.863554,31.34966,21.54844,,0.000650757923722267,,,,,,,,,,,,,,,,,,,,36.05183,-0.1313686,35,0,35.17872,-0.1119494
8294,2021/06/21 17:25:24,113959.4114,35.0014,1,16,2,1,0,0,0,4.065807,0,5.553426,5.863554,31.34966,21.54844,,,,,,,,,,,,,,,,,,,,,,36.48223,0.06227374,35,0,35.51906,0.003404617
8295,2021/06/21 17:25:25,113960.4105,36.0005,1,16,2,1,0,0,0,4.06634,0,5.553426,5.863554,31.34966,21.54844,,,,,,,,,,,,,,,,,,,,,,36.39672,0.04550695,35,0,35.66393,0.1482236
8296,2021/06/21 17:25:26,113961.4104,37.0004,1,16,2,1,0,0,0,4.066922,0,5.553426,5.863554,31.34966,21.54844,,0.000520971894729882,,,,,,,,,,,,,,,,,,,,36.03614,-0.1126814,35,0,35.26088,-0.1259518
8297,2021/06/21 17:25:27,113962.4106,38.0006,1,16,2,1,0,0,0,4.067662,0,5.553426,5.863554,31.34966,21.54844,,,,,,,,,,,,,,,,,,,,,,36.45123,0.129714,35,0,35.46004,0.06223679
8298,2021/06/21 17:25:28,113963.4104,39.0004,1,16,2,1,0,0,0,4.068042,0,5.553426,5.863554,31.34966,21.54844,,,,,,,,,,,,,,,,,,,,,,36.38983,-0.01918793,35,0,35.64305,0.05719185
8299,2021/06/21 17:25:29,113964.4106,40.0006,1,16,2,1,0,0,0,4.068585,0,5.553426,5.863554,31.34966,21.54844,,0.000556700513698161,,,,,,,,,,,,,,,,,,,,36.01306,-0.1177394,35,0,35.09792,-0.1703537
8300,2021/06/21 17:25:29,113964.412,40.002,1,16,2,1,0,0,0,4.068567,0,5.553426,5.863554,31.34966,21.54844,,0.000556700513698161,0.0215674191713333,0,0,,,,,,,,,,,,,,,,,36.01306,-0.1177394,35,0,35.09792,-0.1703537
8301,2021/06/21 17:25:29,113964.7001,0.2504,1,17,2,1,0,0,3.608658,4.136515,14.92726794687,5.553663,5.863722,31.35065,21.54912,,0.0829795897006989,,0.00126453500706702,790.804626464844,,,,,,,,,,,,,,,,,36.01306,-0.1177394,35,0,35.09792,-0.1703537
8302,2021/06/21 17:25:30,113964.9497,0.5,1,17,2,1,0,0,3.608604,4.138472,14.934106613088,5.553914,5.863722,31.35168,21.54912,,0.0166927501559258,,,,,,,,,,,,,,,,,,,,36.01306,-0.1177394,35,0,35.09792,-0.1703537
8303,2021/06/21 17:25:30,113965.2009,0.7512,1,17,2,1,0,0,3.608681,4.140464,14.941613767984,5.554165,5.863722,31.35272,21.54912,,,,,,,,,,,,,,,,,,,,,,36.30874,0.09239912,35,0,35.3592,0.08165002
8304,2021/06/21 17:25:30,113965.4506,1.0009,1,17,2,1,0,0,3.608513,4.141686,14.945327772918,5.554415,5.863722,31.35376,21.54912,,,,,,,,,,,,,,,,,,,,,,36.30874,0.09239912,35,0,35.3592,0.08165002
8305,2021/06/21 17:25:30,113965.701,1.2513,1,17,2,1,0,0,3.607712,4.143126,14.947205387712,5.554667,5.863722,31.3548,21.54912,,,,,,,,,,,,,,,,,,,,,,36.30874,0.09239912,35,0,35.3592,0.08165002
8306,2021/06/21 17:25:31,113965.95,1.5003,1,17,2,1,0,0,3.606888,4.144324,14.948112503712,5.554915,5.863722,31.35583,21.54912,,0.00612088711932302,,0.16447739303112,8.16815853118896,,,,,,,,,,,,,,,,,36.4129,0.09239912,35,0,35.64521,0.08165002
8307,2021/06/21 17:25:31,113966.2011,1.7514,1,17,2,1,0,0,3.606514,4.145527,14.950901162878,5.555167,5.863722,31.35687,21.54912,,,,,,,,,,,,,,,,,,,,,,36.4129,0.09239912,35,0,35.64521,0.08165002
8308,2021/06/21 17:25:31,113966.4508,2.0011,1,17,2,1,0,0,3.606514,4.14659,14.95473488726,5.555417,5.863722,31.35791,21.54912,,,,,,,,,,,,,,,,,,,,,,36.4129,0.09239912,35,0,35.64521,0.08165002
8309,2021/06/21 17:25:31,113966.7002,2.2505,1,17,2,1,0,0,3.606529,4.147718,14.958865250822,5.555665,5.863722,31.35894,21.54912,,,,,,,,,,,,,,,,,,,,,,36.21358,-0.02973795,35,0,35.45956,0.03136039
8310,2021/06/21 17:25:32,113966.9508,2.5011,1,17,2,1,0,0,3.606583,4.148613,14.962317119379,5.555917,5.863722,31.35998,21.54912,,0.00396861089393497,,0.218856796622276,,,,,,,,,,,,,,,,,,36.21358,-0.02973795,35,0,35.45956,0.03136039
8311,2021/06/21 17:25:32,113967.2012,2.7515,1,17,2,1,0,0,3.606491,4.149769,14.966104550579,5.556168,5.863722,31.36102,21.54912,,,,,,,,,,,,,,,,,,,,,,36.01216,-0.02973795,35,0,35.45956,0.03136039
8312,2021/06/21 17:25:32,113967.4507,3.001,1,17,2,1,0,0,3.606552,4.150451,14.968817354952,5.556417,5.863722,31.36206,21.54912,,,,,,,,,,,,,,,,,,,,,,36.01216,-0.0629437,35,0,35.08303,-0.1176631
8313,2021/06/21 17:25:32,113967.7004,3.2507,1,17,2,1,0,0,3.606377,4.151542,14.972025583334,5.556667,5.863722,31.3631,21.54912,,,,,,,,,,,,,,,,,,,,,,36.01216,-0.0629437,35,0,35.08303,-0.1176631
8314,2021/06/21 17:25:33,113967.9498,3.5001,1,17,2,1,0,0,3.606621,4.152002,14.974697605242,5.556916,5.863722,31.36413,21.54912,,0.00322863296605647,,,,,,,,,,,,,,,,,,,,36.32615,-0.0629437,35,0,35.08303,-0.1176631
8315,2021/06/21 17:25:33,113968.2004,3.7507,1,17,2,1,0,0,3.606453,4.153248,14.978493709344,5.557168,5.863722,31.36517,21.54912,,,,,,,,,,,,,,,,,,,,,,36.32615,-0.0629437,35,0,35.32073,-0.1176631
8316,2021/06/21 17:25:33,113968.4499,4.0002,1,17,2,1,0,0,3.606628,4.153721,14.980926462788,5.557417,5.863722,31.36621,21.54912,,,,,,,,,,,,,,,,,,,,,,36.32615,-0.0629437,35,0,35.32073,-0.1176631
8317,2021/06/21 17:25:33,113968.7002,4.2505,1,17,2,1,0,0,3.606773,4.154803,14.985431280719,5.557667,5.863722,31.36725,21.54912,,,,,,,,,,,,,,,,,,,,,,36.45739,0.1391339,35,0,35.64786,0.1765072
8318,2021/06/21 17:25:34,113968.95,4.5003,1,17,2,1,0,0,3.606972,4.155236,14.987819905392,5.557918,5.863722,31.36829,21.54912,,0.00326141389086843,,0.289926290512085,3.91322207450867,,,,,,,,,,,,,,,,,36.45739,0.1391339,35,0,35.64786,0.1765072
8319,2021/06/21 17:25:34,113969.2004,4.7507,1,17,2,1,0,0,3.606743,4.156074,14.989890806982,5.558168,5.863722,31.36933,21.54912,,,,,,,,,,,,,,,,,,,,,,36.45739,0.1391339,35,0,35.64786,0.1765072
