Repository: HVES-Battery-Testing-Consortium/LG-HG2

# Battery Testing Consortium (BTC)
The Battery Testing Consortium (BTC) has been developed within the High Voltage and Energy Storage Lab at Oxford Brookes University to provide accurate and comprehensive cell data to Formula Student Electric teams. Through the BTC, we aim to provide FS teams with information for improved and informed decisions for cell selection, pack architecture design, thermal cooling requirements, and end of life predictions. A range of tests are completed to provide a comprehensive electrochemical lithium-ion characterisation for modelling, validation, and battery management parameterisation.

File: Data/Round1/LG_HG2/Package 1/210620_FSD_HPPC_EIS_LGHG2_1_35C/210620_FSD_HPPC_EIS_LGHG2_1_35C_Channel_3_Wb_1.CSV (part 45 of 63)
Data_Point,Date_Time,Test_Time(s),Step_Time(s),Cycle_Index,Step_Index,TC_Counter1,TC_Counter2,TC_Counter3,TC_Counter4,Current(A),Voltage(V),Power(W),Charge_Capacity(Ah),Discharge_Capacity(Ah),Charge_Energy(Wh),Discharge_Energy(Wh),ACR(Ohm),dV/dt(V/s),Internal_Resistance(Ohm),dQ/dV(Ah/V),dV/dQ(V/Ah),MetaCode_MV_UD1,MetaCode_MV_UD2,MetaCode_MV_UD3,MetaCode_MV_UD4,MetaCode_MV_UD5,MetaCode_MV_UD6,MetaCode_MV_UD7,MetaCode_MV_UD8,MetaCode_MV_UD9,MetaCode_MV_UD10,MetaCode_MV_UD11,MetaCode_MV_UD12,MetaCode_MV_UD13,MetaCode_MV_UD14,MetaCode_MV_UD15,MetaCode_MV_UD16,Aux_Temperature_1(C),Aux_dT/dt_1(C),Aux_Temperature_2(C),Aux_dT/dt_2(C),Aux_Temperature_3(C),Aux_dT/dt_3(C)
8522,2021/06/21 18:10:34,116669.3432,36.0003,1,16,3,1,0,0,0,4.038222,0,5.563461,6.009164,31.39136,22.11614,,,,,,,,,,,,,,,,,,,,,,36.20829,-0.06210327,35,0,35.14671,-0.1495779
8523,2021/06/21 18:10:35,116670.3433,37.0004,1,16,3,1,0,0,0,4.039012,0,5.563461,6.009164,31.39136,22.11614,,0.000565932597965002,,,,,,,,,,,,,,,,,,,,36.06082,0.08567214,35,0,35.36947,0.1535404
8524,2021/06/21 18:10:36,116671.3443,38.0014,1,16,3,1,0,0,0,4.039595,0,5.563461,6.009164,31.39136,22.11614,,,,,,,,,,,,,,,,,,,,,,36.11446,-0.1149952,35,0,35.07365,-0.176369
8525,2021/06/21 18:10:37,116672.3432,39.0003,1,16,3,1,0,0,0,4.040249,0,5.563461,6.009164,31.39136,22.11614,,,,,,,,,,,,,,,,,,,,,,36.45892,0.1076448,35,0,35.51667,0.1384425
8526,2021/06/21 18:10:38,116673.3435,40.0006,1,16,3,1,0,0,0,4.04061,0,5.563461,6.009164,31.39136,22.11614,,0.000608106318395585,,,,,,,,,,,,,,,,,,,,36.08347,-0.1173282,35,0,35.11952,-0.12411
8527,2021/06/21 18:10:38,116673.3448,40.0019,1,16,3,1,0,0,0,4.04061,0,5.563461,6.009164,31.39136,22.11614,,0.000608106318395585,0.0215674191713333,0,0,,,,,,,,,,,,,,,,,36.08347,-0.1173282,35,0,35.11952,-0.12411
8528,2021/06/21 18:10:38,116673.6347,0.2515,1,17,3,1,0,0,3.609215,4.106844,14.82248296746,5.563696,6.009348,31.39232,22.11688,,0.0955289229750633,,0.00103205302730203,968.942016601563,,,,,,,,,,,,,,,,,36.08347,-0.1173282,35,0,35.11952,-0.12411
8529,2021/06/21 18:10:39,116673.8834,0.5002,1,17,3,1,0,0,3.609192,4.108939,14.829949767288,5.563945,6.009348,31.39334,22.11688,,0.013709319755435,,,,,,,,,,,,,,,,,,,,36.40268,0.09975195,35,0,35.37645,0.08029222
8530,2021/06/21 18:10:39,116674.1332,0.75,1,17,3,1,0,0,3.608948,4.110361,14.834079110228,5.564195,6.009348,31.39437,22.11688,,,,,,,,,,,,,,,,,,,,,,36.40268,0.09975195,35,0,35.37645,0.08029222
8531,2021/06/21 18:10:39,116674.3836,1.0004,1,17,3,1,0,0,3.608261,4.111689,14.836047062829,5.564445,6.009348,31.3954,22.11688,,,,,,,,,,,,,,,,,,,,,,36.40268,0.09975195,35,0,35.37645,0.08029222
8532,2021/06/21 18:10:39,116674.6332,1.25,1,17,3,1,0,0,3.607254,4.112825,14.83600443255,5.564695,6.009348,31.39643,22.11688,,,,,,,,,,,,,,,,,,,,,,36.36388,0.09975195,35,0,35.63803,0.08029222
8533,2021/06/21 18:10:40,116674.8844,1.5012,1,17,3,1,0,0,3.60659,4.114277,14.83851028543,5.564947,6.009348,31.39746,22.11688,,0.00522482581436634,,0.0957305505871773,,,,,,,,,,,,,,,,,,36.36388,0.09975195,35,0,35.63803,0.08029222
8534,2021/06/21 18:10:40,116675.134,1.7508,1,17,3,1,0,0,3.606743,4.115089,14.842068445127,5.565197,6.009348,31.39849,22.11688,,,,,,,,,,,,,,,,,,,,,,36.36388,0.09975195,35,0,35.63803,0.08029222
8535,2021/06/21 18:10:40,116675.3835,2.0003,1,17,3,1,0,0,3.60659,4.116139,14.84522575601,5.565446,6.009348,31.39952,22.11688,,,,,,,,,,,,,,,,,,,,,,35.96484,-0.1368248,35,0,35.16149,-0.06717563
8536,2021/06/21 18:10:40,116675.6339,2.2507,1,17,3,1,0,0,3.6063,4.116976,14.8470505488,5.565697,6.009348,31.40055,22.11688,,,,,,,,,,,,,,,,,,,,,,35.96484,-0.1368248,35,0,35.16149,-0.06717563
8537,2021/06/21 18:10:41,116675.8834,2.5002,1,17,3,1,0,0,3.606201,4.118065,14.850570121065,5.565946,6.009348,31.40158,22.11688,,0.00352753908373415,,0.185692504048347,7.10975980758667,,,,,,,,,,,,,,,,,35.96484,-0.1368248,35,0,35.16149,-0.06717563
8538,2021/06/21 18:10:41,116676.1338,2.7506,1,17,3,1,0,0,3.60659,4.118751,14.85464616909,5.566197,6.009348,31.40261,22.11688,,,,,,,,,,,,,,,,,,,,,,36.23051,0.08302093,35,0,35.21092,0.01544595
8539,2021/06/21 18:10:41,116676.3837,3.0005,1,17,3,1,0,0,3.60685,4.119787,14.85945374095,5.566447,6.009348,31.40364,22.11688,,,,,,,,,,,,,,,,,,,,,,36.23051,0.08302093,35,0,35.21092,0.01544595
8540,2021/06/21 18:10:41,116676.6337,3.2505,1,17,3,1,0,0,3.606735,4.12072,14.8623450492,5.566696,6.009348,31.40467,22.11688,,,,,,,,,,,,,,,,,,,,,,36.23051,0.08302093,35,0,35.21092,0.01544595
8541,2021/06/21 18:10:42,116676.8836,3.5004,1,17,3,1,0,0,3.606644,4.121761,14.865724580084,5.566947,6.009348,31.4057,22.11688,,0.00392301380634308,,0.276957988739014,,,,,,,,,,,,,,,,,,36.38179,0.08302093,35,0,35.5931,0.01544595
8542,2021/06/21 18:10:42,116677.1339,3.7507,1,17,3,1,0,0,3.606628,4.122412,14.868006546736,5.567197,6.009348,31.40673,22.11688,,,,,,,,,,,,,,,,,,,,,,36.38179,0.08302093,35,0,35.5931,0.01544595
8543,2021/06/21 18:10:42,116677.3833,4.0001,1,17,3,1,0,0,3.606621,4.123618,14.872327274778,5.567446,6.009348,31.40776,22.11688,,,,,,,,,,,,,,,,,,,,,,36.05819,-0.05384922,35,0,35.5931,0.01544595
8544,2021/06/21 18:10:42,116677.6339,4.2507,1,17,3,1,0,0,3.606895,4.124119,14.875264200505,5.567698,6.009348,31.40879,22.11688,,,,,,,,,,,,,,,,,,,,,,36.05819,-0.05384922,35,0,35.31092,0.03124952
8545,2021/06/21 18:10:43,116677.8836,4.5004,1,17,3,1,0,0,3.606895,4.125017,14.878503192215,5.567947,6.009348,31.40983,22.11688,,0.00343090202659369,,0.278560489416122,3.60027289390564,,,,,,,,,,,,,,,,,36.05819,-0.05384922,35,0,35.31092,0.03124952
8546,2021/06/21 18:10:43,116678.1347,4.7515,1,17,3,1,0,0,3.60685,4.125875,14.88141224375,5.568199,6.009348,31.41086,22.11688,,,,,,,,,,,,,,,,,,,,,,36.18032,0.03816605,35,0,35.12567,-0.05788922
8547,2021/06/21 18:10:43,116678.3835,5.0003,1,17,3,1,0,0,3.606667,4.126676,14.883546148892,5.568448,6.009348,31.41189,22.11688,,,,,,,,,,,,,,,,,,,,,,36.18032,0.03816605,35,0,35.12567,-0.05788922
8548,2021/06/21 18:10:43,116678.6348,5.2516,1,17,3,1,0,0,3.606644,4.127492,14.886394256848,5.568699,6.009348,31.41293,22.11688,,,,,,,,,,,,,,,,,,,,,,36.18032,0.03816605,35,0,35.12567,-0.05788922
8549,2021/06/21 18:10:44,116678.8834,5.5002,1,17,3,1,0,0,3.606735,4.128383,14.889983459505,5.568946,6.009348,31.41395,22.11688,,0.00341802998445928,,,,,,,,,,,,,,,,,,,,36.45195,0.03816605,35,0,35.53064,-0.05788922
8550,2021/06/21 18:10:44,116679.1349,5.7517,1,17,3,1,0,0,3.606659,4.128912,14.891577625008,5.569199,6.009348,31.41499,22.11688,,,,,,,,,,,,,,,,,,,,,,36.45195,0.03816605,35,0,35.53064,-0.05788922
8551,2021/06/21 18:10:44,116679.3843,6.0011,1,17,3,1,0,0,3.606743,4.129986,14.895798095598,5.569448,6.009348,31.41602,22.11688,,,,,,,,,,,,,,,,,,,,,,36.45195,0.03816605,35,0,35.53064,-0.05788922
8552,2021/06/21 18:10:44,116679.6338,6.2506,1,17,3,1,0,0,3.606552,4.130741,14.897732215032,5.569697,6.009348,31.41705,22.11688,,,,,,,,,,,,,,,,,,,,,,36.16984,-0.003274679,35,0,35.41576,0.09065151
8553,2021/06/21 18:10:45,116679.8843,6.5011,1,17,3,1,0,0,3.606781,4.131623,14.901859335563,5.569948,6.009348,31.41809,22.11688,,0.0038027479313314,,0.305434197187424,,,,,,,,,,,,,,,,,,36.16984,-0.003274679,35,0,35.41576,0.09065151
8554,2021/06/21 18:10:45,116680.1348,6.7516,1,17,3,1,0,0,3.606873,4.131964,14.903469388572,5.570199,6.009348,31.41912,22.11688,,,,,,,,,,,,,,,,,,,,,,36.16984,-0.003274679,35,0,35.41576,0.09065151
8555,2021/06/21 18:10:45,116680.3843,7.0011,1,17,3,1,0,0,3.606834,4.133204,14.907780716136,5.570449,6.009348,31.42015,22.11688,,,,,,,,,,,,,,,,,,,,,,36.06211,-0.0336659,35,0,35.04917,-0.1145589
8556,2021/06/21 18:10:45,116680.6339,7.2507,1,17,3,1,0,0,3.606491,4.133709,14.908184305119,5.570698,6.009348,31.42118,22.11688,,,,,,,,,,,,,,,,,,,,,,36.06211,-0.0336659,35,0,35.04917,-0.1145589
8557,2021/06/21 18:10:46,116680.8836,7.5004,1,17,3,1,0,0,3.606697,4.134393,14.911502829921,5.570948,6.009348,31.42222,22.11688,,0.00288249994628131,,,,,,,,,,,,,,,,,,,,36.06211,-0.0336659,35,0,35.04917,-0.1145589
8558,2021/06/21 18:10:46,116681.1338,7.7506,1,17,3,1,0,0,3.606644,4.135276,14.914468373744,5.571198,6.009348,31.42325,22.11688,,,,,,,,,,,,,,,,,,,,,,36.40705,-0.0336659,35,0,35.4018,-0.1145589
8559,2021/06/21 18:10:46,116681.3836,8.0004,1,17,3,1,0,0,3.606438,4.136017,14.916288877446,5.571449,6.009348,31.42429,22.11688,,,,,,,,,,,,,,,,,,,,,,36.40705,-0.0336659,35,0,35.4018,-0.1145589
8560,2021/06/21 18:10:46,116681.634,8.2508,1,17,3,1,0,0,3.60643,4.136638,14.91849538234,5.5717,6.009348,31.42533,22.11688,,,,,,,,,,,,,,,,,,,,,,36.40705,-0.0336659,35,0,35.4018,-0.1145589
8561,2021/06/21 18:10:47,116681.8834,8.5002,1,17,3,1,0,0,3.606667,4.13744,14.92236831248,5.571948,6.009348,31.42636,22.11688,,0.00315437209792435,,0.332164496183395,3.1366069316864,,,,,,,,,,,,,,,,,36.26973,0.06488204,35,0,35.54374,0.1545525
8562,2021/06/21 18:10:47,116682.1338,8.7506,1,17,3,1,0,0,3.606819,4.138242,14.925889872198,5.572199,6.009348,31.42739,22.11688,,,,,,,,,,,,,,,,,,,,,,36.26973,0.06488204,35,0,35.54374,0.1545525
8563,2021/06/21 18:10:47,116682.3843,9.0011,1,17,3,1,0,0,3.606834,4.13891,14.92836131094,5.57245,6.009348,31.42843,22.11688,,,,,,,,,,,,,,,,,,,,,,35.95088,-0.09964228,35,0,35.54374,0.1545525
8564,2021/06/21 18:10:47,116682.6347,9.2515,1,17,3,1,0,0,3.606819,4.139572,14.930686941468,5.572701,6.009348,31.42947,22.11688,,,,,,,,,,,,,,,,,,,,,,35.95088,-0.09964228,35,0,35.04961,-0.154413
8565,2021/06/21 18:10:48,116682.8835,9.5003,1,17,3,1,0,0,3.60685,4.139952,14.9321858712,5.572949,6.009348,31.4305,22.11688,,0.00279733398929238,,0.334408193826675,,,,,,,,,,,,,,,,,,35.95088,-0.09964228,35,0,35.04961,-0.154413
8566,2021/06/21 18:10:48,116683.1341,9.7509,1,17,3,1,0,0,3.606812,4.140906,14.935469451672,5.5732,6.009348,31.43154,22.11688,,,,,,,,,,,,,,,,,,,,,,36.38218,-0.09964228,35,0,35.27903,-0.154413
8567,2021/06/21 18:10:48,116683.3835,10.0003,1,17,3,1,0,0,3.606972,4.141598,14.938628021256,5.573448,6.009348,31.43256,22.11688,,,,,,,,,,,,,,,,,,,,,,36.38218,-0.09964228,35,0,35.27903,-0.154413
8568,2021/06/21 18:10:48,116683.3852,10.002,1,17,3,1,0,0,3.606972,4.141598,14.938628021256,5.573451,6.009348,31.43258,22.11688,,0.00279733398929238,0.0215674191713333,0.334408193826675,3.1366069316864,,,,,,,,,,,,,,,,,36.38218,-0.09964228,35,0,35.27903,-0.154413
8569,2021/06/21 18:10:49,116684.4236,1.0011,1,18,3,1,0,0,0,4.071774,0,5.573455,6.009348,31.43259,22.11688,,-0.00509348791092634,,,,,,,,,,,,,,,,,,,,36.39089,0.1375031,35,0,35.61618,0.1770508
8570,2021/06/21 18:10:50,116685.4227,2.0002,1,18,3,1,0,0,0,4.069512,0,5.573455,6.009348,31.43259,22.11688,,-0.00302222510799766,,,,,,,,,,,,,,,,,,,,36.17036,-0.1249564,35,0,35.08771,-0.1491868
8571,2021/06/21 18:10:51,116686.4227,3.0002,1,18,3,1,0,0,0,4.068255,0,5.573455,6.009348,31.43259,22.11688,,-0.00172254594508559,,,,,,,,,,,,,,,,,,,,36.45285,0.1443183,35,0,35.51756,0.1183701
8572,2021/06/21 18:10:52,116687.4227,4.0002,1,18,3,1,0,0,0,4.067307,0,5.573455,6.009348,31.43259,22.11688,,,,,,,,,,,,,,,,,,,,,,36.04644,-0.1107788,35,0,34.9915,-0.0629282
8573,2021/06/21 18:10:53,116688.4235,5.001,1,18,3,1,0,0,0,4.06664,0,5.573455,6.009348,31.43259,22.11688,,-0.00111130299046636,,,,,,,,,,,,,,,,,,,,36.45542,0.1115835,35,0,35.46424,0.04626632
8574,2021/06/21 18:10:54,116689.4237,6.0012,1,18,3,1,0,0,0,4.066189,0,5.573455,6.009348,31.43259,22.11688,,,,,,,,,,,,,,,,,,,,,,36.30674,-0.04646182,35,0,35.54587,0.0255084
8575,2021/06/21 18:10:55,116690.4228,7.0003,1,18,3,1,0,0,0,4.065975,0,5.573455,6.009348,31.43259,22.11688,,,,,,,,,,,,,,,,,,,,,,36.27453,-0.01006722,35,0,35.19909,-0.1083684
8576,2021/06/21 18:10:56,116691.4229,8.0004,1,18,3,1,0,0,0,4.065495,0,5.573455,6.009348,31.43259,22.11688,,-0.000448917387984693,,,,,,,,,,,,,,,,,,,,36.50463,0.07190585,35,0,35.61136,0.1288331
8577,2021/06/21 18:10:57,116692.4229,9.0004,1,18,3,1,0,0,0,4.065157,0,5.573455,6.009348,31.43259,22.11688,,,,,,,,,,,,,,,,,,,,,,36.17724,-0.102309,35,0,35.05965,-0.17241
8578,2021/06/21 18:10:58,116693.4228,10.0003,1,18,3,1,0,0,0,4.064881,0,5.573455,6.009348,31.43259,22.11688,,,,,,,,,,,,,,,,,,,,,,36.44844,0.08475184,35,0,35.4922,0.1351714
8579,2021/06/21 18:10:59,116694.4237,11.0012,1,18,3,1,0,0,0,4.064779,0,5.573455,6.009348,31.43259,22.11688,,,,,,,,,,,,,,,,,,,,,,36.17247,0.08475184,35,0,35.4114,0.1351714
8580,2021/06/21 18:11:00,116695.4228,12.0003,1,18,3,1,0,0,0,4.06467,0,5.573455,6.009348,31.43259,22.11688,,,,,,,,,,,,,,,,,,,,,,36.40616,0.132041,35,0,35.34499,0.1213932
8581,2021/06/21 18:11:01,116696.4228,13.0003,1,18,3,1,0,0,0,4.064855,0,5.573455,6.009348,31.43259,22.11688,,,,,,,,,,,,,,,,,,,,,,36.31548,0.132041,35,0,35.54065,0.1213932
8582,2021/06/21 18:11:02,116697.4228,14.0003,1,18,3,1,0,0,0,4.064606,0,5.573455,6.009348,31.43259,22.11688,,-0.000207783697987907,,,,,,,,,,,,,,,,,,,,36.2723,0.1052094,35,0,35.20387,-0.1080072
8583,2021/06/21 18:11:03,116698.4228,15.0003,1,18,3,1,0,0,0,4.064571,0,5.573455,6.009348,31.43259,22.11688,,,,,,,,,,,,,,,,,,,,,,36.43099,0.1052094,35,0,35.57951,0.06390572
8584,2021/06/21 18:11:04,116699.4229,16.0004,1,18,3,1,0,0,0,4.064459,0,5.573455,6.009348,31.43259,22.11688,,,,,,,,,,,,,,,,,,,,,,35.99103,-0.08789897,35,0,35.15277,-0.01596689
8585,2021/06/21 18:11:05,116700.4229,17.0004,1,18,3,1,0,0,0,4.064254,0,5.573455,6.009348,31.43259,22.11688,,,,,,,,,,,,,,,,,,,,,,36.41534,0.05056381,35,0,35.48698,-0.02581954
8586,2021/06/21 18:11:06,116701.4228,18.0003,1,18,3,1,0,0,0,4.064324,0,5.573455,6.009348,31.43259,22.11688,,,,,,,,,,,,,,,,,,,,,,36.07302,-0.02494216,35,0,35.33276,0.08206487
8587,2021/06/21 18:11:07,116702.4228,19.0003,1,18,3,1,0,0,0,4.064381,0,5.573455,6.009348,31.43259,22.11688,,,,,,,,,,,,,,,,,,,,,,36.38786,-0.02261639,35,0,35.44547,-0.1078701
8588,2021/06/21 18:11:08,116703.4229,20.0004,1,18,3,1,0,0,0,4.064278,0,5.573455,6.009348,31.43259,22.11688,,,,,,,,,,,,,,,,,,,,,,36.22305,0.0695014,35,0,35.48302,0.1548266
8589,2021/06/21 18:11:09,116704.4238,21.0013,1,18,3,1,0,0,0,4.064135,0,5.573455,6.009348,31.43259,22.11688,,,,,,,,,,,,,,,,,,,,,,35.91076,-0.09759068,35,0,35.0374,-0.1392555
8590,2021/06/21 18:11:10,116705.423,22.0005,1,18,3,1,0,0,0,4.064008,0,5.573455,6.009348,31.43259,22.11688,,,,,,,,,,,,,,,,,,,,,,36.32032,0.1279891,35,0,35.60838,0.1784325
8591,2021/06/21 18:11:11,116706.4231,23.0006,1,18,3,1,0,0,0,4.063705,0,5.573455,6.009348,31.43259,22.11688,,,,,,,,,,,,,,,,,,,,,,35.97179,-0.1089156,35,0,35.28731,-0.1003361
8592,2021/06/21 18:11:12,116707.4229,24.0004,1,18,3,1,0,0,0,4.063749,0,5.573455,6.009348,31.43259,22.11688,,,,,,,,,,,,,,,,,,,,,,36.34164,0.115577,35,0,35.60877,-0.1003361
8593,2021/06/21 18:11:13,116708.423,25.0005,1,18,3,1,0,0,0,4.063793,0,5.573455,6.009348,31.43259,22.11688,,,,,,,,,,,,,,,,,,,,,,36.01461,-0.1021981,35,0,35.3791,-0.07177353
8594,2021/06/21 18:11:14,116709.4239,26.0014,1,18,3,1,0,0,0,4.063749,0,5.573455,6.009348,31.43259,22.11688,,-0.0000663014725432731,,,,,,,,,,,,,,,,,,,,35.90861,-0.1021981,35,0,35.00726,-0.07177353
8595,2021/06/21 18:11:15,116710.423,27.0005,1,18,3,1,0,0,0,4.063668,0,5.573455,6.009348,31.43259,22.11688,,,,,,,,,,,,,,,,,,,,,,36.20475,-0.05476117,35,0,35.53456,0.0193882
8596,2021/06/21 18:11:16,116711.4229,28.0004,1,18,3,1,0,0,0,4.063722,0,5.573455,6.009348,31.43259,22.11688,,,,,,,,,,,,,,,,,,,,,,35.90378,-0.05476117,35,0,35.09334,0.0193882
8597,2021/06/21 18:11:17,116712.4231,29.0006,1,18,3,1,0,0,0,4.06365,0,5.573455,6.009348,31.43259,22.11688,,,,,,,,,,,,,,,,,,,,,,36.33558,0.04360199,35,0,35.26727,-0.08352995
8598,2021/06/21 18:11:18,116713.4239,30.0014,1,18,3,1,0,0,0,4.063755,0,5.573455,6.009348,31.43259,22.11688,,,,,,,,,,,,,,,,,,,,,,35.91163,0.04360199,35,0,35.29697,0.1200998
8599,2021/06/21 18:11:19,116714.423,31.0005,1,18,3,1,0,0,0,4.063869,0,5.573455,6.009348,31.43259,22.11688,,,,,,,,,,,,,,,,,,,,,,36.03554,-0.09376168,35,0,35.12045,-0.1659811
8600,2021/06/21 18:11:20,116715.423,32.0005,1,18,3,1,0,0,0,4.063866,0,5.573455,6.009348,31.43259,22.11688,,,,,,,,,,,,,,,,,,,,,,36.07217,0.09076595,35,0,35.45072,0.1193202
8601,2021/06/21 18:11:21,116716.424,33.0015,1,18,3,1,0,0,0,4.063848,0,5.573455,6.009348,31.43259,22.11688,,,,,,,,,,,,,,,,,,,,,,35.90942,-0.1301789,35,0,35.085,-0.1303971
8602,2021/06/21 18:11:22,116717.424,34.0015,1,18,3,1,0,0,0,4.063801,0,5.573455,6.009348,31.43259,22.11688,,,,,,,,,,,,,,,,,,,,,,36.1873,0.1106906,35,0,35.3839,0.09340405
8603,2021/06/21 18:11:23,116718.423,35.0005,1,18,3,1,0,0,0,4.063828,0,5.573455,6.009348,31.43259,22.11688,,,,,,,,,,,,,,,,,,,,,,35.87281,-0.1221311,35,0,35.13224,-0.07864118
8604,2021/06/21 18:11:24,116719.4231,36.0006,1,18,3,1,0,0,0,4.063786,0,5.573455,6.009348,31.43259,22.11688,,,,,,,,,,,,,,,,,,,,,,36.14721,0.08574963,35,0,35.25328,0.03782392
8605,2021/06/21 18:11:25,116720.4233,37.0008,1,18,3,1,0,0,0,4.063704,0,5.573455,6.009348,31.43259,22.11688,,,,,,,,,,,,,,,,,,,,,,35.8571,-0.09065866,35,0,35.27731,0.007510185
8606,2021/06/21 18:11:26,116721.4225,38,1,18,3,1,0,0,0,4.063609,0,5.573455,6.009348,31.43259,22.11688,,-0.00000750725484977011,,,,,,,,,,,,,,,,,,,,36.00849,0.0473094,35,0,35.12132,-0.04874945
8607,2021/06/21 18:11:27,116722.424,39.0015,1,18,3,1,0,0,0,4.063998,0,5.573455,6.009348,31.43259,22.11688,,,,,,,,,,,,,,,,,,,,,,35.9025,-0.0331223,35,0,35.63234,-0.04874945
8608,2021/06/21 18:11:28,116723.4232,40.0007,1,18,3,1,0,0,0,4.063732,0,5.573455,6.009348,31.43259,22.11688,,,,,,,,,,,,,,,,,,,,,,35.85144,-0.01595616,35,0,34.98496,-0.1099336
8609,2021/06/21 18:11:28,116723.4247,40.0022,1,18,3,1,0,0,0,4.063859,0,5.573455,6.009348,31.43259,22.11688,,-0.00000750725484977011,0.0215674191713333,0,0,,,,,,,,,,,,,,,,,35.85144,-0.01595616,35,0,34.98496,-0.1099336
8610,2021/06/21 18:11:28,116723.4312,0.0017,1,19,3,1,0,0,0,4.063904,0,5.573455,6.009348,31.43259,22.11688,,-0.00000750725484977011,0.0215674191713333,0,0,,,,,,,,,,,,,,,,,35.8516974719454,-0.0158780736862858,35,0,34.98524054546,-0.109851133614793
8611,2021/06/21 18:11:38,116733.4676,10.0013,1,20,3,1,0,0,-1.500118,4.022043,-6.033539101074,5.573486,6.013508,31.43272,22.13364,,-0.000766275217756629,,0.291420996189117,4.62455987930298,,,,,,,,,,,,,,,,,36.24925,0.104692,35,0,35.41842,0.01748204
8612,2021/06/21 18:11:48,116743.4678,20.0015,1,20,3,1,0,0,-1.500089,4.015753,-6.023986902017,5.573486,6.01767,31.43272,22.15036,,-0.000518076412845403,,0.657709181308746,1.79572999477386,,,,,,,,,,,,,,,,,36.0111,0.09421945,35,0,35.46643,0.1118588
8613,2021/06/21 18:11:58,116753.4679,30.0016,1,20,3,1,0,0,-1.500074,4.011452,-6.017474847448,5.573486,6.021832,31.43272,22.16707,,-0.000374830706277862,,,,,,,,,,,,,,,,,,,,35.76542,-0.03260255,35,0,35.05967,-0.09162784
8614,2021/06/21 18:12:08,116763.4663,40,1,20,3,1,0,0,-1.500101,4.008348,-6.012926843148,5.573486,6.025994,31.43272,22.18375,,-0.000273388286586851,,0.934795022010803,,,,,,,,,,,,,,,,,,36.06821,0.04197359,35,0,35.35591,-0.04969239
8615,2021/06/21 18:12:18,116773.4666,50.0003,1,20,3,1,0,0,-1.500141,4.005671,-6.009071299611,5.573486,6.030156,31.43272,22.20043,,-0.000276346399914473,,1.40094900131226,0.866784870624542,,,,,,,,,,,,,,,,,36.0787,0.09765148,35,0,35.58302,0.03441334
8616,2021/06/21 18:12:28,116783.4666,60.0003,1,20,3,1,0,0,-1.500126,4.003713,-6.006073967838,5.573486,6.034318,31.43272,22.2171,,-0.000312726886477321,,,,,,,,,,,,,,,,,,,,35.82698,-0.08888364,35,0,35.41491,-0.03219962
8617,2021/06/21 18:12:38,116793.4667,70.0004,1,20,3,1,0,0,-1.50014,4.001641,-6.00302172974,5.573486,6.038479,31.43272,22.23376,,-0.000233999293413945,,,,,,,,,,,,,,,,,,,,35.57378,-0.1182663,35,0,35.12654,-0.05285501
8618,2021/06/21 18:12:48,116803.4675,80.0012,1,20,3,1,0,0,-1.500146,3.999878,-6.000400982188,5.573486,6.042642,31.43272,22.25041,,-0.000222913600737229,,1.9866509437561,,,,,,,,,,,,,,,,,,35.61746,0.0283587,35,0,35.2192,0.1048303
8619,2021/06/21 18:12:58,116813.4677,90.0014,1,20,3,1,0,0,-1.500126,3.998182,-5.997776770932,5.573486,6.046804,31.43272,22.26705,,-0.00011679239833029,,,,,,,,,,,,,,,,,,,,35.53106,-0.1224697,35,0,35.13971,-0.144397
8620,2021/06/21 18:13:08,116823.467,100.0007,1,20,3,1,0,0,-1.500156,3.996434,-5.995274443704,5.573486,6.050965,31.43272,22.28369,,-0.000171891195350327,,2.35104393959045,0.45498389005661,,,,,,,,,,,,,,,,,35.46639,-0.1448774,35,0,35.08899,-0.1056838
8621,2021/06/21 18:13:18,116833.4663,110,1,20,3,1,0,0,-1.500156,3.995066,-5.993222230296,5.573486,6.055127,31.43272,22.30031,,-0.00013895430311095,,,,,,,,,,,,,,,,,,,,35.61003,-0.1043534,35,0,35.05793,-0.08913159
8622,2021/06/21 18:13:28,116843.4672,120.0009,1,20,3,1,0,0,-1.50012,3.993262,-5.99037219144,5.573486,6.059288,31.43272,22.31693,,-0.000119954696856439,,,,,,,,,,,,,,,,,,,,35.57513,0.02386451,35,0,35.02299,-0.0678885
8623,2021/06/21 18:13:38,116853.4672,130.0009,1,20,3,1,0,0,-1.500125,3.991954,-5.98842999425,5.573486,6.063449,31.43272,22.33355,,-0.00014529780310113,,,,,,,,,,,,,,,,,,,,35.65809,-0.06451249,35,0,35.09905,-0.1672137
8624,2021/06/21 18:13:48,116863.4674,140.0011,1,20,3,1,0,0,-1.500164,3.990331,-5.986150914284,5.573486,6.067612,31.43272,22.35016,,-0.000160088602569886,,2.6034779548645,,,,,,,,,,,,,,,,,,35.65896,-0.1304138,35,0,35.09992,-0.1479483
8625,2021/06/21 18:13:58,116873.4668,150.0005,1,20,3,1,0,0,-1.500152,3.988708,-5.983668283616,5.573486,6.071774,31.43272,22.36677,,-0.000121802797366399,,,,,,,,,,,,,,,,,,,,35.73449,0.09743452,35,0,35.30836,0.03196239
8626,2021/06/21 18:14:08,116883.4667,160.0004,1,20,3,1,0,0,-1.500141,3.986948,-5.980984159668,5.573486,6.075935,31.43272,22.38336,,-0.000146242004120722,,,,,,,,,,,,,,,,,,,,35.47467,-0.1364183,35,0,35.21614,-0.1321244
8627,2021/06/21 18:14:18,116893.4677,170.0014,1,20,3,1,0,0,-1.500141,3.985735,-5.979164488635,5.573486,6.080098,31.43272,22.39996,,-0.000185834200237878,,2.82594609260559,0.379348397254944,,,,,,,,,,,,,,,,,35.91517,0.07613778,35,0,35.60098,0.04123688
8628,2021/06/21 18:14:28,116903.467,180.0007,1,20,3,1,0,0,-1.500155,3.983773,-5.976276984815,5.573486,6.08426,31.43272,22.41654,,-0.0000967659507296048,,,,,,,,,,,,,,,,,,,,35.43101,-0.08473277,35,0,35.22139,-0.1153338
8629,2021/06/21 18:14:38,116913.4671,190.0008,1,20,3,1,0,0,-1.500116,3.982315,-5.97393444854,5.573486,6.088421,31.43272,22.43312,,-0.0001598824019311,,,,,,,,,,,,,,,,,,,,35.52188,-0.06806135,35,0,35.09557,-0.1641977
8630,2021/06/21 18:14:48,116923.4665,200.0002,1,20,3,1,0,0,-1.500159,3.980774,-5.971793943066,5.573486,6.092584,31.43272,22.44969,,-0.000171962907188572,,2.57575988769531,,,,,,,,,,,,,,,,,,35.8545,0.05704045,35,0,35.47039,-0.01939297
8631,2021/06/21 18:14:58,116933.4675,210.0012,1,20,3,1,0,0,-1.500113,3.97905,-5.96902463265,5.573486,6.096746,31.43272,22.46625,,-0.000122613593703136,,,,,,,,,,,,,,,,,,,,35.576,-0.07638931,35,0,35.47825,-0.0131011
8632,2021/06/21 18:15:08,116943.4677,220.0014,1,20,3,1,0,0,-1.500156,3.977549,-5.966943997644,5.573486,6.100908,31.43272,22.48281,,-0.000219627399928868,,,,,,,,,,,,,,,,,,,,35.43143,-0.1223814,35,0,35.12393,-0.1726663
8633,2021/06/21 18:15:17,116952.6064,229.1401,1,20,3,1,0,0,-1.500134,3.976037,-5.964588288958,5.573486,6.104712,31.43272,22.49794,,-0.000181939292815514,0.0215674191713333,2.59141802787781,0.382938295602798,,,,,,,,,,,,,,,,,35.52185,0.0597775,35,0,35.21878,-0.1300609
8634,2021/06/21 18:16:17,117012.6456,60.0007,1,21,3,1,0,0,0,4.031167,0,5.573486,6.104713,31.43272,22.49795,,0.00011633549729595,,,,,,,,,,,,,,,,,,,,35.69912,0.07192016,35,0,35.22442,-0.1081192
8635,2021/06/21 18:17:17,117072.6462,120.0013,1,21,3,1,0,0,0,4.033917,0,5.573486,6.104713,31.43272,22.49795,,-0.00000782335064286599,,,,,,,,,,,,,,,,,,,,35.53534,0.09335756,35,0,35.67511,0.1741588
8636,2021/06/21 18:18:17,117132.6454,180.0005,1,21,3,1,0,0,0,4.034843,0,5.573486,6.104713,31.43272,22.49795,,-0.00000529459111930919,,0,,,,,,,,,,,,,,,,,,35.296,-0.0315237,35,0,35.5197,0.07330656
8637,2021/06/21 18:19:17,117192.6453,240.0004,1,21,3,1,0,0,0,4.035421,0,5.573486,6.104713,31.43272,22.49795,,0.000000632200396921689,,,,,,,,,,,,,,,,,,,,35.53408,0.138706,35,0,35.67386,0.1692557
8638,2021/06/21 18:20:17,117252.6451,300.0002,1,21,3,1,0,0,0,4.035556,0,5.573486,6.104713,31.43272,22.49795,,0.00000806055504654069,,0,,,,,,,,,,,,,,,,,,35.34064,0.01474857,35,0,35.67608,0.09552479
8639,2021/06/21 18:21:17,117312.6458,360.0009,1,21,3,1,0,0,0,4.035658,0,5.573486,6.104713,31.43272,22.49795,,0.0000295575700874906,,,,,,,,,,,,,,,,,,,,35.53106,0.1706541,35,0,35.57304,0.1116407
8640,2021/06/21 18:22:17,117372.6449,420,1,21,3,1,0,0,0,4.035843,0,5.573486,6.104713,31.43272,22.49795,,-0.0000023708500975772,,0,,,,,,,,,,,,,,,,,,35.11694,-0.03290176,35,0,35.15896,-0.1551843
8641,2021/06/21 18:23:17,117432.6454,480.0005,1,21,3,1,0,0,0,4.036162,0,5.573486,6.104713,31.43272,22.49795,,-0.0000192038805835182,,,,,,,,,,,,,,,,,,,,35.35288,0.1440871,35,0,35.57655,0.1746178
8642,2021/06/21 18:24:17,117492.6453,540.0004,1,21,3,1,0,0,0,4.036095,0,5.573486,6.104713,31.43272,22.49795,,-0.0000199149708350888,,0,,,,,,,,,,,,,,,,,,35.1816,0.1069558,35,0,35.25157,0.006411076
8643,2021/06/21 18:25:17,117552.6452,600.0003,1,21,3,1,0,0,0,4.03618,0,5.573486,6.104713,31.43272,22.49795,,0.0000233094906434417,,,,,,,,,,,,,,,,,,,,35.02999,-0.005044937,35,0,35.54732,0.1281905
8644,2021/06/21 18:26:17,117612.645,660.0001,1,21,3,1,0,0,0,4.036205,0,5.573486,6.104713,31.43272,22.49795,,0.0000207816901820479,,0,,,,,,,,,,,,,,,,,,35.28121,0.1581657,35,0,35.56779,0.1689994
8645,2021/06/21 18:27:17,117672.6458,720.0009,1,21,3,1,0,0,0,4.036425,0,5.573486,6.104713,31.43272,22.49795,,0.0000120907297969097,,,,,,,,,,,,,,,,,,,,35.1401,0.08825541,35,0,35.32193,0.0161171
8646,2021/06/21 18:28:17,117732.6449,780,1,21,3,1,0,0,0,4.03658,0,5.573486,6.104713,31.43272,22.49795,,-0.0000305821886286139,,0,,,,,,,,,,,,,,,,,,35.21391,0.07413507,35,0,35.68216,0.1701772
8647,2021/06/21 18:29:17,117792.6456,840.0007,1,21,3,1,0,0,0,4.036562,0,5.573486,6.104713,31.43272,22.49795,,-0.0000116957098725834,,,,,,,,,,,,,,,,,,,,35.3275,0.1447594,35,0,35.72581,0.1948941
8648,2021/06/21 18:30:17,117852.6454,900.0005,1,21,3,1,0,0,0,4.036562,0,5.573486,6.104713,31.43272,22.49795,,-0.00000900870600162307,,0,,,,,,,,,,,,,,,,,,35.04662,-0.07965446,35,0,35.0947,-0.07084846
8649,2021/06/21 18:31:17,117912.6452,960.0003,1,21,3,1,0,0,0,4.036465,0,5.573486,6.104713,31.43272,22.49795,,0.0000519980494573247,,,,,,,,,,,,,,,,,,,,35.04092,0.05624652,35,0,35.5233,0.1020849
8650,2021/06/21 18:32:17,117972.645,1020.0001,1,21,3,1,0,0,0,4.036531,0,5.573486,6.104713,31.43272,22.49795,,0.000017622440282139,,0,,,,,,,,,,,,,,,,,,34.84193,-0.07840753,35,0,35.19168,-0.05868196
8651,2021/06/21 18:33:17,118032.6449,1080,1,21,3,1,0,0,0,4.036914,0,5.573486,6.104713,31.43272,22.49795,,-0.00000505760317537352,,,,,,,,,,,,,,,,,,,,34.86639,-0.06610155,35,0,35.26508,-0.009285212
8652,2021/06/21 18:34:17,118092.6456,1140.0007,1,21,3,1,0,0,0,4.036881,0,5.573486,6.104713,31.43272,22.49795,,-0.00000252873905992601,,0,,,,,,,,,,,,,,,,,,34.90538,-0.0301826,35,0,35.41585,0.04405499
8653,2021/06/21 18:35:17,118152.6464,1200.0015,1,21,3,1,0,0,0,4.036693,0,5.573486,6.104713,31.43272,22.49795,,-0.0000124059097288409,,,,,,,,,,,,,,,,,,,,35.18946,-0.03577232,35,0,35.36428,-0.1187551
8654,2021/06/21 18:36:17,118212.6464,1260.0015,1,21,3,1,0,0,0,4.036528,0,5.573486,6.104713,31.43272,22.49795,,0.0000045834149204893,,0,,,,,,,,,,,,,,,,,,34.79564,-0.07372618,35,0,35.23631,0.0005531311
8655,2021/06/21 18:37:17,118272.6451,1320.0002,1,21,3,1,0,0,0,4.036697,0,5.573486,6.104713,31.43272,22.49795,,0.0000142245098686544,,,,,,,,,,,,,,,,,,,,34.83458,-0.05570054,35,0,35.41501,0.01419306
8656,2021/06/21 18:38:17,118332.6452,1380.0003,1,21,3,1,0,0,0,4.036988,0,5.573486,6.104713,31.43272,22.49795,,0.0000184918608283624,,0,,,,,,,,,,,,,,,,,,35.29307,0.07727623,35,0,35.76125,0.1034403
8657,2021/06/21 18:39:17,118392.6449,1440,1,21,3,1,0,0,0,4.037071,0,5.573486,6.104713,31.43272,22.49795,,-0.00000758690794100403,,,,,,,,,,,,,,,,,,,,34.82717,-0.09123087,35,0,35.14198,-0.08022666
8658,2021/06/21 18:40:17,118452.6464,1500.0015,1,21,3,1,0,0,0,4.036863,0,5.573486,6.104713,31.43272,22.49795,,0.0000203094405151205,,0,,,,,,,,,,,,,,,,,,35.21928,0.08726716,35,0,35.68753,0.1003325
8659,2021/06/21 18:41:17,118512.6463,1560.0014,1,21,3,1,0,0,0,4.036817,0,5.573486,6.104713,31.43272,22.49795,,-0.0000459925795439631,,,,,,,,,,,,,,,,,,,,35.08028,-0.002059937,35,0,35.2761,-0.06759763
8660,2021/06/21 18:42:17,118572.6454,1620.0005,1,21,3,1,0,0,0,4.036819,0,5.573486,6.104713,31.43272,22.49795,,-0.0000067170180955145,,0,,,,,,,,,,,,,,,,,,34.91634,-0.06887197,35,0,35.12623,-0.1081204
8661,2021/06/21 18:43:17,118632.6461,1680.0012,1,21,3,1,0,0,0,4.03704,0,5.573486,6.104713,31.43272,22.49795,,0.0000189658494491596,,,,,,,,,,,,,,,,,,,,34.90189,-0.04600644,35,0,35.38442,0.00641942
8662,2021/06/21 18:44:17,118692.6452,1740.0003,1,21,3,1,0,0,0,4.037168,0,5.573486,6.104713,31.43272,22.49795,,0.000017543130525155,,0,,,,,,,,,,,,,,,,,,35.26958,0.06942272,35,0,35.25174,0.02568841
8663,2021/06/21 18:45:17,118752.645,1800.0001,1,21,3,1,0,0,0,4.036974,0,5.573486,6.104713,31.43272,22.49795,,0.0000116953196993563,,,,,,,,,,,,,,,,,,,,34.84209,-0.03129005,35,0,35.11494,-0.1099014
8664,2021/06/21 18:45:17,118752.6466,1800.0017,1,21,3,1,0,0,0,4.036974,0,5.573486,6.104713,31.43272,22.49795,,0.0000116953196993563,0.0215674191713333,0,0,,,,,,,,,,,,,,,,,34.84209,-0.03129005,35,0,35.11494,-0.1099014
8665,2021/06/21 18:45:17,118752.6547,0.0023,1,22,3,1,0,0,0,4.036893,0,5.573486,6.104713,31.43272,22.49795,,0.0000116953196993563,0.0215674191713333,0,0,,,,,,,,,,,,,,,,,34.842100187758,-0.0312872785140972,35,0,35.1153582518455,-0.109634391050038
8666,2021/06/21 18:45:17,118752.6634,0.0016,1,23,4,1,0,0,0,4.037182,0,5.573486,6.104713,31.43272,22.49795,,0.0000116953196993563,0.0215674191713333,0,0,,,,,,,,,,,,,,,,,34.8421111301648,-0.0312843017329423,35,0,35.1158074876423,-0.109347603667113
8667,2021/06/21 18:50:42,119077.2506,60.001,1,14,4,1,0,0,0,4.037262,0,5.573486,6.104713,31.43272,22.49795,,-0.00000600585417487309,,,,,,,,,,,,,,,,,,,,35.25036,0.07977605,35,0,35.52997,-0.005477667
8668,2021/06/21 18:51:42,119137.2501,120.0005,1,14,4,1,0,0,0,4.037253,0,5.573486,6.104713,31.43272,22.49795,,0.00000964105674938764,,,,,,,,,,,,,,,,,,,,35.22892,0.04794598,35,0,35.48759,-0.05040407
8669,2021/06/21 18:52:42,119197.2499,180.0003,1,14,4,1,0,0,0,4.037051,0,5.573486,6.104713,31.43272,22.49795,,-0.0000150936602949514,,0,0,,,,,,,,,,,,,,,,,35.18433,0.1088822,35,0,35.70848,0.1066434
8670,2021/06/21 18:53:42,119257.2499,240.0003,1,14,4,1,0,0,0,4.037355,0,5.573486,6.104713,31.43272,22.49795,,-0.00000663799391986686,,,,,,,,,,,,,,,,,,,,34.83069,0.0380981,35,0,35.3692,0.1144898
8671,2021/06/21 18:54:42,119317.2498,300.0002,1,14,4,1,0,0,0,4.037276,0,5.573486,6.104713,31.43272,22.49795,,0.00000711184202373261,,0,0,,,,,,,,,,,,,,,,,35.1459,0.1047564,35,0,35.64914,0.1025295
8672,2021/06/21 18:54:42,119317.2514,300.0018,1,14,4,1,0,0,0,4.037297,0,5.573486,6.104713,31.43272,22.49795,,0.00000711184202373261,0.0215674191713333,0,0,,,,,,,,,,,,,,,,,35.1459,0.1047564,35,0,35.64914,0.1025295
8673,2021/06/21 18:54:42,119317.5404,0.2514,1,15,4,1,0,0,-18.07604,3.698988,-66.86305504752,5.573486,6.105923,31.43272,22.50244,,-0.107555903494358,,0.0458416603505611,21.8142204284668,,,,,,,,,,,,,,,,,34.80317,-0.1518965,35,0,35.22986,-0.08627892
8674,2021/06/21 18:54:43,119317.7892,0.5002,1,15,4,1,0,0,-18.07741,3.685771,-66.62919353311,5.573486,6.10717,31.43272,22.50704,,-0.0535936802625656,,0.0939722582697868,12.3604202270508,,,,,,,,,,,,,,,,,34.80317,-0.1518965,35,0,35.22986,-0.08627892
8675,2021/06/21 18:54:43,119318.0395,0.7505,1,15,4,1,0,0,-18.07831,3.676748,-66.46939013588,5.573486,6.108425,31.43272,22.51166,,,,,,,,,,,,,,,,,,,,,,34.80317,-0.1518965,35,0,35.22986,-0.08627892
8676,2021/06/21 18:54:43,119318.289,1,1,15,4,1,0,0,-18.07369,3.669569,-66.32265253961,5.573486,6.109676,31.43272,22.51626,,,,,,,,,,,,,,,,,,,,,,35.01656,0.0666821,35,0,35.14949,-0.02511621
8677,2021/06/21 18:54:43,119318.5396,1.2506,1,15,4,1,0,0,-18.06316,3.663095,-66.1670710802,5.573486,6.11093,31.43272,22.52086,,,,,,,,,,,,,,,,,,,,,,35.01656,0.0666821,35,0,35.14949,-0.02511621
8678,2021/06/21 18:54:44,119318.79,1.501,1,15,4,1,0,0,-18.05195,3.657627,-66.02729972265,5.573486,6.112185,31.43272,22.52545,,-0.0233843792229891,,0.211117401719093,5.00662183761597,,,,,,,,,,,,,,,,,35.01656,0.0666821,35,0,35.14949,-0.02511621
8679,2021/06/21 18:54:44,119319.0395,1.7505,1,15,4,1,0,0,-18.04729,3.652164,-65.91166283556,5.573486,6.113433,31.43272,22.53001,,,,,,,,,,,,,,,,,,,,,,35.40015,0.0666821,35,0,35.65174,-0.02511621
8680,2021/06/21 18:54:44,119319.2893,2.0003,1,15,4,1,0,0,-18.04884,3.647884,-65.84007465456,5.573486,6.114684,31.43272,22.53457,,,,,,,,,,,,,,,,,,,,,,35.40015,0.0666821,35,0,35.65174,-0.02511621
8681,2021/06/21 18:54:44,119319.5403,2.2513,1,15,4,1,0,0,-18.05167,3.643126,-65.76450832042,5.573486,6.11594,31.43272,22.53915,,,,,,,,,,,,,,,,,,,,,,35.40015,0.0666821,35,0,35.65174,-0.02511621
8682,2021/06/21 18:54:45,119319.7901,2.5011,1,15,4,1,0,0,-18.05447,3.639771,-65.71413632637,5.573486,6.117191,31.43272,22.54371,,-0.0185272395610809,,0.325266808271408,3.4314649105072,,,,,,,,,,,,,,,,,35.16207,0.04547358,35,0,35.54654,0.1240778
8683,2021/06/21 18:54:45,119320.0404,2.7514,1,15,4,1,0,0,-18.05527,3.635757,-65.64457428939,5.573486,6.118445,31.43272,22.54827,,,,,,,,,,,,,,,,,,,,,,35.16207,0.04547358,35,0,35.54654,0.1240778
8684,2021/06/21 18:54:45,119320.2901,3.0011,1,15,4,1,0,0,-18.05499,3.632345,-65.58195265155,5.573486,6.119698,31.43272,22.55282,,,,,,,,,,,,,,,,,,,,,,35.16207,0.04547358,35,0,35.54654,0.1240778
8685,2021/06/21 18:54:45,119320.5404,3.2514,1,15,4,1,0,0,-18.05457,3.629094,-65.52173165958,5.573486,6.120949,31.43272,22.55737,,,,,,,,,,,,,,,,,,,,,,34.98067,-0.05668879,35,0,35.16953,-0.1178145
8686,2021/06/21 18:54:46,119320.7891,3.5001,1,15,4,1,0,0,-18.05424,3.62616,-65.4675629184,5.573486,6.12219,31.43272,22.56187,,-0.0132456896826625,,0.366691887378693,2.93359398841858,,,,,,,,,,,,,,,,,34.98067,-0.05668879,35,0,35.16953,-0.1178145
8687,2021/06/21 18:54:46,119321.0403,3.7513,1,15,4,1,0,0,-18.05447,3.622734,-65.40654232098,5.573486,6.123452,31.43272,22.56644,,,,,,,,,,,,,,,,,,,,,,35.29315,-0.05668879,35,0,35.16953,-0.1178145
8688,2021/06/21 18:54:46,119321.2901,4.0011,1,15,4,1,0,0,-18.05428,3.620062,-65.35761296536,5.573486,6.124704,31.43272,22.57097,,,,,,,,,,,,,,,,,,,,,,35.29315,-0.05668879,35,0,35.30021,-0.1178145
8689,2021/06/21 18:54:46,119321.5396,4.2506,1,15,4,1,0,0,-18.05437,3.617281,-65.30772956797,5.573486,6.125955,31.43272,22.5755,,,,,,,,,,,,,,,,,,,,,,35.29315,-0.05668879,35,0,35.30021,-0.1178145
8690,2021/06/21 18:54:47,119321.7891,4.5001,1,15,4,1,0,0,-18.05447,3.614479,-65.25750267113,5.573486,6.127203,31.43272,22.58002,,-0.0100255301222205,,0.454900801181793,2.44912695884705,,,,,,,,,,,,,,,,,35.48231,0.1567638,35,0,35.66401,-0.1178145
8691,2021/06/21 18:54:47,119322.0398,4.7508,1,15,4,1,0,0,-18.0546,3.611752,-65.2087376592,5.573486,6.128458,31.43272,22.58455,,,,,,,,,,,,,,,,,,,,,,35.48231,0.1567638,35,0,35.66401,0.154525
8692,2021/06/21 18:54:47,119322.2899,5.0009,1,15,4,1,0,0,-18.05444,3.609219,-65.16242788236,5.573486,6.12971,31.43272,22.58907,,,,,,,,,,,,,,,,,,,,,,35.48231,0.1567638,35,0,35.66401,0.154525
8693,2021/06/21 18:54:47,119322.5397,5.2507,1,15,4,1,0,0,-18.05397,3.606544,-65.11243717968,5.573486,6.13096,31.43272,22.59358,,,,,,,,,,,,,,,,,,,,,,35.26604,-0.06758571,35,0,35.52468,-0.04354119
8694,2021/06/21 18:54:48,119322.7893,5.5003,1,15,4,1,0,0,-18.05379,3.604171,-65.06894635809,5.573486,6.132211,31.43272,22.59809,,-0.00944711174815893,,0.525489091873169,2.24141192436218,,,,,,,,,,,,,,,,,35.26604,-0.06758571,35,0,35.52468,-0.04354119
8695,2021/06/21 18:54:48,119323.0396,5.7506,1,15,4,1,0,0,-18.05367,3.601969,-65.02875967623,5.573486,6.133465,31.43272,22.60261,,,,,,,,,,,,,,,,,,,,,,35.26604,-0.06758571,35,0,35.52468,-0.04354119
8696,2021/06/21 18:54:48,119323.2893,6.0003,1,15,4,1,0,0,-18.05367,3.59985,-64.9905039495,5.573486,6.134715,31.43272,22.60711,,,,,,,,,,,,,,,,,,,,,,35.1804,-0.06758571,35,0,35.18745,-0.04354119
8697,2021/06/21 18:54:48,119323.5398,6.2508,1,15,4,1,0,0,-18.05386,3.597337,-64.94581857082,5.573486,6.13597,31.43272,22.61163,,,,,,,,,,,,,,,,,,,,,,35.1804,-0.06758571,35,0,35.18745,-0.04354119
8698,2021/06/21 18:54:49,119323.7901,6.5011,1,15,4,1,0,0,-18.0543,3.595245,-64.9096318035,5.573486,6.137225,31.43272,22.61614,,-0.00858474429696798,,0.558668673038483,1.95508098602295,,,,,,,,,,,,,,,,,35.1804,-0.06758571,35,0,35.18745,-0.04354119
8699,2021/06/21 18:54:49,119324.039,6.75,1,15,4,1,0,0,-18.05439,3.592884,-64.86732896076,5.573486,6.13847,31.43272,22.62061,,,,,,,,,,,,,,,,,,,,,,35.56219,0.09254694,35,0,35.42251,-0.03192902
8700,2021/06/21 18:54:49,119324.2902,7.0012,1,15,4,1,0,0,-18.05453,3.590804,-64.83027854212,5.573486,6.139728,31.43272,22.62513,,,,,,,,,,,,,,,,,,,,,,35.56219,0.09254694,35,0,35.42251,-0.03192902
8701,2021/06/21 18:54:49,119324.5396,7.2506,1,15,4,1,0,0,-18.05454,3.588671,-64.79180411634,5.573486,6.140976,31.43272,22.62961,,,,,,,,,,,,,,,,,,,,,,35.56219,0.09254694,35,0,35.42251,-0.03192902
8702,2021/06/21 18:54:50,119324.7902,7.5012,1,15,4,1,0,0,-18.055,3.586865,-64.760847575,5.573486,6.142232,31.43272,22.63412,,-0.00914526544511318,,0.571684896945953,1.77723503112793,,,,,,,,,,,,,,,,,35.69491,0.04147649,35,0,35.73688,0.09824157
8703,2021/06/21 18:54:50,119325.0395,7.7505,1,15,4,1,0,0,-18.05486,3.584377,-64.71542492222,5.573486,6.143477,31.43272,22.63858,,,,,,,,,,,,,,,,,,,,,,35.69491,0.04147649,35,0,35.73688,0.09824157
8704,2021/06/21 18:54:50,119325.29,8.001,1,15,4,1,0,0,-18.0546,3.582475,-64.680153135,5.573486,6.144734,31.43272,22.64309,,,,,,,,,,,,,,,,,,,,,,35.69491,0.04147649,35,0,35.73688,0.09824157
8705,2021/06/21 18:54:50,119325.539,8.25,1,15,4,1,0,0,-18.05428,3.580535,-64.6439814398,5.573486,6.145983,31.43272,22.64756,,,,,,,,,,,,,,,,,,,,,,35.44382,0.04147649,35,0,35.50677,0.09824157
8706,2021/06/21 18:54:51,119325.7893,8.5003,1,15,4,1,0,0,-18.05435,3.578614,-64.6095496709,5.573486,6.147237,31.43272,22.65205,,-0.00781379360705614,,0.632427871227264,1.69328200817108,,,,,,,,,,,,,,,,,35.44382,0.04147649,35,0,35.50677,0.09824157
8707,2021/06/21 18:54:51,119326.0396,8.7506,1,15,4,1,0,0,-18.05418,3.576505,-64.5708650409,5.573486,6.14849,31.43272,22.65653,,,,,,,,,,,,,,,,,,,,,,35.47355,0.04147649,35,0,35.50677,0.09824157
8708,2021/06/21 18:54:51,119326.2894,9.0004,1,15,4,1,0,0,-18.05434,3.574587,-64.53680905758,5.573486,6.149742,31.43272,22.66101,,,,,,,,,,,,,,,,,,,,,,35.47355,-0.06917596,35,0,35.20802,-0.1652694
8709,2021/06/21 18:54:51,119326.5395,9.2505,1,15,4,1,0,0,-18.05412,3.572497,-64.49828953764,5.573486,6.150987,31.43272,22.66546,,,,,,,,,,,,,,,,,,,,,,35.47355,-0.06917596,35,0,35.20802,-0.1652694
8710,2021/06/21 18:54:52,119326.7892,9.5002,1,15,4,1,0,0,-18.05405,3.570909,-64.46936963145,5.573486,6.152242,31.43272,22.66994,,-0.00912848673760891,,0.664033114910126,1.53503203392029,,,,,,,,,,,,,,,,,35.88956,0.1300025,35,0,35.20802,-0.1652694
8711,2021/06/21 18:54:52,119327.0398,9.7508,1,15,4,1,0,0,-18.0543,3.569045,-64.4366091435,5.573486,6.153501,31.43272,22.67443,,,,,,,,,,,,,,,,,,,,,,35.88956,0.1300025,35,0,35.51946,0.09732604
8712,2021/06/21 18:54:52,119327.29,10.001,1,15,4,1,0,0,-18.05483,3.567151,-64.40430488933,5.573486,6.154752,31.43272,22.6789,,,,,,,,,,,,,,,,,,,,,,35.88956,0.1300025,35,0,35.51946,0.09732604
8713,2021/06/21 18:54:52,119327.2915,10.0025,1,15,4,1,0,0,-18.05483,3.567151,-64.40430488933,5.573486,6.15476,31.43272,22.67893,,-0.00708107417449355,0.0215674191713333,0.663099110126495,1.53503203392029,,,,,,,,,,,,,,,,,35.88956,0.1300025,35,0,35.51946,0.09732604
8714,2021/06/21 18:54:53,119328.3284,1,1,16,4,1,0,0,0,3.916501,0,5.573486,6.154781,31.43272,22.679,,0.0223274994641542,,,,,,,,,,,,,,,,,,,,35.70796,-0.05674958,35,0,35.48448,-0.01093149
8715,2021/06/21 18:54:54,119329.3292,2.0008,1,16,4,1,0,0,0,3.929015,0,5.573486,6.154781,31.43272,22.679,,0.0112821897491813,,,,,,,,,,,,,,,,,,,,35.75119,0.01350999,35,0,35.18527,-0.09350419
8716,2021/06/21 18:54:55,119330.3286,3.0002,1,16,4,1,0,0,0,3.936995,0,5.573486,6.154781,31.43272,22.679,,0.00680163316428661,,,,,,,,,,,,,,,,,,,,36.21576,0.145179,35,0,35.48061,-0.09350419
8717,2021/06/21 18:54:56,119331.3285,4.0001,1,16,4,1,0,0,0,3.942917,0,5.573486,6.154781,31.43272,22.679,,0.00645489804446697,,,,,,,,,,,,,,,,,,,,35.84109,-0.1170838,35,0,35.41506,-0.1106369
8718,2021/06/21 18:54:57,119332.3292,5.0008,1,16,4,1,0,0,0,3.947642,0,5.573486,6.154781,31.43272,22.679,,0.00494922790676355,,,,,,,,,,,,,,,,,,,,35.8228,-0.1170838,35,0,35.16607,-0.1106369
8719,2021/06/21 18:54:58,119333.3285,6.0001,1,16,4,1,0,0,0,3.951578,0,5.573486,6.154781,31.43272,22.679,,0.00452259695157409,,,,,,,,,,,,,,,,,,,,36.31871,-0.001766682,35,0,35.77439,0.07244706
8720,2021/06/21 18:54:59,119334.3292,7.0008,1,16,4,1,0,0,0,3.955202,0,5.573486,6.154781,31.43272,22.679,,0.00357663608156145,,,,,,,,,,,,,,,,,,,,35.96854,-0.001766682,35,0,35.44479,0.07244706
