Repository: HVES-Battery-Testing-Consortium/LG-HG2

# Battery Testing Consortium (BTC)
The Battery Testing Consortium (BTC) has been developed within the High Voltage and Energy Storage Lab at Oxford Brookes University to provide accurate and comprehensive cell data to Formula Student Electric teams. Through the BTC, we aim to provide FS teams with information for improved and informed decisions for cell selection, pack architecture design, thermal cooling requirements, and end of life predictions. A range of tests are completed to provide a comprehensive electrochemical lithium-ion characterisation for modelling, validation, and battery management parameterisation.

File: Data/Round1/LG_HG2/Package 1/210620_FSD_HPPC_EIS_LGHG2_1_35C/210620_FSD_HPPC_EIS_LGHG2_1_35C_Channel_3_Wb_1.CSV (part 47 of 63)
Data_Point,Date_Time,Test_Time(s),Step_Time(s),Cycle_Index,Step_Index,TC_Counter1,TC_Counter2,TC_Counter3,TC_Counter4,Current(A),Voltage(V),Power(W),Charge_Capacity(Ah),Discharge_Capacity(Ah),Charge_Energy(Wh),Discharge_Energy(Wh),ACR(Ohm),dV/dt(V/s),Internal_Resistance(Ohm),dQ/dV(Ah/V),dV/dQ(V/Ah),MetaCode_MV_UD1,MetaCode_MV_UD2,MetaCode_MV_UD3,MetaCode_MV_UD4,MetaCode_MV_UD5,MetaCode_MV_UD6,MetaCode_MV_UD7,MetaCode_MV_UD8,MetaCode_MV_UD9,MetaCode_MV_UD10,MetaCode_MV_UD11,MetaCode_MV_UD12,MetaCode_MV_UD13,MetaCode_MV_UD14,MetaCode_MV_UD15,MetaCode_MV_UD16,Aux_Temperature_1(C),Aux_dT/dt_1(C),Aux_Temperature_2(C),Aux_dT/dt_2(C),Aux_Temperature_3(C),Aux_dT/dt_3(C)
8924,2021/06/21 19:39:54,122028.7792,6.2507,1,15,5,1,0,0,-18.05408,3.551563,-64.12020252704,5.583517,6.281583,31.47359,23.16813,,-0.010376900434494,,0.549270689487457,1.86302804946899,,,,,,,,,,,,,,,,,35.34858,0.1390183,35,0,35.3137,0.04068017
8925,2021/06/21 19:39:54,122029.0286,6.5001,1,15,5,1,0,0,-18.05426,3.549636,-64.08605124936,5.583517,6.282825,31.47359,23.17254,,,,,,,,,,,,,,,,,,,,,,35.34858,0.1390183,35,0,35.3137,0.04068017
8926,2021/06/21 19:39:54,122029.2791,6.7506,1,15,5,1,0,0,-18.05436,3.547266,-64.04361737976,5.583517,6.284087,31.47359,23.17702,,,,,,,,,,,,,,,,,,,,,,35.53684,0.05883098,35,0,35.5369,0.06975174
8927,2021/06/21 19:39:54,122029.5296,7.0011,1,15,5,1,0,0,-18.05441,3.544949,-64.00196267509,5.583517,6.285343,31.47359,23.18147,,,,,,,,,,,,,,,,,,,,,,35.53684,0.05883098,35,0,35.5369,0.06975174
8928,2021/06/21 19:39:55,122029.7792,7.2507,1,15,5,1,0,0,-18.05428,3.543148,-63.96898607344,5.583517,6.286594,31.47359,23.18591,,-0.0100714704021811,,0.627163827419281,1.81109201908112,,,,,,,,,,,,,,,,,35.48223,0.05883098,35,0,35.5369,0.06975174
8929,2021/06/21 19:39:55,122030.0289,7.5004,1,15,5,1,0,0,-18.05424,3.541221,-63.93405382704,5.583517,6.287845,31.47359,23.19034,,,,,,,,,,,,,,,,,,,,,,35.48223,0.05883098,35,0,35.61504,0.06975174
8930,2021/06/21 19:39:55,122030.2793,7.7508,1,15,5,1,0,0,-18.05426,3.539109,-63.89599405434,5.583517,6.2891,31.47359,23.19478,,,,,,,,,,,,,,,,,,,,,,35.48223,0.05883098,35,0,35.61504,0.06975174
8931,2021/06/21 19:39:55,122030.5295,8.001,1,15,5,1,0,0,-18.05418,3.537102,-63.85947618636,5.583517,6.290353,31.47359,23.19921,,,,,,,,,,,,,,,,,,,,,,35.31578,-0.0690794,35,0,35.34381,-0.06034017
8932,2021/06/21 19:39:56,122030.7785,8.25,1,15,5,1,0,0,-18.05435,3.535125,-63.82438404375,5.583517,6.291599,31.47359,23.20362,,-0.00784393865615129,,0.613856673240662,1.57579803466797,,,,,,,,,,,,,,,,,35.31578,-0.0690794,35,0,35.34381,-0.06034017
8933,2021/06/21 19:39:56,122031.0289,8.5004,1,15,5,1,0,0,-18.05428,3.533119,-63.78791969932,5.583517,6.292853,31.47359,23.20805,,,,,,,,,,,,,,,,,,,,,,35.31578,-0.0690794,35,0,35.34381,-0.06034017
8934,2021/06/21 19:39:56,122031.2801,8.7516,1,15,5,1,0,0,-18.05426,3.531282,-63.75468336132,5.583517,6.29411,31.47359,23.21249,,,,,,,,,,,,,,,,,,,,,,35.24982,-0.02061486,35,0,35.08208,-0.08179069
8935,2021/06/21 19:39:56,122031.5297,9.0012,1,15,5,1,0,0,-18.05424,3.529533,-63.72303586992,5.583517,6.295362,31.47359,23.21691,,,,,,,,,,,,,,,,,,,,,,35.24982,-0.02061486,35,0,35.08208,-0.08179069
8936,2021/06/21 19:39:57,122031.7792,9.2507,1,15,5,1,0,0,-18.05409,3.527656,-63.68861891304,5.583517,6.296612,31.47359,23.22132,,-0.00720113981515169,,0.671102285385132,,,,,,,,,,,,,,,,,,35.24982,-0.02061486,35,0,35.08208,-0.08179069
8937,2021/06/21 19:39:57,122032.0296,9.5011,1,15,5,1,0,0,-18.05445,3.525835,-63.65701171575,5.583517,6.297868,31.47359,23.22575,,,,,,,,,,,,,,,,,,,,,,35.48177,-0.02061486,35,0,35.12536,-0.08179069
8938,2021/06/21 19:39:57,122032.2794,9.7509,1,15,5,1,0,0,-18.05435,3.524005,-63.62361967175,5.583517,6.299119,31.47359,23.23016,,,,,,,,,,,,,,,,,,,,,,35.48177,-0.02061486,35,0,35.12536,-0.08179069
8939,2021/06/21 19:39:57,122032.5289,10.0004,1,15,5,1,0,0,-18.05473,3.522423,-63.59639621079,5.583517,6.30037,31.47359,23.23457,,,,,,,,,,,,,,,,,,,,,,35.48177,-0.02061486,35,0,35.12536,-0.08179069
8940,2021/06/21 19:39:57,122032.5303,10.0018,1,15,5,1,0,0,-18.05473,3.522423,-63.59639621079,5.583517,6.300377,31.47359,23.23459,,-0.00655239401385188,0.0215674191713333,0.680879294872284,1.48687398433685,,,,,,,,,,,,,,,,,35.48177,-0.02061486,35,0,35.12536,-0.08179069
8941,2021/06/21 19:39:58,122033.5688,1.0009,1,16,5,1,0,0,0,3.868711,0,5.583517,6.300396,31.47359,23.23466,,0.0204925108700991,,,,,,,,,,,,,,,,,,,,35.92224,0.04145741,35,0,35.55216,0.06114244
8942,2021/06/21 19:39:59,122034.5679,2,1,16,5,1,0,0,0,3.880381,0,5.583517,6.300396,31.47359,23.23466,,0.0101438304409385,,,,,,,,,,,,,,,,,,,,35.74115,0.04145741,35,0,35.46878,0.06114244
8943,2021/06/21 19:40:00,122035.568,3.0001,1,16,5,1,0,0,0,3.888071,0,5.583517,6.300396,31.47359,23.23466,,0.00671445811167359,,,,,,,,,,,,,,,,,,,,35.60926,0.01023054,35,0,35.08514,-0.05312204
8944,2021/06/21 19:40:01,122036.568,4.0001,1,16,5,1,0,0,0,3.893381,0,5.583517,6.300396,31.47359,23.23466,,0.00602539116516709,,,,,,,,,,,,,,,,,,,,35.82495,0.01023054,35,0,35.14027,-0.05312204
8945,2021/06/21 19:40:02,122037.568,5.0001,1,16,5,1,0,0,0,3.898104,0,5.583517,6.300396,31.47359,23.23466,,0.00371771398931742,,,,,,,,,,,,,,,,,,,,36.12288,0.1605034,35,0,35.50148,0.1301086
8946,2021/06/21 19:40:03,122038.568,6.0001,1,16,5,1,0,0,0,3.901705,0,5.583517,6.300396,31.47359,23.23466,,0.00383878406137228,,,,,,,,,,,,,,,,,,,,35.79399,-0.02098203,35,0,35.33297,0.02920747
8947,2021/06/21 19:40:04,122039.5679,7,1,16,5,1,0,0,0,3.904745,0,5.583517,6.300396,31.47359,23.23466,,0.00381858600303531,,,,,,,,,,,,,,,,,,,,35.69833,-0.1116896,35,0,35.09039,-0.1576746
8948,2021/06/21 19:40:05,122040.5681,8.0002,1,16,5,1,0,0,0,3.907607,0,5.583517,6.300396,31.47359,23.23466,,0.00245808903127909,,,,,,,,,,,,,,,,,,,,36.11205,0.05224586,35,0,35.24603,-0.02635598
8949,2021/06/21 19:40:06,122041.568,9.0001,1,16,5,1,0,0,0,3.91027,0,5.583517,6.300396,31.47359,23.23466,,0.0033446850720793,,,,,,,,,,,,,,,,,,,,36.25544,0.1218522,35,0,35.57833,0.178839
8950,2021/06/21 19:40:07,122042.5681,10.0002,1,16,5,1,0,0,0,3.912316,0,5.583517,6.300396,31.47359,23.23466,,0.00281767407432199,,,,,,,,,,,,,,,,,,,,36.06621,-0.05913496,35,0,35.53558,-0.01336098
8951,2021/06/21 19:40:08,122043.568,11.0001,1,16,5,1,0,0,0,3.91417,0,5.583517,6.300396,31.47359,23.23466,,,,,,,,,,,,,,,,,,,,,,35.84631,-0.06871819,35,0,35.0148,-0.1627445
8952,2021/06/21 19:40:09,122044.5679,12,1,16,5,1,0,0,0,3.915913,0,5.583517,6.300396,31.47359,23.23466,,0.0017358890036121,,,,,,,,,,,,,,,,,,,,36.06494,0.06832123,35,0,35.15689,0.04440427
8953,2021/06/21 19:40:10,122045.568,13.0001,1,16,5,1,0,0,0,3.917648,0,5.583517,6.300396,31.47359,23.23466,,0.0021844650618732,,,,,,,,,,,,,,,,,,,,36.18575,0.03775358,35,0,35.57143,0.1295435
8954,2021/06/21 19:40:11,122046.568,14.0001,1,16,5,1,0,0,0,3.919079,0,5.583517,6.300396,31.47359,23.23466,,0.00201402511447668,,,,,,,,,,,,,,,,,,,,35.94888,-0.07402301,35,0,35.35522,-0.06756425
8955,2021/06/21 19:40:12,122047.5681,15.0002,1,16,5,1,0,0,0,3.920834,0,5.583517,6.300396,31.47359,23.23466,,0.0014627700438723,,,,,,,,,,,,,,,,,,,,35.86336,-0.07402301,35,0,35.05985,-0.06756425
8956,2021/06/21 19:40:13,122048.5682,16.0003,1,16,5,1,0,0,0,3.92202,0,5.583517,6.300396,31.47359,23.23466,,,,,,,,,,,,,,,,,,,,,,36.31438,0.06543398,35,0,35.44173,0.09176612
8957,2021/06/21 19:40:14,122049.5681,17.0002,1,16,5,1,0,0,0,3.923217,0,5.583517,6.300396,31.47359,23.23466,,0.00113500305451453,,,,,,,,,,,,,,,,,,,,36.28776,0.06543398,35,0,35.63863,0.09176612
8958,2021/06/21 19:40:15,122050.5682,18.0003,1,16,5,1,0,0,0,3.924516,0,5.583517,6.300396,31.47359,23.23466,,0.00138686795253307,,,,,,,,,,,,,,,,,,,,35.84985,-0.05820155,35,0,35.05332,-0.1194537
8959,2021/06/21 19:40:16,122051.5689,19.001,1,16,5,1,0,0,0,3.925255,0,5.583517,6.300396,31.47359,23.23466,,,,,,,,,,,,,,,,,,,,,,36.07277,-0.05820155,35,0,35.08782,-0.1194537
8960,2021/06/21 19:40:17,122052.5682,20.0003,1,16,5,1,0,0,0,3.926467,0,5.583517,6.300396,31.47359,23.23466,,0.00103982398286462,,,,,,,,,,,,,,,,,,,,36.33357,0.151161,35,0,35.37011,0.09899616
8961,2021/06/21 19:40:18,122053.5682,21.0003,1,16,5,1,0,0,0,3.927464,0,5.583517,6.300396,31.47359,23.23466,,,,,,,,,,,,,,,,,,,,,,36.05532,-0.007220507,35,0,35.37095,0.07573843
8962,2021/06/21 19:40:19,122054.5682,22.0003,1,16,5,1,0,0,0,3.928392,0,5.583517,6.300396,31.47359,23.23466,,0.000927499204408377,,,,,,,,,,,,,,,,,,,,35.87688,-0.1354933,35,0,35.05941,-0.172832
8963,2021/06/21 19:40:20,122055.5683,23.0004,1,16,5,1,0,0,0,3.929402,0,5.583517,6.300396,31.47359,23.23466,,0.00115558702964336,,,,,,,,,,,,,,,,,,,,36.337,0.06557465,35,0,35.42945,0.01543522
8964,2021/06/21 19:40:21,122056.5683,24.0004,1,16,5,1,0,0,0,3.930053,0,5.583517,6.300396,31.47359,23.23466,,,,,,,,,,,,,,,,,,,,,,36.35574,0.08406878,35,0,35.60194,0.1541054
8965,2021/06/21 19:40:22,122057.5682,25.0003,1,16,5,1,0,0,0,3.930748,0,5.583517,6.300396,31.47359,23.23466,,0.00090477429330349,,,,,,,,,,,,,,,,,,,,36.07885,-0.08652925,35,0,35.41548,-0.05826831
8966,2021/06/21 19:40:23,122058.569,26.0011,1,16,5,1,0,0,0,3.931211,0,5.583517,6.300396,31.47359,23.23466,,,,,,,,,,,,,,,,,,,,,,36.06319,-0.004892349,35,0,35.17611,-0.07480145
8967,2021/06/21 19:40:24,122059.5683,27.0004,1,16,5,1,0,0,0,3.932193,0,5.583517,6.300396,31.47359,23.23466,,,,,,,,,,,,,,,,,,,,,,36.37798,0.09836912,35,0,35.51941,0.1072812
8968,2021/06/21 19:40:25,122060.5682,28.0003,1,16,5,1,0,0,0,3.932776,0,5.583517,6.300396,31.47359,23.23466,,0.000594968616496772,,,,,,,,,,,,,,,,,,,,36.02517,-0.1102531,35,0,35.39666,-0.03835917
8969,2021/06/21 19:40:26,122061.5683,29.0004,1,16,5,1,0,0,0,3.933377,0,5.583517,6.300396,31.47359,23.23466,,,,,,,,,,,,,,,,,,,,,,35.90216,-0.03844023,35,0,35.09872,-0.09310722
8970,2021/06/21 19:40:27,122062.5691,30.0012,1,16,5,1,0,0,0,3.93398,0,5.583517,6.300396,31.47359,23.23466,,,,,,,,,,,,,,,,,,,,,,36.17567,-0.03844023,35,0,35.18394,-0.09310722
8971,2021/06/21 19:40:28,122063.5682,31.0003,1,16,5,1,0,0,0,3.934541,0,5.583517,6.300396,31.47359,23.23466,,0.000548234325833619,,,,,,,,,,,,,,,,,,,,36.2703,-0.04562259,35,0,35.62115,0.01979947
8972,2021/06/21 19:40:29,122064.5691,32.0012,1,16,5,1,0,0,0,3.935201,0,5.583517,6.300396,31.47359,23.23466,,,,,,,,,,,,,,,,,,,,,,35.93232,-0.04562259,35,0,35.2967,0.01979947
8973,2021/06/21 19:40:30,122065.5683,33.0004,1,16,5,1,0,0,0,3.935848,0,5.583517,6.300396,31.47359,23.23466,,0.000669145083520561,,,,,,,,,,,,,,,,,,,,36.19963,0.1034427,35,0,35.17997,0.04900575
8974,2021/06/21 19:40:31,122066.5684,34.0005,1,16,5,1,0,0,0,3.936502,0,5.583517,6.300396,31.47359,23.23466,,,,,,,,,,,,,,,,,,,,,,36.37708,0.1034427,35,0,35.51153,0.04900575
8975,2021/06/21 19:40:32,122067.5683,35.0004,1,16,5,1,0,0,0,3.937029,0,5.583517,6.300396,31.47359,23.23466,,,,,,,,,,,,,,,,,,,,,,36.26547,0.02057672,35,0,35.58139,0.1254427
8976,2021/06/21 19:40:33,122068.5684,36.0005,1,16,5,1,0,0,0,3.937657,0,5.583517,6.300396,31.47359,23.23466,,0.000525661394931376,,,,,,,,,,,,,,,,,,,,35.95411,-0.1083446,35,0,35.0039,-0.1063108
8977,2021/06/21 19:40:34,122069.5683,37.0004,1,16,5,1,0,0,0,3.937981,0,5.583517,6.300396,31.47359,23.23466,,,,,,,,,,,,,,,,,,,,,,36.23149,0.0977242,35,0,35.2119,-0.009155273
8978,2021/06/21 19:40:35,122070.5683,38.0004,1,16,5,1,0,0,0,3.938406,0,5.583517,6.300396,31.47359,23.23466,,,,,,,,,,,,,,,,,,,,,,36.17831,0.03447175,35,0,35.48713,0.0956881
8979,2021/06/21 19:40:36,122071.5683,39.0004,1,16,5,1,0,0,0,3.938906,0,5.583517,6.300396,31.47359,23.23466,,0.000477856112411246,,,,,,,,,,,,,,,,,,,,35.91921,-0.1320577,35,0,35.15775,-0.1126111
8980,2021/06/21 19:40:37,122072.5692,40.0013,1,16,5,1,0,0,0,3.939447,0,5.583517,6.300396,31.47359,23.23466,,,,,,,,,,,,,,,,,,,,,,36.01037,0.02848744,35,0,34.99731,-0.05013466
8981,2021/06/21 19:40:37,122072.5707,40.0028,1,16,5,1,0,0,0,3.939447,0,5.583517,6.300396,31.47359,23.23466,,0.000477856112411246,0.0215674191713333,0,0,,,,,,,,,,,,,,,,,36.01037,0.02848744,35,0,34.99731,-0.05013466
8982,2021/06/21 19:40:38,122072.8589,0.25,1,17,5,1,0,0,3.609291,4.004012,14.451644475492,5.583751,6.300575,31.47453,23.23537,,0.0914787501096725,,0.00111887697130442,893.75341796875,,,,,,,,,,,,,,,,,36.26419,0.02848744,35,0,35.2936,-0.05013466
8983,2021/06/21 19:40:38,122073.1091,0.5002,1,17,5,1,0,0,3.609306,4.00613,14.45934904578,5.584001,6.300575,31.47553,23.23537,,,,,,,,,,,,,,,,,,,,,,36.26419,0.02848744,35,0,35.2936,-0.05013466
8984,2021/06/21 19:40:38,122073.3605,0.7516,1,17,5,1,0,0,3.609421,4.007507,14.464779923447,5.584253,6.300575,31.47654,23.23537,,,,,,,,,,,,,,,,,,,,,,36.26419,0.02848744,35,0,35.2936,-0.05013466
8985,2021/06/21 19:40:38,122073.6094,1.0005,1,17,5,1,0,0,3.608856,4.008918,14.467607777808,5.584502,6.300575,31.47754,23.23537,,,,,,,,,,,,,,,,,,,,,,36.3658,0.1110721,35,0,35.5701,0.1789939
8986,2021/06/21 19:40:39,122073.8597,1.2508,1,17,5,1,0,0,3.608185,4.009948,14.46863422438,5.584753,6.300575,31.47854,23.23537,,0.00778963277116418,,0.0998115018010139,,,,,,,,,,,,,,,,,,36.3658,0.1110721,35,0,35.5701,0.1789939
8987,2021/06/21 19:40:39,122074.11,1.5011,1,17,5,1,0,0,3.607178,4.010943,14.468185348854,5.585003,6.300575,31.47955,23.23537,,,,,,,,,,,,,,,,,,,,,,36.10068,-0.08285046,35,0,35.5701,0.1789939
8988,2021/06/21 19:40:39,122074.3595,1.7506,1,17,5,1,0,0,3.607048,4.011626,14.470127540048,5.585252,6.300575,31.48054,23.23537,,,,,,,,,,,,,,,,,,,,,,36.10068,-0.08285046,35,0,35.40939,-0.05022049
8989,2021/06/21 19:40:39,122074.6092,2.0003,1,17,5,1,0,0,3.606796,4.012925,14.4738018383,5.585503,6.300575,31.48155,23.23537,,,,,,,,,,,,,,,,,,,,,,36.10068,-0.08285046,35,0,35.40939,-0.05022049
8990,2021/06/21 19:40:40,122074.8589,2.25,1,17,5,1,0,0,3.60685,4.013249,14.47518715565,5.585752,6.300575,31.48255,23.23537,,0.00359203899279237,,0.231537893414497,6.04900598526001,,,,,,,,,,,,,,,,,35.88253,-0.08285046,35,0,35.07206,-0.05022049
8991,2021/06/21 19:40:40,122075.1093,2.5004,1,17,5,1,0,0,3.606934,4.014462,14.479899479508,5.586003,6.300575,31.48356,23.23537,,,,,,,,,,,,,,,,,,,,,,35.88253,-0.08285046,35,0,35.07206,-0.05022049
8992,2021/06/21 19:40:40,122075.3597,2.7508,1,17,5,1,0,0,3.606964,4.014924,14.481686330736,5.586254,6.300575,31.48456,23.23537,,,,,,,,,,,,,,,,,,,,,,35.88253,-0.08285046,35,0,35.07206,-0.05022049
8993,2021/06/21 19:40:40,122075.6092,3.0003,1,17,5,1,0,0,3.606964,4.015971,14.485462822044,5.586504,6.300575,31.48557,23.23537,,,,,,,,,,,,,,,,,,,,,,36.13026,0.009243488,35,0,35.12445,-0.08904219
8994,2021/06/21 19:40:41,122075.8597,3.2508,1,17,5,1,0,0,3.606911,4.01634,14.48658092574,5.586754,6.300575,31.48657,23.23537,,0.00322824809700251,,,,,,,,,,,,,,,,,,,,36.13026,0.009243488,35,0,35.12445,-0.08904219
8995,2021/06/21 19:40:41,122076.1091,3.5002,1,17,5,1,0,0,3.607124,4.017316,14.490956959184,5.587004,6.300575,31.48758,23.23537,,,,,,,,,,,,,,,,,,,,,,36.13026,0.009243488,35,0,35.12445,-0.08904219
8996,2021/06/21 19:40:41,122076.3589,3.75,1,17,5,1,0,0,3.60743,4.01799,14.4946176657,5.587255,6.300575,31.48858,23.23537,,,,,,,,,,,,,,,,,,,,,,36.44726,0.09906173,35,0,35.51197,0.1210976
8997,2021/06/21 19:40:41,122076.61,4.0011,1,17,5,1,0,0,3.607353,4.018786,14.497179733458,5.587505,6.300575,31.48959,23.23537,,,,,,,,,,,,,,,,,,,,,,36.44726,0.09906173,35,0,35.51197,0.1210976
8998,2021/06/21 19:40:42,122076.8589,4.25,1,17,5,1,0,0,3.607178,4.019285,14.49827642773,5.587755,6.300575,31.49059,23.23537,,0.00293079810217023,,0.306835204362869,,,,,,,,,,,,,,,,,,36.44726,0.09906173,35,0,35.51197,0.1210976
8999,2021/06/21 19:40:42,122077.1101,4.5012,1,17,5,1,0,0,3.607086,4.020066,14.500723787676,5.588006,6.300575,31.4916,23.23537,,,,,,,,,,,,,,,,,,,,,,36.28032,0.09906173,35,0,35.58928,0.1210976
9000,2021/06/21 19:40:42,122077.359,4.7501,1,17,5,1,0,0,3.607307,4.020485,14.503123683895,5.588255,6.300575,31.49261,23.23537,,,,,,,,,,,,,,,,,,,,,,36.28032,0.09906173,35,0,35.58928,0.1210976
9001,2021/06/21 19:40:42,122077.6092,5.0003,1,17,5,1,0,0,3.607231,4.021325,14.505848201075,5.588506,6.300575,31.49361,23.23537,,,,,,,,,,,,,,,,,,,,,,36.28032,0.09906173,35,0,35.58928,0.1210976
9002,2021/06/21 19:40:43,122077.8598,5.2509,1,17,5,1,0,0,3.607346,4.02179,14.50798806934,5.588757,6.300575,31.49462,23.23537,,0.00233955192379653,,,2.9261839389801,,,,,,,,,,,,,,,,,35.94061,-0.1583266,35,0,35.21414,-0.09307146
9003,2021/06/21 19:40:43,122078.1093,5.5004,1,17,5,1,0,0,3.607353,4.02255,14.51075781015,5.589006,6.300575,31.49563,23.23537,,,,,,,,,,,,,,,,,,,,,,35.94061,-0.1583266,35,0,35.21414,-0.09307146
9004,2021/06/21 19:40:43,122078.3596,5.7507,1,17,5,1,0,0,3.606964,4.022866,14.510332838824,5.589257,6.300575,31.49663,23.23537,,,,,,,,,,,,,,,,,,,,,,35.94061,-0.1583266,35,0,35.21414,-0.09307146
9005,2021/06/21 19:40:43,122078.6094,6.0005,1,17,5,1,0,0,3.606972,4.023728,14.513474231616,5.589507,6.300575,31.49764,23.23537,,,,,,,,,,,,,,,,,,,,,,35.97328,0.01020908,35,0,35.0301,-0.05751133
9006,2021/06/21 19:40:44,122078.8597,6.2508,1,17,5,1,0,0,3.606583,4.024181,14.513542783523,5.589757,6.300575,31.49865,23.23537,,0.00262313708662987,,0.395624190568924,,,,,,,,,,,,,,,,,,35.97328,0.01020908,35,0,35.0301,-0.05751133
9007,2021/06/21 19:40:44,122079.1094,6.5005,1,17,5,1,0,0,3.607239,4.024837,14.518548995043,5.590006,6.300575,31.49965,23.23537,,,,,,,,,,,,,,,,,,,,,,36.25899,0.01020908,35,0,35.0301,-0.05751133
9008,2021/06/21 19:40:44,122079.3589,6.75,1,17,5,1,0,0,3.607002,4.025356,14.519467142712,5.590256,6.300575,31.50066,23.23537,,,,,,,,,,,,,,,,,,,,,,36.25899,0.01020908,35,0,35.28838,-0.05751133
9009,2021/06/21 19:40:44,122079.6092,7.0003,1,17,5,1,0,0,3.60704,4.025944,14.52174104576,5.590507,6.300575,31.50167,23.23537,,,,,,,,,,,,,,,,,,,,,,36.25899,0.01020908,35,0,35.28838,-0.05751133
9010,2021/06/21 19:40:45,122079.8599,7.251,1,17,5,1,0,0,3.606934,4.026648,14.523853577232,5.590758,6.300575,31.50267,23.23537,,0.00245416001416743,,,,,,,,,,,,,,,,,,,,36.41805,0.1389909,35,0,35.60147,0.1785541
9011,2021/06/21 19:40:45,122080.1093,7.5004,1,17,5,1,0,0,3.60685,4.027159,14.52535843915,5.591007,6.300575,31.50368,23.23537,,,,,,,,,,,,,,,,,,,,,,36.41805,0.1389909,35,0,35.60147,0.1785541
9012,2021/06/21 19:40:45,122080.3606,7.7517,1,17,5,1,0,0,3.607193,4.027802,14.529059179786,5.591259,6.300575,31.50469,23.23537,,,,,,,,,,,,,,,,,,,,,,36.41805,0.1389909,35,0,35.60147,0.1785541
9013,2021/06/21 19:40:45,122080.6102,8.0013,1,17,5,1,0,0,3.60701,4.02848,14.5307676448,5.591508,6.300575,31.5057,23.23537,,,,,,,,,,,,,,,,,,,,,,36.13291,-0.08910775,35,0,35.45563,-0.04557729
9014,2021/06/21 19:40:46,122080.8595,8.2506,1,17,5,1,0,0,3.607254,4.029106,14.534008734924,5.591757,6.300575,31.5067,23.23537,,0.00209866999648511,,0.403158694505692,,,,,,,,,,,,,,,,,,36.13291,-0.08910775,35,0,35.45563,-0.04557729
9015,2021/06/21 19:40:46,122081.1094,8.5005,1,17,5,1,0,0,3.607277,4.029561,14.535742715397,5.592009,6.300575,31.50771,23.23537,,,,,,,,,,,,,,,,,,,,,,36.13291,-0.08910775,35,0,35.45563,-0.04557729
9016,2021/06/21 19:40:46,122081.3598,8.7509,1,17,5,1,0,0,3.607117,4.030155,14.537240613135,5.592259,6.300575,31.50872,23.23537,,,,,,,,,,,,,,,,,,,,,,35.92834,-0.08910775,35,0,35.08998,-0.04557729
9017,2021/06/21 19:40:46,122081.6092,9.0003,1,17,5,1,0,0,3.606667,4.030715,14.537446776905,5.592509,6.300575,31.50973,23.23537,,,,,,,,,,,,,,,,,,,,,,35.92834,-0.08910775,35,0,35.08998,-0.04557729
9018,2021/06/21 19:40:47,122081.8591,9.2502,1,17,5,1,0,0,3.606339,4.031503,14.538966497517,5.592759,6.300575,31.51074,23.23537,,0.00209961598739028,,,,,,,,,,,,,,,,,,,,35.92834,-0.08910775,35,0,35.08998,-0.04557729
9019,2021/06/21 19:40:47,122082.1091,9.5002,1,17,5,1,0,0,3.606415,4.031986,14.54101479019,5.593009,6.300575,31.51174,23.23537,,,,,,,,,,,,,,,,,,,,,,36.15953,0.008320808,35,0,35.09784,-0.1118076
9020,2021/06/21 19:40:47,122082.3598,9.7509,1,17,5,1,0,0,3.606621,4.032688,14.544377227248,5.59326,6.300575,31.51276,23.23537,,,,,,,,,,,,,,,,,,,,,,36.15953,0.008320808,35,0,35.09784,-0.1118076
9021,2021/06/21 19:40:47,122082.6093,10.0004,1,17,5,1,0,0,3.606667,4.033142,14.546200157714,5.59351,6.300575,31.51377,23.23537,,,,,,,,,,,,,,,,,,,,,,36.15953,0.008320808,35,0,35.09784,-0.1118076
9022,2021/06/21 19:40:47,122082.6109,10.002,1,17,5,1,0,0,3.606667,4.033142,14.546200157714,5.593512,6.300575,31.51377,23.23537,,0.00216818903572857,0.0215674191713333,0.428380697965622,2.35016202926636,,,,,,,,,,,,,,,,,36.15953,0.008320808,35,0,35.09784,-0.1118076
9023,2021/06/21 19:40:48,122083.6491,1,1,18,5,1,0,0,0,3.965535,0,5.593515,6.300575,31.51379,23.23537,,-0.00413073087111115,,,,,,,,,,,,,,,,,,,,36.27423,0.07590055,35,0,35.53426,0.1066387
9024,2021/06/21 19:40:49,122084.6491,2,1,18,5,1,0,0,0,3.963869,0,5.593515,6.300575,31.51379,23.23537,,-0.00194813101552427,,,,,,,,,,,,,,,,,,,,36.03346,-0.1152992,35,0,35.27217,-0.05216002
9025,2021/06/21 19:40:50,122085.65,3.0009,1,18,5,1,0,0,0,3.96288,0,5.593515,6.300575,31.51379,23.23537,,,,,,,,,,,,,,,,,,,,,,36.35529,-0.01728296,35,0,35.32197,-0.09160638
9026,2021/06/21 19:40:51,122086.6492,4.0001,1,18,5,1,0,0,0,3.962437,0,5.593515,6.300575,31.51379,23.23537,,,,,,,,,,,,,,,,,,,,,,36.41413,0.1362443,35,0,35.60453,0.1954687
9027,2021/06/21 19:40:52,122087.6501,5.001,1,18,5,1,0,0,0,3.961756,0,5.593515,6.300575,31.51379,23.23537,,-0.000636161305010319,,,,,,,,,,,,,,,,,,,,36.06579,-0.1088572,35,0,35.32552,-0.08719206
9028,2021/06/21 19:40:53,122088.6491,6,1,18,5,1,0,0,0,3.961711,0,5.593515,6.300575,31.51379,23.23537,,,,,,,,,,,,,,,,,,,,,,36.24065,0.05464196,35,0,35.24205,-0.02608418
9029,2021/06/21 19:40:54,122089.6501,7.001,1,18,5,1,0,0,0,3.96148,0,5.593515,6.300575,31.51379,23.23537,,,,,,,,,,,,,,,,,,,,,,36.45074,0.06565571,35,0,35.55738,0.09853959
9030,2021/06/21 19:40:55,122090.6492,8.0001,1,18,5,1,0,0,0,3.961426,0,5.593515,6.300575,31.51379,23.23537,,,,,,,,,,,,,,,,,,,,,,35.9423,-0.1588881,35,0,35.11795,-0.1373196
9031,2021/06/21 19:40:56,122091.6492,9.0001,1,18,5,1,0,0,0,3.961259,0,5.593515,6.300575,31.51379,23.23537,,,,,,,,,,,,,,,,,,,,,,36.17827,0.07373929,35,0,35.16555,0.01487494
9032,2021/06/21 19:40:57,122092.6491,10,1,18,5,1,0,0,0,3.961126,0,5.593515,6.300575,31.51379,23.23537,,-0.000295227888273075,,,,,,,,,,,,,,,,,,,,36.38805,0.07373929,35,0,35.44566,0.01487494
9033,2021/06/21 19:40:58,122093.6492,11.0001,1,18,5,1,0,0,0,3.961334,0,5.593515,6.300575,31.51379,23.23537,,,,,,,,,,,,,,,,,,,,,,35.97238,-0.1029015,35,0,35.25994,-0.1052308
9034,2021/06/21 19:40:59,122094.6493,12.0002,1,18,5,1,0,0,0,3.961433,0,5.593515,6.300575,31.51379,23.23537,,,,,,,,,,,,,,,,,,,,,,36.0126,-0.1029015,35,0,35.0625,-0.1052308
9035,2021/06/21 19:41:00,122095.6492,13.0001,1,18,5,1,0,0,0,3.96123,0,5.593515,6.300575,31.51379,23.23537,,,,,,,,,,,,,,,,,,,,,,36.32086,-0.01729488,35,0,35.61591,0.04817605
9036,2021/06/21 19:41:01,122096.6501,14.001,1,18,5,1,0,0,0,3.961572,0,5.593515,6.300575,31.51379,23.23537,,,,,,,,,,,,,,,,,,,,,,36.04173,-0.01729488,35,0,35.40626,0.04817605
9037,2021/06/21 19:41:02,122097.6494,15.0003,1,18,5,1,0,0,0,3.961611,0,5.593515,6.300575,31.51379,23.23537,,,,,,,,,,,,,,,,,,,,,,36.00161,-0.09976506,35,0,35.12841,-0.1523411
9038,2021/06/21 19:41:03,122098.6502,16.0011,1,18,5,1,0,0,0,3.961803,0,5.593515,6.300575,31.51379,23.23537,,,,,,,,,,,,,,,,,,,,,,36.38624,0.09335518,35,0,35.63248,0.05857468
9039,2021/06/21 19:41:04,122099.6494,17.0003,1,18,5,1,0,0,0,3.96175,0,5.593515,6.300575,31.51379,23.23537,,,,,,,,,,,,,,,,,,,,,,36.07533,-0.07031798,35,0,35.43991,0.03876805
9040,2021/06/21 19:41:05,122100.6494,18.0003,1,18,5,1,0,0,0,3.962022,0,5.593515,6.300575,31.51379,23.23537,,,,,,,,,,,,,,,,,,,,,,36.16613,-0.04906893,35,0,35.19535,-0.1190507
9041,2021/06/21 19:41:06,122101.6494,19.0003,1,18,5,1,0,0,0,3.961884,0,5.593515,6.300575,31.51379,23.23537,,,,,,,,,,,,,,,,,,,,,,36.40192,0.1511288,35,0,35.60627,0.1710391
9042,2021/06/21 19:41:07,122102.6503,20.0012,1,18,5,1,0,0,0,3.962262,0,5.593515,6.300575,31.51379,23.23537,,,,,,,,,,,,,,,,,,,,,,36.1386,-0.08228779,35,0,35.51723,-0.02782583
9043,2021/06/21 19:41:08,122103.6494,21.0003,1,18,5,1,0,0,0,3.962363,0,5.593515,6.300575,31.51379,23.23537,,,,,,,,,,,,,,,,,,,,,,36.06361,-0.02343535,35,0,35.12759,-0.1217628
9044,2021/06/21 19:41:09,122104.6494,22.0003,1,18,5,1,0,0,0,3.962382,0,5.593515,6.300575,31.51379,23.23537,,0.0000523145790793933,,,,,,,,,,,,,,,,,,,,36.38624,0.1008213,35,0,35.50673,0.1184797
9045,2021/06/21 19:41:10,122105.6503,23.0012,1,18,5,1,0,0,0,3.962513,0,5.593515,6.300575,31.51379,23.23537,,,,,,,,,,,,,,,,,,,,,,35.92046,-0.1455545,35,0,35.27785,-0.07152438
9046,2021/06/21 19:41:11,122106.6493,24.0002,1,18,5,1,0,0,0,3.962514,0,5.593515,6.300575,31.51379,23.23537,,,,,,,,,,,,,,,,,,,,,,35.98589,0.02044678,35,0,35.07769,-0.06254792
9047,2021/06/21 19:41:12,122107.6494,25.0003,1,18,5,1,0,0,0,3.962777,0,5.593515,6.300575,31.51379,23.23537,,,,,,,,,,,,,,,,,,,,,,36.26117,0.02044678,35,0,35.32552,-0.06254792
9048,2021/06/21 19:41:13,122108.6505,26.0014,1,18,5,1,0,0,0,3.962963,0,5.593515,6.300575,31.51379,23.23537,,,,,,,,,,,,,,,,,,,,,,36.02999,-0.1092756,35,0,35.41548,-0.07230639
9049,2021/06/21 19:41:14,122109.6495,27.0004,1,18,5,1,0,0,0,3.962889,0,5.593515,6.300575,31.51379,23.23537,,,,,,,,,,,,,,,,,,,,,,35.86857,-0.1092756,35,0,35.06507,-0.07230639
9050,2021/06/21 19:41:15,122110.6496,28.0005,1,18,5,1,0,0,0,3.962996,0,5.593515,6.300575,31.51379,23.23537,,0.000195267901290208,,,,,,,,,,,,,,,,,,,,36.36882,0.07316709,35,0,35.55915,0.1104259
9051,2021/06/21 19:41:16,122111.6494,29.0003,1,18,5,1,0,0,0,3.963308,0,5.593515,6.300575,31.51379,23.23537,,,,,,,,,,,,,,,,,,,,,,36.16998,0.07316709,35,0,35.58358,0.1104259
9052,2021/06/21 19:41:17,122112.6504,30.0013,1,18,5,1,0,0,0,3.963279,0,5.593515,6.300575,31.51379,23.23537,,,,,,,,,,,,,,,,,,,,,,35.89819,-0.1470721,35,0,35.22059,-0.1058006
9053,2021/06/21 19:41:18,122113.6494,31.0003,1,18,5,1,0,0,0,3.963813,0,5.593515,6.300575,31.51379,23.23537,,,,,,,,,,,,,,,,,,,,,,36.38401,0.0409162,35,0,35.5045,-0.04204512
9054,2021/06/21 19:41:19,122114.6495,32.0004,1,18,5,1,0,0,0,3.963991,0,5.593515,6.300575,31.51379,23.23537,,,,,,,,,,,,,,,,,,,,,,36.27855,0.07794738,35,0,35.66434,0.1807177
9055,2021/06/21 19:41:20,122115.6495,33.0004,1,18,5,1,0,0,0,3.964129,0,5.593515,6.300575,31.51379,23.23537,,,,,,,,,,,,,,,,,,,,,,35.92917,-0.1172125,35,0,35.09081,-0.1151729
9056,2021/06/21 19:41:21,122116.6495,34.0004,1,18,5,1,0,0,0,3.964259,0,5.593515,6.300575,31.51379,23.23537,,,,,,,,,,,,,,,,,,,,,,36.2428,0.106039,35,0,35.32809,0.01009464
9057,2021/06/21 19:41:22,122117.6505,35.0014,1,18,5,1,0,0,0,3.96419,0,5.593515,6.300575,31.51379,23.23537,,0.000169066493981518,,,,,,,,,,,,,,,,,,,,36.31215,0.02167344,35,0,35.62814,0.09376407
9058,2021/06/21 19:41:23,122118.6496,36.0005,1,18,5,1,0,0,0,3.964631,0,5.593515,6.300575,31.51379,23.23537,,,,,,,,,,,,,,,,,,,,,,35.86634,-0.1393175,35,0,35.14674,-0.150435
9059,2021/06/21 19:41:24,122119.6496,37.0005,1,18,5,1,0,0,0,3.964795,0,5.593515,6.300575,31.51379,23.23537,,,,,,,,,,,,,,,,,,,,,,36.11415,0.07744312,35,0,35.18523,0.01202583
9060,2021/06/21 19:41:25,122120.6496,38.0005,1,18,5,1,0,0,0,3.964749,0,5.593515,6.300575,31.51379,23.23537,,,,,,,,,,,,,,,,,,,,,,36.10458,-0.002992153,35,0,35.55304,0.1149404
9061,2021/06/21 19:41:26,122121.6497,39.0006,1,18,5,1,0,0,0,3.965006,0,5.593515,6.300575,31.51379,23.23537,,,,,,,,,,,,,,,,,,,,,,35.90124,-0.06354332,35,0,35.25161,-0.0941956
9062,2021/06/21 19:41:27,122122.6497,40.0006,1,18,5,1,0,0,0,3.964807,0,5.593515,6.300575,31.51379,23.23537,,,,,,,,,,,,,,,,,,,,,,35.9654,-0.06354332,35,0,35.10612,-0.0941956
9063,2021/06/21 19:41:27,122122.6513,40.0022,1,18,5,1,0,0,0,3.964807,0,5.593515,6.300575,31.51379,23.23537,,0.000169066493981518,0.0215674191713333,0,0,,,,,,,,,,,,,,,,,35.9654,-0.06354332,35,0,35.10612,-0.0941956
9064,2021/06/21 19:41:27,122122.6583,0.0015,1,19,5,1,0,0,0,3.964845,0,5.593515,6.300575,31.51379,23.23537,,0.000169066493981518,0.0215674191713333,0,0,,,,,,,,,,,,,,,,,35.9655808069749,-0.0634289645209706,35,0,35.1065540304241,-0.0939616937397779
9065,2021/06/21 19:41:37,122132.6987,10.0013,1,20,5,1,0,0,-1.500086,3.923669,-5.885840935534,5.593551,6.304736,31.51393,23.25171,,-0.000916725024580956,,0.294813096523285,4.53247308731079,,,,,,,,,,,,,,,,,36.22492,0.100596,35,0,35.37309,0.08328676
9066,2021/06/21 19:41:47,122142.6982,20.0008,1,20,5,1,0,0,-1.500129,3.916307,-5.874965703603,5.593551,6.308897,31.51393,23.26802,,-0.000612088711932302,,0.557783722877502,2.05105209350586,,,,,,,,,,,,,,,,,36.11679,0.1304817,35,0,35.3766,0.08478045
9067,2021/06/21 19:41:57,122152.6991,30.0017,1,20,5,1,0,0,-1.500136,3.911332,-5.867529941152,5.593551,6.313059,31.51393,23.28432,,-0.000517823384143412,,0.741323411464691,,,,,,,,,,,,,,,,,,36.163,0.05496621,35,0,35.49276,-0.008325577
9068,2021/06/21 19:42:07,122162.6986,40.0012,1,20,5,1,0,0,-1.50019,3.907493,-5.86198192367,5.593551,6.317222,31.51393,23.30059,,-0.000311289710225537,,0.994570374488831,1.17038595676422,,,,,,,,,,,,,,,,,36.17167,0.02112269,35,0,35.69703,0.09974599
9069,2021/06/21 19:42:17,122172.6984,50.001,1,20,5,1,0,0,-1.50016,3.904058,-5.85671164928,5.593551,6.321383,31.51393,23.31684,,-0.000483850104501471,,,,,,,,,,,,,,,,,,,,35.92525,-0.00641346,35,0,35.61805,0.102762
9070,2021/06/21 19:42:27,122182.6977,60.0003,1,20,5,1,0,0,-1.500206,3.90156,-5.85314372136,5.593551,6.325545,31.51393,23.33309,,-0.000259760796325281,,1.29900801181793,,,,,,,,,,,,,,,,,,35.69957,-0.09911895,35,0,35.19652,-0.07517219
9071,2021/06/21 19:42:37,122192.6978,70.0004,1,20,5,1,0,0,-1.500165,3.898911,-5.849009820315,5.593551,6.329708,31.51393,23.34932,,-0.000207511897315271,,,,,,,,,,,,,,,,,,,,35.95626,0.07803321,35,0,35.28574,0.03662229
9072,2021/06/21 19:42:47,122202.6989,80.0015,1,20,5,1,0,0,-1.500145,3.896846,-5.84583404267,5.593551,6.333869,31.51393,23.36554,,-0.000275073485681787,,1.64611899852753,0.683288872241974,,,,,,,,,,,,,,,,,36.04173,0.1262939,35,0,35.54601,0.1395321
9073,2021/06/21 19:42:57,122212.6989,90.0015,1,20,5,1,0,0,-1.500166,3.89468,-5.84266651688,5.593551,6.338031,31.51393,23.38175,,-0.000228521996177733,,,,,,,,,,,,,,,,,,,,36.11363,0.08239269,35,0,35.72973,0.07811666
9074,2021/06/21 19:43:07,122222.6976,100.0002,1,20,5,1,0,0,-1.500159,3.892817,-5.839844457903,5.593551,6.342192,31.51393,23.39795,,-0.000216095300856978,,2.04039001464844,,,,,,,,,,,,,,,,,,35.61798,-0.1164556,35,0,35.40145,-0.09904623
9075,2021/06/21 19:43:17,122232.6985,110.0011,1,20,5,1,0,0,-1.500133,3.890883,-5.836841987439,5.593551,6.346354,31.51393,23.41415,,-0.000170776300365105,,,,,,,,,,,,,,,,,,,,35.51678,-0.1399207,35,0,35.09047,-0.1880646
9076,2021/06/21 19:43:27,122242.6986,120.0012,1,20,5,1,0,0,-1.500109,3.889172,-5.834181919748,5.593551,6.350516,31.51393,23.43035,,-0.000145613594213501,,,,,,,,,,,,,,,,,,,,35.50798,-0.08155107,35,0,35.11662,-0.06412029
9077,2021/06/21 19:43:37,122252.6985,130.0011,1,20,5,1,0,0,-1.500159,3.887654,-5.832099136986,5.593551,6.354678,31.51393,23.44653,,-0.000222801303607412,,2.35955905914307,0.448289901018143,,,,,,,,,,,,,,,,,35.61538,0.01393557,35,0,35.19614,-0.06032228
9078,2021/06/21 19:43:47,122262.6978,140.0004,1,20,5,1,0,0,-1.500145,3.885697,-5.829108926065,5.593551,6.35884,31.51393,23.4627,,-0.00014296050358098,,,,,,,,,,,,,,,,,,,,35.9772,0.1640892,35,0,35.62814,0.1117694
9079,2021/06/21 19:43:57,122272.6988,150.0014,1,20,5,1,0,0,-1.500161,3.884228,-5.826967360708,5.593551,6.363002,31.51393,23.47888,,-0.000120708900794853,,,,,,,,,,,,,,,,,,,,35.55297,0.03121853,35,0,35.45522,0.1010871
9080,2021/06/21 19:44:07,122282.6982,160.0008,1,20,5,1,0,0,-1.500179,3.882779,-5.824863517441,5.593551,6.367165,31.51393,23.49504,,-0.000171173698618077,,2.53107094764709,,,,,,,,,,,,,,,,,,35.92009,0.09697914,35,0,35.55001,0.1232648
9081,2021/06/21 19:44:17,122292.6984,170.001,1,20,5,1,0,0,-1.500179,3.881183,-5.822469231757,5.593551,6.371327,31.51393,23.5112,,-0.000216125205042772,,,,,,,,,,,,,,,,,,,,35.37312,-0.1786816,35,0,35.24736,-0.117619
9082,2021/06/21 19:44:27,122302.6977,180.0003,1,20,5,1,0,0,-1.500185,3.879486,-5.81994670491,5.593551,6.375487,31.51393,23.52734,,-0.000111071902210824,,,,,,,,,,,,,,,,,,,,35.86251,0.08596897,35,0,35.58321,0.01391888
9083,2021/06/21 19:44:37,122312.6984,190.001,1,20,5,1,0,0,-1.500139,3.878059,-5.817627550201,5.593551,6.379649,31.51393,23.54348,,-0.000135779002448544,,2.68254590034485,0.385889410972595,,,,,,,,,,,,,,,,,35.40889,-0.05077481,35,0,35.15031,-0.1206827
9084,2021/06/21 19:44:47,122322.6985,200.0011,1,20,5,1,0,0,-1.500135,3.876522,-5.81530633047,5.593551,6.383811,31.51393,23.55962,,-0.00016364999464713,,,,,,,,,,,,,,,,,,,,35.8123,0.1282537,35.1,0,35.67968,0.1807225
9085,2021/06/21 19:44:57,122332.6986,210.0012,1,20,5,1,0,0,-1.500149,3.875163,-5.813321899287,5.593551,6.387972,31.51393,23.57575,,-0.0000946906366152689,,,,,,,,,,,,,,,,,,,,35.38183,-0.115025,35,0,35.0743,-0.07792592
9086,2021/06/21 19:45:07,122342.6988,220.0014,1,20,5,1,0,0,-1.500179,3.873553,-5.811022865987,5.593551,6.392134,31.51393,23.59187,,-0.000108246400486678,,,,,,,,,,,,,,,,,,,,35.79792,0.04133821,35,0,35.58846,0.1068795
9087,2021/06/21 19:45:17,122351.841,229.1436,1,20,5,1,0,0,-1.500144,3.872117,-5.808733084848,5.593551,6.395939,31.51393,23.60661,,-0.000136632195790298,0.0215674191713333,2.78689908981323,0.385889410972595,,,,,,,,,,,,,,,,,35.36174,0.03178596,35,0,35.28491,0.1060557
9088,2021/06/21 19:46:17,122411.8769,60.0001,1,21,5,1,0,0,0,3.929034,0,5.593551,6.395941,31.51393,23.60662,,0.000230793404625729,,,,,,,,,,,,,,,,,,,,35.21019,-0.04080296,35,0,35.11937,0.03123999
9089,2021/06/21 19:47:17,122471.8769,120.0001,1,21,5,1,0,0,0,3.936173,0,5.593551,6.395941,31.51393,23.60662,,0.0000564591900911182,,,,,,,,,,,,,,,,,,,,35.25206,0.05322695,35,0,35.33601,0.1143861
9090,2021/06/21 19:48:17,122531.8775,180.0007,1,21,5,1,0,0,0,3.938767,0,5.593551,6.395941,31.51393,23.60662,,0.00000525512177773635,,0,,,,,,,,,,,,,,,,,,35.07903,-0.03820777,35,0,35.17,0.04257917
9091,2021/06/21 19:49:17,122591.8781,240.0013,1,21,5,1,0,0,0,3.939783,0,5.593551,6.395941,31.51393,23.60662,,0.0000238242791965604,,,,,,,,,,,,,,,,,,,,35.11671,0.07453442,35,0,35.31951,0.1269543
9092,2021/06/21 19:50:17,122651.8773,300.0005,1,21,5,1,0,0,0,3.940548,0,5.593551,6.395941,31.51393,23.60662,,-0.00000691509285388747,,0,,,,,,,,,,,,,,,,,,35.42687,0.00723958,35,0,35.48983,-0.06703615
9093,2021/06/21 19:51:17,122711.877,360.0002,1,21,5,1,0,0,0,3.940971,0,5.593551,6.395941,31.51393,23.60662,,0.0000213349994737655,,,,,,,,,,,,,,,,,,,,34.94486,-0.08809328,35,0,35.02187,-0.03345728
9094,2021/06/21 19:52:17,122771.8777,420.0009,1,21,5,1,0,0,0,3.941281,0,5.593551,6.395941,31.51393,23.60662,,0.0000120521199278301,,0,,,,,,,,,,,,,,,,,,35.29889,-0.01690626,35,0,35.40379,-0.09554863
9095,2021/06/21 19:53:17,122831.8769,480.0001,1,21,5,1,0,0,0,3.941653,0,5.593551,6.395941,31.51393,23.60662,,-0.0000326787594531197,,,,,,,,,,,,,,,,,,,,35.22459,-0.05574465,35,0,35.14381,-0.1103115
9096,2021/06/21 19:54:17,122891.8776,540.0008,1,21,5,1,0,0,0,3.941807,0,5.593551,6.395941,31.51393,23.60662,,0.0000056107792261173,,0,,,,,,,,,,,,,,,,,,34.94012,-0.1211071,35,0,35.37368,-0.127548
9097,2021/06/21 19:55:17,122951.8774,600.0006,1,21,5,1,0,0,0,3.941773,0,5.593551,6.395941,31.51393,23.60662,,0.0000215736599784577,,,,,,,,,,,,,,,,,,,,35.04719,-0.09339929,35,0,35.49464,-0.08458495
9098,2021/06/21 19:56:17,123011.8772,660.0004,1,21,5,1,0,0,0,3.941887,0,5.593551,6.395941,31.51393,23.60662,,-0.0000074682379818114,,0,,,,,,,,,,,,,,,,,,35.36357,0.1332688,35,0,35.5523,0.1266587
9099,2021/06/21 19:57:17,123071.8779,720.0011,1,21,5,1,0,0,0,3.942079,0,5.593551,6.395941,31.51393,23.60662,,0.0000251293404289754,,,,,,,,,,,,,,,,,,,,34.97422,-0.1033688,35,0,35.41474,-0.08799911
9100,2021/06/21 19:58:17,123131.877,780.0002,1,21,5,1,0,0,0,3.942246,0,5.593551,6.395941,31.51393,23.60662,,-0.0000278956104011741,,0,,,,,,,,,,,,,,,,,,34.8933,-0.01598477,35,0,35.12417,-0.08151054
9101,2021/06/21 19:59:17,123191.8777,840.0009,1,21,5,1,0,0,0,3.942333,0,5.593551,6.395941,31.51393,23.60662,,-0.0000248924807237927,,,,,,,,,,,,,,,,,,,,35.21325,-0.003968477,35,0,35.6396,0.05934834
9102,2021/06/21 20:00:17,123251.8775,900.0007,1,21,5,1,0,0,0,3.942257,0,5.593551,6.395941,31.51393,23.60662,,0.00000647957085675444,,0,,,,,,,,,,,,,,,,,,35.21805,0.1230657,35,0,35.44178,0.07056832
9103,2021/06/21 20:01:17,123311.8772,960.0004,1,21,5,1,0,0,0,3.942355,0,5.593551,6.395941,31.51393,23.60662,,0.00000644048895992455,,,,,,,,,,,,,,,,,,,,35.32203,0.137794,35,0,35.6086,0.1573801
9104,2021/06/21 20:02:17,123371.878,1020.0012,1,21,5,1,0,0,0,3.942319,0,5.593551,6.395941,31.51393,23.60662,,-0.000000632195224170573,,0,,,,,,,,,,,,,,,,,,34.95676,0.00138402,35,0,35.08971,-0.0925529
9105,2021/06/21 20:03:17,123431.8779,1080.0011,1,21,5,1,0,0,0,3.942443,0,5.593551,6.395941,31.51393,23.60662,,-0.00000770443057263037,,,,,,,,,,,,,,,,,,,,34.94492,-0.1170206,35,0,35.41343,-0.05143046
9106,2021/06/21 20:04:17,123491.8778,1140.001,1,21,5,1,0,0,0,3.942749,0,5.593551,6.395941,31.51393,23.60662,,0.0000218502500501927,,0,,,,,,,,,,,,,,,,,,34.90162,-0.01366019,35,0,35.06955,-0.09448528
9107,2021/06/21 20:05:17,123551.8776,1200.0008,1,21,5,1,0,0,0,3.942714,0,5.593551,6.395941,31.51393,23.60662,,-0.0000178596601472236,,,,,,,,,,,,,,,,,,,,34.73544,-0.1153147,35,0,35.13423,-0.1479685
9108,2021/06/21 20:06:17,123611.8776,1260.0008,1,21,5,1,0,0,0,3.942498,0,5.593551,6.395941,31.51393,23.60662,,-0.000017899170416058,,0,,,,,,,,,,,,,,,,,,35.20713,0.1394594,35,0,35.41689,0.130657
9109,2021/06/21 20:07:17,123671.877,1320.0002,1,21,5,1,0,0,0,3.942453,0,5.593551,6.395941,31.51393,23.60662,,-0.000011972099855484,,,,,,,,,,,,,,,,,,,,35.18881,0.04603267,35,0,35.1954,-0.1143968
9110,2021/06/21 20:08:17,123731.877,1380.0002,1,21,5,1,0,0,0,3.942433,0,5.593551,6.395941,31.51393,23.60662,,-0.0000280536605714587,,0,,,,,,,,,,,,,,,,,,34.82865,-0.08507371,35,0,35.03857,-0.1811147
9111,2021/06/21 20:09:17,123791.8771,1440.0003,1,21,5,1,0,0,0,3.942715,0,5.593551,6.395941,31.51393,23.60662,,0.0000548819916730281,,,,,,,,,,,,,,,,,,,,34.72538,-0.1338995,35,0,35.04026,-0.1665616
9112,2021/06/21 20:10:17,123851.8777,1500.0009,1,21,5,1,0,0,0,3.942985,0,5.593551,6.395941,31.51393,23.60662,,0.0000101940604508854,,0,,,,,,,,,,,,,,,,,,35.11446,0.1025665,35,0,35.31727,0.004196167
9113,2021/06/21 20:11:17,123911.8776,1560.0008,1,21,5,1,0,0,0,3.942723,0,5.593551,6.395941,31.51393,23.60662,,-0.000000750731771859137,,,,,,,,,,,,,,,,,,,,34.73818,-0.145874,35,0,34.96213,-0.1916611
9114,2021/06/21 20:12:17,123971.8775,1620.0007,1,21,5,1,0,0,0,3.942867,0,5.593551,6.395941,31.51393,23.60662,,-0.0000014619510011471,,0,,,,,,,,,,,,,,,,,,34.72459,-0.1274908,35,0,35.15136,-0.06842256
9115,2021/06/21 20:13:17,124031.8782,1680.0014,1,21,5,1,0,0,0,3.942689,0,5.593551,6.395941,31.51393,23.60662,,-0.000017029620721587,,,,,,,,,,,,,,,,,,,,34.70003,-0.1486456,35,0,35.11284,-0.1376033
9116,2021/06/21 20:14:17,124091.8774,1740.0006,1,21,5,1,0,0,0,3.942965,0,5.593551,6.395941,31.51393,23.60662,,-0.0000209821901080431,,0,,,,,,,,,,,,,,,,,,34.6183,-0.1632643,35,0,35.01019,-0.134747
9117,2021/06/21 20:15:17,124151.8772,1800.0004,1,21,5,1,0,0,0,3.942981,0,5.593551,6.395941,31.51393,23.60662,,0.0000406610888603609,,,,,,,,,,,,,,,,,,,,34.97646,0.07776022,35,0,35.5707,0.169431
9118,2021/06/21 20:15:17,124151.8788,1800.002,1,21,5,1,0,0,0,3.943072,0,5.593551,6.395941,31.51393,23.60662,,0.0000406610888603609,0.0215674191713333,0,0,,,,,,,,,,,,,,,,,34.97646,0.07776022,35,0,35.5707,0.169431
9119,2021/06/21 20:15:17,124151.8865,0.0015,1,22,5,1,0,0,0,3.943062,0,5.593551,6.395941,31.51393,23.60662,,0.0000406610888603609,0.0215674191713333,0,0,,,,,,,,,,,,,,,,,34.9764560588259,0.0777589847980105,35,0,35.5706230358112,0.169402813619099
9120,2021/06/21 20:15:17,124151.8947,0.0017,1,23,6,1,0,0,0,3.943043,0,5.593551,6.395941,31.51393,23.60662,,0.0000406610888603609,0.0215674191713333,0,0,,,,,,,,,,,,,,,,,34.9764518617314,0.0777576693880996,35,0,35.5705410530958,0.169372797071637
9121,2021/06/21 20:20:53,124488.4483,60.0001,1,14,6,1,0,0,0,3.942989,0,5.593551,6.395941,31.51393,23.60662,,0.0000124858497656533,,,,,,,,,,,,,,,,,,,,34.80419,0.02376914,35,0,35.32176,0.1198959
9122,2021/06/21 20:21:53,124548.4491,120.0009,1,14,6,1,0,0,0,3.943247,0,5.593551,6.395941,31.51393,23.60662,,-0.0000137106198963011,,,,,,,,,,,,,,,,,,,,34.95201,0.06109118,35,0,35.49039,0.1571655
9123,2021/06/21 20:22:53,124608.4487,180.0005,1,14,6,1,0,0,0,3.943386,0,5.593551,6.395941,31.51393,23.60662,,0.0000525477407791186,,0,0,,,,,,,,,,,,,,,,,34.90745,0.06818414,35,0,35.45985,0.1773751
9124,2021/06/21 20:23:53,124668.4485,240.0003,1,14,6,1,0,0,0,3.943009,0,5.593551,6.395941,31.51393,23.60662,,0.0000239441906160209,,,,,,,,,,,,,,,,,,,,35.10282,0.1503015,35,0,35.08762,-0.1229942
9125,2021/06/21 20:24:53,124728.4484,300.0002,1,14,6,1,0,0,0,3.943204,0,5.593551,6.395941,31.51393,23.60662,,0.00000754726806917461,,0,0,,,,,,,,,,,,,,,,,35.12332,0.05194068,35,0,35.41,-0.01365662
9126,2021/06/21 20:24:53,124728.4498,300.0016,1,14,6,1,0,0,0,3.9432,0,5.593551,6.395941,31.51393,23.60662,,0.00000754726806917461,0.0215674191713333,0,0,,,,,,,,,,,,,,,,,35.12332,0.05194068,35,0,35.41,-0.01365662
