Repository: HVES-Battery-Testing-Consortium/LG-HG2

# Battery Testing Consortium (BTC)
The Battery Testing Consortium (BTC) has been developed within the High Voltage and Energy Storage Lab at Oxford Brookes University to provide accurate and comprehensive cell data to Formula Student Electric teams. Through the BTC, we aim to provide FS teams with information for improved and informed decisions for cell selection, pack architecture design, thermal cooling requirements, and end of life predictions. A range of tests are completed to provide a comprehensive electrochemical lithium-ion characterisation for modelling, validation, and battery management parameterisation.

File: Data/Round1/LG_HG2/Package 1/210620_FSD_HPPC_EIS_LGHG2_1_35C/210620_FSD_HPPC_EIS_LGHG2_1_35C_Channel_3_Wb_1.CSV (part 48 of 63)
Data_Point,Date_Time,Test_Time(s),Step_Time(s),Cycle_Index,Step_Index,TC_Counter1,TC_Counter2,TC_Counter3,TC_Counter4,Current(A),Voltage(V),Power(W),Charge_Capacity(Ah),Discharge_Capacity(Ah),Charge_Energy(Wh),Discharge_Energy(Wh),ACR(Ohm),dV/dt(V/s),Internal_Resistance(Ohm),dQ/dV(Ah/V),dV/dQ(V/Ah),MetaCode_MV_UD1,MetaCode_MV_UD2,MetaCode_MV_UD3,MetaCode_MV_UD4,MetaCode_MV_UD5,MetaCode_MV_UD6,MetaCode_MV_UD7,MetaCode_MV_UD8,MetaCode_MV_UD9,MetaCode_MV_UD10,MetaCode_MV_UD11,MetaCode_MV_UD12,MetaCode_MV_UD13,MetaCode_MV_UD14,MetaCode_MV_UD15,MetaCode_MV_UD16,Aux_Temperature_1(C),Aux_dT/dt_1(C),Aux_Temperature_2(C),Aux_dT/dt_2(C),Aux_Temperature_3(C),Aux_dT/dt_3(C)
9127,2021/06/21 20:24:53,124728.739,0.2515,1,15,6,1,0,0,-18.07636,3.610604,-65.26657772144,5.593551,6.397154,31.51393,23.61101,,-0.100000098347664,,0.0505918301641941,20.3382892608643,,,,,,,,,,,,,,,,,34.99573,0.0572598,35,0,35.49912,0.1380384
9128,2021/06/21 20:24:54,124728.9885,0.501,1,15,6,1,0,0,-18.07716,3.59803,-65.0421639948,5.593551,6.398405,31.51393,23.61552,,-0.0489006713032722,,0.100511997938156,11.7010402679443,,,,,,,,,,,,,,,,,34.99573,0.0572598,35,0,35.49912,0.1380384
9129,2021/06/21 20:24:54,124729.239,0.7515,1,15,6,1,0,0,-18.0781,3.588449,-64.8723398669,5.593551,6.399661,31.51393,23.62003,,,,,,,,,,,,,,,,,,,,,,34.74162,-0.07941008,35,0,35.49912,0.1380384
9130,2021/06/21 20:24:54,124729.4877,1.0002,1,15,6,1,0,0,-18.07345,3.581359,-64.72751281855,5.593551,6.400908,31.51393,23.6245,,,,,,,,,,,,,,,,,,,,,,34.74162,-0.07941008,35,0,35.18935,-0.0968039
9131,2021/06/21 20:24:54,124729.7389,1.2514,1,15,6,1,0,0,-18.06312,3.575441,-64.58361983592,5.593551,6.402167,31.51393,23.62901,,,,,,,,,,,,,,,,,,,,,,34.74162,-0.07941008,35,0,35.18935,-0.0968039
9132,2021/06/21 20:24:55,124729.9877,1.5002,1,15,6,1,0,0,-18.05202,3.569836,-64.44275086872,5.593551,6.403413,31.51393,23.63346,,-0.0215985700488091,,0.228641793131828,4.9308180809021,,,,,,,,,,,,,,,,,34.71235,-0.07941008,35,0,34.9503,-0.0968039
9133,2021/06/21 20:24:55,124730.2382,1.7507,1,15,6,1,0,0,-18.04736,3.565062,-64.33995733632,5.593551,6.404666,31.51393,23.63793,,,,,,,,,,,,,,,,,,,,,,34.71235,-0.07941008,35,0,34.9503,-0.0968039
9134,2021/06/21 20:24:55,124730.4878,2.0003,1,15,6,1,0,0,-18.04911,3.560236,-64.25909118996,5.593551,6.405915,31.51393,23.64238,,,,,,,,,,,,,,,,,,,,,,34.71235,-0.07941008,35,0,34.9503,-0.0968039
9135,2021/06/21 20:24:55,124730.738,2.2505,1,15,6,1,0,0,-18.05119,3.556438,-64.19793806122,5.593551,6.407164,31.51393,23.64682,,,,,,,,,,,,,,,,,,,,,,35.08399,0.1069915,35,0,35.19593,0.002057552
9136,2021/06/21 20:24:56,124730.9876,2.5001,1,15,6,1,0,0,-18.05319,3.552382,-64.13182719858,5.593551,6.408411,31.51393,23.65125,,-0.0184419006109238,,0.302014112472534,3.25463008880615,,,,,,,,,,,,,,,,,35.08399,0.1069915,35,0,35.19593,0.002057552
9137,2021/06/21 20:24:56,124731.238,2.7505,1,15,6,1,0,0,-18.05309,3.549104,-64.07229393136,5.593551,6.409672,31.51393,23.65574,,,,,,,,,,,,,,,,,,,,,,35.08399,0.1069915,35,0,35.19593,0.002057552
9138,2021/06/21 20:24:56,124731.4878,3.0003,1,15,6,1,0,0,-18.05291,3.545509,-64.00675488119,5.593551,6.410924,31.51393,23.66018,,,,,,,,,,,,,,,,,,,,,,35.19459,0.03456116,35,0,35.47423,0.08696795
9139,2021/06/21 20:24:56,124731.7389,3.2514,1,15,6,1,0,0,-18.0526,3.542475,-63.950884185,5.593551,6.412182,31.51393,23.66463,,,,,,,,,,,,,,,,,,,,,,35.19459,0.03456116,35,0,35.47423,0.08696795
9140,2021/06/21 20:24:57,124731.9877,3.5002,1,15,6,1,0,0,-18.05243,3.539373,-63.89428332639,5.593551,6.413429,31.51393,23.66905,,-0.0121473902836442,,0.378830313682556,2.70148491859436,,,,,,,,,,,,,,,,,35.19459,0.03456116,35,0,35.47423,0.08696795
9141,2021/06/21 20:24:57,124732.2381,3.7506,1,15,6,1,0,0,-18.05241,3.536557,-63.84337695237,5.593551,6.414683,31.51393,23.67348,,,,,,,,,,,,,,,,,,,,,,34.98699,0.03456116,35,0,35.34363,0.08696795
9142,2021/06/21 20:24:57,124732.4877,4.0002,1,15,6,1,0,0,-18.05248,3.533564,-63.78959343872,5.593551,6.415935,31.51393,23.67791,,,,,,,,,,,,,,,,,,,,,,34.98699,0.03456116,35,0,35.34363,0.08696795
9143,2021/06/21 20:24:57,124732.7388,4.2513,1,15,6,1,0,0,-18.05262,3.531079,-63.74522737698,5.593551,6.417193,31.51393,23.68236,,,,,,,,,,,,,,,,,,,,,,34.98699,0.03456116,35,0,35.34363,0.08696795
9144,2021/06/21 20:24:58,124732.9876,4.5001,1,15,6,1,0,0,-18.05247,3.528461,-63.69743634867,5.593551,6.418437,31.51393,23.68674,,-0.00984262675046921,,0.451915800571442,2.29075503349304,,,,,,,,,,,,,,,,,34.81516,-0.1185727,35,0,35.01109,-0.1447308
9145,2021/06/21 20:24:58,124733.2381,4.7506,1,15,6,1,0,0,-18.05235,3.525997,-63.65253194295,5.593551,6.419691,31.51393,23.69117,,,,,,,,,,,,,,,,,,,,,,34.81516,-0.1185727,35,0,35.01109,-0.1447308
9146,2021/06/21 20:24:58,124733.4878,5.0003,1,15,6,1,0,0,-18.05249,3.523597,-63.60969960653,5.593551,6.420942,31.51393,23.69558,,,,,,,,,,,,,,,,,,,,,,34.81516,-0.1185727,35,0,35.01109,-0.1447308
9147,2021/06/21 20:24:58,124733.739,5.2515,1,15,6,1,0,0,-18.05231,3.521156,-63.56499967036,5.593551,6.4222,31.51393,23.70001,,,,,,,,,,,,,,,,,,,,,,35.06785,0.07896781,35,0,35.04694,0.01120329
9148,2021/06/21 20:24:59,124733.9878,5.5003,1,15,6,1,0,0,-18.05241,3.518579,-63.51883072539,5.593551,6.423446,31.51393,23.7044,,-0.0094665102660656,,0.517440676689148,2.05298709869385,,,,,,,,,,,,,,,,,35.06785,0.07896781,35,0,35.04694,0.01120329
9149,2021/06/21 20:24:59,124734.2381,5.7506,1,15,6,1,0,0,-18.05254,3.516759,-63.48643251786,5.593551,6.424695,31.51393,23.70879,,,,,,,,,,,,,,,,,,,,,,35.37287,0.07896781,35,0,35.04694,0.01120329
9150,2021/06/21 20:24:59,124734.4878,6.0003,1,15,6,1,0,0,-18.05247,3.514351,-63.44271599697,5.593551,6.425947,31.51393,23.71319,,,,,,,,,,,,,,,,,,,,,,35.37287,0.07896781,35,0,35.31702,0.01120329
9151,2021/06/21 20:24:59,124734.7381,6.2506,1,15,6,1,0,0,-18.0526,3.512298,-63.4061108748,5.593551,6.4272,31.51393,23.71759,,,,,,,,,,,,,,,,,,,,,,35.37287,0.07896781,35,0,35.31702,0.01120329
9152,2021/06/21 20:25:00,124734.9879,6.5004,1,15,6,1,0,0,-18.05276,3.510216,-63.36908699616,5.593551,6.428452,31.51393,23.72199,,-0.0101489601656795,,0.548408389091492,1.79945302009583,,,,,,,,,,,,,,,,,35.30113,0.07290006,35,0,35.4829,0.1362383
9153,2021/06/21 20:25:00,124735.2382,6.7507,1,15,6,1,0,0,-18.05304,3.50816,-63.3329528064,5.593551,6.429708,31.51393,23.72639,,,,,,,,,,,,,,,,,,,,,,35.30113,0.07290006,35,0,35.4829,0.1362383
9154,2021/06/21 20:25:00,124735.4879,7.0004,1,15,6,1,0,0,-18.0526,3.506019,-63.2927585994,5.593551,6.430958,31.51393,23.73078,,,,,,,,,,,,,,,,,,,,,,35.30113,0.07290006,35,0,35.4829,0.1362383
9155,2021/06/21 20:25:00,124735.739,7.2515,1,15,6,1,0,0,-18.05226,3.504024,-63.25555229424,5.593551,6.432215,31.51393,23.73519,,,,,,,,,,,,,,,,,,,,,,35.0237,-0.08669615,35,0,35.07273,-0.1281798
9156,2021/06/21 20:25:01,124735.9878,7.5003,1,15,6,1,0,0,-18.0523,3.502155,-63.2219527065,5.593551,6.433463,31.51393,23.73956,,-0.00764566194266081,,0.587445199489594,1.67259705066681,,,,,,,,,,,,,,,,,35.0237,-0.08669615,35,0,35.07273,-0.1281798
9157,2021/06/21 20:25:01,124736.2381,7.7506,1,15,6,1,0,0,-18.05234,3.500101,-63.18501328634,5.593551,6.434711,31.51393,23.74393,,,,,,,,,,,,,,,,,,,,,,35.0237,-0.08669615,35,0,35.07273,-0.1281798
9158,2021/06/21 20:25:01,124736.4878,8.0003,1,15,6,1,0,0,-18.05235,3.49811,-63.1491060585,5.593551,6.435965,31.51393,23.74832,,,,,,,,,,,,,,,,,,,,,,35.21075,-0.08669615,35,0,34.95907,-0.1281798
9159,2021/06/21 20:25:01,124736.7382,8.2507,1,15,6,1,0,0,-18.05241,3.496424,-63.11887958184,5.593551,6.437218,31.51393,23.7527,,,,,,,,,,,,,,,,,,,,,,35.21075,-0.08669615,35,0,34.95907,-0.1281798
9160,2021/06/21 20:25:02,124736.9887,8.5012,1,15,6,1,0,0,-18.05241,3.494591,-63.08578951431,5.593551,6.438471,31.51393,23.75708,,-0.00628210604190826,,0.661367118358612,,,,,,,,,,,,,,,,,,35.21075,-0.08669615,35,0,34.95907,-0.1281798
9161,2021/06/21 20:25:02,124737.2391,8.7516,1,15,6,1,0,0,-18.05226,3.492716,-63.05141733816,5.593551,6.439726,31.51393,23.76146,,,,,,,,,,,,,,,,,,,,,,35.63871,0.1921904,35,0,35.38026,0.09610415
9162,2021/06/21 20:25:02,124737.4879,9.0004,1,15,6,1,0,0,-18.05199,3.490808,-63.01603110792,5.593551,6.440972,31.51393,23.76581,,,,,,,,,,,,,,,,,,,,,,35.63871,0.1921904,35,0,35.38026,0.09610415
9163,2021/06/21 20:25:02,124737.7375,9.25,1,15,6,1,0,0,-18.05191,3.488888,-62.98109217608,5.593551,6.442221,31.51393,23.77017,,,,,,,,,,,,,,,,,,,,,,35.63871,0.1921904,35,0,35.38026,0.09610415
9164,2021/06/21 20:25:03,124737.9887,9.5012,1,15,6,1,0,0,-18.05205,3.487376,-62.9542859208,5.593551,6.443479,31.51393,23.77456,,-0.00719094322994351,,0.67145299911499,1.48727798461914,,,,,,,,,,,,,,,,,35.57504,-0.01989961,35,0,35.4633,0.02595067
9165,2021/06/21 20:25:03,124738.2384,9.7509,1,15,6,1,0,0,-18.05226,3.485438,-62.92003298988,5.593551,6.444728,31.51393,23.77892,,,,,,,,,,,,,,,,,,,,,,35.57504,-0.01989961,35,0,35.4633,0.02595067
9166,2021/06/21 20:25:03,124738.488,10.0005,1,15,6,1,0,0,-18.05241,3.483908,-62.89293561828,5.593551,6.445978,31.51393,23.78327,,,,,,,,,,,,,,,,,,,,,,35.57504,-0.01989961,35,0,35.4633,0.02595067
9167,2021/06/21 20:25:03,124738.4894,10.0019,1,15,6,1,0,0,-18.05241,3.483908,-62.89293561828,5.593551,6.445986,31.51393,23.7833,,-0.00654658209532499,0.0215674191713333,0.686596870422363,1.48727798461914,,,,,,,,,,,,,,,,,35.30603,-0.01989961,35,0,35.4633,0.02595067
9168,2021/06/21 20:25:04,124739.5278,1.0009,1,16,6,1,0,0,0,3.828608,0,5.593551,6.446006,31.51393,23.78337,,0.0191431492567062,,,,,,,,,,,,,,,,,,,,35.46187,-0.03536463,35,0,34.95857,-0.1577282
9169,2021/06/21 20:25:05,124740.5271,2.0002,1,16,6,1,0,0,0,3.840005,0,5.593551,6.446006,31.51393,23.78337,,0.0112491203472018,,,,,,,,,,,,,,,,,,,,35.83257,0.1158452,35,0,35.30169,0.1072252
9170,2021/06/21 20:25:06,124741.5269,3,1,16,6,1,0,0,0,3.847529,0,5.593551,6.446006,31.51393,23.78337,,0.00706740794703364,,,,,,,,,,,,,,,,,,,,35.53745,-0.09222627,35,0,35.21603,-0.02676964
9171,2021/06/21 20:25:07,124742.5272,4.0003,1,16,6,1,0,0,0,3.852561,0,5.593551,6.446006,31.51393,23.78337,,0.00612829718738794,,,,,,,,,,,,,,,,,,,,35.60073,0.01977444,35,0,35.00666,-0.06542921
9172,2021/06/21 20:25:08,124743.5279,5.001,1,16,6,1,0,0,0,3.857225,0,5.593551,6.446006,31.51393,23.78337,,0.00471740122884512,,,,,,,,,,,,,,,,,,,,35.95911,0.1119959,35,0,35.29429,-0.06542921
9173,2021/06/21 20:25:09,124744.5278,6.0009,1,16,6,1,0,0,0,3.860712,0,5.593551,6.446006,31.51393,23.78337,,0.00402697222307324,,,,,,,,,,,,,,,,,,,,35.69899,-0.08129001,35,0,35.24487,-0.08354783
9174,2021/06/21 20:25:10,124745.5272,7.0003,1,16,6,1,0,0,0,3.863973,0,5.593551,6.446006,31.51393,23.78337,,0.00320511101745069,,,,,,,,,,,,,,,,,,,,35.66369,-0.08129001,35,0,34.89483,-0.08354783
9175,2021/06/21 20:25:11,124746.5279,8.001,1,16,6,1,0,0,0,3.866482,0,5.593551,6.446006,31.51393,23.78337,,0.00261097098700702,,,,,,,,,,,,,,,,,,,,36.12575,0.03572345,35,0,35.51134,0.09255886
9176,2021/06/21 20:25:12,124747.5279,9.001,1,16,6,1,0,0,0,3.868846,0,5.593551,6.446006,31.51393,23.78337,,0.00239201495423913,,,,,,,,,,,,,,,,,,,,35.85527,0.03572345,35,0,35.32441,0.09255886
9177,2021/06/21 20:25:13,124748.5271,10.0002,1,16,6,1,0,0,0,3.870902,0,5.593551,6.446006,31.51393,23.78337,,0.00186253699939698,,,,,,,,,,,,,,,,,,,,35.92686,0.04503965,35,0,35.02105,-0.1532173
9178,2021/06/21 20:25:14,124749.5272,11.0003,1,16,6,1,0,0,0,3.872581,0,5.593551,6.446006,31.51393,23.78337,,0.00192828103899956,,,,,,,,,,,,,,,,,,,,36.2082,0.04503965,35,0,35.47513,0.02544641
9179,2021/06/21 20:25:15,124750.5272,12.0003,1,16,6,1,0,0,0,3.874398,0,5.593551,6.446006,31.51393,23.78337,,0.0015712920576334,,,,,,,,,,,,,,,,,,,,35.99707,0.02194166,35,0,35.48733,0.1202667
9180,2021/06/21 20:25:16,124751.527,13.0001,1,16,6,1,0,0,0,3.875816,0,5.593551,6.446006,31.51393,23.78337,,,,,,,,,,,,,,,,,,,,,,35.92243,-0.06941795,35,0,35.02811,-0.1175547
9181,2021/06/21 20:25:17,124752.5272,14.0003,1,16,6,1,0,0,0,3.877083,0,5.593551,6.446006,31.51393,23.78337,,0.00149570894427598,,,,,,,,,,,,,,,,,,,,36.21518,0.1375771,35,0,35.37031,0.08098483
9182,2021/06/21 20:25:18,124753.5271,15.0002,1,16,6,1,0,0,0,3.87838,0,5.593551,6.446006,31.51393,23.78337,,0.00158423895481974,,,,,,,,,,,,,,,,,,,,35.83522,-0.007925034,35,0,35.55454,0.05757332
9183,2021/06/21 20:25:19,124754.5273,16.0004,1,16,6,1,0,0,0,3.879762,0,5.593551,6.446006,31.51393,23.78337,,,,,,,,,,,,,,,,,,,,,,35.82213,-0.1149035,35,0,34.9696,-0.1827931
9184,2021/06/21 20:25:20,124755.5272,17.0003,1,16,6,1,0,0,0,3.881016,0,5.593551,6.446006,31.51393,23.78337,,0.00125224201474339,,,,,,,,,,,,,,,,,,,,36.17154,0.1091909,35,0,35.21475,0.07660747
9185,2021/06/21 20:25:21,124756.5272,18.0003,1,16,6,1,0,0,0,3.882149,0,5.593551,6.446006,31.51393,23.78337,,0.00107499002479017,,,,,,,,,,,,,,,,,,,,36.02714,-0.04512668,35,0,35.36369,0.04654408
9186,2021/06/21 20:25:22,124757.528,19.0011,1,16,6,1,0,0,0,3.883191,0,5.593551,6.446006,31.51393,23.78337,,,,,,,,,,,,,,,,,,,,,,35.83819,-0.05904675,35,0,35.0696,-0.09190202
9187,2021/06/21 20:25:23,124758.5273,20.0004,1,16,6,1,0,0,0,3.883665,0,5.593551,6.446006,31.51393,23.78337,,0.00124227104242891,,,,,,,,,,,,,,,,,,,,36.2932,0.1421905,35,0,35.03947,-0.09190202
9188,2021/06/21 20:25:24,124759.5272,21.0003,1,16,6,1,0,0,0,3.88476,0,5.593551,6.446006,31.51393,23.78337,,,,,,,,,,,,,,,,,,,,,,36.20683,-0.02699018,35,0,35.49472,0.02974391
9189,2021/06/21 20:25:25,124760.5272,22.0003,1,16,6,1,0,0,0,3.885787,0,5.593551,6.446006,31.51393,23.78337,,0.000832702091429383,,,,,,,,,,,,,,,,,,,,35.91763,-0.02699018,35,0,35.24705,0.02974391
9190,2021/06/21 20:25:26,124761.5272,23.0003,1,16,6,1,0,0,0,3.886657,0,5.593551,6.446006,31.51393,23.78337,,,,,,,,,,,,,,,,,,,,,,36.16543,0.08656383,35,0,35.2366,0.08672714
9191,2021/06/21 20:25:27,124762.5281,24.0012,1,16,6,1,0,0,0,3.887408,0,5.593551,6.446006,31.51393,23.78337,,0.000713840476237237,,,,,,,,,,,,,,,,,,,,36.37899,0.08656383,35,0,35.61124,0.08672714
9192,2021/06/21 20:25:28,124763.5273,25.0004,1,16,6,1,0,0,0,3.888168,0,5.593551,6.446006,31.51393,23.78337,,,,,,,,,,,,,,,,,,,,,,35.83906,-0.06001115,35,0,35.41658,0.05624413
9193,2021/06/21 20:25:29,124764.5273,26.0004,1,16,6,1,0,0,0,3.888833,0,5.593551,6.446006,31.51393,23.78337,,0.00073770247399807,,,,,,,,,,,,,,,,,,,,36.03197,-0.06001115,35,0,35.05394,-0.1103425
9194,2021/06/21 20:25:30,124765.5274,27.0005,1,16,6,1,0,0,0,3.889377,0,5.593551,6.446006,31.51393,23.78337,,,,,,,,,,,,,,,,,,,,,,36.30017,0.1440978,35,0,35.41352,0.1093876
9195,2021/06/21 20:25:31,124766.5282,28.0013,1,16,6,1,0,0,0,3.890103,0,5.593551,6.446006,31.51393,23.78337,,,,,,,,,,,,,,,,,,,,,,35.89139,-0.02714396,35,0,35.26272,0.04487038
9196,2021/06/21 20:25:32,124767.5274,29.0005,1,16,6,1,0,0,0,3.890577,0,5.593551,6.446006,31.51393,23.78337,,0.000511434220243245,,,,,,,,,,,,,,,,,,,,35.88843,-0.1015258,35,0,34.98006,-0.1803267
9197,2021/06/21 20:25:33,124768.5273,30.0004,1,16,6,1,0,0,0,3.891008,0,5.593551,6.446006,31.51393,23.78337,,,,,,,,,,,,,,,,,,,,,,36.31453,0.1123071,35,0,35.30515,0.1015913
9198,2021/06/21 20:25:34,124769.5274,31.0005,1,16,6,1,0,0,0,3.891668,0,5.593551,6.446006,31.51393,23.78337,,,,,,,,,,,,,,,,,,,,,,35.98351,-0.08259296,35,0,35.36195,0.01774907
9199,2021/06/21 20:25:35,124770.5274,32.0005,1,16,6,1,0,0,0,3.892003,0,5.593551,6.446006,31.51393,23.78337,,0.00058445060858503,,,,,,,,,,,,,,,,,,,,35.85826,-0.03914237,35,0,35.08271,-0.08726239
9200,2021/06/21 20:25:36,124771.5274,33.0005,1,16,6,1,0,0,0,3.892668,0,5.593551,6.446006,31.51393,23.78337,,,,,,,,,,,,,,,,,,,,,,36.25613,0.1243365,35,0,35.48122,0.1245332
9201,2021/06/21 20:25:37,124772.5282,34.0013,1,16,6,1,0,0,0,3.893234,0,5.593551,6.446006,31.51393,23.78337,,,,,,,,,,,,,,,,,,,,,,36.15188,-0.03257871,35,0,35.60039,0.03724098
9202,2021/06/21 20:25:38,124773.5274,35.0005,1,16,6,1,0,0,0,3.89355,0,5.593551,6.446006,31.51393,23.78337,,0.000583806191571057,,,,,,,,,,,,,,,,,,,,35.91676,-0.07347703,35,0,35.21257,0.03724098
9203,2021/06/21 20:25:39,124774.5274,36.0005,1,16,6,1,0,0,0,3.89397,0,5.593551,6.446006,31.51393,23.78337,,,,,,,,,,,,,,,,,,,,,,36.18855,0.08493423,35,0,35.27374,0.07853508
9204,2021/06/21 20:25:40,124775.5274,37.0005,1,16,6,1,0,0,0,3.894485,0,5.593551,6.446006,31.51393,23.78337,,,,,,,,,,,,,,,,,,,,,,36.32277,0.08493423,35,0,35.62481,0.07853508
9205,2021/06/21 20:25:41,124776.5274,38.0005,1,16,6,1,0,0,0,3.894657,0,5.593551,6.446006,31.51393,23.78337,,0.000512478116434067,,,,,,,,,,,,,,,,,,,,35.79068,-0.07322192,35,0,35.11993,-0.1126289
9206,2021/06/21 20:25:42,124777.5274,39.0005,1,16,6,1,0,0,0,3.895256,0,5.593551,6.446006,31.51393,23.78337,,,,,,,,,,,,,,,,,,,,,,35.94998,-0.07322192,35,0,35.07669,-0.1126289
9207,2021/06/21 20:25:43,124778.5274,40.0005,1,16,6,1,0,0,0,3.895558,0,5.593551,6.446006,31.51393,23.78337,,,,,,,,,,,,,,,,,,,,,,36.21381,0.1372886,35,0,35.39914,0.08725166
9208,2021/06/21 20:25:43,124778.5291,40.0022,1,16,6,1,0,0,0,3.895558,0,5.593551,6.446006,31.51393,23.78337,,0.000512478116434067,0.0215674191713333,0,0,,,,,,,,,,,,,,,,,36.21381,-0.005060434,35,0,35.39914,0.08725166
9209,2021/06/21 20:25:44,124778.8181,0.2505,1,17,6,1,0,0,3.60981,3.960186,14.29551902466,5.593788,6.446187,31.51487,23.78407,,0.0644818171858788,,0.00117299403063953,852.519470214844,,,,,,,,,,,,,,,,,36.21381,-0.005060434,35,0,35.6065,0.06480217
9210,2021/06/21 20:25:44,124779.0676,0.5,1,17,6,1,0,0,3.609459,3.962187,14.301351526833,5.594038,6.446187,31.51586,23.78407,,,,,,,,,,,,,,,,,,,,,,36.21381,-0.005060434,35,0,35.6065,0.06480217
9211,2021/06/21 20:25:44,124779.3189,0.7513,1,17,6,1,0,0,3.6091,3.963912,14.3061547992,5.594289,6.446187,31.51685,23.78407,,,,,,,,,,,,,,,,,,,,,,35.85486,-0.005060434,35,0,35.31702,0.06480217
9212,2021/06/21 20:25:44,124779.5677,1.0001,1,17,6,1,0,0,3.608452,3.964685,14.30637551762,5.594538,6.446187,31.51784,23.78407,,,,,,,,,,,,,,,,,,,,,,35.85486,-0.005060434,35,0,35.31702,0.06480217
9213,2021/06/21 20:25:45,124779.8181,1.2505,1,17,6,1,0,0,3.607635,3.96601,14.30791648635,5.594789,6.446187,31.51884,23.78407,,0.00686921179294586,,0.109363101422787,,,,,,,,,,,,,,,,,,35.85486,-0.005060434,35,0,35.31702,0.06480217
9214,2021/06/21 20:25:45,124780.0676,1.5,1,17,6,1,0,0,3.607178,3.966822,14.309033048316,5.595039,6.446187,31.51983,23.78407,,,,,,,,,,,,,,,,,,,,,,35.78504,-0.1339912,35,0,34.97441,-0.1975298
9215,2021/06/21 20:25:45,124780.318,1.7504,1,17,6,1,0,0,3.60714,3.967904,14.31278523456,5.595289,6.446187,31.52082,23.78407,,,,,,,,,,,,,,,,,,,,,,35.78504,-0.1339912,35,0,34.97441,-0.1975298
9216,2021/06/21 20:25:45,124780.5677,2.0001,1,17,6,1,0,0,3.607315,3.968593,14.315965057795,5.595539,6.446187,31.52181,23.78407,,,,,,,,,,,,,,,,,,,,,,35.78504,-0.1339912,35,0,34.97441,-0.1975298
9217,2021/06/21 20:25:46,124780.8189,2.2513,1,17,6,1,0,0,3.607483,3.969535,14.320030030405,5.59579,6.446187,31.52281,23.78407,,0.00324558210559189,,0.22556459903717,5.96651601791382,,,,,,,,,,,,,,,,,36.07297,0.08997917,35,0,35.15794,0.05735397
9218,2021/06/21 20:25:46,124781.0676,2.5,1,17,6,1,0,0,3.607422,3.970221,14.322262580262,5.596039,6.446187,31.5238,23.78407,,,,,,,,,,,,,,,,,,,,,,36.07297,0.08997917,35,0,35.15794,0.05735397
9219,2021/06/21 20:25:46,124781.3189,2.7513,1,17,6,1,0,0,3.60704,3.971025,14.323646016,5.596291,6.446187,31.52479,23.78407,,,,,,,,,,,,,,,,,,,,,,36.07297,0.08997917,35,0,35.15794,0.05735397
9220,2021/06/21 20:25:46,124781.5683,3.0007,1,17,6,1,0,0,3.607048,3.971428,14.325131424544,5.59654,6.446187,31.52579,23.78407,,,,,,,,,,,,,,,,,,,,,,36.3106,0.08997917,35,0,35.50083,0.05735397
9221,2021/06/21 20:25:47,124781.8188,3.2512,1,17,6,1,0,0,3.607193,3.972509,14.329606657237,5.596791,6.446187,31.52678,23.78407,,0.00309375301003456,,,,,,,,,,,,,,,,,,,,36.3106,0.08997917,35,0,35.50083,0.05735397
9222,2021/06/21 20:25:47,124782.0684,3.5008,1,17,6,1,0,0,3.607216,3.972731,14.330498826896,5.597041,6.446187,31.52777,23.78407,,,,,,,,,,,,,,,,,,,,,,36.3106,0.08997917,35,0,35.50083,0.05735397
9223,2021/06/21 20:25:47,124782.3187,3.7511,1,17,6,1,0,0,3.607079,3.97344,14.33251198176,5.597291,6.446187,31.52877,23.78407,,,,,,,,,,,,,,,,,,,,,,36.11266,0.01240373,35,0,35.5192,0.1128948
9224,2021/06/21 20:25:47,124782.5685,4.0009,1,17,6,1,0,0,3.606857,3.974182,14.334306165974,5.59754,6.446187,31.52976,23.78407,,,,,,,,,,,,,,,,,,,,,,36.11266,0.01240373,35,0,35.5192,0.1128948
9225,2021/06/21 20:25:48,124782.8181,4.2505,1,17,6,1,0,0,3.60701,3.974797,14.33713252697,5.59779,6.446187,31.53075,23.78407,,0.0026299690362066,,0.357358187437058,,,,,,,,,,,,,,,,,,35.81948,0.01240373,35,0,35.5192,0.1128948
9226,2021/06/21 20:25:48,124783.0676,4.5,1,17,6,1,0,0,3.607101,3.97528,14.33923646328,5.59804,6.446187,31.53175,23.78407,,,,,,,,,,,,,,,,,,,,,,35.81948,-0.0916183,35,0,35.21169,-0.09609699
9227,2021/06/21 20:25:48,124783.3181,4.7505,1,17,6,1,0,0,3.607101,3.975842,14.341263654042,5.598291,6.446187,31.53274,23.78407,,,,,,,,,,,,,,,,,,,,,,35.81948,-0.0916183,35,0,35.21169,-0.09609699
9228,2021/06/21 20:25:48,124783.5684,5.0008,1,17,6,1,0,0,3.606819,3.976411,14.342194746609,5.598541,6.446187,31.53374,23.78407,,,,,,,,,,,,,,,,,,,,,,35.86571,-0.0916183,35,0,35.21169,-0.09609699
9229,2021/06/21 20:25:49,124783.8188,5.2512,1,17,6,1,0,0,3.606743,3.977057,14.344222495351,5.598792,6.446187,31.53473,23.78407,,0.00263037905097008,,,,,,,,,,,,,,,,,,,,35.86571,-0.0916183,35,0,35.04822,-0.09609699
9230,2021/06/21 20:25:49,124784.0685,5.5009,1,17,6,1,0,0,3.60704,3.977644,14.34752101376,5.599041,6.446187,31.53573,23.78407,,,,,,,,,,,,,,,,,,,,,,35.86571,-0.0916183,35,0,35.04822,-0.09609699
9231,2021/06/21 20:25:49,124784.318,5.7504,1,17,6,1,0,0,3.607079,3.977988,14.348916977052,5.599291,6.446187,31.53672,23.78407,,,,,,,,,,,,,,,,,,,,,,36.21029,0.1221263,35,0,35.33046,0.03711462
9232,2021/06/21 20:25:49,124784.5677,6.0001,1,17,6,1,0,0,3.606972,3.978897,14.351770069884,5.599541,6.446187,31.53772,23.78407,,,,,,,,,,,,,,,,,,,,,,36.21029,0.1221263,35,0,35.33046,0.03711462
9233,2021/06/21 20:25:50,124784.8181,6.2505,1,17,6,1,0,0,3.60701,3.979248,14.35318732848,5.599792,6.446187,31.53871,23.78407,,0.00202068290673196,,0.437785804271698,2.58364105224609,,,,,,,,,,,,,,,,,36.21029,0.1221263,35,0,35.33046,0.03711462
9234,2021/06/21 20:25:50,124785.0676,6.5,1,17,6,1,0,0,3.607086,3.979877,14.355758608422,5.600042,6.446187,31.53971,23.78407,,,,,,,,,,,,,,,,,,,,,,36.29447,0.02630711,35,0,35.58249,0.07876039
9235,2021/06/21 20:25:50,124785.319,6.7514,1,17,6,1,0,0,3.607079,3.980156,14.356737124324,5.600294,6.446187,31.54071,23.78407,,,,,,,,,,,,,,,,,,,,,,36.29447,0.02630711,35,0,35.58249,0.07876039
9236,2021/06/21 20:25:50,124785.5678,7.0002,1,17,6,1,0,0,3.607079,3.981009,14.359813962711,5.600543,6.446187,31.5417,23.78407,,,,,,,,,,,,,,,,,,,,,,36.29447,0.02630711,35,0,35.58249,0.07876039
9237,2021/06/21 20:25:51,124785.8188,7.2512,1,17,6,1,0,0,3.607384,3.981063,14.361222969192,5.600794,6.446187,31.5427,23.78407,,0.00184004101902246,,,,,,,,,,,,,,,,,,,,36.13787,0.02630711,35,0,35.53746,0.07876039
9238,2021/06/21 20:25:51,124786.0677,7.5001,1,17,6,1,0,0,3.607254,3.981868,14.363609270472,5.601044,6.446187,31.54369,23.78407,,,,,,,,,,,,,,,,,,,,,,36.13787,0.02630711,35,0,35.53746,0.07876039
9239,2021/06/21 20:25:51,124786.3182,7.7506,1,17,6,1,0,0,3.607307,3.982309,14.365411131863,5.601294,6.446187,31.54469,23.78407,,,,,,,,,,,,,,,,,,,,,,36.13787,0.02630711,35,0,35.53746,0.07876039
9240,2021/06/21 20:25:51,124786.5678,8.0002,1,17,6,1,0,0,3.607155,3.982825,14.366667112875,5.601544,6.446187,31.54569,23.78407,,,,,,,,,,,,,,,,,,,,,,35.83297,-0.1442182,35,0,35.17626,-0.1269484
9241,2021/06/21 20:25:52,124786.8182,8.2506,1,17,6,1,0,0,3.60704,3.983081,14.36713249024,5.601794,6.446187,31.54668,23.78407,,0.00225522299297154,,0.469068288803101,,,,,,,,,,,,,,,,,,35.83297,-0.1442182,35,0,35.17626,-0.1269484
9242,2021/06/21 20:25:52,124787.0686,8.501,1,17,6,1,0,0,3.606964,3.983828,14.369524178192,5.602045,6.446187,31.54768,23.78407,,,,,,,,,,,,,,,,,,,,,,35.83297,-0.1442182,35,0,35.17626,-0.1269484
9243,2021/06/21 20:25:52,124787.3182,8.7506,1,17,6,1,0,0,3.606972,3.984284,14.371200828048,5.602294,6.446187,31.54868,23.78407,,,,,,,,,,,,,,,,,,,,,,35.92813,0.02973795,35,0,35.07578,-0.03139853
9244,2021/06/21 20:25:52,124787.5685,9.0009,1,17,6,1,0,0,3.606964,3.984889,14.373351166996,5.602544,6.446187,31.54967,23.78407,,,,,,,,,,,,,,,,,,,,,,35.92813,0.02973795,35,0,35.07578,-0.03139853
9245,2021/06/21 20:25:53,124787.8181,9.2505,1,17,6,1,0,0,3.607155,3.9853,14.3755948215,5.602795,6.446187,31.55067,23.78407,,0.00195497903041542,,,,,,,,,,,,,,,,,,,,35.92813,0.02973795,35,0,35.07578,-0.03139853
9246,2021/06/21 20:25:53,124788.0685,9.5009,1,17,6,1,0,0,3.60714,3.985927,14.37779671878,5.603045,6.446187,31.55167,23.78407,,,,,,,,,,,,,,,,,,,,,,36.23306,0.02973795,35,0,35.36725,-0.03139853
9247,2021/06/21 20:25:53,124788.319,9.7514,1,17,6,1,0,0,3.607353,3.985991,14.378876591823,5.603295,6.446187,31.55267,23.78407,,,,,,,,,,,,,,,,,,,,,,36.23306,0.02973795,35,0,35.36725,-0.03139853
9248,2021/06/21 20:25:53,124788.5677,10.0001,1,17,6,1,0,0,3.607307,3.986857,14.381817164099,5.603544,6.446187,31.55366,23.78407,,,,,,,,,,,,,,,,,,,,,,36.28052,0.1101196,35,0,35.36725,-0.03139853
9249,2021/06/21 20:25:53,124788.5692,10.0016,1,17,6,1,0,0,3.607307,3.986857,14.381817164099,5.603546,6.446187,31.55367,23.78407,,0.00198655691929162,0.0215674191713333,0.469068288803101,2.58364105224609,,,,,,,,,,,,,,,,,36.28052,0.1101196,35,0,35.36725,-0.03139853
9250,2021/06/21 20:25:54,124789.6069,1.0009,1,18,6,1,0,0,0,3.919416,0,5.60355,6.446187,31.55368,23.78407,,-0.00647585792466998,,,,,,,,,,,,,,,,,,,,36.02627,-0.07945299,35,0,35.41174,-0.06209016
9251,2021/06/21 20:25:55,124790.6067,2.0007,1,18,6,1,0,0,0,3.917941,0,5.60355,6.446187,31.55368,23.78407,,-0.00376730994321406,,,,,,,,,,,,,,,,,,,,35.80944,-0.07945299,35,0,35.0618,-0.06209016
9252,2021/06/21 20:25:56,124791.606,3,1,18,6,1,0,0,0,3.917248,0,5.60355,6.446187,31.55368,23.78407,,-0.00156372296623886,,,,,,,,,,,,,,,,,,,,36.33112,0.08257985,35,0,35.47248,0.1176846
9253,2021/06/21 20:25:57,124792.6068,4.0008,1,18,6,1,0,0,0,3.916682,0,5.60355,6.446187,31.55368,23.78407,,,,,,,,,,,,,,,,,,,,,,36.25006,0.08257985,35,0,35.60089,0.1176846
9254,2021/06/21 20:25:58,124793.6061,5.0001,1,18,6,1,0,0,0,3.916051,0,5.60355,6.446187,31.55368,23.78407,,-0.000712983077391982,,,,,,,,,,,,,,,,,,,,35.87054,-0.02358794,35,0,35.01808,-0.09572744
9255,2021/06/21 20:25:59,124794.6063,6.0003,1,18,6,1,0,0,0,3.915782,0,5.60355,6.446187,31.55368,23.78407,,,,,,,,,,,,,,,,,,,,,,36.14883,-0.02358794,35,0,35.13606,-0.09572744
9256,2021/06/21 20:26:00,124795.6062,7.0002,1,18,6,1,0,0,0,3.915589,0,5.60355,6.446187,31.55368,23.78407,,,,,,,,,,,,,,,,,,,,,,36.31195,0.1379383,35,0,35.48122,0.1447296
9257,2021/06/21 20:26:01,124796.606,8,1,18,6,1,0,0,0,3.915108,0,5.60355,6.446187,31.55368,23.78407,,,,,,,,,,,,,,,,,,,,,,35.87799,-0.03911853,35,0,35.22833,0.02632618
9258,2021/06/21 20:26:02,124797.6061,9.0001,1,18,6,1,0,0,0,3.914988,0,5.60355,6.446187,31.55368,23.78407,,-0.00033977918792516,,,,,,,,,,,,,,,,,,,,35.90112,-0.0892663,35,0,35.02074,-0.1702261
9259,2021/06/21 20:26:03,124798.6061,10.0001,1,18,6,1,0,0,0,3.914659,0,5.60355,6.446187,31.55368,23.78407,,,,,,,,,,,,,,,,,,,,,,36.34243,0.09335518,35,0,35.54668,0.07386446
9260,2021/06/21 20:26:04,124799.6071,11.0011,1,18,6,1,0,0,0,3.91486,0,5.60355,6.446187,31.55368,23.78407,,,,,,,,,,,,,,,,,,,,,,36.06294,-0.04278541,35,0,35.41352,0.04888058
9261,2021/06/21 20:26:05,124800.6063,12.0003,1,18,6,1,0,0,0,3.914721,0,5.60355,6.446187,31.55368,23.78407,,,,,,,,,,,,,,,,,,,,,,35.79901,-0.08247852,35,0,35.03036,-0.1197362
9262,2021/06/21 20:26:06,124801.6061,13.0001,1,18,6,1,0,0,0,3.914561,0,5.60355,6.446187,31.55368,23.78407,,,,,,,,,,,,,,,,,,,,,,36.30017,0.1566136,35,0,35.37857,0.1088154
9263,2021/06/21 20:26:07,124802.6062,14.0002,1,18,6,1,0,0,0,3.914784,0,5.60355,6.446187,31.55368,23.78407,,,,,,,,,,,,,,,,,,,,,,36.20338,-0.03024817,35,0,35.50523,0.03958106
9264,2021/06/21 20:26:08,124803.6061,15.0001,1,18,6,1,0,0,0,3.914655,0,5.60355,6.446187,31.55368,23.78407,,,,,,,,,,,,,,,,,,,,,,35.85744,-0.1081038,35,0,34.99099,-0.1607025
9265,2021/06/21 20:26:09,124804.6062,16.0002,1,18,6,1,0,0,0,3.914813,0,5.60355,6.446187,31.55368,23.78407,,,,,,,,,,,,,,,,,,,,,,36.21468,0.1116371,35,0,35.25098,0.08124828
9266,2021/06/21 20:26:10,124805.6062,17.0002,1,18,6,1,0,0,0,3.914935,0,5.60355,6.446187,31.55368,23.78407,,,,,,,,,,,,,,,,,,,,,,36.29229,0.1116371,35,0,35.57332,0.08124828
9267,2021/06/21 20:26:11,124806.6061,18.0001,1,18,6,1,0,0,0,3.915008,0,5.60355,6.446187,31.55368,23.78407,,,,,,,,,,,,,,,,,,,,,,35.81034,-0.05208015,35,0,34.99976,-0.1089609
9268,2021/06/21 20:26:12,124807.6062,19.0002,1,18,6,1,0,0,0,3.914953,0,5.60355,6.446187,31.55368,23.78407,,,,,,,,,,,,,,,,,,,,,,36.08693,-0.05208015,35,0,35.11599,-0.1089609
9269,2021/06/21 20:26:13,124808.6071,20.0011,1,18,6,1,0,0,0,3.915359,0,5.60355,6.446187,31.55368,23.78407,,,,,,,,,,,,,,,,,,,,,,36.042,-0.08163095,35,0,35.40653,-0.02715945
9270,2021/06/21 20:26:14,124809.607,21.001,1,18,6,1,0,0,0,3.915357,0,5.60355,6.446187,31.55368,23.78407,,-0.0000491955397592392,,,,,,,,,,,,,,,,,,,,35.85826,-0.08163095,35,0,35.04774,-0.02715945
9271,2021/06/21 20:26:15,124810.6062,22.0002,1,18,6,1,0,0,0,3.91553,0,5.60355,6.446187,31.55368,23.78407,,,,,,,,,,,,,,,,,,,,,,36.0821,0.01253009,35,0,35.14612,-0.08137941
9272,2021/06/21 20:26:16,124811.6063,23.0003,1,18,6,1,0,0,0,3.915435,0,5.60355,6.446187,31.55368,23.78407,,,,,,,,,,,,,,,,,,,,,,35.96787,0.08488536,35,0,35.43015,0.1287138
9273,2021/06/21 20:26:17,124812.6063,24.0003,1,18,6,1,0,0,0,3.915749,0,5.60355,6.446187,31.55368,23.78407,,,,,,,,,,,,,,,,,,,,,,35.80505,-0.1714635,35,0,35.07138,-0.1520693
9274,2021/06/21 20:26:18,124813.6063,25.0003,1,18,6,1,0,0,0,3.915956,0,5.60355,6.446187,31.55368,23.78407,,,,,,,,,,,,,,,,,,,,,,36.23561,0.1128733,35,0,35.60039,0.07809639
9275,2021/06/21 20:26:19,124814.6062,26.0002,1,18,6,1,0,0,0,3.915832,0,5.60355,6.446187,31.55368,23.78407,,,,,,,,,,,,,,,,,,,,,,35.8731,-0.09160757,35,0,35.29333,-0.008736849
9276,2021/06/21 20:26:20,124815.6063,27.0003,1,18,6,1,0,0,0,3.915864,0,5.60355,6.446187,31.55368,23.78407,,,,,,,,,,,,,,,,,,,,,,35.93465,0.01923442,35,0,35.09629,-0.06157517
9277,2021/06/21 20:26:21,124816.6072,28.0012,1,18,6,1,0,0,0,3.915885,0,5.60355,6.446187,31.55368,23.78407,,,,,,,,,,,,,,,,,,,,,,36.0886,0.04811049,35,0,35.57198,0.1486516
9278,2021/06/21 20:26:22,124817.6062,29.0002,1,18,6,1,0,0,0,3.915956,0,5.60355,6.446187,31.55368,23.78407,,,,,,,,,,,,,,,,,,,,,,35.75536,-0.10414,35,0,35.07057,-0.1566887
9279,2021/06/21 20:26:23,124818.6064,30.0004,1,18,6,1,0,0,0,3.916275,0,5.60355,6.446187,31.55368,23.78407,,,,,,,,,,,,,,,,,,,,,,36.23081,0.1485801,35,0,35.65147,-0.1566887
9280,2021/06/21 20:26:24,124819.6064,31.0004,1,18,6,1,0,0,0,3.916442,0,5.60355,6.446187,31.55368,23.78407,,,,,,,,,,,,,,,,,,,,,,35.82341,-0.1273143,35,0,35.28553,-0.1143575
9281,2021/06/21 20:26:25,124820.6071,32.0011,1,18,6,1,0,0,0,3.916512,0,5.60355,6.446187,31.55368,23.78407,,0.0000988040919764899,,,,,,,,,,,,,,,,,,,,35.88665,-0.1273143,35,0,35.06919,-0.1143575
9282,2021/06/21 20:26:26,124821.6064,33.0004,1,18,6,1,0,0,0,3.916668,0,5.60355,6.446187,31.55368,23.78407,,,,,,,,,,,,,,,,,,,,,,36.1231,-0.04004359,35,0,35.58554,0.04286885
9283,2021/06/21 20:26:27,124822.6064,34.0004,1,18,6,1,0,0,0,3.917013,0,5.60355,6.446187,31.55368,23.78407,,,,,,,,,,,,,,,,,,,,,,35.71651,-0.04004359,35,0,35.1086,0.04286885
9284,2021/06/21 20:26:28,124823.6072,35.0012,1,18,6,1,0,0,0,3.916926,0,5.60355,6.446187,31.55368,23.78407,,,,,,,,,,,,,,,,,,,,,,36.21213,0.06244421,35,0,35.54194,-0.1351368
9285,2021/06/21 20:26:29,124824.6064,36.0004,1,18,6,1,0,0,0,3.917112,0,5.60355,6.446187,31.55368,23.78407,,,,,,,,,,,,,,,,,,,,,,35.9133,0.06244421,35,0,35.43842,0.1215112
9286,2021/06/21 20:26:30,124825.6065,37.0005,1,18,6,1,0,0,0,3.917439,0,5.60355,6.446187,31.55368,23.78407,,0.000242974303546362,,,,,,,,,,,,,,,,,,,,35.71866,-0.1542079,35,0,35.0618,-0.1500452
9287,2021/06/21 20:26:31,124826.6064,38.0004,1,18,6,1,0,0,0,3.917633,0,5.60355,6.446187,31.55368,23.78407,,,,,,,,,,,,,,,,,,,,,,36.16671,0.1184905,35,0,35.63619,0.0684154
9288,2021/06/21 20:26:32,124827.6065,39.0005,1,18,6,1,0,0,0,3.91783,0,5.60355,6.446187,31.55368,23.78407,,,,,,,,,,,,,,,,,,,,,,35.77937,-0.09952068,35,0,35.23444,-0.01446486
9289,2021/06/21 20:26:33,124828.6064,40.0004,1,18,6,1,0,0,0,3.917982,0,5.60355,6.446187,31.55368,23.78407,,,,,,,,,,,,,,,,,,,,,,36.23169,0.008571148,35,0,35.06613,-0.05259633
9290,2021/06/21 20:26:33,124828.608,40.002,1,18,6,1,0,0,0,3.917973,0,5.60355,6.446187,31.55368,23.78407,,0.000242974303546362,0.0215674191713333,0,0,,,,,,,,,,,,,,,,,36.23169,0.008571148,35,0,35.49865,-0.05259633
9291,2021/06/21 20:26:33,124828.6151,0.0015,1,19,6,1,0,0,0,3.917965,0,5.60355,6.446187,31.55368,23.78407,,0.000242974303546362,0.0215674191713333,0,0,,,,,,,,,,,,,,,,,36.2316024693361,0.00865375498590259,35,0,35.4985228214727,-0.0524919752045916
9292,2021/06/21 20:26:43,124838.6524,10.0013,1,20,6,1,0,0,-1.500116,3.877766,-5.817098820856,5.603586,6.450347,31.55382,23.80022,,-0.00106388702988625,,0.333744794130325,4.18088102340698,,,,,,,,,,,,,,,,,36.10786,0.1254356,35,0,35.31873,0.09503484
9293,2021/06/21 20:26:53,124848.6524,20.0013,1,20,6,1,0,0,-1.50018,3.871015,-5.8072192827,5.603586,6.454509,31.55382,23.81635,,-0.000712569919414818,,0.651195883750916,1.81085503101349,,,,,,,,,,,,,,,,,35.747,-0.09860396,35,0,35.04822,-0.1686168
9294,2021/06/21 20:27:03,124858.652,30.0009,1,20,6,1,0,0,-1.50014,3.866242,-5.79990427388,5.603586,6.458671,31.55382,23.83245,,-0.000444957899162546,,0.84586888551712,,,,,,,,,,,,,,,,,,35.62433,-0.03382921,35,0,35.07225,0.06003737
9295,2021/06/21 20:27:13,124868.6519,40.0008,1,20,6,1,0,0,-1.50016,3.862689,-5.79465153024,5.603586,6.462832,31.55382,23.84853,,-0.000348312692949548,,,,,,,,,,,,,,,,,,,,35.95207,-0.03313541,35,0,35.51216,0.038234
9296,2021/06/21 20:27:23,124878.6512,50.0001,1,20,6,1,0,0,-1.50018,3.859452,-5.78987270136,5.603586,6.466994,31.55382,23.8646,,-0.000309631694108248,,1.14189195632935,1.01288294792175,,,,,,,,,,,,,,,,,36.01674,0.1474369,35,0,35.17626,-0.1347566
9297,2021/06/21 20:27:33,124888.6522,60.0011,1,20,6,1,0,0,-1.500148,3.857225,-5.7864083693,5.603586,6.471158,31.55382,23.88066,,-0.000203893199795857,,,,,,,,,,,,,,,,,,,,35.85302,-0.06411552,35,0,34.99186,-0.1362634
9298,2021/06/21 20:27:43,124898.6524,70.0013,1,20,6,1,0,0,-1.500186,3.85484,-5.78297700024,5.603586,6.47532,31.55382,23.89671,,-0.000243531700107269,,1.53466701507568,,,,,,,,,,,,,,,,,,35.47369,-0.05786538,35,0,35.34451,0.09231687
9299,2021/06/21 20:27:53,124908.6516,80.0005,1,20,6,1,0,0,-1.500166,3.852923,-5.780024085218,5.603586,6.479481,31.55382,23.91275,,-0.000156131296535023,,,,,,,,,,,,,,,,,,,,35.73135,0.02867699,35,0,35.4633,-0.002888441
9300,2021/06/21 20:28:03,124918.6517,90.0006,1,20,6,1,0,0,-1.500186,3.851047,-5.777286794742,5.603586,6.483642,31.55382,23.92878,,-0.000148127903230488,,2.12701392173767,0.556217670440674,,,,,,,,,,,,,,,,,35.62996,-0.1080465,35,0,35.1282,-0.1430464
9301,2021/06/21 20:28:13,124928.6526,100.0015,1,20,6,1,0,0,-1.50015,3.849415,-5.77469991225,5.603586,6.487804,31.55382,23.94481,,-0.000151016793097369,,,,,,,,,,,,,,,,,,,,35.66013,0.0420022,35,0,35.45061,0.1534581
9302,2021/06/21 20:28:23,124938.6518,110.0007,1,20,6,1,0,0,-1.500159,3.847425,-5.771749240575,5.603586,6.491966,31.55382,23.96082,,-0.000133804700453766,,,,,,,,,,,,,,,,,,,,35.84003,0.09877324,35,0,35.5747,0.0464046
9303,2021/06/21 20:28:33,124948.652,120.0009,1,20,6,1,0,0,-1.500154,3.846132,-5.769790304328,5.603586,6.496129,31.55382,23.97683,,-0.000221180598600768,,2.42043805122375,,,,,,,,,,,,,,,,,,35.79108,0.1197922,35,0,35.33704,0.1133442
9304,2021/06/21 20:28:43,124958.6513,130.0002,1,20,6,1,0,0,-1.500201,3.844545,-5.767590253545,5.603586,6.500291,31.55382,23.99284,,-0.000110016997496132,,,,,,,,,,,,,,,,,,,,35.57063,-0.02225161,35,0,35.10941,-0.1249242
9305,2021/06/21 20:28:53,124968.6514,140.0003,1,20,6,1,0,0,-1.500109,3.843081,-5.765040395829,5.603586,6.504453,31.55382,24.00884,,-0.00010516970360186,,,,,,,,,,,,,,,,,,,,35.37458,-0.1264715,35,0,34.94814,-0.08721828
9306,2021/06/21 20:29:03,124978.6525,150.0014,1,20,6,1,0,0,-1.500174,3.841596,-5.763062437704,5.603586,6.508615,31.55382,24.02483,,-0.000195525906747207,,,,,,,,,,,,,,,,,,,,35.27454,-0.1038635,35,0,35.00891,-0.1410449
9307,2021/06/21 20:29:13,124988.6525,160.0014,1,20,6,1,0,0,-1.500145,3.840218,-5.76088383161,5.603586,6.512778,31.55382,24.04082,,-0.000197265195311047,,2.79196405410767,0.377673208713531,,,,,,,,,,,,,,,,,35.47466,-0.01169801,35,0,35.40485,0.08441567
9308,2021/06/21 20:29:23,124998.6517,170.0006,1,20,6,1,0,0,-1.50014,3.838767,-5.75868792738,5.603586,6.516939,31.55382,24.0568,,-0.00015840410196688,,,,,,,,,,,,,,,,,,,,35.51216,0.09345174,35,0,35.41439,0.1175511
9309,2021/06/21 20:29:33,125008.6527,180.0016,1,20,6,1,0,0,-1.500157,3.837441,-5.756763978237,5.603586,6.521101,31.55382,24.07277,,-0.00011742310016416,,,,,,,,,,,,,,,,,,,,35.81066,0.07227778,35,0,35.57326,0.1312971
9310,2021/06/21 20:29:43,125018.652,190.0009,1,20,6,1,0,0,-1.500179,3.836097,-5.754832161363,5.603586,6.525264,31.55382,24.08874,,-0.000105793202237692,,2.99642491340637,,,,,,,,,,,,,,,,,,35.41127,-0.04284024,35,0,34.99886,-0.1499069
9311,2021/06/21 20:29:53,125028.6521,200.001,1,20,6,1,0,0,-1.500183,3.834678,-5.752718746074,5.603586,6.529427,31.55382,24.10471,,-0.000148373801494017,,,,,,,,,,,,,,,,,,,,35.4908,0.1089811,35,0,35.42797,0.148375
9312,2021/06/21 20:30:03,125038.6514,210.0003,1,20,6,1,0,0,-1.500184,3.833384,-5.750781342656,5.603586,6.533587,31.55382,24.12066,,-0.000117699200927746,,,,,,,,,,,,,,,,,,,,35.20423,-0.04612446,35,0,34.88959,-0.1138902
9313,2021/06/21 20:30:13,125048.6524,220.0013,1,20,6,1,0,0,-1.50021,3.831912,-5.74867270152,5.603586,6.537749,31.55382,24.13661,,-0.000126422703033313,,,,,,,,,,,,,,,,,,,,35.49778,0.06212473,35,0,35.42797,0.1561034
9314,2021/06/21 20:30:23,125057.7857,229.1346,1,20,6,1,0,0,-1.500184,3.83096,-5.74714489664,5.603586,6.541551,31.55382,24.15118,,-0.000203036703169346,0.0215674191713333,3.06163096427917,0.333837002515793,,,,,,,,,,,,,,,,,35.28637,0.01421928,35,0,34.93681,-0.06008267
9315,2021/06/21 20:31:23,125117.825,60.0008,1,21,6,1,0,0,0,3.881143,0,5.603586,6.541553,31.55382,24.15118,,0.000163055898156017,,,,,,,,,,,,,,,,,,,,35.19677,-0.08572698,35,0,35.05,-0.12725
9316,2021/06/21 20:32:23,125177.8248,120.0006,1,21,6,1,0,0,0,3.887952,0,5.603586,6.541553,31.55382,24.15118,,0.000103916798252612,,,,,,,,,,,,,,,,,,,,35.53962,0.01350641,35,0,35.60257,0.09649277
9317,2021/06/21 20:33:23,125237.8246,180.0004,1,21,6,1,0,0,0,3.893435,0,5.603586,6.541553,31.55382,24.15118,,0.0000839523127069697,,0,,,,,,,,,,,,,,,,,,35.09975,-0.1277745,35,0,35.17673,-0.116837
9318,2021/06/21 20:34:23,125297.8246,240.0004,1,21,6,1,0,0,0,3.897328,0,5.603586,6.541553,31.55382,24.15118,,0.000163051401614212,,,,,,,,,,,,,,,,,,,,35.11196,0.03426313,35,0,35.07706,-0.05095601
9319,2021/06/21 20:35:23,125357.8243,300.0001,1,21,6,1,0,0,0,3.899502,0,5.603586,6.541553,31.55382,24.15118,,0.0000410524917242583,,0,,,,,,,,,,,,,,,,,,35.0652,-0.1020169,35,0,35.31695,-0.08450389
9320,2021/06/21 20:36:23,125417.8243,360.0001,1,21,6,1,0,0,0,3.901043,0,5.603586,6.541553,31.55382,24.15118,,0.0000175039003806887,,,,,,,,,,,,,,,,,,,,35.11599,0.0807476,35,0,35.12305,0.01517057
9321,2021/06/21 20:37:23,125477.8249,420.0007,1,21,6,1,0,0,0,3.901954,0,5.603586,6.541553,31.55382,24.15118,,-0.00000205448100132344,,0,,,,,,,,,,,,,,,,,,35.21821,0.1140535,35,0,35.24624,0.09000063
9322,2021/06/21 20:38:23,125537.8248,480.0006,1,21,6,1,0,0,0,3.902746,0,5.603586,6.541553,31.55382,24.15118,,-0.00000533458887730376,,,,,,,,,,,,,,,,,,,,34.8572,-0.09945512,35,0,35.25589,-0.09937525
9323,2021/06/21 20:39:23,125597.8245,540.0003,1,21,6,1,0,0,0,3.903335,0,5.603586,6.541553,31.55382,24.15118,,0.00000845554041006835,,0,,,,,,,,,,,,,,,,,,34.89521,-0.01491308,35,0,35.40445,-0.01076221
9324,2021/06/21 20:40:23,125657.8245,600.0003,1,21,6,1,0,0,0,3.903921,0,5.603586,6.541553,31.55382,24.15118,,0.0000234322906180751,,,,,,,,,,,,,,,,,,,,35.02162,0,35,0,35.45512,0.1026666
9325,2021/06/21 20:41:23,125717.8244,660.0002,1,21,6,1,0,0,0,3.904138,0,5.603586,6.541553,31.55382,24.15118,,0.0000251297606155276,,0,,,,,,,,,,,,,,,,,,34.81352,-0.1208901,35,0,35.2402,-0.03344893
9326,2021/06/21 20:42:23,125777.825,720.0008,1,21,6,1,0,0,0,3.904176,0,5.603586,6.541553,31.55382,24.15118,,-0.0000294780493277358,,,,,,,,,,,,,,,,,,,,34.78724,-0.1285803,35,0,35.22093,-0.07607222
9327,2021/06/21 20:43:23,125837.8248,780.0006,1,21,6,1,0,0,0,3.904778,0,5.603586,6.541553,31.55382,24.15118,,-0.0000219290905079106,,0,,,,,,,,,,,,,,,,,,34.93295,-0.02349734,35,0,35.43641,0.1032186
9328,2021/06/21 20:44:23,125897.8248,840.0006,1,21,6,1,0,0,0,3.90488,0,5.603586,6.541553,31.55382,24.15118,,0.0000373791590391193,,,,,,,,,,,,,,,,,,,,35.12951,0.08276224,35,0,35.58386,0.1657069
