Repository: HVES-Battery-Testing-Consortium/LG-HG2

# Battery Testing Consortium (BTC)
The Battery Testing Consortium (BTC) has been developed within the High Voltage and Energy Storage Lab at Oxford Brookes University to provide accurate and comprehensive cell data to Formula Student Electric teams. Through the BTC, we aim to provide FS teams with information for improved and informed decisions for cell selection, pack architecture design, thermal cooling requirements, and end of life predictions. A range of tests are completed to provide a comprehensive electrochemical lithium-ion characterisation for modelling, validation, and battery management parameterisation.

File: Data/Round1/LG_HG2/Package 1/210620_FSD_HPPC_EIS_LGHG2_1_35C/210620_FSD_HPPC_EIS_LGHG2_1_35C_Channel_3_Wb_1.CSV (part 55 of 63)
Data_Point,Date_Time,Test_Time(s),Step_Time(s),Cycle_Index,Step_Index,TC_Counter1,TC_Counter2,TC_Counter3,TC_Counter4,Current(A),Voltage(V),Power(W),Charge_Capacity(Ah),Discharge_Capacity(Ah),Charge_Energy(Wh),Discharge_Energy(Wh),ACR(Ohm),dV/dt(V/s),Internal_Resistance(Ohm),dQ/dV(Ah/V),dV/dQ(V/Ah),MetaCode_MV_UD1,MetaCode_MV_UD2,MetaCode_MV_UD3,MetaCode_MV_UD4,MetaCode_MV_UD5,MetaCode_MV_UD6,MetaCode_MV_UD7,MetaCode_MV_UD8,MetaCode_MV_UD9,MetaCode_MV_UD10,MetaCode_MV_UD11,MetaCode_MV_UD12,MetaCode_MV_UD13,MetaCode_MV_UD14,MetaCode_MV_UD15,MetaCode_MV_UD16,Aux_Temperature_1(C),Aux_dT/dt_1(C),Aux_Temperature_2(C),Aux_dT/dt_2(C),Aux_Temperature_3(C),Aux_dT/dt_3(C)
10532,2021/06/22 00:57:19,141074.4259,3.0008,1,16,12,1,0,0,0,3.578401,0,5.653759,7.319687,31.7468,26.94051,,0.00735853798687458,,,,,,,,,,,,,,,,,,,,36.15883,0.1324391,35,0,35.58639,0.18067
10533,2021/06/22 00:57:20,141075.4261,4.001,1,16,12,1,0,0,0,3.584362,0,5.653759,7.319687,31.7468,26.94051,,0.00546045880764723,,,,,,,,,,,,,,,,,,,,35.70277,-0.1425195,35,0,34.96895,-0.1929498
10534,2021/06/22 00:57:21,141076.4252,5.0001,1,16,12,1,0,0,0,3.58927,0,5.653759,7.319687,31.7468,26.94051,,0.00471738213673234,,,,,,,,,,,,,,,,,,,,36.1007,0.1243556,35,0,35.29758,0.1026976
10535,2021/06/22 00:57:22,141077.426,6.0009,1,16,12,1,0,0,0,3.593472,0,5.653759,7.319687,31.7468,26.94051,,0.00401765014976263,,,,,,,,,,,,,,,,,,,,35.76848,-0.1038206,35,0,35.11868,0.1026976
10536,2021/06/22 00:57:23,141078.4253,7.0002,1,16,12,1,0,0,0,3.596745,0,5.653759,7.319687,31.7468,26.94051,,0.00378756411373615,,,,,,,,,,,,,,,,,,,,35.98081,0.06635427,35,0,35.05163,-0.02095222
10537,2021/06/22 00:57:24,141079.4251,8,1,16,12,1,0,0,0,3.599675,0,5.653759,7.319687,31.7468,26.94051,,0.0038534349296242,,,,,,,,,,,,,,,,,,,,36.33345,0.06635427,35,0,35.51674,-0.02095222
10538,2021/06/22 00:57:25,141080.4252,9.0001,1,16,12,1,0,0,0,3.602532,0,5.653759,7.319687,31.7468,26.94051,,0.0023490940220654,,,,,,,,,,,,,,,,,,,,35.92422,-0.01269937,35,0,34.92498,-0.1132417
10539,2021/06/22 00:57:26,141081.4253,10.0002,1,16,12,1,0,0,0,3.604869,0,5.653759,7.319687,31.7468,26.94051,,0.00328137399628758,,,,,,,,,,,,,,,,,,,,36.29946,-0.01269937,35,0,35.32894,-0.1132417
10540,2021/06/22 00:57:27,141082.4253,11.0002,1,16,12,1,0,0,0,3.607034,0,5.653759,7.319687,31.7468,26.94051,,0.00171069405041635,,,,,,,,,,,,,,,,,,,,35.89863,-0.1038444,35,0,35.06721,-0.1367748
10541,2021/06/22 00:57:28,141083.4253,12.0002,1,16,12,1,0,0,0,3.609242,0,5.653759,7.319687,31.7468,26.94051,,0.00192428997252136,,,,,,,,,,,,,,,,,,,,36.16994,-0.1038444,35,0,35.15722,-0.1367748
10542,2021/06/22 00:57:29,141084.4252,13.0001,1,16,12,1,0,0,0,3.610917,0,5.653759,7.319687,31.7468,26.94051,,0.00200510700233281,,,,,,,,,,,,,,,,,,,,36.35583,0.1428747,35,0,35.53915,0.1474822
10543,2021/06/22 00:57:30,141085.4253,14.0002,1,16,12,1,0,0,0,3.61272,0,5.653759,7.319687,31.7468,26.94051,,0.00199379795230925,,,,,,,,,,,,,,,,,,,,35.92856,-0.09884953,35,0,34.92233,-0.06842971
10544,2021/06/22 00:57:31,141086.4261,15.001,1,16,12,1,0,0,0,3.61391,0,5.653759,7.319687,31.7468,26.94051,,0.00175152905285358,,,,,,,,,,,,,,,,,,,,36.42571,0.1206863,35,0,35.46942,0.04663825
10545,2021/06/22 00:57:32,141087.4253,16.0002,1,16,12,1,0,0,0,3.615316,0,5.653759,7.319687,31.7468,26.94051,,,,,,,,,,,,,,,,,,,,,,35.8947,-0.06002426,35,0,35.04229,0.01629353
10546,2021/06/22 00:57:33,141088.4253,17.0002,1,16,12,1,0,0,0,3.616879,0,5.653759,7.319687,31.7468,26.94051,,0.00153625197708607,,,,,,,,,,,,,,,,,,,,36.2349,0.0003969669,35,0,35.19435,-0.102253
10547,2021/06/22 00:57:34,141089.4254,18.0003,1,16,12,1,0,0,0,3.618069,0,5.653759,7.319687,31.7468,26.94051,,0.00128643005155027,,,,,,,,,,,,,,,,,,,,36.40929,0.05449653,35,0,35.56475,0.1157522
10548,2021/06/22 00:57:35,141090.4254,19.0003,1,16,12,1,0,0,0,3.619365,0,5.653759,7.319687,31.7468,26.94051,,0.00148727500345558,,,,,,,,,,,,,,,,,,,,36.0234,-0.1205921,35,0,34.99639,-0.1776147
10549,2021/06/22 00:57:36,141091.4254,20.0003,1,16,12,1,0,0,0,3.620473,0,5.653759,7.319687,31.7468,26.94051,,,,,,,,,,,,,,,,,,,,,,36.45021,0.1333797,35,0,35.41011,0.1292884
10550,2021/06/22 00:57:37,141092.4254,21.0003,1,16,12,1,0,0,0,3.621445,0,5.653759,7.319687,31.7468,26.94051,,0.00110117101576179,,,,,,,,,,,,,,,,,,,,35.974,-0.1488161,35,0,35.55326,0.1292884
10551,2021/06/22 00:57:38,141093.4254,22.0003,1,16,12,1,0,0,0,3.622326,0,5.653759,7.319687,31.7468,26.94051,,,,,,,,,,,,,,,,,,,,,,36.23398,0.08124352,35,0,35.17244,0.01366377
10552,2021/06/22 00:57:39,141094.4253,23.0002,1,16,12,1,0,0,0,3.623474,0,5.653759,7.319687,31.7468,26.94051,,0.00104955397546291,,,,,,,,,,,,,,,,,,,,36.44593,0.08124352,35,0,35.61543,0.01366377
10553,2021/06/22 00:57:40,141095.4255,24.0004,1,16,12,1,0,0,0,3.624454,0,5.653759,7.319687,31.7468,26.94051,,,,,,,,,,,,,,,,,,,,,,36.00855,-0.03662229,35,0,35.05145,-0.1087785
10554,2021/06/22 00:57:41,141096.4253,25.0002,1,16,12,1,0,0,0,3.625102,0,5.653759,7.319687,31.7468,26.94051,,0.000927801011130214,,,,,,,,,,,,,,,,,,,,36.41838,-0.03662229,35,0,35.42015,-0.1087785
10555,2021/06/22 00:57:42,141097.4254,26.0003,1,16,12,1,0,0,0,3.626101,0,5.653759,7.319687,31.7468,26.94051,,,,,,,,,,,,,,,,,,,,,,35.92748,-0.115689,35,0,35.58571,0.1669574
10556,2021/06/22 00:57:43,141098.4262,27.0011,1,16,12,1,0,0,0,3.626692,0,5.653759,7.319687,31.7468,26.94051,,0.000647608714643866,,,,,,,,,,,,,,,,,,,,36.18266,-0.115689,35,0,35.12102,-0.1551878
10557,2021/06/22 00:57:44,141099.4263,28.0012,1,16,12,1,0,0,0,3.627637,0,5.653759,7.319687,31.7468,26.94051,,,,,,,,,,,,,,,,,,,,,,36.43931,0.1599455,35,0,35.58784,0.155853
10558,2021/06/22 00:57:45,141100.4262,29.0011,1,16,12,1,0,0,0,3.628141,0,5.653759,7.319687,31.7468,26.94051,,0.00079025881132111,,,,,,,,,,,,,,,,,,,,36.00246,-0.1367354,35,0,34.96841,-0.09109378
10559,2021/06/22 00:57:46,141101.4263,30.0012,1,16,12,1,0,0,0,3.629004,0,5.653759,7.319687,31.7468,26.94051,,,,,,,,,,,,,,,,,,,,,,36.44879,0.1396978,35,0,35.45061,0.04821181
10560,2021/06/22 00:57:47,141102.4255,31.0004,1,16,12,1,0,0,0,3.629497,0,5.653759,7.319687,31.7468,26.94051,,0.000787153374403715,,,,,,,,,,,,,,,,,,,,35.89165,-0.05544186,35,0,35.57333,0.03834844
10561,2021/06/22 00:57:48,141103.4256,32.0005,1,16,12,1,0,0,0,3.630163,0,5.653759,7.319687,31.7468,26.94051,,,,,,,,,,,,,,,,,,,,,,36.2467,-0.007711649,35,0,35.21316,-0.1125526
10562,2021/06/22 00:57:49,141104.4255,33.0004,1,16,12,1,0,0,0,3.630604,0,5.653759,7.319687,31.7468,26.94051,,,,,,,,,,,,,,,,,,,,,,36.33792,0.02850771,35,0,35.57011,0.1115477
10563,2021/06/22 00:57:50,141105.4257,34.0006,1,16,12,1,0,0,0,3.631011,0,5.653759,7.319687,31.7468,26.94051,,0.000497155415359885,,,,,,,,,,,,,,,,,,,,36.03254,-0.095433,35,0,35.10345,-0.1458323
10564,2021/06/22 00:57:51,141106.4256,35.0005,1,16,12,1,0,0,0,3.631528,0,5.653759,7.319687,31.7468,26.94051,,,,,,,,,,,,,,,,,,,,,,36.38103,0.108906,35,0,35.51549,0.1287627
10565,2021/06/22 00:57:52,141107.4263,36.0012,1,16,12,1,0,0,0,3.632066,0,5.653759,7.319687,31.7468,26.94051,,,,,,,,,,,,,,,,,,,,,,35.87287,-0.1588023,35,0,35.49701,0.1287627
10566,2021/06/22 00:57:53,141108.4264,37.0013,1,16,12,1,0,0,0,3.63252,0,5.653759,7.319687,31.7468,26.94051,,0.000564266520086676,,,,,,,,,,,,,,,,,,,,36.27156,0.1245904,35,0,35.27303,0.07894039
10567,2021/06/22 00:57:54,141109.4264,38.0013,1,16,12,1,0,0,0,3.632902,0,5.653759,7.319687,31.7468,26.94051,,,,,,,,,,,,,,,,,,,,,,36.30339,0.1245904,35,0,35.5984,0.07894039
10568,2021/06/22 00:57:55,141110.4263,39.0012,1,16,12,1,0,0,0,3.633544,0,5.653759,7.319687,31.7468,26.94051,,,,,,,,,,,,,,,,,,,,,,36.03789,0.04104972,35,0,35.03189,-0.03973126
10569,2021/06/22 00:57:56,141111.4256,40.0005,1,16,12,1,0,0,0,3.633747,0,5.653759,7.319687,31.7468,26.94051,,0.000607923488132656,,,,,,,,,,,,,,,,,,,,36.34921,0.04104972,35,0,35.53951,-0.03973126
10570,2021/06/22 00:57:56,141111.427,40.0019,1,16,12,1,0,0,0,3.633747,0,5.653759,7.319687,31.7468,26.94051,,0.000607923488132656,0.0215674191713333,0,0,,,,,,,,,,,,,,,,,36.34921,0.04104972,35,0,35.53951,-0.03973126
10571,2021/06/22 00:57:56,141111.7145,0.2515,1,17,12,1,0,0,3.609428,3.697712,13.346625228736,5.653994,7.319865,31.74767,26.94116,,0.039048608392477,,0.00100933795329183,990.748107910156,,,,,,,,,,,,,,,,,36.04345,0.001736879,35,0,35.53951,-0.03973126
10572,2021/06/22 00:57:57,141111.9641,0.5011,1,17,12,1,0,0,3.609383,3.699591,13.353240862353,5.654244,7.319865,31.7486,26.94116,,0.0121383303776383,,,,,,,,,,,,,,,,,,,,36.04345,0.001736879,35,0,35.40798,0.1175272
10573,2021/06/22 00:57:57,141112.2137,0.7507,1,17,12,1,0,0,3.609329,3.701359,13.359422378111,5.654494,7.319865,31.74952,26.94116,,,,,,,,,,,,,,,,,,,,,,36.04345,0.001736879,35,0,35.40798,0.1175272
10574,2021/06/22 00:57:57,141112.4639,1.0009,1,17,12,1,0,0,3.608856,3.702418,13.361493413808,5.654745,7.319865,31.75045,26.94116,,,,,,,,,,,,,,,,,,,,,,35.86607,-0.05543113,35,0,34.99263,-0.1297975
10575,2021/06/22 00:57:57,141112.7145,1.2515,1,17,12,1,0,0,3.608376,3.703706,13.364363841456,5.654995,7.319865,31.75138,26.94116,,,,,,,,,,,,,,,,,,,,,,35.86607,-0.05543113,35,0,34.99263,-0.1297975
10576,2021/06/22 00:57:58,141112.9631,1.5001,1,17,12,1,0,0,3.607651,3.704631,13.365015731781,5.655244,7.319865,31.7523,26.94116,,0.00467003602534533,,0.114177003502846,,,,,,,,,,,,,,,,,,35.86607,-0.05543113,35,0,34.99263,-0.1297975
10577,2021/06/22 00:57:58,141113.2143,1.7513,1,17,12,1,0,0,3.607231,3.705902,13.368044577362,5.655495,7.319865,31.75323,26.94116,,,,,,,,,,,,,,,,,,,,,,36.38065,-0.05543113,35,0,35.44523,-0.1297975
10578,2021/06/22 00:57:58,141113.4632,2.0002,1,17,12,1,0,0,3.607048,3.706532,13.369638837536,5.655745,7.319865,31.75415,26.94116,,,,,,,,,,,,,,,,,,,,,,36.38065,-0.05543113,35,0,35.44523,-0.1297975
10579,2021/06/22 00:57:58,141113.7137,2.2507,1,17,12,1,0,0,3.60704,3.707458,13.37294930432,5.655995,7.319865,31.75508,26.94116,,,,,,,,,,,,,,,,,,,,,,36.38065,-0.05543113,35,0,35.44523,-0.1297975
10580,2021/06/22 00:57:59,141113.9632,2.5002,1,17,12,1,0,0,3.607445,3.708168,13.37701211076,5.656245,7.319865,31.75601,26.94116,,0.00504145817831159,,0.204937800765038,6.17544889450073,,,,,,,,,,,,,,,,,36.1204,0.07947803,35,0,35.47804,0.1516914
10581,2021/06/22 00:57:59,141114.2137,2.7507,1,17,12,1,0,0,3.607674,3.709211,13.381624085214,5.656496,7.319865,31.75694,26.94116,,,,,,,,,,,,,,,,,,,,,,36.1204,0.07947803,35,0,35.47804,0.1516914
10582,2021/06/22 00:57:59,141114.4631,3.0001,1,17,12,1,0,0,3.607727,3.709838,13.384082718226,5.656745,7.319865,31.75786,26.94116,,,,,,,,,,,,,,,,,,,,,,36.1204,0.07947803,35,0,35.47804,0.1516914
10583,2021/06/22 00:57:59,141114.7145,3.2515,1,17,12,1,0,0,3.607422,3.710768,13.386306120096,5.656997,7.319865,31.7588,26.94116,,,,,,,,,,,,,,,,,,,,,,35.84278,-0.08675575,35,0,35.06721,-0.128386
10584,2021/06/22 00:58:00,141114.9631,3.5001,1,17,12,1,0,0,3.607239,3.711221,13.387261128819,5.657246,7.319865,31.75972,26.94116,,0.00302428798750043,,0.305889099836349,,,,,,,,,,,,,,,,,,35.84278,-0.08675575,35,0,35.06721,-0.128386
10585,2021/06/22 00:58:00,141115.2137,3.7507,1,17,12,1,0,0,3.607407,3.712196,13.391401835772,5.657496,7.319865,31.76065,26.94116,,,,,,,,,,,,,,,,,,,,,,35.84278,-0.08675575,35,0,35.06721,-0.128386
10586,2021/06/22 00:58:00,141115.4632,4.0002,1,17,12,1,0,0,3.607407,3.712714,13.393270472598,5.657746,7.319865,31.76158,26.94116,,,,,,,,,,,,,,,,,,,,,,36.12897,-0.08675575,35,0,35.14413,-0.128386
10587,2021/06/22 00:58:00,141115.7145,4.2515,1,17,12,1,0,0,3.607368,3.713644,13.396480528992,5.657998,7.319865,31.76251,26.94116,,,,,,,,,,,,,,,,,,,,,,36.12897,-0.08675575,35,0,35.14413,-0.128386
10588,2021/06/22 00:58:01,141115.9641,4.5011,1,17,12,1,0,0,3.607498,3.713979,13.398171814542,5.658248,7.319865,31.76344,26.94116,,0.00297012692317367,,,,,,,,,,,,,,,,,,,,36.12897,-0.08675575,35,0,35.14413,-0.128386
10589,2021/06/22 00:58:01,141116.2136,4.7506,1,17,12,1,0,0,3.607521,3.715089,13.402261584369,5.658497,7.319865,31.76437,26.94116,,,,,,,,,,,,,,,,,,,,,,36.30859,0.1455653,35,0,35.55471,0.1523459
10590,2021/06/22 00:58:01,141116.4632,5.0002,1,17,12,1,0,0,3.607521,3.715422,13.403462888862,5.658748,7.319865,31.7653,26.94116,,,,,,,,,,,,,,,,,,,,,,36.30859,0.1455653,35,0,35.55471,0.1523459
10591,2021/06/22 00:58:01,141116.7136,5.2506,1,17,12,1,0,0,3.607483,3.716151,13.405951557933,5.658998,7.319865,31.76623,26.94116,,,,,,,,,,,,,,,,,,,,,,35.85732,-0.1410234,35,0,35.55471,0.1523459
10592,2021/06/22 00:58:02,141116.9633,5.5003,1,17,12,1,0,0,3.607819,3.716593,13.408794840667,5.659248,7.319865,31.76716,26.94116,,0.00276097399182618,,0.360320389270782,3.00270700454712,,,,,,,,,,,,,,,,,35.85732,-0.1410234,35,0,35.17266,-0.1193917
10593,2021/06/22 00:58:02,141117.2136,5.7506,1,17,12,1,0,0,3.60775,3.717526,13.4119044265,5.659499,7.319865,31.76809,26.94116,,,,,,,,,,,,,,,,,,,,,,35.85732,-0.1410234,35,0,35.17266,-0.1193917
10594,2021/06/22 00:58:02,141117.4633,6.0003,1,17,12,1,0,0,3.607819,3.71804,13.41401535476,5.659749,7.319865,31.76902,26.94116,,,,,,,,,,,,,,,,,,,,,,36.02229,-0.1410234,35,0,35.0862,-0.1193917
10595,2021/06/22 00:58:02,141117.7137,6.2507,1,17,12,1,0,0,3.607315,3.71881,13.41491909515,5.659999,7.319865,31.76995,26.94116,,,,,,,,,,,,,,,,,,,,,,36.02229,-0.1410234,35,0,35.0862,-0.1193917
10596,2021/06/22 00:58:03,141117.964,6.501,1,17,12,1,0,0,3.607216,3.719049,13.415413057584,5.66025,7.319865,31.77088,26.94116,,0.00253265211358666,,,,,,,,,,,,,,,,,,,,36.02229,-0.1410234,35,0,35.0862,-0.1193917
10597,2021/06/22 00:58:03,141118.2136,6.7506,1,17,12,1,0,0,3.607384,3.719833,13.418866046872,5.660499,7.319865,31.77181,26.94116,,,,,,,,,,,,,,,,,,,,,,36.31734,0.1437593,35,0,35.52855,0.1112139
10598,2021/06/22 00:58:03,141118.4642,7.0012,1,17,12,1,0,0,3.607788,3.720533,13.422894311004,5.66075,7.319865,31.77275,26.94116,,,,,,,,,,,,,,,,,,,,,,36.31734,0.1437593,35,0,35.52855,0.1112139
10599,2021/06/22 00:58:03,141118.7136,7.2506,1,17,12,1,0,0,3.60762,3.721116,13.42437250392,5.661,7.319865,31.77367,26.94116,,,,,,,,,,,,,,,,,,,,,,36.31734,0.1437593,35,0,35.52855,0.1112139
10600,2021/06/22 00:58:04,141118.9641,7.5011,1,17,12,1,0,0,3.607269,3.72163,13.42492052847,5.661251,7.319865,31.77461,26.94116,,0.00219359807670116,,0.402619600296021,,,,,,,,,,,,,,,,,,35.98333,-0.1043808,35,0,35.34079,-0.05867362
10601,2021/06/22 00:58:04,141119.2137,7.7507,1,17,12,1,0,0,3.607063,3.72217,13.42610168671,5.6615,7.319865,31.77554,26.94116,,,,,,,,,,,,,,,,,,,,,,35.98333,-0.1043808,35,0,35.34079,-0.05867362
10602,2021/06/22 00:58:04,141119.4633,8.0003,1,17,12,1,0,0,3.607384,3.722767,13.429450111528,5.66175,7.319865,31.77647,26.94116,,,,,,,,,,,,,,,,,,,,,,35.98333,-0.1043808,35,0,35.34079,-0.05867362
10603,2021/06/22 00:58:04,141119.7146,8.2516,1,17,12,1,0,0,3.607597,3.723469,13.432775593993,5.662002,7.319865,31.7774,26.94116,,,,,,,,,,,,,,,,,,,,,,35.79232,-0.1043808,35,0,34.93273,-0.05867362
10604,2021/06/22 00:58:05,141119.9641,8.5011,1,17,12,1,0,0,3.607468,3.724057,13.434416457676,5.662252,7.319865,31.77833,26.94116,,0.00213230005465448,,,,,,,,,,,,,,,,,,,,35.79232,-0.1043808,35,0,34.93273,-0.05867362
10605,2021/06/22 00:58:05,141120.213,8.75,1,17,12,1,0,0,3.607254,3.724246,13.434301280484,5.662501,7.319865,31.77926,26.94116,,,,,,,,,,,,,,,,,,,,,,35.79232,-0.1043808,35,0,34.93273,-0.05867362
10606,2021/06/22 00:58:05,141120.4632,9.0002,1,17,12,1,0,0,3.60714,3.725116,13.43701492824,5.66275,7.319865,31.78019,26.94116,,,,,,,,,,,,,,,,,,,,,,36.25491,0.08486867,35,0,35.31925,-0.006730556
10607,2021/06/22 00:58:05,141120.7135,9.2505,1,17,12,1,0,0,3.607101,3.725385,13.437839958885,5.663001,7.319865,31.78112,26.94116,,,,,,,,,,,,,,,,,,,,,,36.25491,0.08486867,35,0,35.31925,-0.006730556
10608,2021/06/22 00:58:06,141120.9634,9.5004,1,17,12,1,0,0,3.607254,3.72611,13.44102520194,5.663252,7.319865,31.78206,26.94116,,0.00224437797442079,,0.466736197471619,2.30886101722717,,,,,,,,,,,,,,,,,36.25491,0.08486867,35,0,35.31925,-0.006730556
10609,2021/06/22 00:58:06,141121.2145,9.7515,1,17,12,1,0,0,3.607155,3.726501,13.442066714655,5.663503,7.319865,31.783,26.94116,,,,,,,,,,,,,,,,,,,,,,36.20126,-0.0167644,35,0,35.55901,0.07492304
10610,2021/06/22 00:58:06,141121.4632,10.0002,1,17,12,1,0,0,3.607101,3.72708,13.44395399508,5.663752,7.319865,31.78392,26.94116,,,,,,,,,,,,,,,,,,,,,,36.20126,-0.0167644,35,0,35.55901,0.07492304
10611,2021/06/22 00:58:06,141121.4647,10.0017,1,17,12,1,0,0,3.607101,3.72708,13.44395399508,5.663754,7.319865,31.78393,26.94116,,0.00236002402380109,0.0215674191713333,0.466736197471619,2.30886101722717,,,,,,,,,,,,,,,,,36.20126,-0.0167644,35,0,35.55901,0.07492304
10612,2021/06/22 00:58:07,141122.5032,1.0001,1,18,12,1,0,0,0,3.66025,0,5.663757,7.319865,31.78394,26.94116,,-0.00419240817427635,,,,,,,,,,,,,,,,,,,,36.14632,-0.01716733,35,0,35.14754,-0.1285839
10613,2021/06/22 00:58:08,141123.5042,2.0011,1,18,12,1,0,0,0,3.658424,0,5.663757,7.319865,31.78394,26.94116,,-0.00228956900537014,,,,,,,,,,,,,,,,,,,,36.27337,0.03970027,35,0,35.51244,0.1140332
10614,2021/06/22 00:58:09,141124.5032,3.0001,1,18,12,1,0,0,0,3.657226,0,5.663757,7.319865,31.78394,26.94116,,,,,,,,,,,,,,,,,,,,,,35.90204,0.03970027,35,0,35.21046,0.1140332
10615,2021/06/22 00:58:10,141125.5042,4.0011,1,18,12,1,0,0,0,3.656547,0,5.663757,7.319865,31.78394,26.94116,,-0.00112801499199122,,,,,,,,,,,,,,,,,,,,36.28338,0.1024938,35,0,35.40369,0.1398313
10616,2021/06/22 00:58:11,141126.5034,5.0003,1,18,12,1,0,0,0,3.655973,0,5.663757,7.319865,31.78394,26.94116,,,,,,,,,,,,,,,,,,,,,,36.01642,0.1024938,35,0,35.35995,0.1398313
10617,2021/06/22 00:58:12,141127.5034,6.0003,1,18,12,1,0,0,0,3.655432,0,5.663757,7.319865,31.78394,26.94116,,,,,,,,,,,,,,,,,,,,,,36.20483,0.1316512,35,0,35.27607,0.107851
10618,2021/06/22 00:58:13,141128.5033,7.0002,1,18,12,1,0,0,0,3.655016,0,5.663757,7.319865,31.78394,26.94116,,-0.000548026582691818,,,,,,,,,,,,,,,,,,,,36.14597,0.1316512,35,0,35.48967,0.107851
10619,2021/06/22 00:58:14,141129.5035,8.0004,1,18,12,1,0,0,0,3.65483,0,5.663757,7.319865,31.78394,26.94116,,,,,,,,,,,,,,,,,,,,,,35.74898,-0.1424539,35,0,34.98726,-0.09025574
10620,2021/06/22 00:58:15,141130.5034,9.0003,1,18,12,1,0,0,0,3.654344,0,5.663757,7.319865,31.78394,26.94116,,,,,,,,,,,,,,,,,,,,,,36.23093,0.1069999,35,0,35.52585,0.04818082
10621,2021/06/22 00:58:16,141131.504,10.0009,1,18,12,1,0,0,0,3.653957,0,5.663757,7.319865,31.78394,26.94116,,,,,,,,,,,,,,,,,,,,,,35.78908,-0.09446859,35,0,35.09735,-0.01377702
10622,2021/06/22 00:58:17,141132.5033,11.0002,1,18,12,1,0,0,0,3.653751,0,5.663757,7.319865,31.78394,26.94116,,-0.000365077110473067,,,,,,,,,,,,,,,,,,,,36.27549,0.06422043,35,0,35.47964,-0.03182888
10623,2021/06/22 00:58:18,141133.5034,12.0003,1,18,12,1,0,0,0,3.653623,0,5.663757,7.319865,31.78394,26.94116,,,,,,,,,,,,,,,,,,,,,,35.90079,-0.02930999,35,0,35.25116,0.07989407
10624,2021/06/22 00:58:19,141134.5035,13.0004,1,18,12,1,0,0,0,3.653287,0,5.663757,7.319865,31.78394,26.94116,,,,,,,,,,,,,,,,,,,,,,35.8947,-0.001903772,35,0,34.95136,-0.09368539
10625,2021/06/22 00:58:20,141135.5042,14.0011,1,18,12,1,0,0,0,3.65317,0,5.663757,7.319865,31.78394,26.94116,,,,,,,,,,,,,,,,,,,,,,35.99354,0.03088593,35,0,35.4209,0.1467299
10626,2021/06/22 00:58:21,141136.5034,15.0003,1,18,12,1,0,0,0,3.653347,0,5.663757,7.319865,31.78394,26.94116,,,,,,,,,,,,,,,,,,,,,,35.7599,-0.07301092,35,0,34.94923,-0.1473951
10627,2021/06/22 00:58:22,141137.5035,16.0004,1,18,12,1,0,0,0,3.652999,0,5.663757,7.319865,31.78394,26.94116,,-0.000232237493037246,,,,,,,,,,,,,,,,,,,,36.17264,0.1289809,35,0,35.52337,0.1794171
10628,2021/06/22 00:58:23,141138.5035,17.0004,1,18,12,1,0,0,0,3.653124,0,5.663757,7.319865,31.78394,26.94116,,,,,,,,,,,,,,,,,,,,,,35.78603,-0.120815,35,0,35.10129,-0.1319003
10629,2021/06/22 00:58:24,141139.5043,18.0012,1,18,12,1,0,0,0,3.652952,0,5.663757,7.319865,31.78394,26.94116,,,,,,,,,,,,,,,,,,,,,,35.98117,-0.120815,35,0,35.05898,-0.1319003
10630,2021/06/22 00:58:25,141140.5043,19.0012,1,18,12,1,0,0,0,3.652965,0,5.663757,7.319865,31.78394,26.94116,,,,,,,,,,,,,,,,,,,,,,35.916,-0.104748,35,0,35.3223,-0.06558299
10631,2021/06/22 00:58:26,141141.5034,20.0003,1,18,12,1,0,0,0,3.652777,0,5.663757,7.319865,31.78394,26.94116,,,,,,,,,,,,,,,,,,,,,,35.8179,-0.104748,35,0,34.96535,-0.06558299
10632,2021/06/22 00:58:27,141142.5043,21.0012,1,18,12,1,0,0,0,3.652575,0,5.663757,7.319865,31.78394,26.94116,,,,,,,,,,,,,,,,,,,,,,35.99335,-0.06569982,35,0,35.39975,0.01064301
10633,2021/06/22 00:58:28,141143.5035,22.0004,1,18,12,1,0,0,0,3.652809,0,5.663757,7.319865,31.78394,26.94116,,,,,,,,,,,,,,,,,,,,,,35.71801,-0.06569982,35,0,34.97721,0.01064301
10634,2021/06/22 00:58:29,141144.5045,23.0014,1,18,12,1,0,0,0,3.652577,0,5.663757,7.319865,31.78394,26.94116,,,,,,,,,,,,,,,,,,,,,,36.06797,0.02331734,35,0,35.24382,-0.04873037
10635,2021/06/22 00:58:30,141145.5035,24.0004,1,18,12,1,0,0,0,3.6528,0,5.663757,7.319865,31.78394,26.94116,,,,,,,,,,,,,,,,,,,,,,35.73052,-0.00447154,35,0,35.02471,0.06104827
10636,2021/06/22 00:58:31,141146.5035,25.0004,1,18,12,1,0,0,0,3.652718,0,5.663757,7.319865,31.78394,26.94116,,,,,,,,,,,,,,,,,,,,,,35.97758,-0.02377391,35,0,35.05539,-0.1199317
10637,2021/06/22 00:58:32,141147.5044,26.0013,1,18,12,1,0,0,0,3.65246,0,5.663757,7.319865,31.78394,26.94116,,,,,,,,,,,,,,,,,,,,,,35.75505,0.06665587,35,0,35.20312,0.1475835
10638,2021/06/22 00:58:33,141148.5044,27.0013,1,18,12,1,0,0,0,3.652638,0,5.663757,7.319865,31.78394,26.94116,,,,,,,,,,,,,,,,,,,,,,35.82275,-0.1150405,35,0,34.96323,-0.1763844
10639,2021/06/22 00:58:34,141149.5043,28.0012,1,18,12,1,0,0,0,3.652617,0,5.663757,7.319865,31.78394,26.94116,,-0.0000616385223111138,,,,,,,,,,,,,,,,,,,,36.18748,0.1139784,35,0,35.46836,0.1578534
10640,2021/06/22 00:58:35,141150.5036,29.0005,1,18,12,1,0,0,0,3.652515,0,5.663757,7.319865,31.78394,26.94116,,,,,,,,,,,,,,,,,,,,,,35.69436,-0.154103,35,0,34.95353,-0.1608837
10641,2021/06/22 00:58:36,141151.5036,30.0005,1,18,12,1,0,0,0,3.652453,0,5.663757,7.319865,31.78394,26.94116,,,,,,,,,,,,,,,,,,,,,,36.0889,0.1232958,35,0,35.22285,0.08416176
10642,2021/06/22 00:58:37,141152.5037,31.0006,1,18,12,1,0,0,0,3.652472,0,5.663757,7.319865,31.78394,26.94116,,,,,,,,,,,,,,,,,,,,,,35.63292,-0.1424944,35,0,34.93397,-0.09027362
10643,2021/06/22 00:58:38,141153.5036,32.0005,1,18,12,1,0,0,0,3.652335,0,5.663757,7.319865,31.78394,26.94116,,,,,,,,,,,,,,,,,,,,,,35.99799,0.1140845,35,0,35.1108,0.05525827
10644,2021/06/22 00:58:39,141154.5036,33.0005,1,18,12,1,0,0,0,3.652411,0,5.663757,7.319865,31.78394,26.94116,,,,,,,,,,,,,,,,,,,,,,36.08104,0.1140845,35,0,35.45959,0.05525827
10645,2021/06/22 00:58:40,141155.5036,34.0005,1,18,12,1,0,0,0,3.652456,0,5.663757,7.319865,31.78394,26.94116,,,,,,,,,,,,,,,,,,,,,,35.76616,0.01722932,35,0,34.89954,-0.06361365
10646,2021/06/22 00:58:41,141156.5044,35.0013,1,18,12,1,0,0,0,3.652402,0,5.663757,7.319865,31.78394,26.94116,,,,,,,,,,,,,,,,,,,,,,36.1381,0.01722932,35,0,35.4259,-0.06361365
10647,2021/06/22 00:58:42,141157.5036,36.0005,1,18,12,1,0,0,0,3.652428,0,5.663757,7.319865,31.78394,26.94116,,,,,,,,,,,,,,,,,,,,,,35.67305,-0.03519535,35,0,34.9112,-0.1073575
10648,2021/06/22 00:58:43,141158.5037,37.0006,1,18,12,1,0,0,0,3.652375,0,5.663757,7.319865,31.78394,26.94116,,,,,,,,,,,,,,,,,,,,,,36.0549,-0.03519535,35,0,35.30063,-0.1073575
10649,2021/06/22 00:58:44,141159.5038,38.0007,1,18,12,1,0,0,0,3.652544,0,5.663757,7.319865,31.78394,26.94116,,,,,,,,,,,,,,,,,,,,,,35.86554,0.06015182,35,0,35.43253,0.1629162
10650,2021/06/22 00:58:45,141160.5037,39.0006,1,18,12,1,0,0,0,3.652455,0,5.663757,7.319865,31.78394,26.94116,,,,,,,,,,,,,,,,,,,,,,36.01429,-0.08673429,35,0,35.20403,-0.1633036
10651,2021/06/22 00:58:46,141161.5037,40.0006,1,18,12,1,0,0,0,3.652564,0,5.663757,7.319865,31.78394,26.94116,,-0.00000695374410497607,,,,,,,,,,,,,,,,,,,,36.01553,0.1336074,35,0,35.51978,0.1905692
10652,2021/06/22 00:58:46,141161.5051,40.002,1,18,12,1,0,0,0,3.652564,0,5.663757,7.319865,31.78394,26.94116,,-0.00000695374410497607,0.0215674191713333,0,0,,,,,,,,,,,,,,,,,36.01553,0.1336074,35,0,35.51978,0.1905692
10653,2021/06/22 00:58:46,141161.5115,0.0015,1,19,12,1,0,0,0,3.65254,0,5.663757,7.319865,31.78394,26.94116,,-0.00000695374410497607,0.0215674191713333,0,0,,,,,,,,,,,,,,,,,36.0153062380379,0.133541285057508,35,0,35.5195782955756,0.190514135501539
10654,2021/06/22 00:58:56,141171.5472,10.0011,1,20,12,1,0,0,-1.499897,3.615048,-5.422199650056,5.66379,7.324026,31.78406,26.95622,,-0.000838629028294235,,0.434988796710968,3.0103120803833,,,,,,,,,,,,,,,,,35.66443,0.02986789,35,0,35.20329,0.1041687
10655,2021/06/22 00:59:06,141181.5467,20.0006,1,20,12,1,0,0,-1.499923,3.609159,-5.413460594757,5.66379,7.328187,31.78406,26.97125,,-0.000568888208363205,,0.652438998222351,,,,,,,,,,,,,,,,,,35.60551,-0.0003373623,35,0,34.88554,-0.09212971
10656,2021/06/22 00:59:16,141191.5474,30.0013,1,20,12,1,0,0,-1.499946,3.604891,-5.407141835886,5.66379,7.332349,31.78406,26.98626,,-0.00041929871076718,,0.867600083351135,1.33703005313873,,,,,,,,,,,,,,,,,35.99459,0.103395,35,0,35.37304,0.02923846
10657,2021/06/22 00:59:26,141201.5467,40.0006,1,20,12,1,0,0,-1.499984,3.601168,-5.401694381312,5.66379,7.33651,31.78406,27.00125,,-0.000424030906287953,,,,,,,,,,,,,,,,,,,,35.80269,0.1202166,35,0,35.43952,0.08320332
10658,2021/06/22 00:59:36,141211.5462,50.0001,1,20,12,1,0,0,-1.499958,3.598233,-5.397198374214,5.66379,7.340671,31.78406,27.01623,,-0.000265000708168373,,1.13896298408508,,,,,,,,,,,,,,,,,,35.43552,-0.1233017,35,0,35.05109,-0.147419
10659,2021/06/22 00:59:46,141221.5471,60.001,1,20,12,1,0,0,-1.499918,3.595499,-5.392953669082,5.66379,7.344833,31.78406,27.0312,,-0.000244208698859438,,1.43653798103333,0.776712000370026,,,,,,,,,,,,,,,,,35.65153,-0.06546974,35,0,35.00856,-0.1529205
10660,2021/06/22 00:59:56,141231.5471,70.001,1,20,12,1,0,0,-1.499914,3.593464,-5.389886962096,5.66379,7.348993,31.78406,27.04615,,-0.000229337601922452,,,,,,,,,,,,,,,,,,,,35.87985,0.08364558,35,0,35.53769,0.009417534
10661,2021/06/22 01:00:06,141241.5466,80.0005,1,20,12,1,0,0,-1.499956,3.591256,-5.386725984736,5.66379,7.353153,31.78406,27.0611,,-0.000147275903145783,,,,,,,,,,,,,,,,,,,,35.37996,-0.1421726,35,0,35.1913,-0.1182127
10662,2021/06/22 01:00:16,141251.5477,90.0016,1,20,12,1,0,0,-1.499952,3.589364,-5.383873710528,5.66379,7.357315,31.78406,27.07604,,-0.0002710375119932,,1.96169698238373,,,,,,,,,,,,,,,,,,35.5321,-0.07509947,35,0,35.04985,-0.1668894
10663,2021/06/22 01:00:26,141261.5466,100.0005,1,20,12,1,0,0,-1.499992,3.587672,-5.381479298624,5.66379,7.361477,31.78406,27.09098,,-0.000196557899471372,,,,,,,,,,,,,,,,,,,,35.67001,0.1165736,35,0,35.50241,0.08388162
10664,2021/06/22 01:00:36,141271.5468,110.0007,1,20,12,1,0,0,-1.499929,3.586086,-5.378874387894,5.66379,7.365639,31.78406,27.1059,,-0.000147423401358537,,,0.459749013185501,,,,,,,,,,,,,,,,,35.39178,0.003982782,35,0,34.97934,-0.08779407
10665,2021/06/22 01:00:46,141281.5461,120,1,20,12,1,0,0,-1.499962,3.584826,-5.377102776612,5.66379,7.3698,31.78406,27.12082,,-0.000104394501249772,,2.43407797813416,,,,,,,,,,,,,,,,,,35.73446,0.1399076,35,0,35.60181,0.1312029
10666,2021/06/22 01:00:56,141291.547,130.0009,1,20,12,1,0,0,-1.499989,3.583354,-5.374991583106,5.66379,7.373961,31.78406,27.13574,,-0.000102985097328201,,,,,,,,,,,,,,,,,,,,35.22097,0.01286387,35,0,35.01825,0.08057475
10667,2021/06/22 01:01:06,141301.5463,140.0002,1,20,12,1,0,0,-1.499927,3.582015,-5.372761012905,5.66379,7.378121,31.78406,27.15064,,-0.000120910197438207,,,,,,,,,,,,,,,,,,,,35.63273,0.1410496,35,0,35.2205,0.1258624
10668,2021/06/22 01:01:16,141311.5463,150.0002,1,20,12,1,0,0,-1.499923,3.580695,-5.370766786485,5.66379,7.382281,31.78406,27.16554,,-0.000131076099933125,,3.14496493339539,,,,,,,,,,,,,,,,,,35.50235,0.100584,35,0,35.47446,0.1683366
10669,2021/06/22 01:01:26,141321.5473,160.0012,1,20,12,1,0,0,-1.499941,3.579576,-5.369152805016,5.66379,7.386444,31.78406,27.18044,,-0.000122857003589161,,,,,,,,,,,,,,,,,,,,35.26327,-0.04686236,35,0,35.0326,0.0470221
10670,2021/06/22 01:01:36,141331.5475,170.0014,1,20,12,1,0,0,-1.49992,3.578097,-5.36685925224,5.66379,7.390605,31.78406,27.19534,,-0.000117368501378223,,,,,,,,,,,,,,,,,,,,35.57256,0.1175463,35,0,35.27913,0.08045793
10671,2021/06/22 01:01:46,141341.5469,180.0008,1,20,12,1,0,0,-1.499953,3.577181,-5.365603372493,5.66379,7.394767,31.78406,27.21022,,-0.0000787834069342352,,,,,,,,,,,,,,,,,,,,35.5799,0.128125,35,0,35.51709,0.1674807
10672,2021/06/22 01:01:56,141351.547,190.0009,1,20,12,1,0,0,-1.499932,3.576035,-5.36380932962,5.66379,7.398929,31.78406,27.22511,,-0.000126366605400108,,,0.312026411294937,,,,,,,,,,,,,,,,,35.23172,-0.06655931,35,0,35.036,0.0207746
10673,2021/06/22 01:02:06,141361.5469,200.0008,1,20,12,1,0,0,-1.499909,3.574775,-5.361837195475,5.66379,7.40309,31.78406,27.23999,,-0.000179386406671256,,3.40561389923096,,,,,,,,,,,,,,,,,,35.6494,0.1235175,35,0,35.4259,0.1366854
10674,2021/06/22 01:02:16,141371.5464,210.0003,1,20,12,1,0,0,-1.499922,3.573483,-5.359945768326,5.66379,7.407251,31.78406,27.25486,,-0.000126643397379667,,,,,,,,,,,,,,,,,,,,35.18424,-0.1000822,35,0,35.10739,-0.04112482
10675,2021/06/22 01:02:26,141381.5463,220.0002,1,20,12,1,0,0,-1.499872,3.572175,-5.3578052616,5.66379,7.411412,31.78406,27.26973,,-0.000108955100586172,,,,,,,,,,,,,,,,,,,,35.63026,-0.01500487,35,0,35.40674,-0.102421
10676,2021/06/22 01:02:35,141390.718,229.1719,1,20,12,1,0,0,-1.499938,3.571163,-5.356523087894,5.66379,7.415229,31.78406,27.28336,,-0.000101651399745606,0.0215674191713333,3.40561389923096,0.312026411294937,,,,,,,,,,,,,,,,,35.50323,0.1074731,35,0,35.44041,0.1490116
10677,2021/06/22 01:03:36,141450.7557,60.0015,1,21,12,1,0,0,0,3.622118,0,5.66379,7.415231,31.78406,27.28337,,0.000215269305044785,,,,,,,,,,,,,,,,,,,,35.12074,-0.1264739,35,0,35.0299,-0.1548827
10678,2021/06/22 01:04:36,141510.7558,120.0016,1,21,12,1,0,0,0,3.627664,0,5.66379,7.415231,31.78406,27.28337,,0.000094741080829408,,,,,,,,,,,,,,,,,,,,34.93212,-0.1128447,35,0,35.13501,-0.0210619
10679,2021/06/22 01:05:36,141570.7547,180.0005,1,21,12,1,0,0,0,3.630387,0,5.66379,7.415231,31.78406,27.28337,,0.000065950232965406,,0,,,,,,,,,,,,,,,,,,35.36992,0.1402307,35,0,35.49577,0.09430528
10680,2021/06/22 01:06:36,141630.7546,240.0004,1,21,12,1,0,0,0,3.631653,0,5.66379,7.415231,31.78406,27.28337,,-0.00000948229899222497,,,,,,,,,,,,,,,,,,,,35.25628,0.03646493,35,0,35.31925,-0.05090714
10681,2021/06/22 01:07:36,141690.7544,300.0002,1,21,12,1,0,0,0,3.632677,0,5.66379,7.415231,31.78406,27.28337,,0.00000999741496343631,,0,,,,,,,,,,,,,,,,,,34.8062,0.09489059,35,0,35.55582,0.06426334
10682,2021/06/22 01:08:36,141750.7552,360.001,1,21,12,1,0,0,0,3.633339,0,5.66379,7.415231,31.78406,27.28337,,0.0000424360987381078,,,,,,,,,,,,,,,,,,,,35.18353,0.02568126,35,0,35.40728,-0.0661099
10683,2021/06/22 01:09:36,141810.7548,420.0006,1,21,12,1,0,0,0,3.634135,0,5.66379,7.415231,31.78406,27.28337,,0.0000271446606348036,,0,,,,,,,,,,,,,,,,,,35.21004,0.0646925,35,0,35.48967,-0.0249362
10684,2021/06/22 01:10:36,141870.7547,480.0005,1,21,12,1,0,0,0,3.634331,0,5.66379,7.415231,31.78406,27.28337,,0.0000354430303559639,,,,,,,,,,,,,,,,,,,,34.76851,0.07576227,35,0,35.14629,0.141257
10685,2021/06/22 01:11:36,141930.7546,540.0004,1,21,12,1,0,0,0,3.634606,0,5.66379,7.415231,31.78406,27.28337,,0.0000382844591513276,,0,,,,,,,,,,,,,,,,,,34.71952,0.07672191,35,0,35.25816,0.1531374
10686,2021/06/22 01:12:36,141990.7545,600.0003,1,21,12,1,0,0,0,3.634962,0,5.66379,7.415231,31.78406,27.28337,,-0.0000284090292552719,,,,,,,,,,,,,,,,,,,,34.92762,-0.07626414,35,0,35.0256,-0.1308322
10687,2021/06/22 01:13:36,142050.7544,660.0002,1,21,12,1,0,0,0,3.635195,0,5.66379,7.415231,31.78406,27.28337,,-0.0000173855096363695,,0,,,,,,,,,,,,,,,,,,34.58135,-0.1020908,35,0,34.88233,-0.07360101
10688,2021/06/22 01:14:36,142110.7543,720.0001,1,21,12,1,0,0,0,3.635312,0,5.66379,7.415231,31.78406,27.28337,,-0.0000162009400810348,,,,,,,,,,,,,,,,,,,,35.09887,0.09514689,35,0,35.52531,0.06013274
10689,2021/06/22 01:15:36,142170.7549,780.0007,1,21,12,1,0,0,0,3.635504,0,5.66379,7.415231,31.78406,27.28337,,0.0000162006708706031,,0,,,,,,,,,,,,,,,,,,34.54024,-0.09713531,35,0,34.9252,-0.06864667
10690,2021/06/22 01:16:36,142230.7548,840.0006,1,21,12,1,0,0,0,3.63553,0,5.66379,7.415231,31.78406,27.28337,,-0.00000158050102072593,,,,,,,,,,,,,,,,,,,,34.97569,0.1159823,35,0,35.52801,0.1159108
10691,2021/06/22 01:17:36,142290.7547,900.0005,1,21,12,1,0,0,0,3.635747,0,5.66379,7.415231,31.78406,27.28337,,-0.0000145800004247576,,0,,,,,,,,,,,,,,,,,,34.90269,0.07004976,35,0,35.42714,0.1333618
10692,2021/06/22 01:18:36,142350.7545,960.0003,1,21,12,1,0,0,0,3.636043,0,5.66379,7.415231,31.78406,27.28337,,-0.00000126437998915208,,,,,,,,,,,,,,,,,,,,34.94196,-0.09368896,35,0,35.15882,-0.1307428
10693,2021/06/22 01:19:36,142410.7544,1020.0002,1,21,12,1,0,0,0,3.636083,0,5.66379,7.415231,31.78406,27.28337,,-0.00000774439104134217,,0,,,,,,,,,,,,,,,,,,35.06945,-0.005885363,35,0,35.30722,-0.08453131
10694,2021/06/22 01:20:36,142470.7543,1080.0001,1,21,12,1,0,0,0,3.636061,0,5.66379,7.415231,31.78406,27.28337,,0.00001205122043757,,,,,,,,,,,,,,,,,,,,34.99902,0.105623,35,0,35.53036,0.09681821
10695,2021/06/22 01:21:36,142530.7548,1140.0006,1,21,12,1,0,0,0,3.63627,0,5.66379,7.415231,31.78406,27.28337,,0.0000173853695741855,,0,,,,,,,,,,,,,,,,,,34.83738,-0.1112342,35,0,35.09284,-0.1373315
10696,2021/06/22 01:22:36,142590.7547,1200.0005,1,21,12,1,0,0,0,3.636657,0,5.66379,7.415231,31.78406,27.28337,,-0.00000991739761957433,,,,,,,,,,,,,,,,,,,,34.79721,0.05669594,35,0,34.96517,-0.03295183
10697,2021/06/22 01:23:36,142650.7545,1260.0003,1,21,12,1,0,0,0,3.63649,0,5.66379,7.415231,31.78406,27.28337,,-0.0000282512191915885,,0,,,,,,,,,,,,,,,,,,35.05746,0.0756669,35,0,35.46296,0.1280427
10698,2021/06/22 01:24:36,142710.7544,1320.0002,1,21,12,1,0,0,0,3.636461,0,5.66379,7.415231,31.78406,27.28337,,0.00000596639210925787,,,,,,,,,,,,,,,,,,,,34.79504,0.08484721,35,0,34.99099,0.02577543
10699,2021/06/22 01:25:36,142770.7543,1380.0001,1,21,12,1,0,0,0,3.636566,0,5.66379,7.415231,31.78406,27.28337,,0.00000699360089129186,,0,,,,,,,,,,,,,,,,,,34.80169,-0.07926226,35,0,35.37516,-0.01803875
10700,2021/06/22 01:26:36,142830.7543,1440.0001,1,21,12,1,0,0,0,3.636561,0,5.66379,7.415231,31.78406,27.28337,,0.0000215336094697705,,,,,,,,,,,,,,,,,,,,34.61972,-0.0665617,35,0,35.01162,-0.1036441
10701,2021/06/22 01:27:36,142890.7549,1500.0007,1,21,12,1,0,0,0,3.636886,0,5.66379,7.415231,31.78406,27.28337,,0.0000503381197631825,,0,,,,,,,,,,,,,,,,,,34.68918,-0.006840229,35,0,34.94813,-0.08768678
10702,2021/06/22 01:28:36,142950.7547,1560.0005,1,21,12,1,0,0,0,3.63678,0,5.66379,7.415231,31.78406,27.28337,,-0.0000144616997204139,,,,,,,,,,,,,,,,,,,,34.87292,0.0524807,35,0,35.04087,-0.006555319
10703,2021/06/22 01:29:36,143010.7546,1620.0004,1,21,12,1,0,0,0,3.636934,0,5.66379,7.415231,31.78406,27.28337,,-0.000000592643687014061,,0,,,,,,,,,,,,,,,,,,34.7992,0.04077554,35,0,35.09305,-0.009518862
10704,2021/06/22 01:30:36,143070.7548,1680.0006,1,21,12,1,0,0,0,3.636965,0,5.66379,7.415231,31.78406,27.28337,,-0.00000138284701733937,,,,,,,,,,,,,,,,,,,,34.65835,-0.02634406,35,0,34.96627,-0.096246
10705,2021/06/22 01:31:36,143130.7548,1740.0006,1,21,12,1,0,0,0,3.636861,0,5.66379,7.415231,31.78406,27.28337,,-0.00000517609805683605,,0,,,,,,,,,,,,,,,,,,35.15322,0.03838062,35,0,35.57262,0.09950399
10706,2021/06/22 01:32:36,143190.7551,1800.0009,1,21,12,1,0,0,0,3.637151,0,5.66379,7.415231,31.78406,27.28337,,0.0000736501169740222,,,,,,,,,,,,,,,,,,,,34.63067,-0.05591631,35,0,35.01556,-0.1039302
10707,2021/06/22 01:32:36,143190.7567,1800.0025,1,21,12,1,0,0,0,3.637151,0,5.66379,7.415231,31.78406,27.28337,,0.0000736501169740222,0.0215674191713333,0,0,,,,,,,,,,,,,,,,,34.63067,-0.05591631,35,0,35.01556,-0.1039302
10708,2021/06/22 01:32:36,143190.763,0.0015,1,22,12,1,0,0,0,3.637118,0,5.66379,7.415231,31.78406,27.28337,,0.0000736501169740222,0.0215674191713333,0,0,,,,,,,,,,,,,,,,,34.6306760386441,-0.0559136691177304,35,0,35.0161904670295,-0.103669652676876
10709,2021/06/22 01:32:36,143190.7728,0.0025,1,23,13,1,0,0,0,3.636354,0,5.66379,7.415231,31.78406,27.28337,,0.0000736501169740222,0.0215674191713333,0,0,,,,,,,,,,,,,,,,,34.6306854320905,-0.0559095610786443,35,0,35.0171711888363,-0.103264356848697
10710,2021/06/22 01:38:37,143551.8674,60.001,1,14,13,1,0,0,0,3.637315,0,5.66379,7.415231,31.78406,27.28337,,-0.0000207440807571402,,,,,,,,,,,,,,,,,,,,34.9768,0.09545684,35,0,35.48021,0.112896
10711,2021/06/22 01:39:37,143611.867,120.0006,1,14,13,1,0,0,0,3.63734,0,5.66379,7.415231,31.78406,27.28337,,-0.000000790198214417615,,,,,,,,,,,,,,,,,,,,35.0763,0.08528948,35,0,35.43289,0.06557703
10712,2021/06/22 01:40:37,143671.8667,180.0003,1,14,13,1,0,0,0,3.637644,0,5.66379,7.415231,31.78406,27.28337,,0.0000378131699108053,,0,0,,,,,,,,,,,,,,,,,35.00636,0.0876379,35,0,35.39794,0.06356001
10713,2021/06/22 01:41:37,143731.8667,240.0003,1,14,13,1,0,0,0,3.637583,0,5.66379,7.415231,31.78406,27.28337,,0.0000130777798403869,,,,,,,,,,,,,,,,,,,,34.71771,-0.03278255,35,0,35.24236,0.03493547
10714,2021/06/22 01:42:37,143791.8666,300.0002,1,14,13,1,0,0,0,3.63736,0,5.66379,7.415231,31.78406,27.28337,,-0.0000120117101687356,,0,0,,,,,,,,,,,,,,,,,35.06572,0.07883906,35,0,35.40834,0.03726482
10715,2021/06/22 01:42:37,143791.8682,300.0018,1,14,13,1,0,0,0,3.63736,0,5.66379,7.415231,31.78406,27.28337,,-0.0000120117101687356,0.0215674191713333,0,0,,,,,,,,,,,,,,,,,35.06572,0.07883906,35,0,35.40834,0.03726482
10716,2021/06/22 01:42:37,143792.1555,0.2506,1,15,13,1,0,0,-18.0773,3.310616,-59.8469986168,5.66379,7.416447,31.78406,27.28741,,-0.0834159702062607,,0.0604601092636585,15.4013204574585,,,,,,,,,,,,,,,,,35.06572,0.07883906,35,0,35.40834,0.03726482
10717,2021/06/22 01:42:37,143792.406,0.5011,1,15,13,1,0,0,-18.07874,3.300091,-59.66148716534,5.66379,7.417702,31.78406,27.29156,,,,,,,,,,,,,,,,,,,,,,35.06572,0.07883906,35,0,35.40834,0.03726482
10718,2021/06/22 01:42:37,143792.6555,0.7506,1,15,13,1,0,0,-18.07944,3.292149,-59.52021031656,5.66379,7.418954,31.78406,27.29568,,,,,,,,,,,,,,,,,,,,,,34.96081,0.03352404,35,0,35.52712,0.1361585
10719,2021/06/22 01:42:38,143792.9051,1.0002,1,15,13,1,0,0,-18.07473,3.285933,-59.39235177309,5.66379,7.420205,31.78406,27.2998,,-0.0247522108256817,,0.193414896726608,6.33878087997437,,,,,,,,,,,,,,,,,34.96081,0.03352404,35,0,35.52712,0.1361585
10720,2021/06/22 01:42:38,143793.1556,1.2507,1,15,13,1,0,0,-18.06415,3.280088,-59.2520016452,5.66379,7.421461,31.78406,27.30392,,,,,,,,,,,,,,,,,,,,,,34.96081,0.03352404,35,0,35.52712,0.1361585
10721,2021/06/22 01:42:38,143793.4052,1.5003,1,15,13,1,0,0,-18.05226,3.275393,-59.12824603818,5.66379,7.422709,31.78406,27.30801,,,,,,,,,,,,,,,,,,,,,,34.61937,-0.1067007,35,0,35.15112,-0.1174998
10722,2021/06/22 01:42:38,143793.6556,1.7507,1,15,13,1,0,0,-18.04712,3.270735,-59.0273470332,5.66379,7.423963,31.78406,27.31211,,,,,,,,,,,,,,,,,,,,,,34.61937,-0.1067007,35,0,35.15112,-0.1174998
10723,2021/06/22 01:42:39,143793.906,2.0011,1,15,13,1,0,0,-18.04784,3.26596,-58.9435235264,5.66379,7.425217,31.78406,27.31621,,-0.0176189690828323,,0.26319220662117,3.93794393539429,,,,,,,,,,,,,,,,,34.61937,-0.1067007,35,0,35.15112,-0.1174998
10724,2021/06/22 01:42:39,143794.1564,2.2515,1,15,13,1,0,0,-18.05052,3.261837,-58.87785400524,5.66379,7.426471,31.78406,27.32031,,,,,,,,,,,,,,,,,,,,,,34.71718,-0.1067007,35,0,34.9831,-0.1174998
10725,2021/06/22 01:42:39,143794.406,2.5011,1,15,13,1,0,0,-18.05379,3.258178,-58.82246139462,5.66379,7.427722,31.78406,27.32438,,,,,,,,,,,,,,,,,,,,,,34.71718,-0.1067007,35,0,34.9831,-0.1174998
10726,2021/06/22 01:42:39,143794.6555,2.7506,1,15,13,1,0,0,-18.0556,3.2543,-58.75833908,5.66379,7.42897,31.78406,27.32845,,,,,,,,,,,,,,,,,,,,,,34.71718,-0.1067007,35,0,34.9831,-0.1174998
10727,2021/06/22 01:42:40,143794.905,3.0001,1,15,13,1,0,0,-18.05593,3.250837,-58.69688531341,5.66379,7.430217,31.78406,27.3325,,-0.0140252197161317,,0.343673199415207,2.96022510528564,,,,,,,,,,,,,,,,,35.0304,0.128448,35,0,35.17731,0.008182526
10728,2021/06/22 01:42:40,143795.1564,3.2515,1,15,13,1,0,0,-18.05599,3.247282,-58.63289131918,5.66379,7.43148,31.78406,27.33661,,,,,,,,,,,,,,,,,,,,,,35.0304,0.128448,35,0,35.17731,0.008182526
10729,2021/06/22 01:42:40,143795.406,3.5011,1,15,13,1,0,0,-18.05573,3.244159,-58.57565898107,5.66379,7.432732,31.78406,27.34067,,,,,,,,,,,,,,,,,,,,,,35.19031,0.128448,35,0,35.17731,0.008182526
10730,2021/06/22 01:42:40,143795.6554,3.7505,1,15,13,1,0,0,-18.05588,3.240873,-58.51681398324,5.66379,7.433978,31.78406,27.34471,,,,,,,,,,,,,,,,,,,,,,35.19031,0.04997134,35,0,35.49791,0.1001871
10731,2021/06/22 01:42:41,143795.905,4.0001,1,15,13,1,0,0,-18.05558,3.23781,-58.4605374798,5.66379,7.435233,31.78406,27.34877,,-0.0146946702152491,,0.400094211101532,2.62050104141235,,,,,,,,,,,,,,,,,35.19031,0.04997134,35,0,35.49791,0.1001871
10732,2021/06/22 01:42:41,143796.1554,4.2505,1,15,13,1,0,0,-18.05535,3.234745,-58.40445313575,5.66379,7.436482,31.78406,27.35282,,,,,,,,,,,,,,,,,,,,,,35.0015,0.04997134,35,0,35.39308,0.1001871
