Repository: HVES-Battery-Testing-Consortium/LG-HG2

# Battery Testing Consortium (BTC)
The Battery Testing Consortium (BTC) has been developed within the High Voltage and Energy Storage Lab at Oxford Brookes University to provide accurate and comprehensive cell data to Formula Student Electric teams. Through the BTC, we aim to provide FS teams with information for improved and informed decisions for cell selection, pack architecture design, thermal cooling requirements, and end of life predictions. A range of tests are completed to provide a comprehensive electrochemical lithium-ion characterisation for modelling, validation, and battery management parameterisation.

File: Data/Round1/LG_HG2/Package 1/210620_FSD_HPPC_EIS_LGHG2_1_35C/210620_FSD_HPPC_EIS_LGHG2_1_35C_Channel_3_Wb_1.CSV (part 57 of 63)
Data_Point,Date_Time,Test_Time(s),Step_Time(s),Cycle_Index,Step_Index,TC_Counter1,TC_Counter2,TC_Counter3,TC_Counter4,Current(A),Voltage(V),Power(W),Charge_Capacity(Ah),Discharge_Capacity(Ah),Charge_Energy(Wh),Discharge_Energy(Wh),ACR(Ohm),dV/dt(V/s),Internal_Resistance(Ohm),dQ/dV(Ah/V),dV/dQ(V/Ah),MetaCode_MV_UD1,MetaCode_MV_UD2,MetaCode_MV_UD3,MetaCode_MV_UD4,MetaCode_MV_UD5,MetaCode_MV_UD6,MetaCode_MV_UD7,MetaCode_MV_UD8,MetaCode_MV_UD9,MetaCode_MV_UD10,MetaCode_MV_UD11,MetaCode_MV_UD12,MetaCode_MV_UD13,MetaCode_MV_UD14,MetaCode_MV_UD15,MetaCode_MV_UD16,Aux_Temperature_1(C),Aux_dT/dt_1(C),Aux_Temperature_2(C),Aux_dT/dt_2(C),Aux_Temperature_3(C),Aux_dT/dt_3(C)
10935,2021/06/22 02:18:06,145921.2845,0.0014,1,22,13,1,0,0,0,3.597958,0,5.673827,7.560856,31.82101,27.785,,0.0000305824396491516,0.0215674191713333,0,0,,,,,,,,,,,,,,,,,35.0047628657885,-0.0465008816734459,35,0,35.4662120687593,0.0320762990632264
10936,2021/06/22 02:18:06,145921.2926,0.0015,1,23,14,1,0,0,0,3.597958,0,5.673827,7.560856,31.82101,27.785,,0.0000305824396491516,0.0215674191713333,0,0,,,,,,,,,,,,,,,,,35.004753836552,-0.0465005294164008,35,0,35.4661893699513,0.0319835908431553
10937,2021/06/22 02:24:09,146283.9071,60.0007,1,14,14,1,0,0,0,3.598011,0,5.673827,7.560856,31.82101,27.785,,-0.0000452392196166329,,,,,,,,,,,,,,,,,,,,34.60054,-0.03073096,35,0,34.83855,-0.1181281
10938,2021/06/22 02:25:09,146343.907,120.0006,1,14,14,1,0,0,0,3.597915,0,5.673827,7.560856,31.82101,27.785,,-0.00000703375417288044,,,,,,,,,,,,,,,,,,,,34.78666,-0.04500151,35,0,35.2693,0.04242182
10939,2021/06/22 02:26:09,146403.9067,180.0003,1,14,14,1,0,0,0,3.59798,0,5.673827,7.560856,31.82101,27.785,,0.0000392385409213603,,0,0,,,,,,,,,,,,,,,,,34.60125,-0.1335454,35,0,35.08407,-0.1246798
10940,2021/06/22 02:27:09,146463.9067,240.0003,1,14,14,1,0,0,0,3.598079,0,5.673827,7.560856,31.82101,27.785,,-0.0000142242697620532,,,,,,,,,,,,,,,,,,,,34.53629,-0.1164639,35,0,34.92125,-0.1403987
10941,2021/06/22 02:28:09,146523.9073,300.0009,1,14,14,1,0,0,0,3.598319,0,5.673827,7.560856,31.82101,27.785,,0.00000134340405111288,,0,0,,,,,,,,,,,,,,,,,34.58836,-0.101645,35,0,34.88233,-0.1649308
10942,2021/06/22 02:28:09,146523.9087,300.0023,1,14,14,1,0,0,0,3.598319,0,5.673827,7.560856,31.82101,27.785,,0.00000134340405111288,0.0215674191713333,0,0,,,,,,,,,,,,,,,,,34.58836,-0.101645,35,0,34.88233,-0.1649308
10943,2021/06/22 02:28:09,146524.1961,0.2504,1,15,14,1,0,0,-18.07798,3.269848,-59.11224674704,5.673827,7.562058,31.82101,27.78894,,-0.0855863988399506,,0.057753250002861,16.9375,,,,,,,,,,,,,,,,,34.93425,-0.101645,35,0,35.10217,-0.1649308
10944,2021/06/22 02:28:09,146524.4467,0.501,1,15,14,1,0,0,-18.07912,3.25928,-58.9249142336,5.673827,7.563318,31.82101,27.79305,,,,,,,,,,,,,,,,,,,,,,34.93425,-0.101645,35,0,35.10217,-0.1649308
10945,2021/06/22 02:28:09,146524.6969,0.7512,1,15,14,1,0,0,-18.07989,3.251382,-58.78462890798,5.673827,7.564572,31.82101,27.79714,,,,,,,,,,,,,,,,,,,,,,34.93425,-0.101645,35,0,35.10217,-0.1649308
10946,2021/06/22 02:28:10,146524.9459,1.0002,1,15,14,1,0,0,-18.07465,3.24543,-58.6600113495,5.673827,7.565821,31.82101,27.8012,,-0.0272862501442432,,0.190285697579384,6.41709899902344,,,,,,,,,,,,,,,,,34.97353,0.1203668,35,0,35.43502,0.172714
10947,2021/06/22 02:28:10,146525.1971,1.2514,1,15,14,1,0,0,-18.06346,3.239756,-58.52120291576,5.673827,7.567082,31.82101,27.80528,,,,,,,,,,,,,,,,,,,,,,34.97353,0.1203668,35,0,35.43502,0.172714
10948,2021/06/22 02:28:10,146525.4458,1.5001,1,15,14,1,0,0,-18.05187,3.234889,-58.39579569243,5.673827,7.568327,31.82101,27.80931,,,,,,,,,,,,,,,,,,,,,,34.97353,0.1203668,35,0,35.43502,0.172714
10949,2021/06/22 02:28:10,146525.6963,1.7506,1,15,14,1,0,0,-18.04719,3.229849,-58.28969857431,5.673827,7.569582,31.82101,27.81337,,,,,,,,,,,,,,,,,,,,,,34.63248,-0.1065767,35,0,34.93343,-0.1567447
10950,2021/06/22 02:28:11,146525.9458,2.0001,1,15,14,1,0,0,-18.04829,3.225658,-58.21761102482,5.673827,7.570832,31.82101,27.8174,,-0.0181076508015394,,0.268637508153915,3.97212791442871,,,,,,,,,,,,,,,,,34.63248,-0.1065767,35,0,34.93343,-0.1567447
10951,2021/06/22 02:28:11,146526.1972,2.2515,1,15,14,1,0,0,-18.05169,3.220895,-58.14259806255,5.673827,7.572092,31.82101,27.82146,,,,,,,,,,,,,,,,,,,,,,34.63248,-0.1065767,35,0,34.93343,-0.1567447
10952,2021/06/22 02:28:11,146526.446,2.5003,1,15,14,1,0,0,-18.05464,3.217267,-58.08659746888,5.673827,7.573336,31.82101,27.82547,,,,,,,,,,,,,,,,,,,,,,35.01676,-0.1065767,35,0,35.10075,-0.1567447
10953,2021/06/22 02:28:11,146526.6964,2.7507,1,15,14,1,0,0,-18.05607,3.213406,-58.02148367442,5.673827,7.574591,31.82101,27.8295,,,,,,,,,,,,,,,,,,,,,,35.01676,-0.1065767,35,0,35.10075,-0.1567447
10954,2021/06/22 02:28:12,146526.9468,3.0011,1,15,14,1,0,0,-18.05597,3.210232,-57.96385268504,5.673827,7.575846,31.82101,27.83354,,-0.0155885703861713,,0.325714290142059,3.00256609916687,,,,,,,,,,,,,,,,,35.01676,-0.1065767,35,0,35.10075,-0.1567447
10955,2021/06/22 02:28:12,146527.1962,3.2505,1,15,14,1,0,0,-18.05597,3.206413,-57.89489693561,5.673827,7.577096,31.82101,27.83755,,,,,,,,,,,,,,,,,,,,,,35.17578,0.1697803,35,0,35.45544,0.1631272
10956,2021/06/22 02:28:12,146527.446,3.5003,1,15,14,1,0,0,-18.05607,3.203351,-57.83992989057,5.673827,7.578348,31.82101,27.84156,,,,,,,,,,,,,,,,,,,,,,35.17578,0.1697803,35,0,35.45544,0.1631272
10957,2021/06/22 02:28:12,146527.6962,3.7505,1,15,14,1,0,0,-18.05622,3.200033,-57.78049985526,5.673827,7.579598,31.82101,27.84556,,,,,,,,,,,,,,,,,,,,,,35.17578,0.1697803,35,0,35.45544,0.1631272
10958,2021/06/22 02:28:13,146527.9457,4,1,15,14,1,0,0,-18.05588,3.197025,-57.725099757,5.673827,7.580849,31.82101,27.84956,,-0.0128083797171712,,0.404157906770706,2.57499694824219,,,,,,,,,,,,,,,,,34.80296,-0.1165056,35,0,35.03387,-0.1317394
10959,2021/06/22 02:28:13,146528.197,4.2513,1,15,14,1,0,0,-18.05586,3.194027,-57.67090434822,5.673827,7.582112,31.82101,27.8536,,,,,,,,,,,,,,,,,,,,,,34.80296,-0.1165056,35,0,35.03387,-0.1317394
10960,2021/06/22 02:28:13,146528.4459,4.5002,1,15,14,1,0,0,-18.05581,3.191097,-57.61784112357,5.673827,7.583359,31.82101,27.85758,,,,,,,,,,,,,,,,,,,,,,35.0763,-0.1165056,35,0,35.03387,-0.1317394
10961,2021/06/22 02:28:13,146528.6965,4.7508,1,15,14,1,0,0,-18.05611,3.188334,-57.56890942074,5.673827,7.584614,31.82101,27.86158,,,,,,,,,,,,,,,,,,,,,,35.0763,-0.1165056,35,0,35.06938,-0.1317394
10962,2021/06/22 02:28:14,146528.9468,5.0011,1,15,14,1,0,0,-18.05618,3.185809,-57.52354074962,5.673827,7.585866,31.82101,27.86557,,-0.0121033601462841,,0.455350399017334,2.42034006118774,,,,,,,,,,,,,,,,,35.0763,-0.1165056,35,0,35.06938,-0.1317394
10963,2021/06/22 02:28:14,146529.1962,5.2505,1,15,14,1,0,0,-18.05643,3.183035,-57.47424866505,5.673827,7.587113,31.82101,27.86954,,,,,,,,,,,,,,,,,,,,,,35.30183,0.1558971,35,0,35.49059,-0.1317394
10964,2021/06/22 02:28:14,146529.4466,5.5009,1,15,14,1,0,0,-18.05668,3.18059,-57.4308958412,5.673827,7.588371,31.82101,27.87355,,,,,,,,,,,,,,,,,,,,,,35.30183,0.1558971,35,0,35.49059,0.1427245
10965,2021/06/22 02:28:14,146529.6972,5.7515,1,15,14,1,0,0,-18.05645,3.178139,-57.38590794655,5.673827,7.589626,31.82101,27.87754,,,,,,,,,,,,,,,,,,,,,,35.30183,0.1558971,35,0,35.49059,0.1427245
10966,2021/06/22 02:28:15,146529.9468,6.0011,1,15,14,1,0,0,-18.05567,3.175868,-57.34242457156,5.673827,7.590877,31.82101,27.88151,,-0.00907635875046253,,0.509973406791687,2.14066100120544,,,,,,,,,,,,,,,,,34.90468,-0.12411,35,0,34.98869,-0.156846
10967,2021/06/22 02:28:15,146530.1964,6.2507,1,15,14,1,0,0,-18.05546,3.173264,-57.29474122144,5.673827,7.592127,31.82101,27.88548,,,,,,,,,,,,,,,,,,,,,,34.90468,-0.12411,35,0,34.98869,-0.156846
10968,2021/06/22 02:28:15,146530.4468,6.5011,1,15,14,1,0,0,-18.05569,3.171179,-57.25782495851,5.673827,7.593381,31.82101,27.88946,,,,,,,,,,,,,,,,,,,,,,34.90468,-0.12411,35,0,34.98869,-0.156846
10969,2021/06/22 02:28:15,146530.6964,6.7507,1,15,14,1,0,0,-18.05576,3.16855,-57.210578348,5.673827,7.594632,31.82101,27.89342,,,,,,,,,,,,,,,,,,,,,,35.33175,-0.12411,35,0,35.06614,-0.156846
10970,2021/06/22 02:28:16,146530.9468,7.0011,1,15,14,1,0,0,-18.05573,3.167006,-57.18260524438,5.673827,7.595887,31.82101,27.8974,,-0.00875710695981979,,0.55973082780838,1.84696698188782,,,,,,,,,,,,,,,,,35.33175,-0.12411,35,0,35.06614,-0.156846
10971,2021/06/22 02:28:16,146531.1964,7.2507,1,15,14,1,0,0,-18.05605,3.16467,-57.1414397535,5.673827,7.597138,31.82101,27.90136,,,,,,,,,,,,,,,,,,,,,,35.33175,-0.12411,35,0,35.06614,-0.156846
10972,2021/06/22 02:28:16,146531.4457,7.5,1,15,14,1,0,0,-18.05681,3.162719,-57.10861606639,5.673827,7.598383,31.82101,27.9053,,,,,,,,,,,,,,,,,,,,,,35.56218,0.2054667,35,0,35.42948,0.1377487
10973,2021/06/22 02:28:16,146531.6962,7.7505,1,15,14,1,0,0,-18.05674,3.160604,-57.07020467096,5.673827,7.599638,31.82101,27.90927,,,,,,,,,,,,,,,,,,,,,,35.56218,0.2054667,35,0,35.42948,0.1377487
10974,2021/06/22 02:28:17,146531.9468,8.0011,1,15,14,1,0,0,-18.05637,3.158927,-57.03875471499,5.673827,7.600895,31.82101,27.91324,,-0.00858223158866167,,0.61108011007309,1.66837894916534,,,,,,,,,,,,,,,,,35.56218,0.2054667,35,0,35.42948,0.1377487
10975,2021/06/22 02:28:17,146532.1971,8.2514,1,15,14,1,0,0,-18.05593,3.156867,-57.00016957131,5.673827,7.602148,31.82101,27.91719,,,,,,,,,,,,,,,,,,,,,,35.24928,-0.09778023,35,0,35.14449,-0.08906126
10976,2021/06/22 02:28:17,146532.446,8.5003,1,15,14,1,0,0,-18.05607,3.155088,-56.96848978416,5.673827,7.603395,31.82101,27.92113,,,,,,,,,,,,,,,,,,,,,,35.24928,-0.09778023,35,0,35.14449,-0.08906126
10977,2021/06/22 02:28:17,146532.6963,8.7506,1,15,14,1,0,0,-18.05601,3.153171,-56.93368710771,5.673827,7.604649,31.82101,27.92508,,,,,,,,,,,,,,,,,,,,,,35.24928,-0.09778023,35,0,35.14449,-0.08906126
10978,2021/06/22 02:28:18,146532.9459,9.0002,1,15,14,1,0,0,-18.05609,3.151507,-56.90389402763,5.673827,7.6059,31.82101,27.92903,,-0.00776099786162376,,0.673117280006409,,,,,,,,,,,,,,,,,,35.47258,-0.09778023,35,0,34.99727,-0.08906126
10979,2021/06/22 02:28:18,146533.1962,9.2505,1,15,14,1,0,0,-18.05598,3.149823,-56.87314109154,5.673827,7.607151,31.82101,27.93297,,,,,,,,,,,,,,,,,,,,,,35.47258,-0.09778023,35,0,34.99727,-0.08906126
10980,2021/06/22 02:28:18,146533.4457,9.5,1,15,14,1,0,0,-18.05616,3.147859,-56.83824576144,5.673827,7.608397,31.82101,27.9369,,,,,,,,,,,,,,,,,,,,,,35.79964,-0.09778023,35,0,34.99727,-0.08906126
10981,2021/06/22 02:28:18,146533.6971,9.7514,1,15,14,1,0,0,-18.05571,3.146341,-56.80942065711,5.673827,7.609664,31.82101,27.94088,,,,,,,,,,,,,,,,,,,,,,35.79964,0.1719892,35,0,35.46442,0.09997964
10982,2021/06/22 02:28:19,146533.9468,10.0011,1,15,14,1,0,0,-18.05576,3.144709,-56.78011097384,5.673827,7.610915,31.82101,27.94481,,-0.00700264703482389,,0.702837288379669,1.47161400318146,,,,,,,,,,,,,,,,,35.79964,0.1719892,35,0,35.46442,0.09997964
10983,2021/06/22 02:28:19,146533.9481,10.0024,1,15,14,1,0,0,-18.05573,3.144672,-56.77934857056,5.673827,7.610922,31.82101,27.94484,,-0.00700264703482389,0.0215674191713333,0.702837288379669,1.47161400318146,,,,,,,,,,,,,,,,,35.79964,0.1719892,35,0,35.46442,0.09997964
10984,2021/06/22 02:28:20,146534.9852,1.0003,1,16,14,1,0,0,0,3.489979,0,5.673827,7.610942,31.82101,27.9449,,0.0183646399527788,,,,,,,,,,,,,,,,,,,,35.62111,-0.0827229,35,0,34.94313,-0.0762248
10985,2021/06/22 02:28:21,146535.986,2.0011,1,16,14,1,0,0,0,3.5009,0,5.673827,7.610942,31.82101,27.9449,,0.00945434905588627,,,,,,,,,,,,,,,,,,,,36.05741,0.1632738,35,0,35.4569,0.073874
10986,2021/06/22 02:28:22,146536.9851,3.0002,1,16,14,1,0,0,0,3.507879,0,5.673827,7.610942,31.82101,27.9449,,0.00588508090004325,,,,,,,,,,,,,,,,,,,,35.76994,-0.08983493,35,0,35.30889,-0.04625201
10987,2021/06/22 02:28:23,146537.9859,4.001,1,16,14,1,0,0,0,3.513151,0,5.673827,7.610942,31.82101,27.9449,,0.00544284516945481,,,,,,,,,,,,,,,,,,,,36.1687,0.1246154,35,0,35.35871,0.01556754
10988,2021/06/22 02:28:24,146538.9851,5.0002,1,16,14,1,0,0,0,3.517584,0,5.673827,7.610942,31.82101,27.9449,,0.003999053966254,,,,,,,,,,,,,,,,,,,,35.94198,-0.07085204,35,0,35.27842,-0.02508998
10989,2021/06/22 02:28:25,146539.9859,6.001,1,16,14,1,0,0,0,3.521016,0,5.673827,7.610942,31.82101,27.9449,,0.00338328001089394,,,,,,,,,,,,,,,,,,,,36.24758,0.09550095,35,0,35.28395,0.001729727
10990,2021/06/22 02:28:26,146540.9852,7.0003,1,16,14,1,0,0,0,3.524034,0,5.673827,7.610942,31.82101,27.9449,,0.00293946592137218,,,,,,,,,,,,,,,,,,,,36.09713,-0.04701734,35,0,35.39883,0.03589869
10991,2021/06/22 02:28:27,146541.9859,8.001,1,16,14,1,0,0,0,3.526988,0,5.673827,7.610942,31.82101,27.9449,,0.00397815788164735,,,,,,,,,,,,,,,,,,,,35.8863,-0.04701734,35,0,34.93594,0.03589869
10992,2021/06/22 02:28:28,146542.9853,9.0004,1,16,14,1,0,0,0,3.529294,0,5.673827,7.610942,31.82101,27.9449,,0.00303641310892999,,,,,,,,,,,,,,,,,,,,36.27977,0.02838612,35,0,35.442,0.1070809
10993,2021/06/22 02:28:29,146543.9853,10.0004,1,16,14,1,0,0,0,3.531651,0,5.673827,7.610942,31.82101,27.9449,,0.00256622303277254,,,,,,,,,,,,,,,,,,,,35.88254,0.02838612,35,0,34.94618,0.1070809
10994,2021/06/22 02:28:30,146544.9853,11.0004,1,16,14,1,0,0,0,3.533811,0,5.673827,7.610942,31.82101,27.9449,,0.00212103105150163,,,,,,,,,,,,,,,,,,,,36.3844,0.07511497,35,0,35.53284,0.1539016
10995,2021/06/22 02:28:31,146545.9861,12.0012,1,16,14,1,0,0,0,3.535442,0,5.673827,7.610942,31.82101,27.9449,,0.00257549597881734,,,,,,,,,,,,,,,,,,,,35.96844,0.07511497,35,0,35.09518,0.1539016
10996,2021/06/22 02:28:32,146546.9852,13.0003,1,16,14,1,0,0,0,3.537611,0,5.673827,7.610942,31.82101,27.9449,,0.00174932205118239,,,,,,,,,,,,,,,,,,,,36.15992,-0.07014871,35,0,34.97235,-0.1751518
10997,2021/06/22 02:28:33,146547.9852,14.0003,1,16,14,1,0,0,0,3.539376,0,5.673827,7.610942,31.82101,27.9449,,0.0022033229470253,,,,,,,,,,,,,,,,,,,,36.04827,0.07580519,35,0,35.18913,0.1567996
10998,2021/06/22 02:28:34,146548.9859,15.001,1,16,14,1,0,0,0,3.540924,0,5.673827,7.610942,31.82101,27.9449,,0.00185844697989523,,,,,,,,,,,,,,,,,,,,36.0549,-0.1086247,35,0,34.88107,-0.1853263
10999,2021/06/22 02:28:35,146549.9853,16.0004,1,16,14,1,0,0,0,3.542456,0,5.673827,7.610942,31.82101,27.9449,,,,,,,,,,,,,,,,,,,,,,36.19697,0.1428699,35,0,35.37304,0.1672328
11000,2021/06/22 02:28:36,146550.9853,17.0004,1,16,14,1,0,0,0,3.543653,0,5.673827,7.610942,31.82101,27.9449,,0.00127195299137384,,,,,,,,,,,,,,,,,,,,36.02,-0.1537764,35,0,34.90905,-0.1584888
11001,2021/06/22 02:28:37,146551.9861,18.0012,1,16,14,1,0,0,0,3.545172,0,5.673827,7.610942,31.82101,27.9449,,,,,,,,,,,,,,,,,,,,,,36.50331,0.1510334,35,0,35.31656,0.1273477
11002,2021/06/22 02:28:38,146552.9853,19.0004,1,16,14,1,0,0,0,3.546105,0,5.673827,7.610942,31.82101,27.9449,,0.000989275518804789,,,,,,,,,,,,,,,,,,,,35.99513,-0.1588058,35,0,34.92608,-0.1220238
11003,2021/06/22 02:28:39,146553.9854,20.0005,1,16,14,1,0,0,0,3.547464,0,5.673827,7.610942,31.82101,27.9449,,0.00119708804413676,,,,,,,,,,,,,,,,,,,,36.38709,0.1224887,35,0,35.14413,0.06814003
11004,2021/06/22 02:28:40,146554.9853,21.0004,1,16,14,1,0,0,0,3.548509,0,5.673827,7.610942,31.82101,27.9449,,,,,,,,,,,,,,,,,,,,,,36.0234,-0.1136553,35,0,35.03136,-0.03524184
11005,2021/06/22 02:28:41,146555.9861,22.0012,1,16,14,1,0,0,0,3.549541,0,5.673827,7.610942,31.82101,27.9449,,0.00121236103586853,,,,,,,,,,,,,,,,,,,,36.31036,0.08967757,35,0,35.06721,0.01120329
11006,2021/06/22 02:28:42,146556.9854,23.0005,1,16,14,1,0,0,0,3.550441,0,5.673827,7.610942,31.82101,27.9449,,0.00115002796519548,,,,,,,,,,,,,,,,,,,,36.45436,0.08967757,35,0,35.45619,0.01120329
11007,2021/06/22 02:28:43,146557.9854,24.0005,1,16,14,1,0,0,0,3.55127,0,5.673827,7.610942,31.82101,27.9449,,,,,,,,,,,,,,,,,,,,,,36.23738,0.03728867,35,0,35.00803,-0.04567146
11008,2021/06/22 02:28:44,146558.9855,25.0006,1,16,14,1,0,0,0,3.552131,0,5.673827,7.610942,31.82101,27.9449,,0.000857184582855552,,,,,,,,,,,,,,,,,,,,36.49046,0.03728867,35,0,35.44346,-0.04567146
11009,2021/06/22 02:28:45,146559.9854,26.0005,1,16,14,1,0,0,0,3.552967,0,5.673827,7.610942,31.82101,27.9449,,,,,,,,,,,,,,,,,,,,,,36.1363,-0.02438068,35,0,34.95566,-0.1227558
11010,2021/06/22 02:28:46,146560.9853,27.0004,1,16,14,1,0,0,0,3.553728,0,5.673827,7.610942,31.82101,27.9449,,,,,,,,,,,,,,,,,,,,,,36.47652,-0.02438068,35,0,35.35261,-0.1227558
11011,2021/06/22 02:28:47,146561.9863,28.0014,1,16,14,1,0,0,0,3.554578,0,5.673827,7.610942,31.82101,27.9449,,0.000720095878932625,,,,,,,,,,,,,,,,,,,,36.26639,0.04065156,35,0,35.37967,0.1325035
11012,2021/06/22 02:28:48,146562.9862,29.0013,1,16,14,1,0,0,0,3.555237,0,5.673827,7.610942,31.82101,27.9449,,,,,,,,,,,,,,,,,,,,,,36.42593,-0.07565618,35,0,35.24598,-0.1435447
11013,2021/06/22 02:28:49,146563.9854,30.0005,1,16,14,1,0,0,0,3.555698,0,5.673827,7.610942,31.82101,27.9449,,0.000723710923921317,,,,,,,,,,,,,,,,,,,,36.42447,0.1250577,35,0,35.48215,0.1755702
11014,2021/06/22 02:28:50,146564.9854,31.0005,1,16,14,1,0,0,0,3.556721,0,5.673827,7.610942,31.82101,27.9449,,,,,,,,,,,,,,,,,,,,,,36.3161,-0.124948,35,0,35.16386,-0.1426721
11015,2021/06/22 02:28:51,146565.9855,32.0006,1,16,14,1,0,0,0,3.557199,0,5.673827,7.610942,31.82101,27.9449,,,,,,,,,,,,,,,,,,,,,,36.41286,0.1213205,35,0,35.52642,0.1565051
11016,2021/06/22 02:28:52,146566.9864,33.0015,1,16,14,1,0,0,0,3.558048,0,5.673827,7.610942,31.82101,27.9449,,0.000629455083981156,,,,,,,,,,,,,,,,,,,,36.03431,-0.1182985,35,0,35.06327,-0.1447332
11017,2021/06/22 02:28:53,146567.9856,34.0007,1,16,14,1,0,0,0,3.558664,0,5.673827,7.610942,31.82101,27.9449,,0.000929091183934361,,,,,,,,,,,,,,,,,,,,36.47474,0.1376355,35,0,35.47662,0.1291692
11018,2021/06/22 02:28:54,146568.9855,35.0006,1,16,14,1,0,0,0,3.559222,0,5.673827,7.610942,31.82101,27.9449,,,,,,,,,,,,,,,,,,,,,,36.12844,-0.1082206,35,0,35.24846,-0.07129788
11019,2021/06/22 02:28:55,146569.9855,36.0006,1,16,14,1,0,0,0,3.559566,0,5.673827,7.610942,31.82101,27.9449,,,,,,,,,,,,,,,,,,,,,,36.44685,0.0995028,35,0,35.3718,0.03854156
11020,2021/06/22 02:28:56,146570.9855,37.0006,1,16,14,1,0,0,0,3.56026,0,5.673827,7.610942,31.82101,27.9449,,0.000612046511378139,,,,,,,,,,,,,,,,,,,,36.1839,-0.08216977,35,0,35.325,-0.0146234
11021,2021/06/22 02:28:57,146571.9854,38.0005,1,16,14,1,0,0,0,3.560812,0,5.673827,7.610942,31.82101,27.9449,,,,,,,,,,,,,,,,,,,,,,36.01801,-0.08216977,35,0,34.98399,-0.0146234
11022,2021/06/22 02:28:58,146572.9855,39.0006,1,16,14,1,0,0,0,3.561206,0,5.673827,7.610942,31.82101,27.9449,,,,,,,,,,,,,,,,,,,,,,36.30555,-0.03811598,35,0,35.46083,0.05135179
11023,2021/06/22 02:28:59,146573.9855,40.0006,1,16,14,1,0,0,0,3.561757,0,5.673827,7.610942,31.82101,27.9449,,,,,,,,,,,,,,,,,,,,,,35.94322,-0.03811598,35,0,34.95801,0.05135179
11024,2021/06/22 02:28:59,146573.9871,40.0022,1,16,14,1,0,0,0,3.561757,0,5.673827,7.610942,31.82101,27.9449,,0.000612046511378139,0.0215674191713333,0,0,,,,,,,,,,,,,,,,,35.94322,-0.03811598,35,0,34.95801,0.05135179
11025,2021/06/22 02:28:59,146574.2751,0.2513,1,17,14,1,0,0,3.609138,3.625617,13.085352088146,5.674064,7.61112,31.82187,27.94553,,0.0644223466515541,,0.00111370498780161,897.903381347656,,,,,,,,,,,,,,,,,36.26087,-0.01396179,35,0,35.12947,-0.10355
11026,2021/06/22 02:28:59,146574.5249,0.5011,1,17,14,1,0,0,3.609406,3.627952,13.094751716512,5.674314,7.61112,31.82278,27.94553,,,,,,,,,,,,,,,,,,,,,,36.26087,-0.01396179,35,0,35.12947,-0.10355
11027,2021/06/22 02:29:00,146574.7754,0.7516,1,17,14,1,0,0,3.609482,3.629478,13.100535510396,5.674565,7.61112,31.82369,27.94553,,0.0117049897089601,,0.108043998479843,,,,,,,,,,,,,,,,,,36.26087,-0.01396179,35,0,35.12947,-0.10355
11028,2021/06/22 02:29:00,146575.025,1.0012,1,17,14,1,0,0,3.608887,3.63089,13.10347171943,5.674815,7.61112,31.8246,27.94553,,,,,,,,,,,,,,,,,,,,,,36.39499,0.04191041,35,0,35.54344,0.1293635
11029,2021/06/22 02:29:00,146575.2754,1.2516,1,17,14,1,0,0,3.607651,3.631991,13.102955963141,5.675065,7.61112,31.8255,27.94553,,,,,,,,,,,,,,,,,,,,,,36.39499,0.04191041,35,0,35.54344,0.1293635
11030,2021/06/22 02:29:00,146575.524,1.5002,1,17,14,1,0,0,3.606392,3.633016,13.102079838272,5.675314,7.61112,31.82641,27.94553,,,,,,,,,,,,,,,,,,,,,,36.39499,0.04191041,35,0,35.54344,0.1293635
11031,2021/06/22 02:29:01,146575.7753,1.7515,1,17,14,1,0,0,3.60582,3.634086,13.10385998052,5.675565,7.61112,31.82732,27.94553,,0.00480064516887069,,0.209668204188347,6.31458711624146,,,,,,,,,,,,,,,,,36.01068,0.04191041,35,0,35.16545,0.1293635
11032,2021/06/22 02:29:01,146576.024,2.0002,1,17,14,1,0,0,3.605934,3.634914,13.107259979676,5.675814,7.61112,31.82823,27.94553,,,,,,,,,,,,,,,,,,,,,,36.01068,0.04191041,35,0,35.16545,0.1293635
11033,2021/06/22 02:29:01,146576.2744,2.2506,1,17,14,1,0,0,3.605522,3.635921,13.109393155762,5.676063,7.61112,31.82913,27.94553,,,,,,,,,,,,,,,,,,,,,,36.01068,0.04191041,35,0,35.16545,0.1293635
11034,2021/06/22 02:29:01,146576.5242,2.5004,1,17,14,1,0,0,3.605446,3.636855,13.11248431233,5.676314,7.61112,31.83004,27.94553,,,,,,,,,,,,,,,,,,,,,,36.1687,-0.07071257,35,0,35.01612,-0.1647866
11035,2021/06/22 02:29:02,146576.7754,2.7516,1,17,14,1,0,0,3.605255,3.637506,13.11413669403,5.676565,7.61112,31.83096,27.94553,,0.00376789504662156,,,,,,,,,,,,,,,,,,,,36.1687,-0.07071257,35,0,35.01612,-0.1647866
11036,2021/06/22 02:29:02,146577.0248,3.001,1,17,14,1,0,0,3.605637,3.638691,13.119798901167,5.676814,7.61112,31.83186,27.94553,,,,,,,,,,,,,,,,,,,,,,36.1687,-0.07071257,35,0,35.01612,-0.1647866
11037,2021/06/22 02:29:02,146577.2745,3.2507,1,17,14,1,0,0,3.605789,3.639207,13.122212569323,5.677064,7.61112,31.83277,27.94553,,,,,,,,,,,,,,,,,,,,,,36.46112,0.09137869,35,0,35.47694,0.144006
11038,2021/06/22 02:29:02,146577.524,3.5002,1,17,14,1,0,0,3.605751,3.640126,13.125387964626,5.677313,7.61112,31.83368,27.94553,,,,,,,,,,,,,,,,,,,,,,36.46112,0.09137869,35,0,35.47694,0.144006
11039,2021/06/22 02:29:03,146577.7753,3.7515,1,17,14,1,0,0,3.605789,3.640543,13.127029903427,5.677565,7.61112,31.83459,27.94553,,0.00345052196644247,,0.28966748714447,,,,,,,,,,,,,,,,,,36.07225,0.09137869,35,0,35.47694,0.144006
11040,2021/06/22 02:29:03,146578.0249,4.0011,1,17,14,1,0,0,3.60569,3.641536,13.13024993984,5.677814,7.61112,31.8355,27.94553,,,,,,,,,,,,,,,,,,,,,,36.07225,0.09137869,35,0,35.28307,0.144006
11041,2021/06/22 02:29:03,146578.2752,4.2514,1,17,14,1,0,0,3.605865,3.642235,13.133407708275,5.678064,7.61112,31.83641,27.94553,,,,,,,,,,,,,,,,,,,,,,36.07225,0.09137869,35,0,35.28307,0.144006
11042,2021/06/22 02:29:03,146578.525,4.5012,1,17,14,1,0,0,3.605957,3.642882,13.136075848074,5.678314,7.61112,31.83732,27.94553,,,,,,,,,,,,,,,,,,,,,,36.09837,-0.1133597,35,0,34.98059,-0.1551104
11043,2021/06/22 02:29:04,146578.7754,4.7516,1,17,14,1,0,0,3.606163,3.643687,13.139729242981,5.678564,7.61112,31.83824,27.94553,,0.00290964893065393,,,,,,,,,,,,,,,,,,,,36.09837,-0.1133597,35,0,34.98059,-0.1551104
11044,2021/06/22 02:29:04,146579.0248,5.001,1,17,14,1,0,0,3.605789,3.64422,13.14028838958,5.678813,7.61112,31.83914,27.94553,,,,,,,,,,,,,,,,,,,,,,36.09837,-0.1133597,35,0,34.98059,-0.1551104
11045,2021/06/22 02:29:04,146579.2746,5.2508,1,17,14,1,0,0,3.605461,3.644868,13.141429424148,5.679063,7.61112,31.84005,27.94553,,,,,,,,,,,,,,,,,,,,,,36.43467,0.1050961,35,0,35.39454,0.1293612
11046,2021/06/22 02:29:04,146579.5241,5.5003,1,17,14,1,0,0,3.605484,3.64549,13.14375586716,5.679313,7.61112,31.84096,27.94553,,,,,,,,,,,,,,,,,,,,,,36.43467,0.1050961,35,0,35.39454,0.1293612
11047,2021/06/22 02:29:05,146579.7743,5.7505,1,17,14,1,0,0,3.605843,3.646317,13.148046630231,5.679561,7.61112,31.84187,27.94553,,0.00309200095944107,,0.33762401342392,3.17440605163574,,,,,,,,,,,,,,,,,36.43467,0.1050961,35,0,35.39454,0.1293612
11048,2021/06/22 02:29:05,146580.025,6.0012,1,17,14,1,0,0,3.605995,3.646755,13.150180296225,5.679814,7.61112,31.84279,27.94553,,,,,,,,,,,,,,,,,,,,,,36.19088,0.1050961,35,0,35.40887,0.1293612
11049,2021/06/22 02:29:05,146580.2746,6.2508,1,17,14,1,0,0,3.606049,3.64743,13.15281130407,5.680064,7.61112,31.8437,27.94553,,,,,,,,,,,,,,,,,,,,,,36.19088,0.1050961,35,0,35.40887,0.1293612
11050,2021/06/22 02:29:05,146580.5242,6.5004,1,17,14,1,0,0,3.605743,3.647772,13.152928354596,5.680313,7.61112,31.84461,27.94553,,,,,,,,,,,,,,,,,,,,,,36.19088,0.1050961,35,0,35.40887,0.1293612
11051,2021/06/22 02:29:06,146580.7754,6.7516,1,17,14,1,0,0,3.605576,3.648633,13.155423577608,5.680564,7.61112,31.84553,27.94553,,0.00254708691500127,,,,,,,,,,,,,,,,,,,,35.94896,-0.1517856,35,0,34.87982,-0.1608503
11052,2021/06/22 02:29:06,146581.0242,7.0004,1,17,14,1,0,0,3.605553,3.64911,13.15705950783,5.680813,7.61112,31.84644,27.94553,,,,,,,,,,,,,,,,,,,,,,35.94896,-0.1517856,35,0,34.87982,-0.1608503
11053,2021/06/22 02:29:06,146581.2746,7.2508,1,17,14,1,0,0,3.605629,3.64975,13.15964444275,5.681064,7.61112,31.84735,27.94553,,,,,,,,,,,,,,,,,,,,,,35.94896,-0.1517856,35,0,34.87982,-0.1608503
11054,2021/06/22 02:29:06,146581.525,7.5012,1,17,14,1,0,0,3.605865,3.650296,13.16247458604,5.681314,7.61112,31.84827,27.94553,,,,,,,,,,,,,,,,,,,,,,36.40479,0.1424468,35,0,35.31567,0.1362026
11055,2021/06/22 02:29:07,146581.7744,7.7506,1,17,14,1,0,0,3.605858,3.651122,13.165427472676,5.681564,7.61112,31.84918,27.94553,,0.00213862396776676,,0.413622498512268,,,,,,,,,,,,,,,,,,36.40479,0.1424468,35,0,35.31567,0.1362026
11056,2021/06/22 02:29:07,146582.0242,8.0004,1,17,14,1,0,0,3.605743,3.651507,13.166395804701,5.681814,7.61112,31.85009,27.94553,,,,,,,,,,,,,,,,,,,,,,36.40479,0.1424468,35,0,35.31567,0.1362026
11057,2021/06/22 02:29:07,146582.2754,8.2516,1,17,14,1,0,0,3.605766,3.652039,13.168398056874,5.682065,7.61112,31.85101,27.94553,,,,,,,,,,,,,,,,,,,,,,36.26851,0.1424468,35,0,35.44469,0.1362026
11058,2021/06/22 02:29:07,146582.524,8.5002,1,17,14,1,0,0,3.605614,3.652312,13.168827279568,5.682314,7.61112,31.85192,27.94553,,,,,,,,,,,,,,,,,,,,,,36.26851,0.1424468,35,0,35.44469,0.1362026
11059,2021/06/22 02:29:08,146582.7753,8.7515,1,17,14,1,0,0,3.605789,3.653059,13.172159958551,5.682566,7.61112,31.85283,27.94553,,,,,,,,,,,,,,,,,,,,,,35.98098,-0.1324415,35,0,35.44469,0.1362026
11060,2021/06/22 02:29:08,146583.025,9.0012,1,17,14,1,0,0,3.605484,3.653537,13.172769196908,5.682815,7.61112,31.85375,27.94553,,,,,,,,,,,,,,,,,,,,,,35.98098,-0.1324415,35,0,34.97486,-0.1065028
11061,2021/06/22 02:29:08,146583.2745,9.2507,1,17,14,1,0,0,3.60537,3.654114,13.17443299218,5.683065,7.61112,31.85466,27.94553,,,,,,,,,,,,,,,,,,,,,,35.98098,-0.1324415,35,0,34.97486,-0.1065028
11062,2021/06/22 02:29:08,146583.525,9.5012,1,17,14,1,0,0,3.605446,3.654073,13.174562881558,5.683315,7.61112,31.85557,27.94553,,,,,,,,,,,,,,,,,,,,,,36.29071,0.09679198,35,0,35.19435,-0.1065028
11063,2021/06/22 02:29:09,146583.7745,9.7507,1,17,14,1,0,0,3.605782,3.655271,13.180110376922,5.683565,7.61112,31.85649,27.94553,,0.00195350893773139,,0.451554387807846,2.36425089836121,,,,,,,,,,,,,,,,,36.29071,0.09679198,35,0,35.19435,0.06858945
11064,2021/06/22 02:29:09,146584.0249,10.0011,1,17,14,1,0,0,3.605591,3.655503,13.180248717273,5.683815,7.61112,31.8574,27.94553,,,,,,,,,,,,,,,,,,,,,,36.29071,0.09679198,35,0,35.19435,0.06858945
11065,2021/06/22 02:29:09,146584.0265,10.0027,1,17,14,1,0,0,3.605591,3.655503,13.180248717273,5.683817,7.61112,31.85741,27.94553,,0.00196004705503583,0.0215674191713333,0.451554387807846,2.36425089836121,,,,,,,,,,,,,,,,,36.29071,0.09679198,35,0,35.19435,0.06858945
11066,2021/06/22 02:29:10,146585.0649,1.0001,1,18,14,1,0,0,0,3.588773,0,5.683821,7.61112,31.85742,27.94553,,-0.00460762996226549,,,,,,,,,,,,,,,,,,,,35.97882,-0.09746552,35,0,35.02166,-0.05396485
11067,2021/06/22 02:29:11,146586.0648,2,1,18,14,1,0,0,0,3.586984,0,5.683821,7.61112,31.85742,27.94553,,-0.0020960969850421,,,,,,,,,,,,,,,,,,,,36.24096,0.08191705,35,0,35.08155,0.01871467
11068,2021/06/22 02:29:12,146587.0649,3.0001,1,18,14,1,0,0,0,3.58591,0,5.683821,7.61112,31.85742,27.94553,,,,,,,,,,,,,,,,,,,,,,35.91586,-0.1015913,35,0,35.54322,0.01871467
11069,2021/06/22 02:29:13,146588.0648,4,1,18,14,1,0,0,0,3.584934,0,5.683821,7.61112,31.85742,27.94553,,-0.00108705705497414,,,,,,,,,,,,,,,,,,,,36.12738,0.06609797,35,0,35.01666,-0.001521111
11070,2021/06/22 02:29:14,146589.0649,5.0001,1,18,14,1,0,0,0,3.584416,0,5.683821,7.61112,31.85742,27.94553,,,,,,,,,,,,,,,,,,,,,,36.38925,0.06609797,35,0,35.48878,-0.001521111
11071,2021/06/22 02:29:15,146590.0649,6.0001,1,18,14,1,0,0,0,3.584177,0,5.683821,7.61112,31.85742,27.94553,,,,,,,,,,,,,,,,,,,,,,36.095,0.0448525,35,0,34.93525,-0.04903555
11072,2021/06/22 02:29:16,146591.0649,7.0001,1,18,14,1,0,0,0,3.583714,0,5.683821,7.61112,31.85742,27.94553,,-0.000482309988001361,,,,,,,,,,,,,,,,,,,,36.42412,0.0448525,35,0,35.46782,-0.04903555
11073,2021/06/22 02:29:17,146592.0649,8.0001,1,18,14,1,0,0,0,3.583259,0,5.683821,7.61112,31.85742,27.94553,,,,,,,,,,,,,,,,,,,,,,36.037,0.01935244,35,0,35.11581,0.05642772
11074,2021/06/22 02:29:18,146593.0651,9.0003,1,18,14,1,0,0,0,3.583158,0,5.683821,7.61112,31.85742,27.94553,,,,,,,,,,,,,,,,,,,,,,36.41626,0.01935244,35,0,35.41103,-0.07240653
11075,2021/06/22 02:29:19,146594.0649,10.0001,1,18,14,1,0,0,0,3.582914,0,5.683821,7.61112,31.85742,27.94553,,,,,,,,,,,,,,,,,,,,,,36.02394,-0.004082918,35,0,35.22069,0.1051795
11076,2021/06/22 02:29:20,146595.065,11.0002,1,18,14,1,0,0,0,3.582913,0,5.683821,7.61112,31.85742,27.94553,,,,,,,,,,,,,,,,,,,,,,36.39442,-0.02141714,35,0,35.39614,-0.100131
11077,2021/06/22 02:29:21,146596.065,12.0002,1,18,14,1,0,0,0,3.582693,0,5.683821,7.61112,31.85742,27.94553,,,,,,,,,,,,,,,,,,,,,,36.12181,0.05200267,35,0,35.3956,0.1547921
11078,2021/06/22 02:29:22,146597.065,13.0002,1,18,14,1,0,0,0,3.582389,0,5.683821,7.61112,31.85742,27.94553,,-0.000195188404177316,,,,,,,,,,,,,,,,,,,,36.38904,-0.07678509,35,0,34.86277,-0.1665103
11079,2021/06/22 02:29:23,146598.065,14.0002,1,18,14,1,0,0,0,3.58236,0,5.683821,7.61112,31.85742,27.94553,,,,,,,,,,,,,,,,,,,,,,36.14508,0.08405805,35,0,35.39794,0.1672411
11080,2021/06/22 02:29:24,146599.0651,15.0003,1,18,14,1,0,0,0,3.582167,0,5.683821,7.61112,31.85742,27.94553,,,,,,,,,,,,,,,,,,,,,,35.89629,-0.07774711,35,0,35.00891,-0.1215708
11081,2021/06/22 02:29:25,146600.0652,16.0004,1,18,14,1,0,0,0,3.582265,0,5.683821,7.61112,31.85742,27.94553,,,,,,,,,,,,,,,,,,,,,,36.12989,0.072999,35,0,35.43863,0.1342869
11082,2021/06/22 02:29:26,146601.0659,17.0011,1,18,14,1,0,0,0,3.582077,0,5.683821,7.61112,31.85742,27.94553,,,,,,,,,,,,,,,,,,,,,,35.9015,-0.07137299,35,0,35.01413,-0.1326561
11083,2021/06/22 02:29:27,146602.0651,18.0003,1,18,14,1,0,0,0,3.581961,0,5.683821,7.61112,31.85742,27.94553,,,,,,,,,,,,,,,,,,,,,,36.28338,-0.07137299,35,0,35.36176,-0.1326561
11084,2021/06/22 02:29:28,146603.0652,19.0004,1,18,14,1,0,0,0,3.581771,0,5.683821,7.61112,31.85742,27.94553,,,,,,,,,,,,,,,,,,,,,,35.91851,-0.04727006,35,0,34.97522,-0.1347411
11085,2021/06/22 02:29:29,146604.065,20.0002,1,18,14,1,0,0,0,3.581555,0,5.683821,7.61112,31.85742,27.94553,,,,,,,,,,,,,,,,,,,,,,36.33809,-0.04727006,35,0,35.36066,-0.1347411
11086,2021/06/22 02:29:30,146605.0651,21.0003,1,18,14,1,0,0,0,3.581825,0,5.683821,7.61112,31.85742,27.94553,,,,,,,,,,,,,,,,,,,,,,35.83491,-0.08613348,35,0,34.87047,-0.1562083
11087,2021/06/22 02:29:31,146606.0651,22.0003,1,18,14,1,0,0,0,3.581525,0,5.683821,7.61112,31.85742,27.94553,,,,,,,,,,,,,,,,,,,,,,36.25853,-0.08613348,35,0,35.31588,-0.1562083
11088,2021/06/22 02:29:32,146607.066,23.0012,1,18,14,1,0,0,0,3.581752,0,5.683821,7.61112,31.85742,27.94553,,,,,,,,,,,,,,,,,,,,,,36.09535,0.08138657,35,0,35.37609,0.1580048
11089,2021/06/22 02:29:33,146608.0653,24.0005,1,18,14,1,0,0,0,3.581724,0,5.683821,7.61112,31.85742,27.94553,,,,,,,,,,,,,,,,,,,,,,36.2603,-0.08121967,35,0,35.24776,-0.1643944
11090,2021/06/22 02:29:34,146609.0652,25.0004,1,18,14,1,0,0,0,3.581446,0,5.683821,7.61112,31.85742,27.94553,,-0.0000853096207720228,,,,,,,,,,,,,,,,,,,,36.12181,0.08948922,35,0,35.43054,0.1814115
11091,2021/06/22 02:29:35,146610.0652,26.0004,1,18,14,1,0,0,0,3.581379,0,5.683821,7.61112,31.85742,27.94553,,,,,,,,,,,,,,,,,,,,,,36.21879,-0.1148319,35,0,35.29005,-0.1696372
11092,2021/06/22 02:29:36,146611.0653,27.0005,1,18,14,1,0,0,0,3.581703,0,5.683821,7.61112,31.85742,27.94553,,,,,,,,,,,,,,,,,,,,,,36.0957,0.1066709,35,0,35.43934,0.1723862
11093,2021/06/22 02:29:37,146612.0661,28.0013,1,18,14,1,0,0,0,3.581707,0,5.683821,7.61112,31.85742,27.94553,,,,,,,,,,,,,,,,,,,,,,35.76653,-0.1028633,35,0,34.85094,-0.1838744
11094,2021/06/22 02:29:38,146613.0654,29.0006,1,18,14,1,0,0,0,3.581711,0,5.683821,7.61112,31.85742,27.94553,,,,,,,,,,,,,,,,,,,,,,36.07013,0.09487391,35,0,35.40674,0.1736879
11095,2021/06/22 02:29:39,146614.066,30.0012,1,18,14,1,0,0,0,3.581801,0,5.683821,7.61112,31.85742,27.94553,,,,,,,,,,,,,,,,,,,,,,35.78121,-0.09028792,35,0,34.89362,-0.1603496
11096,2021/06/22 02:29:40,146615.0654,31.0006,1,18,14,1,0,0,0,3.581597,0,5.683821,7.61112,31.85742,27.94553,,,,,,,,,,,,,,,,,,,,,,36.1245,0.10728,35,0,35.41926,0.1642609
11097,2021/06/22 02:29:41,146616.0653,32.0005,1,18,14,1,0,0,0,3.581805,0,5.683821,7.61112,31.85742,27.94553,,,,,,,,,,,,,,,,,,,,,,35.83257,-0.09123087,35,0,34.95207,-0.1459956
11098,2021/06/22 02:29:42,146617.0662,33.0014,1,18,14,1,0,0,0,3.581725,0,5.683821,7.61112,31.85742,27.94553,,,,,,,,,,,,,,,,,,,,,,36.25707,-0.09123087,35,0,35.30045,-0.1459956
11099,2021/06/22 02:29:43,146618.0654,34.0006,1,18,14,1,0,0,0,3.58153,0,5.683821,7.61112,31.85742,27.94553,,,,,,,,,,,,,,,,,,,,,,35.85172,-0.06825447,35,0,34.92928,-0.1404691
11100,2021/06/22 02:29:44,146619.0652,35.0004,1,18,14,1,0,0,0,3.581803,0,5.683821,7.61112,31.85742,27.94553,,,,,,,,,,,,,,,,,,,,,,36.27693,-0.06825447,35,0,35.3483,-0.1404691
11101,2021/06/22 02:29:45,146620.0653,36.0005,1,18,14,1,0,0,0,3.581635,0,5.683821,7.61112,31.85742,27.94553,,,,,,,,,,,,,,,,,,,,,,35.77816,-0.0917387,35,0,34.93254,-0.1552391
11102,2021/06/22 02:29:46,146621.0652,37.0004,1,18,14,1,0,0,0,3.581733,0,5.683821,7.61112,31.85742,27.94553,,0.0000172261807165341,,,,,,,,,,,,,,,,,,,,36.19697,-0.0917387,35,0,35.29615,-0.1552391
11103,2021/06/22 02:29:47,146622.0655,38.0007,1,18,14,1,0,0,0,3.581387,0,5.683821,7.61112,31.85742,27.94553,,,,,,,,,,,,,,,,,,,,,,36.03895,0.08149743,35,0,35.41746,0.1515377
11104,2021/06/22 02:29:48,146623.0652,39.0004,1,18,14,1,0,0,0,3.581614,0,5.683821,7.61112,31.85742,27.94553,,,,,,,,,,,,,,,,,,,,,,36.14385,-0.1009703,35,0,35.27089,-0.1754153
11105,2021/06/22 02:29:49,146624.0662,40.0014,1,18,14,1,0,0,0,3.581561,0,5.683821,7.61112,31.85742,27.94553,,,,,,,,,,,,,,,,,,,,,,36.06868,0.1102602,35,0,35.44023,0.1825309
11106,2021/06/22 02:29:49,146624.0677,40.0029,1,18,14,1,0,0,0,3.581561,0,5.683821,7.61112,31.85742,27.94553,,0.0000172261807165341,0.0215674191713333,0,0,,,,,,,,,,,,,,,,,36.06868,0.1102602,35,0,35.44023,0.1825309
11107,2021/06/22 02:29:49,146624.0748,0.0015,1,19,14,1,0,0,0,3.581546,0,5.683821,7.61112,31.85742,27.94553,,0.0000172261807165341,0.0215674191713333,0,0,,,,,,,,,,,,,,,,,36.0686868346706,0.110086786737213,35,0,35.4400441704661,0.182284665831127
11108,2021/06/22 02:29:59,146634.1131,10.0006,1,20,14,1,0,0,-1.499897,3.543529,-5.314928516513,5.683855,7.615279,31.85754,27.96029,,-0.000732412096112967,,0.432628214359283,3.30945301055908,,,,,,,,,,,,,,,,,36.07835,-0.1350927,35,0,35.17731,-0.1658523
11109,2021/06/22 02:30:09,146644.113,20.0005,1,20,14,1,0,0,-1.499896,3.537345,-5.30564961612,5.683855,7.61944,31.85754,27.97503,,-0.000788916309829801,,0.571279406547546,,,,,,,,,,,,,,,,,,35.66121,-0.1470685,35,0,34.97629,-0.1625574
11110,2021/06/22 02:30:19,146654.1133,30.0008,1,20,14,1,0,0,-1.499887,3.532843,-5.298865288741,5.683855,7.623602,31.85754,27.98973,,-0.000545797811355442,,0.740501582622528,1.48403000831604,,,,,,,,,,,,,,,,,35.92602,0.08246541,35,0,35.40223,0.1481187
11111,2021/06/22 02:30:29,146664.1141,40.0016,1,20,14,1,0,0,-1.499947,3.528908,-5.293174967876,5.683855,7.627763,31.85754,28.00443,,-0.000459007307654247,,0.971254527568817,,,,,,,,,,,,,,,,,,36.10502,0.02031565,35,0,35.40674,-0.0605154
11112,2021/06/22 02:30:39,146674.1135,50.001,1,20,14,1,0,0,-1.499899,3.525716,-5.288217902684,5.683855,7.631925,31.85754,28.01911,,-0.000463364995084703,,,0.927724123001099,,,,,,,,,,,,,,,,,35.67537,-0.01180649,35,0,34.88554,-0.08394718
11113,2021/06/22 02:30:49,146684.1126,60.0001,1,20,14,1,0,0,-1.499903,3.522802,-5.283861288206,5.683855,7.636085,31.85754,28.03377,,-0.000298452912829816,,1.25904500484467,,,,,,,,,,,,,,,,,,35.77102,0.04902959,35,0,35.36589,0.1342988
11114,2021/06/22 02:30:59,146694.1135,70.001,1,20,14,1,0,0,-1.499943,3.520553,-5.280628828479,5.683855,7.640247,31.85754,28.04843,,-0.000218572895391844,,1.54984796047211,,,,,,,,,,,,,,,,,,36.00944,-0.06173491,35,0,35.30403,-0.1317167
11115,2021/06/22 02:31:09,146704.113,80.0005,1,20,14,1,0,0,-1.499956,3.518095,-5.27698770382,5.683855,7.644408,31.85754,28.06307,,-0.000264422007603571,,,,,,,,,,,,,,,,,,,,35.44844,-0.1378393,35,0,34.84719,-0.1773226
11116,2021/06/22 02:31:19,146714.1129,90.0004,1,20,14,1,0,0,-1.499881,3.516135,-5.273784079935,5.683855,7.648568,31.85754,28.0777,,-0.000236464300542139,,,,,,,,,,,,,,,,,,,,35.80358,0.09642959,35,0,35.39848,0.1577091
11117,2021/06/22 02:31:29,146724.1131,100.0006,1,20,14,1,0,0,-1.499927,3.514236,-5.271097460772,5.683855,7.652729,31.85754,28.09233,,-0.000204078998649493,,1.98627805709839,0.567200422286987,,,,,,,,,,,,,,,,,35.87376,-0.1313365,35,0,35.16116,-0.1511359
11118,2021/06/22 02:31:39,146734.114,110.0015,1,20,14,1,0,0,-1.499946,3.512525,-5.26859782365,5.683855,7.65689,31.85754,28.10695,,-0.00013414460408967,,,,,,,,,,,,,,,,,,,,35.50809,-0.1319039,35,0,34.98386,-0.1560628
11119,2021/06/22 02:31:49,146744.1134,120.0009,1,20,14,1,0,0,-1.499917,3.510435,-5.265361133895,5.683855,7.661052,31.85754,28.12156,,-0.000215306994505227,,,,,,,,,,,,,,,,,,,,35.86643,0.1091325,35,0,35.4474,0.170424
11120,2021/06/22 02:31:59,146754.1136,130.0011,1,20,14,1,0,0,-1.499925,3.508902,-5.26308983235,5.683855,7.665214,31.85754,28.13617,,-0.00017073169874493,,2.25023794174194,,,,,,,,,,,,,,,,,,35.99707,-0.07180572,35,0,35.31262,-0.1308668
11121,2021/06/22 02:32:09,146764.1128,140.0003,1,20,14,1,0,0,-1.499929,3.507086,-5.260379996894,5.683855,7.669374,31.85754,28.15076,,-0.000180730305146426,,,,,,,,,,,,,,,,,,,,35.53369,-0.1363671,35,0,35.01648,-0.1517963
11122,2021/06/22 02:32:19,146774.1129,150.0004,1,20,14,1,0,0,-1.499933,3.505255,-5.257647647915,5.683855,7.673535,31.85754,28.16535,,-0.000199868096387945,,2.34243297576904,0.433917790651321,,,,,,,,,,,,,,,,,35.974,0.1322782,35,0,35.56904,0.1607943
11123,2021/06/22 02:32:29,146784.1131,160.0006,1,20,14,1,0,0,-1.49996,3.50342,-5.2549898632,5.683855,7.677697,31.85754,28.17993,,-0.000158661394380033,,,,,,,,,,,,,,,,,,,,35.82669,-0.1382613,35,0,35.09305,-0.1580524
11124,2021/06/22 02:32:39,146794.113,170.0005,1,20,14,1,0,0,-1.499953,3.501504,-5.252091429312,5.683855,7.681859,31.85754,28.19451,,-0.000195497705135494,,,,,,,,,,,,,,,,,,,,35.5011,-0.1407397,35,0,35.01183,-0.1539791
11125,2021/06/22 02:32:49,146804.1141,180.0016,1,20,14,1,0,0,-1.49992,3.499776,-5.24938401792,5.683855,7.68602,31.85754,28.20908,,-0.000307815091218799,,2.3502368927002,,,,,,,,,,,,,,,,,,36.0878,0.1455116,35,0,35.45938,0.07576942
11126,2021/06/22 02:32:59,146814.1132,190.0007,1,20,14,1,0,0,-1.499892,3.497981,-5.246593718052,5.683855,7.690181,31.85754,28.22364,,-0.000267671799520031,,,,,,,,,,,,,,,,,,,,35.56646,-0.08313179,35,0,34.90939,-0.01769304
11127,2021/06/22 02:33:09,146824.1127,200.0002,1,20,14,1,0,0,-1.499928,3.496202,-5.244051273456,5.683855,7.694343,31.85754,28.23819,,-0.000220538102439605,,,,,,,,,,,,,,,,,,,,35.87575,0.005373955,35,0,35.49168,0.08619428
11128,2021/06/22 02:33:19,146834.1136,210.0011,1,20,14,1,0,0,-1.499945,3.494368,-5.24135980976,5.683855,7.698505,31.85754,28.25274,,-0.000170485800481401,,2.26792502403259,0.428516000509262,,,,,,,,,,,,,,,,,35.59799,-0.1458585,35,0,34.92698,-0.1831794
11129,2021/06/22 02:33:29,146844.1128,220.0003,1,20,14,1,0,0,-1.499887,3.492671,-5.238611828177,5.683855,7.702666,31.85754,28.26727,,-0.000139205294544809,,,,,,,,,,,,,,,,,,,,35.99244,0.1055646,35,0,35.48967,0.02919674
11130,2021/06/22 02:33:38,146853.2863,229.1738,1,20,14,1,0,0,-1.499898,3.490894,-5.235984928812,5.683855,7.706484,31.85754,28.28061,,-0.000122144498163834,0.0215674191713333,2.26792502403259,0.428516000509262,,,,,,,,,,,,,,,,,35.61536,0.01504421,35,0,35.25904,0.113399
11131,2021/06/22 02:34:38,146913.3245,60.0008,1,21,14,1,0,0,0,3.53953,0,5.683855,7.706485,31.85754,28.28061,,0.000149503306602128,,,,,,,,,,,,,,,,,,,,35.7599,0.1397812,35,0,35.59234,0.1726067
11132,2021/06/22 02:35:38,146973.3245,120.0008,1,21,14,1,0,0,0,3.542984,0,5.683855,7.706485,31.85754,28.28061,,0.0000353215582435951,,,,,,,,,,,,,,,,,,,,35.58065,0.04769564,35,0,35.25926,-0.0418365
11133,2021/06/22 02:36:38,147033.325,180.0013,1,21,14,1,0,0,0,3.544313,0,5.683855,7.706485,31.85754,28.28061,,0.0000262361008935841,,0,,,,,,,,,,,,,,,,,,35.0448,-0.1506519,35,0,34.96093,-0.1157367
11134,2021/06/22 02:37:38,147093.324,240.0003,1,21,14,1,0,0,0,3.544772,0,5.683855,7.706485,31.85754,28.28061,,-0.00000410923394156271,,,,,,,,,,,,,,,,,,,,35.0288,-0.1408637,35,0,35.07083,-0.09499431
