Repository: HVES-Battery-Testing-Consortium/LG-HG2

# Battery Testing Consortium (BTC)
The Battery Testing Consortium (BTC) has been developed within the High Voltage and Energy Storage Lab at Oxford Brookes University to provide accurate and comprehensive cell data to Formula Student Electric teams. Through the BTC, we aim to provide FS teams with information for improved and informed decisions for cell selection, pack architecture design, thermal cooling requirements, and end of life predictions. A range of tests are completed to provide a comprehensive electrochemical lithium-ion characterisation for modelling, validation, and battery management parameterisation.

File: Data/Round1/LG_HG2/Package 1/210620_FSD_HPPC_EIS_LGHG2_1_35C/210620_FSD_HPPC_EIS_LGHG2_1_35C_Channel_3_Wb_1.CSV (part 59 of 63)
Data_Point,Date_Time,Test_Time(s),Step_Time(s),Cycle_Index,Step_Index,TC_Counter1,TC_Counter2,TC_Counter3,TC_Counter4,Current(A),Voltage(V),Power(W),Charge_Capacity(Ah),Discharge_Capacity(Ah),Charge_Energy(Wh),Discharge_Energy(Wh),ACR(Ohm),dV/dt(V/s),Internal_Resistance(Ohm),dQ/dV(Ah/V),dV/dQ(V/Ah),MetaCode_MV_UD1,MetaCode_MV_UD2,MetaCode_MV_UD3,MetaCode_MV_UD4,MetaCode_MV_UD5,MetaCode_MV_UD6,MetaCode_MV_UD7,MetaCode_MV_UD8,MetaCode_MV_UD9,MetaCode_MV_UD10,MetaCode_MV_UD11,MetaCode_MV_UD12,MetaCode_MV_UD13,MetaCode_MV_UD14,MetaCode_MV_UD15,MetaCode_MV_UD16,Aux_Temperature_1(C),Aux_dT/dt_1(C),Aux_Temperature_2(C),Aux_dT/dt_2(C),Aux_Temperature_3(C),Aux_dT/dt_3(C)
11338,2021/06/22 03:15:19,149353.758,40.0001,1,20,15,1,0,0,-1.500161,3.472327,-5.209049544647,5.693886,7.77338,31.89352,28.49657,,-0.000510754121933132,,0.935614585876465,,,,,,,,,,,,,,,,,,36.01144,0.0694859,35,0,35.50171,0.1569593
11339,2021/06/22 03:15:29,149363.7582,50.0003,1,20,15,1,0,0,-1.500134,3.469088,-5.204096857792,5.693886,7.777542,31.89352,28.51102,,-0.000275588186923414,,1.27911198139191,0.931517779827118,,,,,,,,,,,,,,,,,35.73575,0.07801414,35,0,35.39349,0.1305306
11340,2021/06/22 03:15:39,149373.7591,60.0012,1,20,15,1,0,0,-1.500152,3.466495,-5.20026940724,5.693886,7.781704,31.89352,28.52545,,-0.000293316086754203,,,,,,,,,,,,,,,,,,,,35.83598,-0.04923582,35,0,35.40995,0.0009441376
11341,2021/06/22 03:15:49,149383.7583,70.0004,1,20,15,1,0,0,-1.500172,3.464435,-5.19724838282,5.693886,7.785866,31.89352,28.53987,,-0.000236384599702433,,,,,,,,,,,,,,,,,,,,35.91336,0.1121938,35,0,35.4734,-0.05329847
11342,2021/06/22 03:15:59,149393.7583,80.0004,1,20,15,1,0,0,-1.500139,3.462187,-5.193761743993,5.693886,7.790027,31.89352,28.55429,,-0.000226466203457676,,1.67612898349762,,,,,,,,,,,,,,,,,,35.94502,0.1126373,35,0,35.21516,0.1062441
11343,2021/06/22 03:16:09,149403.7593,90.0014,1,20,15,1,0,0,-1.500148,3.4602,-5.1908121096,5.693886,7.794189,31.89352,28.56869,,-0.000203676696401089,,,,,,,,,,,,,,,,,,,,36.00391,0.03406048,35,0,35.20333,0.05159736
11344,2021/06/22 03:16:19,149413.7585,100.0006,1,20,15,1,0,0,-1.500154,3.45832,-5.18801258128,5.693886,7.798351,31.89352,28.58309,,-0.000200112393940799,,1.95346903800964,0.537380695343018,,,,,,,,,,,,,,,,,35.91834,0.1493049,35,0,34.97165,-0.1082897
11345,2021/06/22 03:16:29,149423.7579,110,1,20,15,1,0,0,-1.500153,3.456734,-5.185629880302,5.693886,7.802514,31.89352,28.59748,,-0.000149522806168534,,,,,,,,,,,,,,,,,,,,35.64656,-0.01541138,35,0,35.05628,-0.0722301
11346,2021/06/22 03:16:39,149433.7581,120.0002,1,20,15,1,0,0,-1.500161,3.45517,-5.18331128237,5.693886,7.806676,31.89352,28.61186,,-0.000185984099516645,,,,,,,,,,,,,,,,,,,,35.40957,-0.1144373,35,0,35.29599,-0.01624346
11347,2021/06/22 03:16:49,149443.7581,130.0002,1,20,15,1,0,0,-1.500173,3.453727,-5.181187994771,5.693886,7.810837,31.89352,28.62623,,-0.000147499493323267,,2.68133401870728,,,,,,,,,,,,,,,,,,35.76653,0.05152464,35,0,35.52213,0.1280451
11348,2021/06/22 03:16:59,149453.7591,140.0012,1,20,15,1,0,0,-1.500174,3.452233,-5.178950188542,5.693886,7.814999,31.89352,28.64061,,-0.000138089104439132,,,,,,,,,,,,,,,,,,,,35.98637,0.07328033,35,0,35.58142,0.1257694
11349,2021/06/22 03:17:09,149463.7585,150.0006,1,20,15,1,0,0,-1.500118,3.450981,-5.176878715758,5.693886,7.81916,31.89352,28.65497,,-0.000126344893942587,,,,,,,,,,,,,,,,,,,,35.74828,0.08037925,35,0,35.17537,-0.02660394
11350,2021/06/22 03:17:19,149473.7586,160.0007,1,20,15,1,0,0,-1.500136,3.449605,-5.17487664628,5.693886,7.823322,31.89352,28.66933,,,,,,,,,,,,,,,,,,,,,,35.44215,-0.118196,35,0,34.95982,-0.1029718
11351,2021/06/22 03:17:29,149483.7594,170.0015,1,20,15,1,0,0,-1.500169,3.448407,-5.173193280783,5.693886,7.827485,31.89352,28.68369,,-0.00014733339776285,,3.06258296966553,0.353933602571487,,,,,,,,,,,,,,,,,35.51777,-0.08104205,35,0,35.25226,-0.06798625
11352,2021/06/22 03:17:39,149493.758,180.0001,1,20,15,1,0,0,-1.500174,3.446894,-5.170940759556,5.693886,7.831647,31.89352,28.69803,,-0.000153241693624295,,,,,,,,,,,,,,,,,,,,35.85302,0.1088536,35,0,35.48291,0.1613879
11353,2021/06/22 03:17:49,149503.7579,190,1,20,15,1,0,0,-1.500149,3.445848,-5.169285431352,5.693886,7.835808,31.89352,28.71238,,-0.000134130095830187,,,,,,,,,,,,,,,,,,,,35.69419,0.01596212,35,0,35.12122,-0.05833864
11354,2021/06/22 03:17:59,149513.7581,200.0002,1,20,15,1,0,0,-1.500121,3.444619,-5.167345298899,5.693886,7.83997,31.89352,28.72672,,-0.000150307896547019,,,,,,,,,,,,,,,,,,,,35.41566,0.007395744,35,0,35.00325,-0.04067898
11355,2021/06/22 03:18:09,149523.7584,210.0005,1,20,15,1,0,0,-1.500082,3.443457,-5.165467863474,5.693886,7.844132,31.89352,28.74105,,-0.000130466098198667,,3.51828193664551,,,,,,,,,,,,,,,,,,35.37656,-0.144918,35,0,35.11098,-0.118798
11356,2021/06/22 03:18:19,149533.7591,220.0012,1,20,15,1,0,0,-1.500108,3.44225,-5.163746763,5.693886,7.848294,31.89352,28.75538,,-0.0000927767468965612,,,,,,,,,,,,,,,,,,,,35.65984,0.03374338,35,0,35.46429,0.07964492
11357,2021/06/22 03:18:28,149542.899,229.1411,1,20,15,1,0,0,-1.500172,3.441095,-5.16223436834,5.693886,7.852098,31.89352,28.76847,,-0.0000964693026617169,0.0215674191713333,3.51828193664551,0.353933602571487,,,,,,,,,,,,,,,,,35.56328,0.03152013,35,0,34.98315,-0.05804896
11358,2021/06/22 03:19:28,149602.9373,60,1,21,15,1,0,0,0,3.486486,0,5.693886,7.8521,31.89352,28.76848,,0.000128426298033446,,,,,,,,,,,,,,,,,,,,35.63978,0.1191604,35,0,35.49313,0.1738334
11359,2021/06/22 03:20:28,149662.938,120.0007,1,21,15,1,0,0,0,3.488894,0,5.693886,7.8521,31.89352,28.76848,,0.0000125252599900705,,,,,,,,,,,,,,,,,,,,35.53102,0.1604092,35,0,35.31445,0.1189411
11360,2021/06/22 03:21:28,149722.9379,180.0006,1,21,15,1,0,0,0,3.489959,0,5.693886,7.8521,31.89352,28.76848,,0.0000394305607187562,,0,,,,,,,,,,,,,,,,,,35.39524,0.1310921,35,0,35.43723,0.1901007
11361,2021/06/22 03:22:28,149782.9385,240.0012,1,21,15,1,0,0,0,3.490587,0,5.693886,7.8521,31.89352,28.76848,,0.0000487548204546329,,,,,,,,,,,,,,,,,,,,34.99492,-0.05967975,35,0,35.15582,0.02773285
11362,2021/06/22 03:23:28,149842.9384,300.0011,1,21,15,1,0,0,0,3.490679,0,5.693886,7.8521,31.89352,28.76848,,0.0000532633312104736,,0,,,,,,,,,,,,,,,,,,34.98614,-0.009647608,35,0,35.30085,0.08649349
11363,2021/06/22 03:24:28,149902.9373,360,1,21,15,1,0,0,0,3.491111,0,5.693886,7.8521,31.89352,28.76848,,-0.0000158432103489758,,,,,,,,,,,,,,,,,,,,34.77534,-0.1267755,35,0,35.06222,-0.06991744
11364,2021/06/22 03:25:28,149962.938,420.0007,1,21,15,1,0,0,0,3.491352,0,5.693886,7.8521,31.89352,28.76848,,-0.0000173853695741855,,0,,,,,,,,,,,,,,,,,,34.82524,-0.09768605,35,0,35.15405,-0.01680374
11365,2021/06/22 03:26:28,150022.938,480.0007,1,21,15,1,0,0,0,3.491652,0,5.693886,7.8521,31.89352,28.76848,,0.0000209428508242127,,,,,,,,,,,,,,,,,,,,34.87365,-0.03128052,35,0,35.27232,0.06924152
11366,2021/06/22 03:27:28,150082.9378,540.0005,1,21,15,1,0,0,0,3.491948,0,5.693886,7.8521,31.89352,28.76848,,-0.00000663799391986686,,0,,,,,,,,,,,,,,,,,,34.646,-0.1618803,35,0,34.98191,-0.1552188
11367,2021/06/22 03:28:28,150142.9385,600.0012,1,21,15,1,0,0,0,3.492011,0,5.693886,7.8521,31.89352,28.76848,,0.0000239062701439252,,,,,,,,,,,,,,,,,,,,34.83886,-0.03537416,35,0,35.47163,0.03099918
11368,2021/06/22 03:29:28,150202.9375,660.0002,1,21,15,1,0,0,0,3.491736,0,5.693886,7.8521,31.89352,28.76848,,0.00000347707396031183,,0,,,,,,,,,,,,,,,,,,34.99041,0.09690762,35,0,35.36802,0.1187253
11369,2021/06/22 03:30:28,150262.9383,720.001,1,21,15,1,0,0,0,3.492321,0,5.693886,7.8521,31.89352,28.76848,,-0.0000242191708821338,,,,,,,,,,,,,,,,,,,,34.98004,-0.1015353,34.9,0,35.16192,-0.1538825
11370,2021/06/22 03:31:28,150322.938,780.0007,1,21,15,1,0,0,0,3.492517,0,5.693886,7.8521,31.89352,28.76848,,-0.000028608730644919,,0,,,,,,,,,,,,,,,,,,34.7646,0.122534,35,0,35.2822,0.1530802
11371,2021/06/22 03:32:28,150382.9379,840.0006,1,21,15,1,0,0,0,3.492474,0,5.693886,7.8521,31.89352,28.76848,,0.0000263166493823519,,,,,,,,,,,,,,,,,,,,34.6462,-0.1410067,35,0,34.86319,-0.09063005
11372,2021/06/22 03:33:28,150442.9378,900.0005,1,21,15,1,0,0,0,3.492365,0,5.693886,7.8521,31.89352,28.76848,,0.00000241006409851252,,0,,,,,,,,,,,,,,,,,,34.82849,-0.1224959,35,0,35.03841,-0.1311278
11373,2021/06/22 03:34:28,150502.9376,960.0003,1,21,15,1,0,0,0,3.492597,0,5.693886,7.8521,31.89352,28.76848,,-0.00000877163529366953,,,,,,,,,,,,,,,,,,,,34.92332,-0.1185298,35,0,35.09824,-0.1315355
11374,2021/06/22 03:35:28,150562.9374,1020.0001,1,21,15,1,0,0,0,3.492806,0,5.693886,7.8521,31.89352,28.76848,,-0.00000406972321798094,,0,,,,,,,,,,,,,,,,,,35.00191,0.05132198,35,0,35.40747,-0.04705906
11375,2021/06/22 03:36:28,150622.9382,1080.0009,1,21,15,1,0,0,0,3.493002,0,5.693886,7.8521,31.89352,28.76848,,-0.0000223243896471104,,,,,,,,,,,,,,,,,,,,35.04909,0.005110502,35,0,35.41268,-0.08668303
11376,2021/06/22 03:37:28,150682.9382,1140.0009,1,21,15,1,0,0,0,3.493057,0,5.693886,7.8521,31.89352,28.76848,,-0.00000470199120172765,,0,,,,,,,,,,,,,,,,,,34.51873,-0.003921986,35,0,34.97366,0.09437203
11377,2021/06/22 03:38:28,150742.9378,1200.0005,1,21,15,1,0,0,0,3.492877,0,5.693886,7.8521,31.89352,28.76848,,0.0000137906699819723,,,,,,,,,,,,,,,,,,,,34.60614,0.04541636,35,0,35.06098,0.1240265
11378,2021/06/22 03:39:28,150802.9377,1260.0004,1,21,15,1,0,0,0,3.49287,0,5.693886,7.8521,31.89352,28.76848,,0.0000205461692530662,,0,,,,,,,,,,,,,,,,,,34.72388,-0.102613,35,0,34.91986,-0.1483846
11379,2021/06/22 03:40:28,150862.9376,1320.0003,1,21,15,1,0,0,0,3.493363,0,5.693886,7.8521,31.89352,28.76848,,-0.0000202302508114371,,,,,,,,,,,,,,,,,,,,34.74055,-0.09129286,35,0,34.9575,-0.1261735
11380,2021/06/22 03:41:28,150922.9382,1380.0009,1,21,15,1,0,0,0,3.493238,0,5.693886,7.8521,31.89352,28.76848,,-0.00000489918784296606,,0,,,,,,,,,,,,,,,,,,34.78845,-0.1008701,35,0,35.05433,-0.1291549
11381,2021/06/22 03:42:28,150982.9374,1440.0001,1,21,15,1,0,0,0,3.493076,0,5.693886,7.8521,31.89352,28.76848,,0.0000259187108895276,,,,,,,,,,,,,,,,,,,,34.96087,-0.01805544,35,0,34.90227,-0.1098228
11382,2021/06/22 03:43:28,151042.938,1500.0007,1,21,15,1,0,0,0,3.493316,0,5.693886,7.8521,31.89352,28.76848,,0.0000003951448945827,,0,,,,,,,,,,,,,,,,,,34.90847,0.1060832,34.9,0,35.09738,0.04919767
11383,2021/06/22 03:44:28,151102.9388,1560.0015,1,21,15,1,0,0,0,3.49324,0,5.693886,7.8521,31.89352,28.76848,,0.0000164369394042296,,,,,,,,,,,,,,,,,,,,34.73177,0.01071692,35,0,34.87177,-0.08108854
11384,2021/06/22 03:45:28,151162.9385,1620.0012,1,21,15,1,0,0,0,3.493579,0,5.693886,7.8521,31.89352,28.76848,,-0.0000233120008488186,,0,,,,,,,,,,,,,,,,,,34.65424,-0.1381207,35,0,35.17196,-0.1205134
11385,2021/06/22 03:46:28,151222.9385,1680.0012,1,21,15,1,0,0,0,3.493453,0,5.693886,7.8521,31.89352,28.76848,,-0.0000154109093273291,,,,,,,,,,,,,,,,,,,,34.60343,-0.1396561,35,0,35.07227,-0.1482511
11386,2021/06/22 03:47:28,151282.9377,1740.0004,1,21,15,1,0,0,0,3.49355,0,5.693886,7.8521,31.89352,28.76848,,0.0000463079086330254,,0,,,,,,,,,,,,,,,,,,34.87171,0.06795883,35,0,35.06763,-0.02168179
11387,2021/06/22 03:48:28,151342.9377,1800.0004,1,21,15,1,0,0,0,3.493506,0,5.693886,7.8521,31.89352,28.76848,,0.0000297524402412819,,,,,,,,,,,,,,,,,,,,35.10163,0.05833745,35,0,35.54204,0.1216352
11388,2021/06/22 03:48:28,151342.9389,1800.0016,1,21,15,1,0,0,0,3.493506,0,5.693886,7.8521,31.89352,28.76848,,0.0000297524402412819,0.0215674191713333,0,0,,,,,,,,,,,,,,,,,35.10163,0.05833745,35,0,35.54204,0.1216352
11389,2021/06/22 03:48:28,151342.9461,0.0016,1,22,15,1,0,0,0,3.493505,0,5.693886,7.8521,31.89352,28.76848,,0.0000297524402412819,0.0215674191713333,0,0,,,,,,,,,,,,,,,,,35.1016210663224,0.0583330633990048,35,0,35.5416442610772,0.121502944104537
11390,2021/06/22 03:48:28,151342.9534,0.0016,1,23,16,1,0,0,0,3.493866,0,5.693886,7.8521,31.89352,28.76848,,0.0000297524402412819,0.0215674191713333,0,0,,,,,,,,,,,,,,,,,35.1016120085659,0.0583286158729959,35,0,35.5412430332417,0.121368851328912
11391,2021/06/22 03:54:25,151700.1714,60.0009,1,14,16,1,0,0,0,3.494065,0,5.693886,7.8521,31.89352,28.76848,,-0.000019795279513346,,,,,,,,,,,,,,,,,,,,34.65838,-0.1593065,35,0,35.05025,-0.1460755
11392,2021/06/22 03:55:25,151760.1711,120.0006,1,14,16,1,0,0,0,3.494067,0,5.693886,7.8521,31.89352,28.76848,,-0.0000116165901999921,,,,,,,,,,,,,,,,,,,,34.94494,0.05417228,35,0,35.17579,-0.04636168
11393,2021/06/22 03:56:25,151820.1709,180.0004,1,14,16,1,0,0,0,3.494136,0,5.693886,7.8521,31.89352,28.76848,,-0.0000169903905771207,,0,0,,,,,,,,,,,,,,,,,35.00101,0.108366,35,0,35.45549,0.1760221
11394,2021/06/22 03:57:25,151880.1707,240.0002,1,14,16,1,0,0,0,3.494258,0,5.693886,7.8521,31.89352,28.76848,,-0.00000134341496504931,,,,,,,,,,,,,,,,,,,,34.58209,-0.1417363,35,0,34.94602,-0.1350796
11395,2021/06/22 03:58:25,151940.1706,300.0001,1,14,16,1,0,0,0,3.494406,0,5.693886,7.8521,31.89352,28.76848,,0.0000135130603666767,,0,0,,,,,,,,,,,,,,,,,35.01037,0.06925464,35,0,35.29012,-0.0400877
11396,2021/06/22 03:58:25,151940.1721,300.0016,1,14,16,1,0,0,0,3.494406,0,5.693886,7.8521,31.89352,28.76848,,0.0000135130603666767,0.0215674191713333,0,0,,,,,,,,,,,,,,,,,34.66055,0.06925464,35,0,35.29012,-0.0400877
11397,2021/06/22 03:58:25,151940.4589,0.2507,1,15,16,1,0,0,-18.07714,3.162004,-57.15998898856,5.693886,7.853323,31.89352,28.77236,,-0.081857830286026,,0.0580588318407536,15.5877199172974,,,,,,,,,,,,,,,,,34.66055,-0.03385782,35,0,35.13631,0.09293437
11398,2021/06/22 03:58:25,151940.7084,0.5002,1,15,16,1,0,0,-18.07859,3.152175,-56.98687943325,5.693886,7.854574,31.89352,28.77631,,,,,,,,,,,,,,,,,,,,,,34.66055,-0.03385782,35,0,35.13631,0.09293437
11399,2021/06/22 03:58:26,151940.9595,0.7513,1,15,16,1,0,0,-18.07955,3.144356,-56.8485415198,5.693886,7.855833,31.89352,28.78027,,-0.0293796602636576,,0.148307502269745,8.38269138336182,,,,,,,,,,,,,,,,,34.56221,-0.03073096,35,0,34.73025,-0.1268959
11400,2021/06/22 03:58:26,151941.2082,1,1,15,16,1,0,0,-18.07482,3.138574,-56.72916010668,5.693886,7.857076,31.89352,28.78418,,,,,,,,,,,,,,,,,,,,,,34.56221,-0.03073096,35,0,34.73025,-0.1268959
11401,2021/06/22 03:58:26,151941.4588,1.2506,1,15,16,1,0,0,-18.06428,3.132992,-56.59524472576,5.693886,7.858335,31.89352,28.78813,,,,,,,,,,,,,,,,,,,,,,34.56221,-0.03073096,35,0,34.73025,-0.1268959
11402,2021/06/22 03:58:26,151941.7091,1.5009,1,15,16,1,0,0,-18.05237,3.128046,-56.46864376902,5.693886,7.859591,31.89352,28.79206,,,,,,,,,,,,,,,,,,,,,,35.05914,-0.03073096,35,0,35.18506,-0.1268959
11403,2021/06/22 03:58:27,151941.9588,1.7506,1,15,16,1,0,0,-18.04723,3.123358,-56.36796019834,5.693886,7.860839,31.89352,28.79596,,-0.0187654495239258,,0.273811787366867,4.52960205078125,,,,,,,,,,,,,,,,,35.05914,-0.03073096,35,0,35.18506,-0.1268959
11404,2021/06/22 03:58:27,151942.2084,2.0002,1,15,16,1,0,0,-18.04755,3.118762,-56.2860131331,5.693886,7.862087,31.89352,28.79986,,,,,,,,,,,,,,,,,,,,,,35.05914,-0.03073096,35,0,35.18506,-0.1268959
11405,2021/06/22 03:58:27,151942.4588,2.2506,1,15,16,1,0,0,-18.05064,3.114055,-56.2106857452,5.693886,7.863341,31.89352,28.80376,,,,,,,,,,,,,,,,,,,,,,34.86186,0.09364128,35,0,35.25355,0.1635325
11406,2021/06/22 03:58:27,151942.7083,2.5001,1,15,16,1,0,0,-18.05401,3.110165,-56.15095001165,5.693886,7.86459,31.89352,28.80765,,,,,,,,,,,,,,,,,,,,,,34.86186,0.09364128,35,0,35.25355,0.1635325
11407,2021/06/22 03:58:28,151942.9588,2.7506,1,15,16,1,0,0,-18.05594,3.105874,-56.07947459156,5.693886,7.865846,31.89352,28.81155,,-0.0168682597577572,,0.301340490579605,3.48455309867859,,,,,,,,,,,,,,,,,34.86186,0.09364128,35,0,35.25355,0.1635325
11408,2021/06/22 03:58:28,151943.2091,3.0009,1,15,16,1,0,0,-18.05621,3.102212,-56.01419133652,5.693886,7.867099,31.89352,28.81544,,,,,,,,,,,,,,,,,,,,,,34.64171,-0.06879687,35,0,34.83072,-0.132134
11409,2021/06/22 03:58:28,151943.4596,3.2514,1,15,16,1,0,0,-18.05624,3.098185,-55.9415719244,5.693886,7.868355,31.89352,28.81934,,,,,,,,,,,,,,,,,,,,,,34.64171,-0.06879687,35,0,34.83072,-0.132134
11410,2021/06/22 03:58:28,151943.7091,3.5009,1,15,16,1,0,0,-18.05618,3.094441,-55.87378369538,5.693886,7.869604,31.89352,28.8232,,,,,,,,,,,,,,,,,,,,,,34.64171,-0.06879687,35,0,34.83072,-0.132134
11411,2021/06/22 03:58:29,151943.9586,3.7504,1,15,16,1,0,0,-18.05634,3.090652,-55.80586333368,5.693886,7.870846,31.89352,28.82704,,-0.0160058606415987,,0.327008903026581,3.11713290214539,,,,,,,,,,,,,,,,,35.0749,-0.06879687,35,0,35.04,-0.132134
11412,2021/06/22 03:58:29,151944.2084,4.0002,1,15,16,1,0,0,-18.05607,3.087051,-55.74000894957,5.693886,7.872104,31.89352,28.83093,,,,,,,,,,,,,,,,,,,,,,35.0749,-0.06879687,35,0,35.04,-0.132134
11413,2021/06/22 03:58:29,151944.4586,4.2504,1,15,16,1,0,0,-18.05607,3.083458,-55.67513349006,5.693886,7.873359,31.89352,28.8348,,,,,,,,,,,,,,,,,,,,,,35.0749,-0.06879687,35,0,35.04,-0.132134
11414,2021/06/22 03:58:29,151944.7092,4.501,1,15,16,1,0,0,-18.05612,3.079968,-55.61227180416,5.693886,7.874614,31.89352,28.83867,,,,,,,,,,,,,,,,,,,,,,35.13984,0.1556671,35,0,35.34962,0.1621568
11415,2021/06/22 03:58:30,151944.9596,4.7514,1,15,16,1,0,0,-18.05618,3.076529,-55.55036139922,5.693886,7.875868,31.89352,28.84253,,-0.014494189992547,,0.370178699493408,2.88137006759644,,,,,,,,,,,,,,,,,35.13984,0.1556671,35,0,35.34962,0.1621568
11416,2021/06/22 03:58:30,151945.209,5.0008,1,15,16,1,0,0,-18.05588,3.073401,-55.49295964788,5.693886,7.877116,31.89352,28.84637,,,,,,,,,,,,,,,,,,,,,,34.8242,-0.09863853,35,0,35.34962,0.1621568
11417,2021/06/22 03:58:30,151945.4588,5.2506,1,15,16,1,0,0,-18.05605,3.070042,-55.4328318541,5.693886,7.878367,31.89352,28.85021,,,,,,,,,,,,,,,,,,,,,,34.8242,-0.09863853,35,0,34.9362,-0.1291966
11418,2021/06/22 03:58:30,151945.7082,5.5,1,15,16,1,0,0,-18.05621,3.067036,-55.37904609356,5.693886,7.879618,31.89352,28.85405,,,,,,,,,,,,,,,,,,,,,,34.8242,-0.09863853,35,0,34.9362,-0.1291966
11419,2021/06/22 03:58:31,151945.9594,5.7512,1,15,16,1,0,0,-18.05634,3.063879,-55.32244094286,5.693886,7.880877,31.89352,28.85791,,-0.0116631798446178,,0.380149811506271,2.61217904090881,,,,,,,,,,,,,,,,,35.0873,-0.09863853,35,0,34.9265,-0.1291966
11420,2021/06/22 03:58:31,151946.2084,6.0002,1,15,16,1,0,0,-18.05614,3.060775,-55.2657819085,5.693886,7.882123,31.89352,28.86172,,,,,,,,,,,,,,,,,,,,,,35.0873,-0.09863853,35,0,34.9265,-0.1291966
11421,2021/06/22 03:58:31,151946.4595,6.2513,1,15,16,1,0,0,-18.05616,3.057843,-55.21290246288,5.693886,7.883381,31.89352,28.86557,,,,,,,,,,,,,,,,,,,,,,35.0873,-0.09863853,35,0,34.9265,-0.1291966
11422,2021/06/22 03:58:31,151946.7091,6.5009,1,15,16,1,0,0,-18.05603,3.054747,-55.15660347441,5.693886,7.884631,31.89352,28.86939,,,,,,,,,,,,,,,,,,,,,,35.48393,0.2061653,35,0,35.39314,0.1427948
11423,2021/06/22 03:58:32,151946.9588,6.7506,1,15,16,1,0,0,-18.05621,3.051974,-55.10708345854,5.693886,7.885881,31.89352,28.87321,,-0.0125947203487158,,0.402198612689972,2.36642289161682,,,,,,,,,,,,,,,,,35.48393,0.2061653,35,0,35.39314,0.1427948
11424,2021/06/22 03:58:32,151947.2083,7.0001,1,15,16,1,0,0,-18.05609,3.049039,-55.05372259751,5.693886,7.887132,31.89352,28.87703,,,,,,,,,,,,,,,,,,,,,,35.48393,0.2061653,35,0,35.39314,0.1427948
11425,2021/06/22 03:58:32,151947.4586,7.2504,1,15,16,1,0,0,-18.05631,3.046302,-55.00497326562,5.693886,7.88838,31.89352,28.88083,,,,,,,,,,,,,,,,,,,,,,35.17854,-0.095433,35,0,35.17162,-0.06922483
11426,2021/06/22 03:58:32,151947.7083,7.5001,1,15,16,1,0,0,-18.0562,3.043567,-54.9552544654,5.693886,7.889638,31.89352,28.88466,,,,,,,,,,,,,,,,,,,,,,35.17854,-0.095433,35,0,35.17162,-0.06922483
11427,2021/06/22 03:58:33,151947.9586,7.7504,1,15,16,1,0,0,-18.05622,3.040678,-54.90315091716,5.693886,7.890891,31.89352,28.88847,,-0.0110152596607804,,0.436905205249786,2.26616501808167,,,,,,,,,,,,,,,,,35.17854,-0.095433,35,0,35.17162,-0.06922483
11428,2021/06/22 03:58:33,151948.2084,8.0002,1,15,16,1,0,0,-18.05618,3.038123,-54.85689575014,5.693886,7.892143,31.89352,28.89228,,,,,,,,,,,,,,,,,,,,,,35.24629,-0.095433,35,0,34.84074,-0.06922483
11429,2021/06/22 03:58:33,151948.4588,8.2506,1,15,16,1,0,0,-18.05601,3.035616,-54.81111285216,5.693886,7.893397,31.89352,28.89609,,,,,,,,,,,,,,,,,,,,,,35.24629,-0.095433,35,0,34.84074,-0.06922483
11430,2021/06/22 03:58:33,151948.709,8.5008,1,15,16,1,0,0,-18.05627,3.032845,-54.76186818815,5.693886,7.89465,31.89352,28.89989,,,,,,,,,,,,,,,,,,,,,,35.24629,-0.095433,35,0,34.84074,-0.06922483
11431,2021/06/22 03:58:34,151948.9586,8.7504,1,15,16,1,0,0,-18.05614,3.030416,-54.71761555424,5.693886,7.895897,31.89352,28.90367,,-0.0100592197850347,,0.466106504201889,2.1088650226593,,,,,,,,,,,,,,,,,35.70658,0.1650107,35,0,35.32935,0.04929185
11432,2021/06/22 03:58:34,151949.2092,9.001,1,15,16,1,0,0,-18.05618,3.027547,-54.66593359046,5.693886,7.897156,31.89352,28.90748,,,,,,,,,,,,,,,,,,,,,,35.70658,0.1650107,35,0,35.32935,0.04929185
11433,2021/06/22 03:58:34,151949.4587,9.2505,1,15,16,1,0,0,-18.05632,3.025119,-54.62251670208,5.693886,7.898406,31.89352,28.91126,,,,,,,,,,,,,,,,,,,,,,35.70658,0.1650107,35,0,35.32935,0.04929185
11434,2021/06/22 03:58:34,151949.7083,9.5001,1,15,16,1,0,0,-18.05647,3.022633,-54.57808208551,5.693886,7.899656,31.89352,28.91504,,,,,,,,,,,,,,,,,,,,,,35.50149,-0.0640893,35,0,35.26394,-0.02044082
11435,2021/06/22 03:58:35,151949.9587,9.7505,1,15,16,1,0,0,-18.05641,3.020111,-54.53236246151,5.693886,7.900909,31.89352,28.91883,,-0.00989770237356424,,0.47745281457901,2.06598591804504,,,,,,,,,,,,,,,,,35.50149,-0.0640893,35,0,35.26394,-0.02044082
11436,2021/06/22 03:58:35,151950.2084,10.0002,1,15,16,1,0,0,-18.05628,3.017394,-54.48291093432,5.693886,7.902159,31.89352,28.9226,,,,,,,,,,,,,,,,,,,,,,35.45025,-0.0640893,35,0,35.26394,-0.02044082
11437,2021/06/22 03:58:35,151950.2097,10.0015,1,15,16,1,0,0,-18.05628,3.017394,-54.48291093432,5.693886,7.902166,31.89352,28.92262,,-0.010236400179565,0.0215674191713333,0.507602512836456,2.06598591804504,,,,,,,,,,,,,,,,,35.45025,-0.0640893,35,0,35.26394,-0.02044082
11438,2021/06/22 03:58:36,151951.2465,1,1,16,16,1,0,0,0,3.379578,0,5.693886,7.902187,31.89352,28.92269,,0.0232135094702244,,,,,,,,,,,,,,,,,,,,35.94094,0.1373267,35,0,35.2564,-0.002356768
11439,2021/06/22 03:58:37,151952.2466,2.0001,1,16,16,1,0,0,0,3.395318,0,5.693886,7.902187,31.89352,28.92269,,0.0140780499204993,,,,,,,,,,,,,,,,,,,,35.94004,-0.0002789497,35,0,35.41627,0.04995942
11440,2021/06/22 03:58:38,151953.2467,3.0002,1,16,16,1,0,0,0,3.405749,0,5.693886,7.902187,31.89352,28.92269,,0.00895801559090614,,,,,,,,,,,,,,,,,,,,36.04922,0.03411889,35,0,35.09919,-0.09908795
11441,2021/06/22 03:58:39,151954.2467,4.0002,1,16,16,1,0,0,0,3.413116,0,5.693886,7.902187,31.89352,28.92269,,0.00730928219854832,,,,,,,,,,,,,,,,,,,,36.18948,0.04383087,35,0,35.51928,0.1312768
11442,2021/06/22 03:58:40,151955.2466,5.0001,1,16,16,1,0,0,0,3.41898,0,5.693886,7.902187,31.89352,28.92269,,0.00575938913971186,,,,,,,,,,,,,,,,,,,,36.0043,-0.05786896,35,0,34.98424,-0.1671982
11443,2021/06/22 03:58:41,151956.2474,6.0009,1,16,16,1,0,0,0,3.423937,0,5.693886,7.902187,31.89352,28.92269,,0.00429841177538037,,,,,,,,,,,,,,,,,,,,36.3208,0.09890437,35,0,35.47611,0.1537085
11444,2021/06/22 03:58:42,151957.2467,7.0002,1,16,16,1,0,0,0,3.42803,0,5.693886,7.902187,31.89352,28.92269,,0.00374306505545974,,,,,,,,,,,,,,,,,,,,35.94918,0.09890437,35,0,35.21573,0.1537085
11445,2021/06/22 03:58:43,151958.2467,8.0002,1,16,16,1,0,0,0,3.431545,0,5.693886,7.902187,31.89352,28.92269,,0.00342679489403963,,,,,,,,,,,,,,,,,,,,36.37749,0.1256239,35,0,35.40013,0.1477301
11446,2021/06/22 03:58:44,151959.2476,9.0011,1,16,16,1,0,0,0,3.434999,0,5.693886,7.902187,31.89352,28.92269,,0.0032055510673672,,,,,,,,,,,,,,,,,,,,36.09109,0.1256239,35,0,35.28096,0.1477301
11447,2021/06/22 03:58:45,151960.2468,10.0003,1,16,16,1,0,0,0,3.437856,0,5.693886,7.902187,31.89352,28.92269,,0.00328424293547869,,,,,,,,,,,,,,,,,,,,36.37017,0.1307237,35,0,35.31592,0.1222587
11448,2021/06/22 03:58:46,151961.2475,11.001,1,16,16,1,0,0,0,3.440516,0,5.693886,7.902187,31.89352,28.92269,,0.00274668005295098,,,,,,,,,,,,,,,,,,,,36.26588,0.1307237,35,0,35.43507,0.1222587
11449,2021/06/22 03:58:47,151962.2467,12.0002,1,16,16,1,0,0,0,3.442744,0,5.693886,7.902187,31.89352,28.92269,,0.00237223599106073,,,,,,,,,,,,,,,,,,,,35.95667,-0.1292181,35,0,34.93652,-0.1185632
11450,2021/06/22 03:58:48,151963.2474,13.0009,1,16,16,1,0,0,0,3.445066,0,5.693886,7.902187,31.89352,28.92269,,0.00215838709846139,,,,,,,,,,,,,,,,,,,,36.365,0.109601,35,0,35.42955,0.07705688
11451,2021/06/22 03:58:49,151964.2467,14.0002,1,16,16,1,0,0,0,3.446707,0,5.693886,7.902187,31.89352,28.92269,,,,,,,,,,,,,,,,,,,,,,35.97012,-0.1053965,35,0,35.06889,-0.03569007
11452,2021/06/22 03:58:50,151965.2469,15.0004,1,16,16,1,0,0,0,3.448728,0,5.693886,7.902187,31.89352,28.92269,,0.00170143297873437,,,,,,,,,,,,,,,,,,,,36.45205,0.1076829,35,0,35.44689,-0.00571847
11453,2021/06/22 03:58:51,151966.2469,16.0004,1,16,16,1,0,0,0,3.450325,0,5.693886,7.902187,31.89352,28.92269,,0.00158958497922868,,,,,,,,,,,,,,,,,,,,36.03437,-0.08760452,35,0,35.06334,0.003983974
11454,2021/06/22 03:58:52,151967.2469,17.0004,1,16,16,1,0,0,0,3.45206,0,5.693886,7.902187,31.89352,28.92269,,0.00173883105162531,,,,,,,,,,,,,,,,,,,,36.19827,0.05121708,35,0,34.94783,-0.03609538
11455,2021/06/22 03:58:53,151968.2476,18.0011,1,16,16,1,0,0,0,3.453417,0,5.693886,7.902187,31.89352,28.92269,,0.00160100299399346,,,,,,,,,,,,,,,,,,,,36.16909,-0.009118319,35,0,35.17035,0.06953478
11456,2021/06/22 03:58:54,151969.2468,19.0003,1,16,16,1,0,0,0,3.454848,0,5.693886,7.902187,31.89352,28.92269,,,,,,,,,,,,,,,,,,,,,,36.10201,-0.02096295,35,0,34.87932,-0.09094596
11457,2021/06/22 03:58:55,151970.2468,20.0003,1,16,16,1,0,0,0,3.455709,0,5.693886,7.902187,31.89352,28.92269,,0.00149946694727987,,,,,,,,,,,,,,,,,,,,36.25801,0.04875064,35,0,35.28043,0.1253462
11458,2021/06/22 03:58:56,151971.2469,21.0004,1,16,16,1,0,0,0,3.457017,0,5.693886,7.902187,31.89352,28.92269,,0.0016798039432615,,,,,,,,,,,,,,,,,,,,36.09145,-0.05205154,35,0,34.87572,-0.1264691
11459,2021/06/22 03:58:57,151972.2467,22.0002,1,16,16,1,0,0,0,3.458211,0,5.693886,7.902187,31.89352,28.92269,,0.00135100504849106,,,,,,,,,,,,,,,,,,,,36.41383,-0.05205154,35,0,35.28977,-0.1264691
11460,2021/06/22 03:58:58,151973.2469,23.0004,1,16,16,1,0,0,0,3.459142,0,5.693886,7.902187,31.89352,28.92269,,,,,,,,,,,,,,,,,,,,,,36.04992,-0.08795261,35,0,34.96001,-0.1449335
11461,2021/06/22 03:58:59,151974.2469,24.0004,1,16,16,1,0,0,0,3.460073,0,5.693886,7.902187,31.89352,28.92269,,0.000892474723514169,,,,,,,,,,,,,,,,,,,,36.39806,-0.08795261,35,0,35.13416,-0.1449335
11462,2021/06/22 03:59:00,151975.2469,25.0004,1,16,16,1,0,0,0,3.460818,0,5.693886,7.902187,31.89352,28.92269,,,,,,,,,,,,,,,,,,,,,,36.00126,-0.124675,35,0,34.99518,-0.1358497
11463,2021/06/22 03:59:01,151976.2468,26.0003,1,16,16,1,0,0,0,3.461872,0,5.693886,7.902187,31.89352,28.92269,,0.000975014292635024,,,,,,,,,,,,,,,,,,,,36.33903,-0.124675,35,0,35.11692,-0.1358497
11464,2021/06/22 03:59:02,151977.247,27.0005,1,16,16,1,0,0,0,3.462641,0,5.693886,7.902187,31.89352,28.92269,,,,,,,,,,,,,,,,,,,,,,36.44172,0.1376426,35,0,35.45052,0.142293
11465,2021/06/22 03:59:03,151978.2469,28.0004,1,16,16,1,0,0,0,3.463017,0,5.693886,7.902187,31.89352,28.92269,,0.000753411382902414,,,,,,,,,,,,,,,,,,,,36.18698,-0.1281381,35,0,34.9575,-0.1065409
11466,2021/06/22 03:59:04,151979.2468,29.0003,1,16,16,1,0,0,0,3.463931,0,5.693886,7.902187,31.89352,28.92269,,,,,,,,,,,,,,,,,,,,,,36.53306,0.1566827,35,0,35.43723,0.1023889
11467,2021/06/22 03:59:05,151980.2468,30.0003,1,16,16,1,0,0,0,3.464747,0,5.693886,7.902187,31.89352,28.92269,,,,,,,,,,,,,,,,,,,,,,36.11364,-0.1192129,35,0,34.94694,-0.06703496
11468,2021/06/22 03:59:06,151981.2477,31.0012,1,16,16,1,0,0,0,3.465413,0,5.693886,7.902187,31.89352,28.92269,,0.000667772488668561,,,,,,,,,,,,,,,,,,,,36.46568,0.09815693,35,0,35.34175,0.03719687
11469,2021/06/22 03:59:07,151982.2469,32.0004,1,16,16,1,0,0,0,3.46591,0,5.693886,7.902187,31.89352,28.92269,,,,,,,,,,,,,,,,,,,,,,36.18666,-0.08719325,35,0,35.28583,-0.01747489
11470,2021/06/22 03:59:08,151983.2469,33.0004,1,16,16,1,0,0,0,3.466481,0,5.693886,7.902187,31.89352,28.92269,,,,,,,,,,,,,,,,,,,,,,36.44456,0.08059263,35,0,35.29262,0.002123117
11471,2021/06/22 03:59:09,151984.2478,34.0013,1,16,16,1,0,0,0,3.466908,0,5.693886,7.902187,31.89352,28.92269,,0.000519258726853877,,,,,,,,,,,,,,,,,,,,36.29559,-0.04655123,35,0,35.39495,0.03197908
11472,2021/06/22 03:59:10,151985.2469,35.0004,1,16,16,1,0,0,0,3.467459,0,5.693886,7.902187,31.89352,28.92269,,,,,,,,,,,,,,,,,,,,,,36.32473,0.009105206,35,0,34.90586,0.03197908
11473,2021/06/22 03:59:11,151986.2471,36.0006,1,16,16,1,0,0,0,3.467896,0,5.693886,7.902187,31.89352,28.92269,,,,,,,,,,,,,,,,,,,,,,36.38052,0.01743555,35,0,35.45908,0.1157737
11474,2021/06/22 03:59:12,151987.247,37.0005,1,16,16,1,0,0,0,3.468432,0,5.693886,7.902187,31.89352,28.92269,,0.000426050595706329,,,,,,,,,,,,,,,,,,,,35.94792,0.01743555,35,0,35.00467,0.1157737
11475,2021/06/22 03:59:13,151988.2469,38.0004,1,16,16,1,0,0,0,3.468479,0,5.693886,7.902187,31.89352,28.92269,,,,,,,,,,,,,,,,,,,,,,36.45153,0.08182764,35,0,35.39047,0.1432002
11476,2021/06/22 03:59:14,151989.247,39.0005,1,16,16,1,0,0,0,3.469028,0,5.693886,7.902187,31.89352,28.92269,,,,,,,,,,,,,,,,,,,,,,36.04598,0.08182764,35,0,35.15188,0.1432002
11477,2021/06/22 03:59:15,151990.247,40.0005,1,16,16,1,0,0,0,3.469462,0,5.693886,7.902187,31.89352,28.92269,,0.000439711904618889,,,,,,,,,,,,,,,,,,,,36.45547,0.1157689,35,0,34.90425,-0.1519442
11478,2021/06/22 03:59:15,151990.2485,40.002,1,16,16,1,0,0,0,3.469462,0,5.693886,7.902187,31.89352,28.92269,,0.000439711904618889,0.0215674191713333,0,0,,,,,,,,,,,,,,,,,36.45547,0.1157689,35,0,34.90425,-0.1519442
11479,2021/06/22 03:59:15,151990.5361,0.2508,1,17,16,1,0,0,3.60939,3.534924,12.75891933636,5.694122,7.902354,31.89436,28.92327,,0.0794117227196693,,0.00121103902347386,825.737487792969,,,,,,,,,,,,,,,,,36.45547,0.1157689,35,0,35.39441,0.1531768
11480,2021/06/22 03:59:16,151990.7864,0.5011,1,17,16,1,0,0,3.609329,3.537045,12.766359092805,5.694373,7.902354,31.89524,28.92327,,0.0153503902256489,,,,,,,,,,,,,,,,,,,,36.45547,0.1157689,35,0,35.39441,0.1531768
11481,2021/06/22 03:59:16,151991.0366,0.7513,1,17,16,1,0,0,3.609482,3.538682,12.772808982724,5.694623,7.902354,31.89613,28.92327,,,,,,,,,,,,,,,,,,,,,,36.01309,0.1157689,35,0,35.15389,0.1531768
11482,2021/06/22 03:59:16,151991.2862,1.0009,1,17,16,1,0,0,3.609001,3.540237,12.776718873237,5.694873,7.902354,31.89701,28.92327,,,,,,,,,,,,,,,,,,,,,,36.01309,0.1157689,35,0,35.15389,0.1531768
11483,2021/06/22 03:59:16,151991.536,1.2507,1,17,16,1,0,0,3.608185,3.541519,12.778455733015,5.695123,7.902354,31.8979,28.92327,,,,,,,,,,,,,,,,,,,,,,36.01309,0.1157689,35,0,35.15389,0.1531768
11484,2021/06/22 03:59:17,151991.7855,1.5002,1,17,16,1,0,0,3.607582,3.54277,12.78083328214,5.695373,7.902354,31.89878,28.92327,,0.00553048122674227,,0.184275195002556,7.45441579818726,,,,,,,,,,,,,,,,,36.00071,-0.1421106,35,0,34.87572,-0.1620901
11485,2021/06/22 03:59:17,151992.0362,1.7509,1,17,16,1,0,0,3.607384,3.543628,12.783226949152,5.695623,7.902354,31.89967,28.92327,,,,,,,,,,,,,,,,,,,,,,36.00071,-0.1421106,35,0,34.87572,-0.1620901
11486,2021/06/22 03:59:17,151992.2857,2.0004,1,17,16,1,0,0,3.607666,3.544732,12.788209115512,5.695873,7.902354,31.90056,28.92327,,,,,,,,,,,,,,,,,,,,,,36.00071,-0.1421106,35,0,34.87572,-0.1620901
11487,2021/06/22 03:59:17,151992.5369,2.2516,1,17,16,1,0,0,3.607895,3.545648,12.79232569096,5.696124,7.902354,31.90145,28.92327,,,,,,,,,,,,,,,,,,,,,,36.43667,0.136236,35,0,35.35461,0.1496518
11488,2021/06/22 03:59:18,151992.7857,2.5004,1,17,16,1,0,0,3.608322,3.54664,12.79741913808,5.696373,7.902354,31.90233,28.92327,,0.0041168718598783,,,,,,,,,,,,,,,,,,,,36.43667,0.136236,35,0,35.35461,0.1496518
11489,2021/06/22 03:59:18,151993.0368,2.7515,1,17,16,1,0,0,3.608337,3.547433,12.800333748921,5.696625,7.902354,31.90322,28.92327,,,,,,,,,,,,,,,,,,,,,,36.43667,0.136236,35,0,35.35461,0.1496518
11490,2021/06/22 03:59:18,151993.2857,3.0004,1,17,16,1,0,0,3.607971,3.548305,12.802181539155,5.696874,7.902354,31.90411,28.92327,,,,,,,,,,,,,,,,,,,,,,36.17679,0.136236,35,0,35.31788,0.1496518
11491,2021/06/22 03:59:18,151993.5369,3.2516,1,17,16,1,0,0,3.60775,3.549095,12.80424748625,5.697125,7.902354,31.905,28.92327,,,,,,,,,,,,,,,,,,,,,,36.17679,0.136236,35,0,35.31788,0.1496518
11492,2021/06/22 03:59:19,151993.7854,3.5001,1,17,16,1,0,0,3.608017,3.549662,12.807240840254,5.697373,7.902354,31.90588,28.92327,,0.00395356677472591,,0.267269313335419,,,,,,,,,,,,,,,,,,36.17679,0.136236,35,0,35.31788,0.1496518
11493,2021/06/22 03:59:19,151994.036,3.7507,1,17,16,1,0,0,3.608093,3.550635,12.811021289055,5.697625,7.902354,31.90677,28.92327,,,,,,,,,,,,,,,,,,,,,,35.95883,-0.1493239,35,0,34.84074,-0.1605844
11494,2021/06/22 03:59:19,151994.2865,4.0012,1,17,16,1,0,0,3.607956,3.551208,12.812602210848,5.697875,7.902354,31.90766,28.92327,,,,,,,,,,,,,,,,,,,,,,35.95883,-0.1493239,35,0,34.84074,-0.1605844
11495,2021/06/22 03:59:19,151994.536,4.2507,1,17,16,1,0,0,3.607941,3.551909,12.815078109369,5.698125,7.902354,31.90855,28.92327,,,,,,,,,,,,,,,,,,,,,,36.33564,0.1177526,35,0,34.84074,-0.1605844
11496,2021/06/22 03:59:20,151994.7864,4.5011,1,17,16,1,0,0,3.608124,3.552508,12.817889374992,5.698376,7.902354,31.90944,28.92327,,0.00280461111105978,,,3.3744170665741,,,,,,,,,,,,,,,,,36.33564,0.1177526,35,0,35.22539,0.1202023
11497,2021/06/22 03:59:20,151995.0358,4.7505,1,17,16,1,0,0,3.608284,3.553203,12.820965533652,5.698625,7.902354,31.91032,28.92327,,,,,,,,,,,,,,,,,,,,,,36.33564,0.1177526,35,0,35.22539,0.1202023
11498,2021/06/22 03:59:20,151995.2863,5.001,1,17,16,1,0,0,3.607826,3.553666,12.821008590116,5.698876,7.902354,31.91122,28.92327,,,,,,,,,,,,,,,,,,,,,,36.27355,0.1177526,35,0,35.44276,0.1202023
11499,2021/06/22 03:59:20,151995.5353,5.25,1,17,16,1,0,0,3.607582,3.554343,12.822583828626,5.699125,7.902354,31.9121,28.92327,,,,,,,,,,,,,,,,,,,,,,36.27355,0.1177526,35,0,35.44276,0.1202023
11500,2021/06/22 03:59:21,151995.7865,5.5012,1,17,16,1,0,0,3.607544,3.554874,12.824364369456,5.699377,7.902354,31.91299,28.92327,,0.00311724003404379,,0.338605791330338,,,,,,,,,,,,,,,,,,36.27355,0.1177526,35,0,35.44276,0.1202023
11501,2021/06/22 03:59:21,151996.0368,5.7515,1,17,16,1,0,0,3.607857,3.555518,12.827800504926,5.699627,7.902354,31.91389,28.92327,,,,,,,,,,,,,,,,,,,,,,35.886,-0.140512,35,0,34.88669,-0.1058435
11502,2021/06/22 03:59:21,151996.2855,6.0002,1,17,16,1,0,0,3.607933,3.555863,12.829315461179,5.699876,7.902354,31.91477,28.92327,,,,,,,,,,,,,,,,,,,,,,35.886,-0.140512,35,0,34.88669,-0.1058435
11503,2021/06/22 03:59:21,151996.536,6.2507,1,17,16,1,0,0,3.607941,3.556581,12.831934409721,5.700127,7.902354,31.91566,28.92327,,,,,,,,,,,,,,,,,,,,,,35.886,-0.140512,35,0,34.88669,-0.1058435
11504,2021/06/22 03:59:22,151996.7857,6.5004,1,17,16,1,0,0,3.607704,3.556919,12.832310903976,5.700377,7.902354,31.91655,28.92327,,0.002152802888304,,,,,,,,,,,,,,,,,,,,36.32508,0.1372111,35,0,35.22179,0.1047194
11505,2021/06/22 03:59:22,151997.0369,6.7516,1,17,16,1,0,0,3.607613,3.55747,12.83397501911,5.700629,7.902354,31.91745,28.92327,,,,,,,,,,,,,,,,,,,,,,36.32508,0.1372111,35,0,35.22179,0.1047194
11506,2021/06/22 03:59:22,151997.2855,7.0002,1,17,16,1,0,0,3.607544,3.55775,12.834739666,5.700878,7.902354,31.91833,28.92327,,,,,,,,,,,,,,,,,,,,,,36.32508,0.1372111,35,0,35.22179,0.1047194
11507,2021/06/22 03:59:22,151997.5353,7.25,1,17,16,1,0,0,3.607544,3.558458,12.837293807152,5.701128,7.902354,31.91922,28.92327,,,,,,,,,,,,,,,,,,,,,,36.25551,0.1372111,35,0,35.40372,0.1047194
11508,2021/06/22 03:59:23,151997.7858,7.5005,1,17,16,1,0,0,3.607803,3.558553,12.838558189059,5.701378,7.902354,31.92011,28.92327,,0.0020315560977906,,0.468821495771408,,,,,,,,,,,,,,,,,,36.25551,0.1372111,35,0,35.40372,0.1047194
11509,2021/06/22 03:59:23,151998.037,7.7517,1,17,16,1,0,0,3.607941,3.559283,12.841683066303,5.70163,7.902354,31.92101,28.92327,,,,,,,,,,,,,,,,,,,,,,36.25551,0.1372111,35,0,35.40372,0.1047194
11510,2021/06/22 03:59:23,151998.2866,8.0013,1,17,16,1,0,0,3.608093,3.559562,12.843230735266,5.70188,7.902354,31.9219,28.92327,,,,,,,,,,,,,,,,,,,,,,36.00052,-0.1014233,35,0,35.01542,-0.06449103
11511,2021/06/22 03:59:23,151998.5362,8.2509,1,17,16,1,0,0,3.607666,3.559895,12.84291215507,5.702129,7.902354,31.92279,28.92327,,,,,,,,,,,,,,,,,,,,,,36.00052,-0.1014233,35,0,35.01542,-0.06449103
11512,2021/06/22 03:59:24,151998.7864,8.5011,1,17,16,1,0,0,3.607384,3.560588,12.844408181792,5.702379,7.902354,31.92368,28.92327,,0.00204644608311355,,,,,,,,,,,,,,,,,,,,36.00052,-0.1014233,35,0,35.01542,-0.06449103
11513,2021/06/22 03:59:24,151999.0354,8.7501,1,17,16,1,0,0,3.607544,3.561147,12.846994492968,5.702628,7.902354,31.92456,28.92327,,,,,,,,,,,,,,,,,,,,,,36.25408,0.07923722,35,0,35.0947,0.02477646
11514,2021/06/22 03:59:24,151999.2857,9.0004,1,17,16,1,0,0,3.607864,3.56132,12.84875822048,5.702879,7.902354,31.92546,28.92327,,,,,,,,,,,,,,,,,,,,,,36.25408,0.07923722,35,0,35.0947,0.02477646
11515,2021/06/22 03:59:24,151999.5361,9.2508,1,17,16,1,0,0,3.607979,3.561793,12.850874346347,5.703129,7.902354,31.92635,28.92327,,,,,,,,,,,,,,,,,,,,,,36.36173,0.07923722,35,0,35.0947,0.02477646
11516,2021/06/22 03:59:25,151999.7858,9.5005,1,17,16,1,0,0,3.607704,3.562126,12.851096218704,5.703379,7.902354,31.92724,28.92327,,0.00166437204461545,,,,,,,,,,,,,,,,,,,,36.36173,0.07923722,35,0,35.51013,0.02477646
11517,2021/06/22 03:59:25,152000.037,9.7517,1,17,16,1,0,0,3.607559,3.562257,12.851052300663,5.703631,7.902354,31.92814,28.92327,,,,,,,,,,,,,,,,,,,,,,36.36173,0.07923722,35,0,35.51013,0.02477646
11518,2021/06/22 03:59:25,152000.2857,10.0004,1,17,16,1,0,0,3.607391,3.562923,12.852856363893,5.70388,7.902354,31.92902,28.92327,,,,,,,,,,,,,,,,,,,,,,35.99624,-0.08057475,35,0,35.15798,0.01977444
11519,2021/06/22 03:59:25,152000.2871,10.0018,1,17,16,1,0,0,3.607391,3.562923,12.852856363893,5.703881,7.902354,31.92903,28.92327,,0.00172381196171045,0.0215674191713333,0.581807911396027,1.86901795864105,,,,,,,,,,,,,,,,,35.99624,-0.08057475,35,0,35.15798,0.01977444
11520,2021/06/22 03:59:26,152001.3247,1,1,18,16,1,0,0,0,3.495184,0,5.703886,7.902354,31.92904,28.92327,,-0.00809610262513161,,,,,,,,,,,,,,,,,,,,36.16284,0.05206227,35,0,35.08717,-0.02212882
11521,2021/06/22 03:59:27,152002.3256,2.0009,1,18,16,1,0,0,0,3.493745,0,5.703886,7.902354,31.92904,28.92327,,-0.00347716989926994,,,,,,,,,,,,,,,,,,,,36.39271,0.05206227,35,0,35.52019,-0.02212882
11522,2021/06/22 03:59:28,152003.3249,3.0002,1,18,16,1,0,0,0,3.492499,0,5.703886,7.902354,31.92904,28.92327,,-0.00187232694588602,,,,,,,,,,,,,,,,,,,,36.0596,0.02276301,35,0,34.9907,-0.05367875
11523,2021/06/22 03:59:29,152004.3249,4.0002,1,18,16,1,0,0,0,3.491671,0,5.703886,7.902354,31.92904,28.92327,,-0.00103168201167136,,,,,,,,,,,,,,,,,,,,36.41271,0.02276301,35,0,35.48434,-0.05367875
11524,2021/06/22 03:59:30,152005.325,5.0003,1,18,16,1,0,0,0,3.49092,0,5.703886,7.902354,31.92904,28.92327,,,,,,,,,,,,,,,,,,,,,,35.93025,-0.03057599,35,0,34.88205,-0.1311541
11525,2021/06/22 03:59:31,152006.3248,6.0001,1,18,16,1,0,0,0,3.490472,0,5.703886,7.902354,31.92904,28.92327,,,,,,,,,,,,,,,,,,,,,,36.37482,-0.03057599,35,0,35.39047,-0.1311541
11526,2021/06/22 03:59:32,152007.3259,7.0012,1,18,16,1,0,0,0,3.489925,0,5.703886,7.902354,31.92904,28.92327,,-0.000790408172179013,,,,,,,,,,,,,,,,,,,,36.0569,0.03957868,35,0,35.33758,0.1423538
11527,2021/06/22 03:59:33,152008.3248,8.0001,1,18,16,1,0,0,0,3.489486,0,5.703886,7.902354,31.92904,28.92327,,,,,,,,,,,,,,,,,,,,,,36.35263,-0.05626082,35,0,35.31232,-0.1372075
11528,2021/06/22 03:59:34,152009.3257,9.001,1,18,16,1,0,0,0,3.489116,0,5.703886,7.902354,31.92904,28.92327,,,,,,,,,,,,,,,,,,,,,,36.14191,0.08282542,35,0,35.40175,0.1572609
11529,2021/06/22 03:59:35,152010.3248,10.0001,1,18,16,1,0,0,0,3.488813,0,5.703886,7.902354,31.92904,28.92327,,-0.000393582013202831,,,,,,,,,,,,,,,,,,,,36.33241,-0.08842707,35,0,35.28506,-0.1650608
11530,2021/06/22 03:59:36,152011.325,11.0003,1,18,16,1,0,0,0,3.48841,0,5.703886,7.902354,31.92904,28.92327,,,,,,,,,,,,,,,,,,,,,,36.19592,0.1053059,35,0,35.42789,0.1732302
11531,2021/06/22 03:59:37,152012.3249,12.0002,1,18,16,1,0,0,0,3.488239,0,5.703886,7.902354,31.92904,28.92327,,,,,,,,,,,,,,,,,,,,,,35.8754,-0.1001608,35,0,34.93203,-0.154959
11532,2021/06/22 03:59:38,152013.3248,13.0001,1,18,16,1,0,0,0,3.487862,0,5.703886,7.902354,31.92904,28.92327,,,,,,,,,,,,,,,,,,,,,,36.24834,0.1165414,35,0,35.50834,0.180099
11533,2021/06/22 03:59:39,152014.325,14.0003,1,18,16,1,0,0,0,3.487837,0,5.703886,7.902354,31.92904,28.92327,,,,,,,,,,,,,,,,,,,,,,35.8192,-0.1341057,35,0,34.99464,-0.1605332
11534,2021/06/22 03:59:40,152015.3251,15.0004,1,18,16,1,0,0,0,3.487378,0,5.703886,7.902354,31.92904,28.92327,,-0.000272413511993364,,,,,,,,,,,,,,,,,,,,36.29933,0.1500404,35,0,35.48954,0.1546586
11535,2021/06/22 03:59:41,152016.3259,16.0012,1,18,16,1,0,0,0,3.487378,0,5.703886,7.902354,31.92904,28.92327,,,,,,,,,,,,,,,,,,,,,,35.86325,-0.1362729,35,0,35.12268,-0.114646
