Repository: HVES-Battery-Testing-Consortium/LG-HG2

# Battery Testing Consortium (BTC)
The Battery Testing Consortium (BTC) has been developed within the High Voltage and Energy Storage Lab at Oxford Brookes University to provide accurate and comprehensive cell data to Formula Student Electric teams. Through the BTC, we aim to provide FS teams with information for improved and informed decisions for cell selection, pack architecture design, thermal cooling requirements, and end of life predictions. A range of tests are completed to provide a comprehensive electrochemical lithium-ion characterisation for modelling, validation, and battery management parameterisation.

File: Data/Round1/LG_HG2/Package 1/210620_FSD_HPPC_EIS_LGHG2_1_35C/210620_FSD_HPPC_EIS_LGHG2_1_35C_Channel_3_Wb_1.CSV (part 62 of 63)
Data_Point,Date_Time,Test_Time(s),Step_Time(s),Cycle_Index,Step_Index,TC_Counter1,TC_Counter2,TC_Counter3,TC_Counter4,Current(A),Voltage(V),Power(W),Charge_Capacity(Ah),Discharge_Capacity(Ah),Charge_Energy(Wh),Discharge_Energy(Wh),ACR(Ohm),dV/dt(V/s),Internal_Resistance(Ohm),dQ/dV(Ah/V),dV/dQ(V/Ah),MetaCode_MV_UD1,MetaCode_MV_UD2,MetaCode_MV_UD3,MetaCode_MV_UD4,MetaCode_MV_UD5,MetaCode_MV_UD6,MetaCode_MV_UD7,MetaCode_MV_UD8,MetaCode_MV_UD9,MetaCode_MV_UD10,MetaCode_MV_UD11,MetaCode_MV_UD12,MetaCode_MV_UD13,MetaCode_MV_UD14,MetaCode_MV_UD15,MetaCode_MV_UD16,Aux_Temperature_1(C),Aux_dT/dt_1(C),Aux_Temperature_2(C),Aux_dT/dt_2(C),Aux_Temperature_3(C),Aux_dT/dt_3(C)
11932,2021/06/22 05:29:49,157423.7593,40.002,1,16,18,1,0,0,0,3.283611,0,5.713953,8.193367,31.96436,29.86224,,0.000663782411720604,0.0215674191713333,0,0,,,,,,,,,,,,,,,,,36.73856,0.007662773,35,0,35.39865,0.07102132
11933,2021/06/22 05:29:49,157424.0484,0.2505,1,17,18,1,0,0,3.609367,3.354447,12.107430305049,5.714189,8.193545,31.96515,29.86282,,0.0985400900244713,,0.00107560597825795,929.708618164063,,,,,,,,,,,,,,,,,36.73856,0.007662773,35,0,35.39865,0.07102132
11934,2021/06/22 05:29:49,157424.2981,0.5002,1,17,18,1,0,0,3.60952,3.357793,12.12002098936,5.714439,8.193545,31.96599,29.86282,,,,,,,,,,,,,,,,,,,,,,36.44787,-0.1450038,35,0,35.14214,-0.119189
11935,2021/06/22 05:29:49,157424.5484,0.7505,1,17,18,1,0,0,3.609558,3.360443,12.129713914194,5.71469,8.193545,31.96684,29.86282,,,,,,,,,,,,,,,,,,,,,,36.44787,-0.1450038,35,0,35.14214,-0.119189
11936,2021/06/22 05:29:50,157424.7981,1.0002,1,17,18,1,0,0,3.608627,3.362711,12.134769707797,5.71494,8.193545,31.96767,29.86282,,0.0101753696799278,,0.0912436321377754,15.0757102966309,,,,,,,,,,,,,,,,,36.44787,-0.1450038,35,0,35.14214,-0.119189
11937,2021/06/22 05:29:50,157425.0493,1.2514,1,17,18,1,0,0,3.607025,3.364697,12.136546196425,5.715191,8.193545,31.96852,29.86282,,,,,,,,,,,,,,,,,,,,,,36.48062,0.01023412,35,0,34.94419,-0.06186008
11938,2021/06/22 05:29:50,157425.2987,1.5008,1,17,18,1,0,0,3.605423,3.366588,12.137973806724,5.715441,8.193545,31.96936,29.86282,,,,,,,,,,,,,,,,,,,,,,36.48062,0.01023412,35,0,34.94419,-0.06186008
11939,2021/06/22 05:29:50,157425.5486,1.7507,1,17,18,1,0,0,3.60508,3.368378,12.14327216024,5.715691,8.193545,31.9702,29.86282,,,,,,,,,,,,,,,,,,,,,,36.67583,0.01023412,35,0,34.94419,-0.06186008
11940,2021/06/22 05:29:51,157425.7981,2.0002,1,17,18,1,0,0,3.605576,3.370257,12.151717753032,5.71594,8.193545,31.97104,29.86282,,0.00737019581720233,,0.119871400296688,,,,,,,,,,,,,,,,,,36.67583,0.01023412,35,0,35.04211,-0.06186008
11941,2021/06/22 05:29:51,157426.0483,2.2504,1,17,18,1,0,0,3.606239,3.371754,12.159350773206,5.71619,8.193545,31.97189,29.86282,,,,,,,,,,,,,,,,,,,,,,36.67583,0.01023412,35,0,35.04211,-0.06186008
11942,2021/06/22 05:29:51,157426.299,2.5011,1,17,18,1,0,0,3.606049,3.373309,12.164317546141,5.716441,8.193545,31.97273,29.86282,,,,,,,,,,,,,,,,,,,,,,36.86578,0.1203609,35,0,35.04211,-0.06186008
11943,2021/06/22 05:29:51,157426.5484,2.7505,1,17,18,1,0,0,3.605675,3.374722,12.16815074735,5.716691,8.193545,31.97357,29.86282,,,,,,,,,,,,,,,,,,,,,,36.86578,0.1203609,35,0,35.34453,0.1251066
11944,2021/06/22 05:29:52,157426.7988,3.0009,1,17,18,1,0,0,3.605179,3.376506,12.172908524574,5.716941,8.193545,31.97442,29.86282,,0.00563936214894056,,0.150945201516151,7.56252193450928,,,,,,,,,,,,,,,,,36.86578,0.1203609,35,0,35.34453,0.1251066
11945,2021/06/22 05:29:52,157427.0484,3.2505,1,17,18,1,0,0,3.605171,3.377656,12.177027459176,5.717191,8.193545,31.97526,29.86282,,,,,,,,,,,,,,,,,,,,,,36.78947,-0.02384543,35,0,35.47765,0.04159808
11946,2021/06/22 05:29:52,157427.2989,3.501,1,17,18,1,0,0,3.605286,3.379266,12.183220400076,5.717442,8.193545,31.97611,29.86282,,,,,,,,,,,,,,,,,,,,,,36.78947,-0.02384543,35,0,35.47765,0.04159808
11947,2021/06/22 05:29:52,157427.5486,3.7507,1,17,18,1,0,0,3.605331,3.380535,12.187947632085,5.717691,8.193545,31.97695,29.86282,,,,,,,,,,,,,,,,,,,,,,36.78947,-0.02384543,35,0,35.47765,0.04159808
11948,2021/06/22 05:29:53,157427.7981,4.0002,1,17,18,1,0,0,3.6054,3.381972,12.1933618488,5.717941,8.193545,31.9778,29.86282,,0.00552778597921133,,0.186013594269753,5.95074987411499,,,,,,,,,,,,,,,,,36.52639,-0.02384543,35,0,35.27679,0.04159808
11949,2021/06/22 05:29:53,157428.0493,4.2514,1,17,18,1,0,0,3.605156,3.383266,12.197201719496,5.718192,8.193545,31.97865,29.86282,,,,,,,,,,,,,,,,,,,,,,36.52639,-0.02384543,35,0,35.27679,0.04159808
11950,2021/06/22 05:29:53,157428.299,4.5011,1,17,18,1,0,0,3.605331,3.384832,12.203439739392,5.718442,8.193545,31.97949,29.86282,,,,,,,,,,,,,,,,,,,,,,36.52639,-0.02384543,35,0,35.27679,0.04159808
11951,2021/06/22 05:29:53,157428.5485,4.7506,1,17,18,1,0,0,3.605324,3.385676,12.206458939024,5.718691,8.193545,31.98034,29.86282,,,,,,,,,,,,,,,,,,,,,,36.38907,-0.1251245,35,0,34.99926,-0.1494956
11952,2021/06/22 05:29:54,157428.798,5.0001,1,17,18,1,0,0,3.60537,3.387049,12.21156485313,5.718941,8.193545,31.98118,29.86282,,0.00509025622159243,,0.194391995668411,,,,,,,,,,,,,,,,,,36.38907,-0.1251245,35,0,34.99926,-0.1494956
11953,2021/06/22 05:29:54,157429.0485,5.2506,1,17,18,1,0,0,3.605103,3.38821,12.21484603563,5.719192,8.193545,31.98203,29.86282,,,,,,,,,,,,,,,,,,,,,,36.38907,-0.1251245,35,0,34.99926,-0.1494956
11954,2021/06/22 05:29:54,157429.2981,5.5002,1,17,18,1,0,0,3.605103,3.389555,12.219694899165,5.719441,8.193545,31.98288,29.86282,,,,,,,,,,,,,,,,,,,,,,36.53944,0.04699111,35,0,35.0032,0.001232624
11955,2021/06/22 05:29:54,157429.5492,5.7513,1,17,18,1,0,0,3.605064,3.391006,12.224793654384,5.719693,8.193545,31.98373,29.86282,,,,,,,,,,,,,,,,,,,,,,36.53944,0.04699111,35,0,35.0032,0.001232624
11956,2021/06/22 05:29:55,157429.7989,6.001,1,17,18,1,0,0,3.605209,3.391976,12.228782402984,5.719942,8.193545,31.98458,29.86282,,0.00503179198130965,,0.186828702688217,5.24063920974731,,,,,,,,,,,,,,,,,36.53944,0.04699111,35,0,35.0032,0.001232624
11957,2021/06/22 05:29:55,157430.0482,6.2503,1,17,18,1,0,0,3.605324,3.39298,12.23279222552,5.720191,8.193545,31.98542,29.86282,,,,,,,,,,,,,,,,,,,,,,36.74913,0.04699111,35,0,35.2415,0.001232624
11958,2021/06/22 05:29:55,157430.2987,6.5008,1,17,18,1,0,0,3.605194,3.394298,12.237102783812,5.720442,8.193545,31.98627,29.86282,,,,,,,,,,,,,,,,,,,,,,36.74913,0.04699111,35,0,35.2415,0.001232624
11959,2021/06/22 05:29:55,157430.5485,6.7506,1,17,18,1,0,0,3.605003,3.395244,12.239864805732,5.720692,8.193545,31.98712,29.86282,,,,,,,,,,,,,,,,,,,,,,36.89128,0.04699111,35,0,35.2415,0.001232624
11960,2021/06/22 05:29:56,157430.7981,7.0002,1,17,18,1,0,0,3.605133,3.396728,12.245656204824,5.720941,8.193545,31.98797,29.86282,,0.00387317198328674,,0.235372304916382,,,,,,,,,,,,,,,,,,36.89128,0.1099503,35,0,35.50988,0.1583362
11961,2021/06/22 05:29:56,157431.0486,7.2507,1,17,18,1,0,0,3.605209,3.397406,12.248358687854,5.721191,8.193545,31.98882,29.86282,,,,,,,,,,,,,,,,,,,,,,36.89128,0.1099503,35,0,35.50988,0.1583362
11962,2021/06/22 05:29:56,157431.2982,7.5003,1,17,18,1,0,0,3.605408,3.398663,12.253566769504,5.721441,8.193545,31.98967,29.86282,,,,,,,,,,,,,,,,,,,,,,36.60241,-0.09027362,35,0,35.50988,0.1583362
11963,2021/06/22 05:29:56,157431.5486,7.7507,1,17,18,1,0,0,3.605331,3.399733,12.257162776623,5.721692,8.193545,31.99052,29.86282,,,,,,,,,,,,,,,,,,,,,,36.60241,-0.09027362,35,0,35.4159,-0.02936959
11964,2021/06/22 05:29:57,157431.7989,8.001,1,17,18,1,0,0,3.605141,3.400995,12.261066515295,5.721941,8.193545,31.99137,29.86282,,0.00328742293640971,,0.217552199959755,4.39179611206055,,,,,,,,,,,,,,,,,36.60241,-0.09027362,35,0,35.4159,-0.02936959
11965,2021/06/22 05:29:57,157432.0494,8.2515,1,17,18,1,0,0,3.604904,3.401827,12.263259759608,5.722192,8.193545,31.99222,29.86282,,,,,,,,,,,,,,,,,,,,,,36.40033,-0.09027362,35,0,35.17836,-0.02936959
11966,2021/06/22 05:29:57,157432.299,8.5011,1,17,18,1,0,0,3.60498,3.40304,12.2678911392,5.722442,8.193545,31.99307,29.86282,,,,,,,,,,,,,,,,,,,,,,36.40033,-0.09027362,35,0,35.17836,-0.02936959
11967,2021/06/22 05:29:57,157432.5494,8.7515,1,17,18,1,0,0,3.605255,3.403974,12.27219428337,5.722692,8.193545,31.99392,29.86282,,,,,,,,,,,,,,,,,,,,,,36.40033,-0.09027362,35,0,35.17836,-0.02936959
11968,2021/06/22 05:29:58,157432.7981,9.0002,1,17,18,1,0,0,3.605629,3.405083,12.277466012207,5.722942,8.193545,31.99477,29.86282,,0.00391307519748807,,,,,,,,,,,,,,,,,,,,36.37906,-0.06979704,35,0,34.97522,-0.1377106
11969,2021/06/22 05:29:58,157433.0492,9.2513,1,17,18,1,0,0,3.605675,3.406155,12.281487929625,5.723193,8.193545,31.99563,29.86282,,,,,,,,,,,,,,,,,,,,,,36.37906,-0.06979704,35,0,34.97522,-0.1377106
11970,2021/06/22 05:29:58,157433.298,9.5001,1,17,18,1,0,0,3.605385,3.406988,12.28350343038,5.723441,8.193545,31.99647,29.86282,,,,,,,,,,,,,,,,,,,,,,36.37906,-0.06979704,35,0,34.97522,-0.1377106
11971,2021/06/22 05:29:58,157433.5484,9.7505,1,17,18,1,0,0,3.605194,3.408144,12.287020299936,5.723692,8.193545,31.99733,29.86282,,,,,,,,,,,,,,,,,,,,,,36.61251,0.0729537,35,0,35.12545,0.04694462
11972,2021/06/22 05:29:59,157433.7982,10.0003,1,17,18,1,0,0,3.605331,3.409061,12.290793304191,5.723942,8.193545,31.99818,29.86282,,0.0043789460323751,,0.236702606081963,,,,,,,,,,,,,,,,,,36.61251,0.0729537,35,0,35.12545,0.04694462
11973,2021/06/22 05:29:59,157433.7996,10.0017,1,17,18,1,0,0,3.605331,3.409061,12.290793304191,5.723944,8.193545,31.99818,29.86282,,0.0043789460323751,0.0215674191713333,0.236702606081963,4.39179611206055,,,,,,,,,,,,,,,,,36.61251,0.0729537,35,0,35.12545,0.04694462
11974,2021/06/22 05:30:00,157434.8381,1.0002,1,18,18,1,0,0,0,3.33618,0,5.723948,8.193545,31.9982,29.86282,,-0.00660994881764054,,,,,,,,,,,,,,,,,,,,36.78465,0.0729537,35,0,35.4026,0.04694462
11975,2021/06/22 05:30:01,157435.8388,2.0009,1,18,18,1,0,0,0,3.333405,0,5.723948,8.193545,31.9982,29.86282,,-0.00434435112401843,,,,,,,,,,,,,,,,,,,,36.58069,-0.06373525,35,0,35.42208,-0.0464201
11976,2021/06/22 05:30:02,157436.838,3.0001,1,18,18,1,0,0,0,3.331573,0,5.723948,8.193545,31.9982,29.86282,,-0.00248927506618202,,,,,,,,,,,,,,,,,,,,36.35361,-0.06373525,35,0,35.15252,-0.0464201
11977,2021/06/22 05:30:03,157437.8381,4.0002,1,18,18,1,0,0,0,3.330376,0,5.723948,8.193545,31.9982,29.86282,,-0.00142407196108252,,,,,,,,,,,,,,,,,,,,36.6412,0.06325483,35,0,35.30102,0.07435203
11978,2021/06/22 05:30:04,157438.8381,5.0002,1,18,18,1,0,0,0,3.329225,0,5.723948,8.193545,31.9982,29.86282,,,,,,,,,,,,,,,,,,,,,,36.81894,0.06325483,35,0,35.64692,0.07435203
11979,2021/06/22 05:30:05,157439.8381,6.0002,1,18,18,1,0,0,0,3.328534,0,5.723948,8.193545,31.9982,29.86282,,-0.00108416099101305,,,,,,,,,,,,,,,,,,,,36.57339,-0.02119064,35,0,35.52655,0.07047892
11980,2021/06/22 05:30:06,157440.8382,7.0003,1,18,18,1,0,0,0,3.327703,0,5.723948,8.193545,31.9982,29.86282,,,,,,,,,,,,,,,,,,,,,,36.36486,-0.08660674,35,0,35.05891,-0.113008
11981,2021/06/22 05:30:07,157441.8381,8.0002,1,18,18,1,0,0,0,3.327211,0,5.723948,8.193545,31.9982,29.86282,,-0.000605345412623137,,,,,,,,,,,,,,,,,,,,36.58767,0.09106994,35,0,35.2054,0.01264811
11982,2021/06/22 05:30:08,157442.8381,9.0002,1,18,18,1,0,0,0,3.326609,0,5.723948,8.193545,31.9982,29.86282,,,,,,,,,,,,,,,,,,,,,,36.61466,0.05937576,35,0,35.53997,0.1010323
11983,2021/06/22 05:30:09,157443.8381,10.0002,1,18,18,1,0,0,0,3.3259,0,5.723948,8.193545,31.9982,29.86282,,,,,,,,,,,,,,,,,,,,,,36.33023,-0.1398265,35,0,35.23395,-0.09211063
11984,2021/06/22 05:30:10,157444.839,11.0011,1,18,18,1,0,0,0,3.32567,0,5.723948,8.193545,31.9982,29.86282,,-0.000488798308651894,,,,,,,,,,,,,,,,,,,,36.2987,-0.009852648,35,0,35.04153,-0.06013036
11985,2021/06/22 05:30:11,157445.8382,12.0003,1,18,18,1,0,0,0,3.325272,0,5.723948,8.193545,31.9982,29.86282,,,,,,,,,,,,,,,,,,,,,,36.78498,0.1519644,35,0,35.50809,0.1457989
11986,2021/06/22 05:30:12,157446.8381,13.0002,1,18,18,1,0,0,0,3.325141,0,5.723948,8.193545,31.9982,29.86282,,,,,,,,,,,,,,,,,,,,,,36.6213,-0.05115271,35,0,35.58854,0.02514005
11987,2021/06/22 05:30:13,157447.8382,14.0003,1,18,18,1,0,0,0,3.324823,0,5.723948,8.193545,31.9982,29.86282,,,,,,,,,,,,,,,,,,,,,,36.21917,-0.1256657,35,0,35.03173,-0.1740015
11988,2021/06/22 05:30:14,157448.8382,15.0003,1,18,18,1,0,0,0,3.324635,0,5.723948,8.193545,31.9982,29.86282,,,,,,,,,,,,,,,,,,,,,,36.49064,0.08483529,35,0,35.15705,0.03916025
11989,2021/06/22 05:30:15,157449.839,16.0011,1,18,18,1,0,0,0,3.32418,0,5.723948,8.193545,31.9982,29.86282,,-0.000323388114338741,,,,,,,,,,,,,,,,,,,,36.7553,0.08483529,35,0,35.55518,0.03916025
11990,2021/06/22 05:30:16,157450.8384,17.0005,1,18,18,1,0,0,0,3.323935,0,5.723948,8.193545,31.9982,29.86282,,,,,,,,,,,,,,,,,,,,,,36.33754,-0.101006,35,0,35.30419,-0.09903312
11991,2021/06/22 05:30:17,157451.8391,18.0012,1,18,18,1,0,0,0,3.32377,0,5.723948,8.193545,31.9982,29.86282,,,,,,,,,,,,,,,,,,,,,,36.30331,-0.101006,35,0,35.08812,-0.09903312
11992,2021/06/22 05:30:18,157452.8383,19.0004,1,18,18,1,0,0,0,3.32373,0,5.723948,8.193545,31.9982,29.86282,,,,,,,,,,,,,,,,,,,,,,36.72923,0.07976294,35,0,35.52905,0.1127291
11993,2021/06/22 05:30:19,157453.8382,20.0003,1,18,18,1,0,0,0,3.323544,0,5.723948,8.193545,31.9982,29.86282,,-0.000293048185994849,,,,,,,,,,,,,,,,,,,,36.55157,0.07976294,35,0,35.61648,0.1127291
11994,2021/06/22 05:30:20,157454.8392,21.0013,1,18,18,1,0,0,0,3.32325,0,5.723948,8.193545,31.9982,29.86282,,,,,,,,,,,,,,,,,,,,,,36.27835,-0.1408982,35,0,35.30081,-0.07132649
11995,2021/06/22 05:30:21,157455.8382,22.0003,1,18,18,1,0,0,0,3.322921,0,5.723948,8.193545,31.9982,29.86282,,,,,,,,,,,,,,,,,,,,,,36.51131,-0.01856327,35,0,35.20575,-0.08196712
11996,2021/06/22 05:30:22,157456.8392,23.0013,1,18,18,1,0,0,0,3.322843,0,5.723948,8.193545,31.9982,29.86282,,,,,,,,,,,,,,,,,,,,,,36.65797,0.137192,35,0,35.45761,0.1309681
11997,2021/06/22 05:30:23,157457.8384,24.0005,1,18,18,1,0,0,0,3.32271,0,5.723948,8.193545,31.9982,29.86282,,,,,,,,,,,,,,,,,,,,,,36.30175,-0.04681826,35,0,35.31026,0.007666349
11998,2021/06/22 05:30:24,157458.8383,25.0004,1,18,18,1,0,0,0,3.322537,0,5.723948,8.193545,31.9982,29.86282,,,,,,,,,,,,,,,,,,,,,,36.15154,-0.1114404,35,0,34.97794,-0.1575649
11999,2021/06/22 05:30:25,157459.8386,26.0007,1,18,18,1,0,0,0,3.322512,0,5.723948,8.193545,31.9982,29.86282,,-0.000202804003492929,,,,,,,,,,,,,,,,,,,,36.36419,0.06645203,35,0,35.03026,0.01635075
12000,2021/06/22 05:30:26,157460.8384,27.0005,1,18,18,1,0,0,0,3.322415,0,5.723948,8.193545,31.9982,29.86282,,,,,,,,,,,,,,,,,,,,,,36.61251,0.07760167,35,0,35.57974,0.1717126
12001,2021/06/22 05:30:27,157461.8384,28.0005,1,18,18,1,0,0,0,3.322379,0,5.723948,8.193545,31.9982,29.86282,,,,,,,,,,,,,,,,,,,,,,36.35789,-0.07956982,35,0,35.43641,-0.0447917
12002,2021/06/22 05:30:28,157462.8383,29.0004,1,18,18,1,0,0,0,3.322338,0,5.723948,8.193545,31.9982,29.86282,,,,,,,,,,,,,,,,,,,,,,36.25134,-0.03329635,35,0,35.00804,-0.1338649
12003,2021/06/22 05:30:29,157463.8392,30.0013,1,18,18,1,0,0,0,3.322234,0,5.723948,8.193545,31.9982,29.86282,,,,,,,,,,,,,,,,,,,,,,36.59105,0.1061606,35,0,35.34161,0.1042414
12004,2021/06/22 05:30:30,157464.8385,31.0006,1,18,18,1,0,0,0,3.322262,0,5.723948,8.193545,31.9982,29.86282,,,,,,,,,,,,,,,,,,,,,,36.52965,0.1061606,35,0,35.46177,0.1042414
12005,2021/06/22 05:30:31,157465.8392,32.0013,1,18,18,1,0,0,0,3.32219,0,5.723948,8.193545,31.9982,29.86282,,,,,,,,,,,,,,,,,,,,,,36.13396,-0.07507443,35,0,35.15613,-0.1036096
12006,2021/06/22 05:30:32,157466.8393,33.0014,1,18,18,1,0,0,0,3.322121,0,5.723948,8.193545,31.9982,29.86282,,,,,,,,,,,,,,,,,,,,,,36.14275,-0.07507443,35,0,34.96912,-0.1036096
12007,2021/06/22 05:30:33,157467.8383,34.0004,1,18,18,1,0,0,0,3.322068,0,5.723948,8.193545,31.9982,29.86282,,,,,,,,,,,,,,,,,,,,,,36.64592,0.04955173,35,0,35.56433,0.1020873
12008,2021/06/22 05:30:34,157468.8386,35.0007,1,18,18,1,0,0,0,3.322062,0,5.723948,8.193545,31.9982,29.86282,,,,,,,,,,,,,,,,,,,,,,36.42517,0.04955173,35,0,35.55272,0.1020873
12009,2021/06/22 05:30:35,157469.8385,36.0006,1,18,18,1,0,0,0,3.322158,0,5.723948,8.193545,31.9982,29.86282,,,,,,,,,,,,,,,,,,,,,,36.14825,-0.1555204,35,0,35.24036,-0.1012421
12010,2021/06/22 05:30:36,157470.8386,37.0007,1,18,18,1,0,0,0,3.322058,0,5.723948,8.193545,31.9982,29.86282,,,,,,,,,,,,,,,,,,,,,,36.41819,-0.007876158,35,0,35.1823,-0.08437514
12011,2021/06/22 05:30:37,157471.8384,38.0005,1,18,18,1,0,0,0,3.321897,0,5.723948,8.193545,31.9982,29.86282,,-0.000085512270743493,,,,,,,,,,,,,,,,,,,,36.56371,0.1377058,35,0,35.4959,0.1642334
12012,2021/06/22 05:30:38,157472.8384,39.0005,1,18,18,1,0,0,0,3.321922,0,5.723948,8.193545,31.9982,29.86282,,,,,,,,,,,,,,,,,,,,,,36.08908,-0.05190492,35,0,35.16709,0.02441168
12013,2021/06/22 05:30:39,157473.8395,40.0016,1,18,18,1,0,0,0,3.321978,0,5.723948,8.193545,31.9982,29.86282,,,,,,,,,,,,,,,,,,,,,,36.12127,-0.08635759,35,0,34.94759,-0.1957607
12014,2021/06/22 05:30:39,157473.8409,40.003,1,18,18,1,0,0,0,3.321978,0,5.723948,8.193545,31.9982,29.86282,,-0.000085512270743493,0.0215674191713333,0,0,,,,,,,,,,,,,,,,,36.12127,-0.08635759,35,0,34.94759,-0.1957607
12015,2021/06/22 05:30:39,157473.848,0.0016,1,19,18,1,0,0,0,3.322002,0,5.723948,8.193545,31.9982,29.86282,,-0.000085512270743493,0.0215674191713333,0,0,,,,,,,,,,,,,,,,,36.1213013256083,-0.0863145679948632,35,0,34.9478339114204,-0.195607977792777
12016,2021/06/22 05:30:49,157483.8861,10.0012,1,20,18,1,0,0,-1.499956,3.270587,-4.905736594172,5.723983,8.197705,31.99831,29.87647,,-0.0014776149764657,,0.24919219315052,4.57223701477051,,,,,,,,,,,,,,,,,36.16559,-0.02548933,35,0,35.29268,0.02031326
12017,2021/06/22 05:30:59,157493.8853,20.0004,1,20,18,1,0,0,-1.499967,3.255541,-4.883204067147,5.723983,8.201866,31.99831,29.89005,,-0.00144600798375905,,0.302608996629715,3.97558188438416,,,,,,,,,,,,,,,,,36.54224,0.05630851,35,0,35.58617,0.111022
12018,2021/06/22 05:31:09,157503.8854,30.0005,1,20,18,1,0,0,-1.499941,3.242569,-4.863662188429,5.723983,8.206028,31.99831,29.90357,,-0.00132196105550975,,0.325838387012482,3.08372497558594,,,,,,,,,,,,,,,,,36.28174,0.06038904,35,0,35.15039,-0.0268805
12019,2021/06/22 05:31:19,157513.8858,40.0009,1,20,18,1,0,0,-1.499923,3.2308,-4.8459512284,5.723983,8.21019,31.99831,29.91704,,-0.000897677382454276,,0.353063613176346,2.91715288162231,,,,,,,,,,,,,,,,,35.97309,-0.0922358,35,0,34.94598,-0.08802891
12020,2021/06/22 05:31:29,157523.8857,50.0008,1,20,18,1,0,0,-1.499954,3.219687,-4.829382394398,5.723983,8.214352,31.99831,29.93046,,-0.00101095600984991,,0.390020906925201,2.66827392578125,,,,,,,,,,,,,,,,,35.97919,-0.07984042,35,0,35.09196,-0.09745598
12021,2021/06/22 05:31:39,157533.8851,60.0002,1,20,18,1,0,0,-1.49997,3.210466,-4.81560268602,5.723983,8.218513,31.99831,29.94384,,-0.000960008590482175,,0.440809398889542,2.41199398040771,,,,,,,,,,,,,,,,,36.06866,-0.1096141,35,0,35.2515,-0.02245069
12022,2021/06/22 05:31:49,157543.8853,70.0004,1,20,18,1,0,0,-1.499923,3.202305,-4.803210922515,5.723983,8.222674,31.99831,29.95718,,-0.00079230050323531,,0.490083903074265,2.04778599739075,,,,,,,,,,,,,,,,,36.29118,0.0168395,35,0,35.4674,0.06492376
12023,2021/06/22 05:31:59,157553.8852,80.0003,1,20,18,1,0,0,-1.49995,3.195086,-4.7924692457,5.723983,8.226835,31.99831,29.97049,,-0.0005915078218095,,0.578541874885559,,,,,,,,,,,,,,,,,,36.33628,-0.02331257,35,0,35.49162,0.04215598
12024,2021/06/22 05:32:09,157563.8853,90.0004,1,20,18,1,0,0,-1.499957,3.188247,-4.782233405379,5.723983,8.230996,31.99831,29.98377,,-0.000708695326466113,,0.622526586055756,1.68351805210114,,,,,,,,,,,,,,,,,35.98528,-0.147692,35,0,35.12603,-0.07807493
12025,2021/06/22 05:32:19,157573.8863,100.0014,1,20,18,1,0,0,-1.499946,3.181977,-4.772793673242,5.723983,8.235159,31.99831,29.99703,,-0.000619025726336986,,0.660819828510284,1.55932998657227,,,,,,,,,,,,,,,,,36.14039,-0.07991672,35,0,34.96675,-0.1150107
12026,2021/06/22 05:32:29,157583.8864,110.0015,1,20,18,1,0,0,-1.499918,3.175459,-4.762928112362,5.723983,8.239319,31.99831,30.01025,,-0.000776380009483546,,0.613087296485901,,,,,,,,,,,,,,,,,,36.40054,0.03455997,35,0,35.47214,0.08923411
12027,2021/06/22 05:32:39,157593.8856,120.0007,1,20,18,1,0,0,-1.499974,3.168727,-4.753008113098,5.723983,8.243481,31.99831,30.02346,,-0.000795028114225715,,0.658127725124359,1.59285604953766,,,,,,,,,,,,,,,,,35.99564,-0.1422727,35,0,35.11543,-0.1403451
12028,2021/06/22 05:32:49,157603.8852,130.0003,1,20,18,1,0,0,-1.499943,3.162317,-4.743295247931,5.723983,8.247642,31.99831,30.03663,,-0.000740213377866894,,0.663569211959839,1.57070302963257,,,,,,,,,,,,,,,,,36.45464,-0.006477833,35,0,35.46346,-0.06110907
12029,2021/06/22 05:32:59,157613.8862,140.0013,1,20,18,1,0,0,-1.499953,3.15588,-4.73367167364,5.723983,8.251802,31.99831,30.04977,,-0.000699668016750366,,0.626638829708099,,,,,,,,,,,,,,,,,,36.29781,-0.0293541,35,0,35.61378,0.04264712
12030,2021/06/22 05:33:09,157623.8853,150.0004,1,20,18,1,0,0,-1.499949,3.149215,-4.723661890035,5.723983,8.255964,31.99831,30.06289,,-0.00066692428663373,,0.624929010868073,1.5588059425354,,,,,,,,,,,,,,,,,35.93337,-0.1544273,35,0,35.14396,-0.1088285
12031,2021/06/22 05:33:19,157633.8861,160.0012,1,20,18,1,0,0,-1.499913,3.142818,-4.713953574834,5.723983,8.260126,31.99831,30.07598,,-0.000612603325862437,,0.623891294002533,1.56165397167206,,,,,,,,,,,,,,,,,36.38848,-0.01347065,35,0,35.37621,-0.0724864
12032,2021/06/22 05:33:29,157643.8855,170.0006,1,20,18,1,0,0,-1.499921,3.13633,-4.70424722993,5.723983,8.264287,31.99831,30.08905,,-0.00082277791807428,,0.64188677072525,,,,,,,,,,,,,,,,,,36.04235,-0.08539319,35,0,35.23912,-0.08334994
12033,2021/06/22 05:33:39,157653.8864,180.0015,1,20,18,1,0,0,-1.499894,3.129919,-4.694546728586,5.723983,8.268448,31.99831,30.10208,,-0.000682994781527668,,0.625071287155151,1.57826495170593,,,,,,,,,,,,,,,,,36.23829,0.04729867,35,0,35.19075,-0.03999352
12034,2021/06/22 05:33:49,157663.8864,190.0015,1,20,18,1,0,0,-1.499914,3.123477,-4.684946880978,5.723983,8.272609,31.99831,30.11509,,-0.000733351800590754,,0.655928313732147,,,,,,,,,,,,,,,,,,36.22559,0.07391691,35,0,35.43665,0.111208
12035,2021/06/22 05:33:59,157673.885,200.0001,1,20,18,1,0,0,-1.499916,3.11693,-4.67513317788,5.723983,8.276771,31.99831,30.12808,,-0.000537304673343897,,0.648504495620728,1.53745794296265,,,,,,,,,,,,,,,,,36.19341,0.09814978,35,0,35.1248,0.04589438
12036,2021/06/22 05:34:09,157683.8853,210.0004,1,20,18,1,0,0,-1.499932,3.110472,-4.665496487904,5.723983,8.280931,31.99831,30.14103,,-0.000574163277633488,,0.634178578853607,1.55685496330261,,,,,,,,,,,,,,,,,36.08908,-0.02521873,35,0,35.34185,0.0817883
12037,2021/06/22 05:34:19,157693.8861,220.0012,1,20,18,1,0,0,-1.499953,3.103895,-4.655696616935,5.723983,8.285092,31.99831,30.15396,,-0.000810744182672352,,0.655672073364258,,,,,,,,,,,,,,,,,,36.29805,-0.03518939,35,0,35.14578,-0.09207487
12038,2021/06/22 05:34:28,157703.0594,229.1745,1,20,18,1,0,0,-1.499925,3.097826,-4.64650666305,5.723983,8.28891,31.99831,30.1658,,-0.000901789811905473,0.0215674191713333,0.63766747713089,1.60292994976044,,,,,,,,,,,,,,,,,36.17616,0.005799532,35,0,35.35919,0.09101748
12039,2021/06/22 05:35:28,157763.0962,60.0007,1,21,18,1,0,0,0,3.171937,0,5.723983,8.288911,31.99831,30.1658,,0.000209993901080452,,,,,,,,,,,,,,,,,,,,35.72334,-0.09398937,35,0,35.19933,-0.01109838
12040,2021/06/22 05:36:28,157823.096,120.0005,1,21,18,1,0,0,0,3.179103,0,5.723983,8.288911,31.99831,30.1658,,0.0000745132201700471,,,,,,,,,,,,,,,,,,,,35.73448,0.1047158,35,0,35.42018,0.1747274
12041,2021/06/22 05:37:28,157883.0959,180.0004,1,21,18,1,0,0,0,3.183294,0,5.723983,8.288911,31.99831,30.1658,,0.0000374581904907245,,0,,,,,,,,,,,,,,,,,,35.52132,0.05868435,35,0,35.36122,-0.09089708
12042,2021/06/22 05:38:28,157943.0966,240.0011,1,21,18,1,0,0,0,3.186281,0,5.723983,8.288911,31.99831,30.1658,,0.0000428703788202256,,,,,,,,,,,,,,,,,,,,35.23164,0.136838,35,0,35.27365,0.1587522
12043,2021/06/22 05:39:28,158003.0957,300.0002,1,21,18,1,0,0,0,3.188536,0,5.723983,8.288911,31.99831,30.1658,,0.0000385639104933944,,0,,,,,,,,,,,,,,,,,,35.12169,0.1092136,35,0,35.24759,0.1616859
12044,2021/06/22 05:40:28,158063.0964,360.0009,1,21,18,1,0,0,0,3.190721,0,5.723983,8.288911,31.99831,30.1658,,0.0000411321998399217,,,,,,,,,,,,,,,,,,,,35.03019,-0.1103604,35,0,35.00228,-0.03607631
12045,2021/06/22 05:41:28,158123.0962,420.0007,1,21,18,1,0,0,0,3.192492,0,5.723983,8.288911,31.99831,30.1658,,0.0000255250906775473,,0,,,,,,,,,,,,,,,,,,34.90126,0.04558563,35,0,35.02724,0.1220393
12046,2021/06/22 05:42:28,158183.0959,480.0004,1,21,18,1,0,0,0,3.193763,0,5.723983,8.288911,31.99831,30.1658,,0.0000474572989332955,,,,,,,,,,,,,,,,,,,,34.90092,0.09681344,35,0,35.16675,0.1404977
12047,2021/06/22 05:43:28,158243.0959,540.0004,1,21,18,1,0,0,0,3.195129,0,5.723983,8.288911,31.99831,30.1658,,0.0000329929607687518,,0,,,,,,,,,,,,,,,,,,35.22995,-0.03050089,35,0,35.29293,-0.1004231
12048,2021/06/22 05:44:28,158303.0959,600.0004,1,21,18,1,0,0,0,3.19646,0,5.723983,8.288911,31.99831,30.1658,,0.0000623502492089756,,,,,,,,,,,,,,,,,,,,35.11016,-0.05628228,35,0,35.20113,-0.1327324
12049,2021/06/22 05:45:28,158363.0965,660.001,1,21,18,1,0,0,0,3.197597,0,5.723983,8.288911,31.99831,30.1658,,-0.00000541317103852634,,0,,,,,,,,,,,,,,,,,,34.79663,-0.1066208,35,0,34.9576,-0.04540086
12050,2021/06/22 05:46:28,158423.0964,720.0009,1,21,18,1,0,0,0,3.198545,0,5.723983,8.288911,31.99831,30.1658,,-0.0000104706496131257,,,,,,,,,,,,,,,,,,,,35.16791,0.07511139,35,0,35.49648,0.005152225
12051,2021/06/22 05:47:28,158483.0961,780.0006,1,21,18,1,0,0,0,3.199329,0,5.723983,8.288911,31.99831,30.1658,,0.0000276980499620549,,0,,,,,,,,,,,,,,,,,,35.12271,-0.08811831,35,0,35.27657,-0.1448548
12052,2021/06/22 05:48:28,158543.096,840.0005,1,21,18,1,0,0,0,3.199952,0,5.723983,8.288911,31.99831,30.1658,,0.0000282926102954661,,,,,,,,,,,,,,,,,,,,34.71774,0.007576942,35,0,35.09557,0.09492636
12053,2021/06/22 05:49:28,158603.0967,900.0012,1,21,18,1,0,0,0,3.201193,0,5.723983,8.288911,31.99831,30.1658,,0.0000374600494978949,,0,,,,,,,,,,,,,,,,,,35.11808,0.0902009,35,0,35.48861,0.04207969
12054,2021/06/22 05:50:28,158663.0959,960.0004,1,21,18,1,0,0,0,3.20198,0,5.723983,8.288911,31.99831,30.1658,,0.000001145853957496,,,,,,,,,,,,,,,,,,,,34.76639,-0.1186025,35,0,34.93437,-0.09665847
12055,2021/06/22 05:51:28,158723.0957,1020.0002,1,21,18,1,0,0,0,3.202777,0,5.723983,8.288911,31.99831,30.1658,,-0.00000948221986618591,,0,,,,,,,,,,,,,,,,,,35.06417,-0.03672361,35,0,34.9532,-0.1240909
12056,2021/06/22 05:52:28,158783.0962,1080.0007,1,21,18,1,0,0,0,3.203372,0,5.723983,8.288911,31.99831,30.1658,,0.00000849441858008504,,,,,,,,,,,,,,,,,,,,34.98903,0.1142609,35,0,35.16392,0.08579612
12057,2021/06/22 05:53:28,158843.0961,1140.0006,1,21,18,1,0,0,0,3.203942,0,5.723983,8.288911,31.99831,30.1658,,0.0000127228204291896,,0,,,,,,,,,,,,,,,,,,35.04588,0.0594759,35,0,35.4514,0.1140463
12058,2021/06/22 05:54:28,158903.0959,1200.0004,1,21,18,1,0,0,0,3.204524,0,5.723983,8.288911,31.99831,30.1658,,0.0000184521995834075,,,,,,,,,,,,,,,,,,,,34.62462,-0.02757907,35,0,34.83463,-0.1127958
12059,2021/06/22 05:55:28,158963.0957,1260.0002,1,21,18,1,0,0,0,3.205483,0,5.723983,8.288911,31.99831,30.1658,,0.00000260778301708342,,0,,,,,,,,,,,,,,,,,,35.00921,0.1246321,35,0,35.21206,0.09615779
12060,2021/06/22 05:56:28,159023.0957,1320.0002,1,21,18,1,0,0,0,3.206003,0,5.723983,8.288911,31.99831,30.1658,,0.0000207043904083548,,,,,,,,,,,,,,,,,,,,34.71808,0.03926396,35,0,34.87908,-0.06786227
12061,2021/06/22 05:57:28,159083.0957,1380.0002,1,21,18,1,0,0,0,3.206573,0,5.723983,8.288911,31.99831,30.1658,,0.00000513650002176291,,0,,,,,,,,,,,,,,,,,,34.98157,0.002850294,35,0,35.49895,0.08584261
12062,2021/06/22 05:58:28,159143.0955,1440,1,21,18,1,0,0,0,3.207177,0,5.723983,8.288911,31.99831,30.1658,,-0.0000047414641812793,,,,,,,,,,,,,,,,,,,,34.84225,0.08815527,35,0,35.03817,0.0006747246
12063,2021/06/22 05:59:28,159203.096,1500.0005,1,21,18,1,0,0,0,3.207752,0,5.723983,8.288911,31.99831,30.1658,,-0.00000241026395997324,,0,,,,,,,,,,,,,,,,,,34.92472,0.1019311,35,0,35.14159,0.03193498
12064,2021/06/22 06:00:28,159263.0959,1560.0004,1,21,18,1,0,0,0,3.208231,0,5.723983,8.288911,31.99831,30.1658,,0.0000177026395249413,,,,,,,,,,,,,,,,,,,,35.06574,0.06737709,35,0,35.50618,0.1241207
12065,2021/06/22 06:01:28,159323.0959,1620.0004,1,21,18,1,0,0,0,3.208569,0,5.723983,8.288911,31.99831,30.1658,,0.000038721631426597,,0,,,,,,,,,,,,,,,,,,34.68885,-0.1102591,35,0,35.17858,-0.09268045
12066,2021/06/22 06:02:28,159383.0966,1680.0011,1,21,18,1,0,0,0,3.209014,0,5.723983,8.288911,31.99831,30.1658,,-0.0000101947398434277,,,,,,,,,,,,,,,,,,,,34.97448,0.1056957,35,0,35.14239,0.07068038
12067,2021/06/22 06:03:28,159443.0965,1740.001,1,21,18,1,0,0,0,3.209527,0,5.723983,8.288911,31.99831,30.1658,,-0.00000588726879868773,,0,,,,,,,,,,,,,,,,,,34.6234,-0.1119697,35,0,35.14116,-0.08127689
12068,2021/06/22 06:04:28,159503.0963,1800.0008,1,21,18,1,0,0,0,3.210107,0,5.723983,8.288911,31.99831,30.1658,,0.00000513654322276125,,,,,,,,,,,,,,,,,,,,35.01192,0.1333034,35,0,35.25671,0.1332355
12069,2021/06/22 06:04:28,159503.0978,1800.0023,1,21,18,1,0,0,0,3.210107,0,5.723983,8.288911,31.99831,30.1658,,0.00000513654322276125,0.0215674191713333,0,0,,,,,,,,,,,,,,,,,35.01192,0.1333034,35,0,35.25671,0.1332355
12070,2021/06/22 06:04:28,159503.1051,0.0016,1,22,18,1,0,0,0,3.21031,0,5.723983,8.288911,31.99831,30.1658,,0.00000513654322276125,0.0215674191713333,0,0,,,,,,,,,,,,,,,,,35.0119121367726,0.133297882102746,35,0,35.2569454035074,0.133052687375732
12071,2021/06/22 06:04:28,159503.1129,0.0014,1,23,19,1,0,0,0,3.21031,0,5.723983,8.288911,31.99831,30.1658,,0.00000513654322276125,0.0215674191713333,0,0,,,,,,,,,,,,,,,,,35.011903734968,0.133291986267324,35,0,35.2571969343388,0.132857353338361
12072,2021/06/22 06:10:18,159853.0012,60.0009,1,14,19,1,0,0,0,3.213949,0,5.723983,8.288911,31.99831,30.1658,,-0.00000687597685100627,,,,,,,,,,,,,,,,,,,,34.63502,-0.1311803,35,0,35.15277,-0.09829164
12073,2021/06/22 06:11:18,159913.0009,120.0006,1,14,19,1,0,0,0,3.214079,0,5.723983,8.288911,31.99831,30.1658,,-0.0000178213304025121,,,,,,,,,,,,,,,,,,,,35.06935,0.1211965,35,0,35.37701,0.1407921
12074,2021/06/22 06:12:18,159973.0009,180.0006,1,14,19,1,0,0,0,3.214631,0,5.723983,8.288911,31.99831,30.1658,,0.00000162012099735875,,0,0,,,,,,,,,,,,,,,,,34.54942,-0.1165748,35,0,34.87841,-0.1645505
12075,2021/06/22 06:13:18,160033.0007,240.0004,1,14,19,1,0,0,0,3.215023,0,5.723983,8.288911,31.99831,30.1658,,0.0000120125996545539,,,,,,,,,,,,,,,,,,,,34.58568,-0.115155,35,0,34.9706,-0.1652908
12076,2021/06/22 06:14:18,160093.0005,300.0002,1,14,19,1,0,0,0,3.215186,0,5.723983,8.288911,31.99831,30.1658,,-0.00000944341536524007,,0,0,,,,,,,,,,,,,,,,,34.58297,-0.121572,35,0,35.0728,-0.1039767
12077,2021/06/22 06:14:18,160093.002,300.0017,1,14,19,1,0,0,0,3.215186,0,5.723983,8.288911,31.99831,30.1658,,-0.00000944341536524007,0.0215674191713333,0,0,,,,,,,,,,,,,,,,,34.58297,-0.121572,35,0,35.0728,-0.1039767
12078,2021/06/22 06:14:18,160093.2918,0.2513,1,15,19,1,0,0,-18.07625,2.818559,-50.94897712375,5.723983,8.290135,31.99831,30.16929,,-0.235784202814102,,0.0173435099422932,57.6584396362305,,,,,,,,,,,,,,,,,34.58297,-0.121572,35,0,35.0728,-0.1039767
12079,2021/06/22 06:14:18,160093.5416,0.5011,1,15,19,1,0,0,-18.07817,2.794598,-50.52121772566,5.723983,8.291388,31.99831,30.17281,,,,,,,,,,,,,,,,,,,,,,34.86255,-0.121572,35,0,35.0728,-0.1039767
12080,2021/06/22 06:14:19,160093.7917,0.7512,1,15,19,1,0,0,-18.07985,2.77539,-50.1786348915,5.723983,8.292643,31.99831,30.1763,,-0.0746240690350533,,0.0654740184545517,15.511079788208,,,,,,,,,,,,,,,,,34.86255,-0.121572,35,0,35.07945,-0.1039767
12081,2021/06/22 06:14:19,160094.0406,1.0001,1,15,19,1,0,0,-18.07513,2.760295,-49.89269096335,5.723983,8.293889,31.99831,30.17975,,,,,,,,,,,,,,,,,,,,,,34.86255,-0.121572,35,0,35.07945,-0.1039767
12082,2021/06/22 06:14:19,160094.2917,1.2512,1,15,19,1,0,0,-18.06428,2.74499,-49.5862679572,5.723983,8.295148,31.99831,30.18322,,,,,,,,,,,,,,,,,,,,,,35.10588,0.1634121,35,0,35.51135,0.1370478
12083,2021/06/22 06:14:19,160094.5407,1.5002,1,15,19,1,0,0,-18.05191,2.730961,-49.29906218551,5.723983,8.296395,31.99831,30.18663,,,,,,,,,,,,,,,,,,,,,,35.10588,0.1634121,35,0,35.51135,0.1370478
12084,2021/06/22 06:14:20,160094.7911,1.7506,1,15,19,1,0,0,-18.04726,2.717659,-49.04629856434,5.723983,8.297648,31.99831,30.19005,,-0.0488817282021046,,0.0958378985524178,10.8014402389526,,,,,,,,,,,,,,,,,35.10588,0.1634121,35,0,35.51135,0.1370478
12085,2021/06/22 06:14:20,160095.0405,2,1,15,19,1,0,0,-18.04803,2.705184,-48.82324198752,5.723983,8.298898,31.99831,30.19343,,,,,,,,,,,,,,,,,,,,,,34.6568,-0.1403403,35,0,34.97172,-0.1686347
12086,2021/06/22 06:14:20,160095.291,2.2505,1,15,19,1,0,0,-18.05087,2.692613,-48.60400722331,5.723983,8.300154,31.99831,30.19682,,,,,,,,,,,,,,,,,,,,,,34.6568,-0.1403403,35,0,34.97172,-0.1686347
12087,2021/06/22 06:14:20,160095.5407,2.5002,1,15,19,1,0,0,-18.05308,2.680951,-48.39942287908,5.723983,8.301405,31.99831,30.20019,,,,,,,,,,,,,,,,,,,,,,34.6568,-0.1403403,35,0,34.97172,-0.1686347
12088,2021/06/22 06:14:21,160095.792,2.7515,1,15,19,1,0,0,-18.05405,2.669657,-48.19812096085,5.723983,8.302665,31.99831,30.20355,,-0.0457564815878868,,0.113774701952934,8.78660011291504,,,,,,,,,,,,,,,,,35.05265,-0.1403403,35,0,35.08069,-0.1686347
12089,2021/06/22 06:14:21,160096.0407,3.0002,1,15,19,1,0,0,-18.05416,2.658338,-47.99405958608,5.723983,8.303909,31.99831,30.20687,,,,,,,,,,,,,,,,,,,,,,35.05265,-0.1403403,35,0,35.08069,-0.1686347
12090,2021/06/22 06:14:21,160096.292,3.2515,1,15,19,1,0,0,-18.05441,2.648025,-47.80852904025,5.723983,8.305167,31.99831,30.21021,,,,,,,,,,,,,,,,,,,,,,35.05265,-0.1403403,35,0,35.08069,-0.1686347
12091,2021/06/22 06:14:21,160096.5409,3.5004,1,15,19,1,0,0,-18.05455,2.636918,-47.6083678769,5.723983,8.306414,31.99831,30.2135,,,,,,,,,,,,,,,,,,,,,,35.26906,0.1913333,35,0,35.46481,0.1540911
12092,2021/06/22 06:14:22,160096.7913,3.7508,1,15,19,1,0,0,-18.05436,2.627023,-47.42921897028,5.723983,8.307669,31.99831,30.2168,,-0.0383287407457829,,0.127944201231003,8.28897666931152,,,,,,,,,,,,,,,,,35.26906,0.1913333,35,0,35.46481,0.1540911
12093,2021/06/22 06:14:22,160097.0408,4.0003,1,15,19,1,0,0,-18.05434,2.616888,-47.24618569392,5.723983,8.308919,31.99831,30.22009,,,,,,,,,,,,,,,,,,,,,,35.26906,0.1913333,35,0,35.46481,0.1540911
12094,2021/06/22 06:14:22,160097.292,4.2515,1,15,19,1,0,0,-18.05435,2.607098,-47.0694597763,5.723983,8.310179,31.99831,30.22338,,,,,,,,,,,,,,,,,,,,,,34.92031,-0.1089847,35,0,35.01131,-0.1417196
12095,2021/06/22 06:14:22,160097.5417,4.5012,1,15,19,1,0,0,-18.05428,2.596992,-46.88682072576,5.723983,8.31143,31.99831,30.22663,,,,,,,,,,,,,,,,,,,,,,34.92031,-0.1089847,35,0,35.01131,-0.1417196
12096,2021/06/22 06:14:23,160097.792,4.7515,1,15,19,1,0,0,-18.05389,2.587599,-46.71622771011,5.723983,8.312683,31.99831,30.22988,,-0.0381769388914108,,0.133107095956802,7.70397090911865,,,,,,,,,,,,,,,,,34.92031,-0.1089847,35,0,35.01131,-0.1417196
12097,2021/06/22 06:14:23,160098.0407,5.0002,1,15,19,1,0,0,-18.05337,2.578081,-46.54305018297,5.723983,8.313931,31.99831,30.2331,,,,,,,,,,,,,,,,,,,,,,35.33501,-0.1089847,35,0,35.06242,-0.1417196
12098,2021/06/22 06:14:23,160098.2919,5.2514,1,15,19,1,0,0,-18.05337,2.568474,-46.36961145738,5.723983,8.315188,31.99831,30.23634,,,,,,,,,,,,,,,,,,,,,,35.33501,-0.1089847,35,0,35.06242,-0.1417196
12099,2021/06/22 06:14:23,160098.5408,5.5003,1,15,19,1,0,0,-18.05361,2.559392,-46.20626500512,5.723983,8.316436,31.99831,30.23954,,,,,,,,,,,,,,,,,,,,,,35.5629,0.2008092,35,0,35.06242,-0.1417196
12100,2021/06/22 06:14:24,160098.7918,5.7513,1,15,19,1,0,0,-18.05407,2.55015,-46.0405866105,5.723983,8.317694,31.99831,30.24275,,-0.0398858189582825,,0.137403205037117,7.31925201416016,,,,,,,,,,,,,,,,,35.5629,0.2008092,35,0,35.47913,0.1461923
12101,2021/06/22 06:14:24,160099.0407,6.0002,1,15,19,1,0,0,-18.05444,2.541084,-45.87784861296,5.723983,8.31894,31.99831,30.24592,,,,,,,,,,,,,,,,,,,,,,35.5629,0.2008092,35,0,35.47913,0.1461923
12102,2021/06/22 06:14:24,160099.2911,6.2506,1,15,19,1,0,0,-18.05424,2.532027,-45.71382314448,5.723983,8.320194,31.99831,30.2491,,,,,,,,,,,,,,,,,,,,,,35.26117,-0.09428978,35,0,34.98154,0.1461923
12103,2021/06/22 06:14:24,160099.5408,6.5003,1,15,19,1,0,0,-18.05426,2.523006,-45.55100630556,5.723983,8.321445,31.99831,30.25227,,,,,,,,,,,,,,,,,,,,,,35.26117,-0.09428978,35,0,34.98154,-0.1554942
12104,2021/06/22 06:14:25,160099.7912,6.7507,1,15,19,1,0,0,-18.05411,2.514522,-45.39745678542,5.723983,8.3227,31.99831,30.25543,,-0.0340632498264313,,0.145527899265289,7.16566514968872,,,,,,,,,,,,,,,,,35.26117,-0.09428978,35,0,34.98154,-0.1554942
12105,2021/06/22 06:14:25,160100.0415,7.001,1,15,19,1,0,0,-18.05431,2.5052,-45.229657412,5.723983,8.323955,31.99831,30.25857,,,,,,,,,,,,,,,,,,,,,,35.74236,-0.09428978,35,0,35.14147,-0.1554942
12106,2021/06/22 06:14:25,160100.2911,7.2506,1,15,19,1,0,0,-18.05355,2.499711,-45.12865752405,5.723983,8.325196,31.99831,30.26168,,,,,,,,,,,,,,,,,,,,,,35.74236,-0.09428978,35,0,35.14147,-0.1554942
12107,2021/06/22 06:14:25,160100.5406,7.5001,1,15,19,1,0,0,-18.03747,2.499724,-45.08869665828,5.723983,8.326448,31.99831,30.26481,,,,,,,,,,,,,,,,,,,,,,35.74236,-0.09428978,35,0,35.14147,-0.1554942
12108,2021/06/22 06:14:26,160100.7919,7.7514,1,15,19,1,0,0,-17.98503,2.499764,-44.95833053292,5.723983,8.327689,31.99831,30.26791,,-0.0310502108186483,,0.145347699522972,7.09084796905518,,,,,,,,,,,,,,,,,35.92694,0.2080524,35,0,35.45905,0.1492214
12109,2021/06/22 06:14:26,160101.0408,8.0003,1,15,19,1,0,0,-17.88619,2.499777,-44.71148637963,5.723983,8.328897,31.99831,30.27093,,,,,,,,,,,,,,,,,,,,,,35.92694,0.2080524,35,0,35.45905,0.1492214
12110,2021/06/22 06:14:26,160101.291,8.2505,1,15,19,1,0,0,-17.74358,2.499734,-44.35423020772,5.723983,8.330091,31.99831,30.27391,,,,,,,,,,,,,,,,,,,,,,35.92694,0.2080524,35,0,35.45905,0.1492214
12111,2021/06/22 06:14:26,160101.5414,8.5009,1,15,19,1,0,0,-17.57178,2.499928,-43.92818483184,5.723983,8.331265,31.99831,30.27685,,,,,,,,,,,,,,,,,,,,,,35.66463,-0.08197069,35,0,34.97273,-0.1519752
12112,2021/06/22 06:14:27,160101.7921,8.7516,1,15,19,1,0,0,-17.38011,2.499787,-43.44657303657,5.723983,8.332421,31.99831,30.27974,,,,,,,,,,,,,,,,,,,,,,35.66463,-0.08197069,35,0,34.97273,-0.1519752
12113,2021/06/22 06:14:27,160102.0415,9.001,1,15,19,1,0,0,-17.18003,2.499785,-42.94638129355,5.723983,8.333556,31.99831,30.28258,,,,,,,,,,,,,,,,,,,,,,35.66463,-0.08197069,35,0,34.97273,-0.1519752
12114,2021/06/22 06:14:27,160102.2913,9.2508,1,15,19,1,0,0,-16.9677,2.499733,-42.4147196241,5.723983,8.334674,31.99831,30.28537,,,,,,,,,,,,,,,,,,,,,,36.13298,-0.08197069,35,0,35.0992,-0.1519752
12115,2021/06/22 06:14:27,160102.5407,9.5002,1,15,19,1,0,0,-16.75618,2.499842,-41.88780252356,5.723983,8.335775,31.99831,30.28813,,,,,,,,,,,,,,,,,,,,,,36.13298,-0.08197069,35,0,35.0992,-0.1519752
12116,2021/06/22 06:14:28,160102.791,9.7505,1,15,19,1,0,0,-16.53877,2.49971,-41.3421287567,5.723983,8.336861,31.99831,30.29084,,,,,,,,,,,,,,,,,,,,,,36.13298,-0.08197069,35,0,35.0992,-0.1519752
12117,2021/06/22 06:14:28,160103.0407,10.0002,1,15,19,1,0,0,-16.32193,2.499838,-40.80218084734,5.723983,8.337934,31.99831,30.29352,,,,,,,,,,,,,,,,,,,,,,36.35957,0.2171683,35,0,35.47303,0.156343
12118,2021/06/22 06:14:28,160103.0421,10.0016,1,15,19,1,0,0,-16.32193,2.499838,-40.80218084734,5.723983,8.33794,31.99831,30.29354,,-0.0310502108186483,0.0215674191713333,0.145347699522972,7.09084796905518,,,,,,,,,,,,,,,,,36.35957,0.2171683,35,0,35.47303,0.156343
12119,2021/06/22 06:14:29,160104.0807,1.0001,1,16,19,1,0,0,0,2.933275,0,5.723983,8.337958,31.99831,30.29358,,0.0411094091832638,,,,,,,,,,,,,,,,,,,,36.11631,-0.07601857,35,0,35.04754,-0.132966
12120,2021/06/22 06:14:30,160105.0806,2,1,16,19,1,0,0,0,2.960389,0,5.723983,8.337958,31.99831,30.29358,,0.0219032894819975,,,,,,,,,,,,,,,,,,,,36.71608,0.187428,35,0,35.51588,0.1463568
12121,2021/06/22 06:14:31,160106.0823,3.0017,1,16,19,1,0,0,0,2.977656,0,5.723983,8.337958,31.99831,30.29358,,0.0143674202263355,,,,,,,,,,,,,,,,,,,,36.35283,-0.113517,35,0,35.03286,-0.1509452
12122,2021/06/22 06:14:32,160107.0808,4.0002,1,16,19,1,0,0,0,2.990518,0,5.723983,8.337958,31.99831,30.29358,,0.0111812399700284,,,,,,,,,,,,,,,,,,,,36.69091,-0.113517,35,0,35.05025,-0.1509452
12123,2021/06/22 06:14:33,160108.0816,5.001,1,16,19,1,0,0,0,3.000943,0,5.723983,8.337958,31.99831,30.29358,,0.0108137503266335,,,,,,,,,,,,,,,,,,,,36.55877,-0.1074612,35,0,35.1135,-0.1077783
12124,2021/06/22 06:14:34,160109.0806,6,1,16,19,1,0,0,0,3.009505,0,5.723983,8.337958,31.99831,30.29358,,0.00990044604986906,,,,,,,,,,,,,,,,,,,,36.82455,-0.1074612,35,0,35.03749,-0.1077783
12125,2021/06/22 06:14:35,160110.0807,7.0001,1,16,19,1,0,0,0,3.017197,0,5.723983,8.337958,31.99831,30.29358,,0.00845483224838972,,,,,,,,,,,,,,,,,,,,36.71339,-0.1152909,35,0,35.18468,-0.1178312
12126,2021/06/22 06:14:36,160111.0817,8.0011,1,16,19,1,0,0,0,3.023913,0,5.723983,8.337958,31.99831,30.29358,,0.00585991377010942,,,,,,,,,,,,,,,,,,,,36.84332,-0.1152909,35,0,35.00736,-0.1178312
