Repository: HVES-Battery-Testing-Consortium/LG-HG2

# Battery Testing Consortium (BTC)
The Battery Testing Consortium (BTC) has been developed within the High Voltage and Energy Storage Lab at Oxford Brookes University to provide accurate and comprehensive cell data to Formula Student Electric teams. Through the BTC, we aim to provide FS teams with information for improved and informed decisions for cell selection, pack architecture design, thermal cooling requirements, and end of life predictions. A range of tests are completed to provide a comprehensive electrochemical lithium-ion characterisation for modelling, validation, and battery management parameterisation.

This repository provides two open-source sample datasets of the larger consortium dataset. To join the consortium, visit the [HVES website].

## Total Consortium Cells
|Cell|Chemistry|Nom. Voltage [V]|Nom. Capacity [Ah]|Energy Density [Wh/kg]|
|---|---|---|---|---|
| Samsung 25R  | NMC  | 3.6  | 2.5  | 206  |
|  LG HG2 |  NMC | 3.6  | 3  |  236 |
|  Sony VTC6 | NMC  | 3.6  |  3 |  232 |
|  Melasta SLPB6542126| LCO  | 3.7  | 3.9  | 191  |
|  Melasta SLPB8542126 | LCO  | 3.7  | 5.2  | 189  |
|  Melasta SLPB8346143 | LCO  | 3.7  | 6.3  | 196  |
|  Melasta SLPBB142124  | LCO  | 3.7  | 6.8  | 202  |
|  Melasta SLPB8870175 | LCO  | 3.7  | 12  | 197  |
|  Melasta SLPB7336128HV | NMC  | 3.8  | 3.7  | 204  |
|  Melasta SLPB9542124HV | NMC  | 3.8  | 5.95  | 215  |
|  Melasta SLPBB042126HV | NMC  |  3.8 | 7.5  | 228 |
|  Melasta SLPB7579207HV| NMC  | 3.8  | 15.4  | 227  |

## Notes
* For all tests dated before September 25th, 2021: Offset thermocouple measurements by 1.5°C (i.e. 30°C -> 28.5°C)
* Unless stated otherwise, all cells are stored in a controlled climate at 15°C

## Consortium Overview
An abriged overview describing the tests completed and data organisation can be found in [here]

File: Data/Round1/LG_HG2/Package 1/220124_BTC_HPPC_EIS_LG_HG2_2_25C/220124_BTC_HPPC_EIS_LG_HG2_2_25C_Channel_1_StatisticByStep.CSV
Date_Time                    ,Test_Time(s),Step_Time(s),Cycle_Index,Step_Index,TC_Counter1,TC_Counter2,TC_Counter3,TC_Counter4,Current(A),Voltage(V),Power(W),Charge_Capacity(Ah),Discharge_Capacity(Ah),Mean_Voltage(V),Charge_Energy(Wh),Discharge_Energy(Wh),Charge_Time(s),Discharge_Time(s),V_Max_On_Cycle(V),Coulombic_Efficiency(%),mAh/g,Aux_Temperature_1(C),Aux_dT/dt_1(C)
2022/01/24 10:42:54,3600.0015,3600.0015,1.00,1.00,0.00,0.00,0.00,0.00,0,3.588929,0,0,0,,0,0,0,0,,0,0,24.99433,0.06446421,
2022/01/24 12:24:26,9692.0734,6092.0304,1.00,2.00,0.00,0.00,0.00,0.00,0.04999983,4.200011,0.20999983599813,2.018349,0,3.9592718076657,7.978161,0,6091.879,0,,0,0,24.94394,-0.08686006,
2022/01/24 13:24:26,13292.1261,3600.0016,1.00,4.00,0.00,0.00,0.00,0.00,0,4.18537,0,4.490533E-08,0,,7.978161,0,6091.882,0,,0,0,25.19545,0.1433384,
2022/01/24 15:14:02,19868.3608,6576.1933,1.00,5.00,0.00,0.00,0.00,0.00,-1.501884,2.499873,-3.754519260732,1.57843E-07,2.742476,3.67535895750659,7.978162,10.01731,6091.917,6575.777,,1737470800,59.619043,26.21176,-0.1541603,
2022/01/24 16:14:03,23468.4219,3600.0027,1.00,8.00,0.00,0.00,0.00,0.00,0,2.963929,0,1.57843E-07,2.742481,,7.978162,10.01732,6091.917,6575.788,,1737473600,59.619152,25.42079,0.09408236,
2022/01/24 18:33:45,31850.6011,8382.1391,1.00,9.00,0.00,0.00,0.00,0.00,0.04998853,4.199953,0.20994947653909,2.737545,2.742481,3.8284372245595,18.45961,10.01732,14473.25,6575.788,,100.18,59.619152,25.11852,0.111841,
2022/01/24 18:33:47,31852.7183,2.0526,1.00,11.00,0.00,0.00,0.00,0.00,0.2500371,4.20372,1.051085958012,2.737545,2.742481,-∞,18.45961,10.01732,14473.26,6575.788,,100.18,59.619152,25.1209541759168,0.112435465728187,
2022/01/24 19:33:47,35452.7625,3600.0039,1.00,12.00,0.00,0.00,0.00,0.00,0,4.185454,0,2.737545,2.742481,,18.45961,10.01732,14473.26,6575.788,,100.18,59.619152,25.51154,-0.1379186,
2022/01/24 19:43:40,36045.8956,300.0026,1.00,14.00,0.00,0.00,0.00,0.00,0,4.18522,0,2.737545,2.742481,,18.45961,10.01732,14473.26,6575.788,,100.18,59.619152,25.71129,0.1728225,
2022/01/24 19:43:50,36055.9395,10.0017,1.00,15.00,0.00,0.00,0.00,0.00,-9.146094,3.861648,-35.318995602912,2.712173,2.742481,∞,18.36093,10.01732,14473.27,6585.773,,101.12,59.619152,25.7115,0.01465619,
2022/01/24 19:44:30,36095.9848,40.0033,1.00,16.00,0.00,0.00,0.00,0.00,0,4.152679,0,2.712173,2.742481,,18.36093,10.01732,14473.27,6585.773,,101.12,59.619152,26.15445,0.07579148,
2022/01/24 19:44:40,36106.0306,10.0049,1.00,17.00,0.00,0.00,0.00,0.00,1.197619,4.199927,5.029912373813,2.716014,2.742481,-158.643578774893,18.37706,10.01732,14483.28,6585.773,,100.97,59.619152,26.04708,0.1490641,
2022/01/24 19:45:20,36146.0753,40.0031,1.00,18.00,0.00,0.00,0.00,0.00,0,4.162672,0,2.716014,2.742481,,18.37706,10.01732,14483.28,6585.773,,100.97,59.619152,25.40302,-0.1861471,
2022/01/24 19:52:02,36548.4122,402.2874,1.00,20.00,0.00,0.00,0.00,0.00,-1.500055,4.037407,-6.056332557385,2.716014,2.91008,2.83813910938968,18.37706,10.69797,14483.28,6988.023,,107.15,63.262609,25.69664,0.1139748,
2022/01/24 20:22:03,38348.4566,1800.0036,1.00,21.00,0.00,0.00,0.00,0.00,0,4.101147,0,2.716014,2.91008,,18.37706,10.69797,14483.28,6988.023,,107.15,63.262609,25.49996,0.01885593,
2022/01/24 20:31:56,38941.4928,300.005,1.00,14.00,1.00,0.00,0.00,0.00,0,4.101146,0,2.716014,2.91008,,18.37706,10.69797,14483.28,6988.023,,107.15,63.262609,25.64044,0.131858,
2022/01/24 20:32:06,38951.5367,10.0032,1.00,15.00,1.00,0.00,0.00,0.00,-9.146283,3.817712,-34.917874364496,2.690596,2.91008,,18.27944,10.69797,14483.28,6998.026,,108.16,63.262609,25.9415,0.1414782,
2022/01/24 20:32:46,38991.5794,40.0019,1.00,16.00,1.00,0.00,0.00,0.00,0,4.088019,0,2.690596,2.91008,,18.27944,10.69797,14483.28,6998.026,,108.16,63.262609,26.05852,0.09463608,
2022/01/24 20:32:56,39001.6235,10.0025,1.00,17.00,1.00,0.00,0.00,0.00,1.827103,4.147324,7.577588122372,2.695673,2.91008,,18.30046,10.69797,14493.28,6998.026,,107.95,63.262609,25.54954,-0.1945043,
2022/01/24 20:33:36,39041.6698,40.0039,1.00,18.00,1.00,0.00,0.00,0.00,0,4.095675,0,2.695673,2.91008,,18.30046,10.69797,14493.28,6998.026,,107.95,63.262609,25.58059,0.02079487,
2022/01/24 20:40:18,39443.938,402.2202,1.00,20.00,1.00,0.00,0.00,0.00,-1.500218,4.008494,-6.013614851692,2.695673,3.077685,,18.30046,11.3724,14493.28,7400.224,,114.17,66.906196,26.16926,0.001664758,
2022/01/24 21:10:18,41243.9836,1800.004,1.00,21.00,1.00,0.00,0.00,0.00,0,4.078567,0,2.695673,3.077685,,18.30046,11.3724,14493.28,7400.224,,114.17,66.906196,25.29006,-0.1881069,
2022/01/24 21:20:14,41839.4671,300.0033,1.00,14.00,2.00,0.00,0.00,0.00,0,4.078747,0,2.695673,3.077685,,18.30046,11.3724,14493.28,7400.224,,114.17,66.906196,25.16809,-0.01443505,
2022/01/24 21:20:24,41849.5113,10.001,1.00,15.00,2.00,0.00,0.00,0.00,-9.146084,3.802184,-34.775094247456,2.670262,3.077685,,18.20313,11.3724,14493.28,7410.225,,115.26,66.906196,25.29685,-0.03550172,
2022/01/24 21:21:04,41889.5558,40.0029,1.00,16.00,2.00,0.00,0.00,0.00,0,4.062281,0,2.670262,3.077685,,18.20313,11.3724,14493.28,7410.225,,115.26,66.906196,26.07736,0.1907921,
2022/01/24 21:21:14,41899.5999,10.0042,1.00,17.00,2.00,0.00,0.00,0.00,1.827202,4.121463,7.530745436526,2.675336,3.077685,,18.224,11.3724,14503.28,7410.225,,115.04,66.906196,25.9449,0.1123673,
2022/01/24 21:21:54,41939.6459,40.0027,1.00,18.00,2.00,0.00,0.00,0.00,0,4.073927,0,2.675336,3.077685,,18.224,11.3724,14503.28,7410.225,,115.04,66.906196,25.74671,-0.1020992,
2022/01/24 21:28:36,42341.9103,402.2116,1.00,20.00,2.00,0.00,0.00,0.00,-1.500222,3.953859,-5.931666256698,2.675336,3.245284,,18.224,12.04046,14503.28,7812.414,,121.3,70.549652,25.45587,-0.1549077,
2022/01/24 21:58:36,44141.9566,1800.0029,1.00,21.00,2.00,0.00,0.00,0.00,0,4.029005,0,2.675336,3.245284,,18.224,12.04046,14503.28,7812.414,,121.3,70.549652,25.71593,-0.0890708,
2022/01/24 22:08:21,44727.0697,300.0034,1.00,14.00,3.00,0.00,0.00,0.00,0,4.029564,0,2.675336,3.245284,,18.224,12.04046,14503.28,7812.414,,121.3,70.549652,25.76623,0.1867414,
2022/01/24 22:08:31,44737.1162,10.0041,1.00,15.00,3.00,0.00,0.00,0.00,-9.146754,3.750546,-34.305321627684,2.649933,3.245284,,18.12792,12.04046,14503.29,7822.41,,122.47,70.549652,25.30447,-0.1140773,
2022/01/24 22:09:11,44777.1615,40.0043,1.00,16.00,3.00,0.00,0.00,0.00,0,4.00215,0,2.649933,3.245284,,18.12792,12.04046,14503.29,7822.41,,122.47,70.549652,25.44561,-0.02233624,
2022/01/24 22:09:21,44787.204,10.0024,1.00,17.00,3.00,0.00,0.00,0.00,1.826973,4.063119,7.423208708787,2.65501,3.245284,,18.1485,12.04046,14513.29,7822.41,,122.23,70.549652,26.08768,0.1729125,
2022/01/24 22:10:01,44827.2491,40.0044,1.00,18.00,3.00,0.00,0.00,0.00,0,4.019188,0,2.65501,3.245284,,18.1485,12.04046,14513.29,7822.41,,122.23,70.549652,26.03615,0.09287834,
2022/01/24 22:16:44,45229.533,402.2302,1.00,20.00,3.00,0.00,0.00,0.00,-1.500119,3.879611,-5.819878173709,2.65501,3.412895,,18.1485,12.69682,14513.29,8224.62,,128.55,74.19337,25.98132,-0.001813173,
2022/01/24 22:46:44,47029.5775,1800.0029,1.00,21.00,3.00,0.00,0.00,0.00,0,3.961562,0,2.65501,3.412895,,18.1485,12.69682,14513.29,8224.62,,128.55,74.19337,25.16287,-0.03293753,
2022/01/24 22:56:22,47607.8806,300.0038,1.00,14.00,4.00,0.00,0.00,0.00,0,3.962054,0,2.65501,3.412895,,18.1485,12.69682,14513.29,8224.62,,128.55,74.19337,25.26102,-0.1035851,
2022/01/24 22:56:32,47617.9241,10.0025,1.00,15.00,4.00,0.00,0.00,0.00,-9.146741,3.687825,-33.731580128325,2.629595,3.412895,,18.05396,12.69682,14513.29,8234.624,,129.79,74.19337,25.34135,-0.07179379,
2022/01/24 22:57:12,47657.9693,40.0049,1.00,16.00,4.00,0.00,0.00,0.00,0,3.931597,0,2.629595,3.412895,,18.05396,12.69682,14513.29,8234.624,,129.79,74.19337,25.44086,-0.0895977,
2022/01/24 22:57:22,47668.0122,10.0036,1.00,17.00,4.00,0.00,0.00,0.00,1.826813,3.990863,7.290560409619,2.634672,3.412895,,18.07417,12.69682,14523.29,8234.624,,129.54,74.19337,25.38136,-0.07582009,
2022/01/24 22:58:02,47708.0555,40.0041,1.00,18.00,4.00,0.00,0.00,0.00,0,3.949903,0,2.634672,3.412895,,18.07417,12.69682,14523.29,8234.624,,129.54,74.19337,25.9717,0.1962239,
2022/01/24 23:04:45,48110.4368,402.3339,1.00,20.00,4.00,0.00,0.00,0.00,-1.499771,3.81998,-5.72909522458,2.634672,3.5805,,18.07417,13.34217,14523.29,8636.937,,135.9,77.836957,25.63857,0.1422876,
2022/01/24 23:34:45,49910.4809,1800.0024,1.00,21.00,4.00,0.00,0.00,0.00,0,3.908174,0,2.634672,3.5805,,18.07417,13.34217,14523.29,8636.937,,135.9,77.836957,25.67367,0.2010739,
2022/01/24 23:44:26,50492.2041,300.0026,1.00,14.00,5.00,0.00,0.00,0.00,0,3.908971,0,2.634672,3.5805,,18.07417,13.34217,14523.29,8636.937,,135.9,77.836957,25.24645,0.07786214,
2022/01/24 23:44:36,50502.2491,10.0034,1.00,15.00,5.00,0.00,0.00,0.00,-9.146592,3.638427,-33.279207290784,2.609294,3.5805,,17.98107,13.34217,14523.31,8646.924,,137.22,77.836957,25.64567,0.06380439,
2022/01/24 23:45:16,50542.2949,40.0029,1.00,16.00,5.00,0.00,0.00,0.00,0,3.876017,0,2.609294,3.5805,,17.98107,13.34217,14523.31,8646.924,,137.22,77.836957,25.91525,0.1378018,
2022/01/24 23:45:26,50552.3398,10.0033,1.00,17.00,5.00,0.00,0.00,0.00,1.825569,3.932497,7.179044615793,2.614362,3.5805,,18.00095,13.34217,14533.31,8646.924,,136.96,77.836957,25.42873,-0.004836917,
2022/01/24 23:46:06,50592.3829,40.0027,1.00,18.00,5.00,0.00,0.00,0.00,0,3.892432,0,2.614362,3.5805,,18.00095,13.34217,14533.31,8646.924,,136.96,77.836957,25.69675,-0.0100857,
2022/01/24 23:52:49,50994.7734,402.3419,1.00,20.00,5.00,0.00,0.00,0.00,-1.499774,3.764162,-5.645392299388,2.614362,3.748107,,18.00095,13.97838,14533.31,9049.248,,143.37,81.480587,25.50076,-0.1166618,
2022/01/25 00:22:49,52794.8178,1800.0025,1.00,21.00,5.00,0.00,0.00,0.00,0,3.832816,0,2.614362,3.748107,,18.00095,13.97838,14533.31,9049.248,,143.37,81.480587,25.50051,0.02855957,
2022/01/25 00:32:33,53378.5105,300.0018,1.00,14.00,6.00,0.00,0.00,0.00,0,3.834662,0,2.614362,3.748107,,18.00095,13.97838,14533.31,9049.248,,143.37,81.480587,25.60477,-0.007059574,
2022/01/25 00:32:43,53388.553,10.0033,1.00,15.00,6.00,0.00,0.00,0.00,-9.146883,3.576311,-32.712098288613,2.588991,3.748107,,17.90955,13.97838,14533.33,9059.232,,144.77,81.480587,25.53873,-0.2045727,
2022/01/25 00:33:23,53428.5976,40.0035,1.00,16.00,6.00,0.00,0.00,0.00,0,3.810757,0,2.588991,3.748107,,17.90955,13.97838,14533.33,9059.232,,144.77,81.480587,25.48848,-0.1061064,
2022/01/25 00:33:33,53438.6427,10.0026,1.00,17.00,6.00,0.00,0.00,0.00,1.827339,3.86384,7.06054552176,2.594067,3.748107,,17.92913,13.97838,14543.33,9059.232,,144.49,81.480587,25.29768,-0.02071977,
2022/01/25 00:34:13,53478.6868,40.0012,1.00,18.00,6.00,0.00,0.00,0.00,0,3.820506,0,2.594067,3.748107,,17.92913,13.97838,14543.33,9059.232,,144.49,81.480587,25.16566,-0.05787909,
2022/01/25 00:40:55,53880.9754,402.2372,1.00,20.00,6.00,0.00,0.00,0.00,-1.500196,3.699832,-5.550473167072,2.594067,3.915722,,17.92913,14.60419,14543.33,9461.452,,150.95,85.124391,24.83222,-0.1674157,
2022/01/25 01:10:55,55681.0202,1800.0025,1.00,21.00,6.00,0.00,0.00,0.00,0,3.761195,0,2.594067,3.915722,,17.92913,14.60419,14543.33,9461.452,,150.95,85.124391,25.13907,-0.02189398,
2022/01/25 01:20:40,56265.729,300.0034,1.00,14.00,7.00,0.00,0.00,0.00,0,3.761761,0,2.594067,3.915722,,17.92913,14.60419,14543.33,9461.452,,150.95,85.124391,25.80784,0.1034397,
2022/01/25 01:20:50,56275.774,10.004,1.00,15.00,7.00,0.00,0.00,0.00,-9.147858,3.50188,-32.03470097304,2.568672,3.915722,,17.83947,14.60419,14543.34,9471.446,,152.44,85.124391,25.7751,0.08268178,
2022/01/25 01:21:30,56315.8193,40.0022,1.00,16.00,7.00,0.00,0.00,0.00,0,3.741947,0,2.568672,3.915722,,17.83947,14.60419,14543.34,9471.446,,152.44,85.124391,25.50742,0.07610619,
2022/01/25 01:21:40,56325.8649,10.0025,1.00,17.00,7.00,0.00,0.00,0.00,1.824875,3.79543,6.92618532125,2.573744,3.915722,,17.85869,14.60419,14553.35,9471.446,,152.14,85.124391,25.84438,-0.02819657,
2022/01/25 01:22:20,56365.9086,40.002,1.00,18.00,7.00,0.00,0.00,0.00,0,3.751765,0,2.573744,3.915722,,17.85869,14.60419,14553.35,9471.446,,152.14,85.124391,25.47776,-0.1280367,
2022/01/25 01:29:02,56768.2211,402.2623,1.00,20.00,7.00,0.00,0.00,0.00,-1.500059,3.632039,-5.448272790301,2.573745,4.083325,,17.8587,15.21839,14553.35,9873.692,,158.65,88.767935,25.39734,-0.1480806,
2022/01/25 01:59:02,58568.2651,1800.0023,1.00,21.00,7.00,0.00,0.00,0.00,0,3.698927,0,2.573745,4.083325,,17.8587,15.21839,14553.35,9873.692,,158.65,88.767935,25.22582,0.04942,
2022/01/25 02:08:57,59163.3974,300.0019,1.00,14.00,8.00,0.00,0.00,0.00,0,3.699169,0,2.573745,4.083325,,17.8587,15.21839,14553.35,9873.692,,158.65,88.767935,25.56568,0.1529461,
2022/01/25 02:09:08,59173.4396,10.0024,1.00,15.00,8.00,0.00,0.00,0.00,-9.147471,3.4397,-31.4645559987,2.548329,4.083325,,17.77053,15.21839,14553.35,9883.694,,160.24,88.767935,25.2582,-0.1538748,
2022/01/25 02:09:48,59213.4843,40.0028,1.00,16.00,8.00,0.00,0.00,0.00,0,3.678059,0,2.548329,4.083325,,17.77053,15.21839,14553.35,9883.694,,160.24,88.767935,25.40422,-0.00756681,
2022/01/25 02:09:58,59223.5282,10.0024,1.00,17.00,8.00,0.00,0.00,0.00,1.825661,3.731881,6.813149598341,2.5534,4.083325,,17.78942,15.21839,14563.35,9883.694,,159.92,88.767935,25.8284,0.1589435,
2022/01/25 02:10:38,59263.5728,40.0043,1.00,18.00,8.00,0.00,0.00,0.00,0,3.689428,0,2.5534,4.083325,,17.78942,15.21839,14563.35,9883.694,,159.92,88.767935,25.36239,-0.1281279,
2022/01/25 02:17:20,59665.9012,402.2749,1.00,20.00,8.00,0.00,0.00,0.00,-1.499928,3.576601,-5.364643984728,2.5534,4.250926,,17.78942,15.82239,14563.35,10285.94,,166.48,92.411435,25.21015,-0.03064811,
2022/01/25 02:47:20,61465.9451,1800.0023,1.00,21.00,8.00,0.00,0.00,0.00,0,3.651431,0,2.5534,4.250928,,17.78942,15.82239,14563.35,10285.95,,166.48,92.411478,25.77698,0.200913,
2022/01/25 02:56:54,62039.5437,300.0026,1.00,14.00,9.00,0.00,0.00,0.00,0,3.652034,0,2.5534,4.250928,,17.78942,15.82239,14563.35,10285.95,,166.48,92.411478,24.98726,-0.08214056,
2022/01/25 02:57:04,62049.5886,10.0032,1.00,15.00,9.00,0.00,0.00,0.00,-9.14717,3.393764,-31.04333624788,2.527984,4.250928,,17.70244,15.82239,14563.35,10295.95,,168.15,92.411478,25.17289,-0.193854,
2022/01/25 02:57:44,62089.6323,40.0022,1.00,16.00,9.00,0.00,0.00,0.00,0,3.629943,0,2.527974,4.250928,,17.7024,15.82239,14563.35,10295.95,,168.16,92.411478,25.86541,0.1088947,
2022/01/25 02:57:54,62099.6753,10.0017,1.00,17.00,9.00,0.00,0.00,0.00,1.825668,3.683377,6.724623520836,2.533047,4.250928,,17.72105,15.82239,14573.35,10295.95,,167.82,92.411478,25.71027,0.1345634,
2022/01/25 02:58:34,62139.7215,40.0049,1.00,18.00,9.00,0.00,0.00,0.00,0,3.641751,0,2.533047,4.250928,,17.72105,15.82239,14573.35,10295.95,,167.82,92.411478,25.30348,0.002043843,
2022/01/25 03:05:16,62542.0277,402.254,1.00,20.00,9.00,0.00,0.00,0.00,-1.499944,3.530235,-5.29515480684,2.533047,4.418529,,17.72105,16.41851,14573.35,10698.19,,174.44,96.054978,26.11544,0.150429,
2022/01/25 03:35:16,64342.0717,1800.0016,1.00,21.00,9.00,0.00,0.00,0.00,0,3.609018,0,2.533047,4.418529,,17.72105,16.41851,14573.35,10698.19,,174.44,96.054978,25.21722,-0.1140541,
2022/01/25 03:45:06,64931.9245,300.0024,1.00,14.00,10.00,0.00,0.00,0.00,0,3.609556,0,2.533047,4.418529,,17.72105,16.41851,14573.35,10698.19,,174.44,96.054978,25.89081,0.223453,
2022/01/25 03:45:16,64941.9672,10.0033,1.00,15.00,10.00,0.00,0.00,0.00,-9.147383,3.349953,-30.643303122999,2.507664,4.418529,,17.63528,16.41851,14573.37,10708.18,,176.2,96.054978,25.88556,-0.03181398,
2022/01/25 03:45:56,64982.0116,40.0028,1.00,16.00,10.00,0.00,0.00,0.00,0,3.586803,0,2.507664,4.418529,,17.63528,16.41851,14573.37,10708.18,,176.2,96.054978,25.68999,0.05168259,
2022/01/25 03:46:06,64992.0573,10.0024,1.00,17.00,10.00,0.00,0.00,0.00,1.825684,3.640114,6.645697887976,2.512733,4.418529,,17.6537,16.41851,14583.37,10708.18,,175.85,96.054978,26.06503,0.1468813,
2022/01/25 03:46:46,65032.1002,40.0013,1.00,18.00,10.00,0.00,0.00,0.00,0,3.597849,0,2.512735,4.418529,,17.65371,16.41851,14583.37,10708.18,,175.85,96.054978,25.89666,0.145064,
2022/01/25 03:53:28,65434.3917,402.2403,1.00,20.00,10.00,0.00,0.00,0.00,-1.500175,3.468206,-5.20291593605,2.512736,4.586142,,17.65371,17.00621,14583.37,11110.4,,182.52,99.698739,25.79482,0.05145848,
2022/01/25 04:23:29,67234.4375,1800.0035,1.00,21.00,10.00,0.00,0.00,0.00,0,3.533087,0,2.512736,4.586142,,17.65371,17.00621,14583.37,11110.4,,182.52,99.698739,25.73282,0.1042718,
2022/01/25 04:33:23,67829.2359,300.0041,1.00,14.00,11.00,0.00,0.00,0.00,0,3.53405,0,2.512736,4.586142,,17.65371,17.00621,14583.37,11110.4,,182.52,99.698739,25.12811,-0.2129668,
2022/01/25 04:33:33,67839.280199,10.0034,1.00,15.00,11.00,0.00,0.00,0.00,-9.147347,3.272805,-29.937482998335,2.487318,4.586143,,17.56982,17.00622,14583.37,11120.4,,184.38,99.698761,25.3776,-0.1304358,
2022/01/25 04:34:13,67879.3253,40.0027,1.00,16.00,11.00,0.00,0.00,0.00,0,3.509169,0,2.487318,4.586143,,17.56982,17.00622,14583.37,11120.4,,184.38,99.698761,25.80787,-0.1045096,
2022/01/25 04:34:23,67889.371199,10.0036,1.00,17.00,11.00,0.00,0.00,0.00,1.825706,3.563015,6.50501786359,2.492392,4.586143,,17.58786,17.00622,14593.38,11120.4,,184.01,99.698761,25.47423,-0.1795816,
2022/01/25 04:35:04,67929.418,40.0038,1.00,18.00,11.00,0.00,0.00,0.00,0,3.520624,0,2.492392,4.586143,,17.58786,17.00622,14593.38,11120.4,,184.01,99.698761,25.95486,0.05574405,
2022/01/25 04:41:46,68331.7296,402.2596,1.00,20.00,11.00,0.00,0.00,0.00,-1.500021,3.405016,-5.107595505336,2.492392,4.753742,,17.58786,17.58199,14593.38,11522.65,,190.73,103.342217,25.7578,-0.07739067,
2022/01/25 05:11:46,70131.7735,1800.0023,1.00,21.00,11.00,0.00,0.00,0.00,0,3.475686,0,2.492392,4.753742,,17.58786,17.58199,14593.38,11522.65,,190.73,103.342217,25.08105,-0.09402514,
2022/01/25 05:21:48,70734.2272,300.0015,1.00,14.00,12.00,0.00,0.00,0.00,0,3.476412,0,2.492392,4.753742,,17.58786,17.58199,14593.38,11522.65,,190.73,103.342217,24.97514,-0.1025909,
2022/01/25 05:21:58,70744.2719,10.0026,1.00,15.00,12.00,0.00,0.00,0.00,-9.147633,3.188582,-29.167977926406,2.466975,4.753742,,17.5058,17.58199,14593.38,11532.65,,192.7,103.342217,25.51148,0.0182116,
2022/01/25 05:22:38,70784.3178,40.003,1.00,16.00,12.00,0.00,0.00,0.00,0,3.453547,0,2.466975,4.753742,,17.5058,17.58199,14593.38,11532.65,,192.7,103.342217,25.56517,-0.1148736,
2022/01/25 05:22:48,70794.3634,10.0032,1.00,17.00,12.00,0.00,0.00,0.00,1.825851,3.513029,6.414267512679,2.472045,4.753742,,17.52357,17.58199,14603.38,11532.65,,192.3,103.342217,25.82713,0.09743273,
2022/01/25 05:23:28,70834.4086,40.0026,1.00,18.00,12.00,0.00,0.00,0.00,0,3.468082,0,2.472045,4.753742,,17.52357,17.58199,14603.38,11532.65,,192.3,103.342217,26.00259,0.1217371,
2022/01/25 05:30:11,71236.661,402.2021,1.00,20.00,12.00,0.00,0.00,0.00,-1.500203,3.285478,-4.928883952034,2.472045,4.921343,,17.52357,18.14409,14603.38,11934.84,,199.08,106.985717,26.39613,0.1122516,
2022/01/25 06:00:11,73036.7043,1800.0016,1.00,21.00,12.00,0.00,0.00,0.00,0,3.379999,0,2.472045,4.921343,,17.52357,18.14409,14603.38,11934.84,,199.08,106.985717,25.6077,0.1059216,
2022/01/25 06:09:53,73619.2634,300.0024,1.00,14.00,13.00,0.00,0.00,0.00,0,3.382091,0,2.472045,4.921343,,17.52357,18.14409,14603.38,11934.84,,199.08,106.985717,25.75357,0.1192582,
2022/01/25 06:10:03,73629.3036,10.0024,1.00,15.00,13.00,0.00,0.00,0.00,-9.148016,3.033032,-27.746225264512,2.44666,4.921344,,17.44501,18.14409,14603.39,11944.83,,201.15,106.985739,26.10723,0.150339,
2022/01/25 06:10:43,73669.3467,40.0031,1.00,16.00,13.00,0.00,0.00,0.00,0,3.322774,0,2.44666,4.921344,,17.44501,18.14409,14603.39,11944.83,,201.15,106.985739,26.26442,0.1919425,
2022/01/25 06:10:53,73679.3907,10.0042,1.00,17.00,13.00,0.00,0.00,0.00,1.825569,3.393466,6.195006332154,2.451733,4.921344,,17.46216,18.14409,14613.4,11944.83,,200.73,106.985739,25.63911,-0.1571387,
2022/01/25 06:11:34,73719.4375,40.0043,1.00,18.00,13.00,0.00,0.00,0.00,0,3.343759,0,2.451733,4.921344,,17.46216,18.14409,14613.4,11944.83,,200.73,106.985739,25.62004,-0.05340517,
2022/01/25 06:18:16,74121.8187,402.3325,1.00,20.00,13.00,0.00,0.00,0.00,-1.499869,3.018684,-4.527630552396,2.451733,5.088951,,17.46216,18.67256,14613.4,12347.15,,207.57,110.62937,25.77541,-0.1283383,
2022/01/25 06:48:16,75921.8628,1800.0025,1.00,21.00,13.00,0.00,0.00,0.00,0,3.168989,0,2.451733,5.088951,,17.46216,18.67256,14613.4,12347.15,,207.57,110.62937,24.80125,-0.06207526,
2022/01/25 06:57:59,76505.006,300.0025,1.00,14.00,14.00,0.00,0.00,0.00,0,3.175332,0,2.451733,5.088951,,17.46216,18.67256,14613.4,12347.15,,207.57,110.62937,25.09911,0.07926583,
2022/01/25 06:58:09,76515.0492,10.0025,1.00,15.00,14.00,0.00,0.00,0.00,-9.146022,2.621228,-23.973808955016,2.426357,5.088951,,17.39226,18.67256,14613.41,12357.13,,209.74,110.62937,25.55447,0.234043,
2022/01/25 06:58:49,76555.0926,40.0033,1.00,16.00,14.00,0.00,0.00,0.00,0,3.067721,0,2.426349,5.088951,,17.39224,18.67256,14613.41,12357.14,,209.74,110.62937,25.24169,0.01393974,
2022/01/25 06:58:59,76565.1354,10.0033,1.00,17.00,14.00,0.00,0.00,0.00,1.826294,3.166228,5.782463199032,2.43142,5.088951,,17.40819,18.67256,14623.41,12357.14,,209.3,110.62937,25.52969,-0.03725111,
2022/01/25 06:59:39,76605.1791,40.0035,1.00,18.00,14.00,0.00,0.00,0.00,0,3.107068,0,2.431422,5.088951,,17.40819,18.67256,14623.42,12357.14,,209.3,110.62937,25.2166,-0.05165398,
2022/01/25 07:03:33,76838.8202,233.5924,1.00,20.00,14.00,0.00,0.00,0.00,-1.500213,2.499997,-3.750527999361,2.431422,5.186282,,17.40819,18.94738,14623.42,12590.7,,213.3,112.745261,26.06713,0.05790591,
2022/01/25 07:33:33,78638.8647,1800.0031,1.00,24.00,14.00,0.00,0.00,0.00,0,2.895984,0,2.431422,5.186282,,17.40819,18.94738,14623.42,12590.7,,213.3,112.745261,24.58069,-0.05667925,
2022/01/25 09:53:46,87051.8989,8412.9732,1.00,28.00,0.00,0.00,0.00,0.00,0.04999318,4.199921,0.20996740653878,5.173905,5.186282,3.82817517479565,27.9037,18.94738,23036.02,12590.7,,100.24,112.745261,25.43467,0.1778328,
2022/01/25 10:23:46,88851.9428,1800.0029,1.00,29.00,0.00,0.00,0.00,0.00,0,4.187978,0,5.173905,5.186282,,27.9037,18.94738,23036.02,12590.7,,100.24,112.745261,24.64333,-0.1545089,
2022/01/25 10:23:48,88854.0436,2.0524,1.00,11.00,0.00,1.00,0.00,0.00,0.2500222,4.195122,1.0488736317084,5.173905,5.186282,,27.9037,18.94738,23036.02,12590.7,,100.24,112.745261,24.6473519212047,-0.152273697925597,
2022/01/25 11:23:48,92454.0894,3600.0039,1.00,12.00,0.00,1.00,0.00,0.00,0,4.184292,0,5.173905,5.186282,,27.9037,18.94738,23036.02,12590.7,,100.24,112.745261,25.01405,-0.1504642,
2022/01/25 11:33:39,93045.0367,300.0032,1.00,14.00,0.00,1.00,0.00,0.00,0,4.184122,0,5.173905,5.186282,,27.9037,18.94738,23036.02,12590.7,,100.24,112.745261,25.3214,0.1256168,
2022/01/25 11:33:49,93055.0808,10.0031,1.00,15.00,0.00,1.00,0.00,0.00,-18.29009,3.592642,-65.70974551778,5.123149,5.186282,,27.71923,18.94738,23036.03,12600.69,,101.23,112.745261,26.07112,0.126887,
2022/01/25 11:34:29,93095.1245,40.002,1.00,16.00,0.00,1.00,0.00,0.00,0,4.129025,0,5.123149,5.186282,,27.71923,18.94738,23036.03,12600.69,,101.23,112.745261,26.57458,0.1455319,
2022/01/25 11:34:39,93105.1688,10.0028,1.00,17.00,0.00,1.00,0.00,0.00,1.966385,4.200001,8.258818966385,5.129428,5.186282,,27.7456,18.94738,23046.03,12600.69,,101.11,112.745261,26.6074,0.1297617,
2022/01/25 11:35:19,93145.2137,40.0026,1.00,18.00,0.00,1.00,0.00,0.00,0,4.143924,0,5.129428,5.186282,,27.7456,18.94738,23046.03,12600.69,,101.11,112.745261,25.86494,-0.1691234,
2022/01/25 11:43:15,93620.6638,475.4012,1.00,20.00,0.00,1.00,0.00,0.00,-1.500118,4.028473,-6.043184859814,5.129428,5.384367,,27.7456,19.74966,23046.03,13076.05,,104.97,117.051457,25.01458,-0.1168662,
2022/01/25 12:13:15,95420.707,1800.003,1.00,21.00,0.00,1.00,0.00,0.00,0,4.093,0,5.129428,5.384367,,27.7456,19.74966,23046.03,13076.05,,104.97,117.051457,24.81984,-0.2308154,
2022/01/25 12:22:53,95998.6797,300.003,1.00,14.00,1.00,1.00,0.00,0.00,0,4.093191,0,5.129428,5.384367,,27.7456,19.74966,23046.03,13076.05,,104.97,117.051457,25.1529,-0.150643,
2022/01/25 12:23:03,96008.7225,10.0027,1.00,15.00,1.00,1.00,0.00,0.00,-18.29024,3.56116,-65.1344710784,5.078606,5.384367,,27.56255,19.74966,23046.03,13086.05,,106.02,117.051457,26.01166,0.05229712,
2022/01/25 12:23:43,96048.7659,40.0026,1.00,16.00,1.00,1.00,0.00,0.00,0,4.06588,0,5.078606,5.384367,,27.56255,19.74966,23046.03,13086.05,,106.02,117.051457,26.34059,0.110122,
2022/01/25 12:23:53,96058.8096,10.0035,1.00,17.00,1.00,1.00,0.00,0.00,3.654198,4.178884,15.270469555032,5.08876,5.384367,,27.60484,19.74966,23056.04,13086.05,,105.81,117.051457,26.15034,-0.1380086,
2022/01/25 12:24:33,96098.8536,40.0026,1.00,18.00,1.00,1.00,0.00,0.00,0,4.085618,0,5.08876,5.384367,,27.60484,19.74966,23056.04,13086.05,,105.81,117.051457,25.75127,-0.1509434,
2022/01/25 12:32:28,96574.3598,475.4579,1.00,20.00,1.00,1.00,0.00,0.00,-1.499962,3.983101,-5.974500142162,5.08876,5.582448,,27.60484,20.54367,23056.04,13561.48,,109.7,121.357565,25.54289,0.03664613,
2022/01/25 13:02:28,98374.402,1800.0021,1.00,21.00,1.00,1.00,0.00,0.00,0,4.056642,0,5.08876,5.582448,,27.60484,20.54367,23056.04,13561.48,,109.7,121.357565,25.33324,0.1563907,
2022/01/25 13:12:06,98951.4156,300.0021,1.00,14.00,2.00,1.00,0.00,0.00,0,4.057065,0,5.08876,5.582448,,27.60484,20.54367,23056.04,13561.48,,109.7,121.357565,24.91068,-0.1568955,
2022/01/25 13:12:16,98961.4576,10.0033,1.00,15.00,2.00,1.00,0.00,0.00,-18.2898,3.522049,-64.4175718002,5.037991,5.582448,,27.42325,20.54367,23056.05,13571.47,,110.81,121.357565,25.64385,-0.09461701,
2022/01/25 13:12:56,99001.5003,40.0034,1.00,16.00,2.00,1.00,0.00,0.00,0,4.009153,0,5.037991,5.582448,,27.42325,20.54367,23056.05,13571.47,,110.81,121.357565,26.02272,0.1359403,
2022/01/25 13:13:06,99011.5436,10.0031,1.00,17.00,2.00,1.00,0.00,0.00,3.655312,4.118335,15.05379934552,5.04814,5.582448,,27.4649,20.54367,23066.05,13571.47,,110.58,121.357565,26.03002,-0.02138317,
2022/01/25 13:13:46,99051.5888,40.0034,1.00,18.00,2.00,1.00,0.00,0.00,0,4.037482,0,5.04814,5.582448,,27.4649,20.54367,23066.05,13571.47,,110.58,121.357565,25.77985,-0.2005291,
2022/01/25 13:21:41,99526.9644,475.3295,1.00,20.00,2.00,1.00,0.00,0.00,-1.500289,3.891614,-5.838545676446,5.04814,5.780529,,27.4649,21.32292,23066.05,14046.77,,114.51,125.663674,25.57913,-0.1210576,
2022/01/25 13:51:41,101327.0068,1800.0022,1.00,21.00,2.00,1.00,0.00,0.00,0,3.97217,0,5.04814,5.78053,,27.4649,21.32293,23066.05,14046.77,,114.51,125.663696,24.70452,-0.131104,
2022/01/25 14:01:21,101906.5374,300.0031,1.00,14.00,3.00,1.00,0.00,0.00,0,3.972738,0,5.04814,5.78053,,27.4649,21.32293,23066.05,14046.77,,114.51,125.663696,25.2068,-0.05858183,
2022/01/25 14:01:31,101916.5784,10.0031,1.00,15.00,3.00,1.00,0.00,0.00,-18.28969,3.446557,-63.03645909733,4.997397,5.78053,,27.28724,21.32293,23066.06,14056.76,,115.67,125.663696,26.04981,0.2158844,
2022/01/25 14:02:11,101956.6236,40.0035,1.00,16.00,3.00,1.00,0.00,0.00,0,3.919399,0,4.997376,5.78053,,27.28717,21.32293,23066.06,14056.76,,115.67,125.663696,25.93036,-0.09530485,
2022/01/25 14:02:21,101966.667,10.0033,1.00,17.00,3.00,1.00,0.00,0.00,3.656525,4.023648,14.7125695032,5.007534,5.78053,,27.32791,21.32293,23076.06,14056.76,,115.44,125.663696,26.43169,0.1385695,
2022/01/25 14:03:01,102006.708,40.0024,1.00,18.00,3.00,1.00,0.00,0.00,0,3.943781,0,5.007534,5.78053,,27.32791,21.32293,23076.06,14056.76,,115.44,125.663696,25.79622,-0.1839828,
2022/01/25 14:10:56,102482.1503,475.3933,1.00,20.00,3.00,1.00,0.00,0.00,-1.500137,3.813921,-5.721404007177,5.007534,5.978611,,27.32791,22.08517,23076.06,14532.12,,119.39,129.969804,25.58272,0.1330364,
2022/01/25 14:40:56,104282.1952,1800.0033,1.00,21.00,3.00,1.00,0.00,0.00,0,3.902599,0,5.007534,5.978611,,27.32791,22.08517,23076.06,14532.12,,119.39,129.969804,25.38276,0.08309662,
2022/01/25 14:50:24,104850.2125,300.0032,1.00,14.00,4.00,1.00,0.00,0.00,0,3.903486,0,5.007534,5.978611,,27.32791,22.08517,23076.06,14532.12,,119.39,129.969804,24.83401,-0.1263797,
2022/01/25 14:50:34,104860.2544,10.0025,1.00,15.00,4.00,1.00,0.00,0.00,-18.28939,3.384416,-61.89890414624,4.956773,5.978611,,27.15338,22.08517,23076.08,14542.11,,120.61,129.969804,25.60482,0.0996685,
2022/01/25 14:51:14,104900.2979,40.0034,1.00,16.00,4.00,1.00,0.00,0.00,0,3.851189,0,4.956773,5.978611,,27.15338,22.08517,23076.08,14542.11,,120.61,129.969804,26.02872,0.01045883,
2022/01/25 14:51:24,104910.3403,10.0029,1.00,17.00,4.00,1.00,0.00,0.00,3.654045,3.95332,14.4456091794,4.966917,5.978611,,27.19337,22.08517,23086.07,14542.11,,120.37,129.969804,25.7442,-0.1439041,
2022/01/25 14:52:04,104950.3822,40.0024,1.00,18.00,4.00,1.00,0.00,0.00,0,3.869953,0,4.966917,5.978611,,27.19337,22.08517,23086.07,14542.11,,120.37,129.969804,26.24364,-0.01303494,
2022/01/25 15:00:00,105425.9532,475.5226,1.00,20.00,4.00,1.00,0.00,0.00,-1.499917,3.740568,-5.610541532856,4.966917,6.176692,,27.19337,22.83333,23086.07,15017.54,,124.36,134.275913,25.63429,0.01631677,
2022/01/25 15:30:00,107225.995,1800.0024,1.00,21.00,4.00,1.00,0.00,0.00,0,3.805056,0,4.966917,6.176693,,27.19337,22.83333,23086.07,15017.54,,124.36,134.275935,25.40659,0.006106496,
2022/01/25 15:39:41,107807.3999,300.0032,1.00,14.00,5.00,1.00,0.00,0.00,0,3.806005,0,4.966917,6.176693,,27.19337,22.83333,23086.07,15017.54,,124.36,134.275935,25.1569,-0.02301335,
2022/01/25 15:39:52,107817.4439,10.003,1.00,15.00,5.00,1.00,0.00,0.00,-18.28912,3.297031,-60.29979560272,4.916161,6.176693,,27.02335,22.83333,23086.09,15027.53,,125.64,134.275935,25.73875,0.1298028,
2022/01/25 15:40:32,107857.4861,40.0029,1.00,16.00,5.00,1.00,0.00,0.00,0,3.771418,0,4.916161,6.176693,,27.02335,22.83333,23086.09,15027.53,,125.64,134.275935,25.97651,-0.1169729,
2022/01/25 15:40:42,107867.5259,10.0029,1.00,17.00,5.00,1.00,0.00,0.00,3.656151,3.874231,14.164773544881,4.926311,6.176693,,27.06256,22.83333,23096.08,15027.54,,125.38,134.275935,25.77935,-0.09460568,
2022/01/25 15:41:22,107907.568,40.0033,1.00,18.00,5.00,1.00,0.00,0.00,0,3.786809,0,4.926311,6.176693,,27.06256,22.83333,23096.08,15027.54,,125.38,134.275935,26.24676,0.05847096,
2022/01/25 15:49:17,108383.075,475.4596,1.00,20.00,5.00,1.00,0.00,0.00,-1.499843,3.655059,-5.482014655737,4.926311,6.374773,,27.06256,23.56508,23096.08,15502.95,,129.4,138.582022,24.84396,-0.1815963,
2022/01/25 16:19:17,110183.1166,1800.0028,1.00,21.00,5.00,1.00,0.00,0.00,0,3.719698,0,4.926311,6.374773,,27.06256,23.56508,23096.08,15502.95,,129.4,138.582022,25.39213,0.1654381,
2022/01/25 16:29:15,110780.9,300.0023,1.00,14.00,6.00,1.00,0.00,0.00,0,3.720229,0,4.926311,6.374773,,27.06256,23.56508,23096.08,15502.95,,129.4,138.582022,25.25011,0.06208062,
2022/01/25 16:29:25,110790.9402,10.0023,1.00,15.00,6.00,1.00,0.00,0.00,-18.28888,3.206777,-58.64835973976,4.875542,6.374773,,26.89695,23.56508,23096.09,15512.94,,130.75,138.582022,25.50826,-0.06625473,
2022/01/25 16:30:05,110830.9836,40.0018,1.00,16.00,6.00,1.00,0.00,0.00,0,3.682817,0,4.875542,6.374773,,26.89695,23.56508,23096.09,15512.94,,130.75,138.582022,26.4089,-0.05249977,
2022/01/25 16:30:15,110841.0271,10.0023,1.00,17.00,6.00,1.00,0.00,0.00,3.653801,3.788064,13.840832031264,4.885694,6.374773,,26.93527,23.56508,23106.09,15512.94,,130.48,138.582022,26.45226,0.108071,
2022/01/25 16:30:55,110881.0714,40.0033,1.00,18.00,6.00,1.00,0.00,0.00,0,3.703391,0,4.885694,6.374773,,26.93527,23.56508,23106.09,15512.94,,130.48,138.582022,26.36695,0.09007514,
2022/01/25 16:38:51,111356.5137,475.3941,1.00,20.00,6.00,1.00,0.00,0.00,-1.500125,3.58021,-5.37076252625,4.885694,6.572854,,26.93527,24.28058,23106.09,15988.3,,134.53,142.88813,25.58663,0.09548843,
2022/01/25 17:08:51,113156.5577,1800.0022,1.00,21.00,6.00,1.00,0.00,0.00,0,3.654801,0,4.885694,6.572854,,26.93527,24.28058,23106.09,15988.3,,134.53,142.88813,25.26288,0.1430166,
2022/01/25 17:18:33,113739.059,300.0029,1.00,14.00,7.00,1.00,0.00,0.00,0,3.655184,0,4.885694,6.572854,,26.93527,24.28058,23106.09,15988.3,,134.53,142.88813,24.91584,-0.03057241,
2022/01/25 17:18:43,113749.1016,10.0023,1.00,15.00,7.00,1.00,0.00,0.00,-18.28905,3.142477,-57.47291897685,4.834949,6.572854,,26.77297,24.28058,23106.11,15998.29,,135.94,142.88813,26.16285,0.2390897,
2022/01/25 17:19:23,113789.1436,40.0025,1.00,16.00,7.00,1.00,0.00,0.00,0,3.614826,0,4.834949,6.572854,,26.77297,24.28058,23106.11,15998.29,,135.94,142.88813,26.12,0.07445574,
2022/01/25 17:19:33,113799.1862,10.0023,1.00,17.00,7.00,1.00,0.00,0.00,3.656349,3.718168,13.594919848632,4.845095,6.572854,,26.81056,24.28058,23116.1,15998.29,,135.66,142.88813,26.51315,0.1177186,
2022/01/25 17:20:13,113839.229,40.0025,1.00,18.00,7.00,1.00,0.00,0.00,0,3.636803,0,4.845095,6.572854,,26.81056,24.28058,23116.1,15998.29,,135.66,142.88813,25.86503,-0.07906318,
2022/01/25 17:28:09,114314.6777,475.401,1.00,20.00,7.00,1.00,0.00,0.00,-1.500055,3.520073,-5.280303104015,4.845096,6.770936,,26.81057,24.98376,23116.1,16473.65,,139.75,147.194261,25.35351,-0.1085949,
2022/01/25 17:58:09,116114.7198,1800.0019,1.00,21.00,7.00,1.00,0.00,0.00,0,3.597911,0,4.845096,6.770936,,26.81057,24.98376,23116.1,16473.65,,139.75,147.194261,25.16432,0.003471375,
2022/01/25 18:08:07,116713.0745,300.0021,1.00,14.00,8.00,1.00,0.00,0.00,0,3.598339,0,4.845096,6.770936,,26.81057,24.98376,23116.1,16473.65,,139.75,147.194261,25.06115,-0.1357412,
2022/01/25 18:08:17,116723.1121,10.002,1.00,15.00,8.00,1.00,0.00,0.00,-18.28908,3.082673,-56.37925311084,4.79437,6.770936,,26.65136,24.98376,23116.12,16483.63,,141.23,147.194261,25.91698,0.08304119,
2022/01/25 18:08:57,116763.155,40.0034,1.00,16.00,8.00,1.00,0.00,0.00,0,3.554657,0,4.79437,6.770936,,26.65136,24.98376,23116.12,16483.63,,141.23,147.194261,26.50837,-0.07189333,
2022/01/25 18:09:07,116773.1934,10.0021,1.00,17.00,8.00,1.00,0.00,0.00,3.655891,3.659729,13.379570313539,4.804515,6.770936,,26.68835,24.98376,23126.12,16483.63,,140.93,147.194261,26.43447,0.1064903,
2022/01/25 18:09:47,116813.2365,40.0026,1.00,18.00,8.00,1.00,0.00,0.00,0,3.577239,0,4.804515,6.770936,,26.68835,24.98376,23126.12,16483.63,,140.93,147.194261,26.11071,-0.04477203,
2022/01/25 18:17:43,117288.716,475.4351,1.00,20.00,8.00,1.00,0.00,0.00,-1.500085,3.438848,-5.15856430208,4.804517,6.969017,,26.68836,25.6727,23126.12,16958.99,,145.05,151.50037,25.68887,-0.1133871,
2022/01/25 18:47:43,119088.7583,1800.0028,1.00,21.00,8.00,1.00,0.00,0.00,0,3.49841,0,4.804517,6.969018,,26.68836,25.67271,23126.12,16958.99,,145.05,151.500391,25.04127,-0.05519032,
2022/01/25 18:57:38,119683.8873,300.0021,1.00,14.00,9.00,1.00,0.00,0.00,0,3.498758,0,4.804517,6.969018,,26.68836,25.67271,23126.12,16958.99,,145.05,151.500391,25.40093,0.1052088,
2022/01/25 18:57:48,119693.9284,10.0023,1.00,15.00,9.00,1.00,0.00,0.00,-18.28889,2.971841,-54.35167314649,4.753788,6.969018,,26.53439,25.67271,23126.13,16968.98,,146.6,151.500391,26.01365,0.07110178,
2022/01/25 18:58:28,119733.9696,40.0026,1.00,16.00,9.00,1.00,0.00,0.00,0,3.471544,0,4.753788,6.969018,,26.53439,25.67271,23126.13,16968.98,,146.6,151.500391,26.08627,-0.06967664,
2022/01/25 18:58:38,119744.0082,10.002,1.00,17.00,9.00,1.00,0.00,0.00,3.654144,3.575254,13.064492952576,4.763933,6.969018,,26.57055,25.67271,23136.13,16968.99,,146.29,151.500391,25.97311,-0.09996295,
2022/01/25 18:59:18,119784.051,40.0033,1.00,18.00,9.00,1.00,0.00,0.00,0,3.488214,0,4.763933,6.969018,,26.57055,25.67271,23136.13,16968.99,,146.29,151.500391,26.29725,0.1641589,
2022/01/25 19:07:14,120259.5314,475.436,1.00,20.00,9.00,1.00,0.00,0.00,-1.500054,3.330815,-4.99640236401,4.763933,7.167099,,26.57055,26.34409,23136.13,17444.35,,150.44,155.8065,26.04654,0.1173133,
2022/01/25 19:37:14,122059.5714,1800.0019,1.00,21.00,9.00,1.00,0.00,0.00,0,3.420419,0,4.763933,7.1671,,26.57055,26.34409,23136.13,17444.36,,150.45,155.806522,24.97698,-0.01652181,
2022/01/25 19:47:10,122656.2997,300.0022,1.00,14.00,10.00,1.00,0.00,0.00,0,3.422058,0,4.763933,7.1671,,26.57055,26.34409,23136.13,17444.36,,150.45,155.806522,25.20401,-0.1304805,
2022/01/25 19:47:20,122666.3372,10.0021,1.00,15.00,10.00,1.00,0.00,0.00,-18.28909,2.751116,-50.31540812444,4.71319,7.1671,,26.42493,26.34409,23136.14,17454.34,,152.06,155.806522,26.01902,0.04423738,
2022/01/25 19:48:00,122706.3761,40.0025,1.00,16.00,10.00,1.00,0.00,0.00,0,3.342578,0,4.713173,7.1671,,26.42488,26.34409,23136.14,17454.35,,152.07,155.806522,26.41506,-0.08404136,
2022/01/25 19:48:10,122716.4147,10.002,1.00,17.00,10.00,1.00,0.00,0.00,3.654449,3.474636,12.697880055564,4.723319,7.1671,,26.4599,26.34409,23146.14,17454.35,,151.74,155.806522,26.58311,-0.1272476,
2022/01/25 19:48:51,122756.4544,40.0024,1.00,18.00,10.00,1.00,0.00,0.00,0,3.379759,0,4.723319,7.1671,,26.4599,26.34409,23146.14,17454.35,,151.74,155.806522,26.14379,-0.07539034,
2022/01/25 19:56:46,123231.9316,475.4344,1.00,20.00,10.00,1.00,0.00,0.00,-1.500111,3.013765,-4.520982027915,4.72332,7.36518,,26.45991,26.97232,23146.14,17929.7,,155.93,160.112609,25.89109,-0.06978869,
2022/01/25 20:26:46,125031.9716,1800.002,1.00,21.00,10.00,1.00,0.00,0.00,0,3.166439,0,4.72332,7.365181,,26.45991,26.97232,23146.14,17929.71,,155.93,160.11263,25.0807,-0.09348333,
2022/01/25 20:36:42,125628.3287,300.0022,1.00,14.00,11.00,1.00,0.00,0.00,0,3.17319,0,4.72332,7.365181,,26.45991,26.97232,23146.14,17929.71,,155.93,160.11263,25.52466,0.1928294,
2022/01/25 20:36:52,125638.3673,10.0023,1.00,15.00,11.00,1.00,0.00,0.00,-9.966033,2.499798,-24.913069361334,4.685791,7.365181,,26.36531,26.97232,23146.14,17939.7,,157.18,160.11263,26.06184,0.1543355,
2022/01/25 20:37:32,125678.4071,40.0027,1.00,16.00,11.00,1.00,0.00,0.00,0,3.041241,0,4.685791,7.365181,,26.36531,26.97232,23146.14,17939.7,,157.18,160.11263,26.14804,-0.1439238,
2022/01/25 20:37:43,125688.4472,10.0031,1.00,17.00,11.00,1.00,0.00,0.00,3.654373,3.228757,11.799082404361,4.695936,7.365186,,26.39766,26.97233,23156.15,17939.7,,156.84,160.112739,26.59019,0.006375909,
2022/01/25 20:38:23,125728.4882,40.0032,1.00,18.00,11.00,1.00,0.00,0.00,0,3.111637,0,4.695936,7.365186,,26.39766,26.97233,23156.15,17939.7,,156.84,160.112739,26.46721,0.001856685,
2022/01/25 20:41:54,125939.5164,210.9846,1.00,20.00,11.00,1.00,0.00,0.00,-1.499903,2.499993,-3.749747000679,4.695936,7.453076,,26.39766,27.21974,23156.15,18150.64,,158.71,162.023391,26.83601,0.1514727,
2022/01/25 21:11:54,127739.5622,1800.0065,1.00,24.00,11.00,1.00,0.00,0.00,0,2.89517,0,4.695936,7.453076,,26.39766,27.21974,23156.15,18150.64,,158.71,162.023391,25.44802,0.1498568,

File: Data/Round1/LG_HG2/Package 1/220124_BTC_HPPC_EIS_LG_HG2_2_25C/220124_BTC_HPPC_EIS_LG_HG2_2_25C_Channel_1_Wb_1.CSV (part 1 of 44)
Data_Point,Date_Time,Test_Time(s),Step_Time(s),Cycle_Index,Step_Index,TC_Counter1,TC_Counter2,TC_Counter3,TC_Counter4,Current(A),Voltage(V),Power(W),Charge_Capacity(Ah),Discharge_Capacity(Ah),Charge_Energy(Wh),Discharge_Energy(Wh),ACR(Ohm),dV/dt(V/s),Internal_Resistance(Ohm),dQ/dV(Ah/V),dV/dQ(V/Ah),MetaCode_MV_UD1,MetaCode_MV_UD2,MetaCode_MV_UD3,MetaCode_MV_UD4,MetaCode_MV_UD5,MetaCode_MV_UD6,MetaCode_MV_UD7,MetaCode_MV_UD8,MetaCode_MV_UD9,MetaCode_MV_UD10,MetaCode_MV_UD11,MetaCode_MV_UD12,MetaCode_MV_UD13,MetaCode_MV_UD14,MetaCode_MV_UD15,MetaCode_MV_UD16,Aux_Temperature_1(C),Aux_dT/dt_1(C)
1,2022/01/24 09:47:54,300.0003,300.0003,1,1,0,0,0,0,0,3.588657,0,0,0,0,0,,0.00000260797810369695,,0,0,3,3.33299994468689,0.666000008583069,0.0500000007450581,10,0.995000004768372,4.19999980926514,2.5,0.0500000007450581,6.66599988937378,1.33299994468689,0,0,0,0,0,24.92815,-0.07672608
2,2022/01/24 09:52:54,600.0003,600.0003,1,1,0,0,0,0,0,3.588824,0,0,0,0,0,,0.0000275792899628868,,0,0,,,,,,,,,,,,,,,,,24.78467,-0.1649958
3,2022/01/24 09:57:54,900.0005,900.0005,1,1,0,0,0,0,0,3.58876,0,0,0,0,0,,0.000000118525797176972,,0,0,,,,,,,,,,,,,,,,,25.47861,0.1871479
4,2022/01/24 10:02:54,1200.0007,1200.0007,1,1,0,0,0,0,0,3.588838,0,0,0,0,0,,-0.0000162009400810348,,0,0,,,,,,,,,,,,,,,,,25.10982,0.1365405
5,2022/01/24 10:07:54,1500.0009,1500.0009,1,1,0,0,0,0,0,3.588787,0,0,0,0,0,,-0.0000223230999836233,,0,0,,,,,,,,,,,,,,,,,25.26962,-0.006101131
6,2022/01/24 10:12:54,1800.0011,1800.0011,1,1,0,0,0,0,0,3.588809,0,0,0,0,0,,-0.0000126043896671035,,0,0,,,,,,,,,,,,,,,,,25.42542,0.1340204
7,2022/01/24 10:17:54,2100.0004,2100.0004,1,1,0,0,0,0,0,3.588887,0,0,0,0,0,,-0.0000260383203567471,,0,0,,,,,,,,,,,,,,,,,25.64268,0.08221269
8,2022/01/24 10:22:54,2400.0003,2400.0003,1,1,0,0,0,0,0,3.58883,0,0,0,0,0,,0.0000379317098122556,,0,0,,,,,,,,,,,,,,,,,25.05097,-0.1439744
9,2022/01/24 10:27:54,2700.0015,2700.0015,1,1,0,0,0,0,0,3.58871,0,0,0,0,0,,0.0000131959795908188,,0,0,,,,,,,,,,,,,,,,,25.27993,0.2144104
10,2022/01/24 10:32:54,3000.0007,3000.0007,1,1,0,0,0,0,0,3.588799,0,0,0,0,0,,0.00000387187401429401,,0,0,,,,,,,,,,,,,,,,,24.49495,-0.1782912
11,2022/01/24 10:37:54,3300.0006,3300.0006,1,1,0,0,0,0,0,3.588846,0,0,0,0,0,,-0.00000209397308026382,,0,0,,,,,,,,,,,,,,,,,24.48236,-0.1134473
12,2022/01/24 10:42:54,3600.0008,3600.0008,1,1,0,0,0,0,0,3.588929,0,0,0,0,0,,-0.0000106682900877786,0,0,0,,,,,,,,,,,,,,,,,24.99433,0.06446421
13,2022/01/24 10:43:04,3610.0437,10.0007,1,2,0,0,0,0,1.500221,3.633102,5.450455915542,0.004042824,0,0.01466675,0,,0.000862756976857781,,0.309273689985275,3.24788999557495,,,,,,,,,,,,,,,,,24.96807,0.0702703
14,2022/01/24 10:43:14,3620.043,20,1,2,0,0,0,0,1.501099,3.63977,5.46365510723,0.008206281,0,0.02980758,0,,0.000649490102659911,,0.607641100883484,,,,,,,,,,,,,,,,,,25.01989,0.2180058
15,2022/01/24 10:43:24,3630.0431,30.0001,1,2,0,0,0,0,1.500679,3.644905,5.469832390495,0.01238182,0,0.04501687,0,,0.000454068009275943,,0.763124287128448,1.62484097480774,,,,,,,,,,,,,,,,,24.95027,0.1447296
16,2022/01/24 10:43:34,3640.0438,40.0008,1,2,0,0,0,0,1.50045,3.64908,5.475262086,0.01654553,0,0.06020214,0,,0.000318499805871397,,1.01456701755524,,,,,,,,,,,,,,,,,,24.97287,0.09159505
17,2022/01/24 10:43:44,3650.0433,50.0003,1,2,0,0,0,0,1.500549,3.6524,5.4806051676,0.02071304,0,0.07541691,0,,0.000344923901138827,,,1.01745104789734,,,,,,,,,,,,,,,,,24.94429,0.1336604
18,2022/01/24 10:43:54,3660.043,60,1,2,0,0,0,0,1.499794,3.655278,5.482164012732,0.02488073,0,0.09064496,0,,0.000216394793824293,,1.2679580450058,,,,,,,,,,,,,,,,,,24.62492,-0.1504374
19,2022/01/24 10:44:04,3670.0441,70.0011,1,2,0,0,0,0,1.499992,3.657524,5.486256739808,0.02905061,0,0.1058919,0,,0.000212999802897684,,,,,,,,,,,,,,,,,,,,24.3858,-0.0489068
20,2022/01/24 10:44:14,3680.0443,80.0013,1,2,0,0,0,0,1.499802,3.659645,5.48874289029,0.03321844,0,0.1211406,0,,0.000179606198798865,,1.72187995910645,,,,,,,,,,,,,,,,,,24.35733,-0.2159309
21,2022/01/24 10:44:24,3690.0438,90.0008,1,2,0,0,0,0,1.500732,3.661633,5.495129815356,0.03738592,0,0.1363964,0,,0.00021621490304824,,,0.578033089637756,,,,,,,,,,,,,,,,,24.41009,-0.02002835
22,2022/01/24 10:44:34,3700.0432,100.0002,1,2,0,0,0,0,1.500061,3.663374,5.495284465814,0.0415418,0,0.1516171,0,,0.000199121204786934,,,,,,,,,,,,,,,,,,,,24.61493,-0.1378924
23,2022/01/24 10:44:44,3710.044,110.001,1,2,0,0,0,0,1.500565,3.664607,5.498981002955,0.04571393,0,0.166904,0,,0.000128497806144878,,2.36290693283081,,,,,,,,,,,,,,,,,,24.53298,-0.05357742
24,2022/01/24 10:44:54,3720.044,120.001,1,2,0,0,0,0,1.500992,3.66636,5.50317702912,0.04988635,0,0.1821982,0,,0.000178416696144268,,,,,,,,,,,,,,,,,,,,24.61493,0.06598711
25,2022/01/24 10:45:04,3730.0439,130.0009,1,2,0,0,0,0,1.499542,3.667555,5.49965275981,0.05405087,0,0.1974692,0,,0.000120345903269481,,,,,,,,,,,,,,,,,,,,24.83056,-0.08200884
26,2022/01/24 10:45:14,3740.0443,140.0013,1,2,0,0,0,0,1.500656,3.668798,5.505603731488,0.05821818,0,0.2127556,0,,0.000110435103124473,,,,,,,,,,,,,,,,,,,,24.95594,0.1640284
27,2022/01/24 10:45:24,3750.0443,150.0013,1,2,0,0,0,0,1.500145,3.669869,5.505335631005,0.06238573,0,0.2280477,0,,0.000115538197860587,,3.12110590934753,,,,,,,,,,,,,,,,,,24.95722,0.1610756
28,2022/01/24 10:45:34,3760.0437,160.0007,1,2,0,0,0,0,1.499954,3.671309,5.506794619786,0.06655268,0,0.2433425,0,,0.0000983029967756011,,,,,,,,,,,,,,,,,,,,24.99057,0.02972126
29,2022/01/24 10:45:44,3770.0445,170.0015,1,2,0,0,0,0,1.500298,3.671812,5.508812199976,0.07071538,0,0.2586261,0,,0.000117084498924669,,,0.325314491987228,,,,,,,,,,,,,,,,,25.08602,0.2131689
30,2022/01/24 10:45:54,3780.0431,180.0001,1,2,0,0,0,0,1.49987,3.673149,5.50924599063,0.07488004,0,0.2739211,0,,0.0000788670004112646,,,,,,,,,,,,,,,,,,,,25.15072,0.07362425
31,2022/01/24 10:46:04,3790.0439,190.0009,1,2,0,0,0,0,1.500313,3.674004,5.512155963252,0.07905145,0,0.289245,0,,0.0000765338627388701,,3.94864511489868,,,,,,,,,,,,,,,,,,24.92117,0.1454026
32,2022/01/24 10:46:14,3800.0441,200.0011,1,2,0,0,0,0,1.500137,3.674833,5.512752952121,0.08321591,0,0.3045473,0,,0.000071556591137778,,,,,,,,,,,,,,,,,,,,24.52651,-0.1834059
33,2022/01/24 10:46:24,3810.0436,210.0006,1,2,0,0,0,0,1.500259,3.676142,5.515165120778,0.08737422,0,0.3198309,0,,0.000103584803582635,,,,,,,,,,,,,,,,,,,,24.59064,0.08534908
34,2022/01/24 10:46:34,3820.0446,220.0016,1,2,0,0,0,0,1.500351,3.676728,5.516382531528,0.0915501,0,0.3351828,0,,0.0000645981635898352,,,,,,,,,,,,,,,,,,,,25.01573,0.02579927
35,2022/01/24 10:46:44,3830.0437,230.0007,1,2,0,0,0,0,1.499725,3.677664,5.5154846424,0.09571181,0,0.3504863,0,,,,,,,,,,,,,,,,,,,,,,25.16791,0.2322507
36,2022/01/24 10:46:54,3840.043,240,1,2,0,0,0,0,1.499954,3.678371,5.517387294934,0.09987633,0,0.3658038,0,,0.0000980064069153741,,,,,,,,,,,,,,,,,,,,25.07917,0.1563376
37,2022/01/24 10:47:04,3850.0436,250.0006,1,2,0,0,0,0,1.499832,3.679481,5.518603347192,0.104038,0,0.3811146,0,,0.0000518047891091555,,4.55339384078979,,,,,,,,,,,,,,,,,,24.69937,-0.1371777
38,2022/01/24 10:47:14,3860.0438,260.0008,1,2,0,0,0,0,1.499588,3.680202,5.518786756776,0.1082088,0,0.3964623,0,,0.0000930047535803169,,,,,,,,,,,,,,,,,,,,24.54874,-0.1246983
39,2022/01/24 10:47:24,3870.0434,270.0004,1,2,0,0,0,0,1.499504,3.6813,5.5201240752,0.1123749,0,0.4117964,0,,0.0000866159170982428,,,,,,,,,,,,,,,,,,,,24.58197,0.0140506
40,2022/01/24 10:47:34,3880.0436,280.0006,1,2,0,0,0,0,1.499275,3.681912,5.5201986138,0.1165436,0,0.4271437,0,,0.0000668184511596337,,,0.220056295394897,,,,,,,,,,,,,,,,,24.63654,-0.1515955
41,2022/01/24 10:47:44,3890.0444,290.0014,1,2,0,0,0,0,1.499779,3.682982,5.523659060978,0.1207078,0,0.4424781,0,,0.000124826794490218,,,,,,,,,,,,,,,,,,,,24.5763,-0.1941967
42,2022/01/24 10:47:54,3900.0438,300.0008,1,2,0,0,0,0,1.499817,3.683674,5.524836887658,0.1248742,0,0.457824,0,,0.0000943130071391352,,,,,,,,,,,,,,,,,,,,24.83666,-0.1679635
43,2022/01/24 10:48:04,3910.0436,310.0006,1,2,0,0,0,0,1.499062,3.684649,5.523517299238,0.1290353,0,0.4731538,0,,0.0000675664196023718,,4.95365810394287,,,,,,,,,,,,,,,,,,24.92762,0.1121801
44,2022/01/24 10:48:14,3920.0448,320.0018,1,2,0,0,0,0,1.499664,3.685269,5.526665249616,0.1332065,0,0.4885243,0,,0.000104014099633787,,,,,,,,,,,,,,,,,,,,24.85115,-0.09135902
45,2022/01/24 10:48:24,3930.0431,330.0001,1,2,0,0,0,0,1.50032,3.686377,5.53074514064,0.1373615,0,0.5038388,0,,0.0000929544985410757,,,,,,,,,,,,,,,,,,,,24.68542,-0.1444381
46,2022/01/24 10:48:34,3940.0435,340.0005,1,2,0,0,0,0,1.499428,3.686931,5.528287575468,0.1415323,0,0.5192147,0,,,,,,,,,,,,,,,,,,,,,,24.76414,-0.1538962
47,2022/01/24 10:48:44,3950.044,350.001,1,2,0,0,0,0,1.499916,3.688018,5.531717206488,0.1457008,0,0.534586,0,,0.0000711962566128932,,,,,,,,,,,,,,,,,,,,25.0191,0.06149411
48,2022/01/24 10:48:54,3960.0435,360.0005,1,2,0,0,0,0,1.500046,3.688483,5.532894170218,0.1498554,0,0.5499097,0,,0.000105565297417343,,,,,,,,,,,,,,,,,,,,25.15021,0.1675171
49,2022/01/24 10:49:04,3970.0436,370.0006,1,2,0,0,0,0,1.499428,3.689788,5.532571441264,0.1540337,0,0.5653241,0,,0.0000455966983281542,,4.89716196060181,,,,,,,,,,,,,,,,,,25.32583,0.1089293
50,2022/01/24 10:49:14,3980.0434,380.0004,1,2,0,0,0,0,1.499954,3.690431,5.535476740174,0.1581949,0,0.5806791,0,,0.0000657872733427212,,,,,,,,,,,,,,,,,,,,25.03836,0.05402803
51,2022/01/24 10:49:24,3990.0439,390.0009,1,2,0,0,0,0,1.499107,3.691381,5.533775096767,0.1623566,0,0.5960393,0,,0.000105899096524809,,,0.204798594117165,,,,,,,,,,,,,,,,,24.65255,-0.1125455
52,2022/01/24 10:49:34,4000.044,400.001,1,2,0,0,0,0,1.499359,3.692144,5.535849335696,0.1665293,0,0.6114439,0,,0.0000419220996263903,,,,,,,,,,,,,,,,,,,,24.66459,-0.1490885
53,2022/01/24 10:49:44,4010.0439,410.0009,1,2,0,0,0,0,1.499992,3.693114,5.539641455088,0.1706925,0,0.6268169,0,,,,,,,,,,,,,,,,,,,,,,24.85305,-0.03024578
54,2022/01/24 10:49:54,4020.0435,420.0005,1,2,0,0,0,0,1.499741,3.694028,5.540085246748,0.1748588,0,0.6422052,0,,0.0000769697726354934,,4.74490308761597,,,,,,,,,,,,,,,,,,25.27484,0.1195252
55,2022/01/24 10:50:04,4030.0435,430.0005,1,2,0,0,0,0,1.499878,3.694818,5.541776232204,0.1790149,0,0.6575593,0,,0.0000857577033457346,,,,,,,,,,,,,,,,,,,,25.33632,0.1529109
56,2022/01/24 10:50:14,4040.0444,440.0014,1,2,0,0,0,0,1.499588,3.695631,5.541923900028,0.1831862,0,0.6729733,0,,0.0000895073171705008,,,,,,,,,,,,,,,,,,,,24.79685,-0.1567984
57,2022/01/24 10:50:24,4050.0437,450.0007,1,2,0,0,0,0,1.499161,3.696391,5.541485227951,0.1873547,0,0.6883803,0,,0.000110052598756738,,,,,,,,,,,,,,,,,,,,25.02868,0.1068729
58,2022/01/24 10:50:34,4060.0432,460.0002,1,2,0,0,0,0,1.499687,3.697583,5.545217156521,0.1915094,0,0.7037404,0,,0.000056303950259462,,,,,,,,,,,,,,,,,,,,25.11276,0.1281375
59,2022/01/24 10:50:44,4070.0431,470.0001,1,2,0,0,0,0,1.499504,3.698331,5.545662127824,0.1956853,0,0.7191823,0,,0.0000668590728309937,,,,,,,,,,,,,,,,,,,,24.98786,-0.01861095
60,2022/01/24 10:50:54,4080.0443,480.0013,1,2,0,0,0,0,1.499542,3.699389,5.547389179838,0.1998542,0,0.7346019,0,,0.0000985062797553837,,4.80285215377808,,,,,,,,,,,,,,,,,,25.13085,-0.1029974
61,2022/01/24 10:51:04,4090.044,490.001,1,2,0,0,0,0,1.500046,3.699951,5.550096697746,0.2040185,0,0.7500085,0,,0.0000998721734504215,,,,,,,,,,,,,,,,,,,,24.96162,-0.1129699
62,2022/01/24 10:51:14,4100.044,500.001,1,2,0,0,0,0,1.499565,3.70115,5.55011499975,0.2081824,0,0.7654173,0,,0.0000899891165317968,,,,,,,,,,,,,,,,,,,,25.01757,-0.004194379
63,2022/01/24 10:51:24,4110.0443,510.0013,1,2,0,0,0,0,1.499969,3.701716,5.552459246804,0.212351,0,0.7808473,0,,,,,0.209364801645279,,,,,,,,,,,,,,,,,24.95901,0.1140219
64,2022/01/24 10:51:34,4120.0438,520.0008,1,2,0,0,0,0,1.500336,3.702774,5.555405132064,0.2165156,0,0.7962662,0,,0.0000815926905488595,,,,,,,,,,,,,,,,,,,,25.36033,0.1327908
65,2022/01/24 10:51:44,4130.0438,530.0008,1,2,0,0,0,0,1.499908,3.703502,5.554912277816,0.220682,0,0.8116959,0,,0.0000832453224575147,,,,,,,,,,,,,,,,,,,,25.09223,-0.01566291
66,2022/01/24 10:51:54,4140.0447,540.0017,1,2,0,0,0,0,1.499763,3.704767,5.556272470221,0.2248484,0,0.8271289,0,,0.000123753299703822,,4.59355115890503,,,,,,,,,,,,,,,,,,24.92208,-0.1321441
67,2022/01/24 10:52:04,4150.0441,550.0011,1,2,0,0,0,0,1.499619,3.705547,5.556908686593,0.2290101,0,0.8425489,0,,0.0000678830765536986,,,,,,,,,,,,,,,,,,,,24.86912,-0.01380324
68,2022/01/24 10:52:14,4160.0435,560.0005,1,2,0,0,0,0,1.49939,3.706545,5.55755650755,0.233178,0,0.8579953,0,,0.0000628982088528574,,,,,,,,,,,,,,,,,,,,24.88823,-0.1497096
69,2022/01/24 10:52:24,4170.0443,570.0013,1,2,0,0,0,0,1.499428,3.707421,5.559010855188,0.2373393,0,0.8734212,0,,0.0000664600665913895,,,,,,,,,,,,,,,,,,,,25.20889,0.1613075
70,2022/01/24 10:52:34,4180.0445,580.0015,1,2,0,0,0,0,1.499664,3.708296,5.561198012544,0.2415099,0,0.8888856,0,,0.000184354794328101,,,,,,,,,,,,,,,,,,,,25.36562,0.1384807
71,2022/01/24 10:52:44,4190.0436,590.0006,1,2,0,0,0,0,1.499298,3.70948,5.56161594504,0.2456594,0,0.9042757,0,,0.0000797283501015045,,4.28777122497559,,,,,,,,,,,,,,,,,,24.77642,-0.1995325
72,2022/01/24 10:52:54,4200.0431,600.0001,1,2,0,0,0,0,1.499878,3.710215,5.56486985377,0.2498365,0,0.9197722,0,,0.0000841110813780688,,,,,,,,,,,,,,,,,,,,25.27367,-0.02738059
73,2022/01/24 10:53:04,4210.044,610.001,1,2,0,0,0,0,1.499352,3.711183,5.564369653416,0.2539952,0,0.9352045,0,,,,,,,,,,,,,,,,,,,,,,25.29719,-0.05228996
74,2022/01/24 10:53:14,4220.0439,620.0009,1,2,0,0,0,0,1.49958,3.712214,5.56676187012,0.2581658,0,0.9506852,0,,0.0000596278587181587,,,0.225595995783806,,,,,,,,,,,,,,,,,24.81096,-0.2129441
75,2022/01/24 10:53:24,4230.0443,630.0013,1,2,0,0,0,0,1.499283,3.71337,5.56739251371,0.2623345,0,0.9661624,0,,0.000124826794490218,,,,,,,,,,,,,,,,,,,,25.25746,-0.08976758
76,2022/01/24 10:53:34,4240.045,640.002,1,2,0,0,0,0,1.500099,3.714209,5.571681206691,0.2664955,0,0.9816154,0,,0.0000430259315180592,,4.49070501327515,,,,,,,,,,,,,,,,,,25.38371,0.1369053
77,2022/01/24 10:53:44,4250.0442,650.0012,1,2,0,0,0,0,1.499741,3.71539,5.57212271399,0.2706595,0,0.9970834,0,,0.000104193997685798,,,,,,,,,,,,,,,,,,,,25.3602,0.09701252
78,2022/01/24 10:53:54,4260.0438,660.0008,1,2,0,0,0,0,1.500031,3.716194,5.574406202014,0.27483,0,1.01258,0,,0.0000781104390625842,,,,,,,,,,,,,,,,,,,,24.85669,-0.0725764
79,2022/01/24 10:54:04,4270.0431,670.0001,1,2,0,0,0,0,1.499428,3.717379,5.573942159212,0.2789938,0,1.028056,0,,0.000139612704515457,,,,,,,,,,,,,,,,,,,,24.84479,-0.0246793
80,2022/01/24 10:54:14,4280.0432,680.0002,1,2,0,0,0,0,1.499603,3.718265,5.575921348795,0.283143,0,1.043481,0,,0.0000942638289416209,,,,,,,,,,,,,,,,,,,,24.87481,-0.1784331
81,2022/01/24 10:54:24,4290.043,690,1,2,0,0,0,0,1.499413,3.719103,5.576471386539,0.2873238,0,1.059028,0,,0.000101972196716815,,4.10623693466187,,,,,,,,,,,,,,,,,,24.91666,-0.1350027
82,2022/01/24 10:54:34,4300.0434,700.0004,1,2,0,0,0,0,1.500046,3.720078,5.580288123588,0.2914834,0,1.074501,0,,0.0000992125424090773,,,,,,,,,,,,,,,,,,,,24.97676,0.04029989
83,2022/01/24 10:54:44,4310.0442,710.0012,1,2,0,0,0,0,1.499779,3.721181,5.580949118999,0.2956584,0,1.090035,0,,0.000105947896372527,,,,,,,,,,,,,,,,,,,,24.9632,-0.1309663
84,2022/01/24 10:54:54,4320.0443,720.0013,1,2,0,0,0,0,1.499413,3.722242,5.581178043946,0.2998224,0,1.105533,0,,0.0000851833610795438,,,0.240099400281906,,,,,,,,,,,,,,,,,24.96942,-0.1402545
85,2022/01/24 10:55:04,4330.0431,730.0001,1,2,0,0,0,0,1.499565,3.723243,5.583244889295,0.3039846,0,1.121028,0,,0.000102344296465162,,,,,,,,,,,,,,,,,,,,25.19624,-0.1927292
86,2022/01/24 10:55:14,4340.0431,740.0001,1,2,0,0,0,0,1.499992,3.724494,5.586711204048,0.3081558,0,1.136561,0,,0.000100647499493789,,3.95243906974792,,,,,,,,,,,,,,,,,,25.02134,-0.1281917
87,2022/01/24 10:55:24,4350.0431,750.0001,1,2,0,0,0,0,1.499466,3.725416,5.586134627856,0.3123198,0,1.152072,0,,0.000115255803393666,,,,,,,,,,,,,,,,,,,,25.26687,0.0996536
88,2022/01/24 10:55:34,4360.0434,760.0004,1,2,0,0,0,0,1.499985,3.726746,5.59006309881,0.3164835,0,1.167586,0,,0.000111137596832123,,,,,,,,,,,,,,,,,,,,25.10531,-0.04964113
89,2022/01/24 10:55:44,4370.0442,770.0012,1,2,0,0,0,0,1.499588,3.727477,5.589679779476,0.3206405,0,1.183079,0,,0.000100647499493789,,,,,,,,,,,,,,,,,,,,25.15454,-0.08354068
90,2022/01/24 10:55:54,4380.044,780.001,1,2,0,0,0,0,1.500107,3.728505,5.593156450035,0.3248184,0,1.198655,0,,0.000099528711871244,,,,,,,,,,,,,,,,,,,,25.33788,0.1126754
91,2022/01/24 10:56:04,4390.0443,790.0013,1,2,0,0,0,0,1.499237,3.729746,5.591773203802,0.3289826,0,1.214184,0,,0.0000940713434829377,,4.07712411880493,,,,,,,,,,,,,,,,,,25.52327,0.1635128
92,2022/01/24 10:56:14,4400.0431,800.0001,1,2,0,0,0,0,1.499245,3.731049,5.593756558005,0.3331365,0,1.229679,0,,0.000145791898830794,,,,,,,,,,,,,,,,,,,,25.57836,0.1323318
93,2022/01/24 10:56:24,4410.0439,810.0009,1,2,0,0,0,0,1.49968,3.731963,5.59675027184,0.3373147,0,1.24527,0,,0.000134697198518552,,,0.255405813455582,,,,,,,,,,,,,,,,,25.01814,-0.1176691
94,2022/01/24 10:56:34,4420.0432,820.0002,1,2,0,0,0,0,1.499619,3.733129,5.598271177851,0.3414755,0,1.2608,0,,0.000137182098114863,,,,,,,,,,,,,,,,,,,,25.64122,0.1887679
95,2022/01/24 10:56:44,4430.0433,830.0003,1,2,0,0,0,0,1.499527,3.734143,5.599448250361,0.3456444,0,1.276366,0,,0.0000973940186668187,,3.72292709350586,,,,,,,,,,,,,,,,,,25.43578,-0.1258051
96,2022/01/24 10:56:54,4440.0434,840.0004,1,2,0,0,0,0,1.500214,3.735374,5.603860370036,0.3498079,0,1.291915,0,,0.000118740601465106,,,,,,,,,,,,,,,,,,,,25.24317,0.07169545
97,2022/01/24 10:57:04,4450.0435,850.0005,1,2,0,0,0,0,1.49968,3.736423,5.60343884464,0.3539626,0,1.307437,0,,0.000111341003503185,,,,,,,,,,,,,,,,,,,,25.07409,-0.1768202
98,2022/01/24 10:57:14,4460.0436,860.0006,1,2,0,0,0,0,1.499413,3.73767,5.60431098771,0.3581353,0,1.32303,0,,,,,,,,,,,,,,,,,,,,,,25.02784,-0.10454
99,2022/01/24 10:57:24,4470.0439,870.0009,1,2,0,0,0,0,1.499619,3.738638,5.606532578922,0.362303,0,1.338609,0,,0.0000917224533623084,,,,,,,,,,,,,,,,,,,,25.04386,-0.1559108
100,2022/01/24 10:57:34,4480.0435,880.0005,1,2,0,0,0,0,1.499397,3.739689,5.607278467533,0.3664382,0,1.354072,0,,0.000134574700496159,,3.59227395057678,,,,,,,,,,,,,,,,,,25.35679,0.02927959
101,2022/01/24 10:57:44,4490.0446,890.0016,1,2,0,0,0,0,1.499237,3.74104,5.60870558648,0.3706297,0,1.369751,0,,0.000120908800454345,,,,,,,,,,,,,,,,,,,,25.70278,0.0958389
102,2022/01/24 10:57:54,4500.0433,900.0003,1,2,0,0,0,0,1.499207,3.742192,5.610320441744,0.3747721,0,1.38525,0,,0.000139470896101557,,,0.271589398384094,,,,,,,,,,,,,,,,,25.19555,0.03408253
103,2022/01/24 10:58:04,4510.0439,910.0009,1,2,0,0,0,0,1.499222,3.743575,5.61244999865,0.3789566,0,1.400912,0,,0.000130995205836371,,,,,,,,,,,,,,,,,,,,25.17255,-0.1139843
104,2022/01/24 10:58:14,4520.0442,920.0012,1,2,0,0,0,0,1.500069,3.744571,5.617114875399,0.3831301,0,1.416538,0,,0.000104397600807715,,3.55951309204102,,,,,,,,,,,,,,,,,,25.57157,0.1411974
105,2022/01/24 10:58:24,4530.043,930,1,2,0,0,0,0,1.49958,3.74602,5.6174566716,0.3872957,0,1.432139,0,,0.000135716400109231,,,,,,,,,,,,,,,,,,,,25.41492,0.143168
106,2022/01/24 10:58:34,4540.0435,940.0005,1,2,0,0,0,0,1.500031,3.746963,5.620560655853,0.3914574,0,1.447731,0,,0.000112300302134827,,,,,,,,,,,,,,,,,,,,25.00204,-0.2029043
107,2022/01/24 10:58:44,4550.0445,950.0015,1,2,0,0,0,0,1.49987,3.748332,5.62201071684,0.3956237,0,1.463344,0,,0.000147805301821791,,,,,,,,,,,,,,,,,,,,25.67432,0.1204175
108,2022/01/24 10:58:54,4560.0444,960.0014,1,2,0,0,0,0,1.499542,3.749515,5.62255522213,0.3997901,0,1.478964,0,,0.0000959297467488796,,3.39349007606506,,,,,,,,,,,,,,,,,,25.60166,0.1661491
109,2022/01/24 10:59:04,4570.0436,970.0006,1,2,0,0,0,0,1.499702,3.750844,5.625148248488,0.4039561,0,1.494587,0,,0.000123965699458495,,,,,,,,,,,,,,,,,,,,25.66283,0.1560229
110,2022/01/24 10:59:14,4580.0441,980.0011,1,2,0,0,0,0,1.49968,3.751831,5.62654591408,0.4081153,0,1.51019,0,,0.000120759003038984,,,0.294793307781219,,,,,,,,,,,,,,,,,25.40331,0.1524597
111,2022/01/24 10:59:24,4590.0436,990.0006,1,2,0,0,0,0,1.498856,3.753475,5.6259185246,0.4122863,0,1.525842,0,,0.0000977061135927215,,,,,,,,,,,,,,,,,,,,25.10243,-0.1589191
112,2022/01/24 10:59:34,4600.0434,1000.0004,1,2,0,0,0,0,1.499619,3.754664,5.630565473016,0.41644,0,1.541435,0,,0.000118096300866455,,3.26668000221252,,,,,,,,,,,,,,,,,,25.22937,-0.0400722
113,2022/01/24 10:59:44,4610.0444,1010.0014,1,2,0,0,0,0,1.499626,3.755784,5.632271336784,0.4206132,0,1.557105,0,,0.000181336799869314,,,,,,,,,,,,,,,,,,,,25.37269,0.1556635
114,2022/01/24 10:59:54,4620.0445,1020.0015,1,2,0,0,0,0,1.499336,3.75703,5.63305033208,0.4247746,0,1.572737,0,,0.0000939820674830116,,,,,,,,,,,,,,,,,,,,25.68282,0.03341496
115,2022/01/24 11:00:04,4630.0431,1030.0001,1,2,0,0,0,0,1.499931,3.758165,5.636988186615,0.4289474,0,1.588418,0,,0.000104059101431631,,,,,,,,,,,,,,,,,,,,25.68005,0.115605
116,2022/01/24 11:00:14,4640.0439,1040.0009,1,2,0,0,0,0,1.49955,3.759874,5.6381190567,0.4330619,0,1.603885,0,,0.000199370901100338,,3.32814002037048,,,,,,,,,,,,,,,,,,25.21549,-0.1581818
117,2022/01/24 11:00:24,4650.0432,1050.0002,1,2,0,0,0,0,1.498428,3.760988,5.635569726864,0.4372783,0,1.61974,0,,0.0000926904685911722,,,,,,,,,,,,,,,,,,,,25.32779,-0.1600707
118,2022/01/24 11:00:34,4660.0434,1060.0004,1,2,0,0,0,0,1.499779,3.762542,5.642981478218,0.4414446,0,1.635412,0,,,,,0.30848640203476,,,,,,,,,,,,,,,,,25.5519,0.06211698
119,2022/01/24 11:00:44,4670.044,1070.001,1,2,0,0,0,0,1.499146,3.763569,5.642139412074,0.4456005,0,1.651051,0,,0.000175143999513239,,,,,,,,,,,,,,,,,,,,25.05307,-0.06000936
120,2022/01/24 11:00:54,4680.0438,1080.0008,1,2,0,0,0,0,1.499565,3.765243,5.646226619295,0.4497573,0,1.666699,0,,0.000122657700558193,,3.07172393798828,,,,,,,,,,,,,,,,,,25.16052,-0.190888
121,2022/01/24 11:01:04,4690.0437,1090.0007,1,2,0,0,0,0,1.499435,3.766473,5.647581442755,0.4539067,0,1.682324,0,,0.000128834493807517,,,,,,,,,,,,,,,,,,,,25.32742,-0.02743721
122,2022/01/24 11:01:14,4700.0441,1100.0011,1,2,0,0,0,0,1.499512,3.767936,5.650065247232,0.4581033,0,1.698133,0,,0.0001395750005031,,,,,,,,,,,,,,,,,,,,25.59575,0.1601392
123,2022/01/24 11:01:24,4710.0435,1110.0005,1,2,0,0,0,0,1.499626,3.769031,5.652136882406,0.4622688,0,1.713831,0,,0.00013720260176342,,,,,,,,,,,,,,,,,,,,25.71198,0.04019499
124,2022/01/24 11:01:34,4720.044,1120.001,1,2,0,0,0,0,1.499969,3.770575,5.655745612175,0.4664353,0,1.729538,0,,0.000151857399032451,,3.13384389877319,,,,,,,,,,,,,,,,,,25.78733,0.2160072
125,2022/01/24 11:01:44,4730.0431,1130.0001,1,2,0,0,0,0,1.499451,3.771791,5.655615786741,0.4705893,0,1.745204,0,,0.000212821294553578,,,0.3236143887043,,,,,,,,,,,,,,,,,25.72972,0.1363069
126,2022/01/24 11:01:54,4740.0433,1140.0003,1,2,0,0,0,0,1.499283,3.773409,5.657407965747,0.4747648,0,1.760957,0,,0.000137659706524573,,,,,,,,,,,,,,,,,,,,25.37924,-0.1480228
127,2022/01/24 11:02:04,4750.0443,1150.0013,1,2,0,0,0,0,1.499046,3.77473,5.65849390758,0.4789186,0,1.776634,0,,0.000116719398647547,,2.95751595497131,,,,,,,,,,,,,,,,,,25.2576,-0.1336694
128,2022/01/24 11:02:14,4760.0443,1160.0013,1,2,0,0,0,0,1.499313,3.776081,5.661527332353,0.4830937,0,1.792397,0,,0.0001472269941587,,,,,,,,,,,,,,,,,,,,25.3123,0.07427275
129,2022/01/24 11:02:24,4770.0437,1170.0007,1,2,0,0,0,0,1.499107,3.777739,5.663234979073,0.4872512,0,1.808099,0,,0.000177785899722949,,,,,,,,,,,,,,,,,,,,25.4631,-0.1106042
130,2022/01/24 11:02:34,4780.0439,1180.0009,1,2,0,0,0,0,1.499527,3.779107,5.666872982389,0.4914125,0,1.823822,0,,0.000179985901922919,,,,,,,,,,,,,,,,,,,,25.35172,-0.0238651
131,2022/01/24 11:02:44,4790.0431,1190.0001,1,2,0,0,0,0,1.499489,3.780551,5.668894638439,0.4955892,0,1.839609,0,,0.000125493505038321,,2.89087295532227,,,,,,,,,,,,,,,,,,25.20078,0.04337609
132,2022/01/24 11:02:54,4800.0434,1200.0004,1,2,0,0,0,0,1.49926,3.781974,5.67016233924,0.4997544,0,1.855358,0,,0.000116823503049091,,,0.346246808767319,,,,,,,,,,,,,,,,,25.19501,-0.09085059
133,2022/01/24 11:03:04,4810.0435,1210.0005,1,2,0,0,0,0,1.499756,3.783335,5.67407936626,0.5039056,0,1.871061,0,,0.000112232199171558,,,,,,,,,,,,,,,,,,,,25.56289,-0.03201902
134,2022/01/24 11:03:14,4820.0434,1220.0004,1,2,0,0,0,0,1.499451,3.784781,5.675093655231,0.5080708,0,1.886823,0,,0.000114216098154429,,2.87112998962402,,,,,,,,,,,,,,,,,,25.85332,-0.0001180172
135,2022/01/24 11:03:24,4830.0438,1230.0008,1,2,0,0,0,0,1.499336,3.786583,5.677360208888,0.5122387,0,1.902601,0,,0.000135892405523919,,,,,,,,,,,,,,,,,,,,25.83074,0.1436025
136,2022/01/24 11:03:34,4840.0446,1240.0016,1,2,0,0,0,0,1.499588,3.787805,5.68014692434,0.5164112,0,1.918403,0,,0.000228102697292343,,,,,,,,,,,,,,,,,,,,25.82454,0.2111477
137,2022/01/24 11:03:44,4850.0447,1250.0017,1,2,0,0,0,0,1.499245,3.789454,5.68131996223,0.5205742,0,1.934175,0,,0.00015811889898032,,2.81083297729492,,,,,,,,,,,,,,,,,,25.42044,0.1583999
138,2022/01/24 11:03:54,4860.0431,1260.0001,1,2,0,0,0,0,1.49913,3.7908,5.682902004,0.5247347,0,1.949943,0,,0.00017928310262505,,,,,,,,,,,,,,,,,,,,25.22193,-0.1539123
139,2022/01/24 11:04:04,4870.0434,1270.0004,1,2,0,0,0,0,1.499504,3.792384,5.686694977536,0.5289048,0,1.965755,0,,0.000144275996717624,,,0.355255395174026,,,,,,,,,,,,,,,,,25.23353,-0.190478
140,2022/01/24 11:04:14,4880.0435,1280.0005,1,2,0,0,0,0,1.499168,3.793881,5.687664991008,0.53307,0,1.981554,0,,0.000135474896524101,,,,,,,,,,,,,,,,,,,,25.63158,-0.1117879
141,2022/01/24 11:04:24,4890.0434,1290.0004,1,2,0,0,0,0,1.49939,3.795346,5.69070383894,0.5372288,0,1.997335,0,,0.000108892701973673,,2.69332408905029,,,,,,,,,,,,,,,,,,25.83464,0.1559144
142,2022/01/24 11:04:34,4900.0437,1300.0007,1,2,0,0,0,0,1.499184,3.7971,5.6925515664,0.5413921,0,2.013139,0,,0.000163165095727891,,,,,,,,,,,,,,,,,,,,25.82267,0.1900679
143,2022/01/24 11:04:44,4910.0443,1310.0013,1,2,0,0,0,0,1.498764,3.79826,5.69269535064,0.5455574,0,2.028958,0,,0.000135579801280983,,,,,,,,,,,,,,,,,,,,25.73665,0.1750058
144,2022/01/24 11:04:54,4920.0437,1320.0007,1,2,0,0,0,0,1.49839,3.800208,5.69419366512,0.5496989,0,2.044693,0,,0.000225861702347174,,2.85395789146423,,,,,,,,,,,,,,,,,,25.37115,-0.1426232
145,2022/01/24 11:05:04,4930.0431,1330.0001,1,2,0,0,0,0,1.499107,3.80142,5.69873533194,0.5538867,0,2.060609,0,,0.000168116093846038,,,,,,,,,,,,,,,,,,,,25.13989,-0.1996595
146,2022/01/24 11:05:14,4940.0432,1340.0002,1,2,0,0,0,0,1.499062,3.803128,5.701124665936,0.5580445,0,2.076418,0,,0.000269807991571724,,,0.361809611320496,,,,,,,,,,,,,,,,,25.25525,-0.1275802
147,2022/01/24 11:05:24,4950.0432,1350.0002,1,2,0,0,0,0,1.499245,3.804554,5.70395856173,0.5622218,0,2.092308,0,,0.000173429594724439,,2.69044208526611,,,,,,,,,,,,,,,,,,25.1683,-0.0739193
148,2022/01/24 11:05:34,4960.0435,1360.0005,1,2,0,0,0,0,1.499397,3.806111,5.706871415067,0.5663731,0,2.108105,0,,0.000124247395433486,,,,,,,,,,,,,,,,,,,,25.17582,-0.2152914
149,2022/01/24 11:05:44,4970.0438,1370.0008,1,2,0,0,0,0,1.499031,3.80767,5.70781536777,0.5705503,0,2.124007,0,,0.000147134094731882,,,,,,,,,,,,,,,,,,,,25.41946,0.09990871
150,2022/01/24 11:05:54,4980.0431,1380.0001,1,2,0,0,0,0,1.499084,3.809333,5.710510150972,0.5747105,0,2.139851,0,,0.000123638805234805,,,,,,,,,,,,,,,,,,,,25.81247,0.05861938
151,2022/01/24 11:06:04,4990.043,1390,1,2,0,0,0,0,1.499298,3.810735,5.71342736403,0.5788738,0,2.155713,0,,0.000141312906634994,,2.63995099067688,,,,,,,,,,,,,,,,,,25.81377,0.1584375
152,2022/01/24 11:06:14,5000.0439,1400.0009,1,2,0,0,0,0,1.499298,3.812373,5.715883214154,0.5830387,0,2.171588,0,,0.000134939793497324,,,0.374689400196075,,,,,,,,,,,,,,,,,25.64571,-0.1055264
153,2022/01/24 11:06:24,5010.044,1410.001,1,2,0,0,0,0,1.499275,3.813703,5.717789565325,0.5872014,0,2.18746,0,,0.000113520698505454,,,,,,,,,,,,,,,,,,,,25.43449,0.06516516
154,2022/01/24 11:06:34,5020.0435,1420.0005,1,2,0,0,0,0,1.499352,3.815386,5.720606629872,0.59136,0,2.203324,0,,0.000131497406982817,,2.69791507720947,,,,,,,,,,,,,,,,,,25.25517,-0.1920027
155,2022/01/24 11:06:44,5030.0442,1430.0012,1,2,0,0,0,0,1.499504,3.816842,5.723369846368,0.5955302,0,2.219238,0,,0.000122373996418901,,,,,,,,,,,,,,,,,,,,25.22504,-0.06054699
156,2022/01/24 11:06:54,5040.0445,1440.0015,1,2,0,0,0,0,1.49939,3.818369,5.72522429491,0.5996977,0,2.235149,0,,0.000130839500343427,,,,,,,,,,,,,,,,,,,,25.26282,-0.04282892
157,2022/01/24 11:07:04,5050.0439,1450.0009,1,2,0,0,0,0,1.499222,3.820124,5.727213943528,0.6038659,0,2.251069,0,,0.000179383700015023,,2.67577004432678,,,,,,,,,,,,,,,,,,25.29428,-0.1910067
158,2022/01/24 11:07:14,5060.0437,1460.0007,1,2,0,0,0,0,1.498985,3.821534,5.72842214299,0.6080338,0,2.266994,0,,0.000113765403511934,,,0.373294204473495,,,,,,,,,,,,,,,,,25.45049,-0.1646787
159,2022/01/24 11:07:24,5070.0431,1470.0001,1,2,0,0,0,0,1.49939,3.823372,5.73272574308,0.6121944,0,2.282898,0,,0.00015074890688993,,,,,,,,,,,,,,,,,,,,25.51967,0.07224441
160,2022/01/24 11:07:34,5080.0439,1480.0009,1,2,0,0,0,0,1.49939,3.824712,5.73473492568,0.6163553,0,2.298809,0,,0.000129911000840366,,2.65714693069458,,,,,,,,,,,,,,,,,,25.51169,-0.08900702
161,2022/01/24 11:07:44,5090.0442,1490.0012,1,2,0,0,0,0,1.499321,3.826512,5.737169798352,0.6205279,0,2.314772,0,,0.000150809501064941,,,,,,,,,,,,,,,,,,,,25.74008,-0.1084608
162,2022/01/24 11:07:54,5100.0435,1500.0005,1,2,0,0,0,0,1.499107,3.827886,5.738410697802,0.6246836,0,2.330676,0,,0.000155846297275275,,,,,,,,,,,,,,,,,,,,25.77073,0.1559651
163,2022/01/24 11:08:04,5110.0444,1510.0014,1,2,0,0,0,0,1.499283,3.829667,5.741754628761,0.6288508,0,2.346631,0,,0.000130309999804012,,,,,,,,,,,,,,,,,,,,25.60258,-0.0449276
164,2022/01/24 11:08:14,5120.0445,1520.0015,1,2,0,0,0,0,1.499802,3.830966,5.745690468732,0.6329771,0,2.362436,0,,0.000135237394715659,,2.69563698768616,,,,,,,,,,,,,,,,,,25.33282,-0.06927788
165,2022/01/24 11:08:24,5130.0436,1530.0006,1,2,0,0,0,0,1.49939,3.832688,5.74669406032,0.6371678,0,2.378494,0,,0.000198116002138704,,,0.378148704767227,,,,,,,,,,,,,,,,,25.3861,-0.1564813
166,2022/01/24 11:08:34,5140.0439,1540.0009,1,2,0,0,0,0,1.499641,3.83401,5.74963859041,0.6413406,0,2.39449,0,,0.000146638107253239,,,,,,,,,,,,,,,,,,,,25.45044,-0.06321251
167,2022/01/24 11:08:44,5150.0433,1550.0003,1,2,0,0,0,0,1.498947,3.835781,5.749632422607,0.6455061,0,2.410465,0,,0.000177005102159455,,2.63875603675842,,,,,,,,,,,,,,,,,,25.46062,0.0784266
168,2022/01/24 11:08:54,5160.0442,1560.0012,1,2,0,0,0,0,1.499451,3.837206,5.753702373906,0.6496463,0,2.426349,0,,0.000181861498276703,,,,,,,,,,,,,,,,,,,,25.27159,-0.1183927
169,2022/01/24 11:09:04,5170.0441,1570.0011,1,2,0,0,0,0,1.498985,3.83868,5.7541237398,0.6538419,0,2.442451,0,,0.000106181498267688,,,,,,,,,,,,,,,,,,,,25.50507,0.0261724
170,2022/01/24 11:09:14,5180.0445,1580.0015,1,2,0,0,0,0,1.499062,3.840523,5.757182089426,0.6580049,0,2.458436,0,,0.000134650807012804,,2.65434598922729,,,,,,,,,,,,,,,,,,25.2671,-0.1325494
171,2022/01/24 11:09:24,5190.0439,1590.0009,1,2,0,0,0,0,1.499756,3.841817,5.761788096652,0.6621726,0,2.474445,0,,0.000174332206370309,,,0.37203049659729,,,,,,,,,,,,,,,,,25.37239,-0.09994745
172,2022/01/24 11:09:34,5200.0438,1600.0008,1,2,0,0,0,0,1.499718,3.843741,5.764527565038,0.6663401,0,2.490459,0,,0.000258803309407085,,,,,,,,,,,,,,,,,,,,25.81854,0.1511174
173,2022/01/24 11:09:44,5210.0436,1610.0006,1,2,0,0,0,0,1.499687,3.844978,5.766263521886,0.6704896,0,2.506411,0,,0.000134848800371401,,2.76993799209595,,,,,,,,,,,,,,,,,,25.8177,0.05418241
174,2022/01/24 11:09:54,5220.0441,1620.0011,1,2,0,0,0,0,1.499466,3.846735,5.76804834351,0.6746667,0,2.522476,0,,0.000143320896313526,,,,,,,,,,,,,,,,,,,,25.86329,0.1924014
175,2022/01/24 11:10:04,5230.0435,1630.0005,1,2,0,0,0,0,1.499413,3.848053,5.769820692889,0.6788322,0,2.538502,0,,0.000126533894217573,,,,,,,,,,,,,,,,,,,,25.54227,0.1657659
176,2022/01/24 11:10:14,5240.0442,1640.0012,1,2,0,0,0,0,1.499283,3.849917,5.772115109511,0.6829928,0,2.554516,0,,0.000180913193617016,,,,,,,,,,,,,,,,,,,,25.29332,-0.08376658
177,2022/01/24 11:10:24,5250.0436,1650.0006,1,2,0,0,0,0,1.499298,3.851255,5.77417891899,0.6871294,0,2.570444,0,,0.000103956801467575,,2.66823101043701,,,,,,,,,,,,,,,,,,25.61369,-0.04156828
178,2022/01/24 11:10:34,5260.0443,1660.0013,1,2,0,0,0,0,1.499474,3.852787,5.777153934038,0.6913201,0,2.586586,0,,0.000190728896996006,,,0.371751695871353,,,,,,,,,,,,,,,,,25.8611,-0.05561292
179,2022/01/24 11:10:44,5270.043,1670,1,2,0,0,0,0,1.499245,3.854313,5.778559493685,0.6954835,0,2.60263,0,,0.000171746592968702,,,,,,,,,,,,,,,,,,,,25.90236,0.1182246
180,2022/01/24 11:10:54,5280.0439,1680.0009,1,2,0,0,0,0,1.498955,3.855916,5.77984456778,0.6996231,0,2.618589,0,,0.000171866297023371,,2.68330907821655,,,,,,,,,,,,,,,,,,25.72232,0.1368457
181,2022/01/24 11:11:04,5290.0432,1690.0002,1,2,0,0,0,0,1.499542,3.857375,5.78429582225,0.7038183,0,2.634768,0,,0.00016746370238252,,,,,,,,,,,,,,,,,,,,25.44289,0.1312202
182,2022/01/24 11:11:14,5300.0432,1700.0002,1,2,0,0,0,0,1.499313,3.858884,5.785674946692,0.7079792,0,2.650822,0,,0.000140892298077233,,,,,,,,,,,,,,,,,,,,25.31681,-0.1638573
183,2022/01/24 11:11:24,5310.0433,1710.0003,1,2,0,0,0,0,1.499168,3.860481,5.787509579808,0.7121462,0,2.666905,0,,0.000102196601801552,,2.66145896911621,,,,,,,,,,,,,,,,,,25.2476,-0.1943523
184,2022/01/24 11:11:34,5320.0444,1720.0014,1,2,0,0,0,0,1.499687,3.861862,5.791584237194,0.7163138,0,2.682997,0,,0.000138438903377391,,,0.36763471364975,,,,,,,,,,,,,,,,,25.44683,0.05961418
185,2022/01/24 11:11:44,5330.0445,1730.0015,1,2,0,0,0,0,1.499283,3.86347,5.79243489201,0.7204762,0,2.699075,0,,0.00012780399993062,,,,,,,,,,,,,,,,,,,,25.66337,-0.05901217
186,2022/01/24 11:11:54,5340.0444,1740.0014,1,2,0,0,0,0,1.499413,3.864817,5.794956852421,0.7246438,0,2.71518,0,,0.000282444612821564,,2.83297610282898,,,,,,,,,,,,,,,,,,25.37987,-0.05530477
187,2022/01/24 11:12:04,5350.0444,1750.0014,1,2,0,0,0,0,1.498993,3.866494,5.795847440542,0.7287977,0,2.731238,0,,0.00015813390200492,,,,,,,,,,,,,,,,,,,,25.27016,-0.04057407
188,2022/01/24 11:12:14,5360.0432,1760.0002,1,2,0,0,0,0,1.498795,3.867945,5.797256626275,0.7329674,0,2.747364,0,,0.000129532592836767,,,,,,,,,,,,,,,,,,,,25.37396,-0.1351678
189,2022/01/24 11:12:24,5370.043,1770,1,2,0,0,0,0,1.498726,3.869575,5.79943266145,0.7371274,0,2.763457,0,,0.000116920797154307,,,,,,,,,,,,,,,,,,,,25.41529,-0.07984996
190,2022/01/24 11:12:34,5380.0434,1780.0004,1,2,0,0,0,0,1.499336,3.870835,5.80368226556,0.7412884,0,2.779562,0,,0.00015212909784168,,2.7029709815979,,,,,,,,,,,,,,,,,,25.41622,0.113638
191,2022/01/24 11:12:44,5390.0434,1790.0004,1,2,0,0,0,0,1.498802,3.872637,5.804316080874,0.7454512,0,2.795679,0,,0.000179005903191864,,,0.36104491353035,,,,,,,,,,,,,,,,,25.56662,-0.1055849
192,2022/01/24 11:12:54,5400.0435,1800.0005,1,2,0,0,0,0,1.500069,3.873982,5.811240304758,0.7496219,0,2.811833,0,,0.000130439395434223,,,,,,,,,,,,,,,,,,,,25.67089,0.08776426
193,2022/01/24 11:13:04,5410.0436,1810.0006,1,2,0,0,0,0,1.499359,3.875685,5.811043185915,0.7537833,0,2.827958,0,,0.000155551693751477,,2.72795104980469,,,,,,,,,,,,,,,,,,25.92887,0.0978893
194,2022/01/24 11:13:14,5420.044,1820.001,1,2,0,0,0,0,1.499184,3.876776,5.812000550784,0.7579376,0,2.844061,0,,0.000188664504094049,,,,,,,,,,,,,,,,,,,,25.86819,0.1373732
195,2022/01/24 11:13:24,5430.0433,1830.0003,1,2,0,0,0,0,1.499664,3.878736,5.816800744704,0.7621102,0,2.860241,0,,0.000129844600451179,,,,,,,,,,,,,,,,,,,,25.8642,0.1827222
196,2022/01/24 11:13:34,5440.0433,1840.0003,1,2,0,0,0,0,1.499237,3.879909,5.816903129433,0.7662832,0,2.87643,0,,0.000156571506522596,,2.88783097267151,,,,,,,,,,,,,,,,,,25.924,0.03745437
197,2022/01/24 11:13:44,5450.0443,1850.0013,1,2,0,0,0,0,1.50032,3.881451,5.82341856432,0.7704512,0,2.892605,0,,0.00014313290012069,,,,,,,,,,,,,,,,,,,,25.86416,0.1786643
198,2022/01/24 11:13:54,5460.0435,1860.0005,1,2,0,0,0,0,1.498909,3.882806,5.819972858654,0.7746162,0,2.908774,0,,0.000152757405885495,,,0.361162304878235,,,,,,,,,,,,,,,,,25.93991,0.1785058
199,2022/01/24 11:14:04,5470.0443,1870.0013,1,2,0,0,0,0,1.499657,3.884382,5.825240656974,0.7787534,0,2.924841,0,,0.000119436997920275,,,,,,,,,,,,,,,,,,,,25.80872,-0.03344476
200,2022/01/24 11:14:14,5480.0437,1880.0007,1,2,0,0,0,0,1.49968,3.885915,5.8276290072,0.7829285,0,2.941062,0,,0.000179386406671256,,2.78526401519775,,,,,,,,,,,,,,,,,,25.61185,0.1281309
201,2022/01/24 11:14:24,5490.043,1890,1,2,0,0,0,0,1.499626,3.887496,5.829790076496,0.7871057,0,2.957298,0,,0.00018310549785383,,,,,,,,,,,,,,,,,,,,25.46053,-0.1034045
202,2022/01/24 11:14:34,5500.0439,1900.0009,1,2,0,0,0,0,1.499779,3.888878,5.832457557962,0.7912506,0,2.973413,0,,0.000181764393346384,,,,,,,,,,,,,,,,,,,,25.32429,-0.02547503
203,2022/01/24 11:14:44,5510.0434,1910.0004,1,2,0,0,0,0,1.499207,3.890095,5.832057654665,0.7954394,0,2.989706,0,,0.000123968493426219,,2.78997397422791,,,,,,,,,,,,,,,,,,25.82291,0.02979159
204,2022/01/24 11:14:54,5520.0434,1920.0004,1,2,0,0,0,0,1.499489,3.891686,5.835540348454,0.7995979,0,3.005886,0,,0.00013152499741409,,,0.348605692386627,,,,,,,,,,,,,,,,,25.74398,0.06585419
205,2022/01/24 11:15:04,5530.0436,1930.0006,1,2,0,0,0,0,1.499527,3.893091,5.837795067957,0.803764,0,3.022103,0,,0.000114044902147725,,,,,,,,,,,,,,,,,,,,25.33009,-0.1675546
206,2022/01/24 11:15:14,5540.0436,1940.0006,1,2,0,0,0,0,1.498764,3.894755,5.83731858282,0.807929,0,3.038321,0,,0.000161695701535791,,,,,,,,,,,,,,,,,,,,25.42854,-0.1546693
207,2022/01/24 11:15:24,5550.0436,1950.0006,1,2,0,0,0,0,1.49884,3.896095,5.8396230298,0.8121036,0,3.054583,0,,0.000206845201319084,,2.91798090934753,,,,,,,,,,,,,,,,,,25.87161,0.16258
208,2022/01/24 11:15:34,5560.0438,1960.0008,1,2,0,0,0,0,1.49897,3.897533,5.84228504101,0.8162553,0,3.07076,0,,0.000105740400613286,,,,,,,,,,,,,,,,,,,,25.4499,0.03755271
209,2022/01/24 11:15:44,5570.0437,1970.0007,1,2,0,0,0,0,1.498573,3.898653,5.842416122169,0.8204184,0,3.086989,0,,0.000207675693673082,,,,,,,,,,,,,,,,,,,,25.33803,-0.02037942
210,2022/01/24 11:15:54,5580.0441,1980.0011,1,2,0,0,0,0,1.499283,3.900607,5.848113764781,0.8245974,0,3.103286,0,,0.000169818697031587,,2.86805891990662,,,,,,,,,,,,,,,,,,25.78917,0.140273
211,2022/01/24 11:16:04,5590.0432,1990.0002,1,2,0,0,0,0,1.499222,3.901734,5.849565450948,0.8287576,0,3.119516,0,,0.000139628304168582,,,0.350308388471603,,,,,,,,,,,,,,,,,25.75323,0.1259702
212,2022/01/24 11:16:14,5600.0444,2000.0014,1,2,0,0,0,0,1.499725,3.903395,5.854019066375,0.8329161,0,3.135744,0,,0.000134979403810576,,,,,,,,,,,,,,,,,,,,25.30338,-0.06310642
213,2022/01/24 11:16:24,5610.0443,2010.0013,1,2,0,0,0,0,1.499222,3.904622,5.853895204084,0.837086,0,3.152023,0,,0.00011914790229639,,,,,,,,,,,,,,,,,,,,25.46983,-0.04533112
214,2022/01/24 11:16:34,5620.0446,2020.0016,1,2,0,0,0,0,1.499336,3.906055,5.85648887948,0.841251,0,3.168289,0,,0.000183533396921121,,2.98019909858704,,,,,,,,,,,,,,,,,,25.82905,0.1519477
215,2022/01/24 11:16:44,5630.043,2030,1,2,0,0,0,0,1.499687,3.907566,5.860125931842,0.8454189,0,3.184572,0,,0.000120631499157753,,,,,,,,,,,,,,,,,,,,25.52749,-0.1079631
216,2022/01/24 11:16:54,5640.0432,2040.0002,1,2,0,0,0,0,1.499428,3.9089,5.8611141092,0.849584,0,3.20085,0,,0.000136796807055362,,,,,,,,,,,,,,,,,,,,25.60684,-0.06929636
217,2022/01/24 11:17:04,5650.0442,2050.0012,1,2,0,0,0,0,1.499428,3.910314,5.863234300392,0.8537441,0,3.217115,0,,0.0000940756290219724,,2.85696506500244,,,,,,,,,,,,,,,,,,25.70226,0.1515442
218,2022/01/24 11:17:14,5660.0441,2060.0011,1,2,0,0,0,0,1.499352,3.911682,5.864988230064,0.8579146,0,3.233426,0,,0.00013397159636952,,,0.3386589884758,,,,,,,,,,,,,,,,,25.34203,-0.1783746
219,2022/01/24 11:17:24,5670.0441,2070.0011,1,2,0,0,0,0,1.49926,3.913161,5.86684576086,0.8620754,0,3.249705,0,,0.000116650197014678,,,,,,,,,,,,,,,,,,,,25.52841,0.01706064
220,2022/01/24 11:17:34,5680.0449,2080.0019,1,2,0,0,0,0,1.499641,3.914449,5.870268212809,0.8662412,0,3.266009,0,,0.000164145400049165,,,,,,,,,,,,,,,,,,,,25.73773,-0.0449419
221,2022/01/24 11:17:44,5690.0444,2090.0014,1,2,0,0,0,0,1.499092,3.916166,5.870693121272,0.8704045,0,3.282309,0,,0.000150040999869816,,3.01161599159241,,,,,,,,,,,,,,,,,,25.27766,-0.03439903
222,2022/01/24 11:17:54,5700.0438,2100.0008,1,2,0,0,0,0,1.499207,3.917112,5.872561730184,0.8745728,0,3.298635,0,,0.000115795897727367,,,,,,,,,,,,,,,,,,,,25.40809,-0.06656587
223,2022/01/24 11:18:04,5710.0433,2110.0003,1,2,0,0,0,0,1.499313,3.918753,5.875437316689,0.8787264,0,3.314909,0,,0.00018060760339722,,,,,,,,,,,,,,,,,,,,25.79668,0.01608729
224,2022/01/24 11:18:14,5720.0432,2120.0002,1,2,0,0,0,0,1.499718,3.919984,5.878870564512,0.8828964,0,3.331253,0,,0.000132131201098673,,,,,,,,,,,,,,,,,,,,25.23456,-0.09072602
