Repository: HVES-Battery-Testing-Consortium/LG-HG2

# Battery Testing Consortium (BTC)
The Battery Testing Consortium (BTC) has been developed within the High Voltage and Energy Storage Lab at Oxford Brookes University to provide accurate and comprehensive cell data to Formula Student Electric teams. Through the BTC, we aim to provide FS teams with information for improved and informed decisions for cell selection, pack architecture design, thermal cooling requirements, and end of life predictions. A range of tests are completed to provide a comprehensive electrochemical lithium-ion characterisation for modelling, validation, and battery management parameterisation.

File: Data/Round1/LG_HG2/Package 1/220124_BTC_HPPC_EIS_LG_HG2_2_25C/220124_BTC_HPPC_EIS_LG_HG2_2_25C_Channel_1_Wb_1.CSV (part 7 of 44)
Data_Point,Date_Time,Test_Time(s),Step_Time(s),Cycle_Index,Step_Index,TC_Counter1,TC_Counter2,TC_Counter3,TC_Counter4,Current(A),Voltage(V),Power(W),Charge_Capacity(Ah),Discharge_Capacity(Ah),Charge_Energy(Wh),Discharge_Energy(Wh),ACR(Ohm),dV/dt(V/s),Internal_Resistance(Ohm),dQ/dV(Ah/V),dV/dQ(V/Ah),MetaCode_MV_UD1,MetaCode_MV_UD2,MetaCode_MV_UD3,MetaCode_MV_UD4,MetaCode_MV_UD5,MetaCode_MV_UD6,MetaCode_MV_UD7,MetaCode_MV_UD8,MetaCode_MV_UD9,MetaCode_MV_UD10,MetaCode_MV_UD11,MetaCode_MV_UD12,MetaCode_MV_UD13,MetaCode_MV_UD14,MetaCode_MV_UD15,MetaCode_MV_UD16,Aux_Temperature_1(C),Aux_dT/dt_1(C)
1266,2022/01/24 15:09:26,19592.1675,6300,1,5,0,0,0,0,-1.501785,3.021361,-4.537434629385,0.000000157843,2.627277,7.978162,9.690036,,-0.000693798414431512,,0.569252014160156,1.80787897109985,,,,,,,,,,,,,,,,,26.2003,0.03555477
1267,2022/01/24 15:09:36,19602.1685,6310.001,1,5,0,0,0,0,-1.501541,3.013457,-4.524829237237,0.000000157843,2.631438,7.978162,9.702591,,-0.000987345818430185,,0.546629428863525,,,,,,,,,,,,,,,,,,25.71602,-0.1504683
1268,2022/01/24 15:09:46,19612.1679,6320.0004,1,5,0,0,0,0,-1.501884,3.005402,-4.513765177368,0.000000157843,2.635616,7.978162,9.715167,,-0.000979127362370491,,0.522900402545929,1.8919769525528,,,,,,,,,,,,,,,,,25.81445,0.04813492
1269,2022/01/24 15:09:56,19622.1679,6330.0004,1,5,0,0,0,0,-1.501404,2.997074,-4.499818891896,0.000000157843,2.639788,7.978162,9.727689,,-0.00101289700251073,,0.489340513944626,2.00470805168152,,,,,,,,,,,,,,,,,26.13239,-0.03742397
1270,2022/01/24 15:10:06,19632.1689,6340.0014,1,5,0,0,0,0,-1.500694,2.988166,-4.484322787204,0.000000157843,2.64396,7.978162,9.740172,,-0.000919467420317233,,0.451444298028946,2.01546692848206,,,,,,,,,,,,,,,,,26.08426,0.09469151
1271,2022/01/24 15:10:16,19642.169,6350.0015,1,5,0,0,0,0,-1.501717,2.979167,-4.473865729739,0.000000157843,2.648134,7.978162,9.752625,,-0.000925387372262776,,0.445017009973526,2.13688898086548,,,,,,,,,,,,,,,,,26.20704,0.1685864
1272,2022/01/24 15:10:26,19652.1683,6360.0008,1,5,0,0,0,0,-1.501747,2.969501,-4.459439218247,0.000000157843,2.652294,7.978162,9.764998,,-0.000935313873924315,,0.443220496177673,2.30147790908813,,,,,,,,,,,,,,,,,26.34428,0.1191813
1273,2022/01/24 15:10:36,19662.1676,6370.0001,1,5,0,0,0,0,-1.50135,2.959507,-4.44325583445,0.000000157843,2.656472,7.978162,9.777386,,-0.000840414315462112,,0.418663203716278,2.34902906417847,,,,,,,,,,,,,,,,,26.33255,0.1417905
1274,2022/01/24 15:10:46,19672.1685,6380.001,1,5,0,0,0,0,-1.501022,2.948985,-4.42649136267,0.000000157843,2.660639,7.978162,9.789696,,-0.00102460000198334,,0.401260912418365,2.45656609535217,,,,,,,,,,,,,,,,,26.2019,-0.1156807
1275,2022/01/24 15:10:56,19682.1678,6390.0003,1,5,0,0,0,0,-1.501999,2.938249,-4.413247059751,0.000000157843,2.664816,7.978162,9.801991,,-0.00118857005145401,,0.368059486150742,2.59153509140015,,,,,,,,,,,,,,,,,25.82155,-0.02871573
1276,2022/01/24 15:11:06,19692.168,6400.0005,1,5,0,0,0,0,-1.501228,2.926614,-4.393514881992,0.000000157843,2.668987,7.978162,9.814223,,-0.00109773804433644,,0.365274608135223,2.70455408096313,,,,,,,,,,,,,,,,,25.87971,-0.1070529
1277,2022/01/24 15:11:16,19702.1678,6410.0003,1,5,0,0,0,0,-1.50135,2.914978,-4.3764022203,0.000000157843,2.673156,7.978162,9.826401,,-0.0014982030261308,,0.361317008733749,2.80749988555908,,,,,,,,,,,,,,,,,26.42435,0.1668668
1278,2022/01/24 15:11:26,19712.1679,6420.0004,1,5,0,0,0,0,-1.502159,2.901789,-4.358948462451,0.000000157843,2.677328,7.978162,9.838534,,-0.00147243705578148,,0.3340725004673,2.86561489105225,,,,,,,,,,,,,,,,,25.97673,0.04745066
1279,2022/01/24 15:11:36,19722.1683,6430.0008,1,5,0,0,0,0,-1.50193,2.889036,-4.33912983948,0.000000157843,2.681498,7.978162,9.850609,,-0.00162120698951185,,0.30551341176033,3.04750895500183,,,,,,,,,,,,,,,,,26.10521,0.01063466
1280,2022/01/24 15:11:46,19732.1685,6440.001,1,5,0,0,0,0,-1.50148,2.874788,-4.31643668624,0.000000157843,2.685669,7.978162,9.86263,,-0.00141645898111165,,0.294946491718292,3.29517102241516,,,,,,,,,,,,,,,,,26.39806,0.03616989
1281,2022/01/24 15:11:56,19742.1678,6450.0003,1,5,0,0,0,0,-1.50145,2.859809,-4.29386022305,0.000000157843,2.68982,7.978162,9.874531,,-0.00136871798895299,,0.272813707590103,3.57159900665283,,,,,,,,,,,,,,,,,25.89702,-0.01372874
1282,2022/01/24 15:12:06,19752.1683,6460.0008,1,5,0,0,0,0,-1.50145,2.843657,-4.26960880265,0.000000157843,2.69401,7.978162,9.88648,,-0.00173849402926862,,0.249336406588554,3.84251999855042,,,,,,,,,,,,,,,,,26.00875,-0.09277344
1283,2022/01/24 15:12:16,19762.1679,6470.0004,1,5,0,0,0,0,-1.501595,2.82615,-4.24373270925,0.000000157843,2.698181,7.978162,9.898306,,-0.00200934801250696,,0.230765596032143,4.22073078155518,,,,,,,,,,,,,,,,,26.45612,0.1403648
1284,2022/01/24 15:12:26,19772.1687,6480.0012,1,5,0,0,0,0,-1.501274,2.807055,-4.21415868807,0.000000157843,2.70235,7.978162,9.91005,,-0.00239916401915252,,0.206567198038101,4.71261787414551,,,,,,,,,,,,,,,,,26.36316,0.1447058
1285,2022/01/24 15:12:36,19782.168,6490.0005,1,5,0,0,0,0,-1.502113,2.785721,-4.184467728473,0.000000157843,2.706522,7.978162,9.921717,,-0.00185699702706188,,0.190119206905365,5.09696197509766,,,,,,,,,,,,,,,,,25.99649,-0.1802903
1286,2022/01/24 15:12:46,19792.169,6500.0015,1,5,0,0,0,0,-1.501709,2.762307,-4.148181282663,0.000000157843,2.710694,7.978162,9.933292,,-0.00190875201951712,,0.170371100306511,5.72822713851929,,,,,,,,,,,,,,,,,26.24408,0.1263803
1287,2022/01/24 15:12:56,19802.1685,6510.001,1,5,0,0,0,0,-1.502007,2.736187,-4.109772027309,0.000000157843,2.714868,7.978162,9.944766,,-0.00306007196195424,,0.151706203818321,6.34592819213867,,,,,,,,,,,,,,,,,26.62041,0.09465277
1288,2022/01/24 15:13:06,19812.1688,6520.0013,1,5,0,0,0,0,-1.501892,2.707573,-4.066482228116,0.000000157843,2.719035,7.978162,9.95611,,-0.00298497709445655,,0.149544700980186,7.18921709060669,,,,,,,,,,,,,,,,,26.30077,-0.0180912
1289,2022/01/24 15:13:16,19822.1686,6530.0011,1,5,0,0,0,0,-1.502098,2.676445,-4.02028268161,0.000000157843,2.723208,7.978162,9.967345,,-0.00346898497082293,,0.133595407009125,7.66825008392334,,,,,,,,,,,,,,,,,26.61925,0.137834
1290,2022/01/24 15:13:26,19832.1679,6540.0004,1,5,0,0,0,0,-1.501732,2.643149,-3.969301434068,0.000000157843,2.72738,7.978162,9.978442,,-0.00317826494574547,,0.12124790251255,8.03738307952881,,,,,,,,,,,,,,,,,26.0788,-0.1343811
1291,2022/01/24 15:13:36,19842.1683,6550.0008,1,5,0,0,0,0,-1.501732,2.606997,-3.915010818804,0.000000157843,2.731548,7.978162,9.989383,,-0.00419321097433567,,0.114941999316216,8.70939636230469,,,,,,,,,,,,,,,,,26.26569,-0.05108714
1292,2022/01/24 15:13:46,19852.1689,6560.0014,1,5,0,0,0,0,-1.501404,2.568543,-3.856420734372,0.000000157843,2.735721,7.978162,10.00018,,-0.00415720511227846,,0.100998103618622,9.45617961883545,,,,,,,,,,,,,,,,,26.6743,0.06211817
1293,2022/01/24 15:13:56,19862.1683,6570.0008,1,5,0,0,0,0,-1.50116,2.527036,-3.79348536176,0.000000157843,2.739875,7.978162,10.01077,,-0.00440016109496355,,0.0968844965100288,10.3037099838257,,,,,,,,,,,,,,,,,26.46356,-0.08700907
1294,2022/01/24 15:14:02,19868.36,6576.1925,1,5,0,0,0,0,-1.501884,2.499873,-3.754519260732,0.000000157843,2.742465,7.978162,10.01728,,-0.00471393577754498,0,0.0939161032438278,10.7712802886963,,,,,,,,,,,,,,,,,26.21176,-0.1541603
1295,2022/01/24 15:14:02,19868.3686,0.0015,1,6,0,0,0,0,-1.501869,2.499824,-3.754408171056,0.000000157843,2.742479,7.978162,10.01731,,-0.00471393577754498,0,0.0939161032438278,10.7712802886963,2.74247908592224,,,,,,,,,,,,,,,,26.2117489913351,-0.154152609597747
1296,2022/01/24 15:14:02,19868.3766,0.002,1,7,0,0,0,0,-1.500542,2.49942,-3.75048468564,0.000000157843,2.74248,7.978162,10.01732,,-0.00471393577754498,0,0.0939161032438278,10.7712802886963,,,,,,,,,,,,,,,,,26.2117387507165,-0.154145455735186
1297,2022/01/24 15:19:03,20168.42,300.0008,1,8,0,0,0,0,0,2.813278,0,0.000000157843,2.742481,7.978162,10.01732,,0.000270775111857802,,0,,,,,,,,,,,,,,,,,,25.82766,0.1141632
1298,2022/01/24 15:24:03,20468.4198,600.0006,1,8,0,0,0,0,0,2.860634,0,0.000000157843,2.742481,7.978162,10.01732,,0.000134366302518174,,0,,,,,,,,,,,,,,,,,,25.1531,-0.02425075
1299,2022/01/24 15:29:03,20768.4206,900.0014,1,8,0,0,0,0,0,2.886241,0,0.000000157843,2.742481,7.978162,10.01732,,0.0000374550800188445,,0,,,,,,,,,,,,,,,,,,24.89105,-0.1284343
1300,2022/01/24 15:34:03,21068.4205,1200.0013,1,8,0,0,0,0,0,2.903026,0,0.000000157843,2.742481,7.978162,10.01732,,0.0000446476697106846,,0,,,,,,,,,,,,,,,,,,24.82954,-0.1302421
1301,2022/01/24 15:39:03,21368.4195,1500.0003,1,8,0,0,0,0,0,2.915891,0,0.000000157843,2.742481,7.978162,10.01732,,0.0000103126803878695,,0,,,,,,,,,,,,,,,,,,24.86142,-0.08653104
1302,2022/01/24 15:44:03,21668.4202,1800.001,1,8,0,0,0,0,0,2.926125,0,0.000000157843,2.742481,7.978162,10.01732,,0.00003362321149325,,0,,,,,,,,,,,,,,,,,,24.82383,-0.1375067
1303,2022/01/24 15:49:03,21968.4205,2100.0013,1,8,0,0,0,0,0,2.934732,0,0.000000157843,2.742481,7.978162,10.01732,,0.0000614409582340159,,0,,,,,,,,,,,,,,,,,,24.87586,0.05233884
1304,2022/01/24 15:54:03,22268.4206,2400.0014,1,8,0,0,0,0,0,2.941907,0,0.000000157843,2.742481,7.978162,10.01732,,0.0000225217700062785,,0,,,,,,,,,,,,,,,,,,25.33505,-0.006560087
1305,2022/01/24 15:59:03,22568.4199,2700.0007,1,8,0,0,0,0,0,2.948503,0,0.000000157843,2.742481,7.978162,10.01732,,0.00003457345883362,,0,,,,,,,,,,,,,,,,,,24.97158,0.1178056
1306,2022/01/24 16:04:03,22868.4201,3000.0009,1,8,0,0,0,0,0,2.954147,0,0.000000157843,2.742481,7.978162,10.01732,,-0.0000105885701486841,,0,,,,,,,,,,,,,,,,,,24.74133,-0.1572293
1307,2022/01/24 16:09:03,23168.4203,3300.0011,1,8,0,0,0,0,0,2.959261,0,0.000000157843,2.742481,7.978162,10.01732,,0.0000153702494571917,,0,,,,,,,,,,,,,,,,,,25.22455,0.1430231
1308,2022/01/24 16:14:03,23468.4204,3600.0012,1,8,0,0,0,0,0,2.963929,0,0.000000157843,2.742481,7.978162,10.01732,,0.000017146590835182,,0,,,,,,,,,,,,,,,,,,25.42079,0.09408236
1309,2022/01/24 16:14:03,23468.4213,3600.0021,1,8,0,0,0,0,0,2.963929,0,0.000000157843,2.742481,7.978162,10.01732,,0.000017146590835182,0,0,0,,,,,,,,,,,,,,,,,25.42079,0.09408236
1310,2022/01/24 16:14:13,23478.4627,10.0007,1,9,0,0,0,0,1.371681,3.05345,4.18835934945,0.003805121,2.742481,7.989704,10.01732,,0.00372749194502831,,0.102229796350002,10.199179649353,,,,,,,,,,,,,,,,,25.16915,0.08693159
1311,2022/01/24 16:14:23,23488.4621,20.0001,1,9,0,0,0,0,1.372337,3.085171,4.233894314627,0.007616692,2.742481,8.001405,10.01732,,0.00257874000817537,,0.124153800308704,8.00151824951172,,,,,,,,,,,,,,,,,25.36345,0.1937097
1312,2022/01/24 16:14:33,23498.4634,30.0014,1,9,0,0,0,0,1.37162,3.111688,4.26805349456,0.01142846,2.742481,8.013217,10.01732,,0.00236525293439627,,0.152371898293495,6.73633813858032,,,,,,,,,,,,,,,,,25.38757,0.1390964
1313,2022/01/24 16:14:43,23508.4623,40.0003,1,9,0,0,0,0,1.372505,3.134441,4.302035944705,0.01522872,2.742481,8.025086,10.01732,,0.00220990111120045,,0.177443906664848,6.0108847618103,,,,,,,,,,,,,,,,,25.29611,0.01500249
1314,2022/01/24 16:14:53,23518.4634,50.0014,1,9,0,0,0,0,1.371773,3.15431,4.32699729163,0.01904916,2.742481,8.0371,10.01732,,0.00214117602445185,,0.185072302818298,5.29485321044922,,,,,,,,,,,,,,,,,24.93777,-0.08346617
1315,2022/01/24 16:15:03,23528.4625,60.0005,1,9,0,0,0,0,1.372101,3.172602,4.353130376802,0.02285816,2.742481,8.04915,10.01732,,0.00174715497996658,,0.216891497373581,4.71844387054443,,,,,,,,,,,,,,,,,24.80014,-0.0786221
1316,2022/01/24 16:15:13,23538.4632,70.0012,1,9,0,0,0,0,1.372337,3.188989,4.376367597293,0.02667224,2.742481,8.061281,10.01732,,0.00148217403329909,,0.231467396020889,4.31128406524658,,,,,,,,,,,,,,,,,24.77086,-0.1166278
1317,2022/01/24 16:15:23,23548.463,80.001,1,9,0,0,0,0,1.371758,3.204531,4.395841035498,0.03047777,2.742481,8.073446,10.01732,,0.0015895840479061,,0.242227494716644,4.04383420944214,,,,,,,,,,,,,,,,,24.78001,-0.2041197
1318,2022/01/24 16:15:33,23558.4625,90.0005,1,9,0,0,0,0,1.371857,3.218519,4.415347819783,0.0342934,2.742481,8.0857,10.01732,,0.00134816102217883,,0.270176589488983,3.88270092010498,,,,,,,,,,,,,,,,,24.85076,-0.02444446
1319,2022/01/24 16:15:43,23568.463,100.001,1,9,0,0,0,0,1.371666,3.232212,4.433515305192,0.03810437,2.742481,8.097992,10.01732,,0.00111744098830968,,0.279218286275864,3.66011905670166,,,,,,,,,,,,,,,,,24.85786,-0.1241684
1320,2022/01/24 16:15:53,23578.4621,110.0001,1,9,0,0,0,0,1.372009,3.244852,4.451966147668,0.04191402,2.742481,8.11033,10.01732,,0.00118941394612193,,0.305096805095673,3.38392305374146,,,,,,,,,,,,,,,,,24.7646,-0.2025771
1321,2022/01/24 16:16:03,23588.4639,120.0019,1,9,0,0,0,0,1.372162,3.257291,4.469530933142,0.04572625,2.742481,8.122723,10.01732,,0.00120913202408701,,0.334475487470627,3.2761549949646,,,,,,,,,,,,,,,,,24.76718,-0.1084501
1322,2022/01/24 16:16:13,23598.4624,130.0004,1,9,0,0,0,0,1.37233,3.268492,4.48544962636,0.04953259,2.742481,8.135142,10.01732,,0.000979499192908406,,0.330572992563248,3.12593007087708,,,,,,,,,,,,,,,,,24.74501,-0.02959013
1323,2022/01/24 16:16:23,23608.4627,140.0007,1,9,0,0,0,0,1.371605,3.27952,4.4982060296,0.05334175,2.742481,8.147614,10.01732,,0.000947143998928368,,0.325666695833206,2.89226508140564,,,,,,,,,,,,,,,,,24.71204,-0.1733786
1324,2022/01/24 16:16:33,23618.4633,150.0013,1,9,0,0,0,0,1.372047,3.289895,4.513890565065,0.05715657,2.742481,8.160145,10.01732,,0.000861423322930932,,0.359916210174561,2.74687790870667,,,,,,,,,,,,,,,,,24.86156,-0.1207346
1325,2022/01/24 16:16:43,23628.4627,160.0007,1,9,0,0,0,0,1.372215,3.299867,4.528126995405,0.06096205,2.742481,8.172684,10.01732,,0.00110520597081631,,0.370467096567154,2.6468288898468,,,,,,,,,,,,,,,,,25.03922,0.116989
1326,2022/01/24 16:16:53,23638.4627,170.0007,1,9,0,0,0,0,1.371964,3.309612,4.540668517968,0.064773,2.742481,8.185278,10.01732,,0.00113732600584626,,0.410497307777405,2.5097188949585,,,,,,,,,,,,,,,,,25.28279,0.1860023
1327,2022/01/24 16:17:03,23648.4632,180.0012,1,9,0,0,0,0,1.371597,3.318746,4.551982057362,0.06858148,2.742481,8.1979,10.01732,,0.000824345275759697,,0.372717797756195,,,,,,,,,,,,,,,,,,25.19927,0.1437891
1328,2022/01/24 16:17:13,23658.4632,190.0012,1,9,0,0,0,0,1.371857,3.327724,4.565161463468,0.07239902,2.742481,8.210587,10.01732,,0.000879590807016939,,0.407569408416748,2.44128704071045,,,,,,,,,,,,,,,,,24.77549,-0.1510644
1329,2022/01/24 16:17:23,23668.4634,200.0014,1,9,0,0,0,0,1.372101,3.335863,4.577140958163,0.07620955,2.742481,8.223282,10.01732,,0.000921277212910354,,0.456978112459183,2.27353405952454,,,,,,,,,,,,,,,,,24.68844,-0.1819348
1330,2022/01/24 16:17:33,23678.4624,210.0004,1,9,0,0,0,0,1.37204,3.344094,4.58823073176,0.08001588,2.742481,8.235995,10.01732,,0.000952384900301695,,0.452554702758789,2.17191410064697,,,,,,,,,,,,,,,,,24.97104,-0.09409606
1331,2022/01/24 16:17:43,23688.4627,220.0007,1,9,0,0,0,0,1.37249,3.351817,4.60033531433,0.08382735,2.742481,8.248756,10.01732,,0.000632191076874733,,0.500948786735535,2.11310911178589,,,,,,,,,,,,,,,,,25.32969,0.08163035
1332,2022/01/24 16:17:53,23698.4636,230.0016,1,9,0,0,0,0,1.3713,3.359447,4.6068096711,0.08764008,2.742481,8.26155,10.01732,,0.000808812386821955,,0.506338715553284,1.95344495773315,,,,,,,,,,,,,,,,,24.67994,-0.2194583
1333,2022/01/24 16:18:03,23708.4623,240.0003,1,9,0,0,0,0,1.371452,3.366246,4.616644809192,0.09144674,2.742481,8.274351,10.01732,,0.000733888300601393,,0.533386826515198,,,,,,,,,,,,,,,,,,25.03587,0.1307136
1334,2022/01/24 16:18:13,23718.463,250.001,1,9,0,0,0,0,1.371796,3.373486,4.627734600856,0.09525707,2.742481,8.287191,10.01732,,0.000508539087604731,,0.57939612865448,1.86112797260284,,,,,,,,,,,,,,,,,25.17031,-0.01012087
1335,2022/01/24 16:18:23,23728.4639,260.0019,1,9,0,0,0,0,1.37178,3.37952,4.6359579456,0.09906985,2.742481,8.300065,10.01732,,0.000597151520196348,,0.568714618682861,1.73478198051453,,,,,,,,,,,,,,,,,25.18139,0.1370722
1336,2022/01/24 16:18:33,23738.4625,270.0005,1,9,0,0,0,0,1.371544,3.385719,4.643662580136,0.1028801,2.742481,8.312954,10.01732,,0.000763514428399503,,0.608357012271881,,,,,,,,,,,,,,,,,,25.16213,0.1593715
1337,2022/01/24 16:18:43,23748.4632,280.0012,1,9,0,0,0,0,1.371391,3.391553,4.651145260223,0.1066884,2.742481,8.325859,10.01732,,0.000504888186696917,,0.642144680023193,1.58563804626465,,,,,,,,,,,,,,,,,25.15125,-0.01839757
1338,2022/01/24 16:18:53,23758.4626,290.0006,1,9,0,0,0,0,1.371567,3.396703,4.658805743601,0.110494,2.742481,8.338776,10.01732,,0.000456577487057075,,0.680789589881897,,,,,,,,,,,,,,,,,,25.26353,0.1600915
1339,2022/01/24 16:19:03,23768.4637,300.0017,1,9,0,0,0,0,1.37114,3.401896,4.66447568144,0.1143084,2.742481,8.351743,10.01732,,0.000532537000253797,,0.691070377826691,1.41149604320526,,,,,,,,,,,,,,,,,25.38981,0.02746701
1340,2022/01/24 16:19:13,23778.4637,310.0017,1,9,0,0,0,0,1.371872,3.406563,4.673368395936,0.1181144,2.742481,8.364699,10.01732,,0.000547123781871051,,0.776618778705597,,,,,,,,,,,,,,,,,,24.77171,-0.1194847
1341,2022/01/24 16:19:23,23788.463,320.001,1,9,0,0,0,0,1.371368,3.41077,4.67742083336,0.1219223,2.742481,8.37768,10.01732,,0.00067826738813892,,0.841199517250061,1.2293449640274,,,,,,,,,,,,,,,,,24.90708,-0.08340657
1342,2022/01/24 16:19:33,23798.4635,330.0015,1,9,0,0,0,0,1.371414,3.414824,4.683137441136,0.1257325,2.742481,8.390683,10.01732,,0.000336323486408219,,0.899726629257202,,,,,,,,,,,,,,,,,,25.36122,0.05899072
1343,2022/01/24 16:19:43,23808.4632,340.0012,1,9,0,0,0,0,1.371666,3.418552,4.689111547632,0.1295455,2.742481,8.40371,10.01732,,0.000286975409835577,,1.03598594665527,,,,,,,,,,,,,,,,,,25.09336,-0.1035732
1344,2022/01/24 16:19:53,23818.4635,350.0015,1,9,0,0,0,0,1.371452,3.421586,4.692540962872,0.1333555,2.742481,8.416741,10.01732,,0.000271329190582037,,,1.00198101997375,,,,,,,,,,,,,,,,,24.80501,-0.1926994
1345,2022/01/24 16:20:03,23828.4635,360.0015,1,9,0,0,0,0,1.371964,3.425222,4.699281276008,0.1371642,2.742481,8.42978,10.01732,,0.000269802490947768,,1.08871400356293,,,,,,,,,,,,,,,,,,25.30882,-0.05152881
1346,2022/01/24 16:20:13,23838.4627,370.0007,1,9,0,0,0,0,1.372078,3.428071,4.703580801538,0.1409774,2.742481,8.442846,10.01732,,0.000418678187998012,,1.21488499641418,,,,,,,,,,,,,,,,,,25.05548,-0.1334167
1347,2022/01/24 16:20:23,23848.4621,380.0001,1,9,0,0,0,0,1.371887,3.430997,4.706940181339,0.1447865,2.742481,8.45591,10.01732,,0.000352504488546401,,,0.844599783420563,,,,,,,,,,,,,,,,,25.33332,0.07636309
1348,2022/01/24 16:20:33,23858.4629,390.0009,1,9,0,0,0,0,1.371292,3.433757,4.708683504044,0.1485973,2.742481,8.46899,10.01732,,0.000289568386506289,,1.25846898555756,,,,,,,,,,,,,,,,,,24.90366,-0.07987082
1349,2022/01/24 16:20:43,23868.4628,400.0008,1,9,0,0,0,0,1.372009,3.43692,4.71548517228,0.1523924,2.742481,8.482028,10.01732,,0.000211534395930357,,,,,,,,,,,,,,,,,,,,24.98443,-0.05274355
1350,2022/01/24 16:20:53,23878.4631,410.0011,1,9,0,0,0,0,1.371887,3.439461,4.718551832907,0.1562163,2.742481,8.495174,10.01732,,0.000234684601309709,,1.43179202079773,0.726486086845398,,,,,,,,,,,,,,,,,25.12789,-0.1089525
1351,2022/01/24 16:21:03,23888.4625,420.0005,1,9,0,0,0,0,1.371429,3.442034,4.720505246586,0.1600181,2.742481,8.508255,10.01732,,0.000220377798541449,,,,,,,,,,,,,,,,,,,,25.13241,-0.179649
1352,2022/01/24 16:21:13,23898.4634,430.0014,1,9,0,0,0,0,1.371834,3.444663,4.725505821942,0.1638314,2.742481,8.521386,10.01732,,0.000187284997082315,,1.34486997127533,,,,,,,,,,,,,,,,,,25.02843,-0.04814029
1353,2022/01/24 16:21:23,23908.4629,440.0009,1,9,0,0,0,0,1.371445,3.447424,4.72795240768,0.167646,2.742481,8.534532,10.01732,,0.000210636004339904,,,,,,,,,,,,,,,,,,,,24.98957,-0.2118486
1354,2022/01/24 16:21:33,23918.4628,450.0008,1,9,0,0,0,0,1.371796,3.449888,4.732542558848,0.171456,2.742481,8.547671,10.01732,,0.000248235010076314,,1.43544697761536,0.706385612487793,,,,,,,,,,,,,,,,,25.04263,-0.09175599
1355,2022/01/24 16:21:43,23928.4628,460.0008,1,9,0,0,0,0,1.371719,3.452739,4.736187688341,0.175266,2.742481,8.560822,10.01732,,0.0002437538059894,,1.48106205463409,,,,,,,,,,,,,,,,,,25.2154,0.01526296
1356,2022/01/24 16:21:53,23938.4632,470.0012,1,9,0,0,0,0,1.371338,3.455094,4.738101695772,0.1790762,2.742481,8.573981,10.01732,,0.000201343893422745,,,,,,,,,,,,,,,,,,,,25.58202,0.05606174
1357,2022/01/24 16:22:03,23948.4633,480.0013,1,9,0,0,0,0,1.372391,3.457633,4.745224410503,0.1828824,2.742481,8.587137,10.01732,,0.000300890300422907,,1.48967301845551,,,,,,,,,,,,,,,,,,25.70126,0.1099962
1358,2022/01/24 16:22:13,23958.4624,490.0004,1,9,0,0,0,0,1.371429,3.460096,4.745275997184,0.1866932,2.742481,8.600318,10.01732,,0.000203755698748864,,,0.682939529418945,,,,,,,,,,,,,,,,,25.08043,-0.1454854
1359,2022/01/24 16:22:23,23968.4627,500.0007,1,9,0,0,0,0,1.371338,3.462447,4.748185144086,0.1904994,2.742481,8.613493,10.01732,,0.000238409702433273,,1.56611895561218,,,,,,,,,,,,,,,,,,25.48577,-0.02059996
1360,2022/01/24 16:22:33,23978.4629,510.0009,1,9,0,0,0,0,1.371849,3.465136,4.753643356464,0.1943141,2.742481,8.626706,10.01732,,0.000202872601221316,,,,,,,,,,,,,,,,,,,,25.71685,-0.01657605
1361,2022/01/24 16:22:43,23988.4628,520.0008,1,9,0,0,0,0,1.371971,3.467276,4.757002120996,0.19812,2.742481,8.639899,10.01732,,0.000206375101697631,,,,,,,,,,,,,,,,,,,,25.72255,0.06040931
1362,2022/01/24 16:22:53,23998.4625,530.0005,1,9,0,0,0,0,1.37162,3.469677,4.75907836674,0.2019305,2.742481,8.653116,10.01732,,0.000197593602933921,,1.60113394260406,0.622306287288666,,,,,,,,,,,,,,,,,25.38862,0.0008696318
1363,2022/01/24 16:23:03,24008.4622,540.0002,1,9,0,0,0,0,1.371544,3.471943,4.761922589992,0.2057386,2.742481,8.666333,10.01732,,0.000244017996010371,,,,,,,,,,,,,,,,,,,,25.23532,0.1040345
1364,2022/01/24 16:23:13,24018.4631,550.0011,1,9,0,0,0,0,1.371773,3.474204,4.765819243692,0.2095528,2.742481,8.67958,10.01732,,0.000170429193531163,,1.68593204021454,,,,,,,,,,,,,,,,,,25.23382,-0.150947
1365,2022/01/24 16:23:23,24028.4632,560.0012,1,9,0,0,0,0,1.371529,3.476137,4.767622703473,0.2133628,2.742481,8.692821,10.01732,,0.000185283497557975,,,,,,,,,,,,,,,,,,,,25.31452,-0.08900523
1366,2022/01/24 16:23:33,24038.4627,570.0007,1,9,0,0,0,0,1.371742,3.478023,4.770950226066,0.2171717,2.742481,8.706063,10.01732,,0.000211453196243383,,1.93160200119019,,,,,,,,,,,,,,,,,,25.41566,0.1140815
1367,2022/01/24 16:23:43,24048.4636,580.0016,1,9,0,0,0,0,1.371635,3.479587,4.772723314745,0.2209787,2.742481,8.719308,10.01732,,0.000226132993702777,,,0.525979578495026,,,,,,,,,,,,,,,,,25.52214,-0.09676218
1368,2022/01/24 16:23:53,24058.4636,590.0016,1,9,0,0,0,0,1.371277,3.481262,4.773774511574,0.2247869,2.742481,8.732562,10.01732,,0.000135656999191269,,,,,,,,,,,,,,,,,,,,25.57071,0.07155418
1369,2022/01/24 16:24:03,24068.463,600.001,1,9,0,0,0,0,1.371277,3.482444,4.775395360988,0.2286007,2.742481,8.745841,10.01732,,0.000192065097508021,,,,,,,,,,,,,,,,,,,,25.26427,0.08365154
1370,2022/01/24 16:24:13,24078.4629,610.0009,1,9,0,0,0,0,1.371452,3.483885,4.77798105102,0.2324037,2.742481,8.759088,10.01732,,0.000124481099192053,,2.44334602355957,,,,,,,,,,,,,,,,,,25.48265,0.07820487
1371,2022/01/24 16:24:23,24088.4631,620.0011,1,9,0,0,0,0,1.371391,3.485415,4.779866762265,0.2362153,2.742481,8.772369,10.01732,,0.000171496300026774,,,,,,,,,,,,,,,,,,,,25.72761,0.1689434
1372,2022/01/24 16:24:33,24098.463,630.001,1,9,0,0,0,0,1.37149,3.486332,4.78146947468,0.2400274,2.742481,8.785658,10.01732,,0.000151855405420065,,,,,,,,,,,,,,,,,,,,25.34412,-0.173589
1373,2022/01/24 16:24:43,24108.4625,640.0005,1,9,0,0,0,0,1.371658,3.487561,4.783740946138,0.2438336,2.742481,8.79893,10.01732,,0.000110001201392151,,,,,,,,,,,,,,,,,,,,25.71118,-0.01259327
1374,2022/01/24 16:24:53,24118.463,650.001,1,9,0,0,0,0,1.371658,3.488523,4.785060481134,0.247646,2.742481,8.812228,10.01732,,0.000131113803945482,,3.11566305160522,,,,,,,,,,,,,,,,,,25.34465,-0.1528627
1375,2022/01/24 16:25:03,24128.4627,660.0007,1,9,0,0,0,0,1.371315,3.490043,4.785948316545,0.2514559,2.742481,8.825521,10.01732,,,,,0.346727013587952,,,,,,,,,,,,,,,,,25.85164,0.1009971
1376,2022/01/24 16:25:13,24138.4621,670.0001,1,9,0,0,0,0,1.370934,3.490793,4.785646810662,0.2552648,2.742481,8.838816,10.01732,,0.0000617970799794421,,,,,,,,,,,,,,,,,,,,25.23501,-0.1001096
1377,2022/01/24 16:25:23,24148.4629,680.0009,1,9,0,0,0,0,1.371635,3.49211,4.78990029985,0.259072,2.742481,8.852108,10.01732,,0.000154673005454242,,,,,,,,,,,,,,,,,,,,25.89193,0.1747578
1378,2022/01/24 16:25:33,24158.4622,690.0002,1,9,0,0,0,0,1.371559,3.493014,4.790874788826,0.2628842,2.742481,8.865423,10.01732,,0.000118208597996272,,3.3373920917511,,,,,,,,,,,,,,,,,,25.22703,0.008264184
1379,2022/01/24 16:25:43,24168.4633,700.0013,1,9,0,0,0,0,1.3713,3.494351,4.7918035263,0.2666876,2.742481,8.87871,10.01732,,0.000130786400404759,,,,,,,,,,,,,,,,,,,,25.79007,0.1935053
1380,2022/01/24 16:25:53,24178.4634,710.0014,1,9,0,0,0,0,1.371353,3.495399,4.793425904847,0.2705027,2.742481,8.892043,10.01732,,0.0000991643464658409,,,,,,,,,,,,,,,,,,,,25.32505,-0.04178584
1381,2022/01/24 16:26:03,24188.463,720.001,1,9,0,0,0,0,1.371376,3.496431,4.794921559056,0.274307,2.742481,8.905343,10.01732,,0.000127748804516159,,,,,,,,,,,,,,,,,,,,25.48665,-0.1727533
1382,2022/01/24 16:26:13,24198.4627,730.0007,1,9,0,0,0,0,1.371529,3.497743,4.797255959047,0.2781142,2.742481,8.918656,10.01732,,0.000105792300018948,,,,,,,,,,,,,,,,,,,,25.84251,0.07491827
1383,2022/01/24 16:26:23,24208.4622,740.0002,1,9,0,0,0,0,1.371391,3.498752,4.798157004032,0.2819283,2.742481,8.931999,10.01732,,0.000120842596516013,,3.49790406227112,,,,,,,,,,,,,,,,,,25.21734,-0.1764941
1384,2022/01/24 16:26:33,24218.4622,750.0002,1,9,0,0,0,0,1.371239,3.499987,4.799318673893,0.2857344,2.742481,8.945318,10.01732,,0.0000602951113251038,,,0.294076889753342,,,,,,,,,,,,,,,,,25.69587,-0.1313335
1385,2022/01/24 16:26:43,24228.4629,760.0009,1,9,0,0,0,0,1.371796,3.500982,4.802633103672,0.2895464,2.742481,8.958662,10.01732,,0.0000890738301677629,,,,,,,,,,,,,,,,,,,,25.79031,0.02658486
1386,2022/01/24 16:26:53,24238.4624,770.0004,1,9,0,0,0,0,1.371445,3.502373,4.803311938985,0.2933545,2.742481,8.971996,10.01732,,0.000120996002806351,,,,,,,,,,,,,,,,,,,,25.25944,-0.111025
1387,2022/01/24 16:27:03,24248.4624,780.0004,1,9,0,0,0,0,1.371376,3.503422,4.804508848672,0.2971667,2.742481,8.98535,10.01732,,0.000101217498013284,,3.2488169670105,,,,,,,,,,,,,,,,,,25.18818,-0.102644
1388,2022/01/24 16:27:13,24258.4623,790.0003,1,9,0,0,0,0,1.371666,3.504657,4.807218848562,0.3009751,2.742481,8.998694,10.01732,,0.000101706602436025,,,,,,,,,,,,,,,,,,,,25.36732,0.02732754
1389,2022/01/24 16:27:23,24268.4627,800.0007,1,9,0,0,0,0,1.371071,3.505778,4.806670548238,0.3047855,2.742481,9.012051,10.01732,,0.0000943575068959035,,,,,,,,,,,,,,,,,,,,25.29063,-0.1573145
1390,2022/01/24 16:27:33,24278.4627,810.0007,1,9,0,0,0,0,1.371201,3.50713,4.80898016313,0.3085903,2.742481,9.025392,10.01732,,0.0000911045572138391,,,,,,,,,,,,,,,,,,,,25.20398,-0.1021409
1391,2022/01/24 16:27:43,24288.4638,820.0018,1,9,0,0,0,0,1.371521,3.508114,4.811452021394,0.3124048,2.742481,9.038772,10.01732,,,,3.10430502891541,,,,,,,,,,,,,,,,,,25.45513,-0.1153159
1392,2022/01/24 16:27:53,24298.4632,830.0012,1,9,0,0,0,0,1.371147,3.509388,4.811886828036,0.3162088,2.742481,9.052118,10.01732,,0.000148580395034514,,,0.30675420165062,,,,,,,,,,,,,,,,,25.82672,0.2048862
1393,2022/01/24 16:28:03,24308.4633,840.0013,1,9,0,0,0,0,1.371254,3.510357,4.813591077678,0.3200215,2.742481,9.0655,10.01732,,0.000157098300405778,,,,,,,,,,,,,,,,,,,,25.58256,-0.1081938
1394,2022/01/24 16:28:13,24318.4624,850.0004,1,9,0,0,0,0,1.371452,3.5118,4.8162651336,0.3238335,2.742481,9.078885,10.01732,,0.000113106099888682,,,,,,,,,,,,,,,,,,,,25.23186,-0.09793639
1395,2022/01/24 16:28:23,24328.4626,860.0006,1,9,0,0,0,0,1.371605,3.512852,4.81824536746,0.3276401,2.742481,9.092256,10.01732,,0.0000950268295127898,,3.27150297164917,,,,,,,,,,,,,,,,,,25.79231,0.1398695
1396,2022/01/24 16:28:33,24338.4626,870.0006,1,9,0,0,0,0,1.371597,3.514213,4.820084008161,0.3314523,2.742481,9.105649,10.01732,,0.000131294800667092,,,,,,,,,,,,,,,,,,,,25.45115,0.0873512
1397,2022/01/24 16:28:43,24348.4628,880.0008,1,9,0,0,0,0,1.371567,3.515292,4.821458502564,0.3352582,2.742481,9.119025,10.01732,,0.00010500200005481,,,,,,,,,,,,,,,,,,,,25.20065,-0.1703477
1398,2022/01/24 16:28:53,24358.4638,890.0018,1,9,0,0,0,0,1.371452,3.516336,4.822486039872,0.3390682,2.742481,9.132421,10.01732,,0.000104521699540783,,,,,,,,,,,,,,,,,,,,25.86151,0.05090117
1399,2022/01/24 16:29:03,24368.4638,900.0018,1,9,0,0,0,0,1.37149,3.517626,4.82438888274,0.3428811,2.742481,9.145831,10.01732,,0.000114211601612624,,,,,,,,,,,,,,,,,,,,25.18495,-0.11397
1400,2022/01/24 16:29:13,24378.4639,910.0019,1,9,0,0,0,0,1.371445,3.51881,4.82585438045,0.3466862,2.742481,9.159219,10.01732,,0.0000922340477700345,,3.26738500595093,,,,,,,,,,,,,,,,,,25.74889,0.1645905
1401,2022/01/24 16:29:23,24388.4622,920.0002,1,9,0,0,0,0,1.372063,3.520147,4.829863453261,0.3505006,2.742481,9.172643,10.01732,,0.0000978074531303719,,,0.307956486940384,,,,,,,,,,,,,,,,,25.53461,0.1078647
1402,2022/01/24 16:29:33,24398.4627,930.0007,1,9,0,0,0,0,1.371704,3.521138,4.829959079152,0.3543072,2.742481,9.186044,10.01732,,0.0000728161467122845,,,,,,,,,,,,,,,,,,,,25.24436,0.00585258
1403,2022/01/24 16:29:43,24408.4625,940.0005,1,9,0,0,0,0,1.371376,3.522413,4.830552650288,0.3581176,2.742481,9.199463,10.01732,,,,,,,,,,,,,,,,,,,,,,25.56751,0.05378067
1404,2022/01/24 16:29:53,24418.4632,950.0012,1,9,0,0,0,0,1.37149,3.523348,4.83223654852,0.3619303,2.742481,9.212895,10.01732,,0.000127009494462982,,3.22871088981628,,,,,,,,,,,,,,,,,,25.69298,-0.02619684
1405,2022/01/24 16:30:03,24428.463,960.001,1,9,0,0,0,0,1.372009,3.524806,4.836065555254,0.3657411,2.742481,9.226325,10.01732,,0.000180033297510818,,,,,,,,,,,,,,,,,,,,25.18108,-0.0126797
1406,2022/01/24 16:30:13,24438.4638,970.0018,1,9,0,0,0,0,1.371635,3.525884,4.83622590034,0.36955,2.742481,9.239753,10.01732,,0.00010119000216946,,,,,,,,,,,,,,,,,,,,25.33559,-0.06911457
1407,2022/01/24 16:30:23,24448.4632,980.0012,1,9,0,0,0,0,1.37162,3.527217,4.83800138154,0.3733587,2.742481,9.253184,10.01732,,0.000111563196696807,,,,,,,,,,,,,,,,,,,,25.6902,-0.01898944
1408,2022/01/24 16:30:33,24458.4633,990.0013,1,9,0,0,0,0,1.372139,3.528332,4.841361942148,0.3771716,2.742481,9.266635,10.01732,,0.000143040306284092,,3.18879699707031,,,,,,,,,,,,,,,,,,25.36573,-0.1278341
1409,2022/01/24 16:30:43,24468.4635,1000.0015,1,9,0,0,0,0,1.372238,3.529565,4.84340321647,0.3809758,2.742481,9.28006,10.01732,,0.000149913495988585,,,0.310608893632889,,,,,,,,,,,,,,,,,25.10769,-0.205614
1410,2022/01/24 16:30:53,24478.4633,1010.0013,1,9,0,0,0,0,1.371933,3.530478,4.843579273974,0.3847885,2.742481,9.293518,10.01732,,0.000116577299195342,,,,,,,,,,,,,,,,,,,,25.08979,-0.09822965
1411,2022/01/24 16:31:03,24488.4624,1020.0004,1,9,0,0,0,0,1.372116,3.53178,4.84601184648,0.388597,2.742481,9.306967,10.01732,,0.000105518702184781,,,,,,,,,,,,,,,,,,,,25.15599,-0.1061863
1412,2022/01/24 16:31:13,24498.4636,1030.0016,1,9,0,0,0,0,1.371468,3.533112,4.845550048416,0.3924116,2.742481,9.320442,10.01732,,0.000171590800164267,,3.19919395446777,,,,,,,,,,,,,,,,,,25.61128,0.06264925
1413,2022/01/24 16:31:23,24508.4629,1040.0009,1,9,0,0,0,0,1.371758,3.534293,4.848194697094,0.3962156,2.742481,9.333884,10.01732,,0.000135969996335916,,,,,,,,,,,,,,,,,,,,25.40456,-0.03054559
1414,2022/01/24 16:31:33,24518.4632,1050.0012,1,9,0,0,0,0,1.371277,3.535831,4.848603726187,0.4000307,2.742481,9.347369,10.01732,,0.000136713802930899,,,,,,,,,,,,,,,,,,,,25.22135,-0.1190031
1415,2022/01/24 16:31:43,24528.4622,1060.0002,1,9,0,0,0,0,1.3713,3.536475,4.8495681675,0.4038368,2.742481,9.360827,10.01732,,0.000143274402944371,,,,,,,,,,,,,,,,,,,,25.64052,0.1674956
1416,2022/01/24 16:31:53,24538.4635,1070.0015,1,9,0,0,0,0,1.371544,3.53797,4.85248152568,0.4076503,2.742481,9.374317,10.01732,,0.000137443203129806,,,,,,,,,,,,,,,,,,,,25.2237,-0.04397571
1417,2022/01/24 16:32:03,24548.4627,1080.0007,1,9,0,0,0,0,1.372414,3.539035,4.85702118049,0.4114586,2.742481,9.387793,10.01732,,0.000142255405080505,,3.18191289901733,,,,,,,,,,,,,,,,,,25.23239,0.03188312
1418,2022/01/24 16:32:13,24558.4636,1090.0016,1,9,0,0,0,0,1.371658,3.540391,4.856205638278,0.4152713,2.742481,9.401288,10.01732,,0.000141000098665245,,,0.315209686756134,,,,,,,,,,,,,,,,,25.75059,0.1587296
1419,2022/01/24 16:32:23,24568.4635,1100.0015,1,9,0,0,0,0,1.371643,3.541367,4.857491255981,0.419079,2.742481,9.41477,10.01732,,0.0000949322493397631,,,,,,,,,,,,,,,,,,,,25.10994,-0.1204962
1420,2022/01/24 16:32:33,24578.4625,1110.0005,1,9,0,0,0,0,1.372124,3.542861,4.861244606764,0.422888,2.742481,9.428263,10.01732,,0.000129067004309036,,,,,,,,,,,,,,,,,,,,25.67679,-0.01773894
1421,2022/01/24 16:32:43,24588.4627,1120.0007,1,9,0,0,0,0,1.371704,3.543922,4.861211983088,0.4266915,2.742481,9.441739,10.01732,,0.00013483410293702,,3.14711999893188,,,,,,,,,,,,,,,,,,25.28581,0.002292991
1422,2022/01/24 16:32:53,24598.4624,1130.0004,1,9,0,0,0,0,1.371872,3.545376,4.863802063872,0.4305067,2.742481,9.455263,10.01732,,0.000115034003101755,,,,,,,,,,,,,,,,,,,,25.71936,0.09413183
1423,2022/01/24 16:33:03,24608.4631,1140.0011,1,9,0,0,0,0,1.371933,3.546247,4.865213285451,0.4343169,2.742481,9.468773,10.01732,,,,,,,,,,,,,,,,,,,,,,25.23779,0.04580855
1424,2022/01/24 16:33:13,24618.4632,1150.0012,1,9,0,0,0,0,1.371872,3.547939,4.867318171808,0.438123,2.742481,9.482274,10.01732,,0.0000891116505954415,,,,,,,,,,,,,,,,,,,,25.71288,0.1409233
1425,2022/01/24 16:33:23,24628.4635,1160.0015,1,9,0,0,0,0,1.371368,3.548882,4.866823210576,0.4419357,2.742481,9.495803,10.01732,,0.0000962224366958253,,3.02571702003479,,,,,,,,,,,,,,,,,,25.48265,0.04355013
1426,2022/01/24 16:33:33,24638.4628,1170.0008,1,9,0,0,0,0,1.371742,3.550413,4.870250629446,0.4457478,2.742481,9.509335,10.01732,,0.000110767199657857,,,0.327416509389877,,,,,,,,,,,,,,,,,25.20823,-0.07449329
1427,2022/01/24 16:33:43,24648.463,1180.001,1,9,0,0,0,0,1.37162,3.551757,4.87166093634,0.4495585,2.742481,9.522867,10.01732,,0.000185394703294151,,,,,,,,,,,,,,,,,,,,25.03069,-0.1376688
1428,2022/01/24 16:33:53,24658.4621,1190.0001,1,9,0,0,0,0,1.371445,3.553167,4.872973116315,0.453367,2.742481,9.536396,10.01732,,0.000126194499898702,,2.80417490005493,,,,,,,,,,,,,,,,,,25.28473,-0.01375079
1429,2022/01/24 16:34:03,24668.4633,1200.0013,1,9,0,0,0,0,1.37149,3.554549,4.87502840801,0.4571787,2.742481,9.549942,10.01732,,0.00013673710054718,,,,,,,,,,,,,,,,,,,,25.672,0.05819499
1430,2022/01/24 16:34:13,24678.4633,1210.0013,1,9,0,0,0,0,1.371819,3.555655,4.877715086445,0.4609874,2.742481,9.563482,10.01732,,0.000126100596389733,,,,,,,,,,,,,,,,,,,,25.39457,-0.07225573
1431,2022/01/24 16:34:23,24688.4625,1220.0005,1,9,0,0,0,0,1.371758,3.557173,4.879580520134,0.4648008,2.742481,9.577045,10.01732,,0.00012011340004392,,,,,,,,,,,,,,,,,,,,25.04147,-0.1343429
1432,2022/01/24 16:34:33,24698.4637,1230.0017,1,9,0,0,0,0,1.371986,3.558548,4.882278036328,0.4686078,2.742481,9.59059,10.01732,,0.000150696694618091,,2.75193500518799,,,,,,,,,,,,,,,,,,25.67827,0.05393624
1433,2022/01/24 16:34:43,24708.4633,1240.0013,1,9,0,0,0,0,1.37178,3.560083,4.88365065774,0.47241,2.742481,9.604124,10.01732,,0.00012362289999146,,,0.366517007350922,,,,,,,,,,,,,,,,,25.06731,-0.1703316
1434,2022/01/24 16:34:53,24718.4636,1250.0016,1,9,0,0,0,0,1.371887,3.561623,4.886144292601,0.4762273,2.742481,9.617717,10.01732,,0.000125547900097445,,,,,,,,,,,,,,,,,,,,25.7415,0.1052785
1435,2022/01/24 16:35:03,24728.4632,1260.0012,1,9,0,0,0,0,1.371742,3.563401,4.888066814542,0.4800401,2.742481,9.631299,10.01732,,0.000213487204746343,,2.59922695159912,,,,,,,,,,,,,,,,,,25.35852,-0.09538233
1436,2022/01/24 16:35:13,24738.4639,1270.0019,1,9,0,0,0,0,1.371582,3.564471,4.888964263122,0.4838406,2.742481,9.644844,10.01732,,0.000126575003378093,,,,,,,,,,,,,,,,,,,,25.45198,0.1137167
1437,2022/01/24 16:35:23,24748.4632,1280.0012,1,9,0,0,0,0,1.371887,3.56617,4.89238226279,0.4876576,2.742481,9.658452,10.01732,,0.000152145206811838,,,,,,,,,,,,,,,,,,,,25.09743,-0.04864872
1438,2022/01/24 16:35:33,24758.4623,1290.0003,1,9,0,0,0,0,1.371559,3.567657,4.893252067263,0.4914688,2.742481,9.672047,10.01732,,0.00012248479470145,,,,,,,,,,,,,,,,,,,,25.72363,0.0391078
1439,2022/01/24 16:35:43,24768.4625,1300.0005,1,9,0,0,0,0,1.371597,3.569345,4.895702893965,0.4952799,2.742481,9.685646,10.01732,,0.000146970400237478,,2.52826905250549,,,,,,,,,,,,,,,,,,25.34208,0.02148986
1440,2022/01/24 16:35:53,24778.4626,1310.0006,1,9,0,0,0,0,1.372002,3.570528,4.898771557056,0.4990929,2.742481,9.699259,10.01732,,0.000156268302816898,,,0.395975410938263,,,,,,,,,,,,,,,,,25.08723,-0.1234365
1441,2022/01/24 16:36:03,24788.4639,1320.0019,1,9,0,0,0,0,1.371559,3.572269,4.899577697371,0.502904,2.742481,9.71287,10.01732,,0.000105853599961847,,,,,,,,,,,,,,,,,,,,25.20004,-0.1195383
1442,2022/01/24 16:36:13,24798.4631,1330.0011,1,9,0,0,0,0,1.371735,3.573696,4.90216388256,0.5067104,2.742481,9.726471,10.01732,,0.000228926001000218,,2.46220898628235,,,,,,,,,,,,,,,,,,25.68761,0.1132995
1443,2022/01/24 16:36:23,24808.4622,1340.0002,1,9,0,0,0,0,1.371643,3.575271,4.903995440253,0.5105231,2.742481,9.7401,10.01732,,0.000185400393093005,,,,,,,,,,,,,,,,,,,,25.49739,0.02227366
1444,2022/01/24 16:36:33,24818.4632,1350.0012,1,9,0,0,0,0,1.371834,3.577124,4.907220325416,0.5143339,2.742481,9.753728,10.01732,,0.000167330304975621,,,,,,,,,,,,,,,,,,,,25.12812,-0.1004815
1445,2022/01/24 16:36:43,24828.4625,1360.0005,1,9,0,0,0,0,1.372635,3.578534,4.91202101709,0.5181423,2.742481,9.767354,10.01732,,0.00016083060472738,,2.41374492645264,,,,,,,,,,,,,,,,,,25.733,0.1912451
1446,2022/01/24 16:36:53,24838.4634,1370.0014,1,9,0,0,0,0,1.371681,3.580257,4.910970502017,0.5219484,2.742481,9.780977,10.01732,,0.000121103003039025,,,0.4124695956707,,,,,,,,,,,,,,,,,25.09032,-0.1039958
1447,2022/01/24 16:37:03,24848.4634,1380.0014,1,9,0,0,0,0,1.372192,3.581761,4.914863790112,0.5257632,2.742481,9.794639,10.01732,,0.000111626002762932,,,,,,,,,,,,,,,,,,,,25.53094,-0.04674315
1448,2022/01/24 16:37:13,24858.4633,1390.0013,1,9,0,0,0,0,1.371819,3.583426,4.915811871894,0.5295674,2.742481,9.808267,10.01732,,0.000128485902678221,,2.36375999450684,,,,,,,,,,,,,,,,,,25.56751,0.1572913
1449,2022/01/24 16:37:23,24868.4621,1400.0001,1,9,0,0,0,0,1.371429,3.585037,4.916623707873,0.5333783,2.742481,9.821926,10.01732,,0.0002437538059894,,,,,,,,,,,,,,,,,,,,25.14203,-0.1261365
1450,2022/01/24 16:37:33,24878.4625,1410.0005,1,9,0,0,0,0,1.371666,3.586624,4.919650195584,0.5371934,2.742481,9.835606,10.01732,,0.00019039330072701,,,,,,,,,,,,,,,,,,,,25.53937,-0.0628984
1451,2022/01/24 16:37:43,24888.4633,1420.0013,1,9,0,0,0,0,1.371544,3.588052,4.921171192288,0.5410013,2.742481,9.849266,10.01732,,0.000130964996060356,,,,,,,,,,,,,,,,,,,,25.43523,0.1232171
1452,2022/01/24 16:37:53,24898.4634,1430.0014,1,9,0,0,0,0,1.371635,3.589618,4.92364568543,0.5448129,2.742481,9.862945,10.01732,,0.000130751694086939,,2.45193791389465,0.413854092359543,,,,,,,,,,,,,,,,,25.06333,-0.09316504
1453,2022/01/24 16:38:03,24908.4634,1440.0014,1,9,0,0,0,0,1.371559,3.591083,4.925382208397,0.5486227,2.742481,9.876623,10.01732,,0.000182965697604232,,,,,,,,,,,,,,,,,,,,25.56473,0.08787274
1454,2022/01/24 16:38:13,24918.4632,1450.0012,1,9,0,0,0,0,1.371758,3.592722,4.928345145276,0.5524293,2.742481,9.890296,10.01732,,0.000208034995011985,,,,,,,,,,,,,,,,,,,,25.21078,-0.1417214
1455,2022/01/24 16:38:23,24928.4638,1460.0018,1,9,0,0,0,0,1.371597,3.594094,4.929648548118,0.5562401,2.742481,9.903991,10.01732,,0.000151619402458891,,2.51167702674866,,,,,,,,,,,,,,,,,,25.35628,0.02264798
1456,2022/01/24 16:38:33,24938.4625,1470.0005,1,9,0,0,0,0,1.371201,3.595623,4.930321853223,0.560049,2.742481,9.917684,10.01732,,0.000165436897077598,,,,,,,,,,,,,,,,,,,,25.20228,-0.1197189
1457,2022/01/24 16:38:43,24948.4622,1480.0002,1,9,0,0,0,0,1.371635,3.597148,4.93397409698,0.5638567,2.742481,9.931377,10.01732,,0.00012427220644895,,,,,,,,,,,,,,,,,,,,25.52836,0.1780879
1458,2022/01/24 16:38:53,24958.4637,1490.0017,1,9,0,0,0,0,1.371529,3.598462,4.935394988398,0.5676717,2.742481,9.945103,10.01732,,0.000134290501591749,,2.50789403915405,,,,,,,,,,,,,,,,,,24.96504,-0.1125401
1459,2022/01/24 16:39:03,24968.4625,1500.0005,1,9,0,0,0,0,1.371933,3.600128,4.939134407424,0.571472,2.742481,9.958781,10.01732,,0.000202797295060009,,,0.392724305391312,,,,,,,,,,,,,,,,,25.57829,-0.009399652
1460,2022/01/24 16:39:13,24978.4632,1510.0012,1,9,0,0,0,0,1.3722,3.601388,4.9418246136,0.5752924,2.742481,9.972538,10.01732,,0.000121185803436674,,,,,,,,,,,,,,,,,,,,25.12673,-0.02327144
1461,2022/01/24 16:39:23,24988.4635,1520.0015,1,9,0,0,0,0,1.372078,3.602942,4.943517453476,0.5790982,2.742481,9.986248,10.01732,,0.000148223800351843,,,,,,,,,,,,,,,,,,,,25.0616,-0.0943768
1462,2022/01/24 16:39:33,24998.4633,1530.0013,1,9,0,0,0,0,1.371643,3.604421,4.943978833703,0.5829112,2.742481,9.999989,10.01732,,0.000169975493918173,,2.64871406555176,,,,,,,,,,,,,,,,,,25.11534,-0.1049417
