Repository: HVES-Battery-Testing-Consortium/LG-HG2

# Battery Testing Consortium (BTC)
The Battery Testing Consortium (BTC) has been developed within the High Voltage and Energy Storage Lab at Oxford Brookes University to provide accurate and comprehensive cell data to Formula Student Electric teams. Through the BTC, we aim to provide FS teams with information for improved and informed decisions for cell selection, pack architecture design, thermal cooling requirements, and end of life predictions. A range of tests are completed to provide a comprehensive electrochemical lithium-ion characterisation for modelling, validation, and battery management parameterisation.

File: Data/Round1/LG_HG2/Package 1/220124_BTC_HPPC_EIS_LG_HG2_2_25C/220124_BTC_HPPC_EIS_LG_HG2_2_25C_Channel_1_Wb_1.CSV (part 10 of 44)
Data_Point,Date_Time,Test_Time(s),Step_Time(s),Cycle_Index,Step_Index,TC_Counter1,TC_Counter2,TC_Counter3,TC_Counter4,Current(A),Voltage(V),Power(W),Charge_Capacity(Ah),Discharge_Capacity(Ah),Charge_Energy(Wh),Discharge_Energy(Wh),ACR(Ohm),dV/dt(V/s),Internal_Resistance(Ohm),dQ/dV(Ah/V),dV/dQ(V/Ah),MetaCode_MV_UD1,MetaCode_MV_UD2,MetaCode_MV_UD3,MetaCode_MV_UD4,MetaCode_MV_UD5,MetaCode_MV_UD6,MetaCode_MV_UD7,MetaCode_MV_UD8,MetaCode_MV_UD9,MetaCode_MV_UD10,MetaCode_MV_UD11,MetaCode_MV_UD12,MetaCode_MV_UD13,MetaCode_MV_UD14,MetaCode_MV_UD15,MetaCode_MV_UD16,Aux_Temperature_1(C),Aux_dT/dt_1(C)
1878,2022/01/24 17:48:53,29158.4628,5690.0008,1,9,0,0,0,0,1.37204,4.103948,5.63078081392,2.167733,2.742481,16.08353,10.01732,,0.000122341094538569,,,,,,,,,,,,,,,,,,,,25.84834,0.2111775
1879,2022/01/24 17:49:03,29168.4622,5700.0002,1,9,0,0,0,0,1.371643,4.105309,5.631018352687,2.171547,2.742481,16.09919,10.01732,,0.000104492297396064,,,,,,,,,,,,,,,,,,,,25.20638,-0.07193208
1880,2022/01/24 17:49:13,29178.4622,5710.0002,1,9,0,0,0,0,1.371887,4.107076,5.634444172412,2.175356,2.742481,16.11483,10.01732,,0.000211566497455351,,2.54729890823364,,,,,,,,,,,,,,,,,,25.533,0.09904385
1881,2022/01/24 17:49:23,29188.4623,5720.0003,1,9,0,0,0,0,1.371895,4.108177,5.635987485415,2.179169,2.742481,16.13049,10.01732,,0.000193005500477739,,,,,,,,,,,,,,,,,,,,25.85367,0.1854241
1882,2022/01/24 17:49:33,29198.4628,5730.0008,1,9,0,0,0,0,1.372116,4.109857,5.639200547412,2.182971,2.742481,16.14611,10.01732,,0.000198966197785921,,,,,,,,,,,,,,,,,,,,25.86962,0.1019645
1883,2022/01/24 17:49:43,29208.4632,5740.0012,1,9,0,0,0,0,1.371735,4.111139,5.639393256165,2.186783,2.742481,16.16179,10.01732,,0.000117798903374933,,2.53756403923035,0.381083697080612,,,,,,,,,,,,,,,,,25.7226,-0.0400871
1884,2022/01/24 17:49:53,29218.4625,5750.0005,1,9,0,0,0,0,1.371735,4.112577,5.641365811095,2.190597,2.742481,16.17747,10.01732,,0.000120303899166174,,,,,,,,,,,,,,,,,,,,25.36432,-0.1298803
1885,2022/01/24 17:50:03,29228.4622,5760.0002,1,9,0,0,0,0,1.371719,4.113962,5.643199840678,2.194404,2.742481,16.19313,10.01732,,0.000155675807036459,,,,,,,,,,,,,,,,,,,,25.25181,-0.1046634
1886,2022/01/24 17:50:13,29238.4627,5770.0007,1,9,0,0,0,0,1.371262,4.115128,5.642918651536,2.198211,2.742481,16.2088,10.01732,,0.000100910103356,,,,,,,,,,,,,,,,,,,,25.22626,-0.0766784
1887,2022/01/24 17:50:23,29248.4629,5780.0009,1,9,0,0,0,0,1.372116,4.116961,5.648948059476,2.202026,2.742481,16.2245,10.01732,,0.000141253301990218,,2.77757692337036,,,,,,,,,,,,,,,,,,25.43219,-0.07043302
1888,2022/01/24 17:50:33,29258.4637,5790.0017,1,9,0,0,0,0,1.37162,4.118144,5.64852867328,2.205835,2.742481,16.24018,10.01732,,0.000182759598828852,,,,,,,,,,,,,,,,,,,,25.85595,0.07037878
1889,2022/01/24 17:50:43,29268.4634,5800.0014,1,9,0,0,0,0,1.371704,4.11982,5.65117357328,2.209648,2.742481,16.25589,10.01732,,0.000163130403961986,,,,,,,,,,,,,,,,,,,,25.57106,-0.09869695
1890,2022/01/24 17:50:53,29278.463,5810.001,1,9,0,0,0,0,1.371666,4.121021,5.652664390986,2.213457,2.742481,16.27158,10.01732,,0.000167561403941363,,2.69296193122864,0.375417113304138,,,,,,,,,,,,,,,,,25.25666,-0.1888847
1891,2022/01/24 17:51:03,29288.4633,5820.0013,1,9,0,0,0,0,1.371872,4.122447,5.655469610784,2.217267,2.742481,16.28728,10.01732,,0.000123747697216459,,,,,,,,,,,,,,,,,,,,25.60024,-0.09398162
1892,2022/01/24 17:51:13,29298.4625,5830.0005,1,9,0,0,0,0,1.37114,4.123511,5.65391087254,2.221078,2.742481,16.303,10.01732,,0.0000920940219657496,,,,,,,,,,,,,,,,,,,,25.92034,0.1129824
1893,2022/01/24 17:51:23,29308.4629,5840.0009,1,9,0,0,0,0,1.371933,4.125009,5.659235972397,2.224881,2.742481,16.31868,10.01732,,0.000117694100481458,,,,,,,,,,,,,,,,,,,,25.93397,0.1813948
1894,2022/01/24 17:51:33,29318.463,5850.001,1,9,0,0,0,0,1.37191,4.126374,5.66101375434,2.228692,2.742481,16.3344,10.01732,,0.000141158103360794,,2.72952604293823,,,,,,,,,,,,,,,,,,25.86333,0.1354581
1895,2022/01/24 17:51:43,29328.4632,5860.0012,1,9,0,0,0,0,1.371338,4.127854,5.660683048652,2.232501,2.742481,16.35012,10.01732,,0.000133377005113289,,,,,,,,,,,,,,,,,,,,25.85058,-0.00389576
1896,2022/01/24 17:51:53,29338.4622,5870.0002,1,9,0,0,0,0,1.371605,4.128775,5.663048433875,2.236307,2.742481,16.36584,10.01732,,0.000103534897789359,,,,,,,,,,,,,,,,,,,,25.72911,0.03973126
1897,2022/01/24 17:52:03,29348.4633,5880.0013,1,9,0,0,0,0,1.371719,4.130033,5.665244736727,2.240126,2.742481,16.38161,10.01732,,0.000149866100400686,,,,,,,,,,,,,,,,,,,,25.54913,0.04354417
1898,2022/01/24 17:52:13,29358.4627,5890.0007,1,9,0,0,0,0,1.371811,4.131227,5.667262642097,2.243936,2.742481,16.39735,10.01732,,0.000120378303108737,,3.12091398239136,0.337023794651031,,,,,,,,,,,,,,,,,25.81059,0.1188785
1899,2022/01/24 17:52:23,29368.4636,5900.0016,1,9,0,0,0,0,1.371201,4.132747,5.666826819147,2.247747,2.742481,16.41309,10.01732,,0.0000967153973761015,,,,,,,,,,,,,,,,,,,,25.83552,0.1371455
1900,2022/01/24 17:52:33,29378.4629,5910.0009,1,9,0,0,0,0,1.371086,4.133865,5.66788442739,2.251554,2.742481,16.42883,10.01732,,0.000110832603240851,,,,,,,,,,,,,,,,,,,,25.66869,-0.05143225
1901,2022/01/24 17:52:43,29388.4626,5920.0006,1,9,0,0,0,0,1.371315,4.134964,5.67033815766,2.25535,2.742481,16.44452,10.01732,,0.0000964752107392997,,,,,,,,,,,,,,,,,,,,25.45717,-0.06724119
1902,2022/01/24 17:52:53,29398.4621,5930.0001,1,9,0,0,0,0,1.371376,4.136335,5.67247054696,2.259174,2.742481,16.46034,10.01732,,0.0000836745020933449,,3.11399793624878,,,,,,,,,,,,,,,,,,25.174,-0.1003951
1903,2022/01/24 17:53:03,29408.4623,5940.0003,1,9,0,0,0,0,1.371857,4.137119,5.675535659983,2.262983,2.742481,16.47609,10.01732,,0.0000768856407376006,,,,,,,,,,,,,,,,,,,,25.27256,0.007187128
1904,2022/01/24 17:53:13,29418.4633,5950.0013,1,9,0,0,0,0,1.372025,4.138353,5.677923774825,2.266791,2.742481,16.49185,10.01732,,,,,,,,,,,,,,,,,,,,,,25.23617,-0.1072997
1905,2022/01/24 17:53:23,29428.4626,5960.0006,1,9,0,0,0,0,1.371468,4.139267,5.676872233956,2.270602,2.742481,16.50762,10.01732,,0.000141029595397413,,,,,,,,,,,,,,,,,,,,25.22681,-0.07405818
1906,2022/01/24 17:53:33,29438.4633,5970.0013,1,9,0,0,0,0,1.371292,4.14046,5.67777967432,2.274403,2.742481,16.52336,10.01732,,0.000174094500835054,,,,,,,,,,,,,,,,,,,,25.80659,0.02535522
1907,2022/01/24 17:53:43,29448.4633,5980.0013,1,9,0,0,0,0,1.370895,4.141467,5.677516402965,2.278202,2.742481,16.53909,10.01732,,0.000101495003036689,,3.65869688987732,0.296472102403641,,,,,,,,,,,,,,,,,25.42424,0.03293514
1908,2022/01/24 17:53:53,29458.4637,5990.0017,1,9,0,0,0,0,1.370888,4.142612,5.679057079456,2.282028,2.742481,16.55494,10.01732,,0.000135165202664211,,,,,,,,,,,,,,,,,,,,25.24812,-0.05515993
1909,2022/01/24 17:54:03,29468.4628,6000.0008,1,9,0,0,0,0,1.371277,4.143357,5.681690156889,2.285828,2.742481,16.57068,10.01732,,0.000124747501104139,,,,,,,,,,,,,,,,,,,,25.68913,-0.02217114
1910,2022/01/24 17:54:13,29478.4621,6010.0001,1,9,0,0,0,0,1.37149,4.144532,5.68418419268,2.28965,2.742481,16.58652,10.01732,,0.000077126533142291,,,,,,,,,,,,,,,,,,,,25.65558,0.1686084
1911,2022/01/24 17:54:23,29488.4623,6020.0003,1,9,0,0,0,0,1.371429,4.145215,5.684868062235,2.29345,2.742481,16.60227,10.01732,,0.0000921884275157936,,,,,,,,,,,,,,,,,,,,25.1626,-0.1114428
1912,2022/01/24 17:54:33,29498.4635,6030.0015,1,9,0,0,0,0,1.371704,4.146381,5.687607403224,2.297258,2.742481,16.61806,10.01732,,0.000049231788580073,,3.85590505599976,,,,,,,,,,,,,,,,,,25.4035,-0.1054841
1913,2022/01/24 17:54:43,29508.4634,6040.0014,1,9,0,0,0,0,1.372124,4.147208,5.690483629792,2.301069,2.742481,16.63386,10.01732,,,,,,,,,,,,,,,,,,,,,,25.81255,0.1754051
1914,2022/01/24 17:54:53,29518.4633,6050.0013,1,9,0,0,0,0,1.37162,4.148199,5.68975271238,2.30488,2.742481,16.64967,10.01732,,0.00015461329894606,,,,,,,,,,,,,,,,,,,,25.41714,-0.04739761
1915,2022/01/24 17:55:03,29528.4633,6060.0013,1,9,0,0,0,0,1.371529,4.148629,5.689964983741,2.308701,2.742481,16.66552,10.01732,,0.0000851480508572422,,,,,,,,,,,,,,,,,,,,25.1842,-0.1133382
1916,2022/01/24 17:55:13,29538.4626,6070.0006,1,9,0,0,0,0,1.371666,4.149563,5.691814481958,2.312496,2.742481,16.68126,10.01732,,,,,,,,,,,,,,,,,,,,,,25.66641,0.08260667
1917,2022/01/24 17:55:23,29548.4622,6080.0002,1,9,0,0,0,0,1.37149,4.150656,5.69258319744,2.316313,2.742481,16.69711,10.01732,,0.0000516819600306917,,,,,,,,,,,,,,,,,,,,25.32881,-0.06363928
1918,2022/01/24 17:55:33,29558.4623,6090.0003,1,9,0,0,0,0,1.37178,4.1509,5.694121602,2.320123,2.742481,16.71292,10.01732,,0.0000354032199538779,,4.55695676803589,0.237406805157661,,,,,,,,,,,,,,,,,25.4191,-0.08171916
1919,2022/01/24 17:55:43,29568.4622,6100.0002,1,9,0,0,0,0,1.371452,4.152018,5.694293390136,2.323917,2.742481,16.72867,10.01732,,0.0000587897702644113,,,,,,,,,,,,,,,,,,,,25.44265,0.07490993
1920,2022/01/24 17:55:53,29578.4632,6110.0012,1,9,0,0,0,0,1.371567,4.152581,5.695543064427,2.327746,2.742481,16.74457,10.01732,,0.0000758634196245112,,,,,,,,,,,,,,,,,,,,25.34389,-0.02863348
1921,2022/01/24 17:56:03,29588.4634,6120.0014,1,9,0,0,0,0,1.371368,4.153658,5.696193664144,2.331546,2.742481,16.76035,10.01732,,0.000089550820121076,,,,,,,,,,,,,,,,,,,,25.51484,0.0897336
1922,2022/01/24 17:56:13,29598.4626,6130.0006,1,9,0,0,0,0,1.371758,4.154201,5.698558455358,2.335365,2.742481,16.77621,10.01732,,,,,,,,,,,,,,,,,,,,,,25.47878,-0.06963015
1923,2022/01/24 17:56:23,29608.4636,6140.0016,1,9,0,0,0,0,1.371857,4.154908,5.699939624156,2.339178,2.742481,16.79206,10.01732,,0.0000288458195427665,,,,,,,,,,,,,,,,,,,,25.66239,0.02202094
1924,2022/01/24 17:56:33,29618.4628,6150.0008,1,9,0,0,0,0,1.371407,4.155507,5.698891388349,2.342986,2.742481,16.80788,10.01732,,0.0000765739969210699,,,,,,,,,,,,,,,,,,,,25.11798,-0.08043885
1925,2022/01/24 17:56:43,29628.4639,6160.0019,1,9,0,0,0,0,1.371666,4.156381,5.701166500746,2.346799,2.742481,16.82373,10.01732,,0.0000764108917792328,,5.19871997833252,,,,,,,,,,,,,,,,,,25.49406,-0.06981254
1926,2022/01/24 17:56:53,29638.4633,6170.0013,1,9,0,0,0,0,1.371933,4.156791,5.702838747003,2.350597,2.742481,16.83952,10.01732,,0.000109421998786274,,,,,,,,,,,,,,,,,,,,25.82814,0.1114583
1927,2022/01/24 17:57:03,29648.4634,6180.0014,1,9,0,0,0,0,1.372047,4.157799,5.704695644553,2.354419,2.742481,16.8554,10.01732,,0.0000711219472577795,,,,,,,,,,,,,,,,,,,,25.77792,0.104773
1928,2022/01/24 17:57:13,29658.4625,6190.0005,1,9,0,0,0,0,1.37191,4.158232,5.70472006312,2.358228,2.742481,16.87124,10.01732,,0.0000517605512868613,,,,,,,,,,,,,,,,,,,,25.38019,-0.02130926
1929,2022/01/24 17:57:23,29668.4632,6200.0012,1,9,0,0,0,0,1.371819,4.159107,5.705542005633,2.362039,2.742481,16.88709,10.01732,,,,,,,,,,,,,,,,,,,,,,25.22196,-0.09568453
1930,2022/01/24 17:57:33,29678.4627,6210.0007,1,9,0,0,0,0,1.371742,4.159389,5.705608585638,2.36585,2.742481,16.90294,10.01732,,0.000024339720766875,,,0,,,,,,,,,,,,,,,,,25.55906,-0.08019149
1931,2022/01/24 17:57:43,29688.4637,6220.0017,1,9,0,0,0,0,1.372192,4.16018,5.70856571456,2.36964,2.742481,16.9187,10.01732,,0.0000671712914481759,,,,,,,,,,,,,,,,,,,,25.79611,0.1875865
1932,2022/01/24 17:57:53,29698.4621,6230.0001,1,9,0,0,0,0,1.37162,4.160661,5.70684584082,2.373471,2.742481,16.93464,10.01732,,0.0000847517512738705,,,,,,,,,,,,,,,,,,,,25.43643,-0.06436527
1933,2022/01/24 17:58:03,29708.463,6240.001,1,9,0,0,0,0,1.371452,4.161569,5.707392128188,2.377258,2.742481,16.9504,10.01732,,0.0000438552706327755,,6.00743579864502,0.180588603019714,,,,,,,,,,,,,,,,,25.18163,-0.01580238
1934,2022/01/24 17:58:13,29718.4625,6250.0005,1,9,0,0,0,0,1.371101,4.162136,5.706708831736,2.381081,2.742481,16.96631,10.01732,,0.0000839187414385378,,,,,,,,,,,,,,,,,,,,25.46,-0.09092987
1935,2022/01/24 17:58:23,29728.4633,6260.0013,1,9,0,0,0,0,1.371506,4.162604,5.709036361624,2.384887,2.742481,16.98215,10.01732,,,,,,,,,,,,,,,,,,,,,,25.78531,0.1162744
1936,2022/01/24 17:58:33,29738.4634,6270.0014,1,9,0,0,0,0,1.371391,4.163479,5.709757629289,2.388703,2.742481,16.99804,10.01732,,0.0000470156192022841,,,,,,,,,,,,,,,,,,,,25.34384,0.04457116
1937,2022/01/24 17:58:43,29748.4621,6280.0001,1,9,0,0,0,0,1.37149,4.163793,5.71060046157,2.392514,2.742481,17.0139,10.01732,,0.0000696256902301684,,,,,,,,,,,,,,,,,,,,25.26998,-0.1716775
1938,2022/01/24 17:58:53,29758.4632,6290.0012,1,9,0,0,0,0,1.371719,4.164611,5.712676036309,2.396316,2.742481,17.02974,10.01732,,0.0000640055222902447,,,,,,,,,,,,,,,,,,,,25.46426,0.03706813
1939,2022/01/24 17:59:03,29768.4622,6300.0002,1,9,0,0,0,0,1.371666,4.16502,5.71301632332,2.400137,2.742481,17.04565,10.01732,,0.0000398299489461351,,,,,,,,,,,,,,,,,,,,25.65585,-0.05384028
1940,2022/01/24 17:59:13,29778.4631,6310.0011,1,9,0,0,0,0,1.371643,4.165955,5.714203014065,2.403942,2.742481,17.0615,10.01732,,0.0000434637804573867,,,,,,,,,,,,,,,,,,,,25.85109,0.1613492
1941,2022/01/24 17:59:23,29788.4623,6320.0003,1,9,0,0,0,0,1.371239,4.166265,5.712945052335,2.407755,2.742481,17.07739,10.01732,,,,5.95455408096313,,,,,,,,,,,,,,,,,,25.72032,0.07004023
1942,2022/01/24 17:59:33,29798.4626,6330.0006,1,9,0,0,0,0,1.371376,4.167196,5.714792581696,2.411565,2.742481,17.09326,10.01732,,0.0000548424795852043,,,,,,,,,,,,,,,,,,,,25.29726,0.04358888
1943,2022/01/24 17:59:43,29808.4624,6340.0004,1,9,0,0,0,0,1.371719,4.167842,5.717108060398,2.415376,2.742481,17.10914,10.01732,,0.0000461498602817301,,,,,,,,,,,,,,,,,,,,25.14044,-0.2104706
1944,2022/01/24 17:59:53,29818.4624,6350.0004,1,9,0,0,0,0,1.371696,4.168265,5.71759242744,2.419182,2.742481,17.12501,10.01732,,0.0000281312895822339,,,,,,,,,,,,,,,,,,,,25.15465,-0.1242059
1945,2022/01/24 18:00:03,29828.4635,6360.0015,1,9,0,0,0,0,1.37162,4.168813,5.71802728706,2.422995,2.742481,17.14091,10.01732,,0.000047335219278466,,,0,,,,,,,,,,,,,,,,,25.19783,-0.06168902
1946,2022/01/24 18:00:13,29838.4622,6370.0002,1,9,0,0,0,0,1.371666,4.169843,5.719631868438,2.426806,2.742481,17.15679,10.01732,,0.0000910129092517309,,,,,,,,,,,,,,,,,,,,25.24526,-0.176301
1947,2022/01/24 18:00:23,29848.4631,6380.0011,1,9,0,0,0,0,1.37149,4.170218,5.71941228482,2.430616,2.742481,17.17268,10.01732,,,,,,,,,,,,,,,,,,,,,,25.20121,-0.09161174
1948,2022/01/24 18:00:33,29858.4623,6390.0003,1,9,0,0,0,0,1.371506,4.170801,5.720278596306,2.434424,2.742481,17.18856,10.01732,,0.0000687460997141898,,5.94322299957275,0.165436506271362,,,,,,,,,,,,,,,,,25.53411,-0.1121813
1949,2022/01/24 18:00:43,29868.4625,6400.0005,1,9,0,0,0,0,1.371353,4.17159,5.72072246127,2.438232,2.742481,17.20445,10.01732,,0.0000421990298491437,,,,,,,,,,,,,,,,,,,,25.92006,0.2098954
1950,2022/01/24 18:00:53,29878.4626,6410.0006,1,9,0,0,0,0,1.371597,4.172013,5.722320514761,2.442041,2.742481,17.22034,10.01732,,0.0000448888313258067,,,,,,,,,,,,,,,,,,,,25.84516,0.1212656
1951,2022/01/24 18:01:03,29888.4624,6420.0004,1,9,0,0,0,0,1.371567,4.172799,5.723273406033,2.445856,2.742481,17.23625,10.01732,,0.0000761744668125175,,,,,,,,,,,,,,,,,,,,25.78192,-0.01559198
1952,2022/01/24 18:01:13,29898.4627,6430.0007,1,9,0,0,0,0,1.371643,4.173538,5.724604182934,2.449654,2.742481,17.2521,10.01732,,0.0000803678121883422,,,,,,,,,,,,,,,,,,,,25.70782,0.04551172
1953,2022/01/24 18:01:23,29908.4622,6440.0002,1,9,0,0,0,0,1.372231,4.174318,5.728128563458,2.453469,2.742481,17.26803,10.01732,,,,,,,,,,,,,,,,,,,,,,25.58777,0.08990347
1954,2022/01/24 18:01:33,29918.4631,6450.0011,1,9,0,0,0,0,1.371567,4.174869,5.726112549723,2.457284,2.742481,17.28395,10.01732,,0.0000828223710414022,,,,,,,,,,,,,,,,,,,,25.46851,-0.1297623
1955,2022/01/24 18:01:43,29928.4624,6460.0004,1,9,0,0,0,0,1.371925,4.175779,5.728855604575,2.461091,2.742481,17.29985,10.01732,,0.0000691411914885975,,,,,,,,,,,,,,,,,,,,25.6326,-0.01907229
1956,2022/01/24 18:01:53,29938.4625,6470.0005,1,9,0,0,0,0,1.371567,4.176268,5.728031371956,2.464889,2.742481,17.31571,10.01732,,0.0000491560203954577,,5.65590476989746,,,,,,,,,,,,,,,,,,25.90134,0.135085
1957,2022/01/24 18:02:03,29948.4632,6480.0012,1,9,0,0,0,0,1.372009,4.177243,5.731214991187,2.468717,2.742481,17.3317,10.01732,,0.000121672499517445,,,,,,,,,,,,,,,,,,,,25.88404,0.107305
1958,2022/01/24 18:02:13,29958.4627,6490.0007,1,9,0,0,0,0,1.372154,4.177669,5.732405229026,2.472528,2.742481,17.34762,10.01732,,0.0000466212986793835,,,,,,,,,,,,,,,,,,,,25.76032,0.1369917
1959,2022/01/24 18:02:23,29968.4624,6500.0004,1,9,0,0,0,0,1.371758,4.178801,5.732303702158,2.476327,2.742481,17.36349,10.01732,,0.0000660682271700352,,,,,,,,,,,,,,,,,,,,25.58581,-0.05378842
1960,2022/01/24 18:02:33,29978.4629,6510.0009,1,9,0,0,0,0,1.372047,4.179363,5.734282466061,2.480144,2.742481,17.37944,10.01732,,,,,0,,,,,,,,,,,,,,,,,25.50088,0.07313073
1961,2022/01/24 18:02:43,29988.4621,6520.0001,1,9,0,0,0,0,1.371254,4.180335,5.73230109009,2.483949,2.742481,17.39535,10.01732,,0.0000777600071160123,,,,,,,,,,,,,,,,,,,,25.30637,-0.1336175
1962,2022/01/24 18:02:53,29998.4632,6530.0012,1,9,0,0,0,0,1.371758,4.180643,5.734830480394,2.487761,2.742481,17.41129,10.01732,,0.0000888138674781658,,,0.189479798078537,,,,,,,,,,,,,,,,,25.30833,-0.1105827
1963,2022/01/24 18:03:03,30008.4625,6540.0005,1,9,0,0,0,0,1.371101,4.181467,5.733213585167,2.491566,2.742481,17.42719,10.01732,,0.0000979999531409703,,5.07106304168701,,,,,,,,,,,,,,,,,,25.42194,-0.1248926
1964,2022/01/24 18:03:13,30018.4634,6550.0014,1,9,0,0,0,0,1.37162,4.182505,5.7368075081,2.495388,2.742481,17.44318,10.01732,,0.0000943074483075179,,,,,,,,,,,,,,,,,,,,25.81935,0.0507313
1965,2022/01/24 18:03:23,30028.4636,6560.0016,1,9,0,0,0,0,1.371681,4.183462,5.738375339622,2.499201,2.742481,17.45913,10.01732,,0.0000878357022884302,,,,,,,,,,,,,,,,,,,,25.99891,0.09405613
1966,2022/01/24 18:03:33,30038.4634,6570.0014,1,9,0,0,0,0,1.371857,4.184563,5.740622043491,2.502999,2.742481,17.47502,10.01732,,0.0000365107807738241,,,,,,,,,,,,,,,,,,,,25.74669,0.1321918
1967,2022/01/24 18:03:43,30048.463,6580.001,1,9,0,0,0,0,1.371483,4.184868,5.739475319244,2.506807,2.742481,17.49095,10.01732,,0.0000565814698347822,,,,,,,,,,,,,,,,,,,,25.75153,0.06219029
1968,2022/01/24 18:03:53,30058.4622,6590.0002,1,9,0,0,0,0,1.371742,4.18623,5.74242751266,2.510629,2.742481,17.50695,10.01732,,0.000131068401969969,,4.38885688781738,,,,,,,,,,,,,,,,,,25.84031,-0.01455307
1969,2022/01/24 18:04:03,30068.4638,6600.0018,1,9,0,0,0,0,1.371849,4.186871,5.743754794479,2.514439,2.742481,17.5229,10.01732,,,,,,,,,,,,,,,,,,,,,,25.96634,0.1413691
1970,2022/01/24 18:04:13,30078.4631,6610.0011,1,9,0,0,0,0,1.371872,4.187897,5.745258633184,2.51825,2.742481,17.53886,10.01732,,0.0000790250487625599,,,,,,,,,,,,,,,,,,,,26.02587,0.196901
1971,2022/01/24 18:04:23,30088.4624,6620.0004,1,9,0,0,0,0,1.371353,4.18879,5.74430973287,2.522058,2.742481,17.55481,10.01732,,0.0000687460997141898,,,,,,,,,,,,,,,,,,,,26.03524,0.1378554
1972,2022/01/24 18:04:33,30098.4628,6630.0008,1,9,0,0,0,0,1.371948,4.189664,5.748001145472,2.525868,2.742481,17.57077,10.01732,,0.0000812424696050584,,,,,,,,,,,,,,,,,,,,26.01396,0.05105793
1973,2022/01/24 18:04:43,30108.4627,6640.0007,1,9,0,0,0,0,1.371819,4.190715,5.748902460585,2.529678,2.742481,17.58673,10.01732,,0.000120363700261805,,,,,,,,,,,,,,,,,,,,26.02134,0.1699305
1974,2022/01/24 18:04:53,30118.4626,6650.0006,1,9,0,0,0,0,1.371735,4.191649,5.749831641015,2.533489,2.742481,17.6027,10.01732,,0.0000910599192138761,,4.24690723419189,0.228675901889801,,,,,,,,,,,,,,,,,25.99383,0.08765519
1975,2022/01/24 18:05:03,30128.4622,6660.0002,1,9,0,0,0,0,1.371986,4.192752,5.752397045472,2.537296,2.742481,17.61867,10.01732,,0.0000830107674119063,,,,,,,,,,,,,,,,,,,,25.77991,0.1218915
1976,2022/01/24 18:05:13,30138.4621,6670.0001,1,9,0,0,0,0,1.371506,4.193672,5.751646310032,2.541106,2.742481,17.63464,10.01732,,0.000113329297164455,,,,,,,,,,,,,,,,,,,,25.38813,-0.1914966
1977,2022/01/24 18:05:23,30148.4624,6680.0004,1,9,0,0,0,0,1.371681,4.194602,5.753655865962,2.544916,2.742481,17.65062,10.01732,,0.0000818651969893835,,,,,,,,,,,,,,,,,,,,25.73483,0.04770815
1978,2022/01/24 18:05:33,30158.4625,6690.0005,1,9,0,0,0,0,1.371544,4.195863,5.754810722472,2.548724,2.742481,17.6666,10.01732,,0.000102075100585353,,,,,,,,,,,,,,,,,,,,26.01907,0.1095837
1979,2022/01/24 18:05:43,30168.4623,6700.0003,1,9,0,0,0,0,1.371338,4.196941,5.755424677058,2.552535,2.742481,17.68259,10.01732,,,,3.63893699645996,,,,,,,,,,,,,,,,,,25.45942,-0.07363856
1980,2022/01/24 18:05:53,30178.4626,6710.0006,1,9,0,0,0,0,1.371696,4.197953,5.758315338288,2.556345,2.742481,17.69858,10.01732,,0.0000797296670498326,,,,,,,,,,,,,,,,,,,,25.49293,-0.05176783
1981,2022/01/24 18:06:03,30188.4621,6720.0001,1,9,0,0,0,0,1.371742,4.199141,5.760138073622,2.560153,2.742481,17.71457,10.01732,,0.0000919931990210898,,,,,,,,,,,,,,,,,,,,26.03153,0.03668666
1982,2022/01/24 18:06:13,30198.4637,6730.0017,1,9,0,0,0,0,1.357242,4.199939,5.700333608238,2.563951,2.742481,17.73052,10.01732,,0.0000933794435695745,,,,,,,,,,,,,,,,,,,,25.37365,-0.1159996
1983,2022/01/24 18:06:23,30208.4637,6740.0017,1,9,0,0,0,0,1.323683,4.200014,5.559487131562,2.567664,2.742481,17.74611,10.01732,,0.000074913892603945,,,,,,,,,,,,,,,,,,,,25.95353,-0.005418062
1984,2022/01/24 18:06:33,30218.4623,6750.0003,1,9,0,0,0,0,1.294868,4.200037,5.438493510116,2.571285,2.742481,17.76132,10.01732,,0.0000284509005723521,,,,,,,,,,,,,,,,,,,,25.65416,0.01791537
1985,2022/01/24 18:06:43,30228.4625,6760.0005,1,9,0,0,0,0,1.265875,4.199972,5.3166395555,2.574832,2.742481,17.77622,10.01732,,0.00000545223201697809,,,,,,,,,,,,,,,,,,,,25.57583,-0.02793252
1986,2022/01/24 18:06:53,30238.4624,6770.0004,1,9,0,0,0,0,1.239879,4.199963,5.207445924477,2.578306,2.742481,17.79081,10.01732,,,,,0,,,,,,,,,,,,,,,,,26.04034,0.05664527
1987,2022/01/24 18:07:03,30248.4624,6780.0004,1,9,0,0,0,0,1.218993,4.200025,5.119801074825,2.581714,2.742481,17.80512,10.01732,,0.00000782399911258835,,,,,,,,,,,,,,,,,,,,25.64819,0.020836
1988,2022/01/24 18:07:13,30258.4637,6790.0017,1,9,0,0,0,0,1.193524,4.200086,5.012903443064,2.585057,2.742481,17.81917,10.01732,,0.000012484920262068,,,,,,,,,,,,,,,,,,,,25.56504,-0.01869559
1989,2022/01/24 18:07:23,30268.4636,6800.0016,1,9,0,0,0,0,1.174558,4.20014,4.93330803812,2.588338,2.742481,17.83295,10.01732,,0.000000395148191500994,,,,,,,,,,,,,,,,,,,,26.0636,0.06488979
1990,2022/01/24 18:07:33,30278.4623,6810.0003,1,9,0,0,0,0,1.150558,4.199891,4.832218189178,2.591559,2.742481,17.84647,10.01732,,0.0000227592208830174,,,,,,,,,,,,,,,,,,,,25.56908,0.02423465
1991,2022/01/24 18:07:43,30288.4625,6820.0005,1,9,0,0,0,0,1.130694,4.200117,4.749047091198,2.59472,2.742481,17.85975,10.01732,,0.0000124857497212361,,0,,,,,,,,,,,,,,,,,,25.42392,-0.06543815
1992,2022/01/24 18:07:53,30298.4624,6830.0004,1,9,0,0,0,0,1.109064,4.199831,4.657881368184,2.597824,2.742481,17.87279,10.01732,,,,,,,,,,,,,,,,,,,,,,26.07522,0.05734622
1993,2022/01/24 18:08:03,30308.4626,6840.0006,1,9,0,0,0,0,1.089419,4.200037,4.575600108503,2.60087,2.742481,17.88558,10.01732,,0.00000379313996745623,,,,,,,,,,,,,,,,,,,,25.81567,0.1292503
1994,2022/01/24 18:08:13,30318.4624,6850.0004,1,9,0,0,0,0,1.067349,4.199924,4.482784681476,2.603857,2.742481,17.89812,10.01732,,0.00000466209212390822,,,,,,,,,,,,,,,,,,,,25.47958,-0.09147942
1995,2022/01/24 18:08:23,30328.4626,6860.0006,1,9,0,0,0,0,1.048084,4.200003,4.401955944252,2.60679,2.742481,17.91044,10.01732,,0.0000169915092556039,,,,,,,,,,,,,,,,,,,,25.89772,0.07388115
1996,2022/01/24 18:08:33,30338.4626,6870.0006,1,9,0,0,0,0,1.028918,4.199934,4.321387691412,2.609668,2.742481,17.92253,10.01732,,0.0000190433001989732,,,,,,,,,,,,,,,,,,,,25.47757,-0.1647884
1997,2022/01/24 18:08:43,30348.463,6880.001,1,9,0,0,0,0,1.009075,4.199984,4.2380988548,2.612492,2.742481,17.93439,10.01732,,-0.00000252878089668229,,,,,,,,,,,,,,,,,,,,25.96885,0.05945444
1998,2022/01/24 18:08:53,30358.4632,6890.0012,1,9,0,0,0,0,0.9894376,4.199941,4.1555795431816,2.61526,2.742481,17.94602,10.01732,,,,,0,,,,,,,,,,,,,,,,,25.5267,-0.09739399
1999,2022/01/24 18:09:03,30368.4624,6900.0004,1,9,0,0,0,0,0.9699447,4.199877,4.0736484368019,2.617975,2.742481,17.95742,10.01732,,0.0000142254502861761,,,,,,,,,,,,,,,,,,,,25.79159,0.1321983
2000,2022/01/24 18:09:13,30378.4625,6910.0005,1,9,0,0,0,0,0.9517205,4.19997,3.997197548385,2.620639,2.742481,17.96861,10.01732,,0.000033901469578268,,,,,,,,,,,,,,,,,,,,25.60059,-0.001863241
2001,2022/01/24 18:09:23,30388.4636,6920.0016,1,9,0,0,0,0,0.9325491,4.200076,3.9167770937316,2.62325,2.742481,17.97958,10.01732,,0.0000067960418164148,,,,,,,,,,,,,,,,,,,,25.3538,-0.02794981
2002,2022/01/24 18:09:33,30398.4636,6930.0016,1,9,0,0,0,0,0.9153621,4.199904,3.8444329452384,2.625809,2.742481,17.99032,10.01732,,-0.00000798080236563692,,,,,,,,,,,,,,,,,,,,25.93569,0.142625
2003,2022/01/24 18:09:43,30408.4638,6940.0018,1,9,0,0,0,0,0.8956224,4.199846,3.7614761541504,2.628318,2.742481,18.00086,10.01732,,0.00000853527126309928,,0,,,,,,,,,,,,,,,,,,25.53128,-0.04645169
2004,2022/01/24 18:09:53,30418.4636,6950.0016,1,9,0,0,0,0,0.8780693,4.200029,3.6879165240097,2.630775,2.742481,18.01118,10.01732,,,,,,,,,,,,,,,,,,,,,,25.41597,0.03177702
2005,2022/01/24 18:10:03,30428.4621,6960.0001,1,9,0,0,0,0,0.860906,4.199779,3.615614939774,2.633182,2.742481,18.02129,10.01732,,0.0000133552302941098,,,,,,,,,,,,,,,,,,,,25.90219,0.1709348
2006,2022/01/24 18:10:13,30438.4631,6970.0011,1,9,0,0,0,0,0.8441598,4.200067,3.5455277187066,2.635541,2.742481,18.0312,10.01732,,0.0000218089298869018,,,,,,,,,,,,,,,,,,,,25.95953,0.09727895
2007,2022/01/24 18:10:23,30448.4633,6980.0013,1,9,0,0,0,0,0.825572,4.199897,3.467317366084,2.637853,2.742481,18.04091,10.01732,,-0.00000450465222456842,,,,,,,,,,,,,,,,,,,,25.60482,-0.1169544
2008,2022/01/24 18:10:33,30458.4635,6990.0015,1,9,0,0,0,0,0.8069847,4.200048,3.3893744752656,2.640114,2.742481,18.0504,10.01732,,0.00000695368589731515,,,,,,,,,,,,,,,,,,,,25.37565,-0.0780952
2009,2022/01/24 18:10:43,30468.4633,7000.0013,1,9,0,0,0,0,0.7915993,4.19997,3.324693312021,2.642332,2.742481,18.05972,10.01732,,,,,,,,,,,,,,,,,,,,,,25.80601,0.04063666
2010,2022/01/24 18:10:53,30478.4635,7010.0015,1,9,0,0,0,0,0.7751813,4.199963,3.2557327782919,2.6445,2.742481,18.06883,10.01732,,0.00000134341496504931,,,0,,,,,,,,,,,,,,,,,25.81111,-0.03485441
2011,2022/01/24 18:11:03,30488.4629,7020.0009,1,9,0,0,0,0,0.7582168,4.200002,3.1845120764336,2.646624,2.742481,18.07775,10.01732,,0.0000117755098472117,,,,,,,,,,,,,,,,,,,,25.29588,-0.09627998
2012,2022/01/24 18:11:13,30498.463,7030.001,1,9,0,0,0,0,0.7416621,4.200044,3.1150134531324,2.648701,2.742481,18.08647,10.01732,,0.00000869196264829952,,,,,,,,,,,,,,,,,,,,25.76092,0.06606936
2013,2022/01/24 18:11:23,30508.4639,7040.0019,1,9,0,0,0,0,0.7254698,4.200028,3.0469934731544,2.650736,2.742481,18.09502,10.01732,,-0.000017623760868446,,,,,,,,,,,,,,,,,,,,25.25949,-0.04110217
2014,2022/01/24 18:11:33,30518.4622,7050.0002,1,9,0,0,0,0,0.7097723,4.200009,2.9810500479507,2.652723,2.742481,18.10336,10.01732,,0.0000153295895870542,,,,,,,,,,,,,,,,,,,,25.58041,0.09886146
2015,2022/01/24 18:11:43,30528.4627,7060.0007,1,9,0,0,0,0,0.6951541,4.199859,2.9195492032719,2.654671,2.742481,18.11154,10.01732,,,,0,,,,,,,,,,,,,,,,,,25.86818,0.1116037
2016,2022/01/24 18:11:53,30538.4628,7070.0008,1,9,0,0,0,0,0.6786285,4.199989,2.8502322350865,2.656577,2.742481,18.11955,10.01732,,0.0000120118102131528,,,,,,,,,,,,,,,,,,,,25.66413,-0.05650401
2017,2022/01/24 18:12:03,30548.4621,7080.0001,1,9,0,0,0,0,0.665348,4.200005,2.79446492674,2.658437,2.742481,18.12736,10.01732,,-0.00000015804620545623,,,,,,,,,,,,,,,,,,,,25.26262,-0.1007235
2018,2022/01/24 18:12:13,30558.4629,7090.0009,1,9,0,0,0,0,0.6502216,4.200058,2.7309684328528,2.660261,2.742481,18.13502,10.01732,,-0.00000750787785364082,,,,,,,,,,,,,,,,,,,,25.85939,0.09759247
2019,2022/01/24 18:12:23,30568.4625,7100.0005,1,9,0,0,0,0,0.6349553,4.200054,2.6668465475862,2.662044,2.742481,18.14251,10.01732,,-0.00000529459111930919,,,,,,,,,,,,,,,,,,,,25.15328,-0.09515882
2020,2022/01/24 18:12:33,30578.4623,7110.0003,1,9,0,0,0,0,0.62222,4.200086,2.61337751092,2.663788,2.742481,18.14984,10.01732,,0.0000203866002266295,,,,,,,,,,,,,,,,,,,,25.6392,0.1644689
2021,2022/01/24 18:12:43,30588.4623,7120.0003,1,9,0,0,0,0,0.6078828,4.200062,2.5531454487336,2.665491,2.742481,18.15699,10.01732,,,,,,,,,,,,,,,,,,,,,,25.19957,-0.07095993
2022,2022/01/24 18:12:53,30598.4624,7130.0004,1,9,0,0,0,0,0.5937962,4.199909,2.4938900045458,2.667157,2.742481,18.16399,10.01732,,0.00000221271989175875,,,0,,,,,,,,,,,,,,,,,25.78645,0.1066345
2023,2022/01/24 18:13:03,30608.4626,7140.0006,1,9,0,0,0,0,0.5822299,4.200127,2.4454395231973,2.668785,2.742481,18.17082,10.01732,,0.000011142259609187,,,,,,,,,,,,,,,,,,,,25.49719,-0.09917736
2024,2022/01/24 18:13:13,30618.4636,7150.0016,1,9,0,0,0,0,0.5691994,4.199676,2.3904530593944,2.670381,2.742481,18.17752,10.01732,,0.0000129608597490005,,,,,,,,,,,,,,,,,,,,25.25549,-0.07623971
2025,2022/01/24 18:13:23,30628.4622,7160.0002,1,9,0,0,0,0,0.5546162,4.200124,2.3294568124088,2.671936,2.742481,18.18406,10.01732,,0.00000853413985169027,,,,,,,,,,,,,,,,,,,,25.61277,0.08440018
2026,2022/01/24 18:13:33,30638.4633,7170.0013,1,9,0,0,0,0,0.5430366,4.200027,2.2807683819882,2.673458,2.742481,18.19045,10.01732,,0.0000177014608198078,,,,,,,,,,,,,,,,,,,,25.78674,0.09030759
2027,2022/01/24 18:13:43,30648.463,7180.001,1,9,0,0,0,0,0.5311877,4.199995,2.2309856840615,2.674945,2.742481,18.1967,10.01732,,,,0,,,,,,,,,,,,,,,,,,25.43499,-0.01604855
2028,2022/01/24 18:13:53,30658.4626,7190.0006,1,9,0,0,0,0,0.5174453,4.200056,2.1732992369368,2.676399,2.742481,18.2028,10.01732,,0.0000117745403258596,,,,,,,,,,,,,,,,,,,,25.12339,-0.09365022
2029,2022/01/24 18:14:03,30668.4622,7200.0002,1,9,0,0,0,0,0.5074028,4.199949,2.1310658824572,2.67782,2.742481,18.20877,10.01732,,0.0000158838993229438,,,,,,,,,,,,,,,,,,,,25.30465,0.01615703
2030,2022/01/24 18:14:13,30678.4627,7210.0007,1,9,0,0,0,0,0.4954231,4.200025,2.0807894055775,2.679208,2.742481,18.2146,10.01732,,0.00000553212021259242,,,,,,,,,,,,,,,,,,,,25.75635,0.07980049
2031,2022/01/24 18:14:23,30688.4637,7220.0017,1,9,0,0,0,0,0.4829769,4.200034,2.0285194012146,2.680562,2.742481,18.22029,10.01732,,0.0000346891210938338,,,,,,,,,,,,,,,,,,,,25.4671,-0.09517193
2032,2022/01/24 18:14:33,30698.4628,7230.0008,1,9,0,0,0,0,0.4734818,4.2,1.98862356,2.681891,2.742481,18.22587,10.01732,,0.00000845554041006835,,,,,,,,,,,,,,,,,,,,25.1569,-0.05744696
2033,2022/01/24 18:14:43,30708.4628,7240.0008,1,9,0,0,0,0,0.4632308,4.200061,1.9455976170788,2.683189,2.742481,18.23132,10.01732,,,,,,,,,,,,,,,,,,,,,,25.72344,0.1018077
2034,2022/01/24 18:14:53,30718.4633,7250.0013,1,9,0,0,0,0,0.451922,4.200022,1.898082342284,2.684455,2.742481,18.23664,10.01732,,-0.0000142242697620532,,,0,,,,,,,,,,,,,,,,,25.06487,-0.1240945
2035,2022/01/24 18:15:03,30728.4627,7260.0007,1,9,0,0,0,0,0.4407267,4.199995,1.8510499363665,2.685691,2.742481,18.24183,10.01732,,0.0000188868307304801,,,,,,,,,,,,,,,,,,,,25.68396,0.2074122
2036,2022/01/24 18:15:13,30738.4626,7270.0006,1,9,0,0,0,0,0.4309825,4.200057,1.8101510660025,2.686899,2.742481,18.2469,10.01732,,0.0000164383000083035,,,,,,,,,,,,,,,,,,,,24.97533,-0.09166718
2037,2022/01/24 18:15:23,30748.4625,7280.0005,1,9,0,0,0,0,0.4220544,4.19997,1.772615818368,2.688082,2.742481,18.25187,10.01732,,0.0000129600002765073,,,,,,,,,,,,,,,,,,,,25.57559,0.09860694
2038,2022/01/24 18:15:33,30758.4622,7290.0002,1,9,0,0,0,0,0.4113129,4.200171,1.7275845145059,2.689236,2.742481,18.25672,10.01732,,-0.0000110632299765712,,,,,,,,,,,,,,,,,,,,25.07507,-0.1804417
2039,2022/01/24 18:15:43,30768.4629,7300.0009,1,9,0,0,0,0,0.4022854,4.199825,1.689528280055,2.690363,2.742481,18.26145,10.01732,,,,0,,,,,,,,,,,,,,,,,,25.51597,0.08418143
2040,2022/01/24 18:15:53,30778.4628,7310.0008,1,9,0,0,0,0,0.3924356,4.200094,1.6482664089464,2.691465,2.742481,18.26608,10.01732,,0.0000311361291096546,,,,,,,,,,,,,,,,,,,,25.09329,-0.115301
2041,2022/01/24 18:16:03,30788.4622,7320.0002,1,9,0,0,0,0,0.3841492,4.199931,1.6134001337052,2.692544,2.742481,18.27061,10.01732,,0.0000112995503513957,,,,,,,,,,,,,,,,,,,,25.3765,0.1117861
2042,2022/01/24 18:16:13,30798.4622,7330.0002,1,9,0,0,0,0,0.3756402,4.200032,1.5777008604864,2.693596,2.742481,18.27503,10.01732,,0.0000139084104375797,,,,,,,,,,,,,,,,,,,,25.46935,0.03309667
2043,2022/01/24 18:16:23,30808.4631,7340.0011,1,9,0,0,0,0,0.3674115,4.200025,1.5431374852875,2.694625,2.742481,18.27935,10.01732,,0.0000046627478695882,,,,,,,,,,,,,,,,,,,,24.94945,-0.0742352
2044,2022/01/24 18:16:33,30818.4634,7350.0014,1,9,0,0,0,0,0.3581077,4.200026,1.5040616508002,2.695628,2.742481,18.28357,10.01732,,,,,,,,,,,,,,,,,,,,,,25.26119,0.08924901
2045,2022/01/24 18:16:43,30828.4637,7360.0017,1,9,0,0,0,0,0.3502606,4.19992,1.471066499152,2.696612,2.742481,18.2877,10.01732,,0.0000134343699755846,,,,,,,,,,,,,,,,,,,,25.34979,0.06140709
2046,2022/01/24 18:16:53,30838.4637,7370.0017,1,9,0,0,0,0,0.3431657,4.199962,1.4412828997034,2.697572,2.742481,18.29173,10.01732,,-0.00000189646004855604,,,0,,,,,,,,,,,,,,,,,25.1984,0.1052451
2047,2022/01/24 18:17:03,30848.4629,7380.0009,1,9,0,0,0,0,0.3350397,4.199831,1.4071101182907,2.698511,2.742481,18.29567,10.01732,,0.00000387216277886182,,,,,,,,,,,,,,,,,,,,25.26887,-0.04605949
2048,2022/01/24 18:17:13,30858.4623,7390.0003,1,9,0,0,0,0,0.3270233,4.199981,1.3734916465573,2.699427,2.742481,18.29952,10.01732,,0.000011459300367278,,,,,,,,,,,,,,,,,,,,25.26686,-0.007365346
2049,2022/01/24 18:17:23,30868.4631,7400.0011,1,9,0,0,0,0,0.3196794,4.199932,1.3426317418008,2.700324,2.742481,18.30329,10.01732,,-0.00000331880505655135,,,,,,,,,,,,,,,,,,,,24.98387,-0.1191467
2050,2022/01/24 18:17:33,30878.4634,7410.0014,1,9,0,0,0,0,0.3116322,4.199967,1.3088449561374,2.701199,2.742481,18.30696,10.01732,,,,,,,,,,,,,,,,,,,,,,25.45629,0.1856619
2051,2022/01/24 18:17:43,30888.4628,7420.0008,1,9,0,0,0,0,0.3057837,4.200114,1.2843263993418,2.702055,2.742481,18.31056,10.01732,,0.00000877221555128926,,0,,,,,,,,,,,,,,,,,,24.8832,-0.1039296
2052,2022/01/24 18:17:53,30898.4627,7430.0007,1,9,0,0,0,0,0.2984425,4.199991,1.2534558140175,2.702893,2.742481,18.31408,10.01732,,0.0000338989411829971,,,,,,,,,,,,,,,,,,,,25.51139,0.0509429
2053,2022/01/24 18:18:03,30908.4626,7440.0006,1,9,0,0,0,0,0.2921233,4.200102,1.2269476565766,2.70371,2.742481,18.31751,10.01732,,0.0000260009692283347,,,,,,,,,,,,,,,,,,,,24.8596,-0.179556
2054,2022/01/24 18:18:13,30918.4636,7450.0016,1,9,0,0,0,0,0.2853683,4.199865,1.1985083352795,2.704512,2.742481,18.32088,10.01732,,-0.000010984210348397,,,,,,,,,,,,,,,,,,,,25.23989,0.01270235
2055,2022/01/24 18:18:23,30928.4636,7460.0016,1,9,0,0,0,0,0.2788264,4.199982,1.1710658611248,2.705294,2.742481,18.32416,10.01732,,0.0000181742598215351,,,,,,,,,,,,,,,,,,,,25.272,-0.07134795
2056,2022/01/24 18:18:33,30938.4631,7470.0011,1,9,0,0,0,0,0.2735093,4.199911,1.1487147176723,2.706058,2.742481,18.32737,10.01732,,,,,,,,,,,,,,,,,,,,,,24.87955,-0.09511292
2057,2022/01/24 18:18:43,30948.4624,7480.0004,1,9,0,0,0,0,0.2672099,4.199813,1.1222316117487,2.706806,2.742481,18.33051,10.01732,,0.0000102740195870865,,,,,,,,,,,,,,,,,,,,25.26376,0.0228399
2058,2022/01/24 18:18:53,30958.4635,7490.0015,1,9,0,0,0,0,0.2594697,4.199999,1.0897724805303,2.707538,2.742481,18.33358,10.01732,,0.00000908720267034369,,,0,,,,,,,,,,,,,,,,,25.51282,0.03070295
2059,2022/01/24 18:19:03,30968.4637,7500.0017,1,9,0,0,0,0,0.2548552,4.199963,1.0703824103576,2.708253,2.742481,18.33659,10.01732,,0.0000011854440344905,,,,,,,,,,,,,,,,,,,,24.90654,-0.1757056
2060,2022/01/24 18:19:13,30978.4628,7510.0008,1,9,0,0,0,0,0.250173,4.199953,1.050714841869,2.708953,2.742481,18.33953,10.01732,,0.000000948214221807575,,,,,,,,,,,,,,,,,,,,25.05405,-0.03651083
2061,2022/01/24 18:19:23,30988.4634,7520.0014,1,9,0,0,0,0,0.2434186,4.199956,1.0223474095816,2.709636,2.742481,18.3424,10.01732,,0.00000592687911193934,,,,,,,,,,,,,,,,,,,,25.49944,0.05217075
2062,2022/01/24 18:19:33,30998.4631,7530.0011,1,9,0,0,0,0,0.2384318,4.199912,1.0013925780016,2.710306,2.742481,18.34521,10.01732,,,,,,,,,,,,,,,,,,,,,,24.9631,-0.1756006
2063,2022/01/24 18:19:43,31008.463,7540.001,1,9,0,0,0,0,0.2342791,4.200054,0.9839848710714,2.710962,2.742481,18.34797,10.01732,,0.00000671751922709518,,0,,,,,,,,,,,,,,,,,,25.13646,-0.0202626
2064,2022/01/24 18:19:53,31018.4632,7550.0012,1,9,0,0,0,0,0.2287561,4.200126,0.9608044432686,2.711603,2.742481,18.35066,10.01732,,0.0000172260297404137,,,,,,,,,,,,,,,,,,,,25.45805,0.05388439
2065,2022/01/24 18:20:03,31028.4626,7560.0006,1,9,0,0,0,0,0.2235871,4.200094,0.9390868371874,2.712231,2.742481,18.3533,10.01732,,0.0000161217794811819,,,,,,,,,,,,,,,,,,,,25.40462,-0.005503297
2066,2022/01/24 18:20:13,31038.4635,7570.0015,1,9,0,0,0,0,0.2190588,4.200069,0.9200620750572,2.712845,2.742481,18.35588,10.01732,,0.00000948245633480838,,,,,,,,,,,,,,,,,,,,25.30009,-0.07020354
2067,2022/01/24 18:20:23,31048.4622,7580.0002,1,9,0,0,0,0,0.2148448,4.200066,0.9023623397568,2.713445,2.742481,18.35839,10.01732,,0.0000333499483531341,,,,,,,,,,,,,,,,,,,,24.87838,-0.161252
2068,2022/01/24 18:20:33,31058.4629,7590.0009,1,9,0,0,0,0,0.2104374,4.200153,0.8838692769222,2.714033,2.742481,18.36086,10.01732,,,,,,,,,,,,,,,,,,,,,,25.0853,-0.02958655
2069,2022/01/24 18:20:43,31068.4621,7600.0001,1,9,0,0,0,0,0.2053332,4.20002,0.862403546664,2.714609,2.742481,18.36329,10.01732,,0.00000229159400078061,,,,,,,,,,,,,,,,,,,,25.38103,0.08682311
2070,2022/01/24 18:20:53,31078.4631,7610.0011,1,9,0,0,0,0,0.2008332,4.20014,0.843527556648,2.715172,2.742481,18.36565,10.01732,,-0.00000956179337663343,,,0,,,,,,,,,,,,,,,,,25.49862,0.1525068
2071,2022/01/24 18:21:03,31088.4624,7620.0004,1,9,0,0,0,0,0.1963537,4.199854,0.8246568723598,2.715721,2.742481,18.36796,10.01732,,-0.000000553207428310998,,,,,,,,,,,,,,,,,,,,25.41228,0.05075693
2072,2022/01/24 18:21:13,31098.4629,7630.0009,1,9,0,0,0,0,0.1932969,4.200008,0.8118485263752,2.716262,2.742481,18.37023,10.01732,,0.0000205465094040846,,,,,,,,,,,,,,,,,,,,25.0401,-0.1011348
2073,2022/01/24 18:21:23,31108.4625,7640.0005,1,9,0,0,0,0,0.1883598,4.20003,0.791116810794,2.71679,2.742481,18.37244,10.01732,,0.0000188868307304801,,,,,,,,,,,,,,,,,,,,24.97016,-0.05888402
2074,2022/01/24 18:21:33,31118.4628,7650.0008,1,9,0,0,0,0,0.1855244,4.199997,0.7792019234268,2.717307,2.742481,18.37461,10.01732,,,,,,,,,,,,,,,,,,,,,,25.2711,0.05658925
2075,2022/01/24 18:21:43,31128.4638,7660.0018,1,9,0,0,0,0,0.1804949,4.199959,0.7580711797091,2.717812,2.742481,18.37674,10.01732,,-0.0000264711998170242,,0,,,,,,,,,,,,,,,,,,25.46968,0.07208407
2076,2022/01/24 18:21:53,31138.4631,7670.0011,1,9,0,0,0,0,0.1766558,4.200061,0.7419651360038,2.718307,2.742481,18.37881,10.01732,,0.000000237086894117056,,,,,,,,,,,,,,,,,,,,25.42307,0.05946696
2077,2022/01/24 18:22:03,31148.4633,7680.0013,1,9,0,0,0,0,0.1734241,4.199964,0.7283749767324,2.718795,2.742481,18.38086,10.01732,,0.0000128803403640632,,,,,,,,,,,,,,,,,,,,25.03645,-0.05413175
2078,2022/01/24 18:22:13,31158.4631,7690.0011,1,9,0,0,0,0,0.1691049,4.199982,0.7102375361118,2.719271,2.742481,18.38286,10.01732,,0.00000648026889393805,,,,,,,,,,,,,,,,,,,,24.83883,-0.06733596
2079,2022/01/24 18:22:23,31168.4625,7700.0005,1,9,0,0,0,0,0.1670679,4.199817,0.7016546065743,2.719736,2.742481,18.38482,10.01732,,,,,,,,,,,,,,,,,,,,,,24.8687,-0.1110184
2080,2022/01/24 18:22:33,31178.4626,7710.0006,1,9,0,0,0,0,0.1629017,4.199978,0.6841835561626,2.720191,2.742481,18.38673,10.01732,,0.0000102725798569736,,,,,,,,,,,,,,,,,,,,25.20008,0.003473759
2081,2022/01/24 18:22:43,31188.4633,7720.0013,1,9,0,0,0,0,0.159803,4.200061,0.671182347983,2.72064,2.742481,18.38861,10.01732,,0.00000845610065880464,,,,,,,,,,,,,,,,,,,,25.44919,0.03655732
2082,2022/01/24 18:22:53,31198.4635,7730.0015,1,9,0,0,0,0,0.157042,4.200045,0.65958346689,2.721078,2.742481,18.39046,10.01732,,-0.00000671707402943866,,,,,,,,,,,,,,,,,,,,25.34188,0.008262992
2083,2022/01/24 18:23:03,31208.4622,7740.0002,1,9,0,0,0,0,0.1539018,4.200154,0.6464112608772,2.721508,2.742481,18.39226,10.01732,,0.0000154886492964579,,,0,,,,,,,,,,,,,,,,,25.00288,-0.05786419
2084,2022/01/24 18:23:13,31218.463,7750.001,1,9,0,0,0,0,0.1514746,4.199899,0.6361780210654,2.72193,2.742481,18.39403,10.01732,,0.0000199931691895472,,,,,,,,,,,,,,,,,,,,24.79761,-0.03935874
2085,2022/01/24 18:23:23,31228.4631,7760.0011,1,9,0,0,0,0,0.1471937,4.200047,0.6182204581039,2.722342,2.742481,18.39576,10.01732,,,,,,,,,,,,,,,,,,,,,,24.90821,-0.03224432
2086,2022/01/24 18:23:33,31238.4625,7770.0005,1,9,0,0,0,0,0.1434036,4.200056,0.6023031506016,2.722746,2.742481,18.39746,10.01732,,0.0000177016099769389,,,,,,,,,,,,,,,,,,,,25.27283,0.03402948
2087,2022/01/24 18:23:43,31248.4625,7780.0005,1,9,0,0,0,0,0.1415288,4.200005,0.594421667644,2.723142,2.742481,18.39912,10.01732,,0.000000237053498608475,,0,,,,,,,,,,,,,,,,,,25.31058,-0.06017983
2088,2022/01/24 18:23:53,31258.4635,7790.0015,1,9,0,0,0,0,0.1377251,4.200015,0.5784474858765,2.72353,2.742481,18.40075,10.01732,,0.000010036759704235,,,,,,,,,,,,,,,,,,,,24.83998,-0.1313543
2089,2022/01/24 18:24:03,31268.4627,7800.0007,1,9,0,0,0,0,0.1363671,4.199941,0.5727337743411,2.723912,2.742481,18.40236,10.01732,,0.0000171484407474054,,,,,,,,,,,,,,,,,,,,25.44548,0.08394361
