Repository: HVES-Battery-Testing-Consortium/LG-HG2

# Battery Testing Consortium (BTC)
The Battery Testing Consortium (BTC) has been developed within the High Voltage and Energy Storage Lab at Oxford Brookes University to provide accurate and comprehensive cell data to Formula Student Electric teams. Through the BTC, we aim to provide FS teams with information for improved and informed decisions for cell selection, pack architecture design, thermal cooling requirements, and end of life predictions. A range of tests are completed to provide a comprehensive electrochemical lithium-ion characterisation for modelling, validation, and battery management parameterisation.

File: Data/Round1/LG_HG2/Package 1/220124_BTC_HPPC_EIS_LG_HG2_2_25C/220124_BTC_HPPC_EIS_LG_HG2_2_25C_Channel_1_Wb_1.CSV (part 11 of 44)
Data_Point,Date_Time,Test_Time(s),Step_Time(s),Cycle_Index,Step_Index,TC_Counter1,TC_Counter2,TC_Counter3,TC_Counter4,Current(A),Voltage(V),Power(W),Charge_Capacity(Ah),Discharge_Capacity(Ah),Charge_Energy(Wh),Discharge_Energy(Wh),ACR(Ohm),dV/dt(V/s),Internal_Resistance(Ohm),dQ/dV(Ah/V),dV/dQ(V/Ah),MetaCode_MV_UD1,MetaCode_MV_UD2,MetaCode_MV_UD3,MetaCode_MV_UD4,MetaCode_MV_UD5,MetaCode_MV_UD6,MetaCode_MV_UD7,MetaCode_MV_UD8,MetaCode_MV_UD9,MetaCode_MV_UD10,MetaCode_MV_UD11,MetaCode_MV_UD12,MetaCode_MV_UD13,MetaCode_MV_UD14,MetaCode_MV_UD15,MetaCode_MV_UD16,Aux_Temperature_1(C),Aux_dT/dt_1(C)
2090,2022/01/24 18:24:13,31278.463,7810.001,1,9,0,0,0,0,0.1335877,4.199904,0.5610555155808,2.724285,2.742481,18.40392,10.01732,,-0.0000213348193938145,,,,,,,,,,,,,,,,,,,,24.91307,-0.1036352
2091,2022/01/24 18:24:23,31288.4623,7820.0003,1,9,0,0,0,0,0.132037,4.200006,0.554556192222,2.724653,2.742481,18.40547,10.01732,,,,,,,,,,,,,,,,,,,,,,25.22252,0.1268256
2092,2022/01/24 18:24:33,31298.463,7830.001,1,9,0,0,0,0,0.1297536,4.199763,0.5449343683968,2.725012,2.742481,18.40697,10.01732,,0.00000371420810552081,,,,,,,,,,,,,,,,,,,,25.50652,0.07207513
2093,2022/01/24 18:24:43,31308.4634,7840.0014,1,9,0,0,0,0,0.1250672,4.200039,0.5252871176208,2.725362,2.742481,18.40845,10.01732,,0.0000247360694629606,,,,,,,,,,,,,,,,,,,,24.95117,-0.08641124
2094,2022/01/24 18:24:53,31318.4628,7850.0008,1,9,0,0,0,0,0.1219611,4.20002,0.512239059222,2.725707,2.742481,18.4099,10.01732,,0.0000270243308477802,,,,,,,,,,,,,,,,,,,,25.38503,0.1719213
2095,2022/01/24 18:25:03,31328.4626,7860.0006,1,9,0,0,0,0,0.1229158,4.200167,0.5162668869386,2.726048,2.742481,18.41133,10.01732,,-0.0000191253293451155,,,0,,,,,,,,,,,,,,,,,25.04238,-0.06494939
2096,2022/01/24 18:25:13,31338.463,7870.001,1,9,0,0,0,0,0.1190106,4.200101,0.4998565400706,2.726381,2.742481,18.41273,10.01732,,0.0000276564805972157,,,,,,,,,,,,,,,,,,,,25.23845,0.1001763
2097,2022/01/24 18:25:23,31348.4623,7880.0003,1,9,0,0,0,0,0.1174561,4.199859,0.4932990586899,2.726708,2.742481,18.4141,10.01732,,,,,,,,,,,,,,,,,,,,,,25.04436,-0.1206553
2098,2022/01/24 18:25:33,31358.4622,7890.0002,1,9,0,0,0,0,0.1153863,4.200067,0.4846301908821,2.727027,2.742481,18.41544,10.01732,,0.00000410954089602456,,,,,,,,,,,,,,,,,,,,25.29448,0.05862713
2099,2022/01/24 18:25:43,31368.4623,7900.0003,1,9,0,0,0,0,0.1120085,4.199889,0.4704232670565,2.727342,2.742481,18.41676,10.01732,,0.0000132751101773465,,,,,,,,,,,,,,,,,,,,24.99633,-0.09164572
2100,2022/01/24 18:25:53,31378.4623,7910.0003,1,9,0,0,0,0,0.1095335,4.199821,0.4600210935035,2.72765,2.742481,18.41806,10.01732,,-0.0000117744402814424,,0,,,,,,,,,,,,,,,,,,25.44385,0.1446486
2101,2022/01/24 18:26:03,31388.463,7920.001,1,9,0,0,0,0,0.1087043,4.200044,0.4565628429892,2.727952,2.742481,18.41933,10.01732,,-0.00000655951407679822,,,,,,,,,,,,,,,,,,,,25.2211,-0.0381881
2102,2022/01/24 18:26:13,31398.4633,7930.0013,1,9,0,0,0,0,0.104896,4.200075,0.4405710672,2.72825,2.742481,18.42058,10.01732,,-0.000000632158503321989,,,,,,,,,,,,,,,,,,,,24.97446,-0.1205707
2103,2022/01/24 18:26:23,31408.463,7940.001,1,9,0,0,0,0,0.1036115,4.199943,0.4351623941445,2.728542,2.742481,18.4218,10.01732,,,,,,,,,,,,,,,,,,,,,,25.46538,0.1317334
2104,2022/01/24 18:26:33,31418.4621,7950.0001,1,9,0,0,0,0,0.1029569,4.200028,0.4324218627932,2.728828,2.742481,18.42301,10.01732,,0.00000742823203836451,,,,,,,,,,,,,,,,,,,,25.39529,0.07034242
2105,2022/01/24 18:26:43,31428.4627,7960.0007,1,9,0,0,0,0,0.1001241,4.200023,0.4205235228543,2.729111,2.742481,18.42419,10.01732,,0.0000098787040769821,,,,,,,,,,,,,,,,,,,,24.8784,0.01084805
2106,2022/01/24 18:26:53,31438.4633,7970.0013,1,9,0,0,0,0,0.09828738,4.200046,0.41281151721948,2.729388,2.742481,18.42535,10.01732,,0.0000106674096969073,,,,,,,,,,,,,,,,,,,,24.9415,-0.1566291
2107,2022/01/24 18:27:03,31448.4632,7980.0012,1,9,0,0,0,0,0.09891997,4.1999,0.415453982003,2.729661,2.742481,18.4265,10.01732,,-0.00000537370397069026,,,0,,,,,,,,,,,,,,,,,25.44975,0.1179641
2108,2022/01/24 18:27:13,31458.4629,7990.0009,1,9,0,0,0,0,0.09576933,4.200109,0.40224162485697,2.729927,2.742481,18.42762,10.01732,,0.0000850738870212808,,,,,,,,,,,,,,,,,,,,25.41797,0.1340657
2109,2022/01/24 18:27:23,31468.4626,8000.0006,1,9,0,0,0,0,0.09301203,4.199834,0.39063508600302,2.730189,2.742481,18.42872,10.01732,,,,,,,,,,,,,,,,,,,,,,24.82549,-0.1534629
2110,2022/01/24 18:27:33,31478.4628,8010.0008,1,9,0,0,0,0,0.09224997,4.200047,0.38745420974859,2.730446,2.742481,18.4298,10.01732,,0.0000101149598776828,,,,,,,,,,,,,,,,,,,,25.07109,0.01783431
2111,2022/01/24 18:27:43,31488.4632,8020.0012,1,9,0,0,0,0,0.09030832,4.200183,0.37931147042256,2.730699,2.742481,18.43086,10.01732,,0.0000206252007046714,,,,,,,,,,,,,,,,,,,,25.51025,0.08305728
2112,2022/01/24 18:27:53,31498.4629,8030.0009,1,9,0,0,0,0,0.08917869,4.199915,0.37454291781135,2.730949,2.742481,18.43191,10.01732,,0.0000056107792261173,,0,,,,,,,,,,,,,,,,,,25.38617,0.1695263
2113,2022/01/24 18:28:03,31508.4631,8040.0011,1,9,0,0,0,0,0.08733843,4.200074,0.36682786904382,2.731194,2.742481,18.43294,10.01732,,-0.0000176211306097684,,,,,,,,,,,,,,,,,,,,24.96849,-0.06574571
2114,2022/01/24 18:28:13,31518.4625,8050.0005,1,9,0,0,0,0,0.0861285,4.199992,0.361739010972,2.731434,2.742481,18.43395,10.01732,,0.0000159641203936189,,,,,,,,,,,,,,,,,,,,25.00431,-0.09253204
2115,2022/01/24 18:28:23,31528.4632,8060.0012,1,9,0,0,0,0,0.08549854,4.200091,0.35910164836714,2.73167,2.742481,18.43494,10.01732,,,,,,,,,,,,,,,,,,,,,,25.4404,0.1903862
2116,2022/01/24 18:28:33,31538.4636,8070.0016,1,9,0,0,0,0,0.08405664,4.199862,0.35302628818368,2.731902,2.742481,18.43591,10.01732,,0.0000391957801184617,,,,,,,,,,,,,,,,,,,,24.8906,-0.09809077
2117,2022/01/24 18:28:43,31548.4626,8080.0006,1,9,0,0,0,0,0.08164637,4.200142,0.34292634778454,2.732129,2.742481,18.43687,10.01732,,0.000032792679121485,,,,,,,,,,,,,,,,,,,,24.88291,-0.1269895
2118,2022/01/24 18:28:53,31558.4637,8090.0017,1,9,0,0,0,0,0.08194435,4.199852,0.3441541422362,2.732355,2.742481,18.43782,10.01732,,0.00000482048790217959,,,,,,,,,,,,,,,,,,,,25.11568,-0.04892349
2119,2022/01/24 18:29:03,31568.463,8100.001,1,9,0,0,0,0,0.07874593,4.200026,0.33073495339418,2.732575,2.742481,18.43874,10.01732,,-0.0000237881195062073,,,0,,,,,,,,,,,,,,,,,25.34071,0.1207435
2120,2022/01/24 18:29:13,31578.4625,8110.0005,1,9,0,0,0,0,0.07672726,4.200124,0.32226400618024,2.73279,2.742481,18.43965,10.01732,,,,,,,,,,,,,,,,,,,,,,25.39213,0.09392858
2121,2022/01/24 18:29:23,31588.4624,8120.0004,1,9,0,0,0,0,0.07599869,4.199937,0.31918971008253,2.733003,2.742481,18.44054,10.01732,,-0.00000458337717645918,,,,,,,,,,,,,,,,,,,,24.97872,0.004881024
2122,2022/01/24 18:29:33,31598.4625,8130.0005,1,9,0,0,0,0,0.0749585,4.199942,0.314821352407,2.733214,2.742481,18.44143,10.01732,,0.0000379291996068787,,,,,,,,,,,,,,,,,,,,24.77573,-0.1175451
2123,2022/01/24 18:29:43,31608.4636,8140.0016,1,9,0,0,0,0,0.07504821,4.200047,0.31520600926587,2.733422,2.742481,18.4423,10.01732,,0.0000314514509227593,,,,,,,,,,,,,,,,,,,,25.08165,-0.0997752
2124,2022/01/24 18:29:53,31618.4634,8150.0014,1,9,0,0,0,0,0.07340945,4.199918,0.3083136704251,2.733625,2.742481,18.44315,10.01732,,-0.0000116164901555749,,0,,,,,,,,,,,,,,,,,,25.39751,0.2078122
2125,2022/01/24 18:30:03,31628.4628,8160.0008,1,9,0,0,0,0,0.07114487,4.200082,0.29881428787934,2.733825,2.742481,18.44399,10.01732,,0.00000229184001909744,,,,,,,,,,,,,,,,,,,,24.80329,-0.09752691
2126,2022/01/24 18:30:13,31638.4627,8170.0007,1,9,0,0,0,0,0.06962451,4.199936,0.29241848603136,2.734022,2.742481,18.44482,10.01732,,,,,,,,,,,,,,,,,,,,,,25.31146,-0.05421698
2127,2022/01/24 18:30:23,31648.4631,8180.0011,1,9,0,0,0,0,0.06955136,4.200081,0.29212134566016,2.734215,2.742481,18.44563,10.01732,,-0.000023073789634509,,,,,,,,,,,,,,,,,,,,24.8053,-0.08678794
2128,2022/01/24 18:30:33,31658.4628,8190.0008,1,9,0,0,0,0,0.06782387,4.200006,0.28486066094322,2.734404,2.742481,18.44642,10.01732,,0.0000134339197757072,,,,,,,,,,,,,,,,,,,,25.21799,0.06629765
2129,2022/01/24 18:30:43,31668.4625,8200.0005,1,9,0,0,0,0,0.06761546,4.199928,0.28398006368688,2.734592,2.742481,18.44721,10.01732,,0.00000695420521878987,,,,,,,,,,,,,,,,,,,,25.4262,0.07971704
2130,2022/01/24 18:30:53,31678.4636,8210.0016,1,9,0,0,0,0,0.06529886,4.19983,0.2742441111938,2.734777,2.742481,18.44799,10.01732,,-0.0000145404901559232,,,,,,,,,,,,,,,,,,,,25.37109,0.1633114
2131,2022/01/24 18:31:03,31688.4634,8220.0014,1,9,0,0,0,0,0.06464811,4.200046,0.27152503581306,2.734958,2.742481,18.44875,10.01732,,0.0000151736903717392,,,0,,,,,,,,,,,,,,,,,25.30947,0.05126476
2132,2022/01/24 18:31:13,31698.4628,8230.0008,1,9,0,0,0,0,0.06443831,4.200078,0.27064592818818,2.735138,2.742481,18.4495,10.01732,,,,,,,,,,,,,,,,,,,,,,25.13503,0.1048142
2133,2022/01/24 18:31:23,31708.4631,8240.0011,1,9,0,0,0,0,0.06285658,4.199954,0.26399474459732,2.735314,2.742481,18.45024,10.01732,,0.0000378520599042531,,,,,,,,,,,,,,,,,,,,24.98299,-0.004615188
2134,2022/01/24 18:31:33,31718.463,8250.001,1,9,0,0,0,0,0.06138192,4.200256,0.25781977777152,2.735487,2.742481,18.45097,10.01732,,0.0000229155593842734,,,,,,,,,,,,,,,,,,,,24.76321,-0.1338911
2135,2022/01/24 18:31:43,31728.4631,8260.0011,1,9,0,0,0,0,0.06210924,4.199834,0.26084849786616,2.735658,2.742481,18.45169,10.01732,,-0.0000225221392611275,,,,,,,,,,,,,,,,,,,,25.20437,-0.07127523
2136,2022/01/24 18:31:53,31738.4635,8270.0015,1,9,0,0,0,0,0.06056397,4.200056,0.25437206558232,2.735826,2.742481,18.4524,10.01732,,0.0000105898798210546,,0,,,,,,,,,,,,,,,,,,25.341,0.1436734
2137,2022/01/24 18:32:03,31748.4634,8280.0014,1,9,0,0,0,0,0.06036749,4.199825,0.25353289368925,2.735992,2.742481,18.45309,10.01732,,0.0000193598498299252,,,,,,,,,,,,,,,,,,,,25.39468,0.1264948
2138,2022/01/24 18:32:13,31758.4626,8290.0006,1,9,0,0,0,0,0.05891497,4.200105,0.24744906007185,2.736156,2.742481,18.45378,10.01732,,,,,,,,,,,,,,,,,,,,,,25.0242,0.07995784
2139,2022/01/24 18:32:23,31768.4622,8300.0002,1,9,0,0,0,0,0.05693623,4.200058,0.23913546830134,2.736315,2.742481,18.45445,10.01732,,0.0000123276995509514,,,,,,,,,,,,,,,,,,,,24.85933,-0.1679164
2140,2022/01/24 18:32:33,31778.4631,8310.0011,1,9,0,0,0,0,0.05564961,4.199841,0.23371951371201,2.736474,2.742481,18.45511,10.01732,,0.00000165962194387248,,,,,,,,,,,,,,,,,,,,25.35576,0.09359121
2141,2022/01/24 18:32:43,31788.4631,8320.0011,1,9,0,0,0,0,0.05555333,4.200047,0.23332659700651,2.73663,2.742481,18.45577,10.01732,,0.0000117744402814424,,,,,,,,,,,,,,,,,,,,25.18619,0.1085496
2142,2022/01/24 18:32:53,31798.4624,8330.0004,1,9,0,0,0,0,0.05445299,4.199972,0.22870103331628,2.736782,2.742481,18.45641,10.01732,,-0.0000309778188238852,,,,,,,,,,,,,,,,,,,,24.87637,-0.05429089
2143,2022/01/24 18:33:03,31808.4629,8340.0009,1,9,0,0,0,0,0.05415765,4.199956,0.2274597470634,2.736932,2.742481,18.45704,10.01732,,0.0000293970806524158,,,0,,,,,,,,,,,,,,,,,24.72198,-0.1256245
2144,2022/01/24 18:33:13,31818.4626,8350.0006,1,9,0,0,0,0,0.05168188,4.200022,0.21706503300136,2.73708,2.742481,18.45766,10.01732,,,,,,,,,,,,,,,,,,,,,,24.94006,-0.1356697
2145,2022/01/24 18:33:23,31828.4633,8360.0013,1,9,0,0,0,0,0.05276629,4.200038,0.22162042311902,2.737228,2.742481,18.45828,10.01732,,0.0000138282402986079,,,,,,,,,,,,,,,,,,,,25.0529,-0.07431686
2146,2022/01/24 18:33:33,31838.4624,8370.0004,1,9,0,0,0,0,0.05162352,4.199977,0.21681759665904,2.737371,2.742481,18.45889,10.01732,,0.0000163580498337979,,,,,,,,,,,,,,,,,,,,25.11428,0.05211353
2147,2022/01/24 18:33:43,31848.4638,8380.0018,1,9,0,0,0,0,0.0521013,4.200062,0.2188286902806,2.737515,2.742481,18.45949,10.01732,,0.00000150145103816612,,,,,,,,,,,,,,,,,,,,25.36935,0.001053214
2148,2022/01/24 18:33:45,31850.6004,8382.1384,1,9,0,0,0,0,0.04998853,4.199953,0.20994947653909,2.737545,2.742481,18.45961,10.01732,,0.00000150145103816612,0,0,0,,,,,,,,,,,,,,,,,25.11852,0.111841
2149,2022/01/24 18:33:45,31850.6098,0.0023,1,10,0,0,0,0,0.04446411,4.199984,0.18674855057424,2.737545,2.742481,18.45961,10.01732,,0.00000150145103816612,0,0,0,,,,,,1.00180304050446,,,,,,,,,,,25.1185308068075,0.111843639199851
2150,2022/01/24 18:33:47,31852.7177,2.052,1,11,0,0,0,0,0.2500371,4.20372,1.051085958012,2.737545,2.742481,18.45961,10.01732,,0.00000150145103816612,0.0230566002428532,0,0,,,,,,,,,,,,,,,,,25.1209541759168,0.112435465728187
2151,2022/01/24 18:38:47,32152.7592,300.0006,1,12,0,0,0,0,0,4.193904,0,2.737545,2.742481,18.45961,10.01732,,0.0000513615996169392,,0,0,,,,,,,,,,,,,,,,,25.4659,0.1966769
2152,2022/01/24 18:43:47,32452.7597,600.0011,1,12,0,0,0,0,0,4.191864,0,2.737545,2.742481,18.45961,10.01732,,0.00000727036513126222,,0,0,,,,,,,,,,,,,,,,,25.19269,0.0599432
2153,2022/01/24 18:48:47,32752.7592,900.0006,1,12,0,0,0,0,0,4.190439,0,2.737545,2.742481,18.45961,10.01732,,-0.0000139084104375797,,0,,,,,,,,,,,,,,,,,,25.08184,0.06061256
2154,2022/01/24 18:53:47,33052.7595,1200.0009,1,12,0,0,0,0,0,4.189582,0,2.737545,2.742481,18.45961,10.01732,,-0.00000734914692657185,,0,,,,,,,,,,,,,,,,,,25.24325,-0.007280111
2155,2022/01/24 18:58:47,33352.7587,1500.0001,1,12,0,0,0,0,0,4.188668,0,2.737545,2.742481,18.45961,10.01732,,-0.00000877156344358809,,0,,,,,,,,,,,,,,,,,,25.29493,0.09622931
2156,2022/01/24 19:03:47,33652.7596,1800.001,1,12,0,0,0,0,0,4.188001,0,2.737545,2.742481,18.45961,10.01732,,-0.00000529454700881615,,0,,,,,,,,,,,,,,,,,,25.04062,-0.08808613
2157,2022/01/24 19:08:47,33952.759,2100.0004,1,12,0,0,0,0,0,4.18733,0,2.737545,2.742481,18.45961,10.01732,,0.0000289229301415617,,0,,,,,,,,,,,,,,,,,,24.87889,0.02389669
2158,2022/01/24 19:13:47,34252.7591,2400.0005,1,12,0,0,0,0,0,4.186911,0,2.737545,2.742481,18.45961,10.01732,,0.00000837714105728082,,0,,,,,,,,,,,,,,,,,,25.64992,0.07932961
2159,2022/01/24 19:18:47,34552.7593,2700.0007,1,12,0,0,0,0,0,4.186284,0,2.737545,2.742481,18.45961,10.01732,,0.0000125637297969661,,0,,,,,,,,,,,,,,,,,,25.60482,-0.1144785
2160,2022/01/24 19:23:47,34852.7603,3000.0017,1,12,0,0,0,0,0,4.185993,0,2.737545,2.742481,18.45961,10.01732,,-0.0000279748692264548,,0,,,,,,,,,,,,,,,,,,25.72557,0.05765796
2161,2022/01/24 19:28:47,35152.7589,3300.0003,1,12,0,0,0,0,0,4.185615,0,2.737545,2.742481,18.45961,10.01732,,0.00000679649201629218,,0,,,,,,,,,,,,,,,,,,25.92526,0.1466238
2162,2022/01/24 19:33:47,35452.759,3600.0004,1,12,0,0,0,0,0,4.185476,0,2.737545,2.742481,18.45961,10.01732,,-0.0000143823199323379,,0,,,,,,,,,,,,,,,,,,25.51154,-0.1379186
2163,2022/01/24 19:33:47,35452.7618,3600.0032,1,12,0,0,0,0,0,4.185454,0,2.737545,2.742481,18.45961,10.01732,,-0.0000143823199323379,0.0230566002428532,0,0,,,,,,,,,,,,,,,,,25.51154,-0.1379186
2164,2022/01/24 19:39:40,35805.8941,60.0011,1,14,0,0,0,0,0,4.185528,0,2.737545,2.742481,18.45961,10.01732,,0.00000134331503431895,,,,,,,,,,,,,,,,,,,,25.33455,-0.1017714
2165,2022/01/24 19:40:40,35865.8932,120.0002,1,14,0,0,0,0,0,4.185761,0,2.737545,2.742481,18.45961,10.01732,,0.0000264718601101777,,,,,,,,,,,,,,,,,,,,25.59446,-0.1176602
2166,2022/01/24 19:41:40,35925.8935,180.0005,1,14,0,0,0,0,0,4.185539,0,2.737545,2.742481,18.45961,10.01732,,0.0000000790191592159317,,0,0,,,,,,,,,,,,,,,,,25.62703,0.125764
2167,2022/01/24 19:42:40,35985.8937,240.0007,1,14,0,0,0,0,0,4.185176,0,2.737545,2.742481,18.45961,10.01732,,0.0000240216195379617,,,,,,,,,,,,,,,,,,,,25.54444,0.09897888
2168,2022/01/24 19:43:40,36045.8935,300.0005,1,14,0,0,0,0,0,4.18522,0,2.737545,2.742481,18.45961,10.01732,,-0.0000154886492964579,,0,0,,,,,,,,,,,,,,,,,25.71129,0.1728225
2169,2022/01/24 19:43:40,36045.8949,300.0019,1,14,0,0,0,0,0,4.18522,0,2.737545,2.742481,18.45961,10.01732,,-0.0000154886492964579,0.0230566002428532,0,0,,,,,,,,,,,,,,,,,25.71129,0.1728225
2170,2022/01/24 19:43:40,36046.1881,0.2503,1,15,0,0,0,0,-1.731282,3.939231,-6.819919724142,2.73696,2.742481,18.45729,10.01732,,-0.229316204786301,,0.00577737577259541,173.089004516602,,,,,,,,,,,,,,,,,25.71129,0.1728225
2171,2022/01/24 19:43:41,36046.4391,0.5013,1,15,0,0,0,0,-3.198305,3.929607,-12.568081716135,2.736335,2.742481,18.45483,10.01732,,-0.0332081690430641,,0.0764616280794144,25.0268001556396,,,,,,,,,,,,,,,,,25.61527,0.1728225
2172,2022/01/24 19:43:41,36046.688,0.7502,1,15,0,0,0,0,-4.399119,3.924528,-17.264465690832,2.735709,2.742481,18.45237,10.01732,,,,,,,,,,,,,,,,,,,,,,25.61527,0.1728225
2173,2022/01/24 19:43:41,36046.9385,1.0007,1,15,0,0,0,0,-5.338785,3.920191,-20.929056907935,2.73508,2.742481,18.4499,10.01732,,,,,,,,,,,,,,,,,,,,,,25.61527,0.1728225
2174,2022/01/24 19:43:41,36047.1891,1.2513,1,15,0,0,0,0,-6.107782,3.916723,-23.922490238386,2.734413,2.742481,18.44729,10.01732,,,,,,,,,,,,,,,,,,,,,,25.18492,-0.1644903
2175,2022/01/24 19:43:42,36047.4386,1.5008,1,15,0,0,0,0,-6.721556,3.913296,-26.303438208576,2.733774,2.742481,18.44479,10.01732,,-0.0142240198329091,,0.180235803127289,5.83116483688354,,,,,,,,,,,,,,,,,25.18492,-0.1644903
2176,2022/01/24 19:43:42,36047.6882,1.7504,1,15,0,0,0,0,-7.20166,3.910658,-28.16322929228,2.733218,2.742481,18.44262,10.01732,,,,,,,,,,,,,,,,,,,,,,25.18492,-0.1644903
2177,2022/01/24 19:43:42,36047.9384,2.0006,1,15,0,0,0,0,-7.594497,3.907739,-29.677312112283,2.732506,2.742481,18.43983,10.01732,,,,,,,,,,,,,,,,,,,,,,25.42911,0.07630885
2178,2022/01/24 19:43:42,36048.188,2.2502,1,15,0,0,0,0,-7.907968,3.905247,-30.882568308096,2.731881,2.742481,18.43739,10.01732,,,,,,,,,,,,,,,,,,,,,,25.42911,0.07630885
2179,2022/01/24 19:43:43,36048.4394,2.5016,1,15,0,0,0,0,-8.15317,3.902655,-31.81900966635,2.731254,2.742481,18.43494,10.01732,,-0.0101168295368552,,0.243771404027939,4.10172510147095,,,,,,,,,,,,,,,,,25.42911,0.07630885
2180,2022/01/24 19:43:43,36048.6886,2.7508,1,15,0,0,0,0,-8.353868,3.90089,-32.58752014252,2.730715,2.742481,18.43284,10.01732,,,,,,,,,,,,,,,,,,,,,,25.82031,0.07630885
2181,2022/01/24 19:43:43,36048.9391,3.0013,1,15,0,0,0,0,-8.514122,3.898356,-33.191078583432,2.730002,2.742481,18.43006,10.01732,,,,,,,,,,,,,,,,,,,,,,25.82031,0.07630885
2182,2022/01/24 19:43:43,36049.1889,3.2511,1,15,0,0,0,0,-8.639525,3.896607,-33.664833591675,2.729389,2.742481,18.42767,10.01732,,,,,,,,,,,,,,,,,,,,,,25.42636,-0.0008583069
2183,2022/01/24 19:43:44,36049.4392,3.5014,1,15,0,0,0,0,-8.742075,3.894517,-34.046159702775,2.728693,2.742481,18.42496,10.01732,,-0.00673005823045969,,0.286657214164734,,,,,,,,,,,,,,,,,,25.42636,-0.0008583069
2184,2022/01/24 19:43:44,36049.6895,3.7517,1,15,0,0,0,0,-8.823766,3.892939,-34.350382788274,2.728096,2.742481,18.42263,10.01732,,,,,,,,,,,,,,,,,,,,,,25.42636,-0.0008583069
2185,2022/01/24 19:43:44,36049.9385,4.0007,1,15,0,0,0,0,-8.887598,3.891017,-34.581794907166,2.727427,2.742481,18.42003,10.01732,,,,,,,,,,,,,,,,,,,,,,25.17593,-0.07825911
2186,2022/01/24 19:43:44,36050.1888,4.251,1,15,0,0,0,0,-8.939878,3.88946,-34.77129788588,2.726859,2.742481,18.41782,10.01732,,,,,,,,,,,,,,,,,,,,,,25.17593,-0.07825911
2187,2022/01/24 19:43:45,36050.4393,4.5015,1,15,0,0,0,0,-8.981697,3.887748,-34.918574548356,2.726162,2.742481,18.41511,10.01732,,-0.00760699110105634,,0.356925994157791,3.2894389629364,,,,,,,,,,,,,,,,,25.17593,-0.07825911
2188,2022/01/24 19:43:45,36050.689,4.7512,1,15,0,0,0,0,-9.014512,3.886127,-35.031538475024,2.72552,2.742481,18.41261,10.01732,,,,,,,,,,,,,,,,,,,,,,25.73689,-0.07825911
2189,2022/01/24 19:43:45,36050.939,5.0012,1,15,0,0,0,0,-9.041442,3.884363,-35.120242771446,2.724894,2.742481,18.41018,10.01732,,,,,,,,,,,,,,,,,,,,,,25.73689,-0.07825911
2190,2022/01/24 19:43:45,36051.1889,5.2511,1,15,0,0,0,0,-9.062501,3.883144,-35.190996383144,2.724284,2.742481,18.40781,10.01732,,,,,,,,,,,,,,,,,,,,,,25.73689,-0.07825911
2191,2022/01/24 19:43:46,36051.4394,5.5016,1,15,0,0,0,0,-9.079717,3.88174,-35.24510066758,2.723614,2.742481,18.40521,10.01732,,-0.00696633895859122,,0.389134109020233,2.60060405731201,,,,,,,,,,,,,,,,,25.74073,0.1765007
2192,2022/01/24 19:43:46,36051.6886,5.7508,1,15,0,0,0,0,-9.093434,3.880288,-35.285142828992,2.72299,2.742481,18.40279,10.01732,,,,,,,,,,,,,,,,,,,,,,25.74073,0.1765007
2193,2022/01/24 19:43:46,36051.9395,6.0017,1,15,0,0,0,0,-9.104376,3.878761,-35.313698558136,2.722347,2.742481,18.4003,10.01732,,,,,,,,,,,,,,,,,,,,,,25.74073,0.1765007
2194,2022/01/24 19:43:46,36052.189,6.2512,1,15,0,0,0,0,-9.112867,3.877747,-35.337392670649,2.721749,2.742481,18.39798,10.01732,,,,,,,,,,,,,,,,,,,,,,25.26963,-0.1472199
2195,2022/01/24 19:43:47,36052.4391,6.5013,1,15,0,0,0,0,-9.119834,3.876161,-35.349944877274,2.721081,2.742481,18.39539,10.01732,,-0.00609459495171905,,0.395704090595245,,,,,,,,,,,,,,,,,,25.26963,-0.1472199
2196,2022/01/24 19:43:47,36052.6889,6.7511,1,15,0,0,0,0,-9.125336,3.875126,-35.361826792336,2.720455,2.742481,18.39296,10.01732,,,,,,,,,,,,,,,,,,,,,,25.26963,-0.1472199
2197,2022/01/24 19:43:47,36052.9393,7.0015,1,15,0,0,0,0,-9.129869,3.873981,-35.368939038489,2.71983,2.742481,18.39054,10.01732,,,,,,,,,,,,,,,,,,,,,,25.42862,-0.1472199
2198,2022/01/24 19:43:47,36053.1889,7.2511,1,15,0,0,0,0,-9.133435,3.872663,-35.370715787405,2.719258,2.742481,18.38832,10.01732,,,,,,,,,,,,,,,,,,,,,,25.42862,-0.1472199
2199,2022/01/24 19:43:48,36053.4382,7.5004,1,15,0,0,0,0,-9.136208,3.871466,-35.370518640928,2.718606,2.742481,18.3858,10.01732,,-0.00499844877049327,,0.51464319229126,2.06859302520752,,,,,,,,,,,,,,,,,25.42862,-0.1472199
2200,2022/01/24 19:43:48,36053.6888,7.751,1,15,0,0,0,0,-9.13846,3.870304,-35.36861829184,2.717923,2.742481,18.38315,10.01732,,,,,,,,,,,,,,,,,,,,,,25.92708,0.205453
2201,2022/01/24 19:43:48,36053.9391,8.0013,1,15,0,0,0,0,-9.140183,3.869385,-35.366886997455,2.717324,2.742481,18.38084,10.01732,,,,,,,,,,,,,,,,,,,,,,25.92708,0.205453
2202,2022/01/24 19:43:48,36054.188,8.2502,1,15,0,0,0,0,-9.141456,3.86831,-35.36198565936,2.716642,2.742481,18.3782,10.01732,,,,,,,,,,,,,,,,,,,,,,25.6646,-0.08202612
2203,2022/01/24 19:43:49,36054.4393,8.5015,1,15,0,0,0,0,-9.142553,3.867261,-35.356638657333,2.716015,2.742481,18.37577,10.01732,,-0.00432076910510659,,0.531656920909882,,,,,,,,,,,,,,,,,,25.6646,-0.08202612
2204,2022/01/24 19:43:49,36054.6881,8.7503,1,15,0,0,0,0,-9.143457,3.866182,-35.350268871174,2.71536,2.742481,18.37324,10.01732,,,,,,,,,,,,,,,,,,,,,,25.6646,-0.08202612
2205,2022/01/24 19:43:49,36054.9394,9.0016,1,15,0,0,0,0,-9.144272,3.865273,-35.345107666256,2.714734,2.742481,18.37082,10.01732,,,,,,,,,,,,,,,,,,,,,,25.32922,-0.08202612
2206,2022/01/24 19:43:49,36055.188,9.2502,1,15,0,0,0,0,-9.144895,3.864334,-35.33892867493,2.714111,2.742481,18.36841,10.01732,,,,,,,,,,,,,,,,,,,,,,25.32922,-0.08202612
2207,2022/01/24 19:43:50,36055.4394,9.5016,1,15,0,0,0,0,-9.145414,3.863393,-35.332328429702,2.713468,2.742481,18.36593,10.01732,,-0.00427385000512004,,0.650915801525116,1.6795300245285,,,,,,,,,,,,,,,,,25.32922,-0.08202612
2208,2022/01/24 19:43:50,36055.6882,9.7504,1,15,0,0,0,0,-9.1458,3.862422,-35.3249391276,2.712872,2.742481,18.36362,10.01732,,,,,,,,,,,,,,,,,,,,,,25.7115,0.01465619
2209,2022/01/24 19:43:50,36055.9386,10.0008,1,15,0,0,0,0,-9.146094,3.861648,-35.318995602912,2.712273,2.742481,18.36131,10.01732,,,,,,,,,,,,,,,,,,,,,,25.7115,0.01465619
2210,2022/01/24 19:43:50,36055.9389,10.0011,1,15,0,0,0,0,-9.146094,3.861648,-35.318995602912,2.712273,2.742481,18.36131,10.01732,,-0.00381410005502403,0.0230566002428532,0.650915801525116,1.6795300245285,,,,,,,,,,,,,,,,,25.7115,0.01465619
2211,2022/01/24 19:43:51,36056.9816,1.0001,1,16,0,0,0,0,0,4.104289,0,2.712173,2.742481,18.36093,10.01732,,0.0149054201319814,,,,,,,,,,,,,,,,,,,,25.95976,0.07758379
2212,2022/01/24 19:43:52,36057.9825,2.001,1,16,0,0,0,0,0,4.112123,0,2.712173,2.742481,18.36093,10.01732,,0.00809984561055899,,,,,,,,,,,,,,,,,,,,25.48264,-0.149101
2213,2022/01/24 19:43:53,36058.9825,3.001,1,16,0,0,0,0,0,4.117426,0,2.712173,2.742481,18.36093,10.01732,,0.00497194519266486,,,,,,,,,,,,,,,,,,,,25.98916,0.1582867
2214,2022/01/24 19:43:54,36059.9827,4.0012,1,16,0,0,0,0,0,4.121714,0,2.712173,2.742481,18.36093,10.01732,,0.00456306803971529,,,,,,,,,,,,,,,,,,,,25.49752,-0.1536363
2215,2022/01/24 19:43:55,36060.9826,5.0011,1,16,0,0,0,0,0,4.12479,0,2.712173,2.742481,18.36093,10.01732,,0.00316677102819085,,,,,,,,,,,,,,,,,,,,25.7298,0.07258534
2216,2022/01/24 19:43:56,36061.9823,6.0008,1,16,0,0,0,0,0,4.127582,0,2.712173,2.742481,18.36093,10.01732,,0.00299343001097441,,,,,,,,,,,,,,,,,,,,26.06575,0.07258534
2217,2022/01/24 19:43:57,36062.9817,7.0002,1,16,0,0,0,0,0,4.129989,0,2.712173,2.742481,18.36093,10.01732,,0.0022878039162606,,,,,,,,,,,,,,,,,,,,25.44906,-0.09492636
2218,2022/01/24 19:43:58,36063.9817,8.0002,1,16,0,0,0,0,0,4.131931,0,2.712173,2.742481,18.36093,10.01732,,0.00237146695144475,,,,,,,,,,,,,,,,,,,,25.85615,-0.09492636
2219,2022/01/24 19:43:59,36064.9825,9.001,1,16,0,0,0,0,0,4.133718,0,2.712173,2.742481,18.36093,10.01732,,0.00163551699370146,,,,,,,,,,,,,,,,,,,,25.63669,-0.1454896
2220,2022/01/24 19:44:00,36065.9827,10.0012,1,16,0,0,0,0,0,4.135365,0,2.712173,2.742481,18.36093,10.01732,,0.00157754600513726,,,,,,,,,,,,,,,,,,,,25.4906,-0.1454896
2221,2022/01/24 19:44:01,36066.9824,11.0009,1,16,0,0,0,0,0,4.136662,0,2.712173,2.742481,18.36093,10.01732,,0.00161862897220999,,,,,,,,,,,,,,,,,,,,25.97344,0.1052332
2222,2022/01/24 19:44:02,36067.9818,12.0003,1,16,0,0,0,0,0,4.138014,0,2.712173,2.742481,18.36093,10.01732,,,,,,,,,,,,,,,,,,,,,,25.54169,-0.001084208
2223,2022/01/24 19:44:03,36068.9826,13.0011,1,16,0,0,0,0,0,4.139078,0,2.712173,2.742481,18.36093,10.01732,,0.00115281902253628,,,,,,,,,,,,,,,,,,,,25.63704,-0.1040399
2224,2022/01/24 19:44:04,36069.982,14.0005,1,16,0,0,0,0,0,4.139944,0,2.712173,2.742481,18.36093,10.01732,,,,,,,,,,,,,,,,,,,,,,25.87743,0.1318735
2225,2022/01/24 19:44:05,36070.9822,15.0007,1,16,0,0,0,0,0,4.140767,0,2.712173,2.742481,18.36093,10.01732,,0.00127955595962703,,,,,,,,,,,,,,,,,,,,25.42273,-0.1988465
2226,2022/01/24 19:44:06,36071.9825,16.001,1,16,0,0,0,0,0,4.141938,0,2.712173,2.742481,18.36093,10.01732,,,,,,,,,,,,,,,,,,,,,,25.79715,0.1170051
2227,2022/01/24 19:44:07,36072.982,17.0005,1,16,0,0,0,0,0,4.142583,0,2.712173,2.742481,18.36093,10.01732,,0.000845337577629834,,,,,,,,,,,,,,,,,,,,25.62895,-0.05255997
2228,2022/01/24 19:44:08,36073.9826,18.0011,1,16,0,0,0,0,0,4.143295,0,2.712173,2.742481,18.36093,10.01732,,,,,,,,,,,,,,,,,,,,,,25.47503,-0.04810035
2229,2022/01/24 19:44:09,36074.9817,19.0002,1,16,0,0,0,0,0,4.144126,0,2.712173,2.742481,18.36093,10.01732,,0.000752027612179518,,,,,,,,,,,,,,,,,,,,25.98638,0.1597971
2230,2022/01/24 19:44:10,36075.9818,20.0003,1,16,0,0,0,0,0,4.144715,0,2.712173,2.742481,18.36093,10.01732,,,,,,,,,,,,,,,,,,,,,,25.48127,-0.1578468
2231,2022/01/24 19:44:11,36076.9828,21.0013,1,16,0,0,0,0,0,4.145472,0,2.712173,2.742481,18.36093,10.01732,,0.000712474924512208,,,,,,,,,,,,,,,,,,,,25.61353,-0.1578468
2232,2022/01/24 19:44:12,36077.9819,22.0004,1,16,0,0,0,0,0,4.146034,0,2.712173,2.742481,18.36093,10.01732,,,,,,,,,,,,,,,,,,,,,,25.84454,-0.05730569
2233,2022/01/24 19:44:13,36078.9819,23.0004,1,16,0,0,0,0,0,4.146675,0,2.712173,2.742481,18.36093,10.01732,,,,,,,,,,,,,,,,,,,,,,25.43556,-0.05730569
2234,2022/01/24 19:44:14,36079.9819,24.0004,1,16,0,0,0,0,0,4.147351,0,2.712173,2.742481,18.36093,10.01732,,0.000573841214645654,,,,,,,,,,,,,,,,,,,,26.06025,0.07179081
2235,2022/01/24 19:44:15,36080.9827,25.0012,1,16,0,0,0,0,0,4.147773,0,2.712173,2.742481,18.36093,10.01732,,,,,,,,,,,,,,,,,,,,,,25.69833,0.07179081
2236,2022/01/24 19:44:16,36081.982,26.0005,1,16,0,0,0,0,0,4.14824,0,2.712173,2.742481,18.36093,10.01732,,,,,,,,,,,,,,,,,,,,,,25.44664,-0.1917541
2237,2022/01/24 19:44:17,36082.982,27.0005,1,16,0,0,0,0,0,4.148838,0,2.712173,2.742481,18.36093,10.01732,,0.000537468702532351,,,,,,,,,,,,,,,,,,,,26.05332,0.1677495
2238,2022/01/24 19:44:18,36083.9822,28.0007,1,16,0,0,0,0,0,4.149066,0,2.712173,2.742481,18.36093,10.01732,,,,,,,,,,,,,,,,,,,,,,25.60035,-0.1197129
2239,2022/01/24 19:44:19,36084.9816,29.0001,1,16,0,0,0,0,0,4.149611,0,2.712173,2.742481,18.36093,10.01732,,0.000579320010729134,,,,,,,,,,,,,,,,,,,,26.10175,0.00913918
2240,2022/01/24 19:44:20,36085.9818,30.0003,1,16,0,0,0,0,0,4.150007,0,2.712173,2.742481,18.36093,10.01732,,,,,,,,,,,,,,,,,,,,,,25.9058,0.08631229
2241,2022/01/24 19:44:21,36086.9828,31.0013,1,16,0,0,0,0,0,4.15045,0,2.712173,2.742481,18.36093,10.01732,,,,,,,,,,,,,,,,,,,,,,25.48679,-0.1309407
2242,2022/01/24 19:44:22,36087.9829,32.0014,1,16,0,0,0,0,0,4.15068,0,2.712173,2.742481,18.36093,10.01732,,,,,,,,,,,,,,,,,,,,,,26.095,0.1900667
2243,2022/01/24 19:44:23,36088.9818,33.0003,1,16,0,0,0,0,0,4.15086,0,2.712173,2.742481,18.36093,10.01732,,0.000377826014300808,,,,,,,,,,,,,,,,,,,,25.70717,-0.1211965
2244,2022/01/24 19:44:24,36089.9828,34.0013,1,16,0,0,0,0,0,4.151048,0,2.712173,2.742481,18.36093,10.01732,,,,,,,,,,,,,,,,,,,,,,25.91598,0.06525218
2245,2022/01/24 19:44:25,36090.9828,35.0013,1,16,0,0,0,0,0,4.151409,0,2.712173,2.742481,18.36093,10.01732,,,,,,,,,,,,,,,,,,,,,,26.05418,0.04318655
2246,2022/01/24 19:44:26,36091.9819,36.0004,1,16,0,0,0,0,0,4.151689,0,2.712173,2.742481,18.36093,10.01732,,,,,,,,,,,,,,,,,,,,,,25.52835,0.04318655
2247,2022/01/24 19:44:27,36092.9823,37.0008,1,16,0,0,0,0,0,4.151805,0,2.712173,2.742481,18.36093,10.01732,,,,,,,,,,,,,,,,,,,,,,26.09517,0.1772898
2248,2022/01/24 19:44:28,36093.9821,38.0006,1,16,0,0,0,0,0,4.152358,0,2.712173,2.742481,18.36093,10.01732,,,,,,,,,,,,,,,,,,,,,,25.87154,0.1772898
2249,2022/01/24 19:44:29,36094.9821,39.0006,1,16,0,0,0,0,0,4.152328,0,2.712173,2.742481,18.36093,10.01732,,0.000232237493037246,,,,,,,,,,,,,,,,,,,,25.72308,0.07579148
2250,2022/01/24 19:44:30,36095.9819,40.0004,1,16,0,0,0,0,0,4.152668,0,2.712173,2.742481,18.36093,10.01732,,,,,,,,,,,,,,,,,,,,,,26.15445,0.07579148
2251,2022/01/24 19:44:30,36095.9841,40.0026,1,16,0,0,0,0,0,4.152679,0,2.712173,2.742481,18.36093,10.01732,,0.000232237493037246,0.0230566002428532,0,0,,,,,,,,,,,,,,,,,26.15445,0.07579148
2252,2022/01/24 19:44:30,36096.2772,0.2515,1,17,0,0,0,0,1.826589,4.200606,7.672780712934,2.712298,2.742481,18.36145,10.01732,,0.179052606225014,,0.00107889797072858,926.871276855469,,,,,,,,,,,,,,,,,26.15445,0.07579148
2253,2022/01/24 19:44:31,36096.527,0.5013,1,17,0,0,0,0,1.812518,4.200059,7.612682538562,2.712415,2.742481,18.36194,10.01732,,0.0265092495828867,,,,,,,,,,,,,,,,,,,,25.70873,-0.004484653
2254,2022/01/24 19:44:31,36096.7774,0.7517,1,17,0,0,0,0,1.792116,4.200061,7.526996519076,2.712538,2.742481,18.36246,10.01732,,,,,,,,,,,,,,,,,,,,,,25.70873,-0.004484653
2255,2022/01/24 19:44:31,36097.0268,1.0011,1,17,0,0,0,0,1.767218,4.200018,7.422347409924,2.712652,2.742481,18.36294,10.01732,,,,,,,,,,,,,,,,,,,,,,25.70873,-0.004484653
2256,2022/01/24 19:44:31,36097.2774,1.2517,1,17,0,0,0,0,1.738637,4.199961,7.302207593157,2.712766,2.742481,18.36342,10.01732,,,,,,,,,,,,,,,,,,,,,,25.48055,-0.07130682
2257,2022/01/24 19:44:32,36097.526,1.5003,1,17,0,0,0,0,1.70896,4.200126,7.17784732896,2.712877,2.742481,18.36388,10.01732,,,,,,,,,,,,,,,,,,,,,,25.48055,-0.07130682
2258,2022/01/24 19:44:32,36097.7766,1.7509,1,17,0,0,0,0,1.679377,4.199982,7.053353171214,2.712979,2.742481,18.36431,10.01732,,,,,,,,,,,,,,,,,,,,,,25.9537,-0.07130682
2259,2022/01/24 19:44:32,36098.027,2.0013,1,17,0,0,0,0,1.65162,4.20008,6.9369361296,2.713089,2.742481,18.36477,10.01732,,,,,,,,,,,,,,,,,,,,,,25.9537,-0.07130682
2260,2022/01/24 19:44:32,36098.2763,2.2506,1,17,0,0,0,0,1.624382,4.199986,6.822381658652,2.713197,2.742481,18.36523,10.01732,,,,,,,,,,,,,,,,,,,,,,25.9537,-0.07130682
2261,2022/01/24 19:44:33,36098.5269,2.5012,1,17,0,0,0,0,1.598889,4.200154,6.715580028906,2.7133,2.742481,18.36566,10.01732,,,,,,,,,,,,,,,,,,,,,,26.07062,0.1843959
2262,2022/01/24 19:44:33,36098.7767,2.751,1,17,0,0,0,0,1.575323,4.199907,6.616210094961,2.713404,2.742481,18.36609,10.01732,,,,,,,,,,,,,,,,,,,,,,26.07062,0.1843959
2263,2022/01/24 19:44:33,36099.026,3.0003,1,17,0,0,0,0,1.552693,4.199934,6.521208122262,2.7135,2.742481,18.3665,10.01732,,,,,,,,,,,,,,,,,,,,,,26.07062,0.1843959
2264,2022/01/24 19:44:33,36099.2773,3.2516,1,17,0,0,0,0,1.531193,4.200012,6.431028974316,2.713603,2.742481,18.36693,10.01732,,,,,,,,,,,,,,,,,,,,,,25.5647,-0.1580983
2265,2022/01/24 19:44:34,36099.527,3.5013,1,17,0,0,0,0,1.511448,4.19997,6.34803625656,2.713684,2.742481,18.36727,10.01732,,,,,,,,,,,,,,,,,,,,,,25.5647,-0.1580983
2266,2022/01/24 19:44:34,36099.776,3.7503,1,17,0,0,0,0,1.492419,4.199935,6.268062792765,2.7138,2.742481,18.36776,10.01732,,,,,,,,,,,,,,,,,,,,,,25.5647,-0.1580983
2267,2022/01/24 19:44:34,36100.0261,4.0004,1,17,0,0,0,0,1.474724,4.200059,6.193927808716,2.713901,2.742481,18.36818,10.01732,,,,,,,,,,,,,,,,,,,,,,25.49531,-0.1580983
2268,2022/01/24 19:44:34,36100.2766,4.2509,1,17,0,0,0,0,1.457627,4.199997,6.122029027119,2.713987,2.742481,18.36854,10.01732,,,,,,,,,,,,,,,,,,,,,,25.49531,-0.1580983
2269,2022/01/24 19:44:35,36100.5264,4.5007,1,17,0,0,0,0,1.441208,4.200061,6.053161513688,2.714092,2.742481,18.36899,10.01732,,,,,,,,,,,,,,,,,,,,,,25.49531,-0.1580983
2270,2022/01/24 19:44:35,36100.7775,4.7518,1,17,0,0,0,0,1.425579,4.200093,5.987564378847,2.714185,2.742481,18.36938,10.01732,,,,,,,,,,,,,,,,,,,,,,26.06041,0.1549089
2271,2022/01/24 19:44:35,36101.027,5.0013,1,17,0,0,0,0,1.410202,4.199944,5.922769428688,2.714282,2.742481,18.36978,10.01732,,,,,,,,,,,,,,,,,,,,,,26.06041,0.1549089
2272,2022/01/24 19:44:35,36101.2766,5.2509,1,17,0,0,0,0,1.395428,4.200021,5.860826903988,2.714373,2.742481,18.37017,10.01732,,,,,,,,,,,,,,,,,,,,,,26.06041,0.1549089
2273,2022/01/24 19:44:36,36101.5263,5.5006,1,17,0,0,0,0,1.38163,4.199904,5.80271336352,2.714466,2.742481,18.37056,10.01732,,,,,,,,,,,,,,,,,,,,,,25.87915,-0.05664408
2274,2022/01/24 19:44:36,36101.7767,5.751,1,17,0,0,0,0,1.368146,4.200155,5.74642526263,2.71455,2.742481,18.37091,10.01732,,,,,,,,,,,,,,,,,,,,,,25.87915,-0.05664408
2275,2022/01/24 19:44:36,36102.0271,6.0014,1,17,0,0,0,0,1.355509,4.199932,5.693045625388,2.714635,2.742481,18.37127,10.01732,,,,,,,,,,,,,,,,,,,,,,25.87915,-0.05664408
2276,2022/01/24 19:44:36,36102.2758,6.2501,1,17,0,0,0,0,1.343707,4.200143,5.643761550101,2.714736,2.742481,18.37169,10.01732,,,,,,,,,,,,,,,,,,,,,,25.39831,-0.05664408
2277,2022/01/24 19:44:37,36102.5262,6.5005,1,17,0,0,0,0,1.332173,4.199821,5.594888141033,2.714822,2.742481,18.37205,10.01732,,,,,,,,,,,,,,,,,,,,,,25.39831,-0.05664408
2278,2022/01/24 19:44:37,36102.7769,6.7512,1,17,0,0,0,0,1.320936,4.200143,5.548120093848,2.714916,2.742481,18.37244,10.01732,,,,,,,,,,,,,,,,,,,,,,25.7833,-0.05664408
2279,2022/01/24 19:44:37,36103.0273,7.0016,1,17,0,0,0,0,1.310237,4.199808,5.502743834496,2.715004,2.742481,18.37282,10.01732,,,,,,,,,,,,,,,,,,,,,,25.7833,-0.02995133
2280,2022/01/24 19:44:37,36103.2766,7.2509,1,17,0,0,0,0,1.299466,4.200117,5.457909237522,2.715076,2.742481,18.37312,10.01732,,,,,,,,,,,,,,,,,,,,,,25.7833,-0.02995133
2281,2022/01/24 19:44:38,36103.5273,7.5016,1,17,0,0,0,0,1.289001,4.199882,5.413652097882,2.715178,2.742481,18.37354,10.01732,,,,,,,,,,,,,,,,,,,,,,26.03551,0.07881463
2282,2022/01/24 19:44:38,36103.7759,7.7502,1,17,0,0,0,0,1.279023,4.200161,5.372102522703,2.715264,2.742481,18.37391,10.01732,,,,,,,,,,,,,,,,,,,,,,26.03551,0.07881463
2283,2022/01/24 19:44:38,36104.0261,8.0004,1,17,0,0,0,0,1.268745,4.199858,5.32854883821,2.715347,2.742481,18.37425,10.01732,,,,,,,,,,,,,,,,,,,,,,26.03551,0.07881463
2284,2022/01/24 19:44:38,36104.2769,8.2512,1,17,0,0,0,0,1.259028,4.199974,5.287884865272,2.715426,2.742481,18.37459,10.01732,,,,,,,,,,,,,,,,,,,,,,25.61852,0.07881463
2285,2022/01/24 19:44:39,36104.5263,8.5006,1,17,0,0,0,0,1.249413,4.199921,5.247435896373,2.715519,2.742481,18.37498,10.01732,,,,,,,,,,,,,,,,,,,,,,25.61852,0.07881463
2286,2022/01/24 19:44:39,36104.7775,8.7518,1,17,0,0,0,0,1.240239,4.199939,5.208928145421,2.715597,2.742481,18.37531,10.01732,,,,,,,,,,,,,,,,,,,,,,25.61852,0.07881463
2287,2022/01/24 19:44:39,36105.0262,9.0005,1,17,0,0,0,0,1.231419,4.199974,5.171927783106,2.715683,2.742481,18.37567,10.01732,,,,,,,,,,,,,,,,,,,,,,25.57008,-0.1454473
2288,2022/01/24 19:44:39,36105.2768,9.2511,1,17,0,0,0,0,1.222517,4.199979,5.134545727143,2.715766,2.742481,18.37601,10.01732,,,,,,,,,,,,,,,,,,,,,,25.57008,-0.1454473
2289,2022/01/24 19:44:40,36105.5265,9.5008,1,17,0,0,0,0,1.213776,4.199991,5.097848276016,2.715845,2.742481,18.37635,10.01732,,,,,,,,,,,,,,,,,,,,,,25.57008,-0.1454473
2290,2022/01/24 19:44:40,36105.7761,9.7504,1,17,0,0,0,0,1.205611,4.199982,5.063544499002,2.715916,2.742481,18.37664,10.01732,,,,,,,,,,,,,,,,,,,,,,26.04708,0.1490641
2291,2022/01/24 19:44:40,36106.0262,10.0005,1,17,0,0,0,0,1.197795,4.199941,5.030668330095,2.716012,2.742481,18.37705,10.01732,,,,,,,,,,,,,,,,,,,,,,26.04708,0.1490641
2292,2022/01/24 19:44:40,36106.0298,10.0041,1,17,0,0,0,0,1.197619,4.199927,5.029912373813,2.716012,2.742481,18.37705,10.01732,,0.0265092495828867,0.0230566002428532,0.00107889797072858,926.871276855469,,,,,,,,,,,,,,,,,26.04708,0.1490641
2293,2022/01/24 19:44:41,36107.0726,1.0004,1,18,0,0,0,0,0,4.166204,0,2.716014,2.742481,18.37706,10.01732,,-0.0114468699321151,,,,,,,,,,,,,,,,,,,,25.45078,-0.1863456
2294,2022/01/24 19:44:42,36108.0736,2.0014,1,18,0,0,0,0,0,4.165464,0,2.716014,2.742481,18.37706,10.01732,,-0.00236496306024492,,,,,,,,,,,,,,,,,,,,25.84925,0.1245219
2295,2022/01/24 19:44:43,36109.0735,3.0013,1,18,0,0,0,0,0,4.164899,0,2.716014,2.742481,18.37706,10.01732,,,,,,,,,,,,,,,,,,,,,,25.99125,0.1245219
2296,2022/01/24 19:44:44,36110.0733,4.0011,1,18,0,0,0,0,0,4.164395,0,2.716014,2.742481,18.37706,10.01732,,-0.0006705800187774,,,,,,,,,,,,,,,,,,,,25.62583,0.05183101
2297,2022/01/24 19:44:45,36111.0727,5.0005,1,18,0,0,0,0,0,4.164145,0,2.716014,2.742481,18.37706,10.01732,,,,,,,,,,,,,,,,,,,,,,26.07805,0.05183101
2298,2022/01/24 19:44:46,36112.0727,6.0005,1,18,0,0,0,0,0,4.163871,0,2.716014,2.742481,18.37706,10.01732,,,,,,,,,,,,,,,,,,,,,,25.42709,-0.07113636
2299,2022/01/24 19:44:47,36113.0735,7.0013,1,18,0,0,0,0,0,4.163558,0,2.716014,2.742481,18.37706,10.01732,,,,,,,,,,,,,,,,,,,,,,25.97306,-0.07113636
2300,2022/01/24 19:44:48,36114.0726,8.0004,1,18,0,0,0,0,0,4.163295,0,2.716014,2.742481,18.37706,10.01732,,,,,,,,,,,,,,,,,,,,,,25.94969,0.1633132
2301,2022/01/24 19:44:49,36115.0725,9.0003,1,18,0,0,0,0,0,4.163406,0,2.716014,2.742481,18.37706,10.01732,,-0.000269536685664207,,,,,,,,,,,,,,,,,,,,25.76427,-0.1499611
2302,2022/01/24 19:44:50,36116.0737,10.0015,1,18,0,0,0,0,0,4.162899,0,2.716014,2.742481,18.37706,10.01732,,,,,,,,,,,,,,,,,,,,,,26.06301,0.1853722
2303,2022/01/24 19:44:51,36117.0733,11.0011,1,18,0,0,0,0,0,4.163197,0,2.716014,2.742481,18.37706,10.01732,,,,,,,,,,,,,,,,,,,,,,25.59535,-0.1623768
2304,2022/01/24 19:44:52,36118.0727,12.0005,1,18,0,0,0,0,0,4.162921,0,2.716014,2.742481,18.37706,10.01732,,,,,,,,,,,,,,,,,,,,,,26.02705,0.1511407
2305,2022/01/24 19:44:53,36119.0729,13.0007,1,18,0,0,0,0,0,4.162807,0,2.716014,2.742481,18.37706,10.01732,,,,,,,,,,,,,,,,,,,,,,25.77847,-0.07768393
2306,2022/01/24 19:44:54,36120.0737,14.0015,1,18,0,0,0,0,0,4.162445,0,2.716014,2.742481,18.37706,10.01732,,,,,,,,,,,,,,,,,,,,,,25.87813,0.03114402
2307,2022/01/24 19:44:55,36121.0737,15.0015,1,18,0,0,0,0,0,4.162557,0,2.716014,2.742481,18.37706,10.01732,,,,,,,,,,,,,,,,,,,,,,25.93401,0.01746297
2308,2022/01/24 19:44:56,36122.0736,16.0014,1,18,0,0,0,0,0,4.162589,0,2.716014,2.742481,18.37706,10.01732,,,,,,,,,,,,,,,,,,,,,,25.45702,0.01746297
2309,2022/01/24 19:44:57,36123.0728,17.0006,1,18,0,0,0,0,0,4.162289,0,2.716014,2.742481,18.37706,10.01732,,,,,,,,,,,,,,,,,,,,,,26.05815,0.1148212
2310,2022/01/24 19:44:58,36124.0731,18.0009,1,18,0,0,0,0,0,4.1625,0,2.716014,2.742481,18.37706,10.01732,,,,,,,,,,,,,,,,,,,,,,25.56731,0.1148212
2311,2022/01/24 19:44:59,36125.0738,19.0016,1,18,0,0,0,0,0,4.162498,0,2.716014,2.742481,18.37706,10.01732,,,,,,,,,,,,,,,,,,,,,,26.07233,0.1746964
2312,2022/01/24 19:45:00,36126.0726,20.0004,1,18,0,0,0,0,0,4.162486,0,2.716014,2.742481,18.37706,10.01732,,,,,,,,,,,,,,,,,,,,,,25.76877,0.1746964
2313,2022/01/24 19:45:01,36127.0734,21.0012,1,18,0,0,0,0,0,4.162373,0,2.716014,2.742481,18.37706,10.01732,,-0.0000781551279942505,,,,,,,,,,,,,,,,,,,,25.41875,-0.2042449
2314,2022/01/24 19:45:02,36128.0736,22.0014,1,18,0,0,0,0,0,4.16241,0,2.716014,2.742481,18.37706,10.01732,,,,,,,,,,,,,,,,,,,,,,25.92256,0.1860261
2315,2022/01/24 19:45:03,36129.073,23.0008,1,18,0,0,0,0,0,4.162334,0,2.716014,2.742481,18.37706,10.01732,,,,,,,,,,,,,,,,,,,,,,25.38535,-0.1964617
2316,2022/01/24 19:45:04,36130.0728,24.0006,1,18,0,0,0,0,0,4.16261,0,2.716014,2.742481,18.37706,10.01732,,,,,,,,,,,,,,,,,,,,,,26.03119,0.1300859
2317,2022/01/24 19:45:05,36131.0736,25.0014,1,18,0,0,0,0,0,4.162587,0,2.716014,2.742481,18.37706,10.01732,,,,,,,,,,,,,,,,,,,,,,25.50929,-0.09135544
2318,2022/01/24 19:45:06,36132.073,26.0008,1,18,0,0,0,0,0,4.162668,0,2.716014,2.742481,18.37706,10.01732,,,,,,,,,,,,,,,,,,,,,,25.57479,0.02046764
2319,2022/01/24 19:45:07,36133.0724,27.0002,1,18,0,0,0,0,0,4.162724,0,2.716014,2.742481,18.37706,10.01732,,,,,,,,,,,,,,,,,,,,,,25.64588,0.02221704
2320,2022/01/24 19:45:08,36134.0729,28.0007,1,18,0,0,0,0,0,4.162698,0,2.716014,2.742481,18.37706,10.01732,,,,,,,,,,,,,,,,,,,,,,25.49337,-0.04765868
