Repository: HVES-Battery-Testing-Consortium/LG-HG2

# Battery Testing Consortium (BTC)
The Battery Testing Consortium (BTC) has been developed within the High Voltage and Energy Storage Lab at Oxford Brookes University to provide accurate and comprehensive cell data to Formula Student Electric teams. Through the BTC, we aim to provide FS teams with information for improved and informed decisions for cell selection, pack architecture design, thermal cooling requirements, and end of life predictions. A range of tests are completed to provide a comprehensive electrochemical lithium-ion characterisation for modelling, validation, and battery management parameterisation.

File: Data/Round1/LG_HG2/Package 1/220124_BTC_HPPC_EIS_LG_HG2_2_25C/220124_BTC_HPPC_EIS_LG_HG2_2_25C_Channel_1_Wb_1.CSV (part 19 of 44)
Data_Point,Date_Time,Test_Time(s),Step_Time(s),Cycle_Index,Step_Index,TC_Counter1,TC_Counter2,TC_Counter3,TC_Counter4,Current(A),Voltage(V),Power(W),Charge_Capacity(Ah),Discharge_Capacity(Ah),Charge_Energy(Wh),Discharge_Energy(Wh),ACR(Ohm),dV/dt(V/s),Internal_Resistance(Ohm),dQ/dV(Ah/V),dV/dQ(V/Ah),MetaCode_MV_UD1,MetaCode_MV_UD2,MetaCode_MV_UD3,MetaCode_MV_UD4,MetaCode_MV_UD5,MetaCode_MV_UD6,MetaCode_MV_UD7,MetaCode_MV_UD8,MetaCode_MV_UD9,MetaCode_MV_UD10,MetaCode_MV_UD11,MetaCode_MV_UD12,MetaCode_MV_UD13,MetaCode_MV_UD14,MetaCode_MV_UD15,MetaCode_MV_UD16,Aux_Temperature_1(C),Aux_dT/dt_1(C)
3941,2022/01/25 01:21:09,56294.8178,19.0007,1,16,7,0,0,0,0,3.733409,0,2.568672,3.915722,17.83947,14.60419,,0.000744844612199813,,,,,,,,,,,,,,,,,,,,26.05458,0.08879006
3942,2022/01/25 01:21:10,56295.8185,20.0014,1,16,7,0,0,0,0,3.73415,0,2.568672,3.915722,17.83947,14.60419,,,,,,,,,,,,,,,,,,,,,,25.43644,-0.04783094
3943,2022/01/25 01:21:11,56296.8185,21.0014,1,16,7,0,0,0,0,3.734671,0,2.568672,3.915722,17.83947,14.60419,,0.000665450002998114,,,,,,,,,,,,,,,,,,,,25.93839,-0.04783094
3944,2022/01/25 01:21:12,56297.818,22.0009,1,16,7,0,0,0,0,3.735285,0,2.568672,3.915722,17.83947,14.60419,,,,,,,,,,,,,,,,,,,,,,25.40548,-0.1694363
3945,2022/01/25 01:21:13,56298.8185,23.0014,1,16,7,0,0,0,0,3.73559,0,2.568672,3.915722,17.83947,14.60419,,,,,,,,,,,,,,,,,,,,,,25.5713,-0.1694363
3946,2022/01/25 01:21:14,56299.818,24.0009,1,16,7,0,0,0,0,3.736221,0,2.568672,3.915722,17.83947,14.60419,,0.000661693280562758,,,,,,,,,,,,,,,,,,,,26.05005,0.2014267
3947,2022/01/25 01:21:15,56300.818,25.0009,1,16,7,0,0,0,0,3.736794,0,2.568672,3.915722,17.83947,14.60419,,,,,,,,,,,,,,,,,,,,,,25.41493,-0.09820879
3948,2022/01/25 01:21:16,56301.8179,26.0008,1,16,7,0,0,0,0,3.737228,0,2.568672,3.915722,17.83947,14.60419,,0.000568096875213087,,,,,,,,,,,,,,,,,,,,25.79527,0.01859069
3949,2022/01/25 01:21:17,56302.8184,27.0013,1,16,7,0,0,0,0,3.737748,0,2.568672,3.915722,17.83947,14.60419,,,,,,,,,,,,,,,,,,,,,,25.50869,0.06399393
3950,2022/01/25 01:21:18,56303.818,28.0009,1,16,7,0,0,0,0,3.738081,0,2.568672,3.915722,17.83947,14.60419,,,,,,,,,,,,,,,,,,,,,,25.49978,-0.1563329
3951,2022/01/25 01:21:19,56304.8178,29.0007,1,16,7,0,0,0,0,3.738544,0,2.568672,3.915722,17.83947,14.60419,,,,,,,,,,,,,,,,,,,,,,25.98313,0.1510471
3952,2022/01/25 01:21:20,56305.8171,30,1,16,7,0,0,0,0,3.738915,0,2.568672,3.915722,17.83947,14.60419,,0.000467127101728693,,,,,,,,,,,,,,,,,,,,25.38983,-0.1854068
3953,2022/01/25 01:21:21,56306.8181,31.001,1,16,7,0,0,0,0,3.739122,0,2.568672,3.915722,17.83947,14.60419,,,,,,,,,,,,,,,,,,,,,,25.66172,0.08496642
3954,2022/01/25 01:21:22,56307.8189,32.0018,1,16,7,0,0,0,0,3.739703,0,2.568672,3.915722,17.83947,14.60419,,,,,,,,,,,,,,,,,,,,,,25.65625,-0.001710057
3955,2022/01/25 01:21:23,56308.8178,33.0007,1,16,7,0,0,0,0,3.739947,0,2.568672,3.915722,17.83947,14.60419,,0.000404058489948511,,,,,,,,,,,,,,,,,,,,25.31811,-0.1056701
3956,2022/01/25 01:21:24,56309.8177,34.0006,1,16,7,0,0,0,0,3.740378,0,2.568672,3.915722,17.83947,14.60419,,,,,,,,,,,,,,,,,,,,,,25.86437,-0.1056701
3957,2022/01/25 01:21:25,56310.8181,35.001,1,16,7,0,0,0,0,3.740739,0,2.568672,3.915722,17.83947,14.60419,,,,,,,,,,,,,,,,,,,,,,25.43989,-0.1406157
3958,2022/01/25 01:21:26,56311.8181,36.001,1,16,7,0,0,0,0,3.74099,0,2.568672,3.915722,17.83947,14.60419,,,,,,,,,,,,,,,,,,,,,,25.52071,-0.1406157
3959,2022/01/25 01:21:27,56312.8188,37.0017,1,16,7,0,0,0,0,3.741327,0,2.568672,3.915722,17.83947,14.60419,,,,,,,,,,,,,,,,,,,,,,25.7818,-0.0768894
3960,2022/01/25 01:21:28,56313.8182,38.0011,1,16,7,0,0,0,0,3.74145,0,2.568672,3.915722,17.83947,14.60419,,0.000253087200690061,,,,,,,,,,,,,,,,,,,,25.31046,-0.0768894
3961,2022/01/25 01:21:29,56314.8171,39,1,16,7,0,0,0,0,3.741706,0,2.568672,3.915722,17.83947,14.60419,,,,,,,,,,,,,,,,,,,,,,25.74633,-0.01108468
3962,2022/01/25 01:21:30,56315.8173,40.0002,1,16,7,0,0,0,0,3.741947,0,2.568672,3.915722,17.83947,14.60419,,,,,,,,,,,,,,,,,,,,,,25.50742,0.07610619
3963,2022/01/25 01:21:30,56315.8184,40.0013,1,16,7,0,0,0,0,3.741947,0,2.568672,3.915722,17.83947,14.60419,,0.000253087200690061,0.0230566002428532,0,0,,,,,,,,,,,,,,,,,25.50742,0.07610619
3964,2022/01/25 01:21:30,56316.1132,0.2508,1,17,7,0,0,0,1.829834,3.779274,6.915444060516,2.568794,3.915722,17.83993,14.60419,,0.131364598870277,,0.00125701702199876,795.534423828125,,,,,,,,,,,,,,,,,25.50742,0.07610619
3965,2022/01/25 01:21:30,56316.3628,0.5004,1,17,7,0,0,0,1.829483,3.780611,6.916563554113,2.568918,3.915722,17.84041,14.60419,,,,,,,,,,,,,,,,,,,,,,25.43369,-0.1738036
3966,2022/01/25 01:21:31,56316.6125,0.7501,1,17,7,0,0,0,1.829582,3.781239,6.918086812098,2.569038,3.915722,17.84086,14.60419,,0.00713795283809304,,,,,,,,,,,,,,,,,,,,25.43369,-0.1738036
3967,2022/01/25 01:21:31,56316.8635,1.0011,1,17,7,0,0,0,1.828484,3.782136,6.915575161824,2.56917,3.915722,17.84136,14.60419,,,,,,,,,,,,,,,,,,,,,,25.43369,-0.1738036
3968,2022/01/25 01:21:31,56317.1132,1.2508,1,17,7,0,0,0,1.82708,3.782619,6.91114752252,2.569303,3.915722,17.84186,14.60419,,,,,,,,,,,,,,,,,,,,,,25.91621,0.1507872
3969,2022/01/25 01:21:31,56317.3629,1.5005,1,17,7,0,0,0,1.825661,3.783391,6.907189396451,2.569428,3.915722,17.84233,14.60419,,,,,,,,,,,,,,,,,,,,,,25.91621,0.1507872
3970,2022/01/25 01:21:32,56317.6125,1.7501,1,17,7,0,0,0,1.825104,3.783671,6.905593076784,2.56955,3.915722,17.84279,14.60419,,0.00268445909023285,,0.122213803231716,,,,,,,,,,,,,,,,,,25.91621,0.1507872
3971,2022/01/25 01:21:32,56317.8631,2.0007,1,17,7,0,0,0,1.824951,3.784482,6.906494210382,2.569675,3.915722,17.84327,14.60419,,,,,,,,,,,,,,,,,,,,,,25.86347,0.1507872
3972,2022/01/25 01:21:32,56318.1132,2.2508,1,17,7,0,0,0,1.824623,3.784819,6.905867798237,2.569797,3.915722,17.84373,14.60419,,,,,,,,,,,,,,,,,,,,,,25.86347,0.1507872
3973,2022/01/25 01:21:32,56318.3628,2.5004,1,17,7,0,0,0,1.824532,3.785469,6.906709325508,2.569916,3.915722,17.84418,14.60419,,,,,,,,,,,,,,,,,,,,,,25.86347,0.1507872
3974,2022/01/25 01:21:33,56318.6134,2.751,1,17,7,0,0,0,1.824585,3.785853,6.907610596005,2.570058,3.915722,17.84472,14.60419,,0.00215816800482571,,,,,,,,,,,,,,,,,,,,25.35833,-0.1743382
3975,2022/01/25 01:21:33,56318.8636,3.0012,1,17,7,0,0,0,1.824646,3.78641,6.90885786086,2.570192,3.915722,17.84522,14.60419,,,,,,,,,,,,,,,,,,,,,,25.35833,-0.1743382
3976,2022/01/25 01:21:33,56319.1144,3.252,1,17,7,0,0,0,1.824608,3.786482,6.908845349056,2.570311,3.915722,17.84567,14.60419,,,,,,,,,,,,,,,,,,,,,,25.35833,-0.1743382
3977,2022/01/25 01:21:33,56319.3646,3.5022,1,17,7,0,0,0,1.824837,3.787124,6.910883998788,2.570445,3.915722,17.84618,14.60419,,,,,,,,,,,,,,,,,,,,,,25.59915,0.07525563
3978,2022/01/25 01:21:34,56319.6133,3.7509,1,17,7,0,0,0,1.824921,3.787452,6.911800691292,2.570555,3.915722,17.8466,14.60419,,0.00187318003736436,,,,,,,,,,,,,,,,,,,,25.59915,0.07525563
3979,2022/01/25 01:21:34,56319.8636,4.0012,1,17,7,0,0,0,1.825104,3.788071,6.913623534384,2.570688,3.915722,17.8471,14.60419,,,,,,,,,,,,,,,,,,,,,,25.59915,0.07525563
3980,2022/01/25 01:21:34,56320.1134,4.251,1,17,7,0,0,0,1.825432,3.788448,6.915554209536,2.570811,3.915722,17.84757,14.60419,,,,,,,,,,,,,,,,,,,,,,26.03493,0.07525563
3981,2022/01/25 01:21:34,56320.3629,4.5005,1,17,7,0,0,0,1.825745,3.788742,6.91727676279,2.570944,3.915722,17.84807,14.60419,,,,,,,,,,,,,,,,,,,,,,26.03493,0.07525563
3982,2022/01/25 01:21:35,56320.6124,4.75,1,17,7,0,0,0,1.825439,3.789078,6.916730755242,2.571074,3.915722,17.84857,14.60419,,0.00159674498718232,,0.271265387535095,5.0817608833313,,,,,,,,,,,,,,,,,26.03493,0.07525563
3983,2022/01/25 01:21:35,56320.8628,5.0004,1,17,7,0,0,0,1.825264,3.789369,6.916598818416,2.571197,3.915722,17.84903,14.60419,,,,,,,,,,,,,,,,,,,,,,25.67811,0.02467513
3984,2022/01/25 01:21:35,56321.1133,5.2509,1,17,7,0,0,0,1.82505,3.789723,6.91643396115,2.571333,3.915722,17.84955,14.60419,,,,,,,,,,,,,,,,,,,,,,25.67811,0.02467513
3985,2022/01/25 01:21:35,56321.3638,5.5014,1,17,7,0,0,0,1.825203,3.790202,6.917888061006,2.571458,3.915722,17.85002,14.60419,,,,,,,,,,,,,,,,,,,,,,25.30736,0.02467513
3986,2022/01/25 01:21:36,56321.6124,5.75,1,17,7,0,0,0,1.824974,3.790444,6.917461748456,2.57158,3.915722,17.85048,14.60419,,,,,,,,,,,,,,,,,,,,,,25.30736,-0.1158583
3987,2022/01/25 01:21:36,56321.8639,6.0015,1,17,7,0,0,0,1.825035,3.79078,6.9183061773,2.571704,3.915722,17.85095,14.60419,,,,,,,,,,,,,,,,,,,,,,25.30736,-0.1158583
3988,2022/01/25 01:21:36,56322.1127,6.2503,1,17,7,0,0,0,1.825089,3.791026,6.918959851314,2.571832,3.915722,17.85144,14.60419,,,,,,,,,,,,,,,,,,,,,,25.8262,-0.1158583
3989,2022/01/25 01:21:36,56322.3629,6.5005,1,17,7,0,0,0,1.825325,3.791331,6.920411257575,2.571957,3.915722,17.85191,14.60419,,,,,,,,,,,,,,,,,,,,,,25.8262,-0.1158583
3990,2022/01/25 01:21:37,56322.614,6.7516,1,17,7,0,0,0,1.825432,3.791965,6.92197425388,2.572057,3.915722,17.85229,14.60419,,0.00140623701736331,,,,,,,,,,,,,,,,,,,,25.8262,-0.1158583
3991,2022/01/25 01:21:37,56322.863,7.0006,1,17,7,0,0,0,1.825317,3.79194,6.92149254498,2.572218,3.915722,17.8529,14.60419,,,,,,,,,,,,,,,,,,,,,,25.93403,0.1958346
3992,2022/01/25 01:21:37,56323.1126,7.2502,1,17,7,0,0,0,1.82505,3.792274,6.9210896637,2.572338,3.915722,17.85336,14.60419,,,,,,,,,,,,,,,,,,,,,,25.93403,0.1958346
3993,2022/01/25 01:21:37,56323.3629,7.5005,1,17,7,0,0,0,1.824936,3.792544,6.921150077184,2.57244,3.915722,17.85374,14.60419,,,,,,,,,,,,,,,,,,,,,,25.93403,0.1958346
3994,2022/01/25 01:21:38,56323.6135,7.7511,1,17,7,0,0,0,1.825012,3.792979,6.922232190748,2.572587,3.915722,17.8543,14.60419,,0.00111569196451455,,0.361348092556,,,,,,,,,,,,,,,,,,25.42587,-0.1587999
3995,2022/01/25 01:21:38,56323.8631,8.0007,1,17,7,0,0,0,1.824921,3.79345,6.92274656745,2.572727,3.915722,17.85483,14.60419,,,,,,,,,,,,,,,,,,,,,,25.42587,-0.1587999
3996,2022/01/25 01:21:38,56324.1135,8.2511,1,17,7,0,0,0,1.825066,3.793743,6.923831362038,2.572815,3.915722,17.85517,14.60419,,,,,,,,,,,,,,,,,,,,,,25.42587,-0.1587999
3997,2022/01/25 01:21:38,56324.3637,8.5013,1,17,7,0,0,0,1.825104,3.793727,6.923946322608,2.572971,3.915722,17.85576,14.60419,,,,,,,,,,,,,,,,,,,,,,25.39838,-0.1587999
3998,2022/01/25 01:21:39,56324.6134,8.751,1,17,7,0,0,0,1.825317,3.794407,6.925995602019,2.573108,3.915722,17.85628,14.60419,,,,,,,,,,,,,,,,,,,,,,25.39838,-0.1587999
3999,2022/01/25 01:21:39,56324.8631,9.0007,1,17,7,0,0,0,1.825325,3.794374,6.92596572155,2.573223,3.915722,17.85671,14.60419,,,,,,,,,,,,,,,,,,,,,,25.39838,-0.1587999
4000,2022/01/25 01:21:39,56325.1124,9.25,1,17,7,0,0,0,1.825249,3.794748,6.926359992252,2.57336,3.915722,17.85723,14.60419,,,,,,,,,,,,,,,,,,,,,,25.93461,0.1589793
4001,2022/01/25 01:21:39,56325.3639,9.5015,1,17,7,0,0,0,1.824989,3.794991,6.925816830099,2.573488,3.915722,17.85772,14.60419,,,,,,,,,,,,,,,,,,,,,,25.93461,0.1589793
4002,2022/01/25 01:21:40,56325.614,9.7516,1,17,7,0,0,0,1.824806,3.795338,6.925755554428,2.57361,3.915722,17.85818,14.60419,,0.00130985805299133,,,,,,,,,,,,,,,,,,,,25.93461,0.1589793
4003,2022/01/25 01:21:40,56325.8638,10.0014,1,17,7,0,0,0,1.824875,3.79543,6.92618532125,2.57372,3.915722,17.8586,14.60419,,,,,,,,,,,,,,,,,,,,,,25.84438,-0.02819657
4004,2022/01/25 01:21:40,56325.864,10.0016,1,17,7,0,0,0,1.824875,3.79543,6.92618532125,2.57372,3.915722,17.8586,14.60419,,0.00130985805299133,0.0230566002428532,0.361348092556,5.0817608833313,,,,,,,,,,,,,,,,,25.84438,-0.02819657
4005,2022/01/25 01:21:41,56326.9071,1.0005,1,18,7,0,0,0,0,3.75675,0,2.573744,3.915722,17.85869,14.60419,,-0.00542212417349219,,,,,,,,,,,,,,,,,,,,25.29897,-0.02819657
4006,2022/01/25 01:21:42,56327.9078,2.0012,1,18,7,0,0,0,0,3.755422,0,2.573744,3.915722,17.85869,14.60419,,-0.00159559003077447,,,,,,,,,,,,,,,,,,,,25.95369,0.09527087
4007,2022/01/25 01:21:43,56328.9071,3.0005,1,18,7,0,0,0,0,3.754818,0,2.573744,3.915722,17.85869,14.60419,,,,,,,,,,,,,,,,,,,,,,25.64916,0.09527087
4008,2022/01/25 01:21:44,56329.9069,4.0003,1,18,7,0,0,0,0,3.754334,0,2.573744,3.915722,17.85869,14.60419,,-0.000832742778584361,,,,,,,,,,,,,,,,,,,,25.39856,-0.1734799
4009,2022/01/25 01:21:45,56330.9069,5.0003,1,18,7,0,0,0,0,3.753972,0,2.573744,3.915722,17.85869,14.60419,,,,,,,,,,,,,,,,,,,,,,25.91804,0.1461393
4010,2022/01/25 01:21:46,56331.9084,6.0018,1,18,7,0,0,0,0,3.753599,0,2.573744,3.915722,17.85869,14.60419,,,,,,,,,,,,,,,,,,,,,,25.39474,-0.1473325
4011,2022/01/25 01:21:47,56332.9069,7.0003,1,18,7,0,0,0,0,3.75332,0,2.573744,3.915722,17.85869,14.60419,,,,,,,,,,,,,,,,,,,,,,25.95495,0.03868163
4012,2022/01/25 01:21:48,56333.907,8.0004,1,18,7,0,0,0,0,3.753262,0,2.573744,3.915722,17.85869,14.60419,,,,,,,,,,,,,,,,,,,,,,25.71611,0.06174862
4013,2022/01/25 01:21:49,56334.9077,9.0011,1,18,7,0,0,0,0,3.752875,0,2.573744,3.915722,17.85869,14.60419,,-0.000271912402240559,,,,,,,,,,,,,,,,,,,,25.35123,-0.1140255
4014,2022/01/25 01:21:50,56335.9078,10.0012,1,18,7,0,0,0,0,3.753108,0,2.573744,3.915722,17.85869,14.60419,,,,,,,,,,,,,,,,,,,,,,25.9782,0.1959288
4015,2022/01/25 01:21:51,56336.9069,11.0003,1,18,7,0,0,0,0,3.752736,0,2.573744,3.915722,17.85869,14.60419,,,,,,,,,,,,,,,,,,,,,,25.44606,-0.1662952
4016,2022/01/25 01:21:52,56337.9069,12.0003,1,18,7,0,0,0,0,3.752967,0,2.573744,3.915722,17.85869,14.60419,,,,,,,,,,,,,,,,,,,,,,26.00314,0.1740885
4017,2022/01/25 01:21:53,56338.908,13.0014,1,18,7,0,0,0,0,3.752709,0,2.573744,3.915722,17.85869,14.60419,,,,,,,,,,,,,,,,,,,,,,25.69158,-0.0973624
4018,2022/01/25 01:21:54,56339.9079,14.0013,1,18,7,0,0,0,0,3.75258,0,2.573744,3.915722,17.85869,14.60419,,,,,,,,,,,,,,,,,,,,,,25.35469,-0.0973624
4019,2022/01/25 01:21:55,56340.9072,15.0006,1,18,7,0,0,0,0,3.752398,0,2.573744,3.915722,17.85869,14.60419,,,,,,,,,,,,,,,,,,,,,,25.99605,0.06791115
4020,2022/01/25 01:21:56,56341.9079,16.0013,1,18,7,0,0,0,0,3.752396,0,2.573744,3.915722,17.85869,14.60419,,,,,,,,,,,,,,,,,,,,,,25.46883,0.06791115
4021,2022/01/25 01:21:57,56342.9072,17.0006,1,18,7,0,0,0,0,3.752272,0,2.573744,3.915722,17.85869,14.60419,,-0.000151619402458891,,,,,,,,,,,,,,,,,,,,25.94858,0.1611835
4022,2022/01/25 01:21:58,56343.9076,18.001,1,18,7,0,0,0,0,3.752228,0,2.573744,3.915722,17.85869,14.60419,,,,,,,,,,,,,,,,,,,,,,25.85637,0.1611835
4023,2022/01/25 01:21:59,56344.9073,19.0007,1,18,7,0,0,0,0,3.752039,0,2.573744,3.915722,17.85869,14.60419,,,,,,,,,,,,,,,,,,,,,,25.2817,-0.2083999
4024,2022/01/25 01:22:00,56345.9072,20.0006,1,18,7,0,0,0,0,3.752021,0,2.573744,3.915722,17.85869,14.60419,,,,,,,,,,,,,,,,,,,,,,26.00221,0.09976745
4025,2022/01/25 01:22:01,56346.9082,21.0016,1,18,7,0,0,0,0,3.752075,0,2.573744,3.915722,17.85869,14.60419,,,,,,,,,,,,,,,,,,,,,,25.59134,-0.003005862
4026,2022/01/25 01:22:02,56347.908,22.0014,1,18,7,0,0,0,0,3.75191,0,2.573744,3.915722,17.85869,14.60419,,,,,,,,,,,,,,,,,,,,,,25.828,-0.08584559
4027,2022/01/25 01:22:03,56348.9081,23.0015,1,18,7,0,0,0,0,3.751807,0,2.573744,3.915722,17.85869,14.60419,,,,,,,,,,,,,,,,,,,,,,25.98206,0.2079463
4028,2022/01/25 01:22:04,56349.9071,24.0005,1,18,7,0,0,0,0,3.751726,0,2.573744,3.915722,17.85869,14.60419,,,,,,,,,,,,,,,,,,,,,,25.34251,-0.1998591
4029,2022/01/25 01:22:05,56350.9073,25.0007,1,18,7,0,0,0,0,3.751701,0,2.573744,3.915722,17.85869,14.60419,,,,,,,,,,,,,,,,,,,,,,26.01988,0.2116799
4030,2022/01/25 01:22:06,56351.9071,26.0005,1,18,7,0,0,0,0,3.751732,0,2.573744,3.915722,17.85869,14.60419,,,,,,,,,,,,,,,,,,,,,,25.73704,-0.08839011
4031,2022/01/25 01:22:07,56352.9086,27.002,1,18,7,0,0,0,0,3.751733,0,2.573744,3.915722,17.85869,14.60419,,,,,,,,,,,,,,,,,,,,,,25.67375,-0.01977623
4032,2022/01/25 01:22:08,56353.9083,28.0017,1,18,7,0,0,0,0,3.751686,0,2.573744,3.915722,17.85869,14.60419,,,,,,,,,,,,,,,,,,,,,,26.01279,0.1059502
4033,2022/01/25 01:22:09,56354.9066,29,1,18,7,0,0,0,0,3.751847,0,2.573744,3.915722,17.85869,14.60419,,-0.0000548415700905025,,,,,,,,,,,,,,,,,,,,25.49669,0.1059502
4034,2022/01/25 01:22:10,56355.907,30.0004,1,18,7,0,0,0,0,3.751993,0,2.573744,3.915722,17.85869,14.60419,,,,,,,,,,,,,,,,,,,,,,25.8702,0.1676959
4035,2022/01/25 01:22:11,56356.9067,31.0001,1,18,7,0,0,0,0,3.751689,0,2.573744,3.915722,17.85869,14.60419,,,,,,,,,,,,,,,,,,,,,,25.88328,0.1676959
4036,2022/01/25 01:22:12,56357.9073,32.0007,1,18,7,0,0,0,0,3.75172,0,2.573744,3.915722,17.85869,14.60419,,,,,,,,,,,,,,,,,,,,,,25.47431,0.04193008
4037,2022/01/25 01:22:13,56358.9072,33.0006,1,18,7,0,0,0,0,3.751857,0,2.573744,3.915722,17.85869,14.60419,,,,,,,,,,,,,,,,,,,,,,25.94476,0.04193008
4038,2022/01/25 01:22:14,56359.9083,34.0017,1,18,7,0,0,0,0,3.751746,0,2.573744,3.915722,17.85869,14.60419,,,,,,,,,,,,,,,,,,,,,,25.67685,0.06329358
4039,2022/01/25 01:22:15,56360.9072,35.0006,1,18,7,0,0,0,0,3.751812,0,2.573744,3.915722,17.85869,14.60419,,,,,,,,,,,,,,,,,,,,,,25.70667,-0.1076221
4040,2022/01/25 01:22:16,56361.9073,36.0007,1,18,7,0,0,0,0,3.751795,0,2.573744,3.915722,17.85869,14.60419,,,,,,,,,,,,,,,,,,,,,,25.95257,0.1937866
4041,2022/01/25 01:22:17,56362.9076,37.001,1,18,7,0,0,0,0,3.751772,0,2.573744,3.915722,17.85869,14.60419,,,,,,,,,,,,,,,,,,,,,,25.39729,-0.1447952
4042,2022/01/25 01:22:18,56363.9073,38.0007,1,18,7,0,0,0,0,3.751594,0,2.573744,3.915722,17.85869,14.60419,,,,,,,,,,,,,,,,,,,,,,25.86094,0.1161611
4043,2022/01/25 01:22:19,56364.9068,39.0002,1,18,7,0,0,0,0,3.751732,0,2.573744,3.915722,17.85869,14.60419,,,,,,,,,,,,,,,,,,,,,,25.88748,0.00829339
4044,2022/01/25 01:22:20,56365.9078,40.0012,1,18,7,0,0,0,0,3.751765,0,2.573744,3.915722,17.85869,14.60419,,-0.0000548415700905025,0.0230566002428532,0,0,,,,,,,,,,,,,,,,,25.47776,-0.1280367
4045,2022/01/25 01:22:20,56365.9174,0.0024,1,19,7,0,0,0,0,3.751767,0,2.573744,3.915722,17.85869,14.60419,,-0.0000548415700905025,0.0230566002428532,0,0,,,,,,,,,,,,,,,,,25.4776170472884,-0.128013105018356
4046,2022/01/25 01:22:30,56375.9589,10.0001,1,20,7,0,0,0,-1.500006,3.708582,-5.562895251492,2.573745,3.919877,17.8587,14.61963,,-0.000724934681784362,,0.374598413705826,3.58841109275818,,,,,,,,,,,,,,,,,25.32809,-0.103333
4047,2022/01/25 01:22:40,56385.9598,20.001,1,20,7,0,0,0,-1.499977,3.702615,-5.553837339855,2.573745,3.924045,17.8587,14.63507,,-0.000538576918188483,,0.527220189571381,,,,,,,,,,,,,,,,,,25.47902,-0.1248085
4048,2022/01/25 01:22:50,56395.9608,30.002,1,20,7,0,0,0,-1.499982,3.697414,-5.546054446548,2.573745,3.928215,17.8587,14.6505,,-0.000401776691433042,,0.690978229045868,1.62491297721863,,,,,,,,,,,,,,,,,25.75796,0.1230597
4049,2022/01/25 01:23:00,56405.96,40.0012,1,20,7,0,0,0,-1.499969,3.69349,-5.54012050181,2.573745,3.932382,17.8587,14.6659,,-0.000475037406431511,,0.927799880504608,,,,,,,,,,,,,,,,,,25.88968,0.1341784
4050,2022/01/25 01:23:10,56415.9592,50.0004,1,20,7,0,0,0,-1.500013,3.690514,-5.535818976682,2.573745,3.936547,17.8587,14.68127,,-0.000253487785812467,,1.17954194545746,0.960936784744263,,,,,,,,,,,,,,,,,25.91312,0.1652932
4051,2022/01/25 01:23:20,56425.9596,60.0008,1,20,7,0,0,0,-1.499987,3.687776,-5.531616058912,2.573745,3.940709,17.8587,14.69663,,-0.000293268007226288,,,,,,,,,,,,,,,,,,,,25.80546,0.1238453
4052,2022/01/25 01:23:30,56435.9605,70.0017,1,20,7,0,0,0,-1.499966,3.685629,-5.528318188614,2.573745,3.944884,17.8587,14.71202,,-0.000269271287834272,,1.55338203907013,,,,,,,,,,,,,,,,,,25.71978,-0.08700192
4053,2022/01/25 01:23:40,56445.9598,80.001,1,20,7,0,0,0,-1.500045,3.683236,-5.52501974562,2.573745,3.949053,17.8587,14.72738,,-0.000226983698667027,,,,,,,,,,,,,,,,,,,,25.59624,0.1252186
4054,2022/01/25 01:23:50,56455.9606,90.0018,1,20,7,0,0,0,-1.500041,3.681491,-5.522387441131,2.573745,3.953215,17.8587,14.74271,,-0.000203355200937949,,,,,,,,,,,,,,,,,,,,25.62552,-0.0121671
4055,2022/01/25 01:24:00,56465.959,100.0002,1,20,7,0,0,0,-1.50001,3.679612,-5.51945479612,2.573745,3.957373,17.8587,14.75801,,-0.000128940897411667,,2.07432794570923,0.548470079898834,,,,,,,,,,,,,,,,,25.78144,-0.1069051
4056,2022/01/25 01:24:10,56475.9608,110.002,1,20,7,0,0,0,-1.499973,3.678009,-5.516914193757,2.573745,3.96155,17.8587,14.77338,,-0.000205102303880267,,,,,,,,,,,,,,,,,,,,25.81367,0.1482731
4057,2022/01/25 01:24:20,56485.9599,120.0011,1,20,7,0,0,0,-1.50001,3.676025,-5.51407426025,2.573745,3.965715,17.8587,14.78869,,-0.000145255500683561,,2.31587505340576,,,,,,,,,,,,,,,,,,25.87077,0.1845467
4058,2022/01/25 01:24:30,56495.9593,130.0005,1,20,7,0,0,0,-1.499948,3.674452,-5.511486928496,2.573745,3.96988,17.8587,14.804,,-0.000134564994368702,,,,,,,,,,,,,,,,,,,,25.83895,0.08905947
4059,2022/01/25 01:24:40,56505.9594,140.0006,1,20,7,0,0,0,-1.500049,3.672694,-5.509220962006,2.573745,3.974035,17.8587,14.81926,,-0.000207982899155468,,,,,,,,,,,,,,,,,,,,25.83367,0.1549596
4060,2022/01/25 01:24:50,56515.9589,150.0001,1,20,7,0,0,0,-1.499993,3.671148,-5.506696301964,2.573745,3.978216,17.8587,14.83462,,-0.000169882405316457,,2.47916293144226,0.425710886716843,,,,,,,,,,,,,,,,,25.71744,0.11159
4061,2022/01/25 01:25:00,56525.9614,160.0026,1,20,7,0,0,0,-1.500022,3.669353,-5.504110225766,2.573745,3.982386,17.8587,14.84992,,-0.000205194504815154,,,,,,,,,,,,,,,,,,,,25.50725,-0.1365453
4062,2022/01/25 01:25:10,56535.96,170.0012,1,20,7,0,0,0,-1.499958,3.667909,-5.501709447822,2.573745,3.986551,17.8587,14.8652,,-0.000206485099624842,,,,,,,,,,,,,,,,,,,,25.34451,0.04308164
4063,2022/01/25 01:25:20,56545.9592,180.0004,1,20,7,0,0,0,-1.500001,3.666028,-5.499045666028,2.573745,3.990709,17.8587,14.88045,,-0.000136298796860501,,2.5559070110321,,,,,,,,,,,,,,,,,,25.17571,-0.171963
4064,2022/01/25 01:25:30,56555.96,190.0012,1,20,7,0,0,0,-1.49989,3.664676,-5.49661088564,2.573745,3.994886,17.8587,14.89575,,-0.000195765605894849,,,,,,,,,,,,,,,,,,,,25.11669,0.006585121
4065,2022/01/25 01:25:40,56565.9601,200.0013,1,20,7,0,0,0,-1.500087,3.662829,-5.494562166123,2.573745,3.999035,17.8587,14.91096,,-0.000188814694411121,,,,,,,,,,,,,,,,,,,,25.25929,-0.1602226
4066,2022/01/25 01:25:50,56575.9596,210.0008,1,20,7,0,0,0,-1.500011,3.661268,-5.491942273948,2.573745,4.003218,17.8587,14.92627,,-0.000142854798468761,,,0.383559107780457,,,,,,,,,,,,,,,,,25.49089,0.0637275
4067,2022/01/25 01:26:00,56585.9604,220.0016,1,20,7,0,0,0,-1.49999,3.659902,-5.48981640098,2.573745,4.007382,17.8587,14.94152,,-0.000138654999318533,,2.62138104438782,,,,,,,,,,,,,,,,,,25.74453,0.1396829
4068,2022/01/25 01:26:10,56595.9596,230.0008,1,20,7,0,0,0,-1.499963,3.658111,-5.487031149893,2.573745,4.01155,17.8587,14.95677,,-0.000174328000866808,,,,,,,,,,,,,,,,,,,,25.76963,0.1518011
4069,2022/01/25 01:26:20,56605.9604,240.0016,1,20,7,0,0,0,-1.500033,3.656687,-5.485151170671,2.573745,4.015713,17.8587,14.97199,,-0.000249182106927037,,,,,,,,,,,,,,,,,,,,25.38314,-0.06916106
4070,2022/01/25 01:26:30,56615.9592,250.0004,1,20,7,0,0,0,-1.499991,3.654675,-5.481979607925,2.573745,4.01988,17.8587,14.98723,,-0.000147879894939251,,2.54021906852722,,,,,,,,,,,,,,,,,,25.13435,-0.09438872
4071,2022/01/25 01:26:40,56625.9601,260.0013,1,20,7,0,0,0,-1.499997,3.653542,-5.480302039374,2.573745,4.024049,17.8587,15.00246,,-0.000163074102601968,,,,,,,,,,,,,,,,,,,,25.40331,-0.112316
4072,2022/01/25 01:26:50,56635.9599,270.0011,1,20,7,0,0,0,-1.499967,3.652058,-5.477966482086,2.573745,4.028216,17.8587,15.01769,,-0.000218867295188829,,,,,,,,,,,,,,,,,,,,25.74692,0.1857388
4073,2022/01/25 01:27:00,56645.9602,280.0014,1,20,7,0,0,0,-1.500007,3.65058,-5.47589555406,2.573745,4.032381,17.8587,15.03289,,-0.000177830399479717,,2.75356793403625,0.37905091047287,,,,,,,,,,,,,,,,,25.55258,-0.1131225
4074,2022/01/25 01:27:10,56655.9604,290.0016,1,20,7,0,0,0,-1.500018,3.648688,-5.473097676384,2.573745,4.03654,17.8587,15.04807,,-0.000110350898467004,,,,,,,,,,,,,,,,,,,,25.10031,-0.1076066
4075,2022/01/25 01:27:20,56665.9603,300.0015,1,20,7,0,0,0,-1.500077,3.647265,-5.471178339405,2.573745,4.040708,17.8587,15.06327,,-0.000146259306347929,,,,,,,,,,,,,,,,,,,,25.45904,0.03470242
4076,2022/01/25 01:27:30,56675.959,310.0002,1,20,7,0,0,0,-1.499949,3.645508,-5.468076079092,2.573745,4.044878,17.8587,15.07848,,-0.000135394700919278,,2.69634389877319,,,,,,,,,,,,,,,,,,25.74853,0.04148543
4077,2022/01/25 01:27:40,56685.96,320.0012,1,20,7,0,0,0,-1.500003,3.644255,-5.466393432765,2.573745,4.04905,17.8587,15.09369,,-0.000229541503358632,,,,,,,,,,,,,,,,,,,,25.15714,-0.07805824
4078,2022/01/25 01:27:50,56695.9603,330.0015,1,20,7,0,0,0,-1.499968,3.64271,-5.46394843328,2.573745,4.053206,17.8587,15.10883,,-0.000141295196954161,,,,,,,,,,,,,,,,,,,,25.7109,0.1409411
4079,2022/01/25 01:28:00,56705.9599,340.0011,1,20,7,0,0,0,-1.499991,3.641236,-5.461821228876,2.573745,4.057373,17.8587,15.12401,,-0.00018030300270766,,,0.365291595458984,,,,,,,,,,,,,,,,,25.71709,0.1552892
4080,2022/01/25 01:28:10,56715.9596,350.0008,1,20,7,0,0,0,-1.49999,3.639823,-5.45969810177,2.573745,4.061547,17.8587,15.1392,,-0.000224764298764057,,2.80951905250549,,,,,,,,,,,,,,,,,,25.27569,-0.09597301
4081,2022/01/25 01:28:20,56725.9596,360.0008,1,20,7,0,0,0,-1.49995,3.638234,-5.4571690883,2.573745,4.065712,17.8587,15.15436,,-0.000146490303450264,,,,,,,,,,,,,,,,,,,,25.07661,-0.08023441
4082,2022/01/25 01:28:30,56735.9605,370.0017,1,20,7,0,0,0,-1.50001,3.636962,-5.45547936962,2.573745,4.069881,17.8587,15.16953,,-0.000156633803271689,,,,,,,,,,,,,,,,,,,,25.36184,-0.1183426
4083,2022/01/25 01:28:40,56745.9588,380,1,20,7,0,0,0,-1.500082,3.635339,-5.453306597798,2.573745,4.074048,17.8587,15.18468,,-0.000128243205836043,,2.79082608222961,,,,,,,,,,,,,,,,,,25.73344,0.2156156
4084,2022/01/25 01:28:50,56755.9591,390.0003,1,20,7,0,0,0,-1.500057,3.633984,-5.451183137088,2.573745,4.078212,17.8587,15.19981,,-0.000152843000250868,,,,,,,,,,,,,,,,,,,,25.61338,-0.02857447
4085,2022/01/25 01:29:00,56765.9601,400.0013,1,20,7,0,0,0,-1.500057,3.632424,-5.448843048168,2.573745,4.082376,17.8587,15.21494,,-0.000171141902683303,,,,,,,,,,,,,,,,,,,,25.23307,0.05372941
4086,2022/01/25 01:29:02,56768.2203,402.2615,1,20,7,0,0,0,-1.500059,3.632039,-5.448272790301,2.573745,4.083324,17.8587,15.21838,,-0.000171141902683303,0.0230566002428532,2.79082608222961,0.365291595458984,,,,,,,,,,,,,,,,,25.39734,-0.1480806
4087,2022/01/25 01:30:02,56828.2636,60.0008,1,21,7,0,0,0,0,3.687661,0,2.573745,4.083325,17.8587,15.21839,,0.00015631370479241,,,,,,,,,,,,,,,,,,,,25.3356,0.1316619
4088,2022/01/25 01:31:02,56888.2641,120.0013,1,21,7,0,0,0,0,3.692046,0,2.573745,4.083325,17.8587,15.21839,,0.000040536149754189,,,,,,,,,,,,,,,,,,,,25.09905,-0.1699948
4089,2022/01/25 01:32:02,56948.2632,180.0004,1,21,7,0,0,0,0,3.693676,0,2.573745,4.083325,17.8587,15.21839,,0.0000209021291084355,,0,,,,,,,,,,,,,,,,,,25.50144,0.1547933
4090,2022/01/25 01:33:02,57008.2631,240.0003,1,21,7,0,0,0,0,3.694728,0,2.573745,4.083325,17.8587,15.21839,,0.0000245364608417731,,,,,,,,,,,,,,,,,,,,25.15475,0.009102225
4091,2022/01/25 01:34:02,57068.2638,300.001,1,21,7,0,0,0,0,3.695553,0,2.573745,4.083325,17.8587,15.21839,,0.000017940170437214,,0,,,,,,,,,,,,,,,,,,24.98408,-0.09761631
4092,2022/01/25 01:35:02,57128.2631,360.0003,1,21,7,0,0,0,0,3.696101,0,2.573745,4.083325,17.8587,15.21839,,-0.000000355624507619723,,,,,,,,,,,,,,,,,,,,25.75382,0.09866238
4093,2022/01/25 01:36:02,57188.2638,420.001,1,21,7,0,0,0,0,3.696361,0,2.573745,4.083325,17.8587,15.21839,,-0.0000152132097355206,,0,,,,,,,,,,,,,,,,,,25.18227,-0.0413698
4094,2022/01/25 01:37:02,57248.2629,480.0001,1,21,7,0,0,0,0,3.69656,0,2.573745,4.083325,17.8587,15.21839,,-0.0000239840992435347,,,,,,,,,,,,,,,,,,,,25.0746,-0.1077348
4095,2022/01/25 01:38:02,57308.2634,540.0006,1,21,7,0,0,0,0,3.696884,0,2.573745,4.083325,17.8587,15.21839,,0.0000224412506213412,,0,,,,,,,,,,,,,,,,,,25.39712,0.1123416
4096,2022/01/25 01:39:02,57368.263,600.0002,1,21,7,0,0,0,0,3.697213,0,2.573745,4.083325,17.8587,15.21839,,0.00000122479696074151,,,,,,,,,,,,,,,,,,,,25.4199,0.1298761
4097,2022/01/25 01:40:02,57428.2631,660.0003,1,21,7,0,0,0,0,3.697463,0,2.573745,4.083325,17.8587,15.21839,,-0.0000105104199974448,,0,,,,,,,,,,,,,,,,,,25.54422,0.149824
4098,2022/01/25 01:41:02,57488.2637,720.0009,1,21,7,0,0,0,0,3.697463,0,2.573745,4.083325,17.8587,15.21839,,-0.00000806048865342746,,,,,,,,,,,,,,,,,,,,25.04418,-0.1766694
4099,2022/01/25 01:42:02,57548.2645,780.0017,1,21,7,0,0,0,0,3.697411,0,2.573745,4.083325,17.8587,15.21839,,-0.0000278949191852007,,0,,,,,,,,,,,,,,,,,,25.57516,-0.001645684
4100,2022/01/25 01:43:02,57608.2635,840.0007,1,21,7,0,0,0,0,3.697635,0,2.573745,4.083325,17.8587,15.21839,,0.0000213367602555081,,,,,,,,,,,,,,,,,,,,25.64084,0.07433832
4101,2022/01/25 01:44:02,57668.264,900.0012,1,21,7,0,0,0,0,3.697904,0,2.573745,4.083325,17.8587,15.21839,,-0.00000403054491471266,,0,,,,,,,,,,,,,,,,,,25.78803,0.1574236
4102,2022/01/25 01:45:02,57728.2632,960.0004,1,21,7,0,0,0,0,3.697896,0,2.573745,4.083325,17.8587,15.21839,,0.00000545223201697809,,,,,,,,,,,,,,,,,,,,25.31959,0.0751245
4103,2022/01/25 01:46:02,57788.2631,1020.0003,1,21,7,0,0,0,0,3.698076,0,2.573745,4.083325,17.8587,15.21839,,0.00000904821808944689,,0,,,,,,,,,,,,,,,,,,25.24638,-0.1702255
4104,2022/01/25 01:47:02,57848.2647,1080.0019,1,21,7,0,0,0,0,3.698173,0,2.573745,4.083325,17.8587,15.21839,,-0.0000296744001389015,,,,,,,,,,,,,,,,,,,,25.4887,0.1212591
4105,2022/01/25 01:48:02,57908.2643,1140.0015,1,21,7,0,0,0,0,3.698144,0,2.573745,4.083325,17.8587,15.21839,,-0.000021415609808173,,0,,,,,,,,,,,,,,,,,,25.34235,-0.0772512
4106,2022/01/25 01:49:02,57968.2628,1200,1,21,7,0,0,0,0,3.698247,0,2.573745,4.083325,17.8587,15.21839,,0.0000105099798020092,,,,,,,,,,,,,,,,,,,,25.56842,0.1966101
4107,2022/01/25 01:50:02,58028.2642,1260.0014,1,21,7,0,0,0,0,3.698427,0,2.573745,4.083325,17.8587,15.21839,,0.0000223624192585703,,0,,,,,,,,,,,,,,,,,,25.30158,0.04605234
4108,2022/01/25 01:51:02,58088.2632,1320.0004,1,21,7,0,0,0,0,3.698426,0,2.573745,4.083325,17.8587,15.21839,,0.00000612439089309191,,,,,,,,,,,,,,,,,,,,25.05713,-0.1550078
4109,2022/01/25 01:52:02,58148.2637,1380.0009,1,21,7,0,0,0,0,3.698251,0,2.573745,4.083325,17.8587,15.21839,,-0.0000143823199323379,,0,,,,,,,,,,,,,,,,,,25.36675,0.09208202
4110,2022/01/25 01:53:02,58208.263,1440.0002,1,21,7,0,0,0,0,3.698422,0,2.573745,4.083325,17.8587,15.21839,,-0.00000426760016125627,,,,,,,,,,,,,,,,,,,,25.53074,0.137012
4111,2022/01/25 01:54:02,58268.2638,1500.001,1,21,7,0,0,0,0,3.698671,0,2.573745,4.083325,17.8587,15.21839,,0.00000272652300736809,,0,,,,,,,,,,,,,,,,,,25.7187,0.1871628
4112,2022/01/25 01:55:02,58328.263,1560.0002,1,21,7,0,0,0,0,3.6988,0,2.573745,4.083325,17.8587,15.21839,,0.0000281740594800795,,,,,,,,,,,,,,,,,,,,25.29574,-0.1134032
4113,2022/01/25 01:56:02,58388.2634,1620.0006,1,21,7,0,0,0,0,3.698679,0,2.573745,4.083325,17.8587,15.21839,,0.0000152508200699231,,0,,,,,,,,,,,,,,,,,,25.53093,0.03982067
4114,2022/01/25 01:57:02,58448.2638,1680.001,1,21,7,0,0,0,0,3.698581,0,2.573745,4.083325,17.8587,15.21839,,0.0000051763549890893,,,,,,,,,,,,,,,,,,,,25.15769,-0.1191479
4115,2022/01/25 01:58:02,58508.2631,1740.0003,1,21,7,0,0,0,0,3.6988,0,2.573745,4.083325,17.8587,15.21839,,-0.0000395520401070826,,0,,,,,,,,,,,,,,,,,,25.39079,-0.03446758
4116,2022/01/25 01:59:02,58568.2631,1800.0003,1,21,7,0,0,0,0,3.698927,0,2.573745,4.083325,17.8587,15.21839,,-0.0000279758005490294,,,,,,,,,,,,,,,,,,,,25.62194,0.04942
4117,2022/01/25 01:59:02,58568.2643,1800.0015,1,21,7,0,0,0,0,3.698927,0,2.573745,4.083325,17.8587,15.21839,,-0.0000279758005490294,0.0230566002428532,0,0,,,,,,,,,,,,,,,,,25.22582,0.04942
4118,2022/01/25 01:59:02,58568.2747,0.0025,1,22,7,0,0,0,0,3.698871,0,2.573745,4.083325,17.8587,15.21839,,-0.0000279758005490294,0.0230566002428532,0,0,,,,,,,,,,,,,,,,,25.2258166117425,0.0494138573645209
4119,2022/01/25 01:59:02,58568.2841,0.0015,1,23,8,0,0,0,0,3.698175,0,2.573745,4.083325,17.8587,15.21839,,-0.0000279758005490294,0.0230566002428532,0,0,,,,,,,,,,,,,,,,,25.2258135492791,0.0494083053670687
4120,2022/01/25 02:04:57,58923.3967,60.0012,1,14,8,0,0,0,0,3.699174,0,2.573745,4.083325,17.8587,15.21839,,0.0000198333200387424,,,,,,,,,,,,,,,,,,,,25.11012,-0.1603347
4121,2022/01/25 02:05:57,58983.3965,120.001,1,14,8,0,0,0,0,3.698904,0,2.573745,4.083325,17.8587,15.21839,,0.00000181739596882835,,,,,,,,,,,,,,,,,,,,24.94272,-0.1083809
4122,2022/01/25 02:06:57,59043.3963,180.0008,1,14,8,0,0,0,0,3.699175,0,2.573745,4.083325,17.8587,15.21839,,-0.0000146992697409587,,0,0,,,,,,,,,,,,,,,,,25.22291,-0.1235574
4123,2022/01/25 02:07:57,59103.3971,240.0016,1,14,8,0,0,0,0,3.699034,0,2.573745,4.083325,17.8587,15.21839,,-0.0000149347397382371,,,,,,,,,,,,,,,,,,,,25.59481,0.1190144
4124,2022/01/25 02:08:57,59163.3966,300.0011,1,14,8,0,0,0,0,3.699169,0,2.573745,4.083325,17.8587,15.21839,,0.000039356109482469,0.0230566002428532,0,0,,,,,,,,,,,,,,,,,25.56568,0.1529461
4125,2022/01/25 02:08:58,59163.6881,0.2509,1,15,8,0,0,0,-1.735233,3.511805,-6.093799925565,2.573135,4.083325,17.85654,15.21839,,-0.0413318686187267,,0.0150327496230602,66.5214233398438,,,,,,,,,,,,,,,,,25.56568,0.1529461
4126,2022/01/25 02:08:58,59163.9387,0.5015,1,15,8,0,0,0,-3.201831,3.506266,-11.226471173046,2.572538,4.083325,17.85445,15.21839,,,,,,,,,,,,,,,,,,,,,,25.64703,0.1529461
4127,2022/01/25 02:08:58,59164.1875,0.7503,1,15,8,0,0,0,-4.402256,3.502126,-15.417255196256,2.571883,4.083325,17.85215,15.21839,,,,,,,,,,,,,,,,,,,,,,25.64703,0.1529461
4128,2022/01/25 02:08:59,59164.4389,1.0017,1,15,8,0,0,0,-5.360605,3.498487,-18.754006904635,2.571229,4.083325,17.84986,15.21839,,-0.0151521097868681,,0.150130406022072,8.38962078094482,,,,,,,,,,,,,,,,,25.64703,0.1529461
4129,2022/01/25 02:08:59,59164.6873,1.2501,1,15,8,0,0,0,-6.110301,3.495549,-21.358856550249,2.570597,4.083325,17.84765,15.21839,,,,,,,,,,,,,,,,,,,,,,25.20358,-0.1131576
4130,2022/01/25 02:08:59,59164.9386,1.5014,1,15,8,0,0,0,-6.723823,3.492521,-23.483093027783,2.570076,4.083325,17.84583,15.21839,,,,,,,,,,,,,,,,,,,,,,25.20358,-0.1131576
4131,2022/01/25 02:08:59,59165.1874,1.7502,1,15,8,0,0,0,-7.20371,3.490069,-25.14144495599,2.569336,4.083325,17.84325,15.21839,,,,,,,,,,,,,,,,,,,,,,25.20358,-0.1131576
4132,2022/01/25 02:09:00,59165.4378,2.0006,1,15,8,0,0,0,-7.596346,3.487637,-26.493297374402,2.56868,4.083325,17.84096,15.21839,,-0.0097924405708909,,0.259400993585587,5.11461877822876,,,,,,,,,,,,,,,,,25.06498,-0.04331112
4133,2022/01/25 02:09:00,59165.6885,2.2513,1,15,8,0,0,0,-7.909665,3.485322,-27.56772943713,2.568081,4.083325,17.83887,15.21839,,,,,,,,,,,,,,,,,,,,,,25.06498,-0.04331112
4134,2022/01/25 02:09:00,59165.9377,2.5005,1,15,8,0,0,0,-8.154819,3.483205,-28.404906314895,2.567458,4.083325,17.8367,15.21839,,,,,,,,,,,,,,,,,,,,,,25.59516,-0.04331112
4135,2022/01/25 02:09:00,59166.1881,2.7509,1,15,8,0,0,0,-8.355494,3.481101,-29.086318518894,2.566789,4.083325,17.83437,15.21839,,,,,,,,,,,,,,,,,,,,,,25.59516,-0.04331112
4136,2022/01/25 02:09:01,59166.4375,3.0003,1,15,8,0,0,0,-8.512472,3.479259,-29.617094818248,2.566263,4.083325,17.83254,15.21839,,-0.00873022340238094,,0.285322487354279,3.7388379573822,,,,,,,,,,,,,,,,,25.59516,-0.04331112
4137,2022/01/25 02:09:01,59166.6873,3.2501,1,15,8,0,0,0,-8.640886,3.477052,-30.044809948072,2.565623,4.083325,17.83032,15.21839,,,,,,,,,,,,,,,,,,,,,,25.62884,0.1762062
4138,2022/01/25 02:09:01,59166.9385,3.5013,1,15,8,0,0,0,-8.743355,3.475364,-30.38634120622,2.564909,4.083325,17.82783,15.21839,,,,,,,,,,,,,,,,,,,,,,25.62884,0.1762062
4139,2022/01/25 02:09:01,59167.1873,3.7501,1,15,8,0,0,0,-8.823484,3.473454,-30.647965793736,2.56427,4.083325,17.82561,15.21839,,,,,,,,,,,,,,,,,,,,,,25.62884,0.1762062
4140,2022/01/25 02:09:02,59167.438,4.0008,1,15,8,0,0,0,-8.889074,3.471773,-30.860847108202,2.56363,4.083325,17.82339,15.21839,,-0.00654827617108822,,0.356911987066269,2.9455668926239,,,,,,,,,,,,,,,,,25.19828,-0.1345497
4141,2022/01/25 02:09:02,59167.6875,4.2503,1,15,8,0,0,0,-8.941502,3.46997,-31.02674369494,2.562961,4.083325,17.82107,15.21839,,,,,,,,,,,,,,,,,,,,,,25.19828,-0.1345497
4142,2022/01/25 02:09:02,59167.9394,4.5022,1,15,8,0,0,0,-8.983388,3.468376,-31.157767337888,2.562307,4.083325,17.8188,15.21839,,,,,,,,,,,,,,,,,,,,,,25.19828,-0.1345497
4143,2022/01/25 02:09:02,59168.1888,4.7516,1,15,8,0,0,0,-9.016117,3.466668,-31.255884288156,2.561766,4.083325,17.81692,15.21839,,,,,,,,,,,,,,,,,,,,,,25.16696,-0.1345497
4144,2022/01/25 02:09:03,59168.438,5.0008,1,15,8,0,0,0,-9.042878,3.465186,-31.335254245308,2.561109,4.083325,17.81465,15.21839,,-0.00581359397619963,,0.378645807504654,,,,,,,,,,,,,,,,,,25.16696,-0.1345497
4145,2022/01/25 02:09:03,59168.6888,5.2516,1,15,8,0,0,0,-9.063834,3.46359,-31.39340480406,2.560456,4.083325,17.81239,15.21839,,,,,,,,,,,,,,,,,,,,,,25.16696,-0.1345497
4146,2022/01/25 02:09:03,59168.938,5.5008,1,15,8,0,0,0,-9.081008,3.462085,-31.43922158168,2.55993,4.083325,17.81056,15.21839,,,,,,,,,,,,,,,,,,,,,,25.73254,0.166955
4147,2022/01/25 02:09:03,59169.1876,5.7504,1,15,8,0,0,0,-9.094718,3.460468,-31.471980608024,2.559189,4.083325,17.808,15.21839,,,,,,,,,,,,,,,,,,,,,,25.73254,0.166955
4148,2022/01/25 02:09:04,59169.4386,6.0014,1,15,8,0,0,0,-9.10545,3.459396,-31.4993573082,2.558578,4.083325,17.80588,15.21839,,-0.0059048468247056,,0.405931204557419,2.64106798171997,,,,,,,,,,,,,,,,,25.73254,0.166955
4149,2022/01/25 02:09:04,59169.6875,6.2503,1,15,8,0,0,0,-9.114271,3.457668,-31.514123180028,2.557866,4.083325,17.80342,15.21839,,,,,,,,,,,,,,,,,,,,,,25.59665,-0.04246593
4150,2022/01/25 02:09:04,59169.9377,6.5005,1,15,8,0,0,0,-9.121136,3.45647,-31.52693294992,2.557252,4.083325,17.8013,15.21839,,,,,,,,,,,,,,,,,,,,,,25.59665,-0.04246593
4151,2022/01/25 02:09:04,59170.1883,6.7511,1,15,8,0,0,0,-9.126698,3.454957,-31.532349141986,2.556622,4.083325,17.79912,15.21839,,,,,,,,,,,,,,,,,,,,,,25.59665,-0.04246593
4152,2022/01/25 02:09:05,59170.4381,7.0009,1,15,8,0,0,0,-9.131121,3.4538,-31.5370657098,2.555972,4.083325,17.79688,15.21839,,-0.00502707017585635,,0.430666297674179,,,,,,,,,,,,,,,,,,25.15678,-0.04246593
4153,2022/01/25 02:09:05,59170.6875,7.2503,1,15,8,0,0,0,-9.134609,3.452309,-31.535492862181,2.555404,4.083325,17.79492,15.21839,,,,,,,,,,,,,,,,,,,,,,25.15678,-0.04246593
4154,2022/01/25 02:09:05,59170.9386,7.5014,1,15,8,0,0,0,-9.137486,3.451094,-31.534323109684,2.554707,4.083325,17.79251,15.21839,,,,,,,,,,,,,,,,,,,,,,25.28463,-0.09750366
4155,2022/01/25 02:09:05,59171.189,7.7518,1,15,8,0,0,0,-9.13974,3.449812,-31.53038472888,2.55405,4.083325,17.79024,15.21839,,,,,,,,,,,,,,,,,,,,,,25.28463,-0.09750366
4156,2022/01/25 02:09:06,59171.4387,8.0015,1,15,8,0,0,0,-9.141504,3.448716,-31.526451108864,2.55344,4.083325,17.78814,15.21839,,-0.00462940195575356,,0.468289196491241,2.28854393959045,,,,,,,,,,,,,,,,,25.28463,-0.09750366
4157,2022/01/25 02:09:06,59171.6883,8.2511,1,15,8,0,0,0,-9.14292,3.447417,-31.51945783764,2.552828,4.083325,17.78603,15.21839,,,,,,,,,,,,,,,,,,,,,,25.7506,0.145613
4158,2022/01/25 02:09:06,59171.9379,8.5007,1,15,8,0,0,0,-9.144102,3.446378,-31.514031962556,2.552202,4.083325,17.78387,15.21839,,,,,,,,,,,,,,,,,,,,,,25.7506,0.145613
4159,2022/01/25 02:09:06,59172.1874,8.7502,1,15,8,0,0,0,-9.144994,3.445,-31.50450433,2.551576,4.083325,17.78171,15.21839,,,,,,,,,,,,,,,,,,,,,,25.7506,0.145613
4160,2022/01/25 02:09:07,59172.4387,9.0015,1,15,8,0,0,0,-9.145672,3.444016,-31.497840698752,2.551007,4.083325,17.77975,15.21839,,-0.00525638181716204,,0.512281894683838,,,,,,,,,,,,,,,,,,25.66958,0.145613
4161,2022/01/25 02:09:07,59172.6885,9.2513,1,15,8,0,0,0,-9.146186,3.442771,-31.488223921406,2.550292,4.083325,17.77729,15.21839,,,,,,,,,,,,,,,,,,,,,,25.66958,0.145613
4162,2022/01/25 02:09:07,59172.9378,9.5006,1,15,8,0,0,0,-9.146638,3.441908,-31.481886505304,2.549626,4.083325,17.775,15.21839,,,,,,,,,,,,,,,,,,,,,,25.66958,0.145613
4163,2022/01/25 02:09:07,59173.1884,9.7512,1,15,8,0,0,0,-9.147079,3.440742,-31.472738892618,2.549043,4.083325,17.77299,15.21839,,,,,,,,,,,,,,,,,,,,,,25.2582,-0.1538748
4164,2022/01/25 02:09:08,59173.4379,10.0007,1,15,8,0,0,0,-9.147471,3.4397,-31.4645559987,2.548445,4.083325,17.77094,15.21839,,-0.00451758410781622,,0.550285220146179,1.86048996448517,,,,,,,,,,,,,,,,,25.2582,-0.1538748
4165,2022/01/25 02:09:08,59173.4389,10.0017,1,15,8,0,0,0,-9.147471,3.4397,-31.4645559987,2.548445,4.083325,17.77094,15.21839,,-0.00451758410781622,0.0230566002428532,0.550285220146179,1.86048996448517,,,,,,,,,,,,,,,,,25.2582,-0.1538748
4166,2022/01/25 02:09:09,59174.4825,1.001,1,16,8,0,0,0,0,3.636043,0,2.548329,4.083325,17.77053,15.21839,,0.0120587199926376,,,,,,,,,,,,,,,,,,,,25.4119,0.04803121
4167,2022/01/25 02:09:10,59175.4817,2.0002,1,16,8,0,0,0,0,3.64228,0,2.548329,4.083325,17.77053,15.21839,,0.00625684717670083,,,,,,,,,,,,,,,,,,,,25.7069,0.09218752
4168,2022/01/25 02:09:11,59176.4828,3.0013,1,16,8,0,0,0,0,3.646517,0,2.548329,4.083325,17.77053,15.21839,,0.00407308200374246,,,,,,,,,,,,,,,,,,,,25.2222,-0.1514685
4169,2022/01/25 02:09:12,59177.4827,4.0012,1,16,8,0,0,0,0,3.64957,0,2.548329,4.083325,17.77053,15.21839,,0.00351275899447501,,,,,,,,,,,,,,,,,,,,25.8619,0.1999086
4170,2022/01/25 02:09:13,59178.4826,5.0011,1,16,8,0,0,0,0,3.652074,0,2.548329,4.083325,17.77053,15.21839,,0.00265363790094852,,,,,,,,,,,,,,,,,,,,25.64851,-0.06668448
4171,2022/01/25 02:09:14,59179.4829,6.0014,1,16,8,0,0,0,0,3.654267,0,2.548329,4.083325,17.77053,15.21839,,0.00241271406412125,,,,,,,,,,,,,,,,,,,,25.24076,-0.06668448
