Repository: HVES-Battery-Testing-Consortium/LG-HG2

# Battery Testing Consortium (BTC)
The Battery Testing Consortium (BTC) has been developed within the High Voltage and Energy Storage Lab at Oxford Brookes University to provide accurate and comprehensive cell data to Formula Student Electric teams. Through the BTC, we aim to provide FS teams with information for improved and informed decisions for cell selection, pack architecture design, thermal cooling requirements, and end of life predictions. A range of tests are completed to provide a comprehensive electrochemical lithium-ion characterisation for modelling, validation, and battery management parameterisation.

File: Data/Round1/LG_HG2/Package 1/220124_BTC_HPPC_EIS_LG_HG2_2_25C/220124_BTC_HPPC_EIS_LG_HG2_2_25C_Channel_1_Wb_1.CSV (part 22 of 44)
Data_Point,Date_Time,Test_Time(s),Step_Time(s),Cycle_Index,Step_Index,TC_Counter1,TC_Counter2,TC_Counter3,TC_Counter4,Current(A),Voltage(V),Power(W),Charge_Capacity(Ah),Discharge_Capacity(Ah),Charge_Energy(Wh),Discharge_Energy(Wh),ACR(Ohm),dV/dt(V/s),Internal_Resistance(Ohm),dQ/dV(Ah/V),dV/dQ(V/Ah),MetaCode_MV_UD1,MetaCode_MV_UD2,MetaCode_MV_UD3,MetaCode_MV_UD4,MetaCode_MV_UD5,MetaCode_MV_UD6,MetaCode_MV_UD7,MetaCode_MV_UD8,MetaCode_MV_UD9,MetaCode_MV_UD10,MetaCode_MV_UD11,MetaCode_MV_UD12,MetaCode_MV_UD13,MetaCode_MV_UD14,MetaCode_MV_UD15,MetaCode_MV_UD16,Aux_Temperature_1(C),Aux_dT/dt_1(C)
4637,2022/01/25 03:45:12,64937.7147,5.7508,1,15,10,0,0,0,-9.094501,3.371508,-30.662182877508,2.518475,4.418529,17.67161,16.41851,,,,,,,,,,,,,,,,,,,,,,25.6511,0.1595747
4638,2022/01/25 03:45:12,64937.9651,6.0012,1,15,10,0,0,0,-9.105271,3.369748,-30.682468741708,2.517836,4.418529,17.66946,16.41851,,,,,,,,,,,,,,,,,,,,,,25.23349,0.1595747
4639,2022/01/25 03:45:12,64938.2153,6.2514,1,15,10,0,0,0,-9.113914,3.368458,-30.699836524612,2.51721,4.418529,17.66735,16.41851,,,,,,,,,,,,,,,,,,,,,,25.23349,-0.1946223
4640,2022/01/25 03:45:13,64938.465,6.5011,1,15,10,0,0,0,-9.120731,3.366979,-30.709309741649,2.516584,4.418529,17.66524,16.41851,,-0.00536828907206655,,0.445515900850296,2.46904611587524,,,,,,,,,,,,,,,,,25.23349,-0.1946223
4641,2022/01/25 03:45:13,64938.7152,6.7513,1,15,10,0,0,0,-9.126369,3.365739,-30.716976071691,2.515944,4.418529,17.66308,16.41851,,,,,,,,,,,,,,,,,,,,,,25.56847,0.1046801
4642,2022/01/25 03:45:13,64938.9651,7.0012,1,15,10,0,0,0,-9.130891,3.364259,-30.718682224769,2.5153,4.418529,17.66092,16.41851,,,,,,,,,,,,,,,,,,,,,,25.56847,0.1046801
4643,2022/01/25 03:45:13,64939.2145,7.2506,1,15,10,0,0,0,-9.134397,3.363159,-30.720429480123,2.514665,4.418529,17.65878,16.41851,,,,,,,,,,,,,,,,,,,,,,25.56847,0.1046801
4644,2022/01/25 03:45:14,64939.4641,7.5002,1,15,10,0,0,0,-9.137261,3.36164,-30.71618206804,2.514038,4.418529,17.65667,16.41851,,-0.00551970908418298,,0.461713910102844,2.21730399131775,,,,,,,,,,,,,,,,,25.99172,0.1046801
4645,2022/01/25 03:45:14,64939.7156,7.7517,1,15,10,0,0,0,-9.139479,3.360517,-30.713374550643,2.513411,4.418529,17.65457,16.41851,,,,,,,,,,,,,,,,,,,,,,25.99172,0.1046801
4646,2022/01/25 03:45:14,64939.9645,8.0006,1,15,10,0,0,0,-9.141273,3.359303,-30.708305812719,2.512757,4.418529,17.65237,16.41851,,,,,,,,,,,,,,,,,,,,,,25.99172,0.1046801
4647,2022/01/25 03:45:14,64940.2145,8.2506,1,15,10,0,0,0,-9.142639,3.358069,-30.701612604091,2.512243,4.418529,17.65064,16.41851,,,,,,,,,,,,,,,,,,,,,,25.47767,-0.02837539
4648,2022/01/25 03:45:15,64940.4642,8.5003,1,15,10,0,0,0,-9.143728,3.356909,-30.694662816752,2.511533,4.418529,17.64826,16.41851,,-0.00487705320119858,,0.514868497848511,,,,,,,,,,,,,,,,,,25.47767,-0.02837539
4649,2022/01/25 03:45:15,64940.7154,8.7515,1,15,10,0,0,0,-9.144713,3.355597,-30.685971508661,2.510864,4.418529,17.64601,16.41851,,,,,,,,,,,,,,,,,,,,,,25.47767,-0.02837539
4650,2022/01/25 03:45:15,64940.965,9.0011,1,15,10,0,0,0,-9.14553,3.354489,-30.67857978417,2.510238,4.418529,17.64391,16.41851,,,,,,,,,,,,,,,,,,,,,,25.37586,-0.03181398
4651,2022/01/25 03:45:15,64941.2156,9.2517,1,15,10,0,0,0,-9.146167,3.353233,-30.669229007911,2.509581,4.418529,17.64171,16.41851,,,,,,,,,,,,,,,,,,,,,,25.37586,-0.03181398
4652,2022/01/25 03:45:16,64941.4651,9.5012,1,15,10,0,0,0,-9.146642,3.352266,-30.661976990772,2.508982,4.418529,17.6397,16.41851,,-0.00442562391981483,,0.559245526790619,1.82040703296661,,,,,,,,,,,,,,,,,25.37586,-0.03181398
4653,2022/01/25 03:45:16,64941.715,9.7511,1,15,10,0,0,0,-9.147049,3.350958,-30.651377022942,2.508316,4.418529,17.63747,16.41851,,,,,,,,,,,,,,,,,,,,,,25.88556,-0.03181398
4654,2022/01/25 03:45:16,64941.965,10.0011,1,15,10,0,0,0,-9.147377,3.349991,-30.643630623607,2.507676,4.418529,17.63532,16.41851,,,,,,,,,,,,,,,,,,,,,,25.88556,-0.03181398
4655,2022/01/25 03:45:16,64941.9665,10.0026,1,15,10,0,0,0,-9.147383,3.349953,-30.643303122999,2.507676,4.418529,17.63532,16.41851,,-0.00481220008805394,0.0230566002428532,0.559245526790619,1.82040703296661,,,,,,,,,,,,,,,,,25.88556,-0.03181398
4656,2022/01/25 03:45:17,64943.0097,1.0009,1,16,10,0,0,0,0,3.547227,0,2.507664,4.418529,17.63528,16.41851,,0.0118872197344899,,,,,,,,,,,,,,,,,,,,25.42991,-0.1430744
4657,2022/01/25 03:45:18,64944.0093,2.0005,1,16,10,0,0,0,0,3.553255,0,2.507664,4.418529,17.63528,16.41851,,0.00629926985129714,,,,,,,,,,,,,,,,,,,,25.65429,-0.1430744
4658,2022/01/25 03:45:19,64945.0094,3.0006,1,16,10,0,0,0,0,3.557166,0,2.507664,4.418529,17.63528,16.41851,,0.00380334397777915,,,,,,,,,,,,,,,,,,,,26.07612,0.2019411
4659,2022/01/25 03:45:20,64946.0092,4.0004,1,16,10,0,0,0,0,3.560233,0,2.507664,4.418529,17.63528,16.41851,,0.00299328402616084,,,,,,,,,,,,,,,,,,,,25.43051,-0.09587705
4660,2022/01/25 03:45:21,64947.0093,5.0005,1,16,10,0,0,0,0,3.56264,0,2.507664,4.418529,17.63528,16.41851,,0.0028042970225215,,,,,,,,,,,,,,,,,,,,25.88006,0.03460765
4661,2022/01/25 03:45:22,64948.0096,6.0008,1,16,10,0,0,0,0,3.564774,0,2.507664,4.418529,17.63528,16.41851,,0.00252417498268187,,,,,,,,,,,,,,,,,,,,25.57429,0.05229235
4662,2022/01/25 03:45:23,64949.0099,7.0011,1,16,10,0,0,0,0,3.566497,0,2.507664,4.418529,17.63528,16.41851,,0.00224364688619971,,,,,,,,,,,,,,,,,,,,25.51532,-0.1662725
4663,2022/01/25 03:45:24,64950.0101,8.0013,1,16,10,0,0,0,0,3.568159,0,2.507664,4.418529,17.63528,16.41851,,0.00144567096140236,,,,,,,,,,,,,,,,,,,,26.05085,0.1673532
4664,2022/01/25 03:45:25,64951.0093,9.0005,1,16,10,0,0,0,0,3.569591,0,2.507664,4.418529,17.63528,16.41851,,0.00131254701409489,,,,,,,,,,,,,,,,,,,,25.45762,-0.1853842
4665,2022/01/25 03:45:26,64952.0098,10.001,1,16,10,0,0,0,0,3.57067,0,2.507664,4.418529,17.63528,16.41851,,,,,,,,,,,,,,,,,,,,,,25.70145,0.07619798
4666,2022/01/25 03:45:27,64953.0098,11.001,1,16,10,0,0,0,0,3.571904,0,2.507664,4.418529,17.63528,16.41851,,0.00156584696378559,,,,,,,,,,,,,,,,,,,,25.80912,0.03364682
4667,2022/01/25 03:45:28,64954.0093,12.0005,1,16,10,0,0,0,0,3.572964,0,2.507664,4.418529,17.63528,16.41851,,0.00113880401477218,,,,,,,,,,,,,,,,,,,,25.52872,-0.08762479
4668,2022/01/25 03:45:29,64955.0093,13.0005,1,16,10,0,0,0,0,3.57382,0,2.507664,4.418529,17.63528,16.41851,,,,,,,,,,,,,,,,,,,,,,25.90593,-0.08762479
4669,2022/01/25 03:45:30,64956.0092,14.0004,1,16,10,0,0,0,0,3.57471,0,2.507664,4.418529,17.63528,16.41851,,0.000784575880970806,,,,,,,,,,,,,,,,,,,,25.55047,-0.1782328
4670,2022/01/25 03:45:31,64957.0102,15.0014,1,16,10,0,0,0,0,3.575523,0,2.507664,4.418529,17.63528,16.41851,,,,,,,,,,,,,,,,,,,,,,25.53355,-0.1782328
4671,2022/01/25 03:45:32,64958.0093,16.0005,1,16,10,0,0,0,0,3.576251,0,2.507664,4.418529,17.63528,16.41851,,0.00100253894925117,,,,,,,,,,,,,,,,,,,,25.97776,-0.03295362
4672,2022/01/25 03:45:33,64959.0102,17.0014,1,16,10,0,0,0,0,3.577123,0,2.507664,4.418529,17.63528,16.41851,,,,,,,,,,,,,,,,,,,,,,25.49931,-0.03295362
4673,2022/01/25 03:45:34,64960.0091,18.0003,1,16,10,0,0,0,0,3.577698,0,2.507664,4.418529,17.63528,16.41851,,,,,,,,,,,,,,,,,,,,,,25.69127,-0.08952796
4674,2022/01/25 03:45:35,64961.0093,19.0005,1,16,10,0,0,0,0,3.578424,0,2.507664,4.418529,17.63528,16.41851,,0.000557575316634029,,,,,,,,,,,,,,,,,,,,25.86987,0.1475233
4675,2022/01/25 03:45:36,64962.0101,20.0013,1,16,10,0,0,0,0,3.579134,0,2.507664,4.418529,17.63528,16.41851,,,,,,,,,,,,,,,,,,,,,,25.44127,-0.2256495
4676,2022/01/25 03:45:37,64963.0093,21.0005,1,16,10,0,0,0,0,3.579621,0,2.507664,4.418529,17.63528,16.41851,,,,,,,,,,,,,,,,,,,,,,26.18152,0.1216859
4677,2022/01/25 03:45:38,64964.0101,22.0013,1,16,10,0,0,0,0,3.580242,0,2.507664,4.418529,17.63528,16.41851,,0.000656000280287117,,,,,,,,,,,,,,,,,,,,25.7264,-0.03258049
4678,2022/01/25 03:45:39,64965.0107,23.0019,1,16,10,0,0,0,0,3.580786,0,2.507664,4.418529,17.63528,16.41851,,,,,,,,,,,,,,,,,,,,,,25.51293,-0.06670892
4679,2022/01/25 03:45:40,64966.0101,24.0013,1,16,10,0,0,0,0,3.581393,0,2.507664,4.418529,17.63528,16.41851,,0.000604003376793116,,,,,,,,,,,,,,,,,,,,26.123,0.1906443
4680,2022/01/25 03:45:41,64967.0095,25.0007,1,16,10,0,0,0,0,3.581724,0,2.507664,4.418529,17.63528,16.41851,,,,,,,,,,,,,,,,,,,,,,25.57119,-0.1724392
4681,2022/01/25 03:45:42,64968.0101,26.0013,1,16,10,0,0,0,0,3.582319,0,2.507664,4.418529,17.63528,16.41851,,,,,,,,,,,,,,,,,,,,,,26.13043,0.1747614
4682,2022/01/25 03:45:43,64969.0093,27.0005,1,16,10,0,0,0,0,3.582735,0,2.507664,4.418529,17.63528,16.41851,,,,,,,,,,,,,,,,,,,,,,25.98485,-0.04549205
4683,2022/01/25 03:45:44,64970.0091,28.0003,1,16,10,0,0,0,0,3.583213,0,2.507664,4.418529,17.63528,16.41851,,0.000399284588638693,,,,,,,,,,,,,,,,,,,,25.56693,-0.04549205
4684,2022/01/25 03:45:45,64971.0093,29.0005,1,16,10,0,0,0,0,3.583458,0,2.507664,4.418529,17.63528,16.41851,,,,,,,,,,,,,,,,,,,,,,26.12447,0.1331586
4685,2022/01/25 03:45:46,64972.0096,30.0008,1,16,10,0,0,0,0,3.583994,0,2.507664,4.418529,17.63528,16.41851,,,,,,,,,,,,,,,,,,,,,,25.91427,0.1331586
4686,2022/01/25 03:45:47,64973.0103,31.0015,1,16,10,0,0,0,0,3.584042,0,2.507664,4.418529,17.63528,16.41851,,0.000394499889807776,,,,,,,,,,,,,,,,,,,,25.78659,0.09574831
4687,2022/01/25 03:45:48,64974.0104,32.0016,1,16,10,0,0,0,0,3.584575,0,2.507664,4.418529,17.63528,16.41851,,,,,,,,,,,,,,,,,,,,,,26.18246,0.09574831
4688,2022/01/25 03:45:49,64975.0104,33.0016,1,16,10,0,0,0,0,3.584664,0,2.507664,4.418529,17.63528,16.41851,,,,,,,,,,,,,,,,,,,,,,25.90099,0.03575027
4689,2022/01/25 03:45:50,64976.0096,34.0008,1,16,10,0,0,0,0,3.585011,0,2.507664,4.418529,17.63528,16.41851,,,,,,,,,,,,,,,,,,,,,,25.79369,-0.1180828
4690,2022/01/25 03:45:51,64977.0094,35.0006,1,16,10,0,0,0,0,3.585484,0,2.507664,4.418529,17.63528,16.41851,,,,,,,,,,,,,,,,,,,,,,26.19023,0.208469
4691,2022/01/25 03:45:52,64978.0095,36.0007,1,16,10,0,0,0,0,3.585609,0,2.507664,4.418529,17.63528,16.41851,,0.000272512203082442,,,,,,,,,,,,,,,,,,,,25.52713,-0.09260297
4692,2022/01/25 03:45:53,64979.0096,37.0008,1,16,10,0,0,0,0,3.585982,0,2.507664,4.418529,17.63528,16.41851,,,,,,,,,,,,,,,,,,,,,,25.77022,-0.03864944
4693,2022/01/25 03:45:54,64980.0096,38.0008,1,16,10,0,0,0,0,3.586082,0,2.507664,4.418529,17.63528,16.41851,,,,,,,,,,,,,,,,,,,,,,26.15807,0.1212031
4694,2022/01/25 03:45:55,64981.0096,39.0008,1,16,10,0,0,0,0,3.586418,0,2.507664,4.418529,17.63528,16.41851,,,,,,,,,,,,,,,,,,,,,,25.5246,-0.1979584
4695,2022/01/25 03:45:56,64982.0097,40.0009,1,16,10,0,0,0,0,3.586803,0,2.507664,4.418529,17.63528,16.41851,,,,,,,,,,,,,,,,,,,,,,25.68999,0.05168259
4696,2022/01/25 03:45:56,64982.0108,40.002,1,16,10,0,0,0,0,3.586803,0,2.507664,4.418529,17.63528,16.41851,,0.000272512203082442,0.0230566002428532,0,0,,,,,,,,,,,,,,,,,25.68999,0.05168259
4697,2022/01/25 03:45:56,64982.3055,0.2506,1,17,10,0,0,0,1.830116,3.624389,6.633052299124,2.507781,4.418529,17.63571,16.41851,,0.340342491865158,,0.00170479703228921,586.580078125,,,,,,,,,,,,,,,,,26.1822,0.05168259
4698,2022/01/25 03:45:57,64982.5562,0.5013,1,17,10,0,0,0,1.830215,3.625229,6.634948494235,2.507912,4.418529,17.63618,16.41851,,0.00757471704855561,,,,,,,,,,,,,,,,,,,,26.1822,0.05168259
4699,2022/01/25 03:45:57,64982.8056,0.7507,1,17,10,0,0,0,1.830368,3.626237,6.637348165216,2.508039,4.418529,17.63665,16.41851,,,,,,,,,,,,,,,,,,,,,,26.1822,0.05168259
4700,2022/01/25 03:45:57,64983.0554,1.0005,1,17,10,0,0,0,1.829521,3.626828,6.635357989388,2.508157,4.418529,17.63707,16.41851,,,,,,,,,,,,,,,,,,,,,,25.93271,0.07585168
4701,2022/01/25 03:45:57,64983.3057,1.2508,1,17,10,0,0,0,1.828003,3.627559,6.631188734677,2.508293,4.418529,17.63756,16.41851,,,,,,,,,,,,,,,,,,,,,,25.93271,0.07585168
4702,2022/01/25 03:45:58,64983.555,1.5001,1,17,10,0,0,0,1.826477,3.627773,6.626043945721,2.508401,4.418529,17.63796,16.41851,,0.00345047703012824,,,,,,,,,,,,,,,,,,,,25.93271,0.07585168
4703,2022/01/25 03:45:58,64983.805,1.7501,1,17,10,0,0,0,1.826149,3.628702,6.626550528598,2.508546,4.418529,17.63848,16.41851,,,,,,,,,,,,,,,,,,,,,,25.53298,-0.1249164
4704,2022/01/25 03:45:58,64984.056,2.0011,1,17,10,0,0,0,1.825951,3.628922,6.626233754822,2.508656,4.418529,17.63888,16.41851,,,,,,,,,,,,,,,,,,,,,,25.53298,-0.1249164
4705,2022/01/25 03:45:58,64984.3058,2.2509,1,17,10,0,0,0,1.825859,3.629638,6.627207209042,2.508801,4.418529,17.63941,16.41851,,,,,,,,,,,,,,,,,,,,,,25.53298,-0.1249164
4706,2022/01/25 03:45:59,64984.556,2.5011,1,17,10,0,0,0,1.825531,3.629951,6.626588078981,2.508926,4.418529,17.63986,16.41851,,0.00219780998304486,,0.144888505339622,,,,,,,,,,,,,,,,,,25.71415,-0.1249164
4707,2022/01/25 03:45:59,64984.8064,2.7515,1,17,10,0,0,0,1.825668,3.630457,6.628009170276,2.509026,4.418529,17.64022,16.41851,,,,,,,,,,,,,,,,,,,,,,25.71415,-0.1249164
4708,2022/01/25 03:45:59,64985.0553,3.0004,1,17,10,0,0,0,1.825699,3.630768,6.628689506832,2.509182,4.418529,17.64079,16.41851,,,,,,,,,,,,,,,,,,,,,,25.71415,-0.1249164
4709,2022/01/25 03:45:59,64985.3049,3.25,1,17,10,0,0,0,1.825989,3.63136,6.63082341504,2.509307,4.418529,17.64124,16.41851,,,,,,,,,,,,,,,,,,,,,,26.13439,0.1879406
4710,2022/01/25 03:46:00,64985.5552,3.5003,1,17,10,0,0,0,1.825935,3.631615,6.631092935025,2.509418,4.418529,17.64165,16.41851,,0.00172677403315902,,,,,,,,,,,,,,,,,,,,26.13439,0.1879406
4711,2022/01/25 03:46:00,64985.8063,3.7514,1,17,10,0,0,0,1.82592,3.632244,6.63218696448,2.509562,4.418529,17.64217,16.41851,,,,,,,,,,,,,,,,,,,,,,26.13439,0.1879406
4712,2022/01/25 03:46:00,64986.0561,4.0012,1,17,10,0,0,0,1.825584,3.632369,6.631194728496,2.509688,4.418529,17.64263,16.41851,,,,,,,,,,,,,,,,,,,,,,26.00796,-0.03950894
4713,2022/01/25 03:46:00,64986.3064,4.2515,1,17,10,0,0,0,1.825417,3.632823,6.631416862191,2.509793,4.418529,17.64301,16.41851,,,,,,,,,,,,,,,,,,,,,,26.00796,-0.03950894
4714,2022/01/25 03:46:01,64986.5562,4.5013,1,17,10,0,0,0,1.825546,3.633001,6.632210443546,2.509943,4.418529,17.64355,16.41851,,,,,,,,,,,,,,,,,,,,,,26.00796,-0.03950894
4715,2022/01/25 03:46:01,64986.8049,4.75,1,17,10,0,0,0,1.825516,3.633598,6.633191286568,2.510065,4.418529,17.644,16.41851,,,,,,,,,,,,,,,,,,,,,,25.54465,-0.03950894
4716,2022/01/25 03:46:01,64987.0552,5.0003,1,17,10,0,0,0,1.825546,3.633716,6.633515708936,2.510191,4.418529,17.64446,16.41851,,,,,,,,,,,,,,,,,,,,,,25.54465,-0.03950894
4717,2022/01/25 03:46:01,64987.3065,5.2516,1,17,10,0,0,0,1.825775,3.634183,6.635200466825,2.510318,4.418529,17.64492,16.41851,,,,,,,,,,,,,,,,,,,,,,25.55941,-0.1401716
4718,2022/01/25 03:46:02,64987.555,5.5001,1,17,10,0,0,0,1.825821,3.634482,6.635913559722,2.510446,4.418529,17.64538,16.41851,,0.0014289979590103,,0.318739295005798,4.42933988571167,,,,,,,,,,,,,,,,,25.55941,-0.1401716
4719,2022/01/25 03:46:02,64987.8057,5.7508,1,17,10,0,0,0,1.825859,3.634886,6.636789317074,2.51056,4.418529,17.6458,16.41851,,,,,,,,,,,,,,,,,,,,,,25.55941,-0.1401716
4720,2022/01/25 03:46:02,64988.0552,6.0003,1,17,10,0,0,0,1.825668,3.635201,6.636670139268,2.510696,4.418529,17.64629,16.41851,,,,,,,,,,,,,,,,,,,,,,26.05198,0.1539284
4721,2022/01/25 03:46:02,64988.3065,6.2516,1,17,10,0,0,0,1.825401,3.635483,6.636214303683,2.510809,4.418529,17.6467,16.41851,,,,,,,,,,,,,,,,,,,,,,26.05198,0.1539284
4722,2022/01/25 03:46:03,64988.5563,6.5014,1,17,10,0,0,0,1.825394,3.635874,6.636902584356,2.510957,4.418529,17.64724,16.41851,,0.00137309695128351,,,,,,,,,,,,,,,,,,,,26.05198,0.1539284
4723,2022/01/25 03:46:03,64988.805,6.7501,1,17,10,0,0,0,1.825356,3.636235,6.63742337466,2.511082,4.418529,17.64769,16.41851,,,,,,,,,,,,,,,,,,,,,,26.0928,0.1539284
4724,2022/01/25 03:46:03,64989.0559,7.001,1,17,10,0,0,0,1.825401,3.63666,6.63836280066,2.511209,4.418529,17.64816,16.41851,,,,,,,,,,,,,,,,,,,,,,26.0928,0.1539284
4725,2022/01/25 03:46:03,64989.3057,7.2508,1,17,10,0,0,0,1.825394,3.636834,6.638654962596,2.511337,4.418529,17.64862,16.41851,,,,,,,,,,,,,,,,,,,,,,26.0928,0.1539284
4726,2022/01/25 03:46:04,64989.5561,7.5012,1,17,10,0,0,0,1.825317,3.637167,6.638982756939,2.511451,4.418529,17.64904,16.41851,,0.00136681995354593,,,,,,,,,,,,,,,,,,,,25.55515,-0.1552612
4727,2022/01/25 03:46:04,64989.8063,7.7514,1,17,10,0,0,0,1.82547,3.637325,6.63982766775,2.51159,4.418529,17.64954,16.41851,,,,,,,,,,,,,,,,,,,,,,25.55515,-0.1552612
4728,2022/01/25 03:46:04,64990.0562,8.0013,1,17,10,0,0,0,1.825684,3.637622,6.641148283448,2.511712,4.418529,17.64999,16.41851,,,,,,,,,,,,,,,,,,,,,,25.55515,-0.1552612
4729,2022/01/25 03:46:04,64990.3054,8.2505,1,17,10,0,0,0,1.825859,3.637764,6.642044139276,2.511843,4.418529,17.65046,16.41851,,,,,,,,,,,,,,,,,,,,,,25.59501,0.01245677
4730,2022/01/25 03:46:05,64990.5562,8.5013,1,17,10,0,0,0,1.825706,3.638309,6.642482571154,2.511971,4.418529,17.65093,16.41851,,,,,,,,,,,,,,,,,,,,,,25.59501,0.01245677
4731,2022/01/25 03:46:05,64990.8056,8.7507,1,17,10,0,0,0,1.825516,3.638513,6.642163697708,2.512096,4.418529,17.65138,16.41851,,,,,,,,,,,,,,,,,,,,,,25.59501,0.01245677
4732,2022/01/25 03:46:05,64991.055,9.0001,1,17,10,0,0,0,1.825623,3.638947,6.643345338981,2.512221,4.418529,17.65184,16.41851,,,,,,,,,,,,,,,,,,,,,,26.04776,0.01245677
4733,2022/01/25 03:46:05,64991.3062,9.2513,1,17,10,0,0,0,1.825661,3.639001,6.643582204661,2.512351,4.418529,17.65231,16.41851,,,,,,,,,,,,,,,,,,,,,,26.04776,0.01245677
4734,2022/01/25 03:46:06,64991.5561,9.5012,1,17,10,0,0,0,1.825745,3.639431,6.644672951095,2.512473,4.418529,17.65276,16.41851,,0.00121891603339463,,0.401010900735855,,,,,,,,,,,,,,,,,,26.04776,0.01245677
4735,2022/01/25 03:46:06,64991.8066,9.7517,1,17,10,0,0,0,1.825668,3.639447,6.644421925596,2.512604,4.418529,17.65323,16.41851,,,,,,,,,,,,,,,,,,,,,,26.06503,0.1468813
4736,2022/01/25 03:46:06,64992.0553,10.0004,1,17,10,0,0,0,1.825684,3.640114,6.645697887976,2.512729,4.418529,17.65369,16.41851,,,,,,,,,,,,,,,,,,,,,,26.06503,0.1468813
4737,2022/01/25 03:46:06,64992.0565,10.0016,1,17,10,0,0,0,1.825684,3.640114,6.645697887976,2.512729,4.418529,17.65369,16.41851,,0.00121891603339463,0.0230566002428532,0.401010900735855,4.42933988571167,,,,,,,,,,,,,,,,,26.06503,0.1468813
4738,2022/01/25 03:46:07,64993.0996,1.0007,1,18,10,0,0,0,0,3.600948,0,2.512735,4.418529,17.65371,16.41851,,-0.00443794904276729,,,,,,,,,,,,,,,,,,,,25.58081,-0.1453459
4739,2022/01/25 03:46:08,64994.0992,2.0003,1,18,10,0,0,0,0,3.600317,0,2.512735,4.418529,17.65371,16.41851,,,,,,,,,,,,,,,,,,,,,,26.00669,0.1271135
4740,2022/01/25 03:46:09,64995.1002,3.0013,1,18,10,0,0,0,0,3.599817,0,2.512735,4.418529,17.65371,16.41851,,-0.00126484199427068,,,,,,,,,,,,,,,,,,,,26.08687,0.0250572
4741,2022/01/25 03:46:10,64996.0991,4.0002,1,18,10,0,0,0,0,3.599189,0,2.512735,4.418529,17.65371,16.41851,,,,,,,,,,,,,,,,,,,,,,25.4944,-0.1851481
4742,2022/01/25 03:46:11,64997.1004,5.0015,1,18,10,0,0,0,0,3.598954,0,2.512735,4.418529,17.65371,16.41851,,,,,,,,,,,,,,,,,,,,,,26.00246,0.1587713
4743,2022/01/25 03:46:12,64998.099,6.0001,1,18,10,0,0,0,0,3.59867,0,2.512735,4.418529,17.65371,16.41851,,-0.000465949095087126,,,,,,,,,,,,,,,,,,,,25.70236,-0.09378195
4744,2022/01/25 03:46:13,64999.0992,7.0003,1,18,10,0,0,0,0,3.598516,0,2.512735,4.418529,17.65371,16.41851,,,,,,,,,,,,,,,,,,,,,,25.42182,-0.08766949
4745,2022/01/25 03:46:14,65000.1002,8.0013,1,18,10,0,0,0,0,3.598363,0,2.512735,4.418529,17.65371,16.41851,,,,,,,,,,,,,,,,,,,,,,25.83342,-0.08766949
4746,2022/01/25 03:46:15,65001.1003,9.0014,1,18,10,0,0,0,0,3.598171,0,2.512735,4.418529,17.65371,16.41851,,,,,,,,,,,,,,,,,,,,,,25.70969,-0.1388794
4747,2022/01/25 03:46:16,65002.0993,10.0004,1,18,10,0,0,0,0,3.598112,0,2.512735,4.418529,17.65371,16.41851,,,,,,,,,,,,,,,,,,,,,,25.52963,-0.1388794
4748,2022/01/25 03:46:17,65003.1003,11.0014,1,18,10,0,0,0,0,3.597874,0,2.512735,4.418529,17.65371,16.41851,,,,,,,,,,,,,,,,,,,,,,26.12632,0.1069516
4749,2022/01/25 03:46:18,65004.1003,12.0014,1,18,10,0,0,0,0,3.59776,0,2.512735,4.418529,17.65371,16.41851,,,,,,,,,,,,,,,,,,,,,,25.83407,0.1069516
4750,2022/01/25 03:46:19,65005.1004,13.0015,1,18,10,0,0,0,0,3.597678,0,2.512735,4.418529,17.65371,16.41851,,,,,,,,,,,,,,,,,,,,,,25.44342,-0.2134037
4751,2022/01/25 03:46:20,65006.0994,14.0005,1,18,10,0,0,0,0,3.597675,0,2.512735,4.418529,17.65371,16.41851,,,,,,,,,,,,,,,,,,,,,,26.10814,0.08775651
4752,2022/01/25 03:46:21,65007.0995,15.0006,1,18,10,0,0,0,0,3.597765,0,2.512735,4.418529,17.65371,16.41851,,-0.00011365379759809,,,,,,,,,,,,,,,,,,,,25.87537,0.04722714
4753,2022/01/25 03:46:22,65008.0995,16.0006,1,18,10,0,0,0,0,3.5975,0,2.512735,4.418529,17.65371,16.41851,,,,,,,,,,,,,,,,,,,,,,25.75021,-0.1295799
4754,2022/01/25 03:46:23,65009.0995,17.0006,1,18,10,0,0,0,0,3.597636,0,2.512735,4.418529,17.65371,16.41851,,,,,,,,,,,,,,,,,,,,,,26.09486,0.1981711
4755,2022/01/25 03:46:24,65010.0996,18.0007,1,18,10,0,0,0,0,3.597618,0,2.512735,4.418529,17.65371,16.41851,,,,,,,,,,,,,,,,,,,,,,25.85501,-0.07495582
4756,2022/01/25 03:46:25,65011.0995,19.0006,1,18,10,0,0,0,0,3.597503,0,2.512735,4.418529,17.65371,16.41851,,,,,,,,,,,,,,,,,,,,,,25.76006,-0.02967
4757,2022/01/25 03:46:26,65012.0994,20.0005,1,18,10,0,0,0,0,3.597681,0,2.512735,4.418529,17.65371,16.41851,,,,,,,,,,,,,,,,,,,,,,26.12884,0.1152432
4758,2022/01/25 03:46:27,65013.1003,21.0014,1,18,10,0,0,0,0,3.597604,0,2.512735,4.418529,17.65371,16.41851,,,,,,,,,,,,,,,,,,,,,,25.45271,-0.2112907
4759,2022/01/25 03:46:28,65014.0995,22.0006,1,18,10,0,0,0,0,3.597575,0,2.512735,4.418529,17.65371,16.41851,,,,,,,,,,,,,,,,,,,,,,25.80444,0.1099163
4760,2022/01/25 03:46:29,65015.0995,23.0006,1,18,10,0,0,0,0,3.597691,0,2.512735,4.418529,17.65371,16.41851,,,,,,,,,,,,,,,,,,,,,,26.1112,0.1099163
4761,2022/01/25 03:46:30,65016.0996,24.0007,1,18,10,0,0,0,0,3.597617,0,2.512735,4.418529,17.65371,16.41851,,,,,,,,,,,,,,,,,,,,,,25.43723,-0.1187146
4762,2022/01/25 03:46:31,65017.1004,25.0015,1,18,10,0,0,0,0,3.597673,0,2.512735,4.418529,17.65371,16.41851,,,,,,,,,,,,,,,,,,,,,,25.82116,-0.1187146
4763,2022/01/25 03:46:32,65018.1005,26.0016,1,18,10,0,0,0,0,3.597579,0,2.512735,4.418529,17.65371,16.41851,,,,,,,,,,,,,,,,,,,,,,25.72731,-0.1228631
4764,2022/01/25 03:46:33,65019.0995,27.0006,1,18,10,0,0,0,0,3.597626,0,2.512735,4.418529,17.65371,16.41851,,-0.000032400268537458,,,,,,,,,,,,,,,,,,,,25.44745,-0.1228631
4765,2022/01/25 03:46:34,65020.0995,28.0006,1,18,10,0,0,0,0,3.597659,0,2.512735,4.418529,17.65371,16.41851,,,,,,,,,,,,,,,,,,,,,,25.84519,0.03683746
4766,2022/01/25 03:46:35,65021.1005,29.0016,1,18,10,0,0,0,0,3.597571,0,2.512735,4.418529,17.65371,16.41851,,,,,,,,,,,,,,,,,,,,,,25.68443,0.06819427
4767,2022/01/25 03:46:36,65022.1001,30.0012,1,18,10,0,0,0,0,3.597564,0,2.512735,4.418529,17.65371,16.41851,,,,,,,,,,,,,,,,,,,,,,25.37359,-0.2155679
4768,2022/01/25 03:46:37,65023.0996,31.0007,1,18,10,0,0,0,0,3.597402,0,2.512735,4.418529,17.65371,16.41851,,,,,,,,,,,,,,,,,,,,,,26.14242,0.1575965
4769,2022/01/25 03:46:38,65024.1005,32.0016,1,18,10,0,0,0,0,3.597627,0,2.512735,4.418529,17.65371,16.41851,,,,,,,,,,,,,,,,,,,,,,25.59708,-0.08775592
4770,2022/01/25 03:46:39,65025.099,33.0001,1,18,10,0,0,0,0,3.597591,0,2.512735,4.418529,17.65371,16.41851,,,,,,,,,,,,,,,,,,,,,,25.39705,-0.06250978
4771,2022/01/25 03:46:40,65026.0998,34.0009,1,18,10,0,0,0,0,3.597489,0,2.512735,4.418529,17.65371,16.41851,,,,,,,,,,,,,,,,,,,,,,25.99251,0.1860797
4772,2022/01/25 03:46:41,65027.0999,35.001,1,18,10,0,0,0,0,3.59758,0,2.512735,4.418529,17.65371,16.41851,,,,,,,,,,,,,,,,,,,,,,25.47117,-0.1629174
4773,2022/01/25 03:46:42,65028.0997,36.0008,1,18,10,0,0,0,0,3.597451,0,2.512735,4.418529,17.65371,16.41851,,,,,,,,,,,,,,,,,,,,,,25.98301,0.1599485
4774,2022/01/25 03:46:43,65029.0996,37.0007,1,18,10,0,0,0,0,3.597506,0,2.512735,4.418529,17.65371,16.41851,,,,,,,,,,,,,,,,,,,,,,25.9796,-0.001063347
4775,2022/01/25 03:46:44,65030.0997,38.0008,1,18,10,0,0,0,0,3.597695,0,2.512735,4.418529,17.65371,16.41851,,,,,,,,,,,,,,,,,,,,,,25.43289,-0.001063347
4776,2022/01/25 03:46:45,65031.0998,39.0009,1,18,10,0,0,0,0,3.597695,0,2.512735,4.418529,17.65371,16.41851,,0.0000416850198234897,,,,,,,,,,,,,,,,,,,,26.02739,0.145064
4777,2022/01/25 03:46:46,65032.0989,40,1,18,10,0,0,0,0,3.597798,0,2.512735,4.418529,17.65371,16.41851,,,,,,,,,,,,,,,,,,,,,,25.89666,0.145064
4778,2022/01/25 03:46:46,65032.0995,40.0006,1,18,10,0,0,0,0,3.597849,0,2.512735,4.418529,17.65371,16.41851,,0.0000416850198234897,0.0230566002428532,0,0,,,,,,,,,,,,,,,,,25.89666,0.145064
4779,2022/01/25 03:46:46,65032.1081,0.0014,1,19,10,0,0,0,0,3.597813,0,2.512735,4.418529,17.65371,16.41851,,0.0000416850198234897,0.0230566002428532,0,0,,,,,,,,,,,,,,,,,25.8966518640325,0.145085525066651
4780,2022/01/25 03:46:56,65042.1519,10.0005,1,20,10,0,0,0,-1.50023,3.555362,-5.33386073326,2.512736,4.422678,17.65371,16.43329,,-0.000892918615136296,,0.400457203388214,3.39847898483276,,,,,,,,,,,,,,,,,25.88715,0.1702243
4781,2022/01/25 03:47:06,65052.1522,20.0008,1,20,10,0,0,0,-1.500214,3.548688,-5.323791419232,2.512736,4.426855,17.65371,16.44812,,-0.000547790084965527,,0.542666673660278,,,,,,,,,,,,,,,,,,25.84139,0.08801162
4782,2022/01/25 03:47:16,65062.153,30.0016,1,20,10,0,0,0,-1.500222,3.54404,-5.31684677688,2.512736,4.431026,17.65371,16.46292,,-0.00049016741104424,,0.715397775173187,1.60045802593231,,,,,,,,,,,,,,,,,25.33968,-0.09273052
4783,2022/01/25 03:47:26,65072.1521,40.0007,1,20,10,0,0,0,-1.500251,3.53975,-5.31051347725,2.512736,4.435194,17.65371,16.47768,,-0.00075523357372731,,0.853885591030121,,,,,,,,,,,,,,,,,,25.71463,0.09873688
4784,2022/01/25 03:47:36,65082.1522,50.0008,1,20,10,0,0,0,-1.500203,3.536409,-5.305331391027,2.512736,4.43936,17.65371,16.49241,,-0.000352246192051098,,1.14373898506165,0.999333202838898,,,,,,,,,,,,,,,,,25.96784,0.1951444
4785,2022/01/25 03:47:46,65092.1532,60.0018,1,20,10,0,0,0,-1.500233,3.533157,-5.300558725581,2.512736,4.44353,17.65371,16.50716,,-0.000277667189948261,,,,,,,,,,,,,,,,,,,,25.93668,0.1411355
4786,2022/01/25 03:47:56,65102.153,70.0016,1,20,10,0,0,0,-1.500111,3.530396,-5.295985873956,2.512736,4.447691,17.65371,16.52185,,-0.000261991110164672,,1.33072805404663,,,,,,,,,,,,,,,,,,25.90466,-0.03700078
4787,2022/01/25 03:48:06,65112.1526,80.0012,1,20,10,0,0,0,-1.500215,3.527754,-5.29238946711,2.512736,4.451862,17.65371,16.53657,,-0.00019472700660117,,,,,,,,,,,,,,,,,,,,25.66805,-0.06478786
4788,2022/01/25 03:48:16,65122.1514,90,1,20,10,0,0,0,-1.500202,3.52555,-5.2890371611,2.512736,4.45603,17.65371,16.55127,,-0.000235515399253927,,1.57495296001434,0.693132698535919,,,,,,,,,,,,,,,,,25.38413,-0.0551939
4789,2022/01/25 03:48:26,65132.1524,100.001,1,20,10,0,0,0,-1.500173,3.523296,-5.285553530208,2.512736,4.460196,17.65371,16.56595,,-0.000189267302630469,,,,,,,,,,,,,,,,,,,,25.48945,0.007257462
4790,2022/01/25 03:48:36,65142.152,110.0006,1,20,10,0,0,0,-1.50021,3.52081,-5.2819543701,2.512736,4.464357,17.65371,16.58061,,-0.00018683860253077,,1.76697897911072,,,,,,,,,,,,,,,,,,25.84172,0.08038878
4791,2022/01/25 03:48:46,65152.1523,120.0009,1,20,10,0,0,0,-1.500193,3.519056,-5.279263177808,2.512736,4.468526,17.65371,16.59528,,-0.00022629120212514,,,,,,,,,,,,,,,,,,,,26.06866,0.1083189
4792,2022/01/25 03:48:56,65162.1526,130.0012,1,20,10,0,0,0,-1.500233,3.517067,-5.276419976611,2.512736,4.472697,17.65371,16.60996,,-0.00023689039517194,,2.09056401252747,0.516764998435974,,,,,,,,,,,,,,,,,25.64058,-0.1361793
4793,2022/01/25 03:49:06,65172.1517,140.0003,1,20,10,0,0,0,-1.500175,3.51531,-5.27358017925,2.512736,4.476862,17.65371,16.6246,,-0.000194420907064341,,,,,,,,,,,,,,,,,,,,25.62888,-0.1014107
4794,2022/01/25 03:49:16,65182.1524,150.001,1,20,10,0,0,0,-1.500201,3.513263,-5.270600665863,2.512736,4.48103,17.65371,16.63925,,-0.000185433003935032,,,,,,,,,,,,,,,,,,,,26.167,0.1250184
4795,2022/01/25 03:49:26,65192.1529,160.0015,1,20,10,0,0,0,-1.500174,3.511703,-5.268165536322,2.512736,4.485193,17.65371,16.65387,,-0.000205136500881054,,2.26477909088135,,,,,,,,,,,,,,,,,,25.50448,-0.1459676
4796,2022/01/25 03:49:36,65202.1522,170.0008,1,20,10,0,0,0,-1.500167,3.509798,-5.265283136266,2.512736,4.489359,17.65371,16.6685,,-0.000170505300047807,,,,,,,,,,,,,,,,,,,,25.95521,0.06177187
4797,2022/01/25 03:49:46,65212.1529,180.0015,1,20,10,0,0,0,-1.500102,3.508293,-5.262797345886,2.512736,4.493528,17.65371,16.68313,,-0.000188229096238501,,,,,,,,,,,,,,,,,,,,26.13317,0.146265
4798,2022/01/25 03:49:56,65222.1525,190.0011,1,20,10,0,0,0,-1.500147,3.506414,-5.260136442858,2.512736,4.497694,17.65371,16.69774,,-0.000168394893989898,,2.34321999549866,0.436243414878845,,,,,,,,,,,,,,,,,25.64185,-0.0225538
4799,2022/01/25 03:50:06,65232.1517,200.0003,1,20,10,0,0,0,-1.500182,3.504812,-5.257855875784,2.512736,4.501854,17.65371,16.71232,,-0.000163610500749201,,,,,,,,,,,,,,,,,,,,26.14517,0.1192129
4800,2022/01/25 03:50:16,65242.1516,210.0002,1,20,10,0,0,0,-1.500198,3.502805,-5.25490105539,2.512736,4.506011,17.65371,16.72689,,-0.000140030606416985,,,,,,,,,,,,,,,,,,,,25.91541,-0.1089096
4801,2022/01/25 03:50:26,65252.1526,220.0012,1,20,10,0,0,0,-1.500211,3.501072,-5.252346726192,2.512736,4.510202,17.65371,16.74157,,-0.000209483594517224,,2.42964601516724,,,,,,,,,,,,,,,,,,25.72056,-0.1458764
4802,2022/01/25 03:50:36,65262.1514,230,1,20,10,0,0,0,-1.500163,3.49955,-5.24989542665,2.512736,4.514362,17.65371,16.75613,,-0.000208982397452928,,,,,,,,,,,,,,,,,,,,26.20647,0.1666862
4803,2022/01/25 03:50:46,65272.1531,240.0017,1,20,10,0,0,0,-1.500229,3.49769,-5.24733597101,2.512736,4.518532,17.65371,16.77072,,-0.000182765696081333,,,,,,,,,,,,,,,,,,,,25.62706,-0.06277919
4804,2022/01/25 03:50:56,65282.1524,250.001,1,20,10,0,0,0,-1.500105,3.496086,-5.24449608903,2.512736,4.522696,17.65371,16.78527,,-0.000128608604427427,,2.4562520980835,0.413978189229965,,,,,,,,,,,,,,,,,26.33503,0.1250148
4805,2022/01/25 03:51:06,65292.1524,260.001,1,20,10,0,0,0,-1.500158,3.494275,-5.24196459545,2.512736,4.526866,17.65371,16.79985,,-0.000136632195790298,,,,,,,,,,,,,,,,,,,,25.70946,-0.1594543
4806,2022/01/25 03:51:16,65302.152,270.0006,1,20,10,0,0,0,-1.500263,3.492546,-5.239737539598,2.512736,4.531033,17.65371,16.81441,,-0.000146183898323216,,,,,,,,,,,,,,,,,,,,25.91827,-0.1040244
4807,2022/01/25 03:51:26,65312.1519,280.0005,1,20,10,0,0,0,-1.500222,3.490641,-5.236736422302,2.512736,4.535201,17.65371,16.82896,,-0.000195519693079405,,2.34804606437683,,,,,,,,,,,,,,,,,,26.25643,0.05510509
4808,2022/01/25 03:51:36,65322.1528,290.0014,1,20,10,0,0,0,-1.500203,3.489058,-5.234295278774,2.512736,4.539371,17.65371,16.84352,,-0.000183780197403394,,,,,,,,,,,,,,,,,,,,25.62031,-0.2032167
4809,2022/01/25 03:51:46,65332.1514,300,1,20,10,0,0,0,-1.500241,3.48717,-5.23159540797,2.512736,4.543536,17.65371,16.85804,,-0.000185656695975922,,2.30756211280823,0.424491286277771,,,,,,,,,,,,,,,,,26.2947,0.02313912
4810,2022/01/25 03:51:56,65342.1522,310.0008,1,20,10,0,0,0,-1.500198,3.485404,-5.228796109992,2.512736,4.547704,17.65371,16.87257,,-0.00017901930550579,,,,,,,,,,,,,,,,,,,,25.58448,-0.1054537
4811,2022/01/25 03:52:06,65352.1524,320.001,1,20,10,0,0,0,-1.500225,3.48347,-5.22598878075,2.512736,4.55186,17.65371,16.88705,,-0.000159636794705875,,,,,,,,,,,,,,,,,,,,26.23822,0.1871204
4812,2022/01/25 03:52:16,65362.1525,330.0011,1,20,10,0,0,0,-1.500282,3.481802,-5.223684868164,2.512736,4.556039,17.65371,16.90161,,-0.000194171298062429,,2.33196997642517,,,,,,,,,,,,,,,,,,25.60611,-0.1318997
4813,2022/01/25 03:52:26,65372.1524,340.001,1,20,10,0,0,0,-1.500221,3.47978,-5.22043903138,2.512736,4.560205,17.65371,16.91611,,-0.000208511293749325,,,,,,,,,,,,,,,,,,,,26.25914,0.1094919
4814,2022/01/25 03:52:36,65382.1529,350.0015,1,20,10,0,0,0,-1.500216,3.477953,-5.217680737848,2.512736,4.564367,17.65371,16.93059,,-0.000139992305776104,,,,,,,,,,,,,,,,,,,,25.7644,-0.1262122
4815,2022/01/25 03:52:46,65392.1517,360.0003,1,20,10,0,0,0,-1.500234,3.476048,-5.214885395232,2.512736,4.568538,17.65371,16.94509,,-0.000198003501282074,,2.15993189811707,0.441297799348831,,,,,,,,,,,,,,,,,25.89356,-0.109995
4816,2022/01/25 03:52:56,65402.1521,370.0007,1,20,10,0,0,0,-1.500285,3.474381,-5.212561698585,2.512736,4.572703,17.65371,16.95957,,-0.000292304408503696,,,,,,,,,,,,,,,,,,,,26.17409,-0.003287792
4817,2022/01/25 03:53:06,65412.1514,380,1,20,10,0,0,0,-1.500226,3.472147,-5.209005205222,2.512736,4.576869,17.65371,16.97403,,-0.000119230200652964,,,,,,,,,,,,,,,,,,,,25.63563,-0.1949555
4818,2022/01/25 03:53:16,65422.1516,390.0002,1,20,10,0,0,0,-1.50019,3.47024,-5.2060193456,2.512736,4.581031,17.65371,16.98848,,-0.000165700694196858,,2.26213407516479,,,,,,,,,,,,,,,,,,25.77754,-0.1268649
4819,2022/01/25 03:53:26,65432.1521,400.0007,1,20,10,0,0,0,-1.500202,3.468498,-5.203447636596,2.512736,4.585205,17.65371,17.00296,,-0.000181051902472973,,,,,,,,,,,,,,,,,,,,26.30419,0.1292878
4820,2022/01/25 03:53:28,65434.3909,402.2395,1,20,10,0,0,0,-1.500175,3.468206,-5.20291593605,2.512736,4.58614,17.65371,17.00621,,-0.000181051902472973,0.0230566002428532,2.26213407516479,0.441297799348831,,,,,,,,,,,,,,,,,25.79482,0.05145848
4821,2022/01/25 03:54:29,65494.4346,60.0006,1,21,10,0,0,0,0,3.522351,0,2.512736,4.586142,17.65371,17.00621,,0.000170043902471662,,,,,,,,,,,,,,,,,,,,26.17387,0.01146674
4822,2022/01/25 03:55:29,65554.4358,120.0018,1,21,10,0,0,0,0,3.52679,0,2.512736,4.586142,17.65371,17.00621,,0.0000201525599550223,,,,,,,,,,,,,,,,,,,,25.967,0.1157504
4823,2022/01/25 03:56:29,65614.4341,180.0001,1,21,10,0,0,0,0,3.528606,0,2.512736,4.586142,17.65371,17.00621,,0.0000195190295926295,,0,,,,,,,,,,,,,,,,,,26.02272,0.01155019
4824,2022/01/25 03:57:29,65674.4357,240.0017,1,21,10,0,0,0,0,3.529714,0,2.512736,4.586142,17.65371,17.00621,,0.0000231537596846465,,,,,,,,,,,,,,,,,,,,25.43325,-0.1254302
4825,2022/01/25 03:58:29,65734.4347,300.0007,1,21,10,0,0,0,0,3.529987,0,2.512736,4.586142,17.65371,17.00621,,0.0000168310798471794,,0,,,,,,,,,,,,,,,,,,25.88556,0.05925298
4826,2022/01/25 03:59:29,65794.4354,360.0014,1,21,10,0,0,0,0,3.53039,0,2.512736,4.586142,17.65371,17.00621,,-0.00000727006408851594,,,,,,,,,,,,,,,,,,,,25.38171,-0.1443565
4827,2022/01/25 04:00:29,65854.4346,420.0006,1,21,10,0,0,0,0,3.530849,0,2.512736,4.586142,17.65371,17.00621,,-0.00000541317103852634,,0,,,,,,,,,,,,,,,,,,25.54155,0.01753151
4828,2022/01/25 04:01:29,65914.4353,480.0013,1,21,10,0,0,0,0,3.530956,0,2.512736,4.586142,17.65371,17.00621,,0.00000956195162871154,,,,,,,,,,,,,,,,,,,,25.12661,-0.1678711
4829,2022/01/25 04:02:29,65974.435,540.001,1,21,10,0,0,0,0,3.531263,0,2.512736,4.586142,17.65371,17.00621,,0.0000473356085421983,,0,,,,,,,,,,,,,,,,,,25.81588,0.1901609
4830,2022/01/25 04:03:29,66034.4347,600.0007,1,21,10,0,0,0,0,3.531438,0,2.512736,4.586142,17.65371,17.00621,,0.0000186100896826247,,,,,,,,,,,,,,,,,,,,25.80456,0.2114624
4831,2022/01/25 04:04:29,66094.4348,660.0008,1,21,10,0,0,0,0,3.531509,0,2.512736,4.586142,17.65371,17.00621,,0.00000201528905563464,,0,,,,,,,,,,,,,,,,,,25.74369,0.1829535
4832,2022/01/25 04:05:29,66154.4345,720.0005,1,21,10,0,0,0,0,3.531683,0,2.512736,4.586142,17.65371,17.00621,,-0.0000131574497572728,,,,,,,,,,,,,,,,,,,,25.51441,0.1199281
4833,2022/01/25 04:06:29,66214.4345,780.0005,1,21,10,0,0,0,0,3.532006,0,2.512736,4.586142,17.65371,17.00621,,0.0000106675897768582,,0,,,,,,,,,,,,,,,,,,25.31653,-0.09385705
4834,2022/01/25 04:07:29,66274.435,840.001,1,21,10,0,0,0,0,3.532046,0,2.512736,4.586142,17.65371,17.00621,,0.0000012643270110857,,,,,,,,,,,,,,,,,,,,25.3305,-0.1206076
4835,2022/01/25 04:08:29,66334.4358,900.0018,1,21,10,0,0,0,0,3.532059,0,2.512736,4.586142,17.65371,17.00621,,0.0000257621704804478,,0,,,,,,,,,,,,,,,,,,25.72056,0.139752
4836,2022/01/25 04:09:29,66394.435,960.001,1,21,10,0,0,0,0,3.532123,0,2.512736,4.586142,17.65371,17.00621,,0.0000239833098021336,,,,,,,,,,,,,,,,,,,,25.12041,-0.103665
4837,2022/01/25 04:10:29,66454.4349,1020.0009,1,21,10,0,0,0,0,3.532162,0,2.512736,4.586142,17.65371,17.00621,,0.00000205471906156163,,0,,,,,,,,,,,,,,,,,,25.00526,-0.2054018
4838,2022/01/25 04:11:29,66514.4345,1080.0005,1,21,10,0,0,0,0,3.532266,0,2.512736,4.586142,17.65371,17.00621,,-0.00000885073222889332,,,,,,,,,,,,,,,,,,,,24.98016,-0.2216452
4839,2022/01/25 04:12:29,66574.4346,1140.0006,1,21,10,0,0,0,0,3.532581,0,2.512736,4.586142,17.65371,17.00621,,-0.00000205476999326493,,0,,,,,,,,,,,,,,,,,,25.02038,-0.1675165
4840,2022/01/25 04:13:29,66634.4345,1200.0005,1,21,10,0,0,0,0,3.532469,0,2.512736,4.586142,17.65371,17.00621,,-0.0000114978602141491,,,,,,,,,,,,,,,,,,,,25.4052,0.02702713
4841,2022/01/25 04:14:29,66694.435,1260.001,1,21,10,0,0,0,0,3.532619,0,2.512736,4.586142,17.65371,17.00621,,-0.00000778435423853807,,0,,,,,,,,,,,,,,,,,,25.61378,0.04565597
4842,2022/01/25 04:15:29,66754.4342,1320.0002,1,21,10,0,0,0,0,3.532662,0,2.512736,4.586142,17.65371,17.00621,,0.0000154878798639402,,,,,,,,,,,,,,,,,,,,25.67983,0.1427144
4843,2022/01/25 04:16:29,66814.4348,1380.0008,1,21,10,0,0,0,0,3.532926,0,2.512736,4.586142,17.65371,17.00621,,0.0000181360992428381,,0,,,,,,,,,,,,,,,,,,25.23259,0.08224726
4844,2022/01/25 04:17:29,66874.4352,1440.0012,1,21,10,0,0,0,0,3.53292,0,2.512736,4.586142,17.65371,17.00621,,-0.0000204291591217043,,,,,,,,,,,,,,,,,,,,25.06985,-0.06539464
4845,2022/01/25 04:18:29,66934.4354,1500.0014,1,21,10,0,0,0,0,3.53285,0,2.512736,4.586142,17.65371,17.00621,,-0.00000244987791120366,,0,,,,,,,,,,,,,,,,,,25.02222,-0.1133049
4846,2022/01/25 04:19:29,66994.4351,1560.0011,1,21,10,0,0,0,0,3.532943,0,2.512736,4.586142,17.65371,17.00621,,-0.0000144606301546446,,,,,,,,,,,,,,,,,,,,25.18159,-0.1508683
4847,2022/01/25 04:20:29,67054.435,1620.001,1,21,10,0,0,0,0,3.533176,0,2.512736,4.586142,17.65371,17.00621,,0.0000368651890312321,,0,,,,,,,,,,,,,,,,,,25.44905,-0.1208931
4848,2022/01/25 04:21:29,67114.435,1680.001,1,21,10,0,0,0,0,3.533071,0,2.512736,4.586142,17.65371,17.00621,,0.0000196377295651473,,,,,,,,,,,,,,,,,,,,25.77391,0.1238126
4849,2022/01/25 04:22:29,67174.4354,1740.0014,1,21,10,0,0,0,0,3.53333,0,2.512736,4.586142,17.65371,17.00621,,0.0000056501507970097,,0,,,,,,,,,,,,,,,,,,25.46634,0.1191866
4850,2022/01/25 04:23:29,67234.4354,1800.0014,1,21,10,0,0,0,0,3.533067,0,2.512736,4.586142,17.65371,17.00621,,0.0000192042007256532,,,,,,,,,,,,,,,,,,,,25.73282,0.1042718
4851,2022/01/25 04:23:29,67234.4368,1800.0028,1,21,10,0,0,0,0,3.533087,0,2.512736,4.586142,17.65371,17.00621,,0.0000192042007256532,0.0230566002428532,0,0,,,,,,,,,,,,,,,,,25.73282,0.1042718
4852,2022/01/25 04:23:29,67234.4463,0.0024,1,22,10,0,0,0,0,3.533133,0,2.512736,4.586142,17.65371,17.00621,,0.0000192042007256532,0.0230566002428532,0,0,,,,,,,,,,,,,,,,,25.7328114978374,0.104269274376503
4853,2022/01/25 04:23:29,67234.4565,0.0023,1,23,11,0,0,0,0,3.533484,0,2.512736,4.586142,17.65371,17.00621,,0.0000192042007256532,0.0230566002428532,0,0,,,,,,,,,,,,,,,,,25.7328023691996,0.104266562654432
4854,2022/01/25 04:29:23,67589.233,60.0012,1,14,11,0,0,0,0,3.533751,0,2.512736,4.586142,17.65371,17.00621,,0.0000177399506355869,,,,,,,,,,,,,,,,,,,,25.41529,0.009947419
4855,2022/01/25 04:30:23,67649.2328,120.001,1,14,11,0,0,0,0,3.533741,0,2.512736,4.586142,17.65371,17.00621,,0.00000624323820375139,,,,,,,,,,,,,,,,,,,,25.16821,-0.1457947
4856,2022/01/25 04:31:23,67709.2333,180.0015,1,14,11,0,0,0,0,3.533902,0,2.512736,4.586142,17.65371,17.00621,,-0.00000118536604531982,,0,0,,,,,,,,,,,,,,,,,25.78924,0.1959729
4857,2022/01/25 04:32:23,67769.2326,240.0008,1,14,11,0,0,0,0,3.533829,0,2.512736,4.586142,17.65371,17.00621,,0.00000367460393135843,,,,,,,,,,,,,,,,,,,,25.09259,-0.2057552
4858,2022/01/25 04:33:23,67829.2334,300.0016,1,14,11,0,0,0,0,3.534101,0,2.512736,4.586142,17.65371,17.00621,,-0.0000145802396218642,,0,0,,,,,,,,,,,,,,,,,25.12811,-0.2129668
4859,2022/01/25 04:33:23,67829.2351,300.0033,1,14,11,0,0,0,0,3.53405,0,2.512736,4.586142,17.65371,17.00621,,-0.0000145802396218642,0.0230566002428532,0,0,,,,,,,,,,,,,,,,,25.12811,-0.2129668
4860,2022/01/25 04:33:24,67829.5281,0.2513,1,15,11,0,0,0,-1.731587,3.343313,-5.789237327731,2.512112,4.586143,17.65161,17.00622,,-0.0452545508742332,,0.0168366506695747,59.394229888916,,,,,,,,,,,,,,,,,25.12811,-0.2129668
4861,2022/01/25 04:33:24,67829.7775,0.5007,1,15,11,0,0,0,-3.198679,3.337946,-10.677017773334,2.511517,4.586143,17.64962,17.00622,,,,,,,,,,,,,,,,,,,,,,25.33749,0.0654304
4862,2022/01/25 04:33:24,67830.0275,0.7507,1,15,11,0,0,0,-4.399652,3.333526,-14.666354332952,2.510915,4.586143,17.64761,17.00622,,,,,,,,,,,,,,,,,,,,,,25.33749,0.0654304
4863,2022/01/25 04:33:24,67830.2781,1.0013,1,15,11,0,0,0,-5.358598,3.330121,-17.844779730358,2.510237,4.586143,17.64536,17.00622,,,,,,,,,,,,,,,,,,,,,,25.33749,0.0654304
4864,2022/01/25 04:33:25,67830.5279,1.2511,1,15,11,0,0,0,-6.108778,3.326939,-20.323531770542,2.509582,4.586143,17.64318,17.00622,,-0.0130392303690314,,0.153314903378487,8.99122619628906,,,,,,,,,,,,,,,,,25.7501,0.0654304
4865,2022/01/25 04:33:25,67830.7783,1.5015,1,15,11,0,0,0,-6.722629,3.324241,-22.347638949589,2.508954,4.586143,17.64109,17.00622,,,,,,,,,,,,,,,,,,,,,,25.7501,0.0654304
4866,2022/01/25 04:33:25,67831.0276,1.7508,1,15,11,0,0,0,-7.212502,3.321301,-23.954890105102,2.508296,4.586143,17.6389,17.00622,,,,,,,,,,,,,,,,,,,,,,25.7501,0.0654304
4867,2022/01/25 04:33:25,67831.2779,2.0011,1,15,11,0,0,0,-7.595728,3.319047,-25.210578231216,2.507658,4.586143,17.63678,17.00622,,,,,,,,,,,,,,,,,,,,,,25.69828,0.1127476
