Repository: HVES-Battery-Testing-Consortium/LG-HG2

# Battery Testing Consortium (BTC)
The Battery Testing Consortium (BTC) has been developed within the High Voltage and Energy Storage Lab at Oxford Brookes University to provide accurate and comprehensive cell data to Formula Student Electric teams. Through the BTC, we aim to provide FS teams with information for improved and informed decisions for cell selection, pack architecture design, thermal cooling requirements, and end of life predictions. A range of tests are completed to provide a comprehensive electrochemical lithium-ion characterisation for modelling, validation, and battery management parameterisation.

File: Data/Round1/LG_HG2/Package 1/220124_BTC_HPPC_EIS_LG_HG2_2_25C/220124_BTC_HPPC_EIS_LG_HG2_2_25C_Channel_1_Wb_1.CSV (part 23 of 44)
Data_Point,Date_Time,Test_Time(s),Step_Time(s),Cycle_Index,Step_Index,TC_Counter1,TC_Counter2,TC_Counter3,TC_Counter4,Current(A),Voltage(V),Power(W),Charge_Capacity(Ah),Discharge_Capacity(Ah),Charge_Energy(Wh),Discharge_Energy(Wh),ACR(Ohm),dV/dt(V/s),Internal_Resistance(Ohm),dQ/dV(Ah/V),dV/dQ(V/Ah),MetaCode_MV_UD1,MetaCode_MV_UD2,MetaCode_MV_UD3,MetaCode_MV_UD4,MetaCode_MV_UD5,MetaCode_MV_UD6,MetaCode_MV_UD7,MetaCode_MV_UD8,MetaCode_MV_UD9,MetaCode_MV_UD10,MetaCode_MV_UD11,MetaCode_MV_UD12,MetaCode_MV_UD13,MetaCode_MV_UD14,MetaCode_MV_UD15,MetaCode_MV_UD16,Aux_Temperature_1(C),Aux_dT/dt_1(C)
4868,2022/01/25 04:33:26,67831.5272,2.2504,1,15,11,0,0,0,-7.909344,3.316637,-26.232422956128,2.507044,4.586143,17.63474,17.00622,,-0.00960839074105024,,0.228975996375084,5.37881517410278,,,,,,,,,,,,,,,,,25.69828,0.1127476
4869,2022/01/25 04:33:26,67831.7779,2.5011,1,15,11,0,0,0,-8.154649,3.314521,-27.028755358129,2.506451,4.586143,17.63278,17.00622,,,,,,,,,,,,,,,,,,,,,,25.69828,0.1127476
4870,2022/01/25 04:33:26,67832.0278,2.751,1,15,11,0,0,0,-8.3554,3.312334,-27.6758755036,2.505796,4.586143,17.63061,17.00622,,,,,,,,,,,,,,,,,,,,,,25.29054,-0.1274198
4871,2022/01/25 04:33:26,67832.2783,3.0015,1,15,11,0,0,0,-8.515619,3.310478,-28.190769355882,2.505196,4.586143,17.62862,17.00622,,,,,,,,,,,,,,,,,,,,,,25.29054,-0.1274198
4872,2022/01/25 04:33:27,67832.5269,3.2501,1,15,11,0,0,0,-8.640939,3.308425,-28.587898611075,2.504573,4.586143,17.62656,17.00622,,-0.00829904712736607,,0.328470587730408,3.73934698104858,,,,,,,,,,,,,,,,,25.29054,-0.1274198
4873,2022/01/25 04:33:27,67832.7781,3.5013,1,15,11,0,0,0,-8.743442,3.306618,-28.911222699156,2.503845,4.586143,17.62416,17.00622,,,,,,,,,,,,,,,,,,,,,,25.23534,-0.1274198
4874,2022/01/25 04:33:27,67833.0271,3.7503,1,15,11,0,0,0,-8.825263,3.30472,-29.16502314136,2.503219,4.586143,17.62209,17.00622,,,,,,,,,,,,,,,,,,,,,,25.23534,-0.1274198
4875,2022/01/25 04:33:27,67833.2781,4.0013,1,15,11,0,0,0,-8.88926,3.303144,-29.36250583344,2.502646,4.586143,17.62019,17.00622,,,,,,,,,,,,,,,,,,,,,,25.62948,0.105918
4876,2022/01/25 04:33:28,67833.5271,4.2503,1,15,11,0,0,0,-8.941603,3.301287,-29.518797743061,2.502006,4.586143,17.61808,17.00622,,-0.00747308321297169,,0.343535512685776,3.05285310745239,,,,,,,,,,,,,,,,,25.62948,0.105918
4877,2022/01/25 04:33:28,67833.7782,4.5014,1,15,11,0,0,0,-8.983356,3.29965,-29.6419306254,2.501328,4.586143,17.61584,17.00622,,,,,,,,,,,,,,,,,,,,,,25.62948,0.105918
4878,2022/01/25 04:33:28,67834.0279,4.7511,1,15,11,0,0,0,-9.016004,3.297923,-29.734086959692,2.500672,4.586143,17.61368,17.00622,,,,,,,,,,,,,,,,,,,,,,25.89379,0.08259773
4879,2022/01/25 04:33:28,67834.2774,5.0006,1,15,11,0,0,0,-9.042703,3.296612,-29.810283222236,2.500117,4.586143,17.61185,17.00622,,,,,,,,,,,,,,,,,,,,,,25.89379,0.08259773
4880,2022/01/25 04:33:29,67834.5269,5.2501,1,15,11,0,0,0,-9.063554,3.294851,-29.863059960454,2.499404,4.586143,17.6095,17.00622,,-0.00586413079872727,,0.357190310955048,2.58178496360779,,,,,,,,,,,,,,,,,25.89379,0.08259773
4881,2022/01/25 04:33:29,67834.7783,5.5015,1,15,11,0,0,0,-9.080615,3.293598,-29.90789540277,2.498794,4.586143,17.60749,17.00622,,,,,,,,,,,,,,,,,,,,,,25.54889,0.08259773
4882,2022/01/25 04:33:29,67835.0272,5.7504,1,15,11,0,0,0,-9.094283,3.292269,-29.940825998127,2.498192,4.586143,17.6055,17.00622,,,,,,,,,,,,,,,,,,,,,,25.54889,0.08259773
4883,2022/01/25 04:33:29,67835.2772,6.0004,1,15,11,0,0,0,-9.104992,3.290729,-29.962061219168,2.497529,4.586143,17.60332,17.00622,,,,,,,,,,,,,,,,,,,,,,25.54889,0.08259773
4884,2022/01/25 04:33:30,67835.527,6.2502,1,15,11,0,0,0,-9.113813,3.289245,-29.977563841185,2.496903,4.586143,17.60126,17.00622,,-0.00519713805988431,,0.47212740778923,,,,,,,,,,,,,,,,,,25.21861,-0.2109933
4885,2022/01/25 04:33:30,67835.7773,6.5005,1,15,11,0,0,0,-9.120835,3.288116,-29.99036349686,2.496318,4.586143,17.59934,17.00622,,,,,,,,,,,,,,,,,,,,,,25.21861,-0.2109933
4886,2022/01/25 04:33:30,67836.027,6.7502,1,15,11,0,0,0,-9.126295,3.286895,-29.997173404025,2.495592,4.586143,17.59695,17.00622,,,,,,,,,,,,,,,,,,,,,,25.21861,-0.2109933
4887,2022/01/25 04:33:30,67836.2773,7.0005,1,15,11,0,0,0,-9.130738,3.285431,-29.998409678078,2.495025,4.586143,17.59509,17.00622,,,,,,,,,,,,,,,,,,,,,,25.45109,0.07264853
4888,2022/01/25 04:33:31,67836.5273,7.2505,1,15,11,0,0,0,-9.134309,3.284457,-30.001245135213,2.49444,4.586143,17.59317,17.00622,,-0.00461914297193289,,0.517142772674561,2.06811809539795,,,,,,,,,,,,,,,,,25.45109,0.07264853
4889,2022/01/25 04:33:31,67836.778,7.5012,1,15,11,0,0,0,-9.137127,3.283175,-29.998786938225,2.493743,4.586143,17.59088,17.00622,,,,,,,,,,,,,,,,,,,,,,25.45109,0.07264853
4890,2022/01/25 04:33:31,67837.0281,7.7513,1,15,11,0,0,0,-9.139431,3.282106,-29.996581321686,2.49306,4.586143,17.58864,17.00622,,,,,,,,,,,,,,,,,,,,,,25.92159,0.07264853
4891,2022/01/25 04:33:31,67837.2776,8.0008,1,15,11,0,0,0,-9.141226,3.280869,-29.991165005394,2.492434,4.586143,17.58658,17.00622,,,,,,,,,,,,,,,,,,,,,,25.92159,0.07264853
4892,2022/01/25 04:33:32,67837.5272,8.2504,1,15,11,0,0,0,-9.142584,3.280018,-29.987840086512,2.491779,4.586143,17.58443,17.00622,,-0.00498653203248978,,,,,,,,,,,,,,,,,,,,25.92159,0.07264853
4893,2022/01/25 04:33:32,67837.7784,8.5016,1,15,11,0,0,0,-9.14367,3.278666,-29.97903994422,2.491262,4.586143,17.58274,17.00622,,,,,,,,,,,,,,,,,,,,,,25.86485,0.1293004
4894,2022/01/25 04:33:32,67838.027,8.7502,1,15,11,0,0,0,-9.144598,3.277871,-29.974812590858,2.490556,4.586143,17.58042,17.00622,,,,,,,,,,,,,,,,,,,,,,25.86485,0.1293004
4895,2022/01/25 04:33:32,67838.2776,9.0008,1,15,11,0,0,0,-9.145457,3.276488,-29.964980115016,2.489929,4.586143,17.57837,17.00622,,,,,,,,,,,,,,,,,,,,,,25.44745,0.1293004
4896,2022/01/25 04:33:33,67838.5281,9.2513,1,15,11,0,0,0,-9.146158,3.27585,-29.9614416843,2.489289,4.586143,17.57627,17.00622,,-0.00436163786798716,,0.547589719295502,,,,,,,,,,,,,,,,,,25.44745,-0.1304358
4897,2022/01/25 04:33:33,67838.7783,9.5015,1,15,11,0,0,0,-9.14668,3.274584,-29.95157198112,2.488676,4.586143,17.57426,17.00622,,,,,,,,,,,,,,,,,,,,,,25.44745,-0.1304358
4898,2022/01/25 04:33:33,67839.0288,9.752,1,15,11,0,0,0,-9.147065,3.274014,-29.94761886891,2.488051,4.586143,17.57222,17.00622,,,,,,,,,,,,,,,,,,,,,,25.3776,-0.1304358
4899,2022/01/25 04:33:33,67839.2774,10.0006,1,15,11,0,0,0,-9.147347,3.272805,-29.937482998335,2.487381,4.586143,17.57002,17.00622,,,,,,,,,,,,,,,,,,,,,,25.3776,-0.1304358
4900,2022/01/25 04:33:33,67839.2794,10.0026,1,15,11,0,0,0,-9.147347,3.272805,-29.937482998335,2.487381,4.586143,17.57002,17.00622,,-0.00389442290179431,0.0230566002428532,0.601189315319061,1.73284494876862,,,,,,,,,,,,,,,,,25.3776,-0.1304358
4901,2022/01/25 04:33:34,67840.3237,1.0011,1,16,11,0,0,0,0,3.47214,0,2.487318,4.586143,17.56982,17.00622,,0.00928145181387663,,,,,,,,,,,,,,,,,,,,25.87685,0.1341861
4902,2022/01/25 04:33:35,67841.3236,2.001,1,16,11,0,0,0,0,3.477405,0,2.487318,4.586143,17.56982,17.00622,,0.00533442199230194,,,,,,,,,,,,,,,,,,,,25.75947,0.05222976
4903,2022/01/25 04:33:36,67842.3229,3.0003,1,16,11,0,0,0,0,3.480985,0,2.487318,4.586143,17.56982,17.00622,,0.00374340801499784,,,,,,,,,,,,,,,,,,,,25.42397,-0.1937544
4904,2022/01/25 04:33:37,67843.3232,4.0006,1,16,11,0,0,0,0,3.484109,0,2.487318,4.586143,17.56982,17.00622,,0.00318714696913958,,,,,,,,,,,,,,,,,,,,26.13374,0.07759869
4905,2022/01/25 04:33:38,67844.323,5.0004,1,16,11,0,0,0,0,3.486013,0,2.487318,4.586143,17.56982,17.00622,,0.00269691809080541,,,,,,,,,,,,,,,,,,,,25.91975,0.07733166
4906,2022/01/25 04:33:39,67845.3235,6.0009,1,16,11,0,0,0,0,3.488285,0,2.487318,4.586143,17.56982,17.00622,,0.0025517379399389,,,,,,,,,,,,,,,,,,,,25.48693,-0.1352572
4907,2022/01/25 04:33:40,67846.3233,7.0007,1,16,11,0,0,0,0,3.489976,0,2.487318,4.586143,17.56982,17.00622,,,,,,,,,,,,,,,,,,,,,,26.04523,0.1744705
4908,2022/01/25 04:33:41,67847.3238,8.0012,1,16,11,0,0,0,0,3.491266,0,2.487318,4.586143,17.56982,17.00622,,0.00157336902339011,,,,,,,,,,,,,,,,,,,,26.05599,0.003361702
4909,2022/01/25 04:33:42,67848.3231,9.0005,1,16,11,0,0,0,0,3.492703,0,2.487318,4.586143,17.56982,17.00622,,0.00151690701022744,,,,,,,,,,,,,,,,,,,,25.49897,-0.1740694
4910,2022/01/25 04:33:43,67849.3228,10.0002,1,16,11,0,0,0,0,3.494064,0,2.487318,4.586143,17.56982,17.00622,,,,,,,,,,,,,,,,,,,,,,25.88855,0.1217443
4911,2022/01/25 04:33:44,67850.3229,11.0003,1,16,11,0,0,0,0,3.495193,0,2.487318,4.586143,17.56982,17.00622,,0.00112694199196994,,,,,,,,,,,,,,,,,,,,26.17812,0.1217443
4912,2022/01/25 04:33:45,67851.3237,12.0011,1,16,11,0,0,0,0,3.496193,0,2.487318,4.586143,17.56982,17.00622,,0.00126522302161902,,,,,,,,,,,,,,,,,,,,25.50822,-0.09081304
4913,2022/01/25 04:33:46,67852.3246,13.002,1,16,11,0,0,0,0,3.497324,0,2.487318,4.586143,17.56982,17.00622,,,,,,,,,,,,,,,,,,,,,,25.77882,-0.09081304
4914,2022/01/25 04:33:47,67853.3239,14.0013,1,16,11,0,0,0,0,3.497961,0,2.487318,4.586143,17.56982,17.00622,,0.00106329005211592,,,,,,,,,,,,,,,,,,,,25.9876,-0.0498867
4915,2022/01/25 04:33:48,67854.3227,15.0001,1,16,11,0,0,0,0,3.498742,0,2.487318,4.586143,17.56982,17.00622,,,,,,,,,,,,,,,,,,,,,,25.56685,-0.0498867
4916,2022/01/25 04:33:49,67855.3226,16,1,16,11,0,0,0,0,3.499637,0,2.487318,4.586143,17.56982,17.00622,,0.00100810802541673,,,,,,,,,,,,,,,,,,,,25.63163,-0.1112407
4917,2022/01/25 04:33:50,67856.3229,17.0003,1,16,11,0,0,0,0,3.500272,0,2.487318,4.586143,17.56982,17.00622,,,,,,,,,,,,,,,,,,,,,,26.12632,0.1307833
4918,2022/01/25 04:33:51,67857.3241,18.0015,1,16,11,0,0,0,0,3.50105,0,2.487318,4.586143,17.56982,17.00622,,0.000740554707590491,,,,,,,,,,,,,,,,,,,,25.62079,-0.1341707
4919,2022/01/25 04:33:52,67858.3232,19.0006,1,16,11,0,0,0,0,3.501617,0,2.487318,4.586143,17.56982,17.00622,,,,,,,,,,,,,,,,,,,,,,25.90522,-0.03074348
4920,2022/01/25 04:33:53,67859.323,20.0004,1,16,11,0,0,0,0,3.502166,0,2.487318,4.586143,17.56982,17.00622,,0.0007738919230178,,,,,,,,,,,,,,,,,,,,26.17775,0.204792
4921,2022/01/25 04:33:54,67860.3234,21.0008,1,16,11,0,0,0,0,3.502618,0,2.487318,4.586143,17.56982,17.00622,,,,,,,,,,,,,,,,,,,,,,25.87938,-0.09324193
4922,2022/01/25 04:33:55,67861.3232,22.0006,1,16,11,0,0,0,0,3.503082,0,2.487318,4.586143,17.56982,17.00622,,0.000679772114381194,,,,,,,,,,,,,,,,,,,,25.72606,-0.04791021
4923,2022/01/25 04:33:56,67862.3233,23.0007,1,16,11,0,0,0,0,3.503556,0,2.487318,4.586143,17.56982,17.00622,,,,,,,,,,,,,,,,,,,,,,26.12504,0.1246792
4924,2022/01/25 04:33:57,67863.3239,24.0013,1,16,11,0,0,0,0,3.504048,0,2.487318,4.586143,17.56982,17.00622,,,,,,,,,,,,,,,,,,,,,,25.66654,-0.1432788
4925,2022/01/25 04:33:58,67864.3233,25.0007,1,16,11,0,0,0,0,3.504452,0,2.487318,4.586143,17.56982,17.00622,,0.000527777476236224,,,,,,,,,,,,,,,,,,,,25.48191,-0.05769849
4926,2022/01/25 04:33:59,67865.3232,26.0006,1,16,11,0,0,0,0,3.504667,0,2.487318,4.586143,17.56982,17.00622,,,,,,,,,,,,,,,,,,,,,,25.995,-0.05769849
4927,2022/01/25 04:34:00,67866.3241,27.0015,1,16,11,0,0,0,0,3.505259,0,2.487318,4.586143,17.56982,17.00622,,,,,,,,,,,,,,,,,,,,,,25.76489,-0.1223725
4928,2022/01/25 04:34:01,67867.3233,28.0007,1,16,11,0,0,0,0,3.505639,0,2.487318,4.586143,17.56982,17.00622,,,,,,,,,,,,,,,,,,,,,,25.50547,-0.1223725
4929,2022/01/25 04:34:02,67868.3239,29.0013,1,16,11,0,0,0,0,3.506187,0,2.487318,4.586143,17.56982,17.00622,,0.000425139587605372,,,,,,,,,,,,,,,,,,,,26.14049,0.1388735
4930,2022/01/25 04:34:03,67869.3226,30,1,16,11,0,0,0,0,3.5066,0,2.487318,4.586143,17.56982,17.00622,,,,,,,,,,,,,,,,,,,,,,26.01129,0.1388735
4931,2022/01/25 04:34:04,67870.3234,31.0008,1,16,11,0,0,0,0,3.506951,0,2.487318,4.586143,17.56982,17.00622,,,,,,,,,,,,,,,,,,,,,,25.52577,-0.1920986
4932,2022/01/25 04:34:05,67871.323,32.0004,1,16,11,0,0,0,0,3.507292,0,2.487318,4.586143,17.56982,17.00622,,,,,,,,,,,,,,,,,,,,,,25.97648,0.01419246
4933,2022/01/25 04:34:06,67872.3226,33,1,16,11,0,0,0,0,3.507666,0,2.487318,4.586143,17.56982,17.00622,,0.000352562492480502,,,,,,,,,,,,,,,,,,,,26.2139,0.2008468
4934,2022/01/25 04:34:07,67873.3241,34.0015,1,16,11,0,0,0,0,3.507943,0,2.487318,4.586143,17.56982,17.00622,,,,,,,,,,,,,,,,,,,,,,25.44769,-0.127095
4935,2022/01/25 04:34:08,67874.324,35.0014,1,16,11,0,0,0,0,3.508042,0,2.487318,4.586143,17.56982,17.00622,,,,,,,,,,,,,,,,,,,,,,25.71338,-0.02931774
4936,2022/01/25 04:34:09,67875.3235,36.0009,1,16,11,0,0,0,0,3.508355,0,2.487318,4.586143,17.56982,17.00622,,,,,,,,,,,,,,,,,,,,,,26.17934,0.1456118
4937,2022/01/25 04:34:10,67876.3242,37.0016,1,16,11,0,0,0,0,3.50862,0,2.487318,4.586143,17.56982,17.00622,,,,,,,,,,,,,,,,,,,,,,25.51992,-0.2060664
4938,2022/01/25 04:34:11,67877.3235,38.0009,1,16,11,0,0,0,0,3.509068,0,2.487318,4.586143,17.56982,17.00622,,0.000226889795158058,,,,,,,,,,,,,,,,,,,,25.52426,0.00135541
4939,2022/01/25 04:34:12,67878.3243,39.0017,1,16,11,0,0,0,0,3.509137,0,2.487318,4.586143,17.56982,17.00622,,,,,,,,,,,,,,,,,,,,,,26.14231,0.1931387
4940,2022/01/25 04:34:13,67879.3226,40,1,16,11,0,0,0,0,3.509177,0,2.487318,4.586143,17.56982,17.00622,,,,,,,,,,,,,,,,,,,,,,25.80787,-0.1045096
4941,2022/01/25 04:34:13,67879.3245,40.0019,1,16,11,0,0,0,0,3.509169,0,2.487318,4.586143,17.56982,17.00622,,0.000226889795158058,0.0230566002428532,0,0,,,,,,,,,,,,,,,,,25.80787,-0.1045096
4942,2022/01/25 04:34:14,67879.6178,0.2502,1,17,11,0,0,0,1.829353,3.547127,6.488947418831,2.487442,4.586143,17.57026,17.00622,,0.136486396193504,,0.00141017895657569,709.129577636719,,,,,,,,,,,,,,,,,25.80787,-0.1045096
4943,2022/01/25 04:34:14,67879.869,0.5014,1,17,11,0,0,0,1.829926,3.548316,6.493155704616,2.487555,4.586143,17.57066,17.00622,,,,,,,,,,,,,,,,,,,,,,25.43749,-0.1045096
4944,2022/01/25 04:34:14,67880.118,0.7504,1,17,11,0,0,0,1.829506,3.548972,6.492865567832,2.487691,4.586143,17.57114,17.00622,,,,,,,,,,,,,,,,,,,,,,25.43749,-0.1045096
4945,2022/01/25 04:34:14,67880.3683,1.0007,1,17,11,0,0,0,1.828636,3.549793,6.491279272348,2.487822,4.586143,17.57161,17.00622,,,,,,,,,,,,,,,,,,,,,,25.43749,-0.1045096
4946,2022/01/25 04:34:15,67880.6187,1.2511,1,17,11,0,0,0,1.826965,3.550253,6.486187972145,2.487936,4.586143,17.57201,17.00622,,0.00668883696198463,,,,,,,,,,,,,,,,,,,,25.69153,-0.03635824
4947,2022/01/25 04:34:15,67880.8684,1.5008,1,17,11,0,0,0,1.825958,3.550918,6.483827129444,2.488069,4.586143,17.57248,17.00622,,,,,,,,,,,,,,,,,,,,,,25.69153,-0.03635824
4948,2022/01/25 04:34:15,67881.1185,1.7509,1,17,11,0,0,0,1.825737,3.551267,6.483679558779,2.488206,4.586143,17.57297,17.00622,,,,,,,,,,,,,,,,,,,,,,25.69153,-0.03635824
4949,2022/01/25 04:34:15,67881.3691,2.0015,1,17,11,0,0,0,1.82576,3.552001,6.48510134576,2.488328,4.586143,17.5734,17.00622,,,,,,,,,,,,,,,,,,,,,,26.14302,0.1410902
4950,2022/01/25 04:34:16,67881.6179,2.2503,1,17,11,0,0,0,1.82576,3.552298,6.48564359648,2.48845,4.586143,17.57384,17.00622,,0.00260546198114753,,0.129219904541969,,,,,,,,,,,,,,,,,,26.14302,0.1410902
4951,2022/01/25 04:34:16,67881.8691,2.5015,1,17,11,0,0,0,1.825417,3.552838,6.485410883446,2.48858,4.586143,17.5743,17.00622,,,,,,,,,,,,,,,,,,,,,,26.14302,0.1410902
4952,2022/01/25 04:34:16,67882.1189,2.7513,1,17,11,0,0,0,1.825241,3.553179,6.485407991139,2.488692,4.586143,17.5747,17.00622,,,,,,,,,,,,,,,,,,,,,,26.00919,0.1410902
4953,2022/01/25 04:34:16,67882.3683,3.0007,1,17,11,0,0,0,1.82518,3.553699,6.48614034082,2.488822,4.586143,17.57516,17.00622,,,,,,,,,,,,,,,,,,,,,,26.00919,0.1410902
4954,2022/01/25 04:34:17,67882.6178,3.2502,1,17,11,0,0,0,1.825699,3.554044,6.488614576756,2.488967,4.586143,17.57567,17.00622,,0.00179894000757486,,,,,,,,,,,,,,,,,,,,25.51249,-0.1970398
4955,2022/01/25 04:34:17,67882.8682,3.5006,1,17,11,0,0,0,1.825699,3.554443,6.489343030657,2.489086,4.586143,17.5761,17.00622,,,,,,,,,,,,,,,,,,,,,,25.51249,-0.1970398
4956,2022/01/25 04:34:17,67883.118,3.7504,1,17,11,0,0,0,1.825516,3.554966,6.489647312456,2.489217,4.586143,17.57656,17.00622,,,,,,,,,,,,,,,,,,,,,,25.51249,-0.1970398
4957,2022/01/25 04:34:17,67883.3684,4.0008,1,17,11,0,0,0,1.825546,3.555152,6.490093512992,2.489347,4.586143,17.57703,17.00622,,,,,,,,,,,,,,,,,,,,,,25.49153,-0.006551147
4958,2022/01/25 04:34:18,67883.6186,4.251,1,17,11,0,0,0,1.82563,3.55569,6.4913743347,2.489458,4.586143,17.57742,17.00622,,0.00146304396912456,,0.288047611713409,4.79187107086182,,,,,,,,,,,,,,,,,25.49153,-0.006551147
4959,2022/01/25 04:34:18,67883.8692,4.5016,1,17,11,0,0,0,1.825851,3.555768,6.492302558568,2.489588,4.586143,17.57788,17.00622,,,,,,,,,,,,,,,,,,,,,,25.49153,-0.006551147
4960,2022/01/25 04:34:18,67884.118,4.7504,1,17,11,0,0,0,1.825584,3.556572,6.492820938048,2.489728,4.586143,17.57838,17.00622,,,,,,,,,,,,,,,,,,,,,,25.90401,-0.006551147
4961,2022/01/25 04:34:18,67884.3694,5.0018,1,17,11,0,0,0,1.825363,3.556671,6.492215646573,2.489847,4.586143,17.5788,17.00622,,,,,,,,,,,,,,,,,,,,,,25.90401,-0.006551147
4962,2022/01/25 04:34:19,67884.6181,5.2505,1,17,11,0,0,0,1.825264,3.557179,6.492790770256,2.489966,4.586143,17.57923,17.00622,,0.00140677602030337,,,,,,,,,,,,,,,,,,,,25.90401,-0.006551147
4963,2022/01/25 04:34:19,67884.8678,5.5002,1,17,11,0,0,0,1.825317,3.557352,6.493295080584,2.490094,4.586143,17.57968,17.00622,,,,,,,,,,,,,,,,,,,,,,26.09144,0.1874727
4964,2022/01/25 04:34:19,67885.118,5.7504,1,17,11,0,0,0,1.825546,3.558093,6.495462443778,2.490227,4.586143,17.58016,17.00622,,,,,,,,,,,,,,,,,,,,,,26.09144,0.1874727
4965,2022/01/25 04:34:19,67885.3682,6.0006,1,17,11,0,0,0,1.825554,3.558053,6.495417886362,2.490336,4.586143,17.58054,17.00622,,,,,,,,,,,,,,,,,,,,,,26.09144,0.1874727
4966,2022/01/25 04:34:20,67885.6189,6.2513,1,17,11,0,0,0,1.825745,3.558525,6.496959226125,2.490489,4.586143,17.58109,17.00622,,,,,,,,,,,,,,,,,,,,,,25.72606,-0.1141798
4967,2022/01/25 04:34:20,67885.8691,6.5015,1,17,11,0,0,0,1.826126,3.558747,6.498720424122,2.490603,4.586143,17.58149,17.00622,,,,,,,,,,,,,,,,,,,,,,25.72606,-0.1141798
4968,2022/01/25 04:34:20,67886.1189,6.7513,1,17,11,0,0,0,1.826317,3.559193,6.500214682181,2.490741,4.586143,17.58199,17.00622,,,,,,,,,,,,,,,,,,,,,,25.72606,-0.1141798
4969,2022/01/25 04:34:20,67886.3682,7.0006,1,17,11,0,0,0,1.825974,3.559373,6.499322554302,2.490867,4.586143,17.58243,17.00622,,,,,,,,,,,,,,,,,,,,,,25.40543,-0.1141798
4970,2022/01/25 04:34:21,67886.6189,7.2513,1,17,11,0,0,0,1.825569,3.559836,6.498726246684,2.490992,4.586143,17.58288,17.00622,,0.00112525001168251,,,,,,,,,,,,,,,,,,,,25.40543,-0.1141798
4971,2022/01/25 04:34:21,67886.8684,7.5008,1,17,11,0,0,0,1.825302,3.559978,6.498034963356,2.491117,4.586143,17.58332,17.00622,,,,,,,,,,,,,,,,,,,,,,25.40543,-0.1141798
4972,2022/01/25 04:34:21,67887.1186,7.751,1,17,11,0,0,0,1.825584,3.560411,6.499829355024,2.491247,4.586143,17.58379,17.00622,,,,,,,,,,,,,,,,,,,,,,25.71312,-0.004043579
4973,2022/01/25 04:34:21,67887.3684,8.0008,1,17,11,0,0,0,1.825264,3.560383,6.498638916112,2.491364,4.586143,17.5842,17.00622,,,,,,,,,,,,,,,,,,,,,,25.71312,-0.004043579
4974,2022/01/25 04:34:22,67887.6188,8.2512,1,17,11,0,0,0,1.825394,3.561255,6.50069350947,2.491497,4.586143,17.58468,17.00622,,,,0.381383806467056,,,,,,,,,,,,,,,,,,26.04889,0.1049286
4975,2022/01/25 04:34:22,67887.8683,8.5007,1,17,11,0,0,0,1.825356,3.561282,6.500607466392,2.491613,4.586143,17.58509,17.00622,,,,,,,,,,,,,,,,,,,,,,26.04889,0.1049286
4976,2022/01/25 04:34:22,67888.1186,8.751,1,17,11,0,0,0,1.825363,3.561642,6.501289526046,2.49173,4.586143,17.5855,17.00622,,,,,,,,,,,,,,,,,,,,,,26.04889,0.1049286
4977,2022/01/25 04:34:22,67888.3691,9.0015,1,17,11,0,0,0,1.825531,3.561801,6.502178141331,2.491872,4.586143,17.58601,17.00622,,,,,,,,,,,,,,,,,,,,,,25.91385,0.1049286
4978,2022/01/25 04:34:23,67888.618,9.2504,1,17,11,0,0,0,1.825623,3.562288,6.503394905424,2.492,4.586143,17.58647,17.00622,,0.00131974299438298,,,,,,,,,,,,,,,,,,,,25.91385,0.1049286
4979,2022/01/25 04:34:23,67888.8677,9.5001,1,17,11,0,0,0,1.825775,3.562456,6.5042431034,2.492119,4.586143,17.58689,17.00622,,,,,,,,,,,,,,,,,,,,,,25.91385,0.1049286
4980,2022/01/25 04:34:23,67889.1189,9.7513,1,17,11,0,0,0,1.825821,3.562918,6.505250505678,2.492252,4.586143,17.58737,17.00622,,,,,,,,,,,,,,,,,,,,,,25.47423,-0.1795816
4981,2022/01/25 04:34:23,67889.3676,10,1,17,11,0,0,0,1.825684,3.563016,6.504941302944,2.492386,4.586143,17.58784,17.00622,,,,,,,,,,,,,,,,,,,,,,25.47423,-0.1795816
4982,2022/01/25 04:34:23,67889.3704,10.0028,1,17,11,0,0,0,1.825706,3.563015,6.50501786359,2.492386,4.586143,17.58784,17.00622,,0.00131974299438298,0.0230566002428532,0.381383806467056,4.79187107086182,,,,,,,,,,,,,,,,,25.47423,-0.1795816
4983,2022/01/25 04:34:25,67890.4155,1.0013,1,18,11,0,0,0,0,3.523946,0,2.492392,4.586143,17.58786,17.00622,,-0.0049551147967577,,,,,,,,,,,,,,,,,,,,25.52177,0.01485527
4984,2022/01/25 04:34:25,67891.4142,2,1,18,11,0,0,0,0,3.523025,0,2.492392,4.586143,17.58786,17.00622,,,,,,,,,,,,,,,,,,,,,,26.04732,0.1642329
4985,2022/01/25 04:34:26,67892.4149,3.0007,1,18,11,0,0,0,0,3.52246,0,2.492392,4.586143,17.58786,17.00622,,-0.00176903302781284,,,,,,,,,,,,,,,,,,,,25.64642,-0.1252788
4986,2022/01/25 04:34:28,67893.4156,4.0014,1,18,11,0,0,0,0,3.522101,0,2.492392,4.586143,17.58786,17.00622,,,,,,,,,,,,,,,,,,,,,,25.7541,0.0336498
4987,2022/01/25 04:34:29,67894.4155,5.0013,1,18,11,0,0,0,0,3.521848,0,2.492392,4.586143,17.58786,17.00622,,-0.000515025283675641,,,,,,,,,,,,,,,,,,,,26.10686,0.1102364
4988,2022/01/25 04:34:30,67895.4156,6.0014,1,18,11,0,0,0,0,3.521479,0,2.492392,4.586143,17.58786,17.00622,,,,,,,,,,,,,,,,,,,,,,25.82689,0.1102364
4989,2022/01/25 04:34:31,67896.4156,7.0014,1,18,11,0,0,0,0,3.521453,0,2.492392,4.586143,17.58786,17.00622,,,,,,,,,,,,,,,,,,,,,,25.57579,0.04600465
4990,2022/01/25 04:34:31,67897.4146,8.0004,1,18,11,0,0,0,0,3.521411,0,2.492392,4.586143,17.58786,17.00622,,,,,,,,,,,,,,,,,,,,,,25.99711,0.04600465
4991,2022/01/25 04:34:33,67898.4158,9.0016,1,18,11,0,0,0,0,3.521229,0,2.492392,4.586143,17.58786,17.00622,,,,,,,,,,,,,,,,,,,,,,25.55107,-0.1297349
4992,2022/01/25 04:34:33,67899.4149,10.0007,1,18,11,0,0,0,0,3.521217,0,2.492392,4.586143,17.58786,17.00622,,,,,,,,,,,,,,,,,,,,,,25.42054,-0.1297349
4993,2022/01/25 04:34:35,67900.4156,11.0014,1,18,11,0,0,0,0,3.52109,0,2.492392,4.586143,17.58786,17.00622,,,,,,,,,,,,,,,,,,,,,,25.82195,0.08465171
4994,2022/01/25 04:34:36,67901.415,12.0008,1,18,11,0,0,0,0,3.5211,0,2.492392,4.586143,17.58786,17.00622,,,,,,,,,,,,,,,,,,,,,,25.76119,0.0862509
4995,2022/01/25 04:34:36,67902.4144,13.0002,1,18,11,0,0,0,0,3.521043,0,2.492392,4.586143,17.58786,17.00622,,,,,,,,,,,,,,,,,,,,,,25.35721,-0.2314836
4996,2022/01/25 04:34:37,67903.4148,14.0006,1,18,11,0,0,0,0,3.521062,0,2.492392,4.586143,17.58786,17.00622,,-0.000131010601762682,,,,,,,,,,,,,,,,,,,,26.0042,0.0789994
4997,2022/01/25 04:34:38,67904.4148,15.0006,1,18,11,0,0,0,0,3.520795,0,2.492392,4.586143,17.58786,17.00622,,,,,,,,,,,,,,,,,,,,,,26.02739,0.1304328
4998,2022/01/25 04:34:40,67905.4157,16.0015,1,18,11,0,0,0,0,3.520895,0,2.492392,4.586143,17.58786,17.00622,,,,,,,,,,,,,,,,,,,,,,25.53102,-0.1551145
4999,2022/01/25 04:34:40,67906.4146,17.0004,1,18,11,0,0,0,0,3.520752,0,2.492392,4.586143,17.58786,17.00622,,,,,,,,,,,,,,,,,,,,,,25.88338,0.11011
5000,2022/01/25 04:34:42,67907.4155,18.0013,1,18,11,0,0,0,0,3.52054,0,2.492392,4.586143,17.58786,17.00622,,,,,,,,,,,,,,,,,,,,,,26.03622,0.04776478
5001,2022/01/25 04:34:43,67908.4157,19.0015,1,18,11,0,0,0,0,3.520531,0,2.492392,4.586143,17.58786,17.00622,,,,,,,,,,,,,,,,,,,,,,25.41593,-0.1938409
5002,2022/01/25 04:34:43,67909.4143,20.0001,1,18,11,0,0,0,0,3.520725,0,2.492392,4.586143,17.58786,17.00622,,,,,,,,,,,,,,,,,,,,,,25.57111,0.04849374
5003,2022/01/25 04:34:44,67910.4149,21.0007,1,18,11,0,0,0,0,3.520621,0,2.492392,4.586143,17.58786,17.00622,,,,,,,,,,,,,,,,,,,,,,26.0011,0.04849374
5004,2022/01/25 04:34:46,67911.4157,22.0015,1,18,11,0,0,0,0,3.520621,0,2.492392,4.586143,17.58786,17.00622,,,,,,,,,,,,,,,,,,,,,,25.51532,-0.1308167
5005,2022/01/25 04:34:47,67912.4151,23.0009,1,18,11,0,0,0,0,3.520412,0,2.492392,4.586143,17.58786,17.00622,,,,,,,,,,,,,,,,,,,,,,25.47767,-0.1308167
5006,2022/01/25 04:34:48,67913.4157,24.0015,1,18,11,0,0,0,0,3.520617,0,2.492392,4.586143,17.58786,17.00622,,,,,,,,,,,,,,,,,,,,,,26.0449,0.07835805
5007,2022/01/25 04:34:49,67914.415,25.0008,1,18,11,0,0,0,0,3.520721,0,2.492392,4.586143,17.58786,17.00622,,,,,,,,,,,,,,,,,,,,,,25.68409,0.07835805
5008,2022/01/25 04:34:49,67915.4148,26.0006,1,18,11,0,0,0,0,3.520618,0,2.492392,4.586143,17.58786,17.00622,,,,,,,,,,,,,,,,,,,,,,25.36282,-0.2131474
5009,2022/01/25 04:34:50,67916.4149,27.0007,1,18,11,0,0,0,0,3.52046,0,2.492392,4.586143,17.58786,17.00622,,-0.0000339804901159368,,,,,,,,,,,,,,,,,,,,26.04557,0.08178473
5010,2022/01/25 04:34:52,67917.4157,28.0015,1,18,11,0,0,0,0,3.520628,0,2.492392,4.586143,17.58786,17.00622,,,,,,,,,,,,,,,,,,,,,,25.93544,0.09715676
5011,2022/01/25 04:34:53,67918.4157,29.0015,1,18,11,0,0,0,0,3.520775,0,2.492392,4.586143,17.58786,17.00622,,,,,,,,,,,,,,,,,,,,,,25.45731,-0.1324219
5012,2022/01/25 04:34:53,67919.4149,30.0007,1,18,11,0,0,0,0,3.520837,0,2.492392,4.586143,17.58786,17.00622,,,,,,,,,,,,,,,,,,,,,,25.85557,0.1074648
5013,2022/01/25 04:34:55,67920.4157,31.0015,1,18,11,0,0,0,0,3.520791,0,2.492392,4.586143,17.58786,17.00622,,,,,,,,,,,,,,,,,,,,,,25.98874,0.04161477
5014,2022/01/25 04:34:55,67921.4145,32.0003,1,18,11,0,0,0,0,3.520819,0,2.492392,4.586143,17.58786,17.00622,,,,,,,,,,,,,,,,,,,,,,25.32975,-0.2059358
5015,2022/01/25 04:34:57,67922.4157,33.0015,1,18,11,0,0,0,0,3.520907,0,2.492392,4.586143,17.58786,17.00622,,,,,,,,,,,,,,,,,,,,,,25.59218,0.08201003
5016,2022/01/25 04:34:58,67923.4151,34.0009,1,18,11,0,0,0,0,3.520768,0,2.492392,4.586143,17.58786,17.00622,,,,,,,,,,,,,,,,,,,,,,25.93453,0.1069856
5017,2022/01/25 04:34:59,67924.4151,35.0009,1,18,11,0,0,0,0,3.520864,0,2.492392,4.586143,17.58786,17.00622,,,,,,,,,,,,,,,,,,,,,,25.47117,-0.1447999
5018,2022/01/25 04:35:00,67925.415,36.0008,1,18,11,0,0,0,0,3.520804,0,2.492392,4.586143,17.58786,17.00622,,,,,,,,,,,,,,,,,,,,,,25.42545,-0.1447999
5019,2022/01/25 04:35:01,67926.4154,37.0012,1,18,11,0,0,0,0,3.520471,0,2.492392,4.586143,17.58786,17.00622,,,,,,,,,,,,,,,,,,,,,,26.00477,0.07604301
5020,2022/01/25 04:35:01,67927.4145,38.0003,1,18,11,0,0,0,0,3.520665,0,2.492392,4.586143,17.58786,17.00622,,,,,,,,,,,,,,,,,,,,,,25.78075,0.07604301
5021,2022/01/25 04:35:03,67928.4154,39.0012,1,18,11,0,0,0,0,3.520801,0,2.492392,4.586143,17.58786,17.00622,,-0.00000912678842723835,,,,,,,,,,,,,,,,,,,,25.56066,0.05574405
5022,2022/01/25 04:35:03,67929.4145,40.0003,1,18,11,0,0,0,0,3.520658,0,2.492392,4.586143,17.58786,17.00622,,,,,,,,,,,,,,,,,,,,,,25.95486,0.05574405
5023,2022/01/25 04:35:04,67929.4172,40.003,1,18,11,0,0,0,0,3.520624,0,2.492392,4.586143,17.58786,17.00622,,-0.00000912678842723835,0.0230566002428532,0,0,,,,,,,,,,,,,,,,,25.95486,0.05574405
5024,2022/01/25 04:35:04,67929.4268,0.0024,1,19,11,0,0,0,0,3.520798,0,2.492392,4.586143,17.58786,17.00622,,-0.00000912678842723835,0.0230566002428532,0,0,,,,,,,,,,,,,,,,,25.9548964963097,0.0557804412897129
5025,2022/01/25 04:35:14,67939.4706,10.0006,1,20,11,0,0,0,-1.499929,3.477257,-5.215638614753,2.492392,4.590299,17.58786,17.02069,,-0.000914605683647096,,0.352527588605881,3.67707109451294,,,,,,,,,,,,,,,,,25.99308,0.09385407
5026,2022/01/25 04:35:24,67949.4723,20.0023,1,20,11,0,0,0,-1.499957,3.470337,-5.205356275509,2.492392,4.594464,17.58786,17.03516,,-0.000610727409366518,,0.617404282093048,1.82858097553253,,,,,,,,,,,,,,,,,25.90606,0.1343679
5027,2022/01/25 04:35:34,67959.4709,30.0009,1,20,11,0,0,0,-1.499921,3.465014,-5.197247263894,2.492392,4.598622,17.58786,17.04957,,-0.000587517803069204,,0.814514577388763,,,,,,,,,,,,,,,,,,25.85926,0.1125747
5028,2022/01/25 04:35:44,67969.471,40.001,1,20,11,0,0,0,-1.500002,3.460921,-5.191388421842,2.492392,4.602791,17.58786,17.06401,,-0.000601099396590143,,,,,,,,,,,,,,,,,,,,25.91209,-0.03303826
5029,2022/01/25 04:35:54,67979.4719,50.0019,1,20,11,0,0,0,-1.500022,3.457783,-5.186750571226,2.492392,4.60697,17.58786,17.07847,,-0.000336888886522502,,1.0246000289917,1.08746802806854,,,,,,,,,,,,,,,,,25.76305,0.01734793
5030,2022/01/25 04:36:04,67989.4703,60.0003,1,20,11,0,0,0,-1.499994,3.454886,-5.182308270684,2.492392,4.611135,17.58786,17.09286,,-0.000243897899053991,,1.43219399452209,,,,,,,,,,,,,,,,,,25.71587,0.09561777
5031,2022/01/25 04:36:14,67999.4714,70.0014,1,20,11,0,0,0,-1.500102,3.452892,-5.179690194984,2.492392,4.615305,17.58786,17.10727,,-0.00024583371123299,,,,,,,,,,,,,,,,,,,,25.59184,-0.124253
5032,2022/01/25 04:36:24,68009.473,80.003,1,20,11,0,0,0,-1.499951,3.450784,-5.176006911584,2.492392,4.61947,17.58786,17.12164,,-0.000251591904088855,,,,,,,,,,,,,,,,,,,,25.56776,-0.08598924
5033,2022/01/25 04:36:34,68019.4714,90.0014,1,20,11,0,0,0,-1.499981,3.449365,-5.173981962065,2.492392,4.623637,17.58786,17.13602,,-0.000152437904034741,,2.07710599899292,0.571179687976837,,,,,,,,,,,,,,,,,25.5141,0.0104326
5034,2022/01/25 04:36:44,68029.4707,100.0007,1,20,11,0,0,0,-1.49999,3.44778,-5.1716355222,2.492392,4.627806,17.58786,17.1504,,-0.000120820499432739,,,,,,,,,,,,,,,,,,,,25.5063,-0.1274586
5035,2022/01/25 04:36:54,68039.4704,110.0004,1,20,11,0,0,0,-1.499907,3.446662,-5.169672460434,2.492392,4.631939,17.58786,17.16464,,-0.000134757807245478,,,,,,,,,,,,,,,,,,,,25.54647,-0.1143271
5036,2022/01/25 04:37:04,68049.4704,120.0004,1,20,11,0,0,0,-1.49997,3.44508,-5.1675166476,2.492392,4.636137,17.58786,17.17911,,-0.000118898999062367,,2.8550980091095,,,,,,,,,,,,,,,,,,25.44769,-0.01309514
5037,2022/01/25 04:37:14,68059.472,130.002,1,20,11,0,0,0,-1.500034,3.443926,-5.166006093484,2.492392,4.640304,17.58786,17.19346,,-0.000115683898911811,,,,,,,,,,,,,,,,,,,,25.3949,-0.1347148
5038,2022/01/25 04:37:24,68069.4713,140.0013,1,20,11,0,0,0,-1.500035,3.442431,-5.163766985085,2.492392,4.644464,17.58786,17.20778,,-0.000111096102045849,,,,,,,,,,,,,,,,,,,,25.47676,-0.1929706
5039,2022/01/25 04:37:34,68079.4702,150.0002,1,20,11,0,0,0,-1.499958,3.441272,-5.161763466576,2.492392,4.648635,17.58786,17.22214,,-0.000113464397145435,,,,,,,,,,,,,,,,,,,,25.5949,0.02140403
5040,2022/01/25 04:37:44,68089.4723,160.0023,1,20,11,0,0,0,-1.499958,3.439799,-5.159554028442,2.492392,4.652802,17.58786,17.23648,,-0.00013606229913421,,3.24833297729492,0.3304722905159,,,,,,,,,,,,,,,,,25.88145,-0.05010962
5041,2022/01/25 04:37:54,68099.4701,170.0001,1,20,11,0,0,0,-1.499979,3.43865,-5.15790278835,2.492392,4.656969,17.58786,17.25081,,-0.000151063301018439,,,,,,,,,,,,,,,,,,,,26.08993,0.2162302
5042,2022/01/25 04:38:04,68109.4725,180.0025,1,20,11,0,0,0,-1.499931,3.437251,-5.155639329681,2.492392,4.661127,17.58786,17.2651,,-0.00014588340127375,,,,,,,,,,,,,,,,,,,,25.83799,0.006549954
5043,2022/01/25 04:38:14,68119.4709,190.0009,1,20,11,0,0,0,-1.500002,3.435957,-5.153942371914,2.492392,4.665285,17.58786,17.27939,,-0.0000984988218988292,,,,,,,,,,,,,,,,,,,,25.43497,-0.02232313
5044,2022/01/25 04:38:24,68129.4703,200.0003,1,20,11,0,0,0,-1.499987,3.434665,-5.151952849355,2.492392,4.669465,17.58786,17.29376,,-0.000104070597444661,,3.0402569770813,,,,,,,,,,,,,,,,,,25.42148,-0.2097505
5045,2022/01/25 04:38:34,68139.4707,210.0007,1,20,11,0,0,0,-1.499985,3.433215,-5.149771001775,2.492392,4.673623,17.58786,17.30803,,-0.000183446492883377,,,,,,,,,,,,,,,,,,,,25.94777,0.09348452
5046,2022/01/25 04:38:44,68149.4708,220.0008,1,20,11,0,0,0,-1.500021,3.43192,-5.14795207032,2.492392,4.6778,17.58786,17.32237,,-0.00013389450032264,,,,,,,,,,,,,,,,,,,,26.00363,0.1295555
5047,2022/01/25 04:38:54,68159.4732,230.0032,1,20,11,0,0,0,-1.499882,3.430525,-5.14538269805,2.492392,4.681959,17.58786,17.33664,,-0.000168725993717089,,,,,,,,,,,,,,,,,,,,25.43255,-0.1162982
5048,2022/01/25 04:39:04,68169.4701,240.0001,1,20,11,0,0,0,-1.500017,3.429201,-5.143859796417,2.492392,4.686135,17.58786,17.35096,,-0.000136225906317122,,3.09271907806396,0.322918593883514,,,,,,,,,,,,,,,,,25.58474,-0.02052069
5049,2022/01/25 04:39:14,68179.4717,250.0017,1,20,11,0,0,0,-1.500035,3.427655,-5.141602467925,2.492392,4.690297,17.58786,17.36523,,-0.00011237440048717,,,,,,,,,,,,,,,,,,,,26.1078,0.08210063
5050,2022/01/25 04:39:24,68189.471,260.001,1,20,11,0,0,0,-1.499886,3.426224,-5.138945410464,2.492392,4.694462,17.58786,17.37951,,-0.000162344993441366,,,,,,,,,,,,,,,,,,,,25.59894,-0.02006352
5051,2022/01/25 04:39:34,68199.472,270.002,1,20,11,0,0,0,-1.500063,3.424668,-5.137217754084,2.492392,4.698624,17.58786,17.39376,,-0.000147669794387184,,2.96013307571411,,,,,,,,,,,,,,,,,,25.41529,-0.1011992
5052,2022/01/25 04:39:44,68209.472,280.002,1,20,11,0,0,0,-1.499955,3.423218,-5.13467295519,2.492392,4.702796,17.58786,17.40805,,-0.00013859810132999,,,,,,,,,,,,,,,,,,,,25.81271,-0.07660151
5053,2022/01/25 04:39:54,68219.4705,290.0005,1,20,11,0,0,0,-1.50001,3.421789,-5.13271771789,2.492392,4.706949,17.58786,17.42226,,-0.000118966701847967,,,,,,,,,,,,,,,,,,,,25.99711,0.1720589
5054,2022/01/25 04:40:04,68229.4718,300.0018,1,20,11,0,0,0,-1.499993,3.42038,-5.13054605734,2.492392,4.711135,17.58786,17.43658,,-0.000238245105720125,,,,,,,,,,,,,,,,,,,,25.42892,-0.1254255
5055,2022/01/25 04:40:14,68239.4703,310.0003,1,20,11,0,0,0,-1.500006,3.419019,-5.128549014114,2.492392,4.715298,17.58786,17.45082,,-0.000204667405341752,,2.72299194335938,0.34876948595047,,,,,,,,,,,,,,,,,26.02111,0.01336873
5056,2022/01/25 04:40:24,68249.4718,320.0018,1,20,11,0,0,0,-1.49999,3.417234,-5.12581682766,2.492392,4.719467,17.58786,17.46507,,-0.000159143601194955,,,,,,,,,,,,,,,,,,,,25.3563,-0.1584268
5057,2022/01/25 04:40:34,68259.4703,330.0003,1,20,11,0,0,0,-1.500011,3.415923,-5.123922075153,2.492392,4.723632,17.58786,17.4793,,-0.0001156244034064,,,,,,,,,,,,,,,,,,,,26.05568,0.09687185
5058,2022/01/25 04:40:44,68269.4712,340.0012,1,20,11,0,0,0,-1.500071,3.414316,-5.121716416436,2.492392,4.727776,17.58786,17.49345,,-0.000173272404936142,,2.91447591781616,,,,,,,,,,,,,,,,,,25.34795,-0.07639349
5059,2022/01/25 04:40:54,68279.4701,350.0001,1,20,11,0,0,0,-1.500028,3.413177,-5.119861068956,2.492392,4.731938,17.58786,17.50766,,-0.000122723693493754,,,,,,,,,,,,,,,,,,,,26.03875,0.16231
5060,2022/01/25 04:41:04,68289.4713,360.0013,1,20,11,0,0,0,-1.500001,3.411345,-5.117020911345,2.492392,4.736135,17.58786,17.52198,,-0.000143526602187194,,,,,,,,,,,,,,,,,,,,25.33099,-0.1045799
5061,2022/01/25 04:41:14,68299.4706,370.0006,1,20,11,0,0,0,-1.500037,3.409922,-5.115009167114,2.492392,4.740297,17.58786,17.53617,,-0.000188850099220872,,2.68615293502808,0.357739597558975,,,,,,,,,,,,,,,,,25.99093,0.0288111
5062,2022/01/25 04:41:24,68309.4708,380.0008,1,20,11,0,0,0,-1.499934,3.40828,-5.11219505352,2.492392,4.744468,17.58786,17.5504,,-0.000138860094011761,,,,,,,,,,,,,,,,,,,,25.42673,-0.08456767
5063,2022/01/25 04:41:34,68319.4711,390.0011,1,20,11,0,0,0,-1.499951,3.406827,-5.110073565477,2.492392,4.748634,17.58786,17.56459,,-0.00012083519686712,,,,,,,,,,,,,,,,,,,,25.94414,0.07430613
5064,2022/01/25 04:41:44,68329.471,400.001,1,20,11,0,0,0,-1.499944,3.405191,-5.107595809304,2.492392,4.752793,17.58786,17.57876,,-0.000142303702887148,,,,,,,,,,,,,,,,,,,,25.47299,0.03181577
5065,2022/01/25 04:41:46,68331.7288,402.2588,1,20,11,0,0,0,-1.500021,3.405016,-5.107595505336,2.492392,4.753741,17.58786,17.58198,,-0.000142303702887148,0.0230566002428532,2.75656890869141,0.357739597558975,,,,,,,,,,,,,,,,,25.7578,-0.07739067
5066,2022/01/25 04:42:46,68391.7719,60.0007,1,21,11,0,0,0,0,3.465218,0,2.492392,4.753742,17.58786,17.58199,,0.000201182294404134,,,,,,,,,,,,,,,,,,,,25.6066,-0.1167405
5067,2022/01/25 04:43:46,68451.7721,120.0009,1,21,11,0,0,0,0,3.46932,0,2.492392,4.753742,17.58786,17.58199,,0.0000410133216064423,,,,,,,,,,,,,,,,,,,,25.30909,-0.08488059
5068,2022/01/25 04:44:46,68511.7714,180.0002,1,21,11,0,0,0,0,3.470774,0,2.492392,4.753742,17.58786,17.58199,,0.0000495511703775264,,0,,,,,,,,,,,,,,,,,,25.20282,-0.07208347
5069,2022/01/25 04:45:46,68571.7725,240.0013,1,21,11,0,0,0,0,3.471514,0,2.492392,4.753742,17.58786,17.58199,,0.0000126032400658005,,,,,,,,,,,,,,,,,,,,25.28162,-0.1101327
5070,2022/01/25 04:46:46,68631.7726,300.0014,1,21,11,0,0,0,0,3.472239,0,2.492392,4.753742,17.58786,17.58199,,0.0000143832703543012,,0,,,,,,,,,,,,,,,,,,25.57395,-0.01202524
5071,2022/01/25 04:47:46,68691.7717,360.0005,1,21,11,0,0,0,0,3.472672,0,2.492392,4.753742,17.58786,17.58199,,-0.0000004741424106669,,,,,,,,,,,,,,,,,,,,25.46337,0.01165986
5072,2022/01/25 04:48:46,68751.7714,420.0002,1,21,11,0,0,0,0,3.472806,0,2.492392,4.753742,17.58786,17.58199,,0.000013788960131933,,0,,,,,,,,,,,,,,,,,,25.57727,0.09249687
5073,2022/01/25 04:49:46,68811.7712,480,1,21,11,0,0,0,0,3.473017,0,2.492392,4.753742,17.58786,17.58199,,0.0000341803206538316,,,,,,,,,,,,,,,,,,,,25.26617,-0.130381
5074,2022/01/25 04:50:46,68871.7721,540.0009,1,21,11,0,0,0,0,3.473401,0,2.492392,4.753742,17.58786,17.58199,,0.00000798126529844012,,0,,,,,,,,,,,,,,,,,,25.76946,0.1522624
5075,2022/01/25 04:51:46,68931.7719,600.0007,1,21,11,0,0,0,0,3.473608,0,2.492392,4.753742,17.58786,17.58199,,-0.0000209806294151349,,,,,,,,,,,,,,,,,,,,25.79667,0.1310641
5076,2022/01/25 04:52:46,68991.772,660.0008,1,21,11,0,0,0,0,3.473761,0,2.492392,4.753742,17.58786,17.58199,,-0.0000135923100970103,,0,,,,,,,,,,,,,,,,,,25.47599,-0.04650354
5077,2022/01/25 04:53:46,69051.7716,720.0004,1,21,11,0,0,0,0,3.474088,0,2.492392,4.753742,17.58786,17.58199,,-0.0000309773095068522,,,,,,,,,,,,,,,,,,,,25.70743,0.1426482
5078,2022/01/25 04:54:46,69111.7722,780.001,1,21,11,0,0,0,0,3.474009,0,2.492392,4.753742,17.58786,17.58199,,0.0000011062500107073,,0,,,,,,,,,,,,,,,,,,25.74967,0.1939487
5079,2022/01/25 04:55:46,69171.7715,840.0003,1,21,11,0,0,0,0,3.47414,0,2.492392,4.753742,17.58786,17.58199,,0.000021890120478929,,,,,,,,,,,,,,,,,,,,25.32322,-0.1042604
5080,2022/01/25 04:56:46,69231.7714,900.0002,1,21,11,0,0,0,0,3.474298,0,2.492392,4.753742,17.58786,17.58199,,-0.000000118528703296761,,0,,,,,,,,,,,,,,,,,,25.23147,-0.1333207
5081,2022/01/25 04:57:46,69291.7718,960.0006,1,21,11,0,0,0,0,3.474534,0,2.492392,4.753742,17.58786,17.58199,,-0.0000283697590930387,,,,,,,,,,,,,,,,,,,,25.25955,-0.06328702
5082,2022/01/25 04:58:46,69351.7718,1020.0006,1,21,11,0,0,0,0,3.47471,0,2.492392,4.753742,17.58786,17.58199,,-0.0000050575199566083,,0,,,,,,,,,,,,,,,,,,25.5985,0.06230175
5083,2022/01/25 04:59:46,69411.7726,1080.0014,1,21,11,0,0,0,0,3.474671,0,2.492392,4.753742,17.58786,17.58199,,-0.0000000395122015106608,,,,,,,,,,,,,,,,,,,,25.71914,0.176025
5084,2022/01/25 05:00:46,69471.7713,1140.0001,1,21,11,0,0,0,0,3.474756,0,2.492392,4.753742,17.58786,17.58199,,0.0000230352306971326,,0,,,,,,,,,,,,,,,,,,25.75585,0.07824779
5085,2022/01/25 05:01:46,69531.7715,1200.0003,1,21,11,0,0,0,0,3.475044,0,2.492392,4.753742,17.58786,17.58199,,0.00000778390312916599,,,,,,,,,,,,,,,,,,,,25.27041,-0.09475052
5086,2022/01/25 05:02:46,69591.7726,1260.0014,1,21,11,0,0,0,0,3.47508,0,2.492392,4.753742,17.58786,17.58199,,0.00000414885016652988,,0,,,,,,,,,,,,,,,,,,25.33927,-0.09755492
5087,2022/01/25 05:03:46,69651.7721,1320.0009,1,21,11,0,0,0,0,3.474906,0,2.492392,4.753742,17.58786,17.58199,,-0.0000166740101121832,,,,,,,,,,,,,,,,,,,,25.19447,-0.1290643
5088,2022/01/25 05:04:46,69711.7723,1380.0011,1,21,11,0,0,0,0,3.475063,0,2.492392,4.753742,17.58786,17.58199,,-0.0000267897194135003,,0,,,,,,,,,,,,,,,,,,25.37601,-0.1535946
5089,2022/01/25 05:05:46,69771.7725,1440.0013,1,21,11,0,0,0,0,3.47504,0,2.492392,4.753742,17.58786,17.58199,,0.0000179385406227084,,,,,,,,,,,,,,,,,,,,25.48927,0.162012
5090,2022/01/25 05:06:46,69831.7724,1500.0012,1,21,11,0,0,0,0,3.475422,0,2.492392,4.753742,17.58786,17.58199,,0.0000259595108218491,,0,,,,,,,,,,,,,,,,,,25.19848,-0.1554638
5091,2022/01/25 05:07:46,69891.7722,1560.001,1,21,11,0,0,0,0,3.475544,0,2.492392,4.753742,17.58786,17.58199,,0.0000189271304407157,,,,,,,,,,,,,,,,,,,,25.52726,-0.01583338
5092,2022/01/25 05:08:46,69951.7712,1620,1,21,11,0,0,0,0,3.475421,0,2.492392,4.753742,17.58786,17.58199,,0.00000608518121225643,,0,,,,,,,,,,,,,,,,,,25.12711,-0.005486012
5093,2022/01/25 05:09:46,70011.7719,1680.0007,1,21,11,0,0,0,0,3.475424,0,2.492392,4.753742,17.58786,17.58199,,-0.00000841623841552064,,,,,,,,,,,,,,,,,,,,25.23581,0.02671659
5094,2022/01/25 05:10:46,70071.7726,1740.0014,1,21,11,0,0,0,0,3.475485,0,2.492392,4.753742,17.58786,17.58199,,-0.0000335480799549259,,0,,,,,,,,,,,,,,,,,,25.51158,0.00725925
5095,2022/01/25 05:11:46,70131.7715,1800.0003,1,21,11,0,0,0,0,3.475686,0,2.492392,4.753742,17.58786,17.58199,,0.0000538946405868046,,,,,,,,,,,,,,,,,,,,25.08105,-0.09402514
5096,2022/01/25 05:11:46,70131.7727,1800.0015,1,21,11,0,0,0,0,3.475686,0,2.492392,4.753742,17.58786,17.58199,,0.0000538946405868046,0.0230566002428532,0,0,,,,,,,,,,,,,,,,,25.08105,-0.09402514
5097,2022/01/25 05:11:46,70131.7818,0.0026,1,22,11,0,0,0,0,3.475724,0,2.492392,4.753742,17.58786,17.58199,,0.0000538946405868046,0.0230566002428532,0,0,,,,,,,,,,,,,,,,,25.0810602575863,-0.0940227309596138
5098,2022/01/25 05:11:46,70131.7904,0.0017,1,23,12,0,0,0,0,3.474328,0,2.492392,4.753742,17.58786,17.58199,,0.0000538946405868046,0.0230566002428532,0,0,,,,,,,,,,,,,,,,,25.0810699515689,-0.094020454284084
