Repository: HVES-Battery-Testing-Consortium/LG-HG2

# Battery Testing Consortium (BTC)
The Battery Testing Consortium (BTC) has been developed within the High Voltage and Energy Storage Lab at Oxford Brookes University to provide accurate and comprehensive cell data to Formula Student Electric teams. Through the BTC, we aim to provide FS teams with information for improved and informed decisions for cell selection, pack architecture design, thermal cooling requirements, and end of life predictions. A range of tests are completed to provide a comprehensive electrochemical lithium-ion characterisation for modelling, validation, and battery management parameterisation.

File: Data/Round1/LG_HG2/Package 1/220124_BTC_HPPC_EIS_LG_HG2_2_25C/220124_BTC_HPPC_EIS_LG_HG2_2_25C_Channel_1_Wb_1.CSV (part 25 of 44)
Data_Point,Date_Time,Test_Time(s),Step_Time(s),Cycle_Index,Step_Index,TC_Counter1,TC_Counter2,TC_Counter3,TC_Counter4,Current(A),Voltage(V),Power(W),Charge_Capacity(Ah),Discharge_Capacity(Ah),Charge_Energy(Wh),Discharge_Energy(Wh),ACR(Ohm),dV/dt(V/s),Internal_Resistance(Ohm),dQ/dV(Ah/V),dV/dQ(V/Ah),MetaCode_MV_UD1,MetaCode_MV_UD2,MetaCode_MV_UD3,MetaCode_MV_UD4,MetaCode_MV_UD5,MetaCode_MV_UD6,MetaCode_MV_UD7,MetaCode_MV_UD8,MetaCode_MV_UD9,MetaCode_MV_UD10,MetaCode_MV_UD11,MetaCode_MV_UD12,MetaCode_MV_UD13,MetaCode_MV_UD14,MetaCode_MV_UD15,MetaCode_MV_UD16,Aux_Temperature_1(C),Aux_dT/dt_1(C)
5327,2022/01/25 05:48:11,72316.7032,1080.0005,1,21,12,0,0,0,0,3.376874,0,2.472045,4.921343,17.52357,18.14409,,-0.000000592683022659912,,,,,,,,,,,,,,,,,,,,25.22622,-0.1613599
5328,2022/01/25 05:49:11,72376.7028,1140.0001,1,21,12,0,0,0,0,3.377232,0,2.472045,4.921343,17.52357,18.14409,,-0.00000434641378888045,,0,,,,,,,,,,,,,,,,,,25.84398,0.1201093
5329,2022/01/25 05:50:11,72436.7029,1200.0002,1,21,12,0,0,0,0,3.377607,0,2.472045,4.921343,17.52357,18.14409,,0.00000944278963288525,,,,,,,,,,,,,,,,,,,,25.5824,0.1266623
5330,2022/01/25 05:51:11,72496.7046,1260.0019,1,21,12,0,0,0,0,3.377816,0,2.472045,4.921343,17.52357,18.14409,,0.0000452776002930477,,0,,,,,,,,,,,,,,,,,,25.13598,-0.1059407
5331,2022/01/25 05:52:11,72556.7032,1320.0005,1,21,12,0,0,0,0,3.378065,0,2.472045,4.921343,17.52357,18.14409,,0.0000239850996877067,,,,,,,,,,,,,,,,,,,,25.26916,-0.01733959
5332,2022/01/25 05:53:11,72616.7038,1380.0011,1,21,12,0,0,0,0,3.378287,0,2.472045,4.921343,17.52357,18.14409,,0.00000869261111802189,,0,,,,,,,,,,,,,,,,,,25.78542,0.1868314
5333,2022/01/25 05:54:11,72676.7037,1440.001,1,21,12,0,0,0,0,3.378397,0,2.472045,4.921343,17.52357,18.14409,,-0.0000194791900867131,,,,,,,,,,,,,,,,,,,,25.1919,0.000103116
5334,2022/01/25 05:55:11,72736.7037,1500.001,1,21,12,0,0,0,0,3.378941,0,2.472045,4.921343,17.52357,18.14409,,-0.00000442532882516389,,0,,,,,,,,,,,,,,,,,,25.67123,0.1548117
5335,2022/01/25 05:56:11,72796.7037,1560.001,1,21,12,0,0,0,0,3.379133,0,2.472045,4.921343,17.52357,18.14409,,0.000000158040904807422,,,,,,,,,,,,,,,,,,,,25.36601,-0.102706
5336,2022/01/25 05:57:11,72856.7033,1620.0006,1,21,12,0,0,0,0,3.379277,0,2.472045,4.921343,17.52357,18.14409,,0.0000129607497001416,,0,,,,,,,,,,,,,,,,,,25.32065,-0.03346443
5337,2022/01/25 05:58:11,72916.7045,1680.0018,1,21,12,0,0,0,0,3.379544,0,2.472045,4.921343,17.52357,18.14409,,0.00000434634193879901,,,,,,,,,,,,,,,,,,,,25.13288,-0.2089196
5338,2022/01/25 05:59:11,72976.704,1740.0013,1,21,12,0,0,0,0,3.379582,0,2.472045,4.921343,17.52357,18.14409,,0.0000014619510011471,,0,,,,,,,,,,,,,,,,,,25.78447,0.1181126
5339,2022/01/25 06:00:11,73036.703,1800.0003,1,21,12,0,0,0,0,3.379999,0,2.472045,4.921343,17.52357,18.14409,,0.00000284473708234145,,,,,,,,,,,,,,,,,,,,25.6077,0.1059216
5340,2022/01/25 06:00:11,73036.7035,1800.0008,1,21,12,0,0,0,0,3.379999,0,2.472045,4.921343,17.52357,18.14409,,0.00000284473708234145,0.0230566002428532,0,0,,,,,,,,,,,,,,,,,25.6077,0.1059216
5341,2022/01/25 06:00:11,73036.7124,0.0018,1,22,12,0,0,0,0,3.379989,0,2.472045,4.921343,17.52357,18.14409,,0.00000284473708234145,0.0230566002428532,0,0,,,,,,,,,,,,,,,,,25.6076905605962,0.105923504389061
5342,2022/01/25 06:00:11,73036.7226,0.0024,1,23,13,0,0,0,0,3.379233,0,2.472045,4.921343,17.52357,18.14409,,0.00000284473708234145,0.0230566002428532,0,0,,,,,,,,,,,,,,,,,25.6076797424031,0.10592568694731
5343,2022/01/25 06:05:53,73379.262,60.001,1,14,13,0,0,0,0,3.381627,0,2.472045,4.921343,17.52357,18.14409,,0.0000128809797388385,,,,,,,,,,,,,,,,,,,,25.24438,0.179221
5344,2022/01/25 06:06:53,73439.2617,120.0007,1,14,13,0,0,0,0,3.381887,0,2.472045,4.921343,17.52357,18.14409,,-0.000019201810573577,,,,,,,,,,,,,,,,,,,,25.62309,-0.0776124
5345,2022/01/25 06:07:53,73499.2613,180.0003,1,14,13,0,0,0,0,3.382006,0,2.472045,4.921343,17.52357,18.14409,,-0.0000135131704155356,,0,0,,,,,,,,,,,,,,,,,25.2462,-0.1743048
5346,2022/01/25 06:08:53,73559.2618,240.0008,1,14,13,0,0,0,0,3.382072,0,2.472045,4.921343,17.52357,18.14409,,0.000017899170416058,,,,,,,,,,,,,,,,,,,,25.40461,-0.1794463
5347,2022/01/25 06:09:53,73619.2614,300.0004,1,14,13,0,0,0,0,3.382074,0,2.472045,4.921343,17.52357,18.14409,,0.0000229974302783376,,0,0,,,,,,,,,,,,,,,,,25.75357,0.1192582
5348,2022/01/25 06:09:53,73619.2626,300.0016,1,14,13,0,0,0,0,3.382091,0,2.472045,4.921343,17.52357,18.14409,,0.0000229974302783376,0.0230566002428532,0,0,,,,,,,,,,,,,,,,,25.75357,0.1192582
5349,2022/01/25 06:09:54,73619.5514,0.2502,1,15,13,0,0,0,-1.729342,3.170945,-5.48364836819,2.471517,4.921344,17.52188,18.14409,,-0.0963116064667702,,0.010755330324173,92.9771499633789,,,,,,,,,,,,,,,,,25.75357,0.1192582
5350,2022/01/25 06:09:54,73619.8015,0.5003,1,15,13,0,0,0,-3.226843,3.163016,-10.206556038488,2.470879,4.921344,17.51986,18.14409,,,,,,,,,,,,,,,,,,,,,,25.26969,-0.07987499
5351,2022/01/25 06:09:54,73620.0522,0.751,1,15,13,0,0,0,-4.398536,3.157039,-13.886349694904,2.47021,4.921344,17.51774,18.14409,,,,,,,,,,,,,,,,,,,,,,25.26969,-0.07987499
5352,2022/01/25 06:09:54,73620.3018,1.0006,1,15,13,0,0,0,-5.357809,3.151752,-16.886485231368,2.469611,4.921344,17.51585,18.14409,,,,,,,,,,,,,,,,,,,,,,25.26969,-0.07987499
5353,2022/01/25 06:09:55,73620.5513,1.2501,1,15,13,0,0,0,-6.123454,3.146845,-19.26956060263,2.468954,4.921344,17.51378,18.14409,,-0.0187866892665625,,0.125561997294426,9.36811637878418,,,,,,,,,,,,,,,,,25.26751,-0.0006824732
5354,2022/01/25 06:09:55,73620.8024,1.5012,1,15,13,0,0,0,-6.722347,3.142367,-21.124081375349,2.468317,4.921344,17.51178,18.14409,,,,,,,,,,,,,,,,,,,,,,25.26751,-0.0006824732
5355,2022/01/25 06:09:55,73621.0522,1.751,1,15,13,0,0,0,-7.212384,3.13794,-22.63202824896,2.467719,4.921344,17.5099,18.14409,,,,,,,,,,,,,,,,,,,,,,25.78934,-0.0006824732
5356,2022/01/25 06:09:55,73621.3026,2.0014,1,15,13,0,0,0,-7.603454,3.133733,-23.827194713782,2.467059,4.921344,17.50784,18.14409,,,,,,,,,,,,,,,,,,,,,,25.78934,-0.0006824732
5357,2022/01/25 06:09:56,73621.5528,2.2516,1,15,13,0,0,0,-7.90936,3.129717,-24.75405845112,2.466453,4.921344,17.50594,18.14409,,-0.0165207199752331,,0.163092598319054,6.39415216445923,,,,,,,,,,,,,,,,,25.78934,-0.0006824732
5358,2022/01/25 06:09:56,73621.8033,2.5021,1,15,13,0,0,0,-8.159703,3.125711,-25.504873423833,2.465741,4.921344,17.50371,18.14409,,,,,,,,,,,,,,,,,,,,,,25.63918,0.1161462
5359,2022/01/25 06:09:56,73622.0523,2.7511,1,15,13,0,0,0,-8.359407,3.122054,-26.098520061978,2.465143,4.921344,17.50184,18.14409,,,,,,,,,,,,,,,,,,,,,,25.63918,0.1161462
5360,2022/01/25 06:09:56,73622.3018,3.0006,1,15,13,0,0,0,-8.515618,3.118207,-26.553459656926,2.464544,4.921344,17.49997,18.14409,,,,,,,,,,,,,,,,,,,,,,25.63918,0.1161462
5361,2022/01/25 06:09:57,73622.5516,3.2504,1,15,13,0,0,0,-8.643438,3.114616,-26.920990289808,2.463876,4.921344,17.49789,18.14409,,-0.0133622400462627,,0.169310703873634,6.08007001876831,,,,,,,,,,,,,,,,,25.19339,-0.139308
5362,2022/01/25 06:09:57,73622.8023,3.5011,1,15,13,0,0,0,-8.74349,3.111148,-27.20229142652,2.463279,4.921344,17.49603,18.14409,,,,,,,,,,,,,,,,,,,,,,25.19339,-0.139308
5363,2022/01/25 06:09:57,73623.0526,3.7514,1,15,13,0,0,0,-8.825387,3.10775,-27.42709644925,2.462567,4.921344,17.49382,18.14409,,,,,,,,,,,,,,,,,,,,,,25.19339,-0.139308
5364,2022/01/25 06:09:57,73623.3023,4.0011,1,15,13,0,0,0,-8.890733,3.104147,-27.598142169751,2.462027,4.921344,17.49214,18.14409,,,,,,,,,,,,,,,,,,,,,,25.54007,-0.139308
5365,2022/01/25 06:09:58,73623.5531,4.2519,1,15,13,0,0,0,-8.942823,3.100817,-27.730057586391,2.461343,4.921344,17.49002,18.14409,,-0.0139872198924422,,0.168578401207924,5.47286415100098,,,,,,,,,,,,,,,,,25.54007,-0.139308
5366,2022/01/25 06:09:58,73623.8027,4.5015,1,15,13,0,0,0,-8.983507,3.097589,-27.827212464623,2.460703,4.921344,17.48804,18.14409,,,,,,,,,,,,,,,,,,,,,,25.54007,-0.139308
5367,2022/01/25 06:09:58,73624.0523,4.7511,1,15,13,0,0,0,-9.016758,3.094246,-27.900067374468,2.460075,4.921344,17.48609,18.14409,,,,,,,,,,,,,,,,,,,,,,25.88559,0.2163136
5368,2022/01/25 06:09:58,73624.3015,5.0003,1,15,13,0,0,0,-9.042761,3.090948,-27.950704027428,2.459422,4.921344,17.48407,18.14409,,,,,,,,,,,,,,,,,,,,,,25.88559,0.2163136
5369,2022/01/25 06:09:59,73624.5524,5.2512,1,15,13,0,0,0,-9.064072,3.08791,-27.98903856952,2.458766,4.921344,17.48204,18.14409,,-0.0130773903802037,,0.207910105586052,5.24465608596802,,,,,,,,,,,,,,,,,25.88559,0.2163136
5370,2022/01/25 06:09:59,73624.8025,5.5013,1,15,13,0,0,0,-9.081154,3.084367,-28.009611719518,2.458156,4.921344,17.48016,18.14409,,,,,,,,,,,,,,,,,,,,,,25.45889,-0.1333445
5371,2022/01/25 06:09:59,73625.0522,5.751,1,15,13,0,0,0,-9.094553,3.081603,-28.025801808459,2.457472,4.921344,17.47805,18.14409,,,,,,,,,,,,,,,,,,,,,,25.45889,-0.1333445
5372,2022/01/25 06:09:59,73625.3016,6.0004,1,15,13,0,0,0,-9.105519,3.078334,-28.029828725346,2.456915,4.921344,17.47634,18.14409,,,,,,,,,,,,,,,,,,,,,,25.45889,-0.1333445
5373,2022/01/25 06:10:00,73625.5513,6.2501,1,15,13,0,0,0,-9.114165,3.07541,-28.02979418265,2.456334,4.921344,17.47455,18.14409,,-0.0124221798032522,,0.209099501371384,5.01057100296021,,,,,,,,,,,,,,,,,25.33018,-0.1333445
5374,2022/01/25 06:10:00,73625.8017,6.5005,1,15,13,0,0,0,-9.121281,3.072287,-28.023193039647,2.455751,4.921344,17.47276,18.14409,,,,,,,,,,,,,,,,,,,,,,25.33018,-0.1333445
5375,2022/01/25 06:10:00,73626.0513,6.7501,1,15,13,0,0,0,-9.126922,3.069371,-28.013909706062,2.454949,4.921344,17.47029,18.14409,,,,,,,,,,,,,,,,,,,,,,25.85937,0.1251483
5376,2022/01/25 06:10:00,73626.3027,7.0015,1,15,13,0,0,0,-9.131372,3.066215,-27.99874979698,2.454341,4.921344,17.46843,18.14409,,,,,,,,,,,,,,,,,,,,,,25.85937,0.1251483
5377,2022/01/25 06:10:01,73626.5523,7.2511,1,15,13,0,0,0,-9.134829,3.063373,-27.983388518217,2.453671,4.921344,17.46638,18.14409,,-0.012397020123899,,0.20402030646801,4.85003995895386,,,,,,,,,,,,,,,,,25.85937,0.1251483
5378,2022/01/25 06:10:01,73626.8032,7.502,1,15,13,0,0,0,-9.137707,3.060427,-27.965285220889,2.453018,4.921344,17.46438,18.14409,,,,,,,,,,,,,,,,,,,,,,25.96331,0.03248394
5379,2022/01/25 06:10:01,73627.053,7.7518,1,15,13,0,0,0,-9.139992,3.057661,-27.946997078712,2.452407,4.921344,17.46251,18.14409,,,,,,,,,,,,,,,,,,,,,,25.96331,0.03248394
5380,2022/01/25 06:10:01,73627.3019,8.0007,1,15,13,0,0,0,-9.141808,3.054621,-27.924758694768,2.451808,4.921344,17.46068,18.14409,,,,,,,,,,,,,,,,,,,,,,25.96331,0.03248394
5381,2022/01/25 06:10:02,73627.5515,8.2503,1,15,13,0,0,0,-9.143265,3.051985,-27.905107631025,2.451152,4.921344,17.45868,18.14409,,-0.0113799795508385,,0.227796792984009,4.5959677696228,,,,,,,,,,,,,,,,,25.4543,0.03248394
5382,2022/01/25 06:10:02,73627.8024,8.5012,1,15,13,0,0,0,-9.144436,3.049073,-27.882052907828,2.450498,4.921344,17.45668,18.14409,,,,,,,,,,,,,,,,,,,,,,25.4543,0.03248394
5383,2022/01/25 06:10:02,73628.0523,8.7511,1,15,13,0,0,0,-9.145432,3.046452,-27.861119607264,2.449901,4.921344,17.45486,18.14409,,,,,,,,,,,,,,,,,,,,,,25.4543,0.03248394
5384,2022/01/25 06:10:02,73628.3025,9.0013,1,15,13,0,0,0,-9.14623,3.04353,-27.8368253919,2.449261,4.921344,17.45291,18.14409,,,,,,,,,,,,,,,,,,,,,,25.62615,-0.1053637
5385,2022/01/25 06:10:03,73628.5515,9.2503,1,15,13,0,0,0,-9.146809,3.04099,-27.81535470091,2.44869,4.921344,17.45118,18.14409,,-0.0111506003886461,,0.238933905959129,4.18588018417358,,,,,,,,,,,,,,,,,25.62615,-0.1053637
5386,2022/01/25 06:10:03,73628.8025,9.5013,1,15,13,0,0,0,-9.14727,3.038177,-27.79102532679,2.447967,4.921344,17.44898,18.14409,,,,,,,,,,,,,,,,,,,,,,25.62615,-0.1053637
5387,2022/01/25 06:10:03,73629.0519,9.7507,1,15,13,0,0,0,-9.147648,3.03562,-27.76878322176,2.447397,4.921344,17.44724,18.14409,,,,,,,,,,,,,,,,,,,,,,26.10723,0.150339
5388,2022/01/25 06:10:03,73629.3016,10.0004,1,15,13,0,0,0,-9.148016,3.033032,-27.746225264512,2.446742,4.921344,17.44526,18.14409,,,,,,,,,,,,,,,,,,,,,,26.10723,0.150339
5389,2022/01/25 06:10:03,73629.3028,10.0016,1,15,13,0,0,0,-9.148016,3.033032,-27.746225264512,2.446742,4.921344,17.44526,18.14409,,-0.00991981942206621,0.0230566002428532,0.245096206665039,4.18588018417358,,,,,,,,,,,,,,,,,26.10723,0.150339
5390,2022/01/25 06:10:04,73630.345,1.0014,1,16,13,0,0,0,0,3.264282,0,2.44666,4.921344,17.44501,18.14409,,0.0152727700769901,,,,,,,,,,,,,,,,,,,,25.5055,-0.1880437
5391,2022/01/25 06:10:05,73631.345,2.0014,1,16,13,0,0,0,0,3.272852,0,2.44666,4.921344,17.44501,18.14409,,0.00789958424866199,,,,,,,,,,,,,,,,,,,,25.98609,0.1501846
5392,2022/01/25 06:10:06,73632.344,3.0004,1,16,13,0,0,0,0,3.278671,0,2.44666,4.921344,17.44501,18.14409,,0.00518383411690593,,,,,,,,,,,,,,,,,,,,26.15562,0.1501846
5393,2022/01/25 06:10:07,73633.3444,4.0008,1,16,13,0,0,0,0,3.283124,0,2.44666,4.921344,17.44501,18.14409,,0.00488814804702997,,,,,,,,,,,,,,,,,,,,25.77981,0.03288388
5394,2022/01/25 06:10:08,73634.3447,5.0011,1,16,13,0,0,0,0,3.286615,0,2.44666,4.921344,17.44501,18.14409,,0.00374716008082032,,,,,,,,,,,,,,,,,,,,26.25674,0.03288388
5395,2022/01/25 06:10:09,73635.3443,6.0007,1,16,13,0,0,0,0,3.289605,0,2.44666,4.921344,17.44501,18.14409,,0.0035443480592221,,,,,,,,,,,,,,,,,,,,25.63081,-0.1423377
5396,2022/01/25 06:10:10,73636.3441,7.0005,1,16,13,0,0,0,0,3.292039,0,2.44666,4.921344,17.44501,18.14409,,0.00295181991532445,,,,,,,,,,,,,,,,,,,,25.93673,-0.1423377
5397,2022/01/25 06:10:11,73637.3441,8.0005,1,16,13,0,0,0,0,3.294705,0,2.44666,4.921344,17.44501,18.14409,,0.00214365101419389,,,,,,,,,,,,,,,,,,,,26.32144,0.2158207
5398,2022/01/25 06:10:12,73638.3441,9.0005,1,16,13,0,0,0,0,3.296663,0,2.44666,4.921344,17.44501,18.14409,,0.00211541797034442,,,,,,,,,,,,,,,,,,,,25.67768,-0.149796
5399,2022/01/25 06:10:13,73639.3441,10.0005,1,16,13,0,0,0,0,3.298599,0,2.44666,4.921344,17.44501,18.14409,,0.00187633000314236,,,,,,,,,,,,,,,,,,,,26.2148,0.1164728
5400,2022/01/25 06:10:14,73640.3443,11.0007,1,16,13,0,0,0,0,3.300273,0,2.44666,4.921344,17.44501,18.14409,,0.00201910710893571,,,,,,,,,,,,,,,,,,,,25.74161,0.007143617
5401,2022/01/25 06:10:15,73641.3452,12.0016,1,16,13,0,0,0,0,3.301867,0,2.44666,4.921344,17.44501,18.14409,,0.00209893495775759,,,,,,,,,,,,,,,,,,,,25.84762,-0.1218879
5402,2022/01/25 06:10:16,73642.345,13.0014,1,16,13,0,0,0,0,3.303328,0,2.44666,4.921344,17.44501,18.14409,,0.00155408005230129,,,,,,,,,,,,,,,,,,,,26.29585,0.1400721
5403,2022/01/25 06:10:17,73643.3441,14.0005,1,16,13,0,0,0,0,3.304782,0,2.44666,4.921344,17.44501,18.14409,,0.00134146097116172,,,,,,,,,,,,,,,,,,,,25.67309,-0.1946127
5404,2022/01/25 06:10:18,73644.3451,15.0015,1,16,13,0,0,0,0,3.305948,0,2.44666,4.921344,17.44501,18.14409,,,,,,,,,,,,,,,,,,,,,,26.10265,0.1342386
5405,2022/01/25 06:10:19,73645.3448,16.0012,1,16,13,0,0,0,0,3.307095,0,2.44666,4.921344,17.44501,18.14409,,0.00119792995974422,,,,,,,,,,,,,,,,,,,,25.80138,0.1342386
5406,2022/01/25 06:10:20,73646.3436,17,1,16,13,0,0,0,0,3.30808,0,2.44666,4.921344,17.44501,18.14409,,,,,,,,,,,,,,,,,,,,,,25.73259,-0.0214982
5407,2022/01/25 06:10:21,73647.3445,18.0009,1,16,13,0,0,0,0,3.309123,0,2.44666,4.921344,17.44501,18.14409,,0.00109486095607281,,,,,,,,,,,,,,,,,,,,26.25024,-0.0214982
5408,2022/01/25 06:10:22,73648.3436,19,1,16,13,0,0,0,0,3.3102,0,2.44666,4.921344,17.44501,18.14409,,0.0010386030189693,,,,,,,,,,,,,,,,,,,,25.71967,-0.1531965
5409,2022/01/25 06:10:23,73649.3449,20.0013,1,16,13,0,0,0,0,3.311144,0,2.44666,4.921344,17.44501,18.14409,,,,,,,,,,,,,,,,,,,,,,25.93186,-0.1531965
5410,2022/01/25 06:10:24,73650.3441,21.0005,1,16,13,0,0,0,0,3.312078,0,2.44666,4.921344,17.44501,18.14409,,0.0009451566147618,,,,,,,,,,,,,,,,,,,,26.06626,0.1924819
5411,2022/01/25 06:10:25,73651.3449,22.0013,1,16,13,0,0,0,0,3.312943,0,2.44666,4.921344,17.44501,18.14409,,,,,,,,,,,,,,,,,,,,,,25.70148,-0.0841713
5412,2022/01/25 06:10:26,73652.3438,23.0002,1,16,13,0,0,0,0,3.313709,0,2.44666,4.921344,17.44501,18.14409,,0.000925183820072562,,,,,,,,,,,,,,,,,,,,26.05578,-0.003273487
5413,2022/01/25 06:10:27,73653.3437,24.0001,1,16,13,0,0,0,0,3.314321,0,2.44666,4.921344,17.44501,18.14409,,,,,,,,,,,,,,,,,,,,,,25.95623,0.08098423
5414,2022/01/25 06:10:28,73654.3442,25.0006,1,16,13,0,0,0,0,3.315312,0,2.44666,4.921344,17.44501,18.14409,,0.00072913191979751,,,,,,,,,,,,,,,,,,,,25.73695,-0.1806206
5415,2022/01/25 06:10:29,73655.345,26.0014,1,16,13,0,0,0,0,3.315843,0,2.44666,4.921344,17.44501,18.14409,,,,,,,,,,,,,,,,,,,,,,26.20989,0.1477957
5416,2022/01/25 06:10:30,73656.3437,27.0001,1,16,13,0,0,0,0,3.3168,0,2.44666,4.921344,17.44501,18.14409,,0.000830008590128273,,,,,,,,,,,,,,,,,,,,25.8011,-0.1277494
5417,2022/01/25 06:10:31,73657.3437,28.0001,1,16,13,0,0,0,0,3.317246,0,2.44666,4.921344,17.44501,18.14409,,,,,,,,,,,,,,,,,,,,,,25.85784,0.01773357
5418,2022/01/25 06:10:32,73658.3442,29.0006,1,16,13,0,0,0,0,3.317873,0,2.44666,4.921344,17.44501,18.14409,,,,,,,,,,,,,,,,,,,,,,26.18311,0.101645
5419,2022/01/25 06:10:33,73659.3444,30.0008,1,16,13,0,0,0,0,3.318464,0,2.44666,4.921344,17.44501,18.14409,,0.000507679884321988,,,,,,,,,,,,,,,,,,,,25.73015,-0.1415491
5420,2022/01/25 06:10:34,73660.3437,31.0001,1,16,13,0,0,0,0,3.318991,0,2.44666,4.921344,17.44501,18.14409,,,,,,,,,,,,,,,,,,,,,,25.94848,-0.1415491
5421,2022/01/25 06:10:35,73661.3451,32.0015,1,16,13,0,0,0,0,3.31953,0,2.44666,4.921344,17.44501,18.14409,,,,,,,,,,,,,,,,,,,,,,26.01757,-0.1178843
5422,2022/01/25 06:10:36,73662.3452,33.0016,1,16,13,0,0,0,0,3.319846,0,2.44666,4.921344,17.44501,18.14409,,0.000521804613526911,,,,,,,,,,,,,,,,,,,,25.65486,-0.1178843
5423,2022/01/25 06:10:37,73663.3438,34.0002,1,16,13,0,0,0,0,3.320401,0,2.44666,4.921344,17.44501,18.14409,,,,,,,,,,,,,,,,,,,,,,26.34946,0.07375002
5424,2022/01/25 06:10:38,73664.3437,35.0001,1,16,13,0,0,0,0,3.320852,0,2.44666,4.921344,17.44501,18.14409,,,,,,,,,,,,,,,,,,,,,,25.9519,0.07375002
5425,2022/01/25 06:10:39,73665.3452,36.0016,1,16,13,0,0,0,0,3.321129,0,2.44666,4.921344,17.44501,18.14409,,,,,,,,,,,,,,,,,,,,,,25.67397,-0.2110904
5426,2022/01/25 06:10:40,73666.3444,37.0008,1,16,13,0,0,0,0,3.321684,0,2.44666,4.921344,17.44501,18.14409,,0.00040511810220778,,,,,,,,,,,,,,,,,,,,26.3267,0.1439869
5427,2022/01/25 06:10:41,73667.3452,38.0016,1,16,13,0,0,0,0,3.321997,0,2.44666,4.921344,17.44501,18.14409,,,,,,,,,,,,,,,,,,,,,,25.90534,-0.07168233
5428,2022/01/25 06:10:42,73668.3438,39.0002,1,16,13,0,0,0,0,3.322427,0,2.44666,4.921344,17.44501,18.14409,,,,,,,,,,,,,,,,,,,,,,26.16711,-0.07973135
5429,2022/01/25 06:10:43,73669.3446,40.001,1,16,13,0,0,0,0,3.322774,0,2.44666,4.921344,17.44501,18.14409,,0.000464188313344494,,,,,,,,,,,,,,,,,,,,26.26442,0.1919425
5430,2022/01/25 06:10:43,73669.3459,40.0023,1,16,13,0,0,0,0,3.322774,0,2.44666,4.921344,17.44501,18.14409,,0.000464188313344494,0.0230566002428532,0,0,,,,,,,,,,,,,,,,,26.26442,0.1919425
5431,2022/01/25 06:10:44,73669.6376,0.2511,1,17,13,0,0,0,1.829521,3.365064,6.156455254344,2.446772,4.921344,17.44539,18.14409,,0.102420799434185,,0.00098460866138339,1015.63201904297,,,,,,,,,,,,,,,,,26.26442,0.1919425
5432,2022/01/25 06:10:44,73669.8879,0.5014,1,17,13,0,0,0,1.82946,3.366732,6.15930152472,2.446906,4.921344,17.44584,18.14409,,,,,,,,,,,,,,,,,,,,,,25.8884,-0.1175064
5433,2022/01/25 06:10:44,73670.1374,0.7509,1,17,13,0,0,0,1.829872,3.368086,6.163166264992,2.447026,4.921344,17.44624,18.14409,,,,,,,,,,,,,,,,,,,,,,25.8884,-0.1175064
5434,2022/01/25 06:10:44,73670.3882,1.0017,1,17,13,0,0,0,1.829063,3.369113,6.162319931119,2.447157,4.921344,17.44668,18.14409,,,,,,,,,,,,,,,,,,,,,,25.72181,-0.1175064
5435,2022/01/25 06:10:45,73670.6367,1.2502,1,17,13,0,0,0,1.827698,3.370175,6.15966210715,2.44729,4.921344,17.44713,18.14409,,0.00630926201120019,,0.0481242910027504,,,,,,,,,,,,,,,,,,25.72181,-0.1175064
5436,2022/01/25 06:10:45,73670.8878,1.5013,1,17,13,0,0,0,1.825783,3.370871,6.154478966993,2.447407,4.921344,17.44753,18.14409,,,,,,,,,,,,,,,,,,,,,,25.72181,-0.1175064
5437,2022/01/25 06:10:45,73671.1365,1.75,1,17,13,0,0,0,1.82505,3.372066,6.1541890533,2.447524,4.921344,17.44792,18.14409,,,,,,,,,,,,,,,,,,,,,,26.16552,0.08659959
5438,2022/01/25 06:10:45,73671.387,2.0005,1,17,13,0,0,0,1.824745,3.372812,6.15452183294,2.447674,4.921344,17.44843,18.14409,,,,,,,,,,,,,,,,,,,,,,26.16552,0.08659959
5439,2022/01/25 06:10:46,73671.6368,2.2503,1,17,13,0,0,0,1.824684,3.373793,6.156106106412,2.447788,4.921344,17.44881,18.14409,,0.00434119300916791,,0.128343805670738,11.2745800018311,,,,,,,,,,,,,,,,,26.16552,0.08659959
5440,2022/01/25 06:10:46,73671.8877,2.5012,1,17,13,0,0,0,1.82428,3.374356,6.15577016368,2.44791,4.921344,17.44922,18.14409,,,,,,,,,,,,,,,,,,,,,,26.35937,0.06058037
5441,2022/01/25 06:10:46,73672.1366,2.7501,1,17,13,0,0,0,1.824417,3.375412,6.158159034804,2.448048,4.921344,17.44969,18.14409,,,,,,,,,,,,,,,,,,,,,,26.35937,0.06058037
5442,2022/01/25 06:10:46,73672.3868,3.0003,1,17,13,0,0,0,1.824646,3.375913,6.159846151798,2.448176,4.921344,17.45012,18.14409,,,,,,,,,,,,,,,,,,,,,,26.35937,0.06058037
5443,2022/01/25 06:10:47,73672.6374,3.2509,1,17,13,0,0,0,1.825279,3.376916,6.163813859564,2.448298,4.921344,17.45053,18.14409,,0.00295097404159606,,,,,,,,,,,,,,,,,,,,25.81033,0.06058037
5444,2022/01/25 06:10:47,73672.8871,3.5006,1,17,13,0,0,0,1.825455,3.377455,6.165392117025,2.44842,4.921344,17.45094,18.14409,,,,,,,,,,,,,,,,,,,,,,25.81033,0.06058037
5445,2022/01/25 06:10:47,73673.1375,3.751,1,17,13,0,0,0,1.825531,3.378266,6.167129309246,2.448548,4.921344,17.45138,18.14409,,,,,,,,,,,,,,,,,,,,,,25.81033,0.06058037
5446,2022/01/25 06:10:47,73673.3869,4.0004,1,17,13,0,0,0,1.825439,3.378902,6.167979487978,2.448673,4.921344,17.4518,18.14409,,,,,,,,,,,,,,,,,,,,,,25.72433,-0.1984519
5447,2022/01/25 06:10:48,73673.6376,4.2511,1,17,13,0,0,0,1.82518,3.379803,6.16874883954,2.448807,4.921344,17.45225,18.14409,,0.00316307996399701,,0.15725040435791,,,,,,,,,,,,,,,,,,25.72433,-0.1984519
5448,2022/01/25 06:10:48,73673.8871,4.5006,1,17,13,0,0,0,1.825241,3.380267,6.169801919347,2.448934,4.921344,17.45268,18.14409,,,,,,,,,,,,,,,,,,,,,,25.72433,-0.1984519
5449,2022/01/25 06:10:48,73674.1383,4.7518,1,17,13,0,0,0,1.825302,3.381227,6.171760405554,2.449068,4.921344,17.45313,18.14409,,,,,,,,,,,,,,,,,,,,,,26.16275,0.1370078
5450,2022/01/25 06:10:48,73674.3879,5.0014,1,17,13,0,0,0,1.82563,3.381542,6.17344452146,2.449195,4.921344,17.45356,18.14409,,,,,,,,,,,,,,,,,,,,,,26.16275,0.1370078
5451,2022/01/25 06:10:49,73674.6367,5.2502,1,17,13,0,0,0,1.825432,3.382442,6.174417864944,2.449309,4.921344,17.45395,18.14409,,0.00221735192462802,,0.186396405100822,5.86607122421265,,,,,,,,,,,,,,,,,26.16275,0.1370078
5452,2022/01/25 06:10:49,73674.8869,5.5004,1,17,13,0,0,0,1.825554,3.382932,6.175725044328,2.44944,4.921344,17.45439,18.14409,,,,,,,,,,,,,,,,,,,,,,26.32979,0.1370078
5453,2022/01/25 06:10:49,73675.1382,5.7517,1,17,13,0,0,0,1.82515,3.383649,6.17566697235,2.449574,4.921344,17.45484,18.14409,,,,,,,,,,,,,,,,,,,,,,26.32979,0.1370078
5454,2022/01/25 06:10:49,73675.3877,6.0012,1,17,13,0,0,0,1.825142,3.384221,6.176683884382,2.449684,4.921344,17.45522,18.14409,,,,,,,,,,,,,,,,,,,,,,25.82358,-0.1059926
5455,2022/01/25 06:10:50,73675.6368,6.2503,1,17,13,0,0,0,1.825142,3.384934,6.177985210628,2.44982,4.921344,17.45568,18.14409,,0.00241046701557934,,,,,,,,,,,,,,,,,,,,25.82358,-0.1059926
5456,2022/01/25 06:10:50,73675.8879,6.5014,1,17,13,0,0,0,1.825546,3.385449,6.180292880154,2.449942,4.921344,17.45609,18.14409,,,,,,,,,,,,,,,,,,,,,,25.82358,-0.1059926
5457,2022/01/25 06:10:50,73676.1372,6.7507,1,17,13,0,0,0,1.825584,3.386116,6.181639191744,2.45007,4.921344,17.45652,18.14409,,,,,,,,,,,,,,,,,,,,,,25.66072,-0.05089343
5458,2022/01/25 06:10:50,73676.3879,7.0014,1,17,13,0,0,0,1.825264,3.386538,6.181325896032,2.450192,4.921344,17.45694,18.14409,,,,,,,,,,,,,,,,,,,,,,25.66072,-0.05089343
5459,2022/01/25 06:10:51,73676.6374,7.2509,1,17,13,0,0,0,1.825027,3.3873,6.1819139571,2.450317,4.921344,17.45736,18.14409,,0.00230872398242354,,,,,,,,,,,,,,,,,,,,25.66072,-0.05089343
5460,2022/01/25 06:10:51,73676.8878,7.5013,1,17,13,0,0,0,1.825165,3.387743,6.183189952595,2.45045,4.921344,17.45781,18.14409,,,,,,,,,,,,,,,,,,,,,,26.14119,-0.05089343
5461,2022/01/25 06:10:51,73677.1369,7.7504,1,17,13,0,0,0,1.825363,3.388524,6.185286334212,2.450584,4.921344,17.45827,18.14409,,,,,,,,,,,,,,,,,,,,,,26.14119,-0.05089343
5462,2022/01/25 06:10:51,73677.3869,8.0004,1,17,13,0,0,0,1.825325,3.389067,6.186148721775,2.450709,4.921344,17.45869,18.14409,,,,,,,,,,,,,,,,,,,,,,26.14119,-0.05089343
5463,2022/01/25 06:10:52,73677.6374,8.2509,1,17,13,0,0,0,1.825455,3.389654,6.18766084257,2.45084,4.921344,17.45913,18.14409,,0.00199213391169906,,0.201295003294945,,,,,,,,,,,,,,,,,,26.28695,0.1956964
5464,2022/01/25 06:10:52,73677.8881,8.5016,1,17,13,0,0,0,1.825439,3.390107,6.188433531973,2.450962,4.921344,17.45955,18.14409,,,,,,,,,,,,,,,,,,,,,,26.28695,0.1956964
5465,2022/01/25 06:10:52,73678.1374,8.7509,1,17,13,0,0,0,1.825546,3.390718,6.189911682028,2.451087,4.921344,17.45997,18.14409,,,,,,,,,,,,,,,,,,,,,,26.28695,0.1956964
5466,2022/01/25 06:10:52,73678.3873,9.0008,1,17,13,0,0,0,1.825684,3.391174,6.191212113016,2.45122,4.921344,17.46042,18.14409,,,,,,,,,,,,,,,,,,,,,,25.7841,-0.1571387
5467,2022/01/25 06:10:53,73678.6368,9.2503,1,17,13,0,0,0,1.826149,3.39185,6.19402348565,2.451337,4.921344,17.46082,18.14409,,0.00210428098216653,,,,,,,,,,,,,,,,,,,,25.7841,-0.1571387
5468,2022/01/25 06:10:53,73678.8871,9.5006,1,17,13,0,0,0,1.826088,3.392368,6.194762496384,2.451476,4.921344,17.46129,18.14409,,,,,,,,,,,,,,,,,,,,,,25.7841,-0.1571387
5469,2022/01/25 06:10:53,73679.1366,9.7501,1,17,13,0,0,0,1.826187,3.392809,6.195903689283,2.451601,4.921344,17.46171,18.14409,,,,,,,,,,,,,,,,,,,,,,25.63911,-0.1571387
5470,2022/01/25 06:10:53,73679.3869,10.0004,1,17,13,0,0,0,1.825569,3.393466,6.195006332154,2.451723,4.921344,17.46213,18.14409,,,,,,,,,,,,,,,,,,,,,,25.63911,-0.1571387
5471,2022/01/25 06:10:53,73679.3898,10.0033,1,17,13,0,0,0,1.825569,3.393466,6.195006332154,2.451723,4.921344,17.46213,18.14409,,0.00210428098216653,0.0230566002428532,0.22396819293499,4.70077180862427,,,,,,,,,,,,,,,,,25.63911,-0.1571387
5472,2022/01/25 06:10:55,73680.4334,1.0002,1,18,13,0,0,0,0,3.350047,0,2.451733,4.921344,17.46216,18.14409,,-0.0106397802010179,,,,,,,,,,,,,,,,,,,,26.241,0.02069473
5473,2022/01/25 06:10:56,73681.435,2.0018,1,18,13,0,0,0,0,3.348852,0,2.451733,4.921344,17.46216,18.14409,,-0.00234342599287629,,,,,,,,,,,,,,,,,,,,25.73102,0.02069473
5474,2022/01/25 06:10:57,73682.4334,3.0002,1,18,13,0,0,0,0,3.348024,0,2.451733,4.921344,17.46216,18.14409,,,,,,,,,,,,,,,,,,,,,,25.70177,-0.1685107
5475,2022/01/25 06:10:58,73683.4342,4.001,1,18,13,0,0,0,0,3.347328,0,2.451733,4.921344,17.46216,18.14409,,-0.00094500178238377,,,,,,,,,,,,,,,,,,,,26.2204,0.1423162
5476,2022/01/25 06:10:59,73684.4336,5.0004,1,18,13,0,0,0,0,3.346982,0,2.451733,4.921344,17.46216,18.14409,,,,,,,,,,,,,,,,,,,,,,25.732,-0.1328689
5477,2022/01/25 06:11:00,73685.4344,6.0012,1,18,13,0,0,0,0,3.346516,0,2.451733,4.921344,17.46216,18.14409,,-0.000646519882138819,,,,,,,,,,,,,,,,,,,,26.27834,0.002400279
5478,2022/01/25 06:11:01,73686.4338,7.0006,1,18,13,0,0,0,0,3.346254,0,2.451733,4.921344,17.46216,18.14409,,,,,,,,,,,,,,,,,,,,,,26.07579,0.1050323
5479,2022/01/25 06:11:02,73687.4343,8.0011,1,18,13,0,0,0,0,3.346036,0,2.451733,4.921344,17.46216,18.14409,,,,,,,,,,,,,,,,,,,,,,25.64809,-0.1336545
5480,2022/01/25 06:11:03,73688.4343,9.0011,1,18,13,0,0,0,0,3.345933,0,2.451733,4.921344,17.46216,18.14409,,,,,,,,,,,,,,,,,,,,,,26.21538,0.1772785
5481,2022/01/25 06:11:04,73689.4345,10.0013,1,18,13,0,0,0,0,3.345653,0,2.451733,4.921344,17.46216,18.14409,,,,,,,,,,,,,,,,,,,,,,25.97593,-0.07482827
5482,2022/01/25 06:11:05,73690.4336,11.0004,1,18,13,0,0,0,0,3.345532,0,2.451733,4.921344,17.46216,18.14409,,-0.000282677705399692,,,,,,,,,,,,,,,,,,,,26.04165,0.02053559
5483,2022/01/25 06:11:06,73691.4337,12.0005,1,18,13,0,0,0,0,3.345284,0,2.451733,4.921344,17.46216,18.14409,,,,,,,,,,,,,,,,,,,,,,26.23883,0.06161928
5484,2022/01/25 06:11:07,73692.4344,13.0012,1,18,13,0,0,0,0,3.345094,0,2.451733,4.921344,17.46216,18.14409,,,,,,,,,,,,,,,,,,,,,,25.84118,0.06161928
5485,2022/01/25 06:11:08,73693.4335,14.0003,1,18,13,0,0,0,0,3.344859,0,2.451733,4.921344,17.46216,18.14409,,,,,,,,,,,,,,,,,,,,,,26.12673,0.160082
5486,2022/01/25 06:11:09,73694.4333,15.0001,1,18,13,0,0,0,0,3.34476,0,2.451733,4.921344,17.46216,18.14409,,,,,,,,,,,,,,,,,,,,,,26.25183,0.160082
5487,2022/01/25 06:11:10,73695.4335,16.0003,1,18,13,0,0,0,0,3.344562,0,2.451733,4.921344,17.46216,18.14409,,,,,,,,,,,,,,,,,,,,,,25.68634,-0.01571357
5488,2022/01/25 06:11:11,73696.434,17.0008,1,18,13,0,0,0,0,3.344501,0,2.451733,4.921344,17.46216,18.14409,,,,,,,,,,,,,,,,,,,,,,26.11218,-0.01571357
5489,2022/01/25 06:11:12,73697.4337,18.0005,1,18,13,0,0,0,0,3.344436,0,2.451733,4.921344,17.46216,18.14409,,,,,,,,,,,,,,,,,,,,,,26.12356,0.1366335
5490,2022/01/25 06:11:13,73698.4352,19.002,1,18,13,0,0,0,0,3.344479,0,2.451733,4.921344,17.46216,18.14409,,-0.00012977969890926,,,,,,,,,,,,,,,,,,,,25.74219,-0.141353
5491,2022/01/25 06:11:14,73699.4344,20.0012,1,18,13,0,0,0,0,3.344334,0,2.451733,4.921344,17.46216,18.14409,,,,,,,,,,,,,,,,,,,,,,26.2019,0.165832
5492,2022/01/25 06:11:15,73700.4345,21.0013,1,18,13,0,0,0,0,3.344206,0,2.451733,4.921344,17.46216,18.14409,,,,,,,,,,,,,,,,,,,,,,25.61414,-0.0655216
5493,2022/01/25 06:11:16,73701.4339,22.0007,1,18,13,0,0,0,0,3.344171,0,2.451733,4.921344,17.46216,18.14409,,,,,,,,,,,,,,,,,,,,,,25.78324,-0.06531
5494,2022/01/25 06:11:17,73702.4337,23.0005,1,18,13,0,0,0,0,3.344083,0,2.451733,4.921344,17.46216,18.14409,,,,,,,,,,,,,,,,,,,,,,26.15962,0.1176208
5495,2022/01/25 06:11:18,73703.4336,24.0004,1,18,13,0,0,0,0,3.34413,0,2.451733,4.921344,17.46216,18.14409,,,,,,,,,,,,,,,,,,,,,,25.64653,-0.1603419
5496,2022/01/25 06:11:19,73704.4335,25.0003,1,18,13,0,0,0,0,3.344181,0,2.451733,4.921344,17.46216,18.14409,,,,,,,,,,,,,,,,,,,,,,25.71872,0.02256095
5497,2022/01/25 06:11:20,73705.4347,26.0015,1,18,13,0,0,0,0,3.344142,0,2.451733,4.921344,17.46216,18.14409,,,,,,,,,,,,,,,,,,,,,,26.11526,0.1239192
5498,2022/01/25 06:11:21,73706.4345,27.0013,1,18,13,0,0,0,0,3.344025,0,2.451733,4.921344,17.46216,18.14409,,,,,,,,,,,,,,,,,,,,,,25.72276,-0.122658
5499,2022/01/25 06:11:22,73707.4333,28.0001,1,18,13,0,0,0,0,3.344128,0,2.451733,4.921344,17.46216,18.14409,,,,,,,,,,,,,,,,,,,,,,25.63976,-0.122658
5500,2022/01/25 06:11:23,73708.4347,29.0015,1,18,13,0,0,0,0,3.344069,0,2.451733,4.921344,17.46216,18.14409,,,,,,,,,,,,,,,,,,,,,,26.24042,0.05588055
5501,2022/01/25 06:11:24,73709.4336,30.0004,1,18,13,0,0,0,0,3.343974,0,2.451733,4.921344,17.46216,18.14409,,,,,,,,,,,,,,,,,,,,,,25.77733,0.05588055
5502,2022/01/25 06:11:25,73710.4339,31.0007,1,18,13,0,0,0,0,3.343931,0,2.451733,4.921344,17.46216,18.14409,,-0.000039830931200413,,,,,,,,,,,,,,,,,,,,25.89633,0.1018876
5503,2022/01/25 06:11:26,73711.4338,32.0006,1,18,13,0,0,0,0,3.343886,0,2.451733,4.921344,17.46216,18.14409,,,,,,,,,,,,,,,,,,,,,,26.26659,0.1018876
5504,2022/01/25 06:11:27,73712.4352,33.002,1,18,13,0,0,0,0,3.343741,0,2.451733,4.921344,17.46216,18.14409,,,,,,,,,,,,,,,,,,,,,,25.97535,0.0246954
5505,2022/01/25 06:11:28,73713.4346,34.0014,1,18,13,0,0,0,0,3.343777,0,2.451733,4.921344,17.46216,18.14409,,,,,,,,,,,,,,,,,,,,,,25.80662,-0.1252306
5506,2022/01/25 06:11:29,73714.4342,35.001,1,18,13,0,0,0,0,3.343807,0,2.451733,4.921344,17.46216,18.14409,,,,,,,,,,,,,,,,,,,,,,26.18921,0.1920617
5507,2022/01/25 06:11:30,73715.4337,36.0005,1,18,13,0,0,0,0,3.343836,0,2.451733,4.921344,17.46216,18.14409,,,,,,,,,,,,,,,,,,,,,,25.62367,-0.04931748
5508,2022/01/25 06:11:31,73716.4339,37.0007,1,18,13,0,0,0,0,3.343752,0,2.451733,4.921344,17.46216,18.14409,,,,,,,,,,,,,,,,,,,,,,25.69594,-0.1048285
5509,2022/01/25 06:11:32,73717.4337,38.0005,1,18,13,0,0,0,0,3.343713,0,2.451733,4.921344,17.46216,18.14409,,,,,,,,,,,,,,,,,,,,,,26.06779,0.1162004
5510,2022/01/25 06:11:33,73718.4338,39.0006,1,18,13,0,0,0,0,3.343845,0,2.451733,4.921344,17.46216,18.14409,,,,,,,,,,,,,,,,,,,,,,25.79094,-0.08651555
5511,2022/01/25 06:11:34,73719.4341,40.0009,1,18,13,0,0,0,0,3.343693,0,2.451733,4.921344,17.46216,18.14409,,,,,,,,,,,,,,,,,,,,,,25.62004,-0.05340517
5512,2022/01/25 06:11:34,73719.4367,40.0035,1,18,13,0,0,0,0,3.343759,0,2.451733,4.921344,17.46216,18.14409,,-0.000039830931200413,0.0230566002428532,0,0,,,,,,,,,,,,,,,,,25.62004,-0.05340517
5513,2022/01/25 06:11:34,73719.4463,0.0024,1,19,13,0,0,0,0,3.343768,0,2.451733,4.921344,17.46216,18.14409,,-0.000039830931200413,0.0230566002428532,0,0,,,,,,,,,,,,,,,,,25.6202046513849,-0.0533864728080229
5514,2022/01/25 06:11:44,73729.4879,10.0017,1,20,13,0,0,0,-1.499766,3.287614,-4.930651698324,2.451733,4.9255,17.46216,18.15779,,-0.00183757394552231,,0.229883998632431,4.5649151802063,,,,,,,,,,,,,,,,,25.79243,-0.03382921
5515,2022/01/25 06:11:54,73739.4862,20,1,20,13,0,0,0,-1.499783,3.272408,-4.907901887464,2.451733,4.929674,17.46216,18.17148,,-0.00128276704344898,,0.286283403635025,3.89788293838501,,,,,,,,,,,,,,,,,26.22781,0.0457859
5516,2022/01/25 06:12:04,73749.4865,30.0003,1,20,13,0,0,0,-1.499873,3.260238,-4.889942949774,2.451733,4.933834,17.46216,18.18507,,-0.00108652596827596,,0.328151494264603,2.96173906326294,,,,,,,,,,,,,,,,,26.24474,0.06185472
5517,2022/01/25 06:12:14,73759.487,40.0008,1,20,13,0,0,0,-1.4998,3.249625,-4.873787575,2.451733,4.938,17.46216,18.19863,,-0.00104907003697008,,0.403234988451004,2.51625299453735,,,,,,,,,,,,,,,,,25.98826,0.01321554
5518,2022/01/25 06:12:24,73769.4876,50.0014,1,20,13,0,0,0,-1.49971,3.241467,-4.86126047457,2.451733,4.94216,17.46216,18.21213,,-0.000749699422158301,,0.489339411258698,,,,,,,,,,,,,,,,,,25.66133,-0.1426154
5519,2022/01/25 06:12:34,73779.4868,60.0006,1,20,13,0,0,0,-1.499799,3.234948,-4.851771775452,2.451733,4.946333,17.46216,18.22564,,-0.000526744523085654,,0.669169425964355,1.9711229801178,,,,,,,,,,,,,,,,,26.24744,0.05932212
5520,2022/01/25 06:12:44,73789.4863,70.0001,1,20,13,0,0,0,-1.499735,3.230361,-4.844685454335,2.451733,4.950503,17.46216,18.23912,,-0.00056645181030035,,,,,,,,,,,,,,,,,,,,25.97037,-0.03863394
5521,2022/01/25 06:12:54,73799.4886,80.0024,1,20,13,0,0,0,-1.499804,3.225964,-4.838313711056,2.451733,4.954667,17.46216,18.25256,,-0.000471212086267769,,0.865238785743713,1.29725098609924,,,,,,,,,,,,,,,,,25.67393,-0.07743597
5522,2022/01/25 06:13:04,73809.4863,90.0001,1,20,13,0,0,0,-1.499758,3.221551,-4.831546884658,2.451733,4.958833,17.46216,18.266,,-0.000448799808509648,,0.963117897510529,,,,,,,,,,,,,,,,,,25.82234,-0.130834
5523,2022/01/25 06:13:14,73819.4873,100.0011,1,20,13,0,0,0,-1.499833,3.216548,-4.824284836484,2.451733,4.963,17.46216,18.27941,,-0.000478084111819044,,0.928408026695251,1.0681539773941,,,,,,,,,,,,,,,,,25.98055,-0.07849634
5524,2022/01/25 06:13:24,73829.4873,110.0011,1,20,13,0,0,0,-1.499855,3.211369,-4.816587851495,2.451733,4.967166,17.46216,18.2928,,-0.000532166624907404,,0.835142910480499,,,,,,,,,,,,,,,,,,26.06808,0.07751763
5525,2022/01/25 06:13:34,73839.4873,120.0011,1,20,13,0,0,0,-1.499795,3.205776,-4.80800681592,2.451733,4.971321,17.46216,18.30613,,-0.000637388497125357,,0.766362190246582,1.24131405353546,,,,,,,,,,,,,,,,,26.28353,-0.0004780293
5526,2022/01/25 06:13:44,73849.4873,130.0011,1,20,13,0,0,0,-1.49977,3.199843,-4.79902853611,2.451733,4.975483,17.46216,18.31946,,-0.000689189706463367,,0.711769223213196,1.38587605953217,,,,,,,,,,,,,,,,,26.33804,0.1438206
5527,2022/01/25 06:13:54,73859.4877,140.0015,1,20,13,0,0,0,-1.499765,3.193918,-4.79012642927,2.451733,4.979663,17.46216,18.33282,,-0.000599640479777008,,0.692300379276276,,,,,,,,,,,,,,,,,,26.32846,0.1307535
5528,2022/01/25 06:14:04,73869.4862,150,1,20,13,0,0,0,-1.499779,3.1876,-4.7806955404,2.451733,4.98382,17.46216,18.34609,,-0.000710441789124161,,0.668057680130005,1.46212303638458,,,,,,,,,,,,,,,,,26.19939,-0.05180001
5529,2022/01/25 06:14:14,73879.4871,160.0009,1,20,13,0,0,0,-1.499735,3.181511,-4.771423399585,2.451733,4.987997,17.46216,18.35939,,-0.000570142816286534,,0.670095324516296,,,,,,,,,,,,,,,,,,25.73688,-0.1988339
5530,2022/01/25 06:14:24,73889.4871,170.0009,1,20,13,0,0,0,-1.499846,3.174847,-4.761781573562,2.451733,4.992157,17.46216,18.37261,,-0.000585427274927497,,0.656635582447052,1.49230694770813,,,,,,,,,,,,,,,,,25.98637,-0.08488953
5531,2022/01/25 06:14:34,73899.4872,180.001,1,20,13,0,0,0,-1.499805,3.168636,-4.75233611598,2.451733,4.99633,17.46216,18.38585,,-0.000704878999385983,,0.65194308757782,1.53642296791077,,,,,,,,,,,,,,,,,26.3805,0.08578002
5532,2022/01/25 06:14:44,73909.4874,190.0012,1,20,13,0,0,0,-1.499789,3.161952,-4.742260828128,2.451733,5.000492,17.46216,18.39902,,-0.00059337419224903,,0.64161741733551,,,,,,,,,,,,,,,,,,25.96445,-0.07657945
5533,2022/01/25 06:14:54,73919.4866,200.0004,1,20,13,0,0,0,-1.499771,3.155723,-4.732861839433,2.451733,5.004662,17.46216,18.41219,,-0.000717540213372558,,0.652967989444733,1.55695497989655,,,,,,,,,,,,,,,,,25.82569,-0.1363134
5534,2022/01/25 06:15:04,73929.4876,210.0014,1,20,13,0,0,0,-1.499783,3.149107,-4.722977143781,2.451733,5.008826,17.46216,18.42532,,-0.000640397018287331,,0.643057882785797,1.56540596485138,,,,,,,,,,,,,,,,,26.42859,0.1340634
5535,2022/01/25 06:15:14,73939.4876,220.0014,1,20,13,0,0,0,-1.499722,3.142549,-4.712949871378,2.451733,5.01299,17.46216,18.43842,,-0.000587495916988701,,0.640728771686554,,,,,,,,,,,,,,,,,,25.93423,-0.1152009
5536,2022/01/25 06:15:24,73949.488,230.0018,1,20,13,0,0,0,-1.499784,3.135904,-4.703178644736,2.451733,5.017145,17.46216,18.45146,,-0.00068365252809599,,0.63630348443985,1.56848096847534,,,,,,,,,,,,,,,,,26.21168,-0.0705564
5537,2022/01/25 06:15:34,73959.4871,240.0009,1,20,13,0,0,0,-1.499766,3.129515,-4.69354019349,2.451733,5.021313,17.46216,18.46452,,-0.000735794426873326,,0.631578922271729,1.55799305438995,,,,,,,,,,,,,,,,,26.01318,-0.1288509
5538,2022/01/25 06:15:44,73969.4865,250.0003,1,20,13,0,0,0,-1.49979,3.122922,-4.68372718638,2.451733,5.025487,17.46216,18.47757,,-0.000784316973295063,,0.625850975513458,,,,,,,,,,,,,,,,,,26.32907,0.1496917
5539,2022/01/25 06:15:54,73979.4875,260.0013,1,20,13,0,0,0,-1.499951,3.116476,-4.674561292676,2.451733,5.029651,17.46216,18.49056,,-0.000742743024602532,,0.6549112200737,1.56375300884247,,,,,,,,,,,,,,,,,25.80932,-0.150544
5540,2022/01/25 06:16:04,73989.4874,270.0012,1,20,13,0,0,0,-1.499672,3.110027,-4.664020411144,2.451733,5.033823,17.46216,18.50354,,-0.000564755173400044,,0.644321978092194,1.57059395313263,,,,,,,,,,,,,,,,,26.08288,-0.1057208
5541,2022/01/25 06:16:14,73999.4869,280.0007,1,20,13,0,0,0,-1.499819,3.103418,-4.654565281342,2.451733,5.037984,17.46216,18.51647,,-0.000623006082605571,,0.642070293426514,,,,,,,,,,,,,,,,,,26.09367,0.05888283
5542,2022/01/25 06:16:24,74009.4873,290.0011,1,20,13,0,0,0,-1.499756,3.09701,-4.64475932956,2.451733,5.042153,17.46216,18.5294,,-0.000677254516631365,,0.635365426540375,1.5557199716568,,,,,,,,,,,,,,,,,26.10662,0.1209354
5543,2022/01/25 06:16:34,74019.4865,300.0003,1,20,13,0,0,0,-1.499749,3.090347,-4.634744822903,2.451733,5.046316,17.46216,18.54227,,-0.000577952421735972,,0.656829416751862,,,,,,,,,,,,,,,,,,26.06099,-0.1126611
5544,2022/01/25 06:16:44,74029.4865,310.0003,1,20,13,0,0,0,-1.499759,3.084042,-4.625319745878,2.451733,5.050482,17.46216,18.55514,,-0.000769856676924974,,0.62419468164444,1.56974601745605,,,,,,,,,,,,,,,,,26.35742,0.1832283
5545,2022/01/25 06:16:54,74039.4863,320.0001,1,20,13,0,0,0,-1.49975,3.077195,-4.61502320125,2.451733,5.054646,17.46216,18.56796,,-0.000608245201874524,,0.645631074905396,1.57073402404785,,,,,,,,,,,,,,,,,26.22585,0.1605111
5546,2022/01/25 06:17:04,74049.4866,330.0004,1,20,13,0,0,0,-1.499714,3.070727,-4.605212272078,2.451733,5.058815,17.46216,18.58078,,-0.000767475226894021,,0.626189589500427,,,,,,,,,,,,,,,,,,25.97928,-0.146482
5547,2022/01/25 06:17:14,74059.4865,340.0003,1,20,13,0,0,0,-1.499767,3.064055,-4.595368575185,2.451733,5.062979,17.46216,18.59355,,-0.000677813775837421,,0.622932076454163,1.58320796489716,,,,,,,,,,,,,,,,,25.76743,-0.1485509
5548,2022/01/25 06:17:24,74069.4877,350.0015,1,20,13,0,0,0,-1.499806,3.057205,-4.58521440223,2.451733,5.067148,17.46216,18.60631,,-0.000688083993736655,,0.606959521770477,1.64289605617523,,,,,,,,,,,,,,,,,26.07758,-0.1821995
5549,2022/01/25 06:17:34,74079.4866,360.0004,1,20,13,0,0,0,-1.49976,3.050162,-4.57451096112,2.451733,5.071303,17.46216,18.619,,-0.000670213485136628,,0.608056783676147,,,,,,,,,,,,,,,,,,26.32657,0.07259667
5550,2022/01/25 06:17:44,74089.4862,370,1,20,13,0,0,0,-1.499775,3.043238,-4.56417227145,2.451733,5.075472,17.46216,18.6317,,-0.000602761923801154,,0.582297623157501,1.64028799533844,,,,,,,,,,,,,,,,,25.87443,-0.05067766
5551,2022/01/25 06:17:54,74099.4878,380.0016,1,20,13,0,0,0,-1.499825,3.03583,-4.55321372975,2.451733,5.079638,17.46216,18.64437,,-0.000745018012821674,,0.583809018135071,1.73146605491638,,,,,,,,,,,,,,,,,25.78378,-0.1078534
5552,2022/01/25 06:18:04,74109.487,390.0008,1,20,13,0,0,0,-1.499734,3.028338,-4.541701462092,2.451733,5.0838,17.46216,18.65698,,-0.00081771711120382,,0.558611512184143,1.77578496932983,,,,,,,,,,,,,,,,,26.26927,0.1635933
