Repository: HVES-Battery-Testing-Consortium/LG-HG2

# Battery Testing Consortium (BTC)
The Battery Testing Consortium (BTC) has been developed within the High Voltage and Energy Storage Lab at Oxford Brookes University to provide accurate and comprehensive cell data to Formula Student Electric teams. Through the BTC, we aim to provide FS teams with information for improved and informed decisions for cell selection, pack architecture design, thermal cooling requirements, and end of life predictions. A range of tests are completed to provide a comprehensive electrochemical lithium-ion characterisation for modelling, validation, and battery management parameterisation.

File: Data/Round1/LG_HG2/Package 1/220124_BTC_HPPC_EIS_LG_HG2_2_25C/220124_BTC_HPPC_EIS_LG_HG2_2_25C_Channel_1_Wb_1.CSV (part 27 of 44)
Data_Point,Date_Time,Test_Time(s),Step_Time(s),Cycle_Index,Step_Index,TC_Counter1,TC_Counter2,TC_Counter3,TC_Counter4,Current(A),Voltage(V),Power(W),Charge_Capacity(Ah),Discharge_Capacity(Ah),Charge_Energy(Wh),Discharge_Energy(Wh),ACR(Ohm),dV/dt(V/s),Internal_Resistance(Ohm),dQ/dV(Ah/V),dV/dQ(V/Ah),MetaCode_MV_UD1,MetaCode_MV_UD2,MetaCode_MV_UD3,MetaCode_MV_UD4,MetaCode_MV_UD5,MetaCode_MV_UD6,MetaCode_MV_UD7,MetaCode_MV_UD8,MetaCode_MV_UD9,MetaCode_MV_UD10,MetaCode_MV_UD11,MetaCode_MV_UD12,MetaCode_MV_UD13,MetaCode_MV_UD14,MetaCode_MV_UD15,MetaCode_MV_UD16,Aux_Temperature_1(C),Aux_dT/dt_1(C)
5780,2022/01/25 07:03:19,76825.2287,220.0009,1,20,14,0,0,0,-1.500182,2.560969,-3.841919596358,2.431422,5.180611,17.40819,18.93303,,-0.00406574690714478,,0.103080101311207,10.11266040802,,,,,,,,,,,,,,,,,25.80381,-0.1543254
5781,2022/01/25 07:03:29,76835.2287,230.0009,1,20,14,0,0,0,-1.500154,2.516841,-3.775649093514,2.431422,5.184783,17.40819,18.94362,,-0.00432257493957877,,0.0957970470190048,10.7374897003174,,,,,,,,,,,,,,,,,25.56565,-0.1528418
5782,2022/01/25 07:03:33,76838.8195,233.5917,1,20,14,0,0,0,-1.500213,2.499997,-3.750527999361,2.431422,5.186279,17.40819,18.94737,,-0.00507815182209015,0.0230566002428532,0.0837116912007332,11.1315402984619,,,,,,,,,,,,,,,,,26.06713,0.05790591
5783,2022/01/25 07:08:33,77138.8619,300.0003,1,24,14,0,0,0,0,2.79401,0,2.431422,5.186282,17.40819,18.94738,,0.000168911501532421,,0,,,,,,,,,,,,,,,,,,24.86122,0.004810095
5784,2022/01/25 07:13:33,77438.8617,600.0001,1,24,14,0,0,0,0,2.835865,0,2.431422,5.186282,17.40819,18.94738,,0.0000835970276966691,,0,,,,,,,,,,,,,,,,,,25.18864,0.160594
5785,2022/01/25 07:18:33,77738.8618,900.0002,1,24,14,0,0,0,0,2.859161,0,2.431422,5.186282,17.40819,18.94738,,0.000111938003101386,,0,,,,,,,,,,,,,,,,,,25.26111,0.1285803
5786,2022/01/25 07:23:33,78038.8617,1200.0001,1,24,14,0,0,0,0,2.874833,0,2.431422,5.186282,17.40819,18.94738,,0.0000313708696921822,,0,,,,,,,,,,,,,,,,,,24.88172,0.08746564
5787,2022/01/25 07:28:33,78338.8618,1500.0002,1,24,14,0,0,0,0,2.88669,0,2.431422,5.186282,17.40819,18.94738,,0.0000254868500633165,,0,,,,,,,,,,,,,,,,,,24.91052,-0.06480336
5788,2022/01/25 07:33:33,78638.8629,1800.0013,1,24,14,0,0,0,0,2.895984,0,2.431422,5.186282,17.40819,18.94738,,0.0000534169485035818,,0,,,,,,,,,,,,,,,,,,24.58069,-0.05667925
5789,2022/01/25 07:33:33,78638.8641,1800.0025,1,24,14,0,0,0,0,2.895984,0,2.431422,5.186282,17.40819,18.94738,,0.0000534169485035818,0.0230566002428532,0,0,,,,,,,,,,,,,,,,,24.58069,-0.05667925
5790,2022/01/25 07:33:33,78638.8713,0.0017,1,25,0,0,0,0,0,2.896006,0,2.431422,5.186282,17.40819,18.94738,,0.0000534169485035818,0.0230566002428532,0,0,,,,,,,,,,,,,,,,,24.5806451806654,-0.0567947385995945
5791,2022/01/25 07:33:33,78638.8791,0.0014,1,26,0,0,0,0,0,2.89598,0,2.431422,5.186282,17.40819,18.94738,,0.0000534169485035818,0.0230566002428532,0,0,,6.66599988937378,,,,,,,,,,,,,,,24.5805966263863,-0.0569198512491553
5792,2022/01/25 07:33:33,78638.8865,0.0017,1,27,0,0,0,0,0,2.896175,0,2.431422,5.186282,17.40819,18.94738,,0.0000534169485035818,0.0230566002428532,0,0,,,1.33299994468689,,,,,,,,,,,,,,24.5805505620702,-0.0570385478654053
5793,2022/01/25 07:33:43,78648.9269,10.0012,1,28,0,0,0,0,1.370819,2.995592,4.106414429848,2.435225,5.186282,17.4195,18.94738,,0.00391567312180996,,0.0903161317110062,11.5438299179077,,,,,,,,,,,,,,,,,24.51805,-0.2180874
5794,2022/01/25 07:33:53,78658.9271,20.0014,1,28,0,0,0,0,1.370148,3.03299,4.15564518252,2.439026,5.186282,17.43096,18.94738,,0.00312946597114205,,0.106891296803951,9.1847972869873,,,,,,,,,,,,,,,,,24.59048,-0.1463062
5795,2022/01/25 07:34:03,78668.9259,30.0002,1,28,0,0,0,0,1.370468,3.063248,4.198083360064,2.442832,5.186282,17.44256,18.94738,,0.00266379304230213,,0.123767502605915,7.55994319915771,,,,,,,,,,,,,,,,,24.90554,0.1233125
5796,2022/01/25 07:34:13,78678.9272,40.0015,1,28,0,0,0,0,1.370491,3.08963,4.23431010833,2.446641,5.186282,17.45428,18.94738,,0.00287988409399986,,0.151113405823708,6.90610122680664,,,,,,,,,,,,,,,,,25.13206,0.185619
5797,2022/01/25 07:34:23,78688.9259,50.0002,1,28,0,0,0,0,1.37085,3.112881,4.26729291885,2.450451,5.186282,17.46609,18.94738,,0.00197155098430812,,0.165291994810104,5.92319583892822,,,,,,,,,,,,,,,,,24.72117,0.0641048
5798,2022/01/25 07:34:33,78698.926,60.0003,1,28,0,0,0,0,1.371033,3.133648,4.296334818384,2.45425,5.186282,17.47796,18.94738,,0.00175176397897303,,0.188656106591225,5.41297912597656,,,,,,,,,,,,,,,,,24.62556,0.001242161
5799,2022/01/25 07:34:43,78708.9267,70.001,1,28,0,0,0,0,1.370743,3.152703,4.321545568329,2.458061,5.186282,17.48994,18.94738,,0.00193918496370316,,0.202525094151497,4.89853000640869,,,,,,,,,,,,,,,,,24.87306,0.03400981
5800,2022/01/25 07:34:53,78718.9261,80.0004,1,28,0,0,0,0,1.370567,3.1699,4.3445603333,2.46187,5.186282,17.50198,18.94738,,0.00187833094969392,,0.215009495615959,4.87391519546509,,,,,,,,,,,,,,,,,24.59223,-0.01388967
5801,2022/01/25 07:35:03,78728.927,90.0013,1,28,0,0,0,0,1.370453,3.186525,4.366982745825,2.465675,5.186282,17.51408,18.94738,,0.00138412194792181,,0.240939304232597,4.27694511413574,,,,,,,,,,,,,,,,,25.01611,0.1232862
5802,2022/01/25 07:35:13,78738.9271,100.0014,1,28,0,0,0,0,1.370392,3.201402,4.387175689584,2.469485,5.186282,17.52624,18.94738,,0.00163847801741213,,0.247582003474236,3.99430799484253,,,,,,,,,,,,,,,,,25.15332,0.07681549
5803,2022/01/25 07:35:23,78748.9274,110.0017,1,28,0,0,0,0,1.3703,3.215967,4.4068395801,2.473288,5.186282,17.53845,18.94738,,0.00131396704819053,,0.265410989522934,3.80933403968811,,,,,,,,,,,,,,,,,25.22872,0.08003473
5804,2022/01/25 07:35:33,78758.9259,120.0002,1,28,0,0,0,0,1.370224,3.229242,4.424784890208,2.477095,5.186282,17.55072,18.94738,,0.00141562696080655,,0.278241097927094,3.65508890151978,,,,,,,,,,,,,,,,,25.19146,0.1569843
5805,2022/01/25 07:35:43,78768.9266,130.0009,1,28,0,0,0,0,1.370277,3.242583,4.443236905491,2.480898,5.186282,17.56302,18.94738,,0.0015779270324856,,0.283197611570358,3.41782689094543,,,,,,,,,,,,,,,,,25.12491,0.1468366
5806,2022/01/25 07:35:53,78778.9261,140.0004,1,28,0,0,0,0,1.37072,3.254286,4.46071490592,2.48471,5.186282,17.57541,18.94738,,0.00153978704474866,,0.309940993785858,3.23388504981995,,,,,,,,,,,,,,,,,25.12,-0.01914203
5807,2022/01/25 07:36:03,78788.927,150.0013,1,28,0,0,0,0,1.369835,3.266275,4.474257814625,2.488511,5.186282,17.5878,18.94738,,0.000975802715402097,,0.338700413703918,3.11473894119263,,,,,,,,,,,,,,,,,25.05514,0.06218076
5808,2022/01/25 07:36:13,78798.9271,160.0014,1,28,0,0,0,0,1.370758,3.277275,4.49235092445,2.492321,5.186282,17.60026,18.94738,,0.00130680401343852,,0.354241490364075,2.98520588874817,,,,,,,,,,,,,,,,,25.0707,0.09285212
5809,2022/01/25 07:36:23,78808.9274,170.0017,1,28,0,0,0,0,1.370148,3.287839,4.504826030172,2.496126,5.186282,17.61275,18.94738,,0.00105144595727324,,0.356177389621735,2.83358001708984,,,,,,,,,,,,,,,,,24.90857,-0.1119816
5810,2022/01/25 07:36:33,78818.9272,180.0015,1,28,0,0,0,0,1.370605,3.298139,4.520445804095,2.499936,5.186282,17.6253,18.94738,,0.00103415397461504,,0.362527906894684,2.75846695899963,,,,,,,,,,,,,,,,,24.67268,-0.1593393
5811,2022/01/25 07:36:43,78828.9274,190.0017,1,28,0,0,0,0,1.370438,3.307717,4.533021070046,2.503741,5.186282,17.63787,18.94738,,0.0008227932266891,,0.374057710170746,2.61143898963928,,,,,,,,,,,,,,,,,24.58509,-0.09711921
5812,2022/01/25 07:36:53,78838.926,200.0003,1,28,0,0,0,0,1.370377,3.317187,4.545796769499,2.507553,5.186282,17.65049,18.94738,,0.00105591397732496,,0.427075386047363,2.51275300979614,,,,,,,,,,,,,,,,,24.56376,-0.06471336
5813,2022/01/25 07:37:03,78848.9269,210.0012,1,28,0,0,0,0,1.370857,3.325844,4.559256528308,2.511354,5.186282,17.66312,18.94738,,0.00116161501500756,,0.428373992443085,2.41224408149719,,,,,,,,,,,,,,,,,24.73177,-0.07704854
5814,2022/01/25 07:37:13,78858.927,220.0013,1,28,0,0,0,0,1.370659,3.334507,4.570472030113,2.515166,5.186282,17.67582,18.94738,,0.000984959653578699,,0.43456569314003,2.27340888977051,,,,,,,,,,,,,,,,,25.17238,0.007511377
5815,2022/01/25 07:37:23,78868.9278,230.0021,1,28,0,0,0,0,1.370796,3.34256,4.58196787776,2.518969,5.186282,17.68851,18.94738,,0.000961430429015309,,0.463278204202652,2.1716890335083,,,,,,,,,,,,,,,,,25.11333,-0.03689408
5816,2022/01/25 07:37:33,78878.9273,240.0016,1,28,0,0,0,0,1.370552,3.350269,4.591717878488,2.522781,5.186282,17.70127,18.94738,,0.000764036609325558,,0.483758807182312,,,,,,,,,,,,,,,,,,24.67573,-0.1776624
5817,2022/01/25 07:37:43,78888.9272,250.0015,1,28,0,0,0,0,1.370293,3.357907,4.601316456751,2.526583,5.186282,17.71402,18.94738,,0.000663451093714684,,0.498480200767517,2.11550807952881,,,,,,,,,,,,,,,,,24.61841,-0.1221448
5818,2022/01/25 07:37:53,78898.9274,260.0017,1,28,0,0,0,0,1.369698,3.365362,4.609529600676,2.530386,5.186282,17.72681,18.94738,,0.000732687709387392,,0.526110172271729,1.92643201351166,,,,,,,,,,,,,,,,,24.83439,0.07430255
5819,2022/01/25 07:38:03,78908.9273,270.0016,1,28,0,0,0,0,1.36982,3.372046,4.61909605172,2.534195,5.186282,17.73964,18.94738,,0.000795252621173859,,0.551938772201538,1.83198797702789,,,,,,,,,,,,,,,,,24.99742,0.1100993
5820,2022/01/25 07:38:13,78918.926,280.0003,1,28,0,0,0,0,1.370667,3.378794,4.631201435598,2.538004,5.186282,17.7525,18.94738,,0.000635946809779853,,0.570657312870026,,,,,,,,,,,,,,,,,,25.19454,0.08666039
5821,2022/01/25 07:38:23,78928.926,290.0003,1,28,0,0,0,0,1.370621,3.384754,4.639214912234,2.541811,5.186282,17.76537,18.94738,,0.0005396141204983,,0.603194117546082,1.68887495994568,,,,,,,,,,,,,,,,,25.23894,0.06616712
5822,2022/01/25 07:38:33,78938.9262,300.0005,1,28,0,0,0,0,1.370758,3.390727,4.647866161066,2.545618,5.186282,17.77827,18.94738,,0.000600077793933451,,0.650189399719238,,,,,,,,,,,,,,,,,,24.89612,-0.03775299
5823,2022/01/25 07:38:43,78948.9271,310.0014,1,28,0,0,0,0,1.370407,3.396102,4.654041953514,2.549423,5.186282,17.79118,18.94738,,0.00048998068086803,,0.671487987041473,1.54706001281738,,,,,,,,,,,,,,,,,24.60464,-0.06591499
5824,2022/01/25 07:38:53,78958.9258,320.0001,1,28,0,0,0,0,1.370186,3.401299,4.660412271614,2.55323,5.186282,17.80412,18.94738,,0.000535925093572587,,0.718267619609833,,,,,,,,,,,,,,,,,,24.98409,0.1226026
5825,2022/01/25 07:39:03,78968.9274,330.0017,1,28,0,0,0,0,1.370148,3.405866,4.666540488168,2.557024,5.186282,17.81703,18.94738,,0.000466014200355858,,0.816292583942413,1.39663505554199,,,,,,,,,,,,,,,,,25.22206,0.174194
5826,2022/01/25 07:39:13,78978.9266,340.0009,1,28,0,0,0,0,1.370926,3.410247,4.675196278722,2.560842,5.186282,17.83004,18.94738,,0.000434926099842414,,,,,,,,,,,,,,,,,,,,24.74016,-0.008329749
5827,2022/01/25 07:39:23,78988.9268,350.0011,1,28,0,0,0,0,1.370438,3.414355,4.67916183749,2.564645,5.186282,17.84302,18.94738,,0.000347138789948076,,0.883733093738556,1.16904699802399,,,,,,,,,,,,,,,,,25.16348,0.1300657
5828,2022/01/25 07:39:33,78998.9268,360.0011,1,28,0,0,0,0,1.370102,3.417975,4.68297438345,2.568456,5.186282,17.85604,18.94738,,0.000359563709935173,,0.964224576950073,,,,,,,,,,,,,,,,,,24.64285,-0.2131689
5829,2022/01/25 07:39:43,79008.927,370.0013,1,28,0,0,0,0,1.370667,3.421539,4.689790596513,2.572258,5.186282,17.86905,18.94738,,0.000390053202863783,,1.05089199542999,,,,,,,,,,,,,,,,,,25.22698,0.1569754
5830,2022/01/25 07:39:53,79018.9278,380.0021,1,28,0,0,0,0,1.369919,3.424649,4.691491733431,2.576065,5.186282,17.88207,18.94738,,0.000223984403419308,,,0.96138197183609,,,,,,,,,,,,,,,,,24.98806,0.1028723
5831,2022/01/25 07:40:03,79028.9272,390.0015,1,28,0,0,0,0,1.370186,3.42802,4.69702501172,2.579871,5.186282,17.89512,18.94738,,0.000365598301868886,,1.17263400554657,,,,,,,,,,,,,,,,,,24.69663,-0.2113605
5832,2022/01/25 07:40:13,79038.9271,400.0014,1,28,0,0,0,0,1.370514,3.430792,4.701948467088,2.58368,5.186282,17.90818,18.94738,,0.000231855199672282,,1.23831701278687,,,,,,,,,,,,,,,,,,24.70508,-0.08725762
5833,2022/01/25 07:40:23,79048.9259,410.0002,1,28,0,0,0,0,1.37059,3.433916,4.70649093044,2.587485,5.186282,17.92124,18.94738,,0.000294322002446279,,,0.823140323162079,,,,,,,,,,,,,,,,,24.74906,-0.1010525
5834,2022/01/25 07:40:33,79058.9259,420.0002,1,28,0,0,0,0,1.371391,3.436491,4.712772828981,2.591289,5.186282,17.93431,18.94738,,0.000222580303670838,,1.32868194580078,,,,,,,,,,,,,,,,,,24.99028,-0.05550563
5835,2022/01/25 07:40:43,79068.9261,430.0004,1,28,0,0,0,0,1.370667,3.439551,4.714479050517,2.595099,5.186282,17.9474,18.94738,,0.000396223389543593,,,,,,,,,,,,,,,,,,,,25.4435,0.06967485
5836,2022/01/25 07:40:53,79078.9261,440.0004,1,28,0,0,0,0,1.370781,3.442159,4.718446156179,2.598904,5.186282,17.9605,18.94738,,0.000272379693342373,,1.36610698699951,0.731670677661896,,,,,,,,,,,,,,,,,25.06753,0.06051123
5837,2022/01/25 07:41:03,79088.9271,450.0014,1,28,0,0,0,0,1.370567,3.444898,4.721463517166,2.602714,5.186282,17.97362,18.94738,,0.000171243504155427,,,,,,,,,,,,,,,,,,,,24.85968,-0.1997769
5838,2022/01/25 07:41:13,79098.9272,460.0015,1,28,0,0,0,0,1.370102,3.44759,4.72354995418,2.606512,5.186282,17.98671,18.94738,,0.000269743497483432,,1.39702498912811,,,,,,,,,,,,,,,,,,25.38136,0.1580065
5839,2022/01/25 07:41:23,79108.9264,470.0007,1,28,0,0,0,0,1.369949,3.450274,4.726699416026,2.610326,5.186282,17.99986,18.94738,,0.000202505005290732,,,,,,,,,,,,,,,,,,,,25.20426,0.1117098
5840,2022/01/25 07:41:33,79118.9257,480,1,28,0,0,0,0,1.370064,3.452597,4.730278856208,2.614122,5.186282,18.01296,18.94738,,0.000205724994884804,,1.42967903614044,0.706242680549622,,,,,,,,,,,,,,,,,24.95165,-0.1312411
5841,2022/01/25 07:41:43,79128.9267,490.001,1,28,0,0,0,0,1.370552,3.45534,4.73572314768,2.617938,5.186282,18.02614,18.94738,,0.000295717007247731,,,,,,,,,,,,,,,,,,,,25.53354,0.1122701
5842,2022/01/25 07:41:53,79138.9265,500.0008,1,28,0,0,0,0,1.370682,3.457863,4.739630572566,2.621741,5.186282,18.03929,18.94738,,0.000200545502593741,,1.45670604705811,,,,,,,,,,,,,,,,,,25.53933,0.1499295
5843,2022/01/25 07:42:03,79148.926,510.0003,1,28,0,0,0,0,1.370277,3.460406,4.741714752462,2.62555,5.186282,18.05246,18.94738,,0.000210769299883395,,,,,,,,,,,,,,,,,,,,25.49187,0.1523048
5844,2022/01/25 07:42:13,79158.9264,520.0007,1,28,0,0,0,0,1.370087,3.462848,4.744403027776,2.629359,5.186282,18.06565,18.94738,,0.00018964140326716,,1.50133502483368,0.676180422306061,,,,,,,,,,,,,,,,,25.43859,-0.08132279
5845,2022/01/25 07:42:23,79168.9273,530.0016,1,28,0,0,0,0,1.369278,3.465397,4.745091873366,2.633159,5.186282,18.07881,18.94738,,0.000267942901700735,,,,,,,,,,,,,,,,,,,,25.53311,0.1250881
5846,2022/01/25 07:42:33,79178.9257,540,1,28,0,0,0,0,1.370544,3.467888,4.752893091072,2.636966,5.186282,18.09201,18.94738,,0.000314308592351153,,1.50635504722595,,,,,,,,,,,,,,,,,,25.48609,0.1834106
5847,2022/01/25 07:42:43,79188.9264,550.0007,1,28,0,0,0,0,1.370049,3.470182,4.754319378918,2.64077,5.186282,18.10521,18.94738,,0.000192513500223868,,,,,,,,,,,,,,,,,,,,25.17142,0.1702017
5848,2022/01/25 07:42:53,79198.9258,560.0001,1,28,0,0,0,0,1.370567,3.472775,4.759670813425,2.644582,5.186282,18.11844,18.94738,,0.000186447097803466,,1.60790395736694,0.624019205570221,,,,,,,,,,,,,,,,,24.861,-0.1328051
5849,2022/01/25 07:43:03,79208.9261,570.0004,1,28,0,0,0,0,1.369995,3.474547,4.760112017265,2.64838,5.186282,18.13163,18.94738,,0.000264026486547664,,,,,,,,,,,,,,,,,,,,25.02357,-0.1741952
5850,2022/01/25 07:43:13,79218.9269,580.0012,1,28,0,0,0,0,1.369667,3.476749,4.761988372583,2.652187,5.186282,18.14486,18.94738,,0.000211963793844916,,1.78680098056793,,,,,,,,,,,,,,,,,,25.16255,-0.1451224
5851,2022/01/25 07:43:23,79228.9262,590.0005,1,28,0,0,0,0,1.370293,3.478559,4.766645047787,2.655993,5.186282,18.1581,18.94738,,0.000146135193062946,,,,,,,,,,,,,,,,,,,,25.23933,0.09824097
5852,2022/01/25 07:43:33,79238.9263,600.0006,1,28,0,0,0,0,1.370834,3.480299,4.770912199366,2.6598,5.186282,18.17134,18.94738,,0.000155020694364794,,,,,,,,,,,,,,,,,,,,25.20649,-0.06005406
5853,2022/01/25 07:43:43,79248.9273,610.0016,1,28,0,0,0,0,1.370705,3.481814,4.77253985887,2.663609,5.186282,18.1846,18.94738,,0.000119355696369894,,2.06462502479553,0.499697208404541,,,,,,,,,,,,,,,,,24.9898,-0.1411813
5854,2022/01/25 07:43:53,79258.926,620.0003,1,28,0,0,0,0,1.370331,3.483349,4.773341118519,2.667412,5.186282,18.19785,18.94738,,0.000128731102449819,,,,,,,,,,,,,,,,,,,,25.09151,-0.01067758
5855,2022/01/25 07:44:03,79268.9259,630.0002,1,28,0,0,0,0,1.370529,3.484458,4.775550738282,2.671222,5.186282,18.21112,18.94738,,,,,,,,,,,,,,,,,,,,,,25.29083,-0.07057786
5856,2022/01/25 07:44:13,79278.9267,640.001,1,28,0,0,0,0,1.369476,3.485845,4.77378106722,2.675025,5.186282,18.22437,18.94738,,0.0000817064865259454,,2.74364995956421,,,,,,,,,,,,,,,,,,25.56724,-0.1015502
5857,2022/01/25 07:44:23,79288.927,650.0013,1,28,0,0,0,0,1.370049,3.487254,4.777708855446,2.678833,5.186282,18.23765,18.94738,,0.000112713198177516,,,,,,,,,,,,,,,,,,,,25.42662,0.1288724
5858,2022/01/25 07:44:33,79298.926,660.0003,1,28,0,0,0,0,1.370255,3.488126,4.77962209213,2.682635,5.186282,18.25091,18.94738,,0.0001054492968251,,,,,,,,,,,,,,,,,,,,25.52642,0.03493726
5859,2022/01/25 07:44:43,79308.9259,670.0002,1,28,0,0,0,0,1.369431,3.489658,4.778845844598,2.686444,5.186282,18.2642,18.94738,,0.000102706799225416,,,,,,,,,,,,,,,,,,,,25.78232,0.02816617
5860,2022/01/25 07:44:53,79318.9258,680.0001,1,28,0,0,0,0,1.369591,3.490379,4.780391664989,2.690244,5.186282,18.27746,18.94738,,0.0000897220015758649,,,,,,,,,,,,,,,,,,,,25.55261,-0.01122653
5861,2022/01/25 07:45:03,79328.9257,690,1,28,0,0,0,0,1.370392,3.491664,4.784948412288,2.694053,5.186282,18.29076,18.94738,,0.000149349594721571,,3.15102291107178,,,,,,,,,,,,,,,,,,25.56325,0.1626867
5862,2022/01/25 07:45:13,79338.9259,700.0002,1,28,0,0,0,0,1.370026,3.49268,4.78506240968,2.697857,5.186282,18.30404,18.94738,,0.000107547100924421,,,0.327347487211227,,,,,,,,,,,,,,,,,25.23402,0.1399046
5863,2022/01/25 07:45:23,79348.9261,710.0004,1,28,0,0,0,0,1.370583,3.493978,4.788786849174,2.701668,5.186282,18.31736,18.94738,,0.000151902699144557,,,,,,,,,,,,,,,,,,,,25.22824,-0.1217502
5864,2022/01/25 07:45:33,79358.9261,720.0004,1,28,0,0,0,0,1.370438,3.494893,4.789534173134,2.70547,5.186282,18.33064,18.94738,,0.000133086694404483,,,,,,,,,,,,,,,,,,,,25.39556,0.0520128
5865,2022/01/25 07:45:43,79368.9261,730.0004,1,28,0,0,0,0,1.3703,3.495979,4.7905400237,2.709272,5.186282,18.34394,18.94738,,0.000114781898446381,,3.46124196052551,,,,,,,,,,,,,,,,,,25.17185,0.1041174
5866,2022/01/25 07:45:53,79378.9263,740.0006,1,28,0,0,0,0,1.369621,3.497147,4.789765971287,2.713083,5.186282,18.35726,18.94738,,0.000093753777036909,,,,,,,,,,,,,,,,,,,,25.07284,-0.1303875
5867,2022/01/25 07:46:03,79388.9257,750,1,28,0,0,0,0,1.370369,3.498405,4.794105761445,2.716886,5.186282,18.37056,18.94738,,0.000144362202263437,,,,,,,,,,,,,,,,,,,,25.04086,-0.20455
5868,2022/01/25 07:46:13,79398.9263,760.0006,1,28,0,0,0,0,1.370224,3.49955,4.7951673992,2.720692,5.186282,18.38388,18.94738,,0.000181512601557188,,,,,,,,,,,,,,,,,,,,25.20737,-0.1636356
5869,2022/01/25 07:46:23,79408.9259,770.0002,1,28,0,0,0,0,1.369659,3.500546,4.794554333814,2.724499,5.186282,18.3972,18.94738,,0.000114978902274743,,,,,,,,,,,,,,,,,,,,25.29881,0.04925013
5870,2022/01/25 07:46:33,79418.926,780.0003,1,28,0,0,0,0,1.369995,3.501767,4.797403281165,2.7283,5.186282,18.41051,18.94738,,0.000124785394291393,,3.34618997573853,0.296040207147598,,,,,,,,,,,,,,,,,25.24951,-0.09790599
5871,2022/01/25 07:46:43,79428.926,790.0003,1,28,0,0,0,0,1.370102,3.503016,4.799489227632,2.732106,5.186282,18.42385,18.94738,,0.000114781898446381,,,,,,,,,,,,,,,,,,,,25.10346,-0.1289469
5872,2022/01/25 07:46:53,79438.9276,800.0019,1,28,0,0,0,0,1.369995,3.504363,4.800959788185,2.735919,5.186282,18.4372,18.94738,,0.000101432102383114,,,,,,,,,,,,,,,,,,,,25.07504,-0.1234543
5873,2022/01/25 07:47:03,79448.9262,810.0005,1,28,0,0,0,0,1.369774,3.505342,4.801526332708,2.739721,5.186282,18.45053,18.94738,,0.00016468770627398,,,,,,,,,,,,,,,,,,,,25.13721,-0.09917736
5874,2022/01/25 07:47:13,79458.9273,820.0016,1,28,0,0,0,0,1.370262,3.506701,4.805099125662,2.743532,5.186282,18.46389,18.94738,,0.00013766139454674,,3.23202800750732,,,,,,,,,,,,,,,,,,25.54372,0.1458901
5875,2022/01/25 07:47:23,79468.9273,830.0016,1,28,0,0,0,0,1.370331,3.507743,4.806768972933,2.747334,5.186282,18.47722,18.94738,,0.000140192292747088,,,,,,,,,,,,,,,,,,,,25.65153,0.1450437
5876,2022/01/25 07:47:33,79478.9257,840,1,28,0,0,0,0,1.370773,3.50902,4.81006987246,2.751136,5.186282,18.49056,18.94738,,0.00010539119830355,,,,,,,,,,,,,,,,,,,,25.34809,-0.03036499
5877,2022/01/25 07:47:43,79488.926,850.0003,1,28,0,0,0,0,1.369881,3.510065,4.808371352265,2.754945,5.186282,18.50393,18.94738,,0.0000902558822417632,,,,,,,,,,,,,,,,,,,,24.98446,-0.1305878
5878,2022/01/25 07:47:53,79498.926,860.0003,1,28,0,0,0,0,1.37014,3.511538,4.81129867532,2.758749,5.186282,18.51728,18.94738,,0.000126141298096627,,3.17846298217773,,,,,,,,,,,,,,,,,,25.46344,-0.04144967
5879,2022/01/25 07:48:03,79508.9262,870.0005,1,28,0,0,0,0,1.37001,3.512453,4.81209573453,2.762559,5.186282,18.53067,18.94738,,0.000103963902802207,,,0.310208201408386,,,,,,,,,,,,,,,,,25.63246,0.1947302
5880,2022/01/25 07:48:13,79518.9262,880.0005,1,28,0,0,0,0,1.370186,3.51382,4.81458697052,2.766362,5.186282,18.54403,18.94738,,0.000103965998277999,,,,,,,,,,,,,,,,,,,,25.64355,0.07894456
5881,2022/01/25 07:48:23,79528.9273,890.0016,1,28,0,0,0,0,1.369659,3.514778,4.814047320702,2.770166,5.186282,18.5574,18.94738,,0.000133479101350531,,,,,,,,,,,,,,,,,,,,25.32498,0.08073092
5882,2022/01/25 07:48:33,79538.9272,900.0015,1,28,0,0,0,0,1.370026,3.516209,4.817297751434,2.773977,5.186282,18.57079,18.94738,,0.000176128305611201,,3.18464994430542,,,,,,,,,,,,,,,,,,25.00088,-0.1762938
5883,2022/01/25 07:48:43,79548.9258,910.0001,1,28,0,0,0,0,1.370491,3.517316,4.820449922156,2.777775,5.186282,18.58415,18.94738,,0.000090702720626723,,,,,,,,,,,,,,,,,,,,25.63911,0.1427275
5884,2022/01/25 07:48:53,79558.926,920.0003,1,28,0,0,0,0,1.369774,3.518537,4.819600500638,2.78159,5.186282,18.59757,18.94738,,0.000123901394545101,,,,,,,,,,,,,,,,,,,,25.17717,-0.04965961
5885,2022/01/25 07:49:03,79568.9266,930.0009,1,28,0,0,0,0,1.370049,3.519905,4.822442325345,2.785386,5.186282,18.61093,18.94738,,0.000139056399348192,,,,,,,,,,,,,,,,,,,,25.64887,0.07616639
5886,2022/01/25 07:49:13,79578.926,940.0003,1,28,0,0,0,0,1.370293,3.521,4.824801653,2.789194,5.186282,18.62434,18.94738,,0.000115497103251982,,3.11322498321533,,,,,,,,,,,,,,,,,,25.2899,0.07116735
5887,2022/01/25 07:49:23,79588.9271,950.0014,1,28,0,0,0,0,1.370438,3.522139,4.826873126882,2.793005,5.186282,18.63775,18.94738,,0.000130996704683639,,,0.319397687911987,,,,,,,,,,,,,,,,,25.03777,-0.2200621
5888,2022/01/25 07:49:33,79598.9273,960.0016,1,28,0,0,0,0,1.369934,3.523351,4.826758328834,2.796809,5.186282,18.65116,18.94738,,0.00014177079719957,,,,,,,,,,,,,,,,,,,,25.19138,0.07374287
5889,2022/01/25 07:49:43,79608.928,970.0023,1,28,0,0,0,0,1.370262,3.524651,4.829695328562,2.800614,5.186282,18.66456,18.94738,,0.000117882096674293,,,,,,,,,,,,,,,,,,,,25.67857,0.1143718
5890,2022/01/25 07:49:53,79618.9257,980,1,28,0,0,0,0,1.370262,3.525612,4.831012150344,2.804417,5.186282,18.67797,18.94738,,0.0000927675282582641,,,,,,,,,,,,,,,,,,,,25.06927,-0.1899934
5891,2022/01/25 07:50:03,79628.9264,990.0007,1,28,0,0,0,0,1.369797,3.527127,4.831447983219,2.808223,5.186282,18.69139,18.94738,,0.000109360298665706,,3.26513409614563,,,,,,,,,,,,,,,,,,25.11591,0.04644156
5892,2022/01/25 07:50:13,79638.9268,1000.0011,1,28,0,0,0,0,1.370087,3.528092,4.833792984004,2.812032,5.186282,18.70483,18.94738,,0.000119146599899977,,,,,,,,,,,,,,,,,,,,25.47985,-0.04366517
5893,2022/01/25 07:50:23,79648.926,1010.0003,1,28,0,0,0,0,1.370087,3.529562,4.835807011894,2.815832,5.186282,18.71824,18.94738,,0.000123039906611666,,,,,,,,,,,,,,,,,,,,25.70341,0.2056527
5894,2022/01/25 07:50:33,79658.9263,1020.0006,1,28,0,0,0,0,1.370262,3.530621,4.837875792702,2.819643,5.186282,18.73169,18.94738,,0.0000997796014416963,,,,,,,,,,,,,,,,,,,,25.48117,-0.08310616
5895,2022/01/25 07:50:43,79668.9273,1030.0016,1,28,0,0,0,0,1.370369,3.531757,4.839810308333,2.823452,5.186282,18.74514,18.94738,,,,3.183434009552,,,,,,,,,,,,,,,,,,25.53174,0.1517403
5896,2022/01/25 07:50:53,79678.9262,1040.0005,1,28,0,0,0,0,1.370544,3.532763,4.841807133072,2.827258,5.186282,18.75858,18.94738,,0.0000961290279519744,,,0.310313493013382,,,,,,,,,,,,,,,,,25.72249,0.2134299
5897,2022/01/25 07:51:03,79688.9263,1050.0006,1,28,0,0,0,0,1.370331,3.534146,4.842949822326,2.831065,5.186282,18.77204,18.94738,,0.0000886453708517365,,,,,,,,,,,,,,,,,,,,25.54508,0.1464742
5898,2022/01/25 07:51:13,79698.9258,1060.0001,1,28,0,0,0,0,1.370102,3.535275,4.84368734805,2.834863,5.186282,18.78546,18.94738,,0.0000843084926600568,,,,,,,,,,,,,,,,,,,,25.28326,-0.116607
5899,2022/01/25 07:51:23,79708.926,1070.0003,1,28,0,0,0,0,1.370377,3.536573,4.846438298021,2.838674,5.186282,18.79894,18.94738,,0.000092179310740903,,3.1617259979248,,,,,,,,,,,,,,,,,,25.07949,-0.1700228
5900,2022/01/25 07:51:33,79718.926,1080.0003,1,28,0,0,0,0,1.37043,3.537884,4.84842237012,2.842483,5.186282,18.81241,18.94738,,0.000140650794492103,,,,,,,,,,,,,,,,,,,,25.64974,0.0313586
5901,2022/01/25 07:51:43,79728.927,1090.0013,1,28,0,0,0,0,1.370224,3.538919,4.849111747856,2.846285,5.186282,18.82586,18.94738,,0.0000913211988518015,,,,,,,,,,,,,,,,,,,,25.00576,-0.1943231
5902,2022/01/25 07:51:53,79738.927,1100.0013,1,28,0,0,0,0,1.36972,3.540131,4.84898823332,2.850088,5.186282,18.83932,18.94738,,0.000143118493724614,,,,,,,,,,,,,,,,,,,,25.62225,0.08137822
5903,2022/01/25 07:52:03,79748.9262,1110.0005,1,28,0,0,0,0,1.370216,3.541243,4.852267818488,2.853898,5.186282,18.85281,18.94738,,0.000142013697768562,,3.06672692298889,,,,,,,,,,,,,,,,,,25.13409,0.1338118
5904,2022/01/25 07:52:13,79758.9258,1120.0001,1,28,0,0,0,0,1.370544,3.542932,4.855744195008,2.857705,5.186282,18.86629,18.94738,,0.0000910582966753282,,,0.325370103120804,,,,,,,,,,,,,,,,,25.60981,0.08665144
5905,2022/01/25 07:52:23,79768.9267,1130.001,1,28,0,0,0,0,1.369919,3.543802,4.854721692038,2.861498,5.186282,18.87974,18.94738,,0.000104282298707403,,,,,,,,,,,,,,,,,,,,25.42219,-0.05281568
5906,2022/01/25 07:52:33,79778.9261,1140.0004,1,28,0,0,0,0,1.370262,3.545195,4.85784599109,2.865317,5.186282,18.89327,18.94738,,0.000128109299112111,,,,,,,,,,,,,,,,,,,,25.03331,0.06668448
5907,2022/01/25 07:52:43,79788.9261,1150.0004,1,28,0,0,0,0,1.370415,3.546316,4.85992464114,2.869115,5.186282,18.90674,18.94738,,0.000100506898888852,,3.14258694648743,,,,,,,,,,,,,,,,,,25.63867,0.07458985
5908,2022/01/25 07:52:53,79798.9269,1160.0012,1,28,0,0,0,0,1.369797,3.547713,4.859646624261,2.872923,5.186282,18.92025,18.94738,,0.000110188797407318,,,,,,,,,,,,,,,,,,,,25.56015,-0.01164794
5909,2022/01/25 07:53:03,79808.927,1170.0013,1,28,0,0,0,0,1.369873,3.548904,4.861547769192,2.876728,5.186282,18.93375,18.94738,,0.000111503097286914,,,,,,,,,,,,,,,,,,,,25.62622,-0.1645118
5910,2022/01/25 07:53:13,79818.9271,1180.0014,1,28,0,0,0,0,1.370201,3.550342,4.864682158742,2.880536,5.186282,18.94727,18.94738,,0.000100302000646479,,,,,,,,,,,,,,,,,,,,25.33433,0.06755888
5911,2022/01/25 07:53:23,79828.9257,1190,1,28,0,0,0,0,1.37014,3.551555,4.8661275677,2.884334,5.186282,18.96075,18.94738,,0.000103366997791454,,2.96628999710083,,,,,,,,,,,,,,,,,,25.42618,0.1193017
5912,2022/01/25 07:53:33,79838.9281,1200.0024,1,28,0,0,0,0,1.370415,3.552911,4.868962528065,2.888145,5.186282,18.97429,18.94738,,0.000190196195035242,,,0.328030794858933,,,,,,,,,,,,,,,,,25.48611,-0.1773781
5913,2022/01/25 07:53:43,79848.9259,1210.0002,1,28,0,0,0,0,1.370972,3.554226,4.872744327672,2.891957,5.186282,18.98783,18.94738,,0.000179759997990914,,,,,,,,,,,,,,,,,,,,25.0191,-0.1850253
5914,2022/01/25 07:53:53,79858.9259,1220.0002,1,28,0,0,0,0,1.37014,3.555413,4.87141356782,2.89576,5.186282,19.00135,18.94738,,0.0001310777006438,,,,,,,,,,,,,,,,,,,,25.71363,0.1552892
5915,2022/01/25 07:54:03,79868.9271,1230.0014,1,28,0,0,0,0,1.370621,3.55714,4.87549078394,2.899565,5.186282,19.01488,18.94738,,0.000147245998959988,,2.79290199279785,,,,,,,,,,,,,,,,,,25.23935,0.1426655
5916,2022/01/25 07:54:13,79878.9269,1240.0012,1,28,0,0,0,0,1.37001,3.55832,4.8749339832,2.903372,5.186282,19.02843,18.94738,,0.000170707397046499,,,,,,,,,,,,,,,,,,,,25.14523,0.01151681
5917,2022/01/25 07:54:23,79888.926,1250.0003,1,28,0,0,0,0,1.370605,3.560004,4.87935928242,2.907174,5.186282,19.04196,18.94738,,0.000168033599038608,,,,,,,,,,,,,,,,,,,,25.62583,0.1737833
5918,2022/01/25 07:54:33,79898.9263,1260.0006,1,28,0,0,0,0,1.370438,3.561202,4.880406546476,2.910985,5.186282,19.05553,18.94738,,0.0000971669869613834,,2.66342210769653,,,,,,,,,,,,,,,,,,25.36581,0.1701945
5919,2022/01/25 07:54:43,79908.9258,1270.0001,1,28,0,0,0,0,1.369644,3.562856,4.879844343264,2.914796,5.186282,19.06911,18.94738,,0.000290654512355104,,,0.363198786973953,,,,,,,,,,,,,,,,,24.9796,-0.149259
5920,2022/01/25 07:54:53,79918.9258,1280.0001,1,28,0,0,0,0,1.370407,3.563972,4.884092176604,2.918599,5.186282,19.08266,18.94738,,0.000135578695335425,,,,,,,,,,,,,,,,,,,,24.9725,-0.1843357
5921,2022/01/25 07:55:03,79928.9261,1290.0004,1,28,0,0,0,0,1.36972,3.565835,4.8841955162,2.922401,5.186282,19.09621,18.94738,,0.000130907894345,,,,,,,,,,,,,,,,,,,,25.08661,0.04062593
5922,2022/01/25 07:55:13,79938.9268,1300.0011,1,28,0,0,0,0,1.369934,3.566961,4.886501150574,2.926208,5.186282,19.10979,18.94738,,0.000126779603306204,,2.60156393051147,,,,,,,,,,,,,,,,,,25.00356,-0.1782376
5923,2022/01/25 07:55:23,79948.9271,1310.0014,1,28,0,0,0,0,1.370277,3.568784,4.890222633168,2.930013,5.186282,19.12336,18.94738,,0.000168267404660583,,,,,,,,,,,,,,,,,,,,25.1399,-0.06284237
5924,2022/01/25 07:55:33,79958.9262,1320.0005,1,28,0,0,0,0,1.370583,3.570141,4.893174562203,2.93382,5.186282,19.13695,18.94738,,0.000137625393108465,,,,,,,,,,,,,,,,,,,,25.26685,0.1379794
5925,2022/01/25 07:55:43,79968.9257,1330,1,28,0,0,0,0,1.370644,3.571919,4.895829345836,2.937631,5.186282,19.15056,18.94738,,0.000147139697219245,,2.50324201583862,,,,,,,,,,,,,,,,,,25.30907,-0.1147836
5926,2022/01/25 07:55:53,79978.9259,1340.0002,1,28,0,0,0,0,1.369606,3.573241,4.893932313046,2.941437,5.186282,19.16416,18.94738,,0.000185354001587257,,,0.397141396999359,,,,,,,,,,,,,,,,,25.52825,0.1621515
5927,2022/01/25 07:56:03,79988.9265,1350.0008,1,28,0,0,0,0,1.370705,3.575047,4.900334798135,2.945244,5.186282,19.17777,18.94738,,0.000114970898721367,,,,,,,,,,,,,,,,,,,,25.54597,-0.02622843
5928,2022/01/25 07:56:13,79998.9259,1360.0002,1,28,0,0,0,0,1.370224,3.576488,4.900589693312,2.949051,5.186282,19.19138,18.94738,,0.000118874297186267,,2.41099309921265,,,,,,,,,,,,,,,,,,25.15323,0.03413379
5929,2022/01/25 07:56:23,80008.9265,1370.0008,1,28,0,0,0,0,1.370102,3.57799,4.90221125498,2.952854,5.186282,19.20498,18.94738,,0.000162046795594506,,,,,,,,,,,,,,,,,,,,25.03778,-0.1805747
5930,2022/01/25 07:56:33,80018.927,1380.0013,1,28,0,0,0,0,1.370705,3.579858,4.90692925989,2.956661,5.186282,19.21861,18.94738,,0.000158574694069102,,,,,,,,,,,,,,,,,,,,25.2278,-0.161764
5931,2022/01/25 07:56:43,80028.9272,1390.0015,1,28,0,0,0,0,1.370438,3.581137,4.907726228006,2.96047,5.186282,19.23225,18.94738,,0.000149229003000073,,,,,,,,,,,,,,,,,,,,25.48877,0.1617515
5932,2022/01/25 07:56:53,80038.9258,1400.0001,1,28,0,0,0,0,1.370102,3.582859,4.908882281618,2.964274,5.186282,19.24587,18.94738,,0.000180729693965986,,2.42361903190613,0.416395395994186,,,,,,,,,,,,,,,,,25.39068,0.1202679
5933,2022/01/25 07:57:03,80048.9258,1410.0001,1,28,0,0,0,0,1.37001,3.584253,4.91046245253,2.968079,5.186282,19.25951,18.94738,,0.000235634201089852,,,,,,,,,,,,,,,,,,,,24.93518,-0.05504549
5934,2022/01/25 07:57:13,80058.9267,1420.001,1,28,0,0,0,0,1.369644,3.586003,4.911547492932,2.971888,5.186282,19.27316,18.94738,,0.000163544493261725,,,,,,,,,,,,,,,,,,,,24.91873,-0.1015735
5935,2022/01/25 07:57:23,80068.9267,1430.001,1,28,0,0,0,0,1.370255,3.587626,4.91596246463,2.97569,5.186282,19.2868,18.94738,,0.00011339860066073,,2.3746919631958,,,,,,,,,,,,,,,,,,24.98892,-0.1464897
5936,2022/01/25 07:57:33,80078.926,1440.0003,1,28,0,0,0,0,1.37001,3.58903,4.9170069903,2.979497,5.186282,19.30046,18.94738,,0.000161009098519571,,,,,,,,,,,,,,,,,,,,25.0844,0.03979146
5937,2022/01/25 07:57:43,80088.926,1450.0003,1,28,0,0,0,0,1.370224,3.590569,4.919883817456,2.9833,5.186282,19.31412,18.94738,,0.00024332309840247,,,,,,,,,,,,,,,,,,,,25.27265,-0.1045352
5938,2022/01/25 07:57:53,80098.9263,1460.0006,1,28,0,0,0,0,1.370834,3.592169,4.924267398946,2.987109,5.186282,19.32779,18.94738,,0.000122123994515277,,2.47043704986572,0.408514589071274,,,,,,,,,,,,,,,,,25.64844,0.2162325
5939,2022/01/25 07:58:03,80108.9258,1470.0001,1,28,0,0,0,0,1.370338,3.593578,4.924416489364,2.990913,5.186282,19.34146,18.94738,,0.000126832397654653,,,,,,,,,,,,,,,,,,,,25.08216,-0.1543885
5940,2022/01/25 07:58:13,80118.9273,1480.0016,1,28,0,0,0,0,1.370224,3.595349,4.926433488176,2.994716,5.186282,19.35513,18.94738,,0.000161622898303904,,,,,,,,,,,,,,,,,,,,25.12527,-0.1185787
5941,2022/01/25 07:58:23,80128.9257,1490,1,28,0,0,0,0,1.370087,3.59639,4.92736718593,2.998523,5.186282,19.36882,18.94738,,0.000152680397150107,,2.54292106628418,,,,,,,,,,,,,,,,,,25.22381,-0.002360344
5942,2022/01/25 07:58:33,80138.9259,1500.0002,1,28,0,0,0,0,1.370369,3.598059,4.930668513771,3.00233,5.186282,19.38251,18.94738,,0.000132773304358125,,,,,,,,,,,,,,,,,,,,25.58548,0.1261097
5943,2022/01/25 07:58:43,80148.9261,1510.0004,1,28,0,0,0,0,1.370125,3.599534,4.93181152175,3.006141,5.186282,19.39623,18.94738,,0.000153646396938711,,,,,,,,,,,,,,,,,,,,25.10749,-0.1285762
5944,2022/01/25 07:58:53,80158.9269,1520.0012,1,28,0,0,0,0,1.370316,3.600912,4.934387328192,3.009948,5.186282,19.40994,18.94738,,0.000175361594301648,,,,,,,,,,,,,,,,,,,,25.00715,-0.1495349
5945,2022/01/25 07:59:03,80168.9262,1530.0005,1,28,0,0,0,0,1.370354,3.602606,4.936845542524,3.01375,5.186282,19.42363,18.94738,,0.000115695002023131,,2.6227719783783,0.38635590672493,,,,,,,,,,,,,,,,,25.4133,0.01958013
5946,2022/01/25 07:59:13,80178.9271,1540.0014,1,28,0,0,0,0,1.370392,3.603814,4.938637875088,3.017555,5.186282,19.43734,18.94738,,0.000142694101668894,,,,,,,,,,,,,,,,,,,,25.48209,0.006239414
5947,2022/01/25 07:59:23,80188.9257,1550,1,28,0,0,0,0,1.370239,3.605564,4.940484409796,3.021366,5.186282,19.45108,18.94738,,0.000134051297209226,,,,,,,,,,,,,,,,,,,,25.30637,-0.02898812
5948,2022/01/25 07:59:33,80198.9267,1560.001,1,28,0,0,0,0,1.370438,3.606738,4.942810811244,3.025171,5.186282,19.4648,18.94738,,0.00011679239833029,,2.56029391288757,,,,,,,,,,,,,,,,,,25.18567,-0.007627606
5949,2022/01/25 07:59:43,80208.9269,1570.0012,1,28,0,0,0,0,1.370438,3.608455,4.94516385329,3.028982,5.186282,19.47855,18.94738,,0.000144747900776565,,,,,,,,,,,,,,,,,,,,25.32327,-0.07541955
5950,2022/01/25 07:59:53,80218.9266,1580.0009,1,28,0,0,0,0,1.371391,3.609586,4.950153754126,3.032783,5.186282,19.49227,18.94738,,0.000147257393109612,,,,,,,,,,,,,,,,,,,,25.43064,0.05007207
5951,2022/01/25 08:00:03,80228.9262,1590.0005,1,28,0,0,0,0,1.370644,3.611265,4.94975870466,3.036594,5.186282,19.50603,18.94738,,0.000130698696011677,,,,,,,,,,,,,,,,,,,,25.54863,0.1087523
5952,2022/01/25 08:00:13,80238.9261,1600.0004,1,28,0,0,0,0,1.370514,3.612474,4.950946191636,3.040396,5.186282,19.51976,18.94738,,0.000163436401635408,,2.6784360408783,0.382483392953873,,,,,,,,,,,,,,,,,25.50474,0.1112348
5953,2022/01/25 08:00:23,80248.9272,1610.0015,1,28,0,0,0,0,1.370216,3.614159,4.952178488344,3.044201,5.186282,19.53351,18.94738,,0.000114799600851256,,,,,,,,,,,,,,,,,,,,25.00005,-0.1324856
5954,2022/01/25 08:00:33,80258.9273,1620.0016,1,28,0,0,0,0,1.370583,3.615274,4.955033084742,3.048012,5.186282,19.54728,18.94738,,0.000136680304422043,,,,,,,,,,,,,,,,,,,,25.42618,0.08956909
5955,2022/01/25 08:00:43,80268.9263,1630.0006,1,28,0,0,0,0,1.370255,3.617085,4.956328806675,3.051814,5.186282,19.56103,18.94738,,0.00013963230594527,,2.63796710968018,,,,,,,,,,,,,,,,,,25.57129,0.1113629
5956,2022/01/25 08:00:53,80278.9259,1640.0002,1,28,0,0,0,0,1.370438,3.618456,4.958869603728,3.055621,5.186282,19.5748,18.94738,,0.000142131495522335,,,,,,,,,,,,,,,,,,,,25.4475,0.1706463
5957,2022/01/25 08:01:03,80288.926,1650.0003,1,28,0,0,0,0,1.369804,3.619907,4.958563088228,3.059427,5.186282,19.58858,18.94738,,0.000165810197358951,,,,,,,,,,,,,,,,,,,,24.97071,-0.1097596
5958,2022/01/25 08:01:13,80298.9261,1660.0004,1,28,0,0,0,0,1.369919,3.621413,4.961042475547,3.063225,5.186282,19.60233,18.94738,,0.000125590799143538,,,,,,,,,,,,,,,,,,,,24.96406,-0.09934187
5959,2022/01/25 08:01:23,80308.9259,1670.0002,1,28,0,0,0,0,1.370316,3.622591,4.964094408756,3.067043,5.186282,19.61616,18.94738,,0.000123359699500725,,2.59305691719055,0.382792890071869,,,,,,,,,,,,,,,,,25.54643,0.1342469
5960,2022/01/25 08:01:33,80318.9271,1680.0014,1,28,0,0,0,0,1.369629,3.624313,4.963964189877,3.070849,5.186282,19.62995,18.94738,,0.000180508402991109,,,,,,,,,,,,,,,,,,,,25.39693,0.002210736
5961,2022/01/25 08:01:43,80328.9258,1690.0001,1,28,0,0,0,0,1.369682,3.625578,4.965888926196,3.074651,5.186282,19.64373,18.94738,,0.0000995229274849407,,,,,,,,,,,,,,,,,,,,24.96364,-0.08588374
5962,2022/01/25 08:01:53,80338.9265,1700.0008,1,28,0,0,0,0,1.370415,3.627182,4.97074462053,3.07846,5.186282,19.65754,18.94738,,0.000152419801452197,,2.67364192008972,,,,,,,,,,,,,,,,,,25.54555,0.1682496
5963,2022/01/25 08:02:03,80348.9259,1710.0002,1,28,0,0,0,0,1.369583,3.628319,4.969284020977,3.082259,5.186282,19.67133,18.94738,,0.000163713804795407,,,,,,,,,,,,,,,,,,,,25.38721,-0.02400994
5964,2022/01/25 08:02:13,80358.9267,1720.001,1,28,0,0,0,0,1.369469,3.63005,4.97124094345,3.086067,5.186282,19.68515,18.94738,,0.000106746701931115,,,,,,,,,,,,,,,,,,,,25.18925,0.06661832
5965,2022/01/25 08:02:23,80368.927,1730.0013,1,28,0,0,0,0,1.369698,3.631293,4.973774759514,3.089869,5.186282,19.69895,18.94738,,0.000185493801836856,,,,,,,,,,,,,,,,,,,,25.01027,-0.1057148
5966,2022/01/25 08:02:33,80378.9272,1740.0015,1,28,0,0,0,0,1.369858,3.632799,4.976418772542,3.09368,5.186282,19.71279,18.94738,,0.000103366997791454,,2.69339799880981,0.369572311639786,,,,,,,,,,,,,,,,,24.98317,-0.1335973
5967,2022/01/25 08:02:43,80388.9263,1750.0006,1,28,0,0,0,0,1.369934,3.634049,4.978407282766,3.09748,5.186282,19.7266,18.94738,,0.000213376100873575,,,,,,,,,,,,,,,,,,,,25.0165,-0.1635349
5968,2022/01/25 08:02:53,80398.9272,1760.0015,1,28,0,0,0,0,1.37014,3.63538,4.9809795532,3.101288,5.186282,19.74044,18.94738,,0.000101984398497734,,,,,,,,,,,,,,,,,,,,24.92989,-0.1081628
5969,2022/01/25 08:03:03,80408.9259,1770.0002,1,28,0,0,0,0,1.369911,3.636657,4.981896427527,3.105094,5.186282,19.75428,18.94738,,0.000198553199879825,,2.88501811027527,,,,,,,,,,,,,,,,,,24.96322,-0.10059
5970,2022/01/25 08:03:13,80418.9259,1780.0002,1,28,0,0,0,0,1.370262,3.638024,4.985046042288,3.1089,5.186282,19.76812,18.94738,,0.000102439102192875,,,,,,,,,,,,,,,,,,,,25.06671,-0.1759845
5971,2022/01/25 08:03:23,80428.9276,1790.0019,1,28,0,0,0,0,1.369774,3.639183,4.984858254642,3.112704,5.186282,19.78196,18.94738,,0.0000975577786448412,,,,,,,,,,,,,,,,,,,,24.937,-0.0945431
5972,2022/01/25 08:03:33,80438.9271,1800.0014,1,28,0,0,0,0,1.369682,3.64022,4.98594381004,3.116514,5.186282,19.79583,18.94738,,0.0000960347970249131,,,,,,,,,,,,,,,,,,,,25.22118,0.08909106
5973,2022/01/25 08:03:43,80448.9276,1810.0019,1,28,0,0,0,0,1.369583,3.641531,4.987378951573,3.120316,5.186282,19.80967,18.94738,,,,3.08393597602844,,,,,,,,,,,,,,,,,,25.44663,0.1346898
5974,2022/01/25 08:03:53,80458.9263,1820.0006,1,28,0,0,0,0,1.369064,3.642575,4.9869182998,3.124124,5.186282,19.82354,18.94738,,0.000132151501020417,,,0.337256193161011,,,,,,,,,,,,,,,,,25.43331,0.002219677
5975,2022/01/25 08:04:03,80468.9258,1830.0001,1,28,0,0,0,0,1.370552,3.643991,4.994279153032,3.127928,5.186282,19.8374,18.94738,,0.000133568493765779,,,,,,,,,,,,,,,,,,,,25.3077,0.1109874
5976,2022/01/25 08:04:13,80478.9259,1840.0002,1,28,0,0,0,0,1.370743,3.644966,4.996311629738,3.131734,5.186282,19.85127,18.94738,,0.000101230201835278,,,,,,,,,,,,,,,,,,,,25.04047,-0.09337068
5977,2022/01/25 08:04:23,80488.9273,1850.0016,1,28,0,0,0,0,1.369759,3.646139,4.994331710501,3.135534,5.186282,19.86513,18.94738,,0.000126230894238688,,,,,,,,,,,,,,,,,,,,24.95877,-0.1045412
5978,2022/01/25 08:04:33,80498.9261,1860.0004,1,28,0,0,0,0,1.370415,3.647407,4.998461263905,3.139345,5.186282,19.87902,18.94738,,0.000087953987531364,,3.28311610221863,,,,,,,,,,,,,,,,,,25.15901,-0.1205224
5979,2022/01/25 08:04:43,80508.927,1870.0013,1,28,0,0,0,0,1.369583,3.648611,4.997075599213,3.143151,5.186282,19.89291,18.94738,,0.0000698232615832239,,,,,,,,,,,,,,,,,,,,25.34636,-0.003179908
5980,2022/01/25 08:04:53,80518.9263,1880.0006,1,28,0,0,0,0,1.369659,3.649127,4.998059637693,3.146955,5.186282,19.90679,18.94738,,,,,,,,,,,,,,,,,,,,,,25.43198,0.1046944
5981,2022/01/25 08:05:03,80528.9271,1890.0014,1,28,0,0,0,0,1.370438,3.650512,5.002800364256,3.150763,5.186282,19.92069,18.94738,,0.0000629382266197354,,,,,,,,,,,,,,,,,,,,25.29308,-0.08624017
