Repository: HVES-Battery-Testing-Consortium/LG-HG2

# Battery Testing Consortium (BTC)
The Battery Testing Consortium (BTC) has been developed within the High Voltage and Energy Storage Lab at Oxford Brookes University to provide accurate and comprehensive cell data to Formula Student Electric teams. Through the BTC, we aim to provide FS teams with information for improved and informed decisions for cell selection, pack architecture design, thermal cooling requirements, and end of life predictions. A range of tests are completed to provide a comprehensive electrochemical lithium-ion characterisation for modelling, validation, and battery management parameterisation.

File: Data/Round1/LG_HG2/Package 1/220124_BTC_HPPC_EIS_LG_HG2_2_25C/220124_BTC_HPPC_EIS_LG_HG2_2_25C_Channel_1_Wb_1.CSV (part 32 of 44)
Data_Point,Date_Time,Test_Time(s),Step_Time(s),Cycle_Index,Step_Index,TC_Counter1,TC_Counter2,TC_Counter3,TC_Counter4,Current(A),Voltage(V),Power(W),Charge_Capacity(Ah),Discharge_Capacity(Ah),Charge_Energy(Wh),Discharge_Energy(Wh),ACR(Ohm),dV/dt(V/s),Internal_Resistance(Ohm),dQ/dV(Ah/V),dV/dQ(V/Ah),MetaCode_MV_UD1,MetaCode_MV_UD2,MetaCode_MV_UD3,MetaCode_MV_UD4,MetaCode_MV_UD5,MetaCode_MV_UD6,MetaCode_MV_UD7,MetaCode_MV_UD8,MetaCode_MV_UD9,MetaCode_MV_UD10,MetaCode_MV_UD11,MetaCode_MV_UD12,MetaCode_MV_UD13,MetaCode_MV_UD14,MetaCode_MV_UD15,MetaCode_MV_UD16,Aux_Temperature_1(C),Aux_dT/dt_1(C)
6841,2022/01/25 11:37:39,93285.264,140.0014,1,20,0,1,0,0,-1.500173,4.05758,-6.08707196134,5.129428,5.244616,27.7456,19.18492,,-0.000121456097986083,,,,,,,,,,,,,,,,,,,,25.69067,0.1186472
6842,2022/01/25 11:37:49,93295.2631,150.0005,1,20,0,1,0,0,-1.500103,4.056353,-6.084947304359,5.129428,5.248781,27.7456,19.20182,,-0.000105119397630915,,2.8000750541687,0.396566689014435,,,,,,,,,,,,,,,,,25.54082,-0.05375803
6843,2022/01/25 11:37:59,93305.2635,160.0009,1,20,0,1,0,0,-1.500173,4.054829,-6.082944985417,5.129428,5.252948,27.7456,19.21872,,-0.000170709899975918,,,,,,,,,,,,,,,,,,,,25.22615,-0.1007342
6844,2022/01/25 11:38:09,93315.2635,170.0009,1,20,0,1,0,0,-1.500102,4.053751,-6.081039982602,5.129428,5.257115,27.7456,19.23561,,-0.000122495795949362,,,,,,,,,,,,,,,,,,,,25.65142,-0.06245792
6845,2022/01/25 11:38:19,93325.2634,180.0008,1,20,0,1,0,0,-1.500154,4.052415,-6.07924657191,5.129428,5.26128,27.7456,19.25249,,-0.000107485102489591,,,,,,,,,,,,,,,,,,,,25.39191,-0.09212136
6846,2022/01/25 11:38:29,93335.2638,190.0012,1,20,0,1,0,0,-1.500095,4.051413,-6.077504384235,5.129428,5.265447,27.7456,19.26938,,,,3.24590802192688,,,,,,,,,,,,,,,,,,25.82599,0.05168378
6847,2022/01/25 11:38:39,93345.2638,200.0012,1,20,0,1,0,0,-1.500147,4.050227,-6.075935883369,5.129428,5.269615,27.7456,19.28626,,-0.000131891705677845,,,,,,,,,,,,,,,,,,,,25.75838,-0.01015902
6848,2022/01/25 11:38:49,93355.265,210.0024,1,20,0,1,0,0,-1.500115,4.049135,-6.074168150525,5.129428,5.273782,27.7456,19.30314,,-0.00015272140444722,,,,,,,,,,,,,,,,,,,,25.22148,-0.2057421
6849,2022/01/25 11:38:59,93365.2632,220.0006,1,20,0,1,0,0,-1.500214,4.047784,-6.072542225776,5.129428,5.277947,27.7456,19.32,,-0.000137043592985719,,,,,,,,,,,,,,,,,,,,25.39536,-0.1107782
6850,2022/01/25 11:39:09,93375.2639,230.0013,1,20,0,1,0,0,-1.500153,4.047175,-6.071381717775,5.129428,5.282115,27.7456,19.33687,,-0.0000849001735332422,,3.89228701591492,0.283892393112183,,,,,,,,,,,,,,,,,25.81911,0.1265758
6851,2022/01/25 11:39:19,93385.2643,240.0017,1,20,0,1,0,0,-1.500214,4.046024,-6.069901849136,5.129428,5.286283,27.7456,19.35373,,-0.000103586797195021,,,,,,,,,,,,,,,,,,,,25.31137,-0.09668529
6852,2022/01/25 11:39:29,93395.2635,250.0009,1,20,0,1,0,0,-1.500101,4.045062,-6.068001551262,5.129428,5.290449,27.7456,19.37059,,-0.0000342985804309137,,,,,,,,,,,,,,,,,,,,25.34739,-0.1465774
6853,2022/01/25 11:39:39,93405.263,260.0004,1,20,0,1,0,0,-1.500175,4.044209,-6.067021236575,5.129428,5.294608,27.7456,19.38741,,,,,,,,,,,,,,,,,,,,,,25.79644,0.08648336
6854,2022/01/25 11:39:49,93415.2636,270.001,1,20,0,1,0,0,-1.500113,4.043212,-6.065274882956,5.129428,5.29878,27.7456,19.40428,,-0.000137923998408951,,,,,,,,,,,,,,,,,,,,25.33007,-0.09349942
6855,2022/01/25 11:39:59,93425.2636,280.001,1,20,0,1,0,0,-1.500167,4.042381,-6.064246577627,5.129428,5.302947,27.7456,19.42113,,,,,,,,,,,,,,,,,,,,,,25.11664,-0.1249272
6856,2022/01/25 11:40:09,93435.263,290.0004,1,20,0,1,0,0,-1.500125,4.041555,-6.062837694375,5.129428,5.307114,27.7456,19.43797,,-0.0000519941786478739,,4.51334095001221,,,,,,,,,,,,,,,,,,25.36245,0.09322286
6857,2022/01/25 11:40:19,93445.2628,300.0002,1,20,0,1,0,0,-1.500109,4.040812,-6.061658448508,5.129428,5.311276,27.7456,19.45479,,-0.0000827378535177559,,,,,,,,,,,,,,,,,,,,25.79073,0.2238625
6858,2022/01/25 11:40:29,93455.2631,310.0005,1,20,0,1,0,0,-1.500159,4.039959,-6.060580853481,5.129428,5.315446,27.7456,19.47164,,-0.0000976082010311075,,,,,,,,,,,,,,,,,,,,25.61889,0.1176786
6859,2022/01/25 11:40:39,93465.2652,320.0026,1,20,0,1,0,0,-1.500175,4.039326,-6.05969588205,5.129428,5.319611,27.7456,19.48846,,-0.0000857156919664703,,,,,,,,,,,,,,,,,,,,25.31725,-0.1120019
6860,2022/01/25 11:40:49,93475.2628,330.0002,1,20,0,1,0,0,-1.500139,4.038263,-6.057955818557,5.129428,5.323779,27.7456,19.50529,,-0.0000820286877569743,,,,,,,,,,,,,,,,,,,,25.1475,-0.1810569
6861,2022/01/25 11:40:59,93485.2631,340.0005,1,20,0,1,0,0,-1.500102,4.037789,-6.057095354478,5.129428,5.327941,27.7456,19.5221,,-0.0000895563280209899,,,,,,,,,,,,,,,,,,,,25.12881,-0.1495332
6862,2022/01/25 11:41:09,93495.264,350.0014,1,20,0,1,0,0,-1.500062,4.036657,-6.055235772734,5.129428,5.332116,27.7456,19.53896,,,,5.15997314453125,0.207123205065727,,,,,,,,,,,,,,,,,25.62668,0.1321423
6863,2022/01/25 11:41:19,93505.2632,360.0006,1,20,0,1,0,0,-1.500118,4.036321,-6.054957785878,5.129428,5.336281,27.7456,19.55577,,-0.0000552339297428261,,,,,,,,,,,,,,,,,,,,25.48664,0.01958787
6864,2022/01/25 11:41:29,93515.2643,370.0017,1,20,0,1,0,0,-1.500196,4.035377,-6.053856433892,5.129428,5.340446,27.7456,19.57258,,-0.0000747583180782385,,,,,,,,,,,,,,,,,,,,25.1515,-0.1306283
6865,2022/01/25 11:41:39,93525.2631,380.0005,1,20,0,1,0,0,-1.500057,4.034812,-6.052447984284,5.129428,5.344609,27.7456,19.58938,,-0.0000402250807383098,,,,,,,,,,,,,,,,,,,,25.69334,0.07547557
6866,2022/01/25 11:41:49,93535.2635,390.0009,1,20,0,1,0,0,-1.500085,4.033826,-6.05108187521,5.129428,5.348779,27.7456,19.6062,,-0.0000878783466760069,,,,,,,,,,,,,,,,,,,,25.39176,-0.004594922
6867,2022/01/25 11:41:59,93545.2637,400.0011,1,20,0,1,0,0,-1.500137,4.033368,-6.050604571416,5.129428,5.352941,27.7456,19.62299,,-0.0000541308108950034,,,,,,,,,,,,,,,,,,,,25.2419,0.07168055
6868,2022/01/25 11:42:09,93555.2639,410.0013,1,20,0,1,0,0,-1.500154,4.032741,-6.049732542114,5.129428,5.357112,27.7456,19.63981,,,,,,,,,,,,,,,,,,,,,,25.43866,0.1262873
6869,2022/01/25 11:42:19,93565.264,420.0014,1,20,0,1,0,0,-1.500162,4.031672,-6.048161130864,5.129428,5.36127,27.7456,19.65658,,-0.0000583985492994543,,5.92816495895386,,,,,,,,,,,,,,,,,,25.63325,0.1663512
6870,2022/01/25 11:42:29,93575.263,430.0004,1,20,0,1,0,0,-1.500145,4.031617,-6.048010084465,5.129428,5.365448,27.7456,19.67342,,-0.000093054462922737,,,,,,,,,,,,,,,,,,,,25.0432,-0.09911656
6871,2022/01/25 11:42:39,93585.2628,440.0002,1,20,0,1,0,0,-1.500115,4.030696,-6.04650753004,5.129428,5.369614,27.7456,19.69022,,-0.0000844690002850257,,,,,,,,,,,,,,,,,,,,25.42482,0.1133031
6872,2022/01/25 11:42:49,93595.2632,450.0006,1,20,0,1,0,0,-1.500081,4.030203,-6.045630946443,5.129428,5.373776,27.7456,19.70699,,-0.0000474932712677401,,,,,,,,,,,,,,,,,,,,25.69281,0.1653636
6873,2022/01/25 11:42:59,93605.2628,460.0002,1,20,0,1,0,0,-1.500066,4.029222,-6.044098928652,5.129428,5.377949,27.7456,19.72381,,-0.0000461502495454624,,,,,,,,,,,,,,,,,,,,25.62689,0.106473
6874,2022/01/25 11:43:09,93615.2636,470.001,1,20,0,1,0,0,-1.500185,4.028856,-6.04402933836,5.129428,5.382115,27.7456,19.74059,,,,,0,,,,,,,,,,,,,,,,,25.68572,0.05058646
6875,2022/01/25 11:43:15,93620.6631,475.4005,1,20,0,1,0,0,-1.500118,4.028473,-6.043184859814,5.129428,5.384365,27.7456,19.74966,,-0.0000618720005149953,0.0237366408109665,5.92816495895386,0,,,,,,,,,,,,,,,,,25.01458,-0.1168662
6876,2022/01/25 11:44:15,93680.7049,60.0009,1,21,0,1,0,0,0,4.085918,0,5.129428,5.384367,27.7456,19.74966,,0.000120855998829938,,,,,,,,,,,,,,,,,,,,25.51053,0.03829002
6877,2022/01/25 11:45:15,93740.7056,120.0016,1,21,0,1,0,0,0,4.088553,0,5.129428,5.384367,27.7456,19.74966,,0.000044171709305374,,,,,,,,,,,,,,,,,,,,25.48197,0.03259599
6878,2022/01/25 11:46:15,93800.7048,180.0008,1,21,0,1,0,0,0,4.089566,0,5.129428,5.384367,27.7456,19.74966,,0.000024734430553508,,0,,,,,,,,,,,,,,,,,,25.58062,0.1186347
6879,2022/01/25 11:47:15,93860.7046,240.0006,1,21,0,1,0,0,0,4.090175,0,5.129428,5.384367,27.7456,19.74966,,-0.0000229959096031962,,,,,,,,,,,,,,,,,,,,24.96483,-0.1403898
6880,2022/01/25 11:48:15,93920.7054,300.0014,1,21,0,1,0,0,0,4.090657,0,5.129428,5.384367,27.7456,19.74966,,-0.0000190462997124996,,0,,,,,,,,,,,,,,,,,,25.35641,0.1398206
6881,2022/01/25 11:49:15,93980.7051,360.0011,1,21,0,1,0,0,0,4.091191,0,5.129428,5.384367,27.7456,19.74966,,0.000016912339560804,,,,,,,,,,,,,,,,,,,,24.89624,-0.05834103
6882,2022/01/25 11:50:15,94040.7051,420.0011,1,21,0,1,0,0,0,4.091465,0,5.129428,5.384367,27.7456,19.74966,,0.0000393567606806755,,0,,,,,,,,,,,,,,,,,,25.37824,0.01537919
6883,2022/01/25 11:51:15,94100.7048,480.0008,1,21,0,1,0,0,0,4.091644,0,5.129428,5.384367,27.7456,19.74966,,0.000032718809961807,,,,,,,,,,,,,,,,,,,,25.31021,-0.03190756
6884,2022/01/25 11:52:15,94160.7048,540.0008,1,21,0,1,0,0,0,4.091846,0,5.129428,5.384367,27.7456,19.74966,,0.00000711225402483251,,0,,,,,,,,,,,,,,,,,,25.28784,-0.0819695
6885,2022/01/25 11:53:15,94220.7046,600.0006,1,21,0,1,0,0,0,4.091702,0,5.129428,5.384367,27.7456,19.74966,,-0.000040773880755296,,,,,,,,,,,,,,,,,,,,24.82967,-0.003351569
6886,2022/01/25 11:54:15,94280.704,660,1,21,0,1,0,0,0,4.09212,0,5.129428,5.384367,27.7456,19.74966,,-0.0000201500497496454,,0,,,,,,,,,,,,,,,,,,25.03783,0.08227706
6887,2022/01/25 11:55:15,94340.7052,720.0012,1,21,0,1,0,0,0,4.092264,0,5.129428,5.384367,27.7456,19.74966,,0.0000214143692573998,,,,,,,,,,,,,,,,,,,,24.76655,-0.1114166
6888,2022/01/25 11:56:15,94400.7049,780.0009,1,21,0,1,0,0,0,4.092233,0,5.129428,5.384367,27.7456,19.74966,,0.0000364272309525404,,0,,,,,,,,,,,,,,,,,,25.1162,-0.08086443
6889,2022/01/25 11:57:15,94460.7048,840.0008,1,21,0,1,0,0,0,4.092117,0,5.129428,5.384367,27.7456,19.74966,,0.0000114579697765294,,,,,,,,,,,,,,,,,,,,25.12576,0.1376021
6890,2022/01/25 11:58:15,94520.7047,900.0007,1,21,0,1,0,0,0,4.092568,0,5.129428,5.384367,27.7456,19.74966,,-0.0000152517095557414,,0,,,,,,,,,,,,,,,,,,24.9968,-0.1152611
6891,2022/01/25 11:59:15,94580.705,960.001,1,21,0,1,0,0,0,4.092699,0,5.129428,5.384367,27.7456,19.74966,,-0.0000288441406155471,,,,,,,,,,,,,,,,,,,,24.75944,-0.1538175
6892,2022/01/25 12:00:15,94640.7055,1020.0015,1,21,0,1,0,0,0,4.092739,0,5.129428,5.384367,27.7456,19.74966,,-0.00000916736189537914,,0,,,,,,,,,,,,,,,,,,24.83906,0.008619428
6893,2022/01/25 12:01:15,94700.7051,1080.0011,1,21,0,1,0,0,0,4.092631,0,5.129428,5.384367,27.7456,19.74966,,0.0000271073895419249,,,,,,,,,,,,,,,,,,,,25.3542,0.1627719
6894,2022/01/25 12:02:15,94760.7052,1140.0012,1,21,0,1,0,0,0,4.092541,0,5.129428,5.384367,27.7456,19.74966,,0.0000206269105547108,,0,,,,,,,,,,,,,,,,,,25.12974,0.08925915
6895,2022/01/25 12:03:15,94820.7048,1200.0008,1,21,0,1,0,0,0,4.092751,0,5.129428,5.384367,27.7456,19.74966,,-0.00000529494218426407,,,,,,,,,,,,,,,,,,,,25.47771,0.1877022
6896,2022/01/25 12:04:15,94880.7048,1260.0008,1,21,0,1,0,0,0,4.092873,0,5.129428,5.384367,27.7456,19.74966,,-0.00000292412096314365,,0,,,,,,,,,,,,,,,,,,25.10808,0.08205712
6897,2022/01/25 12:05:15,94940.7046,1320.0006,1,21,0,1,0,0,0,4.092921,0,5.129428,5.384367,27.7456,19.74966,,0.0000115376597022987,,,,,,,,,,,,,,,,,,,,25.42543,0.07259071
6898,2022/01/25 12:06:15,95000.7055,1380.0015,1,21,0,1,0,0,0,4.092653,0,5.129428,5.384367,27.7456,19.74966,,0.0000196754408534616,,0,,,,,,,,,,,,,,,,,,24.81672,-0.1761001
6899,2022/01/25 12:07:15,95060.7051,1440.0011,1,21,0,1,0,0,0,4.09287,0,5.129428,5.384367,27.7456,19.74966,,0.0000409319181926548,,,,,,,,,,,,,,,,,,,,24.88556,-0.01490593
6900,2022/01/25 12:08:15,95120.7051,1500.0011,1,21,0,1,0,0,0,4.09281,0,5.129428,5.384367,27.7456,19.74966,,-0.0000134330302898888,,0,,,,,,,,,,,,,,,,,,25.33173,0.1688504
6901,2022/01/25 12:09:15,95180.7053,1560.0013,1,21,0,1,0,0,0,4.092923,0,5.129428,5.384367,27.7456,19.74966,,-0.00000482052791994647,,,,,,,,,,,,,,,,,,,,25.40132,0.06932795
6902,2022/01/25 12:10:15,95240.7042,1620.0002,1,21,0,1,0,0,0,4.092991,0,5.129428,5.384367,27.7456,19.74966,,-0.0000192026091099251,,0,,,,,,,,,,,,,,,,,,24.99529,0.002931356
6903,2022/01/25 12:11:15,95300.7041,1680.0001,1,21,0,1,0,0,0,4.09302,0,5.129428,5.384367,27.7456,19.74966,,-0.0000355633310391568,,,,,,,,,,,,,,,,,,,,24.76557,-0.2149838
6904,2022/01/25 12:12:15,95360.7053,1740.0013,1,21,0,1,0,0,0,4.092886,0,5.129428,5.384367,27.7456,19.74966,,-0.00000466278697786038,,0,,,,,,,,,,,,,,,,,,25.26662,0.07032394
6905,2022/01/25 12:13:15,95420.7052,1800.0012,1,21,0,1,0,0,0,4.093,0,5.129428,5.384367,27.7456,19.74966,,0.0000182558505912311,,,,,,,,,,,,,,,,,,,,24.81984,-0.2308154
6906,2022/01/25 12:13:15,95420.7064,1800.0024,1,21,0,1,0,0,0,4.093,0,5.129428,5.384367,27.7456,19.74966,,0.0000182558505912311,0.0237366408109665,0,0,,,,,,,,,,,,,,,,,24.81984,-0.2308154
6907,2022/01/25 12:13:15,95420.7137,0.0016,1,22,0,1,0,0,0,4.093058,0,5.129428,5.384367,27.7456,19.74966,,0.0000182558505912311,0.0237366408109665,0,0,,,,,,,,,,,,,,,,,24.819845298365,-0.230813006355085
6908,2022/01/25 12:13:15,95420.7225,0.0017,1,23,1,1,0,0,0,4.093291,0,5.129428,5.384367,27.7456,19.74966,,0.0000182558505912311,0.0237366408109665,0,0,,,,,,,,,,,,,,,,,24.8198516854351,-0.230810120865325
6909,2022/01/25 12:18:53,95758.6767,60,1,14,1,1,0,0,0,4.093465,0,5.129428,5.384367,27.7456,19.74966,,0.0000121704597404459,,,,,,,,,,,,,,,,,,,,25.06514,-0.1199961
6910,2022/01/25 12:19:53,95818.6776,120.0009,1,14,1,1,0,0,0,4.09328,0,5.129428,5.384367,27.7456,19.74966,,0.0000037928568872303,,,,,,,,,,,,,,,,,,,,25.41886,0.09032607
6911,2022/01/25 12:20:53,95878.6782,180.0015,1,14,1,1,0,0,0,4.093188,0,5.129428,5.384367,27.7456,19.74966,,-0.0000223653896682663,,0,0,,,,,,,,,,,,,,,,,24.73454,-0.1338875
6912,2022/01/25 12:21:53,95938.6773,240.0006,1,14,1,1,0,0,0,4.093223,0,5.129428,5.384367,27.7456,19.74966,,-0.00000110627695448784,,,,,,,,,,,,,,,,,,,,24.80501,-0.1314002
6913,2022/01/25 12:22:53,95998.6779,300.0012,1,14,1,1,0,0,0,4.093191,0,5.129428,5.384367,27.7456,19.74966,,-0.00000592677997701685,,0,0,,,,,,,,,,,,,,,,,25.1529,-0.150643
6914,2022/01/25 12:22:53,95998.679,300.0023,1,14,1,1,0,0,0,4.093191,0,5.129428,5.384367,27.7456,19.74966,,-0.00000592677997701685,0.0237366408109665,0,0,,,,,,,,,,,,,,,,,25.1529,-0.150643
6915,2022/01/25 12:22:53,95998.97,0.2502,1,15,1,1,0,0,-3.391258,3.67851,-12.47477646558,5.128176,5.384367,27.74092,19.74966,,-0.133353903889656,,0.0115319201722741,86.7158432006836,,,,,,,,,,,,,,,,,25.1529,-0.150643
6916,2022/01/25 12:22:53,95999.2205,0.5007,1,15,1,1,0,0,-6.399517,3.664893,-23.453545056681,5.127151,5.384367,27.73716,19.74966,,,,,,,,,,,,,,,,,,,,,,25.1529,-0.150643
6917,2022/01/25 12:22:54,95999.4702,0.7504,1,15,1,1,0,0,-8.80067,3.655927,-32.17460707109,5.125671,5.384367,27.73175,19.74966,,-0.0377850905060768,,0.10930909961462,9.27513217926025,,,,,,,,,,,,,,,,,25.33613,0.1727378
6918,2022/01/25 12:22:54,95999.7204,1.0006,1,15,1,1,0,0,-10.67929,3.64838,-38.9621080502,5.124534,5.384367,27.72759,19.74966,,,,,,,,,,,,,,,,,,,,,,25.33613,0.1727378
6919,2022/01/25 12:22:54,95999.9698,1.25,1,15,1,1,0,0,-12.21663,3.642432,-44.49824404416,5.123111,5.384367,27.72241,19.74966,,,,,,,,,,,,,,,,,,,,,,25.33613,0.1727378
6920,2022/01/25 12:22:54,96000.2204,1.5006,1,15,1,1,0,0,-13.44352,3.636413,-48.88619089376,5.121916,5.384367,27.71806,19.74966,,,,,,,,,,,,,,,,,,,,,,24.83258,-0.1573581
6921,2022/01/25 12:22:55,96000.4701,1.7503,1,15,1,1,0,0,-14.40322,3.631851,-52.31034896022,5.12055,5.384367,27.71309,19.74966,,-0.0183489508926868,,0.22398279607296,5.39832401275635,,,,,,,,,,,,,,,,,24.83258,-0.1573581
6922,2022/01/25 12:22:55,96000.7211,2.0013,1,15,1,1,0,0,-15.18862,3.627378,-55.09486603836,5.119298,5.384367,27.70855,19.74966,,,,,,,,,,,,,,,,,,,,,,24.83258,-0.1573581
6923,2022/01/25 12:22:55,96000.9709,2.2511,1,15,1,1,0,0,-15.81544,3.623587,-57.30862278328,5.118045,5.384367,27.70401,19.74966,,,,,,,,,,,,,,,,,,,,,,25.07421,-0.1573581
6924,2022/01/25 12:22:55,96001.2203,2.5005,1,15,1,1,0,0,-16.30575,3.61972,-59.02224939,5.116908,5.384367,27.69989,19.74966,,,,,,,,,,,,,,,,,,,,,,25.07421,-0.1573581
6925,2022/01/25 12:22:56,96001.4701,2.7503,1,15,1,1,0,0,-16.70695,3.616439,-60.41966555105,5.115543,5.384367,27.69495,19.74966,,-0.0144770396873355,,0.354607909917831,3.27416610717773,,,,,,,,,,,,,,,,,25.07421,-0.1573581
6926,2022/01/25 12:22:56,96001.7212,3.0014,1,15,1,1,0,0,-17.02708,3.613058,-61.51982761064,5.11429,5.384367,27.69042,19.74966,,,,,,,,,,,,,,,,,,,,,,25.48611,0.2042258
6927,2022/01/25 12:22:56,96001.9706,3.2508,1,15,1,1,0,0,-17.27747,3.610504,-62.38037454488,5.112981,5.384367,27.68569,19.74966,,,,,,,,,,,,,,,,,,,,,,25.48611,0.2042258
6928,2022/01/25 12:22:56,96002.2203,3.5005,1,15,1,1,0,0,-17.48241,3.607307,-63.06441996987,5.111672,5.384367,27.68097,19.74966,,,,,,,,,,,,,,,,,,,,,,25.04545,-0.137704
6929,2022/01/25 12:22:57,96002.47,3.7502,1,15,1,1,0,0,-17.64277,3.604699,-63.59687537623,5.110647,5.384367,27.67727,19.74966,,-0.0115681402385235,,0.472379297018051,2.59191703796387,,,,,,,,,,,,,,,,,25.04545,-0.137704
6930,2022/01/25 12:22:57,96002.7212,4.0014,1,15,1,1,0,0,-17.77411,3.602222,-64.02629007242,5.109395,5.384367,27.67276,19.74966,,,,,,,,,,,,,,,,,,,,,,25.04545,-0.137704
6931,2022/01/25 12:22:57,96002.9709,4.2511,1,15,1,1,0,0,-17.87897,3.599865,-64.36187833905,5.107915,5.384367,27.66743,19.74966,,,,,,,,,,,,,,,,,,,,,,25.04664,-0.137704
6932,2022/01/25 12:22:57,96003.2206,4.5008,1,15,1,1,0,0,-17.96093,3.597494,-64.61433790942,5.106663,5.384367,27.66293,19.74966,,,,,,,,,,,,,,,,,,,,,,25.04664,-0.137704
6933,2022/01/25 12:22:58,96003.47,4.7502,1,15,1,1,0,0,-18.02786,3.595332,-64.81614194952,5.105298,5.384367,27.65802,19.74966,,-0.008579446002841,,0.561030685901642,2.04871392250061,,,,,,,,,,,,,,,,,25.04664,-0.137704
6934,2022/01/25 12:22:58,96003.7213,5.0015,1,15,1,1,0,0,-18.08124,3.593092,-64.96755879408,5.10416,5.384367,27.65393,19.74966,,,,,,,,,,,,,,,,,,,,,,25.74601,0.2189231
6935,2022/01/25 12:22:58,96003.971,5.2512,1,15,1,1,0,0,-18.12296,3.591055,-65.0805461228,5.102794,5.384367,27.64902,19.74966,,,,,,,,,,,,,,,,,,,,,,25.74601,0.2189231
6936,2022/01/25 12:22:58,96004.2204,5.5006,1,15,1,1,0,0,-18.15713,3.588933,-65.16472304229,5.101656,5.384367,27.64493,19.74966,,,,,,,,,,,,,,,,,,,,,,25.74601,0.2189231
6937,2022/01/25 12:22:59,96004.47,5.7502,1,15,1,1,0,0,-18.18395,3.587278,-65.2308837881,5.100404,5.384367,27.64044,19.74966,,-0.00811048969626427,,0.626781702041626,1.83170402050018,,,,,,,,,,,,,,,,,25.33528,-0.1283514
6938,2022/01/25 12:22:59,96004.7198,6,1,15,1,1,0,0,-18.20597,3.585352,-65.27481095144,5.099151,5.384367,27.63595,19.74966,,,,,,,,,,,,,,,,,,,,,,25.33528,-0.1283514
6939,2022/01/25 12:22:59,96004.9708,6.251,1,15,1,1,0,0,-18.22352,3.583709,-65.30779263568,5.097672,5.384367,27.63065,19.74966,,,,,,,,,,,,,,,,,,,,,,25.33528,-0.1283514
6940,2022/01/25 12:22:59,96005.2209,6.5011,1,15,1,1,0,0,-18.23723,3.581742,-65.32105265466,5.09642,5.384367,27.62616,19.74966,,,,,,,,,,,,,,,,,,,,,,25.11487,-0.1283514
6941,2022/01/25 12:23:00,96005.4702,6.7504,1,15,1,1,0,0,-18.24844,3.580159,-65.33231670196,5.095169,5.384367,27.62168,19.74966,,-0.00744557101279497,,0.712876915931702,1.44140696525574,,,,,,,,,,,,,,,,,25.11487,-0.1283514
6942,2022/01/25 12:23:00,96005.7205,7.0007,1,15,1,1,0,0,-18.25739,3.578506,-65.33417965934,5.093945,5.384367,27.6173,19.74966,,,,,,,,,,,,,,,,,,,,,,25.11487,-0.1283514
6943,2022/01/25 12:23:00,96005.9701,7.2503,1,15,1,1,0,0,-18.26437,3.57709,-65.3332952833,5.092721,5.384367,27.61292,19.74966,,,,,,,,,,,,,,,,,,,,,,25.7952,0.1437235
6944,2022/01/25 12:23:00,96006.2207,7.5009,1,15,1,1,0,0,-18.27008,3.575158,-65.31842267264,5.091355,5.384367,27.60804,19.74966,,,,,,,,,,,,,,,,,,,,,,25.7952,0.1437235
6945,2022/01/25 12:23:01,96006.471,7.7512,1,15,1,1,0,0,-18.27462,3.573705,-65.3081008671,5.090133,5.384367,27.60367,19.74966,,-0.00678742211312056,,0.771482884883881,,,,,,,,,,,,,,,,,,25.7952,0.1437235
6946,2022/01/25 12:23:01,96006.7206,8.0008,1,15,1,1,0,0,-18.27812,3.572177,-65.29267986724,5.088994,5.384367,27.5996,19.74966,,,,,,,,,,,,,,,,,,,,,,25.64137,-0.04807115
6947,2022/01/25 12:23:01,96006.9709,8.2511,1,15,1,1,0,0,-18.28108,3.570747,-65.27711156676,5.087513,5.384367,27.59431,19.74966,,,,,,,,,,,,,,,,,,,,,,25.64137,-0.04807115
6948,2022/01/25 12:23:01,96007.2198,8.5,1,15,1,1,0,0,-18.28347,3.569588,-65.26445511036,5.086375,5.384367,27.59025,19.74966,,,,,,,,,,,,,,,,,,,,,,25.32162,-0.04807115
6949,2022/01/25 12:23:02,96007.4701,8.7503,1,15,1,1,0,0,-18.28547,3.567873,-65.24023470531,5.085123,5.384367,27.58578,19.74966,,-0.00576033210381866,,0.885507822036743,1.22328495979309,,,,,,,,,,,,,,,,,25.32162,-0.04807115
6950,2022/01/25 12:23:02,96007.7211,9.0013,1,15,1,1,0,0,-18.28698,3.566714,-65.22442758372,5.083758,5.384367,27.58091,19.74966,,,,,,,,,,,,,,,,,,,,,,25.32162,-0.04807115
6951,2022/01/25 12:23:02,96007.97,9.2502,1,15,1,1,0,0,-18.2881,3.565073,-65.1984115313,5.082507,5.384367,27.57645,19.74966,,,,,,,,,,,,,,,,,,,,,,25.84431,0.06341875
6952,2022/01/25 12:23:02,96008.2214,9.5016,1,15,1,1,0,0,-18.28902,3.563915,-65.1805127133,5.081254,5.384367,27.57198,19.74966,,,,,,,,,,,,,,,,,,,,,,25.84431,0.06341875
6953,2022/01/25 12:23:03,96008.4708,9.751,1,15,1,1,0,0,-18.28974,3.562431,-65.15593675794,5.079888,5.384367,27.56712,19.74966,,-0.00590589689090848,,0.97086089849472,,,,,,,,,,,,,,,,,,25.84431,0.06341875
6954,2022/01/25 12:23:03,96008.7204,10.0006,1,15,1,1,0,0,-18.29023,3.561239,-65.13588039497,5.07875,5.384367,27.56306,19.74966,,,,,,,,,,,,,,,,,,,,,,26.01166,0.05229712
6955,2022/01/25 12:23:03,96008.7218,10.002,1,15,1,1,0,0,-18.29024,3.56116,-65.1344710784,5.07875,5.384367,27.56306,19.74966,,-0.0054992251098156,0.0237366408109665,0.97086089849472,1.0986020565033,,,,,,,,,,,,,,,,,26.01166,0.05229712
6956,2022/01/25 12:23:04,96009.7641,1.0008,1,16,1,1,0,0,0,3.978698,0,5.078606,5.384367,27.56255,19.74966,,0.0202895291149616,,,,,,,,,,,,,,,,,,,,25.50425,0.05229712
6957,2022/01/25 12:23:05,96010.7635,2.0002,1,16,1,1,0,0,0,3.99407,0,5.078606,5.384367,27.56255,19.74966,,0.0129796201363206,,,,,,,,,,,,,,,,,,,,25.86162,-0.04688919
6958,2022/01/25 12:23:06,96011.7639,3.0006,1,16,1,1,0,0,0,4.003834,0,5.078606,5.384367,27.56255,19.74966,,0.0107367401942611,,,,,,,,,,,,,,,,,,,,25.79971,0.1267362
6959,2022/01/25 12:23:07,96012.7644,4.0011,1,16,1,1,0,0,0,4.011017,0,5.078606,5.384367,27.56255,19.74966,,0.00786689575761557,,,,,,,,,,,,,,,,,,,,25.84034,-0.1333857
6960,2022/01/25 12:23:08,96013.7646,5.0013,1,16,1,1,0,0,0,4.016944,0,5.078606,5.384367,27.56255,19.74966,,0.00561126600950956,,,,,,,,,,,,,,,,,,,,26.05849,0.158543
6961,2022/01/25 12:23:09,96014.7645,6.0012,1,16,1,1,0,0,0,4.021602,0,5.078606,5.384367,27.56255,19.74966,,0.00408109603449702,,,,,,,,,,,,,,,,,,,,25.77113,-0.1801717
6962,2022/01/25 12:23:10,96015.7644,7.0011,1,16,1,1,0,0,0,4.025451,0,5.078606,5.384367,27.56255,19.74966,,0.00450611114501953,,,,,,,,,,,,,,,,,,,,26.3318,0.1752108
6963,2022/01/25 12:23:11,96016.7654,8.0021,1,16,1,1,0,0,0,4.028859,0,5.078606,5.384367,27.56255,19.74966,,0.00343986693769693,,,,,,,,,,,,,,,,,,,,25.86046,-0.1472944
6964,2022/01/25 12:23:12,96017.7644,9.0011,1,16,1,1,0,0,0,4.031797,0,5.078606,5.384367,27.56255,19.74966,,0.00322247901931405,,,,,,,,,,,,,,,,,,,,26.15516,0.09209275
6965,2022/01/25 12:23:13,96018.7648,10.0015,1,16,1,1,0,0,0,4.034618,0,5.078606,5.384367,27.56255,19.74966,,0.00261296005919576,,,,,,,,,,,,,,,,,,,,26.02788,-0.03977299
6966,2022/01/25 12:23:14,96019.7649,11.0016,1,16,1,1,0,0,0,4.036742,0,5.078606,5.384367,27.56255,19.74966,,0.00227770209312439,,,,,,,,,,,,,,,,,,,,25.94191,-0.02686679
6967,2022/01/25 12:23:15,96020.7638,12.0005,1,16,1,1,0,0,0,4.03878,0,5.078606,5.384367,27.56255,19.74966,,0.00250293407589197,,,,,,,,,,,,,,,,,,,,26.45395,-0.02686679
6968,2022/01/25 12:23:16,96021.7638,13.0005,1,16,1,1,0,0,0,4.040775,0,5.078606,5.384367,27.56255,19.74966,,0.00167794502340257,,,,,,,,,,,,,,,,,,,,25.90417,-0.1415157
6969,2022/01/25 12:23:17,96022.7645,14.0012,1,16,1,1,0,0,0,4.04249,0,5.078606,5.384367,27.56255,19.74966,,,,,,,,,,,,,,,,,,,,,,26.19372,-0.1415157
6970,2022/01/25 12:23:18,96023.764,15.0007,1,16,1,1,0,0,0,4.043907,0,5.078606,5.384367,27.56255,19.74966,,0.00174020999111235,,,,,,,,,,,,,,,,,,,,26.18748,-0.1230192
6971,2022/01/25 12:23:19,96024.7646,16.0013,1,16,1,1,0,0,0,4.045499,0,5.078606,5.384367,27.56255,19.74966,,0.0014342189533636,,,,,,,,,,,,,,,,,,,,25.95921,-0.1230192
6972,2022/01/25 12:23:20,96025.7646,17.0013,1,16,1,1,0,0,0,4.047038,0,5.078606,5.384367,27.56255,19.74966,,0.00124031503219157,,,,,,,,,,,,,,,,,,,,26.39645,0.06530285
6973,2022/01/25 12:23:21,96026.7638,18.0005,1,16,1,1,0,0,0,4.048157,0,5.078606,5.384367,27.56255,19.74966,,,,,,,,,,,,,,,,,,,,,,26.00573,0.04947603
6974,2022/01/25 12:23:22,96027.7639,19.0006,1,16,1,1,0,0,0,4.049575,0,5.078606,5.384367,27.56255,19.74966,,0.00117628800217062,,,,,,,,,,,,,,,,,,,,26.03182,-0.1634222
6975,2022/01/25 12:23:23,96028.7637,20.0004,1,16,1,1,0,0,0,4.050794,0,5.078606,5.384367,27.56255,19.74966,,,,,,,,,,,,,,,,,,,,,,26.38364,0.1561683
6976,2022/01/25 12:23:24,96029.7639,21.0006,1,16,1,1,0,0,0,4.051646,0,5.078606,5.384367,27.56255,19.74966,,0.00111452501732856,,,,,,,,,,,,,,,,,,,,25.90838,-0.1947439
6977,2022/01/25 12:23:25,96030.7645,22.0012,1,16,1,1,0,0,0,4.053052,0,5.078606,5.384367,27.56255,19.74966,,0.000965343788266182,,,,,,,,,,,,,,,,,,,,26.20736,0.09343028
6978,2022/01/25 12:23:26,96031.7638,23.0005,1,16,1,1,0,0,0,4.053964,0,5.078606,5.384367,27.56255,19.74966,,,,,,,,,,,,,,,,,,,,,,26.2079,0.0001680851
6979,2022/01/25 12:23:27,96032.7639,24.0006,1,16,1,1,0,0,0,4.055153,0,5.078606,5.384367,27.56255,19.74966,,0.000948274682741612,,,,,,,,,,,,,,,,,,,,25.99457,-0.06666541
6980,2022/01/25 12:23:28,96033.7639,25.0006,1,16,1,1,0,0,0,4.05582,0,5.078606,5.384367,27.56255,19.74966,,,,,,,,,,,,,,,,,,,,,,26.51289,0.161975
6981,2022/01/25 12:23:29,96034.7639,26.0006,1,16,1,1,0,0,0,4.056725,0,5.078606,5.384367,27.56255,19.74966,,0.000901094113942236,,,,,,,,,,,,,,,,,,,,25.9981,-0.1608711
6982,2022/01/25 12:23:30,96035.7639,27.0006,1,16,1,1,0,0,0,4.057643,0,5.078606,5.384367,27.56255,19.74966,,,,,,,,,,,,,,,,,,,,,,25.99101,-0.1608711
6983,2022/01/25 12:23:31,96036.7641,28.0008,1,16,1,1,0,0,0,4.05864,0,5.078606,5.384367,27.56255,19.74966,,0.000891077914275229,,,,,,,,,,,,,,,,,,,,26.45527,-0.03232479
6984,2022/01/25 12:23:32,96037.7647,29.0014,1,16,1,1,0,0,0,4.059199,0,5.078606,5.384367,27.56255,19.74966,,,,,,,,,,,,,,,,,,,,,,25.96824,-0.03232479
6985,2022/01/25 12:23:33,96038.7655,30.0022,1,16,1,1,0,0,0,4.059868,0,5.078606,5.384367,27.56255,19.74966,,,,,,,,,,,,,,,,,,,,,,26.55539,0.1234609
6986,2022/01/25 12:23:34,96039.765,31.0017,1,16,1,1,0,0,0,4.060472,0,5.078606,5.384367,27.56255,19.74966,,0.000575532380025834,,,,,,,,,,,,,,,,,,,,26.17813,0.1234609
6987,2022/01/25 12:23:35,96040.764,32.0007,1,16,1,1,0,0,0,4.060865,0,5.078606,5.384367,27.56255,19.74966,,,,,,,,,,,,,,,,,,,,,,25.92656,-0.1965076
6988,2022/01/25 12:23:36,96041.7646,33.0013,1,16,1,1,0,0,0,4.061847,0,5.078606,5.384367,27.56255,19.74966,,0.000661348283756524,,,,,,,,,,,,,,,,,,,,26.46022,0.1371783
6989,2022/01/25 12:23:37,96042.7641,34.0008,1,16,1,1,0,0,0,4.062512,0,5.078606,5.384367,27.56255,19.74966,,,,,,,,,,,,,,,,,,,,,,25.98639,-0.1184821
6990,2022/01/25 12:23:38,96043.764,35.0007,1,16,1,1,0,0,0,4.063054,0,5.078606,5.384367,27.56255,19.74966,,,,,,,,,,,,,,,,,,,,,,26.48767,0.01685619
6991,2022/01/25 12:23:39,96044.7641,36.0008,1,16,1,1,0,0,0,4.063572,0,5.078606,5.384367,27.56255,19.74966,,0.000626372871920466,,,,,,,,,,,,,,,,,,,,26.25246,0.06628931
6992,2022/01/25 12:23:40,96045.7646,37.0013,1,16,1,1,0,0,0,4.064022,0,5.078606,5.384367,27.56255,19.74966,,,,,,,,,,,,,,,,,,,,,,25.84916,-0.1260298
6993,2022/01/25 12:23:41,96046.764,38.0007,1,16,1,1,0,0,0,4.064919,0,5.078606,5.384367,27.56255,19.74966,,0.000743244774639606,,,,,,,,,,,,,,,,,,,,26.4735,0.1951063
6994,2022/01/25 12:23:42,96047.7642,39.0009,1,16,1,1,0,0,0,4.065276,0,5.078606,5.384367,27.56255,19.74966,,,,,,,,,,,,,,,,,,,,,,25.9882,-0.1516569
6995,2022/01/25 12:23:43,96048.7642,40.0009,1,16,1,1,0,0,0,4.06588,0,5.078606,5.384367,27.56255,19.74966,,,,,,,,,,,,,,,,,,,,,,26.34059,0.110122
6996,2022/01/25 12:23:43,96048.7652,40.0019,1,16,1,1,0,0,0,4.06588,0,5.078606,5.384367,27.56255,19.74966,,0.000743244774639606,0.0237366408109665,0,0,,,,,,,,,,,,,,,,,26.34059,0.110122
6997,2022/01/25 12:23:43,96049.0562,0.2501,1,17,1,1,0,0,3.656502,4.144762,15.155330542524,5.078846,5.384367,27.56354,19.74966,,0.140990704298019,,0.000774181971792132,1291.68603515625,,,,,,,,,,,,,,,,,26.34059,0.110122
6998,2022/01/25 12:23:43,96049.3066,0.5005,1,17,1,1,0,0,3.656448,4.147067,15.163534838016,5.079096,5.384367,27.56458,19.74966,,,,,,,,,,,,,,,,,,,,,,26.34059,0.110122
6999,2022/01/25 12:23:44,96049.5561,0.75,1,17,1,1,0,0,3.656616,4.148714,15.170253991824,5.079363,5.384367,27.56569,19.74966,,0.00880162045359612,,0.0590701214969158,,,,,,,,,,,,,,,,,,26.36777,0.008494258
7000,2022/01/25 12:23:44,96049.8074,1.0013,1,17,1,1,0,0,3.65625,4.150033,15.17355815625,5.079591,5.384367,27.56663,19.74966,,,,,,,,,,,,,,,,,,,,,,26.36777,0.008494258
7001,2022/01/25 12:23:44,96050.0569,1.2508,1,17,1,1,0,0,3.655525,4.151661,15.176500577025,5.079864,5.384367,27.56777,19.74966,,,,,,,,,,,,,,,,,,,,,,26.36777,0.008494258
7002,2022/01/25 12:23:44,96050.3065,1.5004,1,17,1,1,0,0,3.65493,4.152444,15.17689214892,5.080114,5.384367,27.5688,19.74966,,,,,,,,,,,,,,,,,,,,,,25.87549,0.008494258
7003,2022/01/25 12:23:45,96050.5562,1.7501,1,17,1,1,0,0,3.654587,4.153789,15.180383280143,5.080341,5.384367,27.56975,19.74966,,0.00513172103092074,,0.154624596238136,9.3436803817749,,,,,,,,,,,,,,,,,25.87549,0.008494258
7004,2022/01/25 12:23:45,96050.8075,2.0014,1,17,1,1,0,0,3.654732,4.154762,15.184541633784,5.080614,5.384367,27.57088,19.74966,,,,,,,,,,,,,,,,,,,,,,26.04966,-0.09940922
7005,2022/01/25 12:23:45,96051.0576,2.2515,1,17,1,1,0,0,3.654907,4.156024,15.189881209768,5.080887,5.384367,27.57202,19.74966,,,,,,,,,,,,,,,,,,,,,,26.04966,-0.09940922
7006,2022/01/25 12:23:45,96051.3068,2.5007,1,17,1,1,0,0,3.655251,4.156724,15.193869557724,5.081137,5.384367,27.57306,19.74966,,,,,,,,,,,,,,,,,,,,,,26.04966,-0.09940922
7007,2022/01/25 12:23:46,96051.5577,2.7516,1,17,1,1,0,0,3.655098,4.157915,15.19758680067,5.081381,5.384367,27.57407,19.74966,,0.00405565788969398,,0.222557500004768,,,,,,,,,,,,,,,,,,26.48821,0.1370472
7008,2022/01/25 12:23:46,96051.8066,3.0005,1,17,1,1,0,0,3.654655,4.158699,15.198610093845,5.081632,5.384367,27.57511,19.74966,,,,,,,,,,,,,,,,,,,,,,26.48821,0.1370472
7009,2022/01/25 12:23:46,96052.0561,3.25,1,17,1,1,0,0,3.654274,4.159741,15.200833383034,5.081904,5.384367,27.57625,19.74966,,,,,,,,,,,,,,,,,,,,,,26.48821,0.1370472
7010,2022/01/25 12:23:46,96052.3078,3.5017,1,17,1,1,0,0,3.653931,4.160577,15.202461278187,5.082154,5.384367,27.57729,19.74966,,,,,,,,,,,,,,,,,,,,,,26.12745,0.1370472
7011,2022/01/25 12:23:47,96052.5562,3.7501,1,17,1,1,0,0,3.653778,4.161453,15.205025419434,5.082399,5.384367,27.5783,19.74966,,0.00344036496244371,,0.270345002412796,4.05964994430542,,,,,,,,,,,,,,,,,26.12745,0.1370472
7012,2022/01/25 12:23:47,96052.8081,4.002,1,17,1,1,0,0,3.653915,4.162231,15.208438284365,5.082649,5.384367,27.57934,19.74966,,,,,,,,,,,,,,,,,,,,,,26.12745,0.1370472
7013,2022/01/25 12:23:47,96053.0571,4.251,1,17,1,1,0,0,3.654221,4.163291,15.213585401311,5.082899,5.384367,27.58039,19.74966,,,,,,,,,,,,,,,,,,,,,,25.81253,-0.2111501
7014,2022/01/25 12:23:47,96053.3066,4.5005,1,17,1,1,0,0,3.654778,4.163872,15.218027780416,5.083172,5.384367,27.58152,19.74966,,,,,,,,,,,,,,,,,,,,,,25.81253,-0.2111501
7015,2022/01/25 12:23:48,96053.5567,4.7506,1,17,1,1,0,0,3.654694,4.16488,15.22136194672,5.083422,5.384367,27.58256,19.74966,,0.00328751490451396,,,,,,,,,,,,,,,,,,,,25.81253,-0.2111501
7016,2022/01/25 12:23:48,96053.8075,5.0014,1,17,1,1,0,0,3.654617,4.165548,15.223482535116,5.083672,5.384367,27.5836,19.74966,,,,,,,,,,,,,,,,,,,,,,26.22358,0.128451
7017,2022/01/25 12:23:48,96054.057,5.2509,1,17,1,1,0,0,3.654625,4.166223,15.225982731375,5.083922,5.384367,27.58465,19.74966,,,,,,,,,,,,,,,,,,,,,,26.22358,0.128451
7018,2022/01/25 12:23:48,96054.3068,5.5007,1,17,1,1,0,0,3.654503,4.167187,15.228997393061,5.084172,5.384367,27.58569,19.74966,,,,,,,,,,,,,,,,,,,,,,26.22358,0.128451
7019,2022/01/25 12:23:49,96054.5584,5.7523,1,17,1,1,0,0,3.65451,4.167867,15.23151163017,5.084434,5.384367,27.58678,19.74966,,0.00357485795393586,,0.317119508981705,,,,,,,,,,,,,,,,,,26.49102,0.128451
7020,2022/01/25 12:23:49,96054.8067,6.0006,1,17,1,1,0,0,3.65435,4.16876,15.234108106,5.084661,5.384367,27.58773,19.74966,,,,,,,,,,,,,,,,,,,,,,26.49102,0.128451
7021,2022/01/25 12:23:49,96055.0563,6.2502,1,17,1,1,0,0,3.654099,4.169391,15.235367483709,5.084929,5.384367,27.58884,19.74966,,,,,,,,,,,,,,,,,,,,,,26.49102,0.128451
7022,2022/01/25 12:23:49,96055.3073,6.5012,1,17,1,1,0,0,3.653732,4.170432,15.237640852224,5.085201,5.384367,27.58998,19.74966,,,,,,,,,,,,,,,,,,,,,,26.00145,-0.06941378
7023,2022/01/25 12:23:50,96055.5569,6.7508,1,17,1,1,0,0,3.653656,4.171001,15.239402829656,5.085428,5.384367,27.59093,19.74966,,0.00294841011054814,,0.32138130068779,3.11507105827332,,,,,,,,,,,,,,,,,26.00145,-0.06941378
7024,2022/01/25 12:23:50,96055.8071,7.001,1,17,1,1,0,0,3.654312,4.171577,15.244243890024,5.085701,5.384367,27.59206,19.74966,,,,,,,,,,,,,,,,,,,,,,26.00145,-0.06941378
7025,2022/01/25 12:23:50,96056.0562,7.2501,1,17,1,1,0,0,3.654564,4.172026,15.246936026664,5.085951,5.384367,27.59311,19.74966,,,,,,,,,,,,,,,,,,,,,,25.96254,-0.01216114
7026,2022/01/25 12:23:50,96056.3075,7.5014,1,17,1,1,0,0,3.654503,4.173145,15.250770921935,5.086202,5.384367,27.59415,19.74966,,,,,,,,,,,,,,,,,,,,,,25.96254,-0.01216114
7027,2022/01/25 12:23:51,96056.5571,7.751,1,17,1,1,0,0,3.654182,4.173374,15.250268150068,5.086452,5.384367,27.59519,19.74966,,0.00257689994759858,,,,,,,,,,,,,,,,,,,,26.42812,-0.01216114
7028,2022/01/25 12:23:51,96056.8068,8.0007,1,17,1,1,0,0,3.654411,4.174375,15.254881918125,5.086725,5.384367,27.59633,19.74966,,,,,,,,,,,,,,,,,,,,,,26.42812,-0.01216114
7029,2022/01/25 12:23:51,96057.0562,8.2501,1,17,1,1,0,0,3.654488,4.17474,15.25653723312,5.086975,5.384367,27.59738,19.74966,,,,,,,,,,,,,,,,,,,,,,26.42812,-0.01216114
7030,2022/01/25 12:23:51,96057.3066,8.5005,1,17,1,1,0,0,3.654625,4.175518,15.25995247075,5.087224,5.384367,27.59842,19.74966,,,,,,,,,,,,,,,,,,,,,,26.28563,0.1009667
7031,2022/01/25 12:23:52,96057.557,8.7509,1,17,1,1,0,0,3.654449,4.175735,15.260010595015,5.087475,5.384367,27.59947,19.74966,,0.00248953304253519,,0.386536985635757,,,,,,,,,,,,,,,,,,26.28563,0.1009667
7032,2022/01/25 12:23:52,96057.8065,9.0004,1,17,1,1,0,0,3.654488,4.17669,15.26366348472,5.087725,5.384367,27.60051,19.74966,,,,,,,,,,,,,,,,,,,,,,26.28563,0.1009667
7033,2022/01/25 12:23:52,96058.0567,9.2506,1,17,1,1,0,0,3.654625,4.177043,15.265525773875,5.087975,5.384367,27.60155,19.74966,,,,,,,,,,,,,,,,,,,,,,25.844,-0.1380086
7034,2022/01/25 12:23:52,96058.3075,9.5014,1,17,1,1,0,0,3.654289,4.177813,15.266936089957,5.088248,5.384367,27.6027,19.74966,,,,,,,,,,,,,,,,,,,,,,25.844,-0.1380086
7035,2022/01/25 12:23:53,96058.5578,9.7517,1,17,1,1,0,0,3.654175,4.178164,15.2677424347,5.088498,5.384367,27.60374,19.74966,,0.00251845992170274,,,,,,,,,,,,,,,,,,,,25.844,-0.1380086
7036,2022/01/25 12:23:53,96058.8068,10.0007,1,17,1,1,0,0,3.654198,4.178907,15.270553601586,5.088748,5.384367,27.60478,19.74966,,,,,,,,,,,,,,,,,,,,,,26.15034,-0.1380086
7037,2022/01/25 12:23:53,96058.8089,10.0028,1,17,1,1,0,0,3.654198,4.178884,15.270469555032,5.088748,5.384367,27.60478,19.74966,,0.00251845992170274,0.0237366408109665,0.386536985635757,3.11507105827332,,,,,,,,,,,,,,,,,26.15034,-0.1380086
7038,2022/01/25 12:23:54,96059.8514,1.0004,1,18,1,1,0,0,0,4.096036,0,5.08876,5.384367,27.60484,19.74966,,-0.00733557622879744,,,,,,,,,,,,,,,,,,,,26.43443,0.1845074
7039,2022/01/25 12:23:55,96060.8513,2.0003,1,18,1,1,0,0,0,4.093754,0,5.08876,5.384367,27.60484,19.74966,,-0.00357007095590234,,,,,,,,,,,,,,,,,,,,25.86559,-0.1234901
7040,2022/01/25 12:23:56,96061.8522,3.0012,1,18,1,1,0,0,0,4.092288,0,5.08876,5.384367,27.60484,19.74966,,-0.00196827109903097,,,,,,,,,,,,,,,,,,,,26.32387,0.08894026
7041,2022/01/25 12:23:57,96062.8513,4.0003,1,18,1,1,0,0,0,4.091251,0,5.08876,5.384367,27.60484,19.74966,,-0.00158665899652988,,,,,,,,,,,,,,,,,,,,26.38171,0.01807749
7042,2022/01/25 12:23:58,96063.8524,5.0014,1,18,1,1,0,0,0,4.090378,0,5.08876,5.384367,27.60484,19.74966,,,,,,,,,,,,,,,,,,,,,,25.9867,-0.1234418
7043,2022/01/25 12:23:59,96064.8523,6.0013,1,18,1,1,0,0,0,4.089834,0,5.08876,5.384367,27.60484,19.74966,,-0.000749969796743244,,,,,,,,,,,,,,,,,,,,26.43808,0.1410562
7044,2022/01/25 12:24:00,96065.8515,7.0005,1,18,1,1,0,0,0,4.089123,0,5.08876,5.384367,27.60484,19.74966,,,,,,,,,,,,,,,,,,,,,,25.74792,-0.2156746
7045,2022/01/25 12:24:01,96066.8515,8.0005,1,18,1,1,0,0,0,4.08887,0,5.08876,5.384367,27.60484,19.74966,,,,,,,,,,,,,,,,,,,,,,26.13593,0.1212531
7046,2022/01/25 12:24:02,96067.8514,9.0004,1,18,1,1,0,0,0,4.088326,0,5.08876,5.384367,27.60484,19.74966,,,,,,,,,,,,,,,,,,,,,,26.43896,0.1212531
7047,2022/01/25 12:24:03,96068.8521,10.0011,1,18,1,1,0,0,0,4.088045,0,5.08876,5.384367,27.60484,19.74966,,-0.000449026498245075,,,,,,,,,,,,,,,,,,,,25.84916,-0.02004623
7048,2022/01/25 12:24:04,96069.852,11.001,1,18,1,1,0,0,0,4.087678,0,5.08876,5.384367,27.60484,19.74966,,,,,,,,,,,,,,,,,,,,,,26.35198,-0.02004623
7049,2022/01/25 12:24:05,96070.8522,12.0012,1,18,1,1,0,0,0,4.087571,0,5.08876,5.384367,27.60484,19.74966,,,,,,,,,,,,,,,,,,,,,,25.75189,-0.1572335
7050,2022/01/25 12:24:06,96071.8523,13.0013,1,18,1,1,0,0,0,4.087316,0,5.08876,5.384367,27.60484,19.74966,,,,,,,,,,,,,,,,,,,,,,26.06557,-0.1572335
7051,2022/01/25 12:24:07,96072.8512,14.0002,1,18,1,1,0,0,0,4.087172,0,5.08876,5.384367,27.60484,19.74966,,-0.000263621390331537,,,,,,,,,,,,,,,,,,,,26.41629,0.2076238
7052,2022/01/25 12:24:08,96073.8524,15.0014,1,18,1,1,0,0,0,4.086997,0,5.08876,5.384367,27.60484,19.74966,,,,,,,,,,,,,,,,,,,,,,25.80229,-0.1463652
7053,2022/01/25 12:24:09,96074.8515,16.0005,1,18,1,1,0,0,0,4.086743,0,5.08876,5.384367,27.60484,19.74966,,,,,,,,,,,,,,,,,,,,,,26.24568,0.0930506
7054,2022/01/25 12:24:10,96075.8516,17.0006,1,18,1,1,0,0,0,4.086621,0,5.08876,5.384367,27.60484,19.74966,,,,,,,,,,,,,,,,,,,,,,25.74704,0.0007110834
7055,2022/01/25 12:24:11,96076.8515,18.0005,1,18,1,1,0,0,0,4.086444,0,5.08876,5.384367,27.60484,19.74966,,,,,,,,,,,,,,,,,,,,,,25.99583,-0.07878959
7056,2022/01/25 12:24:12,96077.8518,19.0008,1,18,1,1,0,0,0,4.086187,0,5.08876,5.384367,27.60484,19.74966,,,,,,,,,,,,,,,,,,,,,,26.38537,0.1217318
7057,2022/01/25 12:24:13,96078.8517,20.0007,1,18,1,1,0,0,0,4.086595,0,5.08876,5.384367,27.60484,19.74966,,,,,,,,,,,,,,,,,,,,,,25.72887,-0.2051556
7058,2022/01/25 12:24:14,96079.8515,21.0005,1,18,1,1,0,0,0,4.08649,0,5.08876,5.384367,27.60484,19.74966,,,,,,,,,,,,,,,,,,,,,,26.29325,0.176369
7059,2022/01/25 12:24:15,96080.8517,22.0007,1,18,1,1,0,0,0,4.086238,0,5.08876,5.384367,27.60484,19.74966,,,,,,,,,,,,,,,,,,,,,,25.75868,-0.1670551
7060,2022/01/25 12:24:16,96081.8525,23.0015,1,18,1,1,0,0,0,4.086277,0,5.08876,5.384367,27.60484,19.74966,,-0.000137508803163655,,,,,,,,,,,,,,,,,,,,25.96553,0.06464303
7061,2022/01/25 12:24:17,96082.8525,24.0015,1,18,1,1,0,0,0,4.086166,0,5.08876,5.384367,27.60484,19.74966,,,,,,,,,,,,,,,,,,,,,,26.35198,0.06464303
7062,2022/01/25 12:24:18,96083.8526,25.0016,1,18,1,1,0,0,0,4.085949,0,5.08876,5.384367,27.60484,19.74966,,,,,,,,,,,,,,,,,,,,,,25.72232,-0.08483469
7063,2022/01/25 12:24:19,96084.851,26,1,18,1,1,0,0,0,4.086035,0,5.08876,5.384367,27.60484,19.74966,,,,,,,,,,,,,,,,,,,,,,26.19264,-0.08483469
7064,2022/01/25 12:24:20,96085.8514,27.0004,1,18,1,1,0,0,0,4.085862,0,5.08876,5.384367,27.60484,19.74966,,,,,,,,,,,,,,,,,,,,,,25.74449,-0.1646769
7065,2022/01/25 12:24:21,96086.8524,28.0014,1,18,1,1,0,0,0,4.085854,0,5.08876,5.384367,27.60484,19.74966,,,,,,,,,,,,,,,,,,,,,,25.83844,-0.1646769
7066,2022/01/25 12:24:22,96087.8525,29.0015,1,18,1,1,0,0,0,4.085789,0,5.08876,5.384367,27.60484,19.74966,,,,,,,,,,,,,,,,,,,,,,26.31571,0.1785058
7067,2022/01/25 12:24:23,96088.8524,30.0014,1,18,1,1,0,0,0,4.085633,0,5.08876,5.384367,27.60484,19.74966,,,,,,,,,,,,,,,,,,,,,,25.74835,-0.07249415
7068,2022/01/25 12:24:24,96089.8525,31.0015,1,18,1,1,0,0,0,4.085753,0,5.08876,5.384367,27.60484,19.74966,,,,,,,,,,,,,,,,,,,,,,26.09169,0.002490282
7069,2022/01/25 12:24:25,96090.8514,32.0004,1,18,1,1,0,0,0,4.085587,0,5.08876,5.384367,27.60484,19.74966,,,,,,,,,,,,,,,,,,,,,,25.86162,0.05805314
7070,2022/01/25 12:24:26,96091.8511,33.0001,1,18,1,1,0,0,0,4.085413,0,5.08876,5.384367,27.60484,19.74966,,,,,,,,,,,,,,,,,,,,,,25.69964,-0.1805693
7071,2022/01/25 12:24:27,96092.8517,34.0007,1,18,1,1,0,0,0,4.085493,0,5.08876,5.384367,27.60484,19.74966,,,,,,,,,,,,,,,,,,,,,,26.16771,0.1462722
7072,2022/01/25 12:24:28,96093.852,35.001,1,18,1,1,0,0,0,4.085531,0,5.08876,5.384367,27.60484,19.74966,,-0.0000685181294102222,,,,,,,,,,,,,,,,,,,,25.73535,-0.1351142
