Repository: HVES-Battery-Testing-Consortium/LG-HG2

# Battery Testing Consortium (BTC)
The Battery Testing Consortium (BTC) has been developed within the High Voltage and Energy Storage Lab at Oxford Brookes University to provide accurate and comprehensive cell data to Formula Student Electric teams. Through the BTC, we aim to provide FS teams with information for improved and informed decisions for cell selection, pack architecture design, thermal cooling requirements, and end of life predictions. A range of tests are completed to provide a comprehensive electrochemical lithium-ion characterisation for modelling, validation, and battery management parameterisation.

File: Data/Round1/LG_HG2/Package 1/220124_BTC_HPPC_EIS_LG_HG2_2_25C/220124_BTC_HPPC_EIS_LG_HG2_2_25C_Channel_1_Wb_1.CSV (part 33 of 44)
Data_Point,Date_Time,Test_Time(s),Step_Time(s),Cycle_Index,Step_Index,TC_Counter1,TC_Counter2,TC_Counter3,TC_Counter4,Current(A),Voltage(V),Power(W),Charge_Capacity(Ah),Discharge_Capacity(Ah),Charge_Energy(Wh),Discharge_Energy(Wh),ACR(Ohm),dV/dt(V/s),Internal_Resistance(Ohm),dQ/dV(Ah/V),dV/dQ(V/Ah),MetaCode_MV_UD1,MetaCode_MV_UD2,MetaCode_MV_UD3,MetaCode_MV_UD4,MetaCode_MV_UD5,MetaCode_MV_UD6,MetaCode_MV_UD7,MetaCode_MV_UD8,MetaCode_MV_UD9,MetaCode_MV_UD10,MetaCode_MV_UD11,MetaCode_MV_UD12,MetaCode_MV_UD13,MetaCode_MV_UD14,MetaCode_MV_UD15,MetaCode_MV_UD16,Aux_Temperature_1(C),Aux_dT/dt_1(C)
7073,2022/01/25 12:24:29,96094.8518,36.0008,1,18,1,1,0,0,0,4.085544,0,5.08876,5.384367,27.60484,19.74966,,,,,,,,,,,,,,,,,,,,,,25.83844,0.03221571
7074,2022/01/25 12:24:30,96095.8517,37.0007,1,18,1,1,0,0,0,4.085367,0,5.08876,5.384367,27.60484,19.74966,,,,,,,,,,,,,,,,,,,,,,26.01112,0.03221571
7075,2022/01/25 12:24:31,96096.8519,38.0009,1,18,1,1,0,0,0,4.0857,0,5.08876,5.384367,27.60484,19.74966,,,,,,,,,,,,,,,,,,,,,,25.68792,-0.1009983
7076,2022/01/25 12:24:32,96097.8518,39.0008,1,18,1,1,0,0,0,4.08549,0,5.08876,5.384367,27.60484,19.74966,,,,,,,,,,,,,,,,,,,,,,26.15088,-0.1009983
7077,2022/01/25 12:24:33,96098.8517,40.0007,1,18,1,1,0,0,0,4.085618,0,5.08876,5.384367,27.60484,19.74966,,,,,,,,,,,,,,,,,,,,,,25.75127,-0.1509434
7078,2022/01/25 12:24:33,96098.8529,40.0019,1,18,1,1,0,0,0,4.085618,0,5.08876,5.384367,27.60484,19.74966,,-0.0000685181294102222,0.0237366408109665,0,0,,,,,,,,,,,,,,,,,25.75127,-0.1509434
7079,2022/01/25 12:24:33,96098.8601,0.0016,1,19,1,1,0,0,0,4.085622,0,5.08876,5.384367,27.60484,19.74966,,-0.0000685181294102222,0.0237366408109665,0,0,,,,,,,,,,,,,,,,,25.7513791054548,-0.150846373519871
7080,2022/01/25 12:24:43,96108.9027,10.0008,1,20,1,1,0,0,-1.499965,4.039759,-6.059497108435,5.08876,5.388511,27.60484,19.76643,,-0.000758397683966905,,0.318475604057312,4.18431520462036,,,,,,,,,,,,,,,,,25.90356,-0.0155133
7081,2022/01/25 12:24:53,96118.9039,20.002,1,20,1,1,0,0,-1.49987,4.033907,-6.05033609209,5.08876,5.39268,27.60484,19.78326,,-0.000512941973283887,,0.54420667886734,,,,,,,,,,,,,,,,,,25.7952,0.1163429
7082,2022/01/25 12:25:03,96128.902,30.0001,1,20,1,1,0,0,-1.499917,4.030514,-6.045436467338,5.08876,5.396862,27.60484,19.80012,,-0.000281009386526421,,0.835324227809906,1.4516019821167,,,,,,,,,,,,,,,,,25.64935,-0.1654196
7083,2022/01/25 12:25:13,96138.903,40.0011,1,20,1,1,0,0,-1.499961,4.027833,-6.041592414513,5.08876,5.401026,27.60484,19.81689,,-0.00029729789821431,,1.43431794643402,,,,,,,,,,,,,,,,,,25.59482,-0.1004064
7084,2022/01/25 12:25:23,96148.9021,50.0002,1,20,1,1,0,0,-1.499959,4.026036,-6.038888932524,5.08876,5.40519,27.60484,19.83366,,-0.000203600706299767,,,,,,,,,,,,,,,,,,,,25.79971,0.1534396
7085,2022/01/25 12:25:33,96158.9023,60.0004,1,20,1,1,0,0,-1.499907,4.024501,-6.036377221407,5.08876,5.409359,27.60484,19.85045,,-0.000145238896948285,,,,,,,,,,,,,,,,,,,,26.01506,0.1414394
7086,2022/01/25 12:25:43,96168.9026,70.0007,1,20,1,1,0,0,-1.499933,4.023214,-6.034551444662,5.08876,5.413528,27.60484,19.86722,,-0.000165586199727841,,,,,,,,,,,,,,,,,,,,25.54568,-0.1550889
7087,2022/01/25 12:25:53,96178.9025,80.0006,1,20,1,1,0,0,-1.499979,4.022177,-6.033181034283,5.08876,5.417684,27.60484,19.88394,,-0.00013422520714812,,2.55082201957703,0.498884797096252,,,,,,,,,,,,,,,,,25.45622,-0.005229115
7088,2022/01/25 12:26:03,96188.9022,90.0003,1,20,1,1,0,0,-1.499906,4.020939,-6.031030531734,5.08876,5.42186,27.60484,19.90073,,-0.0000853566234582104,,,,,,,,,,,,,,,,,,,,25.78725,-0.04806399
7089,2022/01/25 12:26:13,96198.9035,100.0016,1,20,1,1,0,0,-1.499961,4.020127,-6.030033715047,5.08876,5.426027,27.60484,19.91749,,,,,,,,,,,,,,,,,,,,,,25.88205,0.108574
7090,2022/01/25 12:26:23,96208.9027,110.0008,1,20,1,1,0,0,-1.499867,4.019342,-6.028478427514,5.08876,5.430191,27.60484,19.93423,,-0.000080525191151537,,,,,,,,,,,,,,,,,,,,25.47955,-0.1541555
7091,2022/01/25 12:26:33,96218.9021,120.0002,1,20,1,1,0,0,-1.499933,4.018518,-6.027507759294,5.08876,5.434349,27.60484,19.95093,,-0.0000595009296375792,,,,,,,,,,,,,,,,,,,,25.2833,-0.09530187
7092,2022/01/25 12:26:43,96228.9031,130.0012,1,20,1,1,0,0,-1.499887,4.017557,-6.025881516059,5.08876,5.438525,27.60484,19.96771,,-0.000110422799480148,,4.31312990188599,,,,,,,,,,,,,,,,,,25.30936,-0.1962268
7093,2022/01/25 12:26:53,96238.903,140.0011,1,20,1,1,0,0,-1.499918,4.016703,-6.024725130354,5.08876,5.442689,27.60484,19.98444,,-0.0000712764594936743,,,,,,,,,,,,,,,,,,,,25.29859,-0.1216757
7094,2022/01/25 12:27:03,96248.9031,150.0012,1,20,1,1,0,0,-1.499917,4.01582,-6.02339668694,5.08876,5.446854,27.60484,20.00117,,-0.0000880067891557701,,,,,,,,,,,,,,,,,,,,25.40938,0.01854897
7095,2022/01/25 12:27:13,96258.9025,160.0006,1,20,1,1,0,0,-1.499893,4.015174,-6.022331376382,5.08876,5.451023,27.60484,20.01791,,-0.0000895886332727969,,,,,,,,,,,,,,,,,,,,25.50309,-0.06625712
7096,2022/01/25 12:27:23,96268.9034,170.0015,1,20,1,1,0,0,-1.499909,4.014106,-6.020793716354,5.08876,5.455188,27.60484,20.03463,,-0.0000903420368558727,,,,,,,,,,,,,,,,,,,,25.44542,-0.1468742
7097,2022/01/25 12:27:33,96278.9028,180.0009,1,20,1,1,0,0,-1.499955,4.013415,-6.019941896325,5.08876,5.459346,27.60484,20.05132,,,,,,,,,,,,,,,,,,,,,,25.5559,0.1180363
7098,2022/01/25 12:27:43,96288.9029,190.001,1,20,1,1,0,0,-1.499929,4.012571,-6.018571607459,5.08876,5.4635,27.60484,20.06799,,-0.0000698575677233748,,5.03727197647095,0.213126093149185,,,,,,,,,,,,,,,,,25.46448,-0.04809678
7099,2022/01/25 12:27:53,96298.9024,200.0005,1,20,1,1,0,0,-1.499853,4.011744,-6.017026273632,5.08876,5.467689,27.60484,20.0848,,-0.0000513684099132661,,,,,,,,,,,,,,,,,,,,25.25944,-0.1385885
7100,2022/01/25 12:28:03,96308.9033,210.0014,1,20,1,1,0,0,-1.499924,4.010899,-6.016043671676,5.08876,5.471851,27.60484,20.10149,,-0.0000691457826178521,,,,,,,,,,,,,,,,,,,,25.36249,-0.1430899
7101,2022/01/25 12:28:13,96318.9024,220.0005,1,20,1,1,0,0,-1.499969,4.009877,-6.014691193813,5.08876,5.476013,27.60484,20.11819,,-0.0000814741506474093,,,,,,,,,,,,,,,,,,,,25.46104,0.01321554
7102,2022/01/25 12:28:23,96328.9033,230.0014,1,20,1,1,0,0,-1.499954,4.009365,-6.01386306921,5.08876,5.480187,27.60484,20.13492,,-0.000084580598922912,,,,,,,,,,,,,,,,,,,,25.71063,0.1321173
7103,2022/01/25 12:28:33,96338.9035,240.0016,1,20,1,1,0,0,-1.49989,4.008342,-6.01207208238,5.08876,5.484354,27.60484,20.15162,,,,,,,,,,,,,,,,,,,,,,25.69383,0.1406306
7104,2022/01/25 12:28:43,96348.9025,250.0006,1,20,1,1,0,0,-1.499891,4.0076,-6.0109631716,5.08876,5.488511,27.60484,20.16829,,-0.000110778702946845,,4.98867511749268,,,,,,,,,,,,,,,,,,25.23804,-0.05684674
7105,2022/01/25 12:28:53,96358.9028,260.0009,1,20,1,1,0,0,-1.499959,4.00625,-6.00921074375,5.08876,5.492685,27.60484,20.18501,,,,,,,,,,,,,,,,,,,,,,25.64225,0.1346338
7106,2022/01/25 12:29:03,96368.9022,270.0003,1,20,1,1,0,0,-1.499988,4.005737,-6.008557431156,5.08876,5.496828,27.60484,20.20161,,-0.0000922730614547618,,,,,,,,,,,,,,,,,,,,25.32873,-0.08332431
7107,2022/01/25 12:29:13,96378.9031,280.0012,1,20,1,1,0,0,-1.499895,4.0047,-6.0066295065,5.08876,5.501014,27.60484,20.21837,,-0.0000990079934126697,,,,,,,,,,,,,,,,,,,,25.58912,-0.06374657
7108,2022/01/25 12:29:23,96388.902,290.0001,1,20,1,1,0,0,-1.499874,4.003756,-6.005129526744,5.08876,5.50518,27.60484,20.23506,,-0.0000325553482980467,,,,,,,,,,,,,,,,,,,,25.20885,-0.1510268
7109,2022/01/25 12:29:33,96398.9026,300.0007,1,20,1,1,0,0,-1.499962,4.002794,-6.004038893828,5.08876,5.509303,27.60484,20.25156,,-0.000105959603388328,,4.49000883102417,0.211051404476166,,,,,,,,,,,,,,,,,25.81617,0.2014196
7110,2022/01/25 12:29:43,96408.9025,310.0006,1,20,1,1,0,0,-1.499955,4.002117,-6.002995404735,5.08876,5.513479,27.60484,20.26827,,-0.000083284787251614,,,,,,,,,,,,,,,,,,,,25.28157,0.01417279
7111,2022/01/25 12:29:53,96418.902,320.0001,1,20,1,1,0,0,-1.499858,4.000975,-6.00089436155,5.08876,5.517681,27.60484,20.28509,,-0.000112738802272361,,,,,,,,,,,,,,,,,,,,25.54062,0.1159263
7112,2022/01/25 12:30:03,96428.9028,330.0009,1,20,1,1,0,0,-1.499914,4.000072,-5.999763993808,5.08876,5.521845,27.60484,20.30175,,-0.0000842684821691364,,,,,,,,,,,,,,,,,,,,25.26964,-0.1410025
7113,2022/01/25 12:30:13,96438.9025,340.0006,1,20,1,1,0,0,-1.499919,3.998907,-5.998036588533,5.08876,5.525991,27.60484,20.31833,,-0.000118283300253097,,,,,,,,,,,,,,,,,,,,25.80025,0.04119813
7114,2022/01/25 12:30:23,96448.9027,350.0008,1,20,1,1,0,0,-1.499898,3.997829,-5.996335721442,5.08876,5.530177,27.60484,20.33507,,-0.000100754499726463,,4.29145193099976,,,,,,,,,,,,,,,,,,25.5775,-0.08929431
7115,2022/01/25 12:30:33,96458.9023,360.0004,1,20,1,1,0,0,-1.499898,3.997014,-5.995113304572,5.08876,5.534344,27.60484,20.35172,,-0.000101762896520086,,,,,,,,,,,,,,,,,,,,25.40544,-0.07947981
7116,2022/01/25 12:30:43,96468.9034,370.0015,1,20,1,1,0,0,-1.499887,3.995911,-5.993414962057,5.08876,5.538508,27.60484,20.36837,,-0.000119438300316688,,,,,,,,,,,,,,,,,,,,25.27651,0.07200897
7117,2022/01/25 12:30:53,96478.9042,380.0023,1,20,1,1,0,0,-1.499985,3.994735,-5.992042578975,5.08876,5.542666,27.60484,20.38498,,-0.000093371796538122,,,,,,,,,,,,,,,,,,,,25.80996,0.1455748
7118,2022/01/25 12:31:03,96488.9028,390.0009,1,20,1,1,0,0,-1.499933,3.993547,-5.990052932351,5.08876,5.54684,27.60484,20.40165,,-0.000116275499749463,,,,,,,,,,,,,,,,,,,,25.21853,-0.181362
7119,2022/01/25 12:31:13,96498.9021,400.0002,1,20,1,1,0,0,-1.499917,3.992529,-5.988462120093,5.08876,5.551009,27.60484,20.41829,,-0.000143950805068016,,3.81603002548218,0.249871894717216,,,,,,,,,,,,,,,,,25.7418,-0.0008177757
7120,2022/01/25 12:31:23,96508.902,410.0001,1,20,1,1,0,0,-1.499957,3.99113,-5.98652338141,5.08876,5.555176,27.60484,20.43493,,-0.000141482494655065,,,,,,,,,,,,,,,,,,,,25.41875,-0.1437819
7121,2022/01/25 12:31:33,96518.9022,420.0003,1,20,1,1,0,0,-1.499887,3.990249,-5.984922601863,5.08876,5.559343,27.60484,20.45156,,-0.000110969398519956,,,,,,,,,,,,,,,,,,,,25.40035,-0.05368352
7122,2022/01/25 12:31:43,96528.9032,430.0013,1,20,1,1,0,0,-1.499898,3.98874,-5.98270314852,5.08876,5.563502,27.60484,20.46815,,-0.000147960803587921,,,,,,,,,,,,,,,,,,,,25.7419,0.1216584
7123,2022/01/25 12:31:53,96538.9025,440.0006,1,20,1,1,0,0,-1.499944,3.987811,-5.981493182584,5.08876,5.567672,27.60484,20.48478,,-0.000142522898386233,,3.54353594779968,,,,,,,,,,,,,,,,,,25.2481,0.001775622
7124,2022/01/25 12:32:03,96548.9034,450.0015,1,20,1,1,0,0,-1.49999,3.986378,-5.97952713622,5.08876,5.571841,27.60484,20.50141,,-0.000146664504427463,,,,,,,,,,,,,,,,,,,,25.80093,0.1751715
7125,2022/01/25 12:32:13,96558.902,460.0001,1,20,1,1,0,0,-1.49997,3.985301,-5.97783194097,5.08876,5.576008,27.60484,20.51801,,-0.00008131138747558,,,,,,,,,,,,,,,,,,,,25.27395,-0.01773775
7126,2022/01/25 12:32:23,96568.9023,470.0004,1,20,1,1,0,0,-1.49988,3.983797,-5.97521744436,5.08876,5.58017,27.60484,20.5346,,-0.000122037999972235,,,,,,,,,,,,,,,,,,,,25.58912,0.1281494
7127,2022/01/25 12:32:28,96574.3591,475.4572,1,20,1,1,0,0,-1.499962,3.983101,-5.974500142162,5.08876,5.582448,27.60484,20.54367,,-0.000151333006215282,0.0237366408109665,3.54353594779968,0.249871894717216,,,,,,,,,,,,,,,,,25.54289,0.03664613
7128,2022/01/25 12:33:28,96634.4012,60.0013,1,21,1,1,0,0,0,4.047256,0,5.08876,5.582448,27.60484,20.54367,,0.000176201094291173,,,,,,,,,,,,,,,,,,,,25.80402,0.2384287
7129,2022/01/25 12:34:28,96694.4009,120.001,1,21,1,1,0,0,0,4.051363,0,5.08876,5.582448,27.60484,20.54367,,0.0000728647210053168,,,,,,,,,,,,,,,,,,,,25.47759,0.05261123
7130,2022/01/25 12:35:28,96754.3999,180,1,21,1,1,0,0,0,4.052979,0,5.08876,5.582448,27.60484,20.54367,,0.0000421962286054622,,0,,,,,,,,,,,,,,,,,,25.50062,0.132888
7131,2022/01/25 12:36:28,96814.4015,240.0016,1,21,1,1,0,0,0,4.053994,0,5.08876,5.582448,27.60484,20.54367,,0.000011536890269781,,,,,,,,,,,,,,,,,,,,25.20572,-0.09195328
7132,2022/01/25 12:37:28,96874.4011,300.0012,1,21,1,1,0,0,0,4.054323,0,5.08876,5.582448,27.60484,20.54367,,0.0000029239029117889,,0,,,,,,,,,,,,,,,,,,25.35635,0.0892514
7133,2022/01/25 12:38:28,96934.4011,360.0012,1,21,1,1,0,0,0,4.054574,0,5.08876,5.582448,27.60484,20.54367,,-0.00002070284972433,,,,,,,,,,,,,,,,,,,,24.84311,-0.1246864
7134,2022/01/25 12:39:28,96994.401,420.0011,1,21,1,1,0,0,0,4.05479,0,5.08876,5.582448,27.60484,20.54367,,0.0000304243894788669,,0,,,,,,,,,,,,,,,,,,25.1319,0.07312596
7135,2022/01/25 12:40:28,97054.401,480.0011,1,21,1,1,0,0,0,4.055055,0,5.08876,5.582448,27.60484,20.54367,,0.0000278163606708404,,,,,,,,,,,,,,,,,,,,25.08584,-0.09851456
7136,2022/01/25 12:41:28,97114.4007,540.0008,1,21,1,1,0,0,0,4.055513,0,5.08876,5.582448,27.60484,20.54367,,0.0000209428508242127,,0,,,,,,,,,,,,,,,,,,25.44803,-0.03560305
7137,2022/01/25 12:42:28,97174.4012,600.0013,1,21,1,1,0,0,0,4.055634,0,5.08876,5.582448,27.60484,20.54367,,-0.0000227610998990713,,,,,,,,,,,,,,,,,,,,24.90708,0.06533146
7138,2022/01/25 12:43:28,97234.4014,660.0015,1,21,1,1,0,0,0,4.055388,0,5.08876,5.582448,27.60484,20.54367,,0.00000229189799938467,,0,,,,,,,,,,,,,,,,,,24.84334,-0.03046155
7139,2022/01/25 12:44:28,97294.401,720.0011,1,21,1,1,0,0,0,4.05568,0,5.08876,5.582448,27.60484,20.54367,,-0.0000303473807434784,,,,,,,,,,,,,,,,,,,,25.45513,-0.04421592
7140,2022/01/25 12:45:28,97354.4012,780.0013,1,21,1,1,0,0,0,4.05589,0,5.08876,5.582448,27.60484,20.54367,,-0.00000719169702279032,,0,,,,,,,,,,,,,,,,,,24.85303,0.114491
7141,2022/01/25 12:46:28,97414.4009,840.001,1,21,1,1,0,0,0,4.055973,0,5.08876,5.582448,27.60484,20.54367,,0.0000114586300696828,,,,,,,,,,,,,,,,,,,,25.4035,0.08856237
7142,2022/01/25 12:47:28,97474.4016,900.0017,1,21,1,1,0,0,0,4.055989,0,5.08876,5.582448,27.60484,20.54367,,-0.0000302640892186901,,0,,,,,,,,,,,,,,,,,,25.35689,-0.08909523
7143,2022/01/25 12:48:28,97534.4005,960.0006,1,21,1,1,0,0,0,4.05615,0,5.08876,5.582448,27.60484,20.54367,,-0.00000869268387759803,,,,,,,,,,,,,,,,,,,,24.8329,-0.1345938
7144,2022/01/25 12:49:28,97594.4005,1020.0006,1,21,1,1,0,0,0,4.055808,0,5.08876,5.582448,27.60484,20.54367,,-0.0000117754198072362,,0,,,,,,,,,,,,,,,,,,25.42704,-0.07619858
7145,2022/01/25 12:50:28,97654.4011,1080.0012,1,21,1,1,0,0,0,4.056094,0,5.08876,5.582448,27.60484,20.54367,,0.0000415664908359759,,,,,,,,,,,,,,,,,,,,24.90421,0.0383544
7146,2022/01/25 12:51:28,97714.3999,1140,1,21,1,1,0,0,0,4.056312,0,5.08876,5.582448,27.60484,20.54367,,0.0000294758592644939,,0,,,,,,,,,,,,,,,,,,25.40864,0.0514555
7147,2022/01/25 12:52:28,97774.4009,1200.001,1,21,1,1,0,0,0,4.056237,0,5.08876,5.582448,27.60484,20.54367,,0.0000380872297682799,,,,,,,,,,,,,,,,,,,,25.04974,0.08900881
7148,2022/01/25 12:53:28,97834.4017,1260.0018,1,21,1,1,0,0,0,4.055922,0,5.08876,5.582448,27.60484,20.54367,,0.00000339782400260447,,0,,,,,,,,,,,,,,,,,,25.42789,0.1584727
7149,2022/01/25 12:54:28,97894.4005,1320.0006,1,21,1,1,0,0,0,4.056105,0,5.08876,5.582448,27.60484,20.54367,,-0.00000229151805797301,,,,,,,,,,,,,,,,,,,,24.82784,-0.1434427
7150,2022/01/25 12:55:28,97954.4011,1380.0012,1,21,1,1,0,0,0,4.05644,0,5.08876,5.582448,27.60484,20.54367,,-0.0000338227182510309,,0,,,,,,,,,,,,,,,,,,24.83711,-0.1043665
7151,2022/01/25 12:56:28,98014.4004,1440.0005,1,21,1,1,0,0,0,4.056554,0,5.08876,5.582448,27.60484,20.54367,,0.0000320846993417945,,,,,,,,,,,,,,,,,,,,24.79412,-0.108816
7152,2022/01/25 12:57:28,98074.4009,1500.001,1,21,1,1,0,0,0,4.056503,0,5.08876,5.582448,27.60484,20.54367,,-0.000039904669392854,,0,,,,,,,,,,,,,,,,,,24.97946,0.03401458
7153,2022/01/25 12:58:28,98134.4009,1560.001,1,21,1,1,0,0,0,4.056415,0,5.08876,5.582448,27.60484,20.54367,,0.0000167520593095105,,,,,,,,,,,,,,,,,,,,25.02727,-0.1365221
7154,2022/01/25 12:59:28,98194.4005,1620.0006,1,21,1,1,0,0,0,4.056462,0,5.08876,5.582448,27.60484,20.54367,,0.00000387216277886182,,0,,,,,,,,,,,,,,,,,,25.46332,0.139997
7155,2022/01/25 13:00:28,98254.4012,1680.0013,1,21,1,1,0,0,0,4.056539,0,5.08876,5.582448,27.60484,20.54367,,-0.0000140671600092901,,,,,,,,,,,,,,,,,,,,25.46899,0.08458972
7156,2022/01/25 13:01:28,98314.4005,1740.0006,1,21,1,1,0,0,0,4.05662,0,5.08876,5.582448,27.60484,20.54367,,-0.0000154089902935084,,0,,,,,,,,,,,,,,,,,,25.50363,0.1089031
7157,2022/01/25 13:02:28,98374.4,1800.0001,1,21,1,1,0,0,0,4.056642,0,5.08876,5.582448,27.60484,20.54367,,-0.0000222058606595965,,,,,,,,,,,,,,,,,,,,25.33324,0.1563907
7158,2022/01/25 13:02:28,98374.4014,1800.0015,1,21,1,1,0,0,0,4.056642,0,5.08876,5.582448,27.60484,20.54367,,-0.0000222058606595965,0.0237366408109665,0,0,,,,,,,,,,,,,,,,,25.33324,0.1563907
7159,2022/01/25 13:02:28,98374.4088,0.0016,1,22,1,1,0,0,0,4.05669,0,5.08876,5.582448,27.60484,20.54367,,-0.0000222058606595965,0.0237366408109665,0,0,,,,,,,,,,,,,,,,,25.3332328440022,0.156387113712319
7160,2022/01/25 13:02:29,98374.4176,0.0016,1,23,2,1,0,0,0,4.056183,0,5.08876,5.582448,27.60484,20.54367,,-0.0000222058606595965,0.0237366408109665,0,0,,,,,,,,,,,,,,,,,25.3332243341669,0.156382848937779
7161,2022/01/25 13:08:05,98711.4138,60.0003,1,14,2,1,0,0,0,4.057044,0,5.08876,5.582448,27.60484,20.54367,,0.0000349311012541875,,,,,,,,,,,,,,,,,,,,25.00734,-0.006936789
7162,2022/01/25 13:09:05,98771.4144,120.0009,1,14,2,1,0,0,0,4.056785,0,5.08876,5.582448,27.60484,20.54367,,0.0000140662295962102,,,,,,,,,,,,,,,,,,,,25.16762,-0.1133358
7163,2022/01/25 13:10:05,98831.414,180.0005,1,14,2,1,0,0,0,4.056623,0,5.08876,5.582448,27.60484,20.54367,,-0.0000162780797836604,,0,0,,,,,,,,,,,,,,,,,24.8581,-0.1419967
7164,2022/01/25 13:11:05,98891.4147,240.0012,1,14,2,1,0,0,0,4.056817,0,5.08876,5.582448,27.60484,20.54367,,-0.0000262343601207249,,,,,,,,,,,,,,,,,,,,25.31503,0.1352459
7165,2022/01/25 13:12:05,98951.4139,300.0004,1,14,2,1,0,0,0,4.057065,0,5.08876,5.582448,27.60484,20.54367,,0.000036587989598047,,0,0,,,,,,,,,,,,,,,,,24.91068,-0.1568955
7166,2022/01/25 13:12:06,98951.415,300.0015,1,14,2,1,0,0,0,4.057065,0,5.08876,5.582448,27.60484,20.54367,,0.000036587989598047,0.0237366408109665,0,0,,,,,,,,,,,,,,,,,24.91068,-0.1568955
7167,2022/01/25 13:12:06,98951.7059,0.2516,1,15,2,1,0,0,-3.467301,3.665626,-12.709828695426,5.087564,5.582448,27.60039,20.54367,,-0.106438398361206,,0.0130233000963926,76.7854537963867,,,,,,,,,,,,,,,,,24.91068,-0.1568955
7168,2022/01/25 13:12:06,98951.9548,0.5005,1,15,2,1,0,0,-6.400789,3.652523,-23.379029040647,5.086286,5.582448,27.59571,20.54367,,,,,,,,,,,,,,,,,,,,,,25.02899,-0.1568955
7169,2022/01/25 13:12:06,98952.2058,0.7515,1,15,2,1,0,0,-8.801606,3.642408,-32.059040107248,5.085001,5.582448,27.59103,20.54367,,,,,,,,,,,,,,,,,,,,,,25.02899,-0.1568955
7170,2022/01/25 13:12:07,98952.4556,1.0013,1,15,2,1,0,0,-10.71796,3.634369,-38.95302156724,5.083749,5.582448,27.58647,20.54367,,-0.0292417593300343,,0.157939493656158,7.41201114654541,,,,,,,,,,,,,,,,,25.02899,-0.1568955
7171,2022/01/25 13:12:07,98952.7052,1.2509,1,15,2,1,0,0,-12.21709,3.627233,-44.31423201197,5.082472,5.582448,27.58183,20.54367,,,,,,,,,,,,,,,,,,,,,,25.53312,0.194512
7172,2022/01/25 13:12:07,98952.9554,1.5011,1,15,2,1,0,0,-13.4439,3.621203,-48.6830910117,5.081221,5.582448,27.5773,20.54367,,,,,,,,,,,,,,,,,,,,,,25.53312,0.194512
7173,2022/01/25 13:12:07,98953.2044,1.7501,1,15,2,1,0,0,-14.40348,3.61597,-52.0825515756,5.079936,5.582448,27.57265,20.54367,,,,,,,,,,,,,,,,,,,,,,25.53312,0.194512
7174,2022/01/25 13:12:08,98953.456,2.0017,1,15,2,1,0,0,-15.18867,3.610875,-54.84438878625,5.078659,5.582448,27.56804,20.54367,,-0.0214190408587456,,0.265021294355392,4.41642189025879,,,,,,,,,,,,,,,,,25.03491,-0.1556897
7175,2022/01/25 13:12:08,98953.7053,2.251,1,15,2,1,0,0,-15.81532,3.605982,-57.02975924424,5.077409,5.582448,27.56353,20.54367,,,,,,,,,,,,,,,,,,,,,,25.03491,-0.1556897
7176,2022/01/25 13:12:08,98953.9547,2.5004,1,15,2,1,0,0,-16.30566,3.601784,-58.72946529744,5.076157,5.582448,27.55901,20.54367,,,,,,,,,,,,,,,,,,,,,,25.03491,-0.1556897
7177,2022/01/25 13:12:08,98954.2043,2.75,1,15,2,1,0,0,-16.70697,3.597764,-60.10773521508,5.074848,5.582448,27.5543,20.54367,,,,,,,,,,,,,,,,,,,,,,24.97722,-0.1556897
7178,2022/01/25 13:12:09,98954.4557,3.0014,1,15,2,1,0,0,-17.02722,3.593687,-61.19049916014,5.073594,5.582448,27.5498,20.54367,,-0.0141874300315976,,0.328560888767242,3.46096992492676,,,,,,,,,,,,,,,,,24.97722,-0.1556897
7179,2022/01/25 13:12:09,98954.7051,3.2508,1,15,2,1,0,0,-17.27763,3.590235,-62.03075194305,5.072311,5.582448,27.54519,20.54367,,,,,,,,,,,,,,,,,,,,,,25.5235,-0.1556897
7180,2022/01/25 13:12:09,98954.9547,3.5004,1,15,2,1,0,0,-17.48255,3.586817,-62.70670754335,5.071035,5.582448,27.54061,20.54367,,,,,,,,,,,,,,,,,,,,,,25.5235,0.1526856
7181,2022/01/25 13:12:09,98955.206,3.7517,1,15,2,1,0,0,-17.64613,3.58343,-63.2336716259,5.069782,5.582448,27.53611,20.54367,,,,,,,,,,,,,,,,,,,,,,25.5235,0.1526856
7182,2022/01/25 13:12:10,98955.4556,4.0013,1,15,2,1,0,0,-17.77406,3.580258,-63.63572050748,5.068531,5.582448,27.53163,20.54367,,-0.0142761301249266,,0.389626413583755,2.88731598854065,,,,,,,,,,,,,,,,,25.35991,-0.05112112
7183,2022/01/25 13:12:10,98955.7051,4.2508,1,15,2,1,0,0,-17.87867,3.576963,-63.95134107921,5.067223,5.582448,27.52695,20.54367,,,,,,,,,,,,,,,,,,,,,,25.35991,-0.05112112
7184,2022/01/25 13:12:10,98955.9552,4.5009,1,15,2,1,0,0,-17.96044,3.573918,-64.18913980392,5.06597,5.582448,27.52247,20.54367,,,,,,,,,,,,,,,,,,,,,,25.35991,-0.05112112
7185,2022/01/25 13:12:10,98956.2044,4.7501,1,15,2,1,0,0,-18.02736,3.571054,-64.37667603744,5.064686,5.582448,27.51789,20.54367,,,,,,,,,,,,,,,,,,,,,,25.02781,-0.05112112
7186,2022/01/25 13:12:11,98956.4556,5.0013,1,15,2,1,0,0,-18.08081,3.568471,-64.52084614151,5.063409,5.582448,27.51333,20.54367,,-0.0114468699321151,,0.419070214033127,2.27083802223206,,,,,,,,,,,,,,,,,25.02781,-0.05112112
7187,2022/01/25 13:12:11,98956.705,5.2507,1,15,2,1,0,0,-18.12273,3.565408,-64.61492652384,5.062158,5.582448,27.50886,20.54367,,,,,,,,,,,,,,,,,,,,,,25.02781,-0.05112112
7188,2022/01/25 13:12:11,98956.9548,5.5005,1,15,2,1,0,0,-18.15703,3.562906,-64.69179112918,5.060874,5.582448,27.50429,20.54367,,,,,,,,,,,,,,,,,,,,,,25.53006,0.05317032
7189,2022/01/25 13:12:11,98957.2044,5.7501,1,15,2,1,0,0,-18.18442,3.560236,-64.74082672312,5.059654,5.582448,27.49994,20.54367,,,,,,,,,,,,,,,,,,,,,,25.53006,0.05317032
7190,2022/01/25 13:12:12,98957.4556,6.0013,1,15,2,1,0,0,-18.20583,3.557813,-64.77293864979,5.058402,5.582448,27.49549,20.54367,,-0.0107042696326971,,0.495616614818573,2.20900511741638,,,,,,,,,,,,,,,,,25.53006,0.05317032
7191,2022/01/25 13:12:12,98957.7052,6.2509,1,15,2,1,0,0,-18.22336,3.554935,-64.7828602816,5.057061,5.582448,27.49072,20.54367,,,,,,,,,,,,,,,,,,,,,,25.66205,0.04124641
7192,2022/01/25 13:12:12,98957.9548,6.5005,1,15,2,1,0,0,-18.23734,3.552656,-64.79099537504,5.055809,5.582448,27.48627,20.54367,,,,,,,,,,,,,,,,,,,,,,25.66205,0.04124641
7193,2022/01/25 13:12:12,98958.2044,6.7501,1,15,2,1,0,0,-18.24823,3.550172,-64.78435519556,5.054533,5.582448,27.48174,20.54367,,,,,,,,,,,,,,,,,,,,,,25.66205,0.04124641
7194,2022/01/25 13:12:13,98958.4557,7.0014,1,15,2,1,0,0,-18.25711,3.547845,-64.77339642795,5.053248,5.582448,27.47718,20.54367,,-0.00820000283420086,,0.524245321750641,1.92631304264069,,,,,,,,,,,,,,,,,25.15514,0.04124641
7195,2022/01/25 13:12:13,98958.7053,7.251,1,15,2,1,0,0,-18.26418,3.545124,-64.74878285832,5.05203,5.582448,27.47285,20.54367,,,,,,,,,,,,,,,,,,,,,,25.15514,0.04124641
7196,2022/01/25 13:12:13,98958.9547,7.5004,1,15,2,1,0,0,-18.26965,3.543174,-64.7325488691,5.05072,5.582448,27.46821,20.54367,,,,,,,,,,,,,,,,,,,,,,25.15514,0.04124641
7197,2022/01/25 13:12:13,98959.2044,7.7501,1,15,2,1,0,0,-18.27409,3.540522,-64.69981767498,5.049468,5.582448,27.46378,20.54367,,,,,,,,,,,,,,,,,,,,,,25.58966,-0.02262175
7198,2022/01/25 13:12:14,98959.4556,8.0013,1,15,2,1,0,0,-18.27768,3.538651,-64.67833060968,5.048184,5.582448,27.45924,20.54367,,-0.00920485146343708,,0.519255697727203,,,,,,,,,,,,,,,,,,25.58966,-0.02262175
7199,2022/01/25 13:12:14,98959.7052,8.2509,1,15,2,1,0,0,-18.28057,3.536427,-64.64790132339,5.046908,5.582448,27.45472,20.54367,,,,,,,,,,,,,,,,,,,,,,25.58966,-0.02262175
7200,2022/01/25 13:12:14,98959.9548,8.5005,1,15,2,1,0,0,-18.28292,3.534255,-64.6165014246,5.045681,5.582448,27.45039,20.54367,,,,,,,,,,,,,,,,,,,,,,25.94662,0.1115513
7201,2022/01/25 13:12:14,98960.2048,8.7505,1,15,2,1,0,0,-18.2847,3.532063,-64.5827123361,5.044372,5.582448,27.44576,20.54367,,,,,,,,,,,,,,,,,,,,,,25.94662,0.1115513
7202,2022/01/25 13:12:15,98960.4555,9.0012,1,15,2,1,0,0,-18.28615,3.529864,-64.5476225836,5.043096,5.582448,27.44125,20.54367,,-0.00808879733085632,,0.611833512783051,1.76952695846558,,,,,,,,,,,,,,,,,25.51665,0.1115513
7203,2022/01/25 13:12:15,98960.7058,9.2515,1,15,2,1,0,0,-18.28735,3.527673,-64.51179083655,5.041869,5.582448,27.43692,20.54367,,,,,,,,,,,,,,,,,,,,,,25.51665,0.1115513
7204,2022/01/25 13:12:15,98960.9548,9.5005,1,15,2,1,0,0,-18.28832,3.525954,-64.48377505728,5.040559,5.582448,27.4323,20.54367,,,,,,,,,,,,,,,,,,,,,,25.51665,0.1115513
7205,2022/01/25 13:12:15,98961.2045,9.7502,1,15,2,1,0,0,-18.28916,3.524133,-64.45343229828,5.039308,5.582448,27.42789,20.54367,,,,,,,,,,,,,,,,,,,,,,25.64385,-0.09461701
7206,2022/01/25 13:12:16,98961.4564,10.0021,1,15,2,1,0,0,-18.2898,3.522049,-64.4175718002,5.037999,5.582448,27.42328,20.54367,,-0.00813576858490705,,0.630728304386139,1.69452702999115,,,,,,,,,,,,,,,,,25.64385,-0.09461701
7207,2022/01/25 13:12:16,98961.457,10.0027,1,15,2,1,0,0,-18.2898,3.522049,-64.4175718002,5.037999,5.582448,27.42328,20.54367,,-0.00813576858490705,0.0237366408109665,0.630728304386139,1.69452702999115,,,,,,,,,,,,,,,,,25.64385,-0.09461701
7208,2022/01/25 13:12:17,98962.497,1.0001,1,16,2,1,0,0,0,3.923334,0,5.037991,5.582448,27.42325,20.54367,,0.0241368394345045,,,,,,,,,,,,,,,,,,,,26.16364,0.162434
7209,2022/01/25 13:12:18,98963.4971,2.0002,1,16,2,1,0,0,0,3.937555,0,5.037991,5.582448,27.42325,20.54367,,0.0128307696431875,,,,,,,,,,,,,,,,,,,,25.69525,-0.1463705
7210,2022/01/25 13:12:19,98964.4972,3.0003,1,16,2,1,0,0,0,3.946856,0,5.037991,5.582448,27.42325,20.54367,,0.00853126216679811,,,,,,,,,,,,,,,,,,,,26.28834,0.1853395
7211,2022/01/25 13:12:20,98965.4971,4.0002,1,16,2,1,0,0,0,3.953701,0,5.037991,5.582448,27.42325,20.54367,,0.0074570020660758,,,,,,,,,,,,,,,,,,,,25.70493,-0.1823151
7212,2022/01/25 13:12:21,98966.498,5.0011,1,16,2,1,0,0,0,3.959301,0,5.037991,5.582448,27.42325,20.54367,,0.00577148422598839,,,,,,,,,,,,,,,,,,,,26.21272,0.1586831
7213,2022/01/25 13:12:22,98967.4981,6.0012,1,16,2,1,0,0,0,3.963858,0,5.037991,5.582448,27.42325,20.54367,,0.00445047998800874,,,,,,,,,,,,,,,,,,,,26.26114,0.1586831
7214,2022/01/25 13:12:23,98968.4972,7.0003,1,16,2,1,0,0,0,3.967582,0,5.037991,5.582448,27.42325,20.54367,,0.00447804899886251,,,,,,,,,,,,,,,,,,,,26.2005,0.1315486
7215,2022/01/25 13:12:24,98969.4972,8.0003,1,16,2,1,0,0,0,3.971062,0,5.037991,5.582448,27.42325,20.54367,,0.00307827605865896,,,,,,,,,,,,,,,,,,,,26.49123,0.1315486
7216,2022/01/25 13:12:25,98970.4974,9.0005,1,16,2,1,0,0,0,3.974013,0,5.037991,5.582448,27.42325,20.54367,,0.00365769001655281,,,,,,,,,,,,,,,,,,,,26.15991,0.07507026
7217,2022/01/25 13:12:26,98971.4982,10.0013,1,16,2,1,0,0,0,3.976734,0,5.037991,5.582448,27.42325,20.54367,,0.00288629508577287,,,,,,,,,,,,,,,,,,,,26.55531,0.07507026
7218,2022/01/25 13:12:27,98972.4982,11.0013,1,16,2,1,0,0,0,3.979179,0,5.037991,5.582448,27.42325,20.54367,,0.00229650200344622,,,,,,,,,,,,,,,,,,,,26.01302,-0.04590094
7219,2022/01/25 13:12:28,98973.4981,12.0012,1,16,2,1,0,0,0,3.981339,0,5.037991,5.582448,27.42325,20.54367,,0.00206863204948604,,,,,,,,,,,,,,,,,,,,26.55078,0.00541687
7220,2022/01/25 13:12:29,98974.497,13.0001,1,16,2,1,0,0,0,3.983286,0,5.037991,5.582448,27.42325,20.54367,,0.00193504302296788,,,,,,,,,,,,,,,,,,,,26.1401,0.03429472
7221,2022/01/25 13:12:30,98975.498,14.0011,1,16,2,1,0,0,0,3.985061,0,5.037991,5.582448,27.42325,20.54367,,0.0016910060076043,,,,,,,,,,,,,,,,,,,,26.52984,-0.04564941
7222,2022/01/25 13:12:31,98976.4982,15.0013,1,16,2,1,0,0,0,3.98689,0,5.037991,5.582448,27.42325,20.54367,,0.00199493998661637,,,,,,,,,,,,,,,,,,,,26.30197,0.0962323
7223,2022/01/25 13:12:32,98977.4973,16.0004,1,16,2,1,0,0,0,3.988566,0,5.037991,5.582448,27.42325,20.54367,,0.00195817393250763,,,,,,,,,,,,,,,,,,,,25.99545,-0.09578764
7224,2022/01/25 13:12:33,98978.4981,17.0012,1,16,2,1,0,0,0,3.98994,0,5.037991,5.582448,27.42325,20.54367,,,,,,,,,,,,,,,,,,,,,,26.42049,0.132826
7225,2022/01/25 13:12:34,98979.4983,18.0014,1,16,2,1,0,0,0,3.991401,0,5.037991,5.582448,27.42325,20.54367,,0.00131583597976714,,,,,,,,,,,,,,,,,,,,26.01272,-0.1274282
7226,2022/01/25 13:12:35,98980.4982,19.0013,1,16,2,1,0,0,0,3.992631,0,5.037991,5.582448,27.42325,20.54367,,0.00140285096131265,,,,,,,,,,,,,,,,,,,,26.52298,0.1594579
7227,2022/01/25 13:12:36,98981.4975,20.0006,1,16,2,1,0,0,0,3.993819,0,5.037991,5.582448,27.42325,20.54367,,,,,,,,,,,,,,,,,,,,,,26.00593,-0.1615793
7228,2022/01/25 13:12:37,98982.4981,21.0012,1,16,2,1,0,0,0,3.995027,0,5.037991,5.582448,27.42325,20.54367,,0.00130584498401731,,,,,,,,,,,,,,,,,,,,26.25439,-0.1615793
7229,2022/01/25 13:12:38,98983.4982,22.0013,1,16,2,1,0,0,0,3.996018,0,5.037991,5.582448,27.42325,20.54367,,0.00100495899096131,,,,,,,,,,,,,,,,,,,,25.9983,-0.187071
7230,2022/01/25 13:12:39,98984.4973,23.0004,1,16,2,1,0,0,0,3.997009,0,5.037991,5.582448,27.42325,20.54367,,,,,,,,,,,,,,,,,,,,,,26.21016,-0.187071
7231,2022/01/25 13:12:40,98985.4982,24.0013,1,16,2,1,0,0,0,3.997775,0,5.037991,5.582448,27.42325,20.54367,,0.00105283304583281,,,,,,,,,,,,,,,,,,,,26.12928,-0.1534182
7232,2022/01/25 13:12:41,98986.4982,25.0013,1,16,2,1,0,0,0,3.998855,0,5.037991,5.582448,27.42325,20.54367,,,,,,,,,,,,,,,,,,,,,,26.13725,-0.1534182
7233,2022/01/25 13:12:42,98987.4981,26.0012,1,16,2,1,0,0,0,3.999937,0,5.037991,5.582448,27.42325,20.54367,,0.000763113726861775,,,,,,,,,,,,,,,,,,,,26.61764,0.1526129
7234,2022/01/25 13:12:43,98988.4983,27.0014,1,16,2,1,0,0,0,4.000659,0,5.037991,5.582448,27.42325,20.54367,,,,,,,,,,,,,,,,,,,,,,26.04484,-0.1347858
7235,2022/01/25 13:12:44,98989.4982,28.0013,1,16,2,1,0,0,0,4.001438,0,5.037991,5.582448,27.42325,20.54367,,0.000869643990881741,,,,,,,,,,,,,,,,,,,,26.60435,0.1306325
7236,2022/01/25 13:12:45,98990.4983,29.0014,1,16,2,1,0,0,0,4.002396,0,5.037991,5.582448,27.42325,20.54367,,,,,,,,,,,,,,,,,,,,,,25.9907,-0.1163769
7237,2022/01/25 13:12:46,98991.4984,30.0015,1,16,2,1,0,0,0,4.003014,0,5.037991,5.582448,27.42325,20.54367,,,,,,,,,,,,,,,,,,,,,,26.59693,0.1140589
7238,2022/01/25 13:12:47,98992.4985,31.0016,1,16,2,1,0,0,0,4.003763,0,5.037991,5.582448,27.42325,20.54367,,0.000680569384712726,,,,,,,,,,,,,,,,,,,,26.31841,-0.08703828
7239,2022/01/25 13:12:48,98993.4983,32.0014,1,16,2,1,0,0,0,4.004391,0,5.037991,5.582448,27.42325,20.54367,,,,,,,,,,,,,,,,,,,,,,26.54905,0.07207513
7240,2022/01/25 13:12:49,98994.4983,33.0014,1,16,2,1,0,0,0,4.005222,0,5.037991,5.582448,27.42325,20.54367,,0.00083142751827836,,,,,,,,,,,,,,,,,,,,26.46686,-0.02568364
7241,2022/01/25 13:12:50,98995.4982,34.0013,1,16,2,1,0,0,0,4.005964,0,5.037991,5.582448,27.42325,20.54367,,,,,,,,,,,,,,,,,,,,,,26.48899,0.006917119
7242,2022/01/25 13:12:51,98996.4982,35.0013,1,16,2,1,0,0,0,4.006549,0,5.037991,5.582448,27.42325,20.54367,,0.000618864316493273,,,,,,,,,,,,,,,,,,,,26.4573,-0.009903908
7243,2022/01/25 13:12:52,98997.4969,36,1,16,2,1,0,0,0,4.007204,0,5.037991,5.582448,27.42325,20.54367,,,,,,,,,,,,,,,,,,,,,,25.94126,-0.009903908
7244,2022/01/25 13:12:53,98998.4988,37.0019,1,16,2,1,0,0,0,4.007771,0,5.037991,5.582448,27.42325,20.54367,,,,,,,,,,,,,,,,,,,,,,26.54512,0.0639385
7245,2022/01/25 13:12:54,98999.4969,38,1,16,2,1,0,0,0,4.008384,0,5.037991,5.582448,27.42325,20.54367,,0.000570080184843391,,,,,,,,,,,,,,,,,,,,25.97448,0.0639385
7246,2022/01/25 13:12:55,99000.4988,39.0019,1,16,2,1,0,0,0,4.008896,0,5.037991,5.582448,27.42325,20.54367,,,,,,,,,,,,,,,,,,,,,,26.61818,0.1359403
7247,2022/01/25 13:12:56,99001.4983,40.0014,1,16,2,1,0,0,0,4.009153,0,5.037991,5.582448,27.42325,20.54367,,,,,,,,,,,,,,,,,,,,,,26.02272,0.1359403
7248,2022/01/25 13:12:56,99001.4997,40.0028,1,16,2,1,0,0,0,4.009153,0,5.037991,5.582448,27.42325,20.54367,,0.000570080184843391,0.0237366408109665,0,0,,,,,,,,,,,,,,,,,26.02272,0.1359403
7249,2022/01/25 13:12:56,99001.7921,0.2516,1,17,2,1,0,0,3.657043,4.084341,14.936610663663,5.038236,5.582448,27.42425,20.54367,,0.111637696623802,,0.00119209394324571,838.860412597656,,,,,,,,,,,,,,,,,26.02272,0.1359403
7250,2022/01/25 13:12:56,99002.0406,0.5001,1,17,2,1,0,0,3.656815,4.086731,14.944419221765,5.038491,5.582448,27.42529,20.54367,,,,,,,,,,,,,,,,,,,,,,26.08362,-0.1670498
7251,2022/01/25 13:12:56,99002.2915,0.751,1,17,2,1,0,0,3.65696,4.088017,14.94971464832,5.038736,5.582448,27.4263,20.54367,,,,,,,,,,,,,,,,,,,,,,26.08362,-0.1670498
7252,2022/01/25 13:12:57,99002.5421,1.0016,1,17,2,1,0,0,3.656464,4.089757,14.954049239248,5.038992,5.582448,27.42735,20.54367,,0.00849542208015919,,0.0703183487057686,,,,,,,,,,,,,,,,,,26.08362,-0.1670498
7253,2022/01/25 13:12:57,99002.7913,1.2508,1,17,2,1,0,0,3.65593,4.090897,14.95603306921,5.039254,5.582448,27.42842,20.54367,,,,,,,,,,,,,,,,,,,,,,26.5743,0.1533359
7254,2022/01/25 13:12:57,99003.041,1.5005,1,17,2,1,0,0,3.654991,4.092128,14.956691010848,5.039504,5.582448,27.42944,20.54367,,,,,,,,,,,,,,,,,,,,,,26.5743,0.1533359
7255,2022/01/25 13:12:57,99003.2906,1.7501,1,17,2,1,0,0,3.654793,4.093072,14.959330894096,5.039754,5.582448,27.43046,20.54367,,,,,,,,,,,,,,,,,,,,,,26.5743,0.1533359
7256,2022/01/25 13:12:58,99003.5418,2.0013,1,17,2,1,0,0,3.654854,4.094449,14.964613305446,5.040009,5.582448,27.43151,20.54367,,0.00487344898283482,,0.163152903318405,8.57995891571045,,,,,,,,,,,,,,,,,26.23109,0.1533359
7257,2022/01/25 13:12:58,99003.7913,2.2508,1,17,2,1,0,0,3.655373,4.095129,14.969223978117,5.040266,5.582448,27.43256,20.54367,,,,,,,,,,,,,,,,,,,,,,26.23109,0.1533359
7258,2022/01/25 13:12:58,99004.0409,2.5004,1,17,2,1,0,0,3.654984,4.096265,14.97178303476,5.040521,5.582448,27.4336,20.54367,,,,,,,,,,,,,,,,,,,,,,25.96762,-0.1895845
7259,2022/01/25 13:12:58,99004.2905,2.75,1,17,2,1,0,0,3.65464,4.097006,14.97308200784,5.040771,5.582448,27.43463,20.54367,,,,,,,,,,,,,,,,,,,,,,25.96762,-0.1895845
7260,2022/01/25 13:12:59,99004.5416,3.0011,1,17,2,1,0,0,3.654449,4.098055,14.976132996695,5.041027,5.582448,27.43568,20.54367,,0.00427548680454493,,0.244652703404427,,,,,,,,,,,,,,,,,,25.96762,-0.1895845
7261,2022/01/25 13:12:59,99004.7914,3.2509,1,17,2,1,0,0,3.65464,4.098619,14.97897694216,5.041277,5.582448,27.4367,20.54367,,,,,,,,,,,,,,,,,,,,,,26.46804,0.1563799
7262,2022/01/25 13:12:59,99005.0414,3.5009,1,17,2,1,0,0,3.654884,4.099656,14.983767119904,5.041532,5.582448,27.43775,20.54367,,,,,,,,,,,,,,,,,,,,,,26.46804,0.1563799
7263,2022/01/25 13:12:59,99005.2906,3.7501,1,17,2,1,0,0,3.655296,4.100377,14.988091646592,5.041789,5.582448,27.4388,20.54367,,,,,,,,,,,,,,,,,,,,,,26.46804,0.1563799
7264,2022/01/25 13:13:00,99005.5422,4.0017,1,17,2,1,0,0,3.655212,4.101171,14.990649453252,5.042044,5.582448,27.43984,20.54367,,0.00326316501013935,,0.283863604068756,3.81953501701355,,,,,,,,,,,,,,,,,26.39577,0.1563799
7265,2022/01/25 13:13:00,99005.7912,4.2507,1,17,2,1,0,0,3.654945,4.101985,14.992529565825,5.042289,5.582448,27.44085,20.54367,,,,,,,,,,,,,,,,,,,,,,26.39577,0.1563799
7266,2022/01/25 13:13:00,99006.0407,4.5002,1,17,2,1,0,0,3.654427,4.102806,14.993405022162,5.042551,5.582448,27.44192,20.54367,,,,,,,,,,,,,,,,,,,,,,26.39577,0.1563799
7267,2022/01/25 13:13:00,99006.2905,4.75,1,17,2,1,0,0,3.65435,4.103475,14.99553386625,5.042806,5.582448,27.44297,20.54367,,,,,,,,,,,,,,,,,,,,,,25.93332,-0.167101
7268,2022/01/25 13:13:01,99006.5422,5.0017,1,17,2,1,0,0,3.654144,4.104466,14.998309807104,5.043056,5.582448,27.444,20.54367,,0.00321953510865569,,,,,,,,,,,,,,,,,,,,25.93332,-0.167101
7269,2022/01/25 13:13:01,99006.7913,5.2508,1,17,2,1,0,0,3.65451,4.104934,15.00152235234,5.043313,5.582448,27.44505,20.54367,,,,,,,,,,,,,,,,,,,,,,25.93332,-0.167101
7270,2022/01/25 13:13:01,99007.0411,5.5006,1,17,2,1,0,0,3.654808,4.105728,15.005647540224,5.043563,5.582448,27.44608,20.54367,,,,,,,,,,,,,,,,,,,,,,26.33258,0.1247698
7271,2022/01/25 13:13:01,99007.2909,5.7504,1,17,2,1,0,0,3.654907,4.106602,15.009248396014,5.043818,5.582448,27.44712,20.54367,,,,,,,,,,,,,,,,,,,,,,26.33258,0.1247698
7272,2022/01/25 13:13:02,99007.5417,6.0012,1,17,2,1,0,0,3.654587,4.107005,15.009407081935,5.044068,5.582448,27.44815,20.54367,,0.00254115602001548,,0.337644010782242,,,,,,,,,,,,,,,,,,26.33258,0.1247698
7273,2022/01/25 13:13:02,99007.7914,6.2509,1,17,2,1,0,0,3.654663,4.107809,15.012657563367,5.044329,5.582448,27.44922,20.54367,,,,,,,,,,,,,,,,,,,,,,26.5318,0.1247698
7274,2022/01/25 13:13:02,99008.0411,6.5006,1,17,2,1,0,0,3.65506,4.108386,15.01639733316,5.04458,5.582448,27.45025,20.54367,,,,,,,,,,,,,,,,,,,,,,26.5318,0.1247698
7275,2022/01/25 13:13:02,99008.2921,6.7516,1,17,2,1,0,0,3.655289,4.109248,15.020489012672,5.044829,5.582448,27.45128,20.54367,,,,,,,,,,,,,,,,,,,,,,26.5318,0.1247698
7276,2022/01/25 13:13:03,99008.5418,7.0013,1,17,2,1,0,0,3.655144,4.109923,15.022360393912,5.045091,5.582448,27.45235,20.54367,,0.00249356194399297,,,,,,,,,,,,,,,,,,,,25.99714,-0.1048237
7277,2022/01/25 13:13:03,99008.7914,7.2509,1,17,2,1,0,0,3.655029,4.110853,15.025286929737,5.045336,5.582448,27.45336,20.54367,,,,,,,,,,,,,,,,,,,,,,25.99714,-0.1048237
7278,2022/01/25 13:13:03,99009.041,7.5005,1,17,2,1,0,0,3.655197,4.111263,15.027476183811,5.045591,5.582448,27.45441,20.54367,,,,,,,,,,,,,,,,,,,,,,26.14064,-0.1048237
7279,2022/01/25 13:13:03,99009.2911,7.7506,1,17,2,1,0,0,3.655289,4.112203,15.031290391667,5.045841,5.582448,27.45544,20.54367,,,,,,,,,,,,,,,,,,,,,,26.14064,0.04484236
7280,2022/01/25 13:13:04,99009.5416,8.0011,1,17,2,1,0,0,3.654869,4.112584,15.030955771496,5.046103,5.582448,27.45652,20.54367,,0.00321647198870778,,0.362374901771545,2.91471409797668,,,,,,,,,,,,,,,,,26.14064,0.04484236
7281,2022/01/25 13:13:04,99009.7913,8.2508,1,17,2,1,0,0,3.65451,4.113579,15.03311559129,5.04636,5.582448,27.45757,20.54367,,,,,,,,,,,,,,,,,,,,,,26.5947,0.04484236
7282,2022/01/25 13:13:04,99010.041,8.5005,1,17,2,1,0,0,3.654503,4.11418,15.03528315254,5.04661,5.582448,27.4586,20.54367,,,,,,,,,,,,,,,,,,,,,,26.5947,0.04484236
7283,2022/01/25 13:13:04,99010.2907,8.7502,1,17,2,1,0,0,3.654503,4.114901,15.037918049203,5.04686,5.582448,27.45963,20.54367,,,,,,,,,,,,,,,,,,,,,,26.5947,0.04484236
7284,2022/01/25 13:13:05,99010.5418,9.0013,1,17,2,1,0,0,3.654739,4.115467,15.040957748113,5.047122,5.582448,27.4607,20.54367,,0.00249009602703154,,,,,,,,,,,,,,,,,,,,26.09844,-0.01318634
7285,2022/01/25 13:13:05,99010.792,9.2515,1,17,2,1,0,0,3.654655,4.116323,15.043740433565,5.047371,5.582448,27.46173,20.54367,,,,,,,,,,,,,,,,,,,,,,26.09844,-0.01318634
7286,2022/01/25 13:13:05,99011.041,9.5005,1,17,2,1,0,0,3.654846,4.116722,15.045984934812,5.047626,5.582448,27.46278,20.54367,,,,,,,,,,,,,,,,,,,,,,26.09844,-0.01318634
7287,2022/01/25 13:13:05,99011.2905,9.75,1,17,2,1,0,0,3.654961,4.117699,15.050029254739,5.047877,5.582448,27.46381,20.54367,,,,,,,,,,,,,,,,,,,,,,26.03002,-0.02138317
7288,2022/01/25 13:13:06,99011.5418,10.0013,1,17,2,1,0,0,3.655312,4.118335,15.05379934552,5.048133,5.582448,27.46487,20.54367,,0.00257689994759858,,0.373928010463715,,,,,,,,,,,,,,,,,,26.03002,-0.02138317
7289,2022/01/25 13:13:06,99011.5431,10.0026,1,17,2,1,0,0,3.655312,4.118335,15.05379934552,5.048133,5.582448,27.46487,20.54367,,0.00257689994759858,0.0237366408109665,0.373928010463715,2.91471409797668,,,,,,,,,,,,,,,,,26.03002,-0.02138317
7290,2022/01/25 13:13:07,99012.5857,1.0003,1,18,2,1,0,0,0,4.039638,0,5.04814,5.582448,27.4649,20.54367,,-0.00517503591254354,,,,,,,,,,,,,,,,,,,,26.56464,-0.02138317
7291,2022/01/25 13:13:08,99013.5857,2.0003,1,18,2,1,0,0,0,4.037871,0,5.04814,5.582448,27.4649,20.54367,,-0.00200126902200282,,,,,,,,,,,,,,,,,,,,25.99342,-0.09171665
7292,2022/01/25 13:13:09,99014.5864,3.001,1,18,2,1,0,0,0,4.036835,0,5.04814,5.582448,27.4649,20.54367,,,,,,,,,,,,,,,,,,,,,,26.42154,-0.09171665
7293,2022/01/25 13:13:10,99015.5873,4.0019,1,18,2,1,0,0,0,4.036022,0,5.04814,5.582448,27.4649,20.54367,,-0.000933837902266532,,,,,,,,,,,,,,,,,,,,25.95321,-0.16505
7294,2022/01/25 13:13:11,99016.5867,5.0013,1,18,2,1,0,0,0,4.035551,0,5.04814,5.582448,27.4649,20.54367,,,,,,,,,,,,,,,,,,,,,,26.23764,-0.16505
7295,2022/01/25 13:13:12,99017.5867,6.0013,1,18,2,1,0,0,0,4.035203,0,5.04814,5.582448,27.4649,20.54367,,,,,,,,,,,,,,,,,,,,,,26.61164,0.2057618
7296,2022/01/25 13:13:13,99018.5865,7.0011,1,18,2,1,0,0,0,4.034976,0,5.04814,5.582448,27.4649,20.54367,,-0.000661812780890614,,,,,,,,,,,,,,,,,,,,26.02981,-0.1699674
7297,2022/01/25 13:13:14,99019.5874,8.002,1,18,2,1,0,0,0,4.034849,0,5.04814,5.582448,27.4649,20.54367,,,,,,,,,,,,,,,,,,,,,,26.55477,0.1521957
7298,2022/01/25 13:13:15,99020.5867,9.0013,1,18,2,1,0,0,0,4.034676,0,5.04814,5.582448,27.4649,20.54367,,,,,,,,,,,,,,,,,,,,,,25.90753,-0.1162934
7299,2022/01/25 13:13:16,99021.5865,10.0011,1,18,2,1,0,0,0,4.034762,0,5.04814,5.582448,27.4649,20.54367,,,,,,,,,,,,,,,,,,,,,,26.4397,0.08033454
