Repository: HVES-Battery-Testing-Consortium/LG-HG2

# Battery Testing Consortium (BTC)
The Battery Testing Consortium (BTC) has been developed within the High Voltage and Energy Storage Lab at Oxford Brookes University to provide accurate and comprehensive cell data to Formula Student Electric teams. Through the BTC, we aim to provide FS teams with information for improved and informed decisions for cell selection, pack architecture design, thermal cooling requirements, and end of life predictions. A range of tests are completed to provide a comprehensive electrochemical lithium-ion characterisation for modelling, validation, and battery management parameterisation.

File: Data/Round1/LG_HG2/Package 1/220124_BTC_HPPC_EIS_LG_HG2_2_25C/220124_BTC_HPPC_EIS_LG_HG2_2_25C_Channel_1_Wb_1.CSV (part 36 of 44)
Data_Point,Date_Time,Test_Time(s),Step_Time(s),Cycle_Index,Step_Index,TC_Counter1,TC_Counter2,TC_Counter3,TC_Counter4,Current(A),Voltage(V),Power(W),Charge_Capacity(Ah),Discharge_Capacity(Ah),Charge_Energy(Wh),Discharge_Energy(Wh),ACR(Ohm),dV/dt(V/s),Internal_Resistance(Ohm),dQ/dV(Ah/V),dV/dQ(V/Ah),MetaCode_MV_UD1,MetaCode_MV_UD2,MetaCode_MV_UD3,MetaCode_MV_UD4,MetaCode_MV_UD5,MetaCode_MV_UD6,MetaCode_MV_UD7,MetaCode_MV_UD8,MetaCode_MV_UD9,MetaCode_MV_UD10,MetaCode_MV_UD11,MetaCode_MV_UD12,MetaCode_MV_UD13,MetaCode_MV_UD14,MetaCode_MV_UD15,MetaCode_MV_UD16,Aux_Temperature_1(C),Aux_dT/dt_1(C)
7758,2022/01/25 14:51:16,104901.8376,1.5002,1,17,4,1,0,0,3.654259,3.931881,14.368111531179,4.958284,5.978611,27.15932,22.08517,,,,,,,,,,,,,,,,,,,,,,26.33697,0.1127005
7759,2022/01/25 14:51:16,104902.0887,1.7513,1,17,4,1,0,0,3.653877,3.933038,14.370837088326,4.958541,5.978611,27.16033,22.08517,,,,,,,,,,,,,,,,,,,,,,25.94932,-0.1375133
7760,2022/01/25 14:51:16,104902.3385,2.0011,1,17,4,1,0,0,3.65387,3.933767,14.37347322829,4.958796,5.978611,27.16133,22.08517,,,,,,,,,,,,,,,,,,,,,,25.94932,-0.1375133
7761,2022/01/25 14:51:17,104902.588,2.2506,1,17,4,1,0,0,3.653915,3.934701,14.377063004415,4.959046,5.978611,27.16231,22.08517,,0.00524635799229145,,0.188427895307541,7.48663091659546,,,,,,,,,,,,,,,,,25.94932,-0.1375133
7762,2022/01/25 14:51:17,104902.8377,2.5003,1,17,4,1,0,0,3.654312,3.935451,14.381365814712,4.959302,5.978611,27.16332,22.08517,,,,,,,,,,,,,,,,,,,,,,25.76458,-0.05773127
7763,2022/01/25 14:51:17,104903.0888,2.7514,1,17,4,1,0,0,3.654274,3.936564,14.385283474536,4.959557,5.978611,27.16433,22.08517,,,,,,,,,,,,,,,,,,,,,,25.76458,-0.05773127
7764,2022/01/25 14:51:17,104903.3383,3.0009,1,17,4,1,0,0,3.654587,3.937057,14.388317330459,4.959807,5.978611,27.16531,22.08517,,,,,,,,,,,,,,,,,,,,,,26.05452,-0.05773127
7765,2022/01/25 14:51:18,104903.5882,3.2508,1,17,4,1,0,0,3.654541,3.938244,14.392474166004,4.960063,5.978611,27.16632,22.08517,,0.00359879806637764,,0.285081893205643,,,,,,,,,,,,,,,,,,26.05452,-0.05773127
7766,2022/01/25 14:51:18,104903.8377,3.5003,1,17,4,1,0,0,3.654465,3.938684,14.39378282406,4.960314,5.978611,27.16731,22.08517,,,,,,,,,,,,,,,,,,,,,,26.05452,-0.05773127
7767,2022/01/25 14:51:18,104904.0888,3.7514,1,17,4,1,0,0,3.653992,3.939594,14.395244959248,4.960569,5.978611,27.16831,22.08517,,,,,,,,,,,,,,,,,,,,,,26.39164,0.1959556
7768,2022/01/25 14:51:18,104904.3384,4.001,1,17,4,1,0,0,3.653992,3.940035,14.39685636972,4.960825,5.978611,27.16932,22.08517,,,,,,,,,,,,,,,,,,,,,,26.39164,0.1959556
7769,2022/01/25 14:51:19,104904.5881,4.2507,1,17,4,1,0,0,3.653656,3.940867,14.398572359752,4.961075,5.978611,27.17031,22.08517,,0.003436777042225,,,,,,,,,,,,,,,,,,,,26.39164,0.1959556
7770,2022/01/25 14:51:19,104904.8377,4.5003,1,17,4,1,0,0,3.654045,3.941394,14.40203103873,4.96133,5.978611,27.17131,22.08517,,,,,,,,,,,,,,,,,,,,,,26.40009,0.002642274
7771,2022/01/25 14:51:19,104905.0889,4.7515,1,17,4,1,0,0,3.653877,3.942142,14.404101984534,4.961587,5.978611,27.17232,22.08517,,,,,,,,,,,,,,,,,,,,,,26.40009,0.002642274
7772,2022/01/25 14:51:19,104905.3385,5.0011,1,17,4,1,0,0,3.653854,3.942585,14.40562997259,4.961837,5.978611,27.17331,22.08517,,,,,,,,,,,,,,,,,,,,,,26.40009,0.002642274
7773,2022/01/25 14:51:20,104905.588,5.2506,1,17,4,1,0,0,3.653656,3.943542,14.408345889552,4.962091,5.978611,27.17431,22.08517,,0.00308149307966232,,0.353260904550552,3.12377309799194,,,,,,,,,,,,,,,,,25.97652,0.002642274
7774,2022/01/25 14:51:20,104905.8376,5.5002,1,17,4,1,0,0,3.653984,3.943859,14.410797684256,4.962342,5.978611,27.1753,22.08517,,,,,,,,,,,,,,,,,,,,,,25.97652,0.002642274
7775,2022/01/25 14:51:20,104906.0888,5.7514,1,17,4,1,0,0,3.654068,3.944551,14.413657583468,4.962598,5.978611,27.17631,22.08517,,,,,,,,,,,,,,,,,,,,,,25.97652,0.002642274
7776,2022/01/25 14:51:20,104906.3384,6.001,1,17,4,1,0,0,3.654213,3.944898,14.415497555274,4.962853,5.978611,27.17731,22.08517,,,,,,,,,,,,,,,,,,,,,,25.76545,-0.1983255
7777,2022/01/25 14:51:21,104906.588,6.2506,1,17,4,1,0,0,3.654099,3.945616,14.417671479984,4.963103,5.978611,27.1783,22.08517,,0.00217393808998168,,,,,,,,,,,,,,,,,,,,25.76545,-0.1983255
7778,2022/01/25 14:51:21,104906.8376,6.5002,1,17,4,1,0,0,3.654373,3.946139,14.420663815847,4.96336,5.978611,27.17932,22.08517,,,,,,,,,,,,,,,,,,,,,,25.76545,-0.1983255
7779,2022/01/25 14:51:21,104907.0888,6.7514,1,17,4,1,0,0,3.654358,3.94677,14.42291052366,4.963614,5.978611,27.18032,22.08517,,,,,,,,,,,,,,,,,,,,,,26.07807,0.09769201
7780,2022/01/25 14:51:21,104907.3385,7.0011,1,17,4,1,0,0,3.654564,3.947227,14.425393694028,4.963865,5.978611,27.18131,22.08517,,,,,,,,,,,,,,,,,,,,,,26.07807,0.09769201
7781,2022/01/25 14:51:22,104907.588,7.2506,1,17,4,1,0,0,3.654472,3.947632,14.426510610304,4.964121,5.978611,27.18232,22.08517,,0.00221807695925236,,0.439615786075592,,,,,,,,,,,,,,,,,,26.07807,0.09769201
7782,2022/01/25 14:51:22,104907.8378,7.5004,1,17,4,1,0,0,3.654678,3.948441,14.430280456998,4.964376,5.978611,27.18333,22.08517,,,,,,,,,,,,,,,,,,,,,,26.39785,0.09769201
7783,2022/01/25 14:51:22,104908.0888,7.7514,1,17,4,1,0,0,3.654549,3.948911,14.431488746139,4.964626,5.978611,27.18431,22.08517,,,,,,,,,,,,,,,,,,,,,,26.39785,0.09769201
7784,2022/01/25 14:51:22,104908.3392,8.0018,1,17,4,1,0,0,3.654388,3.949322,14.432354924936,4.964883,5.978611,27.18533,22.08517,,,,,,,,,,,,,,,,,,,,,,26.39785,0.09769201
7785,2022/01/25 14:51:23,104908.5881,8.2507,1,17,4,1,0,0,3.654068,3.9499,14.4332031932,4.965138,5.978611,27.18633,22.08517,,0.002282849047333,,,,,,,,,,,,,,,,,,,,26.33664,0.08080482
7786,2022/01/25 14:51:23,104908.8376,8.5002,1,17,4,1,0,0,3.654144,3.950496,14.435681255424,4.965388,5.978611,27.18732,22.08517,,,,,,,,,,,,,,,,,,,,,,26.33664,0.08080482
7787,2022/01/25 14:51:23,104909.0889,8.7515,1,17,4,1,0,0,3.654358,3.950829,14.437743562782,4.965644,5.978611,27.18834,22.08517,,,,,,,,,,,,,,,,,,,,,,25.87615,-0.1439041
7788,2022/01/25 14:51:23,104909.3386,9.0012,1,17,4,1,0,0,3.654121,3.951427,14.438992380667,4.965899,5.978611,27.18934,22.08517,,,,,,,,,,,,,,,,,,,,,,25.87615,-0.1439041
7789,2022/01/25 14:51:24,104909.588,9.2506,1,17,4,1,0,0,3.653984,3.951888,14.440135521792,4.966149,5.978611,27.19033,22.08517,,0.00187232694588602,,0.499714910984039,2.17320990562439,,,,,,,,,,,,,,,,,25.87615,-0.1439041
7790,2022/01/25 14:51:24,104909.8377,9.5003,1,17,4,1,0,0,3.653969,3.952426,14.442042078794,4.966406,5.978611,27.19135,22.08517,,,,,,,,,,,,,,,,,,,,,,25.7442,-0.1439041
7791,2022/01/25 14:51:24,104910.0889,9.7515,1,17,4,1,0,0,3.654213,3.95275,14.44419043575,4.966661,5.978611,27.19235,22.08517,,,,,,,,,,,,,,,,,,,,,,25.7442,-0.1439041
7792,2022/01/25 14:51:24,104910.3386,10.0012,1,17,4,1,0,0,3.654068,3.953284,14.445568559312,4.966911,5.978611,27.19334,22.08517,,,,,,,,,,,,,,,,,,,,,,25.7442,-0.1439041
7793,2022/01/25 14:51:24,104910.3398,10.0024,1,17,4,1,0,0,3.654045,3.95332,14.4456091794,4.966911,5.978611,27.19334,22.08517,,0.00194794801063836,0.0237366408109665,0.499714910984039,2.17320990562439,,,,,,,,,,,,,,,,,25.7442,-0.1439041
7794,2022/01/25 14:51:25,104911.3808,1.001,1,18,4,1,0,0,0,3.876952,0,4.966917,5.978611,27.19337,22.08517,,-0.00555859319865704,,,,,,,,,,,,,,,,,,,,26.42424,0.07131994
7795,2022/01/25 14:51:26,104912.3809,2.0011,1,18,4,1,0,0,0,3.87526,0,4.966917,5.978611,27.19337,22.08517,,-0.00317371403798461,,,,,,,,,,,,,,,,,,,,26.28535,0.07131994
7796,2022/01/25 14:51:27,104913.3799,3.0001,1,18,4,1,0,0,0,3.87406,0,4.966917,5.978611,27.19337,22.08517,,-0.00137347995769233,,,,,,,,,,,,,,,,,,,,25.92772,0.01649201
7797,2022/01/25 14:51:28,104914.38,4.0002,1,18,4,1,0,0,0,3.873388,0,4.966917,5.978611,27.19337,22.08517,,,,,,,,,,,,,,,,,,,,,,26.31594,0.01649201
7798,2022/01/25 14:51:29,104915.3801,5.0003,1,18,4,1,0,0,0,3.872665,0,4.966917,5.978611,27.19337,22.08517,,,,,,,,,,,,,,,,,,,,,,26.41403,0.151971
7799,2022/01/25 14:51:30,104916.3809,6.0011,1,18,4,1,0,0,0,3.871899,0,4.966917,5.978611,27.19337,22.08517,,-0.000752775988075882,,,,,,,,,,,,,,,,,,,,25.80886,-0.06396353
7800,2022/01/25 14:51:31,104917.3811,7.0013,1,18,4,1,0,0,0,3.871751,0,4.966917,5.978611,27.19337,22.08517,,,,,,,,,,,,,,,,,,,,,,25.98589,-0.06983042
7801,2022/01/25 14:51:32,104918.3809,8.0011,1,18,4,1,0,0,0,3.871167,0,4.966917,5.978611,27.19337,22.08517,,,,,,,,,,,,,,,,,,,,,,26.47549,0.1130635
7802,2022/01/25 14:51:33,104919.3808,9.001,1,18,4,1,0,0,0,3.87106,0,4.966917,5.978611,27.19337,22.08517,,-0.000481194991152734,,,,,,,,,,,,,,,,,,,,26.08968,-0.08062959
7803,2022/01/25 14:51:34,104920.3802,10.0004,1,18,4,1,0,0,0,3.8707,0,4.966917,5.978611,27.19337,22.08517,,,,,,,,,,,,,,,,,,,,,,25.74306,-0.1083183
7804,2022/01/25 14:51:35,104921.3801,11.0003,1,18,4,1,0,0,0,3.870531,0,4.966917,5.978611,27.19337,22.08517,,,,,,,,,,,,,,,,,,,,,,26.46048,0.2241933
7805,2022/01/25 14:51:36,104922.3811,12.0013,1,18,4,1,0,0,0,3.869942,0,4.966917,5.978611,27.19337,22.08517,,,,,,,,,,,,,,,,,,,,,,26.395,-0.02046227
7806,2022/01/25 14:51:37,104923.3801,13.0003,1,18,4,1,0,0,0,3.870011,0,4.966917,5.978611,27.19337,22.08517,,,,,,,,,,,,,,,,,,,,,,25.78361,-0.1910585
7807,2022/01/25 14:51:38,104924.3802,14.0004,1,18,4,1,0,0,0,3.869945,0,4.966917,5.978611,27.19337,22.08517,,,,,,,,,,,,,,,,,,,,,,26.09992,0.09884477
7808,2022/01/25 14:51:39,104925.38,15.0002,1,18,4,1,0,0,0,3.869611,0,4.966917,5.978611,27.19337,22.08517,,-0.000204609706997871,,,,,,,,,,,,,,,,,,,,26.41371,0.09884477
7809,2022/01/25 14:51:40,104926.381,16.0012,1,18,4,1,0,0,0,3.869578,0,4.966917,5.978611,27.19337,22.08517,,,,,,,,,,,,,,,,,,,,,,25.90817,-0.1081258
7810,2022/01/25 14:51:41,104927.3801,17.0003,1,18,4,1,0,0,0,3.869476,0,4.966917,5.978611,27.19337,22.08517,,,,,,,,,,,,,,,,,,,,,,25.75725,-0.1081258
7811,2022/01/25 14:51:42,104928.3804,18.0006,1,18,4,1,0,0,0,3.869627,0,4.966917,5.978611,27.19337,22.08517,,,,,,,,,,,,,,,,,,,,,,26.47013,0.08176804
7812,2022/01/25 14:51:43,104929.381,19.0012,1,18,4,1,0,0,0,3.869396,0,4.966917,5.978611,27.19337,22.08517,,,,,,,,,,,,,,,,,,,,,,26.20111,0.08176804
7813,2022/01/25 14:51:44,104930.3808,20.001,1,18,4,1,0,0,0,3.869361,0,4.966917,5.978611,27.19337,22.08517,,,,,,,,,,,,,,,,,,,,,,25.79071,-0.2123183
7814,2022/01/25 14:51:45,104931.3802,21.0004,1,18,4,1,0,0,0,3.869315,0,4.966917,5.978611,27.19337,22.08517,,,,,,,,,,,,,,,,,,,,,,26.21191,-0.009215474
7815,2022/01/25 14:51:46,104932.3804,22.0006,1,18,4,1,0,0,0,3.869597,0,4.966917,5.978611,27.19337,22.08517,,,,,,,,,,,,,,,,,,,,,,26.38312,0.1943451
7816,2022/01/25 14:51:47,104933.381,23.0012,1,18,4,1,0,0,0,3.869284,0,4.966917,5.978611,27.19337,22.08517,,,,,,,,,,,,,,,,,,,,,,25.78785,-0.08567572
7817,2022/01/25 14:51:48,104934.3803,24.0005,1,18,4,1,0,0,0,3.869357,0,4.966917,5.978611,27.19337,22.08517,,,,,,,,,,,,,,,,,,,,,,25.87382,-0.07348061
7818,2022/01/25 14:51:49,104935.3813,25.0015,1,18,4,1,0,0,0,3.869493,0,4.966917,5.978611,27.19337,22.08517,,,,,,,,,,,,,,,,,,,,,,26.25073,0.117783
7819,2022/01/25 14:51:50,104936.3803,26.0005,1,18,4,1,0,0,0,3.869482,0,4.966917,5.978611,27.19337,22.08517,,,,,,,,,,,,,,,,,,,,,,26.054,-0.06147742
7820,2022/01/25 14:51:51,104937.3803,27.0005,1,18,4,1,0,0,0,3.869537,0,4.966917,5.978611,27.19337,22.08517,,-0.0000436642403656151,,,,,,,,,,,,,,,,,,,,25.73307,-0.1002902
7821,2022/01/25 14:51:52,104938.3812,28.0014,1,18,4,1,0,0,0,3.869382,0,4.966917,5.978611,27.19337,22.08517,,,,,,,,,,,,,,,,,,,,,,26.19604,0.1446778
7822,2022/01/25 14:51:53,104939.3813,29.0015,1,18,4,1,0,0,0,3.869516,0,4.966917,5.978611,27.19337,22.08517,,,,,,,,,,,,,,,,,,,,,,26.38651,0.05952239
7823,2022/01/25 14:51:54,104940.3805,30.0007,1,18,4,1,0,0,0,3.869445,0,4.966917,5.978611,27.19337,22.08517,,,,,,,,,,,,,,,,,,,,,,26.01566,0.05952239
7824,2022/01/25 14:51:55,104941.3802,31.0004,1,18,4,1,0,0,0,3.869218,0,4.966917,5.978611,27.19337,22.08517,,,,,,,,,,,,,,,,,,,,,,25.88604,0.04566669
7825,2022/01/25 14:51:56,104942.3803,32.0005,1,18,4,1,0,0,0,3.869114,0,4.966917,5.978611,27.19337,22.08517,,,,,,,,,,,,,,,,,,,,,,26.27199,0.04566669
7826,2022/01/25 14:51:57,104943.3803,33.0005,1,18,4,1,0,0,0,3.869322,0,4.966917,5.978611,27.19337,22.08517,,,,,,,,,,,,,,,,,,,,,,25.91018,-0.1337075
7827,2022/01/25 14:51:58,104944.3812,34.0014,1,18,4,1,0,0,0,3.869464,0,4.966917,5.978611,27.19337,22.08517,,,,,,,,,,,,,,,,,,,,,,25.68998,-0.1337075
7828,2022/01/25 14:51:59,104945.3812,35.0014,1,18,4,1,0,0,0,3.869473,0,4.966917,5.978611,27.19337,22.08517,,,,,,,,,,,,,,,,,,,,,,25.8838,-0.008243322
7829,2022/01/25 14:52:00,104946.3813,36.0015,1,18,4,1,0,0,0,3.869659,0,4.966917,5.978611,27.19337,22.08517,,,,,,,,,,,,,,,,,,,,,,26.37943,0.1391089
7830,2022/01/25 14:52:01,104947.3813,37.0015,1,18,4,1,0,0,0,3.869617,0,4.966917,5.978611,27.19337,22.08517,,,,,,,,,,,,,,,,,,,,,,25.98417,-0.1077443
7831,2022/01/25 14:52:02,104948.3804,38.0006,1,18,4,1,0,0,0,3.869605,0,4.966917,5.978611,27.19337,22.08517,,,,,,,,,,,,,,,,,,,,,,25.8523,-0.1108241
7832,2022/01/25 14:52:03,104949.3805,39.0007,1,18,4,1,0,0,0,3.86972,0,4.966917,5.978611,27.19337,22.08517,,0.0000136316002681269,,,,,,,,,,,,,,,,,,,,26.28535,0.2049434
7833,2022/01/25 14:52:04,104950.3803,40.0005,1,18,4,1,0,0,0,3.869953,0,4.966917,5.978611,27.19337,22.08517,,,,,,,,,,,,,,,,,,,,,,26.24364,-0.01303494
7834,2022/01/25 14:52:04,104950.3818,40.002,1,18,4,1,0,0,0,3.869953,0,4.966917,5.978611,27.19337,22.08517,,0.0000136316002681269,0.0237366408109665,0,0,,,,,,,,,,,,,,,,,26.24364,-0.01303494
7835,2022/01/25 14:52:04,104950.3891,0.0017,1,19,4,1,0,0,0,3.869904,0,4.966917,5.978611,27.19337,22.08517,,0.0000136316002681269,0.0237366408109665,0,0,,,,,,,,,,,,,,,,,26.2436667782631,-0.0128782334592234
7836,2022/01/25 14:52:15,104960.4329,10.0023,1,20,4,1,0,0,-1.499894,3.826384,-5.739170403296,4.966917,5.982778,27.19337,22.10114,,-0.00102200801484287,,0.322106301784515,4.08624982833862,,,,,,,,,,,,,,,,,26.28051,0.2027285
7837,2022/01/25 14:52:25,104970.4314,20.0008,1,20,4,1,0,0,-1.499886,3.819304,-5.728520599344,4.966917,5.986942,27.19337,22.11705,,-0.000519370893016458,,0.607421517372131,1.92727303504944,,,,,,,,,,,,,,,,,26.15036,0.02616405
7838,2022/01/25 14:52:35,104980.4314,30.0008,1,20,4,1,0,0,-1.499909,3.814644,-5.721618867396,4.966917,5.991107,27.19337,22.13295,,-0.000554616213776171,,0.791769921779633,,,,,,,,,,,,,,,,,,25.97424,0.123601
7839,2022/01/25 14:52:45,104990.4331,40.0025,1,20,4,1,0,0,-1.499917,3.810883,-5.716008196711,4.966917,5.995274,27.19337,22.14884,,-0.000425886595621705,,,,,,,,,,,,,,,,,,,,26.07608,0.1786846
7840,2022/01/25 14:52:55,105000.4307,50.0001,1,20,4,1,0,0,-1.499957,3.808204,-5.712142247228,4.966917,5.999438,27.19337,22.1647,,-0.000204722804483026,,1.22326302528381,0.984106123447418,,,,,,,,,,,,,,,,,26.08825,0.1384312
7841,2022/01/25 14:53:05,105010.4317,60.0011,1,20,4,1,0,0,-1.499897,3.805695,-5.708150513415,4.966917,6.003604,27.19337,22.18056,,-0.000256155704846606,,,,,,,,,,,,,,,,,,,,26.04854,0.1166767
7842,2022/01/25 14:53:15,105020.431,70.0004,1,20,4,1,0,0,-1.49987,3.803716,-5.70507951692,4.966917,6.007768,27.19337,22.1964,,-0.000205407297471538,,1.60927999019623,,,,,,,,,,,,,,,,,,25.61644,-0.008507967
7843,2022/01/25 14:53:25,105030.4309,80.0003,1,20,4,1,0,0,-1.499883,3.801749,-5.702178695367,4.966917,6.011934,27.19337,22.21225,,-0.000219600493437611,,,,,,,,,,,,,,,,,,,,25.67888,-0.0796771
7844,2022/01/25 14:53:35,105040.4328,90.0022,1,20,4,1,0,0,-1.499894,3.799514,-5.698868251516,4.966917,6.0161,27.19337,22.22808,,-0.000263674999587238,,2.1253809928894,0.534662485122681,,,,,,,,,,,,,,,,,25.77678,0.1377726
7845,2022/01/25 14:53:45,105050.4321,100.0015,1,20,4,1,0,0,-1.499847,3.798089,-5.696552392383,4.966917,6.020267,27.19337,22.24391,,-0.000134192203404382,,,,,,,,,,,,,,,,,,,,25.81456,0.1271319
7846,2022/01/25 14:53:55,105060.4313,110.0007,1,20,4,1,0,0,-1.50001,3.796243,-5.69440246243,4.966917,6.02443,27.19337,22.25972,,-0.000194290405488573,,,,,,,,,,,,,,,,,,,,25.81848,0.01225173
7847,2022/01/25 14:54:05,105070.4314,120.0008,1,20,4,1,0,0,-1.499962,3.794391,-5.691442313142,4.966917,6.028596,27.19337,22.27553,,-0.000118658899737056,,2.35733294487,,,,,,,,,,,,,,,,,,25.55938,0.08626163
7848,2022/01/25 14:54:15,105080.4307,130.0001,1,20,4,1,0,0,-1.499917,3.792635,-5.688637711295,4.966917,6.03276,27.19337,22.29132,,-0.000172942498466,,,,,,,,,,,,,,,,,,,,25.34296,-0.147534
7849,2022/01/25 14:54:25,105090.4308,140.0002,1,20,4,1,0,0,-1.49995,3.791055,-5.68639294725,4.966917,6.036926,27.19337,22.30712,,-0.000151920306961983,,,,,,,,,,,,,,,,,,,,25.40406,-0.04406631
7850,2022/01/25 14:54:35,105100.4309,150.0003,1,20,4,1,0,0,-1.499866,3.789012,-5.683010272392,4.966917,6.041093,27.19337,22.32291,,-0.000214313404285349,,2.34442496299744,0.428588896989822,,,,,,,,,,,,,,,,,25.89253,0.008766055
7851,2022/01/25 14:54:45,105110.431,160.0004,1,20,4,1,0,0,-1.499894,3.787416,-5.680722533904,4.966917,6.045259,27.19337,22.3387,,-0.000152226304635406,,,,,,,,,,,,,,,,,,,,25.80802,0.09873927
7852,2022/01/25 14:54:55,105120.4312,170.0006,1,20,4,1,0,0,-1.499866,3.785588,-5.677874731208,4.966917,6.049423,27.19337,22.35446,,-0.000173364896909334,,,,,,,,,,,,,,,,,,,,25.50855,0.08263588
7853,2022/01/25 14:55:05,105130.4312,180.0006,1,20,4,1,0,0,-1.499859,3.783942,-5.675379464178,4.966917,6.05359,27.19337,22.37023,,-0.00017272679542657,,2.31363892555237,,,,,,,,,,,,,,,,,,25.44975,-0.1030916
7854,2022/01/25 14:55:15,105140.4316,190.001,1,20,4,1,0,0,-1.499943,3.782122,-5.672967419046,4.966917,6.057755,27.19337,22.38599,,-0.000168526501511224,,,,,,,,,,,,,,,,,,,,25.7362,0.08897841
7855,2022/01/25 14:55:25,105150.4316,200.001,1,20,4,1,0,0,-1.499796,3.780762,-5.670371724552,4.966917,6.06192,27.19337,22.40174,,-0.000134041605633684,,,,,,,,,,,,,,,,,,,,25.79126,0.1308525
7856,2022/01/25 14:55:35,105160.4315,210.0009,1,20,4,1,0,0,-1.499863,3.778996,-5.667976277548,4.966917,6.066086,27.19337,22.41748,,-0.0001218941033585,,2.59266591072083,0.415285289287567,,,,,,,,,,,,,,,,,25.69903,-0.03795445
7857,2022/01/25 14:55:45,105170.4317,220.0011,1,20,4,1,0,0,-1.499907,3.777513,-5.665918191291,4.966917,6.070252,27.19337,22.43323,,-0.000119291602459271,,,,,,,,,,,,,,,,,,,,25.65786,0.04870296
7858,2022/01/25 14:55:55,105180.4319,230.0013,1,20,4,1,0,0,-1.499822,3.77597,-5.66328287734,4.966917,6.074418,27.19337,22.44896,,-0.000173277498106472,,,,,,,,,,,,,,,,,,,,25.69138,0.1261199
7859,2022/01/25 14:56:05,105190.4321,240.0015,1,20,4,1,0,0,-1.499889,3.77453,-5.66137602717,4.966917,6.078582,27.19337,22.46468,,-0.00010647169983713,,2.73719310760498,,,,,,,,,,,,,,,,,,25.84177,0.09658873
7860,2022/01/25 14:56:15,105200.4311,250.0005,1,20,4,1,0,0,-1.499886,3.77319,-5.65935485634,4.966917,6.082748,27.19337,22.4804,,-0.000146879596286453,,,,,,,,,,,,,,,,,,,,25.39354,0.01224637
7861,2022/01/25 14:56:25,105210.4314,260.0008,1,20,4,1,0,0,-1.499994,3.771172,-5.656735372968,4.966917,6.086915,27.19337,22.49612,,-0.000219516907236539,,,,,,,,,,,,,,,,,,,,25.16178,-0.05738854
7862,2022/01/25 14:56:35,105220.4314,270.0008,1,20,4,1,0,0,-1.499917,3.770237,-5.655042570329,4.966917,6.091079,27.19337,22.51182,,-0.000124320504255593,,,,,,,,,,,,,,,,,,,,25.78586,0.05898297
7863,2022/01/25 14:56:45,105230.4316,280.001,1,20,4,1,0,0,-1.499947,3.768588,-5.652682264836,4.966917,6.095245,27.19337,22.52752,,-0.000112177600385621,,2.85201692581177,0.355267405509949,,,,,,,,,,,,,,,,,25.1041,-0.1407593
7864,2022/01/25 14:56:55,105240.4309,290.0003,1,20,4,1,0,0,-1.499889,3.76721,-5.65039683969,4.966917,6.099411,27.19337,22.54322,,-0.000130707892822102,,,,,,,,,,,,,,,,,,,,25.57751,0.08070707
7865,2022/01/25 14:57:05,105250.431,300.0004,1,20,4,1,0,0,-1.499987,3.765876,-5.648765043612,4.966917,6.103575,27.19337,22.5589,,-0.00015976169379428,,,,,,,,,,,,,,,,,,,,25.33048,0.08317828
7866,2022/01/25 14:57:15,105260.4312,310.0006,1,20,4,1,0,0,-1.499911,3.764254,-5.646045981394,4.966917,6.107741,27.19337,22.57459,,-0.000118757197924424,,2.86550092697144,,,,,,,,,,,,,,,,,,25.81226,0.1354718
7867,2022/01/25 14:57:25,105270.4313,320.0007,1,20,4,1,0,0,-1.499889,3.76308,-5.64420229812,4.966917,6.111907,27.19337,22.59027,,-0.000167001300724223,,,,,,,,,,,,,,,,,,,,25.0941,-0.09894252
7868,2022/01/25 14:57:35,105280.4314,330.0008,1,20,4,1,0,0,-1.499899,3.761596,-5.642014078804,4.966917,6.116071,27.19337,22.60594,,-0.00014479219680652,,,,,,,,,,,,,,,,,,,,25.68998,0.09493887
7869,2022/01/25 14:57:45,105290.4317,340.0011,1,20,4,1,0,0,-1.499929,3.760013,-5.639752539077,4.966917,6.120238,27.19337,22.62161,,-0.000103159101854544,,,,,,,,,,,,,,,,,,,,25.46824,-0.03780007
7870,2022/01/25 14:57:55,105300.4314,350.0008,1,20,4,1,0,0,-1.499934,3.758633,-5.637701430222,4.966917,6.124404,27.19337,22.63727,,-0.000107015097455587,,2.92117810249329,0.342532396316528,,,,,,,,,,,,,,,,,25.13018,-0.09910107
7871,2022/01/25 14:58:05,105310.4309,360.0003,1,20,4,1,0,0,-1.499902,3.757194,-5.635422794988,4.966917,6.128568,27.19337,22.65292,,-0.000116084396722727,,,,,,,,,,,,,,,,,,,,25.06624,-0.006587505
7872,2022/01/25 14:58:15,105320.4317,370.0011,1,20,4,1,0,0,-1.499866,3.755882,-5.633319711812,4.966917,6.132734,27.19337,22.66857,,-0.000123185105621815,,,,,,,,,,,,,,,,,,,,25.06171,-0.1070732
7873,2022/01/25 14:58:25,105330.4312,380.0006,1,20,4,1,0,0,-1.49987,3.754401,-5.63111342787,4.966917,6.136901,27.19337,22.68421,,-0.000162746699061245,,2.90142393112183,,,,,,,,,,,,,,,,,,25.07563,-0.06889224
7874,2022/01/25 14:58:35,105340.432,390.0014,1,20,4,1,0,0,-1.499878,3.75266,-5.62853217548,4.966917,6.141067,27.19337,22.69985,,-0.000121854602184612,,,,,,,,,,,,,,,,,,,,25.40321,-0.0517422
7875,2022/01/25 14:58:45,105350.4314,400.0008,1,20,4,1,0,0,-1.499938,3.751373,-5.626826914874,4.966917,6.145231,27.19337,22.71548,,-0.000110113796836231,,,,,,,,,,,,,,,,,,,,25.70412,0.131582
7876,2022/01/25 14:58:55,105360.4308,410.0002,1,20,4,1,0,0,-1.499862,3.749837,-5.624238022494,4.966917,6.149397,27.19337,22.7311,,-0.000139279698487371,,,0.3500617146492,,,,,,,,,,,,,,,,,25.70584,0.08446634
7877,2022/01/25 14:59:05,105370.4308,420.0002,1,20,4,1,0,0,-1.499863,3.74861,-5.62240144043,4.966917,6.153563,27.19337,22.74672,,-0.000231380501645617,,2.86055302619934,,,,,,,,,,,,,,,,,,25.16914,-0.123803
7878,2022/01/25 14:59:15,105380.4316,430.001,1,20,4,1,0,0,-1.499935,3.747109,-5.620419937915,4.966917,6.157727,27.19337,22.76233,,-0.000104462698800489,,,,,,,,,,,,,,,,,,,,25.01966,-0.1352054
7879,2022/01/25 14:59:25,105390.432,440.0014,1,20,4,1,0,0,-1.50001,3.745746,-5.61865645746,4.966917,6.161894,27.19337,22.77794,,-0.000255014689173549,,,,,,,,,,,,,,,,,,,,25.28901,-0.02211213
7880,2022/01/25 14:59:35,105400.4318,450.0012,1,20,4,1,0,0,-1.499927,3.743967,-5.615677190409,4.966917,6.16606,27.19337,22.79354,,-0.000190052494872361,,2.90473508834839,,,,,,,,,,,,,,,,,,25.62751,0.04196823
7881,2022/01/25 14:59:45,105410.4311,460.0005,1,20,4,1,0,0,-1.499927,3.742846,-5.613995772242,4.966917,6.170224,27.19337,22.80913,,-0.000150066101923585,,,,,,,,,,,,,,,,,,,,25.07366,-0.1757342
7882,2022/01/25 14:59:55,105420.4307,470.0001,1,20,4,1,0,0,-1.499907,3.741199,-5.611450568493,4.966917,6.17439,27.19337,22.82472,,-0.000130568994791247,,,,,,,,,,,,,,,,,,,,25.22769,0.006306767
7883,2022/01/25 15:00:00,105425.9527,475.5221,1,20,4,1,0,0,-1.499917,3.740568,-5.610541532856,4.966917,6.17669,27.19337,22.83332,,-0.000130568994791247,0.0237366408109665,2.90473508834839,0.3500617146492,,,,,,,,,,,,,,,,,25.63429,0.01631677
7884,2022/01/25 15:01:00,105485.993,60.0004,1,21,4,1,0,0,0,3.792896,0,4.966917,6.176693,27.19337,22.83333,,0.000106646097265184,,,,,,,,,,,,,,,,,,,,24.99065,0.006388426
7885,2022/01/25 15:02:00,105545.9935,120.0009,1,21,4,1,0,0,0,3.796559,0,4.966917,6.176693,27.19337,22.83333,,0.00000841595829115249,,,,,,,,,,,,,,,,,,,,25.22793,0.07965207
7886,2022/01/25 15:03:00,105605.9941,180.0015,1,21,4,1,0,0,0,3.797857,0,4.966917,6.176693,27.19337,22.83333,,0.00000624292715656338,,0,,,,,,,,,,,,,,,,,,25.59399,0.1825857
7887,2022/01/25 15:04:00,105665.9934,240.0008,1,21,4,1,0,0,0,3.798762,0,4.966917,6.176693,27.19337,22.83333,,-0.00000557121984456899,,,,,,,,,,,,,,,,,,,,25.46,0.1840627
7888,2022/01/25 15:05:00,105725.9938,300.0012,1,21,4,1,0,0,0,3.799351,0,4.966917,6.176693,27.19337,22.83333,,0.0000182148196472554,,0,,,,,,,,,,,,,,,,,,25.25947,0.08934021
7889,2022/01/25 15:06:00,105785.9937,360.0011,1,21,4,1,0,0,0,3.800313,0,4.966917,6.176693,27.19337,22.83333,,-0.00000359590808329813,,,,,,,,,,,,,,,,,,,,25.29156,-0.02530098
7890,2022/01/25 15:07:00,105845.9936,420.001,1,21,4,1,0,0,0,3.800822,0,4.966917,6.176693,27.19337,22.83333,,0.0000145392796184751,,0,,,,,,,,,,,,,,,,,,24.87894,-0.09823501
7891,2022/01/25 15:08:00,105905.9928,480.0002,1,21,4,1,0,0,0,3.801046,0,4.966917,6.176693,27.19337,22.83333,,0.0000171087795024505,,,,,,,,,,,,,,,,,,,,25.03355,0.01731396
7892,2022/01/25 15:09:00,105965.9941,540.0015,1,21,4,1,0,0,0,3.801443,0,4.966917,6.176693,27.19337,22.83333,,-0.00000557163502890035,,0,,,,,,,,,,,,,,,,,,24.94515,-0.02673745
7893,2022/01/25 15:10:00,106025.9934,600.0008,1,21,4,1,0,0,0,3.801716,0,4.966917,6.176693,27.19337,22.83333,,0.00000968112999544246,,,,,,,,,,,,,,,,,,,,24.81039,-0.1841784
7894,2022/01/25 15:11:00,106085.9938,660.0012,1,21,4,1,0,0,0,3.802104,0,4.966917,6.176693,27.19337,22.83333,,0.0000165162400662666,,0,,,,,,,,,,,,,,,,,,25.32595,0.1655537
7895,2022/01/25 15:12:00,106145.9929,720.0003,1,21,4,1,0,0,0,3.802526,0,4.966917,6.176693,27.19337,22.83333,,0.0000718738810974173,,,,,,,,,,,,,,,,,,,,24.79963,-0.1800078
7896,2022/01/25 15:13:00,106205.9928,780.0002,1,21,4,1,0,0,0,3.802741,0,4.966917,6.176693,27.19337,22.83333,,0.0000269100401055766,,0,,,,,,,,,,,,,,,,,,24.83825,-0.05517364
7897,2022/01/25 15:14:00,106265.9935,840.0009,1,21,4,1,0,0,0,3.802982,0,4.966917,6.176693,27.19337,22.83333,,0.00000189646004855604,,,,,,,,,,,,,,,,,,,,25.40888,0.131315
7898,2022/01/25 15:15:00,106325.9933,900.0007,1,21,4,1,0,0,0,3.803076,0,4.966917,6.176693,27.19337,22.83333,,-0.000021217869289103,,0,,,,,,,,,,,,,,,,,,24.82151,-0.1834607
7899,2022/01/25 15:16:00,106385.9934,960.0008,1,21,4,1,0,0,0,3.803474,0,4.966917,6.176693,27.19337,22.83333,,0.00000644048895992455,,,,,,,,,,,,,,,,,,,,24.80902,-0.08147597
7900,2022/01/25 15:17:00,106445.993,1020.0004,1,21,4,1,0,0,0,3.803662,0,4.966917,6.176693,27.19337,22.83333,,0.00000343759006682376,,0,,,,,,,,,,,,,,,,,,25.06431,0.00594914
7901,2022/01/25 15:18:00,106505.993,1080.0004,1,21,4,1,0,0,0,3.803707,0,4.966917,6.176693,27.19337,22.83333,,0.00000865374477143632,,,,,,,,,,,,,,,,,,,,25.14611,0.03647506
7902,2022/01/25 15:19:00,106565.9928,1140.0002,1,21,4,1,0,0,0,3.803989,0,4.966917,6.176693,27.19337,22.83333,,0.00000805995387054281,,0,,,,,,,,,,,,,,,,,,25.2177,0.03001511
7903,2022/01/25 15:20:00,106625.9942,1200.0016,1,21,4,1,0,0,0,3.80407,0,4.966917,6.176693,27.19337,22.83333,,0.00000252894801633374,,,,,,,,,,,,,,,,,,,,24.80983,-0.124501
7904,2022/01/25 15:21:00,106685.9941,1260.0015,1,21,4,1,0,0,0,3.804165,0,4.966917,6.176693,27.19337,22.83333,,-0.0000201893908524653,,0,,,,,,,,,,,,,,,,,,24.98097,-0.04248083
7905,2022/01/25 15:22:00,106745.9933,1320.0007,1,21,4,1,0,0,0,3.804501,0,4.966917,6.176693,27.19337,22.83333,,-0.0000169507293321658,,,,,,,,,,,,,,,,,,,,24.90935,0.01242578
7906,2022/01/25 15:23:00,106805.9929,1380.0003,1,21,4,1,0,0,0,3.804465,0,4.966917,6.176693,27.19337,22.83333,,0.0000278556399280205,,0,,,,,,,,,,,,,,,,,,25.11231,-0.1293278
7907,2022/01/25 15:24:00,106865.9938,1440.0012,1,21,4,1,0,0,0,3.804457,0,4.966917,6.176693,27.19337,22.83333,,0.0000305424182442948,,,,,,,,,,,,,,,,,,,,24.89914,-0.1423138
7908,2022/01/25 15:25:00,106925.9936,1500.001,1,21,4,1,0,0,0,3.804547,0,4.966917,6.176693,27.19337,22.83333,,0.00000165940195984149,,0,,,,,,,,,,,,,,,,,,25.00261,0.1098144
7909,2022/01/25 15:26:00,106985.9943,1560.0017,1,21,4,1,0,0,0,3.804943,0,4.966917,6.176693,27.19337,22.83333,,-0.0000335038494085893,,,,,,,,,,,,,,,,,,,,24.77003,-0.08210838
7910,2022/01/25 15:27:00,107045.9933,1620.0007,1,21,4,1,0,0,0,3.804951,0,4.966917,6.176693,27.19337,22.83333,,-0.0000126054401334841,,0,,,,,,,,,,,,,,,,,,25.45603,0.1166385
7911,2022/01/25 15:28:00,107105.9934,1680.0008,1,21,4,1,0,0,0,3.804983,0,4.966917,6.176693,27.19337,22.83333,,0.00000975951297732536,,,,,,,,,,,,,,,,,,,,25.38334,0.03614902
7912,2022/01/25 15:29:00,107165.9939,1740.0013,1,21,4,1,0,0,0,3.804984,0,4.966917,6.176693,27.19337,22.83333,,0.0000362725004379172,,0,,,,,,,,,,,,,,,,,,25.45942,0.08136988
7913,2022/01/25 15:30:00,107225.9929,1800.0003,1,21,4,1,0,0,0,3.805056,0,4.966917,6.176693,27.19337,22.83333,,-0.00000142245096412807,,,,,,,,,,,,,,,,,,,,25.40659,0.006106496
7914,2022/01/25 15:30:00,107225.9945,1800.0019,1,21,4,1,0,0,0,3.805056,0,4.966917,6.176693,27.19337,22.83333,,-0.00000142245096412807,0.0237366408109665,0,0,,,,,,,,,,,,,,,,,25.40659,0.006106496
7915,2022/01/25 15:30:00,107226.0016,0.0015,1,22,4,1,0,0,0,3.805004,0,4.966917,6.176693,27.19337,22.83333,,-0.00000142245096412807,0.0237366408109665,0,0,,,,,,,,,,,,,,,,,25.4065819348975,0.00610772378149466
7916,2022/01/25 15:30:00,107226.0095,0.0015,1,23,5,1,0,0,0,3.805276,0,4.966917,6.176693,27.19337,22.83333,,-0.00000142245096412807,0.0237366408109665,0,0,,,,,,,,,,,,,,,,,25.406572961051,0.00610908990456619
7917,2022/01/25 15:35:41,107567.3976,60.0009,1,14,5,1,0,0,0,3.805705,0,4.966917,6.176693,27.19337,22.83333,,-0.00000841595829115249,,,,,,,,,,,,,,,,,,,,25.01878,0.0651443
7918,2022/01/25 15:36:41,107627.3968,120.0001,1,14,5,1,0,0,0,3.805646,0,4.966917,6.176693,27.19337,22.83333,,0.0000254042406595545,,,,,,,,,,,,,,,,,,,,25.40178,0.129686
7919,2022/01/25 15:37:41,107687.3981,180.0014,1,14,5,1,0,0,0,3.805622,0,4.966917,6.176693,27.19337,22.83333,,-0.00000703264686308103,,0,0,,,,,,,,,,,,,,,,,24.85734,0.0115329
7920,2022/01/25 15:38:41,107747.3968,240.0001,1,14,5,1,0,0,0,3.805739,0,4.966917,6.176693,27.19337,22.83333,,-0.00000553170821149251,,,,,,,,,,,,,,,,,,,,24.99209,0.009853244
7921,2022/01/25 15:39:41,107807.3978,300.0011,1,14,5,1,0,0,0,3.806005,0,4.966917,6.176693,27.19337,22.83333,,-0.00000181742598215351,,0,0,,,,,,,,,,,,,,,,,25.1569,-0.02301335
7922,2022/01/25 15:39:41,107807.3993,300.0026,1,14,5,1,0,0,0,3.806005,0,4.966917,6.176693,27.19337,22.83333,,-0.00000181742598215351,0.0237366408109665,0,0,,,,,,,,,,,,,,,,,25.1569,-0.02301335
7923,2022/01/25 15:39:42,107807.6915,0.2506,1,15,5,1,0,0,-3.468317,3.430502,-11.898068405134,4.965723,6.176693,27.18922,22.83333,,-0.0929879769682884,,0.0130907297134399,76.3899383544922,,,,,,,,,,,,,,,,,25.1569,-0.02301335
7924,2022/01/25 15:39:42,107807.9413,0.5004,1,15,5,1,0,0,-6.460891,3.419449,-22.092687269059,4.96447,6.176693,27.18493,22.83333,,,,,,,,,,,,,,,,,,,,,,25.1569,-0.02301335
7925,2022/01/25 15:39:42,107808.1923,0.7514,1,15,5,1,0,0,-8.849489,3.410748,-30.183376907772,4.963244,6.176693,27.18074,22.83333,,,,,,,,,,,,,,,,,,,,,,25.50737,0.2021724
7926,2022/01/25 15:39:43,107808.4419,1.001,1,15,5,1,0,0,-10.7182,3.404192,-36.4868106944,4.961911,6.176693,27.1762,22.83333,,-0.0263768993318081,,0.173102006316185,7.08249521255493,,,,,,,,,,,,,,,,,25.50737,0.2021724
7927,2022/01/25 15:39:43,107808.6915,1.2506,1,15,5,1,0,0,-12.24747,3.397882,-41.61545785854,4.960715,6.176693,27.17214,22.83333,,,,,,,,,,,,,,,,,,,,,,25.25634,-0.07844746
7928,2022/01/25 15:39:43,107808.9411,1.5002,1,15,5,1,0,0,-13.44375,3.392536,-45.60840585,4.959464,6.176693,27.16789,22.83333,,,,,,,,,,,,,,,,,,,,,,25.25634,-0.07844746
7929,2022/01/25 15:39:43,107809.1925,1.7516,1,15,5,1,0,0,-14.42274,3.387437,-48.85612311738,4.958098,6.176693,27.16326,22.83333,,,,,,,,,,,,,,,,,,,,,,25.25634,-0.07844746
7930,2022/01/25 15:39:44,107809.442,2.0011,1,15,5,1,0,0,-15.20404,3.382943,-51.43440068972,4.956845,6.176693,27.15902,22.83333,,-0.0185500700026751,,0.270758509635925,3.70839905738831,,,,,,,,,,,,,,,,,24.89941,-0.07844746
7931,2022/01/25 15:39:44,107809.6915,2.2506,1,15,5,1,0,0,-15.81516,3.378498,-53.43148642968,4.955561,6.176693,27.15467,22.83333,,,,,,,,,,,,,,,,,,,,,,24.89941,-0.07844746
7932,2022/01/25 15:39:44,107809.941,2.5001,1,15,5,1,0,0,-16.31526,3.374875,-55.0619630925,4.954286,6.176693,27.15037,22.83333,,,,,,,,,,,,,,,,,,,,,,24.89941,-0.07844746
7933,2022/01/25 15:39:44,107810.1923,2.7514,1,15,5,1,0,0,-16.7144,3.370691,-56.3390776504,4.95309,6.176693,27.14634,22.83333,,,,,,,,,,,,,,,,,,,,,,24.99999,-0.08010864
7934,2022/01/25 15:39:45,107810.4418,3.0009,1,15,5,1,0,0,-17.02662,3.367397,-57.33538910814,4.951806,6.176693,27.14201,22.83333,,-0.0149203203618526,,0.3138267993927,3.27281188964844,,,,,,,,,,,,,,,,,24.99999,-0.08010864
7935,2022/01/25 15:39:45,107810.6915,3.2506,1,15,5,1,0,0,-17.28205,3.363641,-58.13061194405,4.950472,6.176693,27.13752,22.83333,,,,,,,,,,,,,,,,,,,,,,24.99999,-0.08010864
7936,2022/01/25 15:39:45,107810.9411,3.5002,1,15,5,1,0,0,-17.4818,3.360497,-58.7475364546,4.94922,6.176693,27.13331,22.83333,,,,,,,,,,,,,,,,,,,,,,25.38019,0.1188099
7937,2022/01/25 15:39:45,107811.1923,3.7514,1,15,5,1,0,0,-17.64526,3.35726,-59.2397255876,4.947935,6.176693,27.129,22.83333,,,,,,,,,,,,,,,,,,,,,,25.38019,0.1188099
7938,2022/01/25 15:39:46,107811.4421,4.0012,1,15,5,1,0,0,-17.77576,3.354219,-59.62379193144,4.946717,6.176693,27.12491,22.83333,,-0.0126002700999379,,0.381887495517731,2.88245010375977,,,,,,,,,,,,,,,,,25.38019,0.1188099
7939,2022/01/25 15:39:46,107811.6916,4.2507,1,15,5,1,0,0,-17.87786,3.351256,-59.91328559216,4.945433,6.176693,27.1206,22.83333,,,,,,,,,,,,,,,,,,,,,,25.57042,0.1188099
7940,2022/01/25 15:39:46,107811.9412,4.5003,1,15,5,1,0,0,-17.96146,3.348169,-60.13800356674,4.944157,6.176693,27.11633,22.83333,,,,,,,,,,,,,,,,,,,,,,25.57042,0.1188099
7941,2022/01/25 15:39:46,107812.1913,4.7504,1,15,5,1,0,0,-18.02812,3.345423,-60.31168729476,4.942962,6.176693,27.11233,22.83333,,,,,,,,,,,,,,,,,,,,,,25.57042,0.1188099
7942,2022/01/25 15:39:47,107812.4411,5.0002,1,15,5,1,0,0,-18.08021,3.34247,-60.4325595187,4.941597,6.176693,27.10776,22.83333,,-0.0100917899981141,,0.408174902200699,2.2718620300293,,,,,,,,,,,,,,,,,25.32253,-0.0180161
7943,2022/01/25 15:39:47,107812.6915,5.2506,1,15,5,1,0,0,-18.12279,3.339872,-60.52779888288,4.940345,6.176693,27.10358,22.83333,,,,,,,,,,,,,,,,,,,,,,25.32253,-0.0180161
7944,2022/01/25 15:39:47,107812.9417,5.5008,1,15,5,1,0,0,-18.15683,3.337267,-60.59418958361,4.939093,6.176693,27.0994,22.83333,,,,,,,,,,,,,,,,,,,,,,25.32253,-0.0180161
7945,2022/01/25 15:39:47,107813.1924,5.7515,1,15,5,1,0,0,-18.18352,3.334738,-60.63727511776,4.937808,6.176693,27.09512,22.83333,,,,,,,,,,,,,,,,,,,,,,25.03387,-0.09020627
7946,2022/01/25 15:39:48,107813.4421,6.0012,1,15,5,1,0,0,-18.2054,3.33216,-60.663305664,4.936589,6.176693,27.09105,22.83333,,-0.00913021620362997,,0.481787413358688,2.09576988220215,,,,,,,,,,,,,,,,,25.03387,-0.09020627
7947,2022/01/25 15:39:48,107813.6915,6.2506,1,15,5,1,0,0,-18.22282,3.32966,-60.6757948412,4.935247,6.176693,27.08658,22.83333,,,,,,,,,,,,,,,,,,,,,,25.27934,-0.09020627
7948,2022/01/25 15:39:48,107813.9411,6.5002,1,15,5,1,0,0,-18.23648,3.327162,-60.67572326976,4.933971,6.176693,27.08233,22.83333,,,,,,,,,,,,,,,,,,,,,,25.27934,-0.09020627
7949,2022/01/25 15:39:48,107814.1909,6.75,1,15,5,1,0,0,-18.24766,3.324882,-60.67131627612,4.932718,6.176693,27.07817,22.83333,,,,,,,,,,,,,,,,,,,,,,25.27934,-0.09020627
7950,2022/01/25 15:39:49,107814.4421,7.0012,1,15,5,1,0,0,-18.25658,3.322376,-60.65522323408,4.931467,6.176693,27.07401,22.83333,,-0.0100774196907878,,0.515983521938324,1.90846002101898,,,,,,,,,,,,,,,,,25.73422,0.2188575
7951,2022/01/25 15:39:49,107814.6916,7.2507,1,15,5,1,0,0,-18.26356,3.32041,-60.6425072596,4.930159,6.176693,27.06966,22.83333,,,,,,,,,,,,,,,,,,,,,,25.73422,0.2188575
7952,2022/01/25 15:39:49,107814.9413,7.5004,1,15,5,1,0,0,-18.26922,3.317843,-60.61440369246,4.928964,6.176693,27.0657,22.83333,,,,,,,,,,,,,,,,,,,,,,25.73422,0.2188575
7953,2022/01/25 15:39:49,107815.1913,7.7504,1,15,5,1,0,0,-18.27362,3.315928,-60.59400821936,4.927711,6.176693,27.06154,22.83333,,,,,,,,,,,,,,,,,,,,,,25.74954,0.004788637
7954,2022/01/25 15:39:50,107815.4422,8.0013,1,15,5,1,0,0,-18.27718,3.313433,-60.56021135894,4.926347,6.176693,27.05702,22.83333,,-0.00998717546463013,,0.590709984302521,,,,,,,,,,,,,,,,,,25.74954,0.004788637
7955,2022/01/25 15:39:50,107815.6918,8.2509,1,15,5,1,0,0,-18.27999,3.311322,-60.53093304678,4.925118,6.176693,27.05295,22.83333,,,,,,,,,,,,,,,,,,,,,,25.74954,0.004788637
7956,2022/01/25 15:39:50,107815.9414,8.5005,1,15,5,1,0,0,-18.28225,3.309287,-60.50121225575,4.92381,6.176693,27.04862,22.83333,,,,,,,,,,,,,,,,,,,,,,25.47075,0.004788637
7957,2022/01/25 15:39:50,107816.1909,8.75,1,15,5,1,0,0,-18.28411,3.307384,-60.47257286824,4.92259,6.176693,27.04458,22.83333,,,,,,,,,,,,,,,,,,,,,,25.47075,0.004788637
7958,2022/01/25 15:39:51,107816.4421,9.0012,1,15,5,1,0,0,-18.28561,3.304931,-60.43267934291,4.921281,6.176693,27.04026,22.83333,,-0.00781533308327198,,0.597865521907806,1.7460789680481,,,,,,,,,,,,,,,,,25.47075,0.004788637
7959,2022/01/25 15:39:51,107816.6917,9.2508,1,15,5,1,0,0,-18.28677,3.303206,-60.40496838462,4.92003,6.176693,27.03612,22.83333,,,,,,,,,,,,,,,,,,,,,,25.32338,-0.1331758
7960,2022/01/25 15:39:51,107816.9413,9.5004,1,15,5,1,0,0,-18.28775,3.30098,-60.367496995,4.91872,6.176693,27.0318,22.83333,,,,,,,,,,,,,,,,,,,,,,25.32338,-0.1331758
7961,2022/01/25 15:39:51,107817.1913,9.7504,1,15,5,1,0,0,-18.28851,3.29917,-60.3369035367,4.917469,6.176693,27.02767,22.83333,,,,,,,,,,,,,,,,,,,,,,25.32338,-0.1331758
7962,2022/01/25 15:39:52,107817.4421,10.0012,1,15,5,1,0,0,-18.28911,3.297038,-60.29989065618,4.916216,6.176693,27.02354,22.83333,,-0.00808214396238327,,0.624409973621368,1.63276696205139,,,,,,,,,,,,,,,,,25.73875,0.1298028
7963,2022/01/25 15:39:52,107817.4434,10.0025,1,15,5,1,0,0,-18.28912,3.297031,-60.29979560272,4.916216,6.176693,27.02354,22.83333,,-0.00808214396238327,0.0237366408109665,0.624409973621368,1.63276696205139,,,,,,,,,,,,,,,,,25.73875,0.1298028
7964,2022/01/25 15:39:53,107818.4835,1.0003,1,16,5,1,0,0,0,3.690962,0,4.916161,6.176693,27.02335,22.83333,,0.0215626899152994,,,,,,,,,,,,,,,,,,,,26.11687,0.1298028
7965,2022/01/25 15:39:54,107819.4836,2.0004,1,16,5,1,0,0,0,3.704627,0,4.916161,6.176693,27.02335,22.83333,,0.011702730320394,,,,,,,,,,,,,,,,,,,,25.57101,-0.1112109
7966,2022/01/25 15:39:55,107820.484,3.0008,1,16,5,1,0,0,0,3.713474,0,4.916161,6.176693,27.02335,22.83333,,0.00843190960586071,,,,,,,,,,,,,,,,,,,,25.71293,-0.1112109
7967,2022/01/25 15:39:56,107821.4835,4.0003,1,16,5,1,0,0,0,3.720062,0,4.916161,6.176693,27.02335,22.83333,,0.00680195912718773,,,,,,,,,,,,,,,,,,,,26.15176,0.1814866
7968,2022/01/25 15:39:57,107822.4843,5.0011,1,16,5,1,0,0,0,3.725286,0,4.916161,6.176693,27.02335,22.83333,,0.00553599186241627,,,,,,,,,,,,,,,,,,,,25.89481,0.02056301
7969,2022/01/25 15:39:58,107823.4836,6.0004,1,16,5,1,0,0,0,3.729563,0,4.916161,6.176693,27.02335,22.83333,,0.00374716008082032,,,,,,,,,,,,,,,,,,,,25.68937,-0.1650608
7970,2022/01/25 15:39:59,107824.4836,7.0004,1,16,5,1,0,0,0,3.73321,0,4.916161,6.176693,27.02335,22.83333,,0.00387643999420106,,,,,,,,,,,,,,,,,,,,26.42077,0.1128685
7971,2022/01/25 15:40:00,107825.4836,8.0004,1,16,5,1,0,0,0,3.736606,0,4.916161,6.176693,27.02335,22.83333,,0.00345758791081607,,,,,,,,,,,,,,,,,,,,26.1237,0.02285838
7972,2022/01/25 15:40:01,107826.4836,9.0004,1,16,5,1,0,0,0,3.739392,0,4.916161,6.176693,27.02335,22.83333,,0.00312815490178764,,,,,,,,,,,,,,,,,,,,25.80741,-0.09884
7973,2022/01/25 15:40:02,107827.4845,10.0013,1,16,5,1,0,0,0,3.74192,0,4.916161,6.176693,27.02335,22.83333,,0.00238183490000665,,,,,,,,,,,,,,,,,,,,26.41145,0.1887619
7974,2022/01/25 15:40:03,107828.4845,11.0013,1,16,5,1,0,0,0,3.744166,0,4.916161,6.176693,27.02335,22.83333,,0.00242755399085581,,,,,,,,,,,,,,,,,,,,26.33603,-0.02356648
7975,2022/01/25 15:40:04,107829.4836,12.0004,1,16,5,1,0,0,0,3.746517,0,4.916161,6.176693,27.02335,22.83333,,0.00239463406614959,,,,,,,,,,,,,,,,,,,,25.80773,-0.1650947
7976,2022/01/25 15:40:05,107830.4837,13.0005,1,16,5,1,0,0,0,3.748379,0,4.916161,6.176693,27.02335,22.83333,,0.00178997498005629,,,,,,,,,,,,,,,,,,,,26.21276,0.1265705
7977,2022/01/25 15:40:06,107831.4837,14.0005,1,16,5,1,0,0,0,3.750085,0,4.916161,6.176693,27.02335,22.83333,,,,,,,,,,,,,,,,,,,,,,26.47946,0.1265705
7978,2022/01/25 15:40:07,107832.4845,15.0013,1,16,5,1,0,0,0,3.751922,0,4.916161,6.176693,27.02335,22.83333,,0.0016444280045107,,,,,,,,,,,,,,,,,,,,25.86673,-0.1193827
7979,2022/01/25 15:40:08,107833.4847,16.0015,1,16,5,1,0,0,0,3.753025,0,4.916161,6.176693,27.02335,22.83333,,0.00156359898392111,,,,,,,,,,,,,,,,,,,,25.9941,-0.1193827
7980,2022/01/25 15:40:09,107834.4837,17.0005,1,16,5,1,0,0,0,3.754512,0,4.916161,6.176693,27.02335,22.83333,,0.0015972510445863,,,,,,,,,,,,,,,,,,,,26.4426,0.01266241
7981,2022/01/25 15:40:10,107835.4845,18.0013,1,16,5,1,0,0,0,3.75593,0,4.916161,6.176693,27.02335,22.83333,,,,,,,,,,,,,,,,,,,,,,26.0687,0.01266241
7982,2022/01/25 15:40:11,107836.4838,19.0006,1,16,5,1,0,0,0,3.757326,0,4.916161,6.176693,27.02335,22.83333,,0.00135437794961035,,,,,,,,,,,,,,,,,,,,25.86191,-0.1814657
