Repository: HVES-Battery-Testing-Consortium/LG-HG2

# Battery Testing Consortium (BTC)
The Battery Testing Consortium (BTC) has been developed within the High Voltage and Energy Storage Lab at Oxford Brookes University to provide accurate and comprehensive cell data to Formula Student Electric teams. Through the BTC, we aim to provide FS teams with information for improved and informed decisions for cell selection, pack architecture design, thermal cooling requirements, and end of life predictions. A range of tests are completed to provide a comprehensive electrochemical lithium-ion characterisation for modelling, validation, and battery management parameterisation.

File: Data/Round1/LG_HG2/Package 1/220124_BTC_HPPC_EIS_LG_HG2_2_25C/220124_BTC_HPPC_EIS_LG_HG2_2_25C_Channel_1_Wb_1.CSV (part 37 of 44)
Data_Point,Date_Time,Test_Time(s),Step_Time(s),Cycle_Index,Step_Index,TC_Counter1,TC_Counter2,TC_Counter3,TC_Counter4,Current(A),Voltage(V),Power(W),Charge_Capacity(Ah),Discharge_Capacity(Ah),Charge_Energy(Wh),Discharge_Energy(Wh),ACR(Ohm),dV/dt(V/s),Internal_Resistance(Ohm),dQ/dV(Ah/V),dV/dQ(V/Ah),MetaCode_MV_UD1,MetaCode_MV_UD2,MetaCode_MV_UD3,MetaCode_MV_UD4,MetaCode_MV_UD5,MetaCode_MV_UD6,MetaCode_MV_UD7,MetaCode_MV_UD8,MetaCode_MV_UD9,MetaCode_MV_UD10,MetaCode_MV_UD11,MetaCode_MV_UD12,MetaCode_MV_UD13,MetaCode_MV_UD14,MetaCode_MV_UD15,MetaCode_MV_UD16,Aux_Temperature_1(C),Aux_dT/dt_1(C)
7983,2022/01/25 15:40:12,107837.4844,20.0012,1,16,5,1,0,0,0,3.758166,0,4.916161,6.176693,27.02335,22.83333,,0.00169851095415652,,,,,,,,,,,,,,,,,,,,26.52732,0.09900212
7984,2022/01/25 15:40:13,107838.4837,21.0005,1,16,5,1,0,0,0,3.75914,0,4.916161,6.176693,27.02335,22.83333,,,,,,,,,,,,,,,,,,,,,,26.30372,0.03906429
7985,2022/01/25 15:40:14,107839.4839,22.0007,1,16,5,1,0,0,0,3.760171,0,4.916161,6.176693,27.02335,22.83333,,0.000973008398432285,,,,,,,,,,,,,,,,,,,,25.99891,-0.1213998
7986,2022/01/25 15:40:15,107840.4839,23.0007,1,16,5,1,0,0,0,3.761245,0,4.916161,6.176693,27.02335,22.83333,,0.000962478574365377,,,,,,,,,,,,,,,,,,,,26.4327,0.1617062
7987,2022/01/25 15:40:16,107841.4837,24.0005,1,16,5,1,0,0,0,3.761979,0,4.916161,6.176693,27.02335,22.83333,,,,,,,,,,,,,,,,,,,,,,26.44887,0.005051494
7988,2022/01/25 15:40:17,107842.484,25.0008,1,16,5,1,0,0,0,3.762971,0,4.916161,6.176693,27.02335,22.83333,,0.000873834709636867,,,,,,,,,,,,,,,,,,,,25.87522,-0.1792657
7989,2022/01/25 15:40:18,107843.484,26.0008,1,16,5,1,0,0,0,3.763621,0,4.916161,6.176693,27.02335,22.83333,,,,,,,,,,,,,,,,,,,,,,26.25669,0.1192081
7990,2022/01/25 15:40:19,107844.4839,27.0007,1,16,5,1,0,0,0,3.764502,0,4.916161,6.176693,27.02335,22.83333,,0.000938320416025817,,,,,,,,,,,,,,,,,,,,26.15885,-0.03057301
7991,2022/01/25 15:40:20,107845.4847,28.0015,1,16,5,1,0,0,0,3.765262,0,4.916161,6.176693,27.02335,22.83333,,,,,,,,,,,,,,,,,,,,,,25.89397,-0.08277595
7992,2022/01/25 15:40:21,107846.484,29.0008,1,16,5,1,0,0,0,3.765849,0,4.916161,6.176693,27.02335,22.83333,,,,,,,,,,,,,,,,,,,,,,26.13021,-0.08277595
7993,2022/01/25 15:40:22,107847.4838,30.0006,1,16,5,1,0,0,0,3.766603,0,4.916161,6.176693,27.02335,22.83333,,0.000695446680765599,,,,,,,,,,,,,,,,,,,,26.31081,-0.04951358
7994,2022/01/25 15:40:23,107848.4838,31.0006,1,16,5,1,0,0,0,3.767203,0,4.916161,6.176693,27.02335,22.83333,,,,,,,,,,,,,,,,,,,,,,25.85879,-0.04951358
7995,2022/01/25 15:40:24,107849.4841,32.0009,1,16,5,1,0,0,0,3.76778,0,4.916161,6.176693,27.02335,22.83333,,0.000550770724657923,,,,,,,,,,,,,,,,,,,,26.36467,0.1390254
7996,2022/01/25 15:40:25,107850.4832,33,1,16,5,1,0,0,0,3.768334,0,4.916161,6.176693,27.02335,22.83333,,,,,,,,,,,,,,,,,,,,,,26.43807,0.1390254
7997,2022/01/25 15:40:26,107851.4839,34.0007,1,16,5,1,0,0,0,3.768783,0,4.916161,6.176693,27.02335,22.83333,,,,,,,,,,,,,,,,,,,,,,26.05816,-0.09578407
7998,2022/01/25 15:40:27,107852.4847,35.0015,1,16,5,1,0,0,0,3.769347,0,4.916161,6.176693,27.02335,22.83333,,0.000638785772025585,,,,,,,,,,,,,,,,,,,,26.21955,-0.0706321
7999,2022/01/25 15:40:28,107853.4832,36,1,16,5,1,0,0,0,3.769758,0,4.916161,6.176693,27.02335,22.83333,,,,,,,,,,,,,,,,,,,,,,26.47774,0.2017498
8000,2022/01/25 15:40:29,107854.4839,37.0007,1,16,5,1,0,0,0,3.770198,0,4.916161,6.176693,27.02335,22.83333,,,,,,,,,,,,,,,,,,,,,,25.80517,-0.09565771
8001,2022/01/25 15:40:30,107855.4841,38.0009,1,16,5,1,0,0,0,3.770454,0,4.916161,6.176693,27.02335,22.83333,,0.00050832872511819,,,,,,,,,,,,,,,,,,,,25.99354,-0.05565286
8002,2022/01/25 15:40:31,107856.4839,39.0007,1,16,5,1,0,0,0,3.771155,0,4.916161,6.176693,27.02335,22.83333,,,,,,,,,,,,,,,,,,,,,,26.35082,0.111649
8003,2022/01/25 15:40:32,107857.484,40.0008,1,16,5,1,0,0,0,3.771418,0,4.916161,6.176693,27.02335,22.83333,,,,,,,,,,,,,,,,,,,,,,25.97651,-0.1169729
8004,2022/01/25 15:40:32,107857.4855,40.0023,1,16,5,1,0,0,0,3.771418,0,4.916161,6.176693,27.02335,22.83333,,0.00050832872511819,0.0237366408109665,0,0,,,,,,,,,,,,,,,,,25.97651,-0.1169729
8005,2022/01/25 15:40:32,107857.7743,0.2513,1,17,5,1,0,0,3.655403,3.844314,14.052516928542,4.916393,6.176693,27.02425,22.83333,,0.14213339984417,,0.00126617704518139,789.778869628906,,,,,,,,,,,,,,,,,25.97651,-0.1169729
8006,2022/01/25 15:40:32,107858.0241,0.5011,1,17,5,1,0,0,3.655663,3.846726,14.062333909338,4.916643,6.176693,27.02521,22.83333,,,,,,,,,,,,,,,,,,,,,,25.8474,-0.040344
8007,2022/01/25 15:40:32,107858.2737,0.7507,1,17,5,1,0,0,3.655869,3.848266,14.068756373154,4.916911,6.176693,27.02624,22.83333,,,,,,,,,,,,,,,,,,,,,,25.8474,-0.040344
8008,2022/01/25 15:40:33,107858.5239,1.0009,1,17,5,1,0,0,3.655884,3.849795,14.07440394378,4.917149,6.176693,27.02715,22.83333,,0.00757794082164764,,0.0842463225126266,,,,,,,,,,,,,,,,,,25.8474,-0.040344
8009,2022/01/25 15:40:33,107858.7736,1.2506,1,17,5,1,0,0,3.655693,3.851056,14.078278461808,4.917422,6.176693,27.02821,22.83333,,,,,,,,,,,,,,,,,,,,,,26.1671,-0.040344
8010,2022/01/25 15:40:33,107859.0231,1.5001,1,17,5,1,0,0,3.655449,3.85225,14.08170341025,4.917672,6.176693,27.02917,22.83333,,,,,,,,,,,,,,,,,,,,,,26.1671,-0.040344
8011,2022/01/25 15:40:33,107859.2745,1.7515,1,17,5,1,0,0,3.655891,3.853201,14.086882857091,4.917922,6.176693,27.03013,22.83333,,,,,,,,,,,,,,,,,,,,,,26.1671,-0.040344
8012,2022/01/25 15:40:34,107859.5241,2.0011,1,17,5,1,0,0,3.656059,3.854331,14.091661541529,4.918184,6.176693,27.03114,22.83333,,0.00429988792166114,,0.191685706377029,7.25834178924561,,,,,,,,,,,,,,,,,26.41599,0.177682
8013,2022/01/25 15:40:34,107859.7737,2.2507,1,17,5,1,0,0,3.656021,3.85498,14.09388783458,4.918434,6.176693,27.03211,22.83333,,,,,,,,,,,,,,,,,,,,,,26.41599,0.177682
8014,2022/01/25 15:40:34,107860.0235,2.5005,1,17,5,1,0,0,3.655731,3.856132,14.096981292492,4.918673,6.176693,27.03303,22.83333,,,,,,,,,,,,,,,,,,,,,,26.41599,0.177682
8015,2022/01/25 15:40:34,107860.2735,2.7505,1,17,5,1,0,0,3.655815,3.856881,14.100043413015,4.918935,6.176693,27.03404,22.83333,,,,,,,,,,,,,,,,,,,,,,26.16341,-0.07893085
8016,2022/01/25 15:40:35,107860.5241,3.0011,1,17,5,1,0,0,3.655869,3.85775,14.10342863475,4.919197,6.176693,27.03505,22.83333,,0.00402460899204016,,0.268438011407852,,,,,,,,,,,,,,,,,,26.16341,-0.07893085
8017,2022/01/25 15:40:35,107860.7738,3.2508,1,17,5,1,0,0,3.655869,3.858583,14.106473973627,4.919446,6.176693,27.03601,22.83333,,,,,,,,,,,,,,,,,,,,,,26.16341,-0.07893085
8018,2022/01/25 15:40:35,107861.0232,3.5002,1,17,5,1,0,0,3.655518,3.859308,14.107769861544,4.919703,6.176693,27.037,22.83333,,,,,,,,,,,,,,,,,,,,,,25.76686,-0.07893085
8019,2022/01/25 15:40:35,107861.2745,3.7515,1,17,5,1,0,0,3.655479,3.860082,14.110448689278,4.919947,6.176693,27.03794,22.83333,,,,,,,,,,,,,,,,,,,,,,25.76686,-0.07893085
8020,2022/01/25 15:40:36,107861.5244,4.0014,1,17,5,1,0,0,3.655701,3.860868,14.114179008468,4.920208,6.176693,27.03895,22.83333,,0.0032208280172199,,,,,,,,,,,,,,,,,,,,25.76686,-0.07893085
8021,2022/01/25 15:40:36,107861.7738,4.2508,1,17,5,1,0,0,3.655891,3.861526,14.117318149666,4.920459,6.176693,27.03992,22.83333,,,,,,,,,,,,,,,,,,,,,,25.9453,-0.0681597
8022,2022/01/25 15:40:36,107862.0234,4.5004,1,17,5,1,0,0,3.65612,3.861933,14.11969047996,4.92072,6.176693,27.04093,22.83333,,,,,,,,,,,,,,,,,,,,,,25.9453,-0.0681597
8023,2022/01/25 15:40:36,107862.2744,4.7514,1,17,5,1,0,0,3.655922,3.862967,14.122706040574,4.92097,6.176693,27.04189,22.83333,,,,,,,,,,,,,,,,,,,,,,25.9453,-0.0681597
8024,2022/01/25 15:40:37,107862.5241,5.0011,1,17,5,1,0,0,3.655807,3.863509,14.124243246763,4.921221,6.176693,27.04286,22.83333,,0.00246416707523167,,0.348085701465607,3.22327995300293,,,,,,,,,,,,,,,,,26.30798,0.1133388
8025,2022/01/25 15:40:37,107862.7739,5.2509,1,17,5,1,0,0,3.655853,3.86417,14.12683748701,4.921471,6.176693,27.04383,22.83333,,,,,,,,,,,,,,,,,,,,,,26.30798,0.1133388
8026,2022/01/25 15:40:37,107863.0234,5.5004,1,17,5,1,0,0,3.655807,3.864832,14.129079879424,4.921721,6.176693,27.0448,22.83333,,,,,,,,,,,,,,,,,,,,,,26.32302,0.1133388
8027,2022/01/25 15:40:37,107863.2744,5.7514,1,17,5,1,0,0,3.655617,3.86563,14.13126274371,4.921971,6.176693,27.04576,22.83333,,,,,,,,,,,,,,,,,,,,,,26.32302,0.1133388
8028,2022/01/25 15:40:38,107863.5243,6.0013,1,17,5,1,0,0,3.655441,3.865882,14.131503563962,4.922244,6.176693,27.04682,22.83333,,0.00279105501249433,,,,,,,,,,,,,,,,,,,,26.32302,0.1133388
8029,2022/01/25 15:40:38,107863.7742,6.2512,1,17,5,1,0,0,3.655464,3.866694,14.134560716016,4.922494,6.176693,27.04778,22.83333,,,,,,,,,,,,,,,,,,,,,,25.91497,-0.1228154
8030,2022/01/25 15:40:38,107864.0233,6.5003,1,17,5,1,0,0,3.655296,3.867018,14.135095427328,4.922745,6.176693,27.04875,22.83333,,,,,,,,,,,,,,,,,,,,,,25.91497,-0.1228154
8031,2022/01/25 15:40:38,107864.2737,6.7507,1,17,5,1,0,0,3.655487,3.867675,14.138235682725,4.923006,6.176693,27.04976,22.83333,,,,,,,,,,,,,,,,,,,,,,25.91497,-0.1228154
8032,2022/01/25 15:40:39,107864.5241,7.0011,1,17,5,1,0,0,3.655411,3.867984,14.139071261424,4.923256,6.176693,27.05073,22.83333,,0.00216956296935678,,0.380376785993576,,,,,,,,,,,,,,,,,,25.75611,-0.04964292
8033,2022/01/25 15:40:39,107864.7738,7.2508,1,17,5,1,0,0,3.655891,3.868962,14.144503355142,4.923501,6.176693,27.05168,22.83333,,,,,,,,,,,,,,,,,,,,,,25.75611,-0.04964292
8034,2022/01/25 15:40:39,107865.0233,7.5003,1,17,5,1,0,0,3.656219,3.869278,14.146927739882,4.923768,6.176693,27.05271,22.83333,,,,,,,,,,,,,,,,,,,,,,25.75611,-0.04964292
8035,2022/01/25 15:40:39,107865.275,7.752,1,17,5,1,0,0,3.65667,3.870071,14.15157252357,4.924018,6.176693,27.05368,22.83333,,,,,,,,,,,,,,,,,,,,,,26.17816,-0.04964292
8036,2022/01/25 15:40:40,107865.5242,8.0012,1,17,5,1,0,0,3.656448,3.870337,14.151685982976,4.924269,6.176693,27.05465,22.83333,,0.00203433190472424,,,,,,,,,,,,,,,,,,,,26.17816,-0.04964292
8037,2022/01/25 15:40:40,107865.7739,8.2509,1,17,5,1,0,0,3.656158,3.871032,14.153104615056,4.92453,6.176693,27.05566,22.83333,,,,,,,,,,,,,,,,,,,,,,26.17816,-0.04964292
8038,2022/01/25 15:40:40,107866.0237,8.5007,1,17,5,1,0,0,3.655968,3.871266,14.153224615488,4.924757,6.176693,27.05654,22.83333,,,,,,,,,,,,,,,,,,,,,,26.4426,0.2145272
8039,2022/01/25 15:40:40,107866.2731,8.7501,1,17,5,1,0,0,3.656158,3.87208,14.15693626864,4.925037,6.176693,27.05762,22.83333,,,,,,,,,,,,,,,,,,,,,,26.4426,0.2145272
8040,2022/01/25 15:40:41,107866.523,9,1,17,5,1,0,0,3.65583,3.872254,14.15630234082,4.92527,6.176693,27.05852,22.83333,,0.00176943500991911,,0.49914538860321,2.34076690673828,,,,,,,,,,,,,,,,,26.4426,0.2145272
8041,2022/01/25 15:40:41,107866.7736,9.2506,1,17,5,1,0,0,3.655663,3.873001,14.158386454663,4.925542,6.176693,27.05958,22.83333,,,,,,,,,,,,,,,,,,,,,,26.13986,-0.09460568
8042,2022/01/25 15:40:41,107867.0235,9.5005,1,17,5,1,0,0,3.655678,3.873366,14.159778872148,4.925793,6.176693,27.06055,22.83333,,,,,,,,,,,,,,,,,,,,,,26.13986,-0.09460568
8043,2022/01/25 15:40:41,107867.2745,9.7515,1,17,5,1,0,0,3.656059,3.873938,14.163345890342,4.926054,6.176693,27.06156,22.83333,,,,,,,,,,,,,,,,,,,,,,26.13986,-0.09460568
8044,2022/01/25 15:40:42,107867.524,10.001,1,17,5,1,0,0,3.656158,3.874175,14.16459591965,4.926293,6.176693,27.06249,22.83333,,0.0016809570370242,,,,,,,,,,,,,,,,,,,,25.77935,-0.09460568
8045,2022/01/25 15:40:42,107867.5254,10.0024,1,17,5,1,0,0,3.656151,3.874231,14.164773544881,4.926293,6.176693,27.06249,22.83333,,0.0016809570370242,0.0237366408109665,0.49914538860321,2.34076690673828,,,,,,,,,,,,,,,,,25.77935,-0.09460568
8046,2022/01/25 15:40:43,107868.5657,1.001,1,18,5,1,0,0,0,3.797868,0,4.926311,6.176693,27.06256,22.83333,,-0.00501963077113032,,,,,,,,,,,,,,,,,,,,26.01907,-0.03774881
8047,2022/01/25 15:40:44,107869.5657,2.001,1,18,5,1,0,0,0,3.795678,0,4.926311,6.176693,27.06256,22.83333,,-0.00271866098046303,,,,,,,,,,,,,,,,,,,,26.33716,0.1450217
8048,2022/01/25 15:40:45,107870.5648,3.0001,1,18,5,1,0,0,0,3.794304,0,4.926311,6.176693,27.06256,22.83333,,,,,,,,,,,,,,,,,,,,,,25.84148,-0.2005184
8049,2022/01/25 15:40:46,107871.5649,4.0002,1,18,5,1,0,0,0,3.793292,0,4.926311,6.176693,27.06256,22.83333,,-0.00124575896188617,,,,,,,,,,,,,,,,,,,,25.95692,0.03607571
8050,2022/01/25 15:40:47,107872.5658,5.0011,1,18,5,1,0,0,0,3.792458,0,4.926311,6.176693,27.06256,22.83333,,,,,,,,,,,,,,,,,,,,,,26.35817,0.1253909
8051,2022/01/25 15:40:48,107873.5657,6.001,1,18,5,1,0,0,0,3.791809,0,4.926311,6.176693,27.06256,22.83333,,-0.000801205809693784,,,,,,,,,,,,,,,,,,,,25.95436,-0.126192
8052,2022/01/25 15:40:49,107874.5658,7.0011,1,18,5,1,0,0,0,3.791389,0,4.926311,6.176693,27.06256,22.83333,,,,,,,,,,,,,,,,,,,,,,26.23629,0.08810461
8053,2022/01/25 15:40:50,107875.5658,8.0011,1,18,5,1,0,0,0,3.790956,0,4.926311,6.176693,27.06256,22.83333,,-0.000606597983278334,,,,,,,,,,,,,,,,,,,,26.41398,0.05552649
8054,2022/01/25 15:40:51,107876.565,9.0003,1,18,5,1,0,0,0,3.790589,0,4.926311,6.176693,27.06256,22.83333,,,,,,,,,,,,,,,,,,,,,,25.96318,0.05552649
8055,2022/01/25 15:40:52,107877.566,10.0013,1,18,5,1,0,0,0,3.790275,0,4.926311,6.176693,27.06256,22.83333,,,,,,,,,,,,,,,,,,,,,,26.18837,0.1233822
8056,2022/01/25 15:40:53,107878.565,11.0003,1,18,5,1,0,0,0,3.789817,0,4.926311,6.176693,27.06256,22.83333,,,,,,,,,,,,,,,,,,,,,,26.43695,0.1233822
8057,2022/01/25 15:40:54,107879.565,12.0003,1,18,5,1,0,0,0,3.789588,0,4.926311,6.176693,27.06256,22.83333,,,,,,,,,,,,,,,,,,,,,,25.79775,-0.06987214
8058,2022/01/25 15:40:55,107880.565,13.0003,1,18,5,1,0,0,0,3.789421,0,4.926311,6.176693,27.06256,22.83333,,-0.000312221993226558,,,,,,,,,,,,,,,,,,,,26.18864,-0.06987214
8059,2022/01/25 15:40:56,107881.565,14.0003,1,18,5,1,0,0,0,3.789212,0,4.926311,6.176693,27.06256,22.83333,,,,,,,,,,,,,,,,,,,,,,26.40465,0.1896554
8060,2022/01/25 15:40:57,107882.5651,15.0004,1,18,5,1,0,0,0,3.788805,0,4.926311,6.176693,27.06256,22.83333,,,,,,,,,,,,,,,,,,,,,,25.81025,-0.1049006
8061,2022/01/25 15:40:58,107883.565,16.0003,1,18,5,1,0,0,0,3.788508,0,4.926311,6.176693,27.06256,22.83333,,,,,,,,,,,,,,,,,,,,,,26.10243,0.01045585
8062,2022/01/25 15:40:59,107884.5657,17.001,1,18,5,1,0,0,0,3.78842,0,4.926311,6.176693,27.06256,22.83333,,,,,,,,,,,,,,,,,,,,,,25.99471,0.0856781
8063,2022/01/25 15:41:00,107885.5661,18.0014,1,18,5,1,0,0,0,3.788381,0,4.926311,6.176693,27.06256,22.83333,,,,,,,,,,,,,,,,,,,,,,25.743,-0.1979977
8064,2022/01/25 15:41:01,107886.5653,19.0006,1,18,5,1,0,0,0,3.7881,0,4.926311,6.176693,27.06256,22.83333,,-0.000199666203116067,,,,,,,,,,,,,,,,,,,,26.08034,0.1054186
8065,2022/01/25 15:41:02,107887.5654,20.0007,1,18,5,1,0,0,0,3.787905,0,4.926311,6.176693,27.06256,22.83333,,,,,,,,,,,,,,,,,,,,,,26.0205,-0.01870036
8066,2022/01/25 15:41:03,107888.5652,21.0005,1,18,5,1,0,0,0,3.787712,0,4.926311,6.176693,27.06256,22.83333,,,,,,,,,,,,,,,,,,,,,,25.68969,-0.1033783
8067,2022/01/25 15:41:04,107889.5653,22.0006,1,18,5,1,0,0,0,3.787669,0,4.926311,6.176693,27.06256,22.83333,,,,,,,,,,,,,,,,,,,,,,26.36554,0.2112037
8068,2022/01/25 15:41:05,107890.5667,23.002,1,18,5,1,0,0,0,3.787646,0,4.926311,6.176693,27.06256,22.83333,,,,,,,,,,,,,,,,,,,,,,26.00404,-0.1129693
8069,2022/01/25 15:41:06,107891.5659,24.0012,1,18,5,1,0,0,0,3.787522,0,4.926311,6.176693,27.06256,22.83333,,,,,,,,,,,,,,,,,,,,,,25.6755,-0.1129693
8070,2022/01/25 15:41:07,107892.5661,25.0014,1,18,5,1,0,0,0,3.787494,0,4.926311,6.176693,27.06256,22.83333,,,,,,,,,,,,,,,,,,,,,,26.39272,0.1127738
8071,2022/01/25 15:41:08,107893.5659,26.0012,1,18,5,1,0,0,0,3.787471,0,4.926311,6.176693,27.06256,22.83333,,,,,,,,,,,,,,,,,,,,,,26.08487,0.1127738
8072,2022/01/25 15:41:09,107894.5653,27.0006,1,18,5,1,0,0,0,3.787604,0,4.926311,6.176693,27.06256,22.83333,,,,,,,,,,,,,,,,,,,,,,25.98277,0.08778095
8073,2022/01/25 15:41:10,107895.5653,28.0006,1,18,5,1,0,0,0,3.787294,0,4.926311,6.176693,27.06256,22.83333,,-0.000123192003229633,,,,,,,,,,,,,,,,,,,,26.37346,0.08778095
8074,2022/01/25 15:41:11,107896.5662,29.0015,1,18,5,1,0,0,0,3.787365,0,4.926311,6.176693,27.06256,22.83333,,,,,,,,,,,,,,,,,,,,,,26.06445,0.0255245
8075,2022/01/25 15:41:12,107897.5653,30.0006,1,18,5,1,0,0,0,3.787325,0,4.926311,6.176693,27.06256,22.83333,,,,,,,,,,,,,,,,,,,,,,25.92603,-0.1208448
8076,2022/01/25 15:41:13,107898.5654,31.0007,1,18,5,1,0,0,0,3.78721,0,4.926311,6.176693,27.06256,22.83333,,,,,,,,,,,,,,,,,,,,,,26.3454,0.2086431
8077,2022/01/25 15:41:14,107899.5653,32.0006,1,18,5,1,0,0,0,3.78714,0,4.926311,6.176693,27.06256,22.83333,,,,,,,,,,,,,,,,,,,,,,25.70981,-0.08425236
8078,2022/01/25 15:41:15,107900.566,33.0013,1,18,5,1,0,0,0,3.787207,0,4.926311,6.176693,27.06256,22.83333,,,,,,,,,,,,,,,,,,,,,,25.8605,-0.06727755
8079,2022/01/25 15:41:16,107901.5662,34.0015,1,18,5,1,0,0,0,3.78714,0,4.926311,6.176693,27.06256,22.83333,,,,,,,,,,,,,,,,,,,,,,26.25216,0.1223916
8080,2022/01/25 15:41:17,107902.566,35.0013,1,18,5,1,0,0,0,3.78712,0,4.926311,6.176693,27.06256,22.83333,,,,,,,,,,,,,,,,,,,,,,25.72572,-0.164513
8081,2022/01/25 15:41:18,107903.5652,36.0005,1,18,5,1,0,0,0,3.786979,0,4.926311,6.176693,27.06256,22.83333,,,,,,,,,,,,,,,,,,,,,,25.74926,0.007356405
8082,2022/01/25 15:41:19,107904.5652,37.0005,1,18,5,1,0,0,0,3.787046,0,4.926311,6.176693,27.06256,22.83333,,,,,,,,,,,,,,,,,,,,,,26.25411,0.1577681
8083,2022/01/25 15:41:20,107905.5653,38.0006,1,18,5,1,0,0,0,3.786922,0,4.926311,6.176693,27.06256,22.83333,,,,,,,,,,,,,,,,,,,,,,25.79748,-0.1426977
8084,2022/01/25 15:41:21,107906.5655,39.0008,1,18,5,1,0,0,0,3.786779,0,4.926311,6.176693,27.06256,22.83333,,,,,,,,,,,,,,,,,,,,,,25.69422,-0.1426977
8085,2022/01/25 15:41:22,107907.5661,40.0014,1,18,5,1,0,0,0,3.786809,0,4.926311,6.176693,27.06256,22.83333,,-0.0000305031608149875,,,,,,,,,,,,,,,,,,,,26.24676,0.05847096
8086,2022/01/25 15:41:22,107907.5675,40.0028,1,18,5,1,0,0,0,3.786809,0,4.926311,6.176693,27.06256,22.83333,,-0.0000305031608149875,0.0237366408109665,0,0,,,,,,,,,,,,,,,,,26.24676,0.05847096
8087,2022/01/25 15:41:22,107907.5748,0.0017,1,19,5,1,0,0,0,3.786781,0,4.926311,6.176693,27.06256,22.83333,,-0.0000305031608149875,0.0237366408109665,0,0,,,,,,,,,,,,,,,,,26.2462738490855,0.0582810658134814
8088,2022/01/25 15:41:32,107917.6169,10.0015,1,20,5,1,0,0,-1.500355,3.744967,-5.618779963285,4.926311,6.180859,27.06256,22.84895,,-0.000796152220573276,,0.378037512302399,3.65584802627563,,,,,,,,,,,,,,,,,25.57751,-0.2029431
8089,2022/01/25 15:41:42,107927.617,20.0016,1,20,5,1,0,0,-1.500293,3.738638,-5.609052420934,4.926311,6.185027,27.06256,22.86455,,-0.000582262990064919,,0.56377112865448,,,,,,,,,,,,,,,,,,26.19458,0.06944239
8090,2022/01/25 15:41:52,107937.6156,30.0002,1,20,5,1,0,0,-1.500327,3.734139,-5.602429563453,4.926311,6.18919,27.06256,22.8801,,-0.000338342710165307,,0.731135725975037,1.54524004459381,,,,,,,,,,,,,,,,,25.53213,-0.06538749
8091,2022/01/25 15:42:02,107947.6156,40.0002,1,20,5,1,0,0,-1.499929,3.730274,-5.595146150546,4.926311,6.193357,27.06256,22.89566,,-0.000323575310176238,,1.00447499752045,,,,,,,,,,,,,,,,,,26.20422,0.2085233
8092,2022/01/25 15:42:12,107957.6158,50.0004,1,20,5,1,0,0,-1.499977,3.7276,-5.5913142652,4.926311,6.197527,27.06256,22.9112,,-0.000283418688923121,,1.28407394886017,0.874429821968079,,,,,,,,,,,,,,,,,25.43929,-0.08500278
8093,2022/01/25 15:42:22,107967.6158,60.0004,1,20,5,1,0,0,-1.499903,3.724726,-5.586727701578,4.926311,6.201689,27.06256,22.92671,,-0.000331192597514018,,,,,,,,,,,,,,,,,,,,25.48331,-0.007002354
8094,2022/01/25 15:42:32,107977.6161,70.0007,1,20,5,1,0,0,-1.49993,3.7224,-5.583339432,4.926311,6.205856,27.06256,22.94223,,-0.000155185596668161,,,,,,,,,,,,,,,,,,,,25.69623,0.04480124
8095,2022/01/25 15:42:42,107987.6161,80.0007,1,20,5,1,0,0,-1.499873,3.720118,-5.579704545014,4.926311,6.210025,27.06256,22.95774,,-0.000220199799514376,,1.66508996486664,,,,,,,,,,,,,,,,,,25.95072,0.1101959
8096,2022/01/25 15:42:52,107997.6167,90.0013,1,20,5,1,0,0,-1.499914,3.718206,-5.576989234284,4.926311,6.214192,27.06256,22.97324,,-0.000227498603635468,,,,,,,,,,,,,,,,,,,,25.85595,-0.01427591
8097,2022/01/25 15:43:02,108007.6162,100.0008,1,20,5,1,0,0,-1.499971,3.715813,-5.573611741423,4.926311,6.218354,27.06256,22.98871,,-0.000200976603082381,,1.97606801986694,0.554150700569153,,,,,,,,,,,,,,,,,25.74131,0.0511682
8098,2022/01/25 15:43:12,108017.6173,110.0019,1,20,5,1,0,0,-1.499814,3.714286,-5.570738142804,4.926311,6.222518,27.06256,23.00418,,-0.000170988496392965,,,,,,,,,,,,,,,,,,,,25.51764,0.04433811
8099,2022/01/25 15:43:22,108027.6156,120.0002,1,20,5,1,0,0,-1.499867,3.712068,-5.567608294956,4.926311,6.22669,27.06256,23.01967,,-0.0001588284940226,,2.12347793579102,,,,,,,,,,,,,,,,,,25.37309,-0.1142848
8100,2022/01/25 15:43:32,108037.6165,130.0011,1,20,5,1,0,0,-1.499966,3.710645,-5.56584133807,4.926311,6.23085,27.06256,23.03511,,-0.000170232699019834,,,,,,,,,,,,,,,,,,,,25.20153,-0.2084011
8101,2022/01/25 15:43:42,108047.6167,140.0013,1,20,5,1,0,0,-1.499906,3.708529,-5.562444898274,4.926311,6.235019,27.06256,23.05058,,-0.000172095402376726,,,,,,,,,,,,,,,,,,,,25.33106,-0.09292126
8102,2022/01/25 15:43:52,108057.6164,150.001,1,20,5,1,0,0,-1.499919,3.707047,-5.560270229193,4.926311,6.239188,27.06256,23.06603,,-0.000216890897718258,,2.35843110084534,0.45196720957756,,,,,,,,,,,,,,,,,25.71746,0.1342469
8103,2022/01/25 15:44:02,108067.6156,160.0002,1,20,5,1,0,0,-1.499993,3.705154,-5.557705063922,4.926311,6.243345,27.06256,23.08144,,-0.000142091303132474,,,,,,,,,,,,,,,,,,,,25.64623,0.08526862
8104,2022/01/25 15:44:12,108077.6156,170.0002,1,20,5,1,0,0,-1.499898,3.703481,-5.554843744938,4.926311,6.247517,27.06256,23.09689,,-0.00022580059885513,,,,,,,,,,,,,,,,,,,,25.22793,-0.1398605
8105,2022/01/25 15:44:22,108087.6161,180.0007,1,20,5,1,0,0,-1.499842,3.702044,-5.552481077048,4.926311,6.251681,27.06256,23.11231,,-0.000151027605170384,,2.48273897171021,,,,,,,,,,,,,,,,,,25.7816,0.06874144
8106,2022/01/25 15:44:32,108097.6157,190.0003,1,20,5,1,0,0,-1.499863,3.700191,-5.549779573833,4.926311,6.255846,27.06256,23.12773,,-0.000129029504023492,,,,,,,,,,,,,,,,,,,,25.17082,-0.1867068
8107,2022/01/25 15:44:42,108107.6165,200.0011,1,20,5,1,0,0,-1.499883,3.698668,-5.547569255844,4.926311,6.260017,27.06256,23.14316,,-0.000176514804479666,,,,,,,,,,,,,,,,,,,,25.74557,0.09286404
8108,2022/01/25 15:44:52,108117.616,210.0006,1,20,5,1,0,0,-1.499918,3.697018,-5.545223844524,4.926311,6.264179,27.06256,23.15855,,-0.000197782195755281,,2.5455150604248,0.396267712116241,,,,,,,,,,,,,,,,,25.12138,-0.08585274
8109,2022/01/25 15:45:02,108127.6159,220.0005,1,20,5,1,0,0,-1.499921,3.695611,-5.543124546731,4.926311,6.268349,27.06256,23.17396,,-0.000182070798473433,,,,,,,,,,,,,,,,,,,,25.25321,-0.06825626
8110,2022/01/25 15:45:12,108137.6161,230.0007,1,20,5,1,0,0,-1.499907,3.693518,-5.539933502826,4.926311,6.272511,27.06256,23.18933,,-0.000204485404537991,,,,,,,,,,,,,,,,,,,,25.67915,0.148164
8111,2022/01/25 15:45:22,108147.6163,240.0009,1,20,5,1,0,0,-1.499934,3.692349,-5.538279804966,4.926311,6.276682,27.06256,23.20474,,-0.00013783949543722,,2.60676789283752,,,,,,,,,,,,,,,,,,25.48355,0.1326305
8112,2022/01/25 15:45:32,108157.6155,250.0001,1,20,5,1,0,0,-1.49986,3.690744,-5.53559929584,4.926311,6.280849,27.06256,23.22012,,-0.00016658210370224,,,,,,,,,,,,,,,,,,,,25.01112,-0.2137309
8113,2022/01/25 15:45:42,108167.6164,260.001,1,20,5,1,0,0,-1.499844,3.689071,-5.533031004924,4.926311,6.285015,27.06256,23.23549,,-0.000185811295523308,,,,,,,,,,,,,,,,,,,,25.5994,0.1280761
8114,2022/01/25 15:45:52,108177.6162,270.0008,1,20,5,1,0,0,-1.49984,3.687355,-5.5304425232,4.926311,6.289179,27.06256,23.25085,,-0.00012624759983737,,,,,,,,,,,,,,,,,,,,25.46766,0.1147878
8115,2022/01/25 15:46:02,108187.6158,280.0004,1,20,5,1,0,0,-1.499958,3.686016,-5.528869187328,4.926311,6.293344,27.06256,23.26621,,-0.000182709292857908,,2.52198910713196,0.381278395652771,,,,,,,,,,,,,,,,,25.01311,-0.2078706
8116,2022/01/25 15:46:12,108197.6163,290.0009,1,20,5,1,0,0,-1.499938,3.684211,-5.526088078918,4.926311,6.297504,27.06256,23.28154,,-0.00020802799554076,,,,,,,,,,,,,,,,,,,,25.33674,0.1196325
8117,2022/01/25 15:46:22,108207.6157,300.0003,1,20,5,1,0,0,-1.499807,3.682661,-5.523280746427,4.926311,6.301672,27.06256,23.29689,,-0.000142191202030517,,,,,,,,,,,,,,,,,,,,25.61075,0.09841502
8118,2022/01/25 15:46:32,108217.6169,310.0015,1,20,5,1,0,0,-1.499869,3.681257,-5.521403255333,4.926311,6.305835,27.06256,23.31222,,-0.000202360199182294,,2.71872591972351,,,,,,,,,,,,,,,,,,25.5923,0.1717591
8119,2022/01/25 15:46:42,108227.6172,320.0018,1,20,5,1,0,0,-1.499903,3.679417,-5.518768596551,4.926311,6.310006,27.06256,23.32757,,-0.000240231704083271,,,,,,,,,,,,,,,,,,,,25.5588,0.001796484
8120,2022/01/25 15:46:52,108237.6171,330.0017,1,20,5,1,0,0,-1.49984,3.677947,-5.51633202848,4.926311,6.314161,27.06256,23.34285,,-0.000176297806319781,,,,,,,,,,,,,,,,,,,,25.55622,0.1635927
8121,2022/01/25 15:47:02,108247.6158,340.0004,1,20,5,1,0,0,-1.499938,3.676197,-5.514067575786,4.926311,6.318332,27.06256,23.35819,,-0.000168639802723192,,2.51369595527649,0.383116602897644,,,,,,,,,,,,,,,,,25.48644,-0.145632
8122,2022/01/25 15:47:12,108257.6158,350.0004,1,20,5,1,0,0,-1.499866,3.674724,-5.511593586984,4.926311,6.322508,27.06256,23.37354,,-0.000162004100275226,,,,,,,,,,,,,,,,,,,,25.23732,0.1032835
8123,2022/01/25 15:47:22,108267.6165,360.0011,1,20,5,1,0,0,-1.499915,3.673182,-5.50946077953,4.926311,6.326673,27.06256,23.38884,,-0.000126887505757622,,,,,,,,,,,,,,,,,,,,25.43274,0.09570837
8124,2022/01/25 15:47:32,108277.6168,370.0014,1,20,5,1,0,0,-1.499973,3.67156,-5.50724086788,4.926311,6.33084,27.06256,23.40414,,-0.000225157898967154,,2.70589900016785,,,,,,,,,,,,,,,,,,25.34608,0.1731455
8125,2022/01/25 15:47:42,108287.6161,380.0007,1,20,5,1,0,0,-1.499864,3.66986,-5.50429089904,4.926311,6.335007,27.06256,23.41944,,-0.00017700249736663,,,,,,,,,,,,,,,,,,,,25.02279,-0.1587123
8126,2022/01/25 15:47:52,108297.6159,390.0005,1,20,5,1,0,0,-1.499931,3.668447,-5.502417377157,4.926311,6.339167,27.06256,23.4347,,-0.000170591592905112,,,,,,,,,,,,,,,,,,,,25.02476,-0.144614
8127,2022/01/25 15:48:02,108307.6169,400.0015,1,20,5,1,0,0,-1.499887,3.666839,-5.499844147193,4.926311,6.343338,27.06256,23.45,,-0.000116114402771927,,2.70283889770508,0.377384901046753,,,,,,,,,,,,,,,,,25.50797,0.02184093
8128,2022/01/25 15:48:12,108317.6164,410.001,1,20,5,1,0,0,-1.499943,3.665263,-5.497685580009,4.926311,6.347504,27.06256,23.46527,,-0.000165834106155671,,,,,,,,,,,,,,,,,,,,24.82862,-0.1869053
8129,2022/01/25 15:48:22,108327.6166,420.0012,1,20,5,1,0,0,-1.499895,3.663625,-5.495052819375,4.926311,6.351669,27.06256,23.48054,,-0.000128261104691774,,,,,,,,,,,,,,,,,,,,25.41171,0.1571703
8130,2022/01/25 15:48:32,108337.6159,430.0005,1,20,5,1,0,0,-1.499887,3.662233,-5.492935667671,4.926311,6.355835,27.06256,23.4958,,-0.000182215502718464,,2.59641408920288,,,,,,,,,,,,,,,,,,25.2464,-0.1584315
8131,2022/01/25 15:48:42,108347.6165,440.0011,1,20,5,1,0,0,-1.49984,3.660539,-5.49022281376,4.926311,6.360002,27.06256,23.51105,,-0.000145699203130789,,,,,,,,,,,,,,,,,,,,24.8326,-0.1383746
8132,2022/01/25 15:48:52,108357.6169,450.0015,1,20,5,1,0,0,-1.499855,3.658964,-5.48791545022,4.926311,6.364168,27.06256,23.5263,,-0.000158763301442377,,,,,,,,,,,,,,,,,,,,24.94688,-0.01332462
8133,2022/01/25 15:49:02,108367.616,460.0006,1,20,5,1,0,0,-1.499895,3.657364,-5.48566197678,4.926311,6.368331,27.06256,23.54153,,-0.000195954198716208,,,,,,,,,,,,,,,,,,,,25.44665,0.01811385
8134,2022/01/25 15:49:12,108377.6169,470.0015,1,20,5,1,0,0,-1.499937,3.655863,-5.483564180631,4.926311,6.372498,27.06256,23.55676,,-0.000160240102559328,,2.65064692497253,0.381295591592789,,,,,,,,,,,,,,,,,25.26628,-0.06337047
8135,2022/01/25 15:49:17,108383.0745,475.4591,1,20,5,1,0,0,-1.499843,3.655059,-5.482014655737,4.926311,6.374772,27.06256,23.56508,,-0.000148980601807125,0.0237366408109665,2.65064692497253,0.381295591592789,,,,,,,,,,,,,,,,,24.84396,-0.1815963
8136,2022/01/25 15:50:17,108443.1152,60.0014,1,21,5,1,0,0,0,3.709835,0,4.926311,6.374773,27.06256,23.56508,,0.000121938697702717,,,,,,,,,,,,,,,,,,,,25.08417,-0.07395208
8137,2022/01/25 15:51:17,108503.1143,120.0005,1,21,5,1,0,0,0,3.713736,0,4.926311,6.374773,27.06256,23.56508,,0.0000412480003433302,,,,,,,,,,,,,,,,,,,,25.49746,0.2107954
8138,2022/01/25 15:52:17,108563.115,180.0012,1,21,5,1,0,0,0,3.715364,0,4.926311,6.374773,27.06256,23.56508,,0.0000279764899460133,,0,,,,,,,,,,,,,,,,,,24.97133,-0.1501286
8139,2022/01/25 15:53:17,108623.114,240.0002,1,21,5,1,0,0,0,3.716177,0,4.926311,6.374773,27.06256,23.56508,,-0.00000324018810715643,,,,,,,,,,,,,,,,,,,,24.85563,-0.2079308
8140,2022/01/25 15:54:17,108683.1145,300.0007,1,21,5,1,0,0,0,3.716792,0,4.926311,6.374773,27.06256,23.56508,,-0.00000363491108146263,,0,,,,,,,,,,,,,,,,,,25.38048,0.1090276
8141,2022/01/25 15:55:17,108743.1146,360.0008,1,21,5,1,0,0,0,3.717291,0,4.926311,6.374773,27.06256,23.56508,,0.00000821806042949902,,,,,,,,,,,,,,,,,,,,24.9028,-0.1855731
8142,2022/01/25 15:56:17,108803.1143,420.0005,1,21,5,1,0,0,0,3.717597,0,4.926311,6.374773,27.06256,23.56508,,0.0000215732998185558,,0,,,,,,,,,,,,,,,,,,24.95942,-0.07876754
8143,2022/01/25 15:57:17,108863.1142,480.0004,1,21,5,1,0,0,0,3.71788,0,4.926311,6.374773,27.06256,23.56508,,-0.0000155687102960655,,,,,,,,,,,,,,,,,,,,24.84681,0.003103614
8144,2022/01/25 15:58:17,108923.1143,540.0005,1,21,5,1,0,0,0,3.717881,0,4.926311,6.374773,27.06256,23.56508,,-0.0000146975598909194,,0,,,,,,,,,,,,,,,,,,25.35122,0.1230252
8145,2022/01/25 15:59:17,108983.1146,600.0008,1,21,5,1,0,0,0,3.718118,0,4.926311,6.374773,27.06256,23.56508,,-0.0000193595296877902,,,,,,,,,,,,,,,,,,,,24.94544,0.1337779
8146,2022/01/25 16:00:17,109043.1139,660.0001,1,21,5,1,0,0,0,3.718563,0,4.926311,6.374773,27.06256,23.56508,,-0.0000161998705152655,,0,,,,,,,,,,,,,,,,,,24.98671,-0.1783335
8147,2022/01/25 16:01:17,109103.1154,720.0016,1,21,5,1,0,0,0,3.718663,0,4.926311,6.374773,27.06256,23.56508,,0.0000104319096863037,,,,,,,,,,,,,,,,,,,,25.42708,0.154345
8148,2022/01/25 16:02:17,109163.1145,780.0007,1,21,5,1,0,0,0,3.718694,0,4.926311,6.374773,27.06256,23.56508,,0.0000175423992914148,,0,,,,,,,,,,,,,,,,,,25.00004,0.08113146
8149,2022/01/25 16:03:17,109223.1142,840.0004,1,21,5,1,0,0,0,3.718717,0,4.926311,6.374773,27.06256,23.56508,,0.0000113796995719895,,,,,,,,,,,,,,,,,,,,25.091,-0.1619399
8150,2022/01/25 16:04:17,109283.1144,900.0006,1,21,5,1,0,0,0,3.71883,0,4.926311,6.374773,27.06256,23.56508,,-0.000014145250133879,,0,,,,,,,,,,,,,,,,,,25.43844,-0.06545365
8151,2022/01/25 16:05:17,109343.1148,960.001,1,21,5,1,0,0,0,3.7191,0,4.926311,6.374773,27.06256,23.56508,,-0.0000177004403667524,,,,,,,,,,,,,,,,,,,,25.46628,-0.02273738
8152,2022/01/25 16:06:17,109403.1139,1020.0001,1,21,5,1,0,0,0,3.719115,0,4.926311,6.374773,27.06256,23.56508,,-0.0000135130603666767,,0,,,,,,,,,,,,,,,,,,24.84172,0.0883323
8153,2022/01/25 16:07:17,109463.1147,1080.0009,1,21,5,1,0,0,0,3.719007,0,4.926311,6.374773,27.06256,23.56508,,0.0000153692308231257,,,,,,,,,,,,,,,,,,,,24.85369,0.02335012
8154,2022/01/25 16:08:17,109523.1143,1140.0005,1,21,5,1,0,0,0,3.719161,0,4.926311,6.374773,27.06256,23.56508,,0.00000323994595419208,,0,,,,,,,,,,,,,,,,,,24.83122,0.06932259
8155,2022/01/25 16:09:17,109583.1152,1200.0014,1,21,5,1,0,0,0,3.719362,0,4.926311,6.374773,27.06256,23.56508,,0.0000107078903965885,,,,,,,,,,,,,,,,,,,,25.2129,0.1674885
8156,2022/01/25 16:10:17,109643.1142,1260.0004,1,21,5,1,0,0,0,3.719513,0,4.926311,6.374773,27.06256,23.56508,,-0.0000105505396277294,,0,,,,,,,,,,,,,,,,,,25.32569,0.174256
8157,2022/01/25 16:11:17,109703.1148,1320.001,1,21,5,1,0,0,0,3.719358,0,4.926311,6.374773,27.06256,23.56508,,-0.0000268307794613065,,,,,,,,,,,,,,,,,,,,25.43789,0.1670134
8158,2022/01/25 16:12:17,109763.1147,1380.0009,1,21,5,1,0,0,0,3.719634,0,4.926311,6.374773,27.06256,23.56508,,-0.0000227195105253486,,0,,,,,,,,,,,,,,,,,,25.15494,-0.1257771
8159,2022/01/25 16:13:17,109823.114,1440.0002,1,21,5,1,0,0,0,3.719639,0,4.926311,6.374773,27.06256,23.56508,,-0.0000285670794255566,,,,,,,,,,,,,,,,,,,,24.9142,-0.1774836
8160,2022/01/25 16:14:17,109883.1153,1500.0015,1,21,5,1,0,0,0,3.719593,0,4.926311,6.374773,27.06256,23.56508,,0.0000403031117457431,,0,,,,,,,,,,,,,,,,,,25.48218,0.08360982
8161,2022/01/25 16:15:17,109943.1151,1560.0013,1,21,5,1,0,0,0,3.719322,0,4.926311,6.374773,27.06256,23.56508,,0.0000316511104756501,,,,,,,,,,,,,,,,,,,,25.01173,-0.1746893
8162,2022/01/25 16:16:17,110003.115,1620.0012,1,21,5,1,0,0,0,3.719698,0,4.926311,6.374773,27.06256,23.56508,,0.000034970318665728,,0,,,,,,,,,,,,,,,,,,25.0265,-0.0333941
8163,2022/01/25 16:17:17,110063.1142,1680.0004,1,21,5,1,0,0,0,3.719917,0,4.926311,6.374773,27.06256,23.56508,,-0.0000162384403665783,,,,,,,,,,,,,,,,,,,,25.34754,0.1039785
8164,2022/01/25 16:18:17,110123.1154,1740.0016,1,21,5,1,0,0,0,3.719767,0,4.926311,6.374773,27.06256,23.56508,,-0.0000194795102288481,,0,,,,,,,,,,,,,,,,,,24.85369,-0.1173043
8165,2022/01/25 16:19:17,110183.1149,1800.0011,1,21,5,1,0,0,0,3.719698,0,4.926311,6.374773,27.06256,23.56508,,0.00000189672698525101,,,,,,,,,,,,,,,,,,,,25.39213,0.1654381
8166,2022/01/25 16:19:17,110183.116,1800.0022,1,21,5,1,0,0,0,3.719698,0,4.926311,6.374773,27.06256,23.56508,,0.00000189672698525101,0.0237366408109665,0,0,,,,,,,,,,,,,,,,,25.39213,0.1654381
8167,2022/01/25 16:19:17,110183.1232,0.0015,1,22,5,1,0,0,0,3.7197,0,4.926311,6.374773,27.06256,23.56508,,0.00000189672698525101,0.0237366408109665,0,0,,,,,,,,,,,,,,,,,25.392130509136,0.16543631267648
8168,2022/01/25 16:19:17,110183.1304,0.0016,1,23,6,1,0,0,0,3.720096,0,4.926311,6.374773,27.06256,23.56508,,0.00000189672698525101,0.0237366408109665,0,0,,,,,,,,,,,,,,,,,25.392131018272,0.16543452535296
8169,2022/01/25 16:25:15,110540.8986,60.0009,1,14,6,1,0,0,0,3.720295,0,4.926311,6.374773,27.06256,23.56508,,-0.00000952180835156469,,,,,,,,,,,,,,,,,,,,25.41743,0.07662237
8170,2022/01/25 16:26:15,110600.8984,120.0007,1,14,6,1,0,0,0,3.720105,0,4.926311,6.374773,27.06256,23.56508,,0.0000568138311791699,,,,,,,,,,,,,,,,,,,,25.23336,0.02618849
8171,2022/01/25 16:27:15,110660.8984,180.0007,1,14,6,1,0,0,0,3.720193,0,4.926311,6.374773,27.06256,23.56508,,0.0000119317901408067,,0,0,,,,,,,,,,,,,,,,,25.31347,0.1373959
8172,2022/01/25 16:28:15,110720.8982,240.0005,1,14,6,1,0,0,0,3.720177,0,4.926311,6.374773,27.06256,23.56508,,0.00000754676693759393,,,,,,,,,,,,,,,,,,,,24.9128,-0.1858175
8173,2022/01/25 16:29:15,110780.8981,300.0004,1,14,6,1,0,0,0,3.720229,0,4.926311,6.374773,27.06256,23.56508,,0.0000167521993716946,,0,0,,,,,,,,,,,,,,,,,25.25011,0.06208062
8174,2022/01/25 16:29:15,110780.8994,300.0017,1,14,6,1,0,0,0,3.720229,0,4.926311,6.374773,27.06256,23.56508,,0.0000167521993716946,0.0237366408109665,0,0,,,,,,,,,,,,,,,,,25.25011,0.06208062
8175,2022/01/25 16:29:15,110781.1893,0.2514,1,15,6,1,0,0,-3.468726,3.346117,-11.606763036942,4.925084,6.374773,27.05839,23.56508,,-0.0879925414919853,,0.014406019821763,69.4154434204102,,,,,,,,,,,,,,,,,25.25011,0.06208062
8176,2022/01/25 16:29:16,110781.4394,0.5015,1,15,6,1,0,0,-6.461451,3.334835,-21.547872945585,4.923832,6.374773,27.05421,23.56508,,-0.0444527603685856,,0.09858638048172,9.57506847381592,,,,,,,,,,,,,,,,,25.54431,0.09193659
8177,2022/01/25 16:29:16,110781.6886,0.7507,1,15,6,1,0,0,-8.802603,3.326446,-29.281383538938,4.922555,6.374773,27.04996,23.56508,,,,,,,,,,,,,,,,,,,,,,25.54431,0.09193659
8178,2022/01/25 16:29:16,110781.9388,1.0009,1,15,6,1,0,0,-10.71873,3.319359,-35.57931289407,4.921306,6.374773,27.04581,23.56508,,,,,,,,,,,,,,,,,,,,,,25.41825,0.09193659
8179,2022/01/25 16:29:16,110782.1898,1.2519,1,15,6,1,0,0,-12.24794,3.313064,-40.57820908816,4.92002,6.374773,27.04154,23.56508,,,,,,,,,,,,,,,,,,,,,,25.41825,0.09193659
8180,2022/01/25 16:29:17,110782.4389,1.501,1,15,6,1,0,0,-13.4441,3.307112,-44.4611444392,4.918769,6.374773,27.0374,23.56508,,-0.0228292401880026,,0.204503506422043,4.6685791015625,,,,,,,,,,,,,,,,,25.41825,0.09193659
8181,2022/01/25 16:29:17,110782.6887,1.7508,1,15,6,1,0,0,-14.42291,3.302235,-47.62783820385,4.917493,6.374773,27.03319,23.56508,,,,,,,,,,,,,,,,,,,,,,25.03015,-0.1606739
8182,2022/01/25 16:29:17,110782.9381,2.0002,1,15,6,1,0,0,-15.18859,3.297329,-50.08177827611,4.916241,6.374773,27.02905,23.56508,,,,,,,,,,,,,,,,,,,,,,25.03015,-0.1606739
8183,2022/01/25 16:29:17,110783.1894,2.2515,1,15,6,1,0,0,-15.8152,3.293121,-52.0813672392,4.914931,6.374773,27.02474,23.56508,,,,,,,,,,,,,,,,,,,,,,25.03015,-0.1606739
8184,2022/01/25 16:29:18,110783.4389,2.501,1,15,6,1,0,0,-16.31531,3.288585,-53.65428373635,4.91368,6.374773,27.02062,23.56508,,-0.0184549000114203,,0.296725004911423,3.86885190010071,,,,,,,,,,,,,,,,,24.92929,-0.03151834
8185,2022/01/25 16:29:18,110783.6885,2.7506,1,15,6,1,0,0,-16.70644,3.284667,-54.87509215548,4.912395,6.374773,27.0164,23.56508,,,,,,,,,,,,,,,,,,,,,,24.92929,-0.03151834
8186,2022/01/25 16:29:18,110783.9389,3.001,1,15,6,1,0,0,-17.02646,3.280778,-55.86003538588,4.911145,6.374773,27.01229,23.56508,,,,,,,,,,,,,,,,,,,,,,24.92929,-0.03151834
8187,2022/01/25 16:29:18,110784.1895,3.2516,1,15,6,1,0,0,-17.28183,3.277055,-56.63350741065,4.909868,6.374773,27.00811,23.56508,,,,,,,,,,,,,,,,,,,,,,25.26405,-0.03151834
8188,2022/01/25 16:29:19,110784.4395,3.5016,1,15,6,1,0,0,-17.48163,3.273191,-57.22071398133,4.908617,6.374773,27.00401,23.56508,,-0.0156944300979376,,0.327341496944427,3.05808711051941,,,,,,,,,,,,,,,,,25.26405,-0.03151834
8189,2022/01/25 16:29:19,110784.6887,3.7508,1,15,6,1,0,0,-17.64522,3.26997,-57.6993400434,4.907308,6.374773,26.99973,23.56508,,,,,,,,,,,,,,,,,,,,,,25.26405,-0.03151834
8190,2022/01/25 16:29:19,110784.9382,4.0003,1,15,6,1,0,0,-17.7732,3.26644,-58.055091408,4.906056,6.374773,26.99564,23.56508,,,,,,,,,,,,,,,,,,,,,,25.60623,0.2115417
8191,2022/01/25 16:29:19,110785.1895,4.2516,1,15,6,1,0,0,-17.87789,3.263383,-58.34240230187,4.904806,6.374773,26.99155,23.56508,,,,,,,,,,,,,,,,,,,,,,25.60623,0.2115417
8192,2022/01/25 16:29:20,110785.4389,4.501,1,15,6,1,0,0,-17.96134,3.259865,-58.5515436191,4.903497,6.374773,26.98729,23.56508,,-0.0120490901172161,,0.375648111104965,2.88439893722534,,,,,,,,,,,,,,,,,25.60623,0.2115417
8193,2022/01/25 16:29:20,110785.6887,4.7508,1,15,6,1,0,0,-18.02661,3.257228,-58.71677883708,4.902245,6.374773,26.98321,23.56508,,,,,,,,,,,,,,,,,,,,,,25.64595,0.01241386
8194,2022/01/25 16:29:20,110785.9381,5.0002,1,15,6,1,0,0,-18.08003,3.2539,-58.830609617,4.90096,6.374773,26.97902,23.56508,,,,,,,,,,,,,,,,,,,,,,25.64595,0.01241386
8195,2022/01/25 16:29:20,110786.1885,5.2506,1,15,6,1,0,0,-18.12271,3.251253,-58.92151525563,4.89974,6.374773,26.97506,23.56508,,,,,,,,,,,,,,,,,,,,,,25.64595,0.01241386
8196,2022/01/25 16:29:21,110786.4389,5.501,1,15,6,1,0,0,-18.15611,3.248564,-58.98128532604,4.898432,6.374773,26.9708,23.56508,,-0.0118127204477787,,0.430184006690979,2.47072601318359,,,,,,,,,,,,,,,,,25.27653,0.01241386
8197,2022/01/25 16:29:21,110786.6885,5.7506,1,15,6,1,0,0,-18.18346,3.245799,-59.01985628454,4.897147,6.374773,26.96663,23.56508,,,,,,,,,,,,,,,,,,,,,,25.27653,0.01241386
8198,2022/01/25 16:29:21,110786.9382,6.0003,1,15,6,1,0,0,-18.20524,3.242972,-59.03908357328,4.895895,6.374773,26.96257,23.56508,,,,,,,,,,,,,,,,,,,,,,25.15859,-0.1522994
8199,2022/01/25 16:29:21,110787.1882,6.2503,1,15,6,1,0,0,-18.22224,3.240458,-59.04840338592,4.894644,6.374773,26.95851,23.56508,,,,,,,,,,,,,,,,,,,,,,25.15859,-0.1522994
8200,2022/01/25 16:29:22,110787.4389,6.501,1,15,6,1,0,0,-18.23617,3.237639,-59.04213520263,4.893367,6.374773,26.95438,23.56508,,-0.0102798901498318,,0.485527813434601,2.15125203132629,,,,,,,,,,,,,,,,,25.15859,-0.1522994
8201,2022/01/25 16:29:22,110787.6887,6.7508,1,15,6,1,0,0,-18.24733,3.235354,-59.03657210482,4.892115,6.374773,26.95033,23.56508,,,,,,,,,,,,,,,,,,,,,,25.46968,0.09721339
8202,2022/01/25 16:29:22,110787.9383,7.0004,1,15,6,1,0,0,-18.25606,3.232965,-59.0212030179,4.890831,6.374773,26.94617,23.56508,,,,,,,,,,,,,,,,,,,,,,25.46968,0.09721339
8203,2022/01/25 16:29:22,110788.1884,7.2505,1,15,6,1,0,0,-18.26321,3.230677,-59.00253249317,4.889612,6.374773,26.94223,23.56508,,,,,,,,,,,,,,,,,,,,,,25.46968,0.09721339
8204,2022/01/25 16:29:23,110788.439,7.5011,1,15,6,1,0,0,-18.26885,3.228229,-58.97603136665,4.888303,6.374773,26.93801,23.56508,,-0.00961279403418303,,0.559984803199768,,,,,,,,,,,,,,,,,,25.87358,0.09721339
8205,2022/01/25 16:29:23,110788.6888,7.7509,1,15,6,1,0,0,-18.27327,3.226014,-58.94982484578,4.886993,6.374773,26.93378,23.56508,,,,,,,,,,,,,,,,,,,,,,25.87358,0.09721339
8206,2022/01/25 16:29:23,110788.9381,8.0002,1,15,6,1,0,0,-18.27687,3.223639,-58.91803092993,4.885767,6.374773,26.92982,23.56508,,,,,,,,,,,,,,,,,,,,,,25.87358,0.09721339
8207,2022/01/25 16:29:23,110789.1898,8.2519,1,15,6,1,0,0,-18.27982,3.221517,-58.88875088694,4.884458,6.374773,26.92561,23.56508,,,,,,,,,,,,,,,,,,,,,,25.88976,0.1312757
8208,2022/01/25 16:29:24,110789.4391,8.5012,1,15,6,1,0,0,-18.28212,3.219254,-58.85478793848,4.883181,6.374773,26.92149,23.56508,,-0.00838035810738802,,0.549211084842682,1.87235903739929,,,,,,,,,,,,,,,,,25.88976,0.1312757
