Repository: HVES-Battery-Testing-Consortium/LG-HG2

# Battery Testing Consortium (BTC)
The Battery Testing Consortium (BTC) has been developed within the High Voltage and Energy Storage Lab at Oxford Brookes University to provide accurate and comprehensive cell data to Formula Student Electric teams. Through the BTC, we aim to provide FS teams with information for improved and informed decisions for cell selection, pack architecture design, thermal cooling requirements, and end of life predictions. A range of tests are completed to provide a comprehensive electrochemical lithium-ion characterisation for modelling, validation, and battery management parameterisation.

File: Data/Round1/LG_HG2/Package 1/220124_BTC_HPPC_EIS_LG_HG2_2_25C/220124_BTC_HPPC_EIS_LG_HG2_2_25C_Channel_1_Wb_1.CSV (part 40 of 44)
Data_Point,Date_Time,Test_Time(s),Step_Time(s),Cycle_Index,Step_Index,TC_Counter1,TC_Counter2,TC_Counter3,TC_Counter4,Current(A),Voltage(V),Power(W),Charge_Capacity(Ah),Discharge_Capacity(Ah),Charge_Energy(Wh),Discharge_Energy(Wh),ACR(Ohm),dV/dt(V/s),Internal_Resistance(Ohm),dQ/dV(Ah/V),dV/dQ(V/Ah),MetaCode_MV_UD1,MetaCode_MV_UD2,MetaCode_MV_UD3,MetaCode_MV_UD4,MetaCode_MV_UD5,MetaCode_MV_UD6,MetaCode_MV_UD7,MetaCode_MV_UD8,MetaCode_MV_UD9,MetaCode_MV_UD10,MetaCode_MV_UD11,MetaCode_MV_UD12,MetaCode_MV_UD13,MetaCode_MV_UD14,MetaCode_MV_UD15,MetaCode_MV_UD16,Aux_Temperature_1(C),Aux_dT/dt_1(C)
8665,2022/01/25 17:55:09,115934.7192,1620.0013,1,21,7,1,0,0,0,3.597809,0,4.845096,6.770936,26.81057,24.98376,,0.00000335876006829494,,0,,,,,,,,,,,,,,,,,,25.43102,0.1600891
8666,2022/01/25 17:56:09,115994.7192,1680.0013,1,21,7,1,0,0,0,3.597963,0,4.845096,6.770936,26.81057,24.98376,,-0.0000179790895344922,,,,,,,,,,,,,,,,,,,,25.45095,0.2003282
8667,2022/01/25 17:57:09,116054.7184,1740.0005,1,21,7,1,0,0,0,3.598078,0,4.845096,6.770936,26.81057,24.98376,,-0.0000165162400662666,,0,,,,,,,,,,,,,,,,,,25.09554,-0.1195645
8668,2022/01/25 17:58:09,116114.718,1800.0001,1,21,7,1,0,0,0,3.597939,0,4.845096,6.770936,26.81057,24.98376,,0.0000153702494571917,,,,,,,,,,,,,,,,,,,,25.16432,0.003471375
8669,2022/01/25 17:58:09,116114.7193,1800.0014,1,21,7,1,0,0,0,3.597911,0,4.845096,6.770936,26.81057,24.98376,,0.0000153702494571917,0.0237366408109665,0,0,,,,,,,,,,,,,,,,,25.16432,0.003471375
8670,2022/01/25 17:58:09,116114.7264,0.0014,1,22,7,1,0,0,0,3.597915,0,4.845096,6.770936,26.81057,24.98376,,0.0000153702494571917,0.0237366408109665,0,0,,,,,,,,,,,,,,,,,25.1643132822965,0.00346726697996822
8671,2022/01/25 17:58:09,116114.7339,0.0017,1,23,8,1,0,0,0,3.59727,0,4.845096,6.770936,26.81057,24.98376,,0.0000153702494571917,0.0237366408109665,0,0,,,,,,,,,,,,,,,,,25.1643061861308,0.00346292752218816
8672,2022/01/25 18:04:07,116473.0748,60.0024,1,14,8,1,0,0,0,3.598598,0,4.845096,6.770936,26.81057,24.98376,,-0.00000991838442132575,,,,,,,,,,,,,,,,,,,,24.82526,-0.2038711
8673,2022/01/25 18:05:07,116533.0729,120.0005,1,14,8,1,0,0,0,3.598443,0,4.845096,6.770936,26.81057,24.98376,,-0.0000178208902070764,,,,,,,,,,,,,,,,,,,,25.44583,0.1588416
8674,2022/01/25 18:06:07,116593.0735,180.0011,1,14,8,1,0,0,0,3.598158,0,4.845096,6.770936,26.81057,24.98376,,-0.0000474968110211194,,0,0,,,,,,,,,,,,,,,,,25.47394,0.212658
8675,2022/01/25 18:07:07,116653.0726,240.0002,1,14,8,1,0,0,0,3.598377,0,4.845096,6.770936,26.81057,24.98376,,0.00000659804481983883,,,,,,,,,,,,,,,,,,,,25.31093,0.004091859
8676,2022/01/25 18:08:07,116713.0726,300.0002,1,14,8,1,0,0,0,3.598339,0,4.845096,6.770936,26.81057,24.98376,,-0.0000141454802360386,,0,0,,,,,,,,,,,,,,,,,25.06115,-0.1357412
8677,2022/01/25 18:08:07,116713.0741,300.0017,1,14,8,1,0,0,0,3.598339,0,4.845096,6.770936,26.81057,24.98376,,-0.0000141454802360386,0.0237366408109665,0,0,,,,,,,,,,,,,,,,,25.06115,-0.1357412
8678,2022/01/25 18:08:07,116713.3605,0.2504,1,15,8,1,0,0,-3.393681,3.223229,-10.938611015949,4.843935,6.770936,26.80678,24.98376,,-0.0918580964207649,,0.0148523095995188,67.3295669555664,,,,,,,,,,,,,,,,,25.06115,-0.1357412
8679,2022/01/25 18:08:08,116713.6119,0.5018,1,15,8,1,0,0,-6.401472,3.211998,-20.561515261056,4.842651,6.770936,26.80264,24.98376,,-0.0434202812612057,,0.115682698786259,9.32864093780518,,,,,,,,,,,,,,,,,24.91137,-0.04680693
8680,2022/01/25 18:08:08,116713.8614,0.7513,1,15,8,1,0,0,-8.802152,3.203776,-28.200123325952,4.841372,6.770936,26.79854,24.98376,,,,,,,,,,,,,,,,,,,,,,24.91137,-0.04680693
8681,2022/01/25 18:08:08,116714.1101,1,1,15,8,1,0,0,-10.68033,3.196664,-34.14142641912,4.840119,6.770936,26.79453,24.98376,,,,,,,,,,,,,,,,,,,,,,25.15044,-0.04680693
8682,2022/01/25 18:08:08,116714.3615,1.2514,1,15,8,1,0,0,-12.21738,3.19058,-38.9805282804,4.838839,6.770936,26.79045,24.98376,,,,,,,,,,,,,,,,,,,,,,25.15044,-0.04680693
8683,2022/01/25 18:08:09,116714.6111,1.501,1,15,8,1,0,0,-13.44403,3.185018,-42.81947754254,4.837562,6.770936,26.78638,24.98376,,-0.0241791997104883,,0.202079802751541,4.56658697128296,,,,,,,,,,,,,,,,,25.15044,-0.04680693
8684,2022/01/25 18:08:09,116714.8606,1.7505,1,15,8,1,0,0,-14.40354,3.179961,-45.80269546194,4.836307,6.770936,26.78238,24.98376,,,,,,,,,,,,,,,,,,,,,,25.63064,0.2247715
8685,2022/01/25 18:08:09,116715.1112,2.0011,1,15,8,1,0,0,-15.1887,3.175113,-48.2258388231,4.835031,6.770936,26.77833,24.98376,,,,,,,,,,,,,,,,,,,,,,25.63064,0.2247715
8686,2022/01/25 18:08:09,116715.3607,2.2506,1,15,8,1,0,0,-15.8153,3.170781,-50.1468527493,4.833779,6.770936,26.77435,24.98376,,,,,,,,,,,,,,,,,,,,,,25.63064,0.2247715
8687,2022/01/25 18:08:10,116715.6111,2.501,1,15,8,1,0,0,-16.30544,3.166235,-51.6268548184,4.832499,6.770936,26.7703,24.98376,,-0.019101869314909,,0.280990988016129,3.92055201530457,,,,,,,,,,,,,,,,,25.47394,-0.04896879
8688,2022/01/25 18:08:10,116715.8622,2.7521,1,15,8,1,0,0,-16.70657,3.162372,-52.83238918404,4.831219,6.770936,26.76625,24.98376,,,,,,,,,,,,,,,,,,,,,,25.47394,-0.04896879
8689,2022/01/25 18:08:10,116716.1112,3.0011,1,15,8,1,0,0,-17.02669,3.158363,-53.77646770847,4.829967,6.770936,26.76229,24.98376,,,,,,,,,,,,,,,,,,,,,,25.47394,-0.04896879
8690,2022/01/25 18:08:10,116716.3607,3.2506,1,15,8,1,0,0,-17.27709,3.154575,-54.50187618675,4.828682,6.770936,26.75824,24.98376,,,,,,,,,,,,,,,,,,,,,,25.10951,-0.04896879
8691,2022/01/25 18:08:11,116716.6101,3.5,1,15,8,1,0,0,-17.482,3.150694,-55.080432508,4.827406,6.770936,26.75421,24.98376,,-0.016409620642662,,0.331326395273209,3.05512690544128,,,,,,,,,,,,,,,,,25.10951,-0.04896879
8692,2022/01/25 18:08:11,116716.8608,3.7507,1,15,8,1,0,0,-17.64548,3.147374,-55.53692496952,4.826151,6.770936,26.75026,24.98376,,,,,,,,,,,,,,,,,,,,,,25.10951,-0.04896879
8693,2022/01/25 18:08:11,116717.1102,4.0001,1,15,8,1,0,0,-17.7733,3.143974,-55.8787930942,4.82487,6.770936,26.74623,24.98376,,,,,,,,,,,,,,,,,,,,,,25.10153,-0.1163787
8694,2022/01/25 18:08:11,116717.3614,4.2513,1,15,8,1,0,0,-17.87792,3.140352,-56.14296182784,4.823591,6.770936,26.74221,24.98376,,,,,,,,,,,,,,,,,,,,,,25.10153,-0.1163787
8695,2022/01/25 18:08:12,116717.6116,4.5015,1,15,8,1,0,0,-17.96144,3.137224,-56.34906064256,4.822338,6.770936,26.73828,24.98376,,-0.0139839695766568,,0.374189913272858,2.75049090385437,,,,,,,,,,,,,,,,,25.10153,-0.1163787
8696,2022/01/25 18:08:12,116717.8607,4.7506,1,15,8,1,0,0,-18.02676,3.134203,-56.49952527228,4.821062,6.770936,26.73428,24.98376,,,,,,,,,,,,,,,,,,,,,,25.52929,0.1336771
8697,2022/01/25 18:08:12,116718.1115,5.0014,1,15,8,1,0,0,-18.08021,3.131495,-56.61808721395,4.819783,6.770936,26.73027,24.98376,,,,,,,,,,,,,,,,,,,,,,25.52929,0.1336771
8698,2022/01/25 18:08:12,116718.3606,5.2505,1,15,8,1,0,0,-18.12197,3.128149,-56.68822233353,4.818531,6.770936,26.72635,24.98376,,,,,,,,,,,,,,,,,,,,,,25.52929,0.1336771
8699,2022/01/25 18:08:13,116718.6102,5.5001,1,15,8,1,0,0,-18.15619,3.125381,-56.74501125839,4.817246,6.770936,26.72234,24.98376,,-0.0132597303017974,,0.432498604059219,2.6451530456543,,,,,,,,,,,,,,,,,25.79585,0.1336771
8700,2022/01/25 18:08:13,116718.8613,5.7512,1,15,8,1,0,0,-18.18349,3.122297,-56.77425627653,4.81597,6.770936,26.71835,24.98376,,,,,,,,,,,,,,,,,,,,,,25.79585,0.1336771
8701,2022/01/25 18:08:13,116719.111,6.0009,1,15,8,1,0,0,-18.20486,3.119824,-56.79595914464,4.814717,6.770936,26.71444,24.98376,,,,,,,,,,,,,,,,,,,,,,25.59662,0.02103865
8702,2022/01/25 18:08:13,116719.3614,6.2513,1,15,8,1,0,0,-18.22235,3.116824,-56.7958578164,4.813437,6.770936,26.71045,24.98376,,,,,,,,,,,,,,,,,,,,,,25.59662,0.02103865
8703,2022/01/25 18:08:14,116719.6102,6.5001,1,15,8,1,0,0,-18.23631,3.114434,-56.79578389854,4.812182,6.770936,26.70654,24.98376,,-0.00986185856163502,,0.467081695795059,2.12978601455688,,,,,,,,,,,,,,,,,25.59662,0.02103865
8704,2022/01/25 18:08:14,116719.8605,6.7504,1,15,8,1,0,0,-18.24716,3.111836,-56.78216938576,4.810901,6.770936,26.70255,24.98376,,,,,,,,,,,,,,,,,,,,,,25.30298,-0.09176135
8705,2022/01/25 18:08:14,116720.1109,7.0008,1,15,8,1,0,0,-18.25603,3.10924,-56.7623787172,4.809622,6.770936,26.69857,24.98376,,,,,,,,,,,,,,,,,,,,,,25.30298,-0.09176135
8706,2022/01/25 18:08:14,116720.3615,7.2514,1,15,8,1,0,0,-18.26309,3.106556,-56.73531181804,4.808375,6.770936,26.69469,24.98376,,,,,,,,,,,,,,,,,,,,,,25.30298,-0.09176135
8707,2022/01/25 18:08:15,116720.6112,7.5011,1,15,8,1,0,0,-18.26859,3.104545,-56.71565974155,4.807094,6.770936,26.69072,24.98376,,-0.00901718717068434,,0.489271610975266,2.00190591812134,,,,,,,,,,,,,,,,,25.48244,-0.09176135
8708,2022/01/25 18:08:15,116720.8608,7.7507,1,15,8,1,0,0,-18.27311,3.101873,-56.68086653503,4.805814,6.770936,26.68674,24.98376,,,,,,,,,,,,,,,,,,,,,,25.48244,-0.09176135
8709,2022/01/25 18:08:15,116721.1113,8.0012,1,15,8,1,0,0,-18.27672,3.099713,-56.65258658136,4.804558,6.770936,26.68285,24.98376,,,,,,,,,,,,,,,,,,,,,,25.48244,-0.09176135
8710,2022/01/25 18:08:15,116721.3607,8.2506,1,15,8,1,0,0,-18.27959,3.09731,-56.6175569029,4.803277,6.770936,26.67888,24.98376,,,,,,,,,,,,,,,,,,,,,,25.90791,0.1890397
8711,2022/01/25 18:08:16,116721.6103,8.5002,1,15,8,1,0,0,-18.28199,3.09518,-56.5860498082,4.80203,6.770936,26.67502,24.98376,,-0.00911549385637045,,0.537443697452545,,,,,,,,,,,,,,,,,,25.90791,0.1890397
8712,2022/01/25 18:08:16,116721.8607,8.7506,1,15,8,1,0,0,-18.28393,3.092958,-56.55142756494,4.800748,6.770936,26.67105,24.98376,,,,,,,,,,,,,,,,,,,,,,25.90791,0.1890397
8713,2022/01/25 18:08:16,116722.1111,9.001,1,15,8,1,0,0,-18.28552,3.09105,-56.521456596,4.799469,6.770936,26.6671,24.98376,,,,,,,,,,,,,,,,,,,,,,26.17364,0.08304119
8714,2022/01/25 18:08:16,116722.3608,9.2507,1,15,8,1,0,0,-18.28679,3.088544,-56.47955553376,4.798216,6.770936,26.66323,24.98376,,,,,,,,,,,,,,,,,,,,,,26.17364,0.08304119
8715,2022/01/25 18:08:17,116722.6105,9.5004,1,15,8,1,0,0,-18.28771,3.08662,-56.4472114402,4.796933,6.770936,26.65927,24.98376,,-0.00834841933101416,,0.542667925357819,1.79697299003601,,,,,,,,,,,,,,,,,26.17364,0.08304119
8716,2022/01/25 18:08:17,116722.8608,9.7507,1,15,8,1,0,0,-18.28847,3.084769,-56.41570531343,4.795653,6.770936,26.65532,24.98376,,,,,,,,,,,,,,,,,,,,,,25.91698,0.08304119
8717,2022/01/25 18:08:17,116723.1103,10.0002,1,15,8,1,0,0,-18.28908,3.082673,-56.37925311084,4.794401,6.770936,26.65145,24.98376,,,,,,,,,,,,,,,,,,,,,,25.91698,0.08304119
8718,2022/01/25 18:08:17,116723.1116,10.0015,1,15,8,1,0,0,-18.28908,3.082673,-56.37925311084,4.794376,6.770936,26.65138,24.98376,,-0.00746936397626996,0.0237366408109665,0.639268100261688,1.64497697353363,,,,,,,,,,,,,,,,,25.91698,0.08304119
8719,2022/01/25 18:08:18,116724.1526,1.001,1,16,8,1,0,0,0,3.47774,0,4.79437,6.770936,26.65136,24.98376,,0.0175724197179079,,,,,,,,,,,,,,,,,,,,25.93061,0.08753717
8720,2022/01/25 18:08:19,116725.1529,2.0013,1,16,8,1,0,0,0,3.489643,0,4.79437,6.770936,26.65136,24.98376,,0.0108422301709652,,,,,,,,,,,,,,,,,,,,26.41911,0.08753717
8721,2022/01/25 18:08:20,116726.1526,3.001,1,16,8,1,0,0,0,3.497463,0,4.79437,6.770936,26.65136,24.98376,,0.0075442180968821,,,,,,,,,,,,,,,,,,,,26.4401,0.1592135
8722,2022/01/25 18:08:21,116727.1528,4.0012,1,16,8,1,0,0,0,3.503608,0,4.79437,6.770936,26.65136,24.98376,,0.00574523583054543,,,,,,,,,,,,,,,,,,,,25.93117,-0.09930432
8723,2022/01/25 18:08:22,116728.1524,5.0008,1,16,8,1,0,0,0,3.508026,0,4.79437,6.770936,26.65136,24.98376,,0.00563221517950296,,,,,,,,,,,,,,,,,,,,26.22894,0.03331661
8724,2022/01/25 18:08:23,116729.152,6.0004,1,16,8,1,0,0,0,3.512071,0,4.79437,6.770936,26.65136,24.98376,,0.00402085110545158,,,,,,,,,,,,,,,,,,,,26.54635,0.1041561
8725,2022/01/25 18:08:24,116730.152,7.0004,1,16,8,1,0,0,0,3.515564,0,4.79437,6.770936,26.65136,24.98376,,0.00395332416519523,,,,,,,,,,,,,,,,,,,,26.18274,-0.118593
8726,2022/01/25 18:08:25,116731.1533,8.0017,1,16,8,1,0,0,0,3.518312,0,4.79437,6.770936,26.65136,24.98376,,0.00292349909432232,,,,,,,,,,,,,,,,,,,,25.99444,-0.05884409
8727,2022/01/25 18:08:26,116732.1521,9.0005,1,16,8,1,0,0,0,3.520884,0,4.79437,6.770936,26.65136,24.98376,,0.00248067500069737,,,,,,,,,,,,,,,,,,,,26.70586,0.2223182
8728,2022/01/25 18:08:27,116733.1527,10.0011,1,16,8,1,0,0,0,3.523182,0,4.79437,6.770936,26.65136,24.98376,,0.00280951103195548,,,,,,,,,,,,,,,,,,,,26.61549,-0.02824068
8729,2022/01/25 18:08:28,116734.1521,11.0005,1,16,8,1,0,0,0,3.525493,0,4.79437,6.770936,26.65136,24.98376,,0.00204644608311355,,,,,,,,,,,,,,,,,,,,26.0821,-0.1666844
8730,2022/01/25 18:08:29,116735.1519,12.0003,1,16,8,1,0,0,0,3.527375,0,4.79437,6.770936,26.65136,24.98376,,0.00198051310144365,,,,,,,,,,,,,,,,,,,,26.40782,0.1017898
8731,2022/01/25 18:08:30,116736.1519,13.0003,1,16,8,1,0,0,0,3.529082,0,4.79437,6.770936,26.65136,24.98376,,0.0021354069467634,,,,,,,,,,,,,,,,,,,,26.73927,0.1017898
8732,2022/01/25 18:08:31,116737.1525,14.0009,1,16,8,1,0,0,0,3.531067,0,4.79437,6.770936,26.65136,24.98376,,0.00191344297491014,,,,,,,,,,,,,,,,,,,,26.26893,-0.1198912
8733,2022/01/25 18:08:32,116738.1527,15.0011,1,16,8,1,0,0,0,3.532427,0,4.79437,6.770936,26.65136,24.98376,,0.0018386299489066,,,,,,,,,,,,,,,,,,,,26.1402,-0.1198912
8734,2022/01/25 18:08:33,116739.152,16.0004,1,16,8,1,0,0,0,3.534063,0,4.79437,6.770936,26.65136,24.98376,,0.00179962394759059,,,,,,,,,,,,,,,,,,,,26.76386,0.1203012
8735,2022/01/25 18:08:34,116740.1521,17.0005,1,16,8,1,0,0,0,3.535295,0,4.79437,6.770936,26.65136,24.98376,,,,,,,,,,,,,,,,,,,,,,26.75229,0.1203012
8736,2022/01/25 18:08:35,116741.1529,18.0013,1,16,8,1,0,0,0,3.536972,0,4.79437,6.770936,26.65136,24.98376,,0.00119309197179973,,,,,,,,,,,,,,,,,,,,26.34831,-0.1298612
8737,2022/01/25 18:08:36,116742.1518,19.0002,1,16,8,1,0,0,0,3.538094,0,4.79437,6.770936,26.65136,24.98376,,0.0012971879914403,,,,,,,,,,,,,,,,,,,,26.312,-0.06211579
8738,2022/01/25 18:08:37,116743.1521,20.0005,1,16,8,1,0,0,0,3.539454,0,4.79437,6.770936,26.65136,24.98376,,,,,,,,,,,,,,,,,,,,,,26.7701,0.1939255
8739,2022/01/25 18:08:38,116744.152,21.0004,1,16,8,1,0,0,0,3.54069,0,4.79437,6.770936,26.65136,24.98376,,0.00104549899697304,,,,,,,,,,,,,,,,,,,,26.47295,0.008512735
8740,2022/01/25 18:08:39,116745.1521,22.0005,1,16,8,1,0,0,0,3.541657,0,4.79437,6.770936,26.65136,24.98376,,,,,,,,,,,,,,,,,,,,,,26.16629,-0.1972026
8741,2022/01/25 18:08:40,116746.1523,23.0007,1,16,8,1,0,0,0,3.542674,0,4.79437,6.770936,26.65136,24.98376,,0.000924552208743989,,,,,,,,,,,,,,,,,,,,26.24682,0.02516568
8742,2022/01/25 18:08:41,116747.1521,24.0005,1,16,8,1,0,0,0,3.543725,0,4.79437,6.770936,26.65136,24.98376,,,,,,,,,,,,,,,,,,,,,,26.84037,0.1854843
8743,2022/01/25 18:08:42,116748.1516,25,1,16,8,1,0,0,0,3.544485,0,4.79437,6.770936,26.65136,24.98376,,0.00111740501597524,,,,,,,,,,,,,,,,,,,,26.51973,-0.1001996
8744,2022/01/25 18:08:43,116749.152,26.0004,1,16,8,1,0,0,0,3.545408,0,4.79437,6.770936,26.65136,24.98376,,,,,,,,,,,,,,,,,,,,,,26.24936,-0.08449316
8745,2022/01/25 18:08:44,116750.1522,27.0006,1,16,8,1,0,0,0,3.546296,0,4.79437,6.770936,26.65136,24.98376,,0.000752946129068732,,,,,,,,,,,,,,,,,,,,26.64746,0.1244062
8746,2022/01/25 18:08:45,116751.1532,28.0016,1,16,8,1,0,0,0,3.546885,0,4.79437,6.770936,26.65136,24.98376,,,,,,,,,,,,,,,,,,,,,,26.82166,0.1244062
8747,2022/01/25 18:08:46,116752.1519,29.0003,1,16,8,1,0,0,0,3.547679,0,4.79437,6.770936,26.65136,24.98376,,0.000893854419700801,,,,,,,,,,,,,,,,,,,,26.28649,-0.09626389
8748,2022/01/25 18:08:47,116753.1519,30.0003,1,16,8,1,0,0,0,3.548558,0,4.79437,6.770936,26.65136,24.98376,,,,,,,,,,,,,,,,,,,,,,26.1833,-0.09626389
8749,2022/01/25 18:08:48,116754.1521,31.0005,1,16,8,1,0,0,0,3.549093,0,4.79437,6.770936,26.65136,24.98376,,0.000778803019784391,,,,,,,,,,,,,,,,,,,,26.78061,0.08215308
8750,2022/01/25 18:08:49,116755.1521,32.0005,1,16,8,1,0,0,0,3.54995,0,4.79437,6.770936,26.65136,24.98376,,,,,,,,,,,,,,,,,,,,,,26.66451,0.08215308
8751,2022/01/25 18:08:50,116756.152,33.0004,1,16,8,1,0,0,0,3.550483,0,4.79437,6.770936,26.65136,24.98376,,0.000775897584389895,,,,,,,,,,,,,,,,,,,,26.27745,-0.1572394
8752,2022/01/25 18:08:51,116757.1524,34.0008,1,16,8,1,0,0,0,3.551123,0,4.79437,6.770936,26.65136,24.98376,,,,,,,,,,,,,,,,,,,,,,26.34743,-0.04341543
8753,2022/01/25 18:08:52,116758.1524,35.0008,1,16,8,1,0,0,0,3.55184,0,4.79437,6.770936,26.65136,24.98376,,,,,,,,,,,,,,,,,,,,,,26.74801,0.1904678
8754,2022/01/25 18:08:53,116759.153,36.0014,1,16,8,1,0,0,0,3.552391,0,4.79437,6.770936,26.65136,24.98376,,0.000627881323453039,,,,,,,,,,,,,,,,,,,,26.3772,0.007437468
8755,2022/01/25 18:08:54,116760.1523,37.0007,1,16,8,1,0,0,0,3.55302,0,4.79437,6.770936,26.65136,24.98376,,,,,,,,,,,,,,,,,,,,,,26.13764,-0.1981795
8756,2022/01/25 18:08:55,116761.1528,38.0012,1,16,8,1,0,0,0,3.553689,0,4.79437,6.770936,26.65136,24.98376,,0.000653530179988593,,,,,,,,,,,,,,,,,,,,26.23775,0.03128409
8757,2022/01/25 18:08:56,116762.1524,39.0008,1,16,8,1,0,0,0,3.554216,0,4.79437,6.770936,26.65136,24.98376,,,,,,,,,,,,,,,,,,,,,,26.73843,0.1564628
8758,2022/01/25 18:08:57,116763.152,40.0004,1,16,8,1,0,0,0,3.554657,0,4.79437,6.770936,26.65136,24.98376,,,,,,,,,,,,,,,,,,,,,,26.50837,-0.07189333
8759,2022/01/25 18:08:57,116763.1545,40.0029,1,16,8,1,0,0,0,3.554657,0,4.79437,6.770936,26.65136,24.98376,,0.000653530179988593,0.0237366408109665,0,0,,,,,,,,,,,,,,,,,26.50837,-0.07189333
8760,2022/01/25 18:08:58,116763.4427,0.2514,1,17,8,1,0,0,3.656174,3.627863,13.264098376162,4.794609,6.770936,26.65223,24.98376,,0.0758350864052773,,0.00127848004922271,782.179016113281,,,,,,,,,,,,,,,,,26.10645,-0.07189333
8761,2022/01/25 18:08:58,116763.6916,0.5003,1,17,8,1,0,0,3.655769,3.629904,13.270090516176,4.794864,6.770936,26.65315,24.98376,,,,,,,,,,,,,,,,,,,,,,26.10645,-0.07189333
8762,2022/01/25 18:08:58,116763.9427,0.7514,1,17,8,1,0,0,3.655968,3.631464,13.276516177152,4.795121,6.770936,26.65409,24.98376,,,,,,,,,,,,,,,,,,,,,,26.10645,-0.07189333
8763,2022/01/25 18:08:58,116764.1921,1.0008,1,17,8,1,0,0,3.655792,3.63284,13.28090740928,4.795371,6.770936,26.65499,24.98376,,,,,,,,,,,,,,,,,,,,,,26.13536,-0.1165646
8764,2022/01/25 18:08:59,116764.442,1.2507,1,17,8,1,0,0,3.655907,3.634042,13.285719586094,4.795627,6.770936,26.65592,24.98376,,0.00634531304240227,,0.0958735570311546,,,,,,,,,,,,,,,,,,26.13536,-0.1165646
8765,2022/01/25 18:08:59,116764.6923,1.501,1,17,8,1,0,0,3.655556,3.635304,13.289057349024,4.795882,6.770936,26.65685,24.98376,,,,,,,,,,,,,,,,,,,,,,26.13536,-0.1165646
8766,2022/01/25 18:08:59,116764.942,1.7507,1,17,8,1,0,0,3.655525,3.636403,13.292962076575,4.796133,6.770936,26.65776,24.98376,,,,,,,,,,,,,,,,,,,,,,26.4591,0.1011688
8767,2022/01/25 18:08:59,116765.1926,2.0013,1,17,8,1,0,0,3.655853,3.637531,13.298278618943,4.796388,6.770936,26.65869,24.98376,,,,,,,,,,,,,,,,,,,,,,26.4591,0.1011688
8768,2022/01/25 18:09:00,116765.442,2.2507,1,17,8,1,0,0,3.656181,3.638215,13.301972556915,4.796638,6.770936,26.6596,24.98376,,0.00469728000462055,,0.203272804617882,6.68451309204102,,,,,,,,,,,,,,,,,26.4591,0.1011688
8769,2022/01/25 18:09:00,116765.6916,2.5003,1,17,8,1,0,0,3.656334,3.639405,13.30688024127,4.796895,6.770936,26.66053,24.98376,,,,,,,,,,,,,,,,,,,,,,26.73755,0.1011688
8770,2022/01/25 18:09:00,116765.942,2.7507,1,17,8,1,0,0,3.656296,3.639989,13.308877220744,4.797152,6.770936,26.66147,24.98376,,,,,,,,,,,,,,,,,,,,,,26.73755,0.1011688
8771,2022/01/25 18:09:00,116766.1925,3.0012,1,17,8,1,0,0,3.656578,3.641172,13.314229429416,4.7974,6.770936,26.66237,24.98376,,,,,,,,,,,,,,,,,,,,,,26.73755,0.1011688
8772,2022/01/25 18:09:01,116766.442,3.2507,1,17,8,1,0,0,3.656578,3.641818,13.316591578804,4.797657,6.770936,26.66331,24.98376,,0.00431416276842356,,0.254332512617111,,,,,,,,,,,,,,,,,,26.61432,0.04850566
8773,2022/01/25 18:09:01,116766.6917,3.5004,1,17,8,1,0,0,3.656403,3.64268,13.31910608004,4.797913,6.770936,26.66424,24.98376,,,,,,,,,,,,,,,,,,,,,,26.61432,0.04850566
8774,2022/01/25 18:09:01,116766.9428,3.7515,1,17,8,1,0,0,3.656097,3.643297,13.320247231809,4.798162,6.770936,26.66515,24.98376,,,,,,,,,,,,,,,,,,,,,,26.61432,0.04850566
8775,2022/01/25 18:09:01,116767.1917,4.0004,1,17,8,1,0,0,3.656136,3.644376,13.324334291136,4.798419,6.770936,26.66609,24.98376,,,,,,,,,,,,,,,,,,,,,,26.22185,-0.1226473
8776,2022/01/25 18:09:02,116767.442,4.2507,1,17,8,1,0,0,3.656372,3.64495,13.3272931214,4.798675,6.770936,26.66702,24.98376,,0.00292086298577487,,,,,,,,,,,,,,,,,,,,26.22185,-0.1226473
8777,2022/01/25 18:09:02,116767.6916,4.5003,1,17,8,1,0,0,3.656502,3.645895,13.33122235929,4.798925,6.770936,26.66793,24.98376,,,,,,,,,,,,,,,,,,,,,,26.22185,-0.1226473
8778,2022/01/25 18:09:02,116767.9413,4.75,1,17,8,1,0,0,3.656258,3.646447,13.332351015326,4.799181,6.770936,26.66886,24.98376,,,,,,,,,,,,,,,,,,,,,,26.05513,-0.1226473
8779,2022/01/25 18:09:02,116768.1916,5.0003,1,17,8,1,0,0,3.655563,3.647269,13.332821607447,4.799431,6.770936,26.66978,24.98376,,,,,,,,,,,,,,,,,,,,,,26.05513,-0.1226473
8780,2022/01/25 18:09:03,116768.4429,5.2516,1,17,8,1,0,0,3.655563,3.647942,13.335281801346,4.799687,6.770936,26.67071,24.98376,,0.00347146391868591,,0.325347006320953,3.45634293556213,,,,,,,,,,,,,,,,,26.35566,0.04181445
8781,2022/01/25 18:09:03,116768.6916,5.5003,1,17,8,1,0,0,3.65583,3.648574,13.33856628642,4.799943,6.770936,26.67164,24.98376,,,,,,,,,,,,,,,,,,,,,,26.35566,0.04181445
8782,2022/01/25 18:09:03,116768.942,5.7507,1,17,8,1,0,0,3.656036,3.649307,13.341997767052,4.800192,6.770936,26.67255,24.98376,,,,,,,,,,,,,,,,,,,,,,26.35566,0.04181445
8783,2022/01/25 18:09:03,116769.1926,6.0013,1,17,8,1,0,0,3.656006,3.650091,13.344754596546,4.800448,6.770936,26.67349,24.98376,,,,,,,,,,,,,,,,,,,,,,26.65174,0.09252548
8784,2022/01/25 18:09:04,116769.4418,6.2505,1,17,8,1,0,0,3.656044,3.650614,13.346805411016,4.800699,6.770936,26.6744,24.98376,,0.00329803396016359,,0.348576307296753,,,,,,,,,,,,,,,,,,26.65174,0.09252548
8785,2022/01/25 18:09:04,116769.6924,6.5011,1,17,8,1,0,0,3.655968,3.651344,13.349196820992,4.800954,6.770936,26.67533,24.98376,,,,,,,,,,,,,,,,,,,,,,26.65174,0.09252548
8786,2022/01/25 18:09:04,116769.9423,6.751,1,17,8,1,0,0,3.655853,3.651919,13.350879031907,4.801211,6.770936,26.67627,24.98376,,,,,,,,,,,,,,,,,,,,,,26.66138,0.09252548
8787,2022/01/25 18:09:04,116770.1924,7.0011,1,17,8,1,0,0,3.655556,3.652693,13.352623812308,4.801467,6.770936,26.67721,24.98376,,,,,,,,,,,,,,,,,,,,,,26.66138,0.09252548
8788,2022/01/25 18:09:05,116770.4419,7.2506,1,17,8,1,0,0,3.655678,3.653121,13.354634071038,4.801717,6.770936,26.67812,24.98376,,0.00301048392429948,,,,,,,,,,,,,,,,,,,,26.66138,0.09252548
8789,2022/01/25 18:09:05,116770.6916,7.5003,1,17,8,1,0,0,3.655815,3.653993,13.358322419295,4.801973,6.770936,26.67905,24.98376,,,,,,,,,,,,,,,,,,,,,,26.34122,-0.09703636
8790,2022/01/25 18:09:05,116770.9428,7.7515,1,17,8,1,0,0,3.655777,3.654289,13.359265677553,4.802229,6.770936,26.67999,24.98376,,,,,,,,,,,,,,,,,,,,,,26.34122,-0.09703636
8791,2022/01/25 18:09:05,116771.1923,8.001,1,17,8,1,0,0,3.655891,3.655269,13.363265039679,4.802479,6.770936,26.6809,24.98376,,,,,,,,,,,,,,,,,,,,,,26.34122,-0.09703636
8792,2022/01/25 18:09:06,116771.4413,8.25,1,17,8,1,0,0,3.656075,3.655582,13.36508196065,4.802735,6.770936,26.68184,24.98376,,0.00253621698357165,,0.400094985961914,2.66313505172729,,,,,,,,,,,,,,,,,26.0937,-0.07734954
8793,2022/01/25 18:09:06,116771.6917,8.5004,1,17,8,1,0,0,3.656258,3.656454,13.368939189132,4.802984,6.770936,26.68275,24.98376,,,,,,,,,,,,,,,,,,,,,,26.0937,-0.07734954
8794,2022/01/25 18:09:06,116771.9421,8.7508,1,17,8,1,0,0,3.656059,3.656816,13.369535048144,4.803241,6.770936,26.68369,24.98376,,,,,,,,,,,,,,,,,,,,,,26.0937,-0.07734954
8795,2022/01/25 18:09:06,116772.1917,9.0004,1,17,8,1,0,0,3.656082,3.65754,13.37226615828,4.803496,6.770936,26.68462,24.98376,,,,,,,,,,,,,,,,,,,,,,26.19774,-0.07734954
8796,2022/01/25 18:09:07,116772.4433,9.252,1,17,8,1,0,0,3.656113,3.658042,13.374214910746,4.803752,6.770936,26.68556,24.98376,,0.00253512500785291,,,,,,,,,,,,,,,,,,,,26.19774,-0.07734954
8797,2022/01/25 18:09:07,116772.6918,9.5005,1,17,8,1,0,0,3.656403,3.658605,13.377334297815,4.804003,6.770936,26.68648,24.98376,,,,,,,,,,,,,,,,,,,,,,26.19774,-0.07734954
8798,2022/01/25 18:09:07,116772.9428,9.7515,1,17,8,1,0,0,3.656075,3.658965,13.377450462375,4.804258,6.770936,26.68741,24.98376,,,,,,,,,,,,,,,,,,,,,,26.43447,0.1064903
8799,2022/01/25 18:09:07,116773.1915,10.0002,1,17,8,1,0,0,3.655891,3.659729,13.379570313539,4.804509,6.770936,26.68833,24.98376,,,,,,,,,,,,,,,,,,,,,,26.43447,0.1064903
8800,2022/01/25 18:09:07,116773.193,10.0017,1,17,8,1,0,0,3.655891,3.659729,13.379570313539,4.804514,6.770936,26.68835,24.98376,,0.00253512500785291,0.0237366408109665,0.400094985961914,2.66313505172729,,,,,,,,,,,,,,,,,26.43447,0.1064903
8801,2022/01/25 18:09:08,116774.2346,1.0007,1,18,8,1,0,0,0,3.584031,0,4.804515,6.770936,26.68835,24.98376,,-0.00519222719594836,,,,,,,,,,,,,,,,,,,,26.54694,0.07392645
8802,2022/01/25 18:09:09,116775.2342,2.0003,1,18,8,1,0,0,0,3.581974,0,4.804515,6.770936,26.68835,24.98376,,-0.00247387704439461,,,,,,,,,,,,,,,,,,,,26.13426,-0.167743
8803,2022/01/25 18:09:10,116776.234,3.0001,1,18,8,1,0,0,0,3.580872,0,4.804515,6.770936,26.68835,24.98376,,,,,,,,,,,,,,,,,,,,,,25.99955,-0.04209697
8804,2022/01/25 18:09:11,116777.2347,4.0008,1,18,8,1,0,0,0,3.580118,0,4.804515,6.770936,26.68835,24.98376,,-0.000937818782404065,,,,,,,,,,,,,,,,,,,,26.57865,0.1809686
8805,2022/01/25 18:09:12,116778.234,5.0001,1,18,8,1,0,0,0,3.579245,0,4.804515,6.770936,26.68835,24.98376,,,,,,,,,,,,,,,,,,,,,,26.62715,0.01515746
8806,2022/01/25 18:09:13,116779.2348,6.0009,1,18,8,1,0,0,0,3.578881,0,4.804515,6.770936,26.68835,24.98376,,,,,,,,,,,,,,,,,,,,,,26.08717,-0.1687455
8807,2022/01/25 18:09:14,116780.235,7.0011,1,18,8,1,0,0,0,3.578435,0,4.804515,6.770936,26.68835,24.98376,,-0.000545923481695354,,,,,,,,,,,,,,,,,,,,26.0778,-0.002926588
8808,2022/01/25 18:09:15,116781.235,8.0011,1,18,8,1,0,0,0,3.578093,0,4.804515,6.770936,26.68835,24.98376,,,,,,,,,,,,,,,,,,,,,,26.34207,-0.002926588
8809,2022/01/25 18:09:16,116782.235,9.0011,1,18,8,1,0,0,0,3.578118,0,4.804515,6.770936,26.68835,24.98376,,,,,,,,,,,,,,,,,,,,,,26.56448,-0.02213299
8810,2022/01/25 18:09:17,116783.2341,10.0002,1,18,8,1,0,0,0,3.577673,0,4.804515,6.770936,26.68835,24.98376,,,,,,,,,,,,,,,,,,,,,,26.20742,-0.02213299
8811,2022/01/25 18:09:18,116784.2348,11.0009,1,18,8,1,0,0,0,3.57755,0,4.804515,6.770936,26.68835,24.98376,,,,,,,,,,,,,,,,,,,,,,26.12886,0.03660738
8812,2022/01/25 18:09:19,116785.234,12.0001,1,18,8,1,0,0,0,3.57731,0,4.804515,6.770936,26.68835,24.98376,,,,,,,,,,,,,,,,,,,,,,26.46479,0.03660738
8813,2022/01/25 18:09:20,116786.2348,13.0009,1,18,8,1,0,0,0,3.577403,0,4.804515,6.770936,26.68835,24.98376,,-0.000225723197218031,,,,,,,,,,,,,,,,,,,,26.66138,0.1664144
8814,2022/01/25 18:09:21,116787.2341,14.0002,1,18,8,1,0,0,0,3.577261,0,4.804515,6.770936,26.68835,24.98376,,,,,,,,,,,,,,,,,,,,,,26.19942,-0.06338418
8815,2022/01/25 18:09:22,116788.234,15.0001,1,18,8,1,0,0,0,3.577234,0,4.804515,6.770936,26.68835,24.98376,,,,,,,,,,,,,,,,,,,,,,26.01259,-0.139364
8816,2022/01/25 18:09:23,116789.2341,16.0002,1,18,8,1,0,0,0,3.577106,0,4.804515,6.770936,26.68835,24.98376,,,,,,,,,,,,,,,,,,,,,,26.63813,0.09577274
8817,2022/01/25 18:09:24,116790.234,17.0001,1,18,8,1,0,0,0,3.577068,0,4.804515,6.770936,26.68835,24.98376,,,,,,,,,,,,,,,,,,,,,,26.65541,0.1051086
8818,2022/01/25 18:09:25,116791.2341,18.0002,1,18,8,1,0,0,0,3.577163,0,4.804515,6.770936,26.68835,24.98376,,,,,,,,,,,,,,,,,,,,,,26.38056,-0.08589089
8819,2022/01/25 18:09:26,116792.2345,19.0006,1,18,8,1,0,0,0,3.577093,0,4.804515,6.770936,26.68835,24.98376,,,,,,,,,,,,,,,,,,,,,,26.05373,-0.1021332
8820,2022/01/25 18:09:27,116793.2349,20.001,1,18,8,1,0,0,0,3.577028,0,4.804515,6.770936,26.68835,24.98376,,,,,,,,,,,,,,,,,,,,,,26.36755,0.09806871
8821,2022/01/25 18:09:28,116794.2343,21.0004,1,18,8,1,0,0,0,3.576928,0,4.804515,6.770936,26.68835,24.98376,,,,,,,,,,,,,,,,,,,,,,26.50756,0.0437516
8822,2022/01/25 18:09:29,116795.2341,22.0002,1,18,8,1,0,0,0,3.57688,0,4.804515,6.770936,26.68835,24.98376,,,,,,,,,,,,,,,,,,,,,,26.18951,-0.09939134
8823,2022/01/25 18:09:30,116796.2344,23.0005,1,18,8,1,0,0,0,3.576775,0,4.804515,6.770936,26.68835,24.98376,,,,,,,,,,,,,,,,,,,,,,25.97371,-0.09939134
8824,2022/01/25 18:09:31,116797.235,24.0011,1,18,8,1,0,0,0,3.57686,0,4.804515,6.770936,26.68835,24.98376,,,,,,,,,,,,,,,,,,,,,,26.51997,0.1184118
8825,2022/01/25 18:09:32,116798.2343,25.0004,1,18,8,1,0,0,0,3.576427,0,4.804515,6.770936,26.68835,24.98376,,-0.0000666921696392819,,,,,,,,,,,,,,,,,,,,26.58264,0.1184118
8826,2022/01/25 18:09:33,116799.2341,26.0002,1,18,8,1,0,0,0,3.57673,0,4.804515,6.770936,26.68835,24.98376,,,,,,,,,,,,,,,,,,,,,,26.04635,-0.1070184
8827,2022/01/25 18:09:34,116800.2351,27.0012,1,18,8,1,0,0,0,3.576678,0,4.804515,6.770936,26.68835,24.98376,,,,,,,,,,,,,,,,,,,,,,25.93998,-0.1070184
8828,2022/01/25 18:09:35,116801.2343,28.0004,1,18,8,1,0,0,0,3.576372,0,4.804515,6.770936,26.68835,24.98376,,,,,,,,,,,,,,,,,,,,,,26.19295,0.04581153
8829,2022/01/25 18:09:36,116802.2344,29.0005,1,18,8,1,0,0,0,3.576715,0,4.804515,6.770936,26.68835,24.98376,,,,,,,,,,,,,,,,,,,,,,26.59788,0.08283079
8830,2022/01/25 18:09:37,116803.2346,30.0007,1,18,8,1,0,0,0,3.576776,0,4.804515,6.770936,26.68835,24.98376,,,,,,,,,,,,,,,,,,,,,,26.30209,-0.04872322
8831,2022/01/25 18:09:38,116804.2351,31.0012,1,18,8,1,0,0,0,3.576815,0,4.804515,6.770936,26.68835,24.98376,,,,,,,,,,,,,,,,,,,,,,25.95189,-0.1091743
8832,2022/01/25 18:09:39,116805.2344,32.0005,1,18,8,1,0,0,0,3.57676,0,4.804515,6.770936,26.68835,24.98376,,,,,,,,,,,,,,,,,,,,,,26.31822,0.1142144
8833,2022/01/25 18:09:40,116806.2342,33.0003,1,18,8,1,0,0,0,3.576836,0,4.804515,6.770936,26.68835,24.98376,,,,,,,,,,,,,,,,,,,,,,26.5407,0.06952405
8834,2022/01/25 18:09:41,116807.2352,34.0013,1,18,8,1,0,0,0,3.57696,0,4.804515,6.770936,26.68835,24.98376,,,,,,,,,,,,,,,,,,,,,,26.15634,-0.1201129
8835,2022/01/25 18:09:42,116808.2346,35.0007,1,18,8,1,0,0,0,3.577076,0,4.804515,6.770936,26.68835,24.98376,,,,,,,,,,,,,,,,,,,,,,25.92095,-0.0735569
8836,2022/01/25 18:09:43,116809.2351,36.0012,1,18,8,1,0,0,0,3.577218,0,4.804515,6.770936,26.68835,24.98376,,,,,,,,,,,,,,,,,,,,,,26.33381,0.129019
8837,2022/01/25 18:09:44,116810.2343,37.0004,1,18,8,1,0,0,0,3.57702,0,4.804515,6.770936,26.68835,24.98376,,0.0000491926912218332,,,,,,,,,,,,,,,,,,,,26.5339,0.06252766
8838,2022/01/25 18:09:45,116811.2345,38.0006,1,18,8,1,0,0,0,3.577078,0,4.804515,6.770936,26.68835,24.98376,,,,,,,,,,,,,,,,,,,,,,26.42278,0.06252766
8839,2022/01/25 18:09:46,116812.2346,39.0007,1,18,8,1,0,0,0,3.577114,0,4.804515,6.770936,26.68835,24.98376,,,,,,,,,,,,,,,,,,,,,,25.86506,-0.04477203
8840,2022/01/25 18:09:47,116813.2346,40.0007,1,18,8,1,0,0,0,3.577239,0,4.804515,6.770936,26.68835,24.98376,,,,,,,,,,,,,,,,,,,,,,26.11071,-0.04477203
8841,2022/01/25 18:09:47,116813.236,40.0021,1,18,8,1,0,0,0,3.577239,0,4.804515,6.770936,26.68835,24.98376,,0.0000491926912218332,0.0237366408109665,0,0,,,,,,,,,,,,,,,,,26.11071,-0.04477203
8842,2022/01/25 18:09:47,116813.2431,0.0015,1,19,8,1,0,0,0,3.576218,0,4.804515,6.770936,26.68835,24.98376,,0.0000491926912218332,0.0237366408109665,0,0,,,,,,,,,,,,,,,,,26.1108438503733,-0.0447653760312593
8843,2022/01/25 18:09:57,116823.281,10.0001,1,20,8,1,0,0,-1.500097,3.534998,-5.302839894806,4.804517,6.775101,26.68836,24.9985,,-0.000874084827955812,,0.405115008354187,3.28989791870117,,,,,,,,,,,,,,,,,26.30008,-0.03535807
8844,2022/01/25 18:10:07,116833.2818,20.0009,1,20,8,1,0,0,-1.500078,3.528698,-5.293322238444,4.804517,6.779266,26.68836,25.01321,,-0.000540798180736601,,0.529856383800507,,,,,,,,,,,,,,,,,,25.94932,0.003904104
8845,2022/01/25 18:10:17,116843.2819,30.001,1,20,8,1,0,0,-1.500121,3.523368,-5.285478327528,4.804517,6.783433,26.68836,25.0279,,-0.000510217912960798,,0.69367927312851,1.65483498573303,,,,,,,,,,,,,,,,,26.38085,0.09409606
8846,2022/01/25 18:10:27,116853.2822,40.0013,1,20,8,1,0,0,-1.500134,3.519424,-5.279607602816,4.804517,6.7876,26.68836,25.04258,,-0.000410586508223787,,0.903427422046661,,,,,,,,,,,,,,,,,,25.94844,0.06737709
8847,2022/01/25 18:10:37,116863.2815,50.0006,1,20,8,1,0,0,-1.500033,3.515876,-5.273930023908,4.804517,6.791767,26.68836,25.05724,,-0.000343773688655347,,1.0397139787674,1.03019595146179,,,,,,,,,,,,,,,,,25.78703,-0.1939988
8848,2022/01/25 18:10:47,116873.2822,60.0013,1,20,8,1,0,0,-1.500195,3.512793,-5.269874494635,4.804517,6.795932,26.68836,25.07187,,-0.000303492503007874,,,,,,,,,,,,,,,,,,,,26.27657,0.1029539
8849,2022/01/25 18:10:57,116883.282,70.0011,1,20,8,1,0,0,-1.500123,3.509783,-5.265106203309,4.804517,6.800099,26.68836,25.0865,,-0.000292852404527366,,1.29764199256897,,,,,,,,,,,,,,,,,,26.19916,0.09688139
8850,2022/01/25 18:11:07,116893.2818,80.0009,1,20,8,1,0,0,-1.500063,3.507663,-5.261715482769,4.804517,6.804266,26.68836,25.10112,,-0.000235297702602111,,,,,,,,,,,,,,,,,,,,25.63435,-0.1727849
8851,2022/01/25 18:11:17,116903.2818,90.0009,1,20,8,1,0,0,-1.500037,3.505199,-5.257928192363,4.804517,6.808431,26.68836,25.11573,,-0.000277619605185464,,1.63094294071198,0.689684629440308,,,,,,,,,,,,,,,,,26.13286,0.1131558
8852,2022/01/25 18:11:27,116913.2813,100.0004,1,20,8,1,0,0,-1.500138,3.502779,-5.254651883502,4.804517,6.812598,26.68836,25.13033,,-0.000244720606133342,,,,,,,,,,,,,,,,,,,,26.06642,0.1102734
8853,2022/01/25 18:11:37,116923.2813,110.0004,1,20,8,1,0,0,-1.500089,3.500733,-5.251411065237,4.804517,6.816765,26.68836,25.14492,,-0.000194521795492619,,1.87609601020813,,,,,,,,,,,,,,,,,,25.68262,-0.1683497
8854,2022/01/25 18:11:47,116933.2817,120.0008,1,20,8,1,0,0,-1.500113,3.498669,-5.248398849597,4.804517,6.82093,26.68836,25.1595,,-0.000193724597920664,,,,,,,,,,,,,,,,,,,,26.2032,0.1327825
8855,2022/01/25 18:11:57,116943.2822,130.0013,1,20,8,1,0,0,-1.500133,3.496786,-5.245644072538,4.804517,6.825097,26.68836,25.17407,,-0.000195647095097229,,1.89910900592804,0.522973299026489,,,,,,,,,,,,,,,,,25.75927,0.05872428
8856,2022/01/25 18:12:07,116953.2825,140.0016,1,20,8,1,0,0,-1.500147,3.494671,-5.242520216637,4.804517,6.829264,26.68836,25.18864,,-0.000196300898096524,,,,,,,,,,,,,,,,,,,,25.63887,-0.1676643
8857,2022/01/25 18:12:17,116963.2826,150.0017,1,20,8,1,0,0,-1.500158,3.492708,-5.239613847864,4.804517,6.833431,26.68836,25.2032,,-0.000154954701429233,,,,,,,,,,,,,,,,,,,,26.15634,0.08967757
8858,2022/01/25 18:12:27,116973.283,160.0021,1,20,8,1,0,0,-1.500106,3.490371,-5.235926479326,4.804517,6.837598,26.68836,25.21774,,-0.000197217494132929,,2.12030005455017,,,,,,,,,,,,,,,,,,26.18099,0.1255125
8859,2022/01/25 18:12:37,116983.2814,170.0005,1,20,8,1,0,0,-1.500094,3.488646,-5.233296932724,4.804517,6.841763,26.68836,25.23228,,-0.000151456595631316,,,,,,,,,,,,,,,,,,,,26.16086,0.1725203
8860,2022/01/25 18:12:47,116993.2821,180.0012,1,20,8,1,0,0,-1.500118,3.48667,-5.23041642706,4.804517,6.84593,26.68836,25.24681,,-0.000228419798077084,,2.03033804893494,0.479164689779282,,,,,,,,,,,,,,,,,26.12177,0.1339412
8861,2022/01/25 18:12:57,117003.2822,190.0013,1,20,8,1,0,0,-1.50005,3.48486,-5.227464243,4.804517,6.850094,26.68836,25.26133,,-0.000163450094987638,,,,,,,,,,,,,,,,,,,,25.491,-0.1189351
8862,2022/01/25 18:13:07,117013.2817,200.0008,1,20,8,1,0,0,-1.500146,3.482786,-5.224687486756,4.804517,6.854261,26.68836,25.27585,,-0.000278691295534372,,,,,,,,,,,,,,,,,,,,26.17933,0.1849425
8863,2022/01/25 18:13:17,117023.2816,210.0007,1,20,8,1,0,0,-1.500147,3.48082,-5.22174168054,4.804517,6.858428,26.68836,25.29036,,-0.000243313799728639,,2.18460702896118,,,,,,,,,,,,,,,,,,25.5137,-0.1164687
8864,2022/01/25 18:13:27,117033.2816,220.0007,1,20,8,1,0,0,-1.500126,3.478803,-5.218642829178,4.804517,6.862593,26.68836,25.30485,,-0.000269085314357653,,,,,,,,,,,,,,,,,,,,26.05027,-0.03528059
8865,2022/01/25 18:13:37,117043.2812,230.0003,1,20,8,1,0,0,-1.500017,3.476916,-5.215433107572,4.804517,6.86676,26.68836,25.31934,,-0.000244427210418507,,2.07416605949402,0.472565889358521,,,,,,,,,,,,,,,,,25.82078,-0.04548669
8866,2022/01/25 18:13:47,117053.2811,240.0002,1,20,8,1,0,0,-1.500135,3.474775,-5.212631594625,4.804517,6.870927,26.68836,25.33382,,-0.000174520901055075,,,,,,,,,,,,,,,,,,,,25.85852,0.09581029
8867,2022/01/25 18:13:57,117063.2816,250.0007,1,20,8,1,0,0,-1.500111,3.472833,-5.209634984463,4.804517,6.875092,26.68836,25.34829,,-0.000151843298226595,,,,,,,,,,,,,,,,,,,,26.03581,0.1425892
8868,2022/01/25 18:14:07,117073.2814,260.0005,1,20,8,1,0,0,-1.500083,3.470701,-5.206339568183,4.804517,6.87926,26.68836,25.36276,,-0.000194439504412003,,2.15339207649231,,,,,,,,,,,,,,,,,,25.53213,-0.2003008
8869,2022/01/25 18:14:17,117083.2817,270.0008,1,20,8,1,0,0,-1.500114,3.468711,-5.203461933054,4.804517,6.883426,26.68836,25.37722,,-0.000152257896843366,,,,,,,,,,,,,,,,,,,,26.06704,0.1541227
8870,2022/01/25 18:14:27,117093.2815,280.0006,1,20,8,1,0,0,-1.500199,3.466794,-5.200880892006,4.804517,6.887593,26.68836,25.39166,,-0.000274009100394323,,2.1102020740509,0.475572496652603,,,,,,,,,,,,,,,,,25.81261,0.10548
8871,2022/01/25 18:14:37,117103.2824,290.0015,1,20,8,1,0,0,-1.500093,3.464809,-5.197535727237,4.804517,6.891758,26.68836,25.4061,,-0.000157100395881571,,,,,,,,,,,,,,,,,,,,25.50887,-0.2200526
8872,2022/01/25 18:14:47,117113.2812,300.0003,1,20,8,1,0,0,-1.500105,3.463172,-5.19512163306,4.804517,6.895925,26.68836,25.42054,,-0.000212943705264479,,,,,,,,,,,,,,,,,,,,25.55941,0.03180325
8873,2022/01/25 18:14:57,117123.2818,310.0009,1,20,8,1,0,0,-1.500155,3.461153,-5.192265978715,4.804517,6.900092,26.68836,25.43496,,-0.000172168700373732,,2.16239190101624,,,,,,,,,,,,,,,,,,25.79982,-0.1075196
8874,2022/01/25 18:15:07,117133.2823,320.0014,1,20,8,1,0,0,-1.500119,3.459496,-5.189655680024,4.804517,6.904257,26.68836,25.44938,,-0.000120706303277984,,,,,,,,,,,,,,,,,,,,25.7578,0.03280103
8875,2022/01/25 18:15:17,117143.2816,330.0007,1,20,8,1,0,0,-1.500107,3.457737,-5.186975477859,4.804517,6.908424,26.68836,25.46379,,-0.000177459805854596,,,,,,,,,,,,,,,,,,,,25.67725,0.1268715
8876,2022/01/25 18:15:27,117153.2816,340.0007,1,20,8,1,0,0,-1.500026,3.456186,-5.184368860836,4.804517,6.912591,26.68836,25.47819,,,,2.42214608192444,0.435144186019897,,,,,,,,,,,,,,,,,25.64912,-0.150345
8877,2022/01/25 18:15:37,117163.2816,350.0007,1,20,8,1,0,0,-1.500161,3.454796,-5.182750222156,4.804517,6.916756,26.68836,25.49258,,-0.000156334805069491,,,,,,,,,,,,,,,,,,,,25.60512,-0.06101787
8878,2022/01/25 18:15:47,117173.281,360.0001,1,20,8,1,0,0,-1.500151,3.453462,-5.180714472762,4.804517,6.920923,26.68836,25.50698,,-0.00018095520499628,,,,,,,,,,,,,,,,,,,,25.52532,0.07259309
8879,2022/01/25 18:15:57,117183.2823,370.0014,1,20,8,1,0,0,-1.500109,3.451544,-5.177692218296,4.804517,6.92509,26.68836,25.52136,,-0.00011060330143664,,2.71821188926697,,,,,,,,,,,,,,,,,,25.70446,-0.1238537
8880,2022/01/25 18:16:07,117193.282,380.0011,1,20,8,1,0,0,-1.500155,3.450473,-5.176244323315,4.804517,6.929257,26.68836,25.53574,,-0.00016107720148284,,,,,,,,,,,,,,,,,,,,25.91331,0.1027161
8881,2022/01/25 18:16:17,117203.2827,390.0018,1,20,8,1,0,0,-1.500127,3.449265,-5.174335556655,4.804517,6.933422,26.68836,25.55011,,-0.0000946029103943147,,,,,,,,,,,,,,,,,,,,26.02563,0.1520246
8882,2022/01/25 18:16:27,117213.2823,400.0014,1,20,8,1,0,0,-1.500145,3.44796,-5.1724399542,4.804517,6.937589,26.68836,25.56448,,-0.000166049299878068,,,,,,,,,,,,,,,,,,,,26.0486,0.03360391
8883,2022/01/25 18:16:37,117223.2813,410.0004,1,20,8,1,0,0,-1.500145,3.446712,-5.17056777324,4.804517,6.941753,26.68836,25.57884,,-0.0000847060364321806,,3.34086990356445,0.335187911987305,,,,,,,,,,,,,,,,,26.08545,0.2213538
8884,2022/01/25 18:16:47,117233.2814,420.0005,1,20,8,1,0,0,-1.500065,3.445522,-5.16850695893,4.804517,6.94592,26.68836,25.5932,,-0.000144705598358996,,,,,,,,,,,,,,,,,,,,26.02449,0.08286774
8885,2022/01/25 18:16:57,117243.2825,430.0016,1,20,8,1,0,0,-1.500146,3.444255,-5.16688536123,4.804517,6.950087,26.68836,25.60755,,-0.0000926859211176634,,,,,,,,,,,,,,,,,,,,26.06333,0.08297682
8886,2022/01/25 18:17:07,117253.2817,440.0008,1,20,8,1,0,0,-1.500072,3.443064,-5.164843900608,4.804517,6.954254,26.68836,25.6219,,-0.000117623902042396,,,,,,,,,,,,,,,,,,,,25.90365,0.1304787
8887,2022/01/25 18:17:17,117263.281,450.0001,1,20,8,1,0,0,-1.500041,3.441916,-5.163015118556,4.804517,6.958418,26.68836,25.63624,,-0.000126447805087082,,,,,,,,,,,,,,,,,,,,25.71497,0.147118
8888,2022/01/25 18:17:27,117273.282,460.0011,1,20,8,1,0,0,-1.500235,3.440579,-5.161677036065,4.804517,6.962585,26.68836,25.65058,,-0.000162134601850994,,3.53793406486511,,,,,,,,,,,,,,,,,,25.71468,-0.09309649
8889,2022/01/25 18:17:37,117283.2813,470.0004,1,20,8,1,0,0,-1.500118,3.439585,-5.15978337103,4.804517,6.966753,26.68836,25.66491,,-0.000133568493765779,,,,,,,,,,,,,,,,,,,,25.79016,0.07574975
8890,2022/01/25 18:17:43,117288.7156,475.4347,1,20,8,1,0,0,-1.500085,3.438848,-5.15856430208,4.804517,6.969016,26.68836,25.6727,,-0.000133568493765779,0.0237366408109665,3.53793406486511,0.335187911987305,,,,,,,,,,,,,,,,,25.68887,-0.1133871
8891,2022/01/25 18:18:43,117348.7571,60.0016,1,21,8,1,0,0,0,3.489446,0,4.804517,6.969018,26.68836,25.67271,,0.0000962371632340364,,,,,,,,,,,,,,,,,,,,25.94988,0.1134145
