Repository: HVES-Battery-Testing-Consortium/LG-HG2

# Battery Testing Consortium (BTC)
The Battery Testing Consortium (BTC) has been developed within the High Voltage and Energy Storage Lab at Oxford Brookes University to provide accurate and comprehensive cell data to Formula Student Electric teams. Through the BTC, we aim to provide FS teams with information for improved and informed decisions for cell selection, pack architecture design, thermal cooling requirements, and end of life predictions. A range of tests are completed to provide a comprehensive electrochemical lithium-ion characterisation for modelling, validation, and battery management parameterisation.

File: Data/Round1/LG_HG2/Package 1/220124_BTC_HPPC_EIS_LG_HG2_2_25C/220124_BTC_HPPC_EIS_LG_HG2_2_25C_Channel_1_Wb_1.CSV (part 43 of 44)
Data_Point,Date_Time,Test_Time(s),Step_Time(s),Cycle_Index,Step_Index,TC_Counter1,TC_Counter2,TC_Counter3,TC_Counter4,Current(A),Voltage(V),Power(W),Charge_Capacity(Ah),Discharge_Capacity(Ah),Charge_Energy(Wh),Discharge_Energy(Wh),ACR(Ohm),dV/dt(V/s),Internal_Resistance(Ohm),dQ/dV(Ah/V),dV/dQ(V/Ah),MetaCode_MV_UD1,MetaCode_MV_UD2,MetaCode_MV_UD3,MetaCode_MV_UD4,MetaCode_MV_UD5,MetaCode_MV_UD6,MetaCode_MV_UD7,MetaCode_MV_UD8,MetaCode_MV_UD9,MetaCode_MV_UD10,MetaCode_MV_UD11,MetaCode_MV_UD12,MetaCode_MV_UD13,MetaCode_MV_UD14,MetaCode_MV_UD15,MetaCode_MV_UD16,Aux_Temperature_1(C),Aux_dT/dt_1(C)
9352,2022/01/25 19:50:01,122826.4975,70.0003,1,20,10,1,0,0,-1.50011,3.269214,-4.90418061354,4.72332,7.196264,26.45991,26.44033,,-0.000566746923141181,,0.605974078178406,,,,,,,,,,,,,,,,,,26.43719,0.1250041
9353,2022/01/25 19:50:11,122836.4983,80.0011,1,20,10,1,0,0,-1.500134,3.263393,-4.895526794662,4.72332,7.200428,26.45991,26.45394,,-0.000560510321520269,,0.652654528617859,1.55580294132233,,,,,,,,,,,,,,,,,26.34593,-0.0379014
9354,2022/01/25 19:50:21,122846.4983,90.0011,1,20,10,1,0,0,-1.500163,3.25832,-4.88801110616,4.72332,7.204595,26.45991,26.46752,,-0.000626707798801363,,0.783184170722961,,,,,,,,,,,,,,,,,,26.44456,0.1600128
9355,2022/01/25 19:50:31,122856.4986,100.0014,1,20,10,1,0,0,-1.500134,3.253346,-4.880454948364,4.72332,7.208762,26.45991,26.48109,,-0.000406786188250408,,0.825242698192596,1.26544594764709,,,,,,,,,,,,,,,,,26.50064,0.1169109
9356,2022/01/25 19:50:41,122866.4979,110.0007,1,20,10,1,0,0,-1.500102,3.24829,-4.87276632558,4.72332,7.212929,26.45991,26.49463,,-0.000564064073842019,,0.848890125751495,,,,,,,,,,,,,,,,,,26.52729,0.07509589
9357,2022/01/25 19:50:51,122876.498,120.0008,1,20,10,1,0,0,-1.500082,3.243413,-4.865385459866,4.72332,7.217094,26.45991,26.50815,,-0.000396399205783382,,0.795690774917603,1.19257795810699,,,,,,,,,,,,,,,,,26.08539,-0.0555563
9358,2022/01/25 19:51:01,122886.4982,130.001,1,20,10,1,0,0,-1.500182,3.237928,-4.857481302896,4.72332,7.221261,26.45991,26.52166,,-0.000369608285836875,,0.82836377620697,,,,,,,,,,,,,,,,,,25.88741,-0.1290071
9359,2022/01/25 19:51:11,122896.4979,140.0007,1,20,10,1,0,0,-1.500058,3.232853,-4.849467005474,4.72332,7.225428,26.45991,26.53514,,-0.000519476714543998,,0.811333417892456,1.25960397720337,,,,,,,,,,,,,,,,,25.93561,-0.1282251
9360,2022/01/25 19:51:21,122906.4988,150.0016,1,20,10,1,0,0,-1.500121,3.227173,-4.841149987933,4.72332,7.229593,26.45991,26.54859,,-0.000582435692194849,,0.767958879470825,,,,,,,,,,,,,,,,,,26.55395,0.08073628
9361,2022/01/25 19:51:31,122916.4984,160.0012,1,20,10,1,0,0,-1.500133,3.221889,-4.833262011237,4.72332,7.233759,26.45991,26.56203,,-0.00050832872511819,,0.76742422580719,1.26608800888062,,,,,,,,,,,,,,,,,26.0536,-0.1306683
9362,2022/01/25 19:51:41,122926.4977,170.0005,1,20,10,1,0,0,-1.500142,3.215936,-4.824360662912,4.72332,7.237926,26.45991,26.57544,,-0.000677842122968286,,0.701868116855621,1.36590397357941,,,,,,,,,,,,,,,,,26.00853,-0.0888747
9363,2022/01/25 19:51:51,122936.4978,180.0006,1,20,10,1,0,0,-1.500123,3.210416,-4.816018881168,4.72332,7.242092,26.45991,26.58883,,-0.000423219200456515,,0.760011374950409,,,,,,,,,,,,,,,,,,26.51481,0.1188582
9364,2022/01/25 19:52:01,122946.4979,190.0007,1,20,10,1,0,0,-1.500143,3.204346,-4.806977221478,4.72332,7.246259,26.45991,26.60219,,-0.000406809092964977,,0.676732301712036,1.41686701774597,,,,,,,,,,,,,,,,,25.97051,-0.1337922
9365,2022/01/25 19:52:11,122956.4973,200.0001,1,20,10,1,0,0,-1.50017,3.198391,-4.79813022647,4.72332,7.250425,26.45991,26.61553,,-0.000518663786351681,,0.706114828586578,,,,,,,,,,,,,,,,,,25.96569,-0.06682277
9366,2022/01/25 19:52:21,122966.4987,210.0015,1,20,10,1,0,0,-1.500119,3.192167,-4.788630367873,4.72332,7.254592,26.45991,26.62884,,-0.000584186287596822,,0.685343980789185,1.42849397659302,,,,,,,,,,,,,,,,,26.31446,0.0315702
9367,2022/01/25 19:52:31,122976.4985,220.0013,1,20,10,1,0,0,-1.500134,3.186181,-4.779698448254,4.72332,7.258757,26.45991,26.64212,,-0.000733303197193891,,0.612041413784027,1.50250494480133,,,,,,,,,,,,,,,,,26.45193,0.06687999
9368,2022/01/25 19:52:41,122986.4985,230.0013,1,20,10,1,0,0,-1.500175,3.179829,-4.770299970075,4.72332,7.262924,26.45991,26.65539,,-0.000530093617271632,,0.723100423812866,,,,,,,,,,,,,,,,,,26.44853,0.1848423
9369,2022/01/25 19:52:51,122996.4986,240.0014,1,20,10,1,0,0,-1.500151,3.173409,-4.760592684759,4.72332,7.267091,26.45991,26.66862,,-0.000836761377286166,,0.656678080558777,1.48646402359009,,,,,,,,,,,,,,,,,26.39693,0.1231945
9370,2022/01/25 19:53:01,123006.4986,250.0014,1,20,10,1,0,0,-1.500177,3.166928,-4.750952546256,4.72332,7.271255,26.45991,26.68183,,-0.000600024883169681,,0.641188681125641,,,,,,,,,,,,,,,,,,26.33516,0.1049143
9371,2022/01/25 19:53:11,123016.4979,260.0007,1,20,10,1,0,0,-1.50015,3.160374,-4.7410350561,4.72332,7.275423,26.45991,26.69501,,-0.000562157889362425,,0.640494287014008,1.55094504356384,,,,,,,,,,,,,,,,,26.30993,0.1751369
9372,2022/01/25 19:53:21,123026.4987,270.0015,1,20,10,1,0,0,-1.500102,3.153939,-4.731230201778,4.72332,7.279589,26.45991,26.70816,,-0.000797919987235218,,0.655517518520355,1.53605198860168,,,,,,,,,,,,,,,,,26.3791,0.1347363
9373,2022/01/25 19:53:31,123036.4981,280.0009,1,20,10,1,0,0,-1.50009,3.147226,-4.72112225034,4.72332,7.283754,26.45991,26.72128,,-0.000669597822707146,,0.643197417259216,,,,,,,,,,,,,,,,,,26.34764,-0.01310229
9374,2022/01/25 19:53:41,123046.4985,290.0013,1,20,10,1,0,0,-1.500105,3.141033,-4.711879308465,4.72332,7.287921,26.45991,26.73439,,-0.000663774611894041,,0.644012928009033,1.55998802185059,,,,,,,,,,,,,,,,,26.45901,0.1763248
9375,2022/01/25 19:53:51,123056.4977,300.0005,1,20,10,1,0,0,-1.500131,3.134295,-4.701853092645,4.72332,7.292088,26.45991,26.74746,,-0.000835778191685677,,0.638485789299011,1.592738032341,,,,,,,,,,,,,,,,,26.37144,0.08609295
9376,2022/01/25 19:54:01,123066.4977,310.0005,1,20,10,1,0,0,-1.500119,3.127835,-4.692124712365,4.72332,7.296253,26.45991,26.7605,,-0.000515408290084451,,0.619206488132477,,,,,,,,,,,,,,,,,,25.84031,0.02651393
9377,2022/01/25 19:54:11,123076.4986,320.0014,1,20,10,1,0,0,-1.500095,3.121213,-4.682116015235,4.72332,7.30042,26.45991,26.77352,,-0.000816021987702698,,0.662049412727356,1.55866503715515,,,,,,,,,,,,,,,,,26.06893,-0.08373559
9378,2022/01/25 19:54:21,123086.4989,330.0017,1,20,10,1,0,0,-1.500161,3.115029,-4.673045019669,4.72332,7.304587,26.45991,26.78652,,-0.000650994596071541,,0.622287213802338,1.54900705814362,,,,,,,,,,,,,,,,,26.28867,0.03635406
9379,2022/01/25 19:54:31,123096.4982,340.001,1,20,10,1,0,0,-1.500153,3.1083,-4.6629255699,4.72332,7.308752,26.45991,26.79948,,-0.000568937626667321,,0.67753279209137,,,,,,,,,,,,,,,,,,26.01221,-0.1192504
9380,2022/01/25 19:54:41,123106.4973,350.0001,1,20,10,1,0,0,-1.500083,3.101987,-4.653237964921,4.72332,7.312918,26.45991,26.81241,,-0.000509595673065633,,0.638131618499756,1.5519939661026,,,,,,,,,,,,,,,,,26.17868,0.1089346
9381,2022/01/25 19:54:51,123116.499,360.0018,1,20,10,1,0,0,-1.500171,3.095302,-4.643482296642,4.72332,7.317086,26.45991,26.82533,,-0.000676433672197163,,0.653243780136108,1.55550599098206,,,,,,,,,,,,,,,,,26.06866,-0.01310706
9382,2022/01/25 19:55:01,123126.498,370.0008,1,20,10,1,0,0,-1.500097,3.088938,-4.633706626986,4.72332,7.32125,26.45991,26.83821,,-0.000559200474526733,,0.630054116249084,,,,,,,,,,,,,,,,,,26.2317,0.1126522
9383,2022/01/25 19:55:11,123136.4979,380.0007,1,20,10,1,0,0,-1.500114,3.08229,-4.62378638106,4.72332,7.325418,26.45991,26.85106,,-0.000590366427786648,,0.670337975025177,1.55738198757172,,,,,,,,,,,,,,,,,26.06866,-0.1215369
9384,2022/01/25 19:55:21,123146.4986,390.0014,1,20,10,1,0,0,-1.500145,3.075447,-4.613616439815,4.72332,7.329585,26.45991,26.8639,,-0.000506296986714005,,0.638541579246521,1.6051059961319,,,,,,,,,,,,,,,,,26.41026,0.09619117
9385,2022/01/25 19:55:31,123156.4988,400.0016,1,20,10,1,0,0,-1.500187,3.069077,-4.604189417399,4.72332,7.333752,26.45991,26.8767,,-0.00089974858565256,,0.612511873245239,,,,,,,,,,,,,,,,,,25.86412,-0.1019293
9386,2022/01/25 19:55:41,123166.4982,410.001,1,20,10,1,0,0,-1.500117,3.06231,-4.59382329027,4.72332,7.337917,26.45991,26.88947,,-0.000860999221913517,,0.629950523376465,1.61015999317169,,,,,,,,,,,,,,,,,26.10666,0.06781578
9387,2022/01/25 19:55:51,123176.4974,420.0002,1,20,10,1,0,0,-1.500103,3.055568,-4.583666723504,4.72332,7.342084,26.45991,26.90221,,-0.000660487799905241,,0.595319271087646,1.61956799030304,,,,,,,,,,,,,,,,,26.15769,0.03949523
9388,2022/01/25 19:56:01,123186.4976,430.0004,1,20,10,1,0,0,-1.500234,3.048467,-4.573413841278,4.72332,7.346251,26.45991,26.91493,,-0.000905421620700508,,0.577699482440948,,,,,,,,,,,,,,,,,,26.3462,0.0911659
9389,2022/01/25 19:56:11,123196.4985,440.0013,1,20,10,1,0,0,-1.500077,3.041177,-4.561999670629,4.72332,7.350417,26.45991,26.92762,,-0.000862711400259286,,0.600837111473084,1.70008099079132,,,,,,,,,,,,,,,,,25.89305,-0.1804006
9390,2022/01/25 19:56:21,123206.4985,450.0013,1,20,10,1,0,0,-1.500162,3.033881,-4.551312988722,4.72332,7.354582,26.45991,26.94027,,-0.000663915823679417,,0.56735897064209,1.74443304538727,,,,,,,,,,,,,,,,,26.50829,0.08873165
9391,2022/01/25 19:56:31,123216.4986,460.0014,1,20,10,1,0,0,-1.500161,3.026251,-4.539863726411,4.72332,7.358749,26.45991,26.9529,,-0.00085491657955572,,0.550586223602295,,,,,,,,,,,,,,,,,,25.86696,-0.08722126
9392,2022/01/25 19:56:41,123226.4985,470.0013,1,20,10,1,0,0,-1.500031,3.018207,-4.527404064417,4.72332,7.362914,26.45991,26.96548,,-0.000804681214503944,,0.548822224140167,1.8114869594574,,,,,,,,,,,,,,,,,26.43719,0.1916713
9393,2022/01/25 19:56:46,123231.9311,475.4339,1,20,10,1,0,0,-1.500111,3.013765,-4.520982027915,4.72332,7.365179,26.45991,26.97231,,-0.00114624295383692,0.0237366408109665,0.53143447637558,1.94793903827667,,,,,,,,,,,,,,,,,25.89109,-0.06978869
9394,2022/01/25 19:57:46,123291.9704,60.0008,1,21,10,1,0,0,0,3.111812,0,4.72332,7.365181,26.45991,26.97232,,0.000338723388267681,,,,,,,,,,,,,,,,,,,,25.97392,0.0511229
9395,2022/01/25 19:58:46,123351.9708,120.0012,1,21,10,1,0,0,0,3.122787,0,4.72332,7.365181,26.45991,26.97232,,0.000138805902679451,,,,,,,,,,,,,,,,,,,,25.98612,0.07407784
9396,2022/01/25 19:59:46,123411.9709,180.0013,1,21,10,1,0,0,0,3.128737,0,4.72332,7.365181,26.45991,26.97232,,0.000110051398223732,,0,,,,,,,,,,,,,,,,,,25.3026,-0.115509
9397,2022/01/25 20:00:46,123471.9707,240.0011,1,21,10,1,0,0,0,3.132983,0,4.72332,7.365181,26.45991,26.97232,,0.0000435417205153499,,,,,,,,,,,,,,,,,,,,25.76028,0.008077025
9398,2022/01/25 20:01:46,123531.9698,300.0002,1,21,10,1,0,0,0,3.136321,0,4.72332,7.365181,26.45991,26.97232,,0.000014499890312436,,0,,,,,,,,,,,,,,,,,,25.35997,0.05752683
9399,2022/01/25 20:02:46,123591.9697,360.0001,1,21,10,1,0,0,0,3.139145,0,4.72332,7.365181,26.45991,26.97232,,0.000028885329811601,,,,,,,,,,,,,,,,,,,,25.38612,-0.0662756
9400,2022/01/25 20:03:46,123651.9697,420.0001,1,21,10,1,0,0,0,3.141582,0,4.72332,7.365181,26.45991,26.97232,,0.0000483633302792441,,0,,,,,,,,,,,,,,,,,,25.15344,-0.1528299
9401,2022/01/25 20:04:46,123711.9703,480.0007,1,21,10,1,0,0,0,3.143773,0,4.72332,7.365181,26.45991,26.97232,,0.0000358770812454168,,,,,,,,,,,,,,,,,,,,25.5877,0.1600331
9402,2022/01/25 20:05:46,123771.9706,540.001,1,21,10,1,0,0,0,3.145731,0,4.72332,7.365181,26.45991,26.97232,,0.000027184170903638,,0,,,,,,,,,,,,,,,,,,25.25658,-0.09486735
9403,2022/01/25 20:06:46,123831.9707,600.0011,1,21,10,1,0,0,0,3.147133,0,4.72332,7.365181,26.45991,26.97232,,0.0000253680900641484,,,,,,,,,,,,,,,,,,,,25.53348,0.08635461
9404,2022/01/25 20:07:46,123891.9698,660.0002,1,21,10,1,0,0,0,3.148697,0,4.72332,7.365181,26.45991,26.97232,,0.00000904821808944689,,0,,,,,,,,,,,,,,,,,,25.52154,0.1725781
9405,2022/01/25 20:08:46,123951.9706,720.001,1,21,10,1,0,0,0,3.150382,0,4.72332,7.365181,26.45991,26.97232,,0.000000869318796503649,,,,,,,,,,,,,,,,,,,,25.54568,0.1143223
9406,2022/01/25 20:09:46,124011.9703,780.0007,1,21,10,1,0,0,0,3.151947,0,4.72332,7.365181,26.45991,26.97232,,0.0000258787695202045,,0,,,,,,,,,,,,,,,,,,25.0733,-0.1473546
9407,2022/01/25 20:10:46,124071.9702,840.0006,1,21,10,1,0,0,0,3.1531,0,4.72332,7.365181,26.45991,26.97232,,0.0000111816698336042,,,,,,,,,,,,,,,,,,,,25.39861,0.1518434
9408,2022/01/25 20:11:46,124131.9701,900.0005,1,21,10,1,0,0,0,3.154076,0,4.72332,7.365181,26.45991,26.97232,,0.0000761011324357241,,0,,,,,,,,,,,,,,,,,,25.19921,-0.09700477
9409,2022/01/25 20:12:46,124191.9708,960.0012,1,21,10,1,0,0,0,3.155116,0,4.72332,7.365181,26.45991,26.97232,,-0.00000201513898900885,,,,,,,,,,,,,,,,,,,,25.13724,0.06447852
9410,2022/01/25 20:13:46,124251.9699,1020.0003,1,21,10,1,0,0,0,3.156244,0,4.72332,7.365181,26.45991,26.97232,,-0.0000145800004247576,,0,,,,,,,,,,,,,,,,,,25.20148,-0.06559789
9411,2022/01/25 20:14:46,124311.9699,1080.0003,1,21,10,1,0,0,0,3.157245,0,4.72332,7.365181,26.45991,26.97232,,0.000000395121986684899,,,,,,,,,,,,,,,,,,,,25.07416,-0.1372373
9412,2022/01/25 20:15:46,124371.9704,1140.0008,1,21,10,1,0,0,0,3.15812,0,4.72332,7.365181,26.45991,26.97232,,0.000000118535602666725,,0,,,,,,,,,,,,,,,,,,24.82517,-0.1870948
9413,2022/01/25 20:16:46,124431.9703,1200.0007,1,21,10,1,0,0,0,3.159061,0,4.72332,7.365181,26.45991,26.97232,,0.0000213367602555081,,,,,,,,,,,,,,,,,,,,25.38043,0.2044469
9414,2022/01/25 20:17:46,124491.9701,1260.0005,1,21,10,1,0,0,0,3.159898,0,4.72332,7.365181,26.45991,26.97232,,0.00000849505158839747,,0,,,,,,,,,,,,,,,,,,24.98491,-0.04548013
9415,2022/01/25 20:18:46,124551.9708,1320.0012,1,21,10,1,0,0,0,3.160655,0,4.72332,7.365181,26.45991,26.97232,,-0.000015370120308944,,,,,,,,,,,,,,,,,,,,25.00141,-0.07210612
9416,2022/01/25 20:19:46,124611.9708,1380.0012,1,21,10,1,0,0,0,3.161387,0,4.72332,7.365181,26.45991,26.97232,,0.00000284485508927901,,0,,,,,,,,,,,,,,,,,,24.87546,-0.196048
9417,2022/01/25 20:20:46,124671.9698,1440.0002,1,21,10,1,0,0,0,3.162462,0,4.72332,7.365181,26.45991,26.97232,,-0.00000616390298091574,,,,,,,,,,,,,,,,,,,,25.53575,0.1913279
9418,2022/01/25 20:21:46,124731.9696,1500,1,21,10,1,0,0,0,3.162949,0,4.72332,7.365181,26.45991,26.97232,,0.00002275902988913,,0,,,,,,,,,,,,,,,,,,25.24066,0.04430532
9419,2022/01/25 20:22:46,124791.9702,1560.0006,1,21,10,1,0,0,0,3.163639,0,4.72332,7.365181,26.45991,26.97232,,-0.00000150143898736133,,,,,,,,,,,,,,,,,,,,24.82827,-0.2181649
9420,2022/01/25 20:23:46,124851.9702,1620.0006,1,21,10,1,0,0,0,3.164381,0,4.72332,7.365181,26.45991,26.97232,,0.0000337434212269727,,0,,,,,,,,,,,,,,,,,,24.86438,-0.20643
9421,2022/01/25 20:24:46,124911.9705,1680.0009,1,21,10,1,0,0,0,3.164997,0,4.72332,7.365181,26.45991,26.97232,,-0.0000224828108912334,,,,,,,,,,,,,,,,,,,,24.9417,-0.1077139
9422,2022/01/25 20:25:46,124971.9705,1740.0009,1,21,10,1,0,0,0,3.165874,0,4.72332,7.365181,26.45991,26.97232,,-0.00000821833236841485,,0,,,,,,,,,,,,,,,,,,25.13638,-0.0451982
9423,2022/01/25 20:26:46,125031.9699,1800.0003,1,21,10,1,0,0,0,3.166439,0,4.72332,7.365181,26.45991,26.97232,,0.0000253275302384282,,,,,,,,,,,,,,,,,,,,25.0807,-0.09348333
9424,2022/01/25 20:26:46,125031.9712,1800.0016,1,21,10,1,0,0,0,3.166439,0,4.72332,7.365181,26.45991,26.97232,,0.0000253275302384282,0.0237366408109665,0,0,,,,,,,,,,,,,,,,,25.0807,-0.09348333
9425,2022/01/25 20:26:46,125031.9785,0.0016,1,22,10,1,0,0,0,3.166481,0,4.72332,7.365181,26.45991,26.97232,,0.0000253275302384282,0.0237366408109665,0,0,,,,,,,,,,,,,,,,,25.0806976124598,-0.0934845941584027
9426,2022/01/25 20:26:46,125031.9858,0.0016,1,23,11,1,0,0,0,3.166472,0,4.72332,7.365181,26.45991,26.97232,,0.0000253275302384282,0.0237366408109665,0,0,,,,,,,,,,,,,,,,,25.0806952249196,-0.0934858583168054
9427,2022/01/25 20:32:42,125388.3275,60.001,1,14,11,1,0,0,0,3.17111,0,4.72332,7.365181,26.45991,26.97232,,0.00000742786187402089,,,,,,,,,,,,,,,,,,,,24.96415,-0.1551944
9428,2022/01/25 20:33:42,125448.3272,120.0007,1,14,11,1,0,0,0,3.171607,0,4.72332,7.365181,26.45991,26.97232,,-0.00000525503492099233,,,,,,,,,,,,,,,,,,,,24.80409,-0.2093869
9429,2022/01/25 20:34:42,125508.3271,180.0006,1,14,11,1,0,0,0,3.172186,0,4.72332,7.365181,26.45991,26.97232,,-0.0000165567107615061,,0,0,,,,,,,,,,,,,,,,,24.90986,-0.2077419
9430,2022/01/25 20:35:42,125568.3277,240.0012,1,14,11,1,0,0,0,3.172659,0,4.72332,7.365181,26.45991,26.97232,,0.0000277793806162663,,,,,,,,,,,,,,,,,,,,24.88002,-0.184595
9431,2022/01/25 20:36:42,125628.3267,300.0002,1,14,11,1,0,0,0,3.17319,0,4.72332,7.365181,26.45991,26.97232,,0.00000889031798578799,,0,0,,,,,,,,,,,,,,,,,25.52466,0.1928294
9432,2022/01/25 20:36:42,125628.3282,300.0017,1,14,11,1,0,0,0,3.17319,0,4.72332,7.365181,26.45991,26.97232,,0.00000889031798578799,0.0237366408109665,0,0,,,,,,,,,,,,,,,,,25.52466,0.1928294
9433,2022/01/25 20:36:43,125628.6159,0.2509,1,15,11,1,0,0,-3.453149,2.665798,-9.205397697902,4.722164,7.365181,26.45671,26.97232,,-0.509124100208282,,0.00508275581523776,196.743606567383,,,,,,,,,,,,,,,,,25.52466,0.1928294
9434,2022/01/25 20:36:43,125628.8653,0.5003,1,15,11,1,0,0,-6.389175,2.619232,-16.7347316136,4.720884,7.365181,26.45333,26.97232,,,,,,,,,,,,,,,,,,,,,,25.04717,-0.1492167
9435,2022/01/25 20:36:43,125629.1157,0.7507,1,15,11,1,0,0,-8.792119,2.585429,-22.731399434051,4.719604,7.365181,26.45,26.97232,,,,,,,,,,,,,,,,,,,,,,25.04717,-0.1492167
9436,2022/01/25 20:36:43,125629.3652,1.0002,1,15,11,1,0,0,-10.67208,2.557911,-27.29823082488,4.718348,7.365181,26.44678,26.97232,,,,,,,,,,,,,,,,,,,,,,25.04717,-0.1492167
9437,2022/01/25 20:36:44,125629.6158,1.2508,1,15,11,1,0,0,-12.21057,2.532139,-30.91886050923,4.717071,7.365181,26.44353,26.97232,,-0.100807502865791,,0.0489648208022118,20.4228191375732,,,,,,,,,,,,,,,,,25.08864,-0.1492167
9438,2022/01/25 20:36:44,125629.8663,1.5013,1,15,11,1,0,0,-13.43834,2.508404,-33.70878580936,4.715792,7.365181,26.4403,26.97232,,,,,,,,,,,,,,,,,,,,,,25.08864,-0.1492167
9439,2022/01/25 20:36:44,125630.1158,1.7508,1,15,11,1,0,0,-14.39341,2.4991,-35.970570931,4.71454,7.365181,26.43717,26.97232,,,,,,,,,,,,,,,,,,,,,,25.08864,-0.1492167
9440,2022/01/25 20:36:44,125630.3654,2.0004,1,15,11,1,0,0,-15.1272,2.499303,-37.8074563416,4.713275,7.365181,26.43401,26.97232,,,,,,,,,,,,,,,,,,,,,,25.63169,0.1826608
9441,2022/01/25 20:36:45,125630.6151,2.2501,1,15,11,1,0,0,-15.61586,2.499422,-39.03062403292,4.712078,7.365181,26.43102,26.97232,,-0.0684003233909607,,0.0632048770785332,17.8047103881836,,,,,,,,,,,,,,,,,25.63169,0.1826608
9442,2022/01/25 20:36:45,125630.8651,2.5001,1,15,11,1,0,0,-15.87245,2.499432,-39.6721094484,4.710891,7.365181,26.42805,26.97232,,,,,,,,,,,,,,,,,,,,,,25.63169,0.1826608
9443,2022/01/25 20:36:45,125631.1171,2.7521,1,15,11,1,0,0,-15.96388,2.499527,-39.90214908476,4.709748,7.365181,26.4252,26.97232,,,,,,,,,,,,,,,,,,,,,,25.36535,-0.08322895
9444,2022/01/25 20:36:45,125631.3662,3.0012,1,15,11,1,0,0,-15.93136,2.499548,-39.82119902528,4.708643,7.365181,26.42243,26.97232,,,,,,,,,,,,,,,,,,,,,,25.36535,-0.08322895
9445,2022/01/25 20:36:46,125631.6159,3.2509,1,15,11,1,0,0,-15.8139,2.499631,-39.5289146709,4.707588,7.365181,26.4198,26.97232,,,,,,,,,,,,,,,,,,,,,,25.36535,-0.08322895
9446,2022/01/25 20:36:46,125631.8654,3.5004,1,15,11,1,0,0,-15.63184,2.499531,-39.07226866704,4.706547,7.365181,26.4172,26.97232,,,,,,,,,,,,,,,,,,,,,,25.13555,-0.08322895
9447,2022/01/25 20:36:46,125632.1158,3.7508,1,15,11,1,0,0,-15.4067,2.499624,-38.5109570808,4.70555,7.365181,26.4147,26.97232,,,,,,,,,,,,,,,,,,,,,,25.13555,-0.08322895
9448,2022/01/25 20:36:46,125632.3662,4.0012,1,15,11,1,0,0,-15.15904,2.499705,-37.8931280832,4.704562,7.365181,26.41223,26.97232,,,,,,,,,,,,,,,,,,,,,,25.13555,-0.08322895
9449,2022/01/25 20:36:47,125632.6167,4.2517,1,15,11,1,0,0,-14.88816,2.499771,-37.21699061136,4.703591,7.365181,26.40981,26.97232,,,,,,,,,,,,,,,,,,,,,,25.77419,0.1277632
9450,2022/01/25 20:36:47,125632.8654,4.5004,1,15,11,1,0,0,-14.61386,2.499748,-36.53096730728,4.70267,7.365181,26.4075,26.97232,,,,,,,,,,,,,,,,,,,,,,25.77419,0.1277632
9451,2022/01/25 20:36:47,125633.116,4.751,1,15,11,1,0,0,-14.32948,2.499712,-35.81957310976,4.701744,7.365181,26.40519,26.97232,,,,,,,,,,,,,,,,,,,,,,25.77419,0.1277632
9452,2022/01/25 20:36:47,125633.3655,5.0005,1,15,11,1,0,0,-14.04564,2.499687,-35.10970371468,4.70086,7.365181,26.40298,26.97232,,,,,,,,,,,,,,,,,,,,,,25.77447,0.00008583069
9453,2022/01/25 20:36:48,125633.6151,5.2501,1,15,11,1,0,0,-13.77125,2.499714,-34.4241864225,4.699972,7.365181,26.40076,26.97232,,,,,,,,,,,,,,,,,,,,,,25.77447,0.00008583069
9454,2022/01/25 20:36:48,125633.8663,5.5013,1,15,11,1,0,0,-13.49615,2.499664,-33.7358402936,4.699106,7.365181,26.39859,26.97232,,,,,,,,,,,,,,,,,,,,,,25.38665,0.00008583069
9455,2022/01/25 20:36:48,125634.115,5.75,1,15,11,1,0,0,-13.22791,2.499758,-33.06657384578,4.698269,7.365181,26.3965,26.97232,,,,,,,,,,,,,,,,,,,,,,25.38665,0.00008583069
9456,2022/01/25 20:36:48,125634.3656,6.0006,1,15,11,1,0,0,-12.97381,2.499776,-32.43161886656,4.697433,7.365181,26.39441,26.97232,,,,,,,,,,,,,,,,,,,,,,25.38665,0.00008583069
9457,2022/01/25 20:36:49,125634.616,6.251,1,15,11,1,0,0,-12.72263,2.499751,-31.80340706513,4.696612,7.365181,26.39236,26.97232,,,,,,,,,,,,,,,,,,,,,,25.88741,0.03529251
9458,2022/01/25 20:36:49,125634.8663,6.5013,1,15,11,1,0,0,-12.48067,2.499894,-31.20035204898,4.695825,7.365181,26.39039,26.97232,,,,,,,,,,,,,,,,,,,,,,25.88741,0.03529251
9459,2022/01/25 20:36:49,125635.1151,6.7501,1,15,11,1,0,0,-12.25257,2.499785,-30.62879069745,4.695032,7.365181,26.38841,26.97232,,,,,,,,,,,,,,,,,,,,,,25.88741,0.03529251
9460,2022/01/25 20:36:49,125635.3654,7.0004,1,15,11,1,0,0,-12.02812,2.499867,-30.06870026004,4.694252,7.365181,26.38646,26.97232,,,,,,,,,,,,,,,,,,,,,,26.14295,0.07985711
9461,2022/01/25 20:36:50,125635.6151,7.2501,1,15,11,1,0,0,-11.81745,2.499763,-29.54082426435,4.693499,7.365181,26.38458,26.97232,,0.000257527601206675,,,,,,,,,,,,,,,,,,,,26.14295,0.07985711
9462,2022/01/25 20:36:50,125635.8664,7.5014,1,15,11,1,0,0,-11.6109,2.499954,-29.0267158986,4.692743,7.365181,26.38269,26.97232,,,,,,,,,,,,,,,,,,,,,,26.14295,0.07985711
9463,2022/01/25 20:36:50,125636.1158,7.7508,1,15,11,1,0,0,-11.4128,2.499761,-28.5292723408,4.692001,7.365181,26.38083,26.97232,,,,,,,,,,,,,,,,,,,,,,25.76966,0.07985711
9464,2022/01/25 20:36:50,125636.3655,8.0005,1,15,11,1,0,0,-11.22675,2.499932,-28.066111581,4.691284,7.365181,26.37904,26.97232,,,,,,,,,,,,,,,,,,,,,,25.76966,0.07985711
9465,2022/01/25 20:36:51,125636.6158,8.2508,1,15,11,1,0,0,-11.0443,2.499918,-27.6098443674,4.690561,7.365181,26.37723,26.97232,,,,,,,,,,,,,,,,,,,,,,25.76966,0.07985711
9466,2022/01/25 20:36:51,125636.8663,8.5013,1,15,11,1,0,0,-10.86966,2.499864,-27.17267172624,4.689849,7.365181,26.37545,26.97232,,,,,,,,,,,,,,,,,,,,,,25.96286,-0.05627871
9467,2022/01/25 20:36:51,125637.115,8.75,1,15,11,1,0,0,-10.70599,2.499797,-26.76280168403,4.68916,7.365181,26.37373,26.97232,,,,,,,,,,,,,,,,,,,,,,25.96286,-0.05627871
9468,2022/01/25 20:36:51,125637.366,9.001,1,15,11,1,0,0,-10.54514,2.499904,-26.36183766656,4.688466,7.365181,26.372,26.97232,,,,,,,,,,,,,,,,,,,,,,25.96286,-0.05627871
9469,2022/01/25 20:36:52,125637.6152,9.2502,1,15,11,1,0,0,-10.39049,2.499812,-25.97427158788,4.687796,7.365181,26.37032,26.97232,,,,,,,,,,,,,,,,,,,,,,26.45673,0.1543355
9470,2022/01/25 20:36:52,125637.8655,9.5005,1,15,11,1,0,0,-10.24536,2.499933,-25.61271356088,4.68712,7.365181,26.36863,26.97232,,,,,,,,,,,,,,,,,,,,,,26.45673,0.1543355
9471,2022/01/25 20:36:52,125638.1151,9.7501,1,15,11,1,0,0,-10.10267,2.499912,-25.25578596504,4.686454,7.365181,26.36697,26.97232,,,,,,,,,,,,,,,,,,,,,,26.45673,0.1543355
9472,2022/01/25 20:36:52,125638.3654,10.0004,1,15,11,1,0,0,-9.966033,2.499798,-24.913069361334,4.685807,7.365181,26.36535,26.97232,,,,,,,,,,,,,,,,,,,,,,26.06184,0.1543355
9473,2022/01/25 20:36:52,125638.3668,10.0018,1,15,11,1,0,0,-9.966033,2.499798,-24.913069361334,4.685794,7.365181,26.36532,26.97232,,0.000257527601206675,0.0237366408109665,0.0632048770785332,17.8047103881836,,,,,,,,,,,,,,,,,26.06184,0.1543355
9474,2022/01/25 20:36:53,125639.4047,1.0003,1,16,11,1,0,0,0,2.890369,0,4.685791,7.365181,26.36531,26.97232,,0.0511193983256817,,,,,,,,,,,,,,,,,,,,26.01361,-0.1384735
9475,2022/01/25 20:36:54,125640.4053,2.0009,1,16,11,1,0,0,0,2.917152,0,4.685791,7.365181,26.36531,26.97232,,0.0188077408820391,,,,,,,,,,,,,,,,,,,,26.53525,0.198499
9476,2022/01/25 20:36:55,125641.4055,3.0011,1,16,11,1,0,0,0,2.932031,0,4.685791,7.365181,26.36531,26.97232,,0.0140335597097874,,,,,,,,,,,,,,,,,,,,26.11032,-0.1682794
9477,2022/01/25 20:36:56,125642.4055,4.0011,1,16,11,1,0,0,0,2.943098,0,4.685791,7.365181,26.36531,26.97232,,0.0109685901552439,,,,,,,,,,,,,,,,,,,,26.66155,0.172261
9478,2022/01/25 20:36:57,125643.4047,5.0003,1,16,11,1,0,0,0,2.952416,0,4.685791,7.365181,26.36531,26.97232,,0.00921309180557728,,,,,,,,,,,,,,,,,,,,26.22489,-0.1364583
9479,2022/01/25 20:36:58,125644.4046,6.0002,1,16,11,1,0,0,0,2.959886,0,4.685791,7.365181,26.36531,26.97232,,0.00753928301855922,,,,,,,,,,,,,,,,,,,,26.45901,0.0731647
9480,2022/01/25 20:36:59,125645.4053,7.0009,1,16,11,1,0,0,0,2.966768,0,4.685791,7.365181,26.36531,26.97232,,0.00678858999162912,,,,,,,,,,,,,,,,,,,,26.50716,0.0150466
9481,2022/01/25 20:37:00,125646.4055,8.0011,1,16,11,1,0,0,0,2.972569,0,4.685791,7.365181,26.36531,26.97232,,0.00584208592772484,,,,,,,,,,,,,,,,,,,,26.32439,-0.05711496
9482,2022/01/25 20:37:01,125647.4046,9.0002,1,16,11,1,0,0,0,2.977915,0,4.685791,7.365181,26.36531,26.97232,,0.00468055577948689,,,,,,,,,,,,,,,,,,,,26.80602,-0.05711496
9483,2022/01/25 20:37:02,125648.4056,10.0012,1,16,11,1,0,0,0,2.982428,0,4.685791,7.365181,26.36531,26.97232,,0.00516652408987284,,,,,,,,,,,,,,,,,,,,26.30313,-0.1483881
9484,2022/01/25 20:37:03,125649.4046,11.0002,1,16,11,1,0,0,0,2.986892,0,4.685791,7.365181,26.36531,26.97232,,0.00351890898309648,,,,,,,,,,,,,,,,,,,,26.62672,-0.1483881
9485,2022/01/25 20:37:04,125650.4047,12.0003,1,16,11,1,0,0,0,2.991175,0,4.685791,7.365181,26.36531,26.97232,,0.00420384388417006,,,,,,,,,,,,,,,,,,,,26.5239,-0.1404476
9486,2022/01/25 20:37:05,125651.4047,13.0003,1,16,11,1,0,0,0,2.994684,0,4.685791,7.365181,26.36531,26.97232,,0.0032488820143044,,,,,,,,,,,,,,,,,,,,26.41535,-0.1404476
9487,2022/01/25 20:37:06,125652.4049,14.0005,1,16,11,1,0,0,0,2.998423,0,4.685791,7.365181,26.36531,26.97232,,0.00360040296800435,,,,,,,,,,,,,,,,,,,,26.86547,0.1067424
9488,2022/01/25 20:37:07,125653.4049,15.0005,1,16,11,1,0,0,0,3.001101,0,4.685791,7.365181,26.36531,26.97232,,0.00309397699311376,,,,,,,,,,,,,,,,,,,,26.32724,-0.02627909
9489,2022/01/25 20:37:08,125654.4055,16.0011,1,16,11,1,0,0,0,3.004456,0,4.685791,7.365181,26.36531,26.97232,,0.00297174602746964,,,,,,,,,,,,,,,,,,,,26.63156,-0.04681885
9490,2022/01/25 20:37:09,125655.4056,17.0012,1,16,11,1,0,0,0,3.006965,0,4.685791,7.365181,26.36531,26.97232,,0.00321013596840203,,,,,,,,,,,,,,,,,,,,26.51228,0.1070768
9491,2022/01/25 20:37:10,125656.4047,18.0003,1,16,11,1,0,0,0,3.009627,0,4.685791,7.365181,26.36531,26.97232,,0.00263506406918168,,,,,,,,,,,,,,,,,,,,26.40968,-0.1764143
9492,2022/01/25 20:37:11,125657.4047,19.0003,1,16,11,1,0,0,0,3.011936,0,4.685791,7.365181,26.36531,26.97232,,0.00272478396072984,,,,,,,,,,,,,,,,,,,,26.91869,0.1590651
9493,2022/01/25 20:37:12,125658.4057,20.0013,1,16,11,1,0,0,0,3.014164,0,4.685791,7.365181,26.36531,26.97232,,0.00215873308479786,,,,,,,,,,,,,,,,,,,,26.31955,-0.1872301
9494,2022/01/25 20:37:13,125659.405,21.0006,1,16,11,1,0,0,0,3.016321,0,4.685791,7.365181,26.36531,26.97232,,0.00226856605149806,,,,,,,,,,,,,,,,,,,,26.54942,0.07183254
9495,2022/01/25 20:37:14,125660.4048,22.0004,1,16,11,1,0,0,0,3.01813,0,4.685791,7.365181,26.36531,26.97232,,,,,,,,,,,,,,,,,,,,,,26.62956,0.02504647
9496,2022/01/25 20:37:15,125661.4062,23.0018,1,16,11,1,0,0,0,3.020116,0,4.685791,7.365181,26.36531,26.97232,,0.00162444997113198,,,,,,,,,,,,,,,,,,,,26.29688,-0.1039624
9497,2022/01/25 20:37:16,125662.4057,24.0013,1,16,11,1,0,0,0,3.021942,0,4.685791,7.365181,26.36531,26.97232,,0.00233447202481329,,,,,,,,,,,,,,,,,,,,26.75958,-0.1039624
9498,2022/01/25 20:37:17,125663.4048,25.0004,1,16,11,1,0,0,0,3.023537,0,4.685791,7.365181,26.36531,26.97232,,0.0015900939470157,,,,,,,,,,,,,,,,,,,,26.37483,-0.1641178
9499,2022/01/25 20:37:18,125664.4058,26.0014,1,16,11,1,0,0,0,3.025158,0,4.685791,7.365181,26.36531,26.97232,,0.00164924096316099,,,,,,,,,,,,,,,,,,,,26.4298,-0.1641178
9500,2022/01/25 20:37:19,125665.4052,27.0008,1,16,11,1,0,0,0,3.026643,0,4.685791,7.365181,26.36531,26.97232,,0.00199877307750285,,,,,,,,,,,,,,,,,,,,26.64317,-0.08716881
9501,2022/01/25 20:37:20,125666.4049,28.0005,1,16,11,1,0,0,0,3.02818,0,4.685791,7.365181,26.36531,26.97232,,,,,,,,,,,,,,,,,,,,,,26.28922,-0.08716881
9502,2022/01/25 20:37:21,125667.4048,29.0004,1,16,11,1,0,0,0,3.029388,0,4.685791,7.365181,26.36531,26.97232,,0.00126236700452864,,,,,,,,,,,,,,,,,,,,26.65309,0.00310123
9503,2022/01/25 20:37:22,125668.4063,30.0019,1,16,11,1,0,0,0,3.030585,0,4.685791,7.365181,26.36531,26.97232,,0.00143662199843675,,,,,,,,,,,,,,,,,,,,26.37852,0.06335974
9504,2022/01/25 20:37:23,125669.4057,31.0013,1,16,11,1,0,0,0,3.032112,0,4.685791,7.365181,26.36531,26.97232,,,,,,,,,,,,,,,,,,,,,,26.33176,-0.1637775
9505,2022/01/25 20:37:24,125670.4053,32.0009,1,16,11,1,0,0,0,3.033156,0,4.685791,7.365181,26.36531,26.97232,,0.00110879505518824,,,,,,,,,,,,,,,,,,,,26.61316,0.1595289
9506,2022/01/25 20:37:25,125671.4049,33.0005,1,16,11,1,0,0,0,3.034601,0,4.685791,7.365181,26.36531,26.97232,,0.00121253496035933,,,,,,,,,,,,,,,,,,,,26.2742,-0.177514
9507,2022/01/25 20:37:26,125672.4049,34.0005,1,16,11,1,0,0,0,3.035509,0,4.685791,7.365181,26.36531,26.97232,,,,,,,,,,,,,,,,,,,,,,26.69726,0.1322049
9508,2022/01/25 20:37:27,125673.4051,35.0007,1,16,11,1,0,0,0,3.036543,0,4.685791,7.365181,26.36531,26.97232,,0.00119754998013377,,,,,,,,,,,,,,,,,,,,26.31672,-0.1189184
9509,2022/01/25 20:37:28,125674.4048,36.0004,1,16,11,1,0,0,0,3.037507,0,4.685791,7.365181,26.36531,26.97232,,0.00113548198714852,,,,,,,,,,,,,,,,,,,,26.4386,0.03808737
9510,2022/01/25 20:37:29,125675.4056,37.0012,1,16,11,1,0,0,0,3.038532,0,4.685791,7.365181,26.36531,26.97232,,,,,,,,,,,,,,,,,,,,,,26.46666,0.008767843
9511,2022/01/25 20:37:30,125676.4058,38.0014,1,16,11,1,0,0,0,3.039437,0,4.685791,7.365181,26.36531,26.97232,,0.000990661093965173,,,,,,,,,,,,,,,,,,,,26.2643,-0.06323695
9512,2022/01/25 20:37:31,125677.4059,39.0015,1,16,11,1,0,0,0,3.040298,0,4.685791,7.365181,26.36531,26.97232,,,,,,,,,,,,,,,,,,,,,,26.84338,-0.06323695
9513,2022/01/25 20:37:32,125678.405,40.0006,1,16,11,1,0,0,0,3.041193,0,4.685791,7.365181,26.36531,26.97232,,0.000926235923543572,,,,,,,,,,,,,,,,,,,,26.14804,-0.1439238
9514,2022/01/25 20:37:32,125678.4066,40.0022,1,16,11,1,0,0,0,3.041241,0,4.685791,7.365181,26.36531,26.97232,,0.000926235923543572,0.0237366408109665,0,0,,,,,,,,,,,,,,,,,26.14804,-0.1439238
9515,2022/01/25 20:37:33,125678.6956,0.2515,1,17,11,1,0,0,3.656593,3.138103,11.474765463079,4.686036,7.365186,26.36608,26.97233,,0.105618298053741,,0.00946414284408093,105.662002563477,,,,,,,,,,,,,,,,,26.14804,-0.1439238
9516,2022/01/25 20:37:33,125678.9443,0.5002,1,17,11,1,0,0,3.656479,3.144398,11.497425254642,4.686285,7.365186,26.36686,26.97233,,,,,,,,,,,,,,,,,,,,,,26.67883,-0.1439238
9517,2022/01/25 20:37:33,125679.1955,0.7514,1,17,11,1,0,0,3.656578,3.14819,11.51160229382,4.686542,7.365186,26.36767,26.97233,,,,,,,,,,,,,,,,,,,,,,26.67883,-0.1439238
9518,2022/01/25 20:37:34,125679.4444,1.0003,1,17,11,1,0,0,3.656349,3.152148,11.525353187652,4.686798,7.365186,26.36847,26.97233,,0.0159975495189428,,0.0656469687819481,23.8616790771484,,,,,,,,,,,,,,,,,26.67883,-0.1439238
9519,2022/01/25 20:37:34,125679.6946,1.2505,1,17,11,1,0,0,3.655968,3.155387,11.535993899616,4.687047,7.365186,26.36926,26.97233,,,,,,,,,,,,,,,,,,,,,,26.80063,0.2039355
9520,2022/01/25 20:37:34,125679.9444,1.5003,1,17,11,1,0,0,3.655373,3.158496,11.545480999008,4.687304,7.365186,26.37007,26.97233,,,,,,,,,,,,,,,,,,,,,,26.80063,0.2039355
9521,2022/01/25 20:37:34,125680.1954,1.7513,1,17,11,1,0,0,3.654945,3.161255,11.554213155975,4.687559,7.365186,26.37087,26.97233,,,,,,,,,,,,,,,,,,,,,,26.80063,0.2039355
9522,2022/01/25 20:37:35,125680.4451,2.001,1,17,11,1,0,0,3.654739,3.164169,11.564211846891,4.687809,7.365186,26.37167,26.97233,,0.0113561600446701,,0.0892587006092072,14.1620903015137,,,,,,,,,,,,,,,,,26.24276,-0.1743352
9523,2022/01/25 20:37:35,125680.6955,2.2514,1,17,11,1,0,0,3.654251,3.166519,11.571255222269,4.688065,7.365186,26.37247,26.97233,,,,,,,,,,,,,,,,,,,,,,26.24276,-0.1743352
9524,2022/01/25 20:37:35,125680.9449,2.5008,1,17,11,1,0,0,3.654182,3.169369,11.581451151158,4.688321,7.365186,26.37329,26.97233,,,,,,,,,,,,,,,,,,,,,,26.24276,-0.1743352
9525,2022/01/25 20:37:35,125681.1955,2.7514,1,17,11,1,0,0,3.654106,3.171681,11.589658572186,4.68857,7.365186,26.37408,26.97233,,,,,,,,,,,,,,,,,,,,,,26.51594,-0.1743352
9526,2022/01/25 20:37:36,125681.4443,3.0002,1,17,11,1,0,0,3.654335,3.174205,11.599608428675,4.688827,7.365186,26.37489,26.97233,,0.0100412601605058,,0.0924242436885834,11.0099601745605,,,,,,,,,,,,,,,,,26.51594,-0.1743352
9527,2022/01/25 20:37:36,125681.6946,3.2505,1,17,11,1,0,0,3.653992,3.176496,11.606890972032,4.689083,7.365186,26.37571,26.97233,,,,,,,,,,,,,,,,,,,,,,26.51594,-0.1743352
9528,2022/01/25 20:37:36,125681.9451,3.501,1,17,11,1,0,0,3.653763,3.178834,11.614706052342,4.689333,7.365186,26.3765,26.97233,,,,,,,,,,,,,,,,,,,,,,26.8029,0.1750422
9529,2022/01/25 20:37:36,125682.1955,3.7514,1,17,11,1,0,0,3.653763,3.180999,11.622616449237,4.689588,7.365186,26.37731,26.97233,,,,,,,,,,,,,,,,,,,,,,26.8029,0.1750422
9530,2022/01/25 20:37:37,125682.4443,4.0002,1,17,11,1,0,0,3.653778,3.18338,11.63136380964,4.689838,7.365186,26.37811,26.97233,,0.00999891106039286,,0.112233199179173,9.67619895935059,,,,,,,,,,,,,,,,,26.8029,0.1750422
9531,2022/01/25 20:37:37,125682.6956,4.2515,1,17,11,1,0,0,3.653793,3.185511,11.639197793223,4.690094,7.365186,26.37892,26.97233,,,,,,,,,,,,,,,,,,,,,,26.25608,-0.1708806
9532,2022/01/25 20:37:37,125682.9443,4.5002,1,17,11,1,0,0,3.653763,3.187529,11.646475521627,4.690349,7.365186,26.37973,26.97233,,,,,,,,,,,,,,,,,,,,,,26.25608,-0.1708806
9533,2022/01/25 20:37:37,125683.1962,4.7521,1,17,11,1,0,0,3.653831,3.189722,11.654705124982,4.690605,7.365186,26.38055,26.97233,,,,,,,,,,,,,,,,,,,,,,26.33261,-0.1708806
9534,2022/01/25 20:37:38,125683.4449,5.0008,1,17,11,1,0,0,3.653778,3.191813,11.662176119514,4.690854,7.365186,26.38135,26.97233,,0.00837001390755177,,0.12554520368576,8.93598937988281,,,,,,,,,,,,,,,,,26.33261,-0.1708806
9535,2022/01/25 20:37:38,125683.6956,5.2515,1,17,11,1,0,0,3.654213,3.193995,11.671538050935,4.691111,7.365186,26.38216,26.97233,,,,,,,,,,,,,,,,,,,,,,26.33261,-0.1708806
9536,2022/01/25 20:37:38,125683.9452,5.5011,1,17,11,1,0,0,3.654503,3.19593,11.67953577279,4.69136,7.365186,26.38296,26.97233,,,,,,,,,,,,,,,,,,,,,,26.77626,0.1625562
9537,2022/01/25 20:37:38,125684.1955,5.7514,1,17,11,1,0,0,3.654472,3.197998,11.686994147056,4.691617,7.365186,26.38378,26.97233,,,,,,,,,,,,,,,,,,,,,,26.77626,0.1625562
9538,2022/01/25 20:37:39,125684.4442,6.0001,1,17,11,1,0,0,3.654274,3.199819,11.693015376406,4.691872,7.365186,26.3846,26.97233,,0.00892733968794346,,0.121472202241421,8.20662784576416,,,,,,,,,,,,,,,,,26.77626,0.1625562
9539,2022/01/25 20:37:39,125684.6954,6.2513,1,17,11,1,0,0,3.653969,3.201938,11.699782191922,4.692123,7.365186,26.3854,26.97233,,,,,,,,,,,,,,,,,,,,,,26.42047,-0.1111847
9540,2022/01/25 20:37:39,125684.9451,6.501,1,17,11,1,0,0,3.654022,3.203686,11.706339125092,4.692379,7.365186,26.38622,26.97233,,,,,,,,,,,,,,,,,,,,,,26.42047,-0.1111847
9541,2022/01/25 20:37:39,125685.1954,6.7513,1,17,11,1,0,0,3.653915,3.205717,11.713417432055,4.692635,7.365186,26.38704,26.97233,,,,,,,,,,,,,,,,,,,,,,26.42047,-0.1111847
9542,2022/01/25 20:37:40,125685.4452,7.0011,1,17,11,1,0,0,3.654236,3.207623,11.721411441028,4.692885,7.365186,26.38784,26.97233,,0.00850049965083599,,0.132294192910194,7.57517099380493,,,,,,,,,,,,,,,,,26.1645,-0.1111847
9543,2022/01/25 20:37:40,125685.6947,7.2506,1,17,11,1,0,0,3.654022,3.209453,11.727411869966,4.69314,7.365186,26.38866,26.97233,,,,,,,,,,,,,,,,,,,,,,26.1645,-0.1111847
9544,2022/01/25 20:37:40,125685.9452,7.5011,1,17,11,1,0,0,3.654327,3.211186,11.734723701822,4.693396,7.365186,26.38948,26.97233,,,,,,,,,,,,,,,,,,,,,,26.1645,-0.1111847
9545,2022/01/25 20:37:40,125686.1949,7.7508,1,17,11,1,0,0,3.654297,3.213133,11.741742282501,4.693645,7.365186,26.39029,26.97233,,,,,,,,,,,,,,,,,,,,,,26.76212,0.1067656
9546,2022/01/25 20:37:41,125686.4445,8.0004,1,17,11,1,0,0,3.654106,3.214777,11.747135924362,4.693901,7.365186,26.39111,26.97233,,0.00619070883840322,,0.133451297879219,,,,,,,,,,,,,,,,,,26.76212,0.1067656
9547,2022/01/25 20:37:41,125686.6947,8.2506,1,17,11,1,0,0,3.653946,3.216873,11.754280230858,4.694157,7.365186,26.39193,26.97233,,,,,,,,,,,,,,,,,,,,,,26.76212,0.1067656
9548,2022/01/25 20:37:41,125686.9444,8.5003,1,17,11,1,0,0,3.653831,3.218287,11.759076807497,4.694408,7.365186,26.39274,26.97233,,,,,,,,,,,,,,,,,,,,,,26.56979,-0.06010175
9549,2022/01/25 20:37:41,125687.1947,8.7506,1,17,11,1,0,0,3.654022,3.220284,11.766988582248,4.694664,7.365186,26.39356,26.97233,,,,,,,,,,,,,,,,,,,,,,26.56979,-0.06010175
9550,2022/01/25 20:37:42,125687.4453,9.0012,1,17,11,1,0,0,3.653763,3.221982,11.772358618266,4.694913,7.365186,26.39436,26.97233,,0.0082203047350049,,0.150952398777008,7.33659601211548,,,,,,,,,,,,,,,,,26.56979,-0.06010175
9551,2022/01/25 20:37:42,125687.6962,9.2521,1,17,11,1,0,0,3.65387,3.223585,11.77856052395,4.695168,7.365186,26.39519,26.97233,,,,,,,,,,,,,,,,,,,,,,26.11941,-0.06010175
9552,2022/01/25 20:37:42,125687.9445,9.5004,1,17,11,1,0,0,3.653908,3.225302,11.784956780216,4.695424,7.365186,26.39601,26.97233,,,,,,,,,,,,,,,,,,,,,,26.11941,-0.06010175
9553,2022/01/25 20:37:42,125688.1955,9.7514,1,17,11,1,0,0,3.654388,3.227252,11.793630981776,4.695674,7.365186,26.39682,26.97233,,,,,,,,,,,,,,,,,,,,,,26.59019,0.006375909
9554,2022/01/25 20:37:43,125688.4453,10.0012,1,17,11,1,0,0,3.654358,3.228727,11.798924342266,4.695931,7.365186,26.39765,26.97233,,0.0068864650093019,,0.145321100950241,6.79691505432129,,,,,,,,,,,,,,,,,26.59019,0.006375909
9555,2022/01/25 20:37:43,125688.4468,10.0027,1,17,11,1,0,0,3.654373,3.228757,11.799082404361,4.695931,7.365186,26.39765,26.97233,,0.0068864650093019,0.0237366408109665,0.145321100950241,6.79691505432129,,,,,,,,,,,,,,,,,26.59019,0.006375909
9556,2022/01/25 20:37:44,125689.4861,1.0011,1,18,11,1,0,0,0,3.131589,0,4.695936,7.365186,26.39766,26.97233,,-0.00824770238250494,,,,,,,,,,,,,,,,,,,,26.74229,0.04752874
9557,2022/01/25 20:37:45,125690.4853,2.0003,1,18,11,1,0,0,0,3.127386,0,4.695936,7.365186,26.39766,26.97233,,-0.00425909599289298,,,,,,,,,,,,,,,,,,,,26.39128,-0.1096886
9558,2022/01/25 20:37:46,125691.4859,3.0009,1,18,11,1,0,0,0,3.12516,0,4.695936,7.365186,26.39766,26.97233,,-0.00233827205374837,,,,,,,,,,,,,,,,,,,,26.71822,0.1021677
9559,2022/01/25 20:37:47,125692.4853,4.0003,1,18,11,1,0,0,0,3.123433,0,4.695936,7.365186,26.39766,26.97233,,-0.00183326902333647,,,,,,,,,,,,,,,,,,,,26.11772,-0.1876569
9560,2022/01/25 20:37:48,125693.4853,5.0003,1,18,11,1,0,0,0,3.122087,0,4.695936,7.365186,26.39766,26.97233,,,,,,,,,,,,,,,,,,,,,,26.67461,0.1740295
9561,2022/01/25 20:37:49,125694.4858,6.0008,1,18,11,1,0,0,0,3.120927,0,4.695936,7.365186,26.39766,26.97233,,-0.00116538105066866,,,,,,,,,,,,,,,,,,,,26.45562,0.1740295
9562,2022/01/25 20:37:50,125695.4852,7.0002,1,18,11,1,0,0,0,3.120001,0,4.695936,7.365186,26.39766,26.97233,,,,,,,,,,,,,,,,,,,,,,26.54542,0.146597
9563,2022/01/25 20:37:51,125696.4851,8.0001,1,18,11,1,0,0,0,3.119291,0,4.695936,7.365186,26.39766,26.97233,,-0.000820204091724008,,,,,,,,,,,,,,,,,,,,26.61937,0.146597
9564,2022/01/25 20:37:52,125697.4854,9.0004,1,18,11,1,0,0,0,3.11862,0,4.695936,7.365186,26.39766,26.97233,,,,,,,,,,,,,,,,,,,,,,26.37399,0.1003873
9565,2022/01/25 20:37:53,125698.4854,10.0004,1,18,11,1,0,0,0,3.118408,0,4.695936,7.365186,26.39766,26.97233,,-0.000814597820863128,,,,,,,,,,,,,,,,,,,,26.73407,0.1003873
9566,2022/01/25 20:37:54,125699.4851,11.0001,1,18,11,1,0,0,0,3.117721,0,4.695936,7.365186,26.39766,26.97233,,,,,,,,,,,,,,,,,,,,,,26.13924,-0.07335961
9567,2022/01/25 20:37:55,125700.4853,12.0003,1,18,11,1,0,0,0,3.117102,0,4.695936,7.365186,26.39766,26.97233,,,,,,,,,,,,,,,,,,,,,,26.69105,0.02870977
9568,2022/01/25 20:37:56,125701.4852,13.0002,1,18,11,1,0,0,0,3.116589,0,4.695936,7.365186,26.39766,26.97233,,-0.000542729219887406,,,,,,,,,,,,,,,,,,,,26.24219,0.003460646
9569,2022/01/25 20:37:57,125702.4853,14.0003,1,18,11,1,0,0,0,3.11612,0,4.695936,7.365186,26.39766,26.97233,,,,,,,,,,,,,,,,,,,,,,26.64061,-0.05307615
9570,2022/01/25 20:37:58,125703.4852,15.0002,1,18,11,1,0,0,0,3.115652,0,4.695936,7.365186,26.39766,26.97233,,,,,,,,,,,,,,,,,,,,,,26.4539,0.1192361
9571,2022/01/25 20:37:59,125704.4855,16.0005,1,18,11,1,0,0,0,3.115521,0,4.695936,7.365186,26.39766,26.97233,,-0.000453803688287735,,,,,,,,,,,,,,,,,,,,26.0125,-0.1379377
