Repository: HVES-Battery-Testing-Consortium/LG-HG2

# Battery Testing Consortium (BTC)
The Battery Testing Consortium (BTC) has been developed within the High Voltage and Energy Storage Lab at Oxford Brookes University to provide accurate and comprehensive cell data to Formula Student Electric teams. Through the BTC, we aim to provide FS teams with information for improved and informed decisions for cell selection, pack architecture design, thermal cooling requirements, and end of life predictions. A range of tests are completed to provide a comprehensive electrochemical lithium-ion characterisation for modelling, validation, and battery management parameterisation.

File: Data/Round1/LG_HG2/Package 1/220124_BTC_HPPC_EIS_LG_HG2_2_25C/220124_BTC_HPPC_EIS_LG_HG2_2_25C_Channel_1_Wb_1.CSV (part 44 of 44)
Data_Point,Date_Time,Test_Time(s),Step_Time(s),Cycle_Index,Step_Index,TC_Counter1,TC_Counter2,TC_Counter3,TC_Counter4,Current(A),Voltage(V),Power(W),Charge_Capacity(Ah),Discharge_Capacity(Ah),Charge_Energy(Wh),Discharge_Energy(Wh),ACR(Ohm),dV/dt(V/s),Internal_Resistance(Ohm),dQ/dV(Ah/V),dV/dQ(V/Ah),MetaCode_MV_UD1,MetaCode_MV_UD2,MetaCode_MV_UD3,MetaCode_MV_UD4,MetaCode_MV_UD5,MetaCode_MV_UD6,MetaCode_MV_UD7,MetaCode_MV_UD8,MetaCode_MV_UD9,MetaCode_MV_UD10,MetaCode_MV_UD11,MetaCode_MV_UD12,MetaCode_MV_UD13,MetaCode_MV_UD14,MetaCode_MV_UD15,MetaCode_MV_UD16,Aux_Temperature_1(C),Aux_dT/dt_1(C)
9572,2022/01/25 20:38:00,125705.486,17.001,1,18,11,1,0,0,0,3.115259,0,4.695936,7.365186,26.39766,26.97233,,,,,,,,,,,,,,,,,,,,,,26.54233,0.1655728
9573,2022/01/25 20:38:01,125706.4861,18.0011,1,18,11,1,0,0,0,3.114558,0,4.695936,7.365186,26.39766,26.97233,,,,,,,,,,,,,,,,,,,,,,25.97704,-0.1766527
9574,2022/01/25 20:38:02,125707.4862,19.0012,1,18,11,1,0,0,0,3.114351,0,4.695936,7.365186,26.39766,26.97233,,,,,,,,,,,,,,,,,,,,,,26.59671,0.1936471
9575,2022/01/25 20:38:03,125708.4853,20.0003,1,18,11,1,0,0,0,3.113952,0,4.695936,7.365186,26.39766,26.97233,,,,,,,,,,,,,,,,,,,,,,26.03148,-0.1766348
9576,2022/01/25 20:38:04,125709.4853,21.0003,1,18,11,1,0,0,0,3.113717,0,4.695936,7.365186,26.39766,26.97233,,-0.000282939989119768,,,,,,,,,,,,,,,,,,,,26.23058,-0.1766348
9577,2022/01/25 20:38:05,125710.4851,22.0001,1,18,11,1,0,0,0,3.113533,0,4.695936,7.365186,26.39766,26.97233,,,,,,,,,,,,,,,,,,,,,,26.14804,-0.1710105
9578,2022/01/25 20:38:06,125711.4855,23.0005,1,18,11,1,0,0,0,3.113252,0,4.695936,7.365186,26.39766,26.97233,,,,,,,,,,,,,,,,,,,,,,26.05844,-0.1710105
9579,2022/01/25 20:38:07,125712.4853,24.0003,1,18,11,1,0,0,0,3.113027,0,4.695936,7.365186,26.39766,26.97233,,,,,,,,,,,,,,,,,,,,,,26.26401,-0.1074207
9580,2022/01/25 20:38:08,125713.4853,25.0003,1,18,11,1,0,0,0,3.112587,0,4.695936,7.365186,26.39766,26.97233,,,,,,,,,,,,,,,,,,,,,,25.998,-0.1074207
9581,2022/01/25 20:38:09,125714.4854,26.0004,1,18,11,1,0,0,0,3.1127,0,4.695936,7.365186,26.39766,26.97233,,,,,,,,,,,,,,,,,,,,,,26.48195,0.06810427
9582,2022/01/25 20:38:10,125715.4854,27.0004,1,18,11,1,0,0,0,3.112409,0,4.695936,7.365186,26.39766,26.97233,,,,,,,,,,,,,,,,,,,,,,25.96171,-0.002036691
9583,2022/01/25 20:38:11,125716.4854,28.0004,1,18,11,1,0,0,0,3.1127,0,4.695936,7.365186,26.39766,26.97233,,,,,,,,,,,,,,,,,,,,,,26.29121,-0.05756855
9584,2022/01/25 20:38:12,125717.4864,29.0014,1,18,11,1,0,0,0,3.112458,0,4.695936,7.365186,26.39766,26.97233,,,,,,,,,,,,,,,,,,,,,,26.04708,0.08174121
9585,2022/01/25 20:38:13,125718.4856,30.0006,1,18,11,1,0,0,0,3.112402,0,4.695936,7.365186,26.39766,26.97233,,,,,,,,,,,,,,,,,,,,,,26.06438,-0.1526254
9586,2022/01/25 20:38:14,125719.4856,31.0006,1,18,11,1,0,0,0,3.112189,0,4.695936,7.365186,26.39766,26.97233,,,,,,,,,,,,,,,,,,,,,,26.5647,0.1563501
9587,2022/01/25 20:38:15,125720.4863,32.0013,1,18,11,1,0,0,0,3.112353,0,4.695936,7.365186,26.39766,26.97233,,,,,,,,,,,,,,,,,,,,,,25.95717,-0.1898521
9588,2022/01/25 20:38:16,125721.4861,33.0011,1,18,11,1,0,0,0,3.112126,0,4.695936,7.365186,26.39766,26.97233,,-0.000083990948041901,,,,,,,,,,,,,,,,,,,,26.47882,0.1630163
9589,2022/01/25 20:38:17,125722.4855,34.0005,1,18,11,1,0,0,0,3.111945,0,4.695936,7.365186,26.39766,26.97233,,,,,,,,,,,,,,,,,,,,,,25.89759,-0.1816362
9590,2022/01/25 20:38:18,125723.4857,35.0007,1,18,11,1,0,0,0,3.11177,0,4.695936,7.365186,26.39766,26.97233,,,,,,,,,,,,,,,,,,,,,,26.32892,0.1347911
9591,2022/01/25 20:38:19,125724.4856,36.0006,1,18,11,1,0,0,0,3.11202,0,4.695936,7.365186,26.39766,26.97233,,,,,,,,,,,,,,,,,,,,,,26.53098,0.1347911
9592,2022/01/25 20:38:20,125725.4857,37.0007,1,18,11,1,0,0,0,3.111746,0,4.695936,7.365186,26.39766,26.97233,,,,,,,,,,,,,,,,,,,,,,26.09248,0.03909111
9593,2022/01/25 20:38:21,125726.4856,38.0006,1,18,11,1,0,0,0,3.111656,0,4.695936,7.365186,26.39766,26.97233,,,,,,,,,,,,,,,,,,,,,,26.53637,0.03909111
9594,2022/01/25 20:38:22,125727.4863,39.0013,1,18,11,1,0,0,0,3.11154,0,4.695936,7.365186,26.39766,26.97233,,,,,,,,,,,,,,,,,,,,,,26.01219,-0.02694786
9595,2022/01/25 20:38:23,125728.4854,40.0004,1,18,11,1,0,0,0,3.111589,0,4.695936,7.365186,26.39766,26.97233,,,,,,,,,,,,,,,,,,,,,,26.46721,0.001856685
9596,2022/01/25 20:38:23,125728.4878,40.0028,1,18,11,1,0,0,0,3.111637,0,4.695936,7.365186,26.39766,26.97233,,-0.000083990948041901,0.0237366408109665,0,0,,,,,,,,,,,,,,,,,26.46721,0.001856685
9597,2022/01/25 20:38:23,125728.4942,0.0017,1,19,11,1,0,0,0,3.111561,0,4.695936,7.365186,26.39766,26.97233,,-0.000083990948041901,0.0237366408109665,0,0,,,,,,,,,,,,,,,,,26.4671211773021,0.00183620867944251
9598,2022/01/25 20:38:33,125738.5328,10.001,1,20,11,1,0,0,-1.500294,3.031896,-4.548735377424,4.695936,7.369351,26.39766,26.98504,,-0.00359902810305357,,0.132400199770927,7.91882801055908,,,,,,,,,,,,,,,,,26.3278,-0.03028154
9599,2022/01/25 20:38:43,125748.5325,20.0007,1,20,11,1,0,0,-1.500339,3.002223,-4.504352253597,4.695936,7.373518,26.39766,26.99761,,-0.00343278399668634,,0.148576900362968,6.87691783905029,,,,,,,,,,,,,,,,,25.92571,-0.1335257
9600,2022/01/25 20:38:53,125758.5318,30,1,20,11,1,0,0,-1.500418,2.974854,-4.463524488972,4.695936,7.377684,26.39766,27.01006,,-0.00308422092348337,,0.153963103890419,6.56386280059814,,,,,,,,,,,,,,,,,25.89903,-0.1122034
9601,2022/01/25 20:39:03,125768.5334,40.0016,1,20,11,1,0,0,-1.500285,2.949739,-4.425449175615,4.695936,7.38185,26.39766,27.0224,,-0.00279851793311536,,0.183615297079086,5.91598510742188,,,,,,,,,,,,,,,,,26.07463,0.0272119
9602,2022/01/25 20:39:13,125778.5318,50,1,20,11,1,0,0,-1.499883,2.928372,-4.392215380476,4.695936,7.386018,26.39766,27.03465,,-0.00180558196734637,,0.192741602659225,5.20138502120972,,,,,,,,,,,,,,,,,26.02328,-0.1390922
9603,2022/01/25 20:39:23,125788.532,60.0002,1,20,11,1,0,0,-1.499961,2.909978,-4.364853510858,4.695936,7.390183,26.39766,27.0468,,-0.00200402503833175,,0.241474002599716,4.23104906082153,,,,,,,,,,,,,,,,,26.07488,-0.1228547
9604,2022/01/25 20:39:33,125798.5328,70.001,1,20,11,1,0,0,-1.49986,2.894742,-4.34170773612,4.695936,7.394348,26.39766,27.05889,,-0.00171145296189934,,0.279574006795883,3.95139408111572,,,,,,,,,,,,,,,,,26.09844,0.02570331
9605,2022/01/25 20:39:43,125808.5329,80.0011,1,20,11,1,0,0,-1.49991,2.879916,-4.31961480756,4.695936,7.398514,26.39766,27.07092,,-0.00166496995370835,,0.294000387191772,3.51992011070251,,,,,,,,,,,,,,,,,26.22288,-0.08777618
9606,2022/01/25 20:39:53,125818.5321,90.0003,1,20,11,1,0,0,-1.499913,2.864395,-4.296343297635,4.695936,7.402681,26.39766,27.08289,,-0.00133200502023101,,0.27618870139122,3.51168990135193,,,,,,,,,,,,,,,,,26.13134,-0.1564497
9607,2022/01/25 20:40:03,125828.5324,100.0006,1,20,11,1,0,0,-1.499938,2.848046,-4.271892421148,4.695936,7.406844,26.39766,27.09478,,-0.00174633204005659,,0.252021789550781,3.91278409957886,,,,,,,,,,,,,,,,,26.13502,0.04059911
9608,2022/01/25 20:40:13,125838.5325,110.0007,1,20,11,1,0,0,-1.499906,2.83,-4.24473398,4.695936,7.41101,26.39766,27.10661,,-0.00197349209338427,,0.228936299681664,4.25419998168945,,,,,,,,,,,,,,,,,26.44568,0.03941596
9609,2022/01/25 20:40:23,125848.5318,120,1,20,11,1,0,0,-1.499949,2.810125,-4.215044183625,4.695936,7.415177,26.39766,27.11836,,-0.00201363791711628,,0.208031997084618,5.0227108001709,,,,,,,,,,,,,,,,,26.64458,0.01577675
9610,2022/01/25 20:40:33,125858.5319,130.0001,1,20,11,1,0,0,-1.499893,2.787842,-4.181464700906,4.695936,7.419341,26.39766,27.13001,,-0.00236134091392159,,0.180481806397438,5.44072580337524,,,,,,,,,,,,,,,,,26.48848,-0.02275705
9611,2022/01/25 20:40:43,125868.5321,140.0003,1,20,11,1,0,0,-1.499823,2.762296,-4.142955073608,4.695936,7.423507,26.39766,27.14158,,-0.00249143107794225,,0.163774996995926,6.2824649810791,,,,,,,,,,,,,,,,,26.27875,-0.01585543
9612,2022/01/25 20:40:53,125878.5328,150.001,1,20,11,1,0,0,-1.50001,2.73411,-4.1011923411,4.695936,7.427673,26.39766,27.15303,,-0.00253633293323219,,0.139916896820068,6.76992321014404,,,,,,,,,,,,,,,,,26.22486,0.06640553
9613,2022/01/25 20:41:03,125888.5323,160.0005,1,20,11,1,0,0,-1.499954,2.702942,-4.054288664668,4.695936,7.431837,26.39766,27.16435,,-0.00261417194269598,,0.129400596022606,7.43884420394897,,,,,,,,,,,,,,,,,26.14408,-0.1548141
9614,2022/01/25 20:41:13,125898.5331,170.0013,1,20,11,1,0,0,-1.499882,2.669118,-4.003362044076,4.695936,7.436004,26.39766,27.17554,,-0.00312108104117215,,0.121275000274181,8.33663368225098,,,,,,,,,,,,,,,,,26.14267,-0.1513571
9615,2022/01/25 20:41:23,125908.5333,180.0015,1,20,11,1,0,0,-1.499939,2.632433,-3.948488921587,4.695936,7.44017,26.39766,27.18658,,-0.00343851698562503,,0.103089801967144,8.91093254089355,,,,,,,,,,,,,,,,,26.15627,-0.1337659
9616,2022/01/25 20:41:33,125918.5325,190.0007,1,20,11,1,0,0,-1.499877,2.593169,-3.889434540213,4.695936,7.444336,26.39766,27.19747,,-0.00389088806696236,,0.10565359890461,9.6093111038208,,,,,,,,,,,,,,,,,26.70491,0.1753461
9617,2022/01/25 20:41:43,125928.5327,200.0009,1,20,11,1,0,0,-1.499947,2.550699,-3.825913312953,4.695936,7.4485,26.39766,27.20818,,-0.00418748985975981,,0.0942965671420097,10.2990198135376,,,,,,,,,,,,,,,,,26.54373,0.1199335
9618,2022/01/25 20:41:53,125938.5336,210.0018,1,20,11,1,0,0,-1.499882,2.504741,-3.756815940562,4.695936,7.452665,26.39766,27.21871,,-0.0043099531903863,,0.0895308926701546,11.0557298660278,,,,,,,,,,,,,,,,,26.36492,-0.1636952
9619,2022/01/25 20:41:54,125939.5159,210.9841,1,20,11,1,0,0,-1.499903,2.499993,-3.749747000679,4.695936,7.453076,26.39766,27.21974,,-0.00518144713714719,0.0237366408109665,0.0859285965561867,11.4186601638794,,,,,,,,,,,,,,,,,26.83601,0.1514727
9620,2022/01/25 20:46:54,126239.5576,300.0019,1,24,11,1,0,0,0,2.790845,0,4.695936,7.453076,26.39766,27.21974,,0.00016639189561829,,0,,,,,,,,,,,,,,,,,,25.31908,-0.07862628
9621,2022/01/25 20:51:54,126539.5575,600.0018,1,24,11,1,0,0,0,2.833187,0,4.695936,7.453076,26.39766,27.21974,,0.0000955075811361894,,0,,,,,,,,,,,,,,,,,,25.64391,-0.004789233
9622,2022/01/25 20:56:54,126839.5564,900.0007,1,24,11,1,0,0,0,2.857391,0,4.695936,7.453076,26.39766,27.21974,,0.0000590336712775752,,0,,,,,,,,,,,,,,,,,,25.36426,-0.1019603
9623,2022/01/25 21:01:54,127139.5564,1200.0007,1,24,11,1,0,0,0,2.873619,0,4.695936,7.453076,26.39766,27.21974,,0.0000326765912177507,,0,,,,,,,,,,,,,,,,,,25.43125,0.1235843
9624,2022/01/25 21:06:54,127439.5559,1500.0002,1,24,11,1,0,0,0,2.885535,0,4.695936,7.453076,26.39766,27.21974,,0.0000538196291017812,,0,,,,,,,,,,,,,,,,,,25.11877,-0.09420156
9625,2022/01/25 21:11:54,127739.5567,1800.001,1,24,11,1,0,0,0,2.895131,0,4.695936,7.453076,26.39766,27.21974,,0.0000397499316022731,,0,,,,,,,,,,,,,,,,,,25.44802,0.1498568
9626,2022/01/25 21:11:54,127739.5584,1800.0027,1,24,11,1,0,0,0,2.895131,0,4.695936,7.453076,26.39766,27.21974,,0.0000397499316022731,0.0237366408109665,0,0,,,,,,,,,,,,,,,,,25.44802,0.1498568
