Repository: HVES-Battery-Testing-Consortium/LG-HG2

# Battery Testing Consortium (BTC)
The Battery Testing Consortium (BTC) has been developed within the High Voltage and Energy Storage Lab at Oxford Brookes University to provide accurate and comprehensive cell data to Formula Student Electric teams. Through the BTC, we aim to provide FS teams with information for improved and informed decisions for cell selection, pack architecture design, thermal cooling requirements, and end of life predictions. A range of tests are completed to provide a comprehensive electrochemical lithium-ion characterisation for modelling, validation, and battery management parameterisation.

This repository provides two open-source sample datasets of the larger consortium dataset. To join the consortium, visit the [HVES website].

## Total Consortium Cells
|Cell|Chemistry|Nom. Voltage [V]|Nom. Capacity [Ah]|Energy Density [Wh/kg]|
|---|---|---|---|---|
| Samsung 25R  | NMC  | 3.6  | 2.5  | 206  |
|  LG HG2 |  NMC | 3.6  | 3  |  236 |
|  Sony VTC6 | NMC  | 3.6  |  3 |  232 |
|  Melasta SLPB6542126| LCO  | 3.7  | 3.9  | 191  |
|  Melasta SLPB8542126 | LCO  | 3.7  | 5.2  | 189  |
|  Melasta SLPB8346143 | LCO  | 3.7  | 6.3  | 196  |
|  Melasta SLPBB142124  | LCO  | 3.7  | 6.8  | 202  |
|  Melasta SLPB8870175 | LCO  | 3.7  | 12  | 197  |
|  Melasta SLPB7336128HV | NMC  | 3.8  | 3.7  | 204  |
|  Melasta SLPB9542124HV | NMC  | 3.8  | 5.95  | 215  |
|  Melasta SLPBB042126HV | NMC  |  3.8 | 7.5  | 228 |
|  Melasta SLPB7579207HV| NMC  | 3.8  | 15.4  | 227  |

## Notes
* For all tests dated before September 25th, 2021: Offset thermocouple measurements by 1.5°C (i.e. 30°C -> 28.5°C)
* Unless stated otherwise, all cells are stored in a controlled climate at 15°C

## Consortium Overview
An abriged overview describing the tests completed and data organisation can be found in [here]

File: Data/Round1/LG_HG2/Package 1/220126_BTC_HPPC_EIS_LG_HG2_2_5C/220126_BTC_HPPC_EIS_LG_HG2_2_5C_Channel_1_StatisticByStep.CSV
Date_Time                    ,Test_Time(s),Step_Time(s),Cycle_Index,Step_Index,TC_Counter1,TC_Counter2,TC_Counter3,TC_Counter4,Current(A),Voltage(V),Power(W),Charge_Capacity(Ah),Discharge_Capacity(Ah),Mean_Voltage(V),Charge_Energy(Wh),Discharge_Energy(Wh),Charge_Time(s),Discharge_Time(s),V_Max_On_Cycle(V),Coulombic_Efficiency(%),mAh/g,Aux_Temperature_1(C),Aux_dT/dt_1(C)
2022/01/26 15:17:54,3600.0031,3600.0031,1.00,1.00,0.00,0.00,0.00,0.00,0,3.056435,0,0,0,,0,0,0,0,,0,0,5.770413,0.1250261,
2022/01/26 17:53:37,12942.9228,9342.8834,1.00,2.00,0.00,0.00,0.00,0.00,0.04999525,4.200307,0.20999539854175,2.708176,5.688136E-10,3.87354678459855,10.51144,1.738799E-09,9341.001,0.0061,,0,0,5.483888,-0.1361336,
2022/01/26 18:53:37,16542.969099,3600.0021,1.00,4.00,0.00,0.00,0.00,0.00,0,4.175345,0,5.707591E-08,5.688136E-10,,10.51144,1.738799E-09,9341.01,0.0061,,1,0,5.377306,-0.08883134,
2022/01/26 20:39:23,22889.126,6346.1213,1.00,5.00,0.00,0.00,0.00,0.00,-1.502678,2.499942,-3.756607844676,6.020968E-08,2.648142,3.62939553449467,10.51144,9.544166,9341.01,6344.984,,4398200000,57.568304,7.704916,0.1583566,
2022/01/26 21:39:23,26489.1829,3600.0028,1.00,8.00,0.00,0.00,0.00,0.00,0,3.107991,0,6.020968E-08,2.648147,,10.51144,9.544177,9341.01,6344.996,,4398208000,57.568413,5.754015,0.08132204,
2022/01/27 00:23:20,36325.9875,9836.7677,1.00,9.00,0.00,0.00,0.00,0.00,0.04999257,4.200199,0.20997874252143,2.642734,2.648147,3.87137824327573,20.75258,9.544177,19175.69,6345.007,,100.2,57.568413,5.768805,0.09200633,
2022/01/27 00:23:22,36328.0962,2.0478,1.00,11.00,0.00,0.00,0.00,0.00,0.2500018,4.204814,1.0512110686652,2.642734,2.648147,-∞,20.75258,9.544177,19175.7,6345.007,,100.2,57.568413,5.76858891598384,0.0925277872391072,
2022/01/27 01:23:22,39928.1379,3600.003,1.00,12.00,0.00,0.00,0.00,0.00,0,4.175774,0,2.642734,2.648147,,20.75258,9.544177,19175.7,6345.007,,100.2,57.568413,5.540863,0.1610865,
2022/01/27 01:33:08,40513.5026,300.0029,1.00,14.00,0.00,0.00,0.00,0.00,0,4.175167,0,2.642734,2.648147,,20.75258,9.544177,19175.7,6345.007,,100.2,57.568413,5.706044,0.1035818,
2022/01/27 01:33:18,40523.5406,10.0017,1.00,15.00,0.00,0.00,0.00,0.00,-8.832332,3.661615,-32.34059933618,2.61824,2.648147,∞,20.66202,9.544177,19175.71,6354.99,,101.14,57.568413,5.689673,0.03483564,
2022/01/27 01:33:58,40563.5826,40.0035,1.00,16.00,0.00,0.00,0.00,0.00,0,4.131907,0,2.61824,2.648147,,20.66202,9.544177,19175.71,6354.99,,101.14,57.568413,5.963323,0.1641276,
2022/01/27 01:34:08,40573.6241,10.003,1.00,17.00,0.00,0.00,0.00,0.00,0.8343829,4.199963,3.5043773078327,2.620911,2.648147,-227.646879091374,20.67323,9.544177,19185.71,6354.996,,101.04,57.568413,5.546921,-0.1716547,
2022/01/27 01:34:48,40613.6655,40.0035,1.00,18.00,0.00,0.00,0.00,0.00,0,4.146715,0,2.620911,2.648147,,20.67323,9.544177,19185.71,6354.996,,101.04,57.568413,5.611067,-0.04327059,
2022/01/27 01:41:16,41002.2042,388.4929,1.00,20.00,0.00,0.00,0.00,0.00,-1.499923,3.975981,-5.963665349463,2.620911,2.809984,2.79811734523216,20.67323,10.19083,19185.71,6743.415,,107.21,61.086609,5.573676,-0.1849163,
2022/01/27 02:11:16,42802.2466,1800.0022,1.00,21.00,0.00,0.00,0.00,0.00,0,4.096267,0,2.620911,2.809985,,20.67323,10.19084,19185.71,6743.417,,107.21,61.08663,5.710914,-0.1377767,
2022/01/27 02:20:56,43381.5905,300.0023,1.00,14.00,1.00,0.00,0.00,0.00,0,4.097023,0,2.620911,2.809985,,20.67323,10.19084,19185.71,6743.417,,107.21,61.08663,5.138553,0.002718866,
2022/01/27 02:21:06,43391.6324,10.0032,1.00,15.00,1.00,0.00,0.00,0.00,-8.832534,3.644083,-32.186486996322,2.596416,2.809985,,20.58315,10.19084,19185.73,6753.401,,108.23,61.08663,5.962635,-0.03913432,
2022/01/27 02:21:46,43431.6744,40.0035,1.00,16.00,1.00,0.00,0.00,0.00,0,4.074024,0,2.596409,2.809985,,20.58313,10.19084,19185.73,6753.404,,108.23,61.08663,5.979427,-0.02221406,
2022/01/27 02:21:56,43441.7136,10.0022,1.00,17.00,1.00,0.00,0.00,0.00,1.765129,4.176385,7.371858278665,2.601307,2.809985,,20.60353,10.19084,19195.73,6753.404,,108.02,61.08663,5.755647,-0.1861985,
2022/01/27 02:22:36,43481.7556,40.0023,1.00,18.00,1.00,0.00,0.00,0.00,0,4.089631,0,2.601309,2.809985,,20.60354,10.19084,19195.73,6753.404,,108.02,61.08663,5.730198,0.06642923,
2022/01/27 02:29:04,43870.3152,388.5152,1.00,20.00,1.00,0.00,0.00,0.00,-1.499975,3.946526,-5.91969033685,2.60131,2.971822,,20.60355,10.83291,19195.73,7141.809,,114.24,64.604826,6.129734,-0.1547293,
2022/01/27 02:59:05,45670.3559,1800.002,1.00,21.00,1.00,0.00,0.00,0.00,0,4.074766,0,2.60131,2.971823,,20.60355,10.83292,19195.73,7141.812,,114.24,64.604848,5.989203,0.1570959,
2022/01/27 03:08:57,46262.4314,300.0024,1.00,14.00,2.00,0.00,0.00,0.00,0,4.075547,0,2.60131,2.971823,,20.60355,10.83292,19195.73,7141.812,,114.24,64.604848,5.893584,0.1502819,
2022/01/27 03:09:07,46272.4682,10.002,1.00,15.00,2.00,0.00,0.00,0.00,-8.832757,3.648671,-32.227824315947,2.576806,2.971823,,20.51321,10.83292,19195.75,7151.799,,115.33,64.604848,6.301587,0.08745909,
2022/01/27 03:09:47,46312.5117,40.0032,1.00,16.00,2.00,0.00,0.00,0.00,0,4.04588,0,2.576799,2.971823,,20.51318,10.83292,19195.75,7151.802,,115.33,64.604848,5.88197,0.01851261,
2022/01/27 03:09:57,46322.5521,10.0032,1.00,17.00,2.00,0.00,0.00,0.00,1.762321,4.137398,7.291423380758,2.581693,2.971823,,20.53338,10.83292,19205.74,7151.808,,115.11,64.604848,6.152658,0.007235408,
2022/01/27 03:10:37,46362.5908,40.0016,1.00,18.00,2.00,0.00,0.00,0.00,0,4.066482,0,2.581693,2.971823,,20.53338,10.83292,19205.74,7151.808,,115.11,64.604848,5.635297,0.06173342,
2022/01/27 03:17:05,46751.1383,388.5008,1.00,20.00,2.00,0.00,0.00,0.00,-1.499944,3.897114,-5.845452761616,2.581694,3.133659,,20.53338,11.46933,19205.74,7540.224,,121.38,68.123022,5.720689,-0.1965025,
2022/01/27 03:47:05,48551.1792,1800.0023,1.00,21.00,2.00,0.00,0.00,0.00,0,4.025917,0,2.581694,3.133661,,20.53338,11.46934,19205.74,7540.227,,121.38,68.123065,6.030702,0.08098155,
2022/01/27 03:56:48,49134.009,300.0024,1.00,14.00,3.00,0.00,0.00,0.00,0,4.026921,0,2.581694,3.133661,,20.53338,11.46934,19205.74,7540.227,,121.38,68.123065,5.50877,-0.1660298,
2022/01/27 03:56:58,49144.0492,10.0022,1.00,15.00,3.00,0.00,0.00,0.00,-8.832793,3.611064,-31.895780821752,2.557194,3.133661,,20.44388,11.46934,19205.76,7550.211,,122.54,68.123065,5.629557,-0.09089708,
2022/01/27 03:57:38,49184.092,40.0026,1.00,16.00,3.00,0.00,0.00,0.00,0,3.987176,0,2.557187,3.133661,,20.44385,11.46934,19205.76,7550.215,,122.54,68.123065,5.931933,-0.1590389,
2022/01/27 03:57:48,49194.1321,10.0024,1.00,17.00,3.00,0.00,0.00,0.00,1.764938,4.074193,7.190698045034,2.562086,3.133665,,20.46376,11.46935,19215.76,7550.216,,122.31,68.123152,5.873973,-0.1494163,
2022/01/27 03:58:28,49234.1738,40.0023,1.00,18.00,3.00,0.00,0.00,0.00,0,4.009906,0,2.562087,3.133665,,20.46376,11.46935,19215.76,7550.216,,122.31,68.123152,6.412863,0.1371455,
2022/01/27 04:04:57,49622.6921,388.4715,1.00,20.00,3.00,0.00,0.00,0.00,-1.499998,3.830793,-5.746181838414,2.562087,3.295501,,20.46376,12.09553,19215.76,7938.632,,128.63,71.641326,6.272369,-0.03028542,
2022/01/27 04:34:57,51422.7343,1800.002,1.00,21.00,3.00,0.00,0.00,0.00,0,3.959857,0,2.562087,3.295502,,20.46376,12.09553,19215.76,7938.635,,128.63,71.641348,5.949988,0.1966906,
2022/01/27 04:44:51,52017.272,300.0029,1.00,14.00,4.00,0.00,0.00,0.00,0,3.961064,0,2.562087,3.295502,,20.46376,12.09553,19215.76,7938.635,,128.63,71.641348,5.311585,-0.1946712,
2022/01/27 04:45:01,52027.3132,10.0023,1.00,15.00,4.00,0.00,0.00,0.00,-8.833232,3.554443,-31.397219649776,2.537579,3.295502,,20.37563,12.09554,19215.77,7948.625,,129.87,71.641348,6.20968,0.1316535,
2022/01/27 04:45:42,52067.356,40.0033,1.00,16.00,4.00,0.00,0.00,0.00,0,3.91939,0,2.537579,3.295502,,20.37563,12.09554,19215.77,7948.625,,129.87,71.641348,6.129275,0.1794085,
2022/01/27 04:45:52,52077.3961,10.0023,1.00,17.00,4.00,0.00,0.00,0.00,1.765091,4.003386,7.066340598126,2.542476,3.295502,,20.39518,12.09554,19225.78,7948.625,,129.62,71.641348,6.181972,0.1421207,
2022/01/27 04:46:32,52117.4397,40.0033,1.00,18.00,4.00,0.00,0.00,0.00,0,3.94066,0,2.542476,3.295502,,20.39518,12.09554,19225.78,7948.625,,129.62,71.641348,5.954424,0.08902803,
2022/01/27 04:53:00,52505.959,388.4717,1.00,20.00,4.00,0.00,0.00,0.00,-1.499907,3.775058,-5.662235919606,2.542477,3.457339,,20.39518,12.71186,19225.78,8337.041,,135.98,75.159543,5.476889,-0.2056512,
2022/01/27 05:23:00,54306.0004,1800.0025,1.00,21.00,4.00,0.00,0.00,0.00,0,3.901905,0,2.542477,3.45734,,20.39518,12.71186,19225.78,8337.045,,135.98,75.159565,5.278941,-0.1676321,
2022/01/27 05:32:47,54893.2686,300.0031,1.00,14.00,5.00,0.00,0.00,0.00,0,3.906162,0,2.542477,3.45734,,20.39518,12.71186,19225.78,8337.045,,135.98,75.159565,5.273122,-0.1241542,
2022/01/27 05:32:57,54903.3099,10.0024,1.00,15.00,5.00,0.00,0.00,0.00,-8.83285,3.505313,-30.96190393205,2.517979,3.457341,,20.30832,12.71187,19225.79,8347.031,,137.31,75.159587,5.54737,-0.1814085,
2022/01/27 05:33:37,54943.3509,40.0026,1.00,16.00,5.00,0.00,0.00,0.00,0,3.864286,0,2.517979,3.457341,,20.30832,12.71187,19225.79,8347.031,,137.31,75.159587,5.939609,0.06463051,
2022/01/27 05:33:48,54953.391,10.0029,1.00,17.00,5.00,0.00,0.00,0.00,1.763229,3.946399,6.958405162371,2.522874,3.457341,,20.32759,12.71187,19235.79,8347.031,,137.04,75.159587,6.155537,0.1418313,
2022/01/27 05:34:28,54993.4345,40.0018,1.00,18.00,5.00,0.00,0.00,0.00,0,3.883134,0,2.522874,3.457341,,20.32759,12.71187,19235.79,8347.031,,137.04,75.159587,5.989514,-0.009552538,
2022/01/27 05:40:56,55381.8933,388.4136,1.00,20.00,5.00,0.00,0.00,0.00,-1.500202,3.722534,-5.584552951868,2.522875,3.619178,,20.32759,13.31986,19235.79,8735.393,,143.45,78.677783,6.110845,0.1788002,
2022/01/27 06:10:56,57181.9363,1800.0028,1.00,21.00,5.00,0.00,0.00,0.00,0,3.830517,0,2.522875,3.619179,,20.32759,13.31986,19235.79,8735.396,,143.45,78.677804,5.725214,-0.01650155,
2022/01/27 06:20:32,57757.9497,300.0021,1.00,14.00,6.00,0.00,0.00,0.00,0,3.83247,0,2.522875,3.619179,,20.32759,13.31986,19235.79,8735.396,,143.45,78.677804,5.566747,0.2103615,
2022/01/27 06:20:42,57767.9915,10.0022,1.00,15.00,6.00,0.00,0.00,0.00,-8.832612,3.443481,-30.414931602372,2.498372,3.619179,,20.2423,13.31986,19235.81,8745.383,,144.86,78.677804,5.237047,0.09581685,
2022/01/27 06:21:22,57808.0336,40.0026,1.00,16.00,6.00,0.00,0.00,0.00,0,3.803125,0,2.498364,3.619179,,20.24228,13.31986,19235.81,8745.386,,144.86,78.677804,5.922895,0.1806842,
2022/01/27 06:21:32,57818.072,10.0021,1.00,17.00,6.00,0.00,0.00,0.00,1.764702,3.883039,6.852406689378,2.503262,3.619179,,20.26125,13.31986,19245.81,8745.389,,144.58,78.677804,5.778653,0.1503167,
2022/01/27 06:22:12,57858.114,40.0033,1.00,18.00,6.00,0.00,0.00,0.00,0,3.818124,0,2.503263,3.619179,,20.26126,13.31986,19245.81,8745.389,,144.58,78.677804,5.317606,0.01238316,
2022/01/27 06:28:41,58246.5831,388.4214,1.00,20.00,6.00,0.00,0.00,0.00,-1.500125,3.66065,-5.49143258125,2.503263,3.781015,,20.26126,13.91805,19245.81,9133.756,,151.04,82.195978,5.083541,0.01441568,
2022/01/27 06:58:41,60046.6246,1800.0026,1.00,21.00,6.00,0.00,0.00,0.00,0,3.764493,0,2.503263,3.781016,,20.26126,13.91806,19245.81,9133.76,,151.04,82.196,4.558994,-0.1457112,
2022/01/27 07:08:48,60653.9531,300.003,1.00,14.00,7.00,0.00,0.00,0.00,0,3.765362,0,2.503263,3.781016,,20.26126,13.91806,19245.81,9133.76,,151.04,82.196,4.949657,0.1569068,
2022/01/27 07:08:58,60663.995,10.0024,1.00,15.00,7.00,0.00,0.00,0.00,-8.830983,3.374673,-29.801679893559,2.478767,3.781016,,20.17764,13.91806,19245.82,9143.749,,152.54,82.196,5.180466,0.1389882,
2022/01/27 07:09:38,60704.0376,40.0025,1.00,16.00,7.00,0.00,0.00,0.00,0,3.736161,0,2.47876,3.781016,,20.17761,13.91806,19245.82,9143.752,,152.54,82.196,5.171672,-0.1640028,
2022/01/27 07:09:48,60714.0794,10.0022,1.00,17.00,7.00,0.00,0.00,0.00,1.76413,3.816506,6.73281272978,2.483653,3.78102,,20.19624,13.91807,19255.82,9143.753,,152.24,82.196087,5.267451,0.121551,
2022/01/27 07:10:28,60754.1208,40.0025,1.00,18.00,7.00,0.00,0.00,0.00,0,3.752373,0,2.483653,3.78102,,20.19624,13.91807,19255.82,9143.753,,152.24,82.196087,5.415718,0.1769996,
2022/01/27 07:16:57,61142.605,388.4385,1.00,20.00,7.00,0.00,0.00,0.00,-1.499869,3.592866,-5.388828334554,2.483653,3.942857,,20.19624,14.5053,19255.82,9532.129,,158.75,85.714283,5.549133,0.04197568,
2022/01/27 07:46:57,62942.6458,1800.0013,1.00,21.00,7.00,0.00,0.00,0.00,0,3.701539,0,2.483653,3.942858,,20.19624,14.5053,19255.82,9532.132,,158.75,85.714304,4.794969,-0.01985773,
2022/01/27 07:56:55,63540.9865,300.0026,1.00,14.00,8.00,0.00,0.00,0.00,0,3.702311,0,2.483653,3.942858,,20.19624,14.5053,19255.82,9532.132,,158.75,85.714304,4.680974,-0.133349,
2022/01/27 07:57:05,63551.0302,10.003,1.00,15.00,8.00,0.00,0.00,0.00,-8.830235,3.313362,-29.25776510007,2.459153,3.942858,,20.11411,14.5053,19255.83,9542.122,,160.33,85.714304,5.559908,0.1287124,
2022/01/27 07:57:45,63591.0721,40.0024,1.00,16.00,8.00,0.00,0.00,0.00,0,3.672026,0,2.459146,3.942858,,20.11409,14.5053,19255.83,9542.125,,160.33,85.714304,5.07018,-0.128995,
2022/01/27 07:57:55,63601.1131,10.0022,1.00,17.00,8.00,0.00,0.00,0.00,1.764511,3.751753,6.620009437783,2.464041,3.942862,,20.13241,14.50531,19265.83,9542.126,,160.02,85.714391,5.129518,-0.09551898,
2022/01/27 07:58:35,63641.1534,40.0025,1.00,18.00,8.00,0.00,0.00,0.00,0,3.688252,0,2.464041,3.942862,,20.13241,14.50531,19265.83,9542.126,,160.02,85.714391,5.0938,-0.09760499,
2022/01/27 08:05:04,64029.6435,388.4441,1.00,20.00,8.00,0.00,0.00,0.00,-1.500133,3.533117,-5.300145404561,2.464041,4.104699,,20.13241,15.08237,19265.83,9930.502,,166.58,89.232587,5.063373,-0.1605788,
2022/01/27 08:35:04,65829.686,1800.0029,1.00,21.00,8.00,0.00,0.00,0.00,0,3.652703,0,2.464041,4.1047,,20.13241,15.08238,19265.83,9930.506,,166.58,89.232609,5.151966,0.1986304,
2022/01/27 08:45:06,66432.259699,300.0028,1.00,14.00,9.00,0.00,0.00,0.00,0,3.653652,0,2.464041,4.1047,,20.13241,15.08238,19265.83,9930.506,,166.58,89.232609,4.904727,0.1125436,
2022/01/27 08:45:16,66442.300099,10.0033,1.00,15.00,9.00,0.00,0.00,0.00,-8.830061,3.267457,-28.851844624877,2.439551,4.1047,,20.05144,15.08238,19265.84,9940.495,,168.26,89.232609,5.222761,-0.1104113,
2022/01/27 08:45:56,66482.3442,40.0031,1.00,16.00,9.00,0.00,0.00,0.00,0,3.624103,0,2.439551,4.1047,,20.05144,15.08238,19265.84,9940.495,,168.26,89.232609,5.734123,0.1965898,
2022/01/27 08:46:07,66492.3836,10.0021,1.00,17.00,9.00,0.00,0.00,0.00,1.765411,3.703405,6.538031924455,2.444447,4.104704,,20.06953,15.08239,19275.84,9940.497,,167.92,89.232696,5.745848,0.1230815,
2022/01/27 08:46:47,66532.4274,40.0026,1.00,18.00,9.00,0.00,0.00,0.00,0,3.639989,0,2.444448,4.104704,,20.06953,15.08239,19275.84,9940.497,,167.92,89.232696,5.252056,0.03520817,
2022/01/27 08:53:15,66920.9277,388.4529,1.00,20.00,9.00,0.00,0.00,0.00,-1.499917,3.483206,-5.224519893902,2.444448,4.266539,,20.06953,15.65156,19275.84,10328.89,,174.54,92.750848,5.976603,0.1162097,
2022/01/27 09:23:15,68720.9699,1800.0027,1.00,21.00,9.00,0.00,0.00,0.00,0,3.616656,0,2.444448,4.26654,,20.06953,15.65156,19275.84,10328.89,,174.54,92.75087,5.005453,-0.1273927,
2022/01/27 09:32:59,69305.246,300.0023,1.00,14.00,10.00,0.00,0.00,0.00,0,3.618189,0,2.444448,4.26654,,20.06953,15.65156,19275.84,10328.89,,174.54,92.75087,5.11349,0.08891076,
2022/01/27 09:33:09,69315.2854,10.0021,1.00,15.00,10.00,0.00,0.00,0.00,-8.829995,3.228692,-28.50933421654,2.419953,4.266541,,19.9895,15.65156,19275.86,10338.88,,176.31,92.750891,5.169901,-0.1830326,
2022/01/27 09:33:49,69355.329,40.0042,1.00,16.00,10.00,0.00,0.00,0.00,0,3.58886,0,2.419946,4.266541,,19.98947,15.65156,19275.86,10338.88,,176.31,92.750891,5.457432,0.09868205,
2022/01/27 09:34:00,69365.3693,10.0033,1.00,17.00,10.00,0.00,0.00,0.00,1.764854,3.668337,6.474079227798,2.424843,4.266541,,20.00739,15.65156,19285.86,10338.88,,175.95,92.750891,5.340988,-0.1752841,
2022/01/27 09:34:40,69405.4105,40.0028,1.00,18.00,10.00,0.00,0.00,0.00,0,3.60422,0,2.424843,4.266541,,20.00739,15.65156,19285.86,10338.88,,175.95,92.750891,5.785231,0.1936953,
2022/01/27 09:41:08,69793.8388,388.3857,1.00,20.00,10.00,0.00,0.00,0.00,-1.500369,3.436724,-5.156354151156,2.424843,4.428378,,20.00739,16.21399,19285.86,10727.21,,182.63,96.269087,6.025053,0.1449601,
2022/01/27 10:11:08,71593.8804,1800.0023,1.00,21.00,10.00,0.00,0.00,0.00,0,3.556938,0,2.424843,4.42838,,20.00739,16.21399,19285.86,10727.21,,182.63,96.26913,5.020119,-0.1911469,
2022/01/27 10:20:56,72181.462,300.0022,1.00,14.00,11.00,0.00,0.00,0.00,0,3.557419,0,2.424843,4.42838,,20.00739,16.21399,19285.86,10727.21,,182.63,96.26913,5.743919,-0.1117799,
2022/01/27 10:21:06,72191.5022,10.0023,1.00,15.00,11.00,0.00,0.00,0.00,-8.8314,3.158594,-27.8948070516,2.40035,4.42838,,19.92907,16.21399,19285.88,10737.2,,184.49,96.26913,5.736006,-0.1756781,
2022/01/27 10:21:46,72231.5443,40.0035,1.00,16.00,11.00,0.00,0.00,0.00,0,3.526411,0,2.40035,4.42838,,19.92907,16.21399,19285.88,10737.2,,184.49,96.26913,6.573101,0.1416221,
2022/01/27 10:21:56,72241.5844,10.0023,1.00,17.00,11.00,0.00,0.00,0.00,1.763626,3.607872,6.362936863872,2.405243,4.42838,,19.94668,16.21399,19295.88,10737.2,,184.11,96.26913,6.462588,-0.0131771,
2022/01/27 10:22:36,72281.6271,40.003,1.00,18.00,11.00,0.00,0.00,0.00,0,3.54206,0,2.405243,4.42838,,19.94668,16.21399,19295.88,10737.2,,184.11,96.26913,6.526395,0.1931962,
2022/01/27 10:29:04,72670.0794,388.4055,1.00,20.00,11.00,0.00,0.00,0.00,-1.500173,3.376923,-5.065968707679,2.405243,4.590214,,19.94668,16.76657,19295.88,11125.55,,190.84,99.787261,6.847288,0.2238622,
2022/01/27 10:59:04,74470.1226,1800.0028,1.00,21.00,11.00,0.00,0.00,0.00,0,3.485819,0,2.405243,4.590214,,19.94668,16.76657,19295.88,11125.55,,190.84,99.787261,5.081674,-0.007239282,
2022/01/27 11:09:02,75067.8004,300.0022,1.00,14.00,12.00,0.00,0.00,0.00,0,3.48652,0,2.405243,4.590214,,19.94668,16.76657,19295.88,11125.55,,190.84,99.787261,4.492988,-0.1197596,
2022/01/27 11:09:12,75077.8416,10.0032,1.00,15.00,12.00,0.00,0.00,0.00,-8.830179,3.062716,-27.044330506164,2.38074,4.590215,,19.87053,16.76657,19295.89,11135.55,,192.81,99.787283,5.075705,-0.07843822,
2022/01/27 11:09:52,75117.885,40.0023,1.00,16.00,12.00,0.00,0.00,0.00,0,3.458253,0,2.38074,4.590215,,19.87053,16.76657,19295.89,11135.55,,192.81,99.787283,5.508068,0.01015455,
2022/01/27 11:10:02,75127.9269,10.003,1.00,17.00,12.00,0.00,0.00,0.00,1.762436,3.5453,6.2483643508,2.385633,4.590215,,19.88782,16.76657,19305.89,11135.55,,192.41,99.787283,4.86655,-0.210439,
2022/01/27 11:10:42,75167.9695,40.0031,1.00,18.00,12.00,0.00,0.00,0.00,0,3.476753,0,2.385634,4.590215,,19.88783,16.76657,19305.89,11135.55,,192.41,99.787283,5.465012,0.1217262,
2022/01/27 11:17:11,75556.4363,388.4239,1.00,20.00,12.00,0.00,0.00,0.00,-1.500115,3.271616,-4.90780023584,2.385634,4.752051,,19.88783,17.30583,19305.89,11523.92,,199.19,103.305457,5.950566,0.1283184,
2022/01/27 11:47:11,77356.4778,1800.002,1.00,21.00,12.00,0.00,0.00,0.00,0,3.424706,0,2.385634,4.752052,,19.88783,17.30583,19305.89,11523.93,,199.19,103.305478,5.376128,-0.05902752,
2022/01/27 11:57:04,77949.4357,300.0023,1.00,14.00,13.00,0.00,0.00,0.00,0,3.426793,0,2.385634,4.752052,,19.88783,17.30583,19305.89,11523.93,,199.19,103.305478,5.246809,-0.1506658,
2022/01/27 11:57:14,77959.4769,10.0032,1.00,15.00,13.00,0.00,0.00,0.00,-8.830117,2.890352,-25.522146331184,2.361132,4.752053,,19.8151,17.30584,19305.9,11533.92,,201.26,103.3055,5.726579,0.1187824,
2022/01/27 11:57:54,77999.5178,40.0033,1.00,16.00,13.00,0.00,0.00,0.00,0,3.367056,0,2.361132,4.752053,,19.8151,17.30584,19305.9,11533.92,,201.26,103.3055,5.91304,0.05984873,
2022/01/27 11:58:04,78009.5604,10.003,1.00,17.00,13.00,0.00,0.00,0.00,1.764473,3.46939,6.12164498147,2.366028,4.752053,,19.83202,17.30584,19315.9,11533.92,,200.85,103.3055,5.901577,0.1585901,
2022/01/27 11:58:44,78049.604,40.0025,1.00,18.00,13.00,0.00,0.00,0.00,0,3.393189,0,2.36603,4.752053,,19.83202,17.30584,19315.9,11533.92,,200.85,103.3055,5.824278,0.1071864,
2022/01/27 12:05:12,78438.078,388.428,1.00,20.00,13.00,0.00,0.00,0.00,-1.500023,2.973932,-4.460966400436,2.36603,4.913889,,19.83202,17.81498,19315.9,11922.3,,207.69,106.823674,6.400244,-0.1613957,
2022/01/27 12:35:12,80238.1222,1800.0023,1.00,21.00,13.00,0.00,0.00,0.00,0,3.233909,0,2.36603,4.913891,,19.83202,17.81498,19315.9,11922.31,,207.69,106.823717,4.929945,-0.2156433,
2022/01/27 12:45:10,80835.8381,300.0022,1.00,14.00,14.00,0.00,0.00,0.00,0,3.23895,0,2.36603,4.913891,,19.83202,17.81498,19315.9,11922.31,,207.69,106.823717,5.05491,-0.03275156,
2022/01/27 12:45:20,80845.8793,10.0022,1.00,15.00,14.00,0.00,0.00,0.00,-5.944699,2.499925,-14.861301647575,2.34488,4.913891,,19.77781,17.81498,19315.91,11932.29,,209.56,106.823717,6.203643,0.1161146,
2022/01/27 12:46:00,80885.9235,40.0034,1.00,16.00,14.00,0.00,0.00,0.00,0,3.148872,0,2.344875,4.913891,,19.77779,17.81498,19315.91,11932.3,,209.56,106.823717,6.329937,0.2019873,
2022/01/27 12:46:10,80895.9638,10.0023,1.00,17.00,14.00,0.00,0.00,0.00,1.764824,3.283173,5.794222506552,2.349771,4.913893,,19.79377,17.81499,19325.91,11932.3,,209.12,106.823761,5.828079,-0.07879883,
2022/01/27 12:46:50,80936.0065,40.0033,1.00,18.00,14.00,0.00,0.00,0.00,0,3.188,0,2.349771,4.913893,,19.79377,17.81499,19325.91,11932.3,,209.12,106.823761,5.465972,-0.08538619,
2022/01/27 12:50:32,81157.8633,221.8126,1.00,20.00,14.00,0.00,0.00,0.00,-1.500167,2.499981,-3.750388996827,2.349771,5.00631,,19.79377,18.07232,19325.91,12154.08,,213.06,108.832826,7.28547,0.07606775,
2022/01/27 13:20:32,82957.9035,1800.0022,1.00,24.00,14.00,0.00,0.00,0.00,0,3.074247,0,2.349771,5.00631,,19.79377,18.07232,19325.91,12154.08,,213.06,108.832826,5.464115,0.125633,
2022/01/27 16:03:43,92748.8901,9790.9286,1.00,28.00,0.00,0.00,0.00,0.00,0.04999485,4.200064,0.2099815696704,4.990623,5.00631,3.87194704163135,30.02506,18.07232,29114.91,12154.08,,100.31,108.832826,5.238291,-0.08060947,
2022/01/27 16:33:43,94548.9324,1800.0021,1.00,29.00,0.00,0.00,0.00,0.00,0,4.179923,0,4.990623,5.00631,,30.02506,18.07232,29114.91,12154.08,,100.31,108.832826,5.570754,-0.1037943,
2022/01/27 16:33:45,94551.0187,2.0419,1.00,11.00,0.00,1.00,0.00,0.00,0.2500134,4.188748,1.0472431292232,4.990623,5.00631,,30.02506,18.07232,29114.91,12154.08,,100.31,108.832826,5.57122075048233,-0.102252840459046,
2022/01/27 17:33:45,98151.0595,3600.0022,1.00,12.00,0.00,1.00,0.00,0.00,0,4.173438,0,4.990623,5.00631,,30.02506,18.07232,29114.91,12154.08,,100.31,108.832826,5.134027,-0.1328969,
2022/01/27 17:43:38,98743.4692,300.0021,1.00,14.00,0.00,1.00,0.00,0.00,0,4.173163,0,4.990623,5.00631,,30.02506,18.07232,29114.91,12154.08,,100.31,108.832826,5.694043,0.07219791,
2022/01/27 17:43:48,98753.5086,10.0022,1.00,15.00,0.00,1.00,0.00,0.00,-17.6615,3.303958,-58.352854217,4.941622,5.00631,,29.86049,18.07232,29114.93,12164.07,,101.31,108.832826,7.052248,0.2354667,
2022/01/27 17:44:28,98793.5524,40.0034,1.00,16.00,0.00,1.00,0.00,0.00,0,4.104428,0,4.941608,5.00631,,29.86044,18.07232,29114.93,12164.07,,101.31,108.832826,7.62056,0.1594275,
2022/01/27 17:44:38,98803.5933,10.003,1.00,17.00,0.00,1.00,0.00,0.00,1.468511,4.200066,6.167843121726,4.94628,5.00631,,29.88006,18.07232,29124.92,12164.08,,101.21,108.832826,7.496995,0.1754966,
2022/01/27 17:45:18,98843.636,40.0033,1.00,18.00,0.00,1.00,0.00,0.00,0,4.126267,0,4.94628,5.00631,,29.88006,18.07232,29124.92,12164.08,,101.21,108.832826,6.688804,-0.1711118,
2022/01/27 17:52:57,99302.7844,459.1032,1.00,20.00,0.00,1.00,0.00,0.00,-1.500162,3.966827,-5.950883125974,4.94628,5.19758,,29.88007,18.83537,29124.93,12623.09,,105.08,112.99087,6.164252,0.1172704,
2022/01/27 18:22:57,101102.826,1800.0022,1.00,21.00,0.00,1.00,0.00,0.00,0,4.088818,0,4.94628,5.197582,,29.88007,18.83537,29124.93,12623.09,,105.08,112.990913,5.426378,0.1405081,
2022/01/27 18:32:51,101696.8214,300.0021,1.00,14.00,1.00,1.00,0.00,0.00,0,4.089293,0,4.94628,5.197582,,29.88007,18.83537,29124.93,12623.09,,105.08,112.990913,5.161552,0.05271226,
2022/01/27 18:33:01,101706.861,10.0025,1.00,15.00,1.00,1.00,0.00,0.00,-17.66022,3.296782,-58.22189541204,4.897297,5.197582,,29.7158,18.83537,29124.93,12633.09,,106.13,112.990913,6.622504,0.2429256,
2022/01/27 18:33:41,101746.9042,40.0032,1.00,16.00,1.00,1.00,0.00,0.00,0,4.047265,0,4.897297,5.197582,,29.7158,18.83537,29124.93,12633.09,,106.13,112.990913,6.955154,-0.1661193,
2022/01/27 18:33:51,101756.9453,10.0024,1.00,17.00,1.00,1.00,0.00,0.00,3.258219,4.200166,13.685060664354,4.906869,5.197582,,29.75593,18.83537,29134.93,12633.09,,105.92,112.990913,6.879475,-0.132066,
2022/01/27 18:34:31,101796.9889,40.0025,1.00,18.00,1.00,1.00,0.00,0.00,0,4.075159,0,4.906871,5.197582,,29.75594,18.83537,29134.94,12633.09,,105.92,112.990913,7.084379,0.1928186,
2022/01/27 18:42:10,102256.1229,459.0881,1.00,20.00,1.00,1.00,0.00,0.00,-1.500105,3.920944,-5.88182769912,4.906871,5.388851,,29.75594,19.59146,29134.94,13092.1,,109.82,117.148935,6.161835,0.05984306,
2022/01/27 19:12:10,104056.1642,1800.0018,1.00,21.00,1.00,1.00,0.00,0.00,0,4.052542,0,4.906871,5.388852,,29.75594,19.59146,29134.94,13092.11,,109.82,117.148957,5.608187,0.1417576,
2022/01/27 19:21:51,104637.3052,300.0023,1.00,14.00,2.00,1.00,0.00,0.00,0,4.053637,0,4.906871,5.388852,,29.75594,19.59146,29134.94,13092.11,,109.82,117.148957,6.066272,0.05669832,
2022/01/27 19:22:01,104647.3421,10.002,1.00,15.00,2.00,1.00,0.00,0.00,-17.66135,3.276997,-57.87619096595,4.857859,5.388853,,29.59184,19.59146,29134.95,13102.1,,110.93,117.148978,6.622837,0.003445745,
2022/01/27 19:22:42,104687.3817,40.0033,1.00,16.00,2.00,1.00,0.00,0.00,0,3.990637,0,4.857859,5.388853,,29.59184,19.59146,29134.95,13102.1,,110.93,117.148978,7.460638,0.06049663,
2022/01/27 19:22:52,104697.4193,10.002,1.00,17.00,2.00,1.00,0.00,0.00,3.52977,4.147124,14.63839388148,4.867654,5.388858,,29.63228,19.59148,29144.95,13102.1,,110.71,117.149087,7.13201,-0.1336515,
2022/01/27 19:23:32,104737.4591,40.0025,1.00,18.00,2.00,1.00,0.00,0.00,0,4.022377,0,4.867658,5.388858,,29.63229,19.59148,29144.95,13102.1,,110.71,117.149087,7.350749,0.1866218,
2022/01/27 19:31:11,105196.5594,459.0585,1.00,20.00,2.00,1.00,0.00,0.00,-1.500086,3.841263,-5.762224848618,4.867658,5.580127,,29.63229,20.33469,29144.95,13561.1,,114.64,121.307109,6.494198,0.1016718,
2022/01/27 20:01:11,106996.5984,1800.0026,1.00,21.00,2.00,1.00,0.00,0.00,0,3.970184,0,4.867658,5.580129,,29.63229,20.3347,29144.95,13561.1,,114.64,121.307152,6.107095,0.09649292,
2022/01/27 20:11:05,107591.3378,300.0013,1.00,14.00,3.00,1.00,0.00,0.00,0,3.971154,0,4.867658,5.580129,,29.63229,20.3347,29144.95,13561.1,,114.64,121.307152,6.070863,0.02171367,
2022/01/27 20:11:16,107601.3766,10.0032,1.00,15.00,3.00,1.00,0.00,0.00,-17.66251,3.211956,-56.73120496956,4.818659,5.580129,,29.47138,20.3347,29144.96,13571.1,,115.8,121.307152,7.298299,0.07162601,
2022/01/27 20:11:56,107641.4176,40.0032,1.00,16.00,3.00,1.00,0.00,0.00,0,3.905166,0,4.818645,5.580129,,29.47133,20.3347,29144.96,13571.1,,115.8,121.307152,7.249805,-0.1546288,
2022/01/27 20:12:06,107651.4546,10.002,1.00,17.00,3.00,1.00,0.00,0.00,3.530609,4.055914,14.319846471626,4.828444,5.580135,,29.5109,20.33472,29154.96,13571.1,,115.57,121.307283,7.167234,-0.1169065,
2022/01/27 20:12:46,107691.496,40.0035,1.00,18.00,3.00,1.00,0.00,0.00,0,3.934307,0,4.828444,5.580135,,29.5109,20.33472,29154.96,13571.1,,115.57,121.307283,7.462929,0.04647136,
2022/01/27 20:20:25,108150.6146,459.076,1.00,20.00,3.00,1.00,0.00,0.00,-1.500178,3.769833,-5.655420530274,4.828444,5.771405,,29.5109,21.06273,29154.96,14030.1,,119.53,125.465326,6.574677,0.08232206,
2022/01/27 20:50:25,109950.6545,1800.0019,1.00,21.00,3.00,1.00,0.00,0.00,0,3.890925,0,4.828444,5.771406,,29.5109,21.06273,29154.96,14030.11,,119.53,125.465348,5.8236,0.07566035,
2022/01/27 21:00:15,110540.9725,300.0023,1.00,14.00,4.00,1.00,0.00,0.00,0,3.898186,0,4.828444,5.771406,,29.5109,21.06273,29154.96,14030.11,,119.53,125.465348,5.525458,-0.1338165,
2022/01/27 21:00:25,110551.0119,10.0033,1.00,15.00,4.00,1.00,0.00,0.00,-17.6631,3.150221,-55.6426685451,4.779428,5.771406,,29.35304,21.06273,29154.97,14040.1,,120.76,125.465348,6.837948,0.04055589,
2022/01/27 21:01:05,110591.0539,40.0027,1.00,16.00,4.00,1.00,0.00,0.00,0,3.838113,0,4.779428,5.771406,,29.35304,21.06273,29154.97,14040.1,,120.76,125.465348,7.359016,-0.1647794,
2022/01/27 21:01:15,110601.0924,10.0032,1.00,17.00,4.00,1.00,0.00,0.00,3.530884,3.985003,14.070583332652,4.789229,5.771406,,29.39194,21.06273,29164.96,14040.1,,120.51,125.465348,7.731081,0.1244956,
2022/01/27 21:01:55,110641.1334,40.0033,1.00,18.00,4.00,1.00,0.00,0.00,0,3.863339,0,4.789229,5.771406,,29.39194,21.06273,29164.96,14040.1,,120.51,125.465348,6.720177,-0.1902708,
2022/01/27 21:09:34,111100.3011,459.1239,1.00,20.00,4.00,1.00,0.00,0.00,-1.499968,3.700204,-5.550187593472,4.789229,5.962676,,29.39194,21.77805,29164.96,14499.17,,124.5,129.623391,6.386578,0.1880544,
2022/01/27 21:39:34,112900.341,1800.0022,1.00,21.00,4.00,1.00,0.00,0.00,0,3.806919,0,4.789229,5.962677,,29.39194,21.77805,29164.96,14499.17,,124.5,129.623413,6.165269,0.02081335,
2022/01/27 21:49:24,113490.0404,300.003,1.00,14.00,5.00,1.00,0.00,0.00,0,3.80844,0,4.789229,5.962677,,29.39194,21.77805,29164.96,14499.17,,124.5,129.623413,5.472445,-0.01101673,
2022/01/27 21:49:34,113500.0813,10.0029,1.00,15.00,5.00,1.00,0.00,0.00,-17.66385,3.063913,-54.12049964505,4.740222,5.962677,,29.23823,21.77805,29164.96,14509.17,,125.79,129.623413,7.047831,0.1955983,
2022/01/27 21:50:14,113540.1225,40.0033,1.00,16.00,5.00,1.00,0.00,0.00,0,3.759311,0,4.740222,5.962677,,29.23823,21.77805,29164.96,14509.17,,125.79,129.623413,7.515662,0.03823698,
2022/01/27 21:50:24,113550.1627,10.0029,1.00,17.00,5.00,1.00,0.00,0.00,3.531013,3.906984,13.795611294792,4.750025,5.962686,,29.27636,21.77808,29174.97,14509.18,,125.53,129.623609,7.607414,0.07884473,
2022/01/27 21:51:04,113590.2048,40.0035,1.00,18.00,5.00,1.00,0.00,0.00,0,3.786173,0,4.750025,5.962686,,29.27636,21.77808,29174.97,14509.18,,125.53,129.623609,6.8618,-0.03823489,
2022/01/27 21:58:43,114049.3274,459.076,1.00,20.00,5.00,1.00,0.00,0.00,-1.500121,3.616276,-5.424851569396,4.750025,6.153956,,29.27636,22.47784,29174.97,14968.18,,129.56,133.781652,6.2232,0.04885107,
2022/01/27 22:28:44,115849.3674,1800.002,1.00,21.00,5.00,1.00,0.00,0.00,0,3.723702,0,4.750025,6.153958,,29.27636,22.47784,29174.97,14968.18,,129.56,133.781696,5.681139,-0.08780509,
2022/01/27 22:38:41,116447.1693,300.0015,1.00,14.00,6.00,1.00,0.00,0.00,0,3.724783,0,4.750025,6.153958,,29.27636,22.47784,29174.97,14968.18,,129.56,133.781696,6.194024,0.2052206,
2022/01/27 22:38:51,116457.2103,10.0021,1.00,15.00,6.00,1.00,0.00,0.00,-17.66387,2.978727,-52.61584649349,4.70102,6.153958,,29.12675,22.47784,29174.97,14978.18,,130.91,133.781696,7.365676,0.1555893,
2022/01/27 22:39:31,116497.2529,40.0025,1.00,16.00,6.00,1.00,0.00,0.00,0,3.669751,0,4.701005,6.153958,,29.12671,22.47784,29174.97,14978.19,,130.91,133.781696,7.886231,0.10977,
2022/01/27 22:39:41,116507.2947,10.0031,1.00,17.00,6.00,1.00,0.00,0.00,3.532013,3.817964,13.485098481532,4.710804,6.153958,,29.16394,22.47784,29184.97,14978.19,,130.63,133.781696,7.476367,-0.04279405,
2022/01/27 22:40:21,116547.3383,40.0024,1.00,18.00,6.00,1.00,0.00,0.00,0,3.700481,0,4.710804,6.153958,,29.16394,22.47784,29184.97,14978.19,,130.63,133.781696,7.570007,0.09969503,
2022/01/27 22:48:01,117006.5283,459.1449,1.00,20.00,6.00,1.00,0.00,0.00,-1.499934,3.536785,-5.30494407219,4.710804,6.345227,,29.16394,23.16156,29184.97,15437.25,,134.7,137.939717,6.585093,0.1846805,
2022/01/27 23:18:01,118806.5707,1800.003,1.00,21.00,6.00,1.00,0.00,0.00,0,3.656443,0,4.710804,6.345227,,29.16394,23.16156,29184.97,15437.25,,134.7,137.939717,5.543288,-0.2196406,
2022/01/27 23:27:48,119394.2732,300.0031,1.00,14.00,7.00,1.00,0.00,0.00,0,3.657537,0,4.710804,6.345227,,29.16394,23.16156,29184.97,15437.25,,134.7,137.939717,5.933541,0.1311818,
2022/01/27 23:27:58,119404.3134,10.0029,1.00,15.00,7.00,1.00,0.00,0.00,-17.66424,2.915404,-51.49839595296,4.661808,6.345227,,29.01745,23.16156,29184.98,15447.24,,136.11,137.939717,6.941164,0.2223682,
2022/01/27 23:28:39,119444.3562,40.0024,1.00,16.00,7.00,1.00,0.00,0.00,0,3.602026,0,4.661808,6.345227,,29.01745,23.16156,29184.98,15447.24,,136.11,137.939717,6.822172,0.008888245,
2022/01/27 23:28:49,119454.3957,10.0023,1.00,17.00,7.00,1.00,0.00,0.00,3.530724,3.749233,13.237506934692,4.671608,6.345227,,29.05403,23.16156,29194.98,15447.24,,135.83,137.939717,7.189582,0.1018432,
2022/01/27 23:29:29,119494.4401,40.0035,1.00,18.00,7.00,1.00,0.00,0.00,0,3.632694,0,4.671611,6.345227,,29.05404,23.16156,29194.98,15447.24,,135.83,137.939717,6.900103,-0.0526616,
2022/01/27 23:37:08,119953.625,459.1389,1.00,20.00,7.00,1.00,0.00,0.00,-1.499977,3.473064,-5.209516119528,4.671611,6.536497,,29.05404,23.83283,29194.98,15906.31,,139.92,142.097761,6.098518,-0.1494935,
2022/01/28 00:07:08,121753.669,1800.0035,1.00,21.00,7.00,1.00,0.00,0.00,0,3.610038,0,4.671611,6.536499,,29.05404,23.83283,29194.98,15906.31,,139.92,142.097804,5.448712,-0.1677947,
2022/01/28 00:17:12,122357.855,300.0031,1.00,14.00,8.00,1.00,0.00,0.00,0,3.611801,0,4.671611,6.536499,,29.05404,23.83283,29194.98,15906.31,,139.92,142.097804,5.493328,-0.1917943,
2022/01/28 00:17:22,122367.8959,10.0032,1.00,15.00,8.00,1.00,0.00,0.00,-17.66448,2.859301,-50.50806532848,4.622611,6.536499,,28.91017,23.83283,29195,15916.3,,141.4,142.097804,6.926872,-0.1202154,
2022/01/28 00:18:02,122407.937,40.0022,1.00,16.00,8.00,1.00,0.00,0.00,0,3.555381,0,4.622596,6.536499,,28.91013,23.83283,29195,15916.3,,141.4,142.097804,7.266171,-0.1849607,
2022/01/28 00:18:12,122417.9782,10.0032,1.00,17.00,8.00,1.00,0.00,0.00,3.53167,3.703419,13.07925377973,4.632399,6.536499,,28.94627,23.83283,29205,15916.3,,141.1,142.097804,7.125507,-0.2113706,
2022/01/28 00:18:52,122458.0218,40.0028,1.00,18.00,8.00,1.00,0.00,0.00,0,3.584602,0,4.632401,6.536499,,28.94628,23.83283,29205,15916.3,,141.1,142.097804,6.909656,-0.1678428,
2022/01/28 00:26:31,122917.2108,459.1438,1.00,20.00,8.00,1.00,0.00,0.00,-1.499907,3.412494,-5.118423638058,4.632401,6.727768,,28.94628,24.49339,29205,16375.37,,145.23,146.255826,6.238546,-0.1126349,
2022/01/28 00:56:31,124717.2531,1800.0019,1.00,21.00,8.00,1.00,0.00,0.00,0,3.516529,0,4.632401,6.72777,,28.94628,24.4934,29205,16375.37,,145.23,146.25587,5.686904,-0.1192498,
2022/01/28 01:06:24,125309.415,300.0023,1.00,14.00,9.00,1.00,0.00,0.00,0,3.517031,0,4.632401,6.72777,,28.94628,24.4934,29205,16375.37,,145.23,146.25587,5.673759,-0.141792,
2022/01/28 01:06:34,125319.4568,10.0024,1.00,15.00,9.00,1.00,0.00,0.00,-17.66494,2.750646,-48.58999655124,4.583419,6.72777,,28.80783,24.4934,29205.02,16385.36,,146.78,146.25587,6.821865,-0.09985119,
2022/01/28 01:07:14,125359.4987,40.0025,1.00,16.00,9.00,1.00,0.00,0.00,0,3.473611,0,4.583419,6.72777,,28.80783,24.4934,29205.02,16385.36,,146.78,146.25587,7.362262,-0.1194847,
2022/01/28 01:07:24,125369.5406,10.0032,1.00,17.00,9.00,1.00,0.00,0.00,3.529839,3.623668,12.790964629452,4.593215,6.72777,,28.84318,24.4934,29215.01,16385.37,,146.47,146.25587,7.340297,0.04400373,
2022/01/28 01:08:04,125409.5825,40.0026,1.00,18.00,9.00,1.00,0.00,0.00,0,3.497658,0,4.593217,6.72777,,28.84319,24.4934,29215.01,16385.37,,146.47,146.25587,7.344836,0.06908089,
2022/01/28 01:15:43,125868.7579,459.1296,1.00,20.00,9.00,1.00,0.00,0.00,-1.500185,3.306927,-4.961002281495,4.593219,6.919041,,28.84319,25.13703,29215.01,16844.37,,150.64,150.413935,6.918091,0.1654258,
2022/01/28 01:45:43,127668.798,1800.002,1.00,21.00,9.00,1.00,0.00,0.00,0,3.452745,0,4.593219,6.919042,,28.84319,25.13703,29215.01,16844.37,,150.64,150.413957,5.852339,0.1169387,
2022/01/28 01:55:37,128263.0725,300.0031,1.00,14.00,10.00,1.00,0.00,0.00,0,3.453903,0,4.593219,6.919042,,28.84319,25.13703,29215.01,16844.37,,150.64,150.413957,5.560224,-0.1631185,
2022/01/28 01:55:47,128273.1141,10.003,1.00,15.00,10.00,1.00,0.00,0.00,-17.43134,2.49973,-43.5736435382,4.544299,6.919043,,28.71458,25.13704,29215.03,16854.36,,152.26,150.413978,7.124794,0.0379315,
2022/01/28 01:56:27,128313.1569,40.0026,1.00,16.00,10.00,1.00,0.00,0.00,0,3.369905,0,4.544299,6.919043,,28.71458,25.13704,29215.03,16854.36,,152.26,150.413978,8.201597,-0.03733099,
2022/01/28 01:56:37,128323.1956,10.0032,1.00,17.00,10.00,1.00,0.00,0.00,3.531761,3.548433,12.532217280513,4.554102,6.919043,,28.74913,25.13704,29225.03,16854.36,,151.93,150.413978,8.240673,0.0597465,
2022/01/28 01:57:17,128363.239,40.0031,1.00,18.00,10.00,1.00,0.00,0.00,0,3.418772,0,4.554102,6.919043,,28.74913,25.13704,29225.03,16854.36,,151.93,150.413978,7.1206,-0.2423164,
2022/01/28 02:04:57,128822.3875,459.1024,1.00,20.00,10.00,1.00,0.00,0.00,-1.500159,2.970004,-4.455478230636,4.554104,7.110312,,28.74913,25.7427,29225.03,17313.36,,156.13,154.572,6.861509,-0.1229149,
2022/01/28 02:34:57,130622.4299,1800.0021,1.00,21.00,10.00,1.00,0.00,0.00,0,3.230667,0,4.554104,7.110314,,28.74913,25.74271,29225.03,17313.36,,156.13,154.572043,6.176785,0.05532309,
2022/01/28 02:44:45,131211.037099,300.0027,1.00,14.00,11.00,1.00,0.00,0.00,0,3.236223,0,4.554104,7.110314,,28.74913,25.74271,29225.03,17313.36,,156.13,154.572043,5.837836,-0.07694542,
2022/01/28 02:44:55,131221.079,10.0031,1.00,15.00,11.00,1.00,0.00,0.00,-5.673743,2.499944,-14.184039770392,4.531089,7.110314,,28.69144,25.74271,29225.04,17323.35,,156.92,154.572043,6.935332,-0.03288835,
2022/01/28 02:45:35,131261.1219,40.0026,1.00,16.00,11.00,1.00,0.00,0.00,0,3.14112,0,4.531085,7.110314,,28.69143,25.74271,29225.04,17323.35,,156.92,154.572043,6.47042,-0.1664668,
2022/01/28 02:45:45,131271.1644,10.0025,1.00,17.00,11.00,1.00,0.00,0.00,3.529961,3.382824,11.941236789864,4.54088,7.110317,,28.72422,25.74272,29235.04,17323.36,,156.58,154.572109,6.488433,-0.1991779,
2022/01/28 02:46:25,131311.207,40.0032,1.00,18.00,11.00,1.00,0.00,0.00,0,3.20403,0,4.54088,7.110317,,28.72422,25.74272,29235.04,17323.36,,156.58,154.572109,6.265825,-0.05243778,
2022/01/28 02:50:12,131537.6568,226.4038,1.00,20.00,11.00,1.00,0.00,0.00,-1.499981,2.499995,-3.749945000095,4.540881,7.204621,,28.72422,26.0063,29235.04,17549.7,,158.66,156.622196,7.993686,0.02113461,
2022/01/28 03:20:12,133337.7029,1800.0066,1.00,24.00,11.00,1.00,0.00,0.00,0,3.071301,0,4.540881,7.204623,,28.72422,26.00631,29235.04,17549.7,,158.66,156.622239,6.277892,-0.03311843,

File: Data/Round1/LG_HG2/Package 1/220126_BTC_HPPC_EIS_LG_HG2_2_5C/220126_BTC_HPPC_EIS_LG_HG2_2_5C_Channel_1_Wb_1.CSV (part 1 of 47)
Data_Point,Date_Time,Test_Time(s),Step_Time(s),Cycle_Index,Step_Index,TC_Counter1,TC_Counter2,TC_Counter3,TC_Counter4,Current(A),Voltage(V),Power(W),Charge_Capacity(Ah),Discharge_Capacity(Ah),Charge_Energy(Wh),Discharge_Energy(Wh),ACR(Ohm),dV/dt(V/s),Internal_Resistance(Ohm),dQ/dV(Ah/V),dV/dQ(V/Ah),MetaCode_MV_UD1,MetaCode_MV_UD2,MetaCode_MV_UD3,MetaCode_MV_UD4,MetaCode_MV_UD5,MetaCode_MV_UD6,MetaCode_MV_UD7,MetaCode_MV_UD8,MetaCode_MV_UD9,MetaCode_MV_UD10,MetaCode_MV_UD11,MetaCode_MV_UD12,MetaCode_MV_UD13,MetaCode_MV_UD14,MetaCode_MV_UD15,MetaCode_MV_UD16,Aux_Temperature_1(C),Aux_dT/dt_1(C)
1,2022/01/26 14:22:54,300.0011,300.0011,1,1,0,0,0,0,0,3.055409,0,0,0,0,0,,0.0000132363702505245,,0,0,3,3.33299994468689,0.666000008583069,0.0500000007450581,10,0.995000004768372,4.19999980926514,2.5,0.0500000007450581,6.66599988937378,1.33299994468689,0,0,0,0,0,5.127333,-0.1378109
2,2022/01/26 14:27:54,600.0011,600.0011,1,1,0,0,0,0,0,3.055346,0,0,0,0,0,,-0.0000314912213070784,,0,0,,,,,,,,,,,,,,,,,5.123171,0.1330343
3,2022/01/26 14:32:54,900.0014,900.0014,1,1,0,0,0,0,0,3.055617,0,0,0,0,0,,-0.0000184116197488038,,0,0,,,,,,,,,,,,,,,,,4.67266,-0.06732896
4,2022/01/26 14:37:54,1200.0013,1200.0013,1,1,0,0,0,0,0,3.055429,0,0,0,0,0,,0.0000427941886300687,,0,0,,,,,,,,,,,,,,,,,5.620788,0.0986515
5,2022/01/26 14:42:54,1500.0002,1500.0002,1,1,0,0,0,0,0,3.055887,0,0,0,0,0,,-0.0000193211399164284,,0,0,,,,,,,,,,,,,,,,,5.587383,0.1094215
6,2022/01/26 14:47:54,1800.0016,1800.0016,1,1,0,0,0,0,0,3.05587,0,0,0,0,0,,0.0000209003901545657,,0,0,,,,,,,,,,,,,,,,,5.131798,-0.02549261
7,2022/01/26 14:52:54,2100.0012,2100.0012,1,1,0,0,0,0,0,3.055754,0,0,0,0,0,,0.00000920695219974732,,0,0,,,,,,,,,,,,,,,,,5.326561,-0.1212735
8,2022/01/26 14:57:54,2400.0005,2400.0005,1,1,0,0,0,0,0,3.056011,0,0,0,0,0,,-0.0000163185395649634,,0,0,,,,,,,,,,,,,,,,,5.03537,-0.1404549
9,2022/01/26 15:02:54,2700.0022,2700.0022,1,1,0,0,0,0,0,3.05605,0,0,0,0,0,,0.00000205478795578529,,0,0,,,,,,,,,,,,,,,,,5.447484,0.1392823
10,2022/01/26 15:07:54,3000.0017,3000.0017,1,1,0,0,0,0,0,3.056128,0,0,0,0,0,,0.0000117754198072362,,0,0,,,,,,,,,,,,,,,,,5.744782,0.173385
11,2022/01/26 15:12:54,3300.0009,3300.0009,1,1,0,0,0,0,0,3.056226,0,0,0,0,0,,0.0000195177308341954,,0,0,,,,,,,,,,,,,,,,,5.770118,0.1608057
12,2022/01/26 15:17:54,3600.001,3600.001,1,1,0,0,0,0,0,3.056435,0,0,0,0,0,,0.0000124067300930619,,0,0,,,,,,,,,,,,,,,,,5.770413,0.1250261
13,2022/01/26 15:17:54,3600.0026,3600.0026,1,1,0,0,0,0,0,3.056435,0,0,0,0,0,,0.0000124067300930619,0,0,0,,,,,,,,,,,,,,,,,5.770413,0.1250261
14,2022/01/26 15:18:04,3610.0397,10.0003,1,2,0,0,0,0,1.499489,3.224977,4.835817536753,0.004040358,0.0000000005688136,0.01294703,0.000000001738799,,0.00334853702224791,,0.12915450334549,8.43798923492432,,,,,,,,,,,,,,,,,5.223011,-0.09888202
15,2022/01/26 15:18:14,3620.0407,20.0013,1,2,0,0,0,0,1.499107,3.253825,4.877831834275,0.008206073,0.0000000005688136,0.0264436,0.000000001738799,,0.00244010309688747,,0.142662703990936,6.61419916152954,,,,,,,,,,,,,,,,,5.894078,0.2226226
16,2022/01/26 15:18:24,3630.0398,30.0004,1,2,0,0,0,0,1.499947,3.278346,4.917345247662,0.01237161,0.0000000005688136,0.04005052,0.000000001738799,,0.00208242889493704,,0.180312797427177,6.0549111366272,,,,,,,,,,,,,,,,,5.474066,-0.15246
17,2022/01/26 15:18:34,3640.04,40.0006,1,2,0,0,0,0,1.499756,3.3001,4.9493447756,0.01653526,0.0000000005688136,0.053747,0.000000001738799,,0.00197302596643567,,0.204794496297836,4.85458612442017,,,,,,,,,,,,,,,,,5.378223,-0.1622094
18,2022/01/26 15:18:44,3650.0408,50.0014,1,2,0,0,0,0,1.500046,3.319412,4.979270692952,0.02070061,0.0000000005688136,0.06753362,0.000000001738799,,0.00208142795599997,,0.226177901029587,4.75068378448486,,,,,,,,,,,,,,,,,5.840796,0.1691505
19,2022/01/26 15:18:54,3660.04,60.0006,1,2,0,0,0,0,1.49955,3.336403,5.00310311865,0.02486623,0.0000000005688136,0.08139663,0.000000001738799,,0.00171661400236189,,0.26064258813858,4.19470310211182,,,,,,,,,,,,,,,,,5.844561,-0.03141239
20,2022/01/26 15:19:04,3670.0402,70.0008,1,2,0,0,0,0,1.49955,3.352334,5.0269924497,0.02902883,0.0000000005688136,0.09531777,0.000000001738799,,0.00140401697717607,,0.277689397335052,3.76711010932922,,,,,,,,,,,,,,,,,5.417512,0.0454843
21,2022/01/26 15:19:14,3680.0404,80.001,1,2,0,0,0,0,1.499832,3.366237,5.048789972184,0.03319424,0.0000000005688136,0.1093105,0.000000001738799,,0.00150669005233794,,0.284752994775772,3.42308807373047,,,,,,,,,,,,,,,,,5.584707,0.002474934
22,2022/01/26 15:19:24,3690.0397,90.0003,1,2,0,0,0,0,1.499336,3.379515,5.06702850204,0.03735977,0.0000000005688136,0.1233608,0.000000001738799,,0.00133966002613306,,0.319637507200241,3.39593601226807,,,,,,,,,,,,,,,,,5.246074,-0.172977
23,2022/01/26 15:19:34,3700.0398,100.0004,1,2,0,0,0,0,1.499969,3.391726,5.087483856494,0.04152232,0.0000000005688136,0.1374541,0.000000001738799,,0.0011937019880861,,0.350439310073853,2.96435189247131,,,,,,,,,,,,,,,,,5.769391,0.1247159
24,2022/01/26 15:19:44,3710.0399,110.0005,1,2,0,0,0,0,1.49913,3.403227,5.10187969251,0.04568737,0.0000000005688136,0.1516052,0.000000001738799,,0.00138952501583844,,0.37147268652916,2.79412508010864,,,,,,,,,,,,,,,,,5.647227,0.02997592
25,2022/01/26 15:19:54,3720.04,120.0006,1,2,0,0,0,0,1.499474,3.414076,5.119318196024,0.04985254,0.0000000005688136,0.1658029,0.000000001738799,,0.00116854102816433,,0.388300389051437,2.65975904464722,,,,,,,,,,,,,,,,,5.601846,-0.1033413
26,2022/01/26 15:20:04,3730.0419,130.0025,1,2,0,0,0,0,1.499123,3.424219,5.133325459937,0.05401779,0.0000000005688136,0.1800443,0.000000001738799,,0.000942683196626604,,0.402419596910477,2.50922203063965,,,,,,,,,,,,,,,,,5.652798,-0.1023994
27,2022/01/26 15:20:14,3740.0402,140.0008,1,2,0,0,0,0,1.49958,3.433642,5.14902087036,0.05818021,0.0000000005688136,0.194317,0.000000001738799,,0.00089296541409567,,0.43255290389061,2.31803894042969,,,,,,,,,,,,,,,,,5.696345,0.03070801
28,2022/01/26 15:20:24,3750.0395,150.0001,1,2,0,0,0,0,1.49968,3.442685,5.1629258408,0.06234553,0.0000000005688136,0.2086385,0.000000001738799,,0.000979972071945667,,0.460426092147827,2.27816200256348,,,,,,,,,,,,,,,,,5.801334,0.1634894
29,2022/01/26 15:20:34,3760.0409,160.0015,1,2,0,0,0,0,1.49939,3.451311,5.17486120029,0.0665106,0.0000000005688136,0.222996,0.000000001738799,,0.000944595085456967,,0.502868294715881,2.05757904052734,,,,,,,,,,,,,,,,,5.587448,0.07658765
30,2022/01/26 15:20:44,3770.0405,170.0011,1,2,0,0,0,0,1.499451,3.459559,5.187439202109,0.07067396,0.0000000005688136,0.2373827,0.000000001738799,,0.00063203921308741,,0.486076503992081,,,,,,,,,,,,,,,,,,5.403083,-0.1645136
31,2022/01/26 15:20:54,3780.0398,180.0004,1,2,0,0,0,0,1.499359,3.46753,5.19907231327,0.07483856,0.0000000005688136,0.2518068,0.000000001738799,,0.000794728577602655,,0.54254812002182,1.99366700649261,,,,,,,,,,,,,,,,,5.788358,0.1404215
32,2022/01/26 15:21:04,3790.041,190.0016,1,2,0,0,0,0,1.49958,3.47481,5.2107555798,0.07900352,0.0000000005688136,0.2662639,0.000000001738799,,0.000740994815714657,,0.537755727767944,1.8639509677887,,,,,,,,,,,,,,,,,6.083596,0.1308878
33,2022/01/26 15:21:14,3800.0401,200.0007,1,2,0,0,0,0,1.499321,3.481746,5.220254894466,0.08316629,0.0000000005688136,0.2807432,0.000000001738799,,0.000611456693150103,,0.606956720352173,1.71509504318237,,,,,,,,,,,,,,,,,5.638889,-0.07489368
34,2022/01/26 15:21:24,3810.0402,210.0008,1,2,0,0,0,0,1.499435,3.488358,5.23056607773,0.08733128,0.0000000005688136,0.2952588,0.000000001738799,,0.000684202124830335,,0.617385625839233,,,,,,,,,,,,,,,,,,5.460145,-0.08515418
35,2022/01/26 15:21:34,3820.0403,220.0009,1,2,0,0,0,0,1.499275,3.49469,5.23950134975,0.09149654,0.0000000005688136,0.3098023,0.000000001738799,,0.000472648593131453,,0.644520103931427,1.6070100069046,,,,,,,,,,,,,,,,,5.424415,-0.1610541
36,2022/01/26 15:21:44,3830.0404,230.001,1,2,0,0,0,0,1.499619,3.500621,5.249597763399,0.09565937,0.0000000005688136,0.3243625,0.000000001738799,,0.000572365126572549,,0.655369579792023,1.44689905643463,,,,,,,,,,,,,,,,,5.426221,-0.2046965
37,2022/01/26 15:21:54,3840.0406,240.0012,1,2,0,0,0,0,1.499512,3.506234,5.257639957808,0.09982441,0.0000000005688136,0.3389542,0.000000001738799,,0.000487015407998115,,0.738475978374481,,,,,,,,,,,,,,,,,,5.619401,0.03482074
38,2022/01/26 15:22:04,3850.0409,250.0015,1,2,0,0,0,0,1.499512,3.511005,5.26479412956,0.1039895,0.0000000005688136,0.3535681,0.000000001738799,,0.000413381290854886,,0.752166271209717,1.3014270067215,,,,,,,,,,,,,,,,,6.052548,0.01966983
39,2022/01/26 15:22:14,3860.0402,260.0008,1,2,0,0,0,0,1.499336,3.515965,5.27161289924,0.1081517,0.0000000005688136,0.3681921,0.000000001738799,,0.000391703011700884,,0.821246802806854,,,,,,,,,,,,,,,,,,5.959684,0.04960746
40,2022/01/26 15:22:24,3870.04,270.0006,1,2,0,0,0,0,1.499298,3.52005,5.2776039249,0.1123169,0.0000000005688136,0.3828457,0.000000001738799,,0.000472512794658542,,0.892977178096771,1.0969500541687,,,,,,,,,,,,,,,,,5.683758,0.06998807
41,2022/01/26 15:22:34,3880.0417,280.0023,1,2,0,0,0,0,1.500183,3.524074,5.286755905542,0.1164816,0.0000000005688136,0.3975141,0.000000001738799,,0.000347010907717049,,0.989559173583984,,,,,,,,,,,,,,,,,,6.229756,0.1255181
42,2022/01/26 15:22:44,3890.041,290.0016,1,2,0,0,0,0,1.499489,3.52754,5.28950742706,0.1206471,0.0000000005688136,0.4122005,0.000000001738799,,0.000308551301714033,,1.14869201183319,,,,,,,,,,,,,,,,,,5.62305,-0.1887406
43,2022/01/26 15:22:54,3900.0397,300.0003,1,2,0,0,0,0,1.499374,3.530235,5.29314257289,0.1248102,0.0000000005688136,0.4268918,0.000000001738799,,0.000274695688858628,,,0.845657825469971,,,,,,,,,,,,,,,,,6.105797,-0.02562329
44,2022/01/26 15:23:04,3910.0396,310.0002,1,2,0,0,0,0,1.499275,3.532905,5.296796143875,0.1289745,0.0000000005688136,0.441599,0.000000001738799,,0.000266201212070882,,1.38348495960236,,,,,,,,,,,,,,,,,,6.048901,-0.1004779
45,2022/01/26 15:23:14,3920.0397,320.0003,1,2,0,0,0,0,1.499756,3.535031,5.301683952436,0.1331396,0.0000000005688136,0.4563182,0.000000001738799,,0.000223357405047864,,,,,,,,,,,,,,,,,,,,5.874477,-0.06519049
46,2022/01/26 15:23:24,3930.0401,330.0007,1,2,0,0,0,0,1.499435,3.536963,5.303446115905,0.1373027,0.0000000005688136,0.4710386,0.000000001738799,,0.00013339139695745,,1.92979598045349,,,,,,,,,,,,,,,,,,5.777309,0.006787181
47,2022/01/26 15:23:34,3940.041,340.0016,1,2,0,0,0,0,1.49926,3.538289,5.30481516614,0.1414677,0.0000000005688136,0.4857727,0.000000001738799,,0.000134947898914106,,,,,,,,,,,,,,,,,,,,6.302718,0.1117036
48,2022/01/26 15:23:44,3950.0402,350.0008,1,2,0,0,0,0,1.499062,3.539762,5.306322703244,0.1456326,0.0000000005688136,0.5005125,0.000000001738799,,0.000142422606586479,,,,,,,,,,,,,,,,,,,,5.716609,-0.1792696
49,2022/01/26 15:23:54,3960.0397,360.0003,1,2,0,0,0,0,1.499565,3.540953,5.309889185445,0.1497943,0.0000000005688136,0.5152462,0.000000001738799,,0.000145611702464521,,,0.44489198923111,,,,,,,,,,,,,,,,,6.354105,0.08093834
50,2022/01/26 15:24:04,3970.0397,370.0003,1,2,0,0,0,0,1.499725,3.541921,5.311907471725,0.1539595,0.0000000005688136,0.529997,0.000000001738799,,0.000091229157987982,,3.1386570930481,,,,,,,,,,,,,,,,,,5.82499,-0.1432469
51,2022/01/26 15:24:14,3980.0404,380.001,1,2,0,0,0,0,1.499687,3.542995,5.313383542565,0.1581247,0.0000000005688136,0.5447518,0.000000001738799,,0.000106687599327415,,,,,,,,,,,,,,,,,,,,6.081136,0.05085677
52,2022/01/26 15:24:24,3990.0397,390.0003,1,2,0,0,0,0,1.499092,3.54389,5.31261714788,0.1622877,0.0000000005688136,0.5595028,0.000000001738799,,0.000104408296465408,,,,,,,,,,,,,,,,,,,,6.278806,0.1354092
53,2022/01/26 15:24:34,4000.0399,400.0005,1,2,0,0,0,0,1.499207,3.544728,5.314281030696,0.1664526,0.0000000005688136,0.5742644,0.000000001738799,,0.0000889055227162316,,,,,,,,,,,,,,,,,,,,6.072405,0.1002133
54,2022/01/26 15:24:44,4010.0401,410.0007,1,2,0,0,0,0,1.499504,3.545586,5.316620389344,0.1706173,0.0000000005688136,0.5890291,0.000000001738799,,0.00007179009844549,,,,,,,,,,,,,,,,,,,,5.785503,-0.2177018
55,2022/01/26 15:24:54,4020.0409,420.0015,1,2,0,0,0,0,1.499046,3.546347,5.316137284962,0.1747818,0.0000000005688136,0.6037966,0.000000001738799,,,,4.43853282928467,,,,,,,,,,,,,,,,,,5.916444,0.07367909
56,2022/01/26 15:25:04,4030.0402,430.0008,1,2,0,0,0,0,1.499763,3.547379,5.320227771177,0.1789451,0.0000000005688136,0.618563,0.000000001738799,,0.000131479493575171,,,,,,,,,,,,,,,,,,,,6.051529,-0.1299098
57,2022/01/26 15:25:14,4040.0399,440.0005,1,2,0,0,0,0,1.499184,3.548183,5.319379182672,0.1831104,0.0000000005688136,0.6333403,0.000000001738799,,,,,,,,,,,,,,,,,,,,,,6.494083,0.2369341
58,2022/01/26 15:25:24,4050.0395,450.0001,1,2,0,0,0,0,1.499619,3.549176,5.322411763944,0.187275,0.0000000005688136,0.6481188,0.000000001738799,,0.0000787425888120197,,,,,,,,,,,,,,,,,,,,6.26624,-0.1116368
59,2022/01/26 15:25:34,4060.0397,460.0003,1,2,0,0,0,0,1.49968,3.549555,5.3231966424,0.1914382,0.0000000005688136,0.6628959,0.000000001738799,,0.0000882640233612619,,,0.226707294583321,,,,,,,,,,,,,,,,,5.865545,-0.1730362
60,2022/01/26 15:25:44,4070.0408,470.0014,1,2,0,0,0,0,1.499298,3.550418,5.323134606564,0.1956033,0.0000000005688136,0.6776832,0.000000001738799,,0.0000497038708999753,,,,,,,,,,,,,,,,,,,,6.611508,0.2254483
61,2022/01/26 15:25:54,4080.0402,480.0008,1,2,0,0,0,0,1.498817,3.551721,5.323379814057,0.1997679,0.0000000005688136,0.6924728,0.000000001738799,,0.0000750713079469278,,4.73134803771973,,,,,,,,,,,,,,,,,,5.940492,-0.1234952
62,2022/01/26 15:26:04,4090.041,490.0016,1,2,0,0,0,0,1.499725,3.552792,5.3282109822,0.2039329,0.0000000005688136,0.7072676,0.000000001738799,,0.0000668551874696277,,,,,,,,,,,,,,,,,,,,6.414969,-0.06792367
63,2022/01/26 15:26:14,4100.0402,500.0008,1,2,0,0,0,0,1.499512,3.553694,5.328806797328,0.2080953,0.0000000005688136,0.7220575,0.000000001738799,,0.000104398997791577,,,,,,,,,,,,,,,,,,,,6.446894,0.09089023
64,2022/01/26 15:26:24,4110.0395,510.0001,1,2,0,0,0,0,1.499641,3.554587,5.330604403267,0.2122606,0.0000000005688136,0.7368614,0.000000001738799,,0.000118096300866455,,,,,,,,,,,,,,,,,,,,5.961796,-0.127258
65,2022/01/26 15:26:34,4120.0397,520.0003,1,2,0,0,0,0,1.499817,3.555814,5.333070286038,0.2164245,0.0000000005688136,0.7516649,0.000000001738799,,0.0000843527232063934,,,,,,,,,,,,,,,,,,,,6.565599,0.1169524
66,2022/01/26 15:26:44,4130.0407,530.0013,1,2,0,0,0,0,1.499352,3.556566,5.332544345232,0.2205873,0.0000000005688136,0.7664687,0.000000001738799,,,,4.28955507278442,,,,,,,,,,,,,,,,,,6.218922,-0.04059762
67,2022/01/26 15:26:54,4140.0401,540.0007,1,2,0,0,0,0,1.499023,3.557969,5.333477364287,0.2247517,0.0000000005688136,0.7812824,0.000000001738799,,0.0000842296067276038,,,,,,,,,,,,,,,,,,,,6.378823,-0.06865621
68,2022/01/26 15:27:04,4150.0409,550.0015,1,2,0,0,0,0,1.499321,3.558851,5.335860040171,0.2289171,0.0000000005688136,0.7961044,0.000000001738799,,0.0000901250969036482,,,,,,,,,,,,,,,,,,,,6.161636,-0.1420042
69,2022/01/26 15:27:14,4160.0413,560.0019,1,2,0,0,0,0,1.499321,3.560248,5.337954591608,0.2330809,0.0000000005688136,0.8109251,0.000000001738799,,0.0000980957629508339,,,0.238862201571465,,,,,,,,,,,,,,,,,6.406671,0.05589515
70,2022/01/26 15:27:24,4170.0403,570.0009,1,2,0,0,0,0,1.498688,3.56115,5.3370527712,0.2372435,0.0000000005688136,0.8257464,0.000000001738799,,0.000111872599518392,,,,,,,,,,,,,,,,,,,,6.628996,0.1402855
71,2022/01/26 15:27:34,4180.0403,580.0009,1,2,0,0,0,0,1.499321,3.562473,5.341290580833,0.2414097,0.0000000005688136,0.8405849,0.000000001738799,,0.0000964329883572645,,3.80061888694763,,,,,,,,,,,,,,,,,,6.283777,-0.09412259
72,2022/01/26 15:27:44,4190.0398,590.0004,1,2,0,0,0,0,1.499062,3.563164,5.341403752168,0.2455714,0.0000000005688136,0.8554121,0.000000001738799,,0.0000753842832637019,,,,,,,,,,,,,,,,,,,,5.93017,-0.2195212
73,2022/01/26 15:27:54,4200.0405,600.0011,1,2,0,0,0,0,1.499222,3.564645,5.34419420619,0.2497362,0.0000000005688136,0.8702549,0.000000001738799,,0.000140188800287433,,,,,,,,,,,,,,,,,,,,6.421461,-0.05610764
74,2022/01/26 15:28:04,4210.0408,610.0014,1,2,0,0,0,0,1.499954,3.565711,5.348402477294,0.2539005,0.0000000005688136,0.8851008,0.000000001738799,,0.000104504098999314,,,,,,,,,,,,,,,,,,,,6.681568,0.08546531
75,2022/01/26 15:28:14,4220.04,620.0006,1,2,0,0,0,0,1.499146,3.566808,5.347165945968,0.2580632,0.0000000005688136,0.899946,0.000000001738799,,0.000138608302222565,,3.71184206008911,,,,,,,,,,,,,,,,,,5.987154,-0.2103895
76,2022/01/26 15:28:24,4230.0399,630.0005,1,2,0,0,0,0,1.499855,3.568153,5.351712117815,0.262228,0.0000000005688136,0.9148037,0.000000001738799,,0.000100703102361877,,,,,,,,,,,,,,,,,,,,6.618286,0.06677389
77,2022/01/26 15:28:34,4240.04,640.0006,1,2,0,0,0,0,1.499451,3.569093,5.351680067943,0.2663932,0.0000000005688136,0.9296673,0.000000001738799,,0.000090911373263225,,,,,,,,,,,,,,,,,,,,6.131936,-0.1313159
78,2022/01/26 15:28:44,4250.0396,650.0002,1,2,0,0,0,0,1.499313,3.570281,5.352968716953,0.2705559,0.0000000005688136,0.9445268,0.000000001738799,,0.000122427300084382,,,0.277614086866379,,,,,,,,,,,,,,,,,6.487944,0.1128337
79,2022/01/26 15:28:54,4260.0412,660.0018,1,2,0,0,0,0,1.49926,3.571226,5.35419629276,0.2747228,0.0000000005688136,0.9594064,0.000000001738799,,0.0000830910212243907,,,,,,,,,,,,,,,,,,,,6.05478,0.001297593
80,2022/01/26 15:29:04,4270.0397,670.0003,1,2,0,0,0,0,1.499779,3.572599,5.358108955621,0.2788859,0.0000000005688136,0.9742769,0.000000001738799,,0.000199585294467397,,3.61014199256897,,,,,,,,,,,,,,,,,,6.051132,-0.1681525
81,2022/01/26 15:29:14,4280.0407,680.0013,1,2,0,0,0,0,1.499756,3.573668,5.359630025008,0.2830507,0.0000000005688136,0.9891586,0.000000001738799,,0.0000978056195890531,,,,,,,,,,,,,,,,,,,,6.496818,-0.00259608
82,2022/01/26 15:29:24,4290.0409,690.0015,1,2,0,0,0,0,1.499413,3.575053,5.360480943889,0.2872131,0.0000000005688136,1.004037,0.000000001738799,,0.000126062004710548,,,,,,,,,,,,,,,,,,,,6.584136,-0.01158625
83,2022/01/26 15:29:34,4300.0402,700.0008,1,2,0,0,0,0,1.499321,3.57598,5.36154190958,0.2913784,0.0000000005688136,1.01893,0.000000001738799,,0.000100453798950184,,,,,,,,,,,,,,,,,,,,6.172795,-0.1524121
84,2022/01/26 15:29:44,4310.0401,710.0007,1,2,0,0,0,0,1.499474,3.577347,5.364138815478,0.295543,0.0000000005688136,1.033825,0.000000001738799,,0.0000966141233220696,,3.43751192092896,,,,,,,,,,,,,,,,,,5.976099,-0.1351973
85,2022/01/26 15:29:54,4320.0395,720.0001,1,2,0,0,0,0,1.499588,3.578362,5.366068714856,0.2997047,0.0000000005688136,1.048715,0.000000001738799,,0.000106568601040635,,,,,,,,,,,,,,,,,,,,6.666352,0.1127785
86,2022/01/26 15:30:04,4330.0403,730.0009,1,2,0,0,0,0,1.499565,3.579723,5.368027320495,0.3038698,0.0000000005688136,1.063622,0.000000001738799,,0.000109224696643651,,,,,,,,,,,,,,,,,,,,6.117233,-0.1418623
87,2022/01/26 15:30:14,4340.0404,740.001,1,2,0,0,0,0,1.499451,3.580631,5.368980733581,0.3080344,0.0000000005688136,1.078532,0.000000001738799,,0.0000982199126156047,,,0.278088688850403,,,,,,,,,,,,,,,,,6.431708,0.1534411
88,2022/01/26 15:30:24,4350.0405,750.0011,1,2,0,0,0,0,1.499031,3.58205,5.36960399355,0.3121986,0.0000000005688136,1.093446,0.000000001738799,,0.00010845380165847,,3.50672602653503,,,,,,,,,,,,,,,,,,5.965556,-0.1059273
89,2022/01/26 15:30:34,4360.0407,760.0013,1,2,0,0,0,0,1.499664,3.582948,5.373218129472,0.3163615,0.0000000005688136,1.10836,0.000000001738799,,0.000123904101201333,,,,,,,,,,,,,,,,,,,,6.390471,0.07613599
90,2022/01/26 15:30:44,4370.0401,770.0007,1,2,0,0,0,0,1.499168,3.584197,5.373313448096,0.3205266,0.0000000005688136,1.123286,0.000000001738799,,0.000102934602182359,,,,,,,,,,,,,,,,,,,,6.522281,0.1360396
91,2022/01/26 15:30:54,4380.0409,780.0015,1,2,0,0,0,0,1.499504,3.58549,5.37645659696,0.3246915,0.0000000005688136,1.138217,0.000000001738799,,0.000128287603729405,,,,,,,,,,,,,,,,,,,,6.208976,0.06596833
92,2022/01/26 15:31:04,4390.0395,790.0001,1,2,0,0,0,0,1.499207,3.586534,5.376956878538,0.3288534,0.0000000005688136,1.153142,0.000000001738799,,0.000132355693494901,,3.6267569065094,,,,,,,,,,,,,,,,,,6.168105,-0.08063883
93,2022/01/26 15:31:14,4400.0403,800.0009,1,2,0,0,0,0,1.499031,3.587833,5.378272889823,0.3330183,0.0000000005688136,1.168082,0.000000001738799,,0.0000973958376562223,,,,,,,,,,,,,,,,,,,,6.579591,0.1499924
94,2022/01/26 15:31:24,4410.0404,810.001,1,2,0,0,0,0,1.499046,3.588818,5.379803267628,0.3371824,0.0000000005688136,1.183025,0.000000001738799,,0.000122917394037358,,,,,,,,,,,,,,,,,,,,6.551856,0.1593873
95,2022/01/26 15:31:34,4420.0397,820.0003,1,2,0,0,0,0,1.499413,3.590304,5.383348491552,0.3413453,0.0000000005688136,1.197968,0.000000001738799,,0.0000815886305645108,,,0.281835794448853,,,,,,,,,,,,,,,,,6.078427,-0.1298684
96,2022/01/26 15:31:44,4430.04,830.0006,1,2,0,0,0,0,1.499336,3.59112,5.38429549632,0.3455102,0.0000000005688136,1.212923,0.000000001738799,,,,,,,,,,,,,,,,,,,,,,6.648832,0.1144829
97,2022/01/26 15:31:54,4440.0399,840.0005,1,2,0,0,0,0,1.499359,3.592562,5.386540167758,0.3496749,0.0000000005688136,1.227882,0.000000001738799,,0.0000744045464671217,,3.6567211151123,,,,,,,,,,,,,,,,,,6.401619,0.1456824
98,2022/01/26 15:32:04,4450.041,850.0016,1,2,0,0,0,0,1.499084,3.593432,5.386856416288,0.3538392,0.0000000005688136,1.242845,0.000000001738799,,0.000150146093801595,,,,,,,,,,,,,,,,,,,,6.228857,-0.1134071
99,2022/01/26 15:32:14,4460.0396,860.0002,1,2,0,0,0,0,1.49913,3.595017,5.38939783521,0.3580007,0.0000000005688136,1.257802,0.000000001738799,,0.000097063253633678,,,,,,,,,,,,,,,,,,,,6.122525,-0.1612356
100,2022/01/26 15:32:24,4470.0395,870.0001,1,2,0,0,0,0,1.499146,3.596133,5.391128402418,0.3621663,0.0000000005688136,1.27278,0.000000001738799,,0.000158140406711027,,,,,,,,,,,,,,,,,,,,5.924356,-0.1442662
101,2022/01/26 15:32:34,4480.0404,880.001,1,2,0,0,0,0,1.499352,3.597367,5.393719406184,0.3663308,0.0000000005688136,1.287758,0.000000001738799,,0.000116010902274866,,3.45034098625183,,,,,,,,,,,,,,,,,,6.041111,-0.1229426
102,2022/01/26 15:32:44,4490.0399,890.0005,1,2,0,0,0,0,1.499359,3.598591,5.395579803169,0.3704934,0.0000000005688136,1.302735,0.000000001738799,,0.000168052793014795,,,,,,,,,,,,,,,,,,,,5.927213,-0.1053092
103,2022/01/26 15:32:54,4500.04,900.0006,1,2,0,0,0,0,1.499062,3.599785,5.39630090167,0.3746585,0.0000000005688136,1.317726,0.000000001738799,,0.000163263495778665,,,0.290358394384384,,,,,,,,,,,,,,,,,6.124212,0.03047287
104,2022/01/26 15:33:04,4510.0407,910.0013,1,2,0,0,0,0,1.499413,3.600916,5.399260262308,0.3788232,0.0000000005688136,1.33272,0.000000001738799,,0.000114348600618541,,,,,,,,,,,,,,,,,,,,6.299078,-0.02295732
105,2022/01/26 15:33:14,4520.0408,920.0014,1,2,0,0,0,0,1.499352,3.602207,5.400976269864,0.3829851,0.0000000005688136,1.347709,0.000000001738799,,0.000106018997030333,,3.47174000740051,,,,,,,,,,,,,,,,,,6.109527,-0.1637074
106,2022/01/26 15:33:24,4530.0411,930.0017,1,2,0,0,0,0,1.499466,3.603281,5.402997347946,0.3871501,0.0000000005688136,1.362714,0.000000001738799,,0.000107496598502621,,,,,,,,,,,,,,,,,,,,5.950356,-0.1365554
107,2022/01/26 15:33:34,4540.0404,940.001,1,2,0,0,0,0,1.499588,3.604508,5.405276942704,0.3913158,0.0000000005688136,1.377727,0.000000001738799,,0.000137943294248544,,,,,,,,,,,,,,,,,,,,6.234808,0.004906058
108,2022/01/26 15:33:44,4550.0405,950.0011,1,2,0,0,0,0,1.499397,3.605768,5.406477721896,0.3954804,0.0000000005688136,1.392741,0.000000001738799,,0.000108243097201921,,,,,,,,,,,,,,,,,,,,6.531169,0.1507345
109,2022/01/26 15:33:54,4560.0397,960.0003,1,2,0,0,0,0,1.499275,3.606856,5.4076690294,0.3996443,0.0000000005688136,1.407757,0.000000001738799,,0.000144309204188175,,3.2566180229187,,,,,,,,,,,,,,,,,,6.577363,0.124934
110,2022/01/26 15:34:04,4570.0399,970.0005,1,2,0,0,0,0,1.499199,3.608171,5.409366355029,0.4038088,0.0000000005688136,1.422781,0.000000001738799,,0.0000950242101680487,,,,,,,,,,,,,,,,,,,,6.544157,0.1599574
111,2022/01/26 15:34:14,4580.0406,980.0012,1,2,0,0,0,0,1.499168,3.609362,5.411040010816,0.4079743,0.0000000005688136,1.437814,0.000000001738799,,0.000138263698318042,,,,,,,,,,,,,,,,,,,,6.305154,-0.1533988
112,2022/01/26 15:34:24,4590.0407,990.0013,1,2,0,0,0,0,1.499718,3.610805,5.41518925299,0.4121372,0.0000000005688136,1.452842,0.000000001738799,,0.0000903908730833791,,,0.286107987165451,,,,,,,,,,,,,,,,,5.901749,-0.09572476
113,2022/01/26 15:34:34,4600.0409,1000.0015,1,2,0,0,0,0,1.499245,3.611923,5.415157498135,0.4163024,0.0000000005688136,1.467884,0.000000001738799,,0.000130060201627202,,3.51813006401062,,,,,,,,,,,,,,,,,,6.084975,-0.08096427
114,2022/01/26 15:34:44,4610.0396,1010.0002,1,2,0,0,0,0,1.499794,3.613425,5.41939313445,0.4204671,0.0000000005688136,1.482929,0.000000001738799,,0.0000913203766685911,,,,,,,,,,,,,,,,,,,,6.208068,0.1356462
115,2022/01/26 15:34:54,4620.0403,1020.0009,1,2,0,0,0,0,1.499321,3.614539,5.419354228019,0.42463,0.0000000005688136,1.497973,0.000000001738799,,0.00011150539648952,,,,,,,,,,,,,,,,,,,,6.114188,-0.1346463
116,2022/01/26 15:35:04,4630.0406,1030.0012,1,2,0,0,0,0,1.499763,3.615799,5.422841555637,0.428795,0.0000000005688136,1.51303,0.000000001738799,,0.000082303216913715,,,,,,,,,,,,,,,,,,,,5.952281,-0.1156288
117,2022/01/26 15:35:14,4640.0397,1040.0003,1,2,0,0,0,0,1.499565,3.617006,5.42393560239,0.4329598,0.0000000005688136,1.528092,0.000000001738799,,0.000137732800794765,,3.25026702880859,,,,,,,,,,,,,,,,,,6.178566,0.1225293
118,2022/01/26 15:35:24,4650.0415,1050.0021,1,2,0,0,0,0,1.499207,3.618527,5.424921008089,0.4371247,0.0000000005688136,1.543159,0.000000001738799,,0.0000932760667637922,,,,,,,,,,,,,,,,,,,,6.616887,0.1395977
119,2022/01/26 15:35:34,4660.04,1060.0006,1,2,0,0,0,0,1.499123,3.619591,5.426212118693,0.4412868,0.0000000005688136,1.558222,0.000000001738799,,0.000126223705592565,,,,,,,,,,,,,,,,,,,,6.166925,-0.05158633
120,2022/01/26 15:35:44,4670.04,1070.0006,1,2,0,0,0,0,1.499237,3.621022,5.428770160214,0.4454524,0.0000000005688136,1.573303,0.000000001738799,,0.000140204399940558,,,0.308670103549957,,,,,,,,,,,,,,,,,5.897294,-0.0827843
121,2022/01/26 15:35:54,4680.0403,1080.0009,1,2,0,0,0,0,1.500069,3.622395,5.433842445255,0.449617,0.0000000005688136,1.588386,0.000000001738799,,0.000116151801194064,,3.2029550075531,,,,,,,,,,,,,,,,,,6.087444,-0.1440462
122,2022/01/26 15:36:04,4690.0397,1090.0003,1,2,0,0,0,0,1.499489,3.623751,5.433774763239,0.4537799,0.0000000005688136,1.603468,0.000000001738799,,0.000143104101880454,,,,,,,,,,,,,,,,,,,,6.322804,0.1230219
123,2022/01/26 15:36:14,4700.0406,1100.0012,1,2,0,0,0,0,1.499413,3.624791,5.435058747683,0.4579448,0.0000000005688136,1.618563,0.000000001738799,,0.00018040620489046,,,,,,,,,,,,,,,,,,,,6.363035,0.1579371
124,2022/01/26 15:36:24,4710.0398,1110.0004,1,2,0,0,0,0,1.498985,3.626208,5.43563139888,0.4621079,0.0000000005688136,1.633656,0.000000001738799,,0.000103528800536878,,,,,,,,,,,,,,,,,,,,6.411142,-0.01168668
125,2022/01/26 15:36:34,4720.0399,1120.0005,1,2,0,0,0,0,1.499466,3.627563,5.439407381358,0.4662733,0.0000000005688136,1.648764,0.000000001738799,,0.000132264496642165,,3.05455493927002,,,,,,,,,,,,,,,,,,6.518337,0.1887134
126,2022/01/26 15:36:44,4730.0408,1130.0014,1,2,0,0,0,0,1.499023,3.628797,5.439650165331,0.4704383,0.0000000005688136,1.663876,0.000000001738799,,0.000195618806174025,,,,,,,,,,,,,,,,,,,,6.405965,-0.05089164
127,2022/01/26 15:36:54,4740.0408,1140.0014,1,2,0,0,0,0,1.499687,3.630243,5.444228233941,0.4746034,0.0000000005688136,1.678993,0.000000001738799,,0.0000995200825855136,,,0.317800402641296,,,,,,,,,,,,,,,,,6.60898,0.1754388
128,2022/01/26 15:37:04,4750.0401,1150.0007,1,2,0,0,0,0,1.498779,3.63144,5.44272601176,0.4787658,0.0000000005688136,1.694107,0.000000001738799,,0.000101316400105134,,,,,,,,,,,,,,,,,,,,6.525823,0.1459631
129,2022/01/26 15:37:14,4760.0403,1160.0009,1,2,0,0,0,0,1.499084,3.6331,5.4463220804,0.4829309,0.0000000005688136,1.709236,0.000000001738799,,0.000152206906932406,,3.12272310256958,,,,,,,,,,,,,,,,,,6.546076,0.105496
130,2022/01/26 15:37:24,4770.0405,1170.0011,1,2,0,0,0,0,1.499336,3.634262,5.448979850032,0.4870955,0.0000000005688136,1.724368,0.000000001738799,,0.000166714497026987,,,,,,,,,,,,,,,,,,,,6.376504,-0.03522933
131,2022/01/26 15:37:34,4780.0398,1180.0004,1,2,0,0,0,0,1.499107,3.635853,5.450532683271,0.4912581,0.0000000005688136,1.739499,0.000000001738799,,0.000181183306267485,,,,,,,,,,,,,,,,,,,,6.196613,0.02603859
132,2022/01/26 15:37:44,4790.04,1190.0006,1,2,0,0,0,0,1.499725,3.637008,5.4545118228,0.4954225,0.0000000005688136,1.754642,0.000000001738799,,0.00010028370161308,,3.09666800498962,,,,,,,,,,,,,,,,,,5.984205,0.08858055
133,2022/01/26 15:37:54,4800.04,1200.0006,1,2,0,0,0,0,1.499298,3.63854,5.45525574492,0.4995872,0.0000000005688136,1.769792,0.000000001738799,,0.0000925997665035538,,,,,,,,,,,,,,,,,,,,5.935251,-0.1700869
134,2022/01/26 15:38:04,4810.0409,1210.0015,1,2,0,0,0,0,1.499374,3.639683,5.457246058442,0.5037515,0.0000000005688136,1.784946,0.000000001738799,,0.000129223393741995,,,,,,,,,,,,,,,,,,,,5.89263,-0.1920769
135,2022/01/26 15:38:14,4820.0396,1220.0002,1,2,0,0,0,0,1.499435,3.64116,5.4596827446,0.5079134,0.0000000005688136,1.800097,0.000000001738799,,0.0000963226702879183,,,0.324605494737625,,,,,,,,,,,,,,,,,6.011595,0.03852189
136,2022/01/26 15:38:24,4830.0405,1230.0011,1,2,0,0,0,0,1.499146,3.642455,5.46057184343,0.5120777,0.0000000005688136,1.815263,0.000000001738799,,0.000132251894683577,,3.02905297279358,,,,,,,,,,,,,,,,,,6.468498,-0.01503229
137,2022/01/26 15:38:34,4840.0397,1240.0003,1,2,0,0,0,0,1.499466,3.644019,5.464082593854,0.5162426,0.0000000005688136,1.830436,0.000000001738799,,0.00011535850353539,,,,,,,,,,,,,,,,,,,,6.372744,0.0717923
138,2022/01/26 15:38:44,4850.0399,1250.0005,1,2,0,0,0,0,1.498955,3.645188,5.46397277854,0.5204048,0.0000000005688136,1.845606,0.000000001738799,,0.000150557098095305,,,,,,,,,,,,,,,,,,,,6.174835,0.04631311
139,2022/01/26 15:38:54,4860.0408,1260.0014,1,2,0,0,0,0,1.499725,3.646575,5.468859691875,0.5245698,0.0000000005688136,1.860792,0.000000001738799,,0.000130947097204626,,,,,,,,,,,,,,,,,,,,6.271923,0.103471
140,2022/01/26 15:39:04,4870.0409,1270.0015,1,2,0,0,0,0,1.498833,3.648055,5.467825219815,0.5287343,0.0000000005688136,1.875981,0.000000001738799,,0.000120082600915339,,3.07168507575989,,,,,,,,,,,,,,,,,,5.998621,-0.1173279
141,2022/01/26 15:39:14,4880.0401,1280.0007,1,2,0,0,0,0,1.498817,3.649521,5.469964116657,0.5328959,0.0000000005688136,1.891166,0.000000001738799,,0.000118365896923933,,,,,,,,,,,,,,,,,,,,6.496152,0.01469702
142,2022/01/26 15:39:24,4890.0402,1290.0008,1,2,0,0,0,0,1.499527,3.650872,5.474581137544,0.5370613,0.0000000005688136,1.90637,0.000000001738799,,0.000139105701236986,,,0.33518260717392,,,,,,,,,,,,,,,,,6.066142,-0.1381463
143,2022/01/26 15:39:34,4900.0404,1300.001,1,2,0,0,0,0,1.499069,3.652335,5.475102176115,0.5412259,0.0000000005688136,1.921578,0.000000001738799,,0.00011427300341893,,2.92133903503418,,,,,,,,,,,,,,,,,,6.361712,0.08295327
144,2022/01/26 15:39:44,4910.0398,1310.0004,1,2,0,0,0,0,1.498795,3.653852,5.47637510834,0.545388,0.0000000005688136,1.936782,0.000000001738799,,0.000154902299982496,,,,,,,,,,,,,,,,,,,,5.913428,-0.02286851
145,2022/01/26 15:39:54,4920.0397,1320.0003,1,2,0,0,0,0,1.49958,3.655036,5.48101888488,0.549553,0.0000000005688136,1.952002,0.000000001738799,,0.000125386301078834,,,,,,,,,,,,,,,,,,,,6.477185,0.08441687
146,2022/01/26 15:40:04,4930.0408,1330.0014,1,2,0,0,0,0,1.499168,3.656646,5.481926670528,0.5537171,0.0000000005688136,1.967226,0.000000001738799,,0.000171871201018803,,,,,,,,,,,,,,,,,,,,6.566941,0.2088505
147,2022/01/26 15:40:14,4940.04,1340.0006,1,2,0,0,0,0,1.499275,3.657731,5.483944645025,0.5578818,0.0000000005688136,1.982457,0.000000001738799,,0.000182784700882621,,2.95869898796082,,,,,,,,,,,,,,,,,,6.125349,-0.1565653
148,2022/01/26 15:40:24,4950.0407,1350.0013,1,2,0,0,0,0,1.499428,3.659592,5.487294713376,0.5620449,0.0000000005688136,1.997689,0.000000001738799,,0.00013945710088592,,,,,,,,,,,,,,,,,,,,5.916166,-0.1731685
149,2022/01/26 15:40:34,4960.0404,1360.001,1,2,0,0,0,0,1.499283,3.66036,5.48791552188,0.5662095,0.0000000005688136,2.012931,0.000000001738799,,0.000224875795538537,,,0.34452560544014,,,,,,,,,,,,,,,,,6.449051,0.1654831
150,2022/01/26 15:40:44,4970.0395,1370.0001,1,2,0,0,0,0,1.499397,3.662136,5.490995731992,0.5703722,0.0000000005688136,2.028173,0.000000001738799,,0.0000921318933251314,,3.02498602867126,,,,,,,,,,,,,,,,,,6.497958,0.1029694
151,2022/01/26 15:40:54,4980.0396,1380.0002,1,2,0,0,0,0,1.49939,3.663446,5.49293429794,0.5745371,0.0000000005688136,2.043428,0.000000001738799,,0.000118023097456899,,,,,,,,,,,,,,,,,,,,6.522997,0.1214153
152,2022/01/26 15:41:04,4990.0407,1390.0013,1,2,0,0,0,0,1.499146,3.664896,5.494214178816,0.5787018,0.0000000005688136,2.058688,0.000000001738799,,0.000107893501990475,,,,,,,,,,,,,,,,,,,,6.471748,0.1991943
153,2022/01/26 15:41:14,5000.0397,1400.0003,1,2,0,0,0,0,1.498894,3.666174,5.495206211556,0.5828662,0.0000000005688136,2.073953,0.000000001738799,,0.000184583506779745,,,,,,,,,,,,,,,,,,,,6.164702,0.136348
154,2022/01/26 15:41:24,5010.0409,1410.0015,1,2,0,0,0,0,1.499107,3.667439,5.497883476973,0.5870285,0.0000000005688136,2.089216,0.000000001738799,,0.00016412470722571,,2.90893507003784,,,,,,,,,,,,,,,,,,5.97449,-0.1466843
155,2022/01/26 15:41:34,5020.04,1420.0006,1,2,0,0,0,0,1.499283,3.668871,5.500675919493,0.5911928,0.0000000005688136,2.104491,0.000000001738799,,0.000120441596664023,,,,,,,,,,,,,,,,,,,,5.760269,-0.1798132
156,2022/01/26 15:41:44,5030.041,1430.0016,1,2,0,0,0,0,1.499184,3.669952,5.501933319168,0.5953574,0.0000000005688136,2.119773,0.000000001738799,,0.000151108193676919,,,0.321451604366302,,,,,,,,,,,,,,,,,5.96423,-0.1837322
157,2022/01/26 15:41:54,5040.0403,1440.0009,1,2,0,0,0,0,1.499451,3.671463,5.505178866813,0.5995218,0.0000000005688136,2.13506,0.000000001738799,,0.000100287099485286,,,,,,,,,,,,,,,,,,,,6.37638,0.17719
158,2022/01/26 15:42:04,5050.0404,1450.001,1,2,0,0,0,0,1.499298,3.672539,5.506230377622,0.6036844,0.0000000005688136,2.150345,0.000000001738799,,0.0000891616364242509,,3.32627701759338,,,,,,,,,,,,,,,,,,6.510008,0.2237755
159,2022/01/26 15:42:14,5060.0397,1460.0003,1,2,0,0,0,0,1.499062,3.673928,5.507445855536,0.6078491,0.0000000005688136,2.165643,0.000000001738799,,0.000145250000059605,,,,,,,,,,,,,,,,,,,,6.420755,0.1506326
160,2022/01/26 15:42:24,5070.0406,1470.0012,1,2,0,0,0,0,1.499245,3.67503,5.50977035235,0.6120133,0.0000000005688136,2.180944,0.000000001738799,,0.000152070104377344,,,,,,,,,,,,,,,,,,,,6.392622,0.1413101
161,2022/01/26 15:42:34,5080.0398,1480.0004,1,2,0,0,0,0,1.499657,3.676294,5.513180031158,0.6161752,0.0000000005688136,2.196241,0.000000001738799,,0.000103585800388828,,,,,,,,,,,,,,,,,,,,5.992122,-0.1336676
162,2022/01/26 15:42:44,5090.04,1490.0006,1,2,0,0,0,0,1.499161,3.67735,5.51293970335,0.6203398,0.0000000005688136,2.211554,0.000000001738799,,0.000162471493240446,,3.57959198951721,,,,,,,,,,,,,,,,,,5.822255,-0.1213667
163,2022/01/26 15:42:54,5100.0411,1500.0017,1,2,0,0,0,0,1.498871,3.67869,5.51388175899,0.624504,0.0000000005688136,2.226869,0.000000001738799,,0.000127504201373085,,,,,,,,,,,,,,,,,,,,6.050436,0.2289519
164,2022/01/26 15:43:04,5110.041,1510.0016,1,2,0,0,0,0,1.498566,3.679248,5.513595958368,0.6286654,0.0000000005688136,2.242179,0.000000001738799,,0.000127378007164225,,,,,,,,,,,,,,,,,,,,6.435547,-0.01518935
165,2022/01/26 15:43:14,5120.0405,1520.0011,1,2,0,0,0,0,1.499352,3.680728,5.518706888256,0.6328301,0.0000000005688136,2.257505,0.000000001738799,,0.000124999904073775,,,0.279702097177505,,,,,,,,,,,,,,,,,6.172998,0.0945574
166,2022/01/26 15:43:24,5130.0397,1530.0003,1,2,0,0,0,0,1.498688,3.681491,5.517406383808,0.636994,0.0000000005688136,2.272833,0.000000001738799,,0.0000948336601140909,,,,,,,,,,,,,,,,,,,,5.882788,-0.1922405
167,2022/01/26 15:43:34,5140.0397,1540.0003,1,2,0,0,0,0,1.499413,3.682826,5.522077181138,0.6411562,0.0000000005688136,2.288159,0.000000001738799,,0.000153871806105599,,3.87949800491333,,,,,,,,,,,,,,,,,,5.819904,-0.1089662
168,2022/01/26 15:43:44,5150.0399,1550.0005,1,2,0,0,0,0,1.498856,3.683798,5.521482735088,0.6453213,0.0000000005688136,2.3035,0.000000001738799,,0.0000908362126210704,,,,,,,,,,,,,,,,,,,,5.893052,-0.1630485
169,2022/01/26 15:43:54,5160.0415,1560.0021,1,2,0,0,0,0,1.49884,3.684845,5.5229930798,0.6494854,0.0000000005688136,2.318842,0.000000001738799,,0.0000710859676473774,,,,,,,,,,,,,,,,,,,,6.063407,-0.05866617
170,2022/01/26 15:44:04,5170.0402,1570.0008,1,2,0,0,0,0,1.499062,3.685596,5.524936910952,0.6536498,0.0000000005688136,2.334188,0.000000001738799,,0.000124682002933696,,,,,,,,,,,,,,,,,,,,6.125349,0.1199019
171,2022/01/26 15:44:14,5180.0395,1580.0001,1,2,0,0,0,0,1.499687,3.686708,5.528908060396,0.6578119,0.0000000005688136,2.34953,0.000000001738799,,0.0000560710614081472,,,,,,,,,,,,,,,,,,,,5.792908,-0.1924375
172,2022/01/26 15:44:24,5190.0404,1590.001,1,2,0,0,0,0,1.499374,3.68751,5.52895661874,0.6619767,0.0000000005688136,2.364886,0.000000001738799,,0.0000676810304867104,,4.22678995132446,,,,,,,,,,,,,,,,,,5.768457,-0.2203131
173,2022/01/26 15:44:34,5200.0404,1600.001,1,2,0,0,0,0,1.499542,3.688375,5.53087322425,0.6661413,0.0000000005688136,2.380245,0.000000001738799,,0.000102392201370094,,,,,,,,,,,,,,,,,,,,5.696224,-0.1105356
174,2022/01/26 15:44:44,5210.0406,1610.0012,1,2,0,0,0,0,1.499222,3.689534,5.531430542548,0.6703032,0.0000000005688136,2.395598,0.000000001738799,,,,,,,,,,,,,,,,,,,,,,5.918513,0.008400083
175,2022/01/26 15:44:54,5220.0407,1620.0013,1,2,0,0,0,0,1.49939,3.690231,5.53309545909,0.6744683,0.0000000005688136,2.410967,0.000000001738799,,0.000081000012869481,,,0.232517093420029,,,,,,,,,,,,,,,,,6.067861,-0.1056963
176,2022/01/26 15:45:04,5230.04,1630.0006,1,2,0,0,0,0,1.49926,3.691214,5.53408950164,0.6786328,0.0000000005688136,2.426337,0.000000001738799,,0.0000908293586689979,,,,,,,,,,,,,,,,,,,,6.270897,-0.1132056
177,2022/01/26 15:45:14,5240.0402,1640.0008,1,2,0,0,0,0,1.499687,3.69188,5.53666444156,0.6827953,0.0000000005688136,2.441703,0.000000001738799,,0.000110669701825827,,,,,,,,,,,,,,,,,,,,6.5165,0.1249883
178,2022/01/26 15:45:24,5250.0396,1650.0002,1,2,0,0,0,0,1.499451,3.693205,5.537779930455,0.6869594,0.0000000005688136,2.457078,0.000000001738799,,0.0000722618206054904,,4.58904504776001,,,,,,,,,,,,,,,,,,6.287108,0.1347125
179,2022/01/26 15:45:34,5260.0404,1660.001,1,2,0,0,0,0,1.499245,3.693858,5.53799813721,0.6911247,0.0000000005688136,2.472463,0.000000001738799,,0.0000912372997845523,,,,,,,,,,,,,,,,,,,,5.961997,0.08651108
180,2022/01/26 15:45:44,5270.0395,1670.0001,1,2,0,0,0,0,1.499527,3.694777,5.540417870479,0.6952872,0.0000000005688136,2.48784,0.000000001738799,,0.000101175501185935,,,,,,,,,,,,,,,,,,,,5.843532,-0.1691195
181,2022/01/26 15:45:54,5280.0398,1680.0004,1,2,0,0,0,0,1.499504,3.695249,5.541040656496,0.6994518,0.0000000005688136,2.503228,0.000000001738799,,0.0000820675195427611,,,,,,,,,,,,,,,,,,,,5.863436,-0.2091178
182,2022/01/26 15:46:04,5290.0399,1690.0005,1,2,0,0,0,0,1.499275,3.696491,5.542056544025,0.7036161,0.0000000005688136,2.518619,0.000000001738799,,0.0000941736871027388,,,,,,,,,,,,,,,,,,,,5.979547,-0.1512778
183,2022/01/26 15:46:14,5300.0398,1700.0004,1,2,0,0,0,0,1.499397,3.696992,5.543258713824,0.7077807,0.0000000005688136,2.534015,0.000000001738799,,,,4.80515909194946,,,,,,,,,,,,,,,,,,6.074356,0.05364746
184,2022/01/26 15:46:24,5310.04,1710.0006,1,2,0,0,0,0,1.499435,3.698076,5.54502458706,0.7119431,0.0000000005688136,2.549406,0.000000001738799,,0.0000821458597783931,,,,,,,,,,,,,,,,,,,,6.387029,0.05187452
185,2022/01/26 15:46:34,5320.0411,1720.0017,1,2,0,0,0,0,1.499298,3.698833,5.545652919234,0.7161078,0.0000000005688136,2.564809,0.000000001738799,,0.0000769684775150381,,,,,,,,,,,,,,,,,,,,6.425296,0.1367399
186,2022/01/26 15:46:44,5330.0403,1730.0009,1,2,0,0,0,0,1.499237,3.699537,5.546482753269,0.7202728,0.0000000005688136,2.580216,0.000000001738799,,0.0000828577685751952,,,,,,,,,,,,,,,,,,,,5.814731,-0.155569
187,2022/01/26 15:46:54,5340.0395,1740.0001,1,2,0,0,0,0,1.499336,3.700665,5.54854025844,0.7244356,0.0000000005688136,2.595619,0.000000001738799,,0.0000474960215797182,,,0.206129401922226,,,,,,,,,,,,,,,,,6.335671,0.01672626
188,2022/01/26 15:47:04,5350.0398,1750.0004,1,2,0,0,0,0,1.499092,3.701453,5.548818580676,0.7286001,0.0000000005688136,2.611032,0.000000001738799,,0.0000929483576328494,,,,,,,,,,,,,,,,,,,,6.325422,0.1595777
