Repository: HVES-Battery-Testing-Consortium/LG-HG2

# Battery Testing Consortium (BTC)
The Battery Testing Consortium (BTC) has been developed within the High Voltage and Energy Storage Lab at Oxford Brookes University to provide accurate and comprehensive cell data to Formula Student Electric teams. Through the BTC, we aim to provide FS teams with information for improved and informed decisions for cell selection, pack architecture design, thermal cooling requirements, and end of life predictions. A range of tests are completed to provide a comprehensive electrochemical lithium-ion characterisation for modelling, validation, and battery management parameterisation.

File: Data/Round1/LG_HG2/Package 1/220126_BTC_HPPC_EIS_LG_HG2_2_5C/220126_BTC_HPPC_EIS_LG_HG2_2_5C_Channel_1_Wb_1.CSV (part 2 of 47)
Data_Point,Date_Time,Test_Time(s),Step_Time(s),Cycle_Index,Step_Index,TC_Counter1,TC_Counter2,TC_Counter3,TC_Counter4,Current(A),Voltage(V),Power(W),Charge_Capacity(Ah),Discharge_Capacity(Ah),Charge_Energy(Wh),Discharge_Energy(Wh),ACR(Ohm),dV/dt(V/s),Internal_Resistance(Ohm),dQ/dV(Ah/V),dV/dQ(V/Ah),MetaCode_MV_UD1,MetaCode_MV_UD2,MetaCode_MV_UD3,MetaCode_MV_UD4,MetaCode_MV_UD5,MetaCode_MV_UD6,MetaCode_MV_UD7,MetaCode_MV_UD8,MetaCode_MV_UD9,MetaCode_MV_UD10,MetaCode_MV_UD11,MetaCode_MV_UD12,MetaCode_MV_UD13,MetaCode_MV_UD14,MetaCode_MV_UD15,MetaCode_MV_UD16,Aux_Temperature_1(C),Aux_dT/dt_1(C)
189,2022/01/26 15:47:14,5360.0406,1760.0012,1,2,0,0,0,0,1.499168,3.702286,5.550348698048,0.7327654,0.0000000005688136,2.62645,0.000000001738799,,0.000081039521319326,,5.02895498275757,,,,,,,,,,,,,,,,,,6.277362,-0.03667742
190,2022/01/26 15:47:24,5370.0409,1770.0015,1,2,0,0,0,0,1.499512,3.702958,5.552629956496,0.7369279,0.0000000005688136,2.641863,0.000000001738799,,,,,,,,,,,,,,,,,,,,,,6.340214,0.1572716
191,2022/01/26 15:47:34,5380.0401,1780.0007,1,2,0,0,0,0,1.499168,3.703968,5.552870298624,0.7410934,0.0000000005688136,2.657289,0.000000001738799,,0.0000694275368005037,,,,,,,,,,,,,,,,,,,,6.461289,0.03438115
192,2022/01/26 15:47:44,5390.0403,1790.0009,1,2,0,0,0,0,1.499763,3.70445,5.55579704535,0.7452583,0.0000000005688136,2.672717,0.000000001738799,,0.0000595043784414884,,,,,,,,,,,,,,,,,,,,6.541418,0.1729813
193,2022/01/26 15:47:54,5400.0395,1800.0001,1,2,0,0,0,0,1.499031,3.7056,5.5548092736,0.7494208,0.0000000005688136,2.68814,0.000000001738799,,0.0000885155823198147,,,,,,,,,,,,,,,,,,,,6.442435,0.1205063
194,2022/01/26 15:48:04,5410.0405,1810.0011,1,2,0,0,0,0,1.498627,3.706262,5.554304302274,0.7535846,0.0000000005688136,2.70357,0.000000001738799,,0.0000647156193736009,,,,,,,,,,,,,,,,,,,,6.291681,-0.09642571
195,2022/01/26 15:48:14,5420.0398,1820.0004,1,2,0,0,0,0,1.499489,3.707121,5.558787161169,0.7577496,0.0000000005688136,2.719008,0.000000001738799,,0.0000901632374734618,,5.01724576950073,,,,,,,,,,,,,,,,,,6.361079,0.168871
196,2022/01/26 15:48:24,5430.0398,1830.0004,1,2,0,0,0,0,1.498871,3.707952,5.557741722192,0.7619123,0.0000000005688136,2.734442,0.000000001738799,,,,,,,,,,,,,,,,,,,,,,6.359155,0.07207781
197,2022/01/26 15:48:34,5440.0407,1840.0013,1,2,0,0,0,0,1.499336,3.7089,5.5608872904,0.7660772,0.0000000005688136,2.749887,0.000000001738799,,0.0000438215683971066,,,,,,,,,,,,,,,,,,,,6.351336,-0.0599587
198,2022/01/26 15:48:44,5450.0407,1850.0013,1,2,0,0,0,0,1.498894,3.709555,5.56022973217,0.7702423,0.0000000005688136,2.765337,0.000000001738799,,0.0000761801493354142,,,,,,,,,,,,,,,,,,,,6.180701,0.1078382
199,2022/01/26 15:48:54,5460.041,1860.0016,1,2,0,0,0,0,1.499565,3.710321,5.563867510365,0.7744079,0.0000000005688136,2.780791,0.000000001738799,,0.000147623402881436,,,0.200398996472359,,,,,,,,,,,,,,,,,5.903196,-0.1786482
200,2022/01/26 15:49:04,5470.0403,1870.0009,1,2,0,0,0,0,1.499222,3.711232,5.563960661504,0.7785706,0.0000000005688136,2.796239,0.000000001738799,,0.00010869499965338,,,,,,,,,,,,,,,,,,,,5.84679,-0.1057491
201,2022/01/26 15:49:14,5480.0397,1880.0003,1,2,0,0,0,0,1.499435,3.712135,5.566105143725,0.7827348,0.0000000005688136,2.811695,0.000000001738799,,0.0000524730712641031,,4.97589492797852,,,,,,,,,,,,,,,,,,5.793927,-0.1756564
202,2022/01/26 15:49:24,5490.0404,1890.001,1,2,0,0,0,0,1.499069,3.713102,5.566196102038,0.7869002,0.0000000005688136,2.827159,0.000000001738799,,0.000110834902443457,,,,,,,,,,,,,,,,,,,,5.968503,-0.09206533
203,2022/01/26 15:49:34,5500.0398,1900.0004,1,2,0,0,0,0,1.499908,3.713826,5.570397328008,0.7910637,0.0000000005688136,2.84262,0.000000001738799,,0.0000651561567792669,,,,,,,,,,,,,,,,,,,,5.831466,-0.03885567
204,2022/01/26 15:49:44,5510.04,1910.0006,1,2,0,0,0,0,1.499146,3.71454,5.56863778284,0.7952287,0.0000000005688136,2.85809,0.000000001738799,,0.0000803724833531305,,,,,,,,,,,,,,,,,,,,5.866686,-0.086568
205,2022/01/26 15:49:54,5520.0409,1920.0015,1,2,0,0,0,0,1.498856,3.715365,5.56879712244,0.7993933,0.0000000005688136,2.873562,0.000000001738799,,0.0000957931770244613,,,,,,,,,,,,,,,,,,,,5.868493,-0.2030379
206,2022/01/26 15:50:04,5530.0402,1930.0008,1,2,0,0,0,0,1.499374,3.716616,5.572597398384,0.8035582,0.0000000005688136,2.889038,0.000000001738799,,0.0000907877983991057,,,,,,,,,,,,,,,,,,,,5.811986,-0.1130071
207,2022/01/26 15:50:14,5540.0402,1940.0008,1,2,0,0,0,0,1.498947,3.71715,5.57181084105,0.8077214,0.0000000005688136,2.904512,0.000000001738799,,0.0000951978727243841,,4.84171915054321,,,,,,,,,,,,,,,,,,6.27971,0.1428336
208,2022/01/26 15:50:24,5550.041,1950.0016,1,2,0,0,0,0,1.499527,3.717916,5.575115425732,0.8118859,0.0000000005688136,2.919994,0.000000001738799,,,,,,,,,,,,,,,,,,,,,,6.486689,0.1428533
209,2022/01/26 15:50:34,5560.0412,1960.0018,1,2,0,0,0,0,1.49939,3.718884,5.57605748076,0.8160515,0.0000000005688136,2.935484,0.000000001738799,,0.000075116433436051,,,,,,,,,,,,,,,,,,,,6.306477,-0.09472132
210,2022/01/26 15:50:44,5570.0397,1970.0003,1,2,0,0,0,0,1.499313,3.719702,5.576997564726,0.8202137,0.0000000005688136,2.950965,0.000000001738799,,0.0000499800298712216,,,,,,,,,,,,,,,,,,,,5.907437,-0.079059
211,2022/01/26 15:50:54,5580.0406,1980.0012,1,2,0,0,0,0,1.499031,3.720508,5.577156827748,0.824379,0.0000000005688136,2.966461,0.000000001738799,,0.0000848327326821163,,,0.201029106974602,,,,,,,,,,,,,,,,,6.210299,0.05465686
212,2022/01/26 15:51:04,5590.0409,1990.0015,1,2,0,0,0,0,1.49955,3.721679,5.58084374445,0.8285442,0.0000000005688136,2.98196,0.000000001738799,,0.000108996100607328,,,,,,,,,,,,,,,,,,,,6.480343,0.01501739
213,2022/01/26 15:51:14,5600.0395,2000.0001,1,2,0,0,0,0,1.499359,3.722411,5.581230434549,0.8327069,0.0000000005688136,2.997453,0.000000001738799,,0.000114449801912997,,4.99299097061157,,,,,,,,,,,,,,,,,,5.982793,-0.02345115
214,2022/01/26 15:51:24,5610.0402,2010.0008,1,2,0,0,0,0,1.499336,3.7234,5.5826276624,0.8368726,0.0000000005688136,3.012962,0.000000001738799,,0.0000752757332520559,,,,,,,,,,,,,,,,,,,,5.818882,-0.2117687
215,2022/01/26 15:51:34,5620.0396,2020.0002,1,2,0,0,0,0,1.499466,3.723942,5.583924414972,0.8410368,0.0000000005688136,3.028468,0.000000001738799,,0.0000566205089853611,,,,,,,,,,,,,,,,,,,,5.903984,0.04606366
216,2022/01/26 15:51:44,5630.0396,2030.0002,1,2,0,0,0,0,1.499352,3.725079,5.585204648808,0.8452001,0.0000000005688136,3.043975,0.000000001738799,,,,,,,,,,,,,,,,,,,,,,5.989295,-0.1637083
217,2022/01/26 15:51:54,5640.0397,2040.0003,1,2,0,0,0,0,1.499397,3.725795,5.586445845615,0.8493654,0.0000000005688136,3.059492,0.000000001738799,,0.0000610423012403771,,,,,,,,,,,,,,,,,,,,6.053989,-0.05881846
218,2022/01/26 15:52:04,5650.0403,2050.0009,1,2,0,0,0,0,1.499168,3.726914,5.587270207552,0.8535302,0.0000000005688136,3.075012,0.000000001738799,,0.0000987672974588349,,,,,,,,,,,,,,,,,,,,5.899911,-0.07784247
219,2022/01/26 15:52:14,5660.04,2060.0006,1,2,0,0,0,0,1.499504,3.7278,5.5898510112,0.8576958,0.0000000005688136,3.090538,0.000000001738799,,0.000112406698463019,,4.66055107116699,,,,,,,,,,,,,,,,,,6.497958,0.2031121
220,2022/01/26 15:52:24,5670.04,2070.0006,1,2,0,0,0,0,1.499756,3.728525,5.5918777399,0.8618585,0.0000000005688136,3.106058,0.000000001738799,,0.0000935637872316875,,,,,,,,,,,,,,,,,,,,6.398485,0.1529163
221,2022/01/26 15:52:34,5680.0404,2080.001,1,2,0,0,0,0,1.499283,3.729767,5.591976257061,0.8660239,0.0000000005688136,3.121591,0.000000001738799,,0.0000578815306653269,,,,,,,,,,,,,,,,,,,,5.851364,-0.05262524
222,2022/01/26 15:52:44,5690.0408,2090.0014,1,2,0,0,0,0,1.499336,3.730636,5.593476857696,0.8701887,0.0000000005688136,3.137126,0.000000001738799,,0.0000765759104979225,,,0.216606006026268,,,,,,,,,,,,,,,,,6.508477,0.1585102
223,2022/01/26 15:52:54,5700.0397,2100.0003,1,2,0,0,0,0,1.499313,3.731456,5.594620489728,0.8743517,0.0000000005688136,3.152658,0.000000001738799,,0.0000772903367760591,,,,,,,,,,,,,,,,,,,,6.178868,0.05652398
224,2022/01/26 15:53:04,5710.0395,2110.0001,1,2,0,0,0,0,1.499298,3.732218,5.595706982964,0.8785169,0.0000000005688136,3.168201,0.000000001738799,,,,4.5128698348999,,,,,,,,,,,,,,,,,,5.889287,-0.05340606
225,2022/01/26 15:53:14,5720.0399,2120.0005,1,2,0,0,0,0,1.499313,3.733216,5.597259280608,0.8826818,0.0000000005688136,3.183748,0.000000001738799,,0.000109069696918596,,,,,,,,,,,,,,,,,,,,5.89579,-0.106836
226,2022/01/26 15:53:24,5730.04,2130.0006,1,2,0,0,0,0,1.499725,3.734162,5.60021610545,0.8868445,0.0000000005688136,3.19929,0.000000001738799,,,,,,,,,,,,,,,,,,,,,,5.936059,-0.1725596
227,2022/01/26 15:53:34,5740.0408,2140.0014,1,2,0,0,0,0,1.499245,3.73516,5.5999199542,0.8910093,0.0000000005688136,3.214844,0.000000001738799,,0.0000835531172924675,,,,,,,,,,,,,,,,,,,,6.322172,0.1622748
228,2022/01/26 15:53:44,5750.0401,2150.0007,1,2,0,0,0,0,1.499565,3.735868,5.60217689742,0.8951743,0.0000000005688136,3.230403,0.000000001738799,,0.0000949813620536588,,,,,,,,,,,,,,,,,,,,6.577873,0.076994
229,2022/01/26 15:53:54,5760.0402,2160.0008,1,2,0,0,0,0,1.499123,3.737095,5.602365067685,0.8993368,0.0000000005688136,3.245956,0.000000001738799,,0.0000943972627283074,,,,,,,,,,,,,,,,,,,,6.197338,0.02889693
230,2022/01/26 15:54:04,5770.0404,2170.001,1,2,0,0,0,0,1.49913,3.737688,5.60328021144,0.9035019,0.0000000005688136,3.261523,0.000000001738799,,0.0000931111571844667,,4.52163600921631,,,,,,,,,,,,,,,,,,5.994353,-0.08505136
231,2022/01/26 15:54:14,5780.0402,2180.0008,1,2,0,0,0,0,1.499451,3.738992,5.606435293392,0.9076671,0.0000000005688136,3.277094,0.000000001738799,,0.00015625350351911,,,,,,,,,,,,,,,,,,,,6.649455,0.1516831
232,2022/01/26 15:54:24,5790.0406,2190.0012,1,2,0,0,0,0,1.49968,3.739711,5.60836979248,0.9118326,0.0000000005688136,3.29267,0.000000001738799,,0.000083284787251614,,,,,,,,,,,,,,,,,,,,6.355128,0.09382337
233,2022/01/26 15:54:34,5800.0407,2200.0013,1,2,0,0,0,0,1.499298,3.740666,5.608373052468,0.9159953,0.0000000005688136,3.30824,0.000000001738799,,0.0000643653693259694,,,0.224778592586517,,,,,,,,,,,,,,,,,5.97488,-0.002018809
234,2022/01/26 15:54:44,5810.0398,2210.0004,1,2,0,0,0,0,1.500122,3.74185,5.6132315057,0.9201609,0.0000000005688136,3.323825,0.000000001738799,,0.000136783506604843,,,,,,,,,,,,,,,,,,,,6.279087,0.08463562
235,2022/01/26 15:54:54,5820.04,2220.0006,1,2,0,0,0,0,1.499123,3.742722,5.610800632806,0.9243265,0.0000000005688136,3.339414,0.000000001738799,,0.000113280300865881,,4.3003191947937,,,,,,,,,,,,,,,,,,6.400799,0.1271743
236,2022/01/26 15:55:04,5830.0403,2230.0009,1,2,0,0,0,0,1.499603,3.743733,5.614113237999,0.9284893,0.0000000005688136,3.354996,0.000000001738799,,0.0000911419119802304,,,,,,,,,,,,,,,,,,,,6.28338,-0.1808834
237,2022/01/26 15:55:14,5840.0405,2240.0011,1,2,0,0,0,0,1.498932,3.744548,5.612822822736,0.9326543,0.0000000005688136,3.37059,0.000000001738799,,0.0000998263421934098,,,,,,,,,,,,,,,,,,,,5.988273,-0.1943356
238,2022/01/26 15:55:24,5850.0397,2250.0003,1,2,0,0,0,0,1.499298,3.745881,5.616191891538,0.9368191,0.0000000005688136,3.386189,0.000000001738799,,0.0000581648491788656,,,,,,,,,,,,,,,,,,,,6.673972,0.1766711
239,2022/01/26 15:55:34,5860.0407,2260.0013,1,2,0,0,0,0,1.499756,3.746623,5.619020323988,0.9409842,0.0000000005688136,3.401792,0.000000001738799,,0.000142524702823721,,,,,,,,,,,,,,,,,,,,5.992035,-0.09474695
240,2022/01/26 15:55:44,5870.0407,2270.0013,1,2,0,0,0,0,1.499504,3.747697,5.619686642288,0.9451474,0.0000000005688136,3.417392,0.000000001738799,,0.0000688697618898004,,4.23198699951172,,,,,,,,,,,,,,,,,,6.52005,0.009533167
241,2022/01/26 15:55:54,5880.04,2280.0006,1,2,0,0,0,0,1.499802,3.748639,5.622216269478,0.9493127,0.0000000005688136,3.433005,0.000000001738799,,0.000127527193399146,,,,,,,,,,,,,,,,,,,,6.640262,0.04389703
242,2022/01/26 15:56:04,5890.0409,2290.0015,1,2,0,0,0,0,1.499245,3.749806,5.62187789647,0.9534782,0.0000000005688136,3.448622,0.000000001738799,,0.000073651346610859,,,,,,,,,,,,,,,,,,,,6.327345,0.1804435
243,2022/01/26 15:56:14,5900.041,2300.0016,1,2,0,0,0,0,1.499237,3.750606,5.623047287622,0.9576418,0.0000000005688136,3.464236,0.000000001738799,,,,,0.236387893557549,,,,,,,,,,,,,,,,,6.287227,0.02575189
244,2022/01/26 15:56:24,5910.0397,2310.0003,1,2,0,0,0,0,1.499527,3.751852,5.626003374004,0.961807,0.0000000005688136,3.47986,0.000000001738799,,0.000155050292960368,,,,,,,,,,,,,,,,,,,,6.688755,0.1873735
245,2022/01/26 15:56:34,5920.0396,2320.0002,1,2,0,0,0,0,1.499451,3.752766,5.627088731466,0.96597,0.0000000005688136,3.495481,0.000000001738799,,0.000096432093414478,,4.20723104476929,,,,,,,,,,,,,,,,,,6.134073,-0.04601926
246,2022/01/26 15:56:44,5930.0398,2330.0004,1,2,0,0,0,0,1.499069,3.753866,5.627304150754,0.9701346,0.0000000005688136,3.511111,0.000000001738799,,,,,,,,,,,,,,,,,,,,,,6.688243,0.04847467
247,2022/01/26 15:56:54,5940.04,2340.0006,1,2,0,0,0,0,1.499336,3.754711,5.629573371896,0.9743001,0.0000000005688136,3.52675,0.000000001738799,,0.0000865743568283506,,,,,,,,,,,,,,,,,,,,6.487311,0.08389413
248,2022/01/26 15:57:04,5950.0401,2350.0007,1,2,0,0,0,0,1.499794,3.755803,5.632930804582,0.978466,0.0000000005688136,3.542394,0.000000001738799,,0.0000995191367110237,,,,,,,,,,,,,,,,,,,,6.692816,0.1397634
249,2022/01/26 15:57:14,5960.0411,2360.0017,1,2,0,0,0,0,1.499466,3.756907,5.633354311662,0.9826292,0.0000000005688136,3.558033,0.000000001738799,,0.0000920859311008826,,,,,,,,,,,,,,,,,,,,6.237276,-0.04737079
250,2022/01/26 15:57:24,5970.0402,2370.0008,1,2,0,0,0,0,1.500137,3.757915,5.637387334355,0.9867941,0.0000000005688136,3.573681,0.000000001738799,,0.0000926039429032244,,3.97770190238953,,,,,,,,,,,,,,,,,,6.148757,-0.1671073
251,2022/01/26 15:57:34,5980.0395,2380.0001,1,2,0,0,0,0,1.499245,3.759021,5.635693439145,0.9909588,0.0000000005688136,3.589334,0.000000001738799,,0.000123419406008907,,,,,,,,,,,,,,,,,,,,6.747766,0.1298311
252,2022/01/26 15:57:44,5990.0404,2390.001,1,2,0,0,0,0,1.500504,3.759917,5.641770498168,0.9951223,0.0000000005688136,3.604986,0.000000001738799,,0.000103189602668863,,,,,,,,,,,,,,,,,,,,6.088138,-0.1768395
253,2022/01/26 15:57:54,6000.0405,2400.0011,1,2,0,0,0,0,1.499283,3.761062,5.638896318546,0.9992874,0.0000000005688136,3.620649,0.000000001738799,,0.000114595801278483,,,0.247201293706894,,,,,,,,,,,,,,,,,6.678397,-0.09653181
254,2022/01/26 15:58:04,6010.0399,2410.0005,1,2,0,0,0,0,1.50032,3.762093,5.64434336976,1.003453,0.0000000005688136,3.63632,0.000000001738799,,0.0000753578788135201,,,,,,,,,,,,,,,,,,,,6.047778,-0.1466927
255,2022/01/26 15:58:14,6020.0401,2420.0007,1,2,0,0,0,0,1.499336,3.763214,5.642322225904,1.007617,0.0000000005688136,3.651985,0.000000001738799,,0.000111660498077981,,3.91885089874268,,,,,,,,,,,,,,,,,,6.731266,0.1864991
256,2022/01/26 15:58:24,6030.04,2430.0006,1,2,0,0,0,0,1.499336,3.764235,5.64385304796,1.011782,0.0000000005688136,3.667663,0.000000001738799,,0.000105955303297378,,,,,,,,,,,,,,,,,,,,5.994158,-0.001426935
257,2022/01/26 15:58:34,6040.0403,2440.0009,1,2,0,0,0,0,1.49958,3.765417,5.64654402486,1.015948,0.0000000005688136,3.683345,0.000000001738799,,0.000113891699584201,,,,,,,,,,,,,,,,,,,,6.498374,0.1103556
258,2022/01/26 15:58:44,6050.0395,2450.0001,1,2,0,0,0,0,1.499832,3.766515,5.64913972548,1.020111,0.0000000005688136,3.699024,0.000000001738799,,0.000105351296951994,,,,,,,,,,,,,,,,,,,,6.583737,0.1745513
259,2022/01/26 15:58:54,6060.0405,2460.0011,1,2,0,0,0,0,1.49926,3.767572,5.64856999672,1.024276,0.0000000005688136,3.714714,0.000000001738799,,0.000126341998111457,,3.8873610496521,,,,,,,,,,,,,,,,,,6.141473,-0.1024044
260,2022/01/26 15:59:04,6070.0406,2470.0012,1,2,0,0,0,0,1.499168,3.768474,5.649575629632,1.028442,0.0000000005688136,3.730409,0.000000001738799,,0.0000879257786436938,,,,,,,,,,,,,,,,,,,,6.73857,0.1194212
261,2022/01/26 15:59:14,6080.0407,2480.0013,1,2,0,0,0,0,1.499794,3.769447,5.653393993918,1.032608,0.0000000005688136,3.746111,0.000000001738799,,0.0000976063674897887,,,,,,,,,,,,,,,,,,,,6.054385,-0.1618171
262,2022/01/26 15:59:24,6090.0398,2490.0004,1,2,0,0,0,0,1.499702,3.770653,5.654855845406,1.036771,0.0000000005688136,3.761806,0.000000001738799,,0.0000887295827851631,,,0.257487803697586,,,,,,,,,,,,,,,,,6.669202,-0.06357968
263,2022/01/26 15:59:34,6100.0402,2500.0008,1,2,0,0,0,0,1.499794,3.77174,5.65683302156,1.040936,0.0000000005688136,3.777517,0.000000001738799,,0.000104459599242546,,,,,,,,,,,,,,,,,,,,6.159832,-0.1706034
264,2022/01/26 15:59:44,6110.0411,2510.0017,1,2,0,0,0,0,1.499603,3.773136,5.658206065008,1.045101,0.0000000005688136,3.793229,0.000000001738799,,0.000113089503429364,,3.7786500453949,,,,,,,,,,,,,,,,,,6.562069,0.01431376
265,2022/01/26 15:59:54,6120.0402,2520.0008,1,2,0,0,0,0,1.499222,3.773996,5.658057831112,1.049266,0.0000000005688136,3.808945,0.000000001738799,,0.000131688400870189,,,,,,,,,,,,,,,,,,,,6.020515,0.06153971
266,2022/01/26 16:00:04,6130.0397,2530.0003,1,2,0,0,0,0,1.499184,3.775364,5.659965302976,1.053429,0.0000000005688136,3.824659,0.000000001738799,,0.000092458758444991,,,,,,,,,,,,,,,,,,,,6.529675,-0.004893243
267,2022/01/26 16:00:14,6140.0397,2540.0003,1,2,0,0,0,0,1.499641,3.776219,5.662972837379,1.057594,0.0000000005688136,3.840386,0.000000001738799,,0.0000974442664301023,,,,,,,,,,,,,,,,,,,,6.73482,0.09557813
268,2022/01/26 16:00:24,6150.0407,2550.0013,1,2,0,0,0,0,1.499908,3.777532,5.665950467056,1.06176,0.0000000005688136,3.856121,0.000000001738799,,0.000168191400007345,,3.72868895530701,,,,,,,,,,,,,,,,,,6.163164,-0.0804171
269,2022/01/26 16:00:34,6160.0398,2560.0004,1,2,0,0,0,0,1.498573,3.778544,5.662424017712,1.065923,0.0000000005688136,3.871848,0.000000001738799,,0.000102020800113678,,,,,,,,,,,,,,,,,,,,6.724578,0.1279297
270,2022/01/26 16:00:44,6170.0409,2570.0015,1,2,0,0,0,0,1.499619,3.779874,5.668370868006,1.070088,0.0000000005688136,3.887588,0.000000001738799,,0.0000919570229598321,,,,,,,,,,,,,,,,,,,,6.073337,-0.1664311
271,2022/01/26 16:00:54,6180.04,2580.0006,1,2,0,0,0,0,1.499184,3.780787,5.668095377808,1.074254,0.0000000005688136,3.903337,0.000000001738799,,0.000149091094499454,,,0.271318912506104,,,,,,,,,,,,,,,,,6.733376,-0.03307134
272,2022/01/26 16:01:04,6190.0403,2590.0009,1,2,0,0,0,0,1.499321,3.78214,5.67064192694,1.078417,0.0000000005688136,3.919078,0.000000001738799,,0.0000845073591335677,,,,,,,,,,,,,,,,,,,,6.133339,-0.05828798
273,2022/01/26 16:01:14,6200.0397,2600.0003,1,2,0,0,0,0,1.500183,3.783115,5.675364810045,1.082582,0.0000000005688136,3.934832,0.000000001738799,,,,3.68678498268127,,,,,,,,,,,,,,,,,,6.531053,0.1414201
274,2022/01/26 16:01:24,6210.0402,2610.0008,1,2,0,0,0,0,1.499199,3.784328,5.673460753272,1.086746,0.0000000005688136,3.950591,0.000000001738799,,0.0000884716282598674,,,,,,,,,,,,,,,,,,,,6.408618,-0.1853272
275,2022/01/26 16:01:34,6220.0408,2620.0014,1,2,0,0,0,0,1.499756,3.785521,5.677357832876,1.090909,0.0000000005688136,3.966348,0.000000001738799,,0.000104182698123623,,,,,,,,,,,,,,,,,,,,6.045145,-0.1823306
276,2022/01/26 16:01:44,6230.0399,2630.0005,1,2,0,0,0,0,1.499687,3.786584,5.678690799208,1.095075,0.0000000005688136,3.98212,0.000000001738799,,0.000165778503287584,,,,,,,,,,,,,,,,,,,,6.420671,0.1177937
277,2022/01/26 16:01:54,6240.04,2640.0006,1,2,0,0,0,0,1.499969,3.788133,5.682082067877,1.09924,0.0000000005688136,3.997892,0.000000001738799,,0.000165176796144806,,3.48341608047485,,,,,,,,,,,,,,,,,,6.53664,0.1958305
278,2022/01/26 16:02:04,6250.0408,2650.0014,1,2,0,0,0,0,1.499023,3.789196,5.680091955508,1.103406,0.0000000005688136,4.013676,0.000000001738799,,0.000140901698614471,,,,,,,,,,,,,,,,,,,,6.700572,0.1379514
279,2022/01/26 16:02:14,6260.0396,2660.0002,1,2,0,0,0,0,1.499512,3.790379,5.683718795048,1.107568,0.0000000005688136,4.02945,0.000000001738799,,0.000138995907036588,,,0.283470213413239,,,,,,,,,,,,,,,,,6.748697,0.1298386
280,2022/01/26 16:02:24,6270.0395,2670.0001,1,2,0,0,0,0,1.499374,3.791579,5.684994971546,1.111733,0.0000000005688136,4.04524,0.000000001738799,,0.000122869401820935,,,,,,,,,,,,,,,,,,,,6.18474,-0.1355785
281,2022/01/26 16:02:34,6280.0402,2680.0008,1,2,0,0,0,0,1.499374,3.792915,5.68699813521,1.115896,0.0000000005688136,4.061028,0.000000001738799,,0.000126059094327502,,3.3198299407959,,,,,,,,,,,,,,,,,,6.458437,-0.08105338
282,2022/01/26 16:02:44,6290.0397,2690.0003,1,2,0,0,0,0,1.498779,3.793746,5.685986836134,1.120062,0.0000000005688136,4.076828,0.000000001738799,,0.000129617401398718,,,,,,,,,,,,,,,,,,,,6.198131,-0.1619223
283,2022/01/26 16:02:54,6300.0399,2700.0005,1,2,0,0,0,0,1.49968,3.795287,5.69171600816,1.124227,0.0000000005688136,4.092633,0.000000001738799,,0.000133951703901403,,,,,,,,,,,,,,,,,,,,6.414065,0.1941258
284,2022/01/26 16:03:04,6310.0399,2710.0005,1,2,0,0,0,0,1.49968,3.796588,5.69366709184,1.128392,0.0000000005688136,4.108444,0.000000001738799,,0.000100757402833551,,,,,,,,,,,,,,,,,,,,6.673742,0.1747638
285,2022/01/26 16:03:14,6320.0405,2720.0011,1,2,0,0,0,0,1.499313,3.79764,5.69385102132,1.132555,0.0000000005688136,4.124252,0.000000001738799,,0.0000965690996963531,,3.52249097824097,,,,,,,,,,,,,,,,,,6.145031,-0.1782259
286,2022/01/26 16:03:24,6330.0402,2730.0008,1,2,0,0,0,0,1.499756,3.798789,5.697256595484,1.13672,0.0000000005688136,4.140072,0.000000001738799,,0.000131296401377767,,,,,,,,,,,,,,,,,,,,6.267537,0.1718667
287,2022/01/26 16:03:34,6340.0404,2740.001,1,2,0,0,0,0,1.49958,3.800239,5.69876239962,1.140885,0.0000000005688136,4.155898,0.000000001738799,,0.000125493505038321,,,,,,,,,,,,,,,,,,,,6.641363,0.158149
288,2022/01/26 16:03:44,6350.0397,2750.0003,1,2,0,0,0,0,1.499451,3.801399,5.700011531949,1.145048,0.0000000005688136,4.171719,0.000000001738799,,0.00012766920553986,,,0.292704701423645,,,,,,,,,,,,,,,,,6.093736,-0.1526526
289,2022/01/26 16:03:54,6360.0405,2760.0011,1,2,0,0,0,0,1.49968,3.802738,5.70289012384,1.149213,0.0000000005688136,4.187556,0.000000001738799,,0.000130924207041971,,3.34569406509399,,,,,,,,,,,,,,,,,,6.24534,0.1501885
290,2022/01/26 16:04:04,6370.0408,2770.0014,1,2,0,0,0,0,1.499237,3.804146,5.703316436602,1.153378,0.0000000005688136,4.203397,0.000000001738799,,0.000105401697510388,,,,,,,,,,,,,,,,,,,,6.645617,0.04203588
291,2022/01/26 16:04:14,6380.04,2780.0006,1,2,0,0,0,0,1.499008,3.805323,5.704209619584,1.157543,0.0000000005688136,4.219243,0.000000001738799,,0.0000946883374126628,,,,,,,,,,,,,,,,,,,,6.681247,0.07222176
292,2022/01/26 16:04:24,6390.0409,2790.0015,1,2,0,0,0,0,1.498833,3.806586,5.705436714138,1.161706,0.0000000005688136,4.235085,0.000000001738799,,0.000126356506370939,,,,,,,,,,,,,,,,,,,,6.033911,-0.07754177
293,2022/01/26 16:04:34,6400.0399,2800.0005,1,2,0,0,0,0,1.499756,3.807817,5.710796392652,1.16587,0.0000000005688136,4.250942,0.000000001738799,,0.000146238293382339,,3.16815090179443,,,,,,,,,,,,,,,,,,6.336855,-0.1250955
294,2022/01/26 16:04:44,6410.0395,2810.0001,1,2,0,0,0,0,1.499161,3.809308,5.710765990588,1.170033,0.0000000005688136,4.266795,0.000000001738799,,0.00015367909509223,,,,,,,,,,,,,,,,,,,,6.696855,0.09271145
295,2022/01/26 16:04:54,6420.0404,2820.001,1,2,0,0,0,0,1.499756,3.810552,5.714898225312,1.174198,0.0000000005688136,4.282662,0.000000001738799,,0.000148883700603619,,,0.315748691558838,,,,,,,,,,,,,,,,,6.196829,-0.1014641
296,2022/01/26 16:05:04,6430.0406,2830.0012,1,2,0,0,0,0,1.499702,3.811979,5.716832530258,1.178362,0.0000000005688136,4.298534,0.000000001738799,,0.00011714860011125,,,,,,,,,,,,,,,,,,,,6.108902,-0.1804113
297,2022/01/26 16:05:14,6440.0407,2840.0013,1,2,0,0,0,0,1.499466,3.81312,5.71764379392,1.182527,0.0000000005688136,4.314414,0.000000001738799,,0.000105846200312953,,3.107990026474,,,,,,,,,,,,,,,,,,6.607329,0.1544508
298,2022/01/26 16:05:24,6450.0398,2850.0004,1,2,0,0,0,0,1.499741,3.814636,5.720966009276,1.18669,0.0000000005688136,4.330288,0.000000001738799,,0.000153305096318945,,,,,,,,,,,,,,,,,,,,6.48661,-0.1726142
299,2022/01/26 16:05:34,6460.0399,2860.0005,1,2,0,0,0,0,1.498528,3.815925,5.7182704584,1.190854,0.0000000005688136,4.346179,0.000000001738799,,0.000144806894240901,,,,,,,,,,,,,,,,,,,,6.16619,-0.1777875
300,2022/01/26 16:05:44,6470.0401,2870.0007,1,2,0,0,0,0,1.499275,3.817522,5.72351529655,1.195019,0.0000000005688136,4.362074,0.000000001738799,,0.000100701799965464,,,,,,,,,,,,,,,,,,,,6.641946,0.1684618
301,2022/01/26 16:05:54,6480.0396,2880.0002,1,2,0,0,0,0,1.499489,3.81871,5.72611363919,1.199182,0.0000000005688136,4.377966,0.000000001738799,,0.000188187099411152,,3.18222093582153,,,,,,,,,,,,,,,,,,6.742502,0.05645275
302,2022/01/26 16:06:04,6490.0404,2890.001,1,2,0,0,0,0,1.498718,3.820259,5.725490927962,1.203347,0.0000000005688136,4.393875,0.000000001738799,,0.000119982796604745,,,,,,,,,,,,,,,,,,,,6.809511,0.1787946
303,2022/01/26 16:06:14,6500.0397,2900.0003,1,2,0,0,0,0,1.499245,3.821218,5.72894198041,1.207512,0.0000000005688136,4.409786,0.000000001738799,,0.000149866100400686,,,0.322649896144867,,,,,,,,,,,,,,,,,6.565599,-0.03550887
304,2022/01/26 16:06:24,6510.0407,2910.0013,1,2,0,0,0,0,1.499641,3.822895,5.732970080695,1.211676,0.0000000005688136,4.425705,0.000000001738799,,0.00015342139522545,,3.02157211303711,,,,,,,,,,,,,,,,,,6.173589,-0.08171827
305,2022/01/26 16:06:34,6520.0408,2920.0014,1,2,0,0,0,0,1.498955,3.823986,5.73198293463,1.215839,0.0000000005688136,4.44162,0.000000001738799,,0.000115701201139018,,,,,,,,,,,,,,,,,,,,6.459341,-0.1001912
306,2022/01/26 16:06:44,6530.0408,2930.0014,1,2,0,0,0,0,1.499352,3.825489,5.735754583128,1.220004,0.0000000005688136,4.457551,0.000000001738799,,0.000141092605190352,,,,,,,,,,,,,,,,,,,,6.744442,0.07899433
307,2022/01/26 16:06:54,6540.041,2940.0016,1,2,0,0,0,0,1.499451,3.826931,5.738295514881,1.22417,0.0000000005688136,4.473491,0.000000001738799,,0.000112334302684758,,,,,,,,,,,,,,,,,,,,6.280923,-0.117217
308,2022/01/26 16:07:04,6550.0402,2950.0008,1,2,0,0,0,0,1.499336,3.828388,5.740039950368,1.228332,0.0000000005688136,4.489423,0.000000001738799,,0.000103017897345126,,2.9288010597229,,,,,,,,,,,,,,,,,,6.214265,-0.07411748
309,2022/01/26 16:07:14,6560.0397,2960.0003,1,2,0,0,0,0,1.49939,3.829871,5.74247027869,1.232497,0.0000000005688136,4.505372,0.000000001738799,,0.00015390659973491,,,,,,,,,,,,,,,,,,,,6.120382,-0.1427367
310,2022/01/26 16:07:24,6570.0404,2970.001,1,2,0,0,0,0,1.499397,3.831306,5.744648722482,1.236662,0.0000000005688136,4.521326,0.000000001738799,,0.000150430903886445,,,0.336520612239838,,,,,,,,,,,,,,,,,6.646124,0.1779401
311,2022/01/26 16:07:34,6580.0406,2980.0012,1,2,0,0,0,0,1.49987,3.832766,5.74865074042,1.240824,0.0000000005688136,4.537275,0.000000001738799,,0.000151047497638501,,2.89197611808777,,,,,,,,,,,,,,,,,,6.515285,0.08508086
312,2022/01/26 16:07:44,6590.0401,2990.0007,1,2,0,0,0,0,1.499466,3.834023,5.748987131718,1.244989,0.0000000005688136,4.55324,0.000000001738799,,0.000145227706525475,,,,,,,,,,,,,,,,,,,,6.48661,0.0557518
313,2022/01/26 16:07:54,6600.04,3000.0006,1,2,0,0,0,0,1.499359,3.835623,5.750975865657,1.249154,0.0000000005688136,4.569214,0.000000001738799,,0.000131538996356539,,,,,,,,,,,,,,,,,,,,6.50382,-0.1726609
314,2022/01/26 16:08:04,6610.0409,3010.0015,1,2,0,0,0,0,1.499435,3.837114,5.75350303059,1.253319,0.0000000005688136,4.585192,0.000000001738799,,0.000178350805072114,,,,,,,,,,,,,,,,,,,,6.723675,0.007942617
315,2022/01/26 16:08:14,6620.0396,3020.0002,1,2,0,0,0,0,1.49958,3.838661,5.75637926238,1.257482,0.0000000005688136,4.601168,0.000000001738799,,0.000116004703158978,,2.88439011573792,,,,,,,,,,,,,,,,,,6.183733,-0.1681033
316,2022/01/26 16:08:24,6630.0405,3030.0011,1,2,0,0,0,0,1.499756,3.839937,5.758968555372,1.261647,0.0000000005688136,4.61716,0.000000001738799,,0.000163872100529261,,,,,,,,,,,,,,,,,,,,6.709797,-0.1500991
317,2022/01/26 16:08:34,6640.0396,3040.0002,1,2,0,0,0,0,1.499084,3.841503,5.758735683252,1.265812,0.0000000005688136,4.633157,0.000000001738799,,0.000141858297865838,,,0.352445095777512,,,,,,,,,,,,,,,,,6.72732,0.1642317
318,2022/01/26 16:08:44,6650.0397,3050.0003,1,2,0,0,0,0,1.499588,3.8429,5.7627667252,1.269975,0.0000000005688136,4.649151,0.000000001738799,,0.00017925730207935,,2.84340810775757,,,,,,,,,,,,,,,,,,6.702913,0.0393042
319,2022/01/26 16:08:54,6660.0406,3060.0012,1,2,0,0,0,0,1.499702,3.844524,5.765640331848,1.27414,0.0000000005688136,4.665161,0.000000001738799,,0.000129673106130213,,,,,,,,,,,,,,,,,,,,6.705548,-0.09246707
320,2022/01/26 16:09:04,6670.0401,3070.0007,1,2,0,0,0,0,1.499489,3.846166,5.767283609174,1.278305,0.0000000005688136,4.681177,0.000000001738799,,0.000211813894566149,,,,,,,,,,,,,,,,,,,,6.846382,0.1374096
321,2022/01/26 16:09:14,6680.0401,3080.0007,1,2,0,0,0,0,1.499687,3.847521,5.770077225927,1.282468,0.0000000005688136,4.697192,0.000000001738799,,0.000124256694107316,,,,,,,,,,,,,,,,,,,,6.785434,0.2182719
322,2022/01/26 16:09:24,6690.0403,3090.0009,1,2,0,0,0,0,1.499374,3.849195,5.77138290393,1.286633,0.0000000005688136,4.713219,0.000000001738799,,0.000176151705090888,,2.74041891098022,,,,,,,,,,,,,,,,,,6.33809,0.119262
323,2022/01/26 16:09:34,6700.0404,3100.001,1,2,0,0,0,0,1.499374,3.850305,5.77304720907,1.290798,0.0000000005688136,4.729253,0.000000001738799,,0.000142694101668894,,,0.355475008487701,,,,,,,,,,,,,,,,,6.215171,-0.01662374
324,2022/01/26 16:09:44,6710.0398,3110.0004,1,2,0,0,0,0,1.49955,3.851983,5.77624110765,1.294962,0.0000000005688136,4.745288,0.000000001738799,,0.00014529969485011,,,,,,,,,,,,,,,,,,,,6.594773,0.02499789
325,2022/01/26 16:09:54,6720.0397,3120.0003,1,2,0,0,0,0,1.499298,3.853681,5.777816215938,1.299126,0.0000000005688136,4.761333,0.000000001738799,,0.000142135104397312,,2.78521299362183,,,,,,,,,,,,,,,,,,6.76892,0.1316556
326,2022/01/26 16:10:04,6730.0396,3130.0002,1,2,0,0,0,0,1.499283,3.855234,5.780086797222,1.303292,0.0000000005688136,4.777387,0.000000001738799,,0.000137084993184544,,,,,,,,,,,,,,,,,,,,6.202282,-0.1728722
327,2022/01/26 16:10:14,6740.0407,3140.0013,1,2,0,0,0,0,1.499916,3.856627,5.784616543332,1.307456,0.0000000005688136,4.793447,0.000000001738799,,0.000162278796778992,,,,,,,,,,,,,,,,,,,,6.350745,-0.09645253
328,2022/01/26 16:10:24,6750.04,3150.0006,1,2,0,0,0,0,1.499832,3.858217,5.786677319544,1.31162,0.0000000005688136,4.809506,0.000000001738799,,0.000163482502102852,,2.75427794456482,,,,,,,,,,,,,,,,,,6.636785,0.1648617
329,2022/01/26 16:10:34,6760.041,3160.0016,1,2,0,0,0,0,1.499969,3.859715,5.789452848835,1.315785,0.0000000005688136,4.825579,0.000000001738799,,0.000138680596137419,,,,,,,,,,,,,,,,,,,,6.176872,-0.03596693
330,2022/01/26 16:10:44,6770.0395,3170.0001,1,2,0,0,0,0,1.499512,3.861313,5.790085179256,1.31995,0.0000000005688136,4.841658,0.000000001738799,,0.000127612598589621,,,0.360848993062973,,,,,,,,,,,,,,,,,6.702406,-0.1497924
331,2022/01/26 16:10:54,6780.0396,3180.0002,1,2,0,0,0,0,1.499245,3.862535,5.790886286075,1.324113,0.0000000005688136,4.857736,0.000000001738799,,0.000313188094878569,,,,,,,,,,,,,,,,,,,,6.328161,-0.1997763
332,2022/01/26 16:11:04,6790.0396,3190.0002,1,2,0,0,0,0,1.499565,3.864107,5.794479613455,1.328278,0.0000000005688136,4.873827,0.000000001738799,,0.000109985703602433,,2.68857908248901,,,,,,,,,,,,,,,,,,6.747653,0.168691
333,2022/01/26 16:11:14,6800.0397,3200.0003,1,2,0,0,0,0,1.499626,3.86551,5.79681929926,1.332443,0.0000000005688136,4.889923,0.000000001738799,,0.000131482593133114,,,,,,,,,,,,,,,,,,,,6.309185,-0.181835
334,2022/01/26 16:11:24,6810.0397,3210.0003,1,2,0,0,0,0,1.499527,3.867216,5.798994806832,1.336606,0.0000000005688136,4.906018,0.000000001738799,,0.000173083899426274,,,,,,,,,,,,,,,,,,,,6.097276,-0.1912659
335,2022/01/26 16:11:34,6820.0413,3220.0019,1,2,0,0,0,0,1.49958,3.868821,5.80160659518,1.340771,0.0000000005688136,4.922128,0.000000001738799,,0.00011378349881852,,2.78922009468079,,,,,,,,,,,,,,,,,,6.524082,0.125266
336,2022/01/26 16:11:44,6830.0401,3230.0007,1,2,0,0,0,0,1.499992,3.870357,5.805504537144,1.344936,0.0000000005688136,4.938246,0.000000001738799,,0.00012202029756736,,,,,,,,,,,,,,,,,,,,6.792931,-0.05048186
337,2022/01/26 16:11:54,6840.0403,3240.0009,1,2,0,0,0,0,1.499664,3.872026,5.806737999264,1.3491,0.0000000005688136,4.954366,0.000000001738799,,0.000123272300697863,,,0.370386391878128,,,,,,,,,,,,,,,,,6.121788,-0.1425901
338,2022/01/26 16:12:04,6850.0411,3250.0017,1,2,0,0,0,0,1.499374,3.873217,5.807400866158,1.353262,0.0000000005688136,4.970485,0.000000001738799,,0.000128456304082647,,2.6767270565033,,,,,,,,,,,,,,,,,,6.777143,0.2006122
339,2022/01/26 16:12:14,6860.0403,3260.0009,1,2,0,0,0,0,1.499313,3.87488,5.80965795744,1.357427,0.0000000005688136,4.986619,0.000000001738799,,0.000154138993821107,,,,,,,,,,,,,,,,,,,,6.121284,-0.008664429
340,2022/01/26 16:12:24,6870.0406,3270.0012,1,2,0,0,0,0,1.499657,3.876297,5.813115930129,1.361592,0.0000000005688136,5.002762,0.000000001738799,,0.000183239506441168,,,,,,,,,,,,,,,,,,,,6.071821,-0.129464
341,2022/01/26 16:12:34,6880.0413,3280.0019,1,2,0,0,0,0,1.499687,3.878075,5.815898662525,1.365755,0.0000000005688136,5.018903,0.000000001738799,,0.000114920097985305,,2.66462707519531,,,,,,,,,,,,,,,,,,6.093122,-0.2144781
342,2022/01/26 16:12:44,6890.0408,3290.0014,1,2,0,0,0,0,1.499298,3.879278,5.816193746844,1.36992,0.0000000005688136,5.035057,0.000000001738799,,0.0000931449176277965,,,,,,,,,,,,,,,,,,,,6.159727,-0.003765523
343,2022/01/26 16:12:54,6900.04,3300.0006,1,2,0,0,0,0,1.499107,3.881185,5.818311601795,1.374084,0.0000000005688136,5.051217,0.000000001738799,,0.000144437406561337,,,0.37149840593338,,,,,,,,,,,,,,,,,6.454688,-0.09471655
344,2022/01/26 16:13:04,6910.0401,3310.0007,1,2,0,0,0,0,1.498802,3.882581,5.819220167962,1.378247,0.0000000005688136,5.067374,0.000000001738799,,0.000172729298355989,,,,,,,,,,,,,,,,,,,,6.829875,0.2340031
345,2022/01/26 16:13:14,6920.0404,3320.001,1,2,0,0,0,0,1.498985,3.884434,5.82270829949,1.382411,0.0000000005688136,5.083548,0.000000001738799,,0.000101173500297591,,2.70141911506653,,,,,,,,,,,,,,,,,,6.716718,-0.03787607
346,2022/01/26 16:13:24,6930.0403,3330.0009,1,2,0,0,0,0,1.499237,3.885694,5.825576215478,1.386575,0.0000000005688136,5.099724,0.000000001738799,,0.000128999396110885,,,,,,,,,,,,,,,,,,,,6.562859,0.1381171
347,2022/01/26 16:13:34,6940.0397,3340.0003,1,2,0,0,0,0,1.499046,3.887444,5.827457378424,1.390738,0.0000000005688136,5.115902,0.000000001738799,,0.000141411801450886,,,,,,,,,,,,,,,,,,,,6.106083,-0.2228615
348,2022/01/26 16:13:44,6950.0404,3350.001,1,2,0,0,0,0,1.499413,3.888664,5.830713354232,1.394903,0.0000000005688136,5.132097,0.000000001738799,,0.00022137189807836,,2.74900388717651,,,,,,,,,,,,,,,,,,6.270709,0.07707417
349,2022/01/26 16:13:54,6960.0398,3360.0004,1,2,0,0,0,0,1.499802,3.890303,5.834684220006,1.399068,0.0000000005688136,5.148298,0.000000001738799,,0.0001940952060977,,,,,,,,,,,,,,,,,,,,6.694545,0.002477169
350,2022/01/26 16:14:04,6970.04,3370.0006,1,2,0,0,0,0,1.499512,3.891956,5.836034725472,1.403231,0.0000000005688136,5.164494,0.000000001738799,,0.000157354093971662,,,0.368609189987183,,,,,,,,,,,,,,,,,6.796569,0.1852745
351,2022/01/26 16:14:14,6980.0401,3380.0007,1,2,0,0,0,0,1.499474,3.893371,5.838008586854,1.407396,0.0000000005688136,5.180707,0.000000001738799,,0.00015231900033541,,2.70857095718384,,,,,,,,,,,,,,,,,,6.20654,-0.1017687
352,2022/01/26 16:14:24,6990.0402,3390.0008,1,2,0,0,0,0,1.499161,3.895078,5.839349029558,1.411561,0.0000000005688136,5.196926,0.000000001738799,,0.000172028594533913,,,,,,,,,,,,,,,,,,,,6.855755,0.10023
353,2022/01/26 16:14:34,7000.0396,3400.0002,1,2,0,0,0,0,1.499451,3.896331,5.842357414281,1.415724,0.0000000005688136,5.213145,0.000000001738799,,0.000152370805153623,,,,,,,,,,,,,,,,,,,,6.211018,-0.1474863
354,2022/01/26 16:14:44,7010.0398,3410.0004,1,2,0,0,0,0,1.499313,3.897964,5.844268098732,1.419889,0.0000000005688136,5.229378,0.000000001738799,,0.000240729001234286,,2.6596040725708,,,,,,,,,,,,,,,,,,6.264616,0.0856021
355,2022/01/26 16:14:54,7020.0397,3420.0003,1,2,0,0,0,0,1.500145,3.899502,5.84981842779,1.424054,0.0000000005688136,5.245615,0.000000001738799,,0.000223814306082204,,,,,,,,,,,,,,,,,,,,6.729661,0.02456158
356,2022/01/26 16:15:04,7030.0406,3430.0012,1,2,0,0,0,0,1.499352,3.90118,5.84924203536,1.428219,0.0000000005688136,5.26186,0.000000001738799,,0.000112903901026584,,,0.367542594671249,,,,,,,,,,,,,,,,,6.815997,0.2029076
357,2022/01/26 16:15:14,7040.04,3440.0006,1,2,0,0,0,0,1.499466,3.902515,5.85168855699,1.432382,0.0000000005688136,5.278102,0.000000001738799,,0.000182401097845286,,,,,,,,,,,,,,,,,,,,6.47182,-0.1127198
358,2022/01/26 16:15:24,7050.0403,3450.0009,1,2,0,0,0,0,1.499146,3.904146,5.852884859316,1.436546,0.0000000005688136,5.294359,0.000000001738799,,0.0001480680948589,,2.74153709411621,,,,,,,,,,,,,,,,,,6.08713,-0.1701897
359,2022/01/26 16:15:34,7060.0412,3460.0018,1,2,0,0,0,0,1.49913,3.905555,5.85493466715,1.440711,0.0000000005688136,5.310622,0.000000001738799,,0.0001712624944048,,,,,,,,,,,,,,,,,,,,6.742101,0.198788
360,2022/01/26 16:15:44,7070.0401,3470.0007,1,2,0,0,0,0,1.499832,3.907146,5.860062599472,1.444873,0.0000000005688136,5.326879,0.000000001738799,,0.000114359500003047,,,,,,,,,,,,,,,,,,,,6.32805,-0.1255614
361,2022/01/26 16:15:54,7080.0404,3480.001,1,2,0,0,0,0,1.49984,3.908631,5.86232111904,1.449037,0.0000000005688136,5.343154,0.000000001738799,,0.00012947540380992,,2.65820789337158,,,,,,,,,,,,,,,,,,6.799814,0.1009193
362,2022/01/26 16:16:04,7090.0406,3490.0012,1,2,0,0,0,0,1.499817,3.91025,5.86465942425,1.453203,0.0000000005688136,5.35944,0.000000001738799,,0.000186494900844991,,,,,,,,,,,,,,,,,,,,6.543021,0.01083046
363,2022/01/26 16:16:14,7100.0398,3500.0004,1,2,0,0,0,0,1.499222,3.911718,5.864533683396,1.457366,0.0000000005688136,5.375721,0.000000001738799,,0.000137922295834869,,,0.370064705610275,,,,,,,,,,,,,,,,,6.146836,-0.1144961
364,2022/01/26 16:16:24,7110.041,3510.0016,1,2,0,0,0,0,1.49968,3.913122,5.86843080096,1.461531,0.0000000005688136,5.392016,0.000000001738799,,0.000193594401935115,,2.81180095672607,,,,,,,,,,,,,,,,,,6.501399,0.1239756
365,2022/01/26 16:16:34,7120.04,3520.0006,1,2,0,0,0,0,1.499619,3.914645,5.870476020255,1.465696,0.0000000005688136,5.408316,0.000000001738799,,0.000235830593737774,,,,,,,,,,,,,,,,,,,,6.784098,0.2049416
366,2022/01/26 16:16:44,7130.0396,3530.0002,1,2,0,0,0,0,1.499168,3.916197,5.871037224096,1.46986,0.0000000005688136,5.424621,0.000000001738799,,0.000166507496032864,,,,,,,,,,,,,,,,,,,,6.422295,0.05929679
367,2022/01/26 16:16:54,7140.0411,3540.0017,1,2,0,0,0,0,1.499641,3.917892,5.875431476772,1.474024,0.0000000005688136,5.440934,0.000000001738799,,0.000143030105391517,,,,,,,,,,,,,,,,,,,,6.16207,-0.05244464
368,2022/01/26 16:17:04,7150.0405,3550.0011,1,2,0,0,0,0,1.499298,3.919241,5.876110192818,1.478186,0.0000000005688136,5.457243,0.000000001738799,,0.000108304797322489,,2.79385495185852,,,,,,,,,,,,,,,,,,6.17533,-0.1242468
369,2022/01/26 16:17:14,7160.0396,3560.0002,1,2,0,0,0,0,1.499413,3.920871,5.879004948723,1.48235,0.0000000005688136,5.473562,0.000000001738799,,0.000144439196446911,,,0.359807699918747,,,,,,,,,,,,,,,,,6.397867,-0.09232223
370,2022/01/26 16:17:24,7170.0398,3570.0004,1,2,0,0,0,0,1.499321,3.922161,5.880578352681,1.486514,0.0000000005688136,5.489893,0.000000001738799,,0.000112167697807308,,,,,,,,,,,,,,,,,,,,6.425539,0.1176625
371,2022/01/26 16:17:34,7180.0408,3580.0014,1,2,0,0,0,0,1.499413,3.923963,5.883641133719,1.490678,0.0000000005688136,5.50623,0.000000001738799,,0.000101066900242586,,2.78229308128357,,,,,,,,,,,,,,,,,,6.431097,0.02020448
372,2022/01/26 16:17:44,7190.0409,3590.0015,1,2,0,0,0,0,1.499413,3.9252,5.8854959076,1.494843,0.0000000005688136,5.522573,0.000000001738799,,0.000163551405421458,,,,,,,,,,,,,,,,,,,,6.500497,-0.05219311
373,2022/01/26 16:17:54,7200.0402,3600.0008,1,2,0,0,0,0,1.499428,3.926767,5.887904389276,1.499006,0.0000000005688136,5.538916,0.000000001738799,,0.000120643497211859,,,,,,,,,,,,,,,,,,,,6.365036,0.07179677
374,2022/01/26 16:18:04,7210.0396,3610.0002,1,2,0,0,0,0,1.49926,3.928041,5.88915474966,1.503171,0.0000000005688136,5.555277,0.000000001738799,,0.000132135901367292,,,,,,,,,,,,,,,,,,,,6.368283,-0.001735985
375,2022/01/26 16:18:14,7220.0396,3620.0002,1,2,0,0,0,0,1.49968,3.929668,5.89324450624,1.507337,0.0000000005688136,5.571644,0.000000001738799,,0.000120618198707234,,2.82346391677856,,,,,,,,,,,,,,,,,,6.27667,-0.1118642
376,2022/01/26 16:18:24,7230.0399,3630.0005,1,2,0,0,0,0,1.499931,3.931147,5.896449250857,1.511502,0.0000000005688136,5.588014,0.000000001738799,,0.00012084589980077,,,0.354542702436447,,,,,,,,,,,,,,,,,6.131027,-0.01520574
377,2022/01/26 16:18:34,7240.04,3640.0006,1,2,0,0,0,0,1.499565,3.932703,5.897343774195,1.515665,0.0000000005688136,5.604383,0.000000001738799,,0.000186424498679116,,,,,,,,,,,,,,,,,,,,6.281431,-0.0723815
378,2022/01/26 16:18:44,7250.0399,3650.0005,1,2,0,0,0,0,1.500198,3.934035,5.90183143893,1.519831,0.0000000005688136,5.620767,0.000000001738799,,0.000109644803160336,,2.81679797172546,,,,,,,,,,,,,,,,,,6.565709,-0.03006101
379,2022/01/26 16:18:54,7260.04,3660.0006,1,2,0,0,0,0,1.499687,3.935494,5.902009190378,1.523994,0.0000000005688136,5.63715,0.000000001738799,,0.000129492094856687,,,,,,,,,,,,,,,,,,,,6.659393,0.1189941
