Repository: HVES-Battery-Testing-Consortium/LG-HG2

# Battery Testing Consortium (BTC)
The Battery Testing Consortium (BTC) has been developed within the High Voltage and Energy Storage Lab at Oxford Brookes University to provide accurate and comprehensive cell data to Formula Student Electric teams. Through the BTC, we aim to provide FS teams with information for improved and informed decisions for cell selection, pack architecture design, thermal cooling requirements, and end of life predictions. A range of tests are completed to provide a comprehensive electrochemical lithium-ion characterisation for modelling, validation, and battery management parameterisation.

File: Data/Round1/LG_HG2/Package 1/220126_BTC_HPPC_EIS_LG_HG2_2_5C/220126_BTC_HPPC_EIS_LG_HG2_2_5C_Channel_1_Wb_1.CSV (part 6 of 47)
Data_Point,Date_Time,Test_Time(s),Step_Time(s),Cycle_Index,Step_Index,TC_Counter1,TC_Counter2,TC_Counter3,TC_Counter4,Current(A),Voltage(V),Power(W),Charge_Capacity(Ah),Discharge_Capacity(Ah),Charge_Energy(Wh),Discharge_Energy(Wh),ACR(Ohm),dV/dt(V/s),Internal_Resistance(Ohm),dQ/dV(Ah/V),dV/dQ(V/Ah),MetaCode_MV_UD1,MetaCode_MV_UD2,MetaCode_MV_UD3,MetaCode_MV_UD4,MetaCode_MV_UD5,MetaCode_MV_UD6,MetaCode_MV_UD7,MetaCode_MV_UD8,MetaCode_MV_UD9,MetaCode_MV_UD10,MetaCode_MV_UD11,MetaCode_MV_UD12,MetaCode_MV_UD13,MetaCode_MV_UD14,MetaCode_MV_UD15,MetaCode_MV_UD16,Aux_Temperature_1(C),Aux_dT/dt_1(C)
960,2022/01/26 18:48:37,16242.967,3300,1,4,0,0,0,0,0,4.175875,0,0.00000005707591,0.0000000005688136,10.51144,0.000000001738799,,-0.0000254462793236598,,0,,,,,,,,,,,,,,,,,,5.788071,-0.02835006
961,2022/01/26 18:53:37,16542.9671,3600.0001,1,4,0,0,0,0,0,4.175345,0,0.00000005707591,0.0000000005688136,10.51144,0.000000001738799,,-0.000005452955065266,,0,,,,,,,,,,,,,,,,,,5.377306,-0.08883134
962,2022/01/26 18:53:37,16542.9687,3600.0017,1,4,0,0,0,0,0,4.175345,0,0.00000005707591,0.0000000005688136,10.51144,0.000000001738799,,-0.000005452955065266,0,0,0,,,,,,,,,,,,,,,,,5.377306,-0.08883134
963,2022/01/26 18:53:47,16553.0056,10.0009,1,5,0,0,0,0,-1.502251,4.052168,-6.087373430168,0.00000006020968,0.004171092,10.51144,0.01694631,,-0.00136307300999761,,0.282930701971054,6.46570587158203,,,,,,,,,,,,,,,,,5.741291,-0.08128047
964,2022/01/26 18:53:57,16563.0056,20.0009,1,5,0,0,0,0,-1.502098,4.041883,-6.071304370534,0.00000006020968,0.008343751,10.51144,0.03383165,,-0.0010293850209564,,0.427001088857651,3.47605395317078,,,,,,,,,,,,,,,,,5.460182,-0.2087496
965,2022/01/26 18:54:07,16573.0059,30.0012,1,5,0,0,0,0,-1.501465,4.034122,-6.05709298873,0.00000006020968,0.01251669,10.51144,0.05068145,,-0.000637729186564684,,0.496856600046158,2.30931305885315,,,,,,,,,,,,,,,,,5.619958,-0.03968447
966,2022/01/26 18:54:17,16583.0061,40.0014,1,5,0,0,0,0,-1.50238,4.028615,-6.0525106037,0.00000006020968,0.01668801,10.51144,0.06749725,,-0.000456056703114882,,0.643113374710083,1.59961295127869,,,,,,,,,,,,,,,,,6.038308,0.01140982
967,2022/01/26 18:54:27,16593.0062,50.0015,1,5,0,0,0,0,-1.502655,4.02377,-6.04633810935,0.00000006020968,0.02086149,10.51144,0.0843001,,-0.000473235209938139,,0.717763423919678,,,,,,,,,,,,,,,,,,5.460182,-0.1950093
968,2022/01/26 18:54:37,16603.0056,60.0009,1,5,0,0,0,0,-1.502541,4.020122,-6.040398130002,0.00000006020968,0.02503479,10.51144,0.1010844,,-0.00034060628968291,,0.949246287345886,,,,,,,,,,,,,,,,,,5.84307,0.03534585
969,2022/01/26 18:54:47,16613.0049,70.0002,1,5,0,0,0,0,-1.502457,4.016459,-6.034556939763,0.00000006020968,0.02920519,10.51144,0.117842,,-0.000352855888195336,,1.13688802719116,1.02884697914124,,,,,,,,,,,,,,,,,5.823192,-0.1021004
970,2022/01/26 18:54:57,16623.0055,80.0008,1,5,0,0,0,0,-1.502693,4.013922,-6.031692491946,0.00000006020968,0.0333792,10.51144,0.1346013,,-0.00035719049628824,,,,,,,,,,,,,,,,,,,,5.533854,-0.03280908
971,2022/01/26 18:55:07,16633.0058,90.0011,1,5,0,0,0,0,-1.502327,4.01116,-6.02607396932,0.00000006020968,0.03755247,10.51144,0.1513466,,-0.000245372590143234,,1.4975860118866,,,,,,,,,,,,,,,,,,6.042963,0.07993907
972,2022/01/26 18:55:17,16643.0052,100.0005,1,5,0,0,0,0,-1.502075,4.009207,-6.022129604525,0.00000006020968,0.04172374,10.51144,0.168074,,-0.000208007302717306,,,0.658689677715302,,,,,,,,,,,,,,,,,5.574093,0.05152583
973,2022/01/26 18:55:27,16653.0054,110.0007,1,5,0,0,0,0,-1.50325,4.007005,-6.02353026625,0.00000006020968,0.04589729,10.51144,0.1848019,,-0.000254547689110041,,1.86913001537323,,,,,,,,,,,,,,,,,,5.505967,-0.2148142
974,2022/01/26 18:55:37,16663.0061,120.0014,1,5,0,0,0,0,-1.501907,4.005258,-6.015525027006,0.00000006020968,0.05007118,10.51144,0.2015232,,-0.00016258230607491,,,,,,,,,,,,,,,,,,,,5.913052,0.03783494
975,2022/01/26 18:55:47,16673.0057,130.001,1,5,0,0,0,0,-1.502327,4.003849,-6.015090456623,0.00000006020968,0.05424421,10.51144,0.2182339,,-0.000182637901161797,,,,,,,,,,,,,,,,,,,,6.118372,0.007658303
976,2022/01/26 18:55:57,16683.0058,140.0011,1,5,0,0,0,0,-1.502632,4.002027,-6.013573835064,0.00000006020968,0.05841593,10.51144,0.2349329,,-0.000150766703882255,,2.47998309135437,,,,,,,,,,,,,,,,,,6.142916,0.1926476
977,2022/01/26 18:56:07,16693.005,150.0003,1,5,0,0,0,0,-1.502419,4.000854,-6.010959065826,0.00000006020968,0.06258979,10.51144,0.2516343,,-0.000119290300062858,,,,,,,,,,,,,,,,,,,,5.778323,-0.0879778
978,2022/01/26 18:56:17,16703.0051,160.0004,1,5,0,0,0,0,-1.502457,3.999388,-6.008908496316,0.00000006020968,0.06676318,10.51144,0.2683283,,-0.000135650407173671,,,0.396367698907852,,,,,,,,,,,,,,,,,5.567183,-0.1029874
979,2022/01/26 18:56:27,16713.0066,170.0019,1,5,0,0,0,0,-1.50248,3.998243,-6.00728014264,0.00000006020968,0.0709341,10.51144,0.2850071,,-0.000139609299367294,,,,,,,,,,,,,,,,,,,,6.05501,0.04280984
980,2022/01/26 18:56:37,16723.0053,180.0006,1,5,0,0,0,0,-1.50296,3.997116,-6.00750546336,0.00000006020968,0.07510853,10.51144,0.3016949,,-0.00012824620353058,,3.19422793388367,,,,,,,,,,,,,,,,,,6.071571,0.07065728
981,2022/01/26 18:56:47,16733.0053,190.0006,1,5,0,0,0,0,-1.502136,3.996009,-6.002548975224,0.00000006020968,0.07928221,10.51144,0.3183751,,-0.000132475193822756,,,,,,,,,,,,,,,,,,,,6.110972,0.1291212
982,2022/01/26 18:56:57,16743.0056,200.0009,1,5,0,0,0,0,-1.502655,3.994924,-6.00299252322,0.00000006020968,0.0834553,10.51144,0.3350484,,-0.000160277500981465,,,,,,,,,,,,,,,,,,,,5.987894,0.06985545
983,2022/01/26 18:57:07,16753.0057,210.001,1,5,0,0,0,0,-1.503036,3.994012,-6.003143820432,0.00000006020968,0.08762674,10.51144,0.3517108,,-0.00011053810158046,,,,,,,,,,,,,,,,,,,,5.884339,-0.1333657
984,2022/01/26 18:57:17,16763.0049,220.0002,1,5,0,0,0,0,-1.50235,3.99296,-5.998823456,0.00000006020968,0.09180085,10.51144,0.3683798,,-0.00011887559958268,,,,,,,,,,,,,,,,,,,,5.781509,-0.1454389
985,2022/01/26 18:57:27,16773.0052,230.0005,1,5,0,0,0,0,-1.502556,3.992308,-5.998666339248,0.00000006020968,0.09597327,10.51144,0.385038,,-0.0000638917626929469,,3.9604229927063,,,,,,,,,,,,,,,,,,6.03006,0.042364
986,2022/01/26 18:57:37,16783.0061,240.0014,1,5,0,0,0,0,-1.502388,3.990967,-5.995980929196,0.00000006020968,0.1001453,10.51144,0.4016908,,-0.000134528701892123,,,,,,,,,,,,,,,,,,,,5.812103,0.0572142
987,2022/01/26 18:57:47,16793.0062,250.0015,1,5,0,0,0,0,-1.502174,3.99026,-5.99406482524,0.00000006020968,0.1043187,10.51144,0.4183456,,-0.000071121372457128,,,,,,,,,,,,,,,,,,,,6.307534,0.1425484
988,2022/01/26 18:57:57,16803.0053,260.0006,1,5,0,0,0,0,-1.501984,3.989346,-5.991933862464,0.00000006020968,0.1084919,10.51144,0.4349958,,-0.000101706602436025,,,0.242516204714775,,,,,,,,,,,,,,,,,5.725479,-0.1265177
989,2022/01/26 18:58:07,16813.0048,270.0001,1,5,0,0,0,0,-1.501785,3.988585,-5.989997124225,0.00000006020968,0.1126633,10.51144,0.4516351,,-0.00011415589688113,,,,,,,,,,,,,,,,,,,,6.160378,0.04863903
990,2022/01/26 18:58:17,16823.0053,280.0006,1,5,0,0,0,0,-1.502846,3.98788,-5.99316950648,0.00000006020968,0.1168373,10.51144,0.4682811,,-0.0000663760874886066,,4.7207088470459,,,,,,,,,,,,,,,,,,6.290894,0.01966417
991,2022/01/26 18:58:27,16833.0048,290.0001,1,5,0,0,0,0,-1.502121,3.986809,-5.988669521889,0.00000006020968,0.1210106,10.51144,0.4849215,,-0.0000628285633865744,,,,,,,,,,,,,,,,,,,,5.912459,-0.08561015
992,2022/01/26 18:58:37,16843.0059,300.0012,1,5,0,0,0,0,-1.503288,3.986111,-5.992272832968,0.00000006020968,0.1251839,10.51144,0.5015581,,-0.000113269503344782,,,,,,,,,,,,,,,,,,,,5.680626,-0.1409554
993,2022/01/26 18:58:47,16853.0061,310.0014,1,5,0,0,0,0,-1.502403,3.985089,-5.987209668867,0.00000006020968,0.1293556,10.51144,0.5181849,,,,,,,,,,,,,,,,,,,,,,6.315838,0.1452982
994,2022/01/26 18:58:57,16863.0051,320.0004,1,5,0,0,0,0,-1.502197,3.984589,-5.985637642033,0.00000006020968,0.1335294,10.51144,0.5348169,,-0.0000735370776965283,,,,,,,,,,,,,,,,,,,,5.670904,-0.2068858
995,2022/01/26 18:59:07,16873.0061,330.0014,1,5,0,0,0,0,-1.502342,3.983644,-5.984795694248,0.00000006020968,0.1377028,10.51144,0.5514442,,-0.0000489523699798156,,,,,,,,,,,,,,,,,,,,6.397203,0.08112937
996,2022/01/26 18:59:17,16883.0064,340.0017,1,5,0,0,0,0,-1.503014,3.98306,-5.98659494284,0.00000006020968,0.1418742,10.51144,0.5680602,,-0.0000552380515728146,,,,,,,,,,,,,,,,,,,,5.710663,-0.09100825
997,2022/01/26 18:59:27,16893.0057,350.001,1,5,0,0,0,0,-1.502312,3.98208,-5.98232656896,0.00000006020968,0.1460475,10.51144,0.5846809,,-0.0000753139902371913,,5.35779905319214,,,,,,,,,,,,,,,,,,6.146574,0.1045522
998,2022/01/26 18:59:37,16903.0056,360.0009,1,5,0,0,0,0,-1.502365,3.981401,-5.981517513365,0.00000006020968,0.1502213,10.51144,0.6012999,,-0.00007901916251285,,,,,,,,,,,,,,,,,,,,6.36621,0.05595297
999,2022/01/26 18:59:47,16913.0058,370.0011,1,5,0,0,0,0,-1.502342,3.980543,-5.980136931706,0.00000006020968,0.1543927,10.51144,0.6179063,,,,,,,,,,,,,,,,,,,,,,5.764768,-0.01780927
1000,2022/01/26 18:59:57,16923.0059,380.0012,1,5,0,0,0,0,-1.50296,3.979877,-5.98159593592,0.00000006020968,0.1585666,10.51144,0.6345198,,-0.0000351681883330457,,,0,,,,,,,,,,,,,,,,,5.848567,-0.0757426
1001,2022/01/26 19:00:07,16933.0051,390.0004,1,5,0,0,0,0,-1.502632,3.979224,-5.979309317568,0.00000006020968,0.1627405,10.51144,0.65113,,-0.000130285494378768,,,0.189234599471092,,,,,,,,,,,,,,,,,5.84307,-0.1181155
1002,2022/01/26 19:00:17,16943.0055,400.0008,1,5,0,0,0,0,-1.502457,3.978427,-5.977415495139,0.00000006020968,0.1669121,10.51144,0.667728,,-0.0000932463517528959,,,,,,,,,,,,,,,,,,,,6.170172,0.1328731
1003,2022/01/26 19:00:27,16953.0054,410.0007,1,5,0,0,0,0,-1.501984,3.977867,-5.974692588128,0.00000006020968,0.1710856,10.51144,0.6843305,,-0.0000286070699075935,,,,,,,,,,,,,,,,,,,,6.23627,0.1096955
1004,2022/01/26 19:00:37,16963.0047,420,1,5,0,0,0,0,-1.502678,3.976731,-5.975746185618,0.00000006020968,0.1752585,10.51144,0.700927,,-0.000083793347585015,,5.6438159942627,,,,,,,,,,,,,,,,,,5.717166,-0.1584294
1005,2022/01/26 19:00:47,16973.0048,430.0001,1,5,0,0,0,0,-1.502266,3.976167,-5.973260494422,0.00000006020968,0.1794299,10.51144,0.717515,,-0.0000346519082086161,,,,,,,,,,,,,,,,,,,,6.245512,0.1358807
1006,2022/01/26 19:00:57,16983.0047,440,1,5,0,0,0,0,-1.502861,3.975554,-5.974705059994,0.00000006020968,0.183604,10.51144,0.7341107,,-0.00010473180009285,,,,,,,,,,,,,,,,,,,,5.838912,-0.111033
1007,2022/01/26 19:01:07,16993.0051,450.0004,1,5,0,0,0,0,-1.502792,3.97475,-5.973222502,0.00000006020968,0.1877783,10.51144,0.7507035,,-0.0000918178266147152,,,,,,,,,,,,,,,,,,,,5.848981,-0.1081574
1008,2022/01/26 19:01:17,17003.0065,460.0018,1,5,0,0,0,0,-1.502808,3.973886,-5.971987671888,0.00000006020968,0.1919524,10.51144,0.7672927,,,,,,,,,,,,,,,,,,,,,,6.099859,0.06040871
1009,2022/01/26 19:01:27,17013.0051,470.0004,1,5,0,0,0,0,-1.502197,3.973312,-5.968697366464,0.00000006020968,0.1961246,10.51144,0.7838714,,-0.000075941818067804,,,,,,,,,,,,,,,,,,,,6.345426,0.1368797
1010,2022/01/26 19:01:37,17023.0054,480.0007,1,5,0,0,0,0,-1.503036,3.972451,-5.970736861236,0.00000006020968,0.2002981,10.51144,0.8004519,,-0.0000957914016908035,,5.56298398971558,,,,,,,,,,,,,,,,,,5.854218,-0.1334003
1011,2022/01/26 19:01:47,17033.0048,490.0001,1,5,0,0,0,0,-1.502541,3.971759,-5.967730739619,0.00000006020968,0.2044698,10.51144,0.8170221,,-0.0000524730712641031,,,,,,,,,,,,,,,,,,,,5.79398,-0.1529744
1012,2022/01/26 19:01:57,17043.0058,500.0011,1,5,0,0,0,0,-1.502884,3.970984,-5.967928317856,0.00000006020968,0.2086437,10.51144,0.833598,,-0.0000796894964878447,,,,,,,,,,,,,,,,,,,,6.090617,-0.03989428
1013,2022/01/26 19:02:07,17053.0064,510.0017,1,5,0,0,0,0,-1.501823,3.970329,-5.962731409767,0.00000006020968,0.2128179,10.51144,0.8501718,,-0.0000788709221524186,,,0,,,,,,,,,,,,,,,,,6.373605,0.1088127
1014,2022/01/26 19:02:17,17063.005,520.0003,1,5,0,0,0,0,-1.502785,3.969445,-5.965222404325,0.00000006020968,0.2169889,10.51144,0.8667298,,-0.0000495054991915822,,,0.180001601576805,,,,,,,,,,,,,,,,,6.163216,0.04930109
1015,2022/01/26 19:02:27,17073.0061,530.0014,1,5,0,0,0,0,-1.503059,3.968669,-5.965143658471,0.00000006020968,0.2211629,10.51144,0.8832968,,,,,,,,,,,,,,,,,,,,,,5.757946,-0.1412195
1016,2022/01/26 19:02:37,17083.0053,540.0006,1,5,0,0,0,0,-1.502792,3.968037,-5.963134259304,0.00000006020968,0.225337,10.51144,0.8998605,,-0.0000725851132301614,,,,,,,,,,,,,,,,,,,,6.359689,0.05779803
1017,2022/01/26 19:02:47,17093.0047,550,1,5,0,0,0,0,-1.502518,3.96706,-5.96057905708,0.00000006020968,0.22951,10.51144,0.9164173,,-0.0000563471912755631,,5.34950399398804,,,,,,,,,,,,,,,,,,5.764449,-0.1908013
1018,2022/01/26 19:02:57,17103.0054,560.0007,1,5,0,0,0,0,-1.502563,3.966503,-5.959920647189,0.00000006020968,0.2336821,10.51144,0.9329665,,-0.0000963683924055658,,,,,,,,,,,,,,,,,,,,6.107666,0.1507574
1019,2022/01/26 19:03:07,17113.0049,570.0002,1,5,0,0,0,0,-1.503036,3.965387,-5.960119414932,0.00000006020968,0.2378555,10.51144,0.9495181,,-0.000109130000055302,,,,,,,,,,,,,,,,,,,,6.220568,0.1622546
1020,2022/01/26 19:03:17,17123.0058,580.0011,1,5,0,0,0,0,-1.502426,3.964789,-5.956802078114,0.00000006020968,0.2420291,10.51144,0.9660671,,-0.0000677623029332608,,,,,,,,,,,,,,,,,,,,5.711103,-0.2118108
1021,2022/01/26 19:03:27,17133.0052,590.0005,1,5,0,0,0,0,-1.502289,3.964039,-5.955132185271,0.00000006020968,0.2462024,10.51144,0.982612,,-0.0000431081607530359,,,,,,,,,,,,,,,,,,,,6.382411,0.09157091
1022,2022/01/26 19:03:37,17143.0053,600.0006,1,5,0,0,0,0,-1.502922,3.963519,-5.956859902518,0.00000006020968,0.2503746,10.51144,0.9991491,,,,,,,,,,,,,,,,,,,,,,5.79773,-0.1519299
1023,2022/01/26 19:03:47,17153.0067,610.002,1,5,0,0,0,0,-1.502464,3.962347,-5.953283723008,0.00000006020968,0.2545483,10.51144,1.015689,,-0.0000710818567313254,,5.52618789672852,,,,,,,,,,,,,,,,,,6.435989,0.2100134
1024,2022/01/26 19:03:57,17163.0047,620,1,5,0,0,0,0,-1.501968,3.96173,-5.95039168464,0.00000006020968,0.2587197,10.51144,1.032216,,-0.0000874900288181379,,,,,,,,,,,,,,,,,,,,6.222323,-0.0760892
1025,2022/01/26 19:04:07,17173.0048,630.0001,1,5,0,0,0,0,-1.502632,3.960966,-5.951874262512,0.00000006020968,0.262893,10.51144,1.048747,,-0.0000892543102963828,,,,,,,,,,,,,,,,,,,,5.829163,-0.01256853
1026,2022/01/26 19:04:17,17183.0053,640.0006,1,5,0,0,0,0,-1.502213,3.959959,-5.948701889267,0.00000006020968,0.2670662,10.51144,1.065275,,-0.0000953058333834633,,,0,,,,,,,,,,,,,,,,,6.141426,0.04191577
1027,2022/01/26 19:04:27,17193.0047,650,1,5,0,0,0,0,-1.502228,3.959291,-5.947757800348,0.00000006020968,0.2712373,10.51144,1.081791,,-0.0000668195571051911,,,0.187588095664978,,,,,,,,,,,,,,,,,6.087309,-0.1349521
1028,2022/01/26 19:04:37,17203.0051,660.0004,1,5,0,0,0,0,-1.502403,3.958555,-5.947344907665,0.00000006020968,0.2754115,10.51144,1.098316,,-0.000115040798846167,,,,,,,,,,,,,,,,,,,,5.818538,-0.1543647
1029,2022/01/26 19:04:47,17213.006,670.0013,1,5,0,0,0,0,-1.50219,3.957633,-5.94511671627,0.00000006020968,0.2795847,10.51144,1.114833,,-0.000089378168922849,,,,,,,,,,,,,,,,,,,,6.415645,0.2159789
1030,2022/01/26 19:04:57,17223.0053,680.0006,1,5,0,0,0,0,-1.502365,3.956793,-5.944547315445,0.00000006020968,0.2837585,10.51144,1.13135,,-0.0000384029917768203,,5.11862182617188,,,,,,,,,,,,,,,,,,5.906402,-0.1626265
1031,2022/01/26 19:05:07,17233.0047,690,1,5,0,0,0,0,-1.502403,3.955926,-5.943395090178,0.00000006020968,0.2879295,10.51144,1.147852,,,,,,,,,,,,,,,,,,,,,,6.126214,-0.1220968
1032,2022/01/26 19:05:17,17243.0048,700.0001,1,5,0,0,0,0,-1.502197,3.954971,-5.941145571287,0.00000006020968,0.2921038,10.51144,1.164363,,-0.0000710476524545811,,,,,,,,,,,,,,,,,,,,6.41714,0.1472864
1033,2022/01/26 19:05:27,17253.0056,710.0009,1,5,0,0,0,0,-1.501892,3.954459,-5.939170336428,0.00000006020968,0.2962765,10.51144,1.180865,,-0.0000788676625234075,,,,,,,,,,,,,,,,,,,,5.870436,-0.1252812
1034,2022/01/26 19:05:37,17263.0056,720.0009,1,5,0,0,0,0,-1.501747,3.953414,-5.937027614258,0.00000006020968,0.3004499,10.51144,1.197366,,-0.0000916305434657261,,,,,,,,,,,,,,,,,,,,6.426693,0.02726883
1035,2022/01/26 19:05:47,17273.006,730.0013,1,5,0,0,0,0,-1.502365,3.952648,-5.93832001252,0.00000006020968,0.3046214,10.51144,1.213856,,-0.0000685141494614072,,,,,,,,,,,,,,,,,,,,5.802736,-0.1984671
1036,2022/01/26 19:05:57,17283.0051,740.0004,1,5,0,0,0,0,-1.502579,3.951569,-5.937544596451,0.00000006020968,0.3087949,10.51144,1.23035,,-0.0000926859211176634,,4.88023805618286,,,,,,,,,,,,,,,,,,5.898149,0.05692124
1037,2022/01/26 19:06:07,17293.0051,750.0004,1,5,0,0,0,0,-1.502754,3.951173,-5.937641030442,0.00000006020968,0.3129693,10.51144,1.246845,,-0.0000872042583068833,,,,,,,,,,,,,,,,,,,,6.422135,0.04119515
1038,2022/01/26 19:06:17,17303.0047,760,1,5,0,0,0,0,-1.502151,3.950019,-5.933524990869,0.00000006020968,0.3171408,10.51144,1.263323,,-0.0000990061089396477,,,,,,,,,,,,,,,,,,,,6.242267,0.0466603
1039,2022/01/26 19:06:27,17313.0055,770.0008,1,5,0,0,0,0,-1.502975,3.949197,-5.935544361075,0.00000006020968,0.3213143,10.51144,1.279807,,,,,0.201040595769882,,,,,,,,,,,,,,,,,5.769829,-0.1022944
1040,2022/01/26 19:06:37,17323.0047,780,1,5,0,0,0,0,-1.502518,3.947953,-5.931870445654,0.00000006020968,0.3254875,10.51144,1.296285,,-0.000055985070503084,,,,,,,,,,,,,,,,,,,,6.272854,-0.07266343
1041,2022/01/26 19:06:47,17333.0054,790.0007,1,5,0,0,0,0,-1.502884,3.947374,-5.932445226616,0.00000006020968,0.3296594,10.51144,1.312755,,-0.0000609278104093391,,4.76642417907715,,,,,,,,,,,,,,,,,,6.149648,0.0006785989
1042,2022/01/26 19:06:57,17343.0063,800.0016,1,5,0,0,0,0,-1.502617,3.946204,-5.929633215868,0.00000006020968,0.3338329,10.51144,1.329227,,-0.000185286306077614,,,,,,,,,,,,,,,,,,,,5.888897,-0.07915735
1043,2022/01/26 19:07:07,17353.0049,810.0002,1,5,0,0,0,0,-1.503189,3.945497,-5.930827689933,0.00000006020968,0.3380065,10.51144,1.345695,,-0.0000915411292226054,,,,,,,,,,,,,,,,,,,,6.480272,0.07478774
1044,2022/01/26 19:07:17,17363.0051,820.0004,1,5,0,0,0,0,-1.502426,3.944441,-5.926230713866,0.00000006020968,0.3421784,10.51144,1.362154,,-0.0000810053825262003,,,,,,,,,,,,,,,,,,,,6.222323,-0.01708806
1045,2022/01/26 19:07:27,17373.0051,830.0004,1,5,0,0,0,0,-1.50238,3.943495,-5.9246280181,0.00000006020968,0.3463528,10.51144,1.378618,,-0.0000909602676983923,,,,,,,,,,,,,,,,,,,,5.884243,-0.07943034
1046,2022/01/26 19:07:37,17383.0054,840.0007,1,5,0,0,0,0,-1.503136,3.94272,-5.92644436992,0.00000006020968,0.3505269,10.51144,1.395077,,-0.0000740470932214521,,,,,,,,,,,,,,,,,,,,5.861039,-0.06160408
1047,2022/01/26 19:07:47,17393.0055,850.0008,1,5,0,0,0,0,-1.502769,3.941647,-5.923384920543,0.00000006020968,0.3547012,10.51144,1.411533,,-0.0000855536563904025,,4.48205900192261,,,,,,,,,,,,,,,,,,5.958781,-0.1216856
1048,2022/01/26 19:07:57,17403.0059,860.0012,1,5,0,0,0,0,-1.502975,3.940864,-5.9230200704,0.00000006020968,0.3588735,10.51144,1.427977,,-0.0000953128692344762,,,,,,,,,,,,,,,,,,,,6.224223,-0.04234463
1049,2022/01/26 19:08:07,17413.0049,870.0002,1,5,0,0,0,0,-1.502975,3.939675,-5.921233033125,0.00000006020968,0.3630473,10.51144,1.444423,,-0.000116324299597181,,,,,,,,,,,,,,,,,,,,6.537173,0.1242194
1050,2022/01/26 19:08:17,17423.0051,880.0004,1,5,0,0,0,0,-1.502487,3.938934,-5.918197128858,0.00000006020968,0.3672218,10.51144,1.460868,,,,,0.221113994717598,,,,,,,,,,,,,,,,,6.515875,0.1881462
1051,2022/01/26 19:08:27,17433.0052,890.0005,1,5,0,0,0,0,-1.502022,3.93793,-5.91485749446,0.00000006020968,0.3713934,10.51144,1.477297,,-0.0000809665434644558,,,,,,,,,,,,,,,,,,,,5.987399,-0.001736879
1052,2022/01/26 19:08:37,17443.0054,900.0007,1,5,0,0,0,0,-1.50264,3.93703,-5.9159387592,0.00000006020968,0.3755669,10.51144,1.49373,,-0.000142433404107578,,4.45502996444702,,,,,,,,,,,,,,,,,,6.440577,0.1540729
1053,2022/01/26 19:08:47,17453.0061,910.0014,1,5,0,0,0,0,-1.502556,3.935997,-5.914055908332,0.00000006020968,0.3797395,10.51144,1.510155,,-0.000131933702505194,,,,,,,,,,,,,,,,,,,,6.279697,0.007512271
1054,2022/01/26 19:08:57,17463.0048,920.0001,1,5,0,0,0,0,-1.502518,3.935151,-5.912635210218,0.00000006020968,0.3839113,10.51144,1.526573,,-0.0000957852025749162,,,,,,,,,,,,,,,,,,,,5.888266,-0.1433402
1055,2022/01/26 19:09:07,17473.0057,930.001,1,5,0,0,0,0,-1.503014,3.933729,-5.912449759206,0.00000006020968,0.388085,10.51144,1.542994,,-0.000112921698018909,,,,,,,,,,,,,,,,,,,,6.533962,0.1562166
1056,2022/01/26 19:09:17,17483.0049,940.0002,1,5,0,0,0,0,-1.502121,3.933022,-5.907874939662,0.00000006020968,0.3922593,10.51144,1.559413,,-0.000113650203275029,,,,,,,,,,,,,,,,,,,,6.146925,-0.04133731
1057,2022/01/26 19:09:27,17493.0058,950.0011,1,5,0,0,0,0,-1.50325,3.931777,-5.91044377525,0.00000006020968,0.3964324,10.51144,1.575824,,-0.0000852287994348444,,4.02333688735962,,,,,,,,,,,,,,,,,,6.260222,-0.1095757
1058,2022/01/26 19:09:37,17503.0053,960.0006,1,5,0,0,0,0,-1.502464,3.930951,-5.906112363264,0.00000006020968,0.4006044,10.51144,1.592226,,,,,,,,,,,,,,,,,,,,,,6.63553,0.06224513
1059,2022/01/26 19:09:47,17513.0053,970.0006,1,5,0,0,0,0,-1.502342,3.929577,-5.903568569334,0.00000006020968,0.4047778,10.51144,1.608628,,-0.0000696210699970834,,,,,,,,,,,,,,,,,,,,6.178791,-0.09076953
1060,2022/01/26 19:09:57,17523.0047,980,1,5,0,0,0,0,-1.502617,3.928677,-5.903296847709,0.00000006020968,0.4089496,10.51144,1.62502,,-0.0000601325809839182,,,0.242953702807426,,,,,,,,,,,,,,,,,5.997468,-0.1493904
1061,2022/01/26 19:10:07,17533.0053,990.0006,1,5,0,0,0,0,-1.502861,3.927814,-5.902958475854,0.00000006020968,0.4131229,10.51144,1.641414,,-0.000113212299766019,,,,,,,,,,,,,,,,,,,,6.582831,0.1469326
1062,2022/01/26 19:10:17,17543.0047,1000,1,5,0,0,0,0,-1.502602,3.926628,-5.900159086056,0.00000006020968,0.4172968,10.51144,1.657805,,,,4.09698390960693,,,,,,,,,,,,,,,,,,6.240781,-0.04768372
1063,2022/01/26 19:10:27,17553.0057,1010.001,1,5,0,0,0,0,-1.502846,3.925627,-5.899612834442,0.00000006020968,0.4214709,10.51144,1.674194,,-0.0000926859211176634,,,,,,,,,,,,,,,,,,,,6.304608,-0.09726524
1064,2022/01/26 19:10:37,17563.0051,1020.0004,1,5,0,0,0,0,-1.501945,3.924375,-5.894195409375,0.00000006020968,0.4256417,10.51144,1.690564,,-0.000106183702882845,,,,,,,,,,,,,,,,,,,,6.086817,-0.1524007
1065,2022/01/26 19:10:47,17573.0051,1030.0004,1,5,0,0,0,0,-1.502579,3.923456,-5.895302593024,0.00000006020968,0.4298159,10.51144,1.706943,,-0.000110403401777148,,,,,,,,,,,,,,,,,,,,6.168637,-0.01389831
1066,2022/01/26 19:10:57,17583.0053,1040.0006,1,5,0,0,0,0,-1.502541,3.922124,-5.893152117084,0.00000006020968,0.4339902,10.51144,1.723318,,-0.0000712847322574817,,,,,,,,,,,,,,,,,,,,6.095124,0.1203224
1067,2022/01/26 19:11:07,17593.0063,1050.0016,1,5,0,0,0,0,-1.502884,3.921093,-5.892947932212,0.00000006020968,0.4381633,10.51144,1.739683,,-0.000131471693748608,,3.88613700866699,,,,,,,,,,,,,,,,,,6.105744,-0.1423115
1068,2022/01/26 19:11:17,17603.0056,1060.0009,1,5,0,0,0,0,-1.502556,3.91993,-5.88991434108,0.00000006020968,0.442335,10.51144,1.756038,,-0.0000835203973110765,,,,,,,,,,,,,,,,,,,,6.232969,0.05479455
1069,2022/01/26 19:11:27,17613.0048,1070.0001,1,5,0,0,0,0,-1.502785,3.918922,-5.88929719777,0.00000006020968,0.4465092,10.51144,1.772399,,-0.000134606394567527,,,0.259638607501984,,,,,,,,,,,,,,,,,6.383667,0.1853088
1070,2022/01/26 19:11:37,17623.0057,1080.001,1,5,0,0,0,0,-1.502304,3.917576,-5.885390095104,0.00000006020968,0.450683,10.51144,1.788753,,-0.0000902964820852503,,,,,,,,,,,,,,,,,,,,6.479318,0.05472422
1071,2022/01/26 19:11:47,17633.0058,1090.0011,1,5,0,0,0,0,-1.502602,3.916679,-5.885209698758,0.00000006020968,0.4548545,10.51144,1.805093,,-0.000100292396382429,,3.63952398300171,,,,,,,,,,,,,,,,,,6.258379,0.0851199
1072,2022/01/26 19:11:57,17643.0051,1100.0004,1,5,0,0,0,0,-1.502594,3.915332,-5.883154371208,0.00000006020968,0.4590288,10.51144,1.82144,,-0.0000874552788445726,,,,,,,,,,,,,,,,,,,,6.275514,0.1653004
1073,2022/01/26 19:12:07,17653.0054,1110.0007,1,5,0,0,0,0,-1.502617,3.914201,-5.881544964017,0.00000006020968,0.4632031,10.51144,1.837781,,-0.000125240694615059,,,,,,,,,,,,,,,,,,,,6.129376,-0.1282793
1074,2022/01/26 19:12:17,17663.0063,1120.0016,1,5,0,0,0,0,-1.502792,3.91291,-5.88028984472,0.00000006020968,0.4673773,10.51144,1.854117,,-0.0000889024086063728,,,,,,,,,,,,,,,,,,,,5.956331,-0.08310705
1075,2022/01/26 19:12:27,17673.0054,1130.0007,1,5,0,0,0,0,-1.503326,3.911758,-5.880647507108,0.00000006020968,0.4715494,10.51144,1.87044,,-0.000103918901004363,,3.4376060962677,,,,,,,,,,,,,,,,,,5.896655,0.01316309
1076,2022/01/26 19:12:37,17683.0049,1140.0002,1,5,0,0,0,0,-1.502731,3.910527,-5.876470149237,0.00000006020968,0.4757234,10.51144,1.886765,,-0.000158158305566758,,,,,,,,,,,,,,,,,,,,5.864287,-0.1329774
1077,2022/01/26 19:12:47,17693.0063,1150.0016,1,5,0,0,0,0,-1.502419,3.909167,-5.873206774973,0.00000006020968,0.4798948,10.51144,1.903075,,-0.0000894208424142562,,,0.286384105682373,,,,,,,,,,,,,,,,,5.848074,-0.206213
1078,2022/01/26 19:12:57,17703.0058,1160.0011,1,5,0,0,0,0,-1.50264,3.908348,-5.87284003872,0.00000006020968,0.4840696,10.51144,1.919393,,-0.000184377000550739,,,,,,,,,,,,,,,,,,,,5.861454,-0.02690107
1079,2022/01/26 19:13:07,17713.0058,1170.0011,1,5,0,0,0,0,-1.502907,3.906925,-5.871744930975,0.00000006020968,0.4882429,10.51144,1.9357,,-0.0000942617625696585,,3.5021710395813,,,,,,,,,,,,,,,,,,6.21817,-0.08449525
1080,2022/01/26 19:13:17,17723.0052,1180.0005,1,5,0,0,0,0,-1.501923,3.905847,-5.866281443781,0.00000006020968,0.4924164,10.51144,1.952003,,-0.000114731199573725,,,,,,,,,,,,,,,,,,,,6.307856,0.1293853
1081,2022/01/26 19:13:27,17733.0062,1190.0015,1,5,0,0,0,0,-1.502213,3.9043,-5.8650902159,0.00000006020968,0.4965883,10.51144,1.968294,,-0.000112416099000257,,,,,,,,,,,,,,,,,,,,6.275016,0.1867384
1082,2022/01/26 19:13:37,17743.0053,1200.0006,1,5,0,0,0,0,-1.502464,3.903083,-5.864241696512,0.00000006020968,0.5007613,10.51144,1.984585,,-0.000265113601926714,,,,,,,,,,,,,,,,,,,,6.292568,-0.03364414
1083,2022/01/26 19:13:47,17753.0047,1210,1,5,0,0,0,0,-1.502808,3.901784,-5.863632209472,0.00000006020968,0.5049328,10.51144,2.000864,,-0.000110068496724125,,3.17365193367004,,,,,,,,,,,,,,,,,,6.063594,0.009510815
1084,2022/01/26 19:13:57,17763.0048,1220.0001,1,5,0,0,0,0,-1.502754,3.900496,-5.861485965984,0.00000006020968,0.5091069,10.51144,2.017148,,-0.00018112659745384,,,,,,,,,,,,,,,,,,,,5.902247,0.05087405
1085,2022/01/26 19:14:07,17773.0058,1230.0011,1,5,0,0,0,0,-1.502861,3.899143,-5.859869948123,0.00000006020968,0.513281,10.51144,2.033427,,-0.000100909899629187,,,0.3006432056427,,,,,,,,,,,,,,,,,5.825859,-0.1637638
1086,2022/01/26 19:14:17,17783.0052,1240.0005,1,5,0,0,0,0,-1.502792,3.898092,-5.858021472864,0.00000006020968,0.5174543,10.51144,2.049696,,-0.000100653698609676,,,,,,,,,,,,,,,,,,,,5.777682,-0.2000424
1087,2022/01/26 19:14:27,17793.0053,1250.0006,1,5,0,0,0,0,-1.502403,3.896601,-5.854265032203,0.00000006020968,0.5216265,10.51144,2.065957,,-0.000102385201898869,,3.330246925354,,,,,,,,,,,,,,,,,,5.912372,-0.1554739
1088,2022/01/26 19:14:37,17803.0062,1260.0015,1,5,0,0,0,0,-1.502846,3.895319,-5.854064577874,0.00000006020968,0.5258002,10.51144,2.082217,,,,,,,,,,,,,,,,,,,,,,6.015552,0.04076719
1089,2022/01/26 19:14:47,17813.0054,1270.0007,1,5,0,0,0,0,-1.502716,3.894118,-5.851753424488,0.00000006020968,0.5299741,10.51144,2.098474,,-0.000121736200526357,,,,,,,,,,,,,,,,,,,,6.32634,0.048123
1090,2022/01/26 19:14:57,17823.0057,1280.001,1,5,0,0,0,0,-1.502869,3.892603,-5.850072378007,0.00000006020968,0.5341459,10.51144,2.114716,,-0.000150199703057297,,,,,,,,,,,,,,,,,,,,6.545452,0.01863658
1091,2022/01/26 19:15:07,17833.0048,1290.0001,1,5,0,0,0,0,-1.50248,3.891397,-5.84674616456,0.00000006020968,0.5383194,10.51144,2.130959,,-0.000142445904202759,,3.22719311714172,,,,,,,,,,,,,,,,,,6.388236,0.02542913
1092,2022/01/26 19:15:17,17843.0049,1300.0002,1,5,0,0,0,0,-1.502899,3.8899,-5.8461268201,0.00000006020968,0.5424933,10.51144,2.147198,,-0.000136712100356817,,,,,,,,,,,,,,,,,,,,6.404871,0.158594
1093,2022/01/26 19:15:27,17853.0059,1310.0012,1,5,0,0,0,0,-1.502998,3.888754,-5.844789484492,0.00000006020968,0.5466665,10.51144,2.163429,,-0.000201677903532982,,,0.32161021232605,,,,,,,,,,,,,,,,,6.070582,-0.136112
1094,2022/01/26 19:15:37,17863.0061,1320.0014,1,5,0,0,0,0,-1.502563,3.886917,-5.840337668271,0.00000006020968,0.5508389,10.51144,2.179651,,-0.000129167805425823,,,,,,,,,,,,,,,,,,,,5.846144,-0.2009067
1095,2022/01/26 19:15:47,17873.006,1330.0013,1,5,0,0,0,0,-1.502251,3.88596,-5.83768729596,0.00000006020968,0.5550131,10.51144,2.195874,,-0.000107715299236588,,3.00139808654785,,,,,,,,,,,,,,,,,,6.057626,-0.1776192
1096,2022/01/26 19:15:57,17883.0062,1340.0015,1,5,0,0,0,0,-1.50235,3.88445,-5.8358034575,0.00000006020968,0.5591862,10.51144,2.212087,,-0.000153243701788597,,,,,,,,,,,,,,,,,,,,6.382762,0.1786852
1097,2022/01/26 19:16:07,17893.0048,1350.0001,1,5,0,0,0,0,-1.502441,3.88308,-5.83409859828,0.00000006020968,0.5633574,10.51144,2.228287,,-0.000193198706256226,,,,,,,,,,,,,,,,,,,,6.570432,0.2219853
1098,2022/01/26 19:16:17,17903.0055,1360.0008,1,5,0,0,0,0,-1.502541,3.881623,-5.832297704043,0.00000006020968,0.5675319,10.51144,2.244494,,-0.000104502702015452,,3.0187029838562,,,,,,,,,,,,,,,,,,5.89567,0.1030141
1099,2022/01/26 19:16:27,17913.005,1370.0003,1,5,0,0,0,0,-1.503273,3.880267,-5.833100613891,0.00000006020968,0.5717056,10.51144,2.260692,,-0.000129785796161741,,,,,,,,,,,,,,,,,,,,6.33379,0.154255
1100,2022/01/26 19:16:37,17923.0058,1380.0011,1,5,0,0,0,0,-1.502632,3.878771,-5.828365425272,0.00000006020968,0.575878,10.51144,2.276879,,-0.000114989903522655,,,0.326058506965637,,,,,,,,,,,,,,,,,6.188988,0.07762551
1101,2022/01/26 19:16:47,17933.0053,1390.0006,1,5,0,0,0,0,-1.502327,3.877459,-5.825211347093,0.00000006020968,0.5800515,10.51144,2.293065,,-0.000151967702549882,,,,,,,,,,,,,,,,,,,,6.091878,-0.1742738
1102,2022/01/26 19:16:57,17943.006,1400.0013,1,5,0,0,0,0,-1.502312,3.875969,-5.822914740328,0.00000006020968,0.5842253,10.51144,2.309246,,-0.000152323002112098,,3.00614595413208,,,,,,,,,,,,,,,,,,6.551413,0.1009667
1103,2022/01/26 19:17:07,17953.0053,1410.0006,1,5,0,0,0,0,-1.503021,3.874626,-5.823644245146,0.00000006020968,0.5883965,10.51144,2.32541,,-0.00020034059707541,,,,,,,,,,,,,,,,,,,,5.942898,-0.1888636
1104,2022/01/26 19:17:17,17963.0048,1420.0001,1,5,0,0,0,0,-1.502754,3.873186,-5.820445754244,0.00000006020968,0.5925707,10.51144,2.341581,,-0.000146273901918903,,,,,,,,,,,,,,,,,,,,6.502452,-0.1011923
1105,2022/01/26 19:17:27,17973.0055,1430.0008,1,5,0,0,0,0,-1.502579,3.871474,-5.817195531446,0.00000006020968,0.5967451,10.51144,2.357747,,-0.000161793097504415,,2.88207197189331,,,,,,,,,,,,,,,,,,6.302718,-0.09419769
1106,2022/01/26 19:17:37,17983.0048,1440.0001,1,5,0,0,0,0,-1.503059,3.870501,-5.817591362559,0.00000006020968,0.6009164,10.51144,2.373894,,-0.000145462501677684,,,,,,,,,,,,,,,,,,,,5.990067,-0.2066204
1107,2022/01/26 19:17:47,17993.0048,1450.0001,1,5,0,0,0,0,-1.50264,3.86881,-5.8134286584,0.00000006020968,0.6050905,10.51144,2.390046,,-0.000104397600807715,,,0.341946095228195,,,,,,,,,,,,,,,,,6.576835,-0.003920496
1108,2022/01/26 19:17:57,18003.0052,1460.0005,1,5,0,0,0,0,-1.501823,3.867419,-5.808178804837,0.00000006020968,0.609264,10.51144,2.40619,,-0.000117094903544057,,,,,,,,,,,,,,,,,,,,6.301399,-0.07986397
1109,2022/01/26 19:18:07,18013.0054,1470.0007,1,5,0,0,0,0,-1.50264,3.865873,-5.80901540472,0.00000006020968,0.6134377,10.51144,2.422328,,-0.000139531606691889,,2.95464301109314,,,,,,,,,,,,,,,,,,5.903121,-0.1975575
1110,2022/01/26 19:18:17,18023.0049,1480.0002,1,5,0,0,0,0,-1.502426,3.864668,-5.806377684568,0.00000006020968,0.6176086,10.51144,2.43845,,-0.000148790801176801,,,,,,,,,,,,,,,,,,,,6.274971,-0.1303867
1111,2022/01/26 19:18:27,18033.0054,1490.0007,1,5,0,0,0,0,-1.502403,3.863034,-5.803833870702,0.00000006020968,0.6217822,10.51144,2.454576,,-0.000158151204232126,,,,,,,,,,,,,,,,,,,,6.552401,0.1705107
1112,2022/01/26 19:18:37,18043.0047,1500,1,5,0,0,0,0,-1.502525,3.861809,-5.802464567725,0.00000006020968,0.6259564,10.51144,2.470699,,-0.000157057103933766,,2.82564306259155,,,,,,,,,,,,,,,,,,6.565786,0.2158886
1113,2022/01/26 19:18:47,18053.0063,1510.0016,1,5,0,0,0,0,-1.50296,3.860187,-5.80170665352,0.00000006020968,0.6301278,10.51144,2.486805,,-0.000115244700282346,,,,,,,,,,,,,,,,,,,,6.494185,0.1218677
1114,2022/01/26 19:18:57,18063.0057,1520.001,1,5,0,0,0,0,-1.50206,3.858881,-5.79627079486,0.00000006020968,0.6343015,10.51144,2.502913,,-0.000124906204291619,,,0.350827306509018,,,,,,,,,,,,,,,,,6.259315,-0.07642895
1115,2022/01/26 19:19:07,18073.0058,1530.0011,1,5,0,0,0,0,-1.502678,3.857273,-5.796239277094,0.00000006020968,0.6384749,10.51144,2.519015,,-0.000194025895325467,,,,,,,,,,,,,,,,,,,,5.901227,-0.1081648
1116,2022/01/26 19:19:17,18083.0053,1540.0006,1,5,0,0,0,0,-1.502304,3.855914,-5.792755025856,0.00000006020968,0.6426486,10.51144,2.535111,,-0.000118613403174095,,2.94108390808105,,,,,,,,,,,,,,,,,,5.983113,-0.1823789
1117,2022/01/26 19:19:27,18093.0054,1550.0007,1,5,0,0,0,0,-1.50312,3.854476,-5.79373996512,0.00000006020968,0.6468198,10.51144,2.551192,,-0.000178618705831468,,,,,,,,,,,,,,,,,,,,6.524172,0.1547647
1118,2022/01/26 19:19:37,18103.0068,1560.0021,1,5,0,0,0,0,-1.502022,3.852892,-5.787128547624,0.00000006020968,0.6509937,10.51144,2.567277,,-0.000132396497065201,,,,,,,,,,,,,,,,,,,,6.017009,-0.03438205
1119,2022/01/26 19:19:47,18113.0047,1570,1,5,0,0,0,0,-1.502289,3.851749,-5.786440153461,0.00000006020968,0.6551645,10.51144,2.583344,,-0.00011883259867318,,2.81254696846008,,,,,,,,,,,,,,,,,,6.194046,-0.1874825
1120,2022/01/26 19:19:57,18123.0054,1580.0007,1,5,0,0,0,0,-1.502121,3.850179,-5.783434729659,0.00000006020968,0.6593382,10.51144,2.599416,,-0.000253253907430917,,,,,,,,,,,,,,,,,,,,6.160823,-0.1067591
1121,2022/01/26 19:20:07,18133.0059,1590.0012,1,5,0,0,0,0,-1.502678,3.84859,-5.78319152402,0.00000006020968,0.6635123,10.51144,2.615484,,-0.000125188002130017,,,0.338848501443863,,,,,,,,,,,,,,,,,5.996641,-0.1829165
1122,2022/01/26 19:20:17,18143.0049,1600.0002,1,5,0,0,0,0,-1.502769,3.847109,-5.781316144821,0.00000006020968,0.6676837,10.51144,2.631536,,-0.000136477799969725,,,,,,,,,,,,,,,,,,,,6.522329,0.001722574
1123,2022/01/26 19:20:27,18153.0049,1610.0002,1,5,0,0,0,0,-1.502525,3.845915,-5.778583435375,0.00000006020968,0.6718576,10.51144,2.64759,,-0.0000944067724049091,,2.95032000541687,,,,,,,,,,,,,,,,,,6.396616,0.009683073
1124,2022/01/26 19:20:37,18163.0053,1620.0006,1,5,0,0,0,0,-1.502197,3.844261,-5.774837341417,0.00000006020968,0.6760312,10.51144,2.663638,,-0.0000986989689408802,,,,,,,,,,,,,,,,,,,,6.108574,0.02039462
1125,2022/01/26 19:20:47,18173.0053,1630.0006,1,5,0,0,0,0,-1.502007,3.842985,-5.772190370895,0.00000006020968,0.6802051,10.51144,2.679681,,-0.000135330599732697,,,,,,,,,,,,,,,,,,,,5.785086,-0.08915454
1126,2022/01/26 19:20:57,18183.0048,1640.0001,1,5,0,0,0,0,-1.502785,3.841336,-5.77270212076,0.00000006020968,0.6843759,10.51144,2.695706,,-0.000176661400473677,,2.81815695762634,,,,,,,,,,,,,,,,,,6.517242,0.1833791
1127,2022/01/26 19:21:07,18193.0048,1650.0001,1,5,0,0,0,0,-1.502785,3.840196,-5.77098894586,0.00000006020968,0.6885501,10.51144,2.711738,,-0.000159328803420067,,,,,,,,,,,,,,,,,,,,6.154327,0.05999297
1128,2022/01/26 19:21:17,18203.0058,1660.0011,1,5,0,0,0,0,-1.50238,3.838634,-5.76708694892,0.00000006020968,0.6927235,10.51144,2.727762,,-0.000106907697045244,,,0.343686312437058,,,,,,,,,,,,,,,,,5.804057,-0.07167935
1129,2022/01/26 19:21:27,18213.006,1670.0013,1,5,0,0,0,0,-1.502869,3.837523,-5.767294353487,0.00000006020968,0.6968973,10.51144,2.74378,,-0.000151348998770118,,,,,,,,,,,,,,,,,,,,5.962795,0.006373227
1130,2022/01/26 19:21:37,18223.0061,1680.0014,1,5,0,0,0,0,-1.502869,3.83577,-5.76465982413,0.00000006020968,0.7010684,10.51144,2.759783,,-0.000114475798909552,,3.09791207313538,,,,,,,,,,,,,,,,,,6.188575,-0.02860397
1131,2022/01/26 19:21:47,18233.0058,1690.0011,1,5,0,0,0,0,-1.501984,3.834441,-5.759269030944,0.00000006020968,0.7052429,10.51144,2.775793,,-0.000114224902063143,,,,,,,,,,,,,,,,,,,,6.459467,-0.01953274
1132,2022/01/26 19:21:57,18243.0053,1700.0006,1,5,0,0,0,0,-1.502525,3.832897,-5.759023564925,0.00000006020968,0.7094166,10.51144,2.791793,,-0.000173926193383522,,,,,,,,,,,,,,,,,,,,6.285171,-0.0598368
1133,2022/01/26 19:22:07,18253.0063,1710.0016,1,5,0,0,0,0,-1.502579,3.831568,-5.757233613872,0.00000006020968,0.7135882,10.51144,2.807781,,-0.000108244203147478,,2.86991500854492,,,,,,,,,,,,,,,,,,5.906814,-0.07604122
1134,2022/01/26 19:22:17,18263.0047,1720,1,5,0,0,0,0,-1.502632,3.830006,-5.755089575792,0.00000006020968,0.717762,10.51144,2.82377,,-0.000256758503383026,,,,,,,,,,,,,,,,,,,,5.888757,-0.162425
1135,2022/01/26 19:22:27,18273.0057,1730.001,1,5,0,0,0,0,-1.502594,3.828849,-5.753205534306,0.00000006020968,0.721936,10.51144,2.839754,,-0.000166982397786342,,,0.337603896856308,,,,,,,,,,,,,,,,,6.199189,0.1133463
1136,2022/01/26 19:22:37,18283.0049,1740.0002,1,5,0,0,0,0,-1.503113,3.8275,-5.7531650075,0.00000006020968,0.7261072,10.51144,2.855722,,-0.000196705106645823,,,,,,,,,,,,,,,,,,,,6.341594,0.05000114
1137,2022/01/26 19:22:47,18293.0052,1750.0005,1,5,0,0,0,0,-1.501564,3.826126,-5.745173061064,0.00000006020968,0.7302815,10.51144,2.871696,,-0.00015037230332382,,3.03407406806946,,,,,,,,,,,,,,,,,,6.496902,-0.04327685
1138,2022/01/26 19:22:57,18303.0052,1760.0005,1,5,0,0,0,0,-1.502823,3.824747,-5.747917760781,0.00000006020968,0.734455,10.51144,2.887661,,-0.000153672997839749,,,,,,,,,,,,,,,,,,,,6.542179,0.09331137
1139,2022/01/26 19:23:07,18313.0052,1770.0005,1,5,0,0,0,0,-1.502823,3.823072,-5.745400532256,0.00000006020968,0.7386261,10.51144,2.903612,,-0.0000991681226878427,,,,,,,,,,,,,,,,,,,,6.236183,0.06880283
1140,2022/01/26 19:23:17,18323.0047,1780,1,5,0,0,0,0,-1.502502,3.822062,-5.742655799124,0.00000006020968,0.7428005,10.51144,2.919569,,-0.0000923159823287278,,,,,,,,,,,,,,,,,,,,5.932692,0.04591912
1141,2022/01/26 19:23:27,18333.0047,1790,1,5,0,0,0,0,-1.502769,3.820535,-5.741381561415,0.00000006020968,0.7469741,10.51144,2.935518,,-0.00014529780310113,,3.08339309692383,,,,,,,,,,,,,,,,,,5.911463,-0.07587224
1142,2022/01/26 19:23:37,18343.0058,1800.0011,1,5,0,0,0,0,-1.502419,3.819258,-5.738125785102,0.00000006020968,0.7511479,10.51144,2.951461,,-0.000120857301226351,,,0.332358509302139,,,,,,,,,,,,,,,,,6.050304,-0.1610881
1143,2022/01/26 19:23:47,18353.0058,1810.0011,1,5,0,0,0,0,-1.502441,3.817771,-5.735975679011,0.00000006020968,0.7553187,10.51144,2.967388,,-0.000153806104208343,,,,,,,,,,,,,,,,,,,,6.281954,-0.1503196
1144,2022/01/26 19:23:57,18363.0052,1820.0005,1,5,0,0,0,0,-1.502342,3.816598,-5.733835472516,0.00000006020968,0.7594925,10.51144,2.98332,,-0.00011723639909178,,3.04592299461365,,,,,,,,,,,,,,,,,,6.571338,0.1619735
1145,2022/01/26 19:24:07,18373.0054,1830.0007,1,5,0,0,0,0,-1.50296,3.815179,-5.73406142984,0.00000006020968,0.7636663,10.51144,2.999247,,-0.000138516203151084,,,,,,,,,,,,,,,,,,,,6.496857,0.2056614
1146,2022/01/26 19:24:17,18383.0054,1840.0007,1,5,0,0,0,0,-1.502426,3.813814,-5.729973312764,0.00000006020968,0.7678382,10.51144,3.015161,,-0.000101919002190698,,,,,,,,,,,,,,,,,,,,6.092865,-0.1186544
1147,2022/01/26 19:24:27,18393.0063,1850.0016,1,5,0,0,0,0,-1.501984,3.812593,-5.726453684512,0.00000006020968,0.7720115,10.51144,3.031074,,-0.000134130095830187,,,,,,,,,,,,,,,,,,,,5.949889,-0.1550502
1148,2022/01/26 19:24:37,18403.0056,1860.0009,1,5,0,0,0,0,-1.502541,3.811378,-5.726751711498,0.00000006020968,0.7761856,10.51144,3.046986,,-0.0000985575825325213,,3.16276907920837,,,,,,,,,,,,,,,,,,6.03542,-0.06651253
1149,2022/01/26 19:24:47,18413.005,1870.0003,1,5,0,0,0,0,-1.502594,3.809547,-5.724202464918,0.00000006020968,0.7803569,10.51144,3.062881,,-0.000104674698377494,,,,,,,,,,,,,,,,,,,,6.28977,0.1625803
1150,2022/01/26 19:24:57,18423.0065,1880.0018,1,5,0,0,0,0,-1.502274,3.808545,-5.72147813133,0.00000006020968,0.7845305,10.51144,3.078779,,-0.000144173594890162,,,0.31596839427948,,,,,,,,,,,,,,,,,6.561557,0.1028386
1151,2022/01/26 19:25:07,18433.0058,1890.0011,1,5,0,0,0,0,-1.502655,3.807204,-5.72091412662,0.00000006020968,0.7887044,10.51144,3.094673,,-0.000176881600054912,,,,,,,,,,,,,,,,,,,,6.365714,0.03470182
1152,2022/01/26 19:25:17,18443.006,1900.0013,1,5,0,0,0,0,-1.502151,3.806108,-5.717348938308,0.00000006020968,0.7928775,10.51144,3.110559,,-0.000135461799800396,,3.15868592262268,,,,,,,,,,,,,,,,,,5.832203,-0.1663044
1153,2022/01/26 19:25:27,18453.0063,1910.0016,1,5,0,0,0,0,-1.502487,3.804701,-5.716513791387,0.00000006020968,0.7970487,10.51144,3.126432,,-0.000162049094797112,,,,,,,,,,,,,,,,,,,,6.172783,-0.1265591
1154,2022/01/26 19:25:37,18463.0063,1920.0016,1,5,0,0,0,0,-1.502869,3.803308,-5.715873690652,0.00000006020968,0.8012222,10.51144,3.142308,,-0.00016107720148284,,,,,,,,,,,,,,,,,,,,6.419665,0.1323733
1155,2022/01/26 19:25:47,18473.0049,1930.0002,1,5,0,0,0,0,-1.502602,3.80208,-5.71301301216,0.00000006020968,0.8053929,10.51144,3.158168,,-0.000145074402098544,,,,,,,,,,,,,,,,,,,,6.131713,0.03478914
