Repository: HVES-Battery-Testing-Consortium/LG-HG2

# Battery Testing Consortium (BTC)
The Battery Testing Consortium (BTC) has been developed within the High Voltage and Energy Storage Lab at Oxford Brookes University to provide accurate and comprehensive cell data to Formula Student Electric teams. Through the BTC, we aim to provide FS teams with information for improved and informed decisions for cell selection, pack architecture design, thermal cooling requirements, and end of life predictions. A range of tests are completed to provide a comprehensive electrochemical lithium-ion characterisation for modelling, validation, and battery management parameterisation.

File: Data/Round1/LG_HG2/Package 1/220126_BTC_HPPC_EIS_LG_HG2_2_5C/220126_BTC_HPPC_EIS_LG_HG2_2_5C_Channel_1_Wb_1.CSV (part 7 of 47)
Data_Point,Date_Time,Test_Time(s),Step_Time(s),Cycle_Index,Step_Index,TC_Counter1,TC_Counter2,TC_Counter3,TC_Counter4,Current(A),Voltage(V),Power(W),Charge_Capacity(Ah),Discharge_Capacity(Ah),Charge_Energy(Wh),Discharge_Energy(Wh),ACR(Ohm),dV/dt(V/s),Internal_Resistance(Ohm),dQ/dV(Ah/V),dV/dQ(V/Ah),MetaCode_MV_UD1,MetaCode_MV_UD2,MetaCode_MV_UD3,MetaCode_MV_UD4,MetaCode_MV_UD5,MetaCode_MV_UD6,MetaCode_MV_UD7,MetaCode_MV_UD8,MetaCode_MV_UD9,MetaCode_MV_UD10,MetaCode_MV_UD11,MetaCode_MV_UD12,MetaCode_MV_UD13,MetaCode_MV_UD14,MetaCode_MV_UD15,MetaCode_MV_UD16,Aux_Temperature_1(C),Aux_dT/dt_1(C)
1156,2022/01/26 19:25:57,18483.0064,1940.0017,1,5,0,0,0,0,-1.503059,3.80085,-5.71290180015,0.00000006020968,0.8095671,10.51144,3.174037,,-0.0001444796071155,,3.19803190231323,,,,,,,,,,,,,,,,,,6.089568,0.06132454
1157,2022/01/26 19:26:07,18493.0049,1950.0002,1,5,0,0,0,0,-1.502518,3.799568,-5.708919312224,0.00000006020968,0.8137406,10.51144,3.189897,,-0.0000858047133078799,,,,,,,,,,,,,,,,,,,,6.283766,0.07734746
1158,2022/01/26 19:26:17,18503.0057,1960.001,1,5,0,0,0,0,-1.502731,3.798282,-5.707796108142,0.00000006020968,0.8179139,10.51144,3.205751,,-0.000146972204674967,,,0.308088004589081,,,,,,,,,,,,,,,,,6.546354,0.1438126
1159,2022/01/26 19:26:27,18513.0067,1970.002,1,5,0,0,0,0,-1.502808,3.797176,-5.706426470208,0.00000006020968,0.8220856,10.51144,3.221594,,-0.000130226500914432,,,,,,,,,,,,,,,,,,,,5.791016,-0.149501
1160,2022/01/26 19:26:37,18523.0052,1980.0005,1,5,0,0,0,0,-1.502274,3.795773,-5.702291087802,0.00000006020968,0.8262591,10.51144,3.237438,,-0.000109420900116675,,3.303631067276,,,,,,,,,,,,,,,,,,6.288859,0.07644862
1161,2022/01/26 19:26:47,18533.0052,1990.0005,1,5,0,0,0,0,-1.502579,3.794659,-5.701774925561,0.00000006020968,0.8304328,10.51144,3.253278,,-0.000100139601272531,,,,,,,,,,,,,,,,,,,,6.408116,0.144085
1162,2022/01/26 19:26:57,18543.0048,2000.0001,1,5,0,0,0,0,-1.50264,3.793355,-5.7000469572,0.00000006020968,0.834604,10.51144,3.269103,,-0.000111203400592785,,,,,,,,,,,,,,,,,,,,5.766951,-0.1213145
1163,2022/01/26 19:27:07,18553.0047,2010,1,5,0,0,0,0,-1.502304,3.792117,-5.696912537568,0.00000006020968,0.838778,10.51144,3.284934,,-0.000123979698400944,,,,,,,,,,,,,,,,,,,,6.404012,0.1519156
1164,2022/01/26 19:27:17,18563.0057,2020.001,1,5,0,0,0,0,-1.503288,3.7908,-5.6986641504,0.00000006020968,0.8429524,10.51144,3.300761,,-0.000102336700365413,,3.30858111381531,,,,,,,,,,,,,,,,,,6.15568,-0.06363094
1165,2022/01/26 19:27:27,18573.0065,2030.0018,1,5,0,0,0,0,-1.502922,3.789684,-5.695599456648,0.00000006020968,0.8471264,10.51144,3.31658,,-0.000105023900687229,,,,,,,,,,,,,,,,,,,,6.115896,0.06385714
1166,2022/01/26 19:27:37,18583.0052,2040.0005,1,5,0,0,0,0,-1.502121,3.788203,-5.690339278563,0.00000006020968,0.8512987,10.51144,3.332389,,-0.000120907498057932,,,0.301124900579453,,,,,,,,,,,,,,,,,6.313735,0.1297846
1167,2022/01/26 19:27:47,18593.0061,2050.0014,1,5,0,0,0,0,-1.502388,3.787148,-5.689765709424,0.00000006020968,0.855473,10.51144,3.3482,,-0.000143116703839041,,,,,,,,,,,,,,,,,,,,6.420573,0.1281679
1168,2022/01/26 19:27:57,18603.0053,2060.0006,1,5,0,0,0,0,-1.502274,3.785721,-5.687190229554,0.00000006020968,0.8596446,10.51144,3.363995,,-0.000168590893736109,,3.34657788276672,,,,,,,,,,,,,,,,,,5.889619,-0.1585662
1169,2022/01/26 19:28:07,18613.0056,2070.0009,1,5,0,0,0,0,-1.502441,3.784335,-5.685740061735,0.00000006020968,0.8638183,10.51144,3.379793,,-0.000152626293129288,,,,,,,,,,,,,,,,,,,,6.026966,-0.0620392
1170,2022/01/26 19:28:17,18623.0047,2080,1,5,0,0,0,0,-1.50248,3.783315,-5.6843551212,0.00000006020968,0.8679925,10.51144,3.395588,,-0.0000930985115701333,,,,,,,,,,,,,,,,,,,,6.192155,0.1401681
1171,2022/01/26 19:28:27,18633.0051,2090.0004,1,5,0,0,0,0,-1.502731,3.782075,-5.683441346825,0.00000006020968,0.8721662,10.51144,3.411376,,-0.000133658002596349,,,,,,,,,,,,,,,,,,,,5.963658,0.04989952
1172,2022/01/26 19:28:37,18643.0065,2100.0018,1,5,0,0,0,0,-1.502304,3.780888,-5.680043165952,0.00000006020968,0.876338,10.51144,3.427152,,-0.0000938341036089696,,3.45025300979614,,,,,,,,,,,,,,,,,,6.129256,0.02891064
1173,2022/01/26 19:28:47,18653.0068,2110.0021,1,5,0,0,0,0,-1.50312,3.779524,-5.68107811488,0.00000006020968,0.8805116,10.51144,3.44293,,-0.000150901803863235,,,,,,,,,,,,,,,,,,,,6.244963,0.1721117
1174,2022/01/26 19:28:57,18663.0052,2120.0005,1,5,0,0,0,0,-1.503036,3.778509,-5.679235053324,0.00000006020968,0.8846857,10.51144,3.458703,,-0.000102655802038498,,,0.295307606458664,,,,,,,,,,,,,,,,,5.928461,-0.1871654
1175,2022/01/26 19:29:07,18673.0056,2130.0009,1,5,0,0,0,0,-1.502945,3.777205,-5.676931368725,0.00000006020968,0.8888575,10.51144,3.474464,,-0.000158097696839832,,,,,,,,,,,,,,,,,,,,5.779943,-0.2188373
1176,2022/01/26 19:29:17,18683.0048,2140.0001,1,5,0,0,0,0,-1.502113,3.776114,-5.672149928882,0.00000006020968,0.8930317,10.51144,3.490228,,-0.0000900718223419972,,3.38180303573608,,,,,,,,,,,,,,,,,,6.464117,0.04466027
1177,2022/01/26 19:29:27,18693.0047,2150,1,5,0,0,0,0,-1.502861,3.774734,-5.672900513974,0.00000006020968,0.8972052,10.51144,3.505984,,-0.000140996504342183,,,,,,,,,,,,,,,,,,,,6.446419,0.1679188
1178,2022/01/26 19:29:37,18703.005,2160.0003,1,5,0,0,0,0,-1.502678,3.773579,-5.670474144562,0.00000006020968,0.9013766,10.51144,3.521728,,-0.000109834400063846,,,,,,,,,,,,,,,,,,,,6.106184,-0.1396465
1179,2022/01/26 19:29:47,18713.0058,2170.0011,1,5,0,0,0,0,-1.502312,3.77218,-5.66699128016,0.00000006020968,0.905551,10.51144,3.537477,,-0.000119083997560665,,,,,,,,,,,,,,,,,,,,5.786859,-0.111624
1180,2022/01/26 19:29:57,18723.005,2180.0003,1,5,0,0,0,0,-1.50267,3.771178,-5.66683604526,0.00000006020968,0.9097247,10.51144,3.553219,,-0.000105958497442771,,3.37132596969604,,,,,,,,,,,,,,,,,,5.766908,-0.1731953
1181,2022/01/26 19:30:07,18733.0059,2190.0012,1,5,0,0,0,0,-1.502731,3.76979,-5.66498029649,0.00000006020968,0.9138988,10.51144,3.568958,,-0.000124904705444351,,,,,,,,,,,,,,,,,,,,5.943269,0.0881362
1182,2022/01/26 19:30:17,18743.0053,2200.0006,1,5,0,0,0,0,-1.502907,3.768582,-5.663828267874,0.00000006020968,0.9180707,10.51144,3.584682,,-0.000100178898719605,,,0.297080993652344,,,,,,,,,,,,,,,,,5.970505,-0.1384535
1183,2022/01/26 19:30:27,18753.0055,2210.0008,1,5,0,0,0,0,-1.502594,3.767409,-5.660886158946,0.00000006020968,0.9222444,10.51144,3.600409,,-0.000141986296512187,,,,,,,,,,,,,,,,,,,,6.447816,0.2019081
1184,2022/01/26 19:30:37,18763.0049,2220.0002,1,5,0,0,0,0,-1.502174,3.766308,-5.657649953592,0.00000006020968,0.9264176,10.51144,3.616128,,-0.00012498430442065,,3.4595410823822,,,,,,,,,,,,,,,,,,6.10332,-0.1068476
1185,2022/01/26 19:30:47,18773.0049,2230.0002,1,5,0,0,0,0,-1.503014,3.764955,-5.65878007437,0.00000006020968,0.9305889,10.51144,3.631836,,-0.000136783506604843,,,,,,,,,,,,,,,,,,,,5.777602,-0.06999344
1186,2022/01/26 19:30:57,18783.0059,2240.0012,1,5,0,0,0,0,-1.502563,3.763698,-5.655193357974,0.00000006020968,0.9347624,10.51144,3.647547,,,,,,,,,,,,,,,,,,,,,,5.86507,-0.1575342
1187,2022/01/26 19:31:07,18793.0051,2250.0004,1,5,0,0,0,0,-1.502365,3.762472,-5.65260624628,0.00000006020968,0.9389367,10.51144,3.663255,,-0.0000955877767410129,,,,,,,,,,,,,,,,,,,,5.760975,-0.1014325
1188,2022/01/26 19:31:17,18803.0051,2260.0004,1,5,0,0,0,0,-1.50219,3.761336,-5.65024132584,0.00000006020968,0.9431085,10.51144,3.678949,,-0.000147078302688897,,3.33077597618103,,,,,,,,,,,,,,,,,,6.070466,-0.1018846
1189,2022/01/26 19:31:27,18813.0054,2270.0007,1,5,0,0,0,0,-1.502228,3.760078,-5.648494453784,0.00000006020968,0.9472815,10.51144,3.694642,,-0.000211283695534803,,,,,,,,,,,,,,,,,,,,6.409442,0.2279982
1190,2022/01/26 19:31:37,18823.0053,2280.0006,1,5,0,0,0,0,-1.502846,3.758848,-5.648969681408,0.00000006020968,0.9514555,10.51144,3.710334,,-0.000143058394314721,,,0.291432291269302,,,,,,,,,,,,,,,,,5.651579,-0.1138705
1191,2022/01/26 19:31:47,18833.0056,2290.0009,1,5,0,0,0,0,-1.502579,3.757735,-5.646293698565,0.00000006020968,0.9556292,10.51144,3.726019,,-0.000150591396959499,,,,,,,,,,,,,,,,,,,,6.192155,-0.07050693
1192,2022/01/26 19:31:57,18843.0057,2300.001,1,5,0,0,0,0,-1.502312,3.756327,-5.643175128024,0.00000006020968,0.9598013,10.51144,3.741694,,-0.000101957397419028,,3.42065405845642,,,,,,,,,,,,,,,,,,6.386734,0.2161196
1193,2022/01/26 19:32:07,18853.0057,2310.001,1,5,0,0,0,0,-1.502846,3.755252,-5.643565447192,0.00000006020968,0.9639745,10.51144,3.757367,,-0.000116065697511658,,,,,,,,,,,,,,,,,,,,6.34057,-0.06250799
1194,2022/01/26 19:32:17,18863.0059,2320.0012,1,5,0,0,0,0,-1.502327,3.75385,-5.63951020895,0.00000006020968,0.9681474,10.51144,3.773034,,-0.000229608092922717,,,,,,,,,,,,,,,,,,,,5.988556,0.07664561
1195,2022/01/26 19:32:27,18873.0052,2330.0005,1,5,0,0,0,0,-1.50267,3.752788,-5.63920194396,0.00000006020968,0.9723191,10.51144,3.788692,,-0.000141510798130184,,,,,,,,,,,,,,,,,,,,5.772468,-0.1968828
1196,2022/01/26 19:32:37,18883.0058,2340.0011,1,5,0,0,0,0,-1.502556,3.751437,-5.636744172972,0.00000006020968,0.9764925,10.51144,3.80435,,-0.000107016101537738,,,,,,,,,,,,,,,,,,,,6.463963,0.1127324
1197,2022/01/26 19:32:47,18893.0052,2350.0005,1,5,0,0,0,0,-1.50235,3.750397,-5.63440893295,0.00000006020968,0.9806662,10.51144,3.820004,,-0.000101871497463435,,3.43881106376648,,,,,,,,,,,,,,,,,,5.873836,-0.006363392
1198,2022/01/26 19:32:57,18903.0053,2360.0006,1,5,0,0,0,0,-1.502831,3.748816,-5.633836898096,0.00000006020968,0.9848374,10.51144,3.835644,,-0.000130836400785483,,,0.298556387424469,,,,,,,,,,,,,,,,,6.249463,0.06734878
1199,2022/01/26 19:33:07,18913.0048,2370.0001,1,5,0,0,0,0,-1.502693,3.747677,-5.631607994161,0.00000006020968,0.9890106,10.51144,3.851286,,-0.000147793893120252,,,,,,,,,,,,,,,,,,,,6.355295,-0.005489886
1200,2022/01/26 19:33:17,18923.0047,2380,1,5,0,0,0,0,-1.502823,3.746121,-5.629756799583,0.00000006020968,0.993184,10.51144,3.866924,,-0.000154759996803477,,3.21948409080505,,,,,,,,,,,,,,,,,,6.292941,-0.05633324
1201,2022/01/26 19:33:27,18933.0049,2390.0002,1,5,0,0,0,0,-1.502304,3.745096,-5.626272701184,0.00000006020968,0.997355,10.51144,3.882547,,-0.000104129198007286,,,,,,,,,,,,,,,,,,,,5.895107,-0.1865742
1202,2022/01/26 19:33:37,18943.0069,2400.0022,1,5,0,0,0,0,-1.502502,3.743699,-5.624915234898,0.00000006020968,1.00153,10.51144,3.89818,,-0.000120983902888838,,,,,,,,,,,,,,,,,,,,6.39737,0.1568222
1203,2022/01/26 19:33:47,18953.0054,2410.0007,1,5,0,0,0,0,-1.501831,3.742384,-5.620428305104,0.00000006020968,1.005701,10.51144,3.913794,,-0.000132352593936957,,,,,,,,,,,,,,,,,,,,5.79881,-0.1208606
1204,2022/01/26 19:33:57,18963.0061,2420.0014,1,5,0,0,0,0,-1.502007,3.741133,-5.619207953931,0.00000006020968,1.009875,10.51144,3.92941,,-0.000108313601231202,,3.28594207763672,,,,,,,,,,,,,,,,,,6.379338,0.147568
1205,2022/01/26 19:34:07,18973.0061,2430.0014,1,5,0,0,0,0,-1.503136,3.739854,-5.621509182144,0.00000006020968,1.014045,10.51144,3.945011,,-0.0000979021133389324,,,,,,,,,,,,,,,,,,,,5.982064,0.0147295
1206,2022/01/26 19:34:17,18983.0056,2440.0009,1,5,0,0,0,0,-1.50296,3.738623,-5.61900082408,0.00000006020968,1.018219,10.51144,3.960618,,-0.000136841597850434,,,0.307241708040237,,,,,,,,,,,,,,,,,5.757622,-0.09329081
1207,2022/01/26 19:34:27,18993.0047,2450,1,5,0,0,0,0,-1.502327,3.737334,-5.614697776218,0.00000006020968,1.02239,10.51144,3.976206,,-0.0000713985427864827,,,,,,,,,,,,,,,,,,,,6.08057,0.02282858
1208,2022/01/26 19:34:37,19003.0051,2460.0004,1,5,0,0,0,0,-1.502754,3.736148,-5.614511351592,0.00000006020968,1.026563,10.51144,3.991801,,-0.000115545299195219,,3.20453000068665,,,,,,,,,,,,,,,,,,6.448683,0.09671837
1209,2022/01/26 19:34:47,19013.005,2470.0003,1,5,0,0,0,0,-1.502419,3.734571,-5.610890427249,0.00000006020968,1.030736,10.51144,4.007388,,-0.000191357699804939,,,,,,,,,,,,,,,,,,,,6.027879,0.06680399
1210,2022/01/26 19:34:57,19023.0053,2480.0006,1,5,0,0,0,0,-1.502441,3.733499,-5.609361971059,0.00000006020968,1.034909,10.51144,4.022972,,-0.000093425260274671,,,,,,,,,,,,,,,,,,,,5.760868,-0.204533
1211,2022/01/26 19:35:07,19033.0069,2490.0022,1,5,0,0,0,0,-1.50248,3.732098,-5.60740260304,0.00000006020968,1.039082,10.51144,4.038549,,-0.000156527996296063,,,,,,,,,,,,,,,,,,,,5.753919,-0.04608423
1212,2022/01/26 19:35:17,19043.0063,2500.0016,1,5,0,0,0,0,-1.502083,3.730857,-5.604056875131,0.00000006020968,1.043254,10.51144,4.054113,,-0.000119962700409815,,3.17395997047424,,,,,,,,,,,,,,,,,,6.044043,-0.1559448
1213,2022/01/26 19:35:27,19053.0055,2510.0008,1,5,0,0,0,0,-1.502327,3.729245,-5.602545453115,0.00000006020968,1.047426,10.51144,4.069678,,-0.000110478700662497,,,,,,,,,,,,,,,,,,,,6.415831,0.1699519
1214,2022/01/26 19:35:37,19063.005,2520.0003,1,5,0,0,0,0,-1.502457,3.728176,-5.601424128432,0.00000006020968,1.051599,10.51144,4.085238,,-0.000150432897498831,,,0.314776808023453,,,,,,,,,,,,,,,,,5.965436,0.0377205
1215,2022/01/26 19:35:47,19073.0058,2530.0011,1,5,0,0,0,0,-1.502151,3.726519,-5.597794242369,0.00000006020968,1.05577,10.51144,4.100783,,-0.000142581106047146,,,,,,,,,,,,,,,,,,,,6.025992,0.07663906
1216,2022/01/26 19:35:57,19083.005,2540.0003,1,5,0,0,0,0,-1.50235,3.725463,-5.59694933805,0.00000006020968,1.059943,10.51144,4.116331,,-0.000137379902298562,,3.11810207366943,,,,,,,,,,,,,,,,,,6.417707,0.1578227
1217,2022/01/26 19:36:07,19093.0059,2550.0012,1,5,0,0,0,0,-1.50219,3.724118,-5.59433281842,0.00000006020968,1.064116,10.51144,4.131876,,-0.000125683902297169,,,,,,,,,,,,,,,,,,,,5.809888,-0.1106796
1218,2022/01/26 19:36:17,19103.0062,2560.0015,1,5,0,0,0,0,-1.502632,3.722671,-5.593804570072,0.00000006020968,1.068287,10.51144,4.147405,,-0.000207459699595347,,,,,,,,,,,,,,,,,,,,6.448656,0.1265737
1219,2022/01/26 19:36:27,19113.0061,2570.0014,1,5,0,0,0,0,-1.502213,3.721303,-5.590189743539,0.00000006020968,1.072461,10.51144,4.16294,,-0.000126954706502147,,,,,,,,,,,,,,,,,,,,5.84048,-0.2089775
1220,2022/01/26 19:36:37,19123.0057,2580.001,1,5,0,0,0,0,-1.502441,3.719835,-5.588832617235,0.00000006020968,1.076634,10.51144,4.178466,,-0.000143684897921048,,3.05898809432983,,,,,,,,,,,,,,,,,,6.508295,0.08719355
1221,2022/01/26 19:36:47,19133.0055,2590.0008,1,5,0,0,0,0,-1.502274,3.718554,-5.586286991796,0.00000006020968,1.080806,10.51144,4.193983,,-0.000134238100145012,,,0.325231790542603,,,,,,,,,,,,,,,,,6.280414,-0.07569253
1222,2022/01/26 19:36:57,19143.005,2600.0003,1,5,0,0,0,0,-1.502808,3.717023,-5.585971900584,0.00000006020968,1.084979,10.51144,4.209499,,-0.000150085703353398,,,,,,,,,,,,,,,,,,,,5.798324,-0.2059752
1223,2022/01/26 19:37:07,19153.0058,2610.0011,1,5,0,0,0,0,-1.502419,3.715827,-5.582729085513,0.00000006020968,1.089152,10.51144,4.225007,,-0.000129434396512806,,2.95309495925903,,,,,,,,,,,,,,,,,,6.402431,0.05856603
1224,2022/01/26 19:37:17,19163.0053,2620.0006,1,5,0,0,0,0,-1.502365,3.714252,-5.58016220598,0.00000006020968,1.093323,10.51144,4.240502,,-0.000114800801384263,,,,,,,,,,,,,,,,,,,,6.232295,-0.07353246
1225,2022/01/26 19:37:27,19173.005,2630.0003,1,5,0,0,0,0,-1.501785,3.712934,-5.57602858719,0.00000006020968,1.097497,10.51144,4.256001,,-0.000134263100335374,,,,,,,,,,,,,,,,,,,,5.828434,-0.205079
1226,2022/01/26 19:37:37,19183.0067,2640.002,1,5,0,0,0,0,-1.50177,3.7115,-5.573819355,0.00000006020968,1.10167,10.51144,4.271493,,-0.000157253802171908,,,,,,,,,,,,,,,,,,,,6.305791,-0.03209621
1227,2022/01/26 19:37:47,19193.0048,2650.0001,1,5,0,0,0,0,-1.502457,3.710058,-5.574202612506,0.00000006020968,1.105841,10.51144,4.286969,,-0.0000997748429654166,,3.00489091873169,,,,,,,,,,,,,,,,,,5.770979,-0.1328766
1228,2022/01/26 19:37:57,19203.0056,2660.0009,1,5,0,0,0,0,-1.502289,3.708671,-5.571495647919,0.00000006020968,1.110014,10.51144,4.302449,,-0.000149567393236794,,,0.335115402936935,,,,,,,,,,,,,,,,,6.291902,0.09942204
1229,2022/01/26 19:38:07,19213.0058,2670.0011,1,5,0,0,0,0,-1.502098,3.707258,-5.568664827284,0.00000006020968,1.114188,10.51144,4.317926,,-0.000117187402793206,,,,,,,,,,,,,,,,,,,,6.093976,-0.09339303
1230,2022/01/26 19:38:17,19223.0058,2680.0011,1,5,0,0,0,0,-1.50238,3.705642,-5.56728242796,0.00000006020968,1.11836,10.51144,4.333391,,-0.000145944402902387,,2.87941193580627,,,,,,,,,,,,,,,,,,5.698283,-0.1565906
1231,2022/01/26 19:38:27,19233.0059,2690.0012,1,5,0,0,0,0,-1.50238,3.704439,-5.56547506482,0.00000006020968,1.122532,10.51144,4.348849,,-0.000102429701655637,,,,,,,,,,,,,,,,,,,,6.23642,0.1263568
1232,2022/01/26 19:38:37,19243.0052,2700.0005,1,5,0,0,0,0,-1.50238,3.702759,-5.56295106642,0.00000006020968,1.126706,10.51144,4.364306,,-0.000136876900796779,,,,,,,,,,,,,,,,,,,,6.31504,-0.007237494
1233,2022/01/26 19:38:47,19253.0047,2710,1,5,0,0,0,0,-1.502525,3.70142,-5.5614760855,0.00000006020968,1.130879,10.51144,4.379756,,-0.000242364796577021,,,,,,,,,,,,,,,,,,,,6.038436,0.09775251
1234,2022/01/26 19:38:57,19263.0052,2720.0005,1,5,0,0,0,0,-1.502937,3.699818,-5.560593365466,0.00000006020968,1.135051,10.51144,4.395193,,-0.000123262201668695,,2.9361469745636,,,,,,,,,,,,,,,,,,6.284023,0.0926438
1235,2022/01/26 19:39:07,19273.0063,2730.0016,1,5,0,0,0,0,-1.502708,3.698355,-5.55754764534,0.00000006020968,1.139225,10.51144,4.410636,,-0.000119396303489339,,,0.348578900098801,,,,,,,,,,,,,,,,,6.141139,0.1782611
1236,2022/01/26 19:39:17,19283.0058,2740.0011,1,5,0,0,0,0,-1.502266,3.697037,-5.553932985842,0.00000006020968,1.143399,10.51144,4.426068,,-0.00010228950122837,,,,,,,,,,,,,,,,,,,,5.732582,-0.1653907
1237,2022/01/26 19:39:27,19293.0058,2750.0011,1,5,0,0,0,0,-1.502419,3.695482,-5.552162370958,0.00000006020968,1.147572,10.51144,4.441494,,-0.000108822699985467,,2.83554291725159,,,,,,,,,,,,,,,,,,6.122669,-0.02600521
1238,2022/01/26 19:39:37,19303.0057,2760.001,1,5,0,0,0,0,-1.50309,3.694064,-5.55251065776,0.00000006020968,1.151744,10.51144,4.456909,,-0.000191922401427291,,,,,,,,,,,,,,,,,,,,6.41025,0.05510449
1239,2022/01/26 19:39:47,19313.0061,2770.0014,1,5,0,0,0,0,-1.501892,3.69263,-5.54593145596,0.00000006020968,1.155918,10.51144,4.472326,,-0.000124601501738653,,,,,,,,,,,,,,,,,,,,5.729272,-0.1898366
1240,2022/01/26 19:39:57,19323.0054,2780.0007,1,5,0,0,0,0,-1.502617,3.691242,-5.546522980314,0.00000006020968,1.160092,10.51144,4.487733,,-0.000147744693094864,,2.73412799835205,,,,,,,,,,,,,,,,,,6.108834,-0.05215108
1241,2022/01/26 19:40:07,19333.0055,2790.0008,1,5,0,0,0,0,-1.502655,3.689428,-5.54393743134,0.00000006020968,1.164263,10.51144,4.503126,,-0.000160383497131988,,,,,,,,,,,,,,,,,,,,6.256285,0.1397941
1242,2022/01/26 19:40:17,19343.0067,2800.002,1,5,0,0,0,0,-1.502655,3.688112,-5.54195993736,0.00000006020968,1.168437,10.51144,4.518523,,-0.000171896201209165,,,0.36022099852562,,,,,,,,,,,,,,,,,6.234998,0.1775625
1243,2022/01/26 19:40:27,19353.005,2810.0003,1,5,0,0,0,0,-1.50248,3.686394,-5.53873325712,0.00000006020968,1.172611,10.51144,4.533913,,-0.000178987102117389,,,,,,,,,,,,,,,,,,,,5.989441,-0.1306325
1244,2022/01/26 19:40:37,19363.005,2820.0003,1,5,0,0,0,0,-1.502235,3.684921,-5.535617298435,0.00000006020968,1.176782,10.51144,4.549286,,-0.000138719304231927,,2.81721997261047,,,,,,,,,,,,,,,,,,5.780747,0.0112766
1245,2022/01/26 19:40:47,19373.0051,2830.0004,1,5,0,0,0,0,-1.502769,3.683238,-5.535055886022,0.00000006020968,1.180956,10.51144,4.564665,,-0.000172033600392751,,,,,,,,,,,,,,,,,,,,5.73443,-0.1860645
1246,2022/01/26 19:40:57,19383.0051,2840.0004,1,5,0,0,0,0,-1.503159,3.682016,-5.534655488544,0.00000006020968,1.18513,10.51144,4.580036,,-0.000134336500195786,,,,,,,,,,,,,,,,,,,,5.803854,-0.1582959
1247,2022/01/26 19:41:07,19393.0054,2850.0007,1,5,0,0,0,0,-1.502235,3.68031,-5.52869049285,0.00000006020968,1.189302,10.51144,4.595392,,-0.000235215105931275,,2.75052094459534,,,,,,,,,,,,,,,,,,6.31922,-0.208171
1248,2022/01/26 19:41:17,19403.006,2860.0013,1,5,0,0,0,0,-1.502136,3.678818,-5.526084955248,0.00000006020968,1.193475,10.51144,4.610749,,-0.000192932900972664,,,0.367575585842133,,,,,,,,,,,,,,,,,6.414863,0.1278824
1249,2022/01/26 19:41:27,19413.0055,2870.0008,1,5,0,0,0,0,-1.502563,3.677474,-5.525636365862,0.00000006020968,1.197649,10.51144,4.626101,,-0.000164016702910885,,,,,,,,,,,,,,,,,,,,5.928363,0.03181547
1250,2022/01/26 19:41:37,19423.0063,2880.0016,1,5,0,0,0,0,-1.502869,3.675803,-5.524250378807,0.00000006020968,1.201823,10.51144,4.641447,,-0.000159949995577335,,2.71256709098816,,,,,,,,,,,,,,,,,,5.859364,-0.1250252
1251,2022/01/26 19:41:47,19433.0049,2890.0002,1,5,0,0,0,0,-1.502342,3.674377,-5.520170890934,0.00000006020968,1.205994,10.51144,4.656775,,-0.000154478897457011,,,,,,,,,,,,,,,,,,,,6.432922,0.1579767
1252,2022/01/26 19:41:57,19443.0049,2900.0002,1,5,0,0,0,0,-1.502525,3.672585,-5.518150777125,0.00000006020968,1.210168,10.51144,4.672108,,-0.000157792295794934,,,,,,,,,,,,,,,,,,,,6.178571,0.1589243
1253,2022/01/26 19:42:07,19453.0052,2910.0005,1,5,0,0,0,0,-1.502213,3.671232,-5.514972436416,0.00000006020968,1.214342,10.51144,4.687435,,-0.000176057699718513,,,,,,,,,,,,,,,,,,,,5.882541,-0.1762071
1254,2022/01/26 19:42:17,19463.0061,2920.0014,1,5,0,0,0,0,-1.501961,3.669478,-5.511412846358,0.00000006020968,1.218513,10.51144,4.702745,,-0.000163116797921248,,2.6533830165863,,,,,,,,,,,,,,,,,,6.036161,0.1031217
1255,2022/01/26 19:42:27,19473.0054,2930.0007,1,5,0,0,0,0,-1.502541,3.668001,-5.511321890541,0.00000006020968,1.222687,10.51144,4.718058,,-0.000204675598070025,,,0.369834005832672,,,,,,,,,,,,,,,,,5.951944,-0.1021931
1256,2022/01/26 19:42:37,19483.0048,2940.0001,1,5,0,0,0,0,-1.503235,3.66646,-5.5115509981,0.00000006020968,1.226861,10.51144,4.733365,,-0.000144969104439951,,,,,,,,,,,,,,,,,,,,5.710814,-0.1147479
1257,2022/01/26 19:42:47,19493.0055,2950.0008,1,5,0,0,0,0,-1.50267,3.664936,-5.50718937912,0.00000006020968,1.231032,10.51144,4.748655,,-0.00011229379742872,,2.63497996330261,,,,,,,,,,,,,,,,,,5.989385,-0.106518
1258,2022/01/26 19:42:57,19503.0048,2960.0001,1,5,0,0,0,0,-1.502121,3.663043,-5.502333814203,0.00000006020968,1.235206,10.51144,4.763947,,-0.000145191006595269,,,,,,,,,,,,,,,,,,,,6.266925,0.1539671
1259,2022/01/26 19:43:07,19513.0049,2970.0002,1,5,0,0,0,0,-1.502174,3.661792,-5.500648735808,0.00000006020968,1.239378,10.51144,4.779228,,-0.000212788494536653,,,,,,,,,,,,,,,,,,,,5.659821,-0.04551977
1260,2022/01/26 19:43:17,19523.0051,2980.0004,1,5,0,0,0,0,-1.50206,3.660057,-5.49762521742,0.00000006020968,1.243548,10.51144,4.794494,,-0.000114962298539467,,2.67987895011902,,,,,,,,,,,,,,,,,,5.834869,-0.09424478
1261,2022/01/26 19:43:27,19533.0051,2990.0004,1,5,0,0,0,0,-1.502441,3.658574,-5.496791579134,0.00000006020968,1.247721,10.51144,4.809764,,-0.000207230099476874,,,0.373345911502838,,,,,,,,,,,,,,,,,6.038897,0.1354411
1262,2022/01/26 19:43:37,19543.0068,3000.0021,1,5,0,0,0,0,-1.502151,3.656971,-5.493322644621,0.00000006020968,1.251894,10.51144,4.825029,,-0.000111921202915255,,,,,,,,,,,,,,,,,,,,5.784827,0.02835512
1263,2022/01/26 19:43:47,19553.0055,3010.0008,1,5,0,0,0,0,-1.503075,3.655334,-5.49424115205,0.00000006020968,1.256067,10.51144,4.840287,,-0.000162793599884026,,2.58482599258423,,,,,,,,,,,,,,,,,,6.119831,0.09253055
1264,2022/01/26 19:43:57,19563.0048,3020.0001,1,5,0,0,0,0,-1.502159,3.653997,-5.488884479523,0.00000006020968,1.260238,10.51144,4.855529,,-0.000173063701367937,,,,,,,,,,,,,,,,,,,,5.62001,-0.1240045
1265,2022/01/26 19:44:07,19573.0057,3030.001,1,5,0,0,0,0,-1.50235,3.652205,-5.48689018175,0.00000006020968,1.26441,10.51144,4.870771,,-0.00015227599942591,,,,,,,,,,,,,,,,,,,,5.962059,0.1103605
1266,2022/01/26 19:44:17,19583.0058,3040.0011,1,5,0,0,0,0,-1.502312,3.650665,-5.48443783748,0.00000006020968,1.268584,10.51144,4.88601,,-0.000190942097106017,,2.70036101341248,,,,,,,,,,,,,,,,,,6.322381,0.210515
1267,2022/01/26 19:44:27,19593.0053,3050.0006,1,5,0,0,0,0,-1.502289,3.648924,-5.481738387036,0.00000006020968,1.272755,10.51144,4.901234,,-0.000176514804479666,,,,,,,,,,,,,,,,,,,,5.993112,0.05188286
1268,2022/01/26 19:44:37,19603.0052,3060.0005,1,5,0,0,0,0,-1.502426,3.647551,-5.480175458726,0.00000006020968,1.276928,10.51144,4.916458,,-0.000115483497211244,,,0.383505403995514,,,,,,,,,,,,,,,,,5.737624,-0.01677126
1269,2022/01/26 19:44:47,19613.0061,3070.0014,1,5,0,0,0,0,-1.501831,3.645804,-5.475381467124,0.00000006020968,1.281101,10.51144,4.931675,,-0.000187060097232461,,,,,,,,,,,,,,,,,,,,6.349669,0.2039871
1270,2022/01/26 19:44:57,19623.0047,3080,1,5,0,0,0,0,-1.502556,3.644303,-5.475769338468,0.00000006020968,1.285272,10.51144,4.946878,,-0.000186180506716482,,2.67379093170166,,,,,,,,,,,,,,,,,,5.597737,-0.1073804
1271,2022/01/26 19:45:07,19633.0064,3090.0017,1,5,0,0,0,0,-1.50219,3.642632,-5.47192536408,0.00000006020968,1.289445,10.51144,4.962084,,-0.000133579698740505,,,,,,,,,,,,,,,,,,,,6.297841,0.09944022
1272,2022/01/26 19:45:17,19643.0055,3100.0008,1,5,0,0,0,0,-1.502235,3.64121,-5.46995310435,0.00000006020968,1.293619,10.51144,4.977284,,-0.000190614897292107,,,,,,,,,,,,,,,,,,,,5.6515,-0.2084869
1273,2022/01/26 19:45:27,19653.0058,3110.0011,1,5,0,0,0,0,-1.50248,3.639369,-5.46807913512,0.00000006020968,1.297792,10.51144,4.992476,,-0.000144173594890162,,2.55679392814636,,,,,,,,,,,,,,,,,,6.328391,0.06740764
1274,2022/01/26 19:45:37,19663.0053,3120.0006,1,5,0,0,0,0,-1.50235,3.637921,-5.46543061435,0.00000006020968,1.301962,10.51144,5.00765,,-0.000166716796229593,,,0.380400002002716,,,,,,,,,,,,,,,,,5.983804,-0.1140386
1275,2022/01/26 19:45:47,19673.0061,3130.0014,1,5,0,0,0,0,-1.501526,3.636224,-5.459884877824,0.00000006020968,1.306136,10.51144,5.022831,,-0.000174497894477099,,,,,,,,,,,,,,,,,,,,5.820059,-0.1034984
1276,2022/01/26 19:45:57,19683.0054,3140.0007,1,5,0,0,0,0,-1.502708,3.634562,-5.461685393896,0.00000006020968,1.31031,10.51144,5.038003,,-0.00013253980432637,,2.6339271068573,,,,,,,,,,,,,,,,,,6.329298,0.1316285
1277,2022/01/26 19:46:07,19693.0048,3150.0001,1,5,0,0,0,0,-1.502693,3.632853,-5.459062773129,0.00000006020968,1.314481,10.51144,5.053159,,-0.000143176803248934,,,,,,,,,,,,,,,,,,,,6.02916,-0.08902013
1278,2022/01/26 19:46:17,19703.0048,3160.0001,1,5,0,0,0,0,-1.501831,3.631354,-5.453680009174,0.00000006020968,1.318653,10.51144,5.068316,,-0.000174574000993744,,,,,,,,,,,,,,,,,,,,5.821856,-0.1048151
1279,2022/01/26 19:46:27,19713.0049,3170.0002,1,5,0,0,0,0,-1.502365,3.63,-5.45358495,0.00000006020968,1.322826,10.51144,5.083466,,-0.000140724703669548,,2.52158808708191,,,,,,,,,,,,,,,,,,5.656562,-0.03180414
1280,2022/01/26 19:46:37,19723.005,3180.0003,1,5,0,0,0,0,-1.502556,3.627975,-5.4512356041,0.00000006020968,1.326997,10.51144,5.098603,,-0.000159326606080867,,,0.385392487049103,,,,,,,,,,,,,,,,,5.873214,-0.137319
1281,2022/01/26 19:46:47,19733.0049,3190.0002,1,5,0,0,0,0,-1.502594,3.626735,-5.44951025059,0.00000006020968,1.33117,10.51144,5.113739,,-0.000136260699946433,,,,,,,,,,,,,,,,,,,,6.159599,0.119009
1282,2022/01/26 19:46:57,19743.006,3200.0013,1,5,0,0,0,0,-1.502007,3.624783,-5.444449439481,0.00000006020968,1.335343,10.51144,5.12887,,-0.000132833200041205,,2.65205097198486,,,,,,,,,,,,,,,,,,6.315845,0.1035517
1283,2022/01/26 19:47:07,19753.0047,3210,1,5,0,0,0,0,-1.50219,3.623412,-5.44305327228,0.00000006020968,1.339514,10.51144,5.143984,,-0.000117708201287314,,,,,,,,,,,,,,,,,,,,6.320032,0.1558292
1284,2022/01/26 19:47:17,19763.0056,3220.0009,1,5,0,0,0,0,-1.502419,3.621819,-5.441489680161,0.00000006020968,1.343687,10.51144,5.159101,,-0.000122974000987597,,,,,,,,,,,,,,,,,,,,5.751002,-0.1750669
1285,2022/01/26 19:47:27,19773.0048,3230.0001,1,5,0,0,0,0,-1.501968,3.62049,-5.43786012432,0.00000006020968,1.34786,10.51144,5.174212,,-0.000148636507219635,,2.64565491676331,,,,,,,,,,,,,,,,,,5.987034,0.09826034
1286,2022/01/26 19:47:37,19783.0055,3240.0008,1,5,0,0,0,0,-1.502747,3.618613,-5.437859829911,0.00000006020968,1.35203,10.51144,5.189307,,-0.000117699899419677,,,0.385440409183502,,,,,,,,,,,,,,,,,6.27146,0.1436844
1287,2022/01/26 19:47:47,19793.0049,3250.0002,1,5,0,0,0,0,-1.502556,3.617162,-5.434988466072,0.00000006020968,1.356204,10.51144,5.204404,,-0.000123820296721533,,,,,,,,,,,,,,,,,,,,5.834812,-0.1455611
1288,2022/01/26 19:47:57,19803.005,3260.0003,1,5,0,0,0,0,-1.502441,3.615209,-5.431638225169,0.00000006020968,1.360377,10.51144,5.219497,,-0.00018819299293682,,2.54739499092102,,,,,,,,,,,,,,,,,,5.820913,0.02917796
1289,2022/01/26 19:48:07,19813.0053,3270.0006,1,5,0,0,0,0,-1.50248,3.61383,-5.4297072984,0.00000006020968,1.36455,10.51144,5.234581,,-0.000139357100124471,,,,,,,,,,,,,,,,,,,,6.390342,0.172888
1290,2022/01/26 19:48:17,19823.0053,3280.0006,1,5,0,0,0,0,-1.502579,3.612154,-5.427546745166,0.00000006020968,1.368721,10.51144,5.24965,,-0.000117035502626095,,,,,,,,,,,,,,,,,,,,5.874082,-0.1500535
1291,2022/01/26 19:48:27,19833.0054,3290.0007,1,5,0,0,0,0,-1.502594,3.610505,-5.42512314997,0.00000006020968,1.372895,10.51144,5.264723,,-0.000152662207256071,,2.63274693489075,,,,,,,,,,,,,,,,,,6.278858,-0.02168953
1292,2022/01/26 19:48:37,19843.0055,3300.0008,1,5,0,0,0,0,-1.502403,3.609095,-5.422315155285,0.00000006020968,1.377068,10.51144,5.279788,,-0.000146666396176443,,,,,,,,,,,,,,,,,,,,6.300607,-0.04002243
1293,2022/01/26 19:48:47,19853.0049,3310.0002,1,5,0,0,0,0,-1.502869,3.607392,-5.421437607648,0.00000006020968,1.381238,10.51144,5.294836,,-0.000196637804037891,,,0.381520211696625,,,,,,,,,,,,,,,,,5.773222,-0.2087241
1294,2022/01/26 19:48:57,19863.0057,3320.001,1,5,0,0,0,0,-1.50193,3.605966,-5.41590851438,0.00000006020968,1.385412,10.51144,5.309887,,-0.000168050406500697,,,,,,,,,,,,,,,,,,,,6.340848,-0.02921671
1295,2022/01/26 19:49:07,19873.0059,3330.0012,1,5,0,0,0,0,-1.502617,3.604066,-5.415530840722,0.00000006020968,1.389585,10.51144,5.324931,,-0.000118294898129534,,2.59465098381042,,,,,,,,,,,,,,,,,,6.119322,-0.1048943
1296,2022/01/26 19:49:17,19883.0061,3340.0014,1,5,0,0,0,0,-1.502007,3.602847,-5.411501413929,0.00000006020968,1.393758,10.51144,5.339968,,-0.000181490599061362,,,,,,,,,,,,,,,,,,,,5.849569,-0.1473063
1297,2022/01/26 19:49:27,19893.0061,3350.0014,1,5,0,0,0,0,-1.502632,3.60094,-5.41088767408,0.00000006020968,1.397928,10.51144,5.35499,,-0.000158095499500632,,,,,,,,,,,,,,,,,,,,6.475828,0.06478429
1298,2022/01/26 19:49:37,19903.0053,3360.0006,1,5,0,0,0,0,-1.502525,3.59955,-5.40841386375,0.00000006020968,1.402102,10.51144,5.370016,,-0.000155786299728788,,2.69863104820251,,,,,,,,,,,,,,,,,,5.961114,-0.154199
1299,2022/01/26 19:49:47,19913.0056,3370.0009,1,5,0,0,0,0,-1.502312,3.598006,-5.405327589872,0.00000006020968,1.406274,10.51144,5.385032,,-0.000181083800271153,,,0.377330988645554,,,,,,,,,,,,,,,,,6.109153,0.03469795
1300,2022/01/26 19:49:57,19923.0047,3380,1,5,0,0,0,0,-1.502556,3.596511,-5.403959182116,0.00000006020968,1.410445,10.51144,5.400035,,-0.000149569401401095,,,,,,,,,,,,,,,,,,,,6.046214,0.1448208
1301,2022/01/26 19:50:07,19933.0057,3390.001,1,5,0,0,0,0,-1.501595,3.594773,-5.397893162935,0.00000006020968,1.414617,10.51144,5.415039,,-0.000150085703353398,,2.68163800239563,,,,,,,,,,,,,,,,,,6.098497,-0.1182002
1302,2022/01/26 19:50:17,19943.0057,3400.001,1,5,0,0,0,0,-1.502419,3.593429,-5.398836004751,0.00000006020968,1.41879,10.51144,5.430036,,-0.000137041904963553,,,,,,,,,,,,,,,,,,,,5.863469,-0.1075673
1303,2022/01/26 19:50:27,19953.0052,3410.0005,1,5,0,0,0,0,-1.501884,3.591753,-5.394396362652,0.00000006020968,1.422961,10.51144,5.445021,,-0.000119878197438084,,,,,,,,,,,,,,,,,,,,5.814439,-0.01646489
1304,2022/01/26 19:50:37,19963.0066,3420.0019,1,5,0,0,0,0,-1.502304,3.590244,-5.393637922176,0.00000006020968,1.427134,10.51144,5.460006,,-0.000173506894498132,,2.66185688972473,,,,,,,,,,,,,,,,,,6.271929,-0.05417645
1305,2022/01/26 19:50:47,19973.0052,3430.0005,1,5,0,0,0,0,-1.502312,3.588808,-5.391509324096,0.00000006020968,1.431307,10.51144,5.474984,,-0.000121110599138774,,,0.371501207351685,,,,,,,,,,,,,,,,,6.435132,0.1790893
1306,2022/01/26 19:50:57,19983.0056,3440.0009,1,5,0,0,0,0,-1.502365,3.58703,-5.38902832595,0.00000006020968,1.435478,10.51144,5.489948,,-0.000132776403916068,,,,,,,,,,,,,,,,,,,,5.984226,-0.1436546
1307,2022/01/26 19:51:07,19993.0049,3450.0002,1,5,0,0,0,0,-1.502998,3.58569,-5.38928489862,0.00000006020968,1.439652,10.51144,5.504918,,-0.000156193505972624,,,,,,,,,,,,,,,,,,,,5.917161,-0.1598495
1308,2022/01/26 19:51:17,20003.0048,3460.0001,1,5,0,0,0,0,-1.502632,3.584178,-5.385700556496,0.00000006020968,1.443825,10.51144,5.519878,,-0.000181312105269171,,2.76923990249634,,,,,,,,,,,,,,,,,,6.436953,0.1589713
1309,2022/01/26 19:51:27,20013.0058,3470.0011,1,5,0,0,0,0,-1.501862,3.582735,-5.38077355257,0.00000006020968,1.447998,10.51144,5.534832,,-0.000110669701825827,,,,,,,,,,,,,,,,,,,,5.97033,-0.1176244
1310,2022/01/26 19:51:37,20023.0051,3480.0004,1,5,0,0,0,0,-1.502388,3.580898,-5.379898184424,0.00000006020968,1.452168,10.51144,5.549771,,-0.000158151204232126,,,,,,,,,,,,,,,,,,,,6.497492,0.1288784
1311,2022/01/26 19:51:47,20033.0051,3490.0004,1,5,0,0,0,0,-1.502251,3.579874,-5.377869296374,0.00000006020968,1.456342,10.51144,5.564713,,-0.000128483094158582,,2.8083930015564,,,,,,,,,,,,,,,,,,5.79634,-0.2147868
1312,2022/01/26 19:51:57,20043.0053,3500.0006,1,5,0,0,0,0,-1.50238,3.57805,-5.375590759,0.00000006020968,1.460513,10.51144,5.579642,,-0.00014629949873779,,,0.360796988010406,,,,,,,,,,,,,,,,,6.443872,0.1903725
1313,2022/01/26 19:52:07,20053.0056,3510.0009,1,5,0,0,0,0,-1.502327,3.576824,-5.373559269448,0.00000006020968,1.464687,10.51144,5.594573,,-0.000178716800292023,,,,,,,,,,,,,,,,,,,,6.185912,0.09496987
1314,2022/01/26 19:52:17,20063.0062,3520.0015,1,5,0,0,0,0,-1.502502,3.575219,-5.371773697938,0.00000006020968,1.46886,10.51144,5.609495,,-0.000189469195902348,,2.73998093605042,,,,,,,,,,,,,,,,,,6.081839,-0.08384645
1315,2022/01/26 19:52:27,20073.005,3530.0003,1,5,0,0,0,0,-1.502602,3.573889,-5.370132759178,0.00000006020968,1.473033,10.51144,5.624412,,-0.000177320602233522,,,,,,,,,,,,,,,,,,,,6.251556,-0.046826
1316,2022/01/26 19:52:37,20083.0049,3540.0002,1,5,0,0,0,0,-1.501884,3.572366,-5.365279337544,0.00000006020968,1.477203,10.51144,5.639315,,-0.000145342695759609,,,,,,,,,,,,,,,,,,,,6.198381,-0.08351147
1317,2022/01/26 19:52:47,20093.0051,3550.0004,1,5,0,0,0,0,-1.502464,3.570748,-5.364920323072,0.00000006020968,1.481375,10.51144,5.654215,,-0.00017372150614392,,,,,,,,,,,,,,,,,,,,5.879628,-0.1520643
1318,2022/01/26 19:52:57,20103.005,3560.0003,1,5,0,0,0,0,-1.502632,3.569463,-5.363589326616,0.00000006020968,1.485548,10.51144,5.669113,,-0.000138454197440296,,2.79829406738281,,,,,,,,,,,,,,,,,,6.525689,0.08761823
1319,2022/01/26 19:53:07,20113.0055,3570.0008,1,5,0,0,0,0,-1.502678,3.567999,-5.361553601322,0.00000006020968,1.489719,10.51144,5.683997,,-0.000127238599816337,,,0.349089592695236,,,,,,,,,,,,,,,,,6.175269,-0.1070595
1320,2022/01/26 19:53:17,20123.0047,3580,1,5,0,0,0,0,-1.50235,3.566662,-5.3583746557,0.00000006020968,1.493892,10.51144,5.698884,,-0.000165724093676545,,,,,,,,,,,,,,,,,,,,5.971278,-0.1193708
1321,2022/01/26 19:53:27,20133.0047,3590,1,5,0,0,0,0,-1.502213,3.565102,-5.355542570726,0.00000006020968,1.498065,10.51144,5.713763,,-0.000129841602756642,,3.00230193138123,,,,,,,,,,,,,,,,,,5.764387,-0.08147687
1322,2022/01/26 19:53:37,20143.0057,3600.001,1,5,0,0,0,0,-1.501831,3.563861,-5.352316929491,0.00000006020968,1.502237,10.51144,5.728635,,-0.000127600796986371,,,,,,,,,,,,,,,,,,,,5.785689,-0.04975736
1323,2022/01/26 19:53:47,20153.0049,3610.0002,1,5,0,0,0,0,-1.502487,3.562235,-5.352211778445,0.00000006020968,1.506408,10.51144,5.743495,,-0.000140939999255352,,,,,,,,,,,,,,,,,,,,5.962927,-0.05754054
1324,2022/01/26 19:53:57,20163.006,3620.0013,1,5,0,0,0,0,-1.502464,3.560998,-5.350271299072,0.00000006020968,1.510581,10.51144,5.758359,,-0.000108172600448597,,,,,,,,,,,,,,,,,,,,6.356505,0.04236847
1325,2022/01/26 19:54:07,20173.0053,3630.0006,1,5,0,0,0,0,-1.503387,3.559624,-5.351492446488,0.00000006020968,1.514753,10.51144,5.773214,,-0.000161960400873795,,3.02440404891968,,,,,,,,,,,,,,,,,,6.237228,-0.04940987
1326,2022/01/26 19:54:17,20183.0054,3640.0007,1,5,0,0,0,0,-1.502251,3.558233,-5.345359082483,0.00000006020968,1.518924,10.51144,5.788057,,-0.000215430292882957,,,0.338929504156113,,,,,,,,,,,,,,,,,5.980982,-0.1105645
1327,2022/01/26 19:54:27,20193.0063,3650.0016,1,5,0,0,0,0,-1.50238,3.556758,-5.34360208404,0.00000006020968,1.523098,10.51144,5.802904,,-0.000154673005454242,,,,,,,,,,,,,,,,,,,,5.772268,-0.06154358
1328,2022/01/26 19:54:37,20203.0055,3660.0008,1,5,0,0,0,0,-1.501831,3.555567,-5.339860743177,0.00000006020968,1.527271,10.51144,5.817746,,-0.000114918897452299,,,,,,,,,,,,,,,,,,,,5.760264,-0.06998807
1329,2022/01/26 19:54:47,20213.0054,3670.0007,1,5,0,0,0,0,-1.502266,3.553911,-5.338919662326,0.00000006020968,1.531442,10.51144,5.832572,,-0.0000979421092779376,,2.97668290138245,,,,,,,,,,,,,,,,,,5.710712,-0.1956031
1330,2022/01/26 19:54:57,20223.005,3680.0003,1,5,0,0,0,0,-1.502403,3.552931,-5.337934193193,0.00000006020968,1.535615,10.51144,5.847402,,-0.000118935502541717,,,,,,,,,,,,,,,,,,,,6.085516,0.05867273
1331,2022/01/26 19:55:07,20233.0049,3690.0002,1,5,0,0,0,0,-1.50238,3.551498,-5.33569956524,0.00000006020968,1.539788,10.51144,5.862223,,-0.000186989200301468,,,,,,,,,,,,,,,,,,,,6.241827,0.1042181
1332,2022/01/26 19:55:17,20243.0051,3700.0004,1,5,0,0,0,0,-1.501831,3.550039,-5.331558621409,0.00000006020968,1.543959,10.51144,5.877034,,-0.000193050596863031,,3.20346093177795,,,,,,,,,,,,,,,,,,5.639374,-0.2054626
1333,2022/01/26 19:55:27,20253.0062,3710.0015,1,5,0,0,0,0,-1.502419,3.548608,-5.331496082752,0.00000006020968,1.548133,10.51144,5.891848,,-0.000108882501081098,,,0.325410485267639,,,,,,,,,,,,,,,,,6.215033,0.05273581
1334,2022/01/26 19:55:37,20263.0053,3720.0006,1,5,0,0,0,0,-1.502457,3.547443,-5.329880567451,0.00000006020968,1.552305,10.51144,5.906654,,-0.000167379097547382,,,,,,,,,,,,,,,,,,,,6.110052,0.1298657
1335,2022/01/26 19:55:47,20273.0048,3730.0001,1,5,0,0,0,0,-1.502365,3.546227,-5.327727326855,0.00000006020968,1.556476,10.51144,5.921446,,-0.000114840600872412,,,,,,,,,,,,,,,,,,,,5.650976,-0.1814631
1336,2022/01/26 19:55:57,20283.0048,3740.0001,1,5,0,0,0,0,-1.502678,3.544808,-5.326704995824,0.00000006020968,1.560649,10.51144,5.936242,,-0.000130154803628102,,3.09509301185608,,,,,,,,,,,,,,,,,,5.743996,-0.0284639
1337,2022/01/26 19:56:07,20293.005,3750.0003,1,5,0,0,0,0,-1.502304,3.543773,-5.323824352992,0.00000006020968,1.564823,10.51144,5.951034,,-0.000124917496577837,,,,,,,,,,,,,,,,,,,,5.831041,-0.1285192
1338,2022/01/26 19:56:17,20303.0049,3760.0002,1,5,0,0,0,0,-1.502174,3.542171,-5.320957179754,0.00000006020968,1.568996,10.51144,5.965817,,-0.000181571100256406,,,,,,,,,,,,,,,,,,,,5.926349,-0.07358521
1339,2022/01/26 19:56:27,20313.0051,3770.0004,1,5,0,0,0,0,-1.50238,3.540971,-5.31988401098,0.00000006020968,1.573167,10.51144,5.980592,,-0.000128107800264843,,,,,,,,,,,,,,,,,,,,6.260811,0.133895
1340,2022/01/26 19:56:37,20323.0052,3780.0005,1,5,0,0,0,0,-1.502113,3.539667,-5.316979816371,0.00000006020968,1.577341,10.51144,5.995368,,-0.000142694101668894,,3.22830700874329,,,,,,,,,,,,,,,,,,6.23997,0.1169494
1341,2022/01/26 19:56:47,20333.0054,3790.0007,1,5,0,0,0,0,-1.501945,3.538523,-5.314666927235,0.00000006020968,1.581514,10.51144,6.010137,,-0.000124551705084741,,,0.304638713598251,,,,,,,,,,,,,,,,,6.247368,0.2021562
1342,2022/01/26 19:56:57,20343.0061,3800.0014,1,5,0,0,0,0,-1.501984,3.537045,-5.31258499728,0.00000006020968,1.585685,10.51144,6.024892,,-0.000127171995700337,,,,,,,,,,,,,,,,,,,,6.272361,0.1730797
1343,2022/01/26 19:57:07,20353.0047,3810,1,5,0,0,0,0,-1.50219,3.536045,-5.31181143855,0.00000006020968,1.589857,10.51144,6.039649,,-0.00017168240447063,,,,,,,,,,,,,,,,,,,,5.906913,0.1943123
1344,2022/01/26 19:57:17,20363.0048,3820.0001,1,5,0,0,0,0,-1.502594,3.53467,-5.31117393398,0.00000006020968,1.594031,10.51144,6.054403,,-0.000127092906041071,,3.30509495735168,,,,,,,,,,,,,,,,,,6.184968,0.129374
1345,2022/01/26 19:57:27,20373.0052,3830.0005,1,5,0,0,0,0,-1.502457,3.53366,-5.30917220262,0.00000006020968,1.598201,10.51144,6.069143,,-0.000103149999631569,,,,,,,,,,,,,,,,,,,,5.644007,-0.08520141
1346,2022/01/26 19:57:37,20383.0056,3840.0009,1,5,0,0,0,0,-1.501846,3.532208,-5.304832455968,0.00000006020968,1.602375,10.51144,6.083887,,-0.000164341297931969,,,,,,,,,,,,,,,,,,,,5.807433,-0.06333858
1347,2022/01/26 19:57:47,20393.0052,3850.0005,1,5,0,0,0,0,-1.502846,3.530972,-5.306507146312,0.00000006020968,1.606547,10.51144,6.098623,,-0.000134668604005128,,,,,,,,,,,,,,,,,,,,6.124379,-0.0533919
1348,2022/01/26 19:57:57,20403.0054,3860.0007,1,5,0,0,0,0,-1.502274,3.529656,-5.302510437744,0.00000006020968,1.610721,10.51144,6.113358,,-0.0000996654780465178,,3.49229907989502,,,,,,,,,,,,,,,,,,6.174761,-0.01460165
1349,2022/01/26 19:58:07,20413.0054,3870.0007,1,5,0,0,0,0,-1.50238,3.52865,-5.301373187,0.00000006020968,1.614892,10.51144,6.128078,,-0.000131165797938593,,,0.300488591194153,,,,,,,,,,,,,,,,,5.789818,-0.1049739
1350,2022/01/26 19:58:17,20423.0047,3880,1,5,0,0,0,0,-1.502716,3.527588,-5.300962929008,0.00000006020968,1.619065,10.51144,6.142801,,-0.0000991153065115213,,,,,,,,,,,,,,,,,,,,5.682437,-0.1291502
