Repository: HVES-Battery-Testing-Consortium/LG-HG2

# Battery Testing Consortium (BTC)
The Battery Testing Consortium (BTC) has been developed within the High Voltage and Energy Storage Lab at Oxford Brookes University to provide accurate and comprehensive cell data to Formula Student Electric teams. Through the BTC, we aim to provide FS teams with information for improved and informed decisions for cell selection, pack architecture design, thermal cooling requirements, and end of life predictions. A range of tests are completed to provide a comprehensive electrochemical lithium-ion characterisation for modelling, validation, and battery management parameterisation.

File: Data/Round1/LG_HG2/Package 1/220126_BTC_HPPC_EIS_LG_HG2_2_5C/220126_BTC_HPPC_EIS_LG_HG2_2_5C_Channel_1_Wb_1.CSV (part 9 of 47)
Data_Point,Date_Time,Test_Time(s),Step_Time(s),Cycle_Index,Step_Index,TC_Counter1,TC_Counter2,TC_Counter3,TC_Counter4,Current(A),Voltage(V),Power(W),Charge_Capacity(Ah),Discharge_Capacity(Ah),Charge_Energy(Wh),Discharge_Energy(Wh),ACR(Ohm),dV/dt(V/s),Internal_Resistance(Ohm),dQ/dV(Ah/V),dV/dQ(V/Ah),MetaCode_MV_UD1,MetaCode_MV_UD2,MetaCode_MV_UD3,MetaCode_MV_UD4,MetaCode_MV_UD5,MetaCode_MV_UD6,MetaCode_MV_UD7,MetaCode_MV_UD8,MetaCode_MV_UD9,MetaCode_MV_UD10,MetaCode_MV_UD11,MetaCode_MV_UD12,MetaCode_MV_UD13,MetaCode_MV_UD14,MetaCode_MV_UD15,MetaCode_MV_UD16,Aux_Temperature_1(C),Aux_dT/dt_1(C)
1545,2022/01/26 20:30:47,22373.0048,5830.0001,1,5,0,0,0,0,-1.502617,3.187672,-4.789850137624,0.00000006020968,2.432754,10.51144,8.912649,,-0.000569934491068125,,0.755206286907196,1.32079899311066,,,,,,,,,,,,,,,,,6.235369,-0.2008629
1546,2022/01/26 20:30:57,22383.005,5840.0003,1,5,0,0,0,0,-1.502655,3.181714,-4.78101845067,0.00000006020968,2.436928,10.51144,8.925942,,-0.000572316173929721,,0.739857077598572,,,,,,,,,,,,,,,,,,6.763113,0.09781629
1547,2022/01/26 20:31:07,22393.0051,5850.0004,1,5,0,0,0,0,-1.502831,3.176113,-4.773161075903,0.00000006020968,2.441101,10.51144,8.939209,,-0.000566891219932586,,0.677393198013306,1.39775598049164,,,,,,,,,,,,,,,,,6.197917,-0.1057407
1548,2022/01/26 20:31:17,22403.0065,5860.0018,1,5,0,0,0,0,-1.502518,3.169855,-4.76276419489,0.00000006020968,2.445275,10.51144,8.952452,,-0.000788694422226399,,0.714938223361969,,,,,,,,,,,,,,,,,,6.594055,0.1372379
1549,2022/01/26 20:31:27,22413.0054,5870.0007,1,5,0,0,0,0,-1.502197,3.163556,-4.752284332532,0.00000006020968,2.449447,10.51144,8.965663,,-0.000737924303393811,,0.66892397403717,1.47084999084473,,,,,,,,,,,,,,,,,6.863354,0.09454757
1550,2022/01/26 20:31:37,22423.0054,5880.0007,1,5,0,0,0,0,-1.502785,3.156796,-4.74398567686,0.00000006020968,2.453621,10.51144,8.978853,,-0.000770040787756443,,0.632916212081909,1.54365301132202,,,,,,,,,,,,,,,,,6.243221,-0.01344442
1551,2022/01/26 20:31:47,22433.0047,5890,1,5,0,0,0,0,-1.502388,3.150493,-4.733262877284,0.00000006020968,2.457794,10.51144,8.992016,,-0.000599616672843695,,0.621574282646179,,,,,,,,,,,,,,,,,,6.863354,0.128198
1552,2022/01/26 20:31:57,22443.0049,5900.0002,1,5,0,0,0,0,-1.502861,3.143497,-4.724239044917,0.00000006020968,2.461967,10.51144,9.005145,,-0.000786039396189153,,0.632322311401367,1.5599639415741,,,,,,,,,,,,,,,,,6.739565,0.01242697
1553,2022/01/26 20:32:07,22453.0056,5910.0009,1,5,0,0,0,0,-1.50312,3.136445,-4.7144532084,0.00000006020968,2.466141,10.51144,9.018253,,-0.000886638183146715,,0.597664415836334,1.67866003513336,,,,,,,,,,,,,,,,,6.263587,-0.0134322
1554,2022/01/26 20:32:17,22463.0065,5920.0018,1,5,0,0,0,0,-1.501999,3.12934,-4.70026555066,0.00000006020968,2.470316,10.51144,9.031331,,-0.000680483528412879,,0.586081802845001,,,,,,,,,,,,,,,,,,6.282994,-0.1975235
1555,2022/01/26 20:32:27,22473.005,5930.0003,1,5,0,0,0,0,-1.502403,3.121834,-4.690252767102,0.00000006020968,2.474487,10.51144,9.044369,,-0.000777663022745401,,0.556640326976776,1.73272800445557,,,,,,,,,,,,,,,,,6.315825,-0.06841928
1556,2022/01/26 20:32:37,22483.0052,5940.0005,1,5,0,0,0,0,-1.503014,3.114184,-4.680662150576,0.00000006020968,2.478661,10.51144,9.057384,,-0.000678581302054226,,0.548577308654785,1.81904602050781,,,,,,,,,,,,,,,,,6.349577,-0.1503074
1557,2022/01/26 20:32:47,22493.0052,5950.0005,1,5,0,0,0,0,-1.502174,3.106113,-4.665922189662,0.00000006020968,2.482834,10.51144,9.070363,,-0.000832317920867354,,0.523163974285126,1.87621200084686,,,,,,,,,,,,,,,,,6.333828,-0.211646
1558,2022/01/26 20:32:57,22503.0063,5960.0016,1,5,0,0,0,0,-1.502899,3.098072,-4.656089310728,0.00000006020968,2.487008,10.51144,9.083309,,-0.000861105509102345,,0.502461671829224,,,,,,,,,,,,,,,,,,6.362992,-0.1720634
1559,2022/01/26 20:33:07,22513.0057,5970.001,1,5,0,0,0,0,-1.50312,3.089512,-4.64390727744,0.00000006020968,2.491179,10.51144,9.096216,,-0.000856251921504736,,0.503813922405243,1.98160994052887,,,,,,,,,,,,,,,,,6.620387,0.06787807
1560,2022/01/26 20:33:17,22523.0058,5980.0011,1,5,0,0,0,0,-1.502556,3.081026,-4.629414102456,0.00000006020968,2.495353,10.51144,9.109094,,-0.00085287558613345,,0.503759026527405,1.98977494239807,,,,,,,,,,,,,,,,,6.845802,0.1143387
1561,2022/01/26 20:33:27,22533.0051,5990.0004,1,5,0,0,0,0,-1.502426,3.071842,-4.615215288692,0.00000006020968,2.499525,10.51144,9.121928,,-0.00100063998252153,,0.463198900222778,2.16645193099976,,,,,,,,,,,,,,,,,7.042509,0.07524043
1562,2022/01/26 20:33:37,22543.005,6000.0003,1,5,0,0,0,0,-1.502563,3.063027,-4.602391038201,0.00000006020968,2.503699,10.51144,9.13473,,-0.000891048228368163,,0.467904090881348,2.10556697845459,,,,,,,,,,,,,,,,,6.822714,-0.06176203
1563,2022/01/26 20:33:47,22553.0051,6010.0004,1,5,0,0,0,0,-1.501999,3.053531,-4.586400508469,0.00000006020968,2.507873,10.51144,9.147495,,-0.00101360294502228,,0.448571413755417,2.21128797531128,,,,,,,,,,,,,,,,,6.345421,-0.2153778
1564,2022/01/26 20:33:57,22563.0054,6020.0007,1,5,0,0,0,0,-1.502403,3.044007,-4.573325248821,0.00000006020968,2.512046,10.51144,9.160219,,-0.000938888581003994,,0.452715486288071,2.28907895088196,,,,,,,,,,,,,,,,,6.826871,-0.06355196
1565,2022/01/26 20:34:07,22573.0055,6030.0008,1,5,0,0,0,0,-1.502403,3.034069,-4.558394367807,0.00000006020968,2.516217,10.51144,9.172896,,-0.000901943712960929,,0.460751712322235,2.31392192840576,,,,,,,,,,,,,,,,,7.066494,0.06737262
1566,2022/01/26 20:34:17,22583.0056,6040.0009,1,5,0,0,0,0,-1.502747,3.024034,-4.544358021398,0.00000006020968,2.520392,10.51144,9.18554,,-0.000949560315348208,,0.423865407705307,2.49260306358337,,,,,,,,,,,,,,,,,6.479001,-0.181714
1567,2022/01/26 20:34:27,22593.0051,6050.0004,1,5,0,0,0,0,-1.50264,3.013621,-4.52838745944,0.00000006020968,2.524565,10.51144,9.198139,,-0.00115108897443861,,0.401444613933563,2.40246510505676,,,,,,,,,,,,,,,,,6.82089,-0.07798493
1568,2022/01/26 20:34:37,22603.005,6060.0003,1,5,0,0,0,0,-1.502541,3.002921,-4.512011922261,0.00000006020968,2.528737,10.51144,9.210688,,-0.0009650276042521,,0.405306607484818,2.55179905891418,,,,,,,,,,,,,,,,,6.944638,-0.06418973
1569,2022/01/26 20:34:47,22613.006,6070.0013,1,5,0,0,0,0,-1.502403,2.991791,-4.494875773773,0.00000006020968,2.532911,10.51144,9.2232,,-0.00107412796933204,,0.37119048833847,2.59737706184387,,,,,,,,,,,,,,,,,6.490597,-0.2178997
1570,2022/01/26 20:34:57,22623.0051,6080.0004,1,5,0,0,0,0,-1.502388,2.980632,-4.478065749216,0.00000006020968,2.537086,10.51144,9.235667,,-0.000970694876741618,,0.371298402547836,2.67141699790955,,,,,,,,,,,,,,,,,6.995924,-0.03321469
1571,2022/01/26 20:35:07,22633.0053,6090.0006,1,5,0,0,0,0,-1.502525,2.969222,-4.46133028555,0.00000006020968,2.541259,10.51144,9.248082,,-0.00131255597807467,,0.353928804397583,2.71412897109985,,,,,,,,,,,,,,,,,6.559879,-0.1524055
1572,2022/01/26 20:35:17,22643.0053,6100.0006,1,5,0,0,0,0,-1.502342,2.957053,-4.442504918126,0.00000006020968,2.545431,10.51144,9.260444,,-0.00119102199096233,,0.349629104137421,2.79765701293945,,,,,,,,,,,,,,,,,7.240022,0.2160066
1573,2022/01/26 20:35:27,22653.0047,6110,1,5,0,0,0,0,-1.502579,2.945054,-4.425176294266,0.00000006020968,2.549605,10.51144,9.272762,,-0.00158449402078986,,0.336095213890076,2.86021494865417,,,,,,,,,,,,,,,,,6.588051,-0.1504806
1574,2022/01/26 20:35:37,22663.0047,6120,1,5,0,0,0,0,-1.502579,2.932365,-4.406110069335,0.00000006020968,2.553777,10.51144,9.285024,,-0.00143994297832251,,0.326362401247025,3.01932311058044,,,,,,,,,,,,,,,,,7.094671,-0.02192348
1575,2022/01/26 20:35:47,22673.0047,6130,1,5,0,0,0,0,-1.502502,2.919561,-4.386646241622,0.00000006020968,2.557951,10.51144,9.297236,,-0.00149705598596483,,0.321619302034378,3.14559602737427,,,,,,,,,,,,,,,,,6.963597,-0.01067042
1576,2022/01/26 20:35:57,22683.005,6140.0003,1,5,0,0,0,0,-1.502304,2.906171,-4.365952317984,0.00000006020968,2.562125,10.51144,9.309395,,-0.00131419103126973,,0.317111194133759,3.15258002281189,,,,,,,,,,,,,,,,,6.653247,-0.05479395
1577,2022/01/26 20:36:07,22693.0051,6150.0004,1,5,0,0,0,0,-1.502708,2.892786,-4.347012664488,0.00000006020968,2.566299,10.51144,9.321498,,-0.00156839401461184,,0.309009999036789,3.32530093193054,,,,,,,,,,,,,,,,,7.252968,0.08740723
1578,2022/01/26 20:36:17,22703.0052,6160.0005,1,5,0,0,0,0,-1.502594,2.87868,-4.32548729592,0.00000006020968,2.570471,10.51144,9.333537,,-0.00138962594792247,,0.302266299724579,3.3257360458374,,,,,,,,,,,,,,,,,6.743776,-0.1821747
1579,2022/01/26 20:36:27,22713.0061,6170.0014,1,5,0,0,0,0,-1.503021,2.864287,-4.305083511027,0.00000006020968,2.574645,10.51144,9.345523,,-0.00132238597143441,,0.291801601648331,3.47169208526611,,,,,,,,,,,,,,,,,6.796872,0.02076387
1580,2022/01/26 20:36:37,22723.0048,6180.0001,1,5,0,0,0,0,-1.502235,2.848989,-4.279850990415,0.00000006020968,2.578819,10.51144,9.357446,,-0.00147834001109004,,0.277730613946915,3.52116703987122,,,,,,,,,,,,,,,,,7.100655,-0.0967437
1581,2022/01/26 20:36:47,22733.0049,6190.0002,1,5,0,0,0,0,-1.502266,2.833753,-4.257050784298,0.00000006020968,2.58299,10.51144,9.369297,,-0.00191520201042295,,0.264842599630356,3.66021299362183,,,,,,,,,,,,,,,,,7.136661,0.06592155
1582,2022/01/26 20:36:57,22743.0049,6200.0002,1,5,0,0,0,0,-1.502251,2.817482,-4.232565151982,0.00000006020968,2.587164,10.51144,9.381091,,-0.00161797204054892,,0.261030793190002,3.76196908950806,,,,,,,,,,,,,,,,,6.97145,0.1063916
1583,2022/01/26 20:37:07,22753.0056,6210.0009,1,5,0,0,0,0,-1.503014,2.801155,-4.21017518117,0.00000006020968,2.591337,10.51144,9.392816,,-0.00166853400878608,,0.250475913286209,3.96907091140747,,,,,,,,,,,,,,,,,6.934,-0.1766339
1584,2022/01/26 20:37:17,22763.0059,6220.0012,1,5,0,0,0,0,-1.503075,2.783897,-4.184405983275,0.00000006020968,2.595511,10.51144,9.40447,,-0.00172183301765472,,0.247493401169777,4.12285995483398,,,,,,,,,,,,,,,,,6.884616,-0.2184352
1585,2022/01/26 20:37:27,22773.0052,6230.0005,1,5,0,0,0,0,-1.502785,2.766193,-4.156993347505,0.00000006020968,2.599682,10.51144,9.416046,,-0.00199046707712114,,0.225475296378136,4.33205986022949,,,,,,,,,,,,,,,,,7.283846,-0.1544338
1586,2022/01/26 20:37:37,22783.0068,6240.0021,1,5,0,0,0,0,-1.502502,2.747768,-4.128526915536,0.00000006020968,2.603857,10.51144,9.427555,,-0.00170857494231313,,0.227684497833252,4.33539581298828,,,,,,,,,,,,,,,,,7.442977,-0.01974344
1587,2022/01/26 20:37:47,22793.0062,6250.0015,1,5,0,0,0,0,-1.502754,2.728769,-4.100668529826,0.00000006020968,2.60803,10.51144,9.438984,,-0.00210945308208466,,0.21654400229454,4.54758310317993,,,,,,,,,,,,,,,,,7.368737,-0.05894154
1588,2022/01/26 20:37:57,22803.0056,6260.0009,1,5,0,0,0,0,-1.502945,2.709051,-4.071554655195,0.00000006020968,2.612202,10.51144,9.450326,,-0.00207889499142766,,0.213529795408249,4.73264217376709,,,,,,,,,,,,,,,,,7.375665,0.163022
1589,2022/01/26 20:38:07,22813.0048,6270.0001,1,5,0,0,0,0,-1.50238,2.688244,-4.03876402072,0.00000006020968,2.616375,10.51144,9.461589,,-0.00222652708180249,,0.204704001545906,4.93632984161377,,,,,,,,,,,,,,,,,7.203561,-0.02250105
1590,2022/01/26 20:38:17,22823.005,6280.0003,1,5,0,0,0,0,-1.502228,2.667068,-4.006544227504,0.00000006020968,2.620549,10.51144,9.472764,,-0.00212661689147353,,0.198035895824432,5.12272977828979,,,,,,,,,,,,,,,,,7.853734,0.1890406
1591,2022/01/26 20:38:27,22833.0066,6290.0019,1,5,0,0,0,0,-1.502579,2.644741,-3.973932287039,0.00000006020968,2.62472,10.51144,9.483842,,-0.0025553279556334,,0.179441198706627,5.39108085632324,,,,,,,,,,,,,,,,,7.318935,0.111936
1592,2022/01/26 20:38:37,22843.006,6300.0013,1,5,0,0,0,0,-1.502655,2.621704,-3.93951662412,0.00000006020968,2.628893,10.51144,9.494831,,-0.00211472692899406,,0.172046095132828,5.48803091049194,,,,,,,,,,,,,,,,,7.422675,0.002009869
1593,2022/01/26 20:38:47,22853.0052,6310.0005,1,5,0,0,0,0,-1.502792,2.597292,-3.903189639264,0.00000006020968,2.633067,10.51144,9.505723,,-0.00262779206968844,,0.163457900285721,5.94255018234253,,,,,,,,,,,,,,,,,7.903072,0.196383
1594,2022/01/26 20:38:57,22863.0048,6320.0001,1,5,0,0,0,0,-1.502213,2.572156,-3.863926181228,0.00000006020968,2.637239,10.51144,9.516505,,-0.00267700105905533,,0.152746096253395,6.10802221298218,,,,,,,,,,,,,,,,,7.333249,-0.05299062
1595,2022/01/26 20:39:07,22873.0055,6330.0008,1,5,0,0,0,0,-1.502541,2.545399,-3.824566358859,0.00000006020968,2.641413,10.51144,9.527187,,-0.00271039991639555,,0.15617910027504,6.24736499786377,,,,,,,,,,,,,,,,,7.677232,-0.102386
1596,2022/01/26 20:39:17,22883.0063,6340.0016,1,5,0,0,0,0,-1.502655,2.517876,-3.78349896078,0.00000006020968,2.645587,10.51144,9.537755,,-0.0025354151148349,,0.150589793920517,6.72945690155029,,,,,,,,,,,,,,,,,7.419494,-0.01512334
1597,2022/01/26 20:39:23,22889.1256,6346.1209,1,5,0,0,0,0,-1.502678,2.499942,-3.756607844676,0.00000006020968,2.648142,10.51144,9.544165,,-0.00277788005769253,0,0.141199305653572,6.99517297744751,,,,,,,,,,,,,,,,,7.704916,0.1583566
1598,2022/01/26 20:39:23,22889.1327,0.0015,1,6,0,0,0,0,-1.502655,2.499946,-3.75655635663,0.00000006020968,2.648144,10.51144,9.54417,,-0.00277788005769253,0,0.141199305653572,6.99517297744751,2.64814400672913,,,,,,,,,,,,,,,,7.70487256995446,0.158349857890115
1599,2022/01/26 20:39:23,22889.1399,0.0017,1,7,0,0,0,0,-1.503479,2.499838,-3.758453936402,0.00000006020968,2.648146,10.51144,9.544175,,-0.00277788005769253,0,0.141199305653572,6.99517297744751,,,,,,,,,,,,,,,,,7.70482852821814,0.158343020820936
1600,2022/01/26 20:44:23,23189.1808,300.0007,1,8,0,0,0,0,0,3.041092,0,0.00000006020968,2.648147,10.51144,9.544177,,0.0000860844666021876,,0,,,,,,,,,,,,,,,,,,5.869506,-0.1265737
1601,2022/01/26 20:49:23,23489.1808,600.0007,1,8,0,0,0,0,0,3.060811,0,0.00000006020968,2.648147,10.51144,9.544177,,0.0000549619289813563,,0,,,,,,,,,,,,,,,,,,5.922784,0.2034609
1602,2022/01/26 20:54:23,23789.1805,900.0004,1,8,0,0,0,0,0,3.071546,0,0.00000006020968,2.648147,10.51144,9.544177,,0.000062349223298952,,0,,,,,,,,,,,,,,,,,,5.801509,0.120661
1603,2022/01/26 20:59:23,24089.1807,1200.0006,1,8,0,0,0,0,0,3.079155,0,0.00000006020968,2.648147,10.51144,9.544177,,0.0000121294397104066,,0,,,,,,,,,,,,,,,,,,5.135969,-0.1022324
1604,2022/01/26 21:04:23,24389.1801,1500,1,8,0,0,0,0,0,3.085261,0,0.00000006020968,2.648147,10.51144,9.544177,,0.00000896978963282891,,0,,,,,,,,,,,,,,,,,,5.666892,0.206046
1605,2022/01/26 21:09:23,24689.1809,1800.0008,1,8,0,0,0,0,0,3.090038,0,0.00000006020968,2.648147,10.51144,9.544177,,0.00000916682984097861,,0,,,,,,,,,,,,,,,,,,5.640111,0.1139276
1606,2022/01/26 21:14:23,24989.1818,2100.0017,1,8,0,0,0,0,0,3.093994,0,0.00000006020968,2.648147,10.51144,9.544177,,0.0000333460811816622,,0,,,,,,,,,,,,,,,,,,5.585531,-0.005372167
1607,2022/01/26 21:19:23,25289.1805,2400.0004,1,8,0,0,0,0,0,3.097754,0,0.00000006020968,2.648147,10.51144,9.544177,,0.0000356379387085326,,0,,,,,,,,,,,,,,,,,,5.403993,-0.1184583
1608,2022/01/26 21:24:23,25589.1804,2700.0003,1,8,0,0,0,0,0,3.10073,0,0.00000006020968,2.648147,10.51144,9.544177,,0.0000362697901437059,,0,,,,,,,,,,,,,,,,,,5.837866,0.09747282
1609,2022/01/26 21:29:23,25889.1806,3000.0005,1,8,0,0,0,0,0,3.10351,0,0.00000006020968,2.648147,10.51144,9.544177,,0.0000285261503449874,,0,,,,,,,,,,,,,,,,,,5.347594,0.07573292
1610,2022/01/26 21:34:23,26189.1823,3300.0022,1,8,0,0,0,0,0,3.105908,0,0.00000006020968,2.648147,10.51144,9.544177,,-0.00000355583301825391,,0,,,,,,,,,,,,,,,,,,5.783556,0.06875947
1611,2022/01/26 21:39:23,26489.181,3600.0009,1,8,0,0,0,0,0,3.107991,0,0.00000006020968,2.648147,10.51144,9.544177,,-0.0000168714304891182,,0,,,,,,,,,,,,,,,,,,5.754015,0.08132204
1612,2022/01/26 21:39:23,26489.1824,3600.0023,1,8,0,0,0,0,0,3.107991,0,0.00000006020968,2.648147,10.51144,9.544177,,-0.0000168714304891182,0,0,0,,,,,,,,,,,,,,,,,5.754015,0.08132204
1613,2022/01/26 21:39:33,26499.2202,10.0004,1,9,0,0,0,0,1.323715,3.233665,4.280450865475,0.003671374,2.648147,10.52325,9.544177,,0.00230155303142965,,0.134901002049446,7.44477891921997,,,,,,,,,,,,,,,,,5.691521,0.1407127
1614,2022/01/26 21:39:43,26509.221,20.0012,1,9,0,0,0,0,1.323753,3.257086,4.311577363758,0.007349266,2.648147,10.53519,9.544177,,0.00229886500164866,,0.165699303150177,6.2995810508728,,,,,,,,,,,,,,,,,5.64186,0.1286644
1615,2022/01/26 21:39:53,26519.2207,30.0009,1,9,0,0,0,0,1.324677,3.277275,4.341330815175,0.01102789,2.648147,10.54721,9.544177,,0.0021951359231025,,0.1888307929039,5.39604187011719,,,,,,,,,,,,,,,,,5.302954,-0.1350252
1616,2022/01/26 21:40:03,26529.2199,40.0001,1,9,0,0,0,0,1.324005,3.294839,4.362383310195,0.01470354,2.648147,10.55929,9.544177,,0.00196906505152583,,0.215600207448006,4.75849580764771,,,,,,,,,,,,,,,,,5.029485,-0.2491112
1617,2022/01/26 21:40:13,26539.2198,50,1,9,0,0,0,0,1.324272,3.31064,4.38418785408,0.01838175,2.648147,10.57144,9.544177,,0.00151540001388639,,0.237822204828262,4.39456081390381,,,,,,,,,,,,,,,,,5.633133,-0.02317354
1618,2022/01/26 21:40:23,26549.2199,60.0001,1,9,0,0,0,0,1.324387,3.32485,4.40338811695,0.02205965,2.648147,10.58364,9.544177,,0.00128574296832085,,0.251233905553818,3.93299007415771,,,,,,,,,,,,,,,,,5.692396,-0.01636118
1619,2022/01/26 21:40:33,26559.2209,70.0011,1,9,0,0,0,0,1.324478,3.338021,4.421135378038,0.02573708,2.648147,10.59589,9.544177,,0.00130426301620901,,0.263243108987808,3.68178200721741,,,,,,,,,,,,,,,,,5.093848,-0.2340478
1620,2022/01/26 21:40:43,26569.221,80.0012,1,9,0,0,0,0,1.324425,3.349805,4.436565487125,0.02941271,2.648147,10.60818,9.544177,,0.00108648603782058,,0.311435103416443,3.39829301834106,,,,,,,,,,,,,,,,,5.618316,-0.07052347
1621,2022/01/26 21:40:53,26579.2205,90.0007,1,9,0,0,0,0,1.324348,3.361427,4.451699124596,0.03309006,2.648147,10.62052,9.544177,,0.00117300194688141,,0.322855204343796,3.23410201072693,,,,,,,,,,,,,,,,,5.518299,-0.09146482
1622,2022/01/26 21:41:03,26589.2213,100.0015,1,9,0,0,0,0,1.323997,3.371743,4.464177616771,0.03676736,2.648147,10.6329,9.544177,,0.00097190251108259,,0.344544589519501,2.98147201538086,,,,,,,,,,,,,,,,,5.354939,-0.04065111
1623,2022/01/26 21:41:13,26599.2198,110,1,9,0,0,0,0,1.324257,3.38188,4.47847826316,0.04044309,2.648147,10.64532,9.544177,,0.00101891800295562,,0.383358687162399,2.85935306549072,,,,,,,,,,,,,,,,,5.587925,0.1555815
1624,2022/01/26 21:41:23,26609.2208,120.001,1,9,0,0,0,0,1.324104,3.391118,4.490192908272,0.04412116,2.648147,10.65777,9.544177,,0.000852164113894105,,0.393283993005753,2.70949411392212,,,,,,,,,,,,,,,,,5.126876,-0.08673444
1625,2022/01/26 21:41:33,26619.221,130.0012,1,9,0,0,0,0,1.323753,3.399982,4.500736372446,0.04779851,2.648147,10.67026,9.544177,,0.000859413004945964,,0.416855990886688,2.56638407707214,,,,,,,,,,,,,,,,,5.404004,-0.02547741
1626,2022/01/26 21:41:43,26629.2202,140.0004,1,9,0,0,0,0,1.323753,3.408748,4.512340391244,0.05147356,2.648147,10.68277,9.544177,,0.000760411319788545,,0.420779287815094,2.35137391090393,,,,,,,,,,,,,,,,,5.700819,0.002907366
1627,2022/01/26 21:41:53,26639.2212,150.0014,1,9,0,0,0,0,1.323982,3.416636,4.523564564552,0.05515021,2.648147,10.69532,9.544177,,0.000704802514519542,,0.451204508543015,2.27740406990051,,,,,,,,,,,,,,,,,5.855418,0.09921864
1628,2022/01/26 21:42:03,26649.2211,160.0013,1,9,0,0,0,0,1.323967,3.424365,4.533746255955,0.05882714,2.648147,10.70789,9.544177,,0.000747256504837424,,0.468317896127701,2.13001799583435,,,,,,,,,,,,,,,,,5.147746,-0.2364647
1629,2022/01/26 21:42:13,26659.2204,170.0006,1,9,0,0,0,0,1.323601,3.43168,4.54217507968,0.06250269,2.648147,10.72049,9.544177,,0.000715007015969604,,0.481828510761261,,,,,,,,,,,,,,,,,,5.912764,0.1227796
1630,2022/01/26 21:42:23,26669.2207,180.0009,1,9,0,0,0,0,1.323967,3.438767,4.552814028689,0.06617991,2.648147,10.73313,9.544177,,0.000754977809265256,,0.521856129169464,2.03452897071838,,,,,,,,,,,,,,,,,5.169064,-0.08484095
1631,2022/01/26 21:42:33,26679.2198,190,1,9,0,0,0,0,1.324539,3.445422,4.563595810458,0.06985714,2.648147,10.74578,9.544177,,0.000647251203190535,,0.521166980266571,1.86434495449066,,,,,,,,,,,,,,,,,5.609102,0.0700292
1632,2022/01/26 21:42:43,26689.2199,200.0001,1,9,0,0,0,0,1.323677,3.451977,4.569302559429,0.07353244,2.648147,10.75846,9.544177,,0.000521944486536086,,0.57980751991272,,,,,,,,,,,,,,,,,,5.806911,0.02434209
1633,2022/01/26 21:42:53,26699.221,210.0012,1,9,0,0,0,0,1.323883,3.458002,4.577990061766,0.07720987,2.648147,10.77116,9.544177,,0.000557071121875197,,0.57198041677475,1.77264094352722,,,,,,,,,,,,,,,,,5.118174,-0.1192723
1634,2022/01/26 21:43:03,26709.2211,220.0013,1,9,0,0,0,0,1.32402,3.464128,4.58657475456,0.08088723,2.648147,10.78389,9.544177,,0.000530953577253968,,0.618201613426209,1.63385105133057,,,,,,,,,,,,,,,,,5.833202,0.1736379
1635,2022/01/26 21:43:13,26719.2211,230.0013,1,9,0,0,0,0,1.324196,3.469375,4.5941324975,0.0845644,2.648147,10.79664,9.544177,,0.00045460369437933,,0.641952395439148,,,,,,,,,,,,,,,,,,5.245921,-0.102846
1636,2022/01/26 21:43:23,26729.2211,240.0013,1,9,0,0,0,0,1.323601,3.474866,4.599336112466,0.08823947,2.648147,10.8094,9.544177,,0.00047007470857352,,0.660819292068481,1.51543796062469,,,,,,,,,,,,,,,,,5.928416,0.1809366
1637,2022/01/26 21:43:33,26739.2206,250.0008,1,9,0,0,0,0,1.32373,3.479783,4.60629315059,0.09191634,2.648147,10.82219,9.544177,,0.000539240427315235,,0.700246214866638,,,,,,,,,,,,,,,,,,5.430412,-0.1239797
1638,2022/01/26 21:43:43,26749.2198,260,1,9,0,0,0,0,1.323288,3.484592,4.611118778496,0.09559231,2.648147,10.83499,9.544177,,0.00041697098640725,,0.73672741651535,1.34185302257538,,,,,,,,,,,,,,,,,5.225146,-0.09837732
1639,2022/01/26 21:43:53,26759.2207,270.0009,1,9,0,0,0,0,1.32412,3.488823,4.61962031076,0.09926715,2.648147,10.8478,9.544177,,0.000387572508770972,,0.779790282249451,,,,,,,,,,,,,,,,,,5.19651,-0.1463124
1640,2022/01/26 21:44:03,26769.2201,280.0003,1,9,0,0,0,0,1.323982,3.492978,4.624639998396,0.1029447,2.648147,10.86064,9.544177,,0.000409133412176743,,0.842100322246552,1.19967997074127,,,,,,,,,,,,,,,,,5.246972,-0.2186543
1641,2022/01/26 21:44:13,26779.2209,290.0011,1,9,0,0,0,0,1.323463,3.497168,4.628372452784,0.1066215,2.648147,10.87349,9.544177,,0.000521152222063392,,0.901997685432434,,,,,,,,,,,,,,,,,,5.332701,-0.1535049
1642,2022/01/26 21:44:23,26789.2205,300.0007,1,9,0,0,0,0,1.324295,3.50057,4.63578734815,0.1102962,2.648147,10.88635,9.544177,,0.000363641302101314,,0.995955526828766,,,,,,,,,,,,,,,,,,5.489702,0.05310521
1643,2022/01/26 21:44:33,26799.2204,310.0006,1,9,0,0,0,0,1.323792,3.504078,4.638670423776,0.1139732,2.648147,10.89922,9.544177,,0.000338965008268133,,,1.00318002700806,,,,,,,,,,,,,,,,,5.960512,0.1682326
1644,2022/01/26 21:44:43,26809.2199,320.0001,1,9,0,0,0,0,1.323662,3.506967,4.642038953154,0.1176507,2.648147,10.91212,9.544177,,0.000329361093463376,,1.04958200454712,,,,,,,,,,,,,,,,,,5.746731,0.1759455
1645,2022/01/26 21:44:53,26819.2206,330.0008,1,9,0,0,0,0,1.324043,3.509896,4.647253229528,0.1213276,2.648147,10.92502,9.544177,,0.000300896994303912,,,,,,,,,,,,,,,,,,,,5.279969,-0.158187
1646,2022/01/26 21:45:03,26829.2201,340.0003,1,9,0,0,0,0,1.324059,3.512328,4.650529499352,0.1250027,2.648147,10.93792,9.544177,,0.000231742596952245,,1.31615996360779,,,,,,,,,,,,,,,,,,5.324355,-0.1833551
1647,2022/01/26 21:45:13,26839.2208,350.001,1,9,0,0,0,0,1.323807,3.514703,4.652788434321,0.1286801,2.648147,10.95084,9.544177,,0.000291569711407647,,,0.769813477993011,,,,,,,,,,,,,,,,,5.67734,-0.1149476
1648,2022/01/26 21:45:23,26849.221,360.0012,1,9,0,0,0,0,1.323486,3.516435,4.65395249241,0.132357,2.648147,10.96377,9.544177,,0.000220847301534377,,1.60521805286407,,,,,,,,,,,,,,,,,,5.638953,0.01376197
1649,2022/01/26 21:45:33,26859.2211,370.0013,1,9,0,0,0,0,1.323524,3.518309,4.656566400916,0.1360315,2.648147,10.97669,9.544177,,0.00026353049906902,,,,,,,,,,,,,,,,,,,,6.065103,0.1319648
1650,2022/01/26 21:45:43,26869.2213,380.0015,1,9,0,0,0,0,1.323586,3.519655,4.65856608283,0.1397083,2.648147,10.98963,9.544177,,0.000209993901080452,,,,,,,,,,,,,,,,,,,,6.081765,0.07448047
1651,2022/01/26 21:45:53,26879.2199,390.0001,1,9,0,0,0,0,1.323982,3.521109,4.661884936038,0.1433856,2.648147,11.00258,9.544177,,0.00015161739429459,,2.15534806251526,,,,,,,,,,,,,,,,,,6.119184,0.1951471
1652,2022/01/26 21:46:03,26889.2198,400,1,9,0,0,0,0,1.324158,3.522305,4.66408834419,0.1470613,2.648147,11.01552,9.544177,,0.000144703793921508,,,,,,,,,,,,,,,,,,,,5.948524,0.1679125
1653,2022/01/26 21:46:13,26899.2199,410.0001,1,9,0,0,0,0,1.323677,3.523521,4.664003706717,0.1507385,2.648147,11.02848,9.544177,,0.000146588106872514,,,0.444186210632324,,,,,,,,,,,,,,,,,5.859678,-0.08979559
1654,2022/01/26 21:46:23,26909.2208,420.001,1,9,0,0,0,0,1.324181,3.5247,4.6673407707,0.1544157,2.648147,11.04144,9.544177,,0.000118355499580503,,,,,,,,,,,,,,,,,,,,5.731499,0.001432002
1655,2022/01/26 21:46:33,26919.2208,430.001,1,9,0,0,0,0,1.323814,3.525447,4.667036094858,0.1580929,2.648147,11.0544,9.544177,,0.000122583500342444,,3.15613102912903,,,,,,,,,,,,,,,,,,5.51665,-0.04867047
1656,2022/01/26 21:46:43,26929.2202,440.0004,1,9,0,0,0,0,1.323853,3.526769,4.668923720957,0.1617675,2.648147,11.06735,9.544177,,0.0000922249164432287,,,,,,,,,,,,,,,,,,,,5.53888,-0.1355447
1657,2022/01/26 21:46:53,26939.2211,450.0013,1,9,0,0,0,0,1.324669,3.527339,4.672556625791,0.1654451,2.648147,11.08033,9.544177,,0.000127192397485487,,,,,,,,,,,,,,,,,,,,5.928081,-0.05613655
1658,2022/01/26 21:47:03,26949.2212,460.0014,1,9,0,0,0,0,1.323997,3.528642,4.671911422074,0.1691225,2.648147,11.0933,9.544177,,0.0000527092706761323,,,,,,,,,,,,,,,,,,,,6.134115,0.1336932
1659,2022/01/26 21:47:13,26959.2205,470.0007,1,9,0,0,0,0,1.323273,3.529263,4.670178437799,0.1727976,2.648147,11.10627,9.544177,,0.000104193000879604,,,,,,,,,,,,,,,,,,,,5.88378,-0.1128739
1660,2022/01/26 21:47:23,26969.2208,480.001,1,9,0,0,0,0,1.324387,3.530526,4.675782737562,0.1764745,2.648147,11.11925,9.544177,,0.000102870202681515,,3.7207338809967,,,,,,,,,,,,,,,,,,5.592096,-0.1483954
1661,2022/01/26 21:47:33,26979.22,490.0002,1,9,0,0,0,0,1.324402,3.531283,4.676838267766,0.1801517,2.648147,11.13223,9.544177,,,,,,,,,,,,,,,,,,,,,,5.712518,-0.1505247
1662,2022/01/26 21:47:43,26989.2209,500.0011,1,9,0,0,0,0,1.323807,3.532303,4.676087437521,0.1838276,2.648147,11.14522,9.544177,,0.000143469893373549,,,,,,,,,,,,,,,,,,,,6.192354,0.1622736
1663,2022/01/26 21:47:53,26999.2211,510.0013,1,9,0,0,0,0,1.323586,3.533055,4.67630213523,0.1875058,2.648147,11.15821,9.544177,,,,,0.268409192562103,,,,,,,,,,,,,,,,,6.044027,0.1268762
1664,2022/01/26 21:48:03,27009.2218,520.002,1,9,0,0,0,0,1.323624,3.534298,4.678081655952,0.1911829,2.648147,11.1712,9.544177,,0.0000869152208906598,,,,,,,,,,,,,,,,,,,,5.73525,0.09221077
1665,2022/01/26 21:48:13,27019.2211,530.0013,1,9,0,0,0,0,1.323586,3.534971,4.678838126006,0.1948605,2.648147,11.1842,9.544177,,0.0000937469376367517,,3.90719795227051,,,,,,,,,,,,,,,,,,5.655117,-0.1405968
1666,2022/01/26 21:48:23,27029.2206,540.0008,1,9,0,0,0,0,1.323807,3.536136,4.681161589752,0.1985358,2.648147,11.1972,9.544177,,0.0000927222936297767,,,,,,,,,,,,,,,,,,,,5.618073,-0.2230982
1667,2022/01/26 21:48:33,27039.2198,550,1,9,0,0,0,0,1.323219,3.53707,4.68031822833,0.2022133,2.648147,11.2102,9.544177,,0.0000804073206381872,,,,,,,,,,,,,,,,,,,,5.765712,-0.16828
1668,2022/01/26 21:48:43,27049.2207,560.0009,1,9,0,0,0,0,1.324005,3.538153,4.684532262765,0.2058898,2.648147,11.22321,9.544177,,0.000110783199488651,,,,,,,,,,,,,,,,,,,,5.923207,0.07148236
1669,2022/01/26 21:48:53,27059.2201,570.0003,1,9,0,0,0,0,1.32431,3.539484,4.68737405604,0.2095651,2.648147,11.23622,9.544177,,0.0000742038973839954,,,,,,,,,,,,,,,,,,,,6.198407,0.1128846
1670,2022/01/26 21:49:03,27069.2202,580.0004,1,9,0,0,0,0,1.323868,3.540311,4.686904442948,0.2132425,2.648147,11.24923,9.544177,,0.0000939368401304819,,3.51511406898499,,,,,,,,,,,,,,,,,,6.336568,0.07738695
1671,2022/01/26 21:49:13,27079.2203,590.0005,1,9,0,0,0,0,1.323677,3.54145,4.68773591165,0.2169202,2.648147,11.26225,9.544177,,0.0000951171168708242,,,,,,,,,,,,,,,,,,,,6.120241,-0.01618803
1672,2022/01/26 21:49:23,27089.2214,600.0016,1,9,0,0,0,0,1.324501,3.542485,4.692024924985,0.2205953,2.648147,11.27527,9.544177,,0.000123989506391808,,,,,,,,,,,,,,,,,,,,5.946665,0.02225578
1673,2022/01/26 21:49:33,27099.2214,610.0016,1,9,0,0,0,0,1.323692,3.543595,4.69062835274,0.2242728,2.648147,11.2883,9.544177,,0.000102012898423709,,,0.279554098844528,,,,,,,,,,,,,,,,,5.939262,0.1271874
1674,2022/01/26 21:49:43,27109.2198,620,1,9,0,0,0,0,1.324249,3.544764,4.694150182236,0.22795,2.648147,11.30133,9.544177,,0.00013176970242057,,,,,,,,,,,,,,,,,,,,5.696872,-0.1742157
1675,2022/01/26 21:49:53,27119.22,630.0002,1,9,0,0,0,0,1.32383,3.546018,4.69432500894,0.2316256,2.648147,11.31437,9.544177,,0.000112038796942215,,3.37519097328186,,,,,,,,,,,,,,,,,,5.606081,-0.2067916
1676,2022/01/26 21:50:03,27129.22,640.0002,1,9,0,0,0,0,1.32373,3.546947,4.69520015231,0.235303,2.648147,11.32741,9.544177,,0.000105616702057887,,,,,,,,,,,,,,,,,,,,5.727429,-0.1434451
1677,2022/01/26 21:50:13,27139.2203,650.0005,1,9,0,0,0,0,1.323547,3.548291,4.696329908177,0.2389801,2.648147,11.34045,9.544177,,0.000105412298580632,,,,,,,,,,,,,,,,,,,,6.024128,0.127442
1678,2022/01/26 21:50:23,27149.2213,660.0015,1,9,0,0,0,0,1.3237,3.549282,4.6981845834,0.2426565,2.648147,11.3535,9.544177,,0.0000975486182142049,,,,,,,,,,,,,,,,,,,,6.340446,0.2172892
1679,2022/01/26 21:50:33,27159.2205,670.0007,1,9,0,0,0,0,1.324081,3.550549,4.701214470469,0.2463313,2.648147,11.36654,9.544177,,0.0000975046496023424,,3.22662901878357,,,,,,,,,,,,,,,,,,6.055909,0.1972809
1680,2022/01/26 21:50:43,27169.2205,680.0007,1,9,0,0,0,0,1.324219,3.55155,4.70302998945,0.2500089,2.648147,11.3796,9.544177,,0.000104843602457549,,,,,,,,,,,,,,,,,,,,5.737661,-0.1651144
1681,2022/01/26 21:50:53,27179.2213,690.0015,1,9,0,0,0,0,1.324005,3.552729,4.703830959645,0.2536858,2.648147,11.39266,9.544177,,0.000145452198921703,,,,,,,,,,,,,,,,,,,,5.665864,-0.1955071
1682,2022/01/26 21:51:03,27189.2207,700.0009,1,9,0,0,0,0,1.323441,3.554,4.703509314,0.2573613,2.648147,11.40572,9.544177,,0.000096619529358577,,,0.307523488998413,,,,,,,,,,,,,,,,,6.167982,-0.1443347
1683,2022/01/26 21:51:13,27199.2208,710.001,1,9,0,0,0,0,1.323471,3.55501,4.70495263971,0.2610389,2.648147,11.4188,9.544177,,0.000117247000162024,,,,,,,,,,,,,,,,,,,,6.145368,-0.04049063
1684,2022/01/26 21:51:23,27209.2211,720.0013,1,9,0,0,0,0,1.323402,3.556293,4.706405268786,0.2647161,2.648147,11.43187,9.544177,,0.000141556301969104,,3.22221708297729,,,,,,,,,,,,,,,,,,5.744137,-0.1668423
1685,2022/01/26 21:51:33,27219.2202,730.0004,1,9,0,0,0,0,1.324364,3.557088,4.710879292032,0.2683907,2.648147,11.44494,9.544177,,0.00010794850095408,,,,,,,,,,,,,,,,,,,,5.870446,-0.1628599
1686,2022/01/26 21:51:43,27229.2203,740.0005,1,9,0,0,0,0,1.323944,3.558393,4.711113061992,0.2720681,2.648147,11.45802,9.544177,,0.000112356799945701,,,,,,,,,,,,,,,,,,,,6.21455,0.1382083
1687,2022/01/26 21:51:53,27239.2206,750.0008,1,9,0,0,0,0,1.324104,3.559742,4.713468621168,0.2757451,2.648147,11.47111,9.544177,,0.000111018896859605,,,,,,,,,,,,,,,,,,,,6.347296,0.1853317
1688,2022/01/26 21:52:03,27249.2206,760.0008,1,9,0,0,0,0,1.324036,3.560943,4.714816725948,0.2794205,2.648147,11.4842,9.544177,,0.0000914568736334331,,3.17450094223022,,,,,,,,,,,,,,,,,,5.830702,-0.1092458
1689,2022/01/26 21:52:13,27259.2209,770.0011,1,9,0,0,0,0,1.323639,3.561891,4.714657841349,0.2830972,2.648147,11.49729,9.544177,,0.000109762098873034,,,,,,,,,,,,,,,,,,,,6.453658,0.1223618
1690,2022/01/26 21:52:23,27269.2202,780.0004,1,9,0,0,0,0,1.324402,3.56321,4.71912245042,0.2867751,2.648147,11.51039,9.544177,,0.00011229379742872,,,0.314499288797379,,,,,,,,,,,,,,,,,5.85657,-0.1056835
1691,2022/01/26 21:52:33,27279.2201,790.0003,1,9,0,0,0,0,1.324036,3.564233,4.719172804388,0.2904506,2.648147,11.52349,9.544177,,0.0000780320624471642,,,,,,,,,,,,,,,,,,,,5.944487,-0.1763228
1692,2022/01/26 21:52:43,27289.2203,800.0005,1,9,0,0,0,0,1.323967,3.565488,4.720588450896,0.2941284,2.648147,11.5366,9.544177,,0.000126328595797531,,3.19088506698608,,,,,,,,,,,,,,,,,,6.462945,0.1378825
1693,2022/01/26 21:52:53,27299.2211,810.0013,1,9,0,0,0,0,1.324142,3.566594,4.722676912348,0.2978069,2.648147,11.54972,9.544177,,0.000114410097012296,,,,,,,,,,,,,,,,,,,,5.980127,-0.02863973
1694,2022/01/26 21:53:03,27309.2213,820.0015,1,9,0,0,0,0,1.323677,3.567902,4.722749815654,0.3014842,2.648147,11.56284,9.544177,,0.000125051301438361,,,,,,,,,,,,,,,,,,,,5.82182,-0.004870296
1695,2022/01/26 21:53:13,27319.2213,830.0015,1,9,0,0,0,0,1.324005,3.568926,4.72527586863,0.3051595,2.648147,11.57595,9.544177,,0.0000854319223435596,,,,,,,,,,,,,,,,,,,,5.750721,-0.1406977
1696,2022/01/26 21:53:23,27329.2206,840.0008,1,9,0,0,0,0,1.323486,3.570091,4.724965457226,0.3088367,2.648147,11.58908,9.544177,,0.000123481499031186,,,,,,,,,,,,,,,,,,,,5.89693,-0.1802
1697,2022/01/26 21:53:33,27339.2198,850,1,9,0,0,0,0,1.323845,3.571332,4.72789001154,0.312512,2.648147,11.6022,9.544177,,0.0000997731331153773,,3.091304063797,,,,,,,,,,,,,,,,,,5.873754,-0.1872715
1698,2022/01/26 21:53:43,27349.2201,860.0003,1,9,0,0,0,0,1.323372,3.572426,4.727648540472,0.3161887,2.648147,11.61534,9.544177,,0.000104952399851754,,,,,,,,,,,,,,,,,,,,5.75407,-0.07084817
1699,2022/01/26 21:53:53,27359.2211,870.0013,1,9,0,0,0,0,1.324211,3.573761,4.732413627571,0.3198655,2.648147,11.62847,9.544177,,,,,0.317370295524597,,,,,,,,,,,,,,,,,6.211036,-0.02459377
1700,2022/01/26 21:54:03,27369.2203,880.0005,1,9,0,0,0,0,1.324005,3.574669,4.732879629345,0.3235433,2.648147,11.64162,9.544177,,0.0000946854124777019,,,,,,,,,,,,,,,,,,,,6.483377,0.09309351
1701,2022/01/26 21:54:13,27379.2205,890.0007,1,9,0,0,0,0,1.32373,3.576102,4.73379350046,0.3272181,2.648147,11.65476,9.544177,,0.000147242200910114,,3.17242693901062,,,,,,,,,,,,,,,,,,6.277624,-0.03887624
1702,2022/01/26 21:54:23,27389.2206,900.0008,1,9,0,0,0,0,1.323967,3.577038,4.735880269746,0.3308947,2.648147,11.66791,9.544177,,0.00014840489893686,,,,,,,,,,,,,,,,,,,,5.823025,-0.1216725
1703,2022/01/26 21:54:33,27399.2199,910.0001,1,9,0,0,0,0,1.323753,3.578269,4.736744323557,0.3345731,2.648147,11.68107,9.544177,,0.000144275996717624,,,,,,,,,,,,,,,,,,,,6.031014,-0.177213
1704,2022/01/26 21:54:43,27409.2207,920.0009,1,9,0,0,0,0,1.323967,3.579249,4.738807560783,0.3382506,2.648147,11.69423,9.544177,,0.000132541405037045,,,,,,,,,,,,,,,,,,,,6.45514,0.1155946
1705,2022/01/26 21:54:53,27419.2198,930,1,9,0,0,0,0,1.32402,3.580491,4.74064169382,0.3419265,2.648147,11.70739,9.544177,,0.000130762506159954,,3.14864897727966,,,,,,,,,,,,,,,,,,5.856672,-0.06566018
1706,2022/01/26 21:55:03,27429.221,940.0012,1,9,0,0,0,0,1.324364,3.581603,4.743346075492,0.3456038,2.648147,11.72056,9.544177,,0.0000798890323494561,,,,,,,,,,,,,,,,,,,,6.002473,-0.1851636
1707,2022/01/26 21:55:13,27439.2203,950.0005,1,9,0,0,0,0,1.324272,3.58316,4.74507845952,0.3492806,2.648147,11.73373,9.544177,,0.000114485497761052,,,0.31743249297142,,,,,,,,,,,,,,,,,6.435772,0.1390219
1708,2022/01/26 21:55:23,27449.2213,960.0015,1,9,0,0,0,0,1.324142,3.583992,4.745714334864,0.3529558,2.648147,11.7469,9.544177,,0.000123054094729014,,,,,,,,,,,,,,,,,,,,6.34795,0.179992
1709,2022/01/26 21:55:33,27459.2219,970.0021,1,9,0,0,0,0,1.324211,3.585393,4.747816849923,0.3566332,2.648147,11.76008,9.544177,,0.000130834800074808,,3.11737489700317,,,,,,,,,,,,,,,,,,6.309217,0.1774988
1710,2022/01/26 21:55:43,27469.2198,980,1,9,0,0,0,0,1.32373,3.586301,4.74729422273,0.3603098,2.648147,11.77326,9.544177,,0.0000929214511415921,,,,,,,,,,,,,,,,,,,,6.467767,0.1127309
1711,2022/01/26 21:55:53,27479.2199,990.0001,1,9,0,0,0,0,1.323097,3.587627,4.746778520819,0.3639853,2.648147,11.78645,9.544177,,0.0000986989689408802,,,,,,,,,,,,,,,,,,,,6.464537,0.1946786
1712,2022/01/26 21:56:03,27489.22,1000.0002,1,9,0,0,0,0,1.3237,3.589031,4.7508003347,0.3676622,2.648147,11.79964,9.544177,,0.000131528096972033,,,,,,,,,,,,,,,,,,,,6.346201,-0.05772501
1713,2022/01/26 21:56:13,27499.22,1010.0002,1,9,0,0,0,0,1.324036,3.590028,4.753326313008,0.3713395,2.648147,11.81284,9.544177,,0.000146440303069539,,,,,,,,,,,,,,,,,,,,6.152064,0.1026958
1714,2022/01/26 21:56:23,27509.2211,1020.0013,1,9,0,0,0,0,1.324768,3.591518,4.757928117824,0.3750175,2.648147,11.82605,9.544177,,0.000129017498693429,,3.08610200881958,,,,,,,,,,,,,,,,,,5.872964,-0.2072191
1715,2022/01/26 21:56:33,27519.2205,1030.0007,1,9,0,0,0,0,1.32354,3.592494,4.75480950876,0.378693,2.648147,11.83925,9.544177,,0.000133345602080226,,,,,,,,,,,,,,,,,,,,5.780455,-0.02340496
1716,2022/01/26 21:56:43,27529.2205,1040.0007,1,9,0,0,0,0,1.323929,3.594004,4.758206121716,0.3823704,2.648147,11.85247,9.544177,,0.000114289097837172,,,0.326281189918518,,,,,,,,,,,,,,,,,6.051428,-0.1462808
1717,2022/01/26 21:56:53,27539.22,1050.0002,1,9,0,0,0,0,1.323868,3.594936,4.759220732448,0.3860456,2.648147,11.86568,9.544177,,0.000101976402220316,,,,,,,,,,,,,,,,,,,,5.856266,-0.1393625
1718,2022/01/26 21:57:03,27549.2208,1060.001,1,9,0,0,0,0,1.323586,3.596384,4.760123513024,0.3897228,2.648147,11.8789,9.544177,,0.000108710701169912,,3.03413796424866,,,,,,,,,,,,,,,,,,5.877955,-0.1107812
1719,2022/01/26 21:57:13,27559.22,1070.0002,1,9,0,0,0,0,1.323677,3.597424,4.761827408048,0.3934001,2.648147,11.89212,9.544177,,0.000112665496999398,,,,,,,,,,,,,,,,,,,,5.829877,-0.09703308
1720,2022/01/26 21:57:23,27569.2217,1080.0019,1,9,0,0,0,0,1.324348,3.598774,4.766029149352,0.3970777,2.648147,11.90536,9.544177,,0.000102812897239346,,,,,,,,,,,,,,,,,,,,5.96773,-0.1131856
1721,2022/01/26 21:57:33,27579.2202,1090.0004,1,9,0,0,0,0,1.323639,3.599818,4.764859497702,0.400753,2.648147,11.91859,9.544177,,0.000115049399028067,,,,,,,,,,,,,,,,,,,,6.365714,0.1717028
1722,2022/01/26 21:57:43,27589.2204,1100.0006,1,9,0,0,0,0,1.3237,3.601392,4.7671625904,0.4044305,2.648147,11.93183,9.544177,,0.00013137080532033,,2.88577604293823,,,,,,,,,,,,,,,,,,6.294829,0.1489133
1723,2022/01/26 21:57:53,27599.2206,1110.0008,1,9,0,0,0,0,1.324043,3.602482,4.769841074726,0.4081078,2.648147,11.94507,9.544177,,0.0000837562474771403,,,,,,,,,,,,,,,,,,,,6.074741,-0.08524984
1724,2022/01/26 21:58:03,27609.2214,1120.0016,1,9,0,0,0,0,1.323715,3.604045,4.770728427175,0.4117844,2.648147,11.95832,9.544177,,0.000103150996437762,,,0.340394496917725,,,,,,,,,,,,,,,,,5.922493,-0.1802
1725,2022/01/26 21:58:13,27619.2208,1130.001,1,9,0,0,0,0,1.323639,3.605023,4.771749038697,0.4154596,2.648147,11.97157,9.544177,,0.000110132001282182,,,,,,,,,,,,,,,,,,,,5.942807,0.03191888
1726,2022/01/26 21:58:23,27629.2207,1140.0009,1,9,0,0,0,0,1.323387,3.606533,4.772838887271,0.4191373,2.648147,11.98483,9.544177,,0.00019372149836272,,2.86495208740234,,,,,,,,,,,,,,,,,,6.004449,-0.1121762
1727,2022/01/26 21:58:33,27639.22,1150.0002,1,9,0,0,0,0,1.323563,3.607747,4.775080442561,0.4228128,2.648147,11.99809,9.544177,,0.000157240996486507,,,,,,,,,,,,,,,,,,,,6.174264,-0.1561335
1728,2022/01/26 21:58:43,27649.2202,1160.0004,1,9,0,0,0,0,1.324158,3.609014,4.778904760212,0.4264897,2.648147,12.01135,9.544177,,0.000148189603351057,,,,,,,,,,,,,,,,,,,,6.405373,0.1737478
1729,2022/01/26 21:58:53,27659.2203,1170.0005,1,9,0,0,0,0,1.324196,3.610318,4.780768654328,0.4301675,2.648147,12.02463,9.544177,,0.000105441897176206,,,,,,,,,,,,,,,,,,,,6.360587,0.09513617
1730,2022/01/26 21:59:03,27669.2203,1180.0005,1,9,0,0,0,0,1.323425,3.611687,4.779796867975,0.4338429,2.648147,12.0379,9.544177,,0.000122571203974076,,2.87195706367493,,,,,,,,,,,,,,,,,,6.277211,-0.09527236
1731,2022/01/26 21:59:13,27679.2215,1190.0017,1,9,0,0,0,0,1.323792,3.612961,4.782808868112,0.43752,2.648147,12.05118,9.544177,,0.000102775302366354,,,0.352613091468811,,,,,,,,,,,,,,,,,6.095165,-0.02061427
1732,2022/01/26 21:59:23,27689.2208,1200.001,1,9,0,0,0,0,1.323883,3.614228,4.784815007324,0.4411977,2.648147,12.06448,9.544177,,0.000110372398921754,,,,,,,,,,,,,,,,,,,,6.230926,-0.1090407
1733,2022/01/26 21:59:33,27699.2202,1210.0004,1,9,0,0,0,0,1.323959,3.615811,4.787185515749,0.4448748,2.648147,12.07777,9.544177,,0.000141482494655065,,2.71655607223511,,,,,,,,,,,,,,,,,,5.715253,-0.119988
1734,2022/01/26 21:59:43,27709.2209,1220.0011,1,9,0,0,0,0,1.323807,3.616916,4.788098719212,0.4485502,2.648147,12.09106,9.544177,,0.0000954008792177774,,,,,,,,,,,,,,,,,,,,5.763781,-0.2097422
1735,2022/01/26 21:59:53,27719.2203,1230.0005,1,9,0,0,0,0,1.323181,3.618441,4.787852380821,0.4522276,2.648147,12.10436,9.544177,,0.000126138402265497,,,,,,,,,,,,,,,,,,,,6.131644,-0.1887926
1736,2022/01/26 22:00:03,27729.2205,1240.0007,1,9,0,0,0,0,1.323883,3.619523,4.791824967809,0.4559047,2.648147,12.11767,9.544177,,0.000127394203445874,,,,,,,,,,,,,,,,,,,,5.823143,-0.1761866
1737,2022/01/26 22:00:13,27739.2205,1250.0007,1,9,0,0,0,0,1.323387,3.621068,4.792074317316,0.4595791,2.648147,12.13097,9.544177,,0.000231950805755332,,2.77883696556091,,,,,,,,,,,,,,,,,,6.325465,0.1561281
1738,2022/01/26 22:00:23,27749.2206,1260.0008,1,9,0,0,0,0,1.324371,3.622267,4.797225369057,0.4632564,2.648147,12.14429,9.544177,,0.000095598486950621,,,,,,,,,,,,,,,,,,,,6.392592,-0.005474389
