Repository: HVES-Battery-Testing-Consortium/LG-HG2

# Battery Testing Consortium (BTC)
The Battery Testing Consortium (BTC) has been developed within the High Voltage and Energy Storage Lab at Oxford Brookes University to provide accurate and comprehensive cell data to Formula Student Electric teams. Through the BTC, we aim to provide FS teams with information for improved and informed decisions for cell selection, pack architecture design, thermal cooling requirements, and end of life predictions. A range of tests are completed to provide a comprehensive electrochemical lithium-ion characterisation for modelling, validation, and battery management parameterisation.

File: Data/Round1/LG_HG2/Package 1/220126_BTC_HPPC_EIS_LG_HG2_2_5C/220126_BTC_HPPC_EIS_LG_HG2_2_5C_Channel_1_Wb_1.CSV (part 17 of 47)
Data_Point,Date_Time,Test_Time(s),Step_Time(s),Cycle_Index,Step_Index,TC_Counter1,TC_Counter2,TC_Counter3,TC_Counter4,Current(A),Voltage(V),Power(W),Charge_Capacity(Ah),Discharge_Capacity(Ah),Charge_Energy(Wh),Discharge_Energy(Wh),ACR(Ohm),dV/dt(V/s),Internal_Resistance(Ohm),dQ/dV(Ah/V),dV/dQ(V/Ah),MetaCode_MV_UD1,MetaCode_MV_UD2,MetaCode_MV_UD3,MetaCode_MV_UD4,MetaCode_MV_UD5,MetaCode_MV_UD6,MetaCode_MV_UD7,MetaCode_MV_UD8,MetaCode_MV_UD9,MetaCode_MV_UD10,MetaCode_MV_UD11,MetaCode_MV_UD12,MetaCode_MV_UD13,MetaCode_MV_UD14,MetaCode_MV_UD15,MetaCode_MV_UD16,Aux_Temperature_1(C),Aux_dT/dt_1(C)
3277,2022/01/27 03:12:07,46452.6386,90.0011,1,20,2,0,0,0,-1.499951,3.949389,-5.923889979939,2.581694,3.009314,20.53338,10.98169,,-0.00022125689429231,,,,,,,,,,,,,,,,,,,,5.733236,0.1259249
3278,2022/01/27 03:12:17,46462.638,100.0005,1,20,2,0,0,0,-1.499862,3.947184,-5.920231288608,2.581694,3.013479,20.53338,10.99814,,-0.000187325698789209,,1.57254898548126,,,,,,,,,,,,,,,,,,5.587344,-0.142464
3279,2022/01/27 03:12:27,46472.6381,110.0006,1,20,2,0,0,0,-1.499921,3.944674,-5.916699370754,2.581694,3.017644,20.53338,11.01457,,-0.000183152806130238,,,,,,,,,,,,,,,,,,,,5.825963,-0.1253101
3280,2022/01/27 03:12:37,46482.6398,120.0023,1,20,2,0,0,0,-1.499975,3.942432,-5.9135494392,2.581694,3.02181,20.53338,11.031,,-0.000267431692918763,,1.80682504177094,0.58809357881546,,,,,,,,,,,,,,,,,6.328584,0.03028572
3281,2022/01/27 03:12:47,46492.6393,130.0018,1,20,2,0,0,0,-1.499886,3.940222,-5.909883814692,2.581694,3.025977,20.53338,11.04742,,-0.000181911702384241,,,,,,,,,,,,,,,,,,,,5.764144,-0.1563859
3282,2022/01/27 03:12:57,46502.6378,140.0003,1,20,2,0,0,0,-1.499959,3.938446,-5.907507523714,2.581694,3.030141,20.53338,11.06383,,-0.000225124997086823,,,,,,,,,,,,,,,,,,,,5.841762,-0.136157
3283,2022/01/27 03:13:07,46512.6385,150.001,1,20,2,0,0,0,-1.500027,3.93644,-5.90476628388,2.581694,3.034308,20.53338,11.08023,,-0.000161711403052323,,2.06791806221008,,,,,,,,,,,,,,,,,,6.318,0.1204246
3284,2022/01/27 03:13:17,46522.6395,160.002,1,20,2,0,0,0,-1.499953,3.934695,-5.901857569335,2.581694,3.038474,20.53338,11.09663,,-0.000187714205821976,,,,,,,,,,,,,,,,,,,,5.649188,-0.1899971
3285,2022/01/27 03:13:27,46532.6379,170.0004,1,20,2,0,0,0,-1.499954,3.932779,-5.898987592166,2.581694,3.042638,20.53338,11.11301,,-0.000189069105545059,,2.15444898605347,0.473135709762573,,,,,,,,,,,,,,,,,5.990135,-0.105271
3286,2022/01/27 03:13:37,46542.6393,180.0018,1,20,2,0,0,0,-1.499977,3.931135,-5.896612083895,2.581694,3.046804,20.53338,11.12939,,-0.000127018298371695,,,,,,,,,,,,,,,,,,,,6.344364,-0.004339218
3287,2022/01/27 03:13:47,46552.6389,190.0014,1,20,2,0,0,0,-1.499961,3.929296,-5.893790757456,2.581694,3.05097,20.53338,11.14576,,-0.000119145297503565,,,,,,,,,,,,,,,,,,,,6.108561,-0.04554808
3288,2022/01/27 03:13:57,46562.6376,200.0001,1,20,2,0,0,0,-1.499961,3.927541,-5.891158325901,2.581694,3.055135,20.53338,11.16212,,-0.000156229303684086,,2.48923993110657,,,,,,,,,,,,,,,,,,5.69393,-0.2105942
3289,2022/01/27 03:14:07,46572.6377,210.0002,1,20,2,0,0,0,-1.499973,3.925969,-5.888847498837,2.581694,3.059301,20.53338,11.17848,,-0.000152390100993216,,,,,,,,,,,,,,,,,,,,6.360114,-0.05834579
3290,2022/01/27 03:14:17,46582.6376,220.0001,1,20,2,0,0,0,-1.499985,3.924281,-5.886362635785,2.581694,3.063467,20.53338,11.19484,,-0.000189906495506875,,,,,,,,,,,,,,,,,,,,5.891945,-0.1664054
3291,2022/01/27 03:14:27,46592.6376,230.0001,1,20,2,0,0,0,-1.499971,3.922729,-5.883979740859,2.581694,3.067633,20.53338,11.21118,,-0.000222119895624928,,2.42041110992432,0.403819888830185,,,,,,,,,,,,,,,,,6.325722,0.04081249
3292,2022/01/27 03:14:37,46602.638,240.0005,1,20,2,0,0,0,-1.499933,3.920909,-5.881100799097,2.581694,3.071797,20.53338,11.22751,,-0.000145727201015688,,,,,,,,,,,,,,,,,,,,5.939611,0.1681286
3293,2022/01/27 03:14:47,46612.6388,250.0013,1,20,2,0,0,0,-1.499963,3.919363,-5.878899483569,2.581694,3.075963,20.53338,11.24384,,-0.000225444004172459,,,,,,,,,,,,,,,,,,,,6.158125,0.1443517
3294,2022/01/27 03:14:57,46622.639,260.0015,1,20,2,0,0,0,-1.499954,3.917747,-5.876440283638,2.581694,3.080129,20.53338,11.26017,,-0.000123680001706816,,2.56430196762085,,,,,,,,,,,,,,,,,,5.785079,-0.05533159
3295,2022/01/27 03:15:07,46632.6375,270,1,20,2,0,0,0,-1.499928,3.916309,-5.874181525752,2.581694,3.084293,20.53338,11.27648,,-0.000219847002881579,,,,,,,,,,,,,,,,,,,,6.338554,-0.03611863
3296,2022/01/27 03:15:17,46642.6383,280.0008,1,20,2,0,0,0,-1.49995,3.914479,-5.87152277605,2.581694,3.08846,20.53338,11.2928,,-0.000138455900014378,,,,,,,,,,,,,,,,,,,,5.667832,-0.1809634
3297,2022/01/27 03:15:27,46652.6375,290,1,20,2,0,0,0,-1.499998,3.913064,-5.869588173872,2.581694,3.092627,20.53338,11.3091,,-0.000159774805069901,,2.60506796836853,0.392715394496918,,,,,,,,,,,,,,,,,6.428619,0.1507106
3298,2022/01/27 03:15:37,46662.6378,300.0003,1,20,2,0,0,0,-1.499969,3.911263,-5.866773250847,2.581694,3.096791,20.53338,11.32539,,-0.00018570720567368,,,,,,,,,,,,,,,,,,,,5.772844,0.07479072
3299,2022/01/27 03:15:47,46672.6388,310.0013,1,20,2,0,0,0,-1.499959,3.909843,-5.864604196437,2.581694,3.100958,20.53338,11.34169,,-0.000211364895221777,,,,,,,,,,,,,,,,,,,,6.355292,0.1857367
3300,2022/01/27 03:15:57,46682.6387,320.0012,1,20,2,0,0,0,-1.499986,3.908135,-5.86214778611,2.581694,3.105124,20.53338,11.35797,,-0.000134746500407346,,,,,,,,,,,,,,,,,,,,5.735812,-0.1860452
3301,2022/01/27 03:16:07,46692.6389,330.0014,1,20,2,0,0,0,-1.499913,3.906562,-5.859503129106,2.581694,3.109291,20.53338,11.37425,,-0.00015599159814883,,2.58892202377319,,,,,,,,,,,,,,,,,,6.278441,0.1545089
3302,2022/01/27 03:16:17,46702.6383,340.0008,1,20,2,0,0,0,-1.499955,3.904694,-5.85686528877,2.581694,3.113455,20.53338,11.39052,,-0.000148264793097042,,,,,,,,,,,,,,,,,,,,6.337631,0.1973271
3303,2022/01/27 03:16:27,46712.6391,350.0016,1,20,2,0,0,0,-1.499994,3.903291,-5.854913080254,2.581694,3.117621,20.53338,11.40678,,-0.000149868094013073,,,0.390030801296234,,,,,,,,,,,,,,,,,5.841426,-0.1611909
3304,2022/01/27 03:16:37,46722.6383,360.0008,1,20,2,0,0,0,-1.500053,3.901395,-5.852299273935,2.581694,3.121787,20.53338,11.42304,,-0.000172850297531113,,2.52410793304443,,,,,,,,,,,,,,,,,,5.988208,0.2046439
3305,2022/01/27 03:16:47,46732.6387,370.0012,1,20,2,0,0,0,-1.499937,3.899956,-5.849688302772,2.581694,3.125951,20.53338,11.43928,,-0.000137086695758626,,,,,,,,,,,,,,,,,,,,6.340819,0.18635
3306,2022/01/27 03:16:57,46742.6386,380.0011,1,20,2,0,0,0,-1.500002,3.89849,-5.84774279698,2.581694,3.130117,20.53338,11.45552,,-0.000147134094731882,,,,,,,,,,,,,,,,,,,,5.65046,-0.2007605
3307,2022/01/27 03:17:05,46751.1378,388.5003,1,20,2,0,0,0,-1.499944,3.897114,-5.845452761616,2.581694,3.133658,20.53338,11.46933,,-0.000123691104818136,0.0319010615348816,2.63181090354919,0.390030801296234,,,,,,,,,,,,,,,,,5.720689,-0.1965025
3308,2022/01/27 03:18:05,46811.1769,60,1,21,2,0,0,0,0,3.990016,0,2.581694,3.133661,20.53338,11.46934,,0.000308375194435939,,,,,,,,,,,,,,,,,,,,5.707464,-0.1466614
3309,2022/01/27 03:19:05,46871.1774,120.0005,1,21,2,0,0,0,0,4.000455,0,2.581694,3.133661,20.53338,11.46934,,0.000121722798212431,,,,,,,,,,,,,,,,,,,,6.2604,-0.1187283
3310,2022/01/27 03:20:05,46931.1774,180.0005,1,21,2,0,0,0,0,4.006835,0,2.581694,3.133661,20.53338,11.46934,,0.0000764172218623571,,0,,,,,,,,,,,,,,,,,,5.743542,-0.1880744
3311,2022/01/27 03:21:05,46991.1781,240.0012,1,21,2,0,0,0,0,4.011889,0,2.581694,3.133661,20.53338,11.46934,,0.000096085641416721,,,,,,,,,,,,,,,,,,,,5.903235,-0.1973855
3312,2022/01/27 03:22:05,47051.1781,300.0012,1,21,2,0,0,0,0,4.015553,0,2.581694,3.133661,20.53338,11.46934,,0.0000460742812720127,,0,,,,,,,,,,,,,,,,,,5.773461,0.1587981
3313,2022/01/27 03:23:05,47111.1771,360.0002,1,21,2,0,0,0,0,4.017938,0,2.581694,3.133661,20.53338,11.46934,,0.0000213365892705042,,,,,,,,,,,,,,,,,,,,6.08958,-0.1810141
3314,2022/01/27 03:24:05,47171.1778,420.0009,1,21,2,0,0,0,0,4.01967,0,2.581694,3.133661,20.53338,11.46934,,0.0000238653701671865,,0,,,,,,,,,,,,,,,,,,5.928347,-0.1898023
3315,2022/01/27 03:25:05,47231.1783,480.0014,1,21,2,0,0,0,0,4.020826,0,2.581694,3.133661,20.53338,11.46934,,0.0000139860403578496,,,,,,,,,,,,,,,,,,,,5.989178,-0.1805726
3316,2022/01/27 03:26:05,47291.1775,540.0006,1,21,2,0,0,0,0,4.021701,0,2.581694,3.133661,20.53338,11.46934,,0.0000138284704007674,,0,,,,,,,,,,,,,,,,,,5.383339,0.004818439
3317,2022/01/27 03:27:05,47351.1773,600.0004,1,21,2,0,0,0,0,4.022155,0,2.581694,3.133661,20.53338,11.46934,,-0.0000102725798569736,,,,,,,,,,,,,,,,,,,,6.068688,0.1244219
3318,2022/01/27 03:28:05,47411.1773,660.0004,1,21,2,0,0,0,0,4.022552,0,2.581694,3.133661,20.53338,11.46934,,-0.000012563839845825,,0,,,,,,,,,,,,,,,,,,6.028101,-0.057998
3319,2022/01/27 03:29:05,47471.1773,720.0004,1,21,2,0,0,0,0,4.022916,0,2.581694,3.133661,20.53338,11.46934,,0.0000241812595049851,,,,,,,,,,,,,,,,,,,,5.981452,-0.04198447
3320,2022/01/27 03:30:05,47531.1777,780.0008,1,21,2,0,0,0,0,4.023372,0,2.581694,3.133661,20.53338,11.46934,,0.0000187283094419399,,0,,,,,,,,,,,,,,,,,,5.344687,-0.1670578
3321,2022/01/27 03:31:05,47591.1769,840,1,21,2,0,0,0,0,4.023729,0,2.581694,3.133661,20.53338,11.46934,,0.0000138294999487698,,,,,,,,,,,,,,,,,,,,5.975957,0.08932993
3322,2022/01/27 03:32:05,47651.1775,900.0006,1,21,2,0,0,0,0,4.024075,0,2.581694,3.133661,20.53338,11.46934,,0.000023313359633903,,0,,,,,,,,,,,,,,,,,,5.932843,0.128172
3323,2022/01/27 03:33:05,47711.1773,960.0004,1,21,2,0,0,0,0,4.024064,0,2.581694,3.133661,20.53338,11.46934,,-0.0000142235703606275,,,,,,,,,,,,,,,,,,,,5.922215,0.1490608
3324,2022/01/27 03:34:05,47771.178,1020.0011,1,21,2,0,0,0,0,4.024264,0,2.581694,3.133661,20.53338,11.46934,,-0.00000426710494139115,,0,,,,,,,,,,,,,,,,,,5.767028,-0.02505809
3325,2022/01/27 03:35:05,47831.1769,1080,1,21,2,0,0,0,0,4.024414,0,2.581694,3.133661,20.53338,11.46934,,0.0000195180600712774,,,,,,,,,,,,,,,,,,,,5.960863,0.149955
3326,2022/01/27 03:36:05,47891.1775,1140.0006,1,21,2,0,0,0,0,4.024799,0,2.581694,3.133661,20.53338,11.46934,,0.00000576839784116601,,0,,,,,,,,,,,,,,,,,,5.553823,-0.1569635
3327,2022/01/27 03:37:05,47951.1777,1200.0008,1,21,2,0,0,0,0,4.025014,0,2.581694,3.133661,20.53338,11.46934,,0.0000195977208932163,,,,,,,,,,,,,,,,,,,,5.997877,0.05020201
3328,2022/01/27 03:38:05,48011.1773,1260.0004,1,21,2,0,0,0,0,4.024862,0,2.581694,3.133661,20.53338,11.46934,,-0.0000241816705965903,,0,,,,,,,,,,,,,,,,,,6.053228,0.04596591
3329,2022/01/27 03:39:05,48071.1771,1320.0002,1,21,2,0,0,0,0,4.024963,0,2.581694,3.133661,20.53338,11.46934,,-0.000011142439689138,,,,,,,,,,,,,,,,,,,,6.022954,0.02021164
3330,2022/01/27 03:40:05,48131.1769,1380,1,21,2,0,0,0,0,4.025221,0,2.581694,3.133661,20.53338,11.46934,,-0.0000234702492889483,,0,,,,,,,,,,,,,,,,,,5.971482,0.1544841
3331,2022/01/27 03:41:05,48191.1775,1440.0006,1,21,2,0,0,0,0,4.025435,0,2.581694,3.133661,20.53338,11.46934,,-0.0000229980105359573,,,,,,,,,,,,,,,,,,,,5.527408,-0.1263995
3332,2022/01/27 03:42:05,48251.1776,1500.0007,1,21,2,0,0,0,0,4.025561,0,2.581694,3.133661,20.53338,11.46934,,0.0000146193897307967,,0,,,,,,,,,,,,,,,,,,5.95218,0.02454281
3333,2022/01/27 03:43:05,48311.1781,1560.0012,1,21,2,0,0,0,0,4.025425,0,2.581694,3.133661,20.53338,11.46934,,-0.0000198364396055695,,,,,,,,,,,,,,,,,,,,5.948001,0.1376839
3334,2022/01/27 03:44:05,48371.1779,1620.001,1,21,2,0,0,0,0,4.025427,0,2.581694,3.133661,20.53338,11.46934,,0.00000545268312635017,,0,,,,,,,,,,,,,,,,,,5.56478,-0.1463005
3335,2022/01/27 03:45:05,48431.1776,1680.0007,1,21,2,0,0,0,0,4.025648,0,2.581694,3.133661,20.53338,11.46934,,-0.0000335875993187074,,,,,,,,,,,,,,,,,,,,5.56478,-0.1640064
3336,2022/01/27 03:46:05,48491.1773,1740.0004,1,21,2,0,0,0,0,4.025874,0,2.581694,3.133661,20.53338,11.46934,,-0.0000165962192113511,,0,,,,,,,,,,,,,,,,,,5.470714,-0.1656453
3337,2022/01/27 03:47:05,48551.1775,1800.0006,1,21,2,0,0,0,0,4.025905,0,2.581694,3.133661,20.53338,11.46934,,-0.0000109850298031233,,,,,,,,,,,,,,,,,,,,6.030702,0.08098155
3338,2022/01/27 03:47:05,48551.1788,1800.0019,1,21,2,0,0,0,0,4.025917,0,2.581694,3.133661,20.53338,11.46934,,-0.0000109850298031233,0.0319010615348816,0,0,,,,,,,,,,,,,,,,,6.030702,0.08098155
3339,2022/01/27 03:47:05,48551.1861,0.0017,1,22,2,0,0,0,0,4.025949,0,2.581694,3.133661,20.53338,11.46934,,-0.0000109850298031233,0.0319010615348816,0,0,,,,,,,,,,,,,,,,,6.03069507622324,0.080977576113917
3340,2022/01/27 03:47:05,48551.1925,0.0017,1,23,3,0,0,0,0,4.025516,0,2.581694,3.133661,20.53338,11.46934,,-0.0000109850298031233,0.0319010615348816,0,0,,,,,,,,,,,,,,,,,6.0306890060628,0.080974092158995
3341,2022/01/27 03:52:48,48894.0073,60.0007,1,14,3,0,0,0,0,4.026334,0,2.581694,3.133661,20.53338,11.46934,,-0.0000237073199969018,,,,,,,,,,,,,,,,,,,,5.705542,-0.1056433
3342,2022/01/27 03:53:48,48954.0082,120.0016,1,14,3,0,0,0,0,4.026261,0,2.581694,3.133661,20.53338,11.46934,,-0.00000987804924079683,,,,,,,,,,,,,,,,,,,,5.590592,-0.1051509
3343,2022/01/27 03:54:48,49014.0069,180.0003,1,14,3,0,0,0,0,4.026683,0,2.581694,3.133661,20.53338,11.46934,,0.0000266294591710903,,0,0,,,,,,,,,,,,,,,,,5.809592,0.03362179
3344,2022/01/27 03:55:48,49074.0071,240.0005,1,14,3,0,0,0,0,4.026696,0,2.581694,3.133661,20.53338,11.46934,,0.0000361162492481526,,,,,,,,,,,,,,,,,,,,5.821148,0.09893596
3345,2022/01/27 03:56:48,49134.0071,300.0005,1,14,3,0,0,0,0,4.026921,0,2.581694,3.133661,20.53338,11.46934,,0.000024973369363579,,0,0,,,,,,,,,,,,,,,,,5.50877,-0.1660298
3346,2022/01/27 03:56:48,49134.0086,300.002,1,14,3,0,0,0,0,4.026921,0,2.581694,3.133661,20.53338,11.46934,,0.000024973369363579,0.0319010615348816,0,0,,,,,,,,,,,,,,,,,5.50877,-0.1660298
3347,2022/01/27 03:56:48,49134.2977,0.2507,1,15,3,0,0,0,-1.670237,3.718816,-6.211304079392,2.58112,3.133661,20.53122,11.46934,,-0.207693204283714,,0.0050339438021183,198.651397705078,,,,,,,,,,,,,,,,,5.50877,-0.1660298
3348,2022/01/27 03:56:49,49134.5473,0.5003,1,15,3,0,0,0,-3.087258,3.708429,-11.448877097682,2.580516,3.133661,20.52897,11.46934,,-0.0436282381415367,,0.0571199804544449,25.2381496429443,,,,,,,,,,,,,,,,,5.50877,-0.1660298
3349,2022/01/27 03:56:49,49134.7984,0.7514,1,15,3,0,0,0,-4.247226,3.701666,-15.721812078516,2.579896,3.133661,20.52668,11.46934,,,,,,,,,,,,,,,,,,,,,,5.441709,-0.02095655
3350,2022/01/27 03:56:49,49135.0471,1.0001,1,15,3,0,0,0,-5.173384,3.696521,-19.123522597064,2.579294,3.133661,20.52445,11.46934,,,,,,,,,,,,,,,,,,,,,,5.441709,-0.02095655
3351,2022/01/27 03:56:49,49135.2975,1.2505,1,15,3,0,0,0,-5.897851,3.691422,-21.771456934122,2.578673,3.133661,20.52216,11.46934,,,,,,,,,,,,,,,,,,,,,,5.821825,-0.02095655
3352,2022/01/27 03:56:50,49135.548,1.501,1,15,3,0,0,0,-6.490662,3.687421,-23.933803362702,2.578057,3.133661,20.51988,11.46934,,-0.015762060880661,,0.130751803517342,8.60890865325928,,,,,,,,,,,,,,,,,5.821825,-0.02095655
3353,2022/01/27 03:56:50,49135.7978,1.7508,1,15,3,0,0,0,-6.963775,3.683137,-25.648537362175,2.577453,3.133661,20.51766,11.46934,,,,,,,,,,,,,,,,,,,,,,5.821825,-0.02095655
3354,2022/01/27 03:56:50,49136.0473,2.0003,1,15,3,0,0,0,-7.333865,3.679705,-26.986459709825,2.576832,3.133661,20.51537,11.46934,,,,,,,,,,,,,,,,,,,,,,6.136593,0.2171513
3355,2022/01/27 03:56:50,49136.2977,2.2507,1,15,3,0,0,0,-7.636734,3.675993,-28.072580726862,2.576213,3.133661,20.5131,11.46934,,,,,,,,,,,,,,,,,,,,,,6.136593,0.2171513
3356,2022/01/27 03:56:51,49136.5473,2.5003,1,15,3,0,0,0,-7.878452,3.672874,-28.936561511048,2.575608,3.133661,20.51087,11.46934,,-0.0142823504284024,,0.183453902602196,6.95282077789307,,,,,,,,,,,,,,,,,6.136593,0.2171513
3357,2022/01/27 03:56:51,49136.797,2.75,1,15,3,0,0,0,-8.067543,3.669622,-29.604833278746,2.574993,3.133661,20.50861,11.46934,,,,,,,,,,,,,,,,,,,,,,5.782831,-0.1105508
3358,2022/01/27 03:56:51,49137.0481,3.0011,1,15,3,0,0,0,-8.222288,3.666776,-30.149288303488,2.574372,3.133661,20.50634,11.46934,,,,,,,,,,,,,,,,,,,,,,5.782831,-0.1105508
3359,2022/01/27 03:56:51,49137.2986,3.2516,1,15,3,0,0,0,-8.345753,3.663717,-30.576477143901,2.57377,3.133661,20.50413,11.46934,,,,,,,,,,,,,,,,,,,,,,5.782831,-0.1105508
3360,2022/01/27 03:56:52,49137.5481,3.5011,1,15,3,0,0,0,-8.442326,3.661325,-30.91009924195,2.57315,3.133661,20.50186,11.46934,,-0.0107206497341394,,0.203841805458069,4.78558492660522,,,,,,,,,,,,,,,,,5.430755,-0.1105508
3361,2022/01/27 03:56:52,49137.797,3.75,1,15,3,0,0,0,-8.521412,3.658556,-31.176063001072,2.572546,3.133661,20.49965,11.46934,,,,,,,,,,,,,,,,,,,,,,5.430755,-0.1105508
3362,2022/01/27 03:56:52,49138.0484,4.0014,1,15,3,0,0,0,-8.584579,3.656125,-31.386293896375,2.571926,3.133661,20.49738,11.46934,,,,,,,,,,,,,,,,,,,,,,5.430755,-0.1105508
3363,2022/01/27 03:56:52,49138.2976,4.2506,1,15,3,0,0,0,-8.633994,3.653445,-31.54382220933,2.571312,3.133661,20.49513,11.46934,,,,,,,,,,,,,,,,,,,,,,5.744495,-0.01197994
3364,2022/01/27 03:56:53,49138.5481,4.5011,1,15,3,0,0,0,-8.674432,3.65135,-31.6733872832,2.570693,3.133661,20.49288,11.46934,,-0.0105482703074813,,0.239134594798088,4.15411806106567,,,,,,,,,,,,,,,,,5.744495,-0.01197994
3365,2022/01/27 03:56:53,49138.7976,4.7506,1,15,3,0,0,0,-8.706081,3.648843,-31.767122714283,2.570087,3.133661,20.49066,11.46934,,,,,,,,,,,,,,,,,,,,,,5.744495,-0.01197994
3366,2022/01/27 03:56:53,49139.0472,5.0002,1,15,3,0,0,0,-8.73192,3.64674,-31.8430419408,2.569468,3.133661,20.48841,11.46934,,,,,,,,,,,,,,,,,,,,,,6.14173,0.1241359
3367,2022/01/27 03:56:53,49139.2978,5.2508,1,15,3,0,0,0,-8.752502,3.644255,-31.89634917601,2.568864,3.133661,20.4862,11.46934,,,,,,,,,,,,,,,,,,,,,,6.14173,0.1241359
3368,2022/01/27 03:56:54,49139.5473,5.5003,1,15,3,0,0,0,-8.768609,3.642391,-31.938702504119,2.568245,3.133661,20.48395,11.46934,,-0.00855822209268808,,0.277206987142563,3.72213411331177,,,,,,,,,,,,,,,,,6.14173,0.1241359
3369,2022/01/27 03:56:54,49139.7977,5.7507,1,15,3,0,0,0,-8.781869,3.640236,-31.968075681084,2.567627,3.133661,20.4817,11.46934,,,,,,,,,,,,,,,,,,,,,,6.077387,0.1241359
3370,2022/01/27 03:56:54,49140.0475,6.0005,1,15,3,0,0,0,-8.792485,3.638287,-31.989583873195,2.567024,3.133661,20.4795,11.46934,,,,,,,,,,,,,,,,,,,,,,6.077387,0.1241359
3371,2022/01/27 03:56:54,49140.297,6.25,1,15,3,0,0,0,-8.800756,3.636063,-32.000103263628,2.566406,3.133661,20.47726,11.46934,,,,,,,,,,,,,,,,,,,,,,5.666913,-0.1483804
3372,2022/01/27 03:56:55,49140.5474,6.5004,1,15,3,0,0,0,-8.807462,3.6342,-32.0080784004,2.565787,3.133661,20.47501,11.46934,,-0.00861964095383883,,0.313214600086212,,,,,,,,,,,,,,,,,,5.666913,-0.1483804
3373,2022/01/27 03:56:55,49140.7986,6.7516,1,15,3,0,0,0,-8.812813,3.632317,-32.010930477721,2.565184,3.133661,20.47281,11.46934,,,,,,,,,,,,,,,,,,,,,,5.666913,-0.1483804
3374,2022/01/27 03:56:55,49141.0482,7.0012,1,15,3,0,0,0,-8.817019,3.630414,-32.009429215866,2.564562,3.133661,20.47056,11.46934,,,,,,,,,,,,,,,,,,,,,,5.534195,-0.0414741
3375,2022/01/27 03:56:55,49141.297,7.25,1,15,3,0,0,0,-8.820457,3.628811,-32.007771386627,2.563958,3.133661,20.46836,11.46934,,,,,,,,,,,,,,,,,,,,,,5.534195,-0.0414741
3376,2022/01/27 03:56:56,49141.5474,7.5004,1,15,3,0,0,0,-8.823157,3.626973,-32.001352213761,2.56334,3.133661,20.46612,11.46934,,-0.0072102639824152,,0.322407692670822,3.22316098213196,,,,,,,,,,,,,,,,,5.534195,-0.0414741
3377,2022/01/27 03:56:56,49141.7985,7.7515,1,15,3,0,0,0,-8.825428,3.625348,-31.995247748944,2.562722,3.133661,20.46388,11.46934,,,,,,,,,,,,,,,,,,,,,,6.098948,-0.0414741
3378,2022/01/27 03:56:56,49142.0474,8.0004,1,15,3,0,0,0,-8.82725,3.623544,-31.985928774,2.56212,3.133661,20.4617,11.46934,,,,,,,,,,,,,,,,,,,,,,6.098948,-0.0414741
3379,2022/01/27 03:56:56,49142.2978,8.2508,1,15,3,0,0,0,-8.828633,3.621964,-31.976990895212,2.561499,3.133661,20.45945,11.46934,,,,,,,,,,,,,,,,,,,,,,6.098948,-0.0414741
3380,2022/01/27 03:56:57,49142.5474,8.5004,1,15,3,0,0,0,-8.829716,3.620235,-31.96564690326,2.560883,3.133661,20.45722,11.46934,,-0.00709271291270852,,0.347722887992859,2.91122794151306,,,,,,,,,,,,,,,,,6.282311,0.2337861
3381,2022/01/27 03:56:57,49142.7978,8.7508,1,15,3,0,0,0,-8.830581,3.618871,-31.956733494051,2.560278,3.133661,20.45503,11.46934,,,,,,,,,,,,,,,,,,,,,,6.282311,0.2337861
3382,2022/01/27 03:56:57,49143.0481,9.0011,1,15,3,0,0,0,-8.83127,3.616926,-31.94205007602,2.559661,3.133661,20.4528,11.46934,,,,,,,,,,,,,,,,,,,,,,6.282311,0.2337861
3383,2022/01/27 03:56:57,49143.2978,9.2508,1,15,3,0,0,0,-8.831791,3.615768,-31.933707280488,2.55904,3.133661,20.45055,11.46934,,,,,,,,,,,,,,,,,,,,,,5.99144,-0.09089708
3384,2022/01/27 03:56:58,49143.5473,9.5003,1,15,3,0,0,0,-8.832166,3.613794,-31.917628497804,2.558435,3.133661,20.44836,11.46934,,-0.00587131595239043,,0.406795412302017,,,,,,,,,,,,,,,,,,5.99144,-0.09089708
3385,2022/01/27 03:56:58,49143.7978,9.7508,1,15,3,0,0,0,-8.832488,3.612707,-31.909191225016,2.557817,3.133661,20.44613,11.46934,,,,,,,,,,,,,,,,,,,,,,5.99144,-0.09089708
3386,2022/01/27 03:56:58,49144.0479,10.0009,1,15,3,0,0,0,-8.832793,3.611064,-31.895780821752,2.557202,3.133661,20.44391,11.46934,,,,,,,,,,,,,,,,,,,,,,5.629557,-0.09089708
3387,2022/01/27 03:56:58,49144.0487,10.0017,1,15,3,0,0,0,-8.832793,3.611064,-31.895780821752,2.557202,3.133661,20.44391,11.46934,,-0.00661100680008531,0.0319010615348816,0.406795412302017,2.48656296730042,,,,,,,,,,,,,,,,,5.629557,-0.09089708
3388,2022/01/27 03:56:59,49145.0906,1.0012,1,16,3,0,0,0,0,3.925559,0,2.557187,3.133661,20.44385,11.46934,,0.0116451801732183,,,,,,,,,,,,,,,,,,,,5.901671,-0.02805293
3389,2022/01/27 03:57:00,49146.0898,2.0004,1,16,3,0,0,0,0,3.933871,0,2.557187,3.133661,20.44385,11.46934,,0.00748939905315638,,,,,,,,,,,,,,,,,,,,6.367529,0.1480934
3390,2022/01/27 03:57:01,49147.0905,3.0011,1,16,3,0,0,0,0,3.939561,0,2.557187,3.133661,20.44385,11.46934,,0.00516715599223971,,,,,,,,,,,,,,,,,,,,5.823411,-0.1725495
3391,2022/01/27 03:57:02,49148.0897,4.0003,1,16,3,0,0,0,0,3.944149,0,2.557187,3.133661,20.44385,11.46934,,0.00455640582367778,,,,,,,,,,,,,,,,,,,,5.831132,0.002412796
3392,2022/01/27 03:57:03,49149.0904,5.001,1,16,3,0,0,0,0,3.948032,0,2.557187,3.133661,20.44385,11.46934,,0.00458517111837864,,,,,,,,,,,,,,,,,,,,6.437326,0.1894355
3393,2022/01/27 03:57:04,49150.0907,6.0013,1,16,3,0,0,0,0,3.951256,0,2.557187,3.133661,20.44385,11.46934,,0.00372439599595964,,,,,,,,,,,,,,,,,,,,6.110214,-0.1022226
3394,2022/01/27 03:57:05,49151.0899,7.0005,1,16,3,0,0,0,0,3.95404,0,2.557187,3.133661,20.44385,11.46934,,0.00280864490196109,,,,,,,,,,,,,,,,,,,,6.004012,-0.03318816
3395,2022/01/27 03:57:06,49152.0906,8.0012,1,16,3,0,0,0,0,3.956513,0,2.557187,3.133661,20.44385,11.46934,,0.00270850397646427,,,,,,,,,,,,,,,,,,,,6.495199,0.153496
3396,2022/01/27 03:57:07,49153.0899,9.0005,1,16,3,0,0,0,0,3.958653,0,2.557187,3.133661,20.44385,11.46934,,0.00222247093915939,,,,,,,,,,,,,,,,,,,,6.304189,0.153496
3397,2022/01/27 03:57:08,49154.0897,10.0003,1,16,3,0,0,0,0,3.960723,0,2.557187,3.133661,20.44385,11.46934,,0.00227835611440241,,,,,,,,,,,,,,,,,,,,5.854983,0.003630817
3398,2022/01/27 03:57:09,49155.0907,11.0013,1,16,3,0,0,0,0,3.962502,0,2.557187,3.133661,20.44385,11.46934,,0.00207869010046124,,,,,,,,,,,,,,,,,,,,6.310317,0.003630817
3399,2022/01/27 03:57:10,49156.0899,12.0005,1,16,3,0,0,0,0,3.964436,0,2.557187,3.133661,20.44385,11.46934,,0.00186881399713457,,,,,,,,,,,,,,,,,,,,6.046508,-0.1071605
3400,2022/01/27 03:57:11,49157.0907,13.0013,1,16,3,0,0,0,0,3.965907,0,2.557187,3.133661,20.44385,11.46934,,0.00143942097201943,,,,,,,,,,,,,,,,,,,,5.745846,-0.1071605
3401,2022/01/27 03:57:12,49158.0899,14.0005,1,16,3,0,0,0,0,3.9673,0,2.557187,3.133661,20.44385,11.46934,,,,,,,,,,,,,,,,,,,,,,6.161669,0.03598779
3402,2022/01/27 03:57:13,49159.0898,15.0004,1,16,3,0,0,0,0,3.968646,0,2.557187,3.133661,20.44385,11.46934,,0.00127111398614943,,,,,,,,,,,,,,,,,,,,6.200927,0.1113603
3403,2022/01/27 03:57:14,49160.0899,16.0005,1,16,3,0,0,0,0,3.969913,0,2.557187,3.133661,20.44385,11.46934,,0.00159815198276192,,,,,,,,,,,,,,,,,,,,5.788334,-0.2280274
3404,2022/01/27 03:57:15,49161.0906,17.0012,1,16,3,0,0,0,0,3.970983,0,2.557187,3.133661,20.44385,11.46934,,,,,,,,,,,,,,,,,,,,,,6.455335,0.07303357
3405,2022/01/27 03:57:16,49162.0907,18.0013,1,16,3,0,0,0,0,3.972079,0,2.557187,3.133661,20.44385,11.46934,,0.00111643003765494,,,,,,,,,,,,,,,,,,,,6.349201,0.1022372
3406,2022/01/27 03:57:17,49163.0898,19.0004,1,16,3,0,0,0,0,3.973156,0,2.557187,3.133661,20.44385,11.46934,,,,,,,,,,,,,,,,,,,,,,5.869146,-0.1500171
3407,2022/01/27 03:57:18,49164.0899,20.0005,1,16,3,0,0,0,0,3.973994,0,2.557187,3.133661,20.44385,11.46934,,0.000902358384337276,,,,,,,,,,,,,,,,,,,,6.348292,0.1497331
3408,2022/01/27 03:57:19,49165.09,21.0006,1,16,3,0,0,0,0,3.97497,0,2.557187,3.133661,20.44385,11.46934,,0.00114817300345749,,,,,,,,,,,,,,,,,,,,6.441175,0.02902597
3409,2022/01/27 03:57:20,49166.0903,22.0009,1,16,3,0,0,0,0,3.975801,0,2.557187,3.133661,20.44385,11.46934,,,,,,,,,,,,,,,,,,,,,,5.876867,-0.1763463
3410,2022/01/27 03:57:21,49167.0907,23.0013,1,16,3,0,0,0,0,3.976708,0,2.557187,3.133661,20.44385,11.46934,,0.000986312632448971,,,,,,,,,,,,,,,,,,,,6.250458,0.1167473
3411,2022/01/27 03:57:22,49168.0906,24.0012,1,16,3,0,0,0,0,3.977403,0,2.557187,3.133661,20.44385,11.46934,,,,,,,,,,,,,,,,,,,,,,6.520284,0.1167473
3412,2022/01/27 03:57:23,49169.0898,25.0004,1,16,3,0,0,0,0,3.978182,0,2.557187,3.133661,20.44385,11.46934,,0.00086785142775625,,,,,,,,,,,,,,,,,,,,5.798004,-0.1063201
3413,2022/01/27 03:57:24,49170.0898,26.0004,1,16,3,0,0,0,0,3.978924,0,2.557187,3.133661,20.44385,11.46934,,,,,,,,,,,,,,,,,,,,,,6.062271,-0.1063201
3414,2022/01/27 03:57:25,49171.0913,27.0019,1,16,3,0,0,0,0,3.979583,0,2.557187,3.133661,20.44385,11.46934,,0.000711503380443901,,,,,,,,,,,,,,,,,,,,6.327686,-0.0458172
3415,2022/01/27 03:57:26,49172.0908,28.0014,1,16,3,0,0,0,0,3.980382,0,2.557187,3.133661,20.44385,11.46934,,,,,,,,,,,,,,,,,,,,,,5.869146,-0.0458172
3416,2022/01/27 03:57:27,49173.0908,29.0014,1,16,3,0,0,0,0,3.981258,0,2.557187,3.133661,20.44385,11.46934,,,,,,,,,,,,,,,,,,,,,,5.943187,-0.1201558
3417,2022/01/27 03:57:28,49174.0905,30.0011,1,16,3,0,0,0,0,3.981771,0,2.557187,3.133661,20.44385,11.46934,,0.000703506695572287,,,,,,,,,,,,,,,,,,,,6.428975,0.1140213
3418,2022/01/27 03:57:29,49175.0914,31.002,1,16,3,0,0,0,0,3.982458,0,2.557187,3.133661,20.44385,11.46934,,,,,,,,,,,,,,,,,,,,,,6.007548,-0.09390861
3419,2022/01/27 03:57:30,49176.0898,32.0004,1,16,3,0,0,0,0,3.983118,0,2.557187,3.133661,20.44385,11.46934,,,,,,,,,,,,,,,,,,,,,,6.270733,-0.05854011
3420,2022/01/27 03:57:31,49177.0899,33.0005,1,16,3,0,0,0,0,3.983661,0,2.557187,3.133661,20.44385,11.46934,,0.000504888186696917,,,,,,,,,,,,,,,,,,,,6.518022,0.2180633
3421,2022/01/27 03:57:32,49178.0907,34.0013,1,16,3,0,0,0,0,3.984233,0,2.557187,3.133661,20.44385,11.46934,,,,,,,,,,,,,,,,,,,,,,6.151393,-0.1145715
3422,2022/01/27 03:57:33,49179.0899,35.0005,1,16,3,0,0,0,0,3.984854,0,2.557187,3.133661,20.44385,11.46934,,,,,,,,,,,,,,,,,,,,,,6.119529,-0.009957552
3423,2022/01/27 03:57:34,49180.0904,36.001,1,16,3,0,0,0,0,3.985303,0,2.557187,3.133661,20.44385,11.46934,,0.00052743119886145,,,,,,,,,,,,,,,,,,,,6.517712,0.1244321
3424,2022/01/27 03:57:35,49181.0907,37.0013,1,16,3,0,0,0,0,3.985841,0,2.557187,3.133661,20.44385,11.46934,,,,,,,,,,,,,,,,,,,,,,5.859166,-0.2057958
3425,2022/01/27 03:57:36,49182.0901,38.0007,1,16,3,0,0,0,0,3.986199,0,2.557187,3.133661,20.44385,11.46934,,,,,,,,,,,,,,,,,,,,,,5.882336,0.007240772
3426,2022/01/27 03:57:37,49183.0902,39.0008,1,16,3,0,0,0,0,3.986625,0,2.557187,3.133661,20.44385,11.46934,,0.000471812090836465,,,,,,,,,,,,,,,,,,,,6.402611,0.007240772
3427,2022/01/27 03:57:38,49184.0899,40.0005,1,16,3,0,0,0,0,3.987211,0,2.557187,3.133661,20.44385,11.46934,,,,,,,,,,,,,,,,,,,,,,5.931933,-0.1590389
3428,2022/01/27 03:57:38,49184.0916,40.0022,1,16,3,0,0,0,0,3.987176,0,2.557187,3.133661,20.44385,11.46934,,0.000471812090836465,0.0319010615348816,0,0,,,,,,,,,,,,,,,,,5.931933,-0.1590389
3429,2022/01/27 03:57:39,49184.3802,0.2505,1,17,3,0,0,0,1.764183,4.047849,7.141146392367,2.557304,3.133665,20.44433,11.46935,,0.0622064396739006,,0.00799474772065878,1239.34094238281,,,,,,,,,,,,,,,,,5.931933,-0.1590389
3430,2022/01/27 03:57:39,49184.6308,0.5011,1,17,3,0,0,0,1.764648,4.04985,7.1465597028,2.557428,3.133665,20.44483,11.46935,,,,,,,,,,,,,,,,,,,,,,5.811197,-0.1590389
3431,2022/01/27 03:57:39,49184.8803,0.7506,1,17,3,0,0,0,1.76474,4.05094,7.1488558556,2.557548,3.133665,20.44532,11.46935,,,,,,,,,,,,,,,,,,,,,,5.811197,-0.1590389
3432,2022/01/27 03:57:39,49185.13,1.0003,1,17,3,0,0,0,1.764992,4.052253,7.152194126976,2.557672,3.133665,20.44582,11.46935,,,,,,,,,,,,,,,,,,,,,,5.811197,-0.1590389
3433,2022/01/27 03:57:40,49185.3804,1.2507,1,17,3,0,0,0,1.765182,4.052929,7.154157318078,2.557793,3.133665,20.44631,11.46935,,0.00464673014357686,,0.0773967429995537,30.1706104278564,,,,,,,,,,,,,,,,,6.259158,0.1022577
3434,2022/01/27 03:57:40,49185.6301,1.5004,1,17,3,0,0,0,1.765434,4.054007,7.157081794038,2.557917,3.133665,20.44681,11.46935,,,,,,,,,,,,,,,,,,,,,,6.259158,0.1022577
3435,2022/01/27 03:57:40,49185.8804,1.7507,1,17,3,0,0,0,1.765282,4.054814,7.157890167548,2.55804,3.133665,20.44731,11.46935,,,,,,,,,,,,,,,,,,,,,,6.259158,0.1022577
3436,2022/01/27 03:57:40,49186.131,2.0013,1,17,3,0,0,0,1.764839,4.055723,7.157698123597,2.558161,3.133665,20.4478,11.46935,,,,,,,,,,,,,,,,,,,,,,6.510629,0.07858485
3437,2022/01/27 03:57:41,49186.3797,2.25,1,17,3,0,0,0,1.76442,4.056351,7.15710683142,2.558284,3.133665,20.4483,11.46935,,0.00405590981245041,,,,,,,,,,,,,,,,,,,,6.510629,0.07858485
3438,2022/01/27 03:57:41,49186.6308,2.5011,1,17,3,0,0,0,1.764366,4.057161,7.158316924926,2.558408,3.133665,20.4488,11.46935,,,,,,,,,,,,,,,,,,,,,,6.510629,0.07858485
3439,2022/01/27 03:57:41,49186.8804,2.7507,1,17,3,0,0,0,1.764557,4.057843,7.160295270551,2.558529,3.133665,20.44929,11.46935,,,,,,,,,,,,,,,,,,,,,,6.133057,0.07858485
3440,2022/01/27 03:57:41,49187.1301,3.0004,1,17,3,0,0,0,1.764938,4.058523,7.163041466574,2.558652,3.133665,20.44979,11.46935,,,,,,,,,,,,,,,,,,,,,,6.133057,0.07858485
3441,2022/01/27 03:57:42,49187.3812,3.2515,1,17,3,0,0,0,1.765305,4.059208,7.16574017844,2.558775,3.133665,20.45029,11.46935,,0.00297282799147069,,0.150837495923042,,,,,,,,,,,,,,,,,,6.133057,0.07858485
3442,2022/01/27 03:57:42,49187.6303,3.5006,1,17,3,0,0,0,1.765663,4.059843,7.168314570909,2.558896,3.133665,20.45078,11.46935,,,,,,,,,,,,,,,,,,,,,,5.804419,-0.2206907
3443,2022/01/27 03:57:42,49187.8797,3.75,1,17,3,0,0,0,1.765419,4.060483,7.168453837377,2.55902,3.133665,20.45129,11.46935,,,,,,,,,,,,,,,,,,,,,,5.804419,-0.2206907
3444,2022/01/27 03:57:42,49188.1302,4.0005,1,17,3,0,0,0,1.765244,4.060953,7.168572917532,2.559141,3.133665,20.45178,11.46935,,,,,,,,,,,,,,,,,,,,,,5.804419,-0.2206907
3445,2022/01/27 03:57:43,49188.3805,4.2508,1,17,3,0,0,0,1.765076,4.062028,7.169788134128,2.559264,3.133665,20.45228,11.46935,,0.00289318291470408,,,6.30589008331299,,,,,,,,,,,,,,,,,6.101822,0.09293854
3446,2022/01/27 03:57:43,49188.6302,4.5005,1,17,3,0,0,0,1.76532,4.062497,7.17160720404,2.559388,3.133665,20.45278,11.46935,,,,,,,,,,,,,,,,,,,,,,6.101822,0.09293854
3447,2022/01/27 03:57:43,49188.8812,4.7515,1,17,3,0,0,0,1.765472,4.063096,7.173282221312,2.559509,3.133665,20.45327,11.46935,,,,,,,,,,,,,,,,,,,,,,6.101822,0.09293854
3448,2022/01/27 03:57:43,49189.1302,5.0005,1,17,3,0,0,0,1.765343,4.063469,7.173416554867,2.559633,3.133665,20.45378,11.46935,,,,,,,,,,,,,,,,,,,,,,6.482652,0.09293854
3449,2022/01/27 03:57:44,49189.3798,5.2501,1,17,3,0,0,0,1.764954,4.064252,7.173217824408,2.559756,3.133665,20.45428,11.46935,,0.00233498495072126,,0.183434501290321,,,,,,,,,,,,,,,,,,6.482652,0.09293854
3450,2022/01/27 03:57:44,49189.6301,5.5004,1,17,3,0,0,0,1.764687,4.064609,7.172762662383,2.559877,3.133665,20.45477,11.46935,,,,,,,,,,,,,,,,,,,,,,6.22058,0.03711164
3451,2022/01/27 03:57:44,49189.8807,5.751,1,17,3,0,0,0,1.76442,4.065476,7.17320716392,2.56,3.133665,20.45527,11.46935,,,,,,,,,,,,,,,,,,,,,,6.22058,0.03711164
3452,2022/01/27 03:57:44,49190.1302,6.0005,1,17,3,0,0,0,1.764839,4.065858,7.175584766862,2.560123,3.133665,20.45577,11.46935,,,,,,,,,,,,,,,,,,,,,,6.22058,0.03711164
3453,2022/01/27 03:57:45,49190.3805,6.2508,1,17,3,0,0,0,1.765282,4.066561,7.178626935202,2.560244,3.133665,20.45626,11.46935,,0.00259061111137271,,,,,,,,,,,,,,,,,,,,5.839527,-0.1190791
3454,2022/01/27 03:57:45,49190.6311,6.5014,1,17,3,0,0,0,1.765686,4.066656,7.180437566016,2.560368,3.133665,20.45676,11.46935,,,,,,,,,,,,,,,,,,,,,,5.839527,-0.1190791
3455,2022/01/27 03:57:45,49190.8805,6.7508,1,17,3,0,0,0,1.765633,4.067762,7.182174823346,2.560492,3.133665,20.45727,11.46935,,,,,,,,,,,,,,,,,,,,,,5.839527,-0.1190791
3456,2022/01/27 03:57:45,49191.1301,7.0004,1,17,3,0,0,0,1.765572,4.068024,7.182389269728,2.560612,3.133665,20.45776,11.46935,,,,,,,,,,,,,,,,,,,,,,5.961546,-0.1190791
3457,2022/01/27 03:57:46,49191.3805,7.2508,1,17,3,0,0,0,1.765411,4.068872,7.183231386392,2.560736,3.133665,20.45826,11.46935,,0.00227022101171315,,0.212019294500351,,,,,,,,,,,,,,,,,,5.961546,-0.1190791
3458,2022/01/27 03:57:46,49191.6302,7.5005,1,17,3,0,0,0,1.765076,4.068985,7.18206776786,2.560857,3.133665,20.45875,11.46935,,,,,,,,,,,,,,,,,,,,,,5.961546,-0.1190791
3459,2022/01/27 03:57:46,49191.8806,7.7509,1,17,3,0,0,0,1.764854,4.069815,7.18262928201,2.56098,3.133665,20.45926,11.46935,,,,,,,,,,,,,,,,,,,,,,6.454692,0.1922393
3460,2022/01/27 03:57:46,49192.1309,8.0012,1,17,3,0,0,0,1.764778,4.070202,7.183002945156,2.561104,3.133665,20.45976,11.46935,,,,,,,,,,,,,,,,,,,,,,6.454692,0.1922393
3461,2022/01/27 03:57:47,49192.3798,8.2501,1,17,3,0,0,0,1.764763,4.070913,7.184196638619,2.561224,3.133665,20.46025,11.46935,,0.00234806188382208,,,,,,,,,,,,,,,,,,,,6.454692,0.1922393
3462,2022/01/27 03:57:47,49192.6302,8.5005,1,17,3,0,0,0,1.764854,4.071291,7.185234206514,2.561348,3.133665,20.46075,11.46935,,,,,,,,,,,,,,,,,,,,,,6.352106,-0.03205836
3463,2022/01/27 03:57:47,49192.8798,8.7501,1,17,3,0,0,0,1.764648,4.07195,7.1855584236,2.561471,3.133665,20.46125,11.46935,,,,,,,,,,,,,,,,,,,,,,6.352106,-0.03205836
3464,2022/01/27 03:57:47,49193.1301,9.0004,1,17,3,0,0,0,1.764587,4.072122,7.185613543614,2.561593,3.133665,20.46175,11.46935,,,,,,,,,,,,,,,,,,,,,,6.352106,-0.03205836
3465,2022/01/27 03:57:48,49193.3805,9.2508,1,17,3,0,0,0,1.764481,4.072954,7.186649946874,2.561716,3.133665,20.46225,11.46935,,0.00221754796802998,,0.240733698010445,4.67897701263428,,,,,,,,,,,,,,,,,5.913889,-0.03205836
3466,2022/01/27 03:57:48,49193.63,9.5003,1,17,3,0,0,0,1.764633,4.073235,7.187764897755,2.561836,3.133665,20.46274,11.46935,,,,,,,,,,,,,,,,,,,,,,5.913889,-0.03205836
3467,2022/01/27 03:57:48,49193.8805,9.7508,1,17,3,0,0,0,1.764839,4.073992,7.189939967288,2.56196,3.133665,20.46325,11.46935,,,,,,,,,,,,,,,,,,,,,,5.913889,-0.03205836
3468,2022/01/27 03:57:48,49194.1302,10.0005,1,17,3,0,0,0,1.764938,4.074193,7.190698045034,2.562083,3.133665,20.46375,11.46935,,,,,,,,,,,,,,,,,,,,,,5.873973,-0.1494163
3469,2022/01/27 03:57:48,49194.1317,10.002,1,17,3,0,0,0,1.764938,4.074193,7.190698045034,2.562083,3.133665,20.46375,11.46935,,0.00228695501573384,0.0319010615348816,0.240733698010445,4.67897701263428,,,,,,,,,,,,,,,,,5.873973,-0.1494163
3470,2022/01/27 03:57:49,49195.1725,1.001,1,18,3,0,0,0,0,4.01125,0,2.562087,3.133665,20.46376,11.46935,,-0.0177277494221926,,,,,,,,,,,,,,,,,,,,6.36241,0.1526365
3471,2022/01/27 03:57:50,49196.1718,2.0003,1,18,3,0,0,0,0,4.00996,0,2.562087,3.133665,20.46376,11.46935,,-0.00277680298313499,,,,,,,,,,,,,,,,,,,,5.990513,-0.1162177
3472,2022/01/27 03:57:51,49197.1726,3.0011,1,18,3,0,0,0,0,4.009274,0,2.562087,3.133665,20.46376,11.46935,,-0.00151216599624604,,,,,,,,,,,,,,,,,,,,5.78929,-0.0628823
3473,2022/01/27 03:57:52,49198.1717,4.0002,1,18,3,0,0,0,0,4.008663,0,2.562087,3.133665,20.46376,11.46935,,,,,,,,,,,,,,,,,,,,,,6.137884,-0.0628823
3474,2022/01/27 03:57:53,49199.1719,5.0004,1,18,3,0,0,0,0,4.008579,0,2.562087,3.133665,20.46376,11.46935,,,,,,,,,,,,,,,,,,,,,,6.157174,-0.1151744
3475,2022/01/27 03:57:54,49200.1725,6.001,1,18,3,0,0,0,0,4.008183,0,2.562087,3.133665,20.46376,11.46935,,-0.000529289420228451,,,,,,,,,,,,,,,,,,,,5.815047,-0.1151744
3476,2022/01/27 03:57:55,49201.1726,7.0011,1,18,3,0,0,0,0,4.008152,0,2.562087,3.133665,20.46376,11.46935,,,,,,,,,,,,,,,,,,,,,,6.491024,0.149878
3477,2022/01/27 03:57:56,49202.1725,8.001,1,18,3,0,0,0,0,4.008138,0,2.562087,3.133665,20.46376,11.46935,,,,,,,,,,,,,,,,,,,,,,6.374612,0.149878
3478,2022/01/27 03:57:57,49203.1726,9.0011,1,18,3,0,0,0,0,4.007998,0,2.562087,3.133665,20.46376,11.46935,,,,,,,,,,,,,,,,,,,,,,5.875247,-0.1924303
3479,2022/01/27 03:57:58,49204.1716,10.0001,1,18,3,0,0,0,0,4.007935,0,2.562087,3.133665,20.46376,11.46935,,,,,,,,,,,,,,,,,,,,,,6.299055,0.0007072091
3480,2022/01/27 03:57:59,49205.1719,11.0004,1,18,3,0,0,0,0,4.007755,0,2.562087,3.133665,20.46376,11.46935,,,,,,,,,,,,,,,,,,,,,,6.480095,0.1883081
3481,2022/01/27 03:58:00,49206.1716,12.0001,1,18,3,0,0,0,0,4.007884,0,2.562087,3.133665,20.46376,11.46935,,,,,,,,,,,,,,,,,,,,,,5.773524,-0.1480782
3482,2022/01/27 03:58:01,49207.1728,13.0013,1,18,3,0,0,0,0,4.007857,0,2.562087,3.133665,20.46376,11.46935,,,,,,,,,,,,,,,,,,,,,,6.190339,0.05752921
3483,2022/01/27 03:58:02,49208.1719,14.0004,1,18,3,0,0,0,0,4.007936,0,2.562087,3.133665,20.46376,11.46935,,,,,,,,,,,,,,,,,,,,,,6.461774,0.08482367
3484,2022/01/27 03:58:03,49209.1717,15.0002,1,18,3,0,0,0,0,4.007918,0,2.562087,3.133665,20.46376,11.46935,,,,,,,,,,,,,,,,,,,,,,5.780928,-0.2127644
3485,2022/01/27 03:58:04,49210.1717,16.0002,1,18,3,0,0,0,0,4.007892,0,2.562087,3.133665,20.46376,11.46935,,,,,,,,,,,,,,,,,,,,,,5.996926,0.06749928
3486,2022/01/27 03:58:05,49211.1728,17.0013,1,18,3,0,0,0,0,4.007906,0,2.562087,3.133665,20.46376,11.46935,,,,,,,,,,,,,,,,,,,,,,6.353096,0.111303
3487,2022/01/27 03:58:06,49212.1726,18.0011,1,18,3,0,0,0,0,4.007981,0,2.562087,3.133665,20.46376,11.46935,,-0.0000776822707848623,,,,,,,,,,,,,,,,,,,,5.869792,-0.1510325
3488,2022/01/27 03:58:07,49213.1719,19.0004,1,18,3,0,0,0,0,4.008109,0,2.562087,3.133665,20.46376,11.46935,,,,,,,,,,,,,,,,,,,,,,5.756163,-0.1510325
3489,2022/01/27 03:58:08,49214.1727,20.0012,1,18,3,0,0,0,0,4.008087,0,2.562087,3.133665,20.46376,11.46935,,,,,,,,,,,,,,,,,,,,,,6.412911,0.03407806
3490,2022/01/27 03:58:09,49215.1726,21.0011,1,18,3,0,0,0,0,4.007995,0,2.562087,3.133665,20.46376,11.46935,,,,,,,,,,,,,,,,,,,,,,6.030402,0.03407806
3491,2022/01/27 03:58:10,49216.1718,22.0003,1,18,3,0,0,0,0,4.008198,0,2.562087,3.133665,20.46376,11.46935,,,,,,,,,,,,,,,,,,,,,,6.102136,0.1028934
3492,2022/01/27 03:58:11,49217.172,23.0005,1,18,3,0,0,0,0,4.008367,0,2.562087,3.133665,20.46376,11.46935,,,,,,,,,,,,,,,,,,,,,,6.463358,0.1028934
3493,2022/01/27 03:58:12,49218.1727,24.0012,1,18,3,0,0,0,0,4.008326,0,2.562087,3.133665,20.46376,11.46935,,,,,,,,,,,,,,,,,,,,,,6.28875,0.05831689
3494,2022/01/27 03:58:13,49219.1717,25.0002,1,18,3,0,0,0,0,4.008389,0,2.562087,3.133665,20.46376,11.46935,,,,,,,,,,,,,,,,,,,,,,5.858175,-0.1471227
3495,2022/01/27 03:58:14,49220.173,26.0015,1,18,3,0,0,0,0,4.008406,0,2.562087,3.133665,20.46376,11.46935,,,,,,,,,,,,,,,,,,,,,,6.295836,0.1493371
3496,2022/01/27 03:58:15,49221.172,27.0005,1,18,3,0,0,0,0,4.00883,0,2.562087,3.133665,20.46376,11.46935,,,,,,,,,,,,,,,,,,,,,,6.094139,0.04251361
3497,2022/01/27 03:58:16,49222.172,28.0005,1,18,3,0,0,0,0,4.008766,0,2.562087,3.133665,20.46376,11.46935,,,,,,,,,,,,,,,,,,,,,,5.777059,-0.2046314
3498,2022/01/27 03:58:17,49223.1719,29.0004,1,18,3,0,0,0,0,4.009016,0,2.562087,3.133665,20.46376,11.46935,,,,,,,,,,,,,,,,,,,,,,5.973444,0.06137043
3499,2022/01/27 03:58:18,49224.1728,30.0013,1,18,3,0,0,0,0,4.009097,0,2.562087,3.133665,20.46376,11.46935,,0.0000493902516609523,,,,,,,,,,,,,,,,,,,,6.3968,0.1322985
3500,2022/01/27 03:58:19,49225.1717,31.0002,1,18,3,0,0,0,0,4.009205,0,2.562087,3.133665,20.46376,11.46935,,,,,,,,,,,,,,,,,,,,,,5.959909,-0.1365283
3501,2022/01/27 03:58:20,49226.1727,32.0012,1,18,3,0,0,0,0,4.009141,0,2.562087,3.133665,20.46376,11.46935,,,,,,,,,,,,,,,,,,,,,,6.152666,0.06023645
3502,2022/01/27 03:58:21,49227.1729,33.0014,1,18,3,0,0,0,0,4.009382,0,2.562087,3.133665,20.46376,11.46935,,,,,,,,,,,,,,,,,,,,,,6.438629,0.08936346
3503,2022/01/27 03:58:22,49228.1719,34.0004,1,18,3,0,0,0,0,4.009366,0,2.562087,3.133665,20.46376,11.46935,,,,,,,,,,,,,,,,,,,,,,6.285845,0.08936346
3504,2022/01/27 03:58:23,49229.172,35.0005,1,18,3,0,0,0,0,4.009276,0,2.562087,3.133665,20.46376,11.46935,,,,,,,,,,,,,,,,,,,,,,5.882006,0.009962916
3505,2022/01/27 03:58:24,49230.1727,36.0012,1,18,3,0,0,0,0,4.009476,0,2.562087,3.133665,20.46376,11.46935,,,,,,,,,,,,,,,,,,,,,,6.295191,0.009962916
3506,2022/01/27 03:58:25,49231.172,37.0005,1,18,3,0,0,0,0,4.009333,0,2.562087,3.133665,20.46376,11.46935,,,,,,,,,,,,,,,,,,,,,,6.106678,-0.1269412
3507,2022/01/27 03:58:26,49232.1718,38.0003,1,18,3,0,0,0,0,4.009547,0,2.562087,3.133665,20.46376,11.46935,,,,,,,,,,,,,,,,,,,,,,5.76643,-0.1269412
3508,2022/01/27 03:58:27,49233.1721,39.0006,1,18,3,0,0,0,0,4.009663,0,2.562087,3.133665,20.46376,11.46935,,,,,,,,,,,,,,,,,,,,,,5.927719,-0.05592465
