Repository: HVES-Battery-Testing-Consortium/LG-HG2

# Battery Testing Consortium (BTC)
The Battery Testing Consortium (BTC) has been developed within the High Voltage and Energy Storage Lab at Oxford Brookes University to provide accurate and comprehensive cell data to Formula Student Electric teams. Through the BTC, we aim to provide FS teams with information for improved and informed decisions for cell selection, pack architecture design, thermal cooling requirements, and end of life predictions. A range of tests are completed to provide a comprehensive electrochemical lithium-ion characterisation for modelling, validation, and battery management parameterisation.

File: Data/Round1/LG_HG2/Package 1/220126_BTC_HPPC_EIS_LG_HG2_2_5C/220126_BTC_HPPC_EIS_LG_HG2_2_5C_Channel_1_Wb_1.CSV (part 25 of 47)
Data_Point,Date_Time,Test_Time(s),Step_Time(s),Cycle_Index,Step_Index,TC_Counter1,TC_Counter2,TC_Counter3,TC_Counter4,Current(A),Voltage(V),Power(W),Charge_Capacity(Ah),Discharge_Capacity(Ah),Charge_Energy(Wh),Discharge_Energy(Wh),ACR(Ohm),dV/dt(V/s),Internal_Resistance(Ohm),dQ/dV(Ah/V),dV/dQ(V/Ah),MetaCode_MV_UD1,MetaCode_MV_UD2,MetaCode_MV_UD3,MetaCode_MV_UD4,MetaCode_MV_UD5,MetaCode_MV_UD6,MetaCode_MV_UD7,MetaCode_MV_UD8,MetaCode_MV_UD9,MetaCode_MV_UD10,MetaCode_MV_UD11,MetaCode_MV_UD12,MetaCode_MV_UD13,MetaCode_MV_UD14,MetaCode_MV_UD15,MetaCode_MV_UD16,Aux_Temperature_1(C),Aux_dT/dt_1(C)
5121,2022/01/27 09:33:43,69349.3264,34.0016,1,16,10,0,0,0,0,3.586333,0,2.419946,4.266541,19.98947,15.65156,,,,,,,,,,,,,,,,,,,,,,5.543812,-0.1706365
5122,2022/01/27 09:33:44,69350.3254,35.0006,1,16,10,0,0,0,0,3.58671,0,2.419946,4.266541,19.98947,15.65156,,0.000391572713851929,,,,,,,,,,,,,,,,,,,,5.477119,-0.1338005
5123,2022/01/27 09:33:45,69351.3256,36.0008,1,16,10,0,0,0,0,3.587285,0,2.419946,4.266541,19.98947,15.65156,,,,,,,,,,,,,,,,,,,,,,5.365231,-0.1338005
5124,2022/01/27 09:33:46,69352.3263,37.0015,1,16,10,0,0,0,0,3.587851,0,2.419946,4.266541,19.98947,15.65156,,,,,,,,,,,,,,,,,,,,,,5.862853,0.1205418
5125,2022/01/27 09:33:47,69353.3262,38.0014,1,16,10,0,0,0,0,3.588058,0,2.419946,4.266541,19.98947,15.65156,,0.000432221597293392,,,,,,,,,,,,,,,,,,,,5.249655,-0.03860444
5126,2022/01/27 09:33:48,69354.3255,39.0007,1,16,10,0,0,0,0,3.588476,0,2.419946,4.266541,19.98947,15.65156,,,,,,,,,,,,,,,,,,,,,,5.582679,-0.04894972
5127,2022/01/27 09:33:49,69355.3271,40.0023,1,16,10,0,0,0,0,3.58886,0,2.419946,4.266541,19.98947,15.65156,,,,,,,,,,,,,,,,,,,,,,5.457432,0.09868205
5128,2022/01/27 09:33:49,69355.3286,40.0038,1,16,10,0,0,0,0,3.58886,0,2.419946,4.266541,19.98947,15.65156,,0.000432221597293392,0.0319010615348816,0,0,,,,,,,,,,,,,,,,,5.457432,0.09868205
5129,2022/01/27 09:33:50,69355.616,0.25,1,17,10,0,0,0,1.7621,3.647264,6.4268438944,2.420062,4.266541,19.9899,15.65156,,0.0450157001614571,,0.0119452299550176,1250.2919921875,,,,,,,,,,,,,,,,,5.457432,0.09868205
5130,2022/01/27 09:33:50,69355.8665,0.5005,1,17,10,0,0,0,1.762497,3.649067,6.431469640299,2.420186,4.266541,19.99035,15.65156,,,,,,,,,,,,,,,,,,,,,,5.457432,0.09868205
5131,2022/01/27 09:33:50,69356.1161,0.7501,1,17,10,0,0,0,1.76281,3.649655,6.43364833055,2.420306,4.266541,19.99079,15.65156,,,,,,,,,,,,,,,,,,,,,,5.355478,-0.1696824
5132,2022/01/27 09:33:51,69356.3671,1.0011,1,17,10,0,0,0,1.763062,3.650865,6.43670134863,2.42043,4.266541,19.99124,15.65156,,0.00710938312113285,,,,,,,,,,,,,,,,,,,,5.355478,-0.1696824
5133,2022/01/27 09:33:51,69356.6161,1.2501,1,17,10,0,0,0,1.763573,3.651524,6.439729135252,2.420553,4.266541,19.99169,15.65156,,,,,,,,,,,,,,,,,,,,,,5.355478,-0.1696824
5134,2022/01/27 09:33:51,69356.8663,1.5003,1,17,10,0,0,0,1.764267,3.652392,6.443794676664,2.420674,4.266541,19.99213,15.65156,,,,,,,,,,,,,,,,,,,,,,5.924108,0.1776968
5135,2022/01/27 09:33:51,69357.1174,1.7514,1,17,10,0,0,0,1.764954,3.653005,6.44738578677,2.420797,4.266541,19.99258,15.65156,,,,,,,,,,,,,,,,,,,,,,5.924108,0.1776968
5136,2022/01/27 09:33:52,69357.3663,2.0003,1,17,10,0,0,0,1.764893,3.653769,6.448511331717,2.420918,4.266541,19.99302,15.65156,,0.00332619389519095,,0.106710202991962,16.9319896697998,,,,,,,,,,,,,,,,,5.924108,0.1776968
5137,2022/01/27 09:33:52,69357.616,2.25,1,17,10,0,0,0,1.764801,3.654289,6.449092881489,2.421042,4.266541,19.99347,15.65156,,,,,,,,,,,,,,,,,,,,,,5.670287,0.1776968
5138,2022/01/27 09:33:52,69357.8671,2.5011,1,17,10,0,0,0,1.764763,3.655102,6.450388770826,2.421165,4.266541,19.99393,15.65156,,,,,,,,,,,,,,,,,,,,,,5.670287,0.1776968
5139,2022/01/27 09:33:52,69358.117,2.751,1,17,10,0,0,0,1.7649,3.655525,6.4516360725,2.421286,4.266541,19.99437,15.65156,,,,,,,,,,,,,,,,,,,,,,5.670287,0.1776968
5140,2022/01/27 09:33:53,69358.3663,3.0003,1,17,10,0,0,0,1.764725,3.656263,6.452298722675,2.42141,4.266541,19.99482,15.65156,,0.00238862191326916,,,,,,,,,,,,,,,,,,,,5.233011,-0.2159677
5141,2022/01/27 09:33:53,69358.616,3.25,1,17,10,0,0,0,1.764534,3.656734,6.452431471956,2.421533,4.266541,19.99527,15.65156,,,,,,,,,,,,,,,,,,,,,,5.233011,-0.2159677
5142,2022/01/27 09:33:53,69358.8665,3.5005,1,17,10,0,0,0,1.764702,3.657395,6.45421227129,2.421654,4.266541,19.99571,15.65156,,,,,,,,,,,,,,,,,,,,,,5.729756,-0.2159677
5143,2022/01/27 09:33:53,69359.116,3.75,1,17,10,0,0,0,1.764511,3.657628,6.453924839908,2.421777,4.266541,19.99616,15.65156,,,,,,,,,,,,,,,,,,,,,,5.729756,0.1552327
5144,2022/01/27 09:33:54,69359.3672,4.0012,1,17,10,0,0,0,1.764244,3.658502,6.454490202488,2.421901,4.266541,19.99662,15.65156,,0.00252951006405056,,0.2061478048563,,,,,,,,,,,,,,,,,,5.729756,0.1552327
5145,2022/01/27 09:33:54,69359.616,4.25,1,17,10,0,0,0,1.764305,3.658708,6.45507681794,2.422021,4.266541,19.99706,15.65156,,,,,,,,,,,,,,,,,,,,,,5.853111,0.1552327
5146,2022/01/27 09:33:54,69359.8665,4.5005,1,17,10,0,0,0,1.764664,3.659319,6.457468503816,2.422145,4.266541,19.99751,15.65156,,,,,,,,,,,,,,,,,,,,,,5.853111,0.1552327
5147,2022/01/27 09:33:54,69360.117,4.751,1,17,10,0,0,0,1.765076,3.659933,6.460059899908,2.422269,4.266541,19.99796,15.65156,,,,,,,,,,,,,,,,,,,,,,5.853111,0.1552327
5148,2022/01/27 09:33:55,69360.3664,5.0004,1,17,10,0,0,0,1.764954,3.6603,6.4602611262,2.422389,4.266541,19.9984,15.65156,,0.00248172995634377,,,,,,,,,,,,,,,,,,,,5.352557,-0.1178747
5149,2022/01/27 09:33:55,69360.6162,5.2502,1,17,10,0,0,0,1.764816,3.660554,6.460204268064,2.422513,4.266541,19.99886,15.65156,,,,,,,,,,,,,,,,,,,,,,5.352557,-0.1178747
5150,2022/01/27 09:33:55,69360.8663,5.5003,1,17,10,0,0,0,1.764786,3.661248,6.461319212928,2.422633,4.266541,19.9993,15.65156,,,,,,,,,,,,,,,,,,,,,,5.352557,-0.1178747
5151,2022/01/27 09:33:55,69361.1169,5.7509,1,17,10,0,0,0,1.764748,3.661452,6.461540094096,2.422757,4.266541,19.99975,15.65156,,,,,,,,,,,,,,,,,,,,,,5.396694,0.01379296
5152,2022/01/27 09:33:56,69361.367,6.001,1,17,10,0,0,0,1.764725,3.66196,6.462352361,2.42288,4.266541,20.0002,15.65156,,,,,4.50702381134033,,,,,,,,,,,,,,,,,5.396694,0.01379296
5153,2022/01/27 09:33:56,69361.6168,6.2508,1,17,10,0,0,0,1.764496,3.662456,6.462388962176,2.423001,4.266541,20.00064,15.65156,,,,,,,,,,,,,,,,,,,,,,5.396694,0.01379296
5154,2022/01/27 09:33:56,69361.8673,6.5013,1,17,10,0,0,0,1.764633,3.662844,6.463575396252,2.423125,4.266541,20.0011,15.65156,,,,,,,,,,,,,,,,,,,,,,5.913819,0.01379296
5155,2022/01/27 09:33:56,69362.1161,6.7501,1,17,10,0,0,0,1.764595,3.663208,6.46407852076,2.423248,4.266541,20.00155,15.65156,,,,,,,,,,,,,,,,,,,,,,5.913819,0.01379296
5156,2022/01/27 09:33:57,69362.3672,7.0012,1,17,10,0,0,0,1.764557,3.663768,6.464927470776,2.423369,4.266541,20.00199,15.65156,,0.00146102695725858,,0.253168106079102,,,,,,,,,,,,,,,,,,5.913819,0.01379296
5157,2022/01/27 09:33:57,69362.6161,7.2501,1,17,10,0,0,0,1.764595,3.664131,6.465707241945,2.423492,4.266541,20.00244,15.65156,,,,,,,,,,,,,,,,,,,,,,5.694756,0.09314433
5158,2022/01/27 09:33:57,69362.8664,7.5004,1,17,10,0,0,0,1.764763,3.664628,6.467199903164,2.423616,4.266541,20.0029,15.65156,,,,,,,,,,,,,,,,,,,,,,5.694756,0.09314433
5159,2022/01/27 09:33:57,69363.1168,7.7508,1,17,10,0,0,0,1.764778,3.664966,6.467851367548,2.423737,4.266541,20.00334,15.65156,,,,,,,,,,,,,,,,,,,,,,5.694756,0.09314433
5160,2022/01/27 09:33:58,69363.3664,8.0004,1,17,10,0,0,0,1.764404,3.665266,6.467009991464,2.42386,4.266541,20.00379,15.65156,,0.00176194601226598,,,,,,,,,,,,,,,,,,,,5.228885,-0.1455846
5161,2022/01/27 09:33:58,69363.6169,8.2509,1,17,10,0,0,0,1.764557,3.665553,6.468077205021,2.423984,4.266541,20.00424,15.65156,,,,,,,,,,,,,,,,,,,,,,5.228885,-0.1455846
5162,2022/01/27 09:33:58,69363.8663,8.5003,1,17,10,0,0,0,1.764725,3.665995,6.469473026375,2.424105,4.266541,20.00469,15.65156,,,,,,,,,,,,,,,,,,,,,,5.661094,-0.1455846
5163,2022/01/27 09:33:58,69364.116,8.75,1,17,10,0,0,0,1.764999,3.666473,6.471321178527,2.424228,4.266541,20.00514,15.65156,,,,,,,,,,,,,,,,,,,,,,5.661094,-0.1455846
5164,2022/01/27 09:33:59,69364.3672,9.0012,1,17,10,0,0,0,1.76474,3.666864,6.47106157536,2.424352,4.266541,20.00559,15.65156,,0.00175250705797225,,,,,,,,,,,,,,,,,,,,5.661094,-0.1455846
5165,2022/01/27 09:33:59,69364.616,9.25,1,17,10,0,0,0,1.764404,3.667201,6.470424113204,2.424472,4.266541,20.00603,15.65156,,,,,,,,,,,,,,,,,,,,,,5.901897,0.2103162
5166,2022/01/27 09:33:59,69364.8672,9.5012,1,17,10,0,0,0,1.764549,3.66758,6.47162462142,2.424596,4.266541,20.00649,15.65156,,,,,,,,,,,,,,,,,,,,,,5.901897,0.2103162
5167,2022/01/27 09:33:59,69365.117,9.751,1,17,10,0,0,0,1.764915,3.668115,6.473911185225,2.424716,4.266541,20.00693,15.65156,,,,,,,,,,,,,,,,,,,,,,5.901897,0.2103162
5168,2022/01/27 09:34:00,69365.3672,10.0012,1,17,10,0,0,0,1.764839,3.668296,6.473951844344,2.42484,4.266541,20.00738,15.65156,,0.00176653999369591,,0.29097118973732,,,,,,,,,,,,,,,,,,5.340988,-0.1752841
5169,2022/01/27 09:34:00,69365.3688,10.0028,1,17,10,0,0,0,1.764854,3.668337,6.474079227798,2.42484,4.266541,20.00738,15.65156,,0.00176653999369591,0.0319010615348816,0.29097118973732,4.50702381134033,,,,,,,,,,,,,,,,,5.340988,-0.1752841
5170,2022/01/27 09:34:01,69366.4079,1.0002,1,18,10,0,0,0,0,3.607925,0,2.424843,4.266541,20.00739,15.65156,,-0.0147904697805643,,,,,,,,,,,,,,,,,,,,5.371717,-0.1752841
5171,2022/01/27 09:34:02,69367.4081,2.0004,1,18,10,0,0,0,0,3.60712,0,2.424843,4.266541,20.00739,15.65156,,-0.00246368604712188,,,,,,,,,,,,,,,,,,,,5.84896,0.1587415
5172,2022/01/27 09:34:03,69368.408,3.0003,1,18,10,0,0,0,0,3.606292,0,2.424843,4.266541,20.00739,15.65156,,,,,,,,,,,,,,,,,,,,,,5.251683,-0.05147487
5173,2022/01/27 09:34:04,69369.4081,4.0004,1,18,10,0,0,0,0,3.605746,0,2.424843,4.266541,20.00739,15.65156,,-0.000904466200154275,,,,,,,,,,,,,,,,,,,,5.555586,-0.04020467
5174,2022/01/27 09:34:05,69370.4081,5.0004,1,18,10,0,0,0,0,3.605301,0,2.424843,4.266541,20.00739,15.65156,,,,,,,,,,,,,,,,,,,,,,5.486866,0.131705
5175,2022/01/27 09:34:06,69371.4081,6.0004,1,18,10,0,0,0,0,3.605107,0,2.424843,4.266541,20.00739,15.65156,,-0.000525279203429818,,,,,,,,,,,,,,,,,,,,5.310292,-0.2083592
5176,2022/01/27 09:34:07,69372.4089,7.0012,1,18,10,0,0,0,0,3.604671,0,2.424843,4.266541,20.00739,15.65156,,,,,,,,,,,,,,,,,,,,,,5.75379,0.1385932
5177,2022/01/27 09:34:08,69373.408,8.0003,1,18,10,0,0,0,0,3.604445,0,2.424843,4.266541,20.00739,15.65156,,,,,,,,,,,,,,,,,,,,,,5.365231,-0.1214248
5178,2022/01/27 09:34:09,69374.4089,9.0012,1,18,10,0,0,0,0,3.604506,0,2.424843,4.266541,20.00739,15.65156,,,,,,,,,,,,,,,,,,,,,,5.330533,-0.01084328
5179,2022/01/27 09:34:10,69375.408,10.0003,1,18,10,0,0,0,0,3.604465,0,2.424843,4.266541,20.00739,15.65156,,,,,,,,,,,,,,,,,,,,,,5.755234,0.1327193
5180,2022/01/27 09:34:11,69376.4096,11.0019,1,18,10,0,0,0,0,3.604284,0,2.424843,4.266541,20.00739,15.65156,,,,,,,,,,,,,,,,,,,,,,5.217317,-0.1680993
5181,2022/01/27 09:34:12,69377.4083,12.0006,1,18,10,0,0,0,0,3.60416,0,2.424843,4.266541,20.00739,15.65156,,,,,,,,,,,,,,,,,,,,,,5.528284,-0.1680993
5182,2022/01/27 09:34:13,69378.4082,13.0005,1,18,10,0,0,0,0,3.604154,0,2.424843,4.266541,20.00739,15.65156,,-0.000177976296981797,,,,,,,,,,,,,,,,,,,,5.501688,-0.1365301
5183,2022/01/27 09:34:14,69379.4082,14.0005,1,18,10,0,0,0,0,3.603972,0,2.424843,4.266541,20.00739,15.65156,,,,,,,,,,,,,,,,,,,,,,5.231779,-0.1365301
5184,2022/01/27 09:34:15,69380.4082,15.0005,1,18,10,0,0,0,0,3.60417,0,2.424843,4.266541,20.00739,15.65156,,,,,,,,,,,,,,,,,,,,,,5.848623,0.0565663
5185,2022/01/27 09:34:16,69381.4084,16.0007,1,18,10,0,0,0,0,3.604094,0,2.424843,4.266541,20.00739,15.65156,,,,,,,,,,,,,,,,,,,,,,5.40051,0.0565663
5186,2022/01/27 09:34:17,69382.4081,17.0004,1,18,10,0,0,0,0,3.604148,0,2.424843,4.266541,20.00739,15.65156,,,,,,,,,,,,,,,,,,,,,,5.279865,-0.1777369
5187,2022/01/27 09:34:18,69383.409,18.0013,1,18,10,0,0,0,0,3.604095,0,2.424843,4.266541,20.00739,15.65156,,,,,,,,,,,,,,,,,,,,,,5.731909,0.1519915
5188,2022/01/27 09:34:19,69384.4082,19.0005,1,18,10,0,0,0,0,3.603909,0,2.424843,4.266541,20.00739,15.65156,,,,,,,,,,,,,,,,,,,,,,5.257623,-0.158942
5189,2022/01/27 09:34:20,69385.4082,20.0005,1,18,10,0,0,0,0,3.60384,0,2.424843,4.266541,20.00739,15.65156,,,,,,,,,,,,,,,,,,,,,,5.843552,0.05352303
5190,2022/01/27 09:34:21,69386.4083,21.0006,1,18,10,0,0,0,0,3.604173,0,2.424843,4.266541,20.00739,15.65156,,,,,,,,,,,,,,,,,,,,,,5.673204,0.07634595
5191,2022/01/27 09:34:22,69387.4082,22.0005,1,18,10,0,0,0,0,3.603998,0,2.424843,4.266541,20.00739,15.65156,,,,,,,,,,,,,,,,,,,,,,5.255467,-0.1305428
5192,2022/01/27 09:34:23,69388.4082,23.0005,1,18,10,0,0,0,0,3.604126,0,2.424843,4.266541,20.00739,15.65156,,,,,,,,,,,,,,,,,,,,,,5.859072,0.1886266
5193,2022/01/27 09:34:24,69389.4081,24.0004,1,18,10,0,0,0,0,3.603779,0,2.424843,4.266541,20.00739,15.65156,,,,,,,,,,,,,,,,,,,,,,5.594045,-0.0828211
5194,2022/01/27 09:34:25,69390.4092,25.0015,1,18,10,0,0,0,0,3.603512,0,2.424843,4.266541,20.00739,15.65156,,0.00000501775821248884,,,,,,,,,,,,,,,,,,,,5.574184,-0.006206334
5195,2022/01/27 09:34:26,69391.4081,26.0004,1,18,10,0,0,0,0,3.603951,0,2.424843,4.266541,20.00739,15.65156,,,,,,,,,,,,,,,,,,,,,,5.895384,0.100375
5196,2022/01/27 09:34:27,69392.4082,27.0005,1,18,10,0,0,0,0,3.603744,0,2.424843,4.266541,20.00739,15.65156,,,,,,,,,,,,,,,,,,,,,,5.493044,0.100375
5197,2022/01/27 09:34:28,69393.4084,28.0007,1,18,10,0,0,0,0,3.603902,0,2.424843,4.266541,20.00739,15.65156,,,,,,,,,,,,,,,,,,,,,,5.582857,0.1200011
5198,2022/01/27 09:34:29,69394.4084,29.0007,1,18,10,0,0,0,0,3.603995,0,2.424843,4.266541,20.00739,15.65156,,,,,,,,,,,,,,,,,,,,,,5.870257,0.1200011
5199,2022/01/27 09:34:30,69395.4085,30.0008,1,18,10,0,0,0,0,3.603833,0,2.424843,4.266541,20.00739,15.65156,,,,,,,,,,,,,,,,,,,,,,5.187654,-0.08328825
5200,2022/01/27 09:34:31,69396.4084,31.0007,1,18,10,0,0,0,0,3.603756,0,2.424843,4.266541,20.00739,15.65156,,,,,,,,,,,,,,,,,,,,,,5.588452,-0.08328825
5201,2022/01/27 09:34:32,69397.4083,32.0006,1,18,10,0,0,0,0,3.603874,0,2.424843,4.266541,20.00739,15.65156,,,,,,,,,,,,,,,,,,,,,,5.887089,0.2185737
5202,2022/01/27 09:34:33,69398.4091,33.0014,1,18,10,0,0,0,0,3.604078,0,2.424843,4.266541,20.00739,15.65156,,,,,,,,,,,,,,,,,,,,,,5.194703,-0.1402636
5203,2022/01/27 09:34:34,69399.4091,34.0014,1,18,10,0,0,0,0,3.604206,0,2.424843,4.266541,20.00739,15.65156,,,,,,,,,,,,,,,,,,,,,,5.541658,0.0323163
5204,2022/01/27 09:34:35,69400.4077,35,1,18,10,0,0,0,0,3.604179,0,2.424843,4.266541,20.00739,15.65156,,,,,,,,,,,,,,,,,,,,,,5.556141,0.115062
5205,2022/01/27 09:34:36,69401.4094,36.0017,1,18,10,0,0,0,0,3.603838,0,2.424843,4.266541,20.00739,15.65156,,,,,,,,,,,,,,,,,,,,,,5.192918,-0.2240433
5206,2022/01/27 09:34:37,69402.4087,37.001,1,18,10,0,0,0,0,3.604177,0,2.424843,4.266541,20.00739,15.65156,,0.0000143041297633317,,,,,,,,,,,,,,,,,,,,5.504271,0.09729773
5207,2022/01/27 09:34:38,69403.4103,38.0026,1,18,10,0,0,0,0,3.604229,0,2.424843,4.266541,20.00739,15.65156,,,,,,,,,,,,,,,,,,,,,,5.626419,0.03817126
5208,2022/01/27 09:34:39,69404.4077,39,1,18,10,0,0,0,0,3.604219,0,2.424843,4.266541,20.00739,15.65156,,,,,,,,,,,,,,,,,,,,,,5.165406,-0.1440664
5209,2022/01/27 09:34:40,69405.4086,40.0009,1,18,10,0,0,0,0,3.60422,0,2.424843,4.266541,20.00739,15.65156,,,,,,,,,,,,,,,,,,,,,,5.785231,0.1936953
5210,2022/01/27 09:34:40,69405.41,40.0023,1,18,10,0,0,0,0,3.60422,0,2.424843,4.266541,20.00739,15.65156,,0.0000143041297633317,0.0319010615348816,0,0,,,,,,,,,,,,,,,,,5.785231,0.1936953
5211,2022/01/27 09:34:40,69405.417,0.0014,1,19,10,0,0,0,0,3.604216,0,2.424843,4.266541,20.00739,15.65156,,0.0000143041297633317,0.0319010615348816,0,0,,,,,,,,,,,,,,,,,5.78500709868283,0.193618692396683
5212,2022/01/27 09:34:50,69415.4543,10.0012,1,20,10,0,0,0,-1.500333,3.538016,-5.308202159328,2.424843,4.270706,20.00739,15.66633,,-0.00116619898471981,,0.333143889904022,5.83037710189819,,,,,,,,,,,,,,,,,5.463955,0.08377105
5213,2022/01/27 09:35:00,69425.4544,20.0013,1,20,10,0,0,0,-1.500355,3.529247,-5.295123382685,2.424843,4.274874,20.00739,15.68106,,-0.000772910483647138,,0.485936909914017,2.74931311607361,,,,,,,,,,,,,,,,,5.601826,0.1198238
5214,2022/01/27 09:35:10,69435.4538,30.0007,1,20,10,0,0,0,-1.500367,3.522329,-5.284786194743,2.424843,4.279039,20.00739,15.69574,,-0.000616939680185169,,0.574186205863953,1.87748205661774,,,,,,,,,,,,,,,,,5.183469,-0.2305028
5215,2022/01/27 09:35:20,69445.4536,40.0005,1,20,10,0,0,0,-1.500362,3.516747,-5.276393562414,2.424843,4.283206,20.00739,15.71041,,-0.000462685100501403,,0.689293801784515,,,,,,,,,,,,,,,,,,5.876798,0.1292478
5216,2022/01/27 09:35:30,69455.4537,50.0006,1,20,10,0,0,0,-1.500282,3.511871,-5.268796847622,2.424843,4.287374,20.00739,15.72505,,-0.000609230890404433,,0.787919223308563,1.40133595466614,,,,,,,,,,,,,,,,,5.288052,-0.1039815
5217,2022/01/27 09:35:40,69465.454,60.0009,1,20,10,0,0,0,-1.500253,3.507889,-5.262720995917,2.424843,4.291539,20.00739,15.73967,,-0.00036487789475359,,0.879779279232025,,,,,,,,,,,,,,,,,,5.879132,0.1734066
5218,2022/01/27 09:35:50,69475.4532,70.0001,1,20,10,0,0,0,-1.500327,3.503867,-5.256946264509,2.424843,4.295706,20.00739,15.75428,,-0.00037790639908053,,1.04582595825195,1.00671303272247,,,,,,,,,,,,,,,,,5.238638,-0.1202981
5219,2022/01/27 09:36:00,69485.4534,80.0003,1,20,10,0,0,0,-1.500297,3.500447,-5.251710132759,2.424843,4.299874,20.00739,15.76888,,-0.000330031907651573,,,,,,,,,,,,,,,,,,,,5.852771,0.04454106
5220,2022/01/27 09:36:10,69495.4542,90.0011,1,20,10,0,0,0,-1.500311,3.497107,-5.246748100277,2.424843,4.304042,20.00739,15.78346,,-0.000398167088860646,,1.15099895000458,,,,,,,,,,,,,,,,,,5.522316,-0.04834563
5221,2022/01/27 09:36:20,69505.4537,100.0006,1,20,10,0,0,0,-1.500373,3.493935,-5.242205737755,2.424843,4.308208,20.00739,15.79802,,-0.000256857805652544,,1.26937699317932,0.83489590883255,,,,,,,,,,,,,,,,,5.4916,0.1020175
5222,2022/01/27 09:36:30,69515.4536,110.0005,1,20,10,0,0,0,-1.500315,3.490853,-5.237379118695,2.424843,4.312375,20.00739,15.81257,,-0.000268826290266588,,,,,,,,,,,,,,,,,,,,5.270667,0.0129503
5223,2022/01/27 09:36:40,69525.4539,120.0008,1,20,10,0,0,0,-1.500322,3.48826,-5.23351321972,2.424843,4.316543,20.00739,15.82712,,-0.000284199486486614,,1.42704796791077,,,,,,,,,,,,,,,,,,5.837255,0.193
5224,2022/01/27 09:36:50,69535.4532,130.0001,1,20,10,0,0,0,-1.500362,3.485522,-5.229544758964,2.424843,4.320708,20.00739,15.84164,,-0.000279935309663415,,,,,,,,,,,,,,,,,,,,5.644495,0.1270281
5225,2022/01/27 09:37:00,69545.4532,140.0001,1,20,10,0,0,0,-1.500338,3.482728,-5.225269162064,2.424843,4.324876,20.00739,15.85616,,-0.000361294107278809,,1.51734602451324,0.678637087345123,,,,,,,,,,,,,,,,,5.299741,-0.007016212
5226,2022/01/27 09:37:10,69555.4541,150.001,1,20,10,0,0,0,-1.500462,3.48035,-5.2221329217,2.424843,4.329043,20.00739,15.87067,,-0.000273145211394876,,,,,,,,,,,,,,,,,,,,5.932956,0.1223139
5227,2022/01/27 09:37:20,69565.4544,160.0013,1,20,10,0,0,0,-1.500309,3.477706,-5.217633611154,2.424843,4.333209,20.00739,15.88516,,-0.000213692503166385,,1.66254496574402,,,,,,,,,,,,,,,,,,5.555216,0.1202391
5228,2022/01/27 09:37:30,69575.4537,170.0006,1,20,10,0,0,0,-1.500344,3.475436,-5.214349549984,2.424843,4.337377,20.00739,15.89965,,-0.000278903811704367,,,,,,,,,,,,,,,,,,,,5.245683,-0.1855391
5229,2022/01/27 09:37:40,69585.4536,180.0005,1,20,10,0,0,0,-1.500344,3.473078,-5.210811738832,2.424843,4.341544,20.00739,15.91413,,-0.000292096199700609,,1.70924496650696,0.607698976993561,,,,,,,,,,,,,,,,,5.837624,0.1402552
5230,2022/01/27 09:37:50,69595.4546,190.0015,1,20,10,0,0,0,-1.50032,3.471081,-5.20773224592,2.424843,4.345712,20.00739,15.9286,,-0.000215717504033819,,,,,,,,,,,,,,,,,,,,5.190545,-0.1193321
5231,2022/01/27 09:38:00,69605.4547,200.0016,1,20,10,0,0,0,-1.500278,3.468436,-5.203618225208,2.424843,4.349877,20.00739,15.94305,,-0.000256091909250245,,1.84385001659393,,,,,,,,,,,,,,,,,,5.934631,0.2038166
5232,2022/01/27 09:38:10,69615.4531,210,1,20,10,0,0,0,-1.500361,3.4665,-5.2010014065,2.424843,4.354045,20.00739,15.95751,,-0.000237168002058752,,,,,,,,,,,,,,,,,,,,5.895936,0.123547
5233,2022/01/27 09:38:20,69625.454,220.0009,1,20,10,0,0,0,-1.500302,3.464287,-5.197476714674,2.424843,4.358213,20.00739,15.97195,,-0.000203409304958768,,1.87480998039246,0.523488879203796,,,,,,,,,,,,,,,,,5.740421,-0.07218659
5234,2022/01/27 09:38:30,69635.4542,230.0011,1,20,10,0,0,0,-1.50029,3.462455,-5.19468661195,2.424843,4.362378,20.00739,15.98637,,-0.000235537299886346,,,,,,,,,,,,,,,,,,,,5.481666,-0.156171
5235,2022/01/27 09:38:40,69645.4535,240.0004,1,20,10,0,0,0,-1.500237,3.460248,-5.191192078776,2.424843,4.366546,20.00739,16.0008,,-0.000233621598454192,,,,,,,,,,,,,,,,,,,,5.463588,-0.04266828
5236,2022/01/27 09:38:50,69655.4538,250.0007,1,20,10,0,0,0,-1.500306,3.458554,-5.188889317524,2.424843,4.370713,20.00739,16.01522,,-0.000143599492730573,,2.04991388320923,,,,,,,,,,,,,,,,,,5.325453,-0.1186612
5237,2022/01/27 09:39:00,69665.4538,260.0007,1,20,10,0,0,0,-1.500266,3.456626,-5.185858462516,2.424843,4.374878,20.00739,16.02962,,-0.000146788006532006,,,,,,,,,,,,,,,,,,,,5.44947,-0.09221911
5238,2022/01/27 09:39:10,69675.4541,270.001,1,20,10,0,0,0,-1.500215,3.454874,-5.18305379791,2.424843,4.379046,20.00739,16.04402,,-0.000162773198098876,,2.29788899421692,0.466388791799545,,,,,,,,,,,,,,,,,6.013167,0.09663507
5239,2022/01/27 09:39:20,69685.4533,280.0002,1,20,10,0,0,0,-1.500309,3.452899,-5.180415445791,2.424843,4.383214,20.00739,16.05841,,-0.00026595380040817,,,,,,,,,,,,,,,,,,,,5.540062,-0.1077062
5240,2022/01/27 09:39:30,69695.4533,290.0002,1,20,10,0,0,0,-1.500351,3.451208,-5.178023374008,2.424843,4.387379,20.00739,16.0728,,-0.000132010303786956,,,,,,,,,,,,,,,,,,,,5.392392,-0.2060086
5241,2022/01/27 09:39:40,69705.4543,300.0012,1,20,10,0,0,0,-1.500402,3.449744,-5.176002797088,2.424843,4.391547,20.00739,16.08718,,-0.000143629993544891,,2.35067701339722,,,,,,,,,,,,,,,,,,5.371379,-0.1567428
5242,2022/01/27 09:39:50,69715.4534,310.0003,1,20,10,0,0,0,-1.500344,3.447889,-5.173019573816,2.424843,4.395714,20.00739,16.10155,,-0.000149195999256335,,,,,,,,,,,,,,,,,,,,5.460325,0.03242835
5243,2022/01/27 09:40:00,69725.4544,320.0013,1,20,10,0,0,0,-1.500319,3.446468,-5.170801423292,2.424843,4.399882,20.00739,16.11592,,-0.000130456901388243,,,,,,,,,,,,,,,,,,,,5.360187,-0.1260559
5244,2022/01/27 09:40:10,69735.4531,330,1,20,10,0,0,0,-1.500335,3.444952,-5.16858205892,2.424843,4.404047,20.00739,16.13027,,-0.000180660499609075,,,0.395764112472534,,,,,,,,,,,,,,,,,5.316042,-0.1403913
5245,2022/01/27 09:40:20,69745.4538,340.0007,1,20,10,0,0,0,-1.500294,3.443625,-5.16644992575,2.424843,4.408215,20.00739,16.14462,,-0.000163498494657688,,2.78967905044556,,,,,,,,,,,,,,,,,,5.304475,-0.0571692
5246,2022/01/27 09:40:30,69755.4539,350.0008,1,20,10,0,0,0,-1.500362,3.441984,-5.164221998208,2.424843,4.412383,20.00739,16.15897,,-0.000164472803589888,,,,,,,,,,,,,,,,,,,,5.337019,-0.1821598
5247,2022/01/27 09:40:40,69765.4534,360.0003,1,20,10,0,0,0,-1.500309,3.440712,-5.162131180008,2.424843,4.416548,20.00739,16.17331,,-0.00024720819783397,,,,,,,,,,,,,,,,,,,,5.378792,-0.1094532
5248,2022/01/27 09:40:50,69775.4533,370.0002,1,20,10,0,0,0,-1.500301,3.439301,-5.159986729601,2.424843,4.420716,20.00739,16.18764,,-0.000178121306817047,,2.7736279964447,,,,,,,,,,,,,,,,,,5.397804,-0.1075195
5249,2022/01/27 09:41:00,69785.455,380.0019,1,20,10,0,0,0,-1.50031,3.438177,-5.15833133487,2.424843,4.424884,20.00739,16.20197,,-0.000179314796696417,,,,,,,,,,,,,,,,,,,,5.457432,-0.1980937
5250,2022/01/27 09:41:08,69793.8383,388.3852,1,20,10,0,0,0,-1.500369,3.436724,-5.156354151156,2.424843,4.428377,20.00739,16.21398,,-0.000117368501378223,0.0319010615348816,2.7736279964447,0.395764112472534,,,,,,,,,,,,,,,,,6.025053,0.1449601
5251,2022/01/27 09:42:08,69853.879,60.0009,1,21,10,0,0,0,0,3.522043,0,2.424843,4.42838,20.00739,16.21399,,0.000217011503991671,,,,,,,,,,,,,,,,,,,,5.953389,0.1938438
5252,2022/01/27 09:43:08,69913.8782,120.0001,1,21,10,0,0,0,0,3.531379,0,2.424843,4.42838,20.00739,16.21399,,0.000143742698128335,,,,,,,,,,,,,,,,,,,,5.820667,0.152481
5253,2022/01/27 09:44:08,69973.8788,180.0007,1,21,10,0,0,0,0,3.537321,0,2.424843,4.42838,20.00739,16.21399,,0.000130141997942701,,0,,,,,,,,,,,,,,,,,,5.858217,0.2166642
5254,2022/01/27 09:45:08,70033.8784,240.0003,1,21,10,0,0,0,0,3.541796,0,2.424843,4.42838,20.00739,16.21399,,0.000083434788393788,,,,,,,,,,,,,,,,,,,,5.39836,-0.01852974
5255,2022/01/27 09:46:08,70093.8794,300.0013,1,21,10,0,0,0,0,3.544725,0,2.424843,4.42838,20.00739,16.21399,,0.0000517210391990375,,0,,,,,,,,,,,,,,,,,,5.22949,-0.117119
5256,2022/01/27 09:47:08,70153.8784,360.0003,1,21,10,0,0,0,0,3.54678,0,2.424843,4.42838,20.00739,16.21399,,0.0000594668490521144,,,,,,,,,,,,,,,,,,,,5.103972,-0.08455098
5257,2022/01/27 09:48:08,70213.8783,420.0002,1,21,10,0,0,0,0,3.548531,0,2.424843,4.42838,20.00739,16.21399,,0.0000549224096175749,,0,,,,,,,,,,,,,,,,,,5.569243,-0.1170775
5258,2022/01/27 09:49:08,70273.8791,480.001,1,21,10,0,0,0,0,3.549789,0,2.424843,4.42838,20.00739,16.21399,,0.000030423889256781,,,,,,,,,,,,,,,,,,,,5.836231,-0.1079544
5259,2022/01/27 09:50:08,70333.8788,540.0007,1,21,10,0,0,0,0,3.551175,0,2.424843,4.42838,20.00739,16.21399,,0.00000572955286770593,,0,,,,,,,,,,,,,,,,,,6.142672,0.04173875
5260,2022/01/27 09:51:08,70393.8786,600.0005,1,21,10,0,0,0,0,3.552094,0,2.424843,4.42838,20.00739,16.21399,,0.00000458314889328904,,,,,,,,,,,,,,,,,,,,5.508609,-0.02292514
5261,2022/01/27 09:52:08,70453.8795,660.0014,1,21,10,0,0,0,0,3.552469,0,2.424843,4.42838,20.00739,16.21399,,0.00000292373306365334,,0,,,,,,,,,,,,,,,,,,6.111386,0.1522662
5262,2022/01/27 09:53:08,70513.8793,720.0012,1,21,10,0,0,0,0,3.55319,0,2.424843,4.42838,20.00739,16.21399,,0.0000435029287473299,,,,,,,,,,,,,,,,,,,,6.229002,-0.001018047
5263,2022/01/27 09:54:08,70573.8782,780.0001,1,21,10,0,0,0,0,3.553729,0,2.424843,4.42838,20.00739,16.21399,,0.0000310571012960281,,0,,,,,,,,,,,,,,,,,,5.921563,0.200125
5264,2022/01/27 09:55:08,70633.879,840.0009,1,21,10,0,0,0,0,3.554163,0,2.424843,4.42838,20.00739,16.21399,,-0.0000144206396726076,,,,,,,,,,,,,,,,,,,,6.289236,-0.09765327
5265,2022/01/27 09:56:08,70693.8791,900.001,1,21,10,0,0,0,0,3.554492,0,2.424843,4.42838,20.00739,16.21399,,-0.0000130382695715525,,0,,,,,,,,,,,,,,,,,,5.996658,-0.1470116
5266,2022/01/27 09:57:08,70753.8786,960.0005,1,21,10,0,0,0,0,3.55489,0,2.424843,4.42838,20.00739,16.21399,,0.0000341803206538316,,,,,,,,,,,,,,,,,,,,6.41136,0.04226595
5267,2022/01/27 09:58:08,70813.8794,1020.0013,1,21,10,0,0,0,0,3.555094,0,2.424843,4.42838,20.00739,16.21399,,0.0000110633200165466,,0,,,,,,,,,,,,,,,,,,6.012903,0.08441716
5268,2022/01/27 09:59:08,70873.8785,1080.0004,1,21,10,0,0,0,0,3.555587,0,2.424843,4.42838,20.00739,16.21399,,0.00000655853500575176,,,,,,,,,,,,,,,,,,,,6.481358,0.1364571
5269,2022/01/27 10:00:08,70933.8782,1140.0001,1,21,10,0,0,0,0,3.555566,0,2.424843,4.42838,20.00739,16.21399,,0.0000500228597957175,,0,,,,,,,,,,,,,,,,,,5.945951,0.009803772
5270,2022/01/27 10:01:08,70993.8783,1200.0002,1,21,10,0,0,0,0,3.555812,0,2.424843,4.42838,20.00739,16.21399,,-0.0000156863407028141,,,,,,,,,,,,,,,,,,,,6.057885,-0.1047769
5271,2022/01/27 10:02:08,71053.8789,1260.0008,1,21,10,0,0,0,0,3.555702,0,2.424843,4.42838,20.00739,16.21399,,-0.0000208607107197167,,0,,,,,,,,,,,,,,,,,,6.1586,-0.08966893
5272,2022/01/27 10:03:08,71113.8781,1320,1,21,10,0,0,0,0,3.556005,0,2.424843,4.42838,20.00739,16.21399,,0.0000500195383210666,,,,,,,,,,,,,,,,,,,,5.735582,-0.1224577
5273,2022/01/27 10:04:08,71173.8785,1380.0004,1,21,10,0,0,0,0,3.556238,0,2.424843,4.42838,20.00739,16.21399,,0.00000470171789856977,,0,,,,,,,,,,,,,,,,,,5.825197,-0.1473427
5274,2022/01/27 10:05:08,71233.8785,1440.0004,1,21,10,0,0,0,0,3.556358,0,2.424843,4.42838,20.00739,16.21399,,0.0000274228295893408,,,,,,,,,,,,,,,,,,,,5.915884,-0.1375741
5275,2022/01/27 10:06:08,71293.8781,1500,1,21,10,0,0,0,0,3.556444,0,2.424843,4.42838,20.00739,16.21399,,0.0000218107306864113,,0,,,,,,,,,,,,,,,,,,6.020574,0.05809844
5276,2022/01/27 10:07:08,71353.879,1560.0009,1,21,10,0,0,0,0,3.556583,0,2.424843,4.42838,20.00739,16.21399,,-0.0000188882404472679,,,,,,,,,,,,,,,,,,,,6.086641,0.02762645
5277,2022/01/27 10:08:08,71413.8789,1620.0008,1,21,10,0,0,0,0,3.556718,0,2.424843,4.42838,20.00739,16.21399,,-0.00000999575786408968,,0,,,,,,,,,,,,,,,,,,5.650063,-0.1895858
5278,2022/01/27 10:09:08,71473.8786,1680.0005,1,21,10,0,0,0,0,3.556531,0,2.424843,4.42838,20.00739,16.21399,,-0.0000176225894392701,,,,,,,,,,,,,,,,,,,,5.668943,-0.09317011
5279,2022/01/27 10:10:08,71533.8794,1740.0013,1,21,10,0,0,0,0,3.556773,0,2.424843,4.42838,20.00739,16.21399,,0.0000257241499639349,,0,,,,,,,,,,,,,,,,,,5.684155,0.004471242
5280,2022/01/27 10:11:08,71593.8786,1800.0005,1,21,10,0,0,0,0,3.556942,0,2.424843,4.42838,20.00739,16.21399,,-0.0000120126996989711,,,,,,,,,,,,,,,,,,,,5.020119,-0.1911469
5281,2022/01/27 10:11:08,71593.88,1800.0019,1,21,10,0,0,0,0,3.556938,0,2.424843,4.42838,20.00739,16.21399,,-0.0000120126996989711,0.0319010615348816,0,0,,,,,,,,,,,,,,,,,5.020119,-0.1911469
5282,2022/01/27 10:11:08,71593.8871,0.0017,1,22,10,0,0,0,0,3.556905,0,2.424843,4.42838,20.00739,16.21399,,-0.0000120126996989711,0.0319010615348816,0,0,,,,,,,,,,,,,,,,,5.02012120042707,-0.191142789133361
5283,2022/01/27 10:11:08,71593.8943,0.0015,1,23,11,0,0,0,0,3.55642,0,2.424843,4.42838,20.00739,16.21399,,-0.0000120126996989711,0.0319010615348816,0,0,,,,,,,,,,,,,,,,,5.02012343184606,-0.191138620367192
5284,2022/01/27 10:16:56,71941.4608,60.001,1,14,11,0,0,0,0,3.557476,0,2.424843,4.42838,20.00739,16.21399,,-0.000000829769874144404,,,,,,,,,,,,,,,,,,,,5.127841,0.01010075
5285,2022/01/27 10:17:56,72001.4598,120,1,14,11,0,0,0,0,3.557429,0,2.424843,4.42838,20.00739,16.21399,,0.0000224017494474538,,,,,,,,,,,,,,,,,,,,5.734283,0.1671945
5286,2022/01/27 10:18:56,72061.4604,180.0006,1,14,11,0,0,0,0,3.557333,0,2.424843,4.42838,20.00739,16.21399,,0.00000632200408290373,,0,0,,,,,,,,,,,,,,,,,5.437009,-0.03279045
5287,2022/01/27 10:19:56,72121.4602,240.0004,1,14,11,0,0,0,0,3.557172,0,2.424843,4.42838,20.00739,16.21399,,0.00000584746612730669,,,,,,,,,,,,,,,,,,,,6.171074,0.1613876
5288,2022/01/27 10:20:56,72181.4602,300.0004,1,14,11,0,0,0,0,3.557419,0,2.424843,4.42838,20.00739,16.21399,,0.0000263559504674049,,0,0,,,,,,,,,,,,,,,,,5.743919,-0.1117799
5289,2022/01/27 10:20:56,72181.4616,300.0018,1,14,11,0,0,0,0,3.557419,0,2.424843,4.42838,20.00739,16.21399,,0.0000263559504674049,0.0319010615348816,0,0,,,,,,,,,,,,,,,,,5.743919,-0.1117799
5290,2022/01/27 10:20:56,72181.7515,0.2516,1,15,11,0,0,0,-1.669647,3.253796,-5.432690730012,2.424282,4.42838,20.00554,16.21399,,-0.174083396792412,,0.00530647113919258,188.449203491211,,,,,,,,,,,,,,,,,5.743919,-0.1117799
5291,2022/01/27 10:20:56,72182.001,0.5011,1,15,11,0,0,0,-3.086196,3.245479,-10.016184307884,2.423664,4.42838,20.00353,16.21399,,,,,,,,,,,,,,,,,,,,,,5.445207,-0.1117799
5292,2022/01/27 10:20:56,72182.2514,0.7515,1,15,11,0,0,0,-4.245924,3.240036,-13.756946613264,2.423046,4.42838,20.00153,16.21399,,,,,,,,,,,,,,,,,,,,,,5.445207,-0.1117799
5293,2022/01/27 10:20:57,72182.5001,1.0002,1,15,11,0,0,0,-5.153673,3.235491,-16.674662608443,2.422439,4.42838,19.99957,16.21399,,-0.0185321997851133,,0.135418593883514,8.60142993927002,,,,,,,,,,,,,,,,,5.445207,-0.1117799
5294,2022/01/27 10:20:57,72182.75,1.2501,1,15,11,0,0,0,-5.896584,3.231674,-19.055837201616,2.421824,4.42838,19.99758,16.21399,,,,,,,,,,,,,,,,,,,,,,5.97296,0.07157534
5295,2022/01/27 10:20:57,72183.0003,1.5004,1,15,11,0,0,0,-6.489502,3.228126,-20.948930133252,2.421217,4.42838,19.99562,16.21399,,,,,,,,,,,,,,,,,,,,,,5.97296,0.07157534
5296,2022/01/27 10:20:57,72183.2514,1.7515,1,15,11,0,0,0,-6.953279,3.224959,-22.424039690561,2.420602,4.42838,19.99363,16.21399,,,,,,,,,,,,,,,,,,,,,,5.97296,0.07157534
5297,2022/01/27 10:20:58,72183.5011,2.0012,1,15,11,0,0,0,-7.332835,3.221655,-23.623864541925,2.419981,4.42838,19.99163,16.21399,,-0.011567460373044,,0.176889404654503,6.03072500228882,,,,,,,,,,,,,,,,,5.875808,-0.03035992
5298,2022/01/27 10:20:58,72183.75,2.2501,1,15,11,0,0,0,-7.629724,3.218847,-24.558914208228,2.419379,4.42838,19.98969,16.21399,,,,,,,,,,,,,,,,,,,,,,5.875808,-0.03035992
5299,2022/01/27 10:20:58,72184.0009,2.501,1,15,11,0,0,0,-7.87267,3.216023,-25.31868779141,2.418761,4.42838,19.9877,16.21399,,,,,,,,,,,,,,,,,,,,,,5.875808,-0.03035992
5300,2022/01/27 10:20:58,72184.2506,2.7507,1,15,11,0,0,0,-8.066491,3.213458,-25.921330035878,2.418142,4.42838,19.98571,16.21399,,,,,,,,,,,,,,,,,,,,,,5.403479,-0.03035992
5301,2022/01/27 10:20:59,72184.5002,3.0003,1,15,11,0,0,0,-8.218088,3.210783,-26.386497242904,2.417536,4.42838,19.98377,16.21399,,-0.0115828197449446,,0.238606005907059,4.93689918518066,,,,,,,,,,,,,,,,,5.403479,-0.03035992
5302,2022/01/27 10:20:59,72184.7506,3.2507,1,15,11,0,0,0,-8.342144,3.208548,-26.766169446912,2.416919,4.42838,19.98179,16.21399,,,,,,,,,,,,,,,,,,,,,,5.403479,-0.03035992
5303,2022/01/27 10:20:59,72185.0003,3.5004,1,15,11,0,0,0,-8.441187,3.206112,-27.063390934944,2.416313,4.42838,19.97984,16.21399,,,,,,,,,,,,,,,,,,,,,,5.914637,0.01213402
5304,2022/01/27 10:20:59,72185.2515,3.7516,1,15,11,0,0,0,-8.520258,3.203594,-27.295447407252,2.415697,4.42838,19.97787,16.21399,,,,,,,,,,,,,,,,,,,,,,5.914637,0.01213402
5305,2022/01/27 10:21:00,72185.5004,4.0005,1,15,11,0,0,0,-8.582196,3.201379,-27.474862048284,2.415076,4.42838,19.97588,16.21399,,-0.00944739207625389,,0.257607489824295,4.25191497802734,,,,,,,,,,,,,,,,,5.914637,0.01213402
5306,2022/01/27 10:21:00,72185.7516,4.2517,1,15,11,0,0,0,-8.632872,3.199223,-27.618482658456,2.414461,4.42838,19.97391,16.21399,,,,,,,,,,,,,,,,,,,,,,6.05478,0.04379451
5307,2022/01/27 10:21:00,72186.001,4.5011,1,15,11,0,0,0,-8.672502,3.197169,-27.727454546838,2.413856,4.42838,19.97198,16.21399,,,,,,,,,,,,,,,,,,,,,,6.05478,0.04379451
5308,2022/01/27 10:21:00,72186.2508,4.7509,1,15,11,0,0,0,-8.704805,3.194979,-27.811669174095,2.413236,4.42838,19.97,16.21399,,,,,,,,,,,,,,,,,,,,,,6.05478,0.04379451
5309,2022/01/27 10:21:01,72186.5011,5.0012,1,15,11,0,0,0,-8.730579,3.192949,-27.876293487471,2.412631,4.42838,19.96806,16.21399,,-0.00738860294222832,,0.271712511777878,3.6393780708313,,,,,,,,,,,,,,,,,5.538689,0.04379451
5310,2022/01/27 10:21:01,72186.7506,5.2507,1,15,11,0,0,0,-8.75077,3.190903,-27.92285824531,2.412012,4.42838,19.96609,16.21399,,,,,,,,,,,,,,,,,,,,,,5.538689,0.04379451
5311,2022/01/27 10:21:01,72187.001,5.5011,1,15,11,0,0,0,-8.767346,3.188896,-27.958154590016,2.411394,4.42838,19.96412,16.21399,,,,,,,,,,,,,,,,,,,,,,5.782283,-0.08515507
5312,2022/01/27 10:21:01,72187.2504,5.7505,1,15,11,0,0,0,-8.780292,3.187157,-27.984169109844,2.41079,4.42838,19.96219,16.21399,,,,,,,,,,,,,,,,,,,,,,5.782283,-0.08515507
5313,2022/01/27 10:21:02,72187.5013,6.0014,1,15,11,0,0,0,-8.790939,3.185146,-28.000424192094,2.410171,4.42838,19.96022,16.21399,,-0.00751718319952488,,0.313648402690887,3.25483798980713,,,,,,,,,,,,,,,,,5.782283,-0.08515507
5314,2022/01/27 10:21:02,72187.7507,6.2508,1,15,11,0,0,0,-8.799431,3.18311,-28.00955681041,2.409569,4.42838,19.9583,16.21399,,,,,,,,,,,,,,,,,,,,,,6.253674,0.1473096
5315,2022/01/27 10:21:02,72188.0008,6.5009,1,15,11,0,0,0,-8.806101,3.181488,-28.016504658288,2.408951,4.42838,19.95634,16.21399,,,,,,,,,,,,,,,,,,,,,,6.253674,0.1473096
5316,2022/01/27 10:21:02,72188.2501,6.7502,1,15,11,0,0,0,-8.811524,3.179776,-28.018672538624,2.408333,4.42838,19.95437,16.21399,,,,,,,,,,,,,,,,,,,,,,6.253674,0.1473096
5317,2022/01/27 10:21:03,72188.5005,7.0006,1,15,11,0,0,0,-8.815791,3.17789,-28.01561406099,2.407728,4.42838,19.95245,16.21399,,-0.00645474717020988,,0.330226987600327,,,,,,,,,,,,,,,,,,5.872131,0.1473096
5318,2022/01/27 10:21:03,72188.7516,7.2517,1,15,11,0,0,0,-8.819163,3.175925,-28.009000250775,2.40711,4.42838,19.95048,16.21399,,,,,,,,,,,,,,,,,,,,,,5.872131,0.1473096
5319,2022/01/27 10:21:03,72189.0011,7.5012,1,15,11,0,0,0,-8.821789,3.174459,-28.004407487151,2.406492,4.42838,19.94852,16.21399,,,,,,,,,,,,,,,,,,,,,,5.872131,0.1473096
5320,2022/01/27 10:21:03,72189.2501,7.7502,1,15,11,0,0,0,-8.823989,3.172665,-27.995561060685,2.405885,4.42838,19.94659,16.21399,,,,,,,,,,,,,,,,,,,,,,5.639197,-0.192024
5321,2022/01/27 10:21:04,72189.5012,8.0013,1,15,11,0,0,0,-8.825729,3.171186,-27.988028244594,2.405269,4.42838,19.94464,16.21399,,-0.00652358680963516,,0.341946393251419,2.99665498733521,,,,,,,,,,,,,,,,,5.639197,-0.192024
5322,2022/01/27 10:21:04,72189.7501,8.2502,1,15,11,0,0,0,-8.827141,3.169264,-27.975540194224,2.404651,4.42838,19.94268,16.21399,,,,,,,,,,,,,,,,,,,,,,5.639197,-0.192024
5323,2022/01/27 10:21:04,72190.0012,8.5013,1,15,11,0,0,0,-8.828233,3.167899,-27.966950492467,2.404046,4.42838,19.94077,16.21399,,,,,,,,,,,,,,,,,,,,,,6.298176,0.2059309
5324,2022/01/27 10:21:04,72190.2508,8.7509,1,15,11,0,0,0,-8.829105,3.166218,-27.95487117489,2.403426,4.42838,19.9388,16.21399,,,,,,,,,,,,,,,,,,,,,,6.298176,0.2059309
5325,2022/01/27 10:21:05,72190.5003,9.0004,1,15,11,0,0,0,-8.82983,3.164724,-27.94397491692,2.40281,4.42838,19.93685,16.21399,,-0.00668697198852897,,0.395052999258041,2.6914119720459,,,,,,,,,,,,,,,,,6.298176,0.2059309
5326,2022/01/27 10:21:05,72190.7517,9.2518,1,15,11,0,0,0,-8.830409,3.162999,-27.930574836591,2.402205,4.42838,19.93494,16.21399,,,,,,,,,,,,,,,,,,,,,,6.098181,0.2059309
5327,2022/01/27 10:21:05,72191.0004,9.5005,1,15,11,0,0,0,-8.830811,3.161799,-27.921249388989,2.401587,4.42838,19.93298,16.21399,,,,,,,,,,,,,,,,,,,,,,6.098181,0.2059309
5328,2022/01/27 10:21:05,72191.2507,9.7508,1,15,11,0,0,0,-8.831158,3.159945,-27.90597356631,2.400969,4.42838,19.93103,16.21399,,,,,,,,,,,,,,,,,,,,,,6.098181,0.2059309
5329,2022/01/27 10:21:06,72191.5002,10.0003,1,15,11,0,0,0,-8.831395,3.158689,-27.895630241155,2.400364,4.42838,19.92912,16.21399,,-0.005669672973454,,0.378663897514343,,,,,,,,,,,,,,,,,,5.736006,-0.1756781
5330,2022/01/27 10:21:06,72191.5017,10.0018,1,15,11,0,0,0,-8.8314,3.158594,-27.8948070516,2.400364,4.42838,19.92912,16.21399,,-0.005669672973454,0.0319010615348816,0.378663897514343,2.6914119720459,,,,,,,,,,,,,,,,,5.736006,-0.1756781
5331,2022/01/27 10:21:07,72192.541,1.0002,1,16,11,0,0,0,0,3.475217,0,2.40035,4.42838,19.92907,16.21399,,0.0117826601490378,,,,,,,,,,,,,,,,,,,,6.082545,0.1082933
5332,2022/01/27 10:21:08,72193.5419,2.0011,1,16,11,0,0,0,0,3.482076,0,2.40035,4.42838,19.92907,16.21399,,0.00737838819622993,,,,,,,,,,,,,,,,,,,,5.995562,-0.0271821
5333,2022/01/27 10:21:09,72194.5411,3.0003,1,16,11,0,0,0,0,3.487046,0,2.40035,4.42838,19.92907,16.21399,,0.00431560492143035,,,,,,,,,,,,,,,,,,,,5.846083,-0.04671216
5334,2022/01/27 10:21:10,72195.5411,4.0003,1,16,11,0,0,0,0,3.490688,0,2.40035,4.42838,19.92907,16.21399,,0.00402605114504695,,,,,,,,,,,,,,,,,,,,6.470091,-0.04671216
5335,2022/01/27 10:21:11,72196.5411,5.0003,1,16,11,0,0,0,0,3.494181,0,2.40035,4.42838,19.92907,16.21399,,0.00361045100726187,,,,,,,,,,,,,,,,,,,,5.832174,-0.1710171
5336,2022/01/27 10:21:12,72197.5414,6.0006,1,16,11,0,0,0,0,3.49672,0,2.40035,4.42838,19.92907,16.21399,,0.00309061096049845,,,,,,,,,,,,,,,,,,,,6.205608,-0.1710171
5337,2022/01/27 10:21:13,72198.5423,7.0015,1,16,11,0,0,0,0,3.499075,0,2.40035,4.42838,19.92907,16.21399,,0.00238784309476614,,,,,,,,,,,,,,,,,,,,6.109834,-0.1460674
5338,2022/01/27 10:21:14,72199.5412,8.0004,1,16,11,0,0,0,0,3.500965,0,2.40035,4.42838,19.92907,16.21399,,0.00189698999747634,,,,,,,,,,,,,,,,,,,,5.949425,-0.1460674
5339,2022/01/27 10:21:15,72200.5421,9.0013,1,16,11,0,0,0,0,3.502877,0,2.40035,4.42838,19.92907,16.21399,,0.0023978368844837,,,,,,,,,,,,,,,,,,,,6.478899,0.1153329
5340,2022/01/27 10:21:16,72201.541,10.0002,1,16,11,0,0,0,0,3.504429,0,2.40035,4.42838,19.92907,16.21399,,0.00175100902561098,,,,,,,,,,,,,,,,,,,,5.967904,-0.002055168
5341,2022/01/27 10:21:17,72202.5412,11.0004,1,16,11,0,0,0,0,3.505779,0,2.40035,4.42838,19.92907,16.21399,,0.00168144900817424,,,,,,,,,,,,,,,,,,,,6.134349,-0.1056167
5342,2022/01/27 10:21:18,72203.5426,12.0018,1,16,11,0,0,0,0,3.507331,0,2.40035,4.42838,19.92907,16.21399,,,,,,,,,,,,,,,,,,,,,,6.246786,0.1443329
5343,2022/01/27 10:21:19,72204.5411,13.0003,1,16,11,0,0,0,0,3.508598,0,2.40035,4.42838,19.92907,16.21399,,0.00128174398560077,,,,,,,,,,,,,,,,,,,,5.920234,-0.2112439
5344,2022/01/27 10:21:20,72205.5413,14.0005,1,16,11,0,0,0,0,3.509818,0,2.40035,4.42838,19.92907,16.21399,,0.00153451098594815,,,,,,,,,,,,,,,,,,,,6.420133,0.1562184
5345,2022/01/27 10:21:21,72206.5412,15.0004,1,16,11,0,0,0,0,3.511155,0,2.40035,4.42838,19.92907,16.21399,,,,,,,,,,,,,,,,,,,,,,6.029834,-0.1219684
5346,2022/01/27 10:21:22,72207.5421,16.0013,1,16,11,0,0,0,0,3.512068,0,2.40035,4.42838,19.92907,16.21399,,0.00105101603548974,,,,,,,,,,,,,,,,,,,,6.034889,0.001579523
5347,2022/01/27 10:21:23,72208.5413,17.0005,1,16,11,0,0,0,0,3.51307,0,2.40035,4.42838,19.92907,16.21399,,0.00112635898403823,,,,,,,,,,,,,,,,,,,,6.402632,0.1149198
5348,2022/01/27 10:21:24,72209.5416,18.0008,1,16,11,0,0,0,0,3.514059,0,2.40035,4.42838,19.92907,16.21399,,,,,,,,,,,,,,,,,,,,,,5.922975,-0.1498929
