Repository: HVES-Battery-Testing-Consortium/LG-HG2

# Battery Testing Consortium (BTC)
The Battery Testing Consortium (BTC) has been developed within the High Voltage and Energy Storage Lab at Oxford Brookes University to provide accurate and comprehensive cell data to Formula Student Electric teams. Through the BTC, we aim to provide FS teams with information for improved and informed decisions for cell selection, pack architecture design, thermal cooling requirements, and end of life predictions. A range of tests are completed to provide a comprehensive electrochemical lithium-ion characterisation for modelling, validation, and battery management parameterisation.

File: Data/Round1/LG_HG2/Package 1/220126_BTC_HPPC_EIS_LG_HG2_2_5C/220126_BTC_HPPC_EIS_LG_HG2_2_5C_Channel_1_Wb_1.CSV (part 26 of 47)
Data_Point,Date_Time,Test_Time(s),Step_Time(s),Cycle_Index,Step_Index,TC_Counter1,TC_Counter2,TC_Counter3,TC_Counter4,Current(A),Voltage(V),Power(W),Charge_Capacity(Ah),Discharge_Capacity(Ah),Charge_Energy(Wh),Discharge_Energy(Wh),ACR(Ohm),dV/dt(V/s),Internal_Resistance(Ohm),dQ/dV(Ah/V),dV/dQ(V/Ah),MetaCode_MV_UD1,MetaCode_MV_UD2,MetaCode_MV_UD3,MetaCode_MV_UD4,MetaCode_MV_UD5,MetaCode_MV_UD6,MetaCode_MV_UD7,MetaCode_MV_UD8,MetaCode_MV_UD9,MetaCode_MV_UD10,MetaCode_MV_UD11,MetaCode_MV_UD12,MetaCode_MV_UD13,MetaCode_MV_UD14,MetaCode_MV_UD15,MetaCode_MV_UD16,Aux_Temperature_1(C),Aux_dT/dt_1(C)
5349,2022/01/27 10:21:25,72210.543,19.0022,1,16,11,0,0,0,0,3.514767,0,2.40035,4.42838,19.92907,16.21399,,0.000800974376033992,,,,,,,,,,,,,,,,,,,,6.244836,-0.1498929
5350,2022/01/27 10:21:26,72211.5421,20.0013,1,16,11,0,0,0,0,3.515707,0,2.40035,4.42838,19.92907,16.21399,,,,,,,,,,,,,,,,,,,,,,6.160705,-0.132322
5351,2022/01/27 10:21:27,72212.541,21.0002,1,16,11,0,0,0,0,3.516553,0,2.40035,4.42838,19.92907,16.21399,,0.000925764907151461,,,,,,,,,,,,,,,,,,,,5.937783,-0.132322
5352,2022/01/27 10:21:28,72213.5427,22.0019,1,16,11,0,0,0,0,3.517323,0,2.40035,4.42838,19.92907,16.21399,,,,,,,,,,,,,,,,,,,,,,6.47507,0.007508099
5353,2022/01/27 10:21:29,72214.5422,23.0014,1,16,11,0,0,0,0,3.517847,0,2.40035,4.42838,19.92907,16.21399,,,,,,,,,,,,,,,,,,,,,,6.020593,0.007508099
5354,2022/01/27 10:21:30,72215.5422,24.0014,1,16,11,0,0,0,0,3.518665,0,2.40035,4.42838,19.92907,16.21399,,0.000730661384295672,,,,,,,,,,,,,,,,,,,,6.159914,-0.09848595
5355,2022/01/27 10:21:31,72216.5422,25.0014,1,16,11,0,0,0,0,3.519222,0,2.40035,4.42838,19.92907,16.21399,,,,,,,,,,,,,,,,,,,,,,6.318419,0.1356116
5356,2022/01/27 10:21:32,72217.5412,26.0004,1,16,11,0,0,0,0,3.519826,0,2.40035,4.42838,19.92907,16.21399,,0.000599826977122575,,,,,,,,,,,,,,,,,,,,5.922975,-0.2096552
5357,2022/01/27 10:21:33,72218.5421,27.0013,1,16,11,0,0,0,0,3.52024,0,2.40035,4.42838,19.92907,16.21399,,,,,,,,,,,,,,,,,,,,,,6.587888,0.1134485
5358,2022/01/27 10:21:34,72219.5413,28.0005,1,16,11,0,0,0,0,3.520869,0,2.40035,4.42838,19.92907,16.21399,,,,,,,,,,,,,,,,,,,,,,6.098285,-0.05866408
5359,2022/01/27 10:21:35,72220.5421,29.0013,1,16,11,0,0,0,0,3.5214,0,2.40035,4.42838,19.92907,16.21399,,0.000528141914401203,,,,,,,,,,,,,,,,,,,,5.961796,-0.04265279
5360,2022/01/27 10:21:36,72221.5415,30.0007,1,16,11,0,0,0,0,3.521768,0,2.40035,4.42838,19.92907,16.21399,,,,,,,,,,,,,,,,,,,,,,6.466341,0.1576704
5361,2022/01/27 10:21:37,72222.5414,31.0006,1,16,11,0,0,0,0,3.522528,0,2.40035,4.42838,19.92907,16.21399,,,,,,,,,,,,,,,,,,,,,,5.964654,-0.1567772
5362,2022/01/27 10:21:38,72223.5415,32.0007,1,16,11,0,0,0,0,3.522921,0,2.40035,4.42838,19.92907,16.21399,,0.000447672005975619,,,,,,,,,,,,,,,,,,,,6.63639,0.2099174
5363,2022/01/27 10:21:39,72224.5423,33.0015,1,16,11,0,0,0,0,3.523373,0,2.40035,4.42838,19.92907,16.21399,,,,,,,,,,,,,,,,,,,,,,6.182902,-0.1417151
5364,2022/01/27 10:21:40,72225.5408,34,1,16,11,0,0,0,0,3.523668,0,2.40035,4.42838,19.92907,16.21399,,,,,,,,,,,,,,,,,,,,,,5.928031,-0.1417151
5365,2022/01/27 10:21:41,72226.5416,35.0008,1,16,11,0,0,0,0,3.52423,0,2.40035,4.42838,19.92907,16.21399,,,,,,,,,,,,,,,,,,,,,,6.526395,0.005748272
5366,2022/01/27 10:21:42,72227.5416,36.0008,1,16,11,0,0,0,0,3.524753,0,2.40035,4.42838,19.92907,16.21399,,0.000440761796198785,,,,,,,,,,,,,,,,,,,,5.96505,0.005748272
5367,2022/01/27 10:21:43,72228.5414,37.0006,1,16,11,0,0,0,0,3.52508,0,2.40035,4.42838,19.92907,16.21399,,,,,,,,,,,,,,,,,,,,,,6.6128,0.1599288
5368,2022/01/27 10:21:44,72229.5415,38.0007,1,16,11,0,0,0,0,3.525572,0,2.40035,4.42838,19.92907,16.21399,,,,,,,,,,,,,,,,,,,,,,6.319861,0.1599288
5369,2022/01/27 10:21:45,72230.5408,39,1,16,11,0,0,0,0,3.525756,0,2.40035,4.42838,19.92907,16.21399,,0.000428543804446235,,,,,,,,,,,,,,,,,,,,5.937783,-0.2109429
5370,2022/01/27 10:21:46,72231.5424,40.0016,1,16,11,0,0,0,0,3.526411,0,2.40035,4.42838,19.92907,16.21399,,,,,,,,,,,,,,,,,,,,,,6.573101,0.1416221
5371,2022/01/27 10:21:46,72231.5438,40.003,1,16,11,0,0,0,0,3.526411,0,2.40035,4.42838,19.92907,16.21399,,0.000428543804446235,0.0319010615348816,0,0,,,,,,,,,,,,,,,,,6.573101,0.1416221
5372,2022/01/27 10:21:46,72231.8335,0.2514,1,17,11,0,0,0,1.763977,3.586491,6.326487634707,2.400465,4.42838,19.92949,16.21399,,0.046833910048008,,0.00977521762251854,1246.81298828125,,,,,,,,,,,,,,,,,6.573101,0.1416221
5373,2022/01/27 10:21:46,72232.0825,0.5004,1,17,11,0,0,0,1.763916,3.587898,6.328750688568,2.400588,4.42838,19.92993,16.21399,,,,,,,,,,,,,,,,,,,,,,6.094215,-0.09273708
5374,2022/01/27 10:21:46,72232.3335,0.7514,1,17,11,0,0,0,1.764053,3.589192,6.331524915176,2.400712,4.42838,19.93037,16.21399,,,,,,,,,,,,,,,,,,,,,,6.094215,-0.09273708
5375,2022/01/27 10:21:47,72232.5825,1.0004,1,17,11,0,0,0,1.763443,3.589939,6.330652799977,2.400832,4.42838,19.9308,16.21399,,0.00877568125724792,,,,,,,,,,,,,,,,,,,,6.094215,-0.09273708
5376,2022/01/27 10:21:47,72232.833,1.2509,1,17,11,0,0,0,1.763153,3.590846,6.331210897438,2.400956,4.42838,19.93125,16.21399,,,,,,,,,,,,,,,,,,,,,,6.052039,-0.01318008
5377,2022/01/27 10:21:47,72233.0826,1.5005,1,17,11,0,0,0,1.762848,3.591358,6.331018267584,2.401076,4.42838,19.93168,16.21399,,,,,,,,,,,,,,,,,,,,,,6.052039,-0.01318008
5378,2022/01/27 10:21:47,72233.3329,1.7508,1,17,11,0,0,0,1.763153,3.591932,6.333125681596,2.4012,4.42838,19.93212,16.21399,,,,,,,,,,,,,,,,,,,,,,6.052039,-0.01318008
5379,2022/01/27 10:21:48,72233.5825,2.0004,1,17,11,0,0,0,1.763535,3.592908,6.33621900978,2.401324,4.42838,19.93257,16.21399,,0.00275017693638802,,0.0993170067667961,18.3814907073975,,,,,,,,,,,,,,,,,6.515682,-0.01318008
5380,2022/01/27 10:21:48,72233.8329,2.2508,1,17,11,0,0,0,1.764053,3.593465,6.339062713645,2.401444,4.42838,19.933,16.21399,,,,,,,,,,,,,,,,,,,,,,6.515682,-0.01318008
5381,2022/01/27 10:21:48,72234.0833,2.5012,1,17,11,0,0,0,1.764053,3.594177,6.340318719381,2.401567,4.42838,19.93344,16.21399,,,,,,,,,,,,,,,,,,,,,,6.515682,-0.01318008
5382,2022/01/27 10:21:48,72234.3328,2.7507,1,17,11,0,0,0,1.764053,3.594592,6.341050801376,2.401691,4.42838,19.93389,16.21399,,,,,,,,,,,,,,,,,,,,,,6.398485,0.1082644
5383,2022/01/27 10:21:49,72234.5824,3.0003,1,17,11,0,0,0,1.763885,3.595404,6.34187918454,2.401811,4.42838,19.93432,16.21399,,0.002389932051301,,,,,,,,,,,,,,,,,,,,6.398485,0.1082644
5384,2022/01/27 10:21:49,72234.8329,3.2508,1,17,11,0,0,0,1.763863,3.595868,6.342618518084,2.401935,4.42838,19.93477,16.21399,,,,,,,,,,,,,,,,,,,,,,6.398485,0.1082644
5385,2022/01/27 10:21:49,72235.0826,3.5005,1,17,11,0,0,0,1.763863,3.596539,6.343802070157,2.402058,4.42838,19.93521,16.21399,,,,,,,,,,,,,,,,,,,,,,5.959056,-0.1373214
5386,2022/01/27 10:21:49,72235.3328,3.7507,1,17,11,0,0,0,1.763496,3.596755,6.34286305548,2.402179,4.42838,19.93564,16.21399,,,,,,,,,,,,,,,,,,,,,,5.959056,-0.1373214
5387,2022/01/27 10:21:50,72235.5823,4.0002,1,17,11,0,0,0,1.763206,3.597602,6.343313432012,2.402303,4.42838,19.93609,16.21399,,0.00213869102299213,,0.184295803308487,,,,,,,,,,,,,,,,,,5.959056,-0.1373214
5388,2022/01/27 10:21:50,72235.833,4.2509,1,17,11,0,0,0,1.762924,3.597699,6.342469911876,2.402426,4.42838,19.93653,16.21399,,,,,,,,,,,,,,,,,,,,,,6.330396,-0.1373214
5389,2022/01/27 10:21:50,72236.0826,4.5005,1,17,11,0,0,0,1.763306,3.598541,6.345328936546,2.402547,4.42838,19.93697,16.21399,,,,,,,,,,,,,,,,,,,,,,6.330396,-0.1373214
5390,2022/01/27 10:21:50,72236.3336,4.7515,1,17,11,0,0,0,1.763596,3.59894,6.34707618824,2.40267,4.42838,19.93741,16.21399,,,,,,,,,,,,,,,,,,,,,,6.60087,0.2005666
5391,2022/01/27 10:21:51,72236.5832,5.0011,1,17,11,0,0,0,1.763611,3.599477,6.348077231447,2.402793,4.42838,19.93785,16.21399,,0.00208592694252729,,,,,,,,,,,,,,,,,,,,6.60087,0.2005666
5392,2022/01/27 10:21:51,72236.8329,5.2508,1,17,11,0,0,0,1.763649,3.599954,6.349055272146,2.402914,4.42838,19.93829,16.21399,,,,,,,,,,,,,,,,,,,,,,6.60087,0.2005666
5393,2022/01/27 10:21:51,72237.0823,5.5002,1,17,11,0,0,0,1.763634,3.600476,6.349921889784,2.403038,4.42838,19.93873,16.21399,,,,,,,,,,,,,,,,,,,,,,5.98531,-0.1923624
5394,2022/01/27 10:21:51,72237.3338,5.7517,1,17,11,0,0,0,1.763664,3.600764,6.350537839296,2.403161,4.42838,19.93918,16.21399,,,,,,,,,,,,,,,,,,,,,,5.98531,-0.1923624
5395,2022/01/27 10:21:52,72237.5831,6.001,1,17,11,0,0,0,1.763115,3.601507,6.349871014305,2.403281,4.42838,19.93961,16.21399,,0.00199532089754939,,0.247911497950554,4.63079118728638,,,,,,,,,,,,,,,,,5.98531,-0.1923624
5396,2022/01/27 10:21:52,72237.8321,6.25,1,17,11,0,0,0,1.763077,3.601727,6.350122033979,2.403405,4.42838,19.94006,16.21399,,,,,,,,,,,,,,,,,,,,,,6.091787,-0.1923624
5397,2022/01/27 10:21:52,72238.0833,6.5012,1,17,11,0,0,0,1.763611,3.602348,6.353140558628,2.403526,4.42838,19.94049,16.21399,,,,,,,,,,,,,,,,,,,,,,6.091787,-0.1923624
5398,2022/01/27 10:21:52,72238.3328,6.7507,1,17,11,0,0,0,1.763924,3.602495,6.35452739038,2.40365,4.42838,19.94094,16.21399,,,,,,,,,,,,,,,,,,,,,,6.091787,-0.1923624
5399,2022/01/27 10:21:53,72238.5824,7.0003,1,17,11,0,0,0,1.763901,3.603037,6.355400567337,2.403773,4.42838,19.94138,16.21399,,0.00320029305294156,,,,,,,,,,,,,,,,,,,,6.634047,0.2027303
5400,2022/01/27 10:21:53,72238.8337,7.2516,1,17,11,0,0,0,1.763649,3.60338,6.35509753362,2.403893,4.42838,19.94181,16.21399,,,,,,,,,,,,,,,,,,,,,,6.634047,0.2027303
5401,2022/01/27 10:21:53,72239.0824,7.5003,1,17,11,0,0,0,1.763695,3.604181,6.356676008795,2.404017,4.42838,19.94226,16.21399,,,,,,,,,,,,,,,,,,,,,,6.634047,0.2027303
5402,2022/01/27 10:21:53,72239.3329,7.7508,1,17,11,0,0,0,1.763733,3.604273,6.356975231109,2.40414,4.42838,19.9427,16.21399,,,,,,,,,,,,,,,,,,,,,,6.256891,-0.1178613
5403,2022/01/27 10:21:54,72239.583,8.0009,1,17,11,0,0,0,1.763649,3.604743,6.357501387207,2.404261,4.42838,19.94314,16.21399,,,,,,,,,,,,,,,,,,,,,,6.256891,-0.1178613
5404,2022/01/27 10:21:54,72239.8328,8.2507,1,17,11,0,0,0,1.763748,3.605024,6.358353869952,2.404385,4.42838,19.94359,16.21399,,,,,,,,,,,,,,,,,,,,,,6.256891,-0.1178613
5405,2022/01/27 10:21:54,72240.0832,8.5011,1,17,11,0,0,0,1.763863,3.605641,6.359856751183,2.404508,4.42838,19.94403,16.21399,,,,,,,,,,,,,,,,,,,,,,5.996578,-0.1178613
5406,2022/01/27 10:21:54,72240.3327,8.7506,1,17,11,0,0,0,1.763924,3.605954,6.360628803496,2.404628,4.42838,19.94446,16.21399,,,,,,,,,,,,,,,,,,,,,,5.996578,-0.1178613
5407,2022/01/27 10:21:55,72240.5823,9.0002,1,17,11,0,0,0,1.763634,3.606341,6.360265603194,2.404752,4.42838,19.94491,16.21399,,0.00142878794576973,,0.267216891050339,,,,,,,,,,,,,,,,,,5.996578,-0.1178613
5408,2022/01/27 10:21:55,72240.833,9.2509,1,17,11,0,0,0,1.763496,3.606646,6.360305794416,2.404872,4.42838,19.94534,16.21399,,,,,,,,,,,,,,,,,,,,,,6.504755,0.07745743
5409,2022/01/27 10:21:55,72241.0824,9.5003,1,17,11,0,0,0,1.763512,3.607136,6.361227621632,2.404996,4.42838,19.94579,16.21399,,,,,,,,,,,,,,,,,,,,,,6.504755,0.07745743
5410,2022/01/27 10:21:55,72241.3322,9.7501,1,17,11,0,0,0,1.763397,3.607448,6.361362980856,2.405119,4.42838,19.94624,16.21399,,,,,,,,,,,,,,,,,,,,,,6.462588,-0.0131771
5411,2022/01/27 10:21:56,72241.5826,10.0005,1,17,11,0,0,0,1.763626,3.607872,6.362936863872,2.40524,4.42838,19.94667,16.21399,,0.00167249201331288,,,,,,,,,,,,,,,,,,,,6.462588,-0.0131771
5412,2022/01/27 10:21:56,72241.584,10.0019,1,17,11,0,0,0,1.763626,3.607872,6.362936863872,2.405243,4.42838,19.94668,16.21399,,0.00167249201331288,0.0319010615348816,0.267216891050339,4.63079118728638,,,,,,,,,,,,,,,,,6.462588,-0.0131771
5413,2022/01/27 10:21:57,72242.6249,1.0008,1,18,11,0,0,0,0,3.546334,0,2.405243,4.42838,19.94668,16.21399,,-0.0123750995844603,,,,,,,,,,,,,,,,,,,,5.962816,-0.0131771
5414,2022/01/27 10:21:58,72243.6249,2.0008,1,18,11,0,0,0,0,3.545098,0,2.405243,4.42838,19.94668,16.21399,,-0.00189041695557535,,,,,,,,,,,,,,,,,,,,6.584136,0.09995103
5415,2022/01/27 10:21:59,72244.6242,3.0001,1,18,11,0,0,0,0,3.544198,0,2.405243,4.42838,19.94668,16.21399,,,,,,,,,,,,,,,,,,,,,,6.118253,0.09995103
5416,2022/01/27 10:22:00,72245.6256,4.0015,1,18,11,0,0,0,0,3.543736,0,2.405243,4.42838,19.94668,16.21399,,-0.00082534842658788,,,,,,,,,,,,,,,,,,,,6.556405,0.154286
5417,2022/01/27 10:22:01,72246.625,5.0009,1,18,11,0,0,0,0,3.543432,0,2.405243,4.42838,19.94668,16.21399,,,,,,,,,,,,,,,,,,,,,,6.381344,0.154286
5418,2022/01/27 10:22:02,72247.6248,6.0007,1,18,11,0,0,0,0,3.542989,0,2.405243,4.42838,19.94668,16.21399,,,,,,,,,,,,,,,,,,,,,,5.933203,-0.1947504
5419,2022/01/27 10:22:03,72248.6243,7.0002,1,18,11,0,0,0,0,3.542645,0,2.405243,4.42838,19.94668,16.21399,,,,,,,,,,,,,,,,,,,,,,6.564806,0.1437753
5420,2022/01/27 10:22:04,72249.625,8.0009,1,18,11,0,0,0,0,3.542636,0,2.405243,4.42838,19.94668,16.21399,,-0.00032353910501115,,,,,,,,,,,,,,,,,,,,5.969635,-0.1323906
5421,2022/01/27 10:22:05,72250.6241,9,1,18,11,0,0,0,0,3.542509,0,2.405243,4.42838,19.94668,16.21399,,,,,,,,,,,,,,,,,,,,,,6.624851,0.0560987
5422,2022/01/27 10:22:06,72251.6251,10.001,1,18,11,0,0,0,0,3.542236,0,2.405243,4.42838,19.94668,16.21399,,,,,,,,,,,,,,,,,,,,,,6.191233,0.01315087
5423,2022/01/27 10:22:07,72252.625,11.0009,1,18,11,0,0,0,0,3.542177,0,2.405243,4.42838,19.94668,16.21399,,,,,,,,,,,,,,,,,,,,,,5.993722,-0.0617221
5424,2022/01/27 10:22:08,72253.6242,12.0001,1,18,11,0,0,0,0,3.542048,0,2.405243,4.42838,19.94668,16.21399,,,,,,,,,,,,,,,,,,,,,,6.462193,0.1463971
5425,2022/01/27 10:22:09,72254.6256,13.0015,1,18,11,0,0,0,0,3.541988,0,2.405243,4.42838,19.94668,16.21399,,,,,,,,,,,,,,,,,,,,,,5.973467,-0.1527268
5426,2022/01/27 10:22:10,72255.6241,14,1,18,11,0,0,0,0,3.54195,0,2.405243,4.42838,19.94668,16.21399,,,,,,,,,,,,,,,,,,,,,,6.679444,0.2206177
5427,2022/01/27 10:22:11,72256.6251,15.001,1,18,11,0,0,0,0,3.541973,0,2.405243,4.42838,19.94668,16.21399,,,,,,,,,,,,,,,,,,,,,,6.086702,-0.1852319
5428,2022/01/27 10:22:12,72257.6249,16.0008,1,18,11,0,0,0,0,3.542028,0,2.405243,4.42838,19.94668,16.21399,,-0.000160505005624145,,,,,,,,,,,,,,,,,,,,5.994661,-0.1852319
5429,2022/01/27 10:22:13,72258.6243,17.0002,1,18,11,0,0,0,0,3.541823,0,2.405243,4.42838,19.94668,16.21399,,,,,,,,,,,,,,,,,,,,,,6.49967,-0.008926392
5430,2022/01/27 10:22:14,72259.6243,18.0002,1,18,11,0,0,0,0,3.542059,0,2.405243,4.42838,19.94668,16.21399,,,,,,,,,,,,,,,,,,,,,,5.937783,-0.008926392
5431,2022/01/27 10:22:15,72260.6243,19.0002,1,18,11,0,0,0,0,3.541979,0,2.405243,4.42838,19.94668,16.21399,,,,,,,,,,,,,,,,,,,,,,6.635995,-0.09318143
5432,2022/01/27 10:22:16,72261.6252,20.0011,1,18,11,0,0,0,0,3.541811,0,2.405243,4.42838,19.94668,16.21399,,,,,,,,,,,,,,,,,,,,,,6.205101,0.1357833
5433,2022/01/27 10:22:17,72262.6244,21.0003,1,18,11,0,0,0,0,3.54172,0,2.405243,4.42838,19.94668,16.21399,,,,,,,,,,,,,,,,,,,,,,5.924778,-0.2222553
5434,2022/01/27 10:22:18,72263.6242,22.0001,1,18,11,0,0,0,0,3.541867,0,2.405243,4.42838,19.94668,16.21399,,,,,,,,,,,,,,,,,,,,,,6.536135,0.1402077
5435,2022/01/27 10:22:19,72264.6243,23.0002,1,18,11,0,0,0,0,3.541818,0,2.405243,4.42838,19.94668,16.21399,,,,,,,,,,,,,,,,,,,,,,6.070596,-0.09463966
5436,2022/01/27 10:22:20,72265.6243,24.0002,1,18,11,0,0,0,0,3.541936,0,2.405243,4.42838,19.94668,16.21399,,,,,,,,,,,,,,,,,,,,,,6.510706,-0.02141714
5437,2022/01/27 10:22:21,72266.6243,25.0002,1,18,11,0,0,0,0,3.541765,0,2.405243,4.42838,19.94668,16.21399,,,,,,,,,,,,,,,,,,,,,,6.418753,0.1302162
5438,2022/01/27 10:22:22,72267.6251,26.001,1,18,11,0,0,0,0,3.54179,0,2.405243,4.42838,19.94668,16.21399,,,,,,,,,,,,,,,,,,,,,,5.933598,-0.151611
5439,2022/01/27 10:22:23,72268.6243,27.0002,1,18,11,0,0,0,0,3.541788,0,2.405243,4.42838,19.94668,16.21399,,,,,,,,,,,,,,,,,,,,,,6.575839,0.2007002
5440,2022/01/27 10:22:24,72269.6244,28.0003,1,18,11,0,0,0,0,3.541842,0,2.405243,4.42838,19.94668,16.21399,,0.000016119769497891,,,,,,,,,,,,,,,,,,,,6.191742,-0.12003
5441,2022/01/27 10:22:25,72270.6252,29.0011,1,18,11,0,0,0,0,3.541798,0,2.405243,4.42838,19.94668,16.21399,,,,,,,,,,,,,,,,,,,,,,6.394223,-0.12003
5442,2022/01/27 10:22:26,72271.6245,30.0004,1,18,11,0,0,0,0,3.541893,0,2.405243,4.42838,19.94668,16.21399,,,,,,,,,,,,,,,,,,,,,,6.486689,0.02889574
5443,2022/01/27 10:22:27,72272.6245,31.0004,1,18,11,0,0,0,0,3.541612,0,2.405243,4.42838,19.94668,16.21399,,,,,,,,,,,,,,,,,,,,,,6.019295,0.02889574
5444,2022/01/27 10:22:28,72273.6253,32.0012,1,18,11,0,0,0,0,3.541698,0,2.405243,4.42838,19.94668,16.21399,,,,,,,,,,,,,,,,,,,,,,6.535627,0.1432905
5445,2022/01/27 10:22:29,72274.6247,33.0006,1,18,11,0,0,0,0,3.541815,0,2.405243,4.42838,19.94668,16.21399,,,,,,,,,,,,,,,,,,,,,,6.271689,0.1432905
5446,2022/01/27 10:22:30,72275.6251,34.001,1,18,11,0,0,0,0,3.541963,0,2.405243,4.42838,19.94668,16.21399,,,,,,,,,,,,,,,,,,,,,,5.889174,-0.2020165
5447,2022/01/27 10:22:31,72276.6245,35.0004,1,18,11,0,0,0,0,3.541924,0,2.405243,4.42838,19.94668,16.21399,,,,,,,,,,,,,,,,,,,,,,6.589805,0.102888
5448,2022/01/27 10:22:32,72277.6254,36.0013,1,18,11,0,0,0,0,3.542064,0,2.405243,4.42838,19.94668,16.21399,,,,,,,,,,,,,,,,,,,,,,6.052039,-0.05199283
5449,2022/01/27 10:22:33,72278.6252,37.0011,1,18,11,0,0,0,0,3.541886,0,2.405243,4.42838,19.94668,16.21399,,,,,,,,,,,,,,,,,,,,,,6.309941,-0.04744232
5450,2022/01/27 10:22:34,72279.6251,38.001,1,18,11,0,0,0,0,3.542046,0,2.405243,4.42838,19.94668,16.21399,,,,,,,,,,,,,,,,,,,,,,6.428066,0.1649508
5451,2022/01/27 10:22:35,72280.6252,39.0011,1,18,11,0,0,0,0,3.542108,0,2.405243,4.42838,19.94668,16.21399,,,,,,,,,,,,,,,,,,,,,,5.908167,-0.1624683
5452,2022/01/27 10:22:36,72281.6253,40.0012,1,18,11,0,0,0,0,3.54206,0,2.405243,4.42838,19.94668,16.21399,,-0.0000102740195870865,,,,,,,,,,,,,,,,,,,,6.526395,0.1931962
5453,2022/01/27 10:22:36,72281.6266,40.0025,1,18,11,0,0,0,0,3.54206,0,2.405243,4.42838,19.94668,16.21399,,-0.0000102740195870865,0.0319010615348816,0,0,,,,,,,,,,,,,,,,,6.526395,0.1931962
5454,2022/01/27 10:22:36,72281.6338,0.0013,1,19,11,0,0,0,0,3.543108,0,2.405243,4.42838,19.94668,16.21399,,-0.0000102740195870865,0.0319010615348816,0,0,,,,,,,,,,,,,,,,,6.52588596099605,0.192970887946495
5455,2022/01/27 10:22:46,72291.6743,10.0004,1,20,11,0,0,0,-1.50039,3.473895,-5.21219731905,2.405243,4.432545,19.94668,16.22849,,-0.00104814302176237,,0.315378785133362,6.91737079620361,,,,,,,,,,,,,,,,,5.816024,-0.1212299
5456,2022/01/27 10:22:56,72301.6743,20.0004,1,20,11,0,0,0,-1.500345,3.464575,-5.198057778375,2.405243,4.436713,19.94668,16.24295,,-0.000877854123245925,,0.406479597091675,2.83809304237366,,,,,,,,,,,,,,,,,6.039073,-0.137262
5457,2022/01/27 10:23:06,72311.6752,30.0013,1,20,11,0,0,0,-1.500382,3.457308,-5.187282691656,2.405243,4.440881,19.94668,16.25737,,-0.000713023589923978,,0.54185688495636,2.10157990455627,,,,,,,,,,,,,,,,,6.185756,0.04844397
5458,2022/01/27 10:23:16,72321.6744,40.0005,1,20,11,0,0,0,-1.500311,3.451498,-5.178320415878,2.405243,4.445046,19.94668,16.27176,,-0.000508562487084419,,0.687738001346588,1.56892895698547,,,,,,,,,,,,,,,,,6.501478,0.02381116
5459,2022/01/27 10:23:26,72331.6746,50.0007,1,20,11,0,0,0,-1.500371,3.446054,-5.170359486034,2.405243,4.449214,19.94668,16.28614,,-0.000557575316634029,,0.822365880012512,,,,,,,,,,,,,,,,,,5.762702,-0.1094952
5460,2022/01/27 10:23:36,72341.6741,60.0002,1,20,11,0,0,0,-1.500165,3.44187,-5.16337290855,2.405243,4.453382,19.94668,16.30049,,-0.00039969218778424,,0.906261920928955,1.15474200248718,,,,,,,,,,,,,,,,,6.254075,0.08109957
5461,2022/01/27 10:23:46,72351.6741,70.0002,1,20,11,0,0,0,-1.500153,3.437699,-5.157074467947,2.405243,4.457546,19.94668,16.31481,,-0.000383044505724683,,,,,,,,,,,,,,,,,,,,6.495918,-0.02491534
5462,2022/01/27 10:23:56,72361.675,80.0011,1,20,11,0,0,0,-1.500134,3.434232,-5.151808187088,2.405243,4.461713,19.94668,16.32913,,-0.0002279253967572,,1.05722403526306,,,,,,,,,,,,,,,,,,6.085289,-0.1352194
5463,2022/01/27 10:24:06,72371.6758,90.0019,1,20,11,0,0,0,-1.500154,3.43088,-5.14684835552,2.405243,4.465881,19.94668,16.34344,,-0.000276511185802519,,1.24782502651215,0.862104415893555,,,,,,,,,,,,,,,,,6.210187,-0.03308952
5464,2022/01/27 10:24:16,72381.6751,100.0012,1,20,11,0,0,0,-1.500179,3.428355,-5.143146175545,2.405243,4.470048,19.94668,16.35773,,-0.000277135608484969,,,,,,,,,,,,,,,,,,,,6.65391,0.1037738
5465,2022/01/27 10:24:26,72391.6761,110.0022,1,20,11,0,0,0,-1.500179,3.425537,-5.138918671123,2.405243,4.474213,19.94668,16.372,,-0.000259050488239154,,1.52624094486237,,,,,,,,,,,,,,,,,,6.417711,-0.08119255
5466,2022/01/27 10:24:36,72401.6747,120.0008,1,20,11,0,0,0,-1.500153,3.423465,-5.135721290145,2.405243,4.478381,19.94668,16.38627,,-0.000218950706766918,,,,,,,,,,,,,,,,,,,,6.038136,-0.1913935
5467,2022/01/27 10:24:46,72411.6747,130.0008,1,20,11,0,0,0,-1.500171,3.421239,-5.132443531869,2.405243,4.482548,19.94668,16.40054,,-0.000203543400857598,,1.84627795219421,0.601291120052338,,,,,,,,,,,,,,,,,6.139436,-0.1492965
5468,2022/01/27 10:24:56,72421.6749,140.001,1,20,11,0,0,0,-1.500189,3.419183,-5.129420725587,2.405243,4.486713,19.94668,16.41478,,-0.000225554103963077,,,,,,,,,,,,,,,,,,,,6.37893,0.1191023
5469,2022/01/27 10:25:06,72431.6743,150.0004,1,20,11,0,0,0,-1.500127,3.417712,-5.127002049424,2.405243,4.490881,19.94668,16.42903,,-0.000165998295415193,,,,,,,,,,,,,,,,,,,,6.534117,0.1770097
5470,2022/01/27 10:25:16,72441.6743,160.0004,1,20,11,0,0,0,-1.500131,3.41577,-5.12410246587,2.405243,4.495048,19.94668,16.44327,,-0.000163498494657688,,2.20339608192444,,,,,,,,,,,,,,,,,,6.550742,0.03975719
5471,2022/01/27 10:25:26,72451.6747,170.0008,1,20,11,0,0,0,-1.500179,3.414369,-5.122164672051,2.405243,4.499213,19.94668,16.45749,,-0.000175985100213438,,,,,,,,,,,,,,,,,,,,6.672372,0.1411381
5472,2022/01/27 10:25:36,72461.6746,180.0007,1,20,11,0,0,0,-1.500187,3.412536,-5.119442144232,2.405243,4.50338,19.94668,16.47171,,-0.000147917206049897,,,,,,,,,,,,,,,,,,,,6.633972,0.1656976
5473,2022/01/27 10:25:46,72471.6746,190.0007,1,20,11,0,0,0,-1.500119,3.411017,-5.116931411023,2.405243,4.507547,19.94668,16.48593,,-0.000119145297503565,,2.4815239906311,0.420094102621078,,,,,,,,,,,,,,,,,6.420385,0.1008272
5474,2022/01/27 10:25:56,72481.6747,200.0008,1,20,11,0,0,0,-1.500117,3.409446,-5.114567905182,2.405243,4.511712,19.94668,16.50014,,-0.000125279097119346,,,,,,,,,,,,,,,,,,,,6.572422,0.0630936
5475,2022/01/27 10:26:06,72491.6756,210.0017,1,20,11,0,0,0,-1.500138,3.408096,-5.112614317248,2.405243,4.515879,19.94668,16.51434,,-0.000160489493282512,,,,,,,,,,,,,,,,,,,,6.693104,0.2055585
5476,2022/01/27 10:26:16,72501.6748,220.0009,1,20,11,0,0,0,-1.500183,3.40649,-5.11035838767,2.405243,4.520046,19.94668,16.52854,,-0.000153658693307079,,2.8836030960083,,,,,,,,,,,,,,,,,,6.701935,0.1445264
5477,2022/01/27 10:26:26,72511.6743,230.0004,1,20,11,0,0,0,-1.500137,3.404915,-5.107838973355,2.405243,4.524211,19.94668,16.54272,,-0.000136785194627009,,,,,,,,,,,,,,,,,,,,6.676917,0.08390963
5478,2022/01/27 10:26:36,72521.6753,240.0014,1,20,11,0,0,0,-1.500113,3.403467,-5.105585091771,2.405243,4.528378,19.94668,16.55691,,-0.000124816797324456,,,,,,,,,,,,,,,,,,,,6.646843,0.2290273
5479,2022/01/27 10:26:46,72531.6752,250.0013,1,20,11,0,0,0,-1.500122,3.401976,-5.103379041072,2.405243,4.532546,19.94668,16.57109,,-0.00015209820412565,,,0.371763288974762,,,,,,,,,,,,,,,,,5.990801,-0.08070588
5480,2022/01/27 10:26:56,72541.6754,260.0015,1,20,11,0,0,0,-1.500169,3.400165,-5.100822127885,2.405243,4.536713,19.94668,16.58526,,-0.000197657092940062,,2.63462996482849,,,,,,,,,,,,,,,,,,6.556231,-0.02515107
5481,2022/01/27 10:27:06,72551.6748,270.0009,1,20,11,0,0,0,-1.500181,3.398513,-5.098384630853,2.405243,4.540878,19.94668,16.59942,,-0.000157440095790662,,,,,,,,,,,,,,,,,,,,6.063516,-0.1929528
5482,2022/01/27 10:27:16,72561.6757,280.0018,1,20,11,0,0,0,-1.500187,3.396909,-5.095998721983,2.405243,4.545045,19.94668,16.61358,,-0.000128182000480592,,,,,,,,,,,,,,,,,,,,6.351979,-0.07356286
5483,2022/01/27 10:27:26,72571.6741,290.0002,1,20,11,0,0,0,-1.500194,3.395126,-5.093347654444,2.405243,4.549212,19.94668,16.62773,,-0.000207150194910355,,2.46762895584106,,,,,,,,,,,,,,,,,,6.652401,0.07465899
5484,2022/01/27 10:27:36,72581.675,300.0011,1,20,11,0,0,0,-1.500146,3.393525,-5.09078295465,2.405243,4.553378,19.94668,16.64187,,-0.000177049805643037,,,,,,,,,,,,,,,,,,,,6.48875,0.08738786
5485,2022/01/27 10:27:46,72591.6759,310.002,1,20,11,0,0,0,-1.500063,3.391579,-5.087582169477,2.405243,4.557545,19.94668,16.65601,,-0.000174424494616687,,,0.398866891860962,,,,,,,,,,,,,,,,,6.421289,0.111931
5486,2022/01/27 10:27:56,72601.6746,320.0007,1,20,11,0,0,0,-1.500071,3.390188,-5.085522703348,2.405243,4.561713,19.94668,16.67014,,-0.000134951202198863,,2.47459602355957,,,,,,,,,,,,,,,,,,6.573824,-0.02974898
5487,2022/01/27 10:28:06,72611.6741,330.0002,1,20,11,0,0,0,-1.500081,3.387786,-5.081953410666,2.405243,4.565877,19.94668,16.68425,,-0.000115925096906722,,,,,,,,,,,,,,,,,,,,6.608885,0.1496452
5488,2022/01/27 10:28:16,72621.6746,340.0007,1,20,11,0,0,0,-1.50013,3.386096,-5.07958419248,2.405243,4.570045,19.94668,16.69837,,-0.00018835419905372,,2.28730702400208,,,,,,,,,,,,,,,,,,6.622766,0.1481146
5489,2022/01/27 10:28:26,72631.6748,350.0009,1,20,11,0,0,0,-1.500142,3.384146,-5.076699548732,2.405243,4.574212,19.94668,16.71247,,-0.000194265594473109,,,,,,,,,,,,,,,,,,,,6.662535,0.1178542
5490,2022/01/27 10:28:36,72641.6741,360.0002,1,20,11,0,0,0,-1.500115,3.382447,-5.074059481405,2.405243,4.578376,19.94668,16.72656,,-0.000159071903908625,,,,,,,,,,,,,,,,,,,,6.724406,0.2002171
5491,2022/01/27 10:28:46,72651.674,370.0001,1,20,11,0,0,0,-1.500081,3.380401,-5.070875312481,2.405243,4.582544,19.94668,16.74066,,-0.000221125999814831,,2.15954804420471,0.456090003252029,,,,,,,,,,,,,,,,,6.311186,0.08563191
5492,2022/01/27 10:28:56,72661.6745,380.0006,1,20,11,0,0,0,-1.500202,3.378578,-5.068549472756,2.405243,4.586711,19.94668,16.75474,,-0.000171402294654399,,,,,,,,,,,,,,,,,,,,6.130429,-0.1287246
5493,2022/01/27 10:29:04,72670.079,388.4051,1,20,11,0,0,0,-1.500173,3.376923,-5.065968707679,2.405243,4.590214,19.94668,16.76657,,-0.000180132294190116,0.0319010615348816,2.15954804420471,0.456090003252029,,,,,,,,,,,,,,,,,6.847288,0.2238622
5494,2022/01/27 10:30:04,72730.1208,60.001,1,21,11,0,0,0,0,3.46821,0,2.405243,4.590214,19.94668,16.76657,,0.000209774196264334,,,,,,,,,,,,,,,,,,,,6.394364,-0.002604127
5495,2022/01/27 10:31:04,72790.1198,120,1,21,11,0,0,0,0,3.474938,0,2.405243,4.590214,19.94668,16.76657,,0.0000514045204909053,,,,,,,,,,,,,,,,,,,,6.101621,-0.04509449
5496,2022/01/27 10:32:04,72850.122,180.0022,1,21,11,0,0,0,0,3.477728,0,2.405243,4.590214,19.94668,16.76657,,0.0000296761209028773,,0,,,,,,,,,,,,,,,,,,6.220018,0.03815293
5497,2022/01/27 10:33:04,72910.1202,240.0004,1,21,11,0,0,0,0,3.479291,0,2.405243,4.590214,19.94668,16.76657,,0.000026474710466573,,,,,,,,,,,,,,,,,,,,6.003011,-0.1749921
5498,2022/01/27 10:34:04,72970.1202,300.0004,1,21,11,0,0,0,0,3.480661,0,2.405243,4.590214,19.94668,16.76657,,0.0000220869496843079,,0,,,,,,,,,,,,,,,,,,6.278144,0.1451531
5499,2022/01/27 10:35:04,73030.1199,360.0001,1,21,11,0,0,0,0,3.481347,0,2.405243,4.590214,19.94668,16.76657,,0.0000029239270133985,,,,,,,,,,,,,,,,,,,,6.155055,0.09511709
5500,2022/01/27 10:36:04,73090.1208,420.001,1,21,11,0,0,0,0,3.481717,0,2.405243,4.590214,19.94668,16.76657,,-0.0000164764496730641,,0,,,,,,,,,,,,,,,,,,5.909884,-0.184693
5501,2022/01/27 10:37:04,73150.1204,480.0006,1,21,11,0,0,0,0,3.482244,0,2.405243,4.590214,19.94668,16.76657,,-0.0000187678306247108,,,,,,,,,,,,,,,,,,,,5.814531,-0.1892036
5502,2022/01/27 10:38:04,73210.1212,540.0014,1,21,11,0,0,0,0,3.482687,0,2.405243,4.590214,19.94668,16.76657,,0.0000202697592612822,,0,,,,,,,,,,,,,,,,,,5.68301,-0.2012521
5503,2022/01/27 10:39:04,73270.1203,600.0005,1,21,11,0,0,0,0,3.483105,0,2.405243,4.590214,19.94668,16.76657,,0.0000424389108957257,,,,,,,,,,,,,,,,,,,,6.227548,0.1811746
5504,2022/01/27 10:40:04,73330.12,660.0002,1,21,11,0,0,0,0,3.483359,0,2.405243,4.590214,19.94668,16.76657,,0.0000452384701929986,,0,,,,,,,,,,,,,,,,,,5.624637,-0.1159854
5505,2022/01/27 10:41:04,73390.1207,720.0009,1,21,11,0,0,0,0,3.483317,0,2.405243,4.590214,19.94668,16.76657,,0.0000115376597022987,,,,,,,,,,,,,,,,,,,,5.931015,0.006377548
5506,2022/01/27 10:42:04,73450.1207,780.0009,1,21,11,0,0,0,0,3.483681,0,2.405243,4.590214,19.94668,16.76657,,-0.0000125656097225146,,0,,,,,,,,,,,,,,,,,,5.597728,-0.0777635
5507,2022/01/27 10:43:04,73510.1206,840.0008,1,21,11,0,0,0,0,3.483977,0,2.405243,4.590214,19.94668,16.76657,,0.0000119723899842938,,,,,,,,,,,,,,,,,,,,6.076337,0.1103228
5508,2022/01/27 10:44:04,73570.1205,900.0007,1,21,11,0,0,0,0,3.484274,0,2.405243,4.590214,19.94668,16.76657,,0.0000128019501062226,,0,,,,,,,,,,,,,,,,,,5.741258,-0.09350672
5509,2022/01/27 10:45:04,73630.1202,960.0004,1,21,11,0,0,0,0,3.484436,0,2.405243,4.590214,19.94668,16.76657,,0.0000311376788886264,,,,,,,,,,,,,,,,,,,,5.939333,-0.00130102
5510,2022/01/27 10:46:04,73690.121,1020.0012,1,21,11,0,0,0,0,3.484374,0,2.405243,4.590214,19.94668,16.76657,,0.00000695408880346804,,0,,,,,,,,,,,,,,,,,,6.097549,0.08090109
5511,2022/01/27 10:47:04,73750.1208,1080.001,1,21,11,0,0,0,0,3.484818,0,2.405243,4.590214,19.94668,16.76657,,-0.0000258392592513701,,,,,,,,,,,,,,,,,,,,5.459675,-0.08777738
5512,2022/01/27 10:48:04,73810.1199,1140.0001,1,21,11,0,0,0,0,3.484764,0,2.405243,4.590214,19.94668,16.76657,,-0.0000216514308704063,,0,,,,,,,,,,,,,,,,,,5.301711,-0.1258495
5513,2022/01/27 10:49:04,73870.1203,1200.0005,1,21,11,0,0,0,0,3.484882,0,2.405243,4.590214,19.94668,16.76657,,0.0000110230803329614,,,,,,,,,,,,,,,,,,,,5.693505,0.132843
5514,2022/01/27 10:50:04,73930.1212,1260.0014,1,21,11,0,0,0,0,3.484922,0,2.405243,4.590214,19.94668,16.76657,,-0.0000108263402580633,,0,,,,,,,,,,,,,,,,,,5.576414,0.1066659
5515,2022/01/27 10:51:04,73990.1201,1320.0003,1,21,11,0,0,0,0,3.485059,0,2.405243,4.590214,19.94668,16.76657,,0.0000212579197977902,,,,,,,,,,,,,,,,,,,,5.471725,0.02347723
5516,2022/01/27 10:52:04,74050.12,1380.0002,1,21,11,0,0,0,0,3.485312,0,2.405243,4.590214,19.94668,16.76657,,0.000026550220354693,,0,,,,,,,,,,,,,,,,,,4.908604,-0.06383389
5517,2022/01/27 10:53:04,74110.1201,1440.0003,1,21,11,0,0,0,0,3.485407,0,2.405243,4.590214,19.94668,16.76657,,-0.00000794142488302896,,,,,,,,,,,,,,,,,,,,5.381871,0.1097274
5518,2022/01/27 10:54:04,74170.1205,1500.0007,1,21,11,0,0,0,0,3.485553,0,2.405243,4.590214,19.94668,16.76657,,-0.0000116172595880926,,0,,,,,,,,,,,,,,,,,,4.874751,-0.0130333
5519,2022/01/27 10:55:04,74230.1204,1560.0006,1,21,11,0,0,0,0,3.485504,0,2.405243,4.590214,19.94668,16.76657,,0.0000161999996635132,,,,,,,,,,,,,,,,,,,,5.146467,0.1373802
5520,2022/01/27 10:56:04,74290.1219,1620.0021,1,21,11,0,0,0,0,3.485526,0,2.405243,4.590214,19.94668,16.76657,,0.0000166740101121832,,0,,,,,,,,,,,,,,,,,,5.25449,0.04012793
5521,2022/01/27 10:57:04,74350.1202,1680.0004,1,21,11,0,0,0,0,3.485374,0,2.405243,4.590214,19.94668,16.76657,,0.00000790257035987452,,,,,,,,,,,,,,,,,,,,5.042675,-0.06694362
5522,2022/01/27 10:58:04,74410.1209,1740.0011,1,21,11,0,0,0,0,3.485503,0,2.405243,4.590214,19.94668,16.76657,,-0.00000983788504527183,,0,,,,,,,,,,,,,,,,,,4.845578,-0.1079489
5523,2022/01/27 10:59:04,74470.1208,1800.001,1,21,11,0,0,0,0,3.48577,0,2.405243,4.590214,19.94668,16.76657,,-0.000012288899597479,,,,,,,,,,,,,,,,,,,,5.081674,-0.007239282
5524,2022/01/27 10:59:04,74470.1221,1800.0023,1,21,11,0,0,0,0,3.485819,0,2.405243,4.590214,19.94668,16.76657,,-0.000012288899597479,0.0319010615348816,0,0,,,,,,,,,,,,,,,,,5.081674,-0.007239282
5525,2022/01/27 10:59:04,74470.1293,0.0015,1,22,11,0,0,0,0,3.485855,0,2.405243,4.590214,19.94668,16.76657,,-0.000012288899597479,0.0319010615348816,0,0,,,,,,,,,,,,,,,,,5.08166953257893,-0.00723583022562112
5526,2022/01/27 10:59:04,74470.1365,0.0014,1,23,12,0,0,0,0,3.485909,0,2.405243,4.590214,19.94668,16.76657,,-0.000012288899597479,0.0319010615348816,0,0,,,,,,,,,,,,,,,,,5.08166506515786,-0.00723237845124225
5527,2022/01/27 11:05:02,74827.7996,60.0014,1,14,12,0,0,0,0,3.486353,0,2.405243,4.590214,19.94668,16.76657,,-0.0000109447901195381,,,,,,,,,,,,,,,,,,,,4.859744,0.164236
5528,2022/01/27 11:06:02,74887.7987,120.0005,1,14,12,0,0,0,0,3.486454,0,2.405243,4.590214,19.94668,16.76657,,-0.00000529467797605321,,,,,,,,,,,,,,,,,,,,4.514116,-0.1293163
5529,2022/01/27 11:07:02,74947.799,180.0008,1,14,12,0,0,0,0,3.486325,0,2.405243,4.590214,19.94668,16.76657,,0.0000146580496220849,,0,0,,,,,,,,,,,,,,,,,4.676655,-0.07062167
5530,2022/01/27 11:08:02,75007.7986,240.0004,1,14,12,0,0,0,0,3.486485,0,2.405243,4.590214,19.94668,16.76657,,-0.00000391170806324226,,,,,,,,,,,,,,,,,,,,4.526393,-0.1508997
5531,2022/01/27 11:09:02,75067.7985,300.0003,1,14,12,0,0,0,0,3.486514,0,2.405243,4.590214,19.94668,16.76657,,0.00000426731685365667,,0,0,,,,,,,,,,,,,,,,,4.492988,-0.1197596
5532,2022/01/27 11:09:02,75067.8,300.0018,1,14,12,0,0,0,0,3.48652,0,2.405243,4.590214,19.94668,16.76657,,0.00000426731685365667,0.0319010615348816,0,0,,,,,,,,,,,,,,,,,4.492988,-0.1197596
5533,2022/01/27 11:09:02,75068.0898,0.2514,1,15,12,0,0,0,-1.671226,3.170241,-5.298189185466,2.404667,4.590215,19.94482,16.76657,,-0.230424001812935,,0.00458470592275262,218.116500854492,,,,,,,,,,,,,,,,,4.947266,0.1419619
5534,2022/01/27 11:09:02,75068.3386,0.5002,1,15,12,0,0,0,-3.115861,3.159791,-9.845469545051,2.404051,4.590215,19.94288,16.76657,,,,,,,,,,,,,,,,,,,,,,4.947266,0.1419619
5535,2022/01/27 11:09:03,75068.59,0.7516,1,15,12,0,0,0,-4.269275,3.154002,-13.46530188855,2.403447,4.590215,19.94097,16.76657,,-0.0247343499213457,,0.0901029780507088,11.2654399871826,,,,,,,,,,,,,,,,,4.947266,0.1419619
5536,2022/01/27 11:09:03,75068.8386,1.0002,1,15,12,0,0,0,-5.172078,3.148914,-16.286428823292,2.402829,4.590215,19.93902,16.76657,,,,,,,,,,,,,,,,,,,,,,5.103525,0.1419619
5537,2022/01/27 11:09:03,75069.0898,1.2514,1,15,12,0,0,0,-5.910969,3.145052,-18.590304875388,2.402211,4.590215,19.93708,16.76657,,,,,,,,,,,,,,,,,,,,,,5.103525,0.1419619
5538,2022/01/27 11:09:03,75069.3395,1.5011,1,15,12,0,0,0,-6.500688,3.141244,-20.420247175872,2.401604,4.590215,19.93517,16.76657,,,,,,,,,,,,,,,,,,,,,,5.103525,0.1419619
5539,2022/01/27 11:09:04,75069.589,1.7506,1,15,12,0,0,0,-6.961998,3.138022,-21.846902887956,2.400988,4.590215,19.93324,16.76657,,-0.0132947498932481,,0.158371299505234,7.24005508422852,,,,,,,,,,,,,,,,,4.674904,-0.0851132
5540,2022/01/27 11:09:04,75069.8395,2.0011,1,15,12,0,0,0,-7.339499,3.134706,-23.007171552294,2.400371,4.590215,19.9313,16.76657,,,,,,,,,,,,,,,,,,,,,,4.674904,-0.0851132
5541,2022/01/27 11:09:04,75070.09,2.2516,1,15,12,0,0,0,-7.640769,3.131693,-23.928542791917,2.399763,4.590215,19.92939,16.76657,,,,,,,,,,,,,,,,,,,,,,4.674904,-0.0851132
5542,2022/01/27 11:09:04,75070.3388,2.5004,1,15,12,0,0,0,-7.876453,3.128627,-24.642483520031,2.399148,4.590215,19.92747,16.76657,,,,,,,,,,,,,,,,,,,,,,4.412222,-0.08208811
5543,2022/01/27 11:09:05,75070.5906,2.7522,1,15,12,0,0,0,-8.069324,3.125978,-25.224529298872,2.39853,4.590215,19.92554,16.76657,,-0.0123260002583265,,0.201565504074097,5.57815217971802,,,,,,,,,,,,,,,,,4.412222,-0.08208811
5544,2022/01/27 11:09:05,75070.8388,3.0004,1,15,12,0,0,0,-8.220188,3.1232,-25.6732911616,2.397923,4.590215,19.92364,16.76657,,,,,,,,,,,,,,,,,,,,,,4.412222,-0.08208811
5545,2022/01/27 11:09:05,75071.0889,3.2505,1,15,12,0,0,0,-8.343562,3.120708,-26.037820681896,2.397307,4.590215,19.92172,16.76657,,,,,,,,,,,,,,,,,,,,,,4.801567,-0.08208811
5546,2022/01/27 11:09:05,75071.3396,3.5012,1,15,12,0,0,0,-8.441993,3.117877,-26.321095808861,2.396703,4.590215,19.91983,16.76657,,,,,,,,,,,,,,,,,,,,,,4.801567,-0.08208811
5547,2022/01/27 11:09:06,75071.5891,3.7507,1,15,12,0,0,0,-8.518967,3.115483,-26.540696866061,2.396085,4.590215,19.91791,16.76657,,-0.00952006503939629,,0.247874200344086,4.74548721313477,,,,,,,,,,,,,,,,,5.102047,0.2155703
5548,2022/01/27 11:09:06,75071.8395,4.0011,1,15,12,0,0,0,-8.581969,3.112891,-26.714734062379,2.395464,4.590215,19.91597,16.76657,,,,,,,,,,,,,,,,,,,,,,5.102047,0.2155703
5549,2022/01/27 11:09:06,75072.0901,4.2517,1,15,12,0,0,0,-8.632274,3.110643,-26.851922692182,2.394862,4.590215,19.9141,16.76657,,,,,,,,,,,,,,,,,,,,,,5.102047,0.2155703
5550,2022/01/27 11:09:06,75072.3387,4.5003,1,15,12,0,0,0,-8.671649,3.108075,-26.952135465675,2.394244,4.590215,19.91218,16.76657,,,,,,,,,,,,,,,,,,,,,,4.956501,-0.04548326
5551,2022/01/27 11:09:07,75072.5891,4.7507,1,15,12,0,0,0,-8.703835,3.106026,-27.03433780971,2.393625,4.590215,19.91026,16.76657,,-0.00959608145058155,,0.25795391201973,4.24758100509644,,,,,,,,,,,,,,,,,4.956501,-0.04548326
5552,2022/01/27 11:09:07,75072.8396,5.0012,1,15,12,0,0,0,-8.729482,3.103624,-27.093029842768,2.393019,4.590215,19.90837,16.76657,,,,,,,,,,,,,,,,,,,,,,4.956501,-0.04548326
5553,2022/01/27 11:09:07,75073.089,5.2506,1,15,12,0,0,0,-8.749557,3.101352,-27.135456101064,2.392401,4.590215,19.90646,16.76657,,,,,,,,,,,,,,,,,,,,,,4.609559,-0.04548326
5554,2022/01/27 11:09:07,75073.3389,5.5005,1,15,12,0,0,0,-8.766059,3.099006,-27.166069437354,2.391799,4.590215,19.90459,16.76657,,,,,,,,,,,,,,,,,,,,,,4.609559,-0.04548326
5555,2022/01/27 11:09:08,75073.5885,5.7501,1,15,12,0,0,0,-8.779027,3.096834,-27.187189300518,2.391181,4.590215,19.90267,16.76657,,-0.00967967230826616,,0.253734886646271,3.87036299705505,,,,,,,,,,,,,,,,,4.609559,-0.04548326
5556,2022/01/27 11:09:08,75073.8387,6.0003,1,15,12,0,0,0,-8.789624,3.094838,-27.202462360912,2.390561,4.590215,19.90075,16.76657,,,,,,,,,,,,,,,,,,,,,,4.741386,-0.06722331
5557,2022/01/27 11:09:08,75074.089,6.2506,1,15,12,0,0,0,-8.798028,3.092568,-27.208499855904,2.389956,4.590215,19.89888,16.76657,,,,,,,,,,,,,,,,,,,,,,4.741386,-0.06722331
5558,2022/01/27 11:09:08,75074.3394,6.501,1,15,12,0,0,0,-8.804612,3.09051,-27.21074143212,2.38934,4.590215,19.89698,16.76657,,,,,,,,,,,,,,,,,,,,,,4.741386,-0.06722331
5559,2022/01/27 11:09:09,75074.5892,6.7508,1,15,12,0,0,0,-8.810016,3.088196,-27.207056171136,2.38872,4.590215,19.89506,16.76657,,-0.00898948218673468,,0.280480891466141,3.59712505340576,,,,,,,,,,,,,,,,,5.186955,0.1392403
5560,2022/01/27 11:09:09,75074.8388,7.0004,1,15,12,0,0,0,-8.814291,3.086185,-27.202532669835,2.388118,4.590215,19.89321,16.76657,,,,,,,,,,,,,,,,,,,,,,5.186955,0.1392403
5561,2022/01/27 11:09:09,75075.089,7.2506,1,15,12,0,0,0,-8.817596,3.084072,-27.194100930912,2.3875,4.590215,19.8913,16.76657,,,,,,,,,,,,,,,,,,,,,,5.186955,0.1392403
5562,2022/01/27 11:09:09,75075.3396,7.5012,1,15,12,0,0,0,-8.820388,3.082112,-27.185423699456,2.38688,4.590215,19.88939,16.76657,,,,,,,,,,,,,,,,,,,,,,5.292605,0.1392403
5563,2022/01/27 11:09:10,75075.589,7.7506,1,15,12,0,0,0,-8.822726,3.080011,-27.174093129986,2.386278,4.590215,19.88753,16.76657,,-0.00895692314952612,,0.307099312543869,3.50450801849365,,,,,,,,,,,,,,,,,5.292605,0.1392403
5564,2022/01/27 11:09:10,75075.8386,8.0002,1,15,12,0,0,0,-8.824541,3.078091,-27.162740231231,2.385658,4.590215,19.88562,16.76657,,,,,,,,,,,,,,,,,,,,,,5.292605,0.1392403
5565,2022/01/27 11:09:10,75076.0901,8.2517,1,15,12,0,0,0,-8.825973,3.075877,-27.147607353321,2.38504,4.590215,19.88372,16.76657,,,,,,,,,,,,,,,,,,,,,,4.950995,-0.07373735
5566,2022/01/27 11:09:10,75076.3387,8.5003,1,15,12,0,0,0,-8.827004,3.074275,-27.1366377221,2.384437,4.590215,19.88187,16.76657,,,,,,,,,,,,,,,,,,,,,,4.950995,-0.07373735
5567,2022/01/27 11:09:11,75076.5898,8.7514,1,15,12,0,0,0,-8.827828,3.072149,-27.120402962372,2.383819,4.590215,19.87997,16.76657,,-0.00813530012965202,,0.316088199615479,3.24175095558167,,,,,,,,,,,,,,,,,4.699993,-0.07843822
5568,2022/01/27 11:09:11,75076.8396,9.0012,1,15,12,0,0,0,-8.828453,3.070289,-27.105902132917,2.383201,4.590215,19.87807,16.76657,,,,,,,,,,,,,,,,,,,,,,4.699993,-0.07843822
5569,2022/01/27 11:09:11,75077.0892,9.2508,1,15,12,0,0,0,-8.828957,3.068215,-27.089138301755,2.382597,4.590215,19.87622,16.76657,,,,,,,,,,,,,,,,,,,,,,4.699993,-0.07843822
5570,2022/01/27 11:09:11,75077.3387,9.5003,1,15,12,0,0,0,-8.829441,3.066519,-27.075648585879,2.381976,4.590215,19.87431,16.76657,,,,,,,,,,,,,,,,,,,,,,5.075705,-0.07843822
5571,2022/01/27 11:09:12,75077.5905,9.7521,1,15,12,0,0,0,-8.82984,3.064517,-27.05919478728,2.381361,4.590215,19.87243,16.76657,,-0.00743625499308109,,0.325517386198044,,,,,,,,,,,,,,,,,,5.075705,-0.07843822
5572,2022/01/27 11:09:12,75077.8395,10.0011,1,15,12,0,0,0,-8.830173,3.062764,-27.044735978172,2.380754,4.590215,19.87057,16.76657,,,,,,,,,,,,,,,,,,,,,,5.075705,-0.07843822
5573,2022/01/27 11:09:12,75077.8411,10.0027,1,15,12,0,0,0,-8.830179,3.062716,-27.044330506164,2.380754,4.590215,19.87057,16.76657,,-0.00726979179307818,0.0319010615348816,0.325517386198044,3.11029005050659,,,,,,,,,,,,,,,,,5.075705,-0.07843822
5574,2022/01/27 11:09:13,75078.8834,1.0007,1,16,12,0,0,0,0,3.399607,0,2.38074,4.590215,19.87053,16.76657,,0.0123492898419499,,,,,,,,,,,,,,,,,,,,5.248521,-0.06544128
5575,2022/01/27 11:09:14,75079.8829,2.0002,1,16,12,0,0,0,0,3.406917,0,2.38074,4.590215,19.87053,16.76657,,0.00666400883346796,,,,,,,,,,,,,,,,,,,,4.859028,-0.06544128
5576,2022/01/27 11:09:15,75080.8836,3.0009,1,16,12,0,0,0,0,3.41224,0,2.38074,4.590215,19.87053,16.76657,,0.00487270206212997,,,,,,,,,,,,,,,,,,,,5.48674,0.1507725
