Repository: HVES-Battery-Testing-Consortium/LG-HG2

# Battery Testing Consortium (BTC)
The Battery Testing Consortium (BTC) has been developed within the High Voltage and Energy Storage Lab at Oxford Brookes University to provide accurate and comprehensive cell data to Formula Student Electric teams. Through the BTC, we aim to provide FS teams with information for improved and informed decisions for cell selection, pack architecture design, thermal cooling requirements, and end of life predictions. A range of tests are completed to provide a comprehensive electrochemical lithium-ion characterisation for modelling, validation, and battery management parameterisation.

File: Data/Round1/LG_HG2/Package 1/220126_BTC_HPPC_EIS_LG_HG2_2_5C/220126_BTC_HPPC_EIS_LG_HG2_2_5C_Channel_1_Wb_1.CSV (part 29 of 47)
Data_Point,Date_Time,Test_Time(s),Step_Time(s),Cycle_Index,Step_Index,TC_Counter1,TC_Counter2,TC_Counter3,TC_Counter4,Current(A),Voltage(V),Power(W),Charge_Capacity(Ah),Discharge_Capacity(Ah),Charge_Energy(Wh),Discharge_Energy(Wh),ACR(Ohm),dV/dt(V/s),Internal_Resistance(Ohm),dQ/dV(Ah/V),dV/dQ(V/Ah),MetaCode_MV_UD1,MetaCode_MV_UD2,MetaCode_MV_UD3,MetaCode_MV_UD4,MetaCode_MV_UD5,MetaCode_MV_UD6,MetaCode_MV_UD7,MetaCode_MV_UD8,MetaCode_MV_UD9,MetaCode_MV_UD10,MetaCode_MV_UD11,MetaCode_MV_UD12,MetaCode_MV_UD13,MetaCode_MV_UD14,MetaCode_MV_UD15,MetaCode_MV_UD16,Aux_Temperature_1(C),Aux_dT/dt_1(C)
6032,2022/01/27 12:45:14,80839.3771,3.5,1,15,14,0,0,0,-8.439452,2.522175,-21.2857748481,2.357491,4.913891,19.80934,17.81498,,-0.0596354193985462,,0.0420735701918602,24.4431591033936,,,,,,,,,,,,,,,,,5.309009,-0.08378714
6033,2022/01/27 12:45:14,80839.6292,3.7521,1,15,14,0,0,0,-8.518483,2.507664,-21.361493153712,2.356873,4.913891,19.80779,17.81498,,,,,,,,,,,,,,,,,,,,,,5.309009,-0.08378714
6034,2022/01/27 12:45:14,80839.8779,4.0008,1,15,14,0,0,0,-8.579107,2.499413,-21.442731564191,2.356269,4.913891,19.80628,17.81498,,,,,,,,,,,,,,,,,,,,,,5.309009,-0.08378714
6035,2022/01/27 12:45:14,80840.1275,4.2504,1,15,14,0,0,0,-8.611215,2.499674,-21.52523024391,2.355657,4.913891,19.80475,17.81498,,,,,,,,,,,,,,,,,,,,,,5.033062,-0.08378714
6036,2022/01/27 12:45:15,80840.3781,4.501,1,15,14,0,0,0,-8.597645,2.499661,-21.491197898345,2.355072,4.913891,19.80328,17.81498,,-0.0530618317425251,,0.0417002700269222,23.8160400390625,,,,,,,,,,,,,,,,,5.033062,-0.08378714
6037,2022/01/27 12:45:15,80840.6278,4.7507,1,15,14,0,0,0,-8.533825,2.499786,-21.33273626145,2.354489,4.913891,19.80183,17.81498,,,,,,,,,,,,,,,,,,,,,,5.033062,-0.08378714
6038,2022/01/27 12:45:15,80840.8782,5.0011,1,15,14,0,0,0,-8.430022,2.499792,-21.073301555424,2.353929,4.913891,19.80043,17.81498,,,,,,,,,,,,,,,,,,,,,,5.271442,-0.01173958
6039,2022/01/27 12:45:15,80841.1284,5.2513,1,15,14,0,0,0,-8.301841,2.499803,-20.752967037323,2.353396,4.913891,19.7991,17.81498,,,,,,,,,,,,,,,,,,,,,,5.271442,-0.01173958
6040,2022/01/27 12:45:16,80841.3774,5.5003,1,15,14,0,0,0,-8.162103,2.499648,-20.402384439744,2.352862,4.913891,19.79776,17.81498,,,,,,,,,,,,,,,,,,,,,,5.271442,-0.01173958
6041,2022/01/27 12:45:16,80841.6285,5.7514,1,15,14,0,0,0,-8.010926,2.499885,-20.02639374351,2.352343,4.913891,19.79646,17.81498,,,,,,,,,,,,,,,,,,,,,,5.695662,0.1325688
6042,2022/01/27 12:45:16,80841.8771,6,1,15,14,0,0,0,-7.859669,2.499772,-19.647380495468,2.351849,4.913891,19.79523,17.81498,,,,,,,,,,,,,,,,,,,,,,5.695662,0.1325688
6043,2022/01/27 12:45:16,80842.1278,6.2507,1,15,14,0,0,0,-7.704875,2.499904,-19.261447832,2.351351,4.913891,19.79398,17.81498,,,,,,,,,,,,,,,,,,,,,,5.695662,0.1325688
6044,2022/01/27 12:45:17,80842.378,6.5009,1,15,14,0,0,0,-7.552467,2.499749,-18.879271830783,2.350865,4.913891,19.79277,17.81498,,,,,,,,,,,,,,,,,,,,,,5.937847,0.1325688
6045,2022/01/27 12:45:17,80842.6275,6.7504,1,15,14,0,0,0,-7.406825,2.499869,-18.516092205925,2.350399,4.913891,19.7916,17.81498,,,,,,,,,,,,,,,,,,,,,,5.937847,0.1325688
6046,2022/01/27 12:45:17,80842.8771,7,1,15,14,0,0,0,-7.262264,2.499738,-18.153757286832,2.349931,4.913891,19.79043,17.81498,,,,,,,,,,,,,,,,,,,,,,5.937847,0.1325688
6047,2022/01/27 12:45:17,80843.1277,7.2506,1,15,14,0,0,0,-7.122509,2.499842,-17.805147143578,2.349479,4.913891,19.7893,17.81498,,,,,,,,,,,,,,,,,,,,,,5.687731,-0.002478361
6048,2022/01/27 12:45:18,80843.378,7.5009,1,15,14,0,0,0,-6.991288,2.499751,-17.476479169288,2.349027,4.913891,19.78817,17.81498,,,,,,,,,,,,,,,,,,,,,,5.687731,-0.002478361
6049,2022/01/27 12:45:18,80843.6276,7.7505,1,15,14,0,0,0,-6.862615,2.499959,-17.156256132785,2.348582,4.913891,19.78706,17.81498,,,,,,,,,,,,,,,,,,,,,,5.371821,-0.09872198
6050,2022/01/27 12:45:18,80843.8772,8.0001,1,15,14,0,0,0,-6.739818,2.499899,-16.848864278382,2.348155,4.913891,19.78599,17.81498,,,,,,,,,,,,,,,,,,,,,,5.371821,-0.09872198
6051,2022/01/27 12:45:18,80844.1284,8.2513,1,15,14,0,0,0,-6.625074,2.499825,-16.56152561205,2.347723,4.913891,19.78491,17.81498,,,,,,,,,,,,,,,,,,,,,,5.371821,-0.09872198
6052,2022/01/27 12:45:19,80844.378,8.5009,1,15,14,0,0,0,-6.513082,2.499845,-16.28169547229,2.347297,4.913891,19.78385,17.81498,,,,,,,,,,,,,,,,,,,,,,5.458037,-0.09872198
6053,2022/01/27 12:45:19,80844.6277,8.7506,1,15,14,0,0,0,-6.40618,2.49986,-16.0145531348,2.346887,4.913891,19.78282,17.81498,,,,,,,,,,,,,,,,,,,,,,5.458037,-0.09872198
6054,2022/01/27 12:45:19,80844.878,9.0009,1,15,14,0,0,0,-6.30649,2.499913,-15.76567633537,2.346476,4.913891,19.7818,17.81498,,,,,,,,,,,,,,,,,,,,,,5.458037,-0.09872198
6055,2022/01/27 12:45:19,80845.1285,9.2514,1,15,14,0,0,0,-6.209232,2.499894,-15.522421821408,2.346067,4.913891,19.78077,17.81498,,,,,,,,,,,,,,,,,,,,,,5.832077,0.1438299
6056,2022/01/27 12:45:20,80845.3772,9.5001,1,15,14,0,0,0,-6.118433,2.499856,-15.295201445648,2.345673,4.913891,19.77979,17.81498,,,,,,,,,,,,,,,,,,,,,,5.832077,0.1438299
6057,2022/01/27 12:45:20,80845.6286,9.7515,1,15,14,0,0,0,-6.029663,2.499969,-15.073970580447,2.345275,4.913891,19.77879,17.81498,,,,,,,,,,,,,,,,,,,,,,5.832077,0.1438299
6058,2022/01/27 12:45:20,80845.878,10.0009,1,15,14,0,0,0,-5.944699,2.499925,-14.861301647575,2.344893,4.913891,19.77784,17.81498,,,,,,,,,,,,,,,,,,,,,,6.203643,0.1161146
6059,2022/01/27 12:45:20,80845.8788,10.0017,1,15,14,0,0,0,-5.944699,2.499925,-14.861301647575,2.344882,4.913891,19.77781,17.81498,,-0.0530618317425251,0.0319010615348816,0.0417002700269222,23.8160400390625,,,,,,,,,,,,,,,,,6.203643,0.1161146
6060,2022/01/27 12:45:21,80846.9206,1.0005,1,16,14,0,0,0,0,2.919685,0,2.344875,4.913891,19.77779,17.81498,,0.152852803468704,,,,,,,,,,,,,,,,,,,,6.132123,0.1161146
6061,2022/01/27 12:45:22,80847.9203,2.0002,1,16,14,0,0,0,0,3.014219,0,2.344875,4.913891,19.77779,17.81498,,0.0683797672390938,,,,,,,,,,,,,,,,,,,,5.678524,-0.02269089
6062,2022/01/27 12:45:23,80848.9204,3.0003,1,16,14,0,0,0,0,3.057221,0,2.344875,4.913891,19.77779,17.81498,,0.0288240592926741,,,,,,,,,,,,,,,,,,,,5.994964,-0.02269089
6063,2022/01/27 12:45:24,80849.9205,4.0004,1,16,14,0,0,0,0,3.077246,0,2.344875,4.913891,19.77779,17.81498,,0.0156927891075611,,,,,,,,,,,,,,,,,,,,6.367819,0.2154046
6064,2022/01/27 12:45:25,80850.9205,5.0004,1,16,14,0,0,0,0,3.088449,0,2.344875,4.913891,19.77779,17.81498,,0.0118286795914173,,,,,,,,,,,,,,,,,,,,5.951227,-0.02311558
6065,2022/01/27 12:45:26,80851.9205,6.0004,1,16,14,0,0,0,0,3.095925,0,2.344875,4.913891,19.77779,17.81498,,0.00732184480875731,,,,,,,,,,,,,,,,,,,,5.762852,-0.1659366
6066,2022/01/27 12:45:27,80852.921,7.0009,1,16,14,0,0,0,0,3.101354,0,2.344875,4.913891,19.77779,17.81498,,0.00538884615525603,,,,,,,,,,,,,,,,,,,,6.379882,0.07878631
6067,2022/01/27 12:45:28,80853.9205,8.0004,1,16,14,0,0,0,0,3.105979,0,2.344875,4.913891,19.77779,17.81498,,0.0044408580288291,,,,,,,,,,,,,,,,,,,,6.397406,0.1195118
6068,2022/01/27 12:45:29,80854.9203,9.0002,1,16,14,0,0,0,0,3.109393,0,2.344875,4.913891,19.77779,17.81498,,0.00358057208359241,,,,,,,,,,,,,,,,,,,,6.120941,-0.08639544
6069,2022/01/27 12:45:30,80855.9207,10.0006,1,16,14,0,0,0,0,3.112569,0,2.344875,4.913891,19.77779,17.81498,,0.00287722609937191,,,,,,,,,,,,,,,,,,,,5.903023,-0.0680992
6070,2022/01/27 12:45:31,80856.9205,11.0004,1,16,14,0,0,0,0,3.115227,0,2.344875,4.913891,19.77779,17.81498,,0.00267167296260595,,,,,,,,,,,,,,,,,,,,6.260634,0.1117533
6071,2022/01/27 12:45:32,80857.9207,12.0006,1,16,14,0,0,0,0,3.11771,0,2.344875,4.913891,19.77779,17.81498,,0.00247254897840321,,,,,,,,,,,,,,,,,,,,6.256983,0.1117533
6072,2022/01/27 12:45:33,80858.9206,13.0005,1,16,14,0,0,0,0,3.120017,0,2.344875,4.913891,19.77779,17.81498,,0.00203988794237375,,,,,,,,,,,,,,,,,,,,5.843787,-0.1291239
6073,2022/01/27 12:45:34,80859.9214,14.0013,1,16,14,0,0,0,0,3.122142,0,2.344875,4.913891,19.77779,17.81498,,0.00224065594375134,,,,,,,,,,,,,,,,,,,,5.870679,-0.1291239
6074,2022/01/27 12:45:35,80860.9207,15.0006,1,16,14,0,0,0,0,3.124055,0,2.344875,4.913891,19.77779,17.81498,,0.00176640204153955,,,,,,,,,,,,,,,,,,,,6.457091,0.08103073
6075,2022/01/27 12:45:36,80861.9206,16.0005,1,16,14,0,0,0,0,3.125673,0,2.344875,4.913891,19.77779,17.81498,,0.00211562891490757,,,,,,,,,,,,,,,,,,,,6.313313,0.08103073
6076,2022/01/27 12:45:37,80862.9206,17.0005,1,16,14,0,0,0,0,3.127208,0,2.344875,4.913891,19.77779,17.81498,,,,,,,,,,,,,,,,,,,,,,5.915509,-0.1692444
6077,2022/01/27 12:45:38,80863.9212,18.0011,1,16,14,0,0,0,0,3.128701,0,2.344875,4.913891,19.77779,17.81498,,0.00163958198390901,,,,,,,,,,,,,,,,,,,,6.104722,-0.04266828
6078,2022/01/27 12:45:39,80864.9206,19.0005,1,16,14,0,0,0,0,3.130226,0,2.344875,4.913891,19.77779,17.81498,,0.00202195509336889,,,,,,,,,,,,,,,,,,,,6.391307,0.1913553
6079,2022/01/27 12:45:40,80865.9215,20.0014,1,16,14,0,0,0,0,3.131574,0,2.344875,4.913891,19.77779,17.81498,,0.00130016694311053,,,,,,,,,,,,,,,,,,,,5.957204,0.003974736
6080,2022/01/27 12:45:41,80866.9216,21.0015,1,16,14,0,0,0,0,3.132936,0,2.344875,4.913891,19.77779,17.81498,,0.0013061739737168,,,,,,,,,,,,,,,,,,,,5.847204,-0.1740071
6081,2022/01/27 12:45:42,80867.9216,22.0015,1,16,14,0,0,0,0,3.134058,0,2.344875,4.913891,19.77779,17.81498,,,,,,,,,,,,,,,,,,,,,,6.061733,0.06704032
6082,2022/01/27 12:45:43,80868.9206,23.0005,1,16,14,0,0,0,0,3.135337,0,2.344875,4.913891,19.77779,17.81498,,0.00115830299910158,,,,,,,,,,,,,,,,,,,,6.336929,0.08599877
6083,2022/01/27 12:45:44,80869.9208,24.0007,1,16,14,0,0,0,0,3.136662,0,2.344875,4.913891,19.77779,17.81498,,,,,,,,,,,,,,,,,,,,,,5.934064,-0.1258951
6084,2022/01/27 12:45:45,80870.9208,25.0007,1,16,14,0,0,0,0,3.137564,0,2.344875,4.913891,19.77779,17.81498,,0.001315742963925,,,,,,,,,,,,,,,,,,,,6.008501,0.02326131
6085,2022/01/27 12:45:46,80871.9207,26.0006,1,16,14,0,0,0,0,3.138331,0,2.344875,4.913891,19.77779,17.81498,,,,,,,,,,,,,,,,,,,,,,6.453077,0.1389301
6086,2022/01/27 12:45:47,80872.9207,27.0006,1,16,14,0,0,0,0,3.139296,0,2.344875,4.913891,19.77779,17.81498,,0.000645031279418617,,,,,,,,,,,,,,,,,,,,6.323963,0.1389301
6087,2022/01/27 12:45:48,80873.9221,28.002,1,16,14,0,0,0,0,3.140371,0,2.344875,4.913891,19.77779,17.81498,,,,,,,,,,,,,,,,,,,,,,5.722969,-0.06913275
6088,2022/01/27 12:45:49,80874.9207,29.0006,1,16,14,0,0,0,0,3.141123,0,2.344875,4.913891,19.77779,17.81498,,0.000803485221695155,,,,,,,,,,,,,,,,,,,,6.039158,-0.06913275
6089,2022/01/27 12:45:50,80875.9208,30.0007,1,16,14,0,0,0,0,3.141833,0,2.344875,4.913891,19.77779,17.81498,,,,,,,,,,,,,,,,,,,,,,6.335137,-0.03426522
6090,2022/01/27 12:45:51,80876.9209,31.0008,1,16,14,0,0,0,0,3.142651,0,2.344875,4.913891,19.77779,17.81498,,0.000927042972762138,,,,,,,,,,,,,,,,,,,,5.916934,-0.03426522
6091,2022/01/27 12:45:52,80877.9206,32.0005,1,16,14,0,0,0,0,3.14352,0,2.344875,4.913891,19.77779,17.81498,,,,,,,,,,,,,,,,,,,,,,5.730377,-0.1889876
6092,2022/01/27 12:45:53,80878.9202,33.0001,1,16,14,0,0,0,0,3.14416,0,2.344875,4.913891,19.77779,17.81498,,0.000886564375832677,,,,,,,,,,,,,,,,,,,,6.386385,0.07749498
6093,2022/01/27 12:45:54,80879.9208,34.0007,1,16,14,0,0,0,0,3.144975,0,2.344875,4.913891,19.77779,17.81498,,,,,,,,,,,,,,,,,,,,,,6.230886,0.07891417
6094,2022/01/27 12:45:55,80880.9225,35.0024,1,16,14,0,0,0,0,3.145786,0,2.344875,4.913891,19.77779,17.81498,,,,,,,,,,,,,,,,,,,,,,5.705801,-0.1160598
6095,2022/01/27 12:45:56,80881.9208,36.0007,1,16,14,0,0,0,0,3.146317,0,2.344875,4.913891,19.77779,17.81498,,0.000614661374129355,,,,,,,,,,,,,,,,,,,,5.993696,0.04193783
6096,2022/01/27 12:45:57,80882.9217,37.0016,1,16,14,0,0,0,0,3.147188,0,2.344875,4.913891,19.77779,17.81498,,,,,,,,,,,,,,,,,,,,,,6.329005,0.1047841
6097,2022/01/27 12:45:58,80883.9209,38.0008,1,16,14,0,0,0,0,3.147566,0,2.344875,4.913891,19.77779,17.81498,,0.00054276327136904,,,,,,,,,,,,,,,,,,,,5.906803,-0.1319382
6098,2022/01/27 12:45:59,80884.9207,39.0006,1,16,14,0,0,0,0,3.148316,0,2.344875,4.913891,19.77779,17.81498,,,,,,,,,,,,,,,,,,,,,,5.683578,-0.0697577
6099,2022/01/27 12:46:00,80885.9201,40,1,16,14,0,0,0,0,3.148874,0,2.344875,4.913891,19.77779,17.81498,,,,,,,,,,,,,,,,,,,,,,6.329937,0.2019873
6100,2022/01/27 12:46:00,80885.923,40.0029,1,16,14,0,0,0,0,3.148872,0,2.344875,4.913891,19.77779,17.81498,,0.00054276327136904,0.0319010615348816,0,0,,,,,,,,,,,,,,,,,6.329937,0.2019873
6101,2022/01/27 12:46:00,80886.2129,0.2514,1,17,14,0,0,0,1.762245,3.227992,5.68851276204,2.344992,4.913893,19.77817,17.81499,,0.133656293153763,,0.0033209859393537,301.115386962891,,,,,,,,,,,,,,,,,6.329937,0.2019873
6102,2022/01/27 12:46:01,80886.4625,0.501,1,17,14,0,0,0,1.762436,3.238045,5.70684707762,2.345115,4.913893,19.77857,17.81499,,0.0441572107374668,,0.0125047499313951,137.445205688477,,,,,,,,,,,,,,,,,6.329937,0.2019873
6103,2022/01/27 12:46:01,80886.7121,0.7506,1,17,14,0,0,0,1.762505,3.242018,5.71407293509,2.345236,4.913893,19.77896,17.81499,,,,,,,,,,,,,,,,,,,,,,6.253608,-0.02385288
6104,2022/01/27 12:46:01,80886.9618,1.0003,1,17,14,0,0,0,1.762749,3.244437,5.719128077313,2.345359,4.913893,19.77936,17.81499,,,,,,,,,,,,,,,,,,,,,,6.253608,-0.02385288
6105,2022/01/27 12:46:01,80887.2128,1.2513,1,17,14,0,0,0,1.763039,3.246415,5.723556255185,2.345482,4.913893,19.77976,17.81499,,,,,,,,,,,,,,,,,,,,,,6.253608,-0.02385288
6106,2022/01/27 12:46:02,80887.4625,1.501,1,17,14,0,0,0,1.763481,3.24821,5.72815661901,2.345603,4.913893,19.78015,17.81499,,0.011281680315733,,0.0520217381417751,36.6500396728516,,,,,,,,,,,,,,,,,5.887317,-0.02385288
6107,2022/01/27 12:46:02,80887.712,1.7505,1,17,14,0,0,0,1.763809,3.249542,5.731571425478,2.345726,4.913893,19.78055,17.81499,,,,,,,,,,,,,,,,,,,,,,5.887317,-0.02385288
6108,2022/01/27 12:46:02,80887.9618,2.0003,1,17,14,0,0,0,1.764282,3.250879,5.735467303878,2.345847,4.913893,19.78094,17.81499,,,,,,,,,,,,,,,,,,,,,,5.723992,-0.1655051
6109,2022/01/27 12:46:02,80888.2115,2.25,1,17,14,0,0,0,1.764458,3.25228,5.73851146424,2.345971,4.913893,19.78135,17.81499,,,,,,,,,,,,,,,,,,,,,,5.723992,-0.1655051
6110,2022/01/27 12:46:03,80888.4617,2.5002,1,17,14,0,0,0,1.764648,3.253575,5.7414146166,2.346094,4.913893,19.78175,17.81499,,0.00575960101559758,,0.0815854072570801,,,,,,,,,,,,,,,,,,5.723992,-0.1655051
6111,2022/01/27 12:46:03,80888.7131,2.7516,1,17,14,0,0,0,1.764496,3.254682,5.742873370272,2.346217,4.913893,19.78215,17.81499,,,,,,,,,,,,,,,,,,,,,,5.838057,0.03564537
6112,2022/01/27 12:46:03,80888.9626,3.0011,1,17,14,0,0,0,1.76461,3.255874,5.74534781914,2.346338,4.913893,19.78254,17.81499,,,,,,,,,,,,,,,,,,,,,,5.838057,0.03564537
6113,2022/01/27 12:46:03,80889.2131,3.2516,1,17,14,0,0,0,1.764343,3.257059,5.746569247237,2.346462,4.913893,19.78294,17.81499,,,,,,,,,,,,,,,,,,,,,,5.838057,0.03564537
6114,2022/01/27 12:46:04,80889.4625,3.501,1,17,14,0,0,0,1.76429,3.258245,5.74848907105,2.346583,4.913893,19.78334,17.81499,,0.00438686786219478,,0.0979844778776169,12.7613296508789,,,,,,,,,,,,,,,,,6.289702,0.03564537
6115,2022/01/27 12:46:04,80889.7121,3.7506,1,17,14,0,0,0,1.764381,3.259146,5.750375278626,2.346706,4.913893,19.78374,17.81499,,,,,,,,,,,,,,,,,,,,,,6.289702,0.03564537
6116,2022/01/27 12:46:04,80889.9626,4.0011,1,17,14,0,0,0,1.764801,3.260527,5.754181310127,2.34683,4.913893,19.78414,17.81499,,,,,,,,,,,,,,,,,,,,,,6.289702,0.03564537
6117,2022/01/27 12:46:04,80890.2123,4.2508,1,17,14,0,0,0,1.764977,3.261499,5.756470720523,2.346951,4.913893,19.78454,17.81499,,,,,,,,,,,,,,,,,,,,,,6.325386,0.1522902
6118,2022/01/27 12:46:05,80890.4616,4.5001,1,17,14,0,0,0,1.764648,3.262547,5.757247038456,2.347074,4.913893,19.78494,17.81499,,0.00538774207234383,,0.10997150093317,,,,,,,,,,,,,,,,,,6.325386,0.1522902
6119,2022/01/27 12:46:05,80890.7129,4.7514,1,17,14,0,0,0,1.764328,3.263458,5.757810326224,2.347198,4.913893,19.78534,17.81499,,,,,,,,,,,,,,,,,,,,,,6.325386,0.1522902
6120,2022/01/27 12:46:05,80890.9617,5.0002,1,17,14,0,0,0,1.764168,3.264809,5.759671563912,2.347318,4.913893,19.78574,17.81499,,,,,,,,,,,,,,,,,,,,,,5.900703,-0.1327133
6121,2022/01/27 12:46:05,80891.2123,5.2508,1,17,14,0,0,0,1.76432,3.265656,5.76166219392,2.347442,4.913893,19.78614,17.81499,,,,,,,,,,,,,,,,,,,,,,5.900703,-0.1327133
6122,2022/01/27 12:46:06,80891.4619,5.5004,1,17,14,0,0,0,1.764587,3.266783,5.764522813621,2.347562,4.913893,19.78653,17.81499,,0.00389635004103184,,0.118797302246094,9.07933807373047,,,,,,,,,,,,,,,,,5.900703,-0.1327133
6123,2022/01/27 12:46:06,80891.7121,5.7506,1,17,14,0,0,0,1.764404,3.267439,5.765082441356,2.347686,4.913893,19.78694,17.81499,,,,,,,,,,,,,,,,,,,,,,5.679053,-0.1327133
6124,2022/01/27 12:46:06,80891.9624,6.0009,1,17,14,0,0,0,1.76442,3.268776,5.76749374992,2.34781,4.913893,19.78734,17.81499,,,,,,,,,,,,,,,,,,,,,,5.679053,-0.1327133
6125,2022/01/27 12:46:06,80892.2121,6.2506,1,17,14,0,0,0,1.764343,3.269526,5.768565311418,2.34793,4.913893,19.78773,17.81499,,,,,,,,,,,,,,,,,,,,,,5.679053,-0.1327133
6126,2022/01/27 12:46:07,80892.4626,6.5011,1,17,14,0,0,0,1.764595,3.270568,5.77122793996,2.348054,4.913893,19.78814,17.81499,,0.00414384715259075,,,,,,,,,,,,,,,,,,,,5.889112,-0.003622174
6127,2022/01/27 12:46:07,80892.7132,6.7517,1,17,14,0,0,0,1.764664,3.271282,5.772713579248,2.348177,4.913893,19.78854,17.81499,,,,,,,,,,,,,,,,,,,,,,5.889112,-0.003622174
6128,2022/01/27 12:46:07,80892.9627,7.0012,1,17,14,0,0,0,1.764763,3.272555,5.775283979465,2.348298,4.913893,19.78894,17.81499,,,,,,,,,,,,,,,,,,,,,,6.262953,0.1168254
6129,2022/01/27 12:46:07,80893.2124,7.2509,1,17,14,0,0,0,1.764664,3.273554,5.776722895856,2.348422,4.913893,19.78934,17.81499,,,,,,,,,,,,,,,,,,,,,,6.262953,0.1168254
6130,2022/01/27 12:46:08,80893.4618,7.5003,1,17,14,0,0,0,1.764511,3.274325,5.777582480075,2.348545,4.913893,19.78975,17.81499,,0.00338416011072695,,0.131498798727989,7.97642612457275,,,,,,,,,,,,,,,,,6.262953,0.1168254
6131,2022/01/27 12:46:08,80893.7132,7.7517,1,17,14,0,0,0,1.764496,3.275189,5.779057889744,2.348665,4.913893,19.79014,17.81499,,,,,,,,,,,,,,,,,,,,,,6.325386,0.1168254
6132,2022/01/27 12:46:08,80893.9617,8.0002,1,17,14,0,0,0,1.764473,3.276191,5.780750562343,2.348789,4.913893,19.79055,17.81499,,,,,,,,,,,,,,,,,,,,,,6.325386,0.1168254
6133,2022/01/27 12:46:08,80894.213,8.2515,1,17,14,0,0,0,1.764572,3.276966,5.782442448552,2.348913,4.913893,19.79095,17.81499,,,,,,,,,,,,,,,,,,,,,,6.325386,0.1168254
6134,2022/01/27 12:46:09,80894.4626,8.5011,1,17,14,0,0,0,1.764496,3.278164,5.784307265344,2.349034,4.913893,19.79135,17.81499,,0.0036972479429096,,0.127520903944969,,,,,,,,,,,,,,,,,,5.984089,-0.08714497
6135,2022/01/27 12:46:09,80894.7121,8.7506,1,17,14,0,0,0,1.764397,3.278779,5.785067831263,2.349157,4.913893,19.79175,17.81499,,,,,,,,,,,,,,,,,,,,,,5.984089,-0.08714497
6136,2022/01/27 12:46:09,80894.9619,9.0004,1,17,14,0,0,0,1.763977,3.279868,5.785611715036,2.349278,4.913893,19.79215,17.81499,,,,,,,,,,,,,,,,,,,,,,5.984089,-0.08714497
6137,2022/01/27 12:46:09,80895.213,9.2515,1,17,14,0,0,0,1.764183,3.280518,5.787434086794,2.349401,4.913893,19.79255,17.81499,,,,,,,,,,,,,,,,,,,,,,5.731933,-0.07879883
6138,2022/01/27 12:46:10,80895.4625,9.501,1,17,14,0,0,0,1.764183,3.281479,5.789129466657,2.349525,4.913893,19.79296,17.81499,,0.00330071593634784,,0.136992797255516,,,,,,,,,,,,,,,,,,5.731933,-0.07879883
6139,2022/01/27 12:46:10,80895.7122,9.7507,1,17,14,0,0,0,1.764664,3.282207,5.791992533448,2.349645,4.913893,19.79336,17.81499,,,,,,,,,,,,,,,,,,,,,,5.731933,-0.07879883
6140,2022/01/27 12:46:10,80895.962,10.0005,1,17,14,0,0,0,1.764816,3.283147,5.794150355952,2.349769,4.913893,19.79376,17.81499,,,,,,,,,,,,,,,,,,,,,,5.828079,-0.07879883
6141,2022/01/27 12:46:10,80895.9633,10.0018,1,17,14,0,0,0,1.764824,3.283173,5.794222506552,2.349769,4.913893,19.79376,17.81499,,0.00330071593634784,0.0319010615348816,0.136992797255516,7.97642612457275,,,,,,,,,,,,,,,,,5.828079,-0.07879883
6142,2022/01/27 12:46:11,80897.0033,1.0001,1,18,14,0,0,0,0,3.197919,0,2.349771,4.913893,19.79377,17.81499,,-0.0127900596708059,,,,,,,,,,,,,,,,,,,,6.200512,0.146431
6143,2022/01/27 12:46:12,80898.0042,2.001,1,18,14,0,0,0,0,3.194781,0,2.349771,4.913893,19.79377,17.81499,,-0.00550615694373846,,,,,,,,,,,,,,,,,,,,5.917833,0.03935426
6144,2022/01/27 12:46:13,80899.0043,3.0011,1,18,14,0,0,0,0,3.193093,0,2.349771,4.913893,19.79377,17.81499,,-0.00266088894568384,,,,,,,,,,,,,,,,,,,,5.633671,-0.2164923
6145,2022/01/27 12:46:14,80900.0034,4.0002,1,18,14,0,0,0,0,3.192084,0,2.349771,4.913893,19.79377,17.81499,,-0.00141999300103635,,,,,,,,,,,,,,,,,,,,5.790153,0.04890069
6146,2022/01/27 12:46:15,80901.0034,5.0002,1,18,14,0,0,0,0,3.191135,0,2.349771,4.913893,19.79377,17.81499,,,,,,,,,,,,,,,,,,,,,,6.234664,0.1389098
6147,2022/01/27 12:46:16,80902.0036,6.0004,1,18,14,0,0,0,0,3.19062,0,2.349771,4.913893,19.79377,17.81499,,-0.000771109072957188,,,,,,,,,,,,,,,,,,,,5.968758,-0.08309573
6148,2022/01/27 12:46:17,80903.0043,7.0011,1,18,14,0,0,0,0,3.190001,0,2.349771,4.913893,19.79377,17.81499,,,,,,,,,,,,,,,,,,,,,,5.710476,-0.08071303
6149,2022/01/27 12:46:18,80904.005,8.0018,1,18,14,0,0,0,0,3.189622,0,2.349771,4.913893,19.79377,17.81499,,,,,,,,,,,,,,,,,,,,,,6.182993,0.1476616
6150,2022/01/27 12:46:19,80905.0036,9.0004,1,18,14,0,0,0,0,3.189378,0,2.349771,4.913893,19.79377,17.81499,,,,,,,,,,,,,,,,,,,,,,6.2875,0.1476616
6151,2022/01/27 12:46:20,80906.0034,10.0002,1,18,14,0,0,0,0,3.189074,0,2.349771,4.913893,19.79377,17.81499,,-0.000389003194868565,,,,,,,,,,,,,,,,,,,,5.687489,-0.08383036
6152,2022/01/27 12:46:21,80907.0035,11.0003,1,18,14,0,0,0,0,3.188889,0,2.349771,4.913893,19.79377,17.81499,,,,,,,,,,,,,,,,,,,,,,5.670185,-0.08383036
6153,2022/01/27 12:46:22,80908.0044,12.0012,1,18,14,0,0,0,0,3.188502,0,2.349771,4.913893,19.79377,17.81499,,,,,,,,,,,,,,,,,,,,,,6.201818,0.03407955
6154,2022/01/27 12:46:23,80909.0043,13.0011,1,18,14,0,0,0,0,3.188439,0,2.349771,4.913893,19.79377,17.81499,,,,,,,,,,,,,,,,,,,,,,5.986818,0.03407955
6155,2022/01/27 12:46:24,80910.0044,14.0012,1,18,14,0,0,0,0,3.188167,0,2.349771,4.913893,19.79377,17.81499,,,,,,,,,,,,,,,,,,,,,,5.638353,-0.1760828
6156,2022/01/27 12:46:25,80911.0037,15.0005,1,18,14,0,0,0,0,3.188192,0,2.349771,4.913893,19.79377,17.81499,,-0.000267045892542228,,,,,,,,,,,,,,,,,,,,6.05901,0.01389056
6157,2022/01/27 12:46:26,80912.0037,16.0005,1,18,14,0,0,0,0,3.188071,0,2.349771,4.913893,19.79377,17.81499,,,,,,,,,,,,,,,,,,,,,,6.249985,0.1772445
6158,2022/01/27 12:46:27,80913.0036,17.0004,1,18,14,0,0,0,0,3.188072,0,2.349771,4.913893,19.79377,17.81499,,,,,,,,,,,,,,,,,,,,,,5.634604,-0.06097674
6159,2022/01/27 12:46:28,80914.0044,18.0012,1,18,14,0,0,0,0,3.18806,0,2.349771,4.913893,19.79377,17.81499,,,,,,,,,,,,,,,,,,,,,,5.619786,-0.1359604
6160,2022/01/27 12:46:29,80915.0043,19.0011,1,18,14,0,0,0,0,3.188088,0,2.349771,4.913893,19.79377,17.81499,,,,,,,,,,,,,,,,,,,,,,5.960057,0.1063345
6161,2022/01/27 12:46:30,80916.0037,20.0005,1,18,14,0,0,0,0,3.188068,0,2.349771,4.913893,19.79377,17.81499,,,,,,,,,,,,,,,,,,,,,,6.083416,0.0385499
6162,2022/01/27 12:46:31,80917.0035,21.0003,1,18,14,0,0,0,0,3.188072,0,2.349771,4.913893,19.79377,17.81499,,,,,,,,,,,,,,,,,,,,,,5.725666,-0.1117972
6163,2022/01/27 12:46:32,80918.0043,22.0011,1,18,14,0,0,0,0,3.188013,0,2.349771,4.913893,19.79377,17.81499,,,,,,,,,,,,,,,,,,,,,,5.765576,0.01247197
6164,2022/01/27 12:46:33,80919.0041,23.0009,1,18,14,0,0,0,0,3.187905,0,2.349771,4.913893,19.79377,17.81499,,,,,,,,,,,,,,,,,,,,,,6.169654,0.1262745
6165,2022/01/27 12:46:34,80920.0037,24.0005,1,18,14,0,0,0,0,3.187987,0,2.349771,4.913893,19.79377,17.81499,,,,,,,,,,,,,,,,,,,,,,6.160673,0.1262745
6166,2022/01/27 12:46:35,80921.0046,25.0014,1,18,14,0,0,0,0,3.187801,0,2.349771,4.913893,19.79377,17.81499,,,,,,,,,,,,,,,,,,,,,,5.588853,-0.07735252
6167,2022/01/27 12:46:36,80922.0036,26.0004,1,18,14,0,0,0,0,3.187634,0,2.349771,4.913893,19.79377,17.81499,,,,,,,,,,,,,,,,,,,,,,5.731933,-0.07735252
6168,2022/01/27 12:46:37,80923.0045,27.0013,1,18,14,0,0,0,0,3.187683,0,2.349771,4.913893,19.79377,17.81499,,-0.000010035430022981,,,,,,,,,,,,,,,,,,,,6.243112,0.05014777
6169,2022/01/27 12:46:38,80924.0038,28.0006,1,18,14,0,0,0,0,3.18765,0,2.349771,4.913893,19.79377,17.81499,,,,,,,,,,,,,,,,,,,,,,5.897975,0.05014777
6170,2022/01/27 12:46:39,80925.0044,29.0012,1,18,14,0,0,0,0,3.187644,0,2.349771,4.913893,19.79377,17.81499,,,,,,,,,,,,,,,,,,,,,,5.576757,-0.208236
6171,2022/01/27 12:46:40,80926.0037,30.0005,1,18,14,0,0,0,0,3.187592,0,2.349771,4.913893,19.79377,17.81499,,,,,,,,,,,,,,,,,,,,,,5.980309,0.03476977
6172,2022/01/27 12:46:41,80927.0036,31.0004,1,18,14,0,0,0,0,3.1875,0,2.349771,4.913893,19.79377,17.81499,,,,,,,,,,,,,,,,,,,,,,6.177788,0.1530525
6173,2022/01/27 12:46:42,80928.0045,32.0013,1,18,14,0,0,0,0,3.187672,0,2.349771,4.913893,19.79377,17.81499,,,,,,,,,,,,,,,,,,,,,,5.552576,-0.06025016
6174,2022/01/27 12:46:43,80929.0044,33.0012,1,18,14,0,0,0,0,3.187649,0,2.349771,4.913893,19.79377,17.81499,,,,,,,,,,,,,,,,,,,,,,5.562836,-0.1319224
6175,2022/01/27 12:46:44,80930.0039,34.0007,1,18,14,0,0,0,0,3.187739,0,2.349771,4.913893,19.79377,17.81499,,,,,,,,,,,,,,,,,,,,,,5.952124,0.1216525
6176,2022/01/27 12:46:45,80931.0036,35.0004,1,18,14,0,0,0,0,3.187899,0,2.349771,4.913893,19.79377,17.81499,,,,,,,,,,,,,,,,,,,,,,5.991864,0.01241863
6177,2022/01/27 12:46:46,80932.0045,36.0013,1,18,14,0,0,0,0,3.187776,0,2.349771,4.913893,19.79377,17.81499,,,,,,,,,,,,,,,,,,,,,,5.602087,-0.1218052
6178,2022/01/27 12:46:47,80933.0046,37.0014,1,18,14,0,0,0,0,3.187802,0,2.349771,4.913893,19.79377,17.81499,,,,,,,,,,,,,,,,,,,,,,5.752594,0.04703358
6179,2022/01/27 12:46:48,80934.0037,38.0005,1,18,14,0,0,0,0,3.187862,0,2.349771,4.913893,19.79377,17.81499,,,,,,,,,,,,,,,,,,,,,,6.172372,0.1311806
6180,2022/01/27 12:46:49,80935.0046,39.0014,1,18,14,0,0,0,0,3.187916,0,2.349771,4.913893,19.79377,17.81499,,0.00000450465222456842,,,,,,,,,,,,,,,,,,,,6.096912,0.1311806
6181,2022/01/27 12:46:50,80936.0046,40.0014,1,18,14,0,0,0,0,3.188,0,2.349771,4.913893,19.79377,17.81499,,,,,,,,,,,,,,,,,,,,,,5.465972,-0.08538619
6182,2022/01/27 12:46:50,80936.006,40.0028,1,18,14,0,0,0,0,3.188,0,2.349771,4.913893,19.79377,17.81499,,0.00000450465222456842,0.0319010615348816,0,0,,,,,,,,,,,,,,,,,5.465972,-0.08538619
6183,2022/01/27 12:46:50,80936.0132,0.0017,1,19,14,0,0,0,0,3.188054,0,2.349771,4.913893,19.79377,17.81499,,0.00000450465222456842,0.0319010615348816,0,0,,,,,,,,,,,,,,,,,5.4664245258631,-0.0852077424381794
6184,2022/01/27 12:47:00,80946.0512,10.0005,1,20,14,0,0,0,-1.500091,3.042103,-4.563431331373,2.349771,4.918057,19.79377,17.82777,,-0.00423549301922321,,0.0966174528002739,10.9177904129028,,,,,,,,,,,,,,,,,6.097321,0.1635779
6185,2022/01/27 12:47:10,80956.0508,20.0001,1,20,14,0,0,0,-1.500211,3.00404,-4.50669385244,2.349771,4.922225,19.79377,17.84036,,-0.00358756398782134,,0.118808098137379,8.62068939208984,,,,,,,,,,,,,,,,,5.612376,-0.09445325
6186,2022/01/27 12:47:20,80966.051,30.0003,1,20,14,0,0,0,-1.500154,2.971164,-4.457203559256,2.349771,4.926391,19.79377,17.85281,,-0.00317024905234575,,0.134589806199074,7.79858779907227,,,,,,,,,,,,,,,,,5.83728,-0.08572251
6187,2022/01/27 12:47:30,80976.0513,40.0006,1,20,14,0,0,0,-1.500041,2.941956,-4.413054620196,2.349771,4.930556,19.79377,17.86512,,-0.0030997300054878,,0.149478703737259,6.91310119628906,,,,,,,,,,,,,,,,,6.183395,0.1501018
6188,2022/01/27 12:47:40,80986.0507,50,1,20,14,0,0,0,-1.500081,2.916189,-4.374519711309,2.349771,4.934723,19.79377,17.87733,,-0.00236914190463722,,0.167546704411507,5.93025922775269,,,,,,,,,,,,,,,,,5.972143,-0.01920924
6189,2022/01/27 12:47:50,80996.0517,60.001,1,20,14,0,0,0,-1.500075,2.893864,-4.3410130398,2.349771,4.93889,19.79377,17.88943,,-0.00242170295678079,,0.195110395550728,5.34430408477783,,,,,,,,,,,,,,,,,5.702699,-0.01405478
6190,2022/01/27 12:48:00,81006.0511,70.0004,1,20,14,0,0,0,-1.500166,2.872803,-4.309681385298,2.349771,4.943055,19.79377,17.90144,,-0.00207457598298788,,0.190800696611404,5.04370784759521,,,,,,,,,,,,,,,,,5.799119,-0.1780471
6191,2022/01/27 12:48:10,81016.0518,80.0011,1,20,14,0,0,0,-1.500121,2.852952,-4.279773207192,2.349771,4.947223,19.79377,17.91337,,-0.00219046301208436,,0.201839193701744,4.90013980865479,,,,,,,,,,,,,,,,,6.085362,0.06635308
6192,2022/01/27 12:48:20,81026.0519,90.0012,1,20,14,0,0,0,-1.50007,2.832403,-4.24880276821,2.349771,4.95139,19.79377,17.92522,,-0.00235166703350842,,0.207610100507736,4.81374502182007,,,,,,,,,,,,,,,,,6.04799,-0.1207858
6193,2022/01/27 12:48:30,81036.0514,100.0007,1,20,14,0,0,0,-1.500113,2.811907,-4.218178245491,2.349771,4.955557,19.79377,17.93698,,-0.00191158498637378,,0.204782694578171,5.06797981262207,,,,,,,,,,,,,,,,,5.912783,-0.1943356
6194,2022/01/27 12:48:40,81046.0509,110.0002,1,20,14,0,0,0,-1.500102,2.790652,-4.186262646504,2.349771,4.959722,19.79377,17.94864,,-0.00193775002844632,,0.193465396761894,4.99029111862183,,,,,,,,,,,,,,,,,5.907175,-0.1114571
6195,2022/01/27 12:48:50,81056.0515,120.0008,1,20,14,0,0,0,-1.500122,2.768901,-4.153689305922,2.349771,4.963889,19.79377,17.96023,,-0.00173164601437747,,0.192168399691582,5.21899080276489,,,,,,,,,,,,,,,,,6.048355,-0.04540205
6196,2022/01/27 12:49:00,81066.0508,130.0001,1,20,14,0,0,0,-1.500122,2.746279,-4.119753546038,2.349771,4.968056,19.79377,17.97172,,-0.00254379096440971,,0.180810794234276,5.34589004516602,,,,,,,,,,,,,,,,,6.333315,-0.008190274
6197,2022/01/27 12:49:10,81076.0511,140.0004,1,20,14,0,0,0,-1.500106,2.723172,-4.085046656232,2.349771,4.972221,19.79377,17.98311,,-0.00266260607168078,,0.18529799580574,5.5801420211792,,,,,,,,,,,,,,,,,6.460867,-0.0640142
6198,2022/01/27 12:49:20,81086.0519,150.0012,1,20,14,0,0,0,-1.500111,2.6991,-4.0489496001,2.349771,4.976388,19.79377,17.99441,,-0.00238732295110822,,0.17498579621315,5.85977602005005,,,,,,,,,,,,,,,,,6.427511,0.06269395
6199,2022/01/27 12:49:30,81096.0521,160.0014,1,20,14,0,0,0,-1.500072,2.674397,-4.011788056584,2.349771,4.980555,19.79377,18.0056,,-0.00286946794949472,,0.164952397346497,5.94925308227539,,,,,,,,,,,,,,,,,6.277628,-0.2053148
6200,2022/01/27 12:49:40,81106.0513,170.0006,1,20,14,0,0,0,-1.500169,2.648784,-3.973623644496,2.349771,4.984722,19.79377,18.0167,,-0.00229749688878655,,0.163286596536636,6.17008781433105,,,,,,,,,,,,,,,,,6.756041,0.07156849
6201,2022/01/27 12:49:50,81116.0522,180.0015,1,20,14,0,0,0,-1.500106,2.622318,-3.933754965708,2.349771,4.988887,19.79377,18.02767,,-0.00291106291115284,,0.151294603943825,6.2655930519104,,,,,,,,,,,,,,,,,6.952658,-0.0219506
6202,2022/01/27 12:50:00,81126.0508,190.0001,1,20,14,0,0,0,-1.500198,2.59514,-3.89322383772,2.349771,4.993054,19.79377,18.03854,,-0.00278223492205143,,0.152367398142815,6.54664611816406,,,,,,,,,,,,,,,,,6.985451,0.1451662
6203,2022/01/27 12:50:10,81136.0517,200.001,1,20,14,0,0,0,-1.500091,2.566385,-3.849811041035,2.349771,4.997221,19.79377,18.0493,,-0.00258565088734031,,0.141471803188324,6.81375694274902,,,,,,,,,,,,,,,,,6.560609,-0.1034129
6204,2022/01/27 12:50:20,81146.0509,210.0002,1,20,14,0,0,0,-1.500158,2.536691,-3.805437297178,2.349771,5.001386,19.79377,18.05993,,-0.00269106705673039,,0.138275593519211,7.12178611755371,,,,,,,,,,,,,,,,,7.36447,0.08451045
6205,2022/01/27 12:50:30,81156.0519,220.0012,1,20,14,0,0,0,-1.500111,2.50585,-3.75905314935,2.349771,5.005553,19.79377,18.07043,,-0.00334340310655534,,0.135801300406456,7.47884798049927,,,,,,,,,,,,,,,,,6.73712,-0.1708001
6206,2022/01/27 12:50:32,81157.8628,221.8121,1,20,14,0,0,0,-1.500167,2.499981,-3.750388996827,2.349771,5.006309,19.79377,18.07232,,-0.00275228498503566,0.0319010615348816,0.134969905018806,7.37465190887451,,,,,,,,,,,,,,,,,7.28547,0.07606775
6207,2022/01/27 12:55:32,81457.9015,300.0002,1,24,14,0,0,0,0,3.032325,0,2.349771,5.00631,19.79377,18.07232,,0.0000881727391970344,,0,,,,,,,,,,,,,,,,,,5.984988,-0.03050923
6208,2022/01/27 13:00:32,81757.9019,600.0006,1,24,14,0,0,0,0,3.048935,0,2.349771,5.00631,19.79377,18.07232,,0.0000478461006423458,,0,,,,,,,,,,,,,,,,,,5.661643,0.0133194
6209,2022/01/27 13:05:32,82057.9019,900.0006,1,24,14,0,0,0,0,3.058245,0,2.349771,5.00631,19.79377,18.07232,,0.0000223653896682663,,0,,,,,,,,,,,,,,,,,,4.892744,-0.1401389
6210,2022/01/27 13:10:32,82357.9022,1200.0009,1,24,14,0,0,0,0,3.064995,0,2.349771,5.00631,19.79377,18.07232,,0.00000209409404305916,,0,,,,,,,,,,,,,,,,,,5.523959,0.03733709
6211,2022/01/27 13:15:32,82657.9022,1500.0009,1,24,14,0,0,0,0,3.070154,0,2.349771,5.00631,19.79377,18.07232,,0.0000414087808167096,,0,,,,,,,,,,,,,,,,,,5.254913,0.003159046
6212,2022/01/27 13:20:32,82957.9019,1800.0006,1,24,14,0,0,0,0,3.074247,0,2.349771,5.00631,19.79377,18.07232,,0.0000245780101977289,,0,,,,,,,,,,,,,,,,,,5.464115,0.125633
6213,2022/01/27 13:20:32,82957.9031,1800.0018,1,24,14,0,0,0,0,3.074247,0,2.349771,5.00631,19.79377,18.07232,,0.0000245780101977289,0.0319010615348816,0,0,,,,,,,,,,,,,,,,,5.464115,0.125633
6214,2022/01/27 13:20:32,82957.9102,0.0018,1,25,0,0,0,0,0,3.074286,0,2.349771,5.00631,19.79377,18.07232,,0.0000245780101977289,0.0319010615348816,0,0,,,,,,,,,,,,,,,,,5.46404649220629,0.125630796116071
6215,2022/01/27 13:20:32,82957.9165,0.0017,1,26,0,0,0,0,0,3.074465,0,2.349771,5.00631,19.79377,18.07232,,0.0000245780101977289,0.0319010615348816,0,0,,6.66599988937378,,,,,,,,,,,,,,,5.46398570360061,0.125628840557091
6216,2022/01/27 13:20:32,82957.9228,0.0016,1,27,0,0,0,0,0,3.074315,0,2.349771,5.00631,19.79377,18.07232,,0.0000245780101977289,0.0319010615348816,0,0,,,1.33299994468689,,,,,,,,,,,,,,5.46392491499493,0.125626884998111
6217,2022/01/27 13:20:42,82967.9625,10.001,1,28,0,0,0,0,1.324501,3.200728,4.239367436728,2.353446,5.00631,19.80546,18.07232,,0.00287807011045516,,0.123312398791313,8.47990322113037,,,,,,,,,,,,,,,,,5.367052,0.1225105
6218,2022/01/27 13:20:52,82977.9626,20.0011,1,28,0,0,0,0,1.324654,3.22671,4.27427430834,2.357125,5.00631,19.81729,18.07232,,0.00224291393533349,,0.147964999079704,6.97290992736816,,,,,,,,,,,,,,,,,5.042737,-0.1271616
6219,2022/01/27 13:21:02,82987.962,30.0005,1,28,0,0,0,0,1.324387,3.248389,4.302124162543,2.360802,5.00631,19.8292,18.07232,,0.00183477904647589,,0.169250503182411,5.74771118164063,,,,,,,,,,,,,,,,,5.148545,-0.06815851
6220,2022/01/27 13:21:12,82997.962,40.0005,1,28,0,0,0,0,1.324844,3.267638,4.329110598472,2.36448,5.00631,19.84118,18.07232,,0.00170056894421577,,0.203401893377304,5.39520597457886,,,,,,,,,,,,,,,,,5.377497,0.113977
6221,2022/01/27 13:21:22,83007.9621,50.0006,1,28,0,0,0,0,1.324524,3.284986,4.351042796664,2.36816,5.00631,19.85324,18.07232,,0.00199850904755294,,0.225252702832222,4.80529499053955,,,,,,,,,,,,,,,,,5.409479,-0.007463992
6222,2022/01/27 13:21:32,83017.9615,60,1,28,0,0,0,0,1.324577,3.300484,4.371745195268,2.371837,5.00631,19.86534,18.07232,,0.00138010096270591,,0.234801098704338,4.18406391143799,,,,,,,,,,,,,,,,,5.441881,0.1396631
6223,2022/01/27 13:21:42,83027.9624,70.0009,1,28,0,0,0,0,1.324699,3.31469,4.39096652831,2.375515,5.00631,19.87751,18.07232,,0.00155109795741737,,0.267674386501312,3.9837601184845,,,,,,,,,,,,,,,,,5.474607,0.1261888
6224,2022/01/27 13:21:52,83037.9626,80.0011,1,28,0,0,0,0,1.324638,3.327911,4.408277371218,2.379193,5.00631,19.88973,18.07232,,0.00146232498809695,,0.284610986709595,3.76224207878113,,,,,,,,,,,,,,,,,5.275362,0.1112595
6225,2022/01/27 13:22:02,83047.9625,90.001,1,28,0,0,0,0,1.324425,3.34001,4.42359274425,2.382872,5.00631,19.90199,18.07232,,0.0010955489706248,,0.303151488304138,3.31108498573303,,,,,,,,,,,,,,,,,4.960403,-0.1075697
6226,2022/01/27 13:22:12,83057.9618,100.0003,1,28,0,0,0,0,1.324562,3.3516,4.4394019992,2.386549,5.00631,19.91429,18.07232,,0.00144636398181319,,0.313271313905716,3.198725938797,,,,,,,,,,,,,,,,,4.970877,-0.06456181
6227,2022/01/27 13:22:22,83067.9622,110.0007,1,28,0,0,0,0,1.324257,3.36224,4.45246985568,2.390228,5.00631,19.92664,18.07232,,0.00149743002839386,,0.350323885679245,2.94645595550537,,,,,,,,,,,,,,,,,5.426489,-0.05083442
6228,2022/01/27 13:22:32,83077.9623,120.0008,1,28,0,0,0,0,1.323906,3.372465,4.46482664829,2.393906,5.00631,19.93903,18.07232,,0.000817487598396838,,0.365236908197403,2.84743499755859,,,,,,,,,,,,,,,,,5.499167,0.1843239
6229,2022/01/27 13:22:42,83087.9631,130.0016,1,28,0,0,0,0,1.324402,3.382255,4.47946528651,2.397583,5.00631,19.95145,18.07232,,0.000789660902228206,,0.367369085550308,2.67271399497986,,,,,,,,,,,,,,,,,4.914242,-0.1281804
6230,2022/01/27 13:22:52,83097.9623,140.0008,1,28,0,0,0,0,1.324196,3.391404,4.490883611184,2.401262,5.00631,19.96391,18.07232,,0.00104697304777801,,0.422449886798859,2.5891740322113,,,,,,,,,,,,,,,,,5.063336,-0.107564
6231,2022/01/27 13:23:02,83107.9616,150.0001,1,28,0,0,0,0,1.324669,3.400134,4.504052105646,2.404939,5.00631,19.9764,18.07232,,0.000790742808021605,,0.431796610355377,2.41099691390991,,,,,,,,,,,,,,,,,5.457428,0.08277848
6232,2022/01/27 13:23:12,83117.9625,160.001,1,28,0,0,0,0,1.32402,3.408685,4.5131671137,2.408616,5.00631,19.98891,18.07232,,0.00082535739056766,,0.428107887506485,,,,,,,,,,,,,,,,,,5.239356,-0.05287319
6233,2022/01/27 13:23:22,83127.9627,170.0012,1,28,0,0,0,0,1.324448,3.416637,4.525158041376,2.412294,5.00631,20.00146,18.07232,,0.000731958192773163,,0.442016690969467,2.26252388954163,,,,,,,,,,,,,,,,,4.903592,-0.09215578
6234,2022/01/27 13:23:32,83137.9619,180.0004,1,28,0,0,0,0,1.324615,3.424088,4.53559832612,2.415972,5.00631,20.01405,18.07232,,0.000831213896162808,,0.48339968919754,2.13049006462097,,,,,,,,,,,,,,,,,5.652583,0.1572315
6235,2022/01/27 13:23:42,83147.9621,190.0006,1,28,0,0,0,0,1.324615,3.43165,4.54561506475,2.419648,5.00631,20.02665,18.07232,,0.000574538484215736,,0.503551781177521,2.04564094543457,,,,,,,,,,,,,,,,,5.016852,-0.09816557
6236,2022/01/27 13:23:52,83157.9622,200.0007,1,28,0,0,0,0,1.324097,3.438469,4.552866487493,2.423327,5.00631,20.03928,18.07232,,0.000621323124505579,,0.507861614227295,,,,,,,,,,,,,,,,,,5.510732,0.1050988
6237,2022/01/27 13:24:02,83167.9615,210,1,28,0,0,0,0,1.323982,3.445477,4.561749529414,2.427005,5.00631,20.05194,18.07232,,0.000908510177396238,,0.549594879150391,1.95575797557831,,,,,,,,,,,,,,,,,5.10494,-0.165323
6238,2022/01/27 13:24:12,83177.9625,220.001,1,28,0,0,0,0,1.324402,3.451622,4.571335080044,2.430682,5.00631,20.06462,18.07232,,0.000740819203201681,,0.563875794410706,1.7793790102005,,,,,,,,,,,,,,,,,5.601618,0.09142429
6239,2022/01/27 13:24:22,83187.9631,230.0016,1,28,0,0,0,0,1.324524,3.457832,4.579981471968,2.434359,5.00631,20.07733,18.07232,,0.000691860797815025,,0.591503024101257,,,,,,,,,,,,,,,,,,5.064265,-0.1092997
6240,2022/01/27 13:24:32,83197.9617,240.0002,1,28,0,0,0,0,1.324219,3.463596,4.586559631524,2.438037,5.00631,20.09006,18.07232,,0.000668413704261184,,0.613588988780975,1.66619098186493,,,,,,,,,,,,,,,,,5.652076,0.1860087
6241,2022/01/27 13:24:42,83207.9619,250.0004,1,28,0,0,0,0,1.324287,3.469262,4.594298566194,2.441715,5.00631,20.10281,18.07232,,0.000600394501816481,,0.64111602306366,1.55498003959656,,,,,,,,,,,,,,,,,5.057206,-0.1244333
6242,2022/01/27 13:24:52,83217.9628,260.0013,1,28,0,0,0,0,1.324615,3.474421,4.602270172915,2.445391,5.00631,20.11557,18.07232,,0.000504729687236249,,0.655356526374817,,,,,,,,,,,,,,,,,,5.264327,-0.12539
6243,2022/01/27 13:25:02,83227.962,270.0005,1,28,0,0,0,0,1.324654,3.479316,4.608889856664,2.44907,5.00631,20.12836,18.07232,,0.000499742687679827,,0.712587594985962,1.40253305435181,,,,,,,,,,,,,,,,,5.737856,0.1822451
6244,2022/01/27 13:25:12,83237.9615,280,1,28,0,0,0,0,1.324966,3.484091,4.616302115906,2.452749,5.00631,20.14117,18.07232,,0.000364560401067138,,0.751662313938141,,,,,,,,,,,,,,,,,,5.614107,0.1371272
6245,2022/01/27 13:25:22,83247.9617,290.0002,1,28,0,0,0,0,1.324295,3.488575,4.619902429625,2.456426,5.00631,20.15399,18.07232,,0.000409934000344947,,0.787462115287781,,,,,,,,,,,,,,,,,,5.727552,0.07221013
6246,2022/01/27 13:25:32,83257.9619,300.0004,1,28,0,0,0,0,1.324234,3.492872,4.625379860048,2.460104,5.00631,20.16683,18.07232,,0.000374764087609947,,0.828586399555206,1.24617195129395,,,,,,,,,,,,,,,,,5.662349,0.1901267
6247,2022/01/27 13:25:42,83267.9618,310.0003,1,28,0,0,0,0,1.324173,3.496606,4.630111256838,2.463782,5.00631,20.17968,18.07232,,0.00034846889320761,,0.915048480033875,,,,,,,,,,,,,,,,,,5.37643,-0.06116375
6248,2022/01/27 13:25:52,83277.9619,320.0004,1,28,0,0,0,0,1.324081,3.500437,4.634862123397,2.467457,5.00631,20.19254,18.07232,,0.000279551313724369,,0.995254278182983,1.09359896183014,,,,,,,,,,,,,,,,,5.510909,0.1222298
6249,2022/01/27 13:26:02,83287.963,330.0015,1,28,0,0,0,0,1.324554,3.503746,4.640900779284,2.471136,5.00631,20.20542,18.07232,,0.000288479786831886,,,,,,,,,,,,,,,,,,,,5.674303,0.1689345
6250,2022/01/27 13:26:12,83297.9621,340.0006,1,28,0,0,0,0,1.324181,3.507079,4.644007377299,2.474814,5.00631,20.21832,18.07232,,0.000429948908276856,,1.12053203582764,,,,,,,,,,,,,,,,,,5.721433,0.0567311
6251,2022/01/27 13:26:22,83307.9623,350.0008,1,28,0,0,0,0,1.32383,3.509728,4.64628321824,2.478492,5.00631,20.23122,18.07232,,0.000244778813794255,,,0.855013906955719,,,,,,,,,,,,,,,,,5.848408,0.09824112
6252,2022/01/27 13:26:32,83317.9617,360.0002,1,28,0,0,0,0,1.323959,3.512086,4.649857868474,2.482168,5.00631,20.24413,18.07232,,0.000326311914250255,,1.30834102630615,,,,,,,,,,,,,,,,,,5.7702,0.1628871
