Repository: HVES-Battery-Testing-Consortium/LG-HG2

# Battery Testing Consortium (BTC)
The Battery Testing Consortium (BTC) has been developed within the High Voltage and Energy Storage Lab at Oxford Brookes University to provide accurate and comprehensive cell data to Formula Student Electric teams. Through the BTC, we aim to provide FS teams with information for improved and informed decisions for cell selection, pack architecture design, thermal cooling requirements, and end of life predictions. A range of tests are completed to provide a comprehensive electrochemical lithium-ion characterisation for modelling, validation, and battery management parameterisation.

File: Data/Round1/LG_HG2/Package 1/220126_BTC_HPPC_EIS_LG_HG2_2_5C/220126_BTC_HPPC_EIS_LG_HG2_2_5C_Channel_1_Wb_1.CSV (part 35 of 47)
Data_Point,Date_Time,Test_Time(s),Step_Time(s),Cycle_Index,Step_Index,TC_Counter1,TC_Counter2,TC_Counter3,TC_Counter4,Current(A),Voltage(V),Power(W),Charge_Capacity(Ah),Discharge_Capacity(Ah),Charge_Energy(Wh),Discharge_Energy(Wh),ACR(Ohm),dV/dt(V/s),Internal_Resistance(Ohm),dQ/dV(Ah/V),dV/dQ(V/Ah),MetaCode_MV_UD1,MetaCode_MV_UD2,MetaCode_MV_UD3,MetaCode_MV_UD4,MetaCode_MV_UD5,MetaCode_MV_UD6,MetaCode_MV_UD7,MetaCode_MV_UD8,MetaCode_MV_UD9,MetaCode_MV_UD10,MetaCode_MV_UD11,MetaCode_MV_UD12,MetaCode_MV_UD13,MetaCode_MV_UD14,MetaCode_MV_UD15,MetaCode_MV_UD16,Aux_Temperature_1(C),Aux_dT/dt_1(C)
7315,2022/01/27 17:44:30,98795.841,2.2507,1,17,0,1,0,0,2.041961,4.200009,8.576254577649,4.942863,5.00631,29.86572,18.07232,,,,,,,,,,,,,,,,,,,,,,7.683242,0.04083157
7316,2022/01/27 17:44:30,98796.0905,2.5002,1,17,0,1,0,0,1.990872,4.200114,8.361889359408,4.942988,5.00631,29.86624,18.07232,,,,,,,,,,,,,,,,,,,,,,7.480392,0.08792967
7317,2022/01/27 17:44:30,98796.3408,2.7505,1,17,0,1,0,0,1.945247,4.199929,8.169899287463,4.943111,5.00631,29.86676,18.07232,,,,,,,,,,,,,,,,,,,,,,7.480392,0.08792967
7318,2022/01/27 17:44:31,98796.5911,3.0008,1,17,0,1,0,0,1.906148,4.200047,8.005911188956,4.943231,5.00631,29.86726,18.07232,,,,,,,,,,,,,,,,,,,,,,7.480392,0.08792967
7319,2022/01/27 17:44:31,98796.8416,3.2513,1,17,0,1,0,0,1.87091,4.200143,7.85808954013,4.943353,5.00631,29.86777,18.07232,,,,,,,,,,,,,,,,,,,,,,7.010659,-0.1467916
7320,2022/01/27 17:44:31,98797.0905,3.5002,1,17,0,1,0,0,1.839592,4.199959,7.726210976728,4.94347,5.00631,29.86827,18.07232,,,,,,,,,,,,,,,,,,,,,,7.010659,-0.1467916
7321,2022/01/27 17:44:31,98797.3408,3.7505,1,17,0,1,0,0,1.812224,4.200155,7.61162169472,4.943589,5.00631,29.86876,18.07232,,,,,,,,,,,,,,,,,,,,,,7.010659,-0.1467916
7322,2022/01/27 17:44:32,98797.5903,4,1,17,0,1,0,0,1.78675,4.199991,7.50433391925,4.943707,5.00631,29.86926,18.07232,,,,,,,,,,,,,,,,,,,,,,7.217885,-0.1467916
7323,2022/01/27 17:44:32,98797.8409,4.2506,1,17,0,1,0,0,1.763623,4.200155,7.407489961565,4.943822,5.00631,29.86974,18.07232,,,,,,,,,,,,,,,,,,,,,,7.217885,-0.1467916
7324,2022/01/27 17:44:32,98798.0912,4.5009,1,17,0,1,0,0,1.742755,4.199943,7.319471662965,4.943938,5.00631,29.87023,18.07232,,,,,,,,,,,,,,,,,,,,,,7.217885,-0.1467916
7325,2022/01/27 17:44:32,98798.3416,4.7513,1,17,0,1,0,0,1.723075,4.200172,7.2372113689,4.944053,5.00631,29.87071,18.07232,,,,,,,,,,,,,,,,,,,,,,7.653728,0.2009591
7326,2022/01/27 17:44:33,98798.5913,5.001,1,17,0,1,0,0,1.704736,4.200035,7.15995086576,4.944165,5.00631,29.87118,18.07232,,,,,,,,,,,,,,,,,,,,,,7.653728,0.2009591
7327,2022/01/27 17:44:33,98798.8416,5.2513,1,17,0,1,0,0,1.687854,4.200163,7.089261920202,4.944278,5.00631,29.87166,18.07232,,,,,,,,,,,,,,,,,,,,,,7.653728,0.2009591
7328,2022/01/27 17:44:33,98799.0913,5.501,1,17,0,1,0,0,1.671672,4.199849,7.020769977528,4.944391,5.00631,29.87213,18.07232,,,,,,,,,,,,,,,,,,,,,,7.26404,-0.1217774
7329,2022/01/27 17:44:33,98799.3417,5.7514,1,17,0,1,0,0,1.656531,4.200095,6.957587570445,4.944499,5.00631,29.87259,18.07232,,,,,,,,,,,,,,,,,,,,,,7.26404,-0.1217774
7330,2022/01/27 17:44:34,98799.5912,6.0009,1,17,0,1,0,0,1.642394,4.199927,6.897934905238,4.944611,5.00631,29.87305,18.07232,,,,,,,,,,,,,,,,,,,,,,7.26404,-0.1217774
7331,2022/01/27 17:44:34,98799.8417,6.2514,1,17,0,1,0,0,1.628603,4.20006,6.84023031618,4.944721,5.00631,29.87352,18.07232,,,,,,,,,,,,,,,,,,,,,,6.889696,-0.1217774
7332,2022/01/27 17:44:34,98800.0904,6.5001,1,17,0,1,0,0,1.615329,4.199927,6.784263880983,4.944828,5.00631,29.87396,18.07232,,,,,,,,,,,,,,,,,,,,,,6.889696,-0.1217774
7333,2022/01/27 17:44:34,98800.341,6.7507,1,17,0,1,0,0,1.602513,4.199918,6.730423193934,4.944936,5.00631,29.87442,18.07232,,,,,,,,,,,,,,,,,,,,,,7.343374,0.02479166
7334,2022/01/27 17:44:35,98800.5905,7.0002,1,17,0,1,0,0,1.590108,4.199883,6.678267557364,4.945042,5.00631,29.87486,18.07232,,,,,,,,,,,,,,,,,,,,,,7.343374,0.02479166
7335,2022/01/27 17:44:35,98800.8407,7.2504,1,17,0,1,0,0,1.578639,4.200031,6.630332737809,4.945149,5.00631,29.87532,18.07232,,,,,,,,,,,,,,,,,,,,,,7.343374,0.02479166
7336,2022/01/27 17:44:35,98801.0913,7.501,1,17,0,1,0,0,1.567098,4.199956,6.581742647688,4.945256,5.00631,29.87576,18.07232,,,,,,,,,,,,,,,,,,,,,,7.607654,0.0825876
7337,2022/01/27 17:44:35,98801.3417,7.7514,1,17,0,1,0,0,1.556003,4.200052,6.535293512156,4.945362,5.00631,29.87621,18.07232,,,,,,,,,,,,,,,,,,,,,,7.607654,0.0825876
7338,2022/01/27 17:44:36,98801.5912,8.0009,1,17,0,1,0,0,1.545445,4.20001,6.49088445445,4.945465,5.00631,29.87664,18.07232,,,,,,,,,,,,,,,,,,,,,,7.607654,0.0825876
7339,2022/01/27 17:44:36,98801.8408,8.2505,1,17,0,1,0,0,1.535052,4.200055,6.44730282786,4.94557,5.00631,29.87708,18.07232,,,,,,,,,,,,,,,,,,,,,,7.04249,0.0825876
7340,2022/01/27 17:44:36,98802.0904,8.5001,1,17,0,1,0,0,1.524826,4.199906,6.404125866356,4.945671,5.00631,29.87751,18.07232,,,,,,,,,,,,,,,,,,,,,,7.04249,0.0825876
7341,2022/01/27 17:44:36,98802.3416,8.7513,1,17,0,1,0,0,1.515046,4.200052,6.363271982392,4.945774,5.00631,29.87794,18.07232,,,,,,,,,,,,,,,,,,,,,,7.04249,0.0825876
7342,2022/01/27 17:44:37,98802.5913,9.001,1,17,0,1,0,0,1.505125,4.199976,6.321488877,4.945877,5.00631,29.87837,18.07232,,,,,,,,,,,,,,,,,,,,,,6.935406,-0.2100775
7343,2022/01/27 17:44:37,98802.841,9.2507,1,17,0,1,0,0,1.495542,4.200203,6.281579995026,4.945977,5.00631,29.87879,18.07232,,,,,,,,,,,,,,,,,,,,,,6.935406,-0.2100775
7344,2022/01/27 17:44:37,98803.0906,9.5003,1,17,0,1,0,0,1.48649,4.20003,6.2433025947,4.946078,5.00631,29.87922,18.07232,,,,,,,,,,,,,,,,,,,,,,6.935406,-0.2100775
7345,2022/01/27 17:44:37,98803.3416,9.7513,1,17,0,1,0,0,1.477533,4.199963,6.205583931279,4.946178,5.00631,29.87964,18.07232,,,,,,,,,,,,,,,,,,,,,,7.496995,0.1754966
7346,2022/01/27 17:44:38,98803.5914,10.0011,1,17,0,1,0,0,1.468511,4.200066,6.167843121726,4.946277,5.00631,29.88005,18.07232,,,,,,,,,,,,,,,,,,,,,,7.496995,0.1754966
7347,2022/01/27 17:44:38,98803.5928,10.0025,1,17,0,1,0,0,1.468511,4.200066,6.167843121726,4.946279,5.00631,29.88006,18.07232,,-0.00481677195057273,0.0321845188736916,0.000615488388575614,1624.72595214844,,,,,,,,,,,,,,,,,7.496995,0.1754966
7348,2022/01/27 17:44:39,98804.6328,1.0001,1,18,0,1,0,0,0,4.127483,0,4.94628,5.00631,29.88006,18.07232,,-0.0144420703873038,,,,,,,,,,,,,,,,,,,,6.940975,-0.1737565
7349,2022/01/27 17:44:40,98805.6329,2.0002,1,18,0,1,0,0,0,4.125841,0,4.94628,5.00631,29.88006,18.07232,,-0.00678163208067417,,,,,,,,,,,,,,,,,,,,7.112663,0.05365252
7350,2022/01/27 17:44:41,98806.6328,3.0001,1,18,0,1,0,0,0,4.12499,0,4.94628,5.00631,29.88006,18.07232,,-0.00153194705490023,,,,,,,,,,,,,,,,,,,,7.527376,0.05365252
7351,2022/01/27 17:44:42,98807.633,4.0003,1,18,0,1,0,0,0,4.124503,0,4.94628,5.00631,29.88006,18.07232,,,,,,,,,,,,,,,,,,,,,,6.852283,-0.1122421
7352,2022/01/27 17:44:43,98808.6329,5.0002,1,18,0,1,0,0,0,4.124261,0,4.94628,5.00631,29.88006,18.07232,,-0.000707750616129488,,,,,,,,,,,,,,,,,,,,7.389514,-0.1122421
7353,2022/01/27 17:44:44,98809.6338,6.0011,1,18,0,1,0,0,0,4.123721,0,4.94628,5.00631,29.88006,18.07232,,,,,,,,,,,,,,,,,,,,,,6.888311,-0.1625317
7354,2022/01/27 17:44:45,98810.6329,7.0002,1,18,0,1,0,0,0,4.123726,0,4.94628,5.00631,29.88006,18.07232,,,,,,,,,,,,,,,,,,,,,,7.109908,-0.1625317
7355,2022/01/27 17:44:46,98811.6331,8.0004,1,18,0,1,0,0,0,4.123771,0,4.94628,5.00631,29.88006,18.07232,,,,,,,,,,,,,,,,,,,,,,7.550933,0.2070695
7356,2022/01/27 17:44:47,98812.633,9.0003,1,18,0,1,0,0,0,4.123572,0,4.94628,5.00631,29.88006,18.07232,,,,,,,,,,,,,,,,,,,,,,6.824585,-0.1440167
7357,2022/01/27 17:44:48,98813.6337,10.001,1,18,0,1,0,0,0,4.123649,0,4.94628,5.00631,29.88006,18.07232,,,,,,,,,,,,,,,,,,,,,,7.40383,0.09804696
7358,2022/01/27 17:44:49,98814.6338,11.0011,1,18,0,1,0,0,0,4.123487,0,4.94628,5.00631,29.88006,18.07232,,-0.000206160199013539,,,,,,,,,,,,,,,,,,,,6.774247,-0.03820747
7359,2022/01/27 17:44:50,98815.6328,12.0001,1,18,0,1,0,0,0,4.123453,0,4.94628,5.00631,29.88006,18.07232,,,,,,,,,,,,,,,,,,,,,,7.237749,-0.01369298
7360,2022/01/27 17:44:51,98816.6339,13.0012,1,18,0,1,0,0,0,4.123636,0,4.94628,5.00631,29.88006,18.07232,,,,,,,,,,,,,,,,,,,,,,7.378421,0.04396021
7361,2022/01/27 17:44:52,98817.6329,14.0002,1,18,0,1,0,0,0,4.123676,0,4.94628,5.00631,29.88006,18.07232,,,,,,,,,,,,,,,,,,,,,,7.048068,-0.1032355
7362,2022/01/27 17:44:53,98818.6331,15.0004,1,18,0,1,0,0,0,4.123768,0,4.94628,5.00631,29.88006,18.07232,,,,,,,,,,,,,,,,,,,,,,7.423645,0.1173678
7363,2022/01/27 17:44:54,98819.6329,16.0002,1,18,0,1,0,0,0,4.123668,0,4.94628,5.00631,29.88006,18.07232,,,,,,,,,,,,,,,,,,,,,,6.859709,-0.1762298
7364,2022/01/27 17:44:55,98820.6338,17.0011,1,18,0,1,0,0,0,4.123757,0,4.94628,5.00631,29.88006,18.07232,,,,,,,,,,,,,,,,,,,,,,7.504852,0.201607
7365,2022/01/27 17:44:56,98821.634,18.0013,1,18,0,1,0,0,0,4.124004,0,4.94628,5.00631,29.88006,18.07232,,,,,,,,,,,,,,,,,,,,,,7.067924,0.201607
7366,2022/01/27 17:44:57,98822.633,19.0003,1,18,0,1,0,0,0,4.124163,0,4.94628,5.00631,29.88006,18.07232,,,,,,,,,,,,,,,,,,,,,,7.362758,0.1870853
7367,2022/01/27 17:44:58,98823.6341,20.0014,1,18,0,1,0,0,0,4.124077,0,4.94628,5.00631,29.88006,18.07232,,,,,,,,,,,,,,,,,,,,,,7.11453,0.1870853
7368,2022/01/27 17:44:59,98824.6329,21.0002,1,18,0,1,0,0,0,4.124473,0,4.94628,5.00631,29.88006,18.07232,,,,,,,,,,,,,,,,,,,,,,7.307887,0.1783094
7369,2022/01/27 17:45:00,98825.6328,22.0001,1,18,0,1,0,0,0,4.124628,0,4.94628,5.00631,29.88006,18.07232,,0.0000972945636021905,,,,,,,,,,,,,,,,,,,,7.135807,0.1783094
7370,2022/01/27 17:45:01,98826.6339,23.0012,1,18,0,1,0,0,0,4.124712,0,4.94628,5.00631,29.88006,18.07232,,,,,,,,,,,,,,,,,,,,,,6.710064,-0.1868194
7371,2022/01/27 17:45:02,98827.6331,24.0004,1,18,0,1,0,0,0,4.124663,0,4.94628,5.00631,29.88006,18.07232,,,,,,,,,,,,,,,,,,,,,,7.115008,0.1767299
7372,2022/01/27 17:45:03,98828.633,25.0003,1,18,0,1,0,0,0,4.124802,0,4.94628,5.00631,29.88006,18.07232,,,,,,,,,,,,,,,,,,,,,,6.630137,-0.2017072
7373,2022/01/27 17:45:04,98829.6331,26.0004,1,18,0,1,0,0,0,4.124746,0,4.94628,5.00631,29.88006,18.07232,,,,,,,,,,,,,,,,,,,,,,7.059632,0.1936167
7374,2022/01/27 17:45:05,98830.6347,27.002,1,18,0,1,0,0,0,4.125091,0,4.94628,5.00631,29.88006,18.07232,,,,,,,,,,,,,,,,,,,,,,6.657882,-0.1849464
7375,2022/01/27 17:45:06,98831.6332,28.0005,1,18,0,1,0,0,0,4.125,0,4.94628,5.00631,29.88006,18.07232,,,,,,,,,,,,,,,,,,,,,,7.224358,0.1770237
7376,2022/01/27 17:45:07,98832.634,29.0013,1,18,0,1,0,0,0,4.125154,0,4.94628,5.00631,29.88006,18.07232,,,,,,,,,,,,,,,,,,,,,,6.632431,-0.1849774
7377,2022/01/27 17:45:08,98833.6331,30.0004,1,18,0,1,0,0,0,4.125371,0,4.94628,5.00631,29.88006,18.07232,,,,,,,,,,,,,,,,,,,,,,7.215129,0.1820934
7378,2022/01/27 17:45:09,98834.6339,31.0012,1,18,0,1,0,0,0,4.125179,0,4.94628,5.00631,29.88006,18.07232,,,,,,,,,,,,,,,,,,,,,,6.604719,0.1820934
7379,2022/01/27 17:45:10,98835.6331,32.0004,1,18,0,1,0,0,0,4.125326,0,4.94628,5.00631,29.88006,18.07232,,,,,,,,,,,,,,,,,,,,,,7.250187,0.201709
7380,2022/01/27 17:45:11,98836.6349,33.0022,1,18,0,1,0,0,0,4.125517,0,4.94628,5.00631,29.88006,18.07232,,0.0000898170765140094,,,,,,,,,,,,,,,,,,,,6.946508,0.201709
7381,2022/01/27 17:45:12,98837.6338,34.0011,1,18,0,1,0,0,0,4.125577,0,4.94628,5.00631,29.88006,18.07232,,,,,,,,,,,,,,,,,,,,,,7.219304,0.1755896
7382,2022/01/27 17:45:13,98838.6333,35.0006,1,18,0,1,0,0,0,4.125667,0,4.94628,5.00631,29.88006,18.07232,,,,,,,,,,,,,,,,,,,,,,6.845367,0.1755896
7383,2022/01/27 17:45:14,98839.6334,36.0007,1,18,0,1,0,0,0,4.125719,0,4.94628,5.00631,29.88006,18.07232,,,,,,,,,,,,,,,,,,,,,,7.258509,-0.1666448
7384,2022/01/27 17:45:15,98840.6333,37.0006,1,18,0,1,0,0,0,4.125848,0,4.94628,5.00631,29.88006,18.07232,,,,,,,,,,,,,,,,,,,,,,6.795028,0.1788965
7385,2022/01/27 17:45:16,98841.6332,38.0005,1,18,0,1,0,0,0,4.126166,0,4.94628,5.00631,29.88006,18.07232,,,,,,,,,,,,,,,,,,,,,,6.680058,-0.180766
7386,2022/01/27 17:45:17,98842.6332,39.0005,1,18,0,1,0,0,0,4.126211,0,4.94628,5.00631,29.88006,18.07232,,,,,,,,,,,,,,,,,,,,,,6.692508,0.173845
7387,2022/01/27 17:45:18,98843.6341,40.0014,1,18,0,1,0,0,0,4.126267,0,4.94628,5.00631,29.88006,18.07232,,,,,,,,,,,,,,,,,,,,,,6.688804,-0.1711118
7388,2022/01/27 17:45:18,98843.6355,40.0028,1,18,0,1,0,0,0,4.126267,0,4.94628,5.00631,29.88006,18.07232,,0.0000898170765140094,0.0321845188736916,0,0,,,,,,,,,,,,,,,,,6.688804,-0.1711118
7389,2022/01/27 17:45:18,98843.6426,0.0016,1,19,0,1,0,0,0,4.125464,0,4.94628,5.00631,29.88006,18.07232,,0.0000898170765140094,0.0321845188736916,0,0,,,,,,,,,,,,,,,,,6.68870706244899,-0.170898176967332
7390,2022/01/27 17:45:28,98853.6821,10.0009,1,20,0,1,0,0,-1.50009,4.032754,-6.04949394786,4.94628,5.010475,29.88007,18.08916,,-0.00108859094325453,,0.277397304773331,6.9980001449585,,,,,,,,,,,,,,,,,6.551636,0.1311678
7391,2022/01/27 17:45:38,98863.6824,20.0012,1,20,0,1,0,0,-1.50021,4.024576,-6.03770916096,4.94628,5.014641,29.88007,18.10594,,-0.000666877720504999,,0.513192594051361,2.76750588417053,,,,,,,,,,,,,,,,,6.879591,0.0148803
7392,2022/01/27 17:45:48,98873.6816,30.0004,1,20,0,1,0,0,-1.500117,4.019258,-6.029357253186,4.94628,5.018806,29.88007,18.12269,,-0.000676629482768476,,0.680629312992096,1.55124998092651,,,,,,,,,,,,,,,,,6.96085,0.06967723
7393,2022/01/27 17:45:58,98883.6822,40.001,1,20,0,1,0,0,-1.500183,4.014937,-6.023140233471,4.94628,5.022973,29.88007,18.13943,,-0.00053443928482011,,0.865260422229767,,,,,,,,,,,,,,,,,,6.430564,-0.14103
7394,2022/01/27 17:46:08,98893.682,50.0008,1,20,0,1,0,0,-1.500081,4.011737,-6.017930450697,4.94628,5.02714,29.88007,18.15615,,-0.00033849009196274,,1.1465220451355,,,,,,,,,,,,,,,,,,6.284005,-0.1931974
7395,2022/01/27 17:46:18,98903.682,60.0008,1,20,0,1,0,0,-1.50013,4.008809,-6.01373464517,4.94628,5.031304,29.88007,18.17285,,-0.000291896605631337,,,0.887553513050079,,,,,,,,,,,,,,,,,6.797839,0.1800838
7396,2022/01/27 17:46:28,98913.6813,70.0001,1,20,0,1,0,0,-1.500131,4.006451,-6.010201345081,4.94628,5.035471,29.88007,18.18955,,-0.000269726908300072,,1.62371301651001,,,,,,,,,,,,,,,,,,6.117033,-0.008237362
7397,2022/01/27 17:46:38,98923.6822,80.001,1,20,0,1,0,0,-1.500139,4.004409,-6.007170112851,4.94628,5.039637,29.88007,18.20624,,-0.000191698592971079,,,,,,,,,,,,,,,,,,,,6.680551,0.1690021
7398,2022/01/27 17:46:48,98933.6815,90.0003,1,20,0,1,0,0,-1.500158,4.002558,-6.004469404164,4.94628,5.043802,29.88007,18.22291,,-0.000171122097526677,,,,,,,,,,,,,,,,,,,,6.416234,0.08525312
7399,2022/01/27 17:46:58,98943.6825,100.0013,1,20,0,1,0,0,-1.500103,4.000877,-6.001727590331,4.94628,5.047969,29.88007,18.23958,,-0.000113155001599807,,2.09866690635681,,,,,,,,,,,,,,,,,,6.181796,-0.1752263
7400,2022/01/27 17:47:08,98953.6825,110.0013,1,20,0,1,0,0,-1.500133,3.999196,-5.999325893068,4.94628,5.052136,29.88007,18.25625,,-0.000150101404869929,,,0.492550909519196,,,,,,,,,,,,,,,,,6.597803,0.1709107
7401,2022/01/27 17:47:18,98963.6825,120.0013,1,20,0,1,0,0,-1.500134,3.998039,-5.997594237226,4.94628,5.056303,29.88007,18.27291,,-0.000146634294651449,,,,,,,,,,,,,,,,,,,,6.46337,0.1374239
7402,2022/01/27 17:47:28,98973.6828,130.0016,1,20,0,1,0,0,-1.500151,3.996545,-5.995420978295,4.94628,5.060467,29.88007,18.28956,,-0.000108539003122132,,2.72077107429504,,,,,,,,,,,,,,,,,,5.92274,-0.04810005
7403,2022/01/27 17:47:38,98983.6814,140.0002,1,20,0,1,0,0,-1.500134,3.995414,-5.993656385476,4.94628,5.064633,29.88007,18.30621,,-0.00016760200378485,,,,,,,,,,,,,,,,,,,,6.387991,0.1462561
7404,2022/01/27 17:47:48,98993.6814,150.0002,1,20,0,1,0,0,-1.500134,3.994032,-5.991583200288,4.94628,5.0688,29.88007,18.32285,,-0.000131121501908638,,,,,,,,,,,,,,,,,,,,6.562701,0.1982385
7405,2022/01/27 17:47:58,99003.6818,160.0006,1,20,0,1,0,0,-1.500081,3.993236,-5.990177452116,4.94628,5.072965,29.88007,18.33949,,,,,,,,,,,,,,,,,,,,,,6.106853,0.1550329
7406,2022/01/27 17:48:08,99013.6825,170.0013,1,20,0,1,0,0,-1.500078,3.991785,-5.98798885923,4.94628,5.077131,29.88007,18.35612,,-0.000118026902782731,,,,,,,,,,,,,,,,,,,,5.87694,-0.0798142
7407,2022/01/27 17:48:18,99023.6825,180.0013,1,20,0,1,0,0,-1.500102,3.990954,-5.986838077308,4.94628,5.081298,29.88007,18.37275,,,,3.79200005531311,,,,,,,,,,,,,,,,,,6.210449,-0.03440976
7408,2022/01/27 17:48:28,99033.6827,190.0015,1,20,0,1,0,0,-1.500051,3.989785,-5.984880979035,4.94628,5.085464,29.88007,18.38938,,-0.000156349502503872,,,0.292758792638779,,,,,,,,,,,,,,,,,6.298369,0.1886541
7409,2022/01/27 17:48:38,99043.6828,200.0016,1,20,0,1,0,0,-1.500159,3.988997,-5.984129750523,4.94628,5.08963,29.88007,18.40599,,-0.000144008998177014,,,,,,,,,,,,,,,,,,,,5.8177,-0.1231793
7410,2022/01/27 17:48:48,99053.6813,210.0001,1,20,0,1,0,0,-1.500197,3.987711,-5.982352079067,4.94628,5.093797,29.88007,18.42262,,-0.000132250293972902,,,,,,,,,,,,,,,,,,,,6.056467,-0.1109862
7411,2022/01/27 17:48:58,99063.6821,220.0009,1,20,0,1,0,0,-1.500115,3.986925,-5.980845996375,4.94628,5.097963,29.88007,18.43923,,-0.000151381900650449,,,,,,,,,,,,,,,,,,,,6.443482,-0.01850218
7412,2022/01/27 17:49:08,99073.6815,230.0003,1,20,0,1,0,0,-1.500126,3.985927,-5.979392726802,4.94628,5.102128,29.88007,18.45583,,-0.000109067499579396,,4.11307811737061,,,,,,,,,,,,,,,,,,6.185488,-0.07975966
7413,2022/01/27 17:49:18,99083.6817,240.0005,1,20,0,1,0,0,-1.500114,3.98487,-5.97775927518,4.94628,5.106295,29.88007,18.47244,,-0.0000853913588798605,,,,,,,,,,,,,,,,,,,,5.860279,-0.1997417
7414,2022/01/27 17:49:28,99093.6816,250.0004,1,20,0,1,0,0,-1.500129,3.98434,-5.97702397986,4.94628,5.110461,29.88007,18.48904,,-0.000102180696558207,,,,,,,,,,,,,,,,,,,,6.42545,0.08286506
7415,2022/01/27 17:49:38,99103.6819,260.0007,1,20,0,1,0,0,-1.500153,3.983221,-5.975440932813,4.94628,5.114626,29.88007,18.50563,,-0.000086619627836626,,,,,,,,,,,,,,,,,,,,5.905598,0.007371902
7416,2022/01/27 17:49:48,99113.6836,270.0024,1,20,0,1,0,0,-1.500092,3.982428,-5.974008383376,4.94628,5.118793,29.88007,18.52222,,-0.0000889078510226682,,,,,,,,,,,,,,,,,,,,5.943578,-0.006510317
7417,2022/01/27 17:49:58,99123.6812,280,1,20,0,1,0,0,-1.50013,3.981592,-5.97290560696,4.94628,5.122959,29.88007,18.53881,,-0.000105500803329051,,4.62078189849854,,,,,,,,,,,,,,,,,,6.310349,-0.1378271
7418,2022/01/27 17:50:08,99133.6823,290.0011,1,20,0,1,0,0,-1.500107,3.980865,-5.971723452555,4.94628,5.127124,29.88007,18.5554,,-0.0000569399089727085,,,,,,,,,,,,,,,,,,,,5.720046,-0.156298
7419,2022/01/27 17:50:18,99143.6814,300.0002,1,20,0,1,0,0,-1.500146,3.979947,-5.970501572262,4.94628,5.131291,29.88007,18.57199,,,,,0.216878905892372,,,,,,,,,,,,,,,,,6.173043,0.1493698
7420,2022/01/27 17:50:28,99153.6815,310.0003,1,20,0,1,0,0,-1.500067,3.97907,-5.96887159769,4.94628,5.135458,29.88007,18.58857,,-0.000062033643189352,,,,,,,,,,,,,,,,,,,,6.237763,-0.1119232
7421,2022/01/27 17:50:38,99163.6826,320.0014,1,20,0,1,0,0,-1.500113,3.978046,-5.967518519198,4.94628,5.139626,29.88007,18.60515,,-0.0000876243284437805,,,,,,,,,,,,,,,,,,,,5.673776,-0.1373795
7422,2022/01/27 17:50:48,99173.6818,330.0006,1,20,0,1,0,0,-1.500026,3.977502,-5.966356415052,4.94628,5.14379,29.88007,18.62171,,-0.0000864949615788646,,,,,,,,,,,,,,,,,,,,6.291849,0.2053191
7423,2022/01/27 17:50:58,99183.6814,340.0002,1,20,0,1,0,0,-1.500115,3.976259,-5.964845769785,4.94628,5.147958,29.88007,18.63829,,-0.0000859601786942221,,4.93622303009033,,,,,,,,,,,,,,,,,,5.720046,-0.1358804
7424,2022/01/27 17:51:08,99193.682,350.0008,1,20,0,1,0,0,-1.500154,3.975661,-5.964103751794,4.94628,5.152124,29.88007,18.65485,,-0.000112907400762197,,,,,,,,,,,,,,,,,,,,6.015268,-0.0637573
7425,2022/01/27 17:51:18,99203.6821,360.0009,1,20,0,1,0,0,-1.500127,3.974822,-5.962737802394,4.94628,5.15629,29.88007,18.67141,,-0.0000765790828154422,,,,,,,,,,,,,,,,,,,,5.899155,-0.09872794
7426,2022/01/27 17:51:28,99213.6814,370.0002,1,20,0,1,0,0,-1.500138,3.97402,-5.96157841476,4.94628,5.160457,29.88007,18.68797,,-0.0000650717265671119,,,,,,,,,,,,,,,,,,,,6.004172,0.1637034
7427,2022/01/27 17:51:38,99223.6816,380.0004,1,20,0,1,0,0,-1.500115,3.973316,-5.96043093134,4.94628,5.164623,29.88007,18.70453,,,,,,,,,,,,,,,,,,,,,,5.80428,0.03326803
7428,2022/01/27 17:51:48,99233.6826,390.0014,1,20,0,1,0,0,-1.500196,3.972155,-5.95901104238,4.94628,5.168788,29.88007,18.72108,,-0.0000604176602791995,,,,,,,,,,,,,,,,,,,,5.671868,-0.02820745
7429,2022/01/27 17:51:58,99243.6826,400.0014,1,20,0,1,0,0,-1.500113,3.971639,-5.957907295207,4.94628,5.172955,29.88007,18.73763,,-0.000114989903522655,,,,,,,,,,,,,,,,,,,,6.142512,0.09705469
7430,2022/01/27 17:52:08,99253.6818,410.0006,1,20,0,1,0,0,-1.500133,3.970668,-5.956530098844,4.94628,5.177123,29.88007,18.75418,,-0.0000784323565312661,,5.10346508026123,,,,,,,,,,,,,,,,,,6.248403,0.1872453
7431,2022/01/27 17:52:18,99263.6822,420.001,1,20,0,1,0,0,-1.500159,3.970203,-5.955935762277,4.94628,5.181287,29.88007,18.77071,,-0.0000362725004379172,,,0.199291795492172,,,,,,,,,,,,,,,,,5.945876,-0.07112354
7432,2022/01/27 17:52:28,99273.6819,430.0007,1,20,0,1,0,0,-1.500129,3.969089,-5.954145512481,4.94628,5.185453,29.88007,18.78725,,-0.0000695798298693262,,,,,,,,,,,,,,,,,,,,5.548737,-0.08544385
7433,2022/01/27 17:52:38,99283.6815,440.0003,1,20,0,1,0,0,-1.500133,3.968227,-5.952868274191,4.94628,5.189621,29.88007,18.80379,,-0.000128488900372759,,,,,,,,,,,,,,,,,,,,5.847768,-0.1094487
7434,2022/01/27 17:52:48,99293.6815,450.0003,1,20,0,1,0,0,-1.500097,3.967351,-5.951411333047,4.94628,5.193785,29.88007,18.82031,,-0.0000566247290407773,,,,,,,,,,,,,,,,,,,,6.268379,0.1629767
7435,2022/01/27 17:52:57,99302.7839,459.1027,1,20,0,1,0,0,-1.500162,3.966827,-5.950883125974,4.94628,5.197579,29.88007,18.83536,,-0.0000985501101240516,0.0321845188736916,5.10346508026123,0.199291795492172,,,,,,,,,,,,,,,,,6.164252,0.1172704
7436,2022/01/27 17:53:57,99362.8248,60.001,1,21,0,1,0,0,0,4.067808,0,4.94628,5.197582,29.88007,18.83537,,0.000351549591869116,,,,,,,,,,,,,,,,,,,,5.479706,-0.1320982
7437,2022/01/27 17:54:57,99422.8247,120.0009,1,21,0,1,0,0,0,4.076543,0,4.94628,5.197582,29.88007,18.83537,,0.000108009902760386,,,,,,,,,,,,,,,,,,,,5.379192,-0.1416682
7438,2022/01/27 17:55:57,99482.8258,180.002,1,21,0,1,0,0,0,4.079532,0,4.94628,5.197582,29.88007,18.83537,,0.00000940452628128696,,0,,,,,,,,,,,,,,,,,,5.706625,0.07740602
7439,2022/01/27 17:56:57,99542.8251,240.0013,1,21,0,1,0,0,0,4.081781,0,4.94628,5.197582,29.88007,18.83537,,0.0000293192606477533,,,,,,,,,,,,,,,,,,,,5.840904,0.2059604
7440,2022/01/27 17:57:57,99602.8241,300.0003,1,21,0,1,0,0,0,4.082749,0,4.94628,5.197582,29.88007,18.83537,,0.0000319255887006875,,0,,,,,,,,,,,,,,,,,,5.296731,-0.1191275
7441,2022/01/27 17:58:57,99662.8247,360.0009,1,21,0,1,0,0,0,4.083304,0,4.94628,5.197582,29.88007,18.83537,,-0.0000132752202262054,,,,,,,,,,,,,,,,,,,,5.181855,-0.008549243
7442,2022/01/27 17:59:57,99722.8246,420.0008,1,21,0,1,0,0,0,4.084077,0,4.94628,5.197582,29.88007,18.83537,,0.0000402994410251267,,0,,,,,,,,,,,,,,,,,,5.416797,-0.08814067
7443,2022/01/27 18:00:57,99782.8246,480.0008,1,21,0,1,0,0,0,4.084586,0,4.94628,5.197582,29.88007,18.83537,,-0.0000101157102108118,,,,,,,,,,,,,,,,,,,,4.998277,-0.2018416
7444,2022/01/27 18:01:57,99842.825,540.0012,1,21,0,1,0,0,0,4.085193,0,4.94628,5.197582,29.88007,18.83537,,-0.0000401417310058605,,0,,,,,,,,,,,,,,,,,,5.000585,-0.1082028
7445,2022/01/27 18:02:57,99902.8243,600.0005,1,21,0,1,0,0,0,4.085779,0,4.94628,5.197582,29.88007,18.83537,,0.0000317678095598239,,,,,,,,,,,,,,,,,,,,5.647907,0.1798169
7446,2022/01/27 18:03:57,99962.8249,660.0011,1,21,0,1,0,0,0,4.085799,0,4.94628,5.197582,29.88007,18.83537,,0.0000380869205400813,,0,,,,,,,,,,,,,,,,,,5.009472,-0.2016932
7447,2022/01/27 18:04:57,100022.8247,720.0009,1,21,0,1,0,0,0,4.086305,0,4.94628,5.197582,29.88007,18.83537,,0.000024259279598482,,,,,,,,,,,,,,,,,,,,5.628551,0.2152041
7448,2022/01/27 18:05:57,100082.824,780.0002,1,21,0,1,0,0,0,4.08638,0,4.94628,5.197582,29.88007,18.83537,,-0.00000979902506514918,,0,,,,,,,,,,,,,,,,,,5.184234,-0.143095
7449,2022/01/27 18:06:57,100142.8245,840.0007,1,21,0,1,0,0,0,4.086636,0,4.94628,5.197582,29.88007,18.83537,,0.0000512120495841373,,,,,,,,,,,,,,,,,,,,5.162475,-0.03808007
7450,2022/01/27 18:07:57,100202.8251,900.0013,1,21,0,1,0,0,0,4.08698,0,4.94628,5.197582,29.88007,18.83537,,0.00000908833317225799,,0,,,,,,,,,,,,,,,,,,5.62292,0.1351389
7451,2022/01/27 18:08:57,100262.824,960.0002,1,21,0,1,0,0,0,4.087116,0,4.94628,5.197582,29.88007,18.83537,,-0.000024102639144985,,,,,,,,,,,,,,,,,,,,5.226456,-0.1351324
7452,2022/01/27 18:09:57,100322.8249,1020.0011,1,21,0,1,0,0,0,4.087098,0,4.94628,5.197582,29.88007,18.83537,,-0.00000655902522339602,,0,,,,,,,,,,,,,,,,,,5.606325,0.04537612
7453,2022/01/27 18:10:57,100382.8249,1080.0011,1,21,0,1,0,0,0,4.087427,0,4.94628,5.197582,29.88007,18.83537,,0.0000131979495563428,,,,,,,,,,,,,,,,,,,,5.429832,-0.001433194
7454,2022/01/27 18:11:57,100442.8256,1140.0018,1,21,0,1,0,0,0,4.08771,0,4.94628,5.197582,29.88007,18.83537,,0.00000964033733907854,,0,,,,,,,,,,,,,,,,,,4.942329,-0.1568501
7455,2022/01/27 18:12:57,100502.8248,1200.001,1,21,0,1,0,0,0,4.087782,0,4.94628,5.197582,29.88007,18.83537,,0.0000307399786834139,,,,,,,,,,,,,,,,,,,,5.028596,-0.180307
7456,2022/01/27 18:13:57,100562.8245,1260.0007,1,21,0,1,0,0,0,4.08791,0,4.94628,5.197582,29.88007,18.83537,,0.00000640124108031159,,0,,,,,,,,,,,,,,,,,,5.194533,-0.1765393
7457,2022/01/27 18:14:57,100622.825,1320.0012,1,21,0,1,0,0,0,4.087921,0,4.94628,5.197582,29.88007,18.83537,,-0.0000101946498034522,,,,,,,,,,,,,,,,,,,,4.866746,-0.07787168
7458,2022/01/27 18:15:57,100682.8243,1380.0005,1,21,0,1,0,0,0,4.088112,0,4.94628,5.197582,29.88007,18.83537,,0.0000124068301374791,,0,,,,,,,,,,,,,,,,,,4.934991,0.06355837
7459,2022/01/27 18:16:57,100742.824,1440.0002,1,21,0,1,0,0,0,4.088553,0,4.94628,5.197582,29.88007,18.83537,,0.0000245778101088945,,,,,,,,,,,,,,,,,,,,5.113035,0.1443808
7460,2022/01/27 18:17:57,100802.8241,1500.0003,1,21,0,1,0,0,0,4.088485,0,4.94628,5.197582,29.88007,18.83537,,0.00000995781556412112,,0,,,,,,,,,,,,,,,,,,5.171048,0.1297298
7461,2022/01/27 18:18:57,100862.8247,1560.0009,1,21,0,1,0,0,0,4.088584,0,4.94628,5.197582,29.88007,18.83537,,0.0000453569991805125,,,,,,,,,,,,,,,,,,,,4.924814,-0.1133698
7462,2022/01/27 18:19:57,100922.8245,1620.0007,1,21,0,1,0,0,0,4.088493,0,4.94628,5.197582,29.88007,18.83537,,-0.00000553170821149251,,0,,,,,,,,,,,,,,,,,,5.609858,0.002755821
7463,2022/01/27 18:20:57,100982.8253,1680.0015,1,21,0,1,0,0,0,4.088448,0,4.94628,5.197582,29.88007,18.83537,,-0.0000123287300084485,,,,,,,,,,,,,,,,,,,,4.980005,-0.1484627
7464,2022/01/27 18:21:57,101042.8259,1740.0021,1,21,0,1,0,0,0,4.088736,0,4.94628,5.197582,29.88007,18.83537,,-0.0000160431500262348,,0,,,,,,,,,,,,,,,,,,5.675972,0.142867
7465,2022/01/27 18:22:57,101102.8242,1800.0004,1,21,0,1,0,0,0,4.088833,0,4.94628,5.197582,29.88007,18.83537,,-0.0000248926808126271,,,,,,,,,,,,,,,,,,,,5.426378,0.1405081
7466,2022/01/27 18:22:57,101102.8255,1800.0017,1,21,0,1,0,0,0,4.088818,0,4.94628,5.197582,29.88007,18.83537,,-0.0000248926808126271,0.0321845188736916,0,0,,,,,,,,,,,,,,,,,5.426378,0.1405081
7467,2022/01/27 18:22:57,101102.8327,0.0015,1,22,0,1,0,0,0,4.088818,0,4.94628,5.197582,29.88007,18.83537,,-0.0000248926808126271,0.0321845188736916,0,0,,,,,,,,,,,,,,,,,5.4263795019763,0.140508656680671
7468,2022/01/27 18:22:57,101102.8399,0.0014,1,23,1,1,0,0,0,4.087739,0,4.94628,5.197582,29.88007,18.83537,,-0.0000248926808126271,0.0321845188736916,0,0,,,,,,,,,,,,,,,,,5.4263810039526,0.140509213361341
7469,2022/01/27 18:28:51,101456.8199,60.0006,1,14,1,1,0,0,0,4.089458,0,4.94628,5.197582,29.88007,18.83537,,-0.0000222041999222711,,,,,,,,,,,,,,,,,,,,5.500224,0.1678778
7470,2022/01/27 18:29:51,101516.8207,120.0014,1,14,1,1,0,0,0,4.089449,0,4.94628,5.197582,29.88007,18.83537,,-0.0000143824399856385,,,,,,,,,,,,,,,,,,,,5.512734,0.1706125
7471,2022/01/27 18:30:51,101576.8198,180.0005,1,14,1,1,0,0,0,4.089346,0,4.94628,5.197582,29.88007,18.83537,,-0.00000023707319485311,,0,0,,,,,,,,,,,,,,,,,4.928845,-0.1217897
7472,2022/01/27 18:31:51,101636.8204,240.0011,1,14,1,1,0,0,0,4.089419,0,4.94628,5.197582,29.88007,18.83537,,-0.0000084550501924241,,,,,,,,,,,,,,,,,,,,4.964026,-0.1914507
7473,2022/01/27 18:32:51,101696.8195,300.0002,1,14,1,1,0,0,0,4.089293,0,4.94628,5.197582,29.88007,18.83537,,0.00000908780566533096,,0,0,,,,,,,,,,,,,,,,,5.161552,0.05271226
7474,2022/01/27 18:32:51,101696.8209,300.0016,1,14,1,1,0,0,0,4.089293,0,4.94628,5.197582,29.88007,18.83537,,0.00000908780566533096,0.0321845188736916,0,0,,,,,,,,,,,,,,,,,5.161552,0.05271226
7475,2022/01/27 18:32:51,101697.1091,0.2506,1,15,1,1,0,0,-3.279108,3.459692,-11.344703714736,4.945156,5.197582,29.87605,18.83537,,-0.478970408439636,,0.00344966095872223,289.883605957031,,,,,,,,,,,,,,,,,5.661534,0.05271226
7476,2022/01/27 18:32:52,101697.3588,0.5003,1,15,1,1,0,0,-6.182571,3.436707,-21.247685033697,4.943914,5.197582,29.87177,18.83537,,-0.081486776471138,,0.0555317997932434,17.6345500946045,,,,,,,,,,,,,,,,,5.661534,0.05271226
7477,2022/01/27 18:32:52,101697.6099,0.7514,1,15,1,1,0,0,-8.500141,3.424081,-29.105171295421,4.942684,5.197582,29.86756,18.83537,,,,,,,,,,,,,,,,,,,,,,5.661534,0.05271226
7478,2022/01/27 18:32:52,101697.8603,1.0018,1,15,1,1,0,0,-10.31351,3.414368,-35.21411851168,4.941475,5.197582,29.86343,18.83537,,,,,,,,,,,,,,,,,,,,,,5.066039,-0.02984792
7479,2022/01/27 18:32:52,101698.1099,1.2514,1,15,1,1,0,0,-11.79753,3.406641,-40.18994939673,4.940239,5.197582,29.85921,18.83537,,,,,,,,,,,,,,,,,,,,,,5.066039,-0.02984792
7480,2022/01/27 18:32:53,101698.3588,1.5003,1,15,1,1,0,0,-12.9819,3.399415,-44.1308655885,4.939032,5.197582,29.8551,18.83537,,-0.0275724492967129,,0.175745293498039,5.91069889068604,,,,,,,,,,,,,,,,,5.066039,-0.02984792
7481,2022/01/27 18:32:53,101698.6093,1.7508,1,15,1,1,0,0,-13.90831,3.393296,-47.19501268976,4.937791,5.197582,29.85089,18.83537,,,,,,,,,,,,,,,,,,,,,,5.147229,0.02537191
7482,2022/01/27 18:32:53,101698.8587,2.0002,1,15,1,1,0,0,-14.6664,3.387585,-49.683676644,4.936558,5.197582,29.8467,18.83537,,,,,,,,,,,,,,,,,,,,,,5.147229,0.02537191
7483,2022/01/27 18:32:53,101699.1107,2.2522,1,15,1,1,0,0,-15.27142,3.382498,-51.65554760716,4.935318,5.197582,29.84251,18.83537,,,,,,,,,,,,,,,,,,,,,,5.147229,0.02537191
7484,2022/01/27 18:32:54,101699.3587,2.5002,1,15,1,1,0,0,-15.74467,3.377604,-53.17926037068,4.934112,5.197582,29.83843,18.83537,,-0.02122144959867,,0.225391507148743,4.35269784927368,,,,,,,,,,,,,,,,,5.717427,0.02537191
7485,2022/01/27 18:32:54,101699.6107,2.7522,1,15,1,1,0,0,-16.13195,3.373255,-54.41718099725,4.932872,5.197582,29.83425,18.83537,,,,,,,,,,,,,,,,,,,,,,5.717427,0.02537191
7486,2022/01/27 18:32:54,101699.8587,3.0002,1,15,1,1,0,0,-16.43491,3.369047,-55.36998423077,4.931668,5.197582,29.83019,18.83537,,,,,,,,,,,,,,,,,,,,,,5.717427,0.02537191
7487,2022/01/27 18:32:54,101700.109,3.2505,1,15,1,1,0,0,-16.68287,3.365107,-56.13964261709,4.93043,5.197582,29.82602,18.83537,,,,,,,,,,,,,,,,,,,,,,5.389161,0.07560387
7488,2022/01/27 18:32:55,101700.3589,3.5004,1,15,1,1,0,0,-16.88076,3.361174,-56.73917161224,4.929221,5.197582,29.82195,18.83537,,-0.0141577403992414,,0.299962103366852,3.22720289230347,,,,,,,,,,,,,,,,,5.389161,0.07560387
7489,2022/01/27 18:32:55,101700.6101,3.7516,1,15,1,1,0,0,-17.03861,3.357731,-57.21106899391,4.927983,5.197582,29.81779,18.83537,,,,,,,,,,,,,,,,,,,,,,5.389161,0.07560387
7490,2022/01/27 18:32:55,101700.8594,4.0009,1,15,1,1,0,0,-17.16208,3.354121,-57.56369293168,4.926749,5.197582,29.81365,18.83537,,,,,,,,,,,,,,,,,,,,,,5.325189,-0.01999125
7491,2022/01/27 18:32:55,101701.1093,4.2508,1,15,1,1,0,0,-17.26313,3.350979,-57.84838610427,4.92554,5.197582,29.8096,18.83537,,,,,,,,,,,,,,,,,,,,,,5.325189,-0.01999125
7492,2022/01/27 18:32:56,101701.3597,4.5012,1,15,1,1,0,0,-17.34221,3.347622,-58.05516372462,4.924304,5.197582,29.80546,18.83537,,-0.0129772098734975,,0.407522588968277,2.92830610275269,,,,,,,,,,,,,,,,,6.023452,-0.01999125
7493,2022/01/27 18:32:56,101701.609,4.7505,1,15,1,1,0,0,-17.40691,3.344845,-58.22341587895,4.923067,5.197582,29.80132,18.83537,,,,,,,,,,,,,,,,,,,,,,6.023452,-0.01999125
7494,2022/01/27 18:32:56,101701.8587,5.0002,1,15,1,1,0,0,-17.45752,3.341711,-58.33798661672,4.921861,5.197582,29.79729,18.83537,,,,,,,,,,,,,,,,,,,,,,6.023452,-0.01999125
7495,2022/01/27 18:32:56,101702.1091,5.2506,1,15,1,1,0,0,-17.49897,3.339094,-58.43070573318,4.920619,5.197582,29.79314,18.83537,,,,,,,,,,,,,,,,,,,,,,5.754971,0.1343068
7496,2022/01/27 18:32:57,101702.3589,5.5004,1,15,1,1,0,0,-17.53205,3.336141,-58.48939081905,4.919386,5.197582,29.78903,18.83537,,-0.0112932398915291,,0.421810299158096,2.46851801872253,,,,,,,,,,,,,,,,,5.754971,0.1343068
7497,2022/01/27 18:32:57,101702.6094,5.7509,1,15,1,1,0,0,-17.55839,3.333421,-58.52950595219,4.918178,5.197582,29.785,18.83537,,,,,,,,,,,,,,,,,,,,,,5.754971,0.1343068
7498,2022/01/27 18:32:57,101702.8589,6.0004,1,15,1,1,0,0,-17.57901,3.330874,-58.55346735474,4.916942,5.197582,29.78088,18.83537,,,,,,,,,,,,,,,,,,,,,,5.580434,-0.05454272
7499,2022/01/27 18:32:57,101703.1087,6.2502,1,15,1,1,0,0,-17.59594,3.328405,-58.5664146757,4.915735,5.197582,29.77686,18.83537,,,,,,,,,,,,,,,,,,,,,,5.580434,-0.05454272
7500,2022/01/27 18:32:58,101703.3588,6.5003,1,15,1,1,0,0,-17.60917,3.326026,-58.56855725842,4.914497,5.197582,29.77274,18.83537,,-0.0106757301837206,,0.477701485157013,2.22271704673767,,,,,,,,,,,,,,,,,5.580434,-0.05454272
7501,2022/01/27 18:32:58,101703.6093,6.7508,1,15,1,1,0,0,-17.62,3.323699,-58.56357638,4.91326,5.197582,29.76863,18.83537,,,,,,,,,,,,,,,,,,,,,,6.238878,-0.05454272
7502,2022/01/27 18:32:58,101703.8589,7.0004,1,15,1,1,0,0,-17.62864,3.321496,-58.55345724544,4.912052,5.197582,29.76461,18.83537,,,,,,,,,,,,,,,,,,,,,,6.238878,-0.05454272
7503,2022/01/27 18:32:58,101704.1102,7.2517,1,15,1,1,0,0,-17.63555,3.318858,-58.5298862019,4.910812,5.197582,29.7605,18.83537,,,,,,,,,,,,,,,,,,,,,,6.238878,-0.05454272
7504,2022/01/27 18:32:59,101704.3588,7.5003,1,15,1,1,0,0,-17.64094,3.31698,-58.5146451612,4.909574,5.197582,29.75639,18.83537,,-0.00922688003629446,,0.512459874153137,1.93618595600128,,,,,,,,,,,,,,,,,6.154236,0.1793131
7505,2022/01/27 18:32:59,101704.6086,7.7501,1,15,1,1,0,0,-17.64532,3.31461,-58.4873541252,4.908367,5.197582,29.75239,18.83537,,,,,,,,,,,,,,,,,,,,,,6.154236,0.1793131
7506,2022/01/27 18:32:59,101704.8589,8.0004,1,15,1,1,0,0,-17.64872,3.312728,-58.46540890816,4.90713,5.197582,29.74829,18.83537,,,,,,,,,,,,,,,,,,,,,,6.154236,0.1793131
7507,2022/01/27 18:32:59,101705.1092,8.2507,1,15,1,1,0,0,-17.6515,3.310331,-58.4323076465,4.9059,5.197582,29.74422,18.83537,,,,,,,,,,,,,,,,,,,,,,5.845142,-0.09659201
7508,2022/01/27 18:33:00,101705.359,8.5005,1,15,1,1,0,0,-17.65368,3.308681,-58.41039559608,4.90469,5.197582,29.74021,18.83537,,-0.00930876843631268,,0.594282388687134,1.84290301799774,,,,,,,,,,,,,,,,,5.845142,-0.09659201
7509,2022/01/27 18:33:00,101705.6091,8.7506,1,15,1,1,0,0,-17.65542,3.306168,-58.37178463056,4.90345,5.197582,29.73611,18.83537,,,,,,,,,,,,,,,,,,,,,,5.845142,-0.09659201
7510,2022/01/27 18:33:00,101705.8588,9.0003,1,15,1,1,0,0,-17.65683,3.304422,-58.34561750226,4.902217,5.197582,29.73203,18.83537,,,,,,,,,,,,,,,,,,,,,,6.54342,-0.09659201
7511,2022/01/27 18:33:00,101706.1096,9.2511,1,15,1,1,0,0,-17.65796,3.302505,-58.3155011898,4.901005,5.197582,29.72803,18.83537,,,,,,,,,,,,,,,,,,,,,,6.54342,-0.09659201
7512,2022/01/27 18:33:01,101706.3589,9.5004,1,15,1,1,0,0,-17.65882,3.300688,-58.28625526816,4.899773,5.197582,29.72396,18.83537,,-0.00828212220221758,,0.574429988861084,1.58570694923401,,,,,,,,,,,,,,,,,6.622504,-0.09659201
7513,2022/01/27 18:33:01,101706.6094,9.7509,1,15,1,1,0,0,-17.65956,3.298613,-58.25205419028,4.898537,5.197582,29.71988,18.83537,,,,,,,,,,,,,,,,,,,,,,6.622504,0.2429256
7514,2022/01/27 18:33:01,101706.8589,10.0004,1,15,1,1,0,0,-17.6602,3.296886,-58.2236661372,4.897328,5.197582,29.7159,18.83537,,,,,,,,,,,,,,,,,,,,,,6.622504,0.2429256
7515,2022/01/27 18:33:01,101706.8605,10.002,1,15,1,1,0,0,-17.66022,3.296782,-58.22189541204,4.897328,5.197582,29.7159,18.83537,,-0.00709691597148776,0.0321845188736916,0.640022814273834,1.58570694923401,,,,,,,,,,,,,,,,,6.622504,0.2429256
7516,2022/01/27 18:33:02,101707.9021,1.0011,1,16,1,1,0,0,0,3.927211,0,4.897297,5.197582,29.7158,18.83537,,0.0267904195934534,,,,,,,,,,,,,,,,,,,,6.858493,-0.09949118
7517,2022/01/27 18:33:03,101708.9019,2.0009,1,16,1,1,0,0,0,3.946826,0,4.897297,5.197582,29.7158,18.83537,,0.0176721699535847,,,,,,,,,,,,,,,,,,,,6.991968,0.2149487
7518,2022/01/27 18:33:04,101709.9019,3.0009,1,16,1,1,0,0,0,3.960351,0,4.897297,5.197582,29.7158,18.83537,,0.0120250601321459,,,,,,,,,,,,,,,,,,,,6.558315,-0.1355165
7519,2022/01/27 18:33:05,101710.9011,4.0001,1,16,1,1,0,0,0,3.970369,0,4.897297,5.197582,29.7158,18.83537,,0.00978901423513889,,,,,,,,,,,,,,,,,,,,7.284086,0.2268034
7520,2022/01/27 18:33:06,101711.9019,5.0009,1,16,1,1,0,0,0,3.978411,0,4.897297,5.197582,29.7158,18.83537,,0.00856827665120363,,,,,,,,,,,,,,,,,,,,6.737161,-0.1709139
7521,2022/01/27 18:33:07,101712.9014,6.0004,1,16,1,1,0,0,0,3.985126,0,4.897297,5.197582,29.7158,18.83537,,0.00642766710370779,,,,,,,,,,,,,,,,,,,,7.491344,0.2356821
7522,2022/01/27 18:33:08,101713.9013,7.0003,1,16,1,1,0,0,0,3.990884,0,4.897297,5.197582,29.7158,18.83537,,0.00547743821516633,,,,,,,,,,,,,,,,,,,,6.913058,-0.1807144
7523,2022/01/27 18:33:09,101714.9028,8.0018,1,16,1,1,0,0,0,3.995767,0,4.897297,5.197582,29.7158,18.83537,,0.00466493796557188,,,,,,,,,,,,,,,,,,,,6.933416,-0.1807144
7524,2022/01/27 18:33:10,101715.902,9.001,1,16,1,1,0,0,0,3.999693,0,4.897297,5.197582,29.7158,18.83537,,0.00494694476947188,,,,,,,,,,,,,,,,,,,,7.100948,-0.1184958
7525,2022/01/27 18:33:11,101716.9022,10.0012,1,16,1,1,0,0,0,4.003798,0,4.897297,5.197582,29.7158,18.83537,,0.00382252293638885,,,,,,,,,,,,,,,,,,,,6.88221,-0.1184958
7526,2022/01/27 18:33:12,101717.9012,11.0002,1,16,1,1,0,0,0,4.006972,0,4.897297,5.197582,29.7158,18.83537,,0.00316461198963225,,,,,,,,,,,,,,,,,,,,7.260534,-0.0396508
7527,2022/01/27 18:33:13,101718.9012,12.0002,1,16,1,1,0,0,0,4.009985,0,4.897297,5.197582,29.7158,18.83537,,0.00339753297157586,,,,,,,,,,,,,,,,,,,,6.809619,-0.0396508
7528,2022/01/27 18:33:14,101719.9027,13.0017,1,16,1,1,0,0,0,4.012947,0,4.897297,5.197582,29.7158,18.83537,,0.00303310807794333,,,,,,,,,,,,,,,,,,,,7.206554,-0.01686871
7529,2022/01/27 18:33:15,101720.9014,14.0004,1,16,1,1,0,0,0,4.015362,0,4.897297,5.197582,29.7158,18.83537,,0.00284866895526648,,,,,,,,,,,,,,,,,,,,6.927437,0.06547242
7530,2022/01/27 18:33:16,101721.902,15.001,1,16,1,1,0,0,0,4.017621,0,4.897297,5.197582,29.7158,18.83537,,0.00213543395511806,,,,,,,,,,,,,,,,,,,,7.024251,-0.1224422
7531,2022/01/27 18:33:17,101722.9012,16.0002,1,16,1,1,0,0,0,4.019884,0,4.897297,5.197582,29.7158,18.83537,,0.00189874600619078,,,,,,,,,,,,,,,,,,,,7.047816,0.1557258
7532,2022/01/27 18:33:18,101723.902,17.001,1,16,1,1,0,0,0,4.021567,0,4.897297,5.197582,29.7158,18.83537,,0.00217496091499925,,,,,,,,,,,,,,,,,,,,6.939871,-0.1820943
7533,2022/01/27 18:33:19,101724.9014,18.0004,1,16,1,1,0,0,0,4.023622,0,4.897297,5.197582,29.7158,18.83537,,0.00185936002526432,,,,,,,,,,,,,,,,,,,,7.500946,0.1753357
7534,2022/01/27 18:33:20,101725.9021,19.0011,1,16,1,1,0,0,0,4.025409,0,4.897297,5.197582,29.7158,18.83537,,,,,,,,,,,,,,,,,,,,,,6.873497,-0.1960778
7535,2022/01/27 18:33:21,101726.9022,20.0012,1,16,1,1,0,0,0,4.026805,0,4.897297,5.197582,29.7158,18.83537,,0.0013936449540779,,,,,,,,,,,,,,,,,,,,7.416656,0.1697373
7536,2022/01/27 18:33:22,101727.9013,21.0003,1,16,1,1,0,0,0,4.028512,0,4.897297,5.197582,29.7158,18.83537,,0.00130306405480951,,,,,,,,,,,,,,,,,,,,6.845776,-0.1784
7537,2022/01/27 18:33:23,101728.9015,22.0005,1,16,1,1,0,0,0,4.030209,0,4.897297,5.197582,29.7158,18.83537,,0.00146542105358094,,,,,,,,,,,,,,,,,,,,7.256505,0.1283526
7538,2022/01/27 18:33:24,101729.9015,23.0005,1,16,1,1,0,0,0,4.031137,0,4.897297,5.197582,29.7158,18.83537,,,,,,,,,,,,,,,,,,,,,,7.47659,0.1283526
7539,2022/01/27 18:33:25,101730.903,24.002,1,16,1,1,0,0,0,4.032828,0,4.897297,5.197582,29.7158,18.83537,,0.00146536901593208,,,,,,,,,,,,,,,,,,,,7.144439,0.09090066
7540,2022/01/27 18:33:26,101731.9015,25.0005,1,16,1,1,0,0,0,4.034045,0,4.897297,5.197582,29.7158,18.83537,,0.00126071798149496,,,,,,,,,,,,,,,,,,,,7.540647,0.09090066
7541,2022/01/27 18:33:27,101732.9021,26.0011,1,16,1,1,0,0,0,4.035065,0,4.897297,5.197582,29.7158,18.83537,,,,,,,,,,,,,,,,,,,,,,7.049371,0.04418492
7542,2022/01/27 18:33:28,101733.9014,27.0004,1,16,1,1,0,0,0,4.036149,0,4.897297,5.197582,29.7158,18.83537,,0.00131808605510741,,,,,,,,,,,,,,,,,,,,7.572109,0.04418492
7543,2022/01/27 18:33:29,101734.9024,28.0014,1,16,1,1,0,0,0,4.037442,0,4.897297,5.197582,29.7158,18.83537,,0.000976119190454483,,,,,,,,,,,,,,,,,,,,6.986025,-0.0197956
7544,2022/01/27 18:33:30,101735.9015,29.0005,1,16,1,1,0,0,0,4.038255,0,4.897297,5.197582,29.7158,18.83537,,,,,,,,,,,,,,,,,,,,,,7.446088,-0.01944423
7545,2022/01/27 18:33:31,101736.9023,30.0013,1,16,1,1,0,0,0,4.039127,0,4.897297,5.197582,29.7158,18.83537,,0.000926790409721434,,,,,,,,,,,,,,,,,,,,7.07981,0.04875183
