Repository: HVES-Battery-Testing-Consortium/LG-HG2

# Battery Testing Consortium (BTC)
The Battery Testing Consortium (BTC) has been developed within the High Voltage and Energy Storage Lab at Oxford Brookes University to provide accurate and comprehensive cell data to Formula Student Electric teams. Through the BTC, we aim to provide FS teams with information for improved and informed decisions for cell selection, pack architecture design, thermal cooling requirements, and end of life predictions. A range of tests are completed to provide a comprehensive electrochemical lithium-ion characterisation for modelling, validation, and battery management parameterisation.

File: Data/Round1/LG_HG2/Package 1/220126_BTC_HPPC_EIS_LG_HG2_2_5C/220126_BTC_HPPC_EIS_LG_HG2_2_5C_Channel_1_Wb_1.CSV (part 36 of 47)
Data_Point,Date_Time,Test_Time(s),Step_Time(s),Cycle_Index,Step_Index,TC_Counter1,TC_Counter2,TC_Counter3,TC_Counter4,Current(A),Voltage(V),Power(W),Charge_Capacity(Ah),Discharge_Capacity(Ah),Charge_Energy(Wh),Discharge_Energy(Wh),ACR(Ohm),dV/dt(V/s),Internal_Resistance(Ohm),dQ/dV(Ah/V),dV/dQ(V/Ah),MetaCode_MV_UD1,MetaCode_MV_UD2,MetaCode_MV_UD3,MetaCode_MV_UD4,MetaCode_MV_UD5,MetaCode_MV_UD6,MetaCode_MV_UD7,MetaCode_MV_UD8,MetaCode_MV_UD9,MetaCode_MV_UD10,MetaCode_MV_UD11,MetaCode_MV_UD12,MetaCode_MV_UD13,MetaCode_MV_UD14,MetaCode_MV_UD15,MetaCode_MV_UD16,Aux_Temperature_1(C),Aux_dT/dt_1(C)
7546,2022/01/27 18:33:32,101737.9023,31.0013,1,16,1,1,0,0,0,4.03995,0,4.897297,5.197582,29.7158,18.83537,,,,,,,,,,,,,,,,,,,,,,7.440201,-0.09034902
7547,2022/01/27 18:33:33,101738.9015,32.0005,1,16,1,1,0,0,0,4.04099,0,4.897297,5.197582,29.7158,18.83537,,0.000925338419619948,,,,,,,,,,,,,,,,,,,,7.221514,0.1346317
7548,2022/01/27 18:33:34,101739.9016,33.0006,1,16,1,1,0,0,0,4.041851,0,4.897297,5.197582,29.7158,18.83537,,,,,,,,,,,,,,,,,,,,,,6.743192,-0.1494756
7549,2022/01/27 18:33:35,101740.9025,34.0015,1,16,1,1,0,0,0,4.042648,0,4.897297,5.197582,29.7158,18.83537,,0.000736529473215342,,,,,,,,,,,,,,,,,,,,7.23292,0.15304
7550,2022/01/27 18:33:36,101741.9015,35.0005,1,16,1,1,0,0,0,4.043241,0,4.897297,5.197582,29.7158,18.83537,,,,,,,,,,,,,,,,,,,,,,6.737247,-0.1548979
7551,2022/01/27 18:33:37,101742.9023,36.0013,1,16,1,1,0,0,0,4.044243,0,4.897297,5.197582,29.7158,18.83537,,,,,,,,,,,,,,,,,,,,,,7.35387,0.1926947
7552,2022/01/27 18:33:38,101743.9033,37.0023,1,16,1,1,0,0,0,4.044894,0,4.897297,5.197582,29.7158,18.83537,,0.000818736909423023,,,,,,,,,,,,,,,,,,,,6.744127,-0.1905447
7553,2022/01/27 18:33:39,101744.9015,38.0005,1,16,1,1,0,0,0,4.045872,0,4.897297,5.197582,29.7158,18.83537,,,,,,,,,,,,,,,,,,,,,,7.052609,-0.1905447
7554,2022/01/27 18:33:40,101745.9015,39.0005,1,16,1,1,0,0,0,4.046362,0,4.897297,5.197582,29.7158,18.83537,,0.000742723699659109,,,,,,,,,,,,,,,,,,,,6.822288,-0.1661193
7555,2022/01/27 18:33:41,101746.9023,40.0013,1,16,1,1,0,0,0,4.047265,0,4.897297,5.197582,29.7158,18.83537,,,,,,,,,,,,,,,,,,,,,,6.955154,-0.1661193
7556,2022/01/27 18:33:41,101746.9037,40.0027,1,16,1,1,0,0,0,4.047265,0,4.897297,5.197582,29.7158,18.83537,,0.000742723699659109,0.0321845188736916,0,0,,,,,,,,,,,,,,,,,6.955154,-0.1661193
7557,2022/01/27 18:33:41,101747.1937,0.2508,1,17,1,1,0,0,3.528648,4.170417,14.715933606216,4.897533,5.197582,29.71678,18.83537,,0.132960602641106,,0.00595546280965209,167.912994384766,,,,,,,,,,,,,,,,,7.413931,0.1848885
7558,2022/01/27 18:33:42,101747.4443,0.5014,1,17,1,1,0,0,3.529533,4.175625,14.738006233125,4.897774,5.197582,29.71778,18.83537,,0.0507880784571171,,0.0191071107983589,,,,,,,,,,,,,,,,,,7.413931,0.1848885
7559,2022/01/27 18:33:42,101747.693,0.7501,1,17,1,1,0,0,3.529861,4.178005,14.747776907305,4.898021,5.197582,29.71881,18.83537,,,,,,,,,,,,,,,,,,,,,,7.413931,0.1848885
7560,2022/01/27 18:33:42,101747.9441,1.0012,1,17,1,1,0,0,3.530128,4.179913,14.755627918864,4.898269,5.197582,29.71985,18.83537,,,,,,,,,,,,,,,,,,,,,,6.784713,-0.1966307
7561,2022/01/27 18:33:42,101748.193,1.2501,1,17,1,1,0,0,3.529938,4.181538,14.760569884644,4.89851,5.197582,29.72086,18.83537,,,,,,,,,,,,,,,,,,,,,,6.784713,-0.1966307
7562,2022/01/27 18:33:43,101748.4432,1.5003,1,17,1,1,0,0,3.529823,4.183036,14.765376682628,4.898757,5.197582,29.72189,18.83537,,0.00770473899319768,,0.131689205765724,22.0460205078125,,,,,,,,,,,,,,,,,6.784713,-0.1966307
7563,2022/01/27 18:33:43,101748.6939,1.751,1,17,1,1,0,0,3.529785,4.184553,14.770572411105,4.899004,5.197582,29.72292,18.83537,,,,,,,,,,,,,,,,,,,,,,6.822593,-0.1966307
7564,2022/01/27 18:33:43,101748.9433,2.0004,1,17,1,1,0,0,3.529861,4.185796,14.775278054356,4.899245,5.197582,29.72393,18.83537,,,,,,,,,,,,,,,,,,,,,,6.822593,-0.1966307
7565,2022/01/27 18:33:43,101749.1929,2.25,1,17,1,1,0,0,3.529633,4.187058,14.778778089714,4.899493,5.197582,29.72497,18.83537,,,,,,,,,,,,,,,,,,,,,,6.822593,-0.1966307
7566,2022/01/27 18:33:44,101749.4435,2.5006,1,17,1,1,0,0,3.529617,4.188278,14.783017229526,4.899734,5.197582,29.72598,18.83537,,0.00496247597038746,,0.177589505910873,6.39853811264038,,,,,,,,,,,,,,,,,7.31181,0.1647177
7567,2022/01/27 18:33:44,101749.6937,2.7508,1,17,1,1,0,0,3.529747,4.189406,14.787543260282,4.899981,5.197582,29.72701,18.83537,,,,,,,,,,,,,,,,,,,,,,7.31181,0.1647177
7568,2022/01/27 18:33:44,101749.9441,3.0012,1,17,1,1,0,0,3.529922,4.190572,14.792392295384,4.900228,5.197582,29.72805,18.83537,,,,,,,,,,,,,,,,,,,,,,7.31181,0.1647177
7569,2022/01/27 18:33:44,101750.1929,3.25,1,17,1,1,0,0,3.530098,4.19154,14.79654697092,4.90047,5.197582,29.72906,18.83537,,,,,,,,,,,,,,,,,,,,,,6.820366,-0.1535761
7570,2022/01/27 18:33:45,101750.4441,3.5012,1,17,1,1,0,0,3.529884,4.19269,14.79970934796,4.900716,5.197582,29.7301,18.83537,,0.00433833478018641,,0.226861402392387,,,,,,,,,,,,,,,,,,6.820366,-0.1535761
7571,2022/01/27 18:33:45,101750.6937,3.7508,1,17,1,1,0,0,3.529785,4.193642,14.80265462697,4.900964,5.197582,29.73113,18.83537,,,,,,,,,,,,,,,,,,,,,,6.922483,-0.1535761
7572,2022/01/27 18:33:45,101750.9443,4.0014,1,17,1,1,0,0,3.529694,4.194659,14.805862704346,4.901205,5.197582,29.73215,18.83537,,,,,,,,,,,,,,,,,,,,,,6.922483,-0.1535761
7573,2022/01/27 18:33:45,101751.1947,4.2518,1,17,1,1,0,0,3.529861,4.195663,14.810107192843,4.901452,5.197582,29.73318,18.83537,,,,,,,,,,,,,,,,,,,,,,6.922483,-0.1535761
7574,2022/01/27 18:33:46,101751.4449,4.502,1,17,1,1,0,0,3.529953,4.196807,14.814531460071,4.9017,5.197582,29.73422,18.83537,,0.00376575300469995,,,,,,,,,,,,,,,,,,,,7.352966,0.1664373
7575,2022/01/27 18:33:46,101751.6935,4.7506,1,17,1,1,0,0,3.529846,4.197396,14.816161481016,4.901941,5.197582,29.73523,18.83537,,,,,,,,,,,,,,,,,,,,,,7.352966,0.1664373
7576,2022/01/27 18:33:46,101751.944,5.0011,1,17,1,1,0,0,3.529877,4.198616,14.820598050232,4.902189,5.197582,29.73627,18.83537,,,,,,,,,,,,,,,,,,,,,,7.352966,0.1664373
7577,2022/01/27 18:33:46,101752.1929,5.25,1,17,1,1,0,0,3.529953,4.199429,14.823786996837,4.90243,5.197582,29.73729,18.83537,,,,,,,,,,,,,,,,,,,,,,6.754648,-0.1869744
7578,2022/01/27 18:33:47,101752.4443,5.5014,1,17,1,1,0,0,3.529888,4.200178,14.826157920064,4.902677,5.197582,29.73832,18.83537,,0.00422341516241431,,0.252198308706284,4.34041690826416,,,,,,,,,,,,,,,,,6.754648,-0.1869744
7579,2022/01/27 18:33:47,101752.6937,5.7508,1,17,1,1,0,0,3.528737,4.199995,14.820677756315,4.902923,5.197582,29.73936,18.83537,,,,,,,,,,,,,,,,,,,,,,6.754648,-0.1869744
7580,2022/01/27 18:33:47,101752.9434,6.0005,1,17,1,1,0,0,3.525025,4.200035,14.805228375875,4.903163,5.197582,29.74037,18.83537,,,,,,,,,,,,,,,,,,,,,,6.806884,-0.1869744
7581,2022/01/27 18:33:47,101753.193,6.2501,1,17,1,1,0,0,3.517703,4.200095,14.774686781785,4.903408,5.197582,29.7414,18.83537,,,,,,,,,,,,,,,,,,,,,,6.806884,-0.1869744
7582,2022/01/27 18:33:48,101753.4442,6.5013,1,17,1,1,0,0,3.506751,4.200125,14.728792543875,4.90365,5.197582,29.74241,18.83537,,0.00225071609020233,,,,,,,,,,,,,,,,,,,,6.806884,-0.1869744
7583,2022/01/27 18:33:48,101753.693,6.7501,1,17,1,1,0,0,3.493253,4.200114,14.672060830842,4.903886,5.197582,29.7434,18.83537,,,,,,,,,,,,,,,,,,,,,,7.409789,0.2047315
7584,2022/01/27 18:33:48,101753.9442,7.0013,1,17,1,1,0,0,3.478273,4.199933,14.608513555709,4.904124,5.197582,29.7444,18.83537,,,,,,,,,,,,,,,,,,,,,,7.409789,0.2047315
7585,2022/01/27 18:33:48,101754.193,7.2501,1,17,1,1,0,0,3.461788,4.200074,14.539765772312,4.904362,5.197582,29.7454,18.83537,,,,,,,,,,,,,,,,,,,,,,7.409789,0.2047315
7586,2022/01/27 18:33:49,101754.4442,7.5013,1,17,1,1,0,0,3.444184,4.199974,14.465483251216,4.904593,5.197582,29.74637,18.83537,,,,,,,,,,,,,,,,,,,,,,6.887886,-0.1630947
7587,2022/01/27 18:33:49,101754.6929,7.75,1,17,1,1,0,0,3.426535,4.199986,14.39139902851,4.904828,5.197582,29.74736,18.83537,,,,,,,,,,,,,,,,,,,,,,6.887886,-0.1630947
7588,2022/01/27 18:33:49,101754.9433,8.0004,1,17,1,1,0,0,3.407851,4.199908,14.312660677708,4.905061,5.197582,29.74834,18.83537,,,,,,,,,,,,,,,,,,,,,,6.887886,-0.1630947
7589,2022/01/27 18:33:49,101755.1948,8.2519,1,17,1,1,0,0,3.38911,4.200092,14.23457379812,4.905288,5.197582,29.74929,18.83537,,,,,,,,,,,,,,,,,,,,,,6.7815,-0.1630947
7590,2022/01/27 18:33:50,101755.4441,8.5012,1,17,1,1,0,0,3.37034,4.200043,14.15557292462,4.90552,5.197582,29.75027,18.83537,,,,,,,,,,,,,,,,,,,,,,6.7815,-0.1630947
7591,2022/01/27 18:33:50,101755.6937,8.7508,1,17,1,1,0,0,3.35124,4.20006,14.0754090744,4.905743,5.197582,29.7512,18.83537,,,,,,,,,,,,,,,,,,,,,,7.302086,0.1294377
7592,2022/01/27 18:33:50,101755.9433,9.0004,1,17,1,1,0,0,3.332563,4.200057,13.996954556091,4.905971,5.197582,29.75216,18.83537,,,,,,,,,,,,,,,,,,,,,,7.302086,0.1294377
7593,2022/01/27 18:33:50,101756.1929,9.25,1,17,1,1,0,0,3.313796,4.200062,13.918148655352,4.906199,5.197582,29.75312,18.83537,,,,,,,,,,,,,,,,,,,,,,7.302086,0.1294377
7594,2022/01/27 18:33:51,101756.4435,9.5006,1,17,1,1,0,0,3.295169,4.20003,13.83980865507,4.906419,5.197582,29.75404,18.83537,,,,,,,,,,,,,,,,,,,,,,6.879475,-0.132066
7595,2022/01/27 18:33:51,101756.6939,9.751,1,17,1,1,0,0,3.276822,4.199961,13.762524603942,4.906643,5.197582,29.75498,18.83537,,,,,,,,,,,,,,,,,,,,,,6.879475,-0.132066
7596,2022/01/27 18:33:51,101756.9434,10.0005,1,17,1,1,0,0,3.258219,4.200166,13.685060664354,4.906867,5.197582,29.75592,18.83537,,,,,,,,,,,,,,,,,,,,,,6.879475,-0.132066
7597,2022/01/27 18:33:51,101756.9448,10.0019,1,17,1,1,0,0,3.258219,4.200166,13.685060664354,4.906867,5.197582,29.75592,18.83537,,0.00225071609020233,0.0321845188736916,0.252198308706284,4.34041690826416,,,,,,,,,,,,,,,,,6.879475,-0.132066
7598,2022/01/27 18:33:52,101757.9874,1.001,1,18,1,1,0,0,0,4.081894,0,4.906871,5.197582,29.75594,18.83537,,-0.00897812936455011,,,,,,,,,,,,,,,,,,,,7.391282,0.1599395
7599,2022/01/27 18:33:53,101758.988,2.0016,1,18,1,1,0,0,0,4.079463,0,4.906871,5.197582,29.75594,18.83537,,-0.00415947195142508,,,,,,,,,,,,,,,,,,,,6.941401,-0.1405877
7600,2022/01/27 18:33:54,101759.9875,3.0011,1,18,1,1,0,0,0,4.078012,0,4.906871,5.197582,29.75594,18.83537,,-0.00247940211556852,,,,,,,,,,,,,,,,,,,,7.377446,0.136264
7601,2022/01/27 18:33:55,101760.9865,4.0001,1,18,1,1,0,0,0,4.077092,0,4.906871,5.197582,29.75594,18.83537,,-0.00160730804782361,,,,,,,,,,,,,,,,,,,,6.874315,-0.1572284
7602,2022/01/27 18:33:56,101761.9876,5.0012,1,18,1,1,0,0,0,4.076355,0,4.906871,5.197582,29.75594,18.83537,,,,,,,,,,,,,,,,,,,,,,6.814898,-0.1572284
7603,2022/01/27 18:33:57,101762.9867,6.0003,1,18,1,1,0,0,0,4.075606,0,4.906871,5.197582,29.75594,18.83537,,-0.000931864720769227,,,,,,,,,,,,,,,,,,,,6.959691,-0.09922534
7604,2022/01/27 18:33:58,101763.9867,7.0003,1,18,1,1,0,0,0,4.075062,0,4.906871,5.197582,29.75594,18.83537,,,,,,,,,,,,,,,,,,,,,,6.675296,-0.09922534
7605,2022/01/27 18:33:59,101764.9874,8.001,1,18,1,1,0,0,0,4.074535,0,4.906871,5.197582,29.75594,18.83537,,,,,,,,,,,,,,,,,,,,,,7.011933,-0.08508295
7606,2022/01/27 18:34:00,101765.9875,9.0011,1,18,1,1,0,0,0,4.074428,0,4.906871,5.197582,29.75594,18.83537,,-0.000422596087446436,,,,,,,,,,,,,,,,,,,,6.679141,-0.08508295
7607,2022/01/27 18:34:01,101766.9866,10.0002,1,18,1,1,0,0,0,4.074103,0,4.906871,5.197582,29.75594,18.83537,,,,,,,,,,,,,,,,,,,,,,7.16053,0.04643649
7608,2022/01/27 18:34:02,101767.9867,11.0003,1,18,1,1,0,0,0,4.073846,0,4.906871,5.197582,29.75594,18.83537,,,,,,,,,,,,,,,,,,,,,,6.519542,-0.001547933
7609,2022/01/27 18:34:03,101768.9875,12.0011,1,18,1,1,0,0,0,4.073729,0,4.906871,5.197582,29.75594,18.83537,,,,,,,,,,,,,,,,,,,,,,7.040542,-0.03594816
7610,2022/01/27 18:34:04,101769.9874,13.001,1,18,1,1,0,0,0,4.073569,0,4.906871,5.197582,29.75594,18.83537,,,,,,,,,,,,,,,,,,,,,,6.624541,0.04356325
7611,2022/01/27 18:34:05,101770.9869,14.0005,1,18,1,1,0,0,0,4.073624,0,4.906871,5.197582,29.75594,18.83537,,-0.000307448208332062,,,,,,,,,,,,,,,,,,,,6.918728,-0.08163005
7612,2022/01/27 18:34:06,101771.9874,15.001,1,18,1,1,0,0,0,4.073538,0,4.906871,5.197582,29.75594,18.83537,,,,,,,,,,,,,,,,,,,,,,7.262565,0.107449
7613,2022/01/27 18:34:07,101772.9866,16.0002,1,18,1,1,0,0,0,4.073566,0,4.906871,5.197582,29.75594,18.83537,,,,,,,,,,,,,,,,,,,,,,6.753861,-0.1589701
7614,2022/01/27 18:34:08,101773.9875,17.0011,1,18,1,1,0,0,0,4.073528,0,4.906871,5.197582,29.75594,18.83537,,,,,,,,,,,,,,,,,,,,,,7.216349,0.1445276
7615,2022/01/27 18:34:09,101774.9868,18.0004,1,18,1,1,0,0,0,4.073525,0,4.906871,5.197582,29.75594,18.83537,,,,,,,,,,,,,,,,,,,,,,6.643896,-0.1788917
7616,2022/01/27 18:34:10,101775.9878,19.0014,1,18,1,1,0,0,0,4.073636,0,4.906871,5.197582,29.75594,18.83537,,,,,,,,,,,,,,,,,,,,,,7.246001,0.1881579
7617,2022/01/27 18:34:11,101776.9876,20.0012,1,18,1,1,0,0,0,4.073586,0,4.906871,5.197582,29.75594,18.83537,,,,,,,,,,,,,,,,,,,,,,6.91924,0.1881579
7618,2022/01/27 18:34:12,101777.9869,21.0005,1,18,1,1,0,0,0,4.073649,0,4.906871,5.197582,29.75594,18.83537,,,,,,,,,,,,,,,,,,,,,,7.165179,0.1823962
7619,2022/01/27 18:34:13,101778.9876,22.0012,1,18,1,1,0,0,0,4.073806,0,4.906871,5.197582,29.75594,18.83537,,,,,,,,,,,,,,,,,,,,,,6.998568,0.1823962
7620,2022/01/27 18:34:14,101779.9868,23.0004,1,18,1,1,0,0,0,4.073747,0,4.906871,5.197582,29.75594,18.83537,,,,,,,,,,,,,,,,,,,,,,6.535347,-0.1968226
7621,2022/01/27 18:34:15,101780.9867,24.0003,1,18,1,1,0,0,0,4.073635,0,4.906871,5.197582,29.75594,18.83537,,,,,,,,,,,,,,,,,,,,,,7.078912,0.1490551
7622,2022/01/27 18:34:16,101781.9881,25.0017,1,18,1,1,0,0,0,4.073745,0,4.906871,5.197582,29.75594,18.83537,,,,,,,,,,,,,,,,,,,,,,6.510313,-0.1568782
7623,2022/01/27 18:34:17,101782.9868,26.0004,1,18,1,1,0,0,0,4.073918,0,4.906871,5.197582,29.75594,18.83537,,-0.0000226022893912159,,,,,,,,,,,,,,,,,,,,7.116732,0.1339549
7624,2022/01/27 18:34:18,101783.9869,27.0005,1,18,1,1,0,0,0,4.073663,0,4.906871,5.197582,29.75594,18.83537,,,,,,,,,,,,,,,,,,,,,,6.509801,-0.1341146
7625,2022/01/27 18:34:19,101784.9877,28.0013,1,18,1,1,0,0,0,4.073985,0,4.906871,5.197582,29.75594,18.83537,,,,,,,,,,,,,,,,,,,,,,6.7815,0.08490592
7626,2022/01/27 18:34:20,101785.9876,29.0012,1,18,1,1,0,0,0,4.073859,0,4.906871,5.197582,29.75594,18.83537,,,,,,,,,,,,,,,,,,,,,,6.584248,-0.06164134
7627,2022/01/27 18:34:21,101786.9869,30.0005,1,18,1,1,0,0,0,4.074094,0,4.906871,5.197582,29.75594,18.83537,,,,,,,,,,,,,,,,,,,,,,6.570682,-0.00423938
7628,2022/01/27 18:34:22,101787.987,31.0006,1,18,1,1,0,0,0,4.074138,0,4.906871,5.197582,29.75594,18.83537,,,,,,,,,,,,,,,,,,,,,,6.734931,0.05132794
7629,2022/01/27 18:34:23,101788.9877,32.0013,1,18,1,1,0,0,0,4.074177,0,4.906871,5.197582,29.75594,18.83537,,,,,,,,,,,,,,,,,,,,,,6.539888,-0.06095111
7630,2022/01/27 18:34:24,101789.9877,33.0013,1,18,1,1,0,0,0,4.074078,0,4.906871,5.197582,29.75594,18.83537,,,,,,,,,,,,,,,,,,,,,,7.149479,-0.06095111
7631,2022/01/27 18:34:25,101790.9876,34.0012,1,18,1,1,0,0,0,4.074298,0,4.906871,5.197582,29.75594,18.83537,,,,,,,,,,,,,,,,,,,,,,6.446105,-0.1233116
7632,2022/01/27 18:34:26,101791.987,35.0006,1,18,1,1,0,0,0,4.074638,0,4.906871,5.197582,29.75594,18.83537,,,,,,,,,,,,,,,,,,,,,,6.995753,-0.1233116
7633,2022/01/27 18:34:27,101792.9869,36.0005,1,18,1,1,0,0,0,4.074718,0,4.906871,5.197582,29.75594,18.83537,,,,,,,,,,,,,,,,,,,,,,6.401731,-0.1843911
7634,2022/01/27 18:34:28,101793.987,37.0006,1,18,1,1,0,0,0,4.074824,0,4.906871,5.197582,29.75594,18.83537,,,,,,,,,,,,,,,,,,,,,,6.866502,-0.1843911
7635,2022/01/27 18:34:29,101794.9877,38.0013,1,18,1,1,0,0,0,4.074979,0,4.906871,5.197582,29.75594,18.83537,,0.0000303451197396498,,,,,,,,,,,,,,,,,,,,7.068795,0.2084574
7636,2022/01/27 18:34:30,101795.9869,39.0005,1,18,1,1,0,0,0,4.074931,0,4.906871,5.197582,29.75594,18.83537,,,,,,,,,,,,,,,,,,,,,,6.750192,-0.1879486
7637,2022/01/27 18:34:31,101796.9871,40.0007,1,18,1,1,0,0,0,4.075159,0,4.906871,5.197582,29.75594,18.83537,,,,,,,,,,,,,,,,,,,,,,7.084379,0.1928186
7638,2022/01/27 18:34:31,101796.9885,40.0021,1,18,1,1,0,0,0,4.075159,0,4.906871,5.197582,29.75594,18.83537,,0.0000303451197396498,0.0321845188736916,0,0,,,,,,,,,,,,,,,,,7.084379,0.1928186
7639,2022/01/27 18:34:31,101796.9956,0.0016,1,19,1,1,0,0,0,4.075158,0,4.906871,5.197582,29.75594,18.83537,,0.0000303451197396498,0.0321845188736916,0,0,,,,,,,,,,,,,,,,,7.08386458371901,0.192699367381386
7640,2022/01/27 18:34:41,101807.0358,10.001,1,20,1,1,0,0,-1.500094,4.001722,-6.002959161868,4.906871,5.201748,29.75594,18.85207,,-0.00103716598823667,,0.319878697395325,3.66964101791382,,,,,,,,,,,,,,,,,6.356422,0.02409101
7641,2022/01/27 18:34:51,101817.0361,20.0013,1,20,1,1,0,0,-1.500058,3.993837,-5.990987142546,4.906871,5.205912,29.75594,18.86872,,-0.000813375576399267,,0.428517609834671,,,,,,,,,,,,,,,,,,7.039255,0.1502678
7642,2022/01/27 18:35:01,101827.0352,30.0004,1,20,1,1,0,0,-1.500133,3.98796,-5.98247039868,4.906871,5.210079,29.75594,18.88535,,-0.000580180028919131,,0.727229416370392,2.02217507362366,,,,,,,,,,,,,,,,,6.308398,-0.1814663
7643,2022/01/27 18:35:11,101837.0363,40.0015,1,20,1,1,0,0,-1.500118,3.983705,-5.97602757719,4.906871,5.214245,29.75594,18.90196,,-0.000422193814301863,,,1.256432056427,,,,,,,,,,,,,,,,,6.925605,-0.0128895
7644,2022/01/27 18:35:21,101847.0356,50.0008,1,20,1,1,0,0,-1.500114,3.980018,-5.970480722052,4.906871,5.218411,29.75594,18.91854,,-0.000299500796245411,,0.936751008033752,,,,,,,,,,,,,,,,,,6.418833,-0.1539087
7645,2022/01/27 18:35:31,101857.0357,60.0009,1,20,1,1,0,0,-1.500119,3.977211,-5.966289788109,4.906871,5.222578,29.75594,18.93512,,-0.000180123999598436,,1.20283401012421,,,,,,,,,,,,,,,,,,6.240372,-0.17299
7646,2022/01/27 18:35:41,101867.0357,70.0009,1,20,1,1,0,0,-1.500134,3.974655,-5.96251510377,4.906871,5.226745,29.75594,18.95169,,-0.000288379989797249,,,,,,,,,,,,,,,,,,,,6.783931,-0.05390972
7647,2022/01/27 18:35:51,101877.0351,80.0003,1,20,1,1,0,0,-1.500126,3.972458,-5.959187529708,4.906871,5.23091,29.75594,18.96824,,-0.000230298304813914,,1.57339298725128,0.708500504493713,,,,,,,,,,,,,,,,,6.718712,0.04717588
7648,2022/01/27 18:36:01,101887.0361,90.0013,1,20,1,1,0,0,-1.500121,3.970304,-5.955936406784,4.906871,5.235077,29.75594,18.98479,,-0.000176373607246205,,,,,,,,,,,,,,,,,,,,6.236646,-0.009371638
7649,2022/01/27 18:36:11,101897.0353,100.0005,1,20,1,1,0,0,-1.500053,3.968521,-5.952991831613,4.906871,5.239244,29.75594,19.00133,,-0.000242491703829728,,2.16888809204102,,,,,,,,,,,,,,,,,,5.976717,-0.06918699
7650,2022/01/27 18:36:21,101907.0362,110.0014,1,20,1,1,0,0,-1.500083,3.96668,-5.95034923444,4.906871,5.243411,29.75594,19.01786,,-0.000161713600391522,,,,,,,,,,,,,,,,,,,,6.260257,0.08658499
7651,2022/01/27 18:36:31,101917.0356,120.0008,1,20,1,1,0,0,-1.500082,3.965507,-5.948585671574,4.906871,5.247575,29.75594,19.03438,,-0.00013987289275974,,,,,,,,,,,,,,,,,,,,6.570991,0.1037496
7652,2022/01/27 18:36:41,101927.0363,130.0015,1,20,1,1,0,0,-1.500115,3.963764,-5.94610183286,4.906871,5.251742,29.75594,19.0509,,-0.000126070604892448,,,,,,,,,,,,,,,,,,,,6.541812,0.1215458
7653,2022/01/27 18:36:51,101937.035,140.0002,1,20,1,1,0,0,-1.500049,3.962594,-5.944085167106,4.906871,5.255909,29.75594,19.06741,,-0.000211938502616249,,2.70207905769348,0.417900413274765,,,,,,,,,,,,,,,,,6.057602,-0.186007
7654,2022/01/27 18:37:01,101947.0351,150.0003,1,20,1,1,0,0,-1.500117,3.960946,-5.941882430682,4.906871,5.260074,29.75594,19.08391,,-0.00013995059998706,,,,,,,,,,,,,,,,,,,,5.87993,-0.2181071
7655,2022/01/27 18:37:11,101957.0361,160.0013,1,20,1,1,0,0,-1.500137,3.959675,-5.940054975475,4.906871,5.26424,29.75594,19.10041,,-0.000109842301753815,,,,,,,,,,,,,,,,,,,,6.447605,-0.1008874
7656,2022/01/27 18:37:21,101967.0359,170.0011,1,20,1,1,0,0,-1.500066,3.958425,-5.93789875605,4.906871,5.268408,29.75594,19.11691,,-0.000178561895154417,,2.95396494865417,,,,,,,,,,,,,,,,,,6.352695,-0.01389474
7657,2022/01/27 18:37:31,101977.0355,180.0007,1,20,1,1,0,0,-1.500153,3.957118,-5.936282439054,4.906871,5.272572,29.75594,19.13339,,,,,,,,,,,,,,,,,,,,,,5.750819,-0.2060032
7658,2022/01/27 18:37:41,101987.0363,190.0015,1,20,1,1,0,0,-1.500101,3.955801,-5.934101035901,4.906871,5.276739,29.75594,19.14988,,-0.000164069700986147,,,,,,,,,,,,,,,,,,,,5.990198,-0.1711199
7659,2022/01/27 18:37:51,101997.0355,200.0007,1,20,1,1,0,0,-1.50011,3.954534,-5.93223599874,4.906871,5.280906,29.75594,19.16636,,-0.000137710900162347,,,,,,,,,,,,,,,,,,,,6.115511,0.102933
7660,2022/01/27 18:38:01,102007.0359,210.0011,1,20,1,1,0,0,-1.500127,3.953462,-5.930695089674,4.906871,5.285073,29.75594,19.18284,,-0.000131758803036064,,3.35672092437744,0.317535310983658,,,,,,,,,,,,,,,,,5.95914,-0.1238674
7661,2022/01/27 18:38:11,102017.0351,220.0003,1,20,1,1,0,0,-1.500071,3.951922,-5.928163586462,4.906871,5.289238,29.75594,19.1993,,-0.000126439103041776,,,,,,,,,,,,,,,,,,,,5.838477,-0.1392904
7662,2022/01/27 18:38:21,102027.0359,230.0011,1,20,1,1,0,0,-1.500047,3.95104,-5.92674569888,4.906871,5.293405,29.75594,19.21577,,-0.000118106603622437,,,,,,,,,,,,,,,,,,,,5.805606,-0.0675118
7663,2022/01/27 18:38:31,102037.0362,240.0014,1,20,1,1,0,0,-1.500139,3.949411,-5.924665468129,4.906871,5.297572,29.75594,19.23223,,-0.000175434499396943,,,,,,,,,,,,,,,,,,,,5.974067,-0.1189217
7664,2022/01/27 18:38:41,102047.0354,250.0006,1,20,1,1,0,0,-1.500222,3.948363,-5.923421036586,4.906871,5.301737,29.75594,19.24867,,-0.000154544701217674,,3.34674501419067,,,,,,,,,,,,,,,,,,6.34265,-0.08723974
7665,2022/01/27 18:38:51,102057.0348,260,1,20,1,1,0,0,-1.500189,3.94704,-5.92130599056,4.906871,5.305903,29.75594,19.26512,,-0.0000847862393129617,,,,,,,,,,,,,,,,,,,,6.305968,0.05818278
7666,2022/01/27 18:39:01,102067.0357,270.0009,1,20,1,1,0,0,-1.500086,3.945984,-5.919315354624,4.906871,5.310071,29.75594,19.28157,,-0.000155714194988832,,,,,,,,,,,,,,,,,,,,6.301392,0.1809666
7667,2022/01/27 18:39:11,102077.0358,280.001,1,20,1,1,0,0,-1.500097,3.944365,-5.916930103405,4.906871,5.314235,29.75594,19.298,,-0.0000966135412454605,,,,,,,,,,,,,,,,,,,,6.250625,0.1791424
7668,2022/01/27 18:39:21,102087.0359,290.0011,1,20,1,1,0,0,-1.500113,3.94331,-5.91541059403,4.906871,5.318402,29.75594,19.31443,,-0.00010794850095408,,3.22781705856323,0.302665293216705,,,,,,,,,,,,,,,,,6.046677,-0.1134524
7669,2022/01/27 18:39:31,102097.0349,300.0001,1,20,1,1,0,0,-1.500097,3.941937,-5.913287867889,4.906871,5.322569,29.75594,19.33086,,-0.000169494000147097,,,,,,,,,,,,,,,,,,,,5.986043,0.02082109
7670,2022/01/27 18:39:41,102107.0353,310.0005,1,20,1,1,0,0,-1.500093,3.940907,-5.911727004351,4.906871,5.326734,29.75594,19.34727,,-0.000117717099783476,,,,,,,,,,,,,,,,,,,,6.210385,0.1578316
7671,2022/01/27 18:39:51,102117.0355,320.0007,1,20,1,1,0,0,-1.50017,3.939422,-5.90980270174,4.906871,5.330901,29.75594,19.3637,,-0.000176789893885143,,,,,,,,,,,,,,,,,,,,6.294116,0.05508006
7672,2022/01/27 18:40:01,102127.0362,330.0014,1,20,1,1,0,0,-1.500114,3.937911,-5.907315421854,4.906871,5.335068,29.75594,19.38011,,-0.000135085298097692,,3.31705904006958,,,,,,,,,,,,,,,,,,6.136388,0.118393
7673,2022/01/27 18:40:11,102137.0357,340.0009,1,20,1,1,0,0,-1.500066,3.936866,-5.905558833156,4.906871,5.339234,29.75594,19.39651,,-0.000100771598226856,,,,,,,,,,,,,,,,,,,,6.347308,0.1490977
7674,2022/01/27 18:40:21,102147.0348,350,1,20,1,1,0,0,-1.500066,3.935539,-5.903568245574,4.906871,5.343399,29.75594,19.41291,,-0.000185794095159508,,,,,,,,,,,,,,,,,,,,6.113798,0.1460555
7675,2022/01/27 18:40:31,102157.0349,360.0001,1,20,1,1,0,0,-1.500115,3.934251,-5.901828938865,4.906871,5.347566,29.75594,19.4293,,-0.000122884099255316,,,,,,,,,,,,,,,,,,,,5.854193,-0.07979184
7676,2022/01/27 18:40:41,102167.0352,370.0004,1,20,1,1,0,0,-1.500134,3.932811,-5.899743496674,4.906871,5.351733,29.75594,19.44569,,-0.000112184701720253,,3.11747407913208,0.310165494680405,,,,,,,,,,,,,,,,,6.213124,0.001458526
7677,2022/01/27 18:40:51,102177.0355,380.0007,1,20,1,1,0,0,-1.500091,3.931612,-5.897775776692,4.906871,5.355898,29.75594,19.46207,,-0.00016480109479744,,,,,,,,,,,,,,,,,,,,6.031582,0.138483
7678,2022/01/27 18:41:01,102187.0353,390.0005,1,20,1,1,0,0,-1.500118,3.930254,-5.895844769972,4.906871,5.360065,29.75594,19.47845,,-0.000132861896418035,,,,,,,,,,,,,,,,,,,,5.616786,-0.2210714
7679,2022/01/27 18:41:11,102197.0361,400.0013,1,20,1,1,0,0,-1.500049,3.929027,-5.893733022323,4.906871,5.364232,29.75594,19.49483,,-0.0000919991216505878,,,,,,,,,,,,,,,,,,,,5.992638,0.1330021
7680,2022/01/27 18:41:21,102207.0351,410.0003,1,20,1,1,0,0,-1.500085,3.927547,-5.891654341495,4.906871,5.368397,29.75594,19.51119,,-0.0000927273067645729,,3.19429707527161,,,,,,,,,,,,,,,,,,6.280733,0.10391
7681,2022/01/27 18:41:31,102217.0367,420.0019,1,20,1,1,0,0,-1.500135,3.926414,-5.89015106589,4.906871,5.372564,29.75594,19.52755,,-0.000131915105157532,,,,,,,,,,,,,,,,,,,,5.629248,-0.1936479
7682,2022/01/27 18:41:41,102227.0351,430.0003,1,20,1,1,0,0,-1.500097,3.924879,-5.887699213263,4.906871,5.376731,29.75594,19.54391,,-0.000134997302666306,,,,,,,,,,,,,,,,,,,,6.018096,0.1652685
7683,2022/01/27 18:41:51,102237.0351,440.0003,1,20,1,1,0,0,-1.500121,3.923682,-5.885997765522,4.906871,5.380896,29.75594,19.56025,,-0.00014007929712534,,,0.323513597249985,,,,,,,,,,,,,,,,,6.113798,0.1451705
7684,2022/01/27 18:42:01,102247.0351,450.0003,1,20,1,1,0,0,-1.50015,3.922223,-5.88392283345,4.906871,5.385063,29.75594,19.5766,,-0.0000860852014739066,,3.07125306129456,,,,,,,,,,,,,,,,,,5.582057,-0.2241358
7685,2022/01/27 18:42:10,102256.1224,459.0876,1,20,1,1,0,0,-1.500105,3.920944,-5.88182769912,4.906871,5.38885,29.75594,19.59145,,-0.000139732495881617,0.0321845188736916,3.07125306129456,0.323513597249985,,,,,,,,,,,,,,,,,6.161835,0.05984306
7686,2022/01/27 18:43:10,102316.1632,60.0008,1,21,1,1,0,0,0,4.015521,0,4.906871,5.388852,29.75594,19.59146,,0.000338027108227834,,,,,,,,,,,,,,,,,,,,5.765029,0.2230403
7687,2022/01/27 18:44:10,102376.1638,120.0014,1,21,1,1,0,0,0,4.027678,0,4.906871,5.388852,29.75594,19.59146,,0.000116184302896727,,,,,,,,,,,,,,,,,,,,6.006415,0.1540542
7688,2022/01/27 18:45:10,102436.1637,180.0013,1,21,1,1,0,0,0,4.034794,0,4.906871,5.388852,29.75594,19.59146,,0.000116262999654282,,0,,,,,,,,,,,,,,,,,,5.412641,-0.132249
7689,2022/01/27 18:46:10,102496.1635,240.0011,1,21,1,1,0,0,0,4.039729,0,4.906871,5.388852,29.75594,19.59146,,0.0000781551279942505,,,,,,,,,,,,,,,,,,,,5.327463,-0.1238392
7690,2022/01/27 18:47:10,102556.1635,300.0011,1,21,1,1,0,0,0,4.042667,0,4.906871,5.388852,29.75594,19.59146,,0.0000203075906028971,,0,,,,,,,,,,,,,,,,,,5.900679,0.2165264
7691,2022/01/27 18:48:10,102616.1632,360.0008,1,21,1,1,0,0,0,4.044671,0,4.906871,5.388852,29.75594,19.59146,,0.00000900878058018861,,,,,,,,,,,,,,,,,,,,5.320847,-0.0393796
7692,2022/01/27 18:49:10,102676.1633,420.0009,1,21,1,1,0,0,0,4.046181,0,4.906871,5.388852,29.75594,19.59146,,0.0000563397188670933,,0,,,,,,,,,,,,,,,,,,5.422791,0.06572545
7693,2022/01/27 18:50:10,102736.1629,480.0005,1,21,1,1,0,0,0,4.047174,0,4.906871,5.388852,29.75594,19.59146,,0.0000100360102806007,,,,,,,,,,,,,,,,,,,,5.354761,0.05702704
7694,2022/01/27 18:51:10,102796.1637,540.0013,1,21,1,1,0,0,0,4.047894,0,4.906871,5.388852,29.75594,19.59146,,0.0000354029289155733,,0,,,,,,,,,,,,,,,,,,5.147285,-0.1581633
7695,2022/01/27 18:52:10,102856.1633,600.0009,1,21,1,1,0,0,0,4.04836,0,4.906871,5.388852,29.75594,19.59146,,-0.0000011063509646192,,,,,,,,,,,,,,,,,,,,5.324237,0.06139427
7696,2022/01/27 18:53:10,102916.1638,660.0014,1,21,1,1,0,0,0,4.048886,0,4.906871,5.388852,29.75594,19.59146,,-0.0000224427403736627,,0,,,,,,,,,,,,,,,,,,5.780878,0.2000335
7697,2022/01/27 18:54:10,102976.1624,720,1,21,1,1,0,0,0,4.04952,0,4.906871,5.388852,29.75594,19.59146,,0.0000361931706720497,,,,,,,,,,,,,,,,,,,,5.592955,0.09397596
7698,2022/01/27 18:55:10,103036.1624,780,1,21,1,1,0,0,0,4.049841,0,4.906871,5.388852,29.75594,19.59146,,0.0000193608193512773,,0,,,,,,,,,,,,,,,,,,5.619752,-0.02807021
7699,2022/01/27 18:56:10,103096.1628,840.0004,1,21,1,1,0,0,0,4.050124,0,4.906871,5.388852,29.75594,19.59146,,0.0000100360102806007,,,,,,,,,,,,,,,,,,,,5.783643,0.1905991
7700,2022/01/27 18:57:10,103156.1632,900.0008,1,21,1,1,0,0,0,4.050298,0,4.906871,5.388852,29.75594,19.59146,,-0.0000191234303201782,,0,,,,,,,,,,,,,,,,,,5.835484,0.1775295
7701,2022/01/27 18:58:10,103216.1628,960.0004,1,21,1,1,0,0,0,4.050708,0,4.906871,5.388852,29.75594,19.59146,,-0.0000131970700749662,,,,,,,,,,,,,,,,,,,,5.18201,-0.04122004
7702,2022/01/27 18:59:10,103276.1633,1020.0009,1,21,1,1,0,0,0,4.051093,0,4.906871,5.388852,29.75594,19.59146,,-0.0000190448809007648,,0,,,,,,,,,,,,,,,,,,5.288176,-0.1368712
7703,2022/01/27 19:00:10,103336.1631,1080.0007,1,21,1,1,0,0,0,4.051328,0,4.906871,5.388852,29.75594,19.59146,,0.0000343756109941751,,,,,,,,,,,,,,,,,,,,5.112419,-0.1412401
7704,2022/01/27 19:01:10,103396.1636,1140.0012,1,21,1,1,0,0,0,4.051416,0,4.906871,5.388852,29.75594,19.59146,,-0.00000323978497362987,,0,,,,,,,,,,,,,,,,,,5.78503,0.1295653
7705,2022/01/27 19:02:10,103456.1628,1200.0004,1,21,1,1,0,0,0,4.051414,0,4.906871,5.388852,29.75594,19.59146,,-0.00000284487805402023,,,,,,,,,,,,,,,,,,,,5.413677,-0.1532233
7706,2022/01/27 19:03:10,103516.1628,1260.0004,1,21,1,1,0,0,0,4.051679,0,4.906871,5.388852,29.75594,19.59146,,-0.0000160419494932285,,0,,,,,,,,,,,,,,,,,,5.146276,0.08209154
7707,2022/01/27 19:04:10,103576.1634,1320.001,1,21,1,1,0,0,0,4.052027,0,4.906871,5.388852,29.75594,19.59146,,-0.0000263151196122635,,,,,,,,,,,,,,,,,,,,5.345547,0.1481797
7708,2022/01/27 19:05:10,103636.1634,1380.001,1,21,1,1,0,0,0,4.052094,0,4.906871,5.388852,29.75594,19.59146,,0.00000237073209063965,,0,,,,,,,,,,,,,,,,,,5.093426,-0.05689144
7709,2022/01/27 19:06:10,103696.1624,1440,1,21,1,1,0,0,0,4.052094,0,4.906871,5.388852,29.75594,19.59146,,-0.00000750725484977011,,,,,,,,,,,,,,,,,,,,5.252562,-0.1358239
7710,2022/01/27 19:07:10,103756.1636,1500.0012,1,21,1,1,0,0,0,4.052105,0,4.906871,5.388852,29.75594,19.59146,,0.0000243393096752698,,0,,,,,,,,,,,,,,,,,,5.287654,-0.1389275
7711,2022/01/27 19:08:10,103816.163,1560.0006,1,21,1,1,0,0,0,4.052358,0,4.906871,5.388852,29.75594,19.59146,,0.000025524670490995,,,,,,,,,,,,,,,,,,,,5.460886,-0.1482669
7712,2022/01/27 19:09:10,103876.1627,1620.0003,1,21,1,1,0,0,0,4.052409,0,4.906871,5.388852,29.75594,19.59146,,0.0000113793203126988,,0,,,,,,,,,,,,,,,,,,5.90743,0.1120573
7713,2022/01/27 19:10:10,103936.1627,1680.0003,1,21,1,1,0,0,0,4.052262,0,4.906871,5.388852,29.75594,19.59146,,0.0000426731712650508,,,,,,,,,,,,,,,,,,,,5.082751,-0.1185824
7714,2022/01/27 19:11:10,103996.1638,1740.0014,1,21,1,1,0,0,0,4.052504,0,4.906871,5.388852,29.75594,19.59146,,-0.0000133551202452509,,0,,,,,,,,,,,,,,,,,,4.981634,-0.04315108
7715,2022/01/27 19:12:10,104056.1625,1800.0001,1,21,1,1,0,0,0,4.052485,0,4.906871,5.388852,29.75594,19.59146,,0.0000192032493941952,,,,,,,,,,,,,,,,,,,,5.608187,0.1417576
7716,2022/01/27 19:12:10,104056.1638,1800.0014,1,21,1,1,0,0,0,4.052542,0,4.906871,5.388852,29.75594,19.59146,,0.0000192032493941952,0.0321845188736916,0,0,,,,,,,,,,,,,,,,,5.608187,0.1417576
7717,2022/01/27 19:12:10,104056.1712,0.0018,1,22,1,1,0,0,0,4.052532,0,4.906871,5.388852,29.75594,19.59146,,0.0000192032493941952,0.0321845188736916,0,0,,,,,,,,,,,,,,,,,5.60818120968104,0.141756137978355
7718,2022/01/27 19:12:10,104056.1782,0.0014,1,23,2,1,0,0,0,4.052874,0,4.906871,5.388852,29.75594,19.59146,,0.0000192032493941952,0.0321845188736916,0,0,,,,,,,,,,,,,,,,,5.60817573235229,0.141754754984908
7719,2022/01/27 19:17:51,104397.3029,60,1,14,2,1,0,0,0,4.053361,0,4.906871,5.388852,29.75594,19.59146,,-0.0000286070699075935,,,,,,,,,,,,,,,,,,,,5.341254,0.07435858
7720,2022/01/27 19:18:51,104457.303,120.0001,1,14,2,1,0,0,0,4.053367,0,4.906871,5.388852,29.75594,19.59146,,-0.00000387219597541844,,,,,,,,,,,,,,,,,,,,5.351541,-0.155285
7721,2022/01/27 19:19:51,104517.3042,180.0013,1,14,2,1,0,0,0,4.053284,0,4.906871,5.388852,29.75594,19.59146,,0.0000194398398889462,,0,0,,,,,,,,,,,,,,,,,5.543822,0.090691
7722,2022/01/27 19:20:51,104577.3032,240.0003,1,14,2,1,0,0,0,4.053405,0,4.906871,5.388852,29.75594,19.59146,,0.000039354148611892,,,,,,,,,,,,,,,,,,,,5.375579,-0.1127367
7723,2022/01/27 19:21:51,104637.3033,300.0004,1,14,2,1,0,0,0,4.05367,0,4.906871,5.388852,29.75594,19.59146,,-0.0000217329707083991,,0,0,,,,,,,,,,,,,,,,,6.066272,0.05669832
7724,2022/01/27 19:21:51,104637.3048,300.0019,1,14,2,1,0,0,0,4.053637,0,4.906871,5.388852,29.75594,19.59146,,-0.0000217329707083991,0.0321845188736916,0,0,,,,,,,,,,,,,,,,,6.066272,0.05669832
7725,2022/01/27 19:21:52,104637.5914,0.2513,1,15,2,1,0,0,-3.412684,3.460233,-11.808681795372,4.905721,5.388853,29.75185,19.59146,,-0.352594614028931,,0.00871856603771448,114.697799682617,,,,,,,,,,,,,,,,,5.738563,0.05669832
7726,2022/01/27 19:21:52,104637.8416,0.5015,1,15,2,1,0,0,-6.232032,3.441532,-21.447737553024,4.90448,5.388853,29.74757,19.59146,,,,,,,,,,,,,,,,,,,,,,5.738563,0.05669832
7727,2022/01/27 19:21:52,104638.0906,0.7505,1,15,2,1,0,0,-8.539782,3.429128,-29.284005570096,4.903247,5.388853,29.74334,19.59146,,,,,,,,,,,,,,,,,,,,,,5.738563,0.05669832
7728,2022/01/27 19:21:52,104638.3411,1.001,1,15,2,1,0,0,-10.38223,3.419147,-35.49837055781,4.902036,5.388853,29.73919,19.59146,,,,,,,,,,,,,,,,,,,,,,5.413445,-0.2040085
7729,2022/01/27 19:21:53,104638.5913,1.2512,1,15,2,1,0,0,-11.82341,3.410776,-40.32700306616,4.900799,5.388853,29.73497,19.59146,,-0.0339122600853443,,0.138688206672668,7.22967004776001,,,,,,,,,,,,,,,,,5.413445,-0.2040085
7730,2022/01/27 19:21:53,104638.8409,1.5008,1,15,2,1,0,0,-13.00272,3.403417,-44.25367829424,4.899567,5.388853,29.73077,19.59146,,,,,,,,,,,,,,,,,,,,,,5.413445,-0.2040085
7731,2022/01/27 19:21:53,104639.0905,1.7504,1,15,2,1,0,0,-13.92522,3.396668,-47.29934916696,4.898359,5.388853,29.72666,19.59146,,,,,,,,,,,,,,,,,,,,,,5.459334,0.01434043
7732,2022/01/27 19:21:53,104639.341,2.0009,1,15,2,1,0,0,-14.68015,3.390769,-49.77699753535,4.897119,5.388853,29.72245,19.59146,,,,,,,,,,,,,,,,,,,,,,5.459334,0.01434043
7733,2022/01/27 19:21:54,104639.5903,2.2502,1,15,2,1,0,0,-15.28263,3.384988,-51.73151915844,4.895913,5.388853,29.71837,19.59146,,-0.0220327693969011,,0.200957402586937,5.51343011856079,,,,,,,,,,,,,,,,,5.887672,0.01434043
7734,2022/01/27 19:21:54,104639.8416,2.5015,1,15,2,1,0,0,-15.75385,3.379618,-53.2419950293,4.894674,5.388853,29.71418,19.59146,,,,,,,,,,,,,,,,,,,,,,5.887672,0.01434043
7735,2022/01/27 19:21:54,104640.0906,2.7505,1,15,2,1,0,0,-16.1394,3.374702,-54.4656654588,4.893437,5.388853,29.71,19.59146,,,,,,,,,,,,,,,,,,,,,,5.887672,0.01434043
7736,2022/01/27 19:21:54,104640.3403,3.0002,1,15,2,1,0,0,-16.44711,3.369699,-55.42181011989,4.892228,5.388853,29.70592,19.59146,,,,,,,,,,,,,,,,,,,,,,6.272531,0.254124
7737,2022/01/27 19:21:55,104640.5918,3.2517,1,15,2,1,0,0,-16.68785,3.365374,-56.1608565059,4.890997,5.388853,29.70178,19.59146,,-0.0184878092259169,,0.246393293142319,4.14950704574585,,,,,,,,,,,,,,,,,6.272531,0.254124
7738,2022/01/27 19:21:55,104640.8408,3.5007,1,15,2,1,0,0,-16.88495,3.360955,-56.74955712725,4.889758,5.388853,29.69761,19.59146,,,,,,,,,,,,,,,,,,,,,,6.272531,0.254124
7739,2022/01/27 19:21:55,104641.0906,3.7505,1,15,2,1,0,0,-17.04223,3.356702,-57.20568752546,4.888551,5.388853,29.69356,19.59146,,,,,,,,,,,,,,,,,,,,,,6.225442,-0.01471519
7740,2022/01/27 19:21:55,104641.341,4.0009,1,15,2,1,0,0,-17.16528,3.352844,-57.55250605632,4.887315,5.388853,29.68941,19.59146,,,,,,,,,,,,,,,,,,,,,,6.225442,-0.01471519
7741,2022/01/27 19:21:56,104641.5905,4.2504,1,15,2,1,0,0,-17.26594,3.348689,-57.81826335266,4.886079,5.388853,29.68527,19.59146,,-0.0153111601248384,,0.317331105470657,3.47556090354919,,,,,,,,,,,,,,,,,6.225442,-0.01471519
7742,2022/01/27 19:21:56,104641.8411,4.501,1,15,2,1,0,0,-17.34632,3.345103,-58.02522707096,4.884868,5.388853,29.68122,19.59146,,,,,,,,,,,,,,,,,,,,,,5.940429,-0.01471519
7743,2022/01/27 19:21:56,104642.0906,4.7505,1,15,2,1,0,0,-17.40923,3.341321,-58.16982579283,4.883635,5.388853,29.67709,19.59146,,,,,,,,,,,,,,,,,,,,,,5.940429,-0.01471519
7744,2022/01/27 19:21:56,104642.341,5.0009,1,15,2,1,0,0,-17.46067,3.337829,-58.28073068543,4.882398,5.388853,29.67296,19.59146,,,,,,,,,,,,,,,,,,,,,,5.940429,-0.01471519
7745,2022/01/27 19:21:57,104642.5906,5.2505,1,15,2,1,0,0,-17.50095,3.334195,-58.35157998525,4.881189,5.388853,29.66893,19.59146,,-0.0147627899423242,,0.350199311971664,3.18315005302429,,,,,,,,,,,,,,,,,5.878983,-0.1082686
7746,2022/01/27 19:21:57,104642.841,5.5009,1,15,2,1,0,0,-17.53387,3.33088,-58.4032169056,4.879951,5.388853,29.6648,19.59146,,,,,,,,,,,,,,,,,,,,,,5.878983,-0.1082686
7747,2022/01/27 19:21:57,104643.0914,5.7513,1,15,2,1,0,0,-17.5601,3.327127,-58.4246828327,4.878716,5.388853,29.66069,19.59146,,,,,,,,,,,,,,,,,,,,,,5.878983,-0.1082686
7748,2022/01/27 19:21:57,104643.3409,6.0008,1,15,2,1,0,0,-17.5805,3.323913,-58.4360524965,4.877505,5.388853,29.65667,19.59146,,,,,,,,,,,,,,,,,,,,,,6.186901,0.09622425
7749,2022/01/27 19:21:58,104643.5906,6.2505,1,15,2,1,0,0,-17.5972,3.320737,-58.4356731364,4.876268,5.388853,29.65256,19.59146,,-0.0143196498975158,,0.381262987852097,2.78182506561279,,,,,,,,,,,,,,,,,6.186901,0.09622425
7750,2022/01/27 19:21:58,104643.8401,6.5,1,15,2,1,0,0,-17.61054,3.317699,-58.42647094746,4.875062,5.388853,29.64855,19.59146,,,,,,,,,,,,,,,,,,,,,,6.186901,0.09622425
7751,2022/01/27 19:21:58,104644.0912,6.7511,1,15,2,1,0,0,-17.62104,3.314664,-58.40782693056,4.873821,5.388853,29.64444,19.59146,,,,,,,,,,,,,,,,,,,,,,6.588091,0.09622425
7752,2022/01/27 19:21:58,104644.3402,7.0001,1,15,2,1,0,0,-17.62963,3.311366,-58.37815737458,4.872587,5.388853,29.64035,19.59146,,,,,,,,,,,,,,,,,,,,,,6.588091,0.09622425
7753,2022/01/27 19:21:59,104644.5914,7.2513,1,15,2,1,0,0,-17.63649,3.308448,-58.34941006752,4.871381,5.388853,29.63636,19.59146,,-0.010272559709847,,0.389619112014771,2.55637788772583,,,,,,,,,,,,,,,,,6.787779,0.1877746
7754,2022/01/27 19:21:59,104644.8402,7.5001,1,15,2,1,0,0,-17.64185,3.305428,-58.3138649618,4.870145,5.388853,29.63227,19.59146,,,,,,,,,,,,,,,,,,,,,,6.787779,0.1877746
7755,2022/01/27 19:21:59,104645.0906,7.7505,1,15,2,1,0,0,-17.64624,3.302483,-58.27640761392,4.868907,5.388853,29.62818,19.59146,,,,,,,,,,,,,,,,,,,,,,6.787779,0.1877746
7756,2022/01/27 19:21:59,104645.3408,8.0007,1,15,2,1,0,0,-17.64969,3.2994,-58.233387186,4.867695,5.388853,29.62418,19.59146,,,,,,,,,,,,,,,,,,,,,,6.61181,-0.05499035
7757,2022/01/27 19:22:00,104645.5915,8.2514,1,15,2,1,0,0,-17.65255,3.296323,-58.18850657365,4.866459,5.388853,29.6201,19.59146,,-0.0128726996481419,,0.422571390867233,2.49827599525452,,,,,,,,,,,,,,,,,6.61181,-0.05499035
7758,2022/01/27 19:22:00,104645.8402,8.5001,1,15,2,1,0,0,-17.65483,3.293626,-58.14840711358,4.865256,5.388853,29.61614,19.59146,,,,,,,,,,,,,,,,,,,,,,6.61181,-0.05499035
7759,2022/01/27 19:22:00,104646.0905,8.7504,1,15,2,1,0,0,-17.65664,3.290684,-58.10242274176,4.864014,5.388853,29.61205,19.59146,,,,,,,,,,,,,,,,,,,,,,6.361198,-0.05499035
7760,2022/01/27 19:22:00,104646.3403,9.0002,1,15,2,1,0,0,-17.65809,3.287678,-58.05411401502,4.862778,5.388853,29.60798,19.59146,,,,,,,,,,,,,,,,,,,,,,6.361198,-0.05499035
7761,2022/01/27 19:22:01,104646.5923,9.2522,1,15,2,1,0,0,-17.65919,3.285,-58.01043915,4.861546,5.388853,29.60394,19.59146,,-0.0107435695827007,,0.444193512201309,2.42809200286865,,,,,,,,,,,,,,,,,6.361198,-0.05499035
7762,2022/01/27 19:22:01,104646.8403,9.5002,1,15,2,1,0,0,-17.65999,3.282415,-57.96741607585,4.860335,5.388853,29.59996,19.59146,,,,,,,,,,,,,,,,,,,,,,6.622837,0.003445745
7763,2022/01/27 19:22:01,104647.0915,9.7514,1,15,2,1,0,0,-17.66072,3.279669,-57.92131590168,4.859099,5.388853,29.5959,19.59146,,,,,,,,,,,,,,,,,,,,,,6.622837,0.003445745
7764,2022/01/27 19:22:01,104647.3409,10.0008,1,15,2,1,0,0,-17.66135,3.276997,-57.87619096595,4.857887,5.388853,29.59193,19.59146,,,,,,,,,,,,,,,,,,,,,,6.622837,0.003445745
7765,2022/01/27 19:22:01,104647.3418,10.0017,1,15,2,1,0,0,-17.66135,3.276997,-57.87619096595,4.857864,5.388853,29.59186,19.59146,,-0.0104992398992181,0.0321845188736916,0.449695706367493,2.26727104187012,,,,,,,,,,,,,,,,,6.622837,0.003445745
7766,2022/01/27 19:22:03,104648.3787,1.0003,1,16,2,1,0,0,0,3.874557,0,4.857859,5.388853,29.59184,19.59146,,0.0259850192815065,,,,,,,,,,,,,,,,,,,,7.449633,0.1626268
7767,2022/01/27 19:22:04,104649.3785,2.0001,1,16,2,1,0,0,0,3.892325,0,4.857859,5.388853,29.59184,19.59146,,0.0150501700118184,,,,,,,,,,,,,,,,,,,,7.239642,0.03012478
7768,2022/01/27 19:22:05,104650.3786,3.0002,1,16,2,1,0,0,0,3.904396,0,4.857859,5.388853,29.59184,19.59146,,0.0125799104571342,,,,,,,,,,,,,,,,,,,,6.868031,-0.0938952
7769,2022/01/27 19:22:06,104651.3795,4.0011,1,16,2,1,0,0,0,3.913973,0,4.857859,5.388853,29.59184,19.59146,,0.00865846872329712,,,,,,,,,,,,,,,,,,,,7.315382,0.1175639
7770,2022/01/27 19:22:07,104652.3785,5.0001,1,16,2,1,0,0,0,3.921342,0,4.857859,5.388853,29.59184,19.59146,,0.00820716563612223,,,,,,,,,,,,,,,,,,,,7.697618,0.1194489
7771,2022/01/27 19:22:08,104653.3785,6.0001,1,16,2,1,0,0,0,3.927606,0,4.857859,5.388853,29.59184,19.59146,,0.00638141389936209,,,,,,,,,,,,,,,,,,,,7.235981,-0.1442614
7772,2022/01/27 19:22:09,104654.3786,7.0002,1,16,2,1,0,0,0,3.933282,0,4.857859,5.388853,29.59184,19.59146,,0.00600241404026747,,,,,,,,,,,,,,,,,,,,7.100865,-0.04222393
