Repository: HVES-Battery-Testing-Consortium/LG-HG2

# Battery Testing Consortium (BTC)
The Battery Testing Consortium (BTC) has been developed within the High Voltage and Energy Storage Lab at Oxford Brookes University to provide accurate and comprehensive cell data to Formula Student Electric teams. Through the BTC, we aim to provide FS teams with information for improved and informed decisions for cell selection, pack architecture design, thermal cooling requirements, and end of life predictions. A range of tests are completed to provide a comprehensive electrochemical lithium-ion characterisation for modelling, validation, and battery management parameterisation.

File: Data/Round1/LG_HG2/Package 1/220126_BTC_HPPC_EIS_LG_HG2_2_5C/220126_BTC_HPPC_EIS_LG_HG2_2_5C_Channel_1_Wb_1.CSV (part 39 of 47)
Data_Point,Date_Time,Test_Time(s),Step_Time(s),Cycle_Index,Step_Index,TC_Counter1,TC_Counter2,TC_Counter3,TC_Counter4,Current(A),Voltage(V),Power(W),Charge_Capacity(Ah),Discharge_Capacity(Ah),Charge_Energy(Wh),Discharge_Energy(Wh),ACR(Ohm),dV/dt(V/s),Internal_Resistance(Ohm),dQ/dV(Ah/V),dV/dQ(V/Ah),MetaCode_MV_UD1,MetaCode_MV_UD2,MetaCode_MV_UD3,MetaCode_MV_UD4,MetaCode_MV_UD5,MetaCode_MV_UD6,MetaCode_MV_UD7,MetaCode_MV_UD8,MetaCode_MV_UD9,MetaCode_MV_UD10,MetaCode_MV_UD11,MetaCode_MV_UD12,MetaCode_MV_UD13,MetaCode_MV_UD14,MetaCode_MV_UD15,MetaCode_MV_UD16,Aux_Temperature_1(C),Aux_dT/dt_1(C)
8228,2022/01/27 21:00:16,110542.009,1.0004,1,15,4,1,0,0,-10.34897,3.290863,-34.05704246111,4.823609,5.771406,29.49479,21.06273,,,,,,,,,,,,,,,,,,,,,,6.083173,0.003472865
8229,2022/01/27 21:00:16,110542.2594,1.2508,1,15,4,1,0,0,-11.82638,3.282627,-38.82159430026,4.822371,5.771406,29.49072,21.06273,,,,,,,,,,,,,,,,,,,,,,6.083173,0.003472865
8230,2022/01/27 21:00:17,110542.5091,1.5005,1,15,4,1,0,0,-13.00549,3.275518,-42.59971659382,4.821162,5.771406,29.48676,21.06273,,-0.0270579699426889,,0.175801202654839,6.88335514068604,,,,,,,,,,,,,,,,,6.02537,0.1527496
8231,2022/01/27 21:00:17,110542.7593,1.7507,1,15,4,1,0,0,-13.92778,3.269045,-45.5305395701,4.819926,5.771406,29.48271,21.06273,,,,,,,,,,,,,,,,,,,,,,6.02537,0.1527496
8232,2022/01/27 21:00:17,110543.0099,2.0013,1,15,4,1,0,0,-14.68247,3.263184,-47.91160118448,4.81869,5.771406,29.47868,21.06273,,,,,,,,,,,,,,,,,,,,,,6.02537,0.1527496
8233,2022/01/27 21:00:17,110543.2604,2.2518,1,15,4,1,0,0,-15.28471,3.257276,-49.78651904996,4.817484,5.771406,29.47474,21.06273,,,,,,,,,,,,,,,,,,,,,,5.533325,-0.1537642
8234,2022/01/27 21:00:18,110543.5099,2.5013,1,15,4,1,0,0,-15.75578,3.25222,-51.2412628316,4.816244,5.771406,29.47071,21.06273,,-0.020348409190774,,0.236302599310875,4.67096185684204,,,,,,,,,,,,,,,,,5.533325,-0.1537642
8235,2022/01/27 21:00:18,110543.7587,2.7501,1,15,4,1,0,0,-16.14126,3.247361,-52.41649821486,4.815041,5.771406,29.4668,21.06273,,,,,,,,,,,,,,,,,,,,,,5.533325,-0.1537642
8236,2022/01/27 21:00:18,110544.01,3.0014,1,15,4,1,0,0,-16.44895,3.242875,-53.34188873125,4.813801,5.771406,29.46278,21.06273,,,,,,,,,,,,,,,,,,,,,,5.79493,-0.1537642
8237,2022/01/27 21:00:18,110544.2587,3.2501,1,15,4,1,0,0,-16.68966,3.238187,-54.04424004642,4.812564,5.771406,29.45877,21.06273,,,,,,,,,,,,,,,,,,,,,,5.79493,-0.1537642
8238,2022/01/27 21:00:19,110544.51,3.5014,1,15,4,1,0,0,-16.88663,3.233953,-54.61056774839,4.81133,5.771406,29.45477,21.06273,,-0.0193441193550825,,0.28073188662529,3.50317192077637,,,,,,,,,,,,,,,,,5.79493,-0.1537642
8239,2022/01/27 21:00:19,110544.7604,3.7518,1,15,4,1,0,0,-17.04388,3.229619,-55.04523868172,4.810119,5.771406,29.45086,21.06273,,,,,,,,,,,,,,,,,,,,,,6.366657,0.2604163
8240,2022/01/27 21:00:19,110545.0091,4.0005,1,15,4,1,0,0,-17.16695,3.225735,-55.37603145825,4.808884,5.771406,29.44687,21.06273,,,,,,,,,,,,,,,,,,,,,,6.366657,0.2604163
8241,2022/01/27 21:00:19,110545.2588,4.2502,1,15,4,1,0,0,-17.26778,3.221786,-55.63309185508,4.807674,5.771406,29.44297,21.06273,,,,,,,,,,,,,,,,,,,,,,6.366657,0.2604163
8242,2022/01/27 21:00:20,110545.5097,4.5011,1,15,4,1,0,0,-17.3466,3.21822,-55.825175052,4.806442,5.771406,29.439,21.06273,,-0.0169305596500635,,0.314258903264999,3.40220594406128,,,,,,,,,,,,,,,,,6.191885,-0.05461603
8243,2022/01/27 21:00:20,110545.7587,4.7501,1,15,4,1,0,0,-17.41105,3.214148,-55.9616915354,4.805206,5.771406,29.43503,21.06273,,,,,,,,,,,,,,,,,,,,,,6.191885,-0.05461603
8244,2022/01/27 21:00:20,110546.0106,5.002,1,15,4,1,0,0,-17.46242,3.210791,-56.06818097422,4.803967,5.771406,29.43105,21.06273,,,,,,,,,,,,,,,,,,,,,,5.781499,-0.05461603
8245,2022/01/27 21:00:20,110546.2593,5.2507,1,15,4,1,0,0,-17.50261,3.207308,-56.13626107388,4.802755,5.771406,29.42716,21.06273,,,,,,,,,,,,,,,,,,,,,,5.781499,-0.05461603
8246,2022/01/27 21:00:21,110546.5091,5.5005,1,15,4,1,0,0,-17.53543,3.203861,-56.18108029523,4.801524,5.771406,29.42321,21.06273,,-0.0161134991794825,,0.342646807432175,2.8314061164856,,,,,,,,,,,,,,,,,5.781499,-0.05461603
8247,2022/01/27 21:00:21,110546.7596,5.751,1,15,4,1,0,0,-17.56162,3.200502,-56.20599993324,4.800313,5.771406,29.41934,21.06273,,,,,,,,,,,,,,,,,,,,,,6.194211,0.0007265806
8248,2022/01/27 21:00:21,110547.0098,6.0012,1,15,4,1,0,0,-17.58208,3.197353,-56.21611623424,4.799075,5.771406,29.41538,21.06273,,,,,,,,,,,,,,,,,,,,,,6.194211,0.0007265806
8249,2022/01/27 21:00:21,110547.2587,6.2501,1,15,4,1,0,0,-17.59882,3.193886,-56.20862481452,4.79787,5.771406,29.41153,21.06273,,,,,,,,,,,,,,,,,,,,,,6.194211,0.0007265806
8250,2022/01/27 21:00:22,110547.5091,6.5005,1,15,4,1,0,0,-17.61193,3.190986,-56.19942206298,4.796634,5.771406,29.40758,21.06273,,-0.0127049302682281,,0.382759302854538,2.68964600563049,,,,,,,,,,,,,,,,,6.74741,0.1728749
8251,2022/01/27 21:00:22,110547.7587,6.7501,1,15,4,1,0,0,-17.62266,3.187682,-56.17543607412,4.795393,5.771406,29.40362,21.06273,,,,,,,,,,,,,,,,,,,,,,6.74741,0.1728749
8252,2022/01/27 21:00:22,110548.009,7.0004,1,15,4,1,0,0,-17.63122,3.184634,-56.14898267348,4.794188,5.771406,29.39979,21.06273,,,,,,,,,,,,,,,,,,,,,,6.74741,0.1728749
8253,2022/01/27 21:00:22,110548.2587,7.2501,1,15,4,1,0,0,-17.63798,3.181598,-56.11696189204,4.792949,5.771406,29.39584,21.06273,,,,,,,,,,,,,,,,,,,,,,6.52843,0.1728749
8254,2022/01/27 21:00:23,110548.5092,7.5006,1,15,4,1,0,0,-17.64353,3.178387,-56.07796638611,4.791712,5.771406,29.39191,21.06273,,-0.0126428501680493,,0.410563886165619,2.52254009246826,,,,,,,,,,,,,,,,,6.52843,0.1728749
8255,2022/01/27 21:00:23,110548.7588,7.7502,1,15,4,1,0,0,-17.64797,3.175346,-56.03841094762,4.790502,5.771406,29.38806,21.06273,,,,,,,,,,,,,,,,,,,,,,6.52843,0.1728749
8256,2022/01/27 21:00:23,110549.009,8.0004,1,15,4,1,0,0,-17.65143,3.172617,-56.00122689231,4.789265,5.771406,29.38414,21.06273,,,,,,,,,,,,,,,,,,,,,,6.251076,-0.1551044
8257,2022/01/27 21:00:23,110549.2586,8.25,1,15,4,1,0,0,-17.65426,3.169733,-55.95929051258,4.788033,5.771406,29.38023,21.06273,,,,,,,,,,,,,,,,,,,,,,6.251076,-0.1551044
8258,2022/01/27 21:00:24,110549.51,8.5014,1,15,4,1,0,0,-17.6565,3.167008,-55.918276752,4.786826,5.771406,29.37641,21.06273,,-0.0113778403028846,,0.448377311229706,2.40913796424866,,,,,,,,,,,,,,,,,6.251076,-0.1551044
8259,2022/01/27 21:00:24,110549.7595,8.7509,1,15,4,1,0,0,-17.65828,3.163965,-55.8701798802,4.785586,5.771406,29.37248,21.06273,,,,,,,,,,,,,,,,,,,,,,6.708169,0.1428416
8260,2022/01/27 21:00:24,110550.009,9.0004,1,15,4,1,0,0,-17.65973,3.161377,-55.82906424821,4.784352,5.771406,29.36858,21.06273,,,,,,,,,,,,,,,,,,,,,,6.708169,0.1428416
8261,2022/01/27 21:00:24,110550.2594,9.2508,1,15,4,1,0,0,-17.66089,3.158408,-55.78029626312,4.783144,5.771406,29.36476,21.06273,,,,,,,,,,,,,,,,,,,,,,6.708169,0.1428416
8262,2022/01/27 21:00:25,110550.509,9.5004,1,15,4,1,0,0,-17.66183,3.155857,-55.73820983831,4.781906,5.771406,29.36085,21.06273,,-0.0109553998336196,,0.425378799438477,2.39800190925598,,,,,,,,,,,,,,,,,7.194303,0.1428416
8263,2022/01/27 21:00:25,110550.7587,9.7501,1,15,4,1,0,0,-17.66249,3.153113,-55.69182683137,4.780698,5.771406,29.35704,21.06273,,,,,,,,,,,,,,,,,,,,,,7.194303,0.1428416
8264,2022/01/27 21:00:25,110551.01,10.0014,1,15,4,1,0,0,-17.6631,3.150221,-55.6426685451,4.779459,5.771406,29.35314,21.06273,,,,,,,,,,,,,,,,,,,,,,7.194303,0.1428416
8265,2022/01/27 21:00:25,110551.0114,10.0028,1,15,4,1,0,0,-17.6631,3.150221,-55.6426685451,4.779434,5.771406,29.35306,21.06273,,-0.0124373799189925,0.0321845188736916,0.460428893566132,2.2531590461731,,,,,,,,,,,,,,,,,6.837948,0.04055589
8266,2022/01/27 21:00:26,110552.0514,1.0002,1,16,4,1,0,0,0,3.733791,0,4.779428,5.771406,29.35304,21.06273,,0.0231010299175978,,,,,,,,,,,,,,,,,,,,6.720629,-0.03666222
8267,2022/01/27 21:00:27,110553.0516,2.0004,1,16,4,1,0,0,0,3.749724,0,4.779428,5.771406,29.35304,21.06273,,0.0131265698000789,,,,,,,,,,,,,,,,,,,,7.277796,-0.03666222
8268,2022/01/27 21:00:28,110554.0516,3.0004,1,16,4,1,0,0,0,3.760958,0,4.779428,5.771406,29.35304,21.06273,,0.0104532400146127,,,,,,,,,,,,,,,,,,,,7.042469,-0.1484984
8269,2022/01/27 21:00:29,110555.0515,4.0003,1,16,4,1,0,0,0,3.769336,0,4.779428,5.771406,29.35304,21.06273,,0.00820844992995262,,,,,,,,,,,,,,,,,,,,7.021229,-0.1484984
8270,2022/01/27 21:00:30,110556.0522,5.001,1,16,4,1,0,0,0,3.77608,0,4.779428,5.771406,29.35304,21.06273,,0.00657041184604168,,,,,,,,,,,,,,,,,,,,7.53565,-0.02103388
8271,2022/01/27 21:00:31,110557.0515,6.0003,1,16,4,1,0,0,0,3.781817,0,4.779428,5.771406,29.35304,21.06273,,0.00565181579440832,,,,,,,,,,,,,,,,,,,,7.080311,-0.02103388
8272,2022/01/27 21:00:32,110558.0523,7.0011,1,16,4,1,0,0,0,3.786786,0,4.779428,5.771406,29.35304,21.06273,,0.00445509608834982,,,,,,,,,,,,,,,,,,,,7.32303,-0.06644368
8273,2022/01/27 21:00:33,110559.0516,8.0004,1,16,4,1,0,0,0,3.790874,0,4.779428,5.771406,29.35304,21.06273,,0.00463909795507789,,,,,,,,,,,,,,,,,,,,7.363619,0.1325628
8274,2022/01/27 21:00:34,110560.0531,9.0019,1,16,4,1,0,0,0,3.794886,0,4.779428,5.771406,29.35304,21.06273,,0.00439951987937093,,,,,,,,,,,,,,,,,,,,7.166138,-0.1815915
8275,2022/01/27 21:00:35,110561.0515,10.0003,1,16,4,1,0,0,0,3.798121,0,4.779428,5.771406,29.35304,21.06273,,0.00346334301866591,,,,,,,,,,,,,,,,,,,,7.761063,0.1625746
8276,2022/01/27 21:00:36,110562.0524,11.0012,1,16,4,1,0,0,0,3.801251,0,4.779428,5.771406,29.35304,21.06273,,0.00328025105409324,,,,,,,,,,,,,,,,,,,,7.320713,-0.1142702
8277,2022/01/27 21:00:37,110563.0523,12.0011,1,16,4,1,0,0,0,3.804042,0,4.779428,5.771406,29.35304,21.06273,,0.00226524006575346,,,,,,,,,,,,,,,,,,,,7.3115,-0.002878904
8278,2022/01/27 21:00:38,110564.0515,13.0003,1,16,4,1,0,0,0,3.806459,0,4.779428,5.771406,29.35304,21.06273,,0.00277684698812664,,,,,,,,,,,,,,,,,,,,7.588212,0.08647233
8279,2022/01/27 21:00:39,110565.0516,14.0004,1,16,4,1,0,0,0,3.808902,0,4.779428,5.771406,29.35304,21.06273,,0.00260779890231788,,,,,,,,,,,,,,,,,,,,7.201227,-0.1209328
8280,2022/01/27 21:00:40,110566.0516,15.0004,1,16,4,1,0,0,0,3.811086,0,4.779428,5.771406,29.35304,21.06273,,0.0022362950257957,,,,,,,,,,,,,,,,,,,,7.872115,0.2096525
8281,2022/01/27 21:00:41,110567.0517,16.0005,1,16,4,1,0,0,0,3.813016,0,4.779428,5.771406,29.35304,21.06273,,0.00202496908605099,,,,,,,,,,,,,,,,,,,,7.565159,-0.09592354
8282,2022/01/27 21:00:42,110568.0517,17.0005,1,16,4,1,0,0,0,3.814821,0,4.779428,5.771406,29.35304,21.06273,,0.00199843500740826,,,,,,,,,,,,,,,,,,,,7.228897,-0.09592354
8283,2022/01/27 21:00:43,110569.0524,18.0012,1,16,4,1,0,0,0,3.816509,0,4.779428,5.771406,29.35304,21.06273,,0.0020651719532907,,,,,,,,,,,,,,,,,,,,7.831574,0.08081526
8284,2022/01/27 21:00:44,110570.0516,19.0004,1,16,4,1,0,0,0,3.818174,0,4.779428,5.771406,29.35304,21.06273,,0.00180231197737157,,,,,,,,,,,,,,,,,,,,7.492757,0.08081526
8285,2022/01/27 21:00:45,110571.0516,20.0004,1,16,4,1,0,0,0,3.819503,0,4.779428,5.771406,29.35304,21.06273,,,,,,,,,,,,,,,,,,,,,,7.693752,0.1478598
8286,2022/01/27 21:00:46,110572.0517,21.0005,1,16,4,1,0,0,0,3.821059,0,4.779428,5.771406,29.35304,21.06273,,0.00157793203834444,,,,,,,,,,,,,,,,,,,,7.84814,0.1478598
8287,2022/01/27 21:00:47,110573.0526,22.0014,1,16,4,1,0,0,0,3.822469,0,4.779428,5.771406,29.35304,21.06273,,0.00143379904329777,,,,,,,,,,,,,,,,,,,,7.281975,-0.1286802
8288,2022/01/27 21:00:48,110574.0522,23.001,1,16,4,1,0,0,0,3.823601,0,4.779428,5.771406,29.35304,21.06273,,0.00122063595335931,,,,,,,,,,,,,,,,,,,,7.790556,-0.001153946
8289,2022/01/27 21:00:49,110575.0517,24.0005,1,16,4,1,0,0,0,3.824705,0,4.779428,5.771406,29.35304,21.06273,,,,,,,,,,,,,,,,,,,,,,7.656417,0.1181671
8290,2022/01/27 21:00:50,110576.0517,25.0005,1,16,4,1,0,0,0,3.825898,0,4.779428,5.771406,29.35304,21.06273,,0.00106578902341425,,,,,,,,,,,,,,,,,,,,7.441109,-0.1510468
8291,2022/01/27 21:00:51,110577.0525,26.0013,1,16,4,1,0,0,0,3.827019,0,4.779428,5.771406,29.35304,21.06273,,,,,,,,,,,,,,,,,,,,,,7.819596,0.2020401
8292,2022/01/27 21:00:52,110578.0526,27.0014,1,16,4,1,0,0,0,3.827872,0,4.779428,5.771406,29.35304,21.06273,,0.000963410013355315,,,,,,,,,,,,,,,,,,,,7.430954,-0.1214504
8293,2022/01/27 21:00:53,110579.0517,28.0005,1,16,4,1,0,0,0,3.82895,0,4.779428,5.771406,29.35304,21.06273,,,,,,,,,,,,,,,,,,,,,,7.667482,0.07391483
8294,2022/01/27 21:00:54,110580.0519,29.0007,1,16,4,1,0,0,0,3.829897,0,4.779428,5.771406,29.35304,21.06273,,0.000850844313390553,,,,,,,,,,,,,,,,,,,,7.709445,0.01311362
8295,2022/01/27 21:00:55,110581.0517,30.0005,1,16,4,1,0,0,0,3.830851,0,4.779428,5.771406,29.35304,21.06273,,,,,,,,,,,,,,,,,,,,,,7.3258,-0.1198891
8296,2022/01/27 21:00:56,110582.0518,31.0006,1,16,4,1,0,0,0,3.831527,0,4.779428,5.771406,29.35304,21.06273,,0.000777778681367636,,,,,,,,,,,,,,,,,,,,7.75693,0.134728
8297,2022/01/27 21:00:57,110583.0526,32.0014,1,16,4,1,0,0,0,3.832482,0,4.779428,5.771406,29.35304,21.06273,,,,,,,,,,,,,,,,,,,,,,7.365945,0.134728
8298,2022/01/27 21:00:58,110584.0516,33.0004,1,16,4,1,0,0,0,3.833201,0,4.779428,5.771406,29.35304,21.06273,,0.000840045802760869,,,,,,,,,,,,,,,,,,,,7.606185,0.1601496
8299,2022/01/27 21:00:59,110585.0518,34.0006,1,16,4,1,0,0,0,3.8341,0,4.779428,5.771406,29.35304,21.06273,,,,,,,,,,,,,,,,,,,,,,7.689606,0.1601496
8300,2022/01/27 21:01:00,110586.0518,35.0006,1,16,4,1,0,0,0,3.834857,0,4.779428,5.771406,29.35304,21.06273,,,,,,,,,,,,,,,,,,,,,,7.353921,0.06718665
8301,2022/01/27 21:01:01,110587.0517,36.0005,1,16,4,1,0,0,0,3.835415,0,4.779428,5.771406,29.35304,21.06273,,0.00062641262775287,,,,,,,,,,,,,,,,,,,,7.713134,0.06718665
8302,2022/01/27 21:01:02,110588.0518,37.0006,1,16,4,1,0,0,0,3.836234,0,4.779428,5.771406,29.35304,21.06273,,,,,,,,,,,,,,,,,,,,,,7.266303,-0.02738088
8303,2022/01/27 21:01:03,110589.052,38.0008,1,16,4,1,0,0,0,3.836931,0,4.779428,5.771406,29.35304,21.06273,,0.000582044012844563,,,,,,,,,,,,,,,,,,,,7.572996,-0.06316721
8304,2022/01/27 21:01:04,110590.0518,39.0006,1,16,4,1,0,0,0,3.837503,0,4.779428,5.771406,29.35304,21.06273,,,,,,,,,,,,,,,,,,,,,,7.538852,0.148339
8305,2022/01/27 21:01:05,110591.0519,40.0007,1,16,4,1,0,0,0,3.838113,0,4.779428,5.771406,29.35304,21.06273,,,,,,,,,,,,,,,,,,,,,,7.359016,-0.1647794
8306,2022/01/27 21:01:05,110591.0534,40.0022,1,16,4,1,0,0,0,3.838113,0,4.779428,5.771406,29.35304,21.06273,,0.000582044012844563,0.0321845188736916,0,0,,,,,,,,,,,,,,,,,7.359016,-0.1647794
8307,2022/01/27 21:01:05,110591.3406,0.2514,1,17,4,1,0,0,3.530167,3.946181,13.930677942227,4.779663,5.771406,29.35396,21.06273,,0.0696652084589005,,0.0131968604400754,1137.05395507813,,,,,,,,,,,,,,,,,7.359016,-0.1647794
8308,2022/01/27 21:01:06,110591.5905,0.5013,1,17,4,1,0,0,3.530396,3.948847,13.940993653412,4.779911,5.771406,29.35494,21.06273,,0.0120178200304508,,,31.5592193603516,,,,,,,,,,,,,,,,,7.359016,-0.1647794
8309,2022/01/27 21:01:06,110591.8407,0.7515,1,17,4,1,0,0,3.530533,3.950697,13.948066131501,4.780151,5.771406,29.35589,21.06273,,,,,,,,,,,,,,,,,,,,,,7.61821,0.1895788
8310,2022/01/27 21:01:06,110592.0895,1.0003,1,17,4,1,0,0,3.530846,3.952332,13.955075632872,4.780398,5.771406,29.35687,21.06273,,,,,,,,,,,,,,,,,,,,,,7.61821,0.1895788
8311,2022/01/27 21:01:06,110592.34,1.2508,1,17,4,1,0,0,3.531227,3.953993,13.962446839411,4.780646,5.771406,29.35785,21.06273,,,,,,,,,,,,,,,,,,,,,,7.61821,0.1895788
8312,2022/01/27 21:01:07,110592.5895,1.5003,1,17,4,1,0,0,3.531456,3.955324,13.968052671744,4.780887,5.771406,29.3588,21.06273,,0.00620588008314371,,0.156017497181892,,,,,,,,,,,,,,,,,,7.102926,-0.1610264
8313,2022/01/27 21:01:07,110592.8399,1.7507,1,17,4,1,0,0,3.53109,3.956762,13.97168273058,4.781134,5.771406,29.35978,21.06273,,,,,,,,,,,,,,,,,,,,,,7.102926,-0.1610264
8314,2022/01/27 21:01:07,110593.0894,2.0002,1,17,4,1,0,0,3.530991,3.95787,13.97520334917,4.781376,5.771406,29.36074,21.06273,,,,,,,,,,,,,,,,,,,,,,7.102926,-0.1610264
8315,2022/01/27 21:01:07,110593.34,2.2508,1,17,4,1,0,0,3.531113,3.958904,13.979337380152,4.781623,5.771406,29.36171,21.06273,,,,,,,,,,,,,,,,,,,,,,7.254279,-0.1610264
8316,2022/01/27 21:01:08,110593.5894,2.5002,1,17,4,1,0,0,3.531395,3.960321,13.985457777795,4.78187,5.771406,29.36269,21.06273,,0.00399618688970804,,,6.40402221679688,,,,,,,,,,,,,,,,,7.254279,-0.1610264
8317,2022/01/27 21:01:08,110593.8417,2.7525,1,17,4,1,0,0,3.531067,3.961071,13.986807092757,4.782117,5.771406,29.36367,21.06273,,,,,,,,,,,,,,,,,,,,,,7.254279,-0.1610264
8318,2022/01/27 21:01:08,110594.0895,3.0003,1,17,4,1,0,0,3.530922,3.962441,13.991070100602,4.78236,5.771406,29.36463,21.06273,,,,,,,,,,,,,,,,,,,,,,7.671169,0.1775759
8319,2022/01/27 21:01:08,110594.3398,3.2506,1,17,4,1,0,0,3.530937,3.963206,13.993830704022,4.782606,5.771406,29.36561,21.06273,,,,,,,,,,,,,,,,,,,,,,7.671169,0.1775759
8320,2022/01/27 21:01:09,110594.5895,3.5003,1,17,4,1,0,0,3.531029,3.964518,13.998828029022,4.782849,5.771406,29.36657,21.06273,,0.00490717682987452,,0.203169494867325,,,,,,,,,,,,,,,,,,7.671169,0.1775759
8321,2022/01/27 21:01:09,110594.8406,3.7514,1,17,4,1,0,0,3.531128,3.965449,14.002507996472,4.783094,5.771406,29.36754,21.06273,,,,,,,,,,,,,,,,,,,,,,7.33779,-0.1041809
8322,2022/01/27 21:01:09,110595.0895,4.0003,1,17,4,1,0,0,3.530937,3.966614,14.005864137318,4.783342,5.771406,29.36852,21.06273,,,,,,,,,,,,,,,,,,,,,,7.33779,-0.1041809
8323,2022/01/27 21:01:09,110595.3407,4.2515,1,17,4,1,0,0,3.531105,3.967113,14.008292549865,4.783584,5.771406,29.36948,21.06273,,,,,,,,,,,,,,,,,,,,,,7.04616,-0.1041809
8324,2022/01/27 21:01:10,110595.5894,4.5002,1,17,4,1,0,0,3.5308,3.968394,14.0116055352,4.783832,5.771406,29.37047,21.06273,,0.00353846000507474,,0.233906000852585,4.15041399002075,,,,,,,,,,,,,,,,,7.04616,-0.1041809
8325,2022/01/27 21:01:10,110595.8406,4.7514,1,17,4,1,0,0,3.531036,3.969139,14.015172698004,4.784078,5.771406,29.37144,21.06273,,,,,,,,,,,,,,,,,,,,,,7.04616,-0.1041809
8326,2022/01/27 21:01:10,110596.0904,5.0012,1,17,4,1,0,0,3.531242,3.970169,14.019627519898,4.784319,5.771406,29.3724,21.06273,,,,,,,,,,,,,,,,,,,,,,7.587749,0.07811219
8327,2022/01/27 21:01:10,110596.3401,5.2509,1,17,4,1,0,0,3.531509,3.970836,14.023043071524,4.784566,5.771406,29.37338,21.06273,,,,,,,,,,,,,,,,,,,,,,7.587749,0.07811219
8328,2022/01/27 21:01:11,110596.5896,5.5004,1,17,4,1,0,0,3.531151,3.971805,14.025043197555,4.784808,5.771406,29.37435,21.06273,,0.0036068360786885,,0.275960385799408,,,,,,,,,,,,,,,,,,7.587749,0.07811219
8329,2022/01/27 21:01:11,110596.8408,5.7516,1,17,4,1,0,0,3.530762,3.972485,14.02589908357,4.785057,5.771406,29.37533,21.06273,,,,,,,,,,,,,,,,,,,,,,7.514892,-0.02276778
8330,2022/01/27 21:01:11,110597.0897,6.0005,1,17,4,1,0,0,3.530243,3.973517,14.027480574631,4.785304,5.771406,29.37631,21.06273,,,,,,,,,,,,,,,,,,,,,,7.514892,-0.02276778
8331,2022/01/27 21:01:11,110597.3393,6.2501,1,17,4,1,0,0,3.53019,3.974218,14.02974464142,4.785545,5.771406,29.37727,21.06273,,,,,,,,,,,,,,,,,,,,,,7.514892,-0.02276778
8332,2022/01/27 21:01:12,110597.5895,6.5003,1,17,4,1,0,0,3.530327,3.975009,14.033081597943,4.785791,5.771406,29.37825,21.06273,,0.00352959590964019,,,,,,,,,,,,,,,,,,,,6.998155,-0.02276778
8333,2022/01/27 21:01:12,110597.84,6.7508,1,17,4,1,0,0,3.530899,3.975863,14.038370690837,4.786039,5.771406,29.37924,21.06273,,,,,,,,,,,,,,,,,,,,,,6.998155,-0.02276778
8334,2022/01/27 21:01:12,110598.0904,7.0012,1,17,4,1,0,0,3.531105,3.976396,14.04107179758,4.78628,5.771406,29.38019,21.06273,,,,,,,,,,,,,,,,,,,,,,6.998155,-0.02276778
8335,2022/01/27 21:01:12,110598.34,7.2508,1,17,4,1,0,0,3.531113,3.977425,14.044737124025,4.786528,5.771406,29.38118,21.06273,,,,,,,,,,,,,,,,,,,,,,7.411593,-0.03228098
8336,2022/01/27 21:01:13,110598.5905,7.5013,1,17,4,1,0,0,3.530731,3.978,14.045247918,4.786775,5.771406,29.38216,21.06273,,0.00335690705105662,,0.294343501329422,,,,,,,,,,,,,,,,,,7.411593,-0.03228098
8337,2022/01/27 21:01:13,110598.8408,7.7516,1,17,4,1,0,0,3.530609,3.97901,14.04832851709,4.787016,5.771406,29.38312,21.06273,,,,,,,,,,,,,,,,,,,,,,7.411593,-0.03228098
8338,2022/01/27 21:01:13,110599.0895,8.0003,1,17,4,1,0,0,3.530457,3.979345,14.048906410665,4.787264,5.771406,29.38411,21.06273,,,,,,,,,,,,,,,,,,,,,,7.624629,0.06657362
8339,2022/01/27 21:01:13,110599.3393,8.2501,1,17,4,1,0,0,3.530441,3.98015,14.05168474615,4.787506,5.771406,29.38507,21.06273,,,,,,,,,,,,,,,,,,,,,,7.624629,0.06657362
8340,2022/01/27 21:01:14,110599.5897,8.5005,1,17,4,1,0,0,3.530708,3.980893,14.055370762244,4.787752,5.771406,29.38605,21.06273,,0.00294895796105266,,0.328362494707108,3.37562108039856,,,,,,,,,,,,,,,,,7.624629,0.06657362
8341,2022/01/27 21:01:14,110599.84,8.7508,1,17,4,1,0,0,3.531166,3.981713,14.060089567358,4.787999,5.771406,29.38704,21.06273,,,,,,,,,,,,,,,,,,,,,,7.037403,0.06657362
8342,2022/01/27 21:01:14,110600.0904,9.0012,1,17,4,1,0,0,3.531319,3.982443,14.063276632317,4.788246,5.771406,29.38802,21.06273,,,,,,,,,,,,,,,,,,,,,,7.037403,0.06657362
8343,2022/01/27 21:01:14,110600.3399,9.2507,1,17,4,1,0,0,3.530991,3.983013,14.063983055883,4.788488,5.771406,29.38898,21.06273,,,,,,,,,,,,,,,,,,,,,,7.332695,-0.09122938
8344,2022/01/27 21:01:15,110600.5895,9.5003,1,17,4,1,0,0,3.530617,3.983626,14.064657677242,4.788735,5.771406,29.38997,21.06273,,0.00248271902091801,,,,,,,,,,,,,,,,,,,,7.332695,-0.09122938
8345,2022/01/27 21:01:15,110600.8401,9.7509,1,17,4,1,0,0,3.530632,3.984626,14.068248063632,4.788977,5.771406,29.39093,21.06273,,,,,,,,,,,,,,,,,,,,,,7.332695,-0.09122938
8346,2022/01/27 21:01:15,110601.0906,10.0014,1,17,4,1,0,0,3.530876,3.98499,14.07050555124,4.789224,5.771406,29.39191,21.06273,,,,,,,,,,,,,,,,,,,,,,7.731081,0.1244956
8347,2022/01/27 21:01:15,110601.0919,10.0027,1,17,4,1,0,0,3.530884,3.985003,14.070583332652,4.789224,5.771406,29.39191,21.06273,,0.00248271902091801,0.0321845188736916,0.328362494707108,3.37562108039856,,,,,,,,,,,,,,,,,7.731081,0.1244956
8348,2022/01/27 21:01:16,110602.1303,1.0002,1,18,4,1,0,0,0,3.874102,0,4.789229,5.771406,29.39194,21.06273,,-0.00525189703330398,,,,,,,,,,,,,,,,,,,,7.089563,0.1244956
8349,2022/01/27 21:01:17,110603.1305,2.0004,1,18,4,1,0,0,0,3.871359,0,4.789229,5.771406,29.39194,21.06273,,-0.00270898803137243,,,,,,,,,,,,,,,,,,,,7.167089,-0.1762474
8350,2022/01/27 21:01:18,110604.1313,3.0012,1,18,4,1,0,0,0,3.869931,0,4.789229,5.771406,29.39194,21.06273,,-0.00167719798628241,,,,,,,,,,,,,,,,,,,,7.229848,0.1461539
8351,2022/01/27 21:01:19,110605.1302,4.0001,1,18,4,1,0,0,0,3.868761,0,4.789229,5.771406,29.39194,21.06273,,,,,,,,,,,,,,,,,,,,,,7.099685,-0.1672176
8352,2022/01/27 21:01:20,110606.1312,5.0011,1,18,4,1,0,0,0,3.8681,0,4.789229,5.771406,29.39194,21.06273,,-0.00103508098982275,,,,,,,,,,,,,,,,,,,,7.377471,0.1581404
8353,2022/01/27 21:01:21,110607.1314,6.0013,1,18,4,1,0,0,0,3.867481,0,4.789229,5.771406,29.39194,21.06273,,,,,,,,,,,,,,,,,,,,,,6.972761,-0.1978043
8354,2022/01/27 21:01:22,110608.1306,7.0005,1,18,4,1,0,0,0,3.866941,0,4.789229,5.771406,29.39194,21.06273,,-0.000783241877797991,,,,,,,,,,,,,,,,,,,,7.452181,0.149819
8355,2022/01/27 21:01:23,110609.1312,8.0011,1,18,4,1,0,0,0,3.866441,0,4.789229,5.771406,29.39194,21.06273,,,,,,,,,,,,,,,,,,,,,,6.934456,-0.1617891
8356,2022/01/27 21:01:24,110610.1306,9.0005,1,18,4,1,0,0,0,3.865998,0,4.789229,5.771406,29.39194,21.06273,,,,,,,,,,,,,,,,,,,,,,7.302748,0.1150912
8357,2022/01/27 21:01:25,110611.1312,10.0011,1,18,4,1,0,0,0,3.865733,0,4.789229,5.771406,29.39194,21.06273,,,,,,,,,,,,,,,,,,,,,,6.989862,-0.09777695
8358,2022/01/27 21:01:26,110612.1314,11.0013,1,18,4,1,0,0,0,3.865611,0,4.789229,5.771406,29.39194,21.06273,,-0.000384587590815499,,,,,,,,,,,,,,,,,,,,7.15046,0.05018681
8359,2022/01/27 21:01:27,110613.1312,12.0011,1,18,4,1,0,0,0,3.865327,0,4.789229,5.771406,29.39194,21.06273,,,,,,,,,,,,,,,,,,,,,,7.571171,0.05018681
8360,2022/01/27 21:01:28,110614.1304,13.0003,1,18,4,1,0,0,0,3.865141,0,4.789229,5.771406,29.39194,21.06273,,,,,,,,,,,,,,,,,,,,,,7.027239,-0.02957463
8361,2022/01/27 21:01:29,110615.1303,14.0002,1,18,4,1,0,0,0,3.864944,0,4.789229,5.771406,29.39194,21.06273,,,,,,,,,,,,,,,,,,,,,,7.618624,-0.02957463
8362,2022/01/27 21:01:30,110616.1305,15.0004,1,18,4,1,0,0,0,3.8647,0,4.789229,5.771406,29.39194,21.06273,,,,,,,,,,,,,,,,,,,,,,6.873066,-0.1305303
8363,2022/01/27 21:01:31,110617.1313,16.0012,1,18,4,1,0,0,0,3.864603,0,4.789229,5.771406,29.39194,21.06273,,,,,,,,,,,,,,,,,,,,,,7.412968,-0.1305303
8364,2022/01/27 21:01:32,110618.1306,17.0005,1,18,4,1,0,0,0,3.864516,0,4.789229,5.771406,29.39194,21.06273,,-0.000194284206372686,,,,,,,,,,,,,,,,,,,,7.428673,0.1736271
8365,2022/01/27 21:01:33,110619.1306,18.0005,1,18,4,1,0,0,0,3.864355,0,4.789229,5.771406,29.39194,21.06273,,,,,,,,,,,,,,,,,,,,,,7.261692,-0.1698792
8366,2022/01/27 21:01:34,110620.1315,19.0014,1,18,4,1,0,0,0,3.864154,0,4.789229,5.771406,29.39194,21.06273,,,,,,,,,,,,,,,,,,,,,,7.508009,0.1946718
8367,2022/01/27 21:01:35,110621.1305,20.0004,1,18,4,1,0,0,0,3.86408,0,4.789229,5.771406,29.39194,21.06273,,,,,,,,,,,,,,,,,,,,,,7.017571,-0.1612088
8368,2022/01/27 21:01:36,110622.1307,21.0006,1,18,4,1,0,0,0,3.863958,0,4.789229,5.771406,29.39194,21.06273,,,,,,,,,,,,,,,,,,,,,,7.531023,0.1684004
8369,2022/01/27 21:01:37,110623.1313,22.0012,1,18,4,1,0,0,0,3.863938,0,4.789229,5.771406,29.39194,21.06273,,,,,,,,,,,,,,,,,,,,,,7.146309,-0.1202229
8370,2022/01/27 21:01:38,110624.1307,23.0006,1,18,4,1,0,0,0,3.863639,0,4.789229,5.771406,29.39194,21.06273,,,,,,,,,,,,,,,,,,,,,,7.484013,0.1055324
8371,2022/01/27 21:01:39,110625.1306,24.0005,1,18,4,1,0,0,0,3.863956,0,4.789229,5.771406,29.39194,21.06273,,,,,,,,,,,,,,,,,,,,,,7.258459,-0.07048577
8372,2022/01/27 21:01:40,110626.1307,25.0006,1,18,4,1,0,0,0,3.863559,0,4.789229,5.771406,29.39194,21.06273,,-0.000154464403749444,,,,,,,,,,,,,,,,,,,,7.349319,0.02839386
8373,2022/01/27 21:01:41,110627.1307,26.0006,1,18,4,1,0,0,0,3.863515,0,4.789229,5.771406,29.39194,21.06273,,,,,,,,,,,,,,,,,,,,,,7.373787,0.007646382
8374,2022/01/27 21:01:42,110628.1316,27.0015,1,18,4,1,0,0,0,3.863584,0,4.789229,5.771406,29.39194,21.06273,,,,,,,,,,,,,,,,,,,,,,6.782996,0.007646382
8375,2022/01/27 21:01:43,110629.1305,28.0004,1,18,4,1,0,0,0,3.863629,0,4.789229,5.771406,29.39194,21.06273,,,,,,,,,,,,,,,,,,,,,,7.4084,0.08203298
8376,2022/01/27 21:01:44,110630.1323,29.0022,1,18,4,1,0,0,0,3.863423,0,4.789229,5.771406,29.39194,21.06273,,,,,,,,,,,,,,,,,,,,,,6.872572,0.08203298
8377,2022/01/27 21:01:45,110631.1307,30.0006,1,18,4,1,0,0,0,3.863538,0,4.789229,5.771406,29.39194,21.06273,,,,,,,,,,,,,,,,,,,,,,7.460055,0.1339564
8378,2022/01/27 21:01:46,110632.132,31.0019,1,18,4,1,0,0,0,3.863656,0,4.789229,5.771406,29.39194,21.06273,,,,,,,,,,,,,,,,,,,,,,6.903502,0.1339564
8379,2022/01/27 21:01:47,110633.1317,32.0016,1,18,4,1,0,0,0,3.863533,0,4.789229,5.771406,29.39194,21.06273,,,,,,,,,,,,,,,,,,,,,,6.957081,-0.1571792
8380,2022/01/27 21:01:48,110634.1309,33.0008,1,18,4,1,0,0,0,3.863595,0,4.789229,5.771406,29.39194,21.06273,,,,,,,,,,,,,,,,,,,,,,6.923378,0.1701328
8381,2022/01/27 21:01:49,110635.1316,34.0015,1,18,4,1,0,0,0,3.863564,0,4.789229,5.771406,29.39194,21.06273,,,,,,,,,,,,,,,,,,,,,,6.907223,-0.1857135
8382,2022/01/27 21:01:50,110636.1317,35.0016,1,18,4,1,0,0,0,3.863526,0,4.789229,5.771406,29.39194,21.06273,,,,,,,,,,,,,,,,,,,,,,6.988944,0.1737571
8383,2022/01/27 21:01:51,110637.1301,36,1,18,4,1,0,0,0,3.863509,0,4.789229,5.771406,29.39194,21.06273,,,,,,,,,,,,,,,,,,,,,,6.879502,-0.18242
8384,2022/01/27 21:01:52,110638.1323,37.0022,1,18,4,1,0,0,0,3.863454,0,4.789229,5.771406,29.39194,21.06273,,-0.0000442544005636591,,,,,,,,,,,,,,,,,,,,7.440654,0.1753601
8385,2022/01/27 21:01:53,110639.1308,38.0007,1,18,4,1,0,0,0,3.863512,0,4.789229,5.771406,29.39194,21.06273,,,,,,,,,,,,,,,,,,,,,,6.762651,-0.211876
8386,2022/01/27 21:01:54,110640.131,39.0009,1,18,4,1,0,0,0,3.86338,0,4.789229,5.771406,29.39194,21.06273,,,,,,,,,,,,,,,,,,,,,,7.329044,0.1769978
8387,2022/01/27 21:01:55,110641.1315,40.0014,1,18,4,1,0,0,0,3.863339,0,4.789229,5.771406,29.39194,21.06273,,,,,,,,,,,,,,,,,,,,,,6.720177,-0.1902708
8388,2022/01/27 21:01:55,110641.1329,40.0028,1,18,4,1,0,0,0,3.863339,0,4.789229,5.771406,29.39194,21.06273,,-0.0000442544005636591,0.0321845188736916,0,0,,,,,,,,,,,,,,,,,6.720177,-0.1902708
8389,2022/01/27 21:01:55,110641.1402,0.0014,1,19,4,1,0,0,0,3.863276,0,4.789229,5.771406,29.39194,21.06273,,-0.0000442544005636591,0.0321845188736916,0,0,,,,,,,,,,,,,,,,,6.72057857740057,-0.190194809205734
8390,2022/01/27 21:02:05,110651.1774,10.0002,1,20,4,1,0,0,-1.499866,3.79942,-5.69862087772,4.789229,5.775571,29.39194,21.07858,,-0.00120334897655994,,0.293628305196762,5.547926902771,,,,,,,,,,,,,,,,,7.272731,-0.08571059
8391,2022/01/27 21:02:15,110661.1774,20.0002,1,20,4,1,0,0,-1.499937,3.790358,-5.685298207446,4.789229,5.779737,29.39194,21.09439,,-0.000726109719835222,,0.474400490522385,2.92196607589722,,,,,,,,,,,,,,,,,7.098773,-0.03404051
8392,2022/01/27 21:02:25,110671.1784,30.0012,1,20,4,1,0,0,-1.500005,3.78347,-5.67522391735,4.789229,5.783904,29.39194,21.11017,,-0.000735714624170214,,0.533149182796478,1.98695397377014,,,,,,,,,,,,,,,,,6.549238,-0.1622131
8393,2022/01/27 21:02:35,110681.1776,40.0004,1,20,4,1,0,0,-1.499909,3.778769,-5.667809632021,4.789229,5.788069,29.39194,21.12592,,-0.000411657005315647,,0.726969301700592,,,,,,,,,,,,,,,,,,6.861492,-0.1795536
8394,2022/01/27 21:02:45,110691.1786,50.0014,1,20,4,1,0,0,-1.499937,3.774843,-5.662026684891,4.789229,5.792235,29.39194,21.14165,,-0.000323283311445266,,0.922294080257416,1.21091794967651,,,,,,,,,,,,,,,,,6.896114,-0.01212686
8395,2022/01/27 21:02:55,110701.1777,60.0005,1,20,4,1,0,0,-1.499895,3.771398,-5.65670100321,4.789229,5.796402,29.39194,21.15738,,-0.000414415902923793,,1.2216500043869,,,,,,,,,,,,,,,,,,6.380533,-0.197922
8396,2022/01/27 21:03:05,110711.1773,70.0001,1,20,4,1,0,0,-1.499897,3.768748,-5.652733818956,4.789229,5.800566,29.39194,21.17308,,-0.000287431001197547,,,,,,,,,,,,,,,,,,,,6.757128,-0.137904
8397,2022/01/27 21:03:15,110721.178,80.0008,1,20,4,1,0,0,-1.499907,3.765804,-5.648355780228,4.789229,5.804733,29.39194,21.18877,,-0.000230942096095532,,1.44140005111694,0.754333913326263,,,,,,,,,,,,,,,,,6.629653,0.1031333
8398,2022/01/27 21:03:25,110731.1783,90.0011,1,20,4,1,0,0,-1.499911,3.763763,-5.645309525093,4.789229,5.8089,29.39194,21.20446,,-0.000208732803002931,,,,,,,,,,,,,,,,,,,,6.729431,0.02858788
8399,2022/01/27 21:03:35,110741.1776,100.0004,1,20,4,1,0,0,-1.499903,3.761133,-5.641334670099,4.789229,5.813064,29.39194,21.22013,,-0.00021372179617174,,1.9231059551239,,,,,,,,,,,,,,,,,,6.41752,-0.1604256
8400,2022/01/27 21:03:45,110751.1776,110.0004,1,20,4,1,0,0,-1.499942,3.759535,-5.63908444697,4.789229,5.81723,29.39194,21.2358,,-0.000264320202404633,,,,,,,,,,,,,,,,,,,,6.770987,0.1566884
8401,2022/01/27 21:03:55,110761.1775,120.0003,1,20,4,1,0,0,-1.499946,3.757575,-5.63615959095,4.789229,5.821397,29.39194,21.25146,,-0.000174016400706023,,,,,,,,,,,,,,,,,,,,6.869336,0.08061588
8402,2022/01/27 21:04:05,110771.1786,130.0014,1,20,4,1,0,0,-1.499901,3.755678,-5.633145187878,4.789229,5.825564,29.39194,21.26711,,-0.000182606803718954,,2.04061388969421,0.502959489822388,,,,,,,,,,,,,,,,,6.748818,0.1659453
8403,2022/01/27 21:04:15,110781.1779,140.0007,1,20,4,1,0,0,-1.499923,3.75344,-5.62987098512,4.789229,5.829728,29.39194,21.28275,,-0.00018659170018509,,,,,,,,,,,,,,,,,,,,6.352811,-0.07105768
8404,2022/01/27 21:04:25,110791.1772,150,1,20,4,1,0,0,-1.499901,3.751779,-5.627297073879,4.789229,5.833895,29.39194,21.29838,,-0.000171467996551655,,,,,,,,,,,,,,,,,,,,6.210386,-0.1942462
8405,2022/01/27 21:04:35,110801.1775,160.0003,1,20,4,1,0,0,-1.499855,3.749825,-5.624193775375,4.789229,5.838061,29.39194,21.31401,,-0.000160073206643574,,2.14334511756897,,,,,,,,,,,,,,,,,,6.585714,0.1625288
8406,2022/01/27 21:04:45,110811.1784,170.0012,1,20,4,1,0,0,-1.499911,3.748235,-5.622018907085,4.789229,5.842226,29.39194,21.32962,,-0.000235709405387752,,,,,,,,,,,,,,,,,,,,6.721545,0.2223223
8407,2022/01/27 21:04:55,110821.1794,180.0022,1,20,4,1,0,0,-1.49983,3.746403,-5.61896761149,4.789229,5.846393,29.39194,21.34524,,-0.00016164529370144,,2.29806399345398,0.445737302303314,,,,,,,,,,,,,,,,,6.659221,0.1028928
8408,2022/01/27 21:05:05,110831.1778,190.0006,1,20,4,1,0,0,-1.499897,3.744317,-5.616089835349,4.789229,5.85056,29.39194,21.36085,,-0.000205459306016564,,,,,,,,,,,,,,,,,,,,6.617605,0.04720658
8409,2022/01/27 21:05:15,110841.1777,200.0005,1,20,4,1,0,0,-1.49993,3.742591,-5.61362451863,4.789229,5.854724,29.39194,21.37643,,-0.000144956196891144,,,,,,,,,,,,,,,,,,,,6.475759,0.1434869
8410,2022/01/27 21:05:25,110851.1787,210.0015,1,20,4,1,0,0,-1.499986,3.740579,-5.610816131894,4.789229,5.858891,29.39194,21.39203,,-0.000200969996512868,,2.29590511322021,,,,,,,,,,,,,,,,,,6.744633,0.1452371
8411,2022/01/27 21:05:35,110861.1773,220.0001,1,20,4,1,0,0,-1.499942,3.738969,-5.608236639798,4.789229,5.863058,29.39194,21.40761,,-0.000148252700455487,,,,,,,,,,,,,,,,,,,,6.624126,0.1263985
8412,2022/01/27 21:05:45,110871.1775,230.0003,1,20,4,1,0,0,-1.49985,3.736949,-5.60486295765,4.789229,5.867222,29.39194,21.42317,,-0.000180278599145822,,,,,,,,,,,,,,,,,,,,6.650459,0.2029932
8413,2022/01/27 21:05:55,110881.1775,240.0003,1,20,4,1,0,0,-1.499942,3.73516,-5.60252336072,4.789229,5.871389,29.39194,21.43874,,-0.000159691800945438,,2.18713092803955,0.454472601413727,,,,,,,,,,,,,,,,,6.623625,-0.03005356
8414,2022/01/27 21:06:05,110891.1783,250.0011,1,20,4,1,0,0,-1.499948,3.73301,-5.59932088348,4.789229,5.875556,29.39194,21.4543,,-0.000270003889454529,,,,,,,,,,,,,,,,,,,,6.50165,0.1664698
8415,2022/01/27 21:06:15,110901.1779,260.0007,1,20,4,1,0,0,-1.499959,3.731434,-5.596998011206,4.789229,5.879722,29.39194,21.46985,,-0.000181490599061362,,2.27710008621216,,,,,,,,,,,,,,,,,,6.598671,0.2012739
8416,2022/01/27 21:06:25,110911.1779,270.0007,1,20,4,1,0,0,-1.499937,3.729257,-5.593650556809,4.789229,5.883886,29.39194,21.48539,,-0.00014665319758933,,,,,,,,,,,,,,,,,,,,6.149327,0.136503
8417,2022/01/27 21:06:35,110921.1772,280,1,20,4,1,0,0,-1.499857,3.727802,-5.591169924314,4.789229,5.888053,29.39194,21.50092,,-0.000208923098398373,,,,,,,,,,,,,,,,,,,,5.955049,-0.1358601
8418,2022/01/27 21:06:45,110931.1781,290.0009,1,20,4,1,0,0,-1.499977,3.726029,-5.588957801333,4.789229,5.89222,29.39194,21.51645,,-0.000220668604015373,,2.33235096931458,0.434264689683914,,,,,,,,,,,,,,,,,5.9148,-0.2320454
8419,2022/01/27 21:06:55,110941.178,300.0008,1,20,4,1,0,0,-1.499918,3.724538,-5.586501587884,4.789229,5.896384,29.39194,21.53196,,-0.000191725499462336,,,,,,,,,,,,,,,,,,,,6.141927,-0.1803374
8420,2022/01/27 21:07:05,110951.1781,310.0009,1,20,4,1,0,0,-1.499886,3.722635,-5.58352811961,4.789229,5.900551,29.39194,21.54748,,-0.00013451739505399,,,,,,,,,,,,,,,,,,,,6.407834,0.1796576
8421,2022/01/27 21:07:15,110961.1777,320.0005,1,20,4,1,0,0,-1.499947,3.721278,-5.581719772266,4.789229,5.904717,29.39194,21.56299,,-0.00020063150441274,,2.51857495307922,,,,,,,,,,,,,,,,,,6.498865,0.1168841
8422,2022/01/27 21:07:25,110971.1779,330.0007,1,20,4,1,0,0,-1.500014,3.719538,-5.579359073532,4.789229,5.908884,29.39194,21.57849,,-0.000165518998983316,,,,,,,,,,,,,,,,,,,,6.490095,-0.05233407
8423,2022/01/27 21:07:35,110981.1777,340.0005,1,20,4,1,0,0,-1.499933,3.718059,-5.576839390047,4.789229,5.913048,29.39194,21.59397,,-0.000129139094497077,,,,,,,,,,,,,,,,,,,,6.518304,0.05460829
8424,2022/01/27 21:07:45,110991.1779,350.0007,1,20,4,1,0,0,-1.499999,3.716727,-5.575086783273,4.789229,5.917215,29.39194,21.60946,,-0.000144969104439951,,2.63270092010498,0.385182499885559,,,,,,,,,,,,,,,,,6.181762,0.03961712
8425,2022/01/27 21:07:55,111001.1781,360.0009,1,20,4,1,0,0,-1.499949,3.714841,-5.572072043109,4.789229,5.921382,29.39194,21.62494,,-0.000136525894049555,,,,,,,,,,,,,,,,,,,,6.373186,0.1469976
8426,2022/01/27 21:08:05,111011.178,370.0008,1,20,4,1,0,0,-1.499926,3.713671,-5.570231688346,4.789229,5.925546,29.39194,21.64041,,-0.000186303106602281,,,,,,,,,,,,,,,,,,,,6.571418,0.1512614
8427,2022/01/27 21:08:15,111021.1785,380.0013,1,20,4,1,0,0,-1.499942,3.712059,-5.567873200578,4.789229,5.929713,29.39194,21.65588,,-0.000133986104629003,,,,,,,,,,,,,,,,,,,,6.29364,0.07182389
8428,2022/01/27 21:08:25,111031.1783,390.0011,1,20,4,1,0,0,-1.499937,3.710706,-5.565825225522,4.789229,5.933879,29.39194,21.67135,,-0.000164851997396909,,2.84031510353088,,,,,,,,,,,,,,,,,,5.841242,-0.1490992
8429,2022/01/27 21:08:35,111041.1776,400.0004,1,20,4,1,0,0,-1.499894,3.708932,-5.563004853208,4.789229,5.938043,29.39194,21.68679,,-0.000143819401273504,,,,,,,,,,,,,,,,,,,,5.967574,-0.1488551
8430,2022/01/27 21:08:45,111051.1785,410.0013,1,20,4,1,0,0,-1.499926,3.707822,-5.561458621172,4.789229,5.94221,29.39194,21.70224,,-0.000143466299050488,,,,,,,,,,,,,,,,,,,,6.502101,0.2163458
8431,2022/01/27 21:08:55,111061.178,420.0008,1,20,4,1,0,0,-1.499931,3.705828,-5.558486297868,4.789229,5.946376,29.39194,21.71769,,-0.000156513196998276,,2.8031051158905,0.357220709323883,,,,,,,,,,,,,,,,,6.286714,-0.08069366
8432,2022/01/27 21:09:05,111071.1781,430.0009,1,20,4,1,0,0,-1.499923,3.704635,-5.556667243105,4.789229,5.950541,29.39194,21.73312,,-0.000103781698271632,,,,,,,,,,,,,,,,,,,,5.773237,-0.08227617
8433,2022/01/27 21:09:15,111081.178,440.0008,1,20,4,1,0,0,-1.49995,3.703049,-5.55438834755,4.789229,5.954708,29.39194,21.74855,,-0.000124313504784368,,,,,,,,,,,,,,,,,,,,6.276556,0.09988219
8434,2022/01/27 21:09:25,111091.1776,450.0004,1,20,4,1,0,0,-1.499933,3.701672,-5.552259987976,4.789229,5.958875,29.39194,21.76398,,-0.000133803099743091,,,,,,,,,,,,,,,,,,,,6.290904,-0.0290814
8435,2022/01/27 21:09:34,111100.3006,459.1234,1,20,4,1,0,0,-1.499968,3.700204,-5.550187593472,4.789229,5.962675,29.39194,21.77805,,-0.000163631106261164,0.0321845188736916,2.76494693756104,0.357220709323883,,,,,,,,,,,,,,,,,6.386578,0.1880544
8436,2022/01/27 21:10:34,111160.3397,60.0009,1,21,4,1,0,0,0,3.784199,0,4.789229,5.962677,29.39194,21.77805,,0.000190927094081417,,,,,,,,,,,,,,,,,,,,6.286714,0.1334175
8437,2022/01/27 21:11:34,111220.3389,120.0001,1,21,4,1,0,0,0,3.791338,0,4.789229,5.962677,29.39194,21.77805,,0.0000732556072762236,,,,,,,,,,,,,,,,,,,,5.908346,-0.01779944
8438,2022/01/27 21:12:34,111280.3402,180.0014,1,21,4,1,0,0,0,3.794554,0,4.789229,5.962677,29.39194,21.77805,,0.0000616785400779918,,0,,,,,,,,,,,,,,,,,,5.811635,-0.00187993
8439,2022/01/27 21:13:34,111340.3392,240.0004,1,21,4,1,0,0,0,3.796351,0,4.789229,5.962677,29.39194,21.77805,,0.0000355586198566016,,,,,,,,,,,,,,,,,,,,5.568606,-0.1914699
8440,2022/01/27 21:14:34,111400.3401,300.0013,1,21,4,1,0,0,0,3.797637,0,4.789229,5.962677,29.39194,21.77805,,0.0000315286488330457,,0,,,,,,,,,,,,,,,,,,5.754677,-0.08373678
8441,2022/01/27 21:15:34,111460.3392,360.0004,1,21,4,1,0,0,0,3.798882,0,4.789229,5.962677,29.39194,21.77805,,-0.0000116158198579797,,,,,,,,,,,,,,,,,,,,5.781112,-0.07912338
8442,2022/01/27 21:16:34,111520.3398,420.001,1,21,4,1,0,0,0,3.799695,0,4.789229,5.962677,29.39194,21.77805,,0.0000103131997093442,,0,,,,,,,,,,,,,,,,,,6.120742,0.008403212
8443,2022/01/27 21:17:34,111580.3389,480.0001,1,21,4,1,0,0,0,3.800446,0,4.789229,5.962677,29.39194,21.77805,,-0.000024734430553508,,,,,,,,,,,,,,,,,,,,5.796822,-0.08637235
8444,2022/01/27 21:18:34,111640.3412,540.0024,1,21,4,1,0,0,0,3.801032,0,4.789229,5.962677,29.39194,21.77805,,0.00000154096301230311,,0,,,,,,,,,,,,,,,,,,5.600988,-0.0991556
8445,2022/01/27 21:19:34,111700.3402,600.0014,1,21,4,1,0,0,0,3.801606,0,4.789229,5.962677,29.39194,21.77805,,0.0000114577796921367,,,,,,,,,,,,,,,,,,,,5.980138,0.07761657
8446,2022/01/27 21:20:34,111760.3401,660.0013,1,21,4,1,0,0,0,3.801958,0,4.789229,5.962677,29.39194,21.77805,,0.0000230336991080549,,0,,,,,,,,,,,,,,,,,,6.211379,0.1198965
8447,2022/01/27 21:21:34,111820.339,720.0002,1,21,4,1,0,0,0,3.802638,0,4.789229,5.962677,29.39194,21.77805,,-0.00000094834769015506,,,,,,,,,,,,,,,,,,,,5.880119,0.05102664
8448,2022/01/27 21:22:34,111880.34,780.0012,1,21,4,1,0,0,0,3.803195,0,4.789229,5.962677,29.39194,21.77805,,-0.00000580834102947847,,0,,,,,,,,,,,,,,,,,,5.979161,0.1531452
8449,2022/01/27 21:23:34,111940.339,840.0002,1,21,4,1,0,0,0,3.803184,0,4.789229,5.962677,29.39194,21.77805,,-0.0000199941696337191,,,,,,,,,,,,,,,,,,,,5.849185,-0.09579524
8450,2022/01/27 21:24:34,112000.3395,900.0007,1,21,4,1,0,0,0,3.803576,0,4.789229,5.962677,29.39194,21.77805,,-0.00002106139982061,,0,,,,,,,,,,,,,,,,,,5.581579,0.0316456
8451,2022/01/27 21:25:34,112060.3402,960.0014,1,21,4,1,0,0,0,3.804065,0,4.789229,5.962677,29.39194,21.77805,,0.00000541343979421072,,,,,,,,,,,,,,,,,,,,5.421849,-0.1116303
8452,2022/01/27 21:26:34,112120.3401,1020.0013,1,21,4,1,0,0,0,3.804455,0,4.789229,5.962677,29.39194,21.77805,,0.000000395121986684899,,0,,,,,,,,,,,,,,,,,,5.957483,-0.1039033
8453,2022/01/27 21:27:34,112180.3391,1080.0003,1,21,4,1,0,0,0,3.80483,0,4.789229,5.962677,29.39194,21.77805,,0.0000293956109089777,,,,,,,,,,,,,,,,,,,,5.677441,0.19007
8454,2022/01/27 21:28:34,112240.3391,1140.0003,1,21,4,1,0,0,0,3.804928,0,4.789229,5.962677,29.39194,21.77805,,-0.0000224052691919496,,0,,,,,,,,,,,,,,,,,,6.067088,0.09968281
