Repository: HVES-Battery-Testing-Consortium/LG-HG2

# Battery Testing Consortium (BTC)
The Battery Testing Consortium (BTC) has been developed within the High Voltage and Energy Storage Lab at Oxford Brookes University to provide accurate and comprehensive cell data to Formula Student Electric teams. Through the BTC, we aim to provide FS teams with information for improved and informed decisions for cell selection, pack architecture design, thermal cooling requirements, and end of life predictions. A range of tests are completed to provide a comprehensive electrochemical lithium-ion characterisation for modelling, validation, and battery management parameterisation.

File: Data/Round1/LG_HG2/Package 1/220126_BTC_HPPC_EIS_LG_HG2_2_5C/220126_BTC_HPPC_EIS_LG_HG2_2_5C_Channel_1_Wb_1.CSV (part 40 of 47)
Data_Point,Date_Time,Test_Time(s),Step_Time(s),Cycle_Index,Step_Index,TC_Counter1,TC_Counter2,TC_Counter3,TC_Counter4,Current(A),Voltage(V),Power(W),Charge_Capacity(Ah),Discharge_Capacity(Ah),Charge_Energy(Wh),Discharge_Energy(Wh),ACR(Ohm),dV/dt(V/s),Internal_Resistance(Ohm),dQ/dV(Ah/V),dV/dQ(V/Ah),MetaCode_MV_UD1,MetaCode_MV_UD2,MetaCode_MV_UD3,MetaCode_MV_UD4,MetaCode_MV_UD5,MetaCode_MV_UD6,MetaCode_MV_UD7,MetaCode_MV_UD8,MetaCode_MV_UD9,MetaCode_MV_UD10,MetaCode_MV_UD11,MetaCode_MV_UD12,MetaCode_MV_UD13,MetaCode_MV_UD14,MetaCode_MV_UD15,MetaCode_MV_UD16,Aux_Temperature_1(C),Aux_dT/dt_1(C)
8455,2022/01/27 21:29:34,112300.3389,1200.0001,1,21,4,1,0,0,0,3.805178,0,4.789229,5.962677,29.39194,21.77805,,0.00000493898414788418,,,,,,,,,,,,,,,,,,,,5.711243,0.05354062
8456,2022/01/27 21:30:34,112360.3393,1260.0005,1,21,4,1,0,0,0,3.805333,0,4.789229,5.962677,29.39194,21.77805,,-0.0000126826798805268,,0,,,,,,,,,,,,,,,,,,6.180442,0.124048
8457,2022/01/27 21:31:34,112420.3395,1320.0007,1,21,4,1,0,0,0,3.805707,0,4.789229,5.962677,29.39194,21.77805,,0.0000173852204170544,,,,,,,,,,,,,,,,,,,,6.019978,0.1641931
8458,2022/01/27 21:32:34,112480.3402,1380.0014,1,21,4,1,0,0,0,3.805966,0,4.789229,5.962677,29.39194,21.77805,,0.0000328722417179961,,0,,,,,,,,,,,,,,,,,,6.023218,0.03831536
8459,2022/01/27 21:33:34,112540.3392,1440.0004,1,21,4,1,0,0,0,3.806005,0,4.789229,5.962677,29.39194,21.77805,,0.00002410244087514,,,,,,,,,,,,,,,,,,,,6.045422,0.03108501
8460,2022/01/27 21:34:34,112600.3397,1500.0009,1,21,4,1,0,0,0,3.806323,0,4.789229,5.962677,29.39194,21.77805,,-0.0000606547400821,,0,,,,,,,,,,,,,,,,,,5.819596,-0.07868409
8461,2022/01/27 21:35:34,112660.3404,1560.0016,1,21,4,1,0,0,0,3.806389,0,4.789229,5.962677,29.39194,21.77805,,-0.00000363506205758313,,,,,,,,,,,,,,,,,,,,6.11988,0.1071587
8462,2022/01/27 21:36:34,112720.3396,1620.0008,1,21,4,1,0,0,0,3.806679,0,4.789229,5.962677,29.39194,21.77805,,0.0000148556000567623,,0,,,,,,,,,,,,,,,,,,5.795089,0.1319656
8463,2022/01/27 21:37:34,112780.3395,1680.0007,1,21,4,1,0,0,0,3.806757,0,4.789229,5.962677,29.39194,21.77805,,-0.0000215325399040012,,,,,,,,,,,,,,,,,,,,5.614553,-0.1316199
8464,2022/01/27 21:38:34,112840.3393,1740.0005,1,21,4,1,0,0,0,3.806972,0,4.789229,5.962677,29.39194,21.77805,,0.0000156075802806299,,0,,,,,,,,,,,,,,,,,,5.620597,-0.00491932
8465,2022/01/27 21:39:34,112900.3391,1800.0003,1,21,4,1,0,0,0,3.806919,0,4.789229,5.962677,29.39194,21.77805,,0.000014461339560512,,,,,,,,,,,,,,,,,,,,6.165269,0.02081335
8466,2022/01/27 21:39:34,112900.3405,1800.0017,1,21,4,1,0,0,0,3.806919,0,4.789229,5.962677,29.39194,21.77805,,0.000014461339560512,0.0321845188736916,0,0,,,,,,,,,,,,,,,,,6.165269,0.02081335
8467,2022/01/27 21:39:34,112900.3476,0.0011,1,22,4,1,0,0,0,3.807241,0,4.789229,5.962677,29.39194,21.77805,,0.000014461339560512,0.0321845188736916,0,0,,,,,,,,,,,,,,,,,6.16526754545774,0.0208136260024438
8468,2022/01/27 21:39:35,112900.355,0.0017,1,23,5,1,0,0,0,3.807241,0,4.789229,5.962677,29.39194,21.77805,,0.000014461339560512,0.0321845188736916,0,0,,,,,,,,,,,,,,,,,6.16526602945595,0.0208139136669627
8469,2022/01/27 21:45:24,113250.0389,60.0015,1,14,5,1,0,0,0,3.807968,0,4.789229,5.962677,29.39194,21.77805,,-0.0000175047698576236,,,,,,,,,,,,,,,,,,,,6.093628,0.03440738
8470,2022/01/27 21:46:24,113310.0381,120.0007,1,14,5,1,0,0,0,3.807826,0,4.789229,5.962677,29.39194,21.77805,,-0.0000216523294511717,,,,,,,,,,,,,,,,,,,,5.541427,-0.1560833
8471,2022/01/27 21:47:24,113370.0388,180.0014,1,14,5,1,0,0,0,3.807895,0,4.789229,5.962677,29.39194,21.77805,,0.0000307027585222386,,0,0,,,,,,,,,,,,,,,,,5.704416,0.06943539
8472,2022/01/27 21:48:24,113430.0379,240.0005,1,14,5,1,0,0,0,3.808104,0,4.789229,5.962677,29.39194,21.77805,,0.0000094039805844659,,,,,,,,,,,,,,,,,,,,5.57246,0.006480664
8473,2022/01/27 21:49:24,113490.0385,300.0011,1,14,5,1,0,0,0,3.808422,0,4.789229,5.962677,29.39194,21.77805,,0.00000525547102370183,,0,0,,,,,,,,,,,,,,,,,5.472445,-0.01101673
8474,2022/01/27 21:49:24,113490.0399,300.0025,1,14,5,1,0,0,0,3.80844,0,4.789229,5.962677,29.39194,21.77805,,0.00000525547102370183,0.0321845188736916,0,0,,,,,,,,,,,,,,,,,5.472445,-0.01101673
8475,2022/01/27 21:49:24,113490.3291,0.2507,1,15,5,1,0,0,-3.351011,3.242137,-10.864436750507,4.78808,5.962677,29.38812,21.77805,,-0.243558093905449,,0.00674758618697524,148.201202392578,,,,,,,,,,,,,,,,,5.472445,-0.01101673
8476,2022/01/27 21:49:25,113490.5786,0.5002,1,15,5,1,0,0,-6.240726,3.226027,-20.132750575602,4.786871,5.962677,29.38421,21.77805,,-0.0631450712680817,,0.0737320631742477,11.9295301437378,,,,,,,,,,,,,,,,,5.472445,-0.01101673
8477,2022/01/27 21:49:25,113490.8301,0.7517,1,15,5,1,0,0,-8.547318,3.21577,-27.48620880486,4.78563,5.962677,29.38021,21.77805,,,,,,,,,,,,,,,,,,,,,,5.895198,-0.01101673
8478,2022/01/27 21:49:25,113491.0795,1.0011,1,15,5,1,0,0,-10.35201,3.207018,-33.19908240618,4.784398,5.962677,29.37626,21.77805,,,,,,,,,,,,,,,,,,,,,,5.895198,-0.01101673
8479,2022/01/27 21:49:25,113491.3297,1.2513,1,15,5,1,0,0,-11.82888,3.199624,-37.84796834112,4.783159,5.962677,29.37229,21.77805,,,,,,,,,,,,,,,,,,,,,,5.895198,-0.01101673
8480,2022/01/27 21:49:26,113491.5792,1.5008,1,15,5,1,0,0,-12.98404,3.192586,-41.45266432744,4.781949,5.962677,29.36842,21.77805,,-0.0274104196578264,,0.185938701033592,5.98459815979004,,,,,,,,,,,,,,,,,6.096916,0.1951469
8481,2022/01/27 21:49:26,113491.8289,1.7505,1,15,5,1,0,0,-13.92937,3.186576,-44.38699613712,4.780714,5.962677,29.36448,21.77805,,,,,,,,,,,,,,,,,,,,,,6.096916,0.1951469
8482,2022/01/27 21:49:26,113492.0786,2.0002,1,15,5,1,0,0,-14.68379,3.180329,-46.69928316691,4.779505,5.962677,29.36063,21.77805,,,,,,,,,,,,,,,,,,,,,,6.096916,0.1951469
8483,2022/01/27 21:49:26,113492.3288,2.2504,1,15,5,1,0,0,-15.27392,3.175203,-48.49779660576,4.778268,5.962677,29.3567,21.77805,,,,,,,,,,,,,,,,,,,,,,5.819273,-0.0867635
8484,2022/01/27 21:49:27,113492.5785,2.5001,1,15,5,1,0,0,-15.75685,3.169836,-49.9466303766,4.777037,5.962677,29.3528,21.77805,,-0.0222203899174929,,0.231599703431129,4.61744689941406,,,,,,,,,,,,,,,,,5.819273,-0.0867635
8485,2022/01/27 21:49:27,113492.8297,2.7513,1,15,5,1,0,0,-16.14227,3.164855,-51.08794392085,4.775828,5.962677,29.34897,21.77805,,,,,,,,,,,,,,,,,,,,,,5.584556,-0.0867635
8486,2022/01/27 21:49:27,113493.0793,3.0009,1,15,5,1,0,0,-16.44375,3.160139,-51.96453568125,4.77459,5.962677,29.34505,21.77805,,,,,,,,,,,,,,,,,,,,,,5.584556,-0.0867635
8487,2022/01/27 21:49:27,113493.3298,3.2514,1,15,5,1,0,0,-16.69052,3.155423,-52.66565068996,4.77335,5.962677,29.34114,21.77805,,,,,,,,,,,,,,,,,,,,,,5.584556,-0.0867635
8488,2022/01/27 21:49:28,113493.5786,3.5002,1,15,5,1,0,0,-16.88357,3.151262,-53.20455256534,4.772144,5.962677,29.33733,21.77805,,-0.0185771994292736,,0.278358310461044,3.86034607887268,,,,,,,,,,,,,,,,,5.909053,0.0280565
8489,2022/01/27 21:49:28,113493.8299,3.7515,1,15,5,1,0,0,-17.04159,3.146887,-53.62795803033,4.770906,5.962677,29.33344,21.77805,,,,,,,,,,,,,,,,,,,,,,5.909053,0.0280565
8490,2022/01/27 21:49:28,113494.0787,4.0003,1,15,5,1,0,0,-17.16761,3.142792,-53.95422736712,4.7697,5.962677,29.32964,21.77805,,,,,,,,,,,,,,,,,,,,,,5.909053,0.0280565
8491,2022/01/27 21:49:28,113494.3292,4.2508,1,15,5,1,0,0,-17.26617,3.138578,-54.19122130626,4.768466,5.962677,29.32577,21.77805,,,,,,,,,,,,,,,,,,,,,,6.33325,0.1325613
8492,2022/01/27 21:49:29,113494.5796,4.5012,1,15,5,1,0,0,-17.3468,3.134946,-54.3812812728,4.767229,5.962677,29.32188,21.77805,,-0.0143009601160884,,0.307260990142822,3.34998393058777,,,,,,,,,,,,,,,,,6.33325,0.1325613
8493,2022/01/27 21:49:29,113494.8292,4.7508,1,15,5,1,0,0,-17.41119,3.131027,-54.51490599213,4.766019,5.962677,29.31809,21.77805,,,,,,,,,,,,,,,,,,,,,,6.33325,0.1325613
8494,2022/01/27 21:49:29,113495.0795,5.0011,1,15,5,1,0,0,-17.4616,3.127471,-54.6106476136,4.764784,5.962677,29.31423,21.77805,,,,,,,,,,,,,,,,,,,,,,6.246757,0.1325613
8495,2022/01/27 21:49:29,113495.329,5.2506,1,15,5,1,0,0,-17.50288,3.123663,-54.67309864944,4.763543,5.962677,29.31035,21.77805,,,,,,,,,,,,,,,,,,,,,,6.246757,0.1325613
8496,2022/01/27 21:49:30,113495.5788,5.5004,1,15,5,1,0,0,-17.53587,3.120275,-54.71673676425,4.762334,5.962677,29.30658,21.77805,,-0.0134071698412299,,0.326218396425247,3.03977990150452,,,,,,,,,,,,,,,,,6.246757,0.1325613
8497,2022/01/27 21:49:30,113495.8291,5.7507,1,15,5,1,0,0,-17.56167,3.116577,-54.73229680359,4.761102,5.962677,29.30274,21.77805,,,,,,,,,,,,,,,,,,,,,,5.8864,-0.1396406
8498,2022/01/27 21:49:30,113496.0787,6.0003,1,15,5,1,0,0,-17.58275,3.113221,-54.73898653775,4.759865,5.962677,29.29888,21.77805,,,,,,,,,,,,,,,,,,,,,,5.8864,-0.1396406
8499,2022/01/27 21:49:30,113496.3298,6.2514,1,15,5,1,0,0,-17.59955,3.109816,-54.7313621828,4.758657,5.962677,29.29513,21.77805,,,,,,,,,,,,,,,,,,,,,,5.8864,-0.1396406
8500,2022/01/27 21:49:31,113496.5788,6.5004,1,15,5,1,0,0,-17.61268,3.106412,-54.71224050416,4.75742,5.962677,29.29128,21.77805,,-0.0140110198408365,,0.381673604249954,2.76309609413147,,,,,,,,,,,,,,,,,6.140397,0.07937402
8501,2022/01/27 21:49:31,113496.83,6.7516,1,15,5,1,0,0,-17.62346,3.103131,-54.68790505326,4.756181,5.962677,29.28743,21.77805,,,,,,,,,,,,,,,,,,,,,,6.140397,0.07937402
8502,2022/01/27 21:49:31,113497.0795,7.0011,1,15,5,1,0,0,-17.63202,3.100078,-54.66063729756,4.754971,5.962677,29.28368,21.77805,,,,,,,,,,,,,,,,,,,,,,6.140397,0.07937402
8503,2022/01/27 21:49:31,113497.33,7.2516,1,15,5,1,0,0,-17.63872,3.0968,-54.623588096,4.753735,5.962677,29.27985,21.77805,,,,,,,,,,,,,,,,,,,,,,6.732426,0.07937402
8504,2022/01/27 21:49:32,113497.5788,7.5004,1,15,5,1,0,0,-17.64412,3.09364,-54.5845553968,4.75253,5.962677,29.27612,21.77805,,-0.0126002700999379,,0.400399893522263,2.60193204879761,,,,,,,,,,,,,,,,,6.732426,0.07937402
8505,2022/01/27 21:49:32,113497.829,7.7506,1,15,5,1,0,0,-17.64841,3.090481,-54.54207578521,4.751294,5.962677,29.2723,21.77805,,,,,,,,,,,,,,,,,,,,,,6.817414,0.2115679
8506,2022/01/27 21:49:32,113498.0786,8.0002,1,15,5,1,0,0,-17.65194,3.087672,-54.50340088368,4.750054,5.962677,29.26847,21.77805,,,,,,,,,,,,,,,,,,,,,,6.817414,0.2115679
8507,2022/01/27 21:49:32,113498.3298,8.2514,1,15,5,1,0,0,-17.65479,3.084279,-54.45229804641,4.748821,5.962677,29.26466,21.77805,,,,,,,,,,,,,,,,,,,,,,6.817414,0.2115679
8508,2022/01/27 21:49:33,113498.5788,8.5004,1,15,5,1,0,0,-17.65698,3.081525,-54.4104252945,4.747609,5.962677,29.26093,21.77805,,-0.0139665398746729,,0.374547213315964,2.54253602027893,,,,,,,,,,,,,,,,,6.421916,-0.1235929
8509,2022/01/27 21:49:33,113498.8298,8.7514,1,15,5,1,0,0,-17.65884,3.078423,-54.36137920932,4.746374,5.962677,29.25712,21.77805,,,,,,,,,,,,,,,,,,,,,,6.421916,-0.1235929
8510,2022/01/27 21:49:33,113499.0786,9.0002,1,15,5,1,0,0,-17.66035,3.075634,-54.3167729119,4.745167,5.962677,29.25341,21.77805,,,,,,,,,,,,,,,,,,,,,,6.421916,-0.1235929
8511,2022/01/27 21:49:33,113499.3292,9.2508,1,15,5,1,0,0,-17.66162,3.072605,-54.2671819201,4.743926,5.962677,29.24959,21.77805,,,,,,,,,,,,,,,,,,,,,,6.506061,-0.1235929
8512,2022/01/27 21:49:34,113499.5796,9.5012,1,15,5,1,0,0,-17.6626,3.069692,-54.2187419192,4.74269,5.962677,29.2458,21.77805,,-0.013207109645009,,0.38826659321785,2.47031307220459,,,,,,,,,,,,,,,,,6.506061,-0.1235929
8513,2022/01/27 21:49:34,113499.83,9.7516,1,15,5,1,0,0,-17.66326,3.066754,-54.16887325804,4.741483,5.962677,29.2421,21.77805,,,,,,,,,,,,,,,,,,,,,,6.506061,-0.1235929
8514,2022/01/27 21:49:34,113500.0796,10.0012,1,15,5,1,0,0,-17.66384,3.063981,-54.12167014704,4.740243,5.962677,29.23829,21.77805,,,,,,,,,,,,,,,,,,,,,,7.047831,0.1955983
8515,2022/01/27 21:49:34,113500.0808,10.0024,1,15,5,1,0,0,-17.66385,3.063913,-54.12049964505,4.740243,5.962677,29.23829,21.77805,,-0.010338700376451,0.0321845188736916,0.424262493848801,2.35445594787598,,,,,,,,,,,,,,,,,7.047831,0.1955983
8516,2022/01/27 21:49:35,113501.1194,1.0002,1,16,5,1,0,0,0,3.648199,0,4.740222,5.962677,29.23823,21.77805,,0.0240362398326397,,,,,,,,,,,,,,,,,,,,7.291043,0.07600367
8517,2022/01/27 21:49:36,113502.1203,2.0011,1,16,5,1,0,0,0,3.66516,0,4.740222,5.962677,29.23823,21.77805,,0.0169683992862701,,,,,,,,,,,,,,,,,,,,6.836833,-0.1419404
8518,2022/01/27 21:49:37,113503.1203,3.0011,1,16,5,1,0,0,0,3.676563,0,4.740222,5.962677,29.23823,21.77805,,0.0110260099172592,,,,,,,,,,,,,,,,,,,,7.257241,0.1313773
8519,2022/01/27 21:49:38,113504.1195,4.0003,1,16,5,1,0,0,0,3.685759,0,4.740222,5.962677,29.23823,21.77805,,0.0077202208340168,,,,,,,,,,,,,,,,,,,,7.607851,0.1313773
8520,2022/01/27 21:49:39,113505.1203,5.0011,1,16,5,1,0,0,0,3.692558,0,4.740222,5.962677,29.23823,21.77805,,0.00862055644392967,,,,,,,,,,,,,,,,,,,,7.03401,-0.1222712
8521,2022/01/27 21:49:40,113506.121,6.0018,1,16,5,1,0,0,0,3.698648,0,4.740222,5.962677,29.23823,21.77805,,0.00571487611159682,,,,,,,,,,,,,,,,,,,,7.028469,-0.1222712
8522,2022/01/27 21:49:41,113507.1195,7.0003,1,16,5,1,0,0,0,3.703943,0,4.740222,5.962677,29.23823,21.77805,,0.00479142880067229,,,,,,,,,,,,,,,,,,,,7.736861,0.05012244
8523,2022/01/27 21:49:42,113508.12,8.0008,1,16,5,1,0,0,0,3.708305,0,4.740222,5.962677,29.23823,21.77805,,0.00512106390669942,,,,,,,,,,,,,,,,,,,,7.34266,0.05012244
8524,2022/01/27 21:49:43,113509.1204,9.0012,1,16,5,1,0,0,0,3.712503,0,4.740222,5.962677,29.23823,21.77805,,0.00486893998458982,,,,,,,,,,,,,,,,,,,,7.13916,-0.1867816
8525,2022/01/27 21:49:44,113510.1197,10.0005,1,16,5,1,0,0,0,3.716304,0,4.740222,5.962677,29.23823,21.77805,,0.00378765794448555,,,,,,,,,,,,,,,,,,,,7.760418,0.07037729
8526,2022/01/27 21:49:45,113511.1203,11.0011,1,16,5,1,0,0,0,3.719423,0,4.740222,5.962677,29.23823,21.77805,,0.00350450002588332,,,,,,,,,,,,,,,,,,,,7.650285,0.08934945
8527,2022/01/27 21:49:46,113512.1204,12.0012,1,16,5,1,0,0,0,3.722383,0,4.740222,5.962677,29.23823,21.77805,,0.00311033707112074,,,,,,,,,,,,,,,,,,,,7.128623,-0.1318786
8528,2022/01/27 21:49:47,113513.1197,13.0005,1,16,5,1,0,0,0,3.725019,0,4.740222,5.962677,29.23823,21.77805,,0.00281415996141732,,,,,,,,,,,,,,,,,,,,7.534082,0.09556502
8529,2022/01/27 21:49:48,113514.1197,14.0005,1,16,5,1,0,0,0,3.727412,0,4.740222,5.962677,29.23823,21.77805,,0.00260383309796453,,,,,,,,,,,,,,,,,,,,7.845184,0.09721935
8530,2022/01/27 21:49:49,113515.1206,15.0014,1,16,5,1,0,0,0,3.729758,0,4.740222,5.962677,29.23823,21.77805,,0.00229973392561078,,,,,,,,,,,,,,,,,,,,7.129547,-0.2236366
8531,2022/01/27 21:49:50,113516.1201,16.0009,1,16,5,1,0,0,0,3.731947,0,4.740222,5.962677,29.23823,21.77805,,0.00198852806352079,,,,,,,,,,,,,,,,,,,,7.225995,0.03013998
8532,2022/01/27 21:49:51,113517.1198,17.0006,1,16,5,1,0,0,0,3.733913,0,4.740222,5.962677,29.23823,21.77805,,0.00240599596872926,,,,,,,,,,,,,,,,,,,,7.795412,0.1779428
8533,2022/01/27 21:49:52,113518.1195,18.0003,1,16,5,1,0,0,0,3.735759,0,4.740222,5.962677,29.23823,21.77805,,0.00162969203665853,,,,,,,,,,,,,,,,,,,,7.466682,-0.102728
8534,2022/01/27 21:49:53,113519.1196,19.0004,1,16,5,1,0,0,0,3.73751,0,4.740222,5.962677,29.23823,21.77805,,0.00175959896296263,,,,,,,,,,,,,,,,,,,,7.11106,-0.102728
8535,2022/01/27 21:49:54,113520.1197,20.0005,1,16,5,1,0,0,0,3.7391,0,4.740222,5.962677,29.23823,21.77805,,,,,,,,,,,,,,,,,,,,,,7.714818,0.1250756
8536,2022/01/27 21:49:55,113521.1197,21.0005,1,16,5,1,0,0,0,3.740788,0,4.740222,5.962677,29.23823,21.77805,,0.00152109598275274,,,,,,,,,,,,,,,,,,,,7.69226,0.1250756
8537,2022/01/27 21:49:56,113522.1194,22.0002,1,16,5,1,0,0,0,3.742194,0,4.740222,5.962677,29.23823,21.77805,,0.00130133097991347,,,,,,,,,,,,,,,,,,,,7.066752,-0.08911461
8538,2022/01/27 21:49:57,113523.1211,23.0019,1,16,5,1,0,0,0,3.743523,0,4.740222,5.962677,29.23823,21.77805,,0.00181416003033519,,,,,,,,,,,,,,,,,,,,7.358392,-0.08911461
8539,2022/01/27 21:49:58,113524.1197,24.0005,1,16,5,1,0,0,0,3.744794,0,4.740222,5.962677,29.23823,21.77805,,,,,,,,,,,,,,,,,,,,,,7.757659,0.2159086
8540,2022/01/27 21:49:59,113525.1206,25.0014,1,16,5,1,0,0,0,3.745793,0,4.740222,5.962677,29.23823,21.77805,,0.00108791398815811,,,,,,,,,,,,,,,,,,,,7.18769,-0.03126711
8541,2022/01/27 21:50:00,113526.1206,26.0014,1,16,5,1,0,0,0,3.746994,0,4.740222,5.962677,29.23823,21.77805,,,,,,,,,,,,,,,,,,,,,,7.071858,-0.1830459
8542,2022/01/27 21:50:01,113527.1206,27.0014,1,16,5,1,0,0,0,3.748167,0,4.740222,5.962677,29.23823,21.77805,,0.00109070795588195,,,,,,,,,,,,,,,,,,,,7.772405,0.126873
8543,2022/01/27 21:50:02,113528.1198,28.0006,1,16,5,1,0,0,0,3.749335,0,4.740222,5.962677,29.23823,21.77805,,0.0010745309991762,,,,,,,,,,,,,,,,,,,,7.507364,0.009222627
8544,2022/01/27 21:50:03,113529.1198,29.0006,1,16,5,1,0,0,0,3.750108,0,4.740222,5.962677,29.23823,21.77805,,,,,,,,,,,,,,,,,,,,,,7.101799,-0.1267388
8545,2022/01/27 21:50:04,113530.1198,30.0006,1,16,5,1,0,0,0,3.75117,0,4.740222,5.962677,29.23823,21.77805,,,,,,,,,,,,,,,,,,,,,,7.543816,0.1381302
8546,2022/01/27 21:50:05,113531.12,31.0008,1,16,5,1,0,0,0,3.752171,0,4.740222,5.962677,29.23823,21.77805,,0.000725967402104288,,,,,,,,,,,,,,,,,,,,7.74196,0.06191999
8547,2022/01/27 21:50:06,113532.1196,32.0004,1,16,5,1,0,0,0,3.753164,0,4.740222,5.962677,29.23823,21.77805,,0.00105411396361887,,,,,,,,,,,,,,,,,,,,6.967068,0.06191999
8548,2022/01/27 21:50:07,113533.1205,33.0013,1,16,5,1,0,0,0,3.754021,0,4.740222,5.962677,29.23823,21.77805,,,,,,,,,,,,,,,,,,,,,,7.310827,0.1074246
8549,2022/01/27 21:50:08,113534.1206,34.0014,1,16,5,1,0,0,0,3.754796,0,4.740222,5.962677,29.23823,21.77805,,0.000917709374334663,,,,,,,,,,,,,,,,,,,,7.705087,0.1074246
8550,2022/01/27 21:50:09,113535.1206,35.0014,1,16,5,1,0,0,0,3.755555,0,4.740222,5.962677,29.23823,21.77805,,,,,,,,,,,,,,,,,,,,,,7.097647,-0.154092
8551,2022/01/27 21:50:10,113536.1199,36.0007,1,16,5,1,0,0,0,3.756401,0,4.740222,5.962677,29.23823,21.77805,,,,,,,,,,,,,,,,,,,,,,7.01693,-0.154092
8552,2022/01/27 21:50:11,113537.1205,37.0013,1,16,5,1,0,0,0,3.757168,0,4.740222,5.962677,29.23823,21.77805,,0.000610953371506184,,,,,,,,,,,,,,,,,,,,7.634643,0.1020882
8553,2022/01/27 21:50:12,113538.1198,38.0006,1,16,5,1,0,0,0,3.75799,0,4.740222,5.962677,29.23823,21.77805,,,,,,,,,,,,,,,,,,,,,,7.36668,0.06572306
8554,2022/01/27 21:50:13,113539.1206,39.0014,1,16,5,1,0,0,0,3.758602,0,4.740222,5.962677,29.23823,21.77805,,0.000687423278577626,,,,,,,,,,,,,,,,,,,,6.966145,-0.2089056
8555,2022/01/27 21:50:14,113540.1206,40.0014,1,16,5,1,0,0,0,3.75931,0,4.740222,5.962677,29.23823,21.77805,,,,,,,,,,,,,,,,,,,,,,7.515662,0.03823698
8556,2022/01/27 21:50:14,113540.122,40.0028,1,16,5,1,0,0,0,3.759311,0,4.740222,5.962677,29.23823,21.77805,,0.000687423278577626,0.0321845188736916,0,0,,,,,,,,,,,,,,,,,7.515662,0.03823698
8557,2022/01/27 21:50:15,113540.4113,0.2515,1,17,5,1,0,0,3.530975,3.867075,13.654545148125,4.740458,5.962686,29.23914,21.77808,,0.0618327185511589,,0.0152385197579861,1144.89099121094,,,,,,,,,,,,,,,,,7.515662,0.03823698
8558,2022/01/27 21:50:15,113540.6607,0.5009,1,17,5,1,0,0,3.531326,3.869863,13.665747828338,4.740705,5.962686,29.2401,21.77808,,,,,,,,,,,,,,,,,,,,,,7.515662,0.03823698
8559,2022/01/27 21:50:15,113540.9104,0.7506,1,17,5,1,0,0,3.531685,3.871579,13.673197480615,4.740946,5.962686,29.24103,21.77808,,,,,,,,,,,,,,,,,,,,,,7.633127,0.1701948
8560,2022/01/27 21:50:15,113541.1609,1.0011,1,17,5,1,0,0,3.531631,3.873384,13.679363009304,4.741194,5.962686,29.24199,21.77808,,,,,,,,,,,,,,,,,,,,,,7.633127,0.1701948
8561,2022/01/27 21:50:16,113541.4104,1.2506,1,17,5,1,0,0,3.531456,3.874689,13.683293717184,4.741435,5.962686,29.24292,21.77808,,0.00782942026853561,,0.0890500098466873,26.8020401000977,,,,,,,,,,,,,,,,,7.127701,-0.1579455
8562,2022/01/27 21:50:16,113541.6599,1.5001,1,17,5,1,0,0,3.531166,3.876368,13.688098885088,4.741683,5.962686,29.24388,21.77808,,,,,,,,,,,,,,,,,,,,,,7.127701,-0.1579455
8563,2022/01/27 21:50:16,113541.9103,1.7505,1,17,5,1,0,0,3.531281,3.877618,13.692958768658,4.74193,5.962686,29.24484,21.77808,,,,,,,,,,,,,,,,,,,,,,7.127701,-0.1579455
8564,2022/01/27 21:50:16,113542.1607,2.0009,1,17,5,1,0,0,3.531319,3.878848,13.697449640512,4.742171,5.962686,29.24578,21.77808,,,,,,,,,,,,,,,,,,,,,,6.877985,-0.1579455
8565,2022/01/27 21:50:17,113542.4103,2.2505,1,17,5,1,0,0,3.531364,3.880014,13.701741759096,4.742419,5.962686,29.24674,21.77808,,0.00552382599562407,,0.154394999146461,6.1010160446167,,,,,,,,,,,,,,,,,6.877985,-0.1579455
8566,2022/01/27 21:50:17,113542.6599,2.5001,1,17,5,1,0,0,3.531143,3.881282,13.705361765326,4.742666,5.962686,29.2477,21.77808,,,,,,,,,,,,,,,,,,,,,,6.877985,-0.1579455
8567,2022/01/27 21:50:17,113542.9102,2.7504,1,17,5,1,0,0,3.531281,3.882318,13.709555789358,4.742908,5.962686,29.24864,21.77808,,,,,,,,,,,,,,,,,,,,,,7.251425,0.03866374
8568,2022/01/27 21:50:17,113543.1599,3.0001,1,17,5,1,0,0,3.531212,3.883529,13.713564207148,4.743155,5.962686,29.24959,21.77808,,,,,,,,,,,,,,,,,,,,,,7.251425,0.03866374
8569,2022/01/27 21:50:18,113543.4104,3.2506,1,17,5,1,0,0,3.53125,3.88422,13.716151875,4.743402,5.962686,29.25055,21.77808,,0.00398910511285067,,0.201367795467377,,,,,,,,,,,,,,,,,,7.251425,0.03866374
8570,2022/01/27 21:50:18,113543.6607,3.5009,1,17,5,1,0,0,3.531151,3.885655,13.720834538905,4.743643,5.962686,29.25149,21.77808,,,,,,,,,,,,,,,,,,,,,,7.684348,0.1352882
8571,2022/01/27 21:50:18,113543.9104,3.7506,1,17,5,1,0,0,3.531113,3.886323,13.723045667499,4.743891,5.962686,29.25245,21.77808,,,,,,,,,,,,,,,,,,,,,,7.684348,0.1352882
8572,2022/01/27 21:50:18,113544.1606,4.0008,1,17,5,1,0,0,3.53125,3.88762,13.728158125,4.744138,5.962686,29.25342,21.77808,,,,,,,,,,,,,,,,,,,,,,7.684348,0.1352882
8573,2022/01/27 21:50:19,113544.4112,4.2514,1,17,5,1,0,0,3.531532,3.888263,13.731525208916,4.74438,5.962686,29.25436,21.77808,,0.00422918284311891,,0.229448795318604,,,,,,,,,,,,,,,,,,7.320134,0.1352882
8574,2022/01/27 21:50:19,113544.6607,4.5009,1,17,5,1,0,0,3.531662,3.889378,13.735968486236,4.744627,5.962686,29.25531,21.77808,,,,,,,,,,,,,,,,,,,,,,7.320134,0.1352882
8575,2022/01/27 21:50:19,113544.9111,4.7513,1,17,5,1,0,0,3.53157,3.89009,13.7381251413,4.744874,5.962686,29.25628,21.77808,,,,,,,,,,,,,,,,,,,,,,7.320134,0.1352882
8576,2022/01/27 21:50:19,113545.1608,5.001,1,17,5,1,0,0,3.531281,3.891341,13.741418537821,4.745115,5.962686,29.25722,21.77808,,,,,,,,,,,,,,,,,,,,,,6.94901,-0.2297929
8577,2022/01/27 21:50:20,113545.4102,5.2504,1,17,5,1,0,0,3.531204,3.892083,13.743739057932,4.745362,5.962686,29.25818,21.77808,,0.00417051883414388,,0.258633702993393,4.19352293014526,,,,,,,,,,,,,,,,,6.94901,-0.2297929
8578,2022/01/27 21:50:20,113545.66,5.5002,1,17,5,1,0,0,3.531364,3.893119,13.748020284316,4.745605,5.962686,29.25912,21.77808,,,,,,,,,,,,,,,,,,,,,,6.94901,-0.2297929
8579,2022/01/27 21:50:20,113545.9104,5.7506,1,17,5,1,0,0,3.531288,3.893703,13.749786679464,4.745851,5.962686,29.26008,21.77808,,,,,,,,,,,,,,,,,,,,,,7.106421,0.04919082
8580,2022/01/27 21:50:20,113546.1599,6.0001,1,17,5,1,0,0,3.53125,3.894764,13.753385375,4.746099,5.962686,29.26104,21.77808,,,,,,,,,,,,,,,,,,,,,,7.106421,0.04919082
8581,2022/01/27 21:50:21,113546.4105,6.2507,1,17,5,1,0,0,3.531151,3.895346,13.755054923246,4.746341,5.962686,29.26199,21.77808,,0.00336984009481967,,,,,,,,,,,,,,,,,,,,7.106421,0.04919082
8582,2022/01/27 21:50:21,113546.6608,6.501,1,17,5,1,0,0,3.531189,3.89655,13.75945449795,4.746588,5.962686,29.26295,21.77808,,,,,,,,,,,,,,,,,,,,,,7.493096,0.04919082
8583,2022/01/27 21:50:21,113546.9105,6.7507,1,17,5,1,0,0,3.531227,3.89706,13.76140349262,4.746834,5.962686,29.26391,21.77808,,,,,,,,,,,,,,,,,,,,,,7.493096,0.04919082
8584,2022/01/27 21:50:21,113547.1601,7.0003,1,17,5,1,0,0,3.531281,3.898093,13.765261747133,4.747076,5.962686,29.26485,21.77808,,,,,,,,,,,,,,,,,,,,,,7.552984,0.1395509
8585,2022/01/27 21:50:22,113547.4104,7.2506,1,17,5,1,0,0,3.531143,3.898685,13.766814246955,4.747323,5.962686,29.26582,21.77808,,0.00354520208202302,,0.291177600622177,,,,,,,,,,,,,,,,,,7.552984,0.1395509
8586,2022/01/27 21:50:22,113547.66,7.5002,1,17,5,1,0,0,3.531113,3.899652,13.770111872676,4.747565,5.962686,29.26676,21.77808,,,,,,,,,,,,,,,,,,,,,,7.552984,0.1395509
8587,2022/01/27 21:50:22,113547.9112,7.7514,1,17,5,1,0,0,3.531189,3.900265,13.772572865085,4.747813,5.962686,29.26772,21.77808,,,,,,,,,,,,,,,,,,,,,,7.14242,-0.1283011
8588,2022/01/27 21:50:22,113548.161,8.0012,1,17,5,1,0,0,3.531319,3.901199,13.776378151481,4.748059,5.962686,29.26869,21.77808,,,,,,,,,,,,,,,,,,,,,,7.14242,-0.1283011
8589,2022/01/27 21:50:23,113548.4106,8.2508,1,17,5,1,0,0,3.531303,3.90196,13.77900305388,4.748301,5.962686,29.26963,21.77808,,0.0034435170236975,,0.3008191883564,3.51187705993652,,,,,,,,,,,,,,,,,7.14242,-0.1283011
8590,2022/01/27 21:50:23,113548.6609,8.5011,1,17,5,1,0,0,3.531471,3.902449,13.781385472479,4.748548,5.962686,29.27059,21.77808,,,,,,,,,,,,,,,,,,,,,,6.925492,-0.1283011
8591,2022/01/27 21:50:23,113548.9105,8.7507,1,17,5,1,0,0,3.531517,3.903186,13.784167713162,4.748796,5.962686,29.27156,21.77808,,,,,,,,,,,,,,,,,,,,,,6.925492,-0.1283011
8592,2022/01/27 21:50:23,113549.161,9.0012,1,17,5,1,0,0,3.531418,3.903864,13.786175599152,4.749036,5.962686,29.2725,21.77808,,,,,,,,,,,,,,,,,,,,,,6.925492,-0.1283011
8593,2022/01/27 21:50:24,113549.4112,9.2514,1,17,5,1,0,0,3.530731,3.905025,13.787592823275,4.749284,5.962686,29.27347,21.77808,,0.00323303998447955,,,,,,,,,,,,,,,,,,,,7.355111,0.06646574
8594,2022/01/27 21:50:24,113549.6608,9.501,1,17,5,1,0,0,3.53067,3.905573,13.78928942391,4.749532,5.962686,29.27444,21.77808,,,,,,,,,,,,,,,,,,,,,,7.355111,0.06646574
8595,2022/01/27 21:50:24,113549.9104,9.7506,1,17,5,1,0,0,3.530838,3.906366,13.792745514708,4.749774,5.962686,29.27538,21.77808,,,,,,,,,,,,,,,,,,,,,,7.355111,0.06646574
8596,2022/01/27 21:50:24,113550.1609,10.0011,1,17,5,1,0,0,3.531013,3.906966,13.795547736558,4.750021,5.962686,29.27634,21.77808,,,,,,,,,,,,,,,,,,,,,,7.607414,0.07884473
8597,2022/01/27 21:50:24,113550.1622,10.0024,1,17,5,1,0,0,3.531013,3.906984,13.795611294792,4.750021,5.962686,29.27634,21.77808,,0.00248604197986424,0.0321845188736916,0.338100701570511,3.51187705993652,,,,,,,,,,,,,,,,,7.607414,0.07884473
8598,2022/01/27 21:50:25,113551.2015,1.0002,1,18,5,1,0,0,0,3.796397,0,4.750025,5.962686,29.27636,21.77808,,-0.0060242130421102,,,,,,,,,,,,,,,,,,,,7.264748,0.07884473
8599,2022/01/27 21:50:26,113552.2014,2.0001,1,18,5,1,0,0,0,3.794058,0,4.750025,5.962686,29.27636,21.77808,,-0.00264972192235291,,,,,,,,,,,,,,,,,,,,7.144266,0.07513016
8600,2022/01/27 21:50:27,113553.2024,3.0011,1,18,5,1,0,0,0,3.792349,0,4.750025,5.962686,29.27636,21.77808,,-0.00173860497307032,,,,,,,,,,,,,,,,,,,,7.616583,0.07513016
8601,2022/01/27 21:50:28,113554.2017,4.0004,1,18,5,1,0,0,0,3.791284,0,4.750025,5.962686,29.27636,21.77808,,,,,,,,,,,,,,,,,,,,,,7.389789,0.07672608
8602,2022/01/27 21:50:29,113555.2017,5.0004,1,18,5,1,0,0,0,3.790339,0,4.750025,5.962686,29.27636,21.77808,,-0.000847427581902593,,,,,,,,,,,,,,,,,,,,6.988256,-0.1215857
8603,2022/01/27 21:50:30,113556.2017,6.0004,1,18,5,1,0,0,0,3.789684,0,4.750025,5.962686,29.27636,21.77808,,,,,,,,,,,,,,,,,,,,,,7.384282,0.1198646
8604,2022/01/27 21:50:31,113557.2024,7.0011,1,18,5,1,0,0,0,3.789265,0,4.750025,5.962686,29.27636,21.77808,,,,,,,,,,,,,,,,,,,,,,7.070936,0.04119217
8605,2022/01/27 21:50:32,113558.2017,8.0004,1,18,5,1,0,0,0,3.788856,0,4.750025,5.962686,29.27636,21.77808,,-0.000560459680855274,,,,,,,,,,,,,,,,,,,,6.825341,-0.2158612
8606,2022/01/27 21:50:33,113559.2022,9.0009,1,18,5,1,0,0,0,3.788623,0,4.750025,5.962686,29.27636,21.77808,,,,,,,,,,,,,,,,,,,,,,7.259643,0.1357195
8607,2022/01/27 21:50:34,113560.2025,10.0012,1,18,5,1,0,0,0,3.788091,0,4.750025,5.962686,29.27636,21.77808,,,,,,,,,,,,,,,,,,,,,,7.198307,-0.01916766
8608,2022/01/27 21:50:35,113561.2016,11.0003,1,18,5,1,0,0,0,3.787869,0,4.750025,5.962686,29.27636,21.77808,,,,,,,,,,,,,,,,,,,,,,6.828491,-0.1155674
8609,2022/01/27 21:50:36,113562.2016,12.0003,1,18,5,1,0,0,0,3.787814,0,4.750025,5.962686,29.27636,21.77808,,-0.000307780195726082,,,,,,,,,,,,,,,,,,,,7.522521,0.2168846
8610,2022/01/27 21:50:37,113563.2018,13.0005,1,18,5,1,0,0,0,3.787554,0,4.750025,5.962686,29.27636,21.77808,,,,,,,,,,,,,,,,,,,,,,7.354679,-0.0524509
8611,2022/01/27 21:50:38,113564.2024,14.0011,1,18,5,1,0,0,0,3.787457,0,4.750025,5.962686,29.27636,21.77808,,,,,,,,,,,,,,,,,,,,,,6.922263,-0.0524509
8612,2022/01/27 21:50:39,113565.2018,15.0005,1,18,5,1,0,0,0,3.787352,0,4.750025,5.962686,29.27636,21.77808,,,,,,,,,,,,,,,,,,,,,,7.334844,0.1338378
8613,2022/01/27 21:50:40,113566.2017,16.0004,1,18,5,1,0,0,0,3.7872,0,4.750025,5.962686,29.27636,21.77808,,,,,,,,,,,,,,,,,,,,,,7.485631,0.1338378
8614,2022/01/27 21:50:41,113567.2019,17.0006,1,18,5,1,0,0,0,3.787105,0,4.750025,5.962686,29.27636,21.77808,,,,,,,,,,,,,,,,,,,,,,6.781004,-0.09938508
8615,2022/01/27 21:50:42,113568.2017,18.0004,1,18,5,1,0,0,0,3.786925,0,4.750025,5.962686,29.27636,21.77808,,,,,,,,,,,,,,,,,,,,,,7.103272,-0.09938508
8616,2022/01/27 21:50:43,113569.2025,19.0012,1,18,5,1,0,0,0,3.786622,0,4.750025,5.962686,29.27636,21.77808,,-0.000199559304746799,,,,,,,,,,,,,,,,,,,,7.470039,0.2153233
8617,2022/01/27 21:50:44,113570.2019,20.0006,1,18,5,1,0,0,0,3.786677,0,4.750025,5.962686,29.27636,21.77808,,,,,,,,,,,,,,,,,,,,,,6.805439,-0.08953124
8618,2022/01/27 21:50:45,113571.2025,21.0012,1,18,5,1,0,0,0,3.786663,0,4.750025,5.962686,29.27636,21.77808,,,,,,,,,,,,,,,,,,,,,,6.942109,-0.07544696
8619,2022/01/27 21:50:46,113572.202,22.0007,1,18,5,1,0,0,0,3.786479,0,4.750025,5.962686,29.27636,21.77808,,,,,,,,,,,,,,,,,,,,,,7.326076,0.1511282
8620,2022/01/27 21:50:47,113573.2019,23.0006,1,18,5,1,0,0,0,3.786337,0,4.750025,5.962686,29.27636,21.77808,,,,,,,,,,,,,,,,,,,,,,6.887599,-0.1681626
8621,2022/01/27 21:50:48,113574.2026,24.0013,1,18,5,1,0,0,0,3.786498,0,4.750025,5.962686,29.27636,21.77808,,,,,,,,,,,,,,,,,,,,,,6.823413,-0.02005786
8622,2022/01/27 21:50:49,113575.2028,25.0015,1,18,5,1,0,0,0,3.786263,0,4.750025,5.962686,29.27636,21.77808,,,,,,,,,,,,,,,,,,,,,,7.411443,0.1837593
8623,2022/01/27 21:50:50,113576.2019,26.0006,1,18,5,1,0,0,0,3.786199,0,4.750025,5.962686,29.27636,21.77808,,,,,,,,,,,,,,,,,,,,,,7.110138,-0.09415776
8624,2022/01/27 21:50:51,113577.2027,27.0014,1,18,5,1,0,0,0,3.786197,0,4.750025,5.962686,29.27636,21.77808,,,,,,,,,,,,,,,,,,,,,,6.915747,-0.06074727
8625,2022/01/27 21:50:52,113578.2027,28.0014,1,18,5,1,0,0,0,3.786207,0,4.750025,5.962686,29.27636,21.77808,,,,,,,,,,,,,,,,,,,,,,7.383712,0.1462391
8626,2022/01/27 21:50:53,113579.202,29.0007,1,18,5,1,0,0,0,3.786188,0,4.750025,5.962686,29.27636,21.77808,,,,,,,,,,,,,,,,,,,,,,7.267545,0.1462391
8627,2022/01/27 21:50:54,113580.2017,30.0004,1,18,5,1,0,0,0,3.78577,0,4.750025,5.962686,29.27636,21.77808,,,,,,,,,,,,,,,,,,,,,,6.695558,-0.04372537
8628,2022/01/27 21:50:55,113581.2019,31.0006,1,18,5,1,0,0,0,3.786286,0,4.750025,5.962686,29.27636,21.77808,,-0.0000429130886914209,,,,,,,,,,,,,,,,,,,,7.074625,-0.04372537
8629,2022/01/27 21:50:56,113582.2027,32.0014,1,18,5,1,0,0,0,3.786267,0,4.750025,5.962686,29.27636,21.77808,,,,,,,,,,,,,,,,,,,,,,7.046907,-0.09718865
8630,2022/01/27 21:50:57,113583.2018,33.0005,1,18,5,1,0,0,0,3.786338,0,4.750025,5.962686,29.27636,21.77808,,,,,,,,,,,,,,,,,,,,,,6.677053,-0.09718865
8631,2022/01/27 21:50:58,113584.2019,34.0006,1,18,5,1,0,0,0,3.786334,0,4.750025,5.962686,29.27636,21.77808,,,,,,,,,,,,,,,,,,,,,,6.910202,-0.04272044
8632,2022/01/27 21:50:59,113585.2027,35.0014,1,18,5,1,0,0,0,3.786046,0,4.750025,5.962686,29.27636,21.77808,,,,,,,,,,,,,,,,,,,,,,7.222731,0.148246
8633,2022/01/27 21:51:00,113586.202,36.0007,1,18,5,1,0,0,0,3.786335,0,4.750025,5.962686,29.27636,21.77808,,,,,,,,,,,,,,,,,,,,,,6.779565,-0.1890698
8634,2022/01/27 21:51:01,113587.2027,37.0014,1,18,5,1,0,0,0,3.786252,0,4.750025,5.962686,29.27636,21.77808,,,,,,,,,,,,,,,,,,,,,,7.164103,-0.05137354
8635,2022/01/27 21:51:02,113588.2013,38,1,18,5,1,0,0,0,3.786306,0,4.750025,5.962686,29.27636,21.77808,,,,,,,,,,,,,,,,,,,,,,7.364803,0.2342603
8636,2022/01/27 21:51:03,113589.2027,39.0014,1,18,5,1,0,0,0,3.7862,0,4.750025,5.962686,29.27636,21.77808,,,,,,,,,,,,,,,,,,,,,,6.984151,-0.1189536
8637,2022/01/27 21:51:04,113590.2026,40.0013,1,18,5,1,0,0,0,3.786173,0,4.750025,5.962686,29.27636,21.77808,,,,,,,,,,,,,,,,,,,,,,6.8618,-0.03823489
8638,2022/01/27 21:51:04,113590.2043,40.003,1,18,5,1,0,0,0,3.786173,0,4.750025,5.962686,29.27636,21.77808,,-0.0000429130886914209,0.0321845188736916,0,0,,,,,,,,,,,,,,,,,6.8618,-0.03823489
8639,2022/01/27 21:51:04,113590.2115,0.0018,1,19,5,1,0,0,0,3.786232,0,4.750025,5.962686,29.27636,21.77808,,-0.0000429130886914209,0.0321845188736916,0,0,,,,,,,,,,,,,,,,,6.86179307123165,-0.0382623314769843
8640,2022/01/27 21:51:14,113600.2518,10.0004,1,20,5,1,0,0,-1.500155,3.722812,-5.58479503586,4.750025,5.966851,29.27636,21.79362,,-0.00119194004219025,,0.318908095359802,6.06004619598389,,,,,,,,,,,,,,,,,6.852131,-0.07652909
8641,2022/01/27 21:51:24,113610.2519,20.0005,1,20,5,1,0,0,-1.500147,3.713961,-5.571487452267,4.750025,5.971016,29.27636,21.8091,,-0.00112580403219908,,0.474183708429337,2.91556906700134,,,,,,,,,,,,,,,,,6.793425,0.09095341
8642,2022/01/27 21:51:34,113620.252,30.0006,1,20,5,1,0,0,-1.500151,3.706778,-5.560726723478,4.750025,5.975183,29.27636,21.82457,,-0.000545038492418826,,0.550455212593079,1.94892799854279,,,,,,,,,,,,,,,,,6.612837,-0.07577926
8643,2022/01/27 21:51:44,113630.2522,40.0008,1,20,5,1,0,0,-1.500146,3.70169,-5.55307544674,4.750025,5.979351,29.27636,21.84,,-0.000426571088610217,,0.671393215656281,,,,,,,,,,,,,,,,,,6.446416,-0.1374221
8644,2022/01/27 21:51:54,113640.253,50.0016,1,20,5,1,0,0,-1.500157,3.696971,-5.546036924447,4.750025,5.983518,29.27636,21.85542,,-0.000428247498348355,,0.801960408687592,1.3756560087204,,,,,,,,,,,,,,,,,6.364628,-0.04348487
8645,2022/01/27 21:52:04,113650.2522,60.0008,1,20,5,1,0,0,-1.500203,3.693137,-5.540455206811,4.750025,5.987682,29.27636,21.87081,,-0.000328523514326662,,0.967701971530914,,,,,,,,,,,,,,,,,,6.436306,-0.09976387
8646,2022/01/27 21:52:14,113660.2517,70.0003,1,20,5,1,0,0,-1.500138,3.689634,-5.534960169492,4.750025,5.991849,29.27636,21.88619,,-0.000290051713818684,,1.18536901473999,0.94176721572876,,,,,,,,,,,,,,,,,6.8678,0.04233897
8647,2022/01/27 21:52:24,113670.2525,80.0011,1,20,5,1,0,0,-1.500215,3.686681,-5.530814136415,4.750025,5.996017,29.27636,21.90156,,-0.000310338306007907,,,,,,,,,,,,,,,,,,,,6.740392,-0.02164066
8648,2022/01/27 21:52:34,113680.2517,90.0003,1,20,5,1,0,0,-1.500181,3.683647,-5.526137240107,4.750025,6.000182,29.27636,21.91691,,-0.000320535589708015,,1.34688603878021,,,,,,,,,,,,,,,,,,6.368871,-0.114198
8649,2022/01/27 21:52:44,113690.2527,100.0013,1,20,5,1,0,0,-1.500171,3.68086,-5.52191942706,4.750025,6.004349,29.27636,21.93225,,-0.00021800929971505,,,,,,,,,,,,,,,,,,,,6.165887,-0.05887121
8650,2022/01/27 21:52:54,113700.253,110.0016,1,20,5,1,0,0,-1.500125,3.678475,-5.518172309375,4.750025,6.008516,29.27636,21.94758,,-0.000194487700355239,,1.55797398090363,0.684787929058075,,,,,,,,,,,,,,,,,6.356826,-0.1234543
8651,2022/01/27 21:53:04,113710.2515,120.0001,1,20,5,1,0,0,-1.500171,3.67619,-5.51491362849,4.750025,6.012681,29.27636,21.9629,,-0.000269134994596243,,,,,,,,,,,,,,,,,,,,6.717729,0.1179919
8652,2022/01/27 21:53:14,113720.2516,130.0002,1,20,5,1,0,0,-1.500143,3.67415,-5.51175040345,4.750025,6.016848,29.27636,21.97822,,-0.000185184500878677,,1.67553198337555,,,,,,,,,,,,,,,,,,6.127531,-0.08295178
8653,2022/01/27 21:53:24,113730.2516,140.0002,1,20,5,1,0,0,-1.500147,3.671695,-5.508082239165,4.750025,6.021015,29.27636,21.99352,,-0.000241730405832641,,,,,,,,,,,,,,,,,,,,6.449707,-0.08476734
8654,2022/01/27 21:53:34,113740.2525,150.0011,1,20,5,1,0,0,-1.500159,3.669655,-5.505065975145,4.750025,6.025182,29.27636,22.00882,,-0.000188997597433627,,1.9697779417038,0.544100880622864,,,,,,,,,,,,,,,,,6.450172,0.1073661
8655,2022/01/27 21:53:44,113750.2526,160.0012,1,20,5,1,0,0,-1.500113,3.66756,-5.50175443428,4.750025,6.029347,29.27636,22.0241,,-0.000206575205083936,,,,,,,,,,,,,,,,,,,,6.168603,-0.04560977
8656,2022/01/27 21:53:54,113760.252,170.0006,1,20,5,1,0,0,-1.500225,3.665708,-5.4993867843,4.750025,6.033514,29.27636,22.03938,,-0.000197657092940062,,,,,,,,,,,,,,,,,,,,6.629465,-0.01328379
8657,2022/01/27 21:54:04,113770.2528,180.0014,1,20,5,1,0,0,-1.500127,3.663639,-5.495923782153,4.750025,6.037682,29.27636,22.05465,,-0.000189228798262775,,2.02759909629822,,,,,,,,,,,,,,,,,,6.735225,0.2069876
8658,2022/01/27 21:54:14,113780.2529,190.0015,1,20,5,1,0,0,-1.500175,3.662121,-5.493822371175,4.750025,6.041846,29.27636,22.0699,,-0.000187450801604427,,,,,,,,,,,,,,,,,,,,6.698706,0.08874804
8659,2022/01/27 21:54:24,113790.2523,200.0009,1,20,5,1,0,0,-1.500159,3.660071,-5.490688451289,4.750025,6.046013,29.27636,22.08516,,-0.000162814001669176,,2.33171796798706,0.466961890459061,,,,,,,,,,,,,,,,,6.597584,0.1230723
8660,2022/01/27 21:54:34,113800.2517,210.0003,1,20,5,1,0,0,-1.500216,3.658481,-5.488511731896,4.750025,6.05018,29.27636,22.10041,,-0.00024037690309342,,,,,,,,,,,,,,,,,,,,6.293019,0.03871769
8661,2022/01/27 21:54:44,113810.2526,220.0012,1,20,5,1,0,0,-1.500173,3.656472,-5.485340569656,4.750025,6.054345,29.27636,22.11564,,-0.000208374403882772,,,,,,,,,,,,,,,,,,,,6.225513,-0.09555131
8662,2022/01/27 21:54:54,113820.2525,230.0011,1,20,5,1,0,0,-1.500165,3.654771,-5.482759537215,4.750025,6.058512,29.27636,22.13087,,-0.000135568305267952,,2.25164294242859,,,,,,,,,,,,,,,,,,6.374774,0.1235417
8663,2022/01/27 21:55:04,113830.2518,240.0004,1,20,5,1,0,0,-1.500165,3.652961,-5.480044238565,4.750025,6.062679,29.27636,22.1461,,-0.000178344096639194,,,,,,,,,,,,,,,,,,,,6.26479,0.03237069
8664,2022/01/27 21:55:14,113840.2529,250.0015,1,20,5,1,0,0,-1.500117,3.651288,-5.477359200696,4.750025,6.066846,29.27636,22.16132,,-0.000140020099934191,,,,,,,,,,,,,,,,,,,,5.947078,-0.1496658
8665,2022/01/27 21:55:24,113850.252,260.0006,1,20,5,1,0,0,-1.500102,3.649574,-5.474733256548,4.750025,6.071011,29.27636,22.17652,,-0.000193246800336055,,2.44245791435242,0.420249909162521,,,,,,,,,,,,,,,,,6.01735,-0.1299125
8666,2022/01/27 21:55:34,113860.2517,270.0003,1,20,5,1,0,0,-1.500141,3.647799,-5.472212839659,4.750025,6.075178,29.27636,22.19172,,-0.000127406005049124,,,,,,,,,,,,,,,,,,,,6.526835,0.1206806
8667,2022/01/27 21:55:44,113870.2514,280,1,20,5,1,0,0,-1.500173,3.64616,-5.46987078568,4.750025,6.079343,29.27636,22.20691,,-0.000208926605409943,,,,,,,,,,,,,,,,,,,,6.165802,0.07819384
8668,2022/01/27 21:55:54,113880.2515,290.0001,1,20,5,1,0,0,-1.500216,3.644243,-5.467151656488,4.750025,6.083509,29.27636,22.2221,,-0.000158893599291332,,2.47521805763245,,,,,,,,,,,,,,,,,,6.155685,-0.1493549
8669,2022/01/27 21:56:04,113890.2518,300.0004,1,20,5,1,0,0,-1.500123,3.642655,-5.464430546565,4.750025,6.087677,29.27636,22.23729,,-0.000216128493775614,,,,,,,,,,,,,,,,,,,,6.651642,0.08342952
8670,2022/01/27 21:56:14,113900.2519,310.0005,1,20,5,1,0,0,-1.500223,3.640721,-5.461893380783,4.750025,6.091841,29.27636,22.25245,,-0.000154363297042437,,,,,,,,,,,,,,,,,,,,5.999772,-0.03642052
8671,2022/01/27 21:56:24,113910.2536,320.0022,1,20,5,1,0,0,-1.500161,3.639352,-5.459613935672,4.750025,6.096008,29.27636,22.26762,,-0.000159254501340911,,2.32981610298157,0.413336187601089,,,,,,,,,,,,,,,,,6.357315,-0.0130102
8672,2022/01/27 21:56:34,113920.2514,330,1,20,5,1,0,0,-1.500162,3.63763,-5.45703429606,4.750025,6.100176,29.27636,22.28279,,-0.000137345894472674,,,,,,,,,,,,,,,,,,,,6.536157,0.07127762
8673,2022/01/27 21:56:44,113930.2524,340.001,1,20,5,1,0,0,-1.500154,3.636005,-5.45456744477,4.750025,6.104343,29.27636,22.29794,,-0.000158153299707919,,,,,,,,,,,,,,,,,,,,5.998377,-0.1036346
8674,2022/01/27 21:56:54,113940.2514,350,1,20,5,1,0,0,-1.500095,3.634146,-5.45156424387,4.750025,6.108508,29.27636,22.31308,,-0.000165474993991666,,2.4880199432373,,,,,,,,,,,,,,,,,,6.570813,0.1970944
8675,2022/01/27 21:57:04,113950.2518,360.0004,1,20,5,1,0,0,-1.500125,3.632608,-5.449366076,4.750025,6.112676,29.27636,22.32822,,-0.000192652296391316,,,,,,,,,,,,,,,,,,,,5.947952,-0.1056072
8676,2022/01/27 21:57:14,113960.2517,370.0003,1,20,5,1,0,0,-1.500166,3.630874,-5.446913725084,4.750025,6.116842,29.27636,22.34336,,-0.000149293002323247,,,,,,,,,,,,,,,,,,,,6.570813,0.07915109
8677,2022/01/27 21:57:24,113970.2518,380.0004,1,20,5,1,0,0,-1.500137,3.629087,-5.444127684919,4.750025,6.121008,29.27636,22.35847,,-0.000157015296281315,,2.51990103721619,0.408018708229065,,,,,,,,,,,,,,,,,5.959515,-0.1191032
8678,2022/01/27 21:57:34,113980.2519,390.0005,1,20,5,1,0,0,-1.50015,3.627433,-5.44169361495,4.750025,6.125175,29.27636,22.37359,,-0.000158687500515953,,,,,,,,,,,,,,,,,,,,5.909053,-0.09345293
8679,2022/01/27 21:57:44,113990.2523,400.0009,1,20,5,1,0,0,-1.500199,3.625962,-5.439664566438,4.750025,6.129342,29.27636,22.38871,,-0.000125844700960442,,,,,,,,,,,,,,,,,,,,5.92111,-0.1316652
8680,2022/01/27 21:57:54,114000.253,410.0016,1,20,5,1,0,0,-1.50021,3.624286,-5.43719010006,4.750025,6.133509,29.27636,22.40381,,-0.000240951107116416,,2.46190500259399,,,,,,,,,,,,,,,,,,5.904451,-0.1985726
8681,2022/01/27 21:58:04,114010.2516,420.0002,1,20,5,1,0,0,-1.500115,3.622509,-5.434180088535,4.750025,6.137674,29.27636,22.41891,,-0.000148699997225776,,,,,,,,,,,,,,,,,,,,6.16216,-0.1133534
