Repository: HVES-Battery-Testing-Consortium/LG-HG2

# Battery Testing Consortium (BTC)
The Battery Testing Consortium (BTC) has been developed within the High Voltage and Energy Storage Lab at Oxford Brookes University to provide accurate and comprehensive cell data to Formula Student Electric teams. Through the BTC, we aim to provide FS teams with information for improved and informed decisions for cell selection, pack architecture design, thermal cooling requirements, and end of life predictions. A range of tests are completed to provide a comprehensive electrochemical lithium-ion characterisation for modelling, validation, and battery management parameterisation.

File: Data/Round1/LG_HG2/Package 1/220126_BTC_HPPC_EIS_LG_HG2_2_5C/220126_BTC_HPPC_EIS_LG_HG2_2_5C_Channel_1_Wb_1.CSV (part 42 of 47)
Data_Point,Date_Time,Test_Time(s),Step_Time(s),Cycle_Index,Step_Index,TC_Counter1,TC_Counter2,TC_Counter3,TC_Counter4,Current(A),Voltage(V),Power(W),Charge_Capacity(Ah),Discharge_Capacity(Ah),Charge_Energy(Wh),Discharge_Energy(Wh),ACR(Ohm),dV/dt(V/s),Internal_Resistance(Ohm),dQ/dV(Ah/V),dV/dQ(V/Ah),MetaCode_MV_UD1,MetaCode_MV_UD2,MetaCode_MV_UD3,MetaCode_MV_UD4,MetaCode_MV_UD5,MetaCode_MV_UD6,MetaCode_MV_UD7,MetaCode_MV_UD8,MetaCode_MV_UD9,MetaCode_MV_UD10,MetaCode_MV_UD11,MetaCode_MV_UD12,MetaCode_MV_UD13,MetaCode_MV_UD14,MetaCode_MV_UD15,MetaCode_MV_UD16,Aux_Temperature_1(C),Aux_dT/dt_1(C)
8912,2022/01/27 22:44:12,116777.3847,230.0013,1,20,6,1,0,0,-1.499887,3.570215,-5.354919065705,4.710804,6.249771,29.16394,22.82242,,-0.000131655993754975,,,,,,,,,,,,,,,,,,,,6.71629,0.1792637
8913,2022/01/27 22:44:22,116787.384,240.0006,1,20,6,1,0,0,-1.499922,3.568296,-5.352165672912,4.710804,6.253934,29.16394,22.83728,,-0.00012649230484385,,2.51300501823425,,,,,,,,,,,,,,,,,,6.055725,-0.1056948
8914,2022/01/27 22:44:32,116797.385,250.0016,1,20,6,1,0,0,-1.499907,3.566886,-5.349997279602,4.710804,6.258101,29.16394,22.85215,,-0.000217733497265726,,,,,,,,,,,,,,,,,,,,6.543885,-0.01229793
8915,2022/01/27 22:44:42,116807.3843,260.0009,1,20,6,1,0,0,-1.499894,3.565057,-5.347207603958,4.710804,6.262267,29.16394,22.867,,-0.000180446993908845,,,,,,,,,,,,,,,,,,,,6.748547,0.1212847
8916,2022/01/27 22:44:52,116817.3844,270.001,1,20,6,1,0,0,-1.499943,3.563526,-5.345085879018,4.710804,6.266432,29.16394,22.88185,,-0.000120165102998726,,2.65306901931763,0.396136194467545,,,,,,,,,,,,,,,,,6.317404,-0.1631093
8917,2022/01/27 22:45:02,116827.3839,280.0005,1,20,6,1,0,0,-1.499923,3.562186,-5.343004711678,4.710804,6.270598,29.16394,22.89669,,-0.000147533093695529,,,,,,,,,,,,,,,,,,,,6.203651,-0.0306347
8918,2022/01/27 22:45:12,116837.3845,290.0011,1,20,6,1,0,0,-1.499864,3.560552,-5.340343764928,4.710804,6.274765,29.16394,22.91153,,-0.000143746394314803,,,,,,,,,,,,,,,,,,,,6.156016,-0.1756391
8919,2022/01/27 22:45:22,116847.3845,300.0011,1,20,6,1,0,0,-1.499889,3.559027,-5.338145448003,4.710804,6.278929,29.16394,22.92636,,-0.000194866996025667,,2.67742800712585,,,,,,,,,,,,,,,,,,6.07596,0.08962065
8920,2022/01/27 22:45:32,116857.3854,310.002,1,20,6,1,0,0,-1.49999,3.5576,-5.336364424,4.710804,6.283095,29.16394,22.94118,,-0.000131226202938706,,,,,,,,,,,,,,,,,,,,6.151431,-0.1822698
8921,2022/01/27 22:45:42,116867.3842,320.0008,1,20,6,1,0,0,-1.499926,3.556246,-5.334105837796,4.710804,6.287262,29.16394,22.956,,-0.000153439701534808,,,,,,,,,,,,,,,,,,,,6.094928,-0.06591111
8922,2022/01/27 22:45:52,116877.3843,330.0009,1,20,6,1,0,0,-1.499924,3.554491,-5.331466358684,4.710804,6.291426,29.16394,22.97081,,-0.000139250492793508,,,,,,,,,,,,,,,,,,,,6.232822,0.1836479
8923,2022/01/27 22:46:02,116887.3835,340.0001,1,20,6,1,0,0,-1.499907,3.553229,-5.329513049703,4.710804,6.295593,29.16394,22.98561,,-0.000147471597301774,,2.80176711082459,0.353355199098587,,,,,,,,,,,,,,,,,6.115745,-0.1825842
8924,2022/01/27 22:46:12,116897.3836,350.0002,1,20,6,1,0,0,-1.499995,3.551735,-5.327584741325,4.710804,6.299759,29.16394,23.00042,,-0.000102283898741007,,,,,,,,,,,,,,,,,,,,5.897955,-0.1413348
8925,2022/01/27 22:46:22,116907.3838,360.0004,1,20,6,1,0,0,-1.499915,3.550275,-5.325110726625,4.710804,6.303923,29.16394,23.0152,,-0.000114233400381636,,,,,,,,,,,,,,,,,,,,6.332703,0.1817769
8926,2022/01/27 22:46:32,116917.3837,370.0003,1,20,6,1,0,0,-1.499921,3.548992,-5.323207629632,4.710804,6.30809,29.16394,23.02999,,-0.000125884806038812,,2.96419095993042,,,,,,,,,,,,,,,,,,6.400653,0.1406336
8927,2022/01/27 22:46:42,116927.3849,380.0015,1,20,6,1,0,0,-1.500001,3.547777,-5.321669047777,4.710804,6.312256,29.16394,23.04478,,-0.000111089197162073,,,,,,,,,,,,,,,,,,,,5.95344,-0.1081142
8928,2022/01/27 22:46:52,116937.3848,390.0014,1,20,6,1,0,0,-1.499971,3.546038,-5.318954164898,4.710804,6.316423,29.16394,23.05956,,-0.00014708969683852,,,,,,,,,,,,,,,,,,,,6.215718,0.196335
8929,2022/01/27 22:47:02,116947.3835,400.0001,1,20,6,1,0,0,-1.499951,3.544757,-5.316961806907,4.710804,6.320587,29.16394,23.07432,,-0.000204154595849104,,,,,,,,,,,,,,,,,,,,6.63903,0.1194248
8930,2022/01/27 22:47:12,116957.3843,410.0009,1,20,6,1,0,0,-1.499974,3.543464,-5.315103869936,4.710804,6.324753,29.16394,23.08908,,-0.000104298800579272,,3.05271196365356,0.340317994356155,,,,,,,,,,,,,,,,,6.367832,-0.07577509
8931,2022/01/27 22:47:22,116967.3843,420.0009,1,20,6,1,0,0,-1.499897,3.542025,-5.312672671425,4.710804,6.32892,29.16394,23.10385,,-0.000199303001863882,,,,,,,,,,,,,,,,,,,,6.253555,0.1569247
8932,2022/01/27 22:47:32,116977.3845,430.0011,1,20,6,1,0,0,-1.499894,3.540749,-5.310748180606,4.710804,6.333084,29.16394,23.11859,,-0.00011065600119764,,,,,,,,,,,,,,,,,,,,6.325224,0.1166293
8933,2022/01/27 22:47:42,116987.384,440.0006,1,20,6,1,0,0,-1.499897,3.53933,-5.30863044901,4.710804,6.337251,29.16394,23.13334,,-0.00017020819359459,,,,,,,,,,,,,,,,,,,,6.07835,-0.01618952
8934,2022/01/27 22:47:52,116997.3839,450.0005,1,20,6,1,0,0,-1.499953,3.538204,-5.307139704412,4.710804,6.341417,29.16394,23.14809,,-0.000156954993144609,,3.05016207695007,,,,,,,,,,,,,,,,,,6.52271,-0.07201284
8935,2022/01/27 22:48:01,117006.5278,459.1444,1,20,6,1,0,0,-1.499934,3.536785,-5.30494407219,4.710804,6.345227,29.16394,23.16156,,-0.000150983105413616,0.0321845188736916,3.05016207695007,0.340317994356155,,,,,,,,,,,,,,,,,6.585093,0.1846805
8936,2022/01/27 22:49:01,117066.5679,60.0002,1,21,6,1,0,0,0,3.624008,0,4.710804,6.345227,29.16394,23.16156,,0.000319056212902069,,,,,,,,,,,,,,,,,,,,6.333665,0.07819474
8937,2022/01/27 22:50:01,117126.5679,120.0002,1,21,6,1,0,0,0,3.634923,0,4.710804,6.345227,29.16394,23.16156,,0.000124269397929311,,,,,,,,,,,,,,,,,,,,5.813805,-0.1609302
8938,2022/01/27 22:51:01,117186.5684,180.0007,1,21,6,1,0,0,0,3.640777,0,4.710804,6.345227,29.16394,23.16156,,0.0000993259382084943,,0,,,,,,,,,,,,,,,,,,6.063548,0.1346508
8939,2022/01/27 22:52:01,117246.5691,240.0014,1,21,6,1,0,0,0,3.644325,0,4.710804,6.345227,29.16394,23.16156,,0.000071002243203111,,,,,,,,,,,,,,,,,,,,5.511425,-0.09031832
8940,2022/01/27 22:53:01,117306.5683,300.0006,1,21,6,1,0,0,0,3.646337,0,4.710804,6.345227,29.16394,23.16156,,0.0000481234601465985,,0,,,,,,,,,,,,,,,,,,6.240814,0.07523701
8941,2022/01/27 22:54:01,117366.5679,360.0002,1,21,6,1,0,0,0,3.647792,0,4.710804,6.345227,29.16394,23.16156,,0.00000403031117457431,,,,,,,,,,,,,,,,,,,,6.200585,0.0742729
8942,2022/01/27 22:55:01,117426.5687,420.001,1,21,6,1,0,0,0,3.649276,0,4.710804,6.345227,29.16394,23.16156,,0.00000912784707907122,,0,,,,,,,,,,,,,,,,,,5.817013,-0.1521392
8943,2022/01/27 22:56:01,117486.5685,480.0008,1,21,6,1,0,0,0,3.650427,0,4.710804,6.345227,29.16394,23.16156,,0.0000166344998433487,,,,,,,,,,,,,,,,,,,,5.83923,0.135431
8944,2022/01/27 22:57:01,117546.5701,540.0024,1,21,6,1,0,0,0,3.651053,0,4.710804,6.345227,29.16394,23.16156,,0.0000611248615314253,,0,,,,,,,,,,,,,,,,,,6.226438,0.06220281
8945,2022/01/27 22:58:01,117606.5698,600.0021,1,21,6,1,0,0,0,3.651657,0,4.710804,6.345227,29.16394,23.16156,,0.0000275799702649238,,,,,,,,,,,,,,,,,,,,5.414659,-0.05338907
8946,2022/01/27 22:59:01,117666.5681,660.0004,1,21,6,1,0,0,0,3.652235,0,4.710804,6.345227,29.16394,23.16156,,-0.0000219289104279596,,0,,,,,,,,,,,,,,,,,,6.072088,0.05051985
8947,2022/01/27 23:00:01,117726.5681,720.0004,1,21,6,1,0,0,0,3.653028,0,4.710804,6.345227,29.16394,23.16156,,0.00000896971505426336,,,,,,,,,,,,,,,,,,,,6.127427,0.02227351
8948,2022/01/27 23:01:01,117786.5688,780.0011,1,21,6,1,0,0,0,3.653357,0,4.710804,6.345227,29.16394,23.16156,,-0.000015805140719749,,0,,,,,,,,,,,,,,,,,,5.55922,-0.00549823
8949,2022/01/27 23:02:01,117846.5678,840.0001,1,21,6,1,0,0,0,3.653827,0,4.710804,6.345227,29.16394,23.16156,,0.0000324790307786316,,,,,,,,,,,,,,,,,,,,5.428647,-0.1514643
8950,2022/01/27 23:03:01,117906.5684,900.0007,1,21,6,1,0,0,0,3.653994,0,4.710804,6.345227,29.16394,23.16156,,0.0000175432705873391,,0,,,,,,,,,,,,,,,,,,5.999098,0.1594487
8951,2022/01/27 23:04:01,117966.5682,960.0005,1,21,6,1,0,0,0,3.654231,0,4.710804,6.345227,29.16394,23.16156,,-0.00000572931594433612,,,,,,,,,,,,,,,,,,,,6.040174,0.1233973
8952,2022/01/27 23:05:01,118026.5682,1020.0005,1,21,6,1,0,0,0,3.654589,0,4.710804,6.345227,29.16394,23.16156,,0.0000126051199913491,,0,,,,,,,,,,,,,,,,,,5.926316,-0.03630161
8953,2022/01/27 23:06:01,118086.5679,1080.0002,1,21,6,1,0,0,0,3.654956,0,4.710804,6.345227,29.16394,23.16156,,-0.0000138694704219233,,,,,,,,,,,,,,,,,,,,5.960512,-0.05248874
8954,2022/01/27 23:07:01,118146.5686,1140.0009,1,21,6,1,0,0,0,3.655095,0,4.710804,6.345227,29.16394,23.16156,,0.000032360760087613,,0,,,,,,,,,,,,,,,,,,5.947597,0.1403151
8955,2022/01/27 23:08:01,118206.5678,1200.0001,1,21,6,1,0,0,0,3.655164,0,4.710804,6.345227,29.16394,23.16156,,0.0000021732969344157,,,,,,,,,,,,,,,,,,,,6.143374,0.03456265
8956,2022/01/27 23:09:01,118266.5684,1260.0007,1,21,6,1,0,0,0,3.655167,0,4.710804,6.345227,29.16394,23.16156,,0.0000291185606329236,,0,,,,,,,,,,,,,,,,,,5.601814,0.0290595
8957,2022/01/27 23:10:01,118326.569,1320.0013,1,21,6,1,0,0,0,3.655809,0,4.710804,6.345227,29.16394,23.16156,,-0.00000162008097959188,,,,,,,,,,,,,,,,,,,,5.936122,0.129751
8958,2022/01/27 23:11:01,118386.5683,1380.0006,1,21,6,1,0,0,0,3.655901,0,4.710804,6.345227,29.16394,23.16156,,-0.0000107466903500608,,0,,,,,,,,,,,,,,,,,,5.709279,0.05266726
8959,2022/01/27 23:12:01,118446.5684,1440.0007,1,21,6,1,0,0,0,3.656004,0,4.710804,6.345227,29.16394,23.16156,,-0.0000000790257104199554,,,,,,,,,,,,,,,,,,,,6.140685,0.02720445
8960,2022/01/27 23:13:01,118506.5679,1500.0002,1,21,6,1,0,0,0,3.656047,0,4.710804,6.345227,29.16394,23.16156,,0.0000167912894539768,,0,,,,,,,,,,,,,,,,,,6.01621,-0.03035873
8961,2022/01/27 23:14:01,118566.5686,1560.0009,1,21,6,1,0,0,0,3.656133,0,4.710804,6.345227,29.16394,23.16156,,0.00000802097656560363,,,,,,,,,,,,,,,,,,,,5.918181,-0.09656042
8962,2022/01/27 23:15:01,118626.5683,1620.0006,1,21,6,1,0,0,0,3.65625,0,4.710804,6.345227,29.16394,23.16156,,0.0000231129106396111,,0,,,,,,,,,,,,,,,,,,6.238635,0.1580277
8963,2022/01/27 23:16:01,118686.5682,1680.0005,1,21,6,1,0,0,0,3.656781,0,4.710804,6.345227,29.16394,23.16156,,0.0000183721094799694,,,,,,,,,,,,,,,,,,,,5.691874,-0.1709926
8964,2022/01/27 23:17:01,118746.5682,1740.0005,1,21,6,1,0,0,0,3.656551,0,4.710804,6.345227,29.16394,23.16156,,-0.0000071121958171716,,0,,,,,,,,,,,,,,,,,,5.637608,-0.0960201
8965,2022/01/27 23:18:01,118806.5679,1800.0002,1,21,6,1,0,0,0,3.656443,0,4.710804,6.345227,29.16394,23.16156,,0.0000235492698266171,,,,,,,,,,,,,,,,,,,,5.543288,-0.2196406
8966,2022/01/27 23:18:01,118806.5702,1800.0025,1,21,6,1,0,0,0,3.656443,0,4.710804,6.345227,29.16394,23.16156,,0.0000235492698266171,0.0321845188736916,0,0,,,,,,,,,,,,,,,,,5.543288,-0.2196406
8967,2022/01/27 23:18:01,118806.5773,0.0015,1,22,6,1,0,0,0,3.656781,0,4.710804,6.345227,29.16394,23.16156,,0.0000235492698266171,0.0321845188736916,0,0,,,,,,,,,,,,,,,,,5.54329067389683,-0.219635728206787
8968,2022/01/27 23:18:01,118806.5845,0.0016,1,23,7,1,0,0,0,3.656781,0,4.710804,6.345227,29.16394,23.16156,,0.0000235492698266171,0.0321845188736916,0,0,,,,,,,,,,,,,,,,,5.54329338545417,-0.219630787796768
8969,2022/01/27 23:23:48,119154.2712,60.0011,1,14,7,1,0,0,0,3.657075,0,4.710804,6.345227,29.16394,23.16156,,0.0000145404901559232,,,,,,,,,,,,,,,,,,,,5.674234,0.01894072
8970,2022/01/27 23:24:48,119214.2711,120.001,1,14,7,1,0,0,0,3.657474,0,4.710804,6.345227,29.16394,23.16156,,-0.0000163975601026323,,,,,,,,,,,,,,,,,,,,6.108921,0.151162
8971,2022/01/27 23:25:48,119274.2715,180.0014,1,14,7,1,0,0,0,3.657554,0,4.710804,6.345227,29.16394,23.16156,,0.0000258802792814095,,0,0,,,,,,,,,,,,,,,,,5.384,-0.1717669
8972,2022/01/27 23:26:48,119334.2706,240.0005,1,14,7,1,0,0,0,3.657475,0,4.710804,6.345227,29.16394,23.16156,,-0.00000327948509948328,,,,,,,,,,,,,,,,,,,,5.23114,-0.1518425
8973,2022/01/27 23:27:48,119394.2713,300.0012,1,14,7,1,0,0,0,3.657537,0,4.710804,6.345227,29.16394,23.16156,,-0.0000124470598166226,,0,0,,,,,,,,,,,,,,,,,5.933541,0.1311818
8974,2022/01/27 23:27:48,119394.2728,300.0027,1,14,7,1,0,0,0,3.657537,0,4.710804,6.345227,29.16394,23.16156,,-0.0000124470598166226,0.0321845188736916,0,0,,,,,,,,,,,,,,,,,5.933541,0.1311818
8975,2022/01/27 23:27:49,119394.5611,0.2506,1,15,7,1,0,0,-3.349122,3.094475,-10.36377430095,4.709679,6.345227,29.16038,23.16156,,-0.224433198571205,,0.00665979506447911,142.528198242188,,,,,,,,,,,,,,,,,5.933541,0.1311818
8976,2022/01/27 23:27:49,119394.8116,0.5011,1,15,7,1,0,0,-6.181904,3.07957,-19.03760610128,4.708443,6.345227,29.15656,23.16156,,,,,,,,,,,,,,,,,,,,,,5.933541,0.1311818
8977,2022/01/27 23:27:49,119395.0619,0.7514,1,15,7,1,0,0,-8.500459,3.069448,-26.091716876632,4.707206,6.345227,29.15276,23.16156,,,,,,,,,,,,,,,,,,,,,,5.395176,0.1311818
8978,2022/01/27 23:27:49,119395.3105,1,1,15,7,1,0,0,-10.31456,3.061219,-31.57512704864,4.705998,6.345227,29.14906,23.16156,,,,,,,,,,,,,,,,,,,,,,5.395176,0.1311818
8979,2022/01/27 23:27:50,119395.5619,1.2514,1,15,7,1,0,0,-11.79915,3.053929,-36.03376636035,4.70476,6.345227,29.14527,23.16156,,-0.0302579402923584,,0.172747805714607,6.64022302627563,,,,,,,,,,,,,,,,,5.395176,0.1311818
8980,2022/01/27 23:27:50,119395.8106,1.5001,1,15,7,1,0,0,-12.98404,3.047071,-39.56329174684,4.703529,6.345227,29.14152,23.16156,,,,,,,,,,,,,,,,,,,,,,5.3941,-0.1685753
8981,2022/01/27 23:27:50,119396.0625,1.752,1,15,7,1,0,0,-13.92971,3.041011,-42.36040133681,4.702316,6.345227,29.13782,23.16156,,,,,,,,,,,,,,,,,,,,,,5.3941,-0.1685753
8982,2022/01/27 23:27:50,119396.3115,2.001,1,15,7,1,0,0,-14.6694,3.035108,-44.5232132952,4.701084,6.345227,29.13408,23.16156,,,,,,,,,,,,,,,,,,,,,,5.3941,-0.1685753
8983,2022/01/27 23:27:51,119396.5612,2.2507,1,15,7,1,0,0,-15.27461,3.029829,-46.27945634169,4.699873,6.345227,29.13041,23.16156,,-0.0204519107937813,,0.225433498620987,5.0731348991394,,,,,,,,,,,,,,,,,5.985362,0.1847693
8984,2022/01/27 23:27:51,119396.8106,2.5001,1,15,7,1,0,0,-15.74799,3.02467,-47.6324729133,4.698634,6.345227,29.12666,23.16156,,,,,,,,,,,,,,,,,,,,,,5.985362,0.1847693
8985,2022/01/27 23:27:51,119397.0611,2.7506,1,15,7,1,0,0,-16.1354,3.019932,-48.7278107928,4.697397,6.345227,29.12292,23.16156,,,,,,,,,,,,,,,,,,,,,,5.985362,0.1847693
8986,2022/01/27 23:27:51,119397.3115,3.001,1,15,7,1,0,0,-16.44466,3.014845,-49.5781009777,4.696192,6.345227,29.11928,23.16156,,,,,,,,,,,,,,,,,,,,,,5.741121,0.1847693
8987,2022/01/27 23:27:52,119397.562,3.2515,1,15,7,1,0,0,-16.68662,3.010314,-50.23196579868,4.694955,6.345227,29.11555,23.16156,,-0.0202715396881104,,0.271439403295517,4.13664102554321,,,,,,,,,,,,,,,,,5.741121,0.1847693
8988,2022/01/27 23:27:52,119397.8114,3.5009,1,15,7,1,0,0,-16.88465,3.005705,-50.75027692825,4.693715,6.345227,29.11183,23.16156,,,,,,,,,,,,,,,,,,,,,,5.398008,0.1847693
8989,2022/01/27 23:27:52,119398.062,3.7515,1,15,7,1,0,0,-17.04263,3.001738,-51.15751009094,4.692509,6.345227,29.1082,23.16156,,,,,,,,,,,,,,,,,,,,,,5.398008,-0.1835479
8990,2022/01/27 23:27:52,119398.3116,4.0011,1,15,7,1,0,0,-17.16611,2.997347,-51.45278831017,4.691269,6.345227,29.10448,23.16156,,,,,,,,,,,,,,,,,,,,,,5.398008,-0.1835479
8991,2022/01/27 23:27:53,119398.5618,4.2513,1,15,7,1,0,0,-17.26711,2.99325,-51.6847770075,4.690032,6.345227,29.10078,23.16156,,-0.0169565808027983,,0.294451802968979,3.47821807861328,,,,,,,,,,,,,,,,,5.987372,0.1841761
8992,2022/01/27 23:27:53,119398.8122,4.5017,1,15,7,1,0,0,-17.34773,2.989299,-51.85755194127,4.688824,6.345227,29.09717,23.16156,,,,,,,,,,,,,,,,,,,,,,5.987372,0.1841761
8993,2022/01/27 23:27:53,119399.0609,4.7504,1,15,7,1,0,0,-17.41087,2.985341,-51.97738405667,4.687588,6.345227,29.09347,23.16156,,,,,,,,,,,,,,,,,,,,,,5.987372,0.1841761
8994,2022/01/27 23:27:53,119399.3107,5.0002,1,15,7,1,0,0,-17.46252,2.981182,-52.05895029864,4.686382,6.345227,29.08988,23.16156,,,,,,,,,,,,,,,,,,,,,,6.232001,0.1841761
8995,2022/01/27 23:27:54,119399.5617,5.2512,1,15,7,1,0,0,-17.5029,2.977846,-52.1209407534,4.685145,6.345227,29.08619,23.16156,,-0.017121709883213,,0.318949311971664,3.17609810829163,,,,,,,,,,,,,,,,,6.232001,0.1841761
8996,2022/01/27 23:27:54,119399.8114,5.5009,1,15,7,1,0,0,-17.53587,2.973889,-52.14973089843,4.683908,6.345227,29.08251,23.16156,,,,,,,,,,,,,,,,,,,,,,6.232001,0.1841761
8997,2022/01/27 23:27:54,119400.062,5.7515,1,15,7,1,0,0,-17.56212,2.97024,-52.1637113088,4.682672,6.345227,29.07884,23.16156,,,,,,,,,,,,,,,,,,,,,,5.783694,-0.06364942
8998,2022/01/27 23:27:54,119400.3114,6.0009,1,15,7,1,0,0,-17.58272,2.96678,-52.1640620416,4.681464,6.345227,29.07525,23.16156,,,,,,,,,,,,,,,,,,,,,,5.783694,-0.06364942
8999,2022/01/27 23:27:55,119400.5611,6.2506,1,15,7,1,0,0,-17.59958,2.963182,-52.15075866356,4.680223,6.345227,29.07157,23.16156,,-0.0130049996078014,,0.328584998846054,2.99203610420227,,,,,,,,,,,,,,,,,5.783694,-0.06364942
9000,2022/01/27 23:27:55,119400.8115,6.501,1,15,7,1,0,0,-17.6131,2.959599,-52.1277131469,4.679018,6.345227,29.068,23.16156,,,,,,,,,,,,,,,,,,,,,,6.032752,0.07783055
9001,2022/01/27 23:27:55,119401.0612,6.7507,1,15,7,1,0,0,-17.62369,2.956337,-52.10156682353,4.677779,6.345227,29.06433,23.16156,,,,,,,,,,,,,,,,,,,,,,6.032752,0.07783055
9002,2022/01/27 23:27:55,119401.3114,7.0009,1,15,7,1,0,0,-17.63236,2.952939,-52.06728350604,4.676542,6.345227,29.06068,23.16156,,,,,,,,,,,,,,,,,,,,,,6.032752,0.07783055
9003,2022/01/27 23:27:56,119401.5619,7.2514,1,15,7,1,0,0,-17.63934,2.949597,-52.02894434598,4.675335,6.345227,29.05712,23.16156,,-0.0130373295396566,,0.364219695329666,2.81170701980591,,,,,,,,,,,,,,,,,6.722207,0.07783055
9004,2022/01/27 23:27:56,119401.8108,7.5003,1,15,7,1,0,0,-17.64479,2.946312,-51.98705651448,4.6741,6.345227,29.05348,23.16156,,,,,,,,,,,,,,,,,,,,,,6.722207,0.07783055
9005,2022/01/27 23:27:56,119402.0611,7.7506,1,15,7,1,0,0,-17.64923,2.943221,-51.94558436983,4.672863,6.345227,29.04984,23.16156,,,,,,,,,,,,,,,,,,,,,,6.722207,0.07783055
9006,2022/01/27 23:27:56,119402.3107,8.0002,1,15,7,1,0,0,-17.65267,2.939769,-51.89477203323,4.671655,6.345227,29.04628,23.16156,,,,,,,,,,,,,,,,,,,,,,6.322118,0.0904271
9007,2022/01/27 23:27:57,119402.5611,8.2506,1,15,7,1,0,0,-17.65549,2.936875,-51.85196719375,4.670417,6.345227,29.04265,23.16156,,-0.0138040101155639,,0.37566140294075,2.61559391021729,,,,,,,,,,,,,,,,,6.322118,0.0904271
9008,2022/01/27 23:27:57,119402.8116,8.5011,1,15,7,1,0,0,-17.65767,2.933346,-51.79605566382,4.669181,6.345227,29.03902,23.16156,,,,,,,,,,,,,,,,,,,,,,6.229586,0.0904271
9009,2022/01/27 23:27:57,119403.0626,8.7521,1,15,7,1,0,0,-17.6594,2.930494,-51.7507657436,4.667968,6.345227,29.03546,23.16156,,,,,,,,,,,,,,,,,,,,,,6.229586,-0.0289163
9010,2022/01/27 23:27:57,119403.3107,9.0002,1,15,7,1,0,0,-17.66074,2.927484,-51.70153377816,4.666732,6.345227,29.03184,23.16156,,,,,,,,,,,,,,,,,,,,,,6.229586,-0.0289163
9011,2022/01/27 23:27:58,119403.5611,9.2506,1,15,7,1,0,0,-17.66185,2.92433,-51.6490778105,4.665527,6.345227,29.02832,23.16156,,-0.0128295999020338,,0.419794589281082,2.54931402206421,,,,,,,,,,,,,,,,,6.925494,-0.0289163
9012,2022/01/27 23:27:58,119403.8107,9.5002,1,15,7,1,0,0,-17.66275,2.921239,-51.59711414725,4.664287,6.345227,29.02469,23.16156,,,,,,,,,,,,,,,,,,,,,,6.925494,-0.0289163
9013,2022/01/27 23:27:58,119404.0619,9.7514,1,15,7,1,0,0,-17.66354,2.918496,-51.55097083584,4.663054,6.345227,29.02109,23.16156,,,,,,,,,,,,,,,,,,,,,,6.925494,-0.0289163
9014,2022/01/27 23:27:58,119404.3115,10.001,1,15,7,1,0,0,-17.66424,2.915404,-51.49839595296,4.661841,6.345227,29.01755,23.16156,,,,,,,,,,,,,,,,,,,,,,6.941164,0.2223682
9015,2022/01/27 23:27:58,119404.3129,10.0024,1,15,7,1,0,0,-17.66424,2.915404,-51.49839595296,4.661813,6.345227,29.01747,23.16156,,-0.0112930601462722,0.0321845188736916,0.423149198293686,2.45298790931702,,,,,,,,,,,,,,,,,6.941164,0.2223682
9016,2022/01/27 23:28:00,119405.354,1.0002,1,16,7,1,0,0,0,3.497928,0,4.661808,6.345227,29.01745,23.16156,,0.0214452594518662,,,,,,,,,,,,,,,,,,,,6.549101,-0.1225197
9017,2022/01/27 23:28:01,119406.3538,2,1,16,7,1,0,0,0,3.513342,0,4.661808,6.345227,29.01745,23.16156,,0.0128727098926902,,,,,,,,,,,,,,,,,,,,7.037187,-0.1225197
9018,2022/01/27 23:28:02,119407.3546,3.0008,1,16,7,1,0,0,0,3.524191,0,4.661808,6.345227,29.01745,23.16156,,0.00926133431494236,,,,,,,,,,,,,,,,,,,,6.8743,-0.155023
9019,2022/01/27 23:28:03,119408.3539,4.0001,1,16,7,1,0,0,0,3.532406,0,4.661808,6.345227,29.01745,23.16156,,0.00761924916878343,,,,,,,,,,,,,,,,,,,,6.950445,-0.155023
9020,2022/01/27 23:28:04,119409.3538,5,1,16,7,1,0,0,0,3.539247,0,4.661808,6.345227,29.01745,23.16156,,0.00737277790904045,,,,,,,,,,,,,,,,,,,,7.26196,-0.0912258
9021,2022/01/27 23:28:05,119410.3546,6.0008,1,16,7,1,0,0,0,3.544953,0,4.661808,6.345227,29.01745,23.16156,,0.00595284486189485,,,,,,,,,,,,,,,,,,,,6.962805,-0.0912258
9022,2022/01/27 23:28:06,119411.3545,7.0007,1,16,7,1,0,0,0,3.549891,0,4.661808,6.345227,29.01745,23.16156,,0.00460127182304859,,,,,,,,,,,,,,,,,,,,7.417475,0.04859865
9023,2022/01/27 23:28:07,119412.3545,8.0007,1,16,7,1,0,0,0,3.553924,0,4.661808,6.345227,29.01745,23.16156,,0.00389599706977606,,,,,,,,,,,,,,,,,,,,7.042716,0.04452497
9024,2022/01/27 23:28:08,119413.3539,9.0001,1,16,7,1,0,0,0,3.557827,0,4.661808,6.345227,29.01745,23.16156,,0.00346390902996063,,,,,,,,,,,,,,,,,,,,7.243415,-0.09891868
9025,2022/01/27 23:28:09,119414.3539,10.0001,1,16,7,1,0,0,0,3.561105,0,4.661808,6.345227,29.01745,23.16156,,0.00317977997474372,,,,,,,,,,,,,,,,,,,,7.346752,0.159646
9026,2022/01/27 23:28:10,119415.354,11.0002,1,16,7,1,0,0,0,3.563964,0,4.661808,6.345227,29.01745,23.16156,,0.00305617903359234,,,,,,,,,,,,,,,,,,,,7.020557,-0.2292892
9027,2022/01/27 23:28:11,119416.3541,12.0003,1,16,7,1,0,0,0,3.566854,0,4.661808,6.345227,29.01745,23.16156,,0.0031659291125834,,,,,,,,,,,,,,,,,,,,7.56678,0.1706946
9028,2022/01/27 23:28:12,119417.3539,13.0001,1,16,7,1,0,0,0,3.569464,0,4.661808,6.345227,29.01745,23.16156,,0.00233850395306945,,,,,,,,,,,,,,,,,,,,7.05478,-0.16
9029,2022/01/27 23:28:13,119418.3539,14.0001,1,16,7,1,0,0,0,3.571474,0,4.661808,6.345227,29.01745,23.16156,,0.0024054569657892,,,,,,,,,,,,,,,,,,,,7.240334,0.05798578
9030,2022/01/27 23:28:14,119419.3549,15.0011,1,16,7,1,0,0,0,3.573779,0,4.661808,6.345227,29.01745,23.16156,,0.00190462695900351,,,,,,,,,,,,,,,,,,,,7.349979,0.03426403
9031,2022/01/27 23:28:15,119420.3541,16.0003,1,16,7,1,0,0,0,3.575594,0,4.661808,6.345227,29.01745,23.16156,,0.00276029808446765,,,,,,,,,,,,,,,,,,,,7.0059,-0.1075247
9032,2022/01/27 23:28:16,119421.3548,17.001,1,16,7,1,0,0,0,3.577406,0,4.661808,6.345227,29.01745,23.16156,,0.00216951896436512,,,,,,,,,,,,,,,,,,,,7.623934,-0.1075247
9033,2022/01/27 23:28:17,119422.3542,18.0004,1,16,7,1,0,0,0,3.579232,0,4.661808,6.345227,29.01745,23.16156,,0.00165165204089135,,,,,,,,,,,,,,,,,,,,7.003078,-0.1797602
9034,2022/01/27 23:28:18,119423.3543,19.0005,1,16,7,1,0,0,0,3.580966,0,4.661808,6.345227,29.01745,23.16156,,0.00191352097317576,,,,,,,,,,,,,,,,,,,,7.376274,-0.1797602
9035,2022/01/27 23:28:19,119424.3547,20.0009,1,16,7,1,0,0,0,3.582485,0,4.661808,6.345227,29.01745,23.16156,,0.00147895200643688,,,,,,,,,,,,,,,,,,,,7.249869,-0.1530537
9036,2022/01/27 23:28:20,119425.354,21.0002,1,16,7,1,0,0,0,3.583864,0,4.661808,6.345227,29.01745,23.16156,,,,,,,,,,,,,,,,,,,,,,7.113857,-0.1530537
9037,2022/01/27 23:28:21,119426.354,22.0002,1,16,7,1,0,0,0,3.585365,0,4.661808,6.345227,29.01745,23.16156,,0.00142301595769823,,,,,,,,,,,,,,,,,,,,7.713744,0.1449609
9038,2022/01/27 23:28:22,119427.3548,23.001,1,16,7,1,0,0,0,3.586679,0,4.661808,6.345227,29.01745,23.16156,,0.0016046219971031,,,,,,,,,,,,,,,,,,,,7.027013,-0.08856297
9039,2022/01/27 23:28:23,119428.3545,24.0007,1,16,7,1,0,0,0,3.587962,0,4.661808,6.345227,29.01745,23.16156,,0.0013183259870857,,,,,,,,,,,,,,,,,,,,7.477319,0.01468033
9040,2022/01/27 23:28:24,119429.3549,25.0011,1,16,7,1,0,0,0,3.589306,0,4.661808,6.345227,29.01745,23.16156,,,,,,,,,,,,,,,,,,,,,,7.130781,0.05548924
9041,2022/01/27 23:28:25,119430.3542,26.0004,1,16,7,1,0,0,0,3.59035,0,4.661808,6.345227,29.01745,23.16156,,0.00131282000802457,,,,,,,,,,,,,,,,,,,,7.102347,-0.1726681
9042,2022/01/27 23:28:26,119431.3546,27.0008,1,16,7,1,0,0,0,3.591512,0,4.661808,6.345227,29.01745,23.16156,,,,,,,,,,,,,,,,,,,,,,7.705062,0.1883486
9043,2022/01/27 23:28:27,119432.355,28.0012,1,16,7,1,0,0,0,3.592457,0,4.661808,6.345227,29.01745,23.16156,,0.000902686326298863,,,,,,,,,,,,,,,,,,,,7.012241,-0.2165067
9044,2022/01/27 23:28:28,119433.3544,29.0006,1,16,7,1,0,0,0,3.593586,0,4.661808,6.345227,29.01745,23.16156,,0.00121837202459574,,,,,,,,,,,,,,,,,,,,7.392515,0.1188356
9045,2022/01/27 23:28:29,119434.3549,30.0011,1,16,7,1,0,0,0,3.594464,0,4.661808,6.345227,29.01745,23.16156,,,,,,,,,,,,,,,,,,,,,,7.136448,-0.08002073
9046,2022/01/27 23:28:30,119435.3551,31.0013,1,16,7,1,0,0,0,3.595301,0,4.661808,6.345227,29.01745,23.16156,,0.000959802884608507,,,,,,,,,,,,,,,,,,,,7.088884,-0.01486391
9047,2022/01/27 23:28:31,119436.3544,32.0006,1,16,7,1,0,0,0,3.596216,0,4.661808,6.345227,29.01745,23.16156,,,,,,,,,,,,,,,,,,,,,,7.595471,-0.01486391
9048,2022/01/27 23:28:32,119437.3543,33.0005,1,16,7,1,0,0,0,3.597038,0,4.661808,6.345227,29.01745,23.16156,,0.000859108113218099,,,,,,,,,,,,,,,,,,,,6.941164,-0.1427731
9049,2022/01/27 23:28:33,119438.3552,34.0014,1,16,7,1,0,0,0,3.597807,0,4.661808,6.345227,29.01745,23.16156,,,,,,,,,,,,,,,,,,,,,,7.38098,-0.1427731
9050,2022/01/27 23:28:34,119439.3542,35.0004,1,16,7,1,0,0,0,3.598319,0,4.661808,6.345227,29.01745,23.16156,,0.000889404211193323,,,,,,,,,,,,,,,,,,,,7.038558,-0.1878294
9051,2022/01/27 23:28:35,119440.355,36.0012,1,16,7,1,0,0,0,3.599316,0,4.661808,6.345227,29.01745,23.16156,,,,,,,,,,,,,,,,,,,,,,7.061756,-0.1878294
9052,2022/01/27 23:28:36,119441.355,37.0012,1,16,7,1,0,0,0,3.600293,0,4.661808,6.345227,29.01745,23.16156,,0.000638172496110201,,,,,,,,,,,,,,,,,,,,7.545721,0.1584882
9053,2022/01/27 23:28:37,119442.3543,38.0005,1,16,7,1,0,0,0,3.600836,0,4.661808,6.345227,29.01745,23.16156,,,,,,,,,,,,,,,,,,,,,,6.917696,-0.1085582
9054,2022/01/27 23:28:38,119443.3542,39.0004,1,16,7,1,0,0,0,3.601323,0,4.661808,6.345227,29.01745,23.16156,,,,,,,,,,,,,,,,,,,,,,7.424853,0.07078707
9055,2022/01/27 23:28:39,119444.3543,40.0005,1,16,7,1,0,0,0,3.602026,0,4.661808,6.345227,29.01745,23.16156,,0.000523475173395127,,,,,,,,,,,,,,,,,,,,6.822172,0.008888245
9056,2022/01/27 23:28:39,119444.3557,40.0019,1,16,7,1,0,0,0,3.602026,0,4.661808,6.345227,29.01745,23.16156,,0.000523475173395127,0.0321845188736916,0,0,,,,,,,,,,,,,,,,,6.822172,0.008888245
9057,2022/01/27 23:28:39,119444.6439,0.2505,1,17,7,1,0,0,3.531105,3.709593,13.098962390265,4.662044,6.345227,29.01833,23.16156,,0.0590668991208076,,0.0157831106334925,1143.84802246094,,,,,,,,,,,,,,,,,6.822172,0.008888245
9058,2022/01/27 23:28:39,119444.8936,0.5002,1,17,7,1,0,0,3.531532,3.711741,13.108132117212,4.662285,6.345227,29.01923,23.16156,,,,,,,,,,,,,,,,,,,,,,6.822172,0.008888245
9059,2022/01/27 23:28:39,119445.144,0.7506,1,17,7,1,0,0,3.531494,3.714043,13.116120570242,4.662532,6.345227,29.02014,23.16156,,,,,,,,,,,,,,,,,,,,,,7.264777,-0.05891204
9060,2022/01/27 23:28:40,119445.3936,1.0002,1,17,7,1,0,0,3.531441,3.715405,13.120733548605,4.662774,6.345227,29.02104,23.16156,,0.00897660758346319,,0.0983466431498528,22.5230407714844,,,,,,,,,,,,,,,,,7.264777,-0.05891204
9061,2022/01/27 23:28:40,119445.644,1.2506,1,17,7,1,0,0,3.53157,3.717172,13.12745312004,4.663021,6.345227,29.02196,23.16156,,,,,,,,,,,,,,,,,,,,,,7.264777,-0.05891204
9062,2022/01/27 23:28:40,119445.8936,1.5002,1,17,7,1,0,0,3.531685,3.718343,13.132016197955,4.663269,6.345227,29.02288,23.16156,,,,,,,,,,,,,,,,,,,,,,7.545609,0.08776009
9063,2022/01/27 23:28:40,119446.1447,1.7513,1,17,7,1,0,0,3.531609,3.719833,13.136995701297,4.663516,6.345227,29.0238,23.16156,,,,,,,,,,,,,,,,,,,,,,7.545609,0.08776009
9064,2022/01/27 23:28:41,119446.3935,2.0001,1,17,7,1,0,0,3.531342,3.720954,13.139961140268,4.663757,6.345227,29.0247,23.16156,,0.00527367414906621,,0.165492996573448,,,,,,,,,,,,,,,,,,7.545609,0.08776009
9065,2022/01/27 23:28:41,119446.6449,2.2515,1,17,7,1,0,0,3.531548,3.722251,13.145308074548,4.664004,6.345227,29.02562,23.16156,,,,,,,,,,,,,,,,,,,,,,6.95367,0.08776009
9066,2022/01/27 23:28:41,119446.8944,2.501,1,17,7,1,0,0,3.531799,3.723218,13.149657609182,4.664246,6.345227,29.02652,23.16156,,,,,,,,,,,,,,,,,,,,,,6.95367,0.08776009
9067,2022/01/27 23:28:41,119447.1455,2.7521,1,17,7,1,0,0,3.531471,3.724488,13.152921361848,4.664493,6.345227,29.02744,23.16156,,,,,,,,,,,,,,,,,,,,,,7.132669,-0.1290438
9068,2022/01/27 23:28:42,119447.3944,3.001,1,17,7,1,0,0,3.531509,3.72549,13.15660146441,4.664741,6.345227,29.02836,23.16156,,0.00428998097777367,,0.201769396662712,5.93834781646729,,,,,,,,,,,,,,,,,7.132669,-0.1290438
9069,2022/01/27 23:28:42,119447.6449,3.2515,1,17,7,1,0,0,3.531319,3.726674,13.160074703006,4.664982,6.345227,29.02926,23.16156,,,,,,,,,,,,,,,,,,,,,,7.132669,-0.1290438
9070,2022/01/27 23:28:42,119447.8935,3.5001,1,17,7,1,0,0,3.531433,3.727435,13.163186964355,4.66523,6.345227,29.03018,23.16156,,,,,,,,,,,,,,,,,,,,,,7.542905,0.1281989
9071,2022/01/27 23:28:42,119448.1448,3.7514,1,17,7,1,0,0,3.531532,3.728819,13.168443620708,4.665477,6.345227,29.0311,23.16156,,,,,,,,,,,,,,,,,,,,,,7.542905,0.1281989
9072,2022/01/27 23:28:43,119448.3944,4.001,1,17,7,1,0,0,3.5317,3.729259,13.1706240103,4.665719,6.345227,29.03201,23.16156,,0.00478435819968581,,0.223022297024727,,,,,,,,,,,,,,,,,,7.542905,0.1281989
9073,2022/01/27 23:28:43,119448.6442,4.2508,1,17,7,1,0,0,3.531509,3.730553,13.174481494477,4.665965,6.345227,29.03292,23.16156,,,,,,,,,,,,,,,,,,,,,,7.120311,0.1281989
9074,2022/01/27 23:28:43,119448.8934,4.5,1,17,7,1,0,0,3.53138,3.731305,13.1766558509,4.666208,6.345227,29.03383,23.16156,,,,,,,,,,,,,,,,,,,,,,7.120311,0.1281989
9075,2022/01/27 23:28:43,119449.1441,4.7507,1,17,7,1,0,0,3.531403,3.732518,13.181025262754,4.666454,6.345227,29.03475,23.16156,,,,,,,,,,,,,,,,,,,,,,7.120311,0.1281989
9076,2022/01/27 23:28:44,119449.3936,5.0002,1,17,7,1,0,0,3.531364,3.73327,13.18353528028,4.666702,6.345227,29.03567,23.16156,,0.0040181060321629,,,4.15115118026733,,,,,,,,,,,,,,,,,6.9366,-0.1894704
9077,2022/01/27 23:28:44,119449.6455,5.2521,1,17,7,1,0,0,3.531281,3.734069,13.186046912389,4.666948,6.345227,29.03659,23.16156,,,,,,,,,,,,,,,,,,,,,,6.9366,-0.1894704
9078,2022/01/27 23:28:44,119449.8945,5.5011,1,17,7,1,0,0,3.530838,3.735073,13.187937681174,4.66719,6.345227,29.03749,23.16156,,,,,,,,,,,,,,,,,,,,,,6.9366,-0.1894704
9079,2022/01/27 23:28:44,119450.1449,5.7515,1,17,7,1,0,0,3.53109,3.735934,13.19191918806,4.667437,6.345227,29.03842,23.16156,,,,,,,,,,,,,,,,,,,,,,7.496749,0.1750466
9080,2022/01/27 23:28:45,119450.3937,6.0003,1,17,7,1,0,0,3.531494,3.736647,13.195946460618,4.667679,6.345227,29.03932,23.16156,,0.00340548902750015,,0.268564313650131,,,,,,,,,,,,,,,,,,7.496749,0.1750466
9081,2022/01/27 23:28:45,119450.6448,6.2514,1,17,7,1,0,0,3.531921,3.737638,13.201042142598,4.667925,6.345227,29.04024,23.16156,,,,,,,,,,,,,,,,,,,,,,7.496749,0.1750466
9082,2022/01/27 23:28:45,119450.8944,6.501,1,17,7,1,0,0,3.531837,3.738461,13.203634882857,4.668174,6.345227,29.04117,23.16156,,,,,,,,,,,,,,,,,,,,,,7.305808,0.1750466
9083,2022/01/27 23:28:45,119451.1442,6.7508,1,17,7,1,0,0,3.53125,3.739311,13.20444196875,4.668415,6.345227,29.04207,23.16156,,,,,,,,,,,,,,,,,,,,,,7.305808,0.1750466
9084,2022/01/27 23:28:46,119451.3943,7.0009,1,17,7,1,0,0,3.530762,3.740222,13.205833709164,4.668662,6.345227,29.043,23.16156,,0.00371957896277308,,0.286801993846893,,,,,,,,,,,,,,,,,,7.305808,0.1750466
9085,2022/01/27 23:28:46,119451.6448,7.2514,1,17,7,1,0,0,3.530708,3.740819,13.207739569852,4.66891,6.345227,29.04392,23.16156,,,,,,,,,,,,,,,,,,,,,,6.952632,-0.1700366
9086,2022/01/27 23:28:46,119451.8937,7.5003,1,17,7,1,0,0,3.530785,3.741829,13.211593705765,4.66915,6.345227,29.04482,23.16156,,,,,,,,,,,,,,,,,,,,,,6.952632,-0.1700366
9087,2022/01/27 23:28:46,119452.144,7.7506,1,17,7,1,0,0,3.530991,3.742367,13.214264195697,4.669397,6.345227,29.04575,23.16156,,,,,,,,,,,,,,,,,,,,,,7.356167,0.1261047
9088,2022/01/27 23:28:47,119452.3944,8.001,1,17,7,1,0,0,3.531242,3.743263,13.218367522646,4.669645,6.345227,29.04667,23.16156,,0.00282195210456848,,,3.38037705421448,,,,,,,,,,,,,,,,,7.356167,0.1261047
9089,2022/01/27 23:28:47,119452.6447,8.2513,1,17,7,1,0,0,3.531456,3.74382,13.22113560192,4.669887,6.345227,29.04758,23.16156,,,,,,,,,,,,,,,,,,,,,,7.356167,0.1261047
9090,2022/01/27 23:28:47,119452.8936,8.5002,1,17,7,1,0,0,3.531898,3.744765,13.22612801397,4.670135,6.345227,29.04851,23.16156,,,,,,,,,,,,,,,,,,,,,,7.443763,0.1261047
9091,2022/01/27 23:28:47,119453.1439,8.7505,1,17,7,1,0,0,3.531776,3.745276,13.227475890176,4.670376,6.345227,29.04941,23.16156,,,,,,,,,,,,,,,,,,,,,,7.443763,0.1261047
9092,2022/01/27 23:28:48,119453.3935,9.0001,1,17,7,1,0,0,3.53199,3.746326,13.23198596874,4.670622,6.345227,29.05034,23.16156,,0.00355020491406322,,0.32374718785286,,,,,,,,,,,,,,,,,,7.443763,0.1261047
9093,2022/01/27 23:28:48,119453.6456,9.2522,1,17,7,1,0,0,3.531593,3.747024,13.232963729232,4.670869,6.345227,29.05126,23.16156,,,,,,,,,,,,,,,,,,,,,,6.863684,-0.153901
9094,2022/01/27 23:28:48,119453.8946,9.5012,1,17,7,1,0,0,3.531364,3.747903,13.235209729692,4.671112,6.345227,29.05217,23.16156,,,,,,,,,,,,,,,,,,,,,,6.863684,-0.153901
9095,2022/01/27 23:28:48,119454.1447,9.7513,1,17,7,1,0,0,3.530846,3.748235,13.23444055681,4.671359,6.345227,29.0531,23.16156,,,,,,,,,,,,,,,,,,,,,,6.863684,-0.153901
9096,2022/01/27 23:28:49,119454.3937,10.0003,1,17,7,1,0,0,3.530724,3.749233,13.237506934692,4.671606,6.345227,29.05402,23.16156,,0.00350986490957439,,0.332104414701462,,,,,,,,,,,,,,,,,,7.189582,0.1018432
9097,2022/01/27 23:28:49,119454.3952,10.0018,1,17,7,1,0,0,3.530724,3.749233,13.237506934692,4.671606,6.345227,29.05402,23.16156,,0.00350986490957439,0.0321845188736916,0.332104414701462,3.38037705421448,,,,,,,,,,,,,,,,,7.189582,0.1018432
9098,2022/01/27 23:28:50,119455.4369,1.0003,1,18,7,1,0,0,0,3.639427,0,4.671611,6.345227,29.05404,23.16156,,-0.00806259270757437,,,,,,,,,,,,,,,,,,,,7.569595,0.1018432
9099,2022/01/27 23:28:51,119456.4377,2.0011,1,18,7,1,0,0,0,3.637479,0,4.671611,6.345227,29.05404,23.16156,,-0.00342832691967487,,,,,,,,,,,,,,,,,,,,7.051061,0.004197061
9100,2022/01/27 23:28:52,119457.4371,3.0005,1,18,7,1,0,0,0,3.636149,0,4.671611,6.345227,29.05404,23.16156,,-0.00193488202057779,,,,,,,,,,,,,,,,,,,,7.559401,0.004197061
9101,2022/01/27 23:28:53,119458.4376,4.001,1,18,7,1,0,0,0,3.635208,0,4.671611,6.345227,29.05404,23.16156,,-0.00126880302559584,,,,,,,,,,,,,,,,,,,,7.170106,0.03720164
9102,2022/01/27 23:28:54,119459.4377,5.0011,1,18,7,1,0,0,0,3.634421,0,4.671611,6.345227,29.05404,23.16156,,,,,,,,,,,,,,,,,,,,,,7.467646,-0.08034915
9103,2022/01/27 23:28:55,119460.4377,6.0011,1,18,7,1,0,0,0,3.633874,0,4.671611,6.345227,29.05404,23.16156,,,,,,,,,,,,,,,,,,,,,,7.357471,0.1389006
9104,2022/01/27 23:28:56,119461.4369,7.0003,1,18,7,1,0,0,0,3.633442,0,4.671611,6.345227,29.05404,23.16156,,-0.000644033891148865,,,,,,,,,,,,,,,,,,,,7.165137,-0.1488453
9105,2022/01/27 23:28:57,119462.4369,8.0003,1,18,7,1,0,0,0,3.632992,0,4.671611,6.345227,29.05404,23.16156,,,,,,,,,,,,,,,,,,,,,,7.499452,0.1932144
9106,2022/01/27 23:28:58,119463.4368,9.0002,1,18,7,1,0,0,0,3.632854,0,4.671611,6.345227,29.05404,23.16156,,,,,,,,,,,,,,,,,,,,,,6.894165,-0.1891524
9107,2022/01/27 23:28:59,119464.4371,10.0005,1,18,7,1,0,0,0,3.632438,0,4.671611,6.345227,29.05404,23.16156,,,,,,,,,,,,,,,,,,,,,,7.510576,0.1926285
9108,2022/01/27 23:29:00,119465.4377,11.0011,1,18,7,1,0,0,0,3.632401,0,4.671611,6.345227,29.05404,23.16156,,,,,,,,,,,,,,,,,,,,,,7.147438,-0.1134807
9109,2022/01/27 23:29:01,119466.437,12.0004,1,18,7,1,0,0,0,3.632155,0,4.671611,6.345227,29.05404,23.16156,,-0.00022535260359291,,,,,,,,,,,,,,,,,,,,7.412797,-0.1134807
9110,2022/01/27 23:29:02,119467.4371,13.0005,1,18,7,1,0,0,0,3.632104,0,4.671611,6.345227,29.05404,23.16156,,,,,,,,,,,,,,,,,,,,,,7.34397,-0.02150863
9111,2022/01/27 23:29:03,119468.4366,14,1,18,7,1,0,0,0,3.63188,0,4.671611,6.345227,29.05404,23.16156,,,,,,,,,,,,,,,,,,,,,,6.807802,-0.02150863
9112,2022/01/27 23:29:04,119469.4372,15.0006,1,18,7,1,0,0,0,3.632144,0,4.671611,6.345227,29.05404,23.16156,,,,,,,,,,,,,,,,,,,,,,7.452888,0.06818533
9113,2022/01/27 23:29:05,119470.4369,16.0003,1,18,7,1,0,0,0,3.631859,0,4.671611,6.345227,29.05404,23.16156,,,,,,,,,,,,,,,,,,,,,,6.863684,0.06818533
9114,2022/01/27 23:29:06,119471.437,17.0004,1,18,7,1,0,0,0,3.631789,0,4.671611,6.345227,29.05404,23.16156,,,,,,,,,,,,,,,,,,,,,,6.942125,-0.1596135
9115,2022/01/27 23:29:07,119472.4369,18.0003,1,18,7,1,0,0,0,3.63173,0,4.671611,6.345227,29.05404,23.16156,,,,,,,,,,,,,,,,,,,,,,7.088884,0.179913
9116,2022/01/27 23:29:08,119473.4378,19.0012,1,18,7,1,0,0,0,3.631886,0,4.671611,6.345227,29.05404,23.16156,,,,,,,,,,,,,,,,,,,,,,6.830237,-0.214878
9117,2022/01/27 23:29:09,119474.4379,20.0013,1,18,7,1,0,0,0,3.631858,0,4.671611,6.345227,29.05404,23.16156,,,,,,,,,,,,,,,,,,,,,,7.333063,0.1471543
9118,2022/01/27 23:29:10,119475.4371,21.0005,1,18,7,1,0,0,0,3.631955,0,4.671611,6.345227,29.05404,23.16156,,,,,,,,,,,,,,,,,,,,,,6.786562,-0.1608026
9119,2022/01/27 23:29:11,119476.4379,22.0013,1,18,7,1,0,0,0,3.631943,0,4.671611,6.345227,29.05404,23.16156,,,,,,,,,,,,,,,,,,,,,,6.926013,0.04357845
9120,2022/01/27 23:29:12,119477.4371,23.0005,1,18,7,1,0,0,0,3.631913,0,4.671611,6.345227,29.05404,23.16156,,,,,,,,,,,,,,,,,,,,,,7.13133,0.06416142
9121,2022/01/27 23:29:13,119478.4372,24.0006,1,18,7,1,0,0,0,3.631977,0,4.671611,6.345227,29.05404,23.16156,,-0.0000596989702899009,,,,,,,,,,,,,,,,,,,,6.743042,-0.1213399
9122,2022/01/27 23:29:14,119479.4378,25.0012,1,18,7,1,0,0,0,3.632108,0,4.671611,6.345227,29.05404,23.16156,,,,,,,,,,,,,,,,,,,,,,7.391996,0.2027979
9123,2022/01/27 23:29:15,119480.4371,26.0005,1,18,7,1,0,0,0,3.63201,0,4.671611,6.345227,29.05404,23.16156,,,,,,,,,,,,,,,,,,,,,,6.87137,-0.1626956
9124,2022/01/27 23:29:16,119481.4379,27.0013,1,18,7,1,0,0,0,3.631927,0,4.671611,6.345227,29.05404,23.16156,,,,,,,,,,,,,,,,,,,,,,6.831306,-0.1626956
9125,2022/01/27 23:29:17,119482.4379,28.0013,1,18,7,1,0,0,0,3.631924,0,4.671611,6.345227,29.05404,23.16156,,,,,,,,,,,,,,,,,,,,,,7.145282,-0.06472021
9126,2022/01/27 23:29:18,119483.4372,29.0006,1,18,7,1,0,0,0,3.63199,0,4.671611,6.345227,29.05404,23.16156,,,,,,,,,,,,,,,,,,,,,,6.641979,-0.06472021
9127,2022/01/27 23:29:19,119484.4381,30.0015,1,18,7,1,0,0,0,3.631987,0,4.671611,6.345227,29.05404,23.16156,,,,,,,,,,,,,,,,,,,,,,7.334921,0.1113346
9128,2022/01/27 23:29:20,119485.4371,31.0005,1,18,7,1,0,0,0,3.632018,0,4.671611,6.345227,29.05404,23.16156,,,,,,,,,,,,,,,,,,,,,,7.091074,0.1113346
9129,2022/01/27 23:29:21,119486.4373,32.0007,1,18,7,1,0,0,0,3.632036,0,4.671611,6.345227,29.05404,23.16156,,,,,,,,,,,,,,,,,,,,,,6.682543,-0.2038682
9130,2022/01/27 23:29:22,119487.4373,33.0007,1,18,7,1,0,0,0,3.632128,0,4.671611,6.345227,29.05404,23.16156,,,,,,,,,,,,,,,,,,,,,,7.37308,0.1098636
9131,2022/01/27 23:29:23,119488.4382,34.0016,1,18,7,1,0,0,0,3.632239,0,4.671611,6.345227,29.05404,23.16156,,,,,,,,,,,,,,,,,,,,,,6.901439,-0.04145861
9132,2022/01/27 23:29:24,119489.4372,35.0006,1,18,7,1,0,0,0,3.632159,0,4.671611,6.345227,29.05404,23.16156,,,,,,,,,,,,,,,,,,,,,,7.195076,-0.08452892
9133,2022/01/27 23:29:25,119490.4374,36.0008,1,18,7,1,0,0,0,3.632199,0,4.671611,6.345227,29.05404,23.16156,,0.0000482080795336515,,,,,,,,,,,,,,,,,,,,7.253209,0.1944569
9134,2022/01/27 23:29:26,119491.4373,37.0007,1,18,7,1,0,0,0,3.632344,0,4.671611,6.345227,29.05404,23.16156,,,,,,,,,,,,,,,,,,,,,,6.679866,-0.1791695
9135,2022/01/27 23:29:27,119492.4374,38.0008,1,18,7,1,0,0,0,3.632308,0,4.671611,6.345227,29.05404,23.16156,,,,,,,,,,,,,,,,,,,,,,7.266634,0.1833647
9136,2022/01/27 23:29:28,119493.4373,39.0007,1,18,7,1,0,0,0,3.632651,0,4.671611,6.345227,29.05404,23.16156,,,,,,,,,,,,,,,,,,,,,,7.06862,-0.06187916
9137,2022/01/27 23:29:29,119494.4382,40.0016,1,18,7,1,0,0,0,3.632694,0,4.671611,6.345227,29.05404,23.16156,,,,,,,,,,,,,,,,,,,,,,6.900103,-0.0526616
9138,2022/01/27 23:29:29,119494.4396,40.003,1,18,7,1,0,0,0,3.632694,0,4.671611,6.345227,29.05404,23.16156,,0.0000482080795336515,0.0321845188736916,0,0,,,,,,,,,,,,,,,,,6.900103,-0.0526616
9139,2022/01/27 23:29:29,119494.4468,0.0016,1,19,7,1,0,0,0,3.632648,0,4.671611,6.345227,29.05404,23.16156,,0.0000482080795336515,0.0321845188736916,0,0,,,,,,,,,,,,,,,,,6.89985743408677,-0.0526380893087695
9140,2022/01/27 23:29:39,119504.4869,10.0008,1,20,7,1,0,0,-1.49989,3.571029,-5.35615068681,4.671611,6.349393,29.05404,23.17647,,-0.00116296601481736,,0.338092505931854,5.16818523406982,,,,,,,,,,,,,,,,,6.557426,-0.01985341
9141,2022/01/27 23:29:49,119514.4862,20.0001,1,20,7,1,0,0,-1.499944,3.562516,-5.343574499104,4.671611,6.353558,29.05404,23.19132,,-0.00071538012707606,,0.46053621172905,2.47371506690979,,,,,,,,,,,,,,,,,6.810071,-0.09380668
