Repository: HVES-Battery-Testing-Consortium/LG-HG2

# Battery Testing Consortium (BTC)
The Battery Testing Consortium (BTC) has been developed within the High Voltage and Energy Storage Lab at Oxford Brookes University to provide accurate and comprehensive cell data to Formula Student Electric teams. Through the BTC, we aim to provide FS teams with information for improved and informed decisions for cell selection, pack architecture design, thermal cooling requirements, and end of life predictions. A range of tests are completed to provide a comprehensive electrochemical lithium-ion characterisation for modelling, validation, and battery management parameterisation.

File: Data/Round1/LG_HG2/Package 1/220126_BTC_HPPC_EIS_LG_HG2_2_5C/220126_BTC_HPPC_EIS_LG_HG2_2_5C_Channel_1_Wb_1.CSV (part 43 of 47)
Data_Point,Date_Time,Test_Time(s),Step_Time(s),Cycle_Index,Step_Index,TC_Counter1,TC_Counter2,TC_Counter3,TC_Counter4,Current(A),Voltage(V),Power(W),Charge_Capacity(Ah),Discharge_Capacity(Ah),Charge_Energy(Wh),Discharge_Energy(Wh),ACR(Ohm),dV/dt(V/s),Internal_Resistance(Ohm),dQ/dV(Ah/V),dV/dQ(V/Ah),MetaCode_MV_UD1,MetaCode_MV_UD2,MetaCode_MV_UD3,MetaCode_MV_UD4,MetaCode_MV_UD5,MetaCode_MV_UD6,MetaCode_MV_UD7,MetaCode_MV_UD8,MetaCode_MV_UD9,MetaCode_MV_UD10,MetaCode_MV_UD11,MetaCode_MV_UD12,MetaCode_MV_UD13,MetaCode_MV_UD14,MetaCode_MV_UD15,MetaCode_MV_UD16,Aux_Temperature_1(C),Aux_dT/dt_1(C)
9142,2022/01/27 23:29:59,119524.4871,30.001,1,20,7,1,0,0,-1.499871,3.556215,-5.333863748265,4.671611,6.357724,29.05404,23.20615,,-0.000563631998375058,,0.627017319202423,1.70479297637939,,,,,,,,,,,,,,,,,6.717344,0.04623592
9143,2022/01/27 23:30:09,119534.4864,40.0003,1,20,7,1,0,0,-1.499924,3.551002,-5.326233123848,4.671611,6.36189,29.05404,23.22095,,-0.000454896799055859,,0.770908415317535,,,,,,,,,,,,,,,,,,6.860343,0.1556388
9144,2022/01/27 23:30:19,119544.4875,50.0014,1,20,7,1,0,0,-1.499968,3.546213,-5.319206021184,4.671611,6.366056,29.05404,23.23574,,-0.00042188330553472,,0.903540313243866,1.18100500106812,,,,,,,,,,,,,,,,,6.97906,0.07964015
9145,2022/01/27 23:30:29,119554.4869,60.0008,1,20,7,1,0,0,-1.499921,3.542418,-5.313347148978,4.671611,6.370221,29.05404,23.2505,,-0.000411552609875798,,,,,,,,,,,,,,,,,,,,6.973975,0.2113503
9146,2022/01/27 23:30:39,119564.4869,70.0008,1,20,7,1,0,0,-1.499954,3.538852,-5.308115212808,4.671611,6.374388,29.05404,23.26525,,-0.000346426211763173,,1.05499696731567,,,,,,,,,,,,,,,,,,6.564266,-0.1370677
9147,2022/01/27 23:30:49,119574.4869,80.0008,1,20,7,1,0,0,-1.499959,3.535714,-5.303426035726,4.671611,6.378554,29.05404,23.27999,,-0.000265699694864452,,1.24386501312256,0.889433622360229,,,,,,,,,,,,,,,,,6.162174,-0.1041493
9148,2022/01/27 23:30:59,119584.4864,90.0003,1,20,7,1,0,0,-1.499986,3.532762,-5.299093541332,4.671611,6.382719,29.05404,23.2947,,-0.000311980198603123,,,,,,,,,,,,,,,,,,,,6.165817,-0.2202293
9149,2022/01/27 23:31:09,119594.4873,100.0012,1,20,7,1,0,0,-1.499886,3.530225,-5.29493505435,4.671611,6.386885,29.05404,23.30942,,-0.000246048293774948,,1.42460203170776,,,,,,,,,,,,,,,,,,6.248958,-0.1574227
9150,2022/01/27 23:31:19,119604.4865,110.0004,1,20,7,1,0,0,-1.499985,3.5274,-5.291047089,4.671611,6.391051,29.05404,23.32412,,-0.000253443111432716,,,,,,,,,,,,,,,,,,,,6.406711,0.1051706
9151,2022/01/27 23:31:29,119614.4867,120.0006,1,20,7,1,0,0,-1.499913,3.525299,-5.287641798987,4.671611,6.395216,29.05404,23.33881,,-0.000222535294597037,,1.63645005226135,0.642868101596832,,,,,,,,,,,,,,,,,6.233233,-0.1426011
9152,2022/01/27 23:31:39,119624.4875,130.0014,1,20,7,1,0,0,-1.499934,3.52274,-5.28387749916,4.671611,6.399383,29.05404,23.35349,,-0.000243250105995685,,,,,,,,,,,,,,,,,,,,6.134877,-0.1685336
9153,2022/01/27 23:31:49,119634.4873,140.0012,1,20,7,1,0,0,-1.499899,3.521103,-5.281298868597,4.671611,6.403549,29.05404,23.36817,,-0.000201302304049022,,1.91888797283173,,,,,,,,,,,,,,,,,,6.165817,0.03582954
9154,2022/01/27 23:31:59,119644.4872,150.0011,1,20,7,1,0,0,-1.499921,3.518819,-5.277950513299,4.671611,6.407713,29.05404,23.38282,,-0.000193773899809457,,,,,,,,,,,,,,,,,,,,5.961403,-0.2335954
9155,2022/01/27 23:32:09,119654.487,160.0009,1,20,7,1,0,0,-1.500102,3.517118,-5.276035746036,4.671611,6.41188,29.05404,23.39748,,-0.000246178999077529,,,,,,,,,,,,,,,,,,,,6.345681,0.1220486
9156,2022/01/27 23:32:19,119664.4865,170.0004,1,20,7,1,0,0,-1.499935,3.514868,-5.27207353358,4.671611,6.416047,29.05404,23.41213,,-0.000165062898304313,,1.99544894695282,0.51384037733078,,,,,,,,,,,,,,,,,6.367984,0.1416484
9157,2022/01/27 23:32:29,119674.4864,180.0003,1,20,7,1,0,0,-1.499899,3.513391,-5.269731647509,4.671611,6.420211,29.05404,23.42676,,-0.000215050196857192,,,,,,,,,,,,,,,,,,,,6.11632,-0.09957373
9158,2022/01/27 23:32:39,119684.4867,190.0006,1,20,7,1,0,0,-1.499922,3.511617,-5.267151593874,4.671611,6.424377,29.05404,23.4414,,-0.000149788203998469,,2.36689496040344,,,,,,,,,,,,,,,,,,6.593461,0.1032069
9159,2022/01/27 23:32:49,119694.4867,200.0006,1,20,7,1,0,0,-1.499985,3.509745,-5.264564853825,4.671611,6.428544,29.05404,23.45603,,-0.000207431803573854,,,,,,,,,,,,,,,,,,,,6.508494,-0.1868442
9160,2022/01/27 23:32:59,119704.4867,210.0006,1,20,7,1,0,0,-1.499873,3.508,-5.261554484,4.671611,6.43271,29.05404,23.47065,,-0.000233696395298466,,,,,,,,,,,,,,,,,,,,6.294014,-0.1416594
9161,2022/01/27 23:33:09,119714.4868,220.0007,1,20,7,1,0,0,-1.49987,3.506437,-5.25919966319,4.671611,6.436875,29.05404,23.48525,,-0.000171679901541211,,2.43142890930176,0.426754385232925,,,,,,,,,,,,,,,,,6.553264,0.1742736
9162,2022/01/27 23:33:19,119724.4864,230.0003,1,20,7,1,0,0,-1.499926,3.504863,-5.257035140138,4.671611,6.441041,29.05404,23.49986,,-0.000167316000442952,,,,,,,,,,,,,,,,,,,,6.532538,0.1932442
9163,2022/01/27 23:33:29,119734.4871,240.001,1,20,7,1,0,0,-1.499914,3.503056,-5.254282737184,4.671611,6.445208,29.05404,23.51446,,-0.000150260093505494,,,,,,,,,,,,,,,,,,,,6.59023,0.1572239
9164,2022/01/27 23:33:39,119744.4866,250.0005,1,20,7,1,0,0,-1.499948,3.501841,-5.252579404268,4.671611,6.449372,29.05404,23.52904,,-0.000152066102600656,,2.57235288619995,,,,,,,,,,,,,,,,,,6.62853,0.1200897
9165,2022/01/27 23:33:49,119754.4875,260.0014,1,20,7,1,0,0,-1.499971,3.49995,-5.24982350145,4.671611,6.453538,29.05404,23.54363,,-0.000155545392772183,,,,,,,,,,,,,,,,,,,,6.619394,0.1956487
9166,2022/01/27 23:33:59,119764.4877,270.0016,1,20,7,1,0,0,-1.499914,3.498499,-5.247447629086,4.671611,6.457705,29.05404,23.55821,,-0.000170835293829441,,,,,,,,,,,,,,,,,,,,6.122089,-0.1550606
9167,2022/01/27 23:34:09,119774.4867,280.0006,1,20,7,1,0,0,-1.499997,3.497046,-5.245558508862,4.671611,6.461869,29.05404,23.57277,,-0.000138677205541171,,,,,,,,,,,,,,,,,,,,6.190958,-0.1085094
9168,2022/01/27 23:34:19,119784.4863,290.0002,1,20,7,1,0,0,-1.499891,3.495704,-5.243174968264,4.671611,6.466035,29.05404,23.58734,,-0.000109059699752834,,2.68785405158997,0.370713293552399,,,,,,,,,,,,,,,,,6.516413,0.1816466
9169,2022/01/27 23:34:29,119794.4871,300.001,1,20,7,1,0,0,-1.499902,3.494099,-5.240806078298,4.671611,6.470202,29.05404,23.6019,,-0.000112226298369933,,,,,,,,,,,,,,,,,,,,6.035019,-0.1588309
9170,2022/01/27 23:34:39,119804.4862,310.0001,1,20,7,1,0,0,-1.499904,3.492809,-5.238878190336,4.671611,6.474366,29.05404,23.61645,,-0.000105620099930093,,,,,,,,,,,,,,,,,,,,6.509545,0.03209949
9171,2022/01/27 23:34:49,119814.4871,320.001,1,20,7,1,0,0,-1.500023,3.491105,-5.236737795415,4.671611,6.478533,29.05404,23.631,,-0.000137320705107413,,2.99457788467407,,,,,,,,,,,,,,,,,,6.181663,-0.07990867
9172,2022/01/27 23:34:59,119824.4867,330.0006,1,20,7,1,0,0,-1.499938,3.489913,-5.234653125394,4.671611,6.482699,29.05404,23.64554,,-0.000117759896966163,,,,,,,,,,,,,,,,,,,,6.2858,0.09491622
9173,2022/01/27 23:35:09,119834.4867,340.0006,1,20,7,1,0,0,-1.499895,3.48856,-5.2324737012,4.671611,6.486866,29.05404,23.66008,,-0.000186606106581166,,,,,,,,,,,,,,,,,,,,5.873607,-0.1053998
9174,2022/01/27 23:35:19,119844.4869,350.0008,1,20,7,1,0,0,-1.499922,3.487043,-5.230292510646,4.671611,6.49103,29.05404,23.6746,,-0.000132442204630934,,,,,,,,,,,,,,,,,,,,6.372672,0.1057705
9175,2022/01/27 23:35:29,119854.4862,360.0001,1,20,7,1,0,0,-1.499949,3.485764,-5.228468226036,4.671611,6.495196,29.05404,23.68913,,-0.000106987499748357,,3.0944709777832,0.338782995939255,,,,,,,,,,,,,,,,,6.647592,0.1264805
9176,2022/01/27 23:35:39,119864.4871,370.001,1,20,7,1,0,0,-1.499914,3.484299,-5.226148850286,4.671611,6.499363,29.05404,23.70365,,-0.000191095299669541,,,,,,,,,,,,,,,,,,,,6.22298,-0.1175785
9177,2022/01/27 23:35:49,119874.4871,380.001,1,20,7,1,0,0,-1.499957,3.483294,-5.224791218358,4.671611,6.503527,29.05404,23.71816,,-0.000104402803117409,,,,,,,,,,,,,,,,,,,,5.957353,-0.1672304
9178,2022/01/27 23:35:59,119884.4864,390.0003,1,20,7,1,0,0,-1.499954,3.481695,-5.22238234203,4.671611,6.507695,29.05404,23.73267,,-0.000124974307254888,,,,,,,,,,,,,,,,,,,,6.554872,0.07389426
9179,2022/01/27 23:36:09,119894.4875,400.0014,1,20,7,1,0,0,-1.499938,3.48064,-5.22074420032,4.671611,6.511861,29.05404,23.74718,,-0.000120836601126939,,2.93001508712769,,,,,,,,,,,,,,,,,,6.390292,-0.07074863
9180,2022/01/27 23:36:19,119904.4866,410.0005,1,20,7,1,0,0,-1.499891,3.479133,-5.218320274503,4.671611,6.516025,29.05404,23.76166,,-0.000115347800601739,,,,,,,,,,,,,,,,,,,,5.971753,-0.1697886
9181,2022/01/27 23:36:29,119914.4869,420.0008,1,20,7,1,0,0,-1.499948,3.478047,-5.216889641556,4.671611,6.520192,29.05404,23.77616,,-0.000128828498418443,,,,,,,,,,,,,,,,,,,,6.585781,0.08487761
9182,2022/01/27 23:36:39,119924.4869,430.0008,1,20,7,1,0,0,-1.499914,3.476527,-5.214491518678,4.671611,6.524358,29.05404,23.79065,,-0.0000969625180005096,,,0.314611792564392,,,,,,,,,,,,,,,,,5.944444,-0.06173283
9183,2022/01/27 23:36:49,119934.4863,440.0002,1,20,7,1,0,0,-1.499913,3.475516,-5.212971630108,4.671611,6.528522,29.05404,23.80512,,-0.000138920600875281,,3.43870401382446,,,,,,,,,,,,,,,,,,6.706722,0.2395242
9184,2022/01/27 23:36:59,119944.4872,450.0011,1,20,7,1,0,0,-1.499923,3.474046,-5.210801498458,4.671611,6.532689,29.05404,23.8196,,-0.0000876713311299682,,,,,,,,,,,,,,,,,,,,6.005006,-0.04451662
9185,2022/01/27 23:37:08,119953.6246,459.1385,1,20,7,1,0,0,-1.499977,3.473064,-5.209516119528,4.671611,6.536496,29.05404,23.83282,,-0.000151682295836508,0.0321845188736916,3.43870401382446,0.314611792564392,,,,,,,,,,,,,,,,,6.098518,-0.1494935
9186,2022/01/27 23:38:08,120013.6664,60.0009,1,21,7,1,0,0,0,3.561114,0,4.671611,6.536499,29.05404,23.83283,,0.000275635888101533,,,,,,,,,,,,,,,,,,,,6.680796,0.2106389
9187,2022/01/27 23:39:08,120073.6676,120.0021,1,21,7,1,0,0,0,3.573354,0,4.671611,6.536499,29.05404,23.83283,,0.000106282699562144,,,,,,,,,,,,,,,,,,,,5.967992,-0.1207036
9188,2022/01/27 23:40:08,120133.6661,180.0006,1,21,7,1,0,0,0,3.580842,0,4.671611,6.536499,29.05404,23.83283,,0.0000981559496722184,,0,,,,,,,,,,,,,,,,,,6.200658,-0.01660347
9189,2022/01/27 23:41:08,120193.6668,240.0013,1,21,7,1,0,0,0,3.586282,0,4.671611,6.536499,29.05404,23.83283,,0.0000961290279519744,,,,,,,,,,,,,,,,,,,,6.340413,0.176962
9190,2022/01/27 23:42:08,120253.6657,300.0002,1,21,7,1,0,0,0,3.590396,0,4.671611,6.536499,29.05404,23.83283,,0.0000478524489153642,,0,,,,,,,,,,,,,,,,,,6.225686,0.1101011
9191,2022/01/27 23:43:08,120313.6664,360.0009,1,21,7,1,0,0,0,3.593384,0,4.671611,6.536499,29.05404,23.83283,,0.0000265504404524108,,,,,,,,,,,,,,,,,,,,6.029483,-0.01076758
9192,2022/01/27 23:44:08,120373.6676,420.0021,1,21,7,1,0,0,0,3.595865,0,4.671611,6.536499,29.05404,23.83283,,0.0000321607985824812,,0,,,,,,,,,,,,,,,,,,5.954647,-0.02237558
9193,2022/01/27 23:45:08,120433.6659,480.0004,1,21,7,1,0,0,0,3.597775,0,4.671611,6.536499,29.05404,23.83283,,0.0000540953406016342,,,,,,,,,,,,,,,,,,,,5.580319,-0.1098776
9194,2022/01/27 23:46:08,120493.6674,540.0019,1,21,7,1,0,0,0,3.599465,0,4.671611,6.536499,29.05404,23.83283,,0.000028568740162882,,0,,,,,,,,,,,,,,,,,,5.79498,0.004041195
9195,2022/01/27 23:47:08,120553.6658,600.0003,1,21,7,1,0,0,0,3.600692,0,4.671611,6.536499,29.05404,23.83283,,0.00000683560983816278,,,,,,,,,,,,,,,,,,,,5.810882,0.07959217
9196,2022/01/27 23:48:08,120613.6658,660.0003,1,21,7,1,0,0,0,3.601778,0,4.671611,6.536499,29.05404,23.83283,,-0.00000292404797619383,,0,,,,,,,,,,,,,,,,,,5.732122,0.01151025
9197,2022/01/27 23:49:08,120673.6663,720.0008,1,21,7,1,0,0,0,3.602575,0,4.671611,6.536499,29.05404,23.83283,,-0.00000292373306365334,,,,,,,,,,,,,,,,,,,,5.936077,-0.1232314
9198,2022/01/27 23:50:08,120733.6675,780.002,1,21,7,1,0,0,0,3.603532,0,4.671611,6.536499,29.05404,23.83283,,0.0000313747696054634,,0,,,,,,,,,,,,,,,,,,5.849412,0.08544624
9199,2022/01/27 23:51:08,120793.6678,840.0023,1,21,7,1,0,0,0,3.604321,0,4.671611,6.536499,29.05404,23.83283,,0.0000436947011621669,,,,,,,,,,,,,,,,,,,,6.042299,-0.04702225
9200,2022/01/27 23:52:08,120853.6658,900.0003,1,21,7,1,0,0,0,3.604814,0,4.671611,6.536499,29.05404,23.83283,,0.0000145008598337881,,0,,,,,,,,,,,,,,,,,,6.246672,0.09031594
9201,2022/01/27 23:53:08,120913.6657,960.0002,1,21,7,1,0,0,0,3.605575,0,4.671611,6.536499,29.05404,23.83283,,0.0000043071149775642,,,,,,,,,,,,,,,,,,,,5.503917,-0.1370364
9202,2022/01/27 23:54:08,120973.6657,1020.0002,1,21,7,1,0,0,0,3.605529,0,4.671611,6.536499,29.05404,23.83283,,-0.0000204278094315669,,0,,,,,,,,,,,,,,,,,,5.919286,0.09821028
9203,2022/01/27 23:55:08,121033.6656,1080.0001,1,21,7,1,0,0,0,3.606125,0,4.671611,6.536499,29.05404,23.83283,,0.0000011853560408781,,,,,,,,,,,,,,,,,,,,5.790167,-0.07383794
9204,2022/01/27 23:56:08,121093.6661,1140.0006,1,21,7,1,0,0,0,3.606776,0,4.671611,6.536499,29.05404,23.83283,,0.0000291185606329236,,0,,,,,,,,,,,,,,,,,,5.698049,-0.1271594
9205,2022/01/27 23:57:08,121153.6668,1200.0013,1,21,7,1,0,0,0,3.607279,0,4.671611,6.536499,29.05404,23.83283,,0.00001205122043757,,,,,,,,,,,,,,,,,,,,5.454647,-0.1163325
9206,2022/01/27 23:58:08,121213.6672,1260.0017,1,21,7,1,0,0,0,3.607667,0,4.671611,6.536499,29.05404,23.83283,,0.000023074930140865,,0,,,,,,,,,,,,,,,,,,5.720412,0.04927695
9207,2022/01/27 23:59:08,121273.6657,1320.0002,1,21,7,1,0,0,0,3.607649,0,4.671611,6.536499,29.05404,23.83283,,-0.00000770532642491162,,,,,,,,,,,,,,,,,,,,5.943367,-0.08532703
9208,2022/01/28 00:00:08,121333.6658,1380.0003,1,21,7,1,0,0,0,3.608113,0,4.671611,6.536499,29.05404,23.83283,,-0.00000541312601853861,,0,,,,,,,,,,,,,,,,,,5.641625,-0.01128346
9209,2022/01/28 00:01:08,121393.6671,1440.0016,1,21,7,1,0,0,0,3.608281,0,4.671611,6.536499,29.05404,23.83283,,-0.0000130002699734177,,,,,,,,,,,,,,,,,,,,5.749643,0.05989894
9210,2022/01/28 00:02:08,121453.6669,1500.0014,1,21,7,1,0,0,0,3.608826,0,4.671611,6.536499,29.05404,23.83283,,0.0000312931406369898,,0,,,,,,,,,,,,,,,,,,5.792037,0.05580395
9211,2022/01/28 00:03:08,121513.6669,1560.0014,1,21,7,1,0,0,0,3.608983,0,4.671611,6.536499,29.05404,23.83283,,0.00000790198100730777,,,,,,,,,,,,,,,,,,,,5.997086,0.1341099
9212,2022/01/28 00:04:08,121573.666,1620.0005,1,21,7,1,0,0,0,3.609195,0,4.671611,6.536499,29.05404,23.83283,,0.00000237073209063965,,0,,,,,,,,,,,,,,,,,,5.570911,-0.03438249
9213,2022/01/28 00:05:08,121633.666,1680.0005,1,21,7,1,0,0,0,3.609219,0,4.671611,6.536499,29.05404,23.83283,,-0.000023827040422475,,,,,,,,,,,,,,,,,,,,5.849551,-0.08967876
9214,2022/01/28 00:06:08,121693.6656,1740.0001,1,21,7,1,0,0,0,3.609614,0,4.671611,6.536499,29.05404,23.83283,,-0.00000580785990678123,,0,,,,,,,,,,,,,,,,,,5.849946,-0.06440669
9215,2022/01/28 00:07:08,121753.667,1800.0015,1,21,7,1,0,0,0,3.610038,0,4.671611,6.536499,29.05404,23.83283,,-0.0000164370703714667,,,,,,,,,,,,,,,,,,,,5.448712,-0.1677947
9216,2022/01/28 00:07:08,121753.6686,1800.0031,1,21,7,1,0,0,0,3.610038,0,4.671611,6.536499,29.05404,23.83283,,-0.0000164370703714667,0.0321845188736916,0,0,,,,,,,,,,,,,,,,,5.448712,-0.1677947
9217,2022/01/28 00:07:08,121753.6758,0.0015,1,22,7,1,0,0,0,3.610047,0,4.671611,6.536499,29.05404,23.83283,,-0.0000164370703714667,0.0321845188736916,0,0,,,,,,,,,,,,,,,,,5.44871180020226,-0.167795246405103
9218,2022/01/28 00:07:08,121753.683,0.0016,1,23,8,1,0,0,0,3.608898,0,4.671611,6.536499,29.05404,23.83283,,-0.0000164370703714667,0.0321845188736916,0,0,,,,,,,,,,,,,,,,,5.44871160040452,-0.167795792810206
9219,2022/01/28 00:13:12,122117.8529,60.001,1,14,8,1,0,0,0,3.610949,0,4.671611,6.536499,29.05404,23.83283,,-0.0000171480096469168,,,,,,,,,,,,,,,,,,,,5.438606,-0.1954325
9220,2022/01/28 00:14:12,122177.8519,120,1,14,8,1,0,0,0,3.611234,0,4.671611,6.536499,29.05404,23.83283,,0.00000418829313275637,,,,,,,,,,,,,,,,,,,,5.420186,-0.2027948
9221,2022/01/28 00:15:12,122237.8524,180.0005,1,14,8,1,0,0,0,3.611255,0,4.671611,6.536499,29.05404,23.83283,,0.00000754576603867463,,0,0,,,,,,,,,,,,,,,,,5.434431,-0.2327307
9222,2022/01/28 00:16:12,122297.854,240.0021,1,14,8,1,0,0,0,3.611372,0,4.671611,6.536499,29.05404,23.83283,,-0.0000314116805384401,,,,,,,,,,,,,,,,,,,,5.713544,-0.07304192
9223,2022/01/28 00:17:12,122357.8529,300.001,1,14,8,1,0,0,0,3.611801,0,4.671611,6.536499,29.05404,23.83283,,-0.0000337039091391489,,0,0,,,,,,,,,,,,,,,,,5.493328,-0.1917943
9224,2022/01/28 00:17:12,122357.8546,300.0027,1,14,8,1,0,0,0,3.611801,0,4.671611,6.536499,29.05404,23.83283,,-0.0000337039091391489,0.0321845188736916,0,0,,,,,,,,,,,,,,,,,5.493328,-0.1917943
9225,2022/01/28 00:17:12,122358.1443,0.2516,1,15,8,1,0,0,-3.341743,3.04247,-10.16715282521,4.670462,6.536499,29.05046,23.83283,,-0.24224080145359,,0.00666082603856921,150.131500244141,,,,,,,,,,,,,,,,,5.493328,-0.1917943
9226,2022/01/28 00:17:13,122358.3939,0.5012,1,15,8,1,0,0,-6.174791,3.027132,-18.691907429412,4.669253,6.536499,29.04679,23.83283,,-0.0570831410586834,,0.0811041966080666,11.1892700195313,,,,,,,,,,,,,,,,,6.13329,0.1999882
9227,2022/01/28 00:17:13,122358.6435,0.7508,1,15,8,1,0,0,-8.494115,3.016848,-25.62545384952,4.668016,6.536499,29.04305,23.83283,,,,,,,,,,,,,,,,,,,,,,6.13329,0.1999882
9228,2022/01/28 00:17:13,122358.8931,1.0004,1,15,8,1,0,0,-10.34627,3.008217,-31.12382530059,4.666808,6.536499,29.03941,23.83283,,,,,,,,,,,,,,,,,,,,,,5.962481,0.1999882
9229,2022/01/28 00:17:13,122359.1435,1.2508,1,15,8,1,0,0,-11.7951,3.001083,-35.3980740933,4.665574,6.536499,29.0357,23.83283,,,,,,,,,,,,,,,,,,,,,,5.962481,0.1999882
9230,2022/01/28 00:17:14,122359.3939,1.5012,1,15,8,1,0,0,-12.98081,2.994184,-38.86693360904,4.664338,6.536499,29.032,23.83283,,-0.0270939096808434,,0.184185907244682,5.87241220474243,,,,,,,,,,,,,,,,,5.962481,0.1999882
9231,2022/01/28 00:17:14,122359.6442,1.7515,1,15,8,1,0,0,-13.92718,2.988001,-41.61442776718,4.663128,6.536499,29.02838,23.83283,,,,,,,,,,,,,,,,,,,,,,5.496565,-0.1989764
9232,2022/01/28 00:17:14,122359.8932,2.0005,1,15,8,1,0,0,-14.66748,2.982,-43.73842536,4.661889,6.536499,29.02468,23.83283,,,,,,,,,,,,,,,,,,,,,,5.496565,-0.1989764
9233,2022/01/28 00:17:14,122360.1436,2.2509,1,15,8,1,0,0,-15.27329,2.976911,-45.46722500719,4.660653,6.536499,29.021,23.83283,,,,,,,,,,,,,,,,,,,,,,5.496565,-0.1989764
9234,2022/01/28 00:17:15,122360.3932,2.5005,1,15,8,1,0,0,-15.7567,2.971579,-46.8222788293,4.659442,6.536499,29.0174,23.83283,,-0.018591120839119,,0.240269601345062,4.45567989349365,,,,,,,,,,,,,,,,,6.002905,0.1582313
9235,2022/01/28 00:17:15,122360.6435,2.7508,1,15,8,1,0,0,-16.13482,2.96668,-47.8668477976,4.658206,6.536499,29.01373,23.83283,,,,,,,,,,,,,,,,,,,,,,6.002905,0.1582313
9236,2022/01/28 00:17:15,122360.8939,3.0012,1,15,8,1,0,0,-16.44427,2.961909,-48.70643131143,4.65697,6.536499,29.01006,23.83283,,,,,,,,,,,,,,,,,,,,,,6.002905,0.1582313
9237,2022/01/28 00:17:15,122361.1435,3.2508,1,15,8,1,0,0,-16.68635,2.957171,-49.34439031585,4.655761,6.536499,29.00648,23.83283,,,,,,,,,,,,,,,,,,,,,,6.262458,0.1582313
9238,2022/01/28 00:17:16,122361.393,3.5003,1,15,8,1,0,0,-16.88446,2.952646,-49.85383328116,4.654524,6.536499,29.00283,23.83283,,-0.0198478195816278,,0.266478300094604,3.81357502937317,,,,,,,,,,,,,,,,,6.262458,0.1582313
9239,2022/01/28 00:17:16,122361.6436,3.7509,1,15,8,1,0,0,-17.04257,2.948245,-50.24567178965,4.653291,6.536499,28.99919,23.83283,,,,,,,,,,,,,,,,,,,,,,6.262458,0.1582313
9240,2022/01/28 00:17:16,122361.8939,4.0012,1,15,8,1,0,0,-17.16627,2.944167,-50.54036564709,4.65208,6.536499,28.99562,23.83283,,,,,,,,,,,,,,,,,,,,,,5.797461,-0.06420135
9241,2022/01/28 00:17:16,122362.1434,4.2507,1,15,8,1,0,0,-17.26744,2.940104,-50.76806941376,4.650844,6.536499,28.99199,23.83283,,,,,,,,,,,,,,,,,,,,,,5.797461,-0.06420135
9242,2022/01/28 00:17:17,122362.3931,4.5004,1,15,8,1,0,0,-17.3481,2.935721,-50.9291814801,4.649634,6.536499,28.98843,23.83283,,-0.0153411496430635,,0.311708897352219,3.37781405448914,,,,,,,,,,,,,,,,,5.797461,-0.06420135
9243,2022/01/28 00:17:17,122362.6443,4.7516,1,15,8,1,0,0,-17.4112,2.931769,-51.0456164128,4.6484,6.536499,28.98481,23.83283,,,,,,,,,,,,,,,,,,,,,,5.974773,0.05540997
9244,2022/01/28 00:17:17,122362.8939,5.0012,1,15,8,1,0,0,-17.4628,2.927962,-51.1304148136,4.647164,6.536499,28.98119,23.83283,,,,,,,,,,,,,,,,,,,,,,5.974773,0.05540997
9245,2022/01/28 00:17:17,122363.1435,5.2508,1,15,8,1,0,0,-17.50399,2.923968,-51.18110663232,4.645953,6.536499,28.97765,23.83283,,,,,,,,,,,,,,,,,,,,,,5.974773,0.05540997
9246,2022/01/28 00:17:18,122363.3931,5.5004,1,15,8,1,0,0,-17.53618,2.920386,-51.21241456548,4.644717,6.536499,28.97404,23.83283,,-0.015187120065093,,0.310613185167313,3.22505402565002,,,,,,,,,,,,,,,,,6.62751,0.05540997
9247,2022/01/28 00:17:18,122363.6434,5.7507,1,15,8,1,0,0,-17.56252,2.916461,-51.22040464172,4.64348,6.536499,28.97043,23.83283,,,,,,,,,,,,,,,,,,,,,,6.62751,0.05540997
9248,2022/01/28 00:17:18,122363.8933,6.0006,1,15,8,1,0,0,-17.58354,2.913018,-51.22116852372,4.642272,6.536499,28.9669,23.83283,,,,,,,,,,,,,,,,,,,,,,6.62751,0.05540997
9249,2022/01/28 00:17:18,122364.1445,6.2518,1,15,8,1,0,0,-17.59993,2.909309,-51.20363474837,4.641038,6.536499,28.96331,23.83283,,,,,,,,,,,,,,,,,,,,,,6.302678,0.1024702
9250,2022/01/28 00:17:19,122364.394,6.5013,1,15,8,1,0,0,-17.61339,2.905637,-51.17811767943,4.639799,6.536499,28.95971,23.83283,,-0.0160484407097101,,0.339658409357071,2.97050094604492,,,,,,,,,,,,,,,,,6.302678,0.1024702
9251,2022/01/28 00:17:19,122364.6442,6.7515,1,15,8,1,0,0,-17.62414,2.90213,-51.1475454182,4.63859,6.536499,28.9562,23.83283,,,,,,,,,,,,,,,,,,,,,,6.205417,-0.0303939
9252,2022/01/28 00:17:19,122364.8932,7.0005,1,15,8,1,0,0,-17.63261,2.898726,-51.11210505486,4.637349,6.536499,28.9526,23.83283,,,,,,,,,,,,,,,,,,,,,,6.205417,-0.0303939
9253,2022/01/28 00:17:19,122365.1444,7.2517,1,15,8,1,0,0,-17.63956,2.895318,-51.07213558008,4.636117,6.536499,28.94903,23.83283,,,,,,,,,,,,,,,,,,,,,,6.205417,-0.0303939
9254,2022/01/28 00:17:20,122365.3939,7.5012,1,15,8,1,0,0,-17.64507,2.891963,-51.02888957241,4.634907,6.536499,28.94553,23.83283,,-0.0135364700108767,,0.370811998844147,2.76240205764771,,,,,,,,,,,,,,,,,6.777772,-0.0303939
9255,2022/01/28 00:17:20,122365.6428,7.7501,1,15,8,1,0,0,-17.64952,2.888428,-50.97936775456,4.633672,6.536499,28.94196,23.83283,,,,,,,,,,,,,,,,,,,,,,6.777772,-0.0303939
9256,2022/01/28 00:17:20,122365.8931,8.0004,1,15,8,1,0,0,-17.65307,2.885272,-50.93390858504,4.632463,6.536499,28.93847,23.83283,,,,,,,,,,,,,,,,,,,,,,6.777772,-0.0303939
9257,2022/01/28 00:17:20,122366.1443,8.2516,1,15,8,1,0,0,-17.65586,2.881845,-50.8814518617,4.631226,6.536499,28.9349,23.83283,,,,,,,,,,,,,,,,,,,,,,6.934079,0.2277067
9258,2022/01/28 00:17:21,122366.3931,8.5004,1,15,8,1,0,0,-17.6581,2.878698,-50.8323371538,4.629989,6.536499,28.93134,23.83283,,-0.0126708904281259,,0.353563994169235,2.81125807762146,,,,,,,,,,,,,,,,,6.934079,0.2277067
9259,2022/01/28 00:17:21,122366.6435,8.7508,1,15,8,1,0,0,-17.65987,2.875259,-50.77670015633,4.628757,6.536499,28.9278,23.83283,,,,,,,,,,,,,,,,,,,,,,6.934079,0.2277067
9260,2022/01/28 00:17:21,122366.8932,9.0005,1,15,8,1,0,0,-17.66121,2.87219,-50.7263507499,4.627544,6.536499,28.92431,23.83283,,,,,,,,,,,,,,,,,,,,,,6.549389,-0.1202154
9261,2022/01/28 00:17:21,122367.1445,9.2518,1,15,8,1,0,0,-17.66232,2.868759,-50.66893946088,4.626311,6.536499,28.92077,23.83283,,,,,,,,,,,,,,,,,,,,,,6.549389,-0.1202154
9262,2022/01/28 00:17:22,122367.3934,9.5007,1,15,8,1,0,0,-17.66318,2.865687,-50.61714530466,4.625098,6.536499,28.91729,23.83283,,-0.0138925798237324,,0.391361713409424,2.67544007301331,,,,,,,,,,,,,,,,,6.549389,-0.1202154
9263,2022/01/28 00:17:22,122367.6429,9.7502,1,15,8,1,0,0,-17.66387,2.862429,-50.56157374023,4.623864,6.536499,28.91376,23.83283,,,,,,,,,,,,,,,,,,,,,,6.926872,-0.1202154
9264,2022/01/28 00:17:22,122367.894,10.0013,1,15,8,1,0,0,-17.66448,2.859301,-50.50806532848,4.622624,6.536499,28.91021,23.83283,,,,,,,,,,,,,,,,,,,,,,6.926872,-0.1202154
9265,2022/01/28 00:17:22,122367.8954,10.0027,1,15,8,1,0,0,-17.66448,2.859301,-50.50806532848,4.622624,6.536499,28.91021,23.83283,,-0.0129261901602149,0.0321845188736916,0.381322205066681,2.67544007301331,,,,,,,,,,,,,,,,,6.926872,-0.1202154
9266,2022/01/28 00:17:23,122368.9354,1.0006,1,16,8,1,0,0,0,3.453124,0,4.622596,6.536499,28.91013,23.83283,,0.0226234700530767,,,,,,,,,,,,,,,,,,,,6.999231,-0.1377171
9267,2022/01/28 00:17:24,122369.935,2.0002,1,16,8,1,0,0,0,3.46851,0,4.622596,6.536499,28.91013,23.83283,,0.0119235897436738,,,,,,,,,,,,,,,,,,,,7.03215,-0.1377171
9268,2022/01/28 00:17:25,122370.9349,3.0001,1,16,8,1,0,0,0,3.479272,0,4.622596,6.536499,28.91013,23.83283,,0.0105781899765134,,,,,,,,,,,,,,,,,,,,7.650254,0.2034447
9269,2022/01/28 00:17:26,122371.9356,4.0008,1,16,8,1,0,0,0,3.487597,0,4.622596,6.536499,28.91013,23.83283,,0.00878870766609907,,,,,,,,,,,,,,,,,,,,7.076461,-0.08211434
9270,2022/01/28 00:17:27,122372.9349,5.0001,1,16,8,1,0,0,0,3.494248,0,4.622596,6.536499,28.91013,23.83283,,0.00700624380260706,,,,,,,,,,,,,,,,,,,,7.637758,0.07820934
9271,2022/01/28 00:17:28,122373.9365,6.0017,1,16,8,1,0,0,0,3.499616,0,4.622596,6.536499,28.91013,23.83283,,0.00601456593722105,,,,,,,,,,,,,,,,,,,,7.207896,0.02795815
9272,2022/01/28 00:17:29,122374.9357,7.0009,1,16,8,1,0,0,0,3.50445,0,4.622596,6.536499,28.91013,23.83283,,0.00503209885209799,,,,,,,,,,,,,,,,,,,,7.531658,-0.06111443
9273,2022/01/28 00:17:30,122375.9349,8.0001,1,16,8,1,0,0,0,3.508451,0,4.622596,6.536499,28.91013,23.83283,,0.00455311499536037,,,,,,,,,,,,,,,,,,,,7.925322,0.1230201
9274,2022/01/28 00:17:31,122376.9349,9.0001,1,16,8,1,0,0,0,3.512131,0,4.622596,6.536499,28.91013,23.83283,,0.00353428698144853,,,,,,,,,,,,,,,,,,,,7.38827,-0.1678288
9275,2022/01/28 00:17:32,122377.9349,10.0001,1,16,8,1,0,0,0,3.515452,0,4.622596,6.536499,28.91013,23.83283,,0.0042597227729857,,,,,,,,,,,,,,,,,,,,7.871621,0.1510471
9276,2022/01/28 00:17:33,122378.9357,11.0009,1,16,8,1,0,0,0,3.518236,0,4.622596,6.536499,28.91013,23.83283,,0.00297143310308456,,,,,,,,,,,,,,,,,,,,7.364627,-0.1584354
9277,2022/01/28 00:17:34,122379.9357,12.0009,1,16,8,1,0,0,0,3.520777,0,4.622596,6.536499,28.91013,23.83283,,0.00255712890066206,,,,,,,,,,,,,,,,,,,,7.831776,0.145984
9278,2022/01/28 00:17:35,122380.9357,13.0009,1,16,8,1,0,0,0,3.523479,0,4.622596,6.536499,28.91013,23.83283,,0.00317891407757998,,,,,,,,,,,,,,,,,,,,7.91326,0.145984
9279,2022/01/28 00:17:36,122381.9358,14.001,1,16,8,1,0,0,0,3.525814,0,4.622596,6.536499,28.91013,23.83283,,0.00233343709260225,,,,,,,,,,,,,,,,,,,,7.569115,0.07681042
9280,2022/01/28 00:17:37,122382.9348,15,1,16,8,1,0,0,0,3.527691,0,4.622596,6.536499,28.91013,23.83283,,0.00231708702631295,,,,,,,,,,,,,,,,,,,,8.011513,0.07681042
9281,2022/01/28 00:17:38,122383.9357,16.0009,1,16,8,1,0,0,0,3.529897,0,4.622596,6.536499,28.91013,23.83283,,0.00167075998615474,,,,,,,,,,,,,,,,,,,,7.457338,-0.01749367
9282,2022/01/28 00:17:39,122384.9356,17.0008,1,16,8,1,0,0,0,3.531614,0,4.622596,6.536499,28.91013,23.83283,,0.00184834597166628,,,,,,,,,,,,,,,,,,,,7.925898,-0.01749367
9283,2022/01/28 00:17:40,122385.9349,18.0001,1,16,8,1,0,0,0,3.533534,0,4.622596,6.536499,28.91013,23.83283,,0.0016545900143683,,,,,,,,,,,,,,,,,,,,7.733634,0.08634239
9284,2022/01/28 00:17:41,122386.9359,19.0011,1,16,8,1,0,0,0,3.535065,0,4.622596,6.536499,28.91013,23.83283,,0.00165624904911965,,,,,,,,,,,,,,,,,,,,7.711509,-0.1353118
9285,2022/01/28 00:17:42,122387.9349,20.0001,1,16,8,1,0,0,0,3.536452,0,4.622596,6.536499,28.91013,23.83283,,,,,,,,,,,,,,,,,,,,,,7.95255,0.2037233
9286,2022/01/28 00:17:43,122388.935,21.0002,1,16,8,1,0,0,0,3.537804,0,4.622596,6.536499,28.91013,23.83283,,0.00142147298902273,,,,,,,,,,,,,,,,,,,,7.501213,-0.1563439
9287,2022/01/28 00:17:44,122389.9359,22.0011,1,16,8,1,0,0,0,3.539176,0,4.622596,6.536499,28.91013,23.83283,,0.00137436704244465,,,,,,,,,,,,,,,,,,,,7.928339,0.1487777
9288,2022/01/28 00:17:45,122390.9358,23.001,1,16,8,1,0,0,0,3.540484,0,4.622596,6.536499,28.91013,23.83283,,,,,,,,,,,,,,,,,,,,,,7.657057,-0.08477539
9289,2022/01/28 00:17:46,122391.9358,24.001,1,16,8,1,0,0,0,3.541592,0,4.622596,6.536499,28.91013,23.83283,,0.00121470005251467,,,,,,,,,,,,,,,,,,,,7.801893,0.04526109
9290,2022/01/28 00:17:47,122392.9359,25.0011,1,16,8,1,0,0,0,3.542797,0,4.622596,6.536499,28.91013,23.83283,,0.00141552300192416,,,,,,,,,,,,,,,,,,,,7.894367,0.02889812
9291,2022/01/28 00:17:48,122393.9351,26.0003,1,16,8,1,0,0,0,3.543831,0,4.622596,6.536499,28.91013,23.83283,,,,,,,,,,,,,,,,,,,,,,7.478297,-0.1300219
9292,2022/01/28 00:17:49,122394.9351,27.0003,1,16,8,1,0,0,0,3.544813,0,4.622596,6.536499,28.91013,23.83283,,0.00119547394569963,,,,,,,,,,,,,,,,,,,,7.966328,0.1525098
9293,2022/01/28 00:17:50,122395.9351,28.0003,1,16,8,1,0,0,0,3.545848,0,4.622596,6.536499,28.91013,23.83283,,0.000899669481441379,,,,,,,,,,,,,,,,,,,,7.531264,0.1525098
9294,2022/01/28 00:17:51,122396.9358,29.001,1,16,8,1,0,0,0,3.546732,0,4.622596,6.536499,28.91013,23.83283,,,,,,,,,,,,,,,,,,,,,,7.737583,0.1428825
9295,2022/01/28 00:17:52,122397.9359,30.0011,1,16,8,1,0,0,0,3.547971,0,4.622596,6.536499,28.91013,23.83283,,0.00109731801785529,,,,,,,,,,,,,,,,,,,,7.844656,0.1428825
9296,2022/01/28 00:17:53,122398.935,31.0002,1,16,8,1,0,0,0,3.548614,0,4.622596,6.536499,28.91013,23.83283,,,,,,,,,,,,,,,,,,,,,,7.517475,0.08633882
9297,2022/01/28 00:17:54,122399.9351,32.0003,1,16,8,1,0,0,0,3.549509,0,4.622596,6.536499,28.91013,23.83283,,0.000918946927413344,,,,,,,,,,,,,,,,,,,,7.893583,0.08633882
9298,2022/01/28 00:17:55,122400.9351,33.0003,1,16,8,1,0,0,0,3.550404,0,4.622596,6.536499,28.91013,23.83283,,,,,,,,,,,,,,,,,,,,,,7.397548,-0.03747702
9299,2022/01/28 00:17:56,122401.9358,34.001,1,16,8,1,0,0,0,3.551106,0,4.622596,6.536499,28.91013,23.83283,,0.000799959292635322,,,,,,,,,,,,,,,,,,,,7.849173,-0.03833503
9300,2022/01/28 00:17:57,122402.9358,35.001,1,16,8,1,0,0,0,3.552045,0,4.622596,6.536499,28.91013,23.83283,,,,,,,,,,,,,,,,,,,,,,7.723285,0.1401278
9301,2022/01/28 00:17:58,122403.9352,36.0004,1,16,8,1,0,0,0,3.552855,0,4.622596,6.536499,28.91013,23.83283,,,,,,,,,,,,,,,,,,,,,,7.63228,-0.152593
9302,2022/01/28 00:17:59,122404.936,37.0012,1,16,8,1,0,0,0,3.553597,0,4.622596,6.536499,28.91013,23.83283,,0.000687394291162491,,,,,,,,,,,,,,,,,,,,7.815165,0.1813054
9303,2022/01/28 00:18:00,122405.9353,38.0005,1,16,8,1,0,0,0,3.554303,0,4.622596,6.536499,28.91013,23.83283,,,,,,,,,,,,,,,,,,,,,,7.244237,-0.1784149
9304,2022/01/28 00:18:01,122406.9353,39.0005,1,16,8,1,0,0,0,3.55482,0,4.622596,6.536499,28.91013,23.83283,,0.000834272475913167,,,,,,,,,,,,,,,,,,,,7.858045,0.1918149
9305,2022/01/28 00:18:02,122407.9352,40.0004,1,16,8,1,0,0,0,3.555381,0,4.622596,6.536499,28.91013,23.83283,,,,,,,,,,,,,,,,,,,,,,7.266171,-0.1849607
9306,2022/01/28 00:18:02,122407.9366,40.0018,1,16,8,1,0,0,0,3.555381,0,4.622596,6.536499,28.91013,23.83283,,0.000834272475913167,0.0321845188736916,0,0,,,,,,,,,,,,,,,,,7.266171,-0.1849607
9307,2022/01/28 00:18:02,122408.2263,0.2513,1,17,8,1,0,0,3.530724,3.664367,12.937868511708,4.622832,6.536499,28.91099,23.83283,,0.0715823397040367,,0.0129234604537487,1147.35900878906,,,,,,,,,,,,,,,,,7.285874,-0.1849607
9308,2022/01/28 00:18:03,122408.4753,0.5003,1,17,8,1,0,0,3.531395,3.66716,12.9501904882,4.623074,6.536499,28.91188,23.83283,,0.0124355303123593,,,32.2073211669922,,,,,,,,,,,,,,,,,7.285874,-0.1849607
9309,2022/01/28 00:18:03,122408.7263,0.7513,1,17,8,1,0,0,3.531593,3.668768,12.956595387424,4.623321,6.536499,28.91279,23.83283,,,,,,,,,,,,,,,,,,,,,,7.285874,-0.1849607
9310,2022/01/28 00:18:03,122408.9761,1.0011,1,17,8,1,0,0,3.531509,3.67053,12.96250972977,4.623568,6.536499,28.91369,23.83283,,,,,,,,,,,,,,,,,,,,,,7.815706,0.1717296
9311,2022/01/28 00:18:03,122409.2264,1.2514,1,17,8,1,0,0,3.531326,3.671844,12.966478185144,4.62381,6.536499,28.91458,23.83283,,,,,,,,,,,,,,,,,,,,,,7.815706,0.1717296
9312,2022/01/28 00:18:04,122409.4752,1.5002,1,17,8,1,0,0,3.531593,3.673205,12.972265065565,4.624056,6.536499,28.91549,23.83283,,0.00681845704093575,,0.104032002389431,,,,,,,,,,,,,,,,,,7.815706,0.1717296
9313,2022/01/28 00:18:04,122409.7258,1.7508,1,17,8,1,0,0,3.531738,3.674401,12.977021638938,4.624303,6.536499,28.9164,23.83283,,,,,,,,,,,,,,,,,,,,,,7.414174,-0.1254788
9314,2022/01/28 00:18:04,122409.9766,2.0016,1,17,8,1,0,0,3.531609,3.675864,12.981714385176,4.624546,6.536499,28.91728,23.83283,,,,,,,,,,,,,,,,,,,,,,7.414174,-0.1254788
9315,2022/01/28 00:18:04,122410.2255,2.2505,1,17,8,1,0,0,3.531013,3.676843,12.982980431959,4.624793,6.536499,28.91819,23.83283,,,,,,,,,,,,,,,,,,,,,,7.414174,-0.1254788
9316,2022/01/28 00:18:05,122410.4761,2.5011,1,17,8,1,0,0,3.530762,3.678171,12.986746396302,4.625039,6.536499,28.9191,23.83283,,0.00480512017384171,,0.165999203920364,6.036217212677,,,,,,,,,,,,,,,,,7.110191,-0.1254788
9317,2022/01/28 00:18:05,122410.7258,2.7508,1,17,8,1,0,0,3.531075,3.67909,12.99114272175,4.625281,6.536499,28.91999,23.83283,,,,,,,,,,,,,,,,,,,,,,7.110191,-0.1254788
9318,2022/01/28 00:18:05,122410.9752,3.0002,1,17,8,1,0,0,3.531204,3.680289,12.995851237956,4.625528,6.536499,28.9209,23.83283,,,,,,,,,,,,,,,,,,,,,,7.110191,-0.1254788
9319,2022/01/28 00:18:05,122411.2257,3.2507,1,17,8,1,0,0,3.531548,3.681206,13.000355686888,4.62577,6.536499,28.92179,23.83283,,,,,,,,,,,,,,,,,,,,,,7.674819,0.08145183
9320,2022/01/28 00:18:06,122411.4754,3.5004,1,17,8,1,0,0,3.531746,3.682298,13.004941232308,4.626018,6.536499,28.9227,23.83283,,0.00434058904647827,,0.204869702458382,,,,,,,,,,,,,,,,,,7.674819,0.08145183
9321,2022/01/28 00:18:06,122411.7258,3.7508,1,17,8,1,0,0,3.531975,3.683237,13.009101003075,4.626265,6.536499,28.92361,23.83283,,,,,,,,,,,,,,,,,,,,,,7.674819,0.08145183
9322,2022/01/28 00:18:06,122411.9753,4.0003,1,17,8,1,0,0,3.53157,3.684282,13.01129978274,4.626506,6.536499,28.9245,23.83283,,,,,,,,,,,,,,,,,,,,,,7.593926,-0.02527922
9323,2022/01/28 00:18:06,122412.2265,4.2515,1,17,8,1,0,0,3.531456,3.685076,13.013683750656,4.626753,6.536499,28.92541,23.83283,,,,,,,,,,,,,,,,,,,,,,7.593926,-0.02527922
9324,2022/01/28 00:18:07,122412.4762,4.5012,1,17,8,1,0,0,3.531624,3.68615,13.0180958076,4.627001,6.536499,28.92632,23.83283,,0.0035606489982456,,0.240190505981445,4.26956701278687,,,,,,,,,,,,,,,,,7.593926,-0.02527922
9325,2022/01/28 00:18:07,122412.7266,4.7516,1,17,8,1,0,0,3.531776,3.687099,13.022007757824,4.627243,6.536499,28.92721,23.83283,,,,,,,,,,,,,,,,,,,,,,7.068141,-0.02527922
9326,2022/01/28 00:18:07,122412.9754,5.0004,1,17,8,1,0,0,3.531738,3.688025,13.02513803745,4.627489,6.536499,28.92812,23.83283,,,,,,,,,,,,,,,,,,,,,,7.068141,-0.02527922
9327,2022/01/28 00:18:07,122413.2273,5.2523,1,17,8,1,0,0,3.531624,3.688607,13.026773007768,4.627737,6.536499,28.92904,23.83283,,,,,,,,,,,,,,,,,,,,,,7.568153,-0.02527922
9328,2022/01/28 00:18:08,122413.4753,5.5003,1,17,8,1,0,0,3.531708,3.689633,13.030706383164,4.627979,6.536499,28.92993,23.83283,,0.00321865105070174,,0.275000005960464,,,,,,,,,,,,,,,,,,7.568153,-0.008054078
9329,2022/01/28 00:18:08,122413.7257,5.7507,1,17,8,1,0,0,3.531662,3.690436,13.033372584632,4.628225,6.536499,28.93084,23.83283,,,,,,,,,,,,,,,,,,,,,,7.568153,-0.008054078
9330,2022/01/28 00:18:08,122413.9753,6.0003,1,17,8,1,0,0,3.531609,3.691353,13.036415476977,4.628467,6.536499,28.93173,23.83283,,,,,,,,,,,,,,,,,,,,,,7.717562,0.0466904
9331,2022/01/28 00:18:08,122414.2251,6.2501,1,17,8,1,0,0,3.531494,3.691907,13.037947419058,4.628715,6.536499,28.93265,23.83283,,,,,,,,,,,,,,,,,,,,,,7.717562,0.0466904
9332,2022/01/28 00:18:09,122414.4763,6.5013,1,17,8,1,0,0,3.531326,3.693013,13.041232825238,4.628961,6.536499,28.93356,23.83283,,0.00394142512232065,,,,,,,,,,,,,,,,,,,,7.717562,0.0466904
9333,2022/01/28 00:18:09,122414.7256,6.7506,1,17,8,1,0,0,3.531029,3.693575,13.042120438675,4.629204,6.536499,28.93445,23.83283,,,,,,,,,,,,,,,,,,,,,,7.163596,0.0466904
9334,2022/01/28 00:18:09,122414.9761,7.0011,1,17,8,1,0,0,3.530922,3.694816,13.046107100352,4.629452,6.536499,28.93537,23.83283,,,,,,,,,,,,,,,,,,,,,,7.163596,0.0466904
9335,2022/01/28 00:18:09,122415.2265,7.2515,1,17,8,1,0,0,3.531013,3.695302,13.048159400926,4.629697,6.536499,28.93628,23.83283,,,,,,,,,,,,,,,,,,,,,,7.163596,0.0466904
9336,2022/01/28 00:18:10,122415.4752,7.5002,1,17,8,1,0,0,3.531509,3.696141,13.052955206769,4.629939,6.536499,28.93717,23.83283,,0.00352668110281229,,0.284750014543533,,,,,,,,,,,,,,,,,,7.359684,-0.1118371
9337,2022/01/28 00:18:10,122415.7251,7.7501,1,17,8,1,0,0,3.531555,3.696689,13.055060521395,4.630187,6.536499,28.93808,23.83283,,,,,,,,,,,,,,,,,,,,,,7.359684,-0.1118371
9338,2022/01/28 00:18:10,122415.9754,8.0004,1,17,8,1,0,0,3.531746,3.697682,13.059273612772,4.630433,6.536499,28.939,23.83283,,,,,,,,,,,,,,,,,,,,,,7.359684,-0.1118371
9339,2022/01/28 00:18:10,122416.2265,8.2515,1,17,8,1,0,0,3.531357,3.698198,13.059657394686,4.630674,6.536499,28.93989,23.83283,,,,,,,,,,,,,,,,,,,,,,7.801893,0.1381904
9340,2022/01/28 00:18:11,122416.4753,8.5003,1,17,8,1,0,0,3.531494,3.69898,13.06292567612,4.630923,6.536499,28.94081,23.83283,,0.00316959503106773,,0.319055795669556,3.41723299026489,,,,,,,,,,,,,,,,,7.801893,0.1381904
9341,2022/01/28 00:18:11,122416.7257,8.7507,1,17,8,1,0,0,3.531364,3.699922,13.065771353608,4.631169,6.536499,28.94172,23.83283,,,,,,,,,,,,,,,,,,,,,,7.801893,0.1381904
9342,2022/01/28 00:18:11,122416.9754,9.0004,1,17,8,1,0,0,3.531509,3.700482,13.068285487338,4.631411,6.536499,28.94261,23.83283,,,,,,,,,,,,,,,,,,,,,,7.323172,0.1381904
9343,2022/01/28 00:18:11,122417.2264,9.2514,1,17,8,1,0,0,3.531471,3.701439,13.071524486769,4.631658,6.536499,28.94353,23.83283,,,,,,,,,,,,,,,,,,,,,,7.323172,0.1381904
9344,2022/01/28 00:18:12,122417.4762,9.5012,1,17,8,1,0,0,3.531647,3.701854,13.073641573538,4.631905,6.536499,28.94444,23.83283,,0.00281202490441501,,,,,,,,,,,,,,,,,,,,7.323172,0.1381904
9345,2022/01/28 00:18:12,122417.7267,9.7517,1,17,8,1,0,0,3.53167,3.702664,13.07658736888,4.632147,6.536499,28.94534,23.83283,,,,,,,,,,,,,,,,,,,,,,7.125507,-0.2113706
9346,2022/01/28 00:18:12,122417.9761,10.0011,1,17,8,1,0,0,3.53167,3.703419,13.07925377973,4.632395,6.536499,28.94626,23.83283,,,,,,,,,,,,,,,,,,,,,,7.125507,-0.2113706
9347,2022/01/28 00:18:12,122417.9777,10.0027,1,17,8,1,0,0,3.53167,3.703419,13.07925377973,4.632395,6.536499,28.94626,23.83283,,0.00312886107712984,0.0321845188736916,0.319055795669556,3.41723299026489,,,,,,,,,,,,,,,,,7.125507,-0.2113706
9348,2022/01/28 00:18:13,122419.0193,1.0003,1,18,8,1,0,0,0,3.592294,0,4.632401,6.536499,28.94628,23.83283,,-0.00547318393364549,,,,,,,,,,,,,,,,,,,,7.493474,0.1916394
9349,2022/01/28 00:18:14,122420.0202,2.0012,1,18,8,1,0,0,0,3.590007,0,4.632401,6.536499,28.94628,23.83283,,-0.00247149704955518,,,,,,,,,,,,,,,,,,,,7.120226,-0.1932895
9350,2022/01/28 00:18:15,122421.0195,3.0005,1,18,8,1,0,0,0,3.5886,0,4.632401,6.536499,28.94628,23.83283,,-0.00181398098357022,,,,,,,,,,,,,,,,,,,,7.614698,0.1545224
9351,2022/01/28 00:18:16,122422.0203,4.0013,1,18,8,1,0,0,0,3.58758,0,4.632401,6.536499,28.94628,23.83283,,,,,,,,,,,,,,,,,,,,,,7.051472,-0.176008
9352,2022/01/28 00:18:17,122423.0201,5.0011,1,18,8,1,0,0,0,3.586809,0,4.632401,6.536499,28.94628,23.83283,,-0.000826233881525695,,,,,,,,,,,,,,,,,,,,7.482301,0.1346341
9353,2022/01/28 00:18:18,122424.0196,6.0006,1,18,8,1,0,0,0,3.586436,0,4.632401,6.536499,28.94628,23.83283,,,,,,,,,,,,,,,,,,,,,,7.186681,-0.09238124
9354,2022/01/28 00:18:19,122425.0195,7.0005,1,18,8,1,0,0,0,3.585826,0,4.632401,6.536499,28.94628,23.83283,,,,,,,,,,,,,,,,,,,,,,7.221879,0.01099914
9355,2022/01/28 00:18:20,122426.0194,8.0004,1,18,8,1,0,0,0,3.585256,0,4.632401,6.536499,28.94628,23.83283,,-0.000685784674715251,,,,,,,,,,,,,,,,,,,,7.733243,0.01099914
9356,2022/01/28 00:18:21,122427.0202,9.0012,1,18,8,1,0,0,0,3.585137,0,4.632401,6.536499,28.94628,23.83283,,,,,,,,,,,,,,,,,,,,,,7.108291,-0.05738676
9357,2022/01/28 00:18:22,122428.0195,10.0005,1,18,8,1,0,0,0,3.585043,0,4.632401,6.536499,28.94628,23.83283,,,,,,,,,,,,,,,,,,,,,,7.682975,-0.05738676
9358,2022/01/28 00:18:23,122429.0203,11.0013,1,18,8,1,0,0,0,3.584842,0,4.632401,6.536499,28.94628,23.83283,,,,,,,,,,,,,,,,,,,,,,7.0676,-0.1194203
9359,2022/01/28 00:18:24,122430.0193,12.0003,1,18,8,1,0,0,0,3.584713,0,4.632401,6.536499,28.94628,23.83283,,-0.000307563488604501,,,,,,,,,,,,,,,,,,,,7.583153,-0.1194203
9360,2022/01/28 00:18:25,122431.0197,13.0007,1,18,8,1,0,0,0,3.584543,0,4.632401,6.536499,28.94628,23.83283,,,,,,,,,,,,,,,,,,,,,,7.592571,0.1640534
9361,2022/01/28 00:18:26,122432.021,14.002,1,18,8,1,0,0,0,3.58438,0,4.632401,6.536499,28.94628,23.83283,,,,,,,,,,,,,,,,,,,,,,7.34263,-0.1927102
9362,2022/01/28 00:18:27,122433.0202,15.0012,1,18,8,1,0,0,0,3.584446,0,4.632401,6.536499,28.94628,23.83283,,,,,,,,,,,,,,,,,,,,,,7.651186,0.2110276
9363,2022/01/28 00:18:28,122434.0193,16.0003,1,18,8,1,0,0,0,3.584167,0,4.632401,6.536499,28.94628,23.83283,,,,,,,,,,,,,,,,,,,,,,7.11245,-0.173384
9364,2022/01/28 00:18:29,122435.0194,17.0004,1,18,8,1,0,0,0,3.584278,0,4.632401,6.536499,28.94628,23.83283,,,,,,,,,,,,,,,,,,,,,,7.61485,0.1620287
9365,2022/01/28 00:18:30,122436.0203,18.0013,1,18,8,1,0,0,0,3.584345,0,4.632401,6.536499,28.94628,23.83283,,,,,,,,,,,,,,,,,,,,,,7.301602,-0.0978899
