Repository: HVES-Battery-Testing-Consortium/LG-HG2

# Battery Testing Consortium (BTC)
The Battery Testing Consortium (BTC) has been developed within the High Voltage and Energy Storage Lab at Oxford Brookes University to provide accurate and comprehensive cell data to Formula Student Electric teams. Through the BTC, we aim to provide FS teams with information for improved and informed decisions for cell selection, pack architecture design, thermal cooling requirements, and end of life predictions. A range of tests are completed to provide a comprehensive electrochemical lithium-ion characterisation for modelling, validation, and battery management parameterisation.

File: Data/Round1/LG_HG2/Package 1/220126_BTC_HPPC_EIS_LG_HG2_2_5C/220126_BTC_HPPC_EIS_LG_HG2_2_5C_Channel_1_Wb_1.CSV (part 44 of 47)
Data_Point,Date_Time,Test_Time(s),Step_Time(s),Cycle_Index,Step_Index,TC_Counter1,TC_Counter2,TC_Counter3,TC_Counter4,Current(A),Voltage(V),Power(W),Charge_Capacity(Ah),Discharge_Capacity(Ah),Charge_Energy(Wh),Discharge_Energy(Wh),ACR(Ohm),dV/dt(V/s),Internal_Resistance(Ohm),dQ/dV(Ah/V),dV/dQ(V/Ah),MetaCode_MV_UD1,MetaCode_MV_UD2,MetaCode_MV_UD3,MetaCode_MV_UD4,MetaCode_MV_UD5,MetaCode_MV_UD6,MetaCode_MV_UD7,MetaCode_MV_UD8,MetaCode_MV_UD9,MetaCode_MV_UD10,MetaCode_MV_UD11,MetaCode_MV_UD12,MetaCode_MV_UD13,MetaCode_MV_UD14,MetaCode_MV_UD15,MetaCode_MV_UD16,Aux_Temperature_1(C),Aux_dT/dt_1(C)
9366,2022/01/28 00:18:31,122437.0202,19.0012,1,18,8,1,0,0,0,3.584239,0,4.632401,6.536499,28.94628,23.83283,,,,,,,,,,,,,,,,,,,,,,7.582365,0.08773834
9367,2022/01/28 00:18:32,122438.0205,20.0015,1,18,8,1,0,0,0,3.584155,0,4.632401,6.536499,28.94628,23.83283,,,,,,,,,,,,,,,,,,,,,,7.473598,-0.03398955
9368,2022/01/28 00:18:33,122439.0195,21.0005,1,18,8,1,0,0,0,3.584114,0,4.632401,6.536499,28.94628,23.83283,,,,,,,,,,,,,,,,,,,,,,7.348689,-0.03903419
9369,2022/01/28 00:18:34,122440.0203,22.0013,1,18,8,1,0,0,0,3.58402,0,4.632401,6.536499,28.94628,23.83283,,,,,,,,,,,,,,,,,,,,,,7.563605,0.06716132
9370,2022/01/28 00:18:35,122441.0196,23.0006,1,18,8,1,0,0,0,3.58398,0,4.632401,6.536499,28.94628,23.83283,,,,,,,,,,,,,,,,,,,,,,6.976862,0.06716132
9371,2022/01/28 00:18:36,122442.0195,24.0005,1,18,8,1,0,0,0,3.583924,0,4.632401,6.536499,28.94628,23.83283,,-0.0000852735611260869,,,,,,,,,,,,,,,,,,,,7.616595,0.1545218
9372,2022/01/28 00:18:37,122443.0204,25.0014,1,18,8,1,0,0,0,3.584152,0,4.632401,6.536499,28.94628,23.83283,,,,,,,,,,,,,,,,,,,,,,7.162814,0.1545218
9373,2022/01/28 00:18:38,122444.0197,26.0007,1,18,8,1,0,0,0,3.583926,0,4.632401,6.536499,28.94628,23.83283,,,,,,,,,,,,,,,,,,,,,,7.513318,0.1913208
9374,2022/01/28 00:18:39,122445.0205,27.0015,1,18,8,1,0,0,0,3.58395,0,4.632401,6.536499,28.94628,23.83283,,,,,,,,,,,,,,,,,,,,,,7.353269,0.1913208
9375,2022/01/28 00:18:40,122446.0195,28.0005,1,18,8,1,0,0,0,3.584151,0,4.632401,6.536499,28.94628,23.83283,,,,,,,,,,,,,,,,,,,,,,6.893551,-0.1936769
9376,2022/01/28 00:18:41,122447.0205,29.0015,1,18,8,1,0,0,0,3.584019,0,4.632401,6.536499,28.94628,23.83283,,,,,,,,,,,,,,,,,,,,,,7.433243,0.1396316
9377,2022/01/28 00:18:42,122448.0195,30.0005,1,18,8,1,0,0,0,3.584043,0,4.632401,6.536499,28.94628,23.83283,,,,,,,,,,,,,,,,,,,,,,6.874765,-0.1455024
9378,2022/01/28 00:18:43,122449.0205,31.0015,1,18,8,1,0,0,0,3.58418,0,4.632401,6.536499,28.94628,23.83283,,,,,,,,,,,,,,,,,,,,,,7.54244,0.0781858
9379,2022/01/28 00:18:44,122450.0197,32.0007,1,18,8,1,0,0,0,3.584238,0,4.632401,6.536499,28.94628,23.83283,,,,,,,,,,,,,,,,,,,,,,7.052829,-0.02254069
9380,2022/01/28 00:18:45,122451.0204,33.0014,1,18,8,1,0,0,0,3.584208,0,4.632401,6.536499,28.94628,23.83283,,,,,,,,,,,,,,,,,,,,,,6.982198,-0.0220722
9381,2022/01/28 00:18:46,122452.0205,34.0015,1,18,8,1,0,0,0,3.584345,0,4.632401,6.536499,28.94628,23.83283,,,,,,,,,,,,,,,,,,,,,,7.195571,0.06667912
9382,2022/01/28 00:18:47,122453.0205,35.0015,1,18,8,1,0,0,0,3.584352,0,4.632401,6.536499,28.94628,23.83283,,,,,,,,,,,,,,,,,,,,,,6.857545,-0.1056331
9383,2022/01/28 00:18:48,122454.0199,36.0009,1,18,8,1,0,0,0,3.584425,0,4.632401,6.536499,28.94628,23.83283,,0.0000345688713423442,,,,,,,,,,,,,,,,,,,,7.434806,0.1803941
9384,2022/01/28 00:18:49,122455.0212,37.0022,1,18,8,1,0,0,0,3.584509,0,4.632401,6.536499,28.94628,23.83283,,,,,,,,,,,,,,,,,,,,,,6.769993,-0.2077541
9385,2022/01/28 00:18:50,122456.0206,38.0016,1,18,8,1,0,0,0,3.58454,0,4.632401,6.536499,28.94628,23.83283,,,,,,,,,,,,,,,,,,,,,,7.103167,-0.2077541
9386,2022/01/28 00:18:51,122457.0206,39.0016,1,18,8,1,0,0,0,3.58468,0,4.632401,6.536499,28.94628,23.83283,,,,,,,,,,,,,,,,,,,,,,6.920962,-0.1678428
9387,2022/01/28 00:18:52,122458.0197,40.0007,1,18,8,1,0,0,0,3.584602,0,4.632401,6.536499,28.94628,23.83283,,,,,,,,,,,,,,,,,,,,,,6.909656,-0.1678428
9388,2022/01/28 00:18:52,122458.0213,40.0023,1,18,8,1,0,0,0,3.584602,0,4.632401,6.536499,28.94628,23.83283,,0.0000345688713423442,0.0321845188736916,0,0,,,,,,,,,,,,,,,,,6.909656,-0.1678428
9389,2022/01/28 00:18:52,122458.0285,0.0018,1,19,8,1,0,0,0,3.584642,0,4.632401,6.536499,28.94628,23.83283,,0.0000345688713423442,0.0321845188736916,0,0,,,,,,,,,,,,,,,,,6.90962883210894,-0.1677149929475
9390,2022/01/28 00:19:02,122468.0671,10.0001,1,20,8,1,0,0,-1.499904,3.521921,-5.282543395584,4.632401,6.540662,28.94628,23.84752,,-0.000988050596788526,,0.336614906787872,5.40180206298828,,,,,,,,,,,,,,,,,6.87175,0.01047999
9391,2022/01/28 00:19:12,122478.0672,20.0002,1,20,8,1,0,0,-1.499911,3.513236,-5.269541321996,4.632401,6.544828,28.94628,23.86218,,-0.000679604418110102,,0.513760626316071,2.63222289085388,,,,,,,,,,,,,,,,,6.841835,-0.1564986
9392,2022/01/28 00:19:22,122488.0674,30.0004,1,20,8,1,0,0,-1.499904,3.506533,-5.259462872832,4.632401,6.548995,28.94628,23.8768,,-0.000777625013142824,,0.634564220905304,1.76955497264862,,,,,,,,,,,,,,,,,6.661785,-0.1825765
9393,2022/01/28 00:19:32,122498.0682,40.0012,1,20,8,1,0,0,-1.499969,3.50121,-5.25170646249,4.632401,6.553162,28.94628,23.8914,,-0.00048288659309037,,0.704073786735535,,,,,,,,,,,,,,,,,,6.64136,-0.03900915
9394,2022/01/28 00:19:42,122508.0691,50.0021,1,20,8,1,0,0,-1.499915,3.496128,-5.24389482912,4.632401,6.557328,28.94628,23.90598,,-0.000372711307136342,,0.825161516666412,1.32182502746582,,,,,,,,,,,,,,,,,6.619723,-0.1812521
9395,2022/01/28 00:19:52,122518.0676,60.0006,1,20,8,1,0,0,-1.499965,3.49222,-5.2382077723,4.632401,6.561493,28.94628,23.92053,,-0.000450871710199863,,0.940205991268158,,,,,,,,,,,,,,,,,,6.710295,-0.1903009
9396,2022/01/28 00:20:02,122528.0672,70.0002,1,20,8,1,0,0,-1.499937,3.488475,-5.232492726075,4.632401,6.565659,28.94628,23.93507,,-0.000401932193199173,,,,,,,,,,,,,,,,,,,,6.883087,0.1291043
9397,2022/01/28 00:20:12,122538.0671,80.0001,1,20,8,1,0,0,-1.499955,3.485098,-5.22749017059,4.632401,6.569823,28.94628,23.94959,,-0.000325885688653216,,1.08355498313904,0.975293815135956,,,,,,,,,,,,,,,,,6.842375,-0.002601445
9398,2022/01/28 00:20:22,122548.0673,90.0003,1,20,8,1,0,0,-1.499958,3.481623,-5.222288271834,4.632401,6.573989,28.94628,23.96411,,-0.000312521995510906,,1.25823295116425,,,,,,,,,,,,,,,,,,6.572532,-0.1802844
9399,2022/01/28 00:20:32,122558.0674,100.0004,1,20,8,1,0,0,-1.499915,3.478705,-5.217761810075,4.632401,6.578155,28.94628,23.9786,,-0.000245259609073401,,,,,,,,,,,,,,,,,,,,6.366021,-0.1142219
9400,2022/01/28 00:20:42,122568.0684,110.0014,1,20,8,1,0,0,-1.499842,3.475625,-5.21288835125,4.632401,6.582321,28.94628,23.99309,,-0.000285989692201838,,1.28571403026581,0.782705783843994,,,,,,,,,,,,,,,,,6.425581,-0.1380619
9401,2022/01/28 00:20:52,122578.0682,120.0012,1,20,8,1,0,0,-1.499926,3.472879,-5.209061506954,4.632401,6.586486,28.94628,24.00756,,-0.000299449602607638,,1.4804220199585,,,,,,,,,,,,,,,,,,6.845212,0.1666012
9402,2022/01/28 00:21:02,122588.0677,130.0007,1,20,8,1,0,0,-1.499906,3.470041,-5.204735316146,4.632401,6.590652,28.94628,24.02202,,-0.000295706413453445,,,,,,,,,,,,,,,,,,,,6.96248,0.07200092
9403,2022/01/28 00:21:12,122598.0694,140.0024,1,20,8,1,0,0,-1.499987,3.467318,-5.200931924866,4.632401,6.59482,28.94628,24.03648,,-0.0002552607038524,,1.53464496135712,0.665337085723877,,,,,,,,,,,,,,,,,7.01967,0.2097651
9404,2022/01/28 00:21:22,122608.0677,150.0007,1,20,8,1,0,0,-1.499985,3.464911,-5.197314526335,4.632401,6.598983,28.94628,24.05091,,-0.00030402370612137,,,,,,,,,,,,,,,,,,,,6.960187,0.08971214
9405,2022/01/28 00:21:32,122618.0671,160.0001,1,20,8,1,0,0,-1.500002,3.462332,-5.193504924664,4.632401,6.603149,28.94628,24.06534,,-0.000236446692724712,,1.62111699581146,,,,,,,,,,,,,,,,,,7.022896,0.1154494
9406,2022/01/28 00:21:42,122628.0671,170.0001,1,20,8,1,0,0,-1.500031,3.460312,-5.190575269672,4.632401,6.607317,28.94628,24.07977,,-0.000209753794479184,,,,,,,,,,,,,,,,,,,,6.88158,0.1693487
9407,2022/01/28 00:21:52,122638.0678,180.0008,1,20,8,1,0,0,-1.500038,3.457602,-5.186534388876,4.632401,6.61148,28.94628,24.09417,,-0.000226579897571355,,1.74152898788452,0.597616076469421,,,,,,,,,,,,,,,,,6.679796,0.1597717
9408,2022/01/28 00:22:02,122648.0676,190.0006,1,20,8,1,0,0,-1.49995,3.455469,-5.18303072655,4.632401,6.615648,28.94628,24.10857,,-0.000203006493393332,,,,,,,,,,,,,,,,,,,,6.707066,-0.07981688
9409,2022/01/28 00:22:12,122658.0677,200.0007,1,20,8,1,0,0,-1.499909,3.453077,-5.179301269993,4.632401,6.619814,28.94628,24.12296,,-0.000170389903360046,,1.80153894424438,,,,,,,,,,,,,,,,,,6.852992,0.1466021
9410,2022/01/28 00:22:22,122668.0676,210.0006,1,20,8,1,0,0,-1.499907,3.451219,-5.176507536633,4.632401,6.623981,28.94628,24.13734,,-0.000162008596817032,,,,,,,,,,,,,,,,,,,,6.939539,0.1102084
9411,2022/01/28 00:22:32,122678.0679,220.0009,1,20,8,1,0,0,-1.500007,3.449045,-5.173591643315,4.632401,6.628145,28.94628,24.15171,,-0.000206402706680819,,,,,,,,,,,,,,,,,,,,6.570422,0.07833838
9412,2022/01/28 00:22:42,122688.0671,230.0001,1,20,8,1,0,0,-1.499983,3.447105,-5.170598899215,4.632401,6.632311,28.94628,24.16608,,-0.000162793599884026,,2.05847597122192,0.516049683094025,,,,,,,,,,,,,,,,,6.569849,-0.04922539
9413,2022/01/28 00:22:52,122698.0681,240.0011,1,20,8,1,0,0,-1.499917,3.445065,-5.167311559605,4.632401,6.636477,28.94628,24.18044,,-0.00021265450050123,,,,,,,,,,,,,,,,,,,,6.807877,-0.03253967
9414,2022/01/28 00:23:02,122708.0681,250.0011,1,20,8,1,0,0,-1.499963,3.443271,-5.164779098973,4.632401,6.640641,28.94628,24.19478,,-0.000182101197424345,,,,,,,,,,,,,,,,,,,,6.300961,-0.06826848
9415,2022/01/28 00:23:12,122718.0674,260.0004,1,20,8,1,0,0,-1.49982,3.441559,-5.16171901938,4.632401,6.644808,28.94628,24.20912,,-0.000201837901840918,,2.21269297599792,,,,,,,,,,,,,,,,,,6.370375,-0.1255399
9416,2022/01/28 00:23:22,122728.0676,270.0006,1,20,8,1,0,0,-1.500002,3.439775,-5.15966937955,4.632401,6.648974,28.94628,24.22346,,-0.00016741719446145,,,,,,,,,,,,,,,,,,,,6.701968,0.1418394
9417,2022/01/28 00:23:32,122738.0678,280.0008,1,20,8,1,0,0,-1.499935,3.438285,-5.157204011475,4.632401,6.653139,28.94628,24.23778,,-0.000226003001444042,,,0.433469295501709,,,,,,,,,,,,,,,,,6.979514,0.1402795
9418,2022/01/28 00:23:42,122748.0673,290.0003,1,20,8,1,0,0,-1.499915,3.436574,-5.15456889121,4.632401,6.657306,28.94628,24.2521,,-0.000186379606020637,,2.48438405990601,,,,,,,,,,,,,,,,,,6.291269,-0.1967791
9419,2022/01/28 00:23:52,122758.0682,300.0012,1,20,8,1,0,0,-1.499971,3.43516,-5.15264038036,4.632401,6.661472,28.94628,24.26642,,-0.000132220593513921,,,,,,,,,,,,,,,,,,,,6.364693,0.04026473
9420,2022/01/28 00:24:02,122768.068,310.001,1,20,8,1,0,0,-1.499898,3.4333,-5.1495998034,4.632401,6.665636,28.94628,24.28072,,-0.000128329498693347,,,,,,,,,,,,,,,,,,,,6.878538,0.05080253
9421,2022/01/28 00:24:12,122778.0674,320.0004,1,20,8,1,0,0,-1.499931,3.432115,-5.147935684065,4.632401,6.669802,28.94628,24.29502,,-0.000163484699442051,,2.64751291275024,,,,,,,,,,,,,,,,,,6.219188,-0.2159974
9422,2022/01/28 00:24:22,122788.0682,330.0012,1,20,8,1,0,0,-1.499969,3.430469,-5.145597155461,4.632401,6.673969,28.94628,24.30931,,-0.000141754804644734,,,,,,,,,,,,,,,,,,,,6.898444,0.1426953
9423,2022/01/28 00:24:32,122798.0683,340.0013,1,20,8,1,0,0,-1.499988,3.429283,-5.143883348604,4.632401,6.678135,28.94628,24.32361,,-0.000193476298591122,,,,,,,,,,,,,,,,,,,,6.393892,0.04623353
9424,2022/01/28 00:24:42,122808.0683,350.0013,1,20,8,1,0,0,-1.499946,3.427773,-5.141474400258,4.632401,6.6823,28.94628,24.33788,,-0.0000983039426500909,,2.8926739692688,0.360070705413818,,,,,,,,,,,,,,,,,6.511272,-0.03577709
9425,2022/01/28 00:24:52,122818.0671,360.0001,1,20,8,1,0,0,-1.500001,3.426436,-5.139657426436,4.632401,6.686466,28.94628,24.35216,,-0.00015017950499896,,,,,,,,,,,,,,,,,,,,6.877211,0.09215146
9426,2022/01/28 00:25:02,122828.067,370,1,20,8,1,0,0,-1.499957,3.424928,-5.137244728096,4.632401,6.69063,28.94628,24.36643,,-0.00014101380656939,,,,,,,,,,,,,,,,,,,,6.682789,0.1505092
9427,2022/01/28 00:25:12,122838.0671,380.0001,1,20,8,1,0,0,-1.499968,3.423553,-5.135219946304,4.632401,6.694797,28.94628,24.3807,,-0.000115713599370793,,,,,,,,,,,,,,,,,,,,6.370375,-0.1402074
9428,2022/01/28 00:25:22,122848.0677,390.0007,1,20,8,1,0,0,-1.499943,3.422177,-5.133070435911,4.632401,6.698964,28.94628,24.39496,,-0.000124446305562742,,2.98694896697998,,,,,,,,,,,,,,,,,,6.270977,0.007644296
9429,2022/01/28 00:25:32,122858.0673,400.0003,1,20,8,1,0,0,-1.499907,3.420794,-5.130872866158,4.632401,6.70313,28.94628,24.40921,,-0.000129335196106695,,,,,,,,,,,,,,,,,,,,6.793099,-0.01456052
9430,2022/01/28 00:25:42,122868.0676,410.0006,1,20,8,1,0,0,-1.49997,3.419602,-5.12930041194,4.632401,6.707294,28.94628,24.42345,,-0.000136482805828564,,,,,,,,,,,,,,,,,,,,6.900311,0.201582
9431,2022/01/28 00:25:52,122878.067,420,1,20,8,1,0,0,-1.499955,3.41803,-5.12689118865,4.632401,6.711461,28.94628,24.4377,,-0.000116455703391694,,,0.334443688392639,,,,,,,,,,,,,,,,,6.406968,-0.1608545
9432,2022/01/28 00:26:02,122888.0686,430.0016,1,20,8,1,0,0,-1.499961,3.416891,-5.125203241251,4.632401,6.715627,28.94628,24.45194,,-0.000108526699477807,,3.03872990608215,,,,,,,,,,,,,,,,,,6.393499,-0.1541752
9433,2022/01/28 00:26:12,122898.0685,440.0015,1,20,8,1,0,0,-1.50003,3.415202,-5.12290545606,4.632401,6.719794,28.94628,24.46617,,-0.000151920699863695,,,,,,,,,,,,,,,,,,,,6.758408,0.08966953
9434,2022/01/28 00:26:22,122908.068,450.001,1,20,8,1,0,0,-1.499903,3.413658,-5.120155875174,4.632401,6.723958,28.94628,24.48039,,-0.000200288894120604,,,,,,,,,,,,,,,,,,,,6.230371,-0.03581554
9435,2022/01/28 00:26:31,122917.2103,459.1433,1,20,8,1,0,0,-1.499907,3.412494,-5.118423638058,4.632401,6.727767,28.94628,24.49339,,-0.000171280698850751,0.0321845188736916,2.91323399543762,0.334443688392639,,,,,,,,,,,,,,,,,6.238546,-0.1126349
9436,2022/01/28 00:27:31,122977.2516,60.0004,1,21,8,1,0,0,0,3.496392,0,4.632401,6.72777,28.94628,24.4934,,0.000183390497113578,,,,,,,,,,,,,,,,,,,,6.306302,0.0167048
9437,2022/01/28 00:28:31,123037.2517,120.0005,1,21,8,1,0,0,0,3.502724,0,4.632401,6.72777,28.94628,24.4934,,0.0000701376411598176,,,,,,,,,,,,,,,,,,,,6.331875,0.1109311
9438,2022/01/28 00:29:31,123097.2518,180.0006,1,21,8,1,0,0,0,3.505662,0,4.632401,6.72777,28.94628,24.4934,,0.0000504936615470797,,0,,,,,,,,,,,,,,,,,,6.011039,0.01642942
9439,2022/01/28 00:30:31,123157.2523,240.0011,1,21,8,1,0,0,0,3.507425,0,4.632401,6.72777,28.94628,24.4934,,0.0000549977885384578,,,,,,,,,,,,,,,,,,,,5.817414,-0.1225942
9440,2022/01/28 00:31:31,123217.2513,300.0001,1,21,8,1,0,0,0,3.508665,0,4.632401,6.72777,28.94628,24.4934,,0.0000399856799049303,,0,,,,,,,,,,,,,,,,,,6.217286,0.1769638
9441,2022/01/28 00:32:31,123277.2513,360.0001,1,21,8,1,0,0,0,3.509815,0,4.632401,6.72777,28.94628,24.4934,,0.0000116160099423723,,,,,,,,,,,,,,,,,,,,6.226011,0.1592213
9442,2022/01/28 00:33:31,123337.2512,420,1,21,8,1,0,0,0,3.510782,0,4.632401,6.72777,28.94628,24.4934,,0.000020073690393474,,0,,,,,,,,,,,,,,,,,,5.612464,-0.08170426
9443,2022/01/28 00:34:31,123397.2531,480.0019,1,21,8,1,0,0,0,3.511803,0,4.632401,6.72777,28.94628,24.4934,,-0.00000343770398103516,,,,,,,,,,,,,,,,,,,,5.632392,-0.1041925
9444,2022/01/28 00:35:31,123457.2524,540.0012,1,21,8,1,0,0,0,3.512388,0,4.632401,6.72777,28.94628,24.4934,,0.0000105897997855209,,0,,,,,,,,,,,,,,,,,,5.890132,-0.1613535
9445,2022/01/28 00:36:31,123517.2525,600.0013,1,21,8,1,0,0,0,3.512955,0,4.632401,6.72777,28.94628,24.4934,,0.0000146976899486617,,,,,,,,,,,,,,,,,,,,6.24785,0.09667009
9446,2022/01/28 00:37:31,123577.2514,660.0002,1,21,8,1,0,0,0,3.513249,0,4.632401,6.72777,28.94628,24.4934,,0.0000279746400337899,,0,,,,,,,,,,,,,,,,,,5.984238,-0.1045178
9447,2022/01/28 00:38:31,123637.2513,720.0001,1,21,8,1,0,0,0,3.513621,0,4.632401,6.72777,28.94628,24.4934,,-0.0000448847385996487,,,,,,,,,,,,,,,,,,,,5.980697,-0.130028
9448,2022/01/28 00:39:31,123697.2518,780.0006,1,21,8,1,0,0,0,3.513947,0,4.632401,6.72777,28.94628,24.4934,,0.0000203092695301166,,0,,,,,,,,,,,,,,,,,,6.02339,-0.06937355
9449,2022/01/28 00:40:31,123757.2525,840.0013,1,21,8,1,0,0,0,3.514385,0,4.632401,6.72777,28.94628,24.4934,,-0.0000178593691089191,,,,,,,,,,,,,,,,,,,,6.200224,0.1368327
9450,2022/01/28 00:41:31,123817.2518,900.0006,1,21,8,1,0,0,0,3.514486,0,4.632401,6.72777,28.94628,24.4934,,-0.0000187671994353877,,0,,,,,,,,,,,,,,,,,,5.627828,0.01751155
9451,2022/01/28 00:42:31,123877.2524,960.0012,1,21,8,1,0,0,0,3.514619,0,4.632401,6.72777,28.94628,24.4934,,0.0000163560198416235,,,,,,,,,,,,,,,,,,,,6.298666,0.1488581
9452,2022/01/28 00:43:31,123937.2514,1020.0002,1,21,8,1,0,0,0,3.51473,0,4.632401,6.72777,28.94628,24.4934,,0.0000245399205596186,,0,,,,,,,,,,,,,,,,,,6.217865,0.0882414
9453,2022/01/28 00:44:31,123997.2522,1080.001,1,21,8,1,0,0,0,3.514945,0,4.632401,6.72777,28.94628,24.4934,,0.0000118931702672853,,,,,,,,,,,,,,,,,,,,5.868075,0.1165847
9454,2022/01/28 00:45:31,124057.2518,1140.0006,1,21,8,1,0,0,0,3.515109,0,4.632401,6.72777,28.94628,24.4934,,0.0000190044193004724,,0,,,,,,,,,,,,,,,,,,6.129618,0.1602565
9455,2022/01/28 00:46:31,124117.2518,1200.0006,1,21,8,1,0,0,0,3.515462,0,4.632401,6.72777,28.94628,24.4934,,0.0000355217598553281,,,,,,,,,,,,,,,,,,,,5.578039,-0.04316866
9456,2022/01/28 00:47:31,124177.2518,1260.0006,1,21,8,1,0,0,0,3.51541,0,4.632401,6.72777,28.94628,24.4934,,-0.00000450379320682259,,0,,,,,,,,,,,,,,,,,,6.264908,0.1819918
9457,2022/01/28 00:48:31,124237.2515,1320.0003,1,21,8,1,0,0,0,3.51547,0,4.632401,6.72777,28.94628,24.4934,,-0.00000308179801322694,,,,,,,,,,,,,,,,,,,,5.713879,-0.1295048
9458,2022/01/28 00:49:31,124297.2522,1380.001,1,21,8,1,0,0,0,3.515735,0,4.632401,6.72777,28.94628,24.4934,,0.00000912716586753959,,0,,,,,,,,,,,,,,,,,,5.636924,-0.01164526
9459,2022/01/28 00:50:31,124357.2512,1440,1,21,8,1,0,0,0,3.51596,0,4.632401,6.72777,28.94628,24.4934,,0.0000191643703146838,,,,,,,,,,,,,,,,,,,,6.273435,0.09754598
9460,2022/01/28 00:51:31,124417.2518,1500.0006,1,21,8,1,0,0,0,3.516103,0,4.632401,6.72777,28.94628,24.4934,,0.0000254048700298881,,0,,,,,,,,,,,,,,,,,,5.61658,-0.1493572
9461,2022/01/28 00:52:31,124477.2527,1560.0015,1,21,8,1,0,0,0,3.516041,0,4.632401,6.72777,28.94628,24.4934,,0.00000746743398849503,,,,,,,,,,,,,,,,,,,,5.868236,-0.08435011
9462,2022/01/28 00:53:31,124537.2515,1620.0003,1,21,8,1,0,0,0,3.516052,0,4.632401,6.72777,28.94628,24.4934,,0.00000406999197366531,,0,,,,,,,,,,,,,,,,,,6.221259,0.0883019
9463,2022/01/28 00:54:31,124597.2525,1680.0013,1,21,8,1,0,0,0,3.516215,0,4.632401,6.72777,28.94628,24.4934,,-0.0000251707297138637,,,,,,,,,,,,,,,,,,,,5.783191,0.08601293
9464,2022/01/28 00:55:31,124657.2519,1740.0007,1,21,8,1,0,0,0,3.516407,0,4.632401,6.72777,28.94628,24.4934,,0.00000794201787357451,,0,,,,,,,,,,,,,,,,,,5.784514,-0.0757587
9465,2022/01/28 00:56:31,124717.2514,1800.0002,1,21,8,1,0,0,0,3.516547,0,4.632401,6.72777,28.94628,24.4934,,0.000014579880371457,,,,,,,,,,,,,,,,,,,,5.686904,-0.1192498
9466,2022/01/28 00:56:31,124717.2526,1800.0014,1,21,8,1,0,0,0,3.516529,0,4.632401,6.72777,28.94628,24.4934,,0.000014579880371457,0.0321845188736916,0,0,,,,,,,,,,,,,,,,,5.686904,-0.1192498
9467,2022/01/28 00:56:31,124717.2599,0.0017,1,22,8,1,0,0,0,3.516551,0,4.632401,6.72777,28.94628,24.4934,,0.000014579880371457,0.0321845188736916,0,0,,,,,,,,,,,,,,,,,5.68690670801614,-0.11924931267919
9468,2022/01/28 00:56:31,124717.2681,0.0018,1,23,9,1,0,0,0,3.516506,0,4.632401,6.72777,28.94628,24.4934,,0.000014579880371457,0.0321845188736916,0,0,,,,,,,,,,,,,,,,,5.68690974989728,-0.119248765277732
9469,2022/01/28 01:02:24,125069.4135,60.0008,1,14,9,1,0,0,0,3.517288,0,4.632401,6.72777,28.94628,24.4934,,-0.0000357558710675221,,,,,,,,,,,,,,,,,,,,5.817542,-0.09574085
9470,2022/01/28 01:03:24,125129.4143,120.0016,1,14,9,1,0,0,0,3.517161,0,4.632401,6.72777,28.94628,24.4934,,0.00000620331184109091,,,,,,,,,,,,,,,,,,,,5.899202,0.1034516
9471,2022/01/28 01:04:24,125189.4133,180.0006,1,14,9,1,0,0,0,3.51737,0,4.632401,6.72777,28.94628,24.4934,,-0.0000120124095701613,,0,0,,,,,,,,,,,,,,,,,5.733429,0.09595364
9472,2022/01/28 01:05:24,125249.414,240.0013,1,14,9,1,0,0,0,3.517003,0,4.632401,6.72777,28.94628,24.4934,,0.00000162010803705925,,,,,,,,,,,,,,,,,,,,5.484173,-0.06803647
9473,2022/01/28 01:06:24,125309.4131,300.0004,1,14,9,1,0,0,0,3.516939,0,4.632401,6.72777,28.94628,24.4934,,0.00000351684798260976,,0,0,,,,,,,,,,,,,,,,,5.673759,-0.141792
9474,2022/01/28 01:06:24,125309.4145,300.0018,1,14,9,1,0,0,0,3.517031,0,4.632401,6.72777,28.94628,24.4934,,0.00000351684798260976,0.0321845188736916,0,0,,,,,,,,,,,,,,,,,5.673759,-0.141792
9475,2022/01/28 01:06:24,125309.7051,0.2507,1,15,9,1,0,0,-3.312116,2.929939,-9.704297840924,4.631288,6.72777,28.94292,24.4934,,-0.296090513467789,,0.00553652504459023,180.618698120117,,,,,,,,,,,,,,,,,5.673759,-0.141792
9476,2022/01/28 01:06:24,125309.9554,0.501,1,15,9,1,0,0,-6.146409,2.91313,-17.90528845017,4.630054,6.72777,28.93931,24.4934,,,,,,,,,,,,,,,,,,,,,,5.673759,-0.141792
9477,2022/01/28 01:06:24,125310.2057,0.7513,1,15,9,1,0,0,-8.468994,2.90246,-24.58091632524,4.628819,6.72777,28.93573,24.4934,,,,,,,,,,,,,,,,,,,,,,5.430967,-0.141792
9478,2022/01/28 01:06:25,125310.4556,1.0012,1,15,9,1,0,0,-10.32642,2.893823,-29.88283170366,4.62761,6.72777,28.93222,24.4934,,-0.0333592481911182,,0.136830106377602,7.34189510345459,,,,,,,,,,,,,,,,,5.430967,-0.141792
9479,2022/01/28 01:06:25,125310.7058,1.2514,1,15,9,1,0,0,-11.77935,2.886636,-34.0026957666,4.626376,6.72777,28.92865,24.4934,,,,,,,,,,,,,,,,,,,,,,5.842989,0.05288452
9480,2022/01/28 01:06:25,125310.9561,1.5017,1,15,9,1,0,0,-12.9683,2.880169,-37.3508956427,4.625166,6.72777,28.92517,24.4934,,,,,,,,,,,,,,,,,,,,,,5.842989,0.05288452
9481,2022/01/28 01:06:25,125311.2052,1.7508,1,15,9,1,0,0,-13.89835,2.874395,-39.94934774825,4.623931,6.72777,28.92161,24.4934,,,,,,,,,,,,,,,,,,,,,,5.842989,0.05288452
9482,2022/01/28 01:06:26,125311.4546,2.0002,1,15,9,1,0,0,-14.65951,2.868819,-42.05548081869,4.622693,6.72777,28.91806,24.4934,,-0.0222088508307934,,0.205749705433846,4.86250877380371,,,,,,,,,,,,,,,,,6.28746,0.138897
9483,2022/01/28 01:06:26,125311.706,2.2516,1,15,9,1,0,0,-15.26705,2.863824,-43.7221441992,4.621484,6.72777,28.91459,24.4934,,,,,,,,,,,,,,,,,,,,,,6.28746,0.138897
9484,2022/01/28 01:06:26,125311.9561,2.5017,1,15,9,1,0,0,-15.74229,2.859137,-45.00936380373,4.620249,6.72777,28.91106,24.4934,,,,,,,,,,,,,,,,,,,,,,6.28746,0.138897
9485,2022/01/28 01:06:26,125312.2051,2.7507,1,15,9,1,0,0,-16.1312,2.854506,-46.0466071872,4.61901,6.72777,28.90752,24.4934,,,,,,,,,,,,,,,,,,,,,,6.169463,0.138897
9486,2022/01/28 01:06:27,125312.4546,3.0002,1,15,9,1,0,0,-16.43544,2.849979,-46.84065885576,4.617801,6.72777,28.90407,24.4934,,-0.0198435205966234,,0.253751009702683,3.84086298942566,,,,,,,,,,,,,,,,,6.169463,0.138897
9487,2022/01/28 01:06:27,125312.7057,3.2513,1,15,9,1,0,0,-16.68436,2.845993,-47.48357176948,4.616563,6.72777,28.90055,24.4934,,,,,,,,,,,,,,,,,,,,,,6.169463,0.138897
9488,2022/01/28 01:06:27,125312.9554,3.501,1,15,9,1,0,0,-16.88301,2.841668,-47.97590926068,4.615328,6.72777,28.89703,24.4934,,,,,,,,,,,,,,,,,,,,,,5.777279,-0.1594314
9489,2022/01/28 01:06:27,125313.205,3.7506,1,15,9,1,0,0,-17.03833,2.837799,-48.35135583567,4.614119,6.72777,28.8936,24.4934,,,,,,,,,,,,,,,,,,,,,,5.777279,-0.1594314
9490,2022/01/28 01:06:28,125313.4554,4.001,1,15,9,1,0,0,-17.16545,2.83369,-48.6415640105,4.612881,6.72777,28.89009,24.4934,,-0.0167123097926378,,0.309847205877304,3.22987103462219,,,,,,,,,,,,,,,,,5.777279,-0.1594314
9491,2022/01/28 01:06:28,125313.7058,4.2514,1,15,9,1,0,0,-17.26688,2.830044,-48.86603014272,4.611644,6.72777,28.88659,24.4934,,,,,,,,,,,,,,,,,,,,,,5.926349,0.04658431
9492,2022/01/28 01:06:28,125313.9545,4.5001,1,15,9,1,0,0,-17.34623,2.826415,-49.02764466545,4.610436,6.72777,28.88317,24.4934,,,,,,,,,,,,,,,,,,,,,,5.926349,0.04658431
9493,2022/01/28 01:06:28,125314.2059,4.7515,1,15,9,1,0,0,-17.4111,2.822865,-49.1491848015,4.6092,6.72777,28.87968,24.4934,,,,,,,,,,,,,,,,,,,,,,5.926349,0.04658431
9494,2022/01/28 01:06:29,125314.4547,5.0003,1,15,9,1,0,0,-17.46285,2.819032,-49.2283329612,4.607991,6.72777,28.87627,24.4934,,-0.0132334399968386,,0.338151901960373,3.03815007209778,,,,,,,,,,,,,,,,,6.490386,0.04658431
9495,2022/01/28 01:06:29,125314.7059,5.2515,1,15,9,1,0,0,-17.50326,2.815625,-49.2826164375,4.606755,6.72777,28.87279,24.4934,,,,,,,,,,,,,,,,,,,,,,6.490386,0.04658431
9496,2022/01/28 01:06:29,125314.9548,5.5004,1,15,9,1,0,0,-17.53638,2.812289,-49.31736857382,4.605517,6.72777,28.8693,24.4934,,,,,,,,,,,,,,,,,,,,,,6.490386,0.04658431
9497,2022/01/28 01:06:29,125315.2051,5.7507,1,15,9,1,0,0,-17.56283,2.808914,-49.33247906662,4.604308,6.72777,28.8659,24.4934,,,,,,,,,,,,,,,,,,,,,,6.687316,0.2378023
9498,2022/01/28 01:06:30,125315.4548,6.0004,1,15,9,1,0,0,-17.58352,2.805406,-49.32891250912,4.603071,6.72777,28.86243,24.4934,,-0.0129607198759913,,0.355584591627121,2.87682390213013,,,,,,,,,,,,,,,,,6.687316,0.2378023
9499,2022/01/28 01:06:30,125315.7058,6.2514,1,15,9,1,0,0,-17.60042,2.80185,-49.313736777,4.601835,6.72777,28.85896,24.4934,,,,,,,,,,,,,,,,,,,,,,6.391189,-0.09253979
9500,2022/01/28 01:06:30,125315.9547,6.5003,1,15,9,1,0,0,-17.61359,2.79873,-49.2956827407,4.600624,6.72777,28.85558,24.4934,,,,,,,,,,,,,,,,,,,,,,6.391189,-0.09253979
9501,2022/01/28 01:06:30,125316.2058,6.7514,1,15,9,1,0,0,-17.62439,2.795354,-49.26640908406,4.599387,6.72777,28.85212,24.4934,,,,,,,,,,,,,,,,,,,,,,6.391189,-0.09253979
9502,2022/01/28 01:06:31,125316.4562,7.0018,1,15,9,1,0,0,-17.63299,2.791988,-49.23109648412,4.598152,6.72777,28.84867,24.4934,,-0.0143238203600049,,0.395012408494949,2.69845700263977,,,,,,,,,,,,,,,,,6.302256,-0.09253979
9503,2022/01/28 01:06:31,125316.7051,7.2507,1,15,9,1,0,0,-17.6398,2.788744,-49.1928864112,4.596943,6.72777,28.84529,24.4934,,,,,,,,,,,,,,,,,,,,,,6.302256,-0.09253979
9504,2022/01/28 01:06:31,125316.9546,7.5002,1,15,9,1,0,0,-17.64543,2.785446,-49.15039241178,4.595706,6.72777,28.84184,24.4934,,,,,,,,,,,,,,,,,,,,,,6.302256,-0.09253979
9505,2022/01/28 01:06:31,125317.2052,7.7508,1,15,9,1,0,0,-17.64996,2.782109,-49.10411256564,4.594496,6.72777,28.83848,24.4934,,,,,,,,,,,,,,,,,,,,,,6.685826,0.09207398
9506,2022/01/28 01:06:32,125317.4555,8.0011,1,15,9,1,0,0,-17.65344,2.778703,-49.05366668832,4.593259,6.72777,28.83504,24.4934,,-0.0136660300195217,,0.376918703317642,2.77767491340637,,,,,,,,,,,,,,,,,6.685826,0.09207398
9507,2022/01/28 01:06:32,125317.7044,8.25,1,15,9,1,0,0,-17.65619,2.775229,-48.99997051751,4.592023,6.72777,28.83161,24.4934,,,,,,,,,,,,,,,,,,,,,,6.685826,0.09207398
9508,2022/01/28 01:06:32,125317.9548,8.5004,1,15,9,1,0,0,-17.65833,2.772031,-48.94943816823,4.590809,6.72777,28.82824,24.4934,,,,,,,,,,,,,,,,,,,,,,7.141388,0.1423633
9509,2022/01/28 01:06:32,125318.2044,8.75,1,15,9,1,0,0,-17.66004,2.768571,-48.89307460284,4.589578,6.72777,28.82483,24.4934,,,,,,,,,,,,,,,,,,,,,,7.141388,0.1423633
9510,2022/01/28 01:06:33,125318.4548,9.0004,1,15,9,1,0,0,-17.66145,2.76494,-48.832849563,4.588342,6.72777,28.82141,24.4934,,-0.013554610311985,,0.340411394834518,2.68189907073975,,,,,,,,,,,,,,,,,7.141388,0.1423633
9511,2022/01/28 01:06:33,125318.706,9.2516,1,15,9,1,0,0,-17.66258,2.76131,-48.7718587798,4.587132,6.72777,28.81807,24.4934,,,,,,,,,,,,,,,,,,,,,,7.182642,0.1423633
9512,2022/01/28 01:06:33,125318.9547,9.5003,1,15,9,1,0,0,-17.66354,2.757957,-48.71528378778,4.585897,6.72777,28.81466,24.4934,,,,,,,,,,,,,,,,,,,,,,7.182642,0.1423633
9513,2022/01/28 01:06:33,125319.2052,9.7508,1,15,9,1,0,0,-17.66432,2.754142,-48.65004561344,4.584661,6.72777,28.81125,24.4934,,,,,,,,,,,,,,,,,,,,,,7.182642,0.1423633
9514,2022/01/28 01:06:34,125319.4546,10.0002,1,15,9,1,0,0,-17.66492,2.750753,-48.59183168476,4.583453,6.72777,28.80793,24.4934,,-0.0132779302075505,,0.33937731385231,2.89593505859375,,,,,,,,,,,,,,,,,6.821865,-0.09985119
9515,2022/01/28 01:06:34,125319.4564,10.002,1,15,9,1,0,0,-17.66494,2.750646,-48.58999655124,4.583453,6.72777,28.80793,24.4934,,-0.0132779302075505,0.0321845188736916,0.33937731385231,2.89593505859375,,,,,,,,,,,,,,,,,6.821865,-0.09985119
9516,2022/01/28 01:06:35,125320.497,1.0008,1,16,9,1,0,0,0,3.374015,0,4.583419,6.72777,28.80783,24.4934,,0.0241731200367212,,,,,,,,,,,,,,,,,,,,6.980028,0.04942596
9517,2022/01/28 01:06:36,125321.4963,2.0001,1,16,9,1,0,0,0,3.389303,0,4.583419,6.72777,28.80783,24.4934,,0.01338514033705,,,,,,,,,,,,,,,,,,,,7.729809,0.2343068
9518,2022/01/28 01:06:37,125322.4962,3,1,16,9,1,0,0,0,3.399748,0,4.583419,6.72777,28.80783,24.4934,,0.00943363644182682,,,,,,,,,,,,,,,,,,,,7.452515,-0.08665442
9519,2022/01/28 01:06:38,125323.4965,4.0003,1,16,9,1,0,0,0,3.407632,0,4.583419,6.72777,28.80783,24.4934,,0.00882580690085888,,,,,,,,,,,,,,,,,,,,7.204409,-0.08665442
9520,2022/01/28 01:06:39,125324.4979,5.0017,1,16,9,1,0,0,0,3.414095,0,4.583419,6.72777,28.80783,24.4934,,0.0053557101637125,,,,,,,,,,,,,,,,,,,,7.894296,0.146035
9521,2022/01/28 01:06:40,125325.4971,6.0009,1,16,9,1,0,0,0,3.419372,0,4.583419,6.72777,28.80783,24.4934,,0.00520117301493883,,,,,,,,,,,,,,,,,,,,7.845879,0.146035
9522,2022/01/28 01:06:41,125326.4972,7.001,1,16,9,1,0,0,0,3.423937,0,4.583419,6.72777,28.80783,24.4934,,0.00502065196633339,,,,,,,,,,,,,,,,,,,,7.340705,-0.0437519
9523,2022/01/28 01:06:42,125327.4963,8.0001,1,16,9,1,0,0,0,3.428117,0,4.583419,6.72777,28.80783,24.4934,,0.0044547519646585,,,,,,,,,,,,,,,,,,,,7.741925,-0.0437519
9524,2022/01/28 01:06:43,125328.4974,9.0012,1,16,9,1,0,0,0,3.431735,0,4.583419,6.72777,28.80783,24.4934,,0.00510228797793388,,,,,,,,,,,,,,,,,,,,8.056999,0.2238418
9525,2022/01/28 01:06:44,125329.4964,10.0002,1,16,9,1,0,0,0,3.434862,0,4.583419,6.72777,28.80783,24.4934,,0.00338785606436431,,,,,,,,,,,,,,,,,,,,7.43055,-0.08552238
9526,2022/01/28 01:06:45,125330.4973,11.0011,1,16,9,1,0,0,0,3.437715,0,4.583419,6.72777,28.80783,24.4934,,0.00322424597106874,,,,,,,,,,,,,,,,,,,,7.570181,-0.06660819
9527,2022/01/28 01:06:46,125331.4971,12.0009,1,16,9,1,0,0,0,3.440392,0,4.583419,6.72777,28.80783,24.4934,,0.00233871699310839,,,,,,,,,,,,,,,,,,,,8.091734,0.1404415
9528,2022/01/28 01:06:47,125332.4975,13.0013,1,16,9,1,0,0,0,3.442793,0,4.583419,6.72777,28.80783,24.4934,,0.00251397606916726,,,,,,,,,,,,,,,,,,,,7.617834,-0.1255502
9529,2022/01/28 01:06:48,125333.4972,14.001,1,16,9,1,0,0,0,3.445091,0,4.583419,6.72777,28.80783,24.4934,,0.00173054600600153,,,,,,,,,,,,,,,,,,,,7.412985,-0.06401509
9530,2022/01/28 01:06:49,125334.4964,15.0002,1,16,9,1,0,0,0,3.447068,0,4.583419,6.72777,28.80783,24.4934,,0.0022888989187777,,,,,,,,,,,,,,,,,,,,8.119923,0.2209179
9531,2022/01/28 01:06:50,125335.4975,16.0013,1,16,9,1,0,0,0,3.448988,0,4.583419,6.72777,28.80783,24.4934,,0.0022343029268086,,,,,,,,,,,,,,,,,,,,7.837193,-0.08835301
9532,2022/01/28 01:06:51,125336.4964,17.0002,1,16,9,1,0,0,0,3.450585,0,4.583419,6.72777,28.80783,24.4934,,0.00209988094866276,,,,,,,,,,,,,,,,,,,,7.521934,-0.09851843
9533,2022/01/28 01:06:52,125337.498,18.0018,1,16,9,1,0,0,0,3.452391,0,4.583419,6.72777,28.80783,24.4934,,,,,,,,,,,,,,,,,,,,,,8.037519,0.1611204
9534,2022/01/28 01:06:53,125338.4974,19.0012,1,16,9,1,0,0,0,3.454004,0,4.583419,6.72777,28.80783,24.4934,,0.0016491049900651,,,,,,,,,,,,,,,,,,,,8.008598,0.1611204
9535,2022/01/28 01:06:54,125339.4972,20.001,1,16,9,1,0,0,0,3.455485,0,4.583419,6.72777,28.80783,24.4934,,0.00161927100270987,,,,,,,,,,,,,,,,,,,,7.366975,-0.06669343
9536,2022/01/28 01:06:55,125340.4963,21.0001,1,16,9,1,0,0,0,3.456833,0,4.583419,6.72777,28.80783,24.4934,,0.00158194801770151,,,,,,,,,,,,,,,,,,,,7.815452,-0.06669343
9537,2022/01/28 01:06:56,125341.4974,22.0012,1,16,9,1,0,0,0,3.458199,0,4.583419,6.72777,28.80783,24.4934,,0.00122167204972357,,,,,,,,,,,,,,,,,,,,7.837952,-0.09413704
9538,2022/01/28 01:06:57,125342.4966,23.0004,1,16,9,1,0,0,0,3.459599,0,4.583419,6.72777,28.80783,24.4934,,,,,,,,,,,,,,,,,,,,,,7.427742,-0.09413704
9539,2022/01/28 01:06:58,125343.4965,24.0003,1,16,9,1,0,0,0,3.460801,0,4.583419,6.72777,28.80783,24.4934,,0.0012753929477185,,,,,,,,,,,,,,,,,,,,7.567544,-0.0845024
9540,2022/01/28 01:06:59,125344.4967,25.0005,1,16,9,1,0,0,0,3.461785,0,4.583419,6.72777,28.80783,24.4934,,,,,,,,,,,,,,,,,,,,,,7.991019,0.136065
9541,2022/01/28 01:07:00,125345.4965,26.0003,1,16,9,1,0,0,0,3.462885,0,4.583419,6.72777,28.80783,24.4934,,0.00113473495002836,,,,,,,,,,,,,,,,,,,,7.485042,-0.161847
9542,2022/01/28 01:07:01,125346.4973,27.0011,1,16,9,1,0,0,0,3.464027,0,4.583419,6.72777,28.80783,24.4934,,0.00129044195637107,,,,,,,,,,,,,,,,,,,,7.799739,-0.03978699
9543,2022/01/28 01:07:02,125347.4974,28.0012,1,16,9,1,0,0,0,3.464848,0,4.583419,6.72777,28.80783,24.4934,,,,,,,,,,,,,,,,,,,,,,8.065094,0.2210532
9544,2022/01/28 01:07:03,125348.4966,29.0004,1,16,9,1,0,0,0,3.465726,0,4.583419,6.72777,28.80783,24.4934,,0.000972645124420524,,,,,,,,,,,,,,,,,,,,7.802611,-0.08202597
9545,2022/01/28 01:07:04,125349.4976,30.0014,1,16,9,1,0,0,0,3.466597,0,4.583419,6.72777,28.80783,24.4934,,,,,,,,,,,,,,,,,,,,,,7.361123,-0.1379651
9546,2022/01/28 01:07:05,125350.4975,31.0013,1,16,9,1,0,0,0,3.467418,0,4.583419,6.72777,28.80783,24.4934,,0.000656361691653728,,,,,,,,,,,,,,,,,,,,7.912606,0.1723385
9547,2022/01/28 01:07:06,125351.4968,32.0006,1,16,9,1,0,0,0,3.468251,0,4.583419,6.72777,28.80783,24.4934,,,,,,,,,,,,,,,,,,,,,,7.567544,-0.1078317
9548,2022/01/28 01:07:07,125352.4974,33.0012,1,16,9,1,0,0,0,3.468719,0,4.583419,6.72777,28.80783,24.4934,,0.000849029282107949,,,,,,,,,,,,,,,,,,,,7.276532,-0.09094149
9549,2022/01/28 01:07:08,125353.4974,34.0012,1,16,9,1,0,0,0,3.469374,0,4.583419,6.72777,28.80783,24.4934,,,,,,,,,,,,,,,,,,,,,,7.548254,-0.09094149
9550,2022/01/28 01:07:09,125354.4966,35.0004,1,16,9,1,0,0,0,3.470451,0,4.583419,6.72777,28.80783,24.4934,,,,,,,,,,,,,,,,,,,,,,7.878002,-0.0388743
9551,2022/01/28 01:07:10,125355.4965,36.0003,1,16,9,1,0,0,0,3.471035,0,4.583419,6.72777,28.80783,24.4934,,0.000712610315531492,,,,,,,,,,,,,,,,,,,,7.448359,-0.0388743
9552,2022/01/28 01:07:11,125356.4966,37.0004,1,16,9,1,0,0,0,3.471761,0,4.583419,6.72777,28.80783,24.4934,,,,,,,,,,,,,,,,,,,,,,7.673272,0.1237977
9553,2022/01/28 01:07:12,125357.4968,38.0006,1,16,9,1,0,0,0,3.47231,0,4.583419,6.72777,28.80783,24.4934,,0.000644106301479042,,,,,,,,,,,,,,,,,,,,8.040949,0.1237977
9554,2022/01/28 01:07:13,125358.4967,39.0005,1,16,9,1,0,0,0,3.472993,0,4.583419,6.72777,28.80783,24.4934,,,,,,,,,,,,,,,,,,,,,,7.641865,-0.009814501
9555,2022/01/28 01:07:14,125359.4974,40.0012,1,16,9,1,0,0,0,3.473611,0,4.583419,6.72777,28.80783,24.4934,,,,,,,,,,,,,,,,,,,,,,7.362262,-0.1194847
9556,2022/01/28 01:07:14,125359.4983,40.0021,1,16,9,1,0,0,0,3.473611,0,4.583419,6.72777,28.80783,24.4934,,0.000644106301479042,0.0321845188736916,0,0,,,,,,,,,,,,,,,,,7.362262,-0.1194847
9557,2022/01/28 01:07:14,125359.7889,0.2515,1,17,9,1,0,0,3.531288,3.586901,12.666380458488,4.583654,6.72777,28.80867,24.4934,,0.0912244915962219,,0.0101821003481746,92.1385269165039,,,,,,,,,,,,,,,,,7.362262,-0.1194847
9558,2022/01/28 01:07:14,125360.0384,0.501,1,17,9,1,0,0,3.531914,3.589643,12.678310366702,4.583896,6.72777,28.80954,24.4934,,,,,,,,,,,,,,,,,,,,,,7.788799,0.1654014
9559,2022/01/28 01:07:14,125360.2879,0.7505,1,17,9,1,0,0,3.532295,3.591633,12.686707287735,4.584143,6.72777,28.81043,24.4934,,,,,,,,,,,,,,,,,,,,,,7.788799,0.1654014
9560,2022/01/28 01:07:15,125360.5385,1.0011,1,17,9,1,0,0,3.532066,3.593051,12.690893273366,4.58439,6.72777,28.81131,24.4934,,0.00805594027042389,,0.0755990892648697,,,,,,,,,,,,,,,,,,7.788799,0.1654014
9561,2022/01/28 01:07:15,125360.7882,1.2508,1,17,9,1,0,0,3.530937,3.594638,12.692440315806,4.584631,6.72777,28.81218,24.4934,,,,,,,,,,,,,,,,,,,,,,7.859895,0.02221763
9562,2022/01/28 01:07:15,125361.0376,1.5002,1,17,9,1,0,0,3.529762,3.595837,12.692448800794,4.584879,6.72777,28.81307,24.4934,,,,,,,,,,,,,,,,,,,,,,7.859895,0.02221763
9563,2022/01/28 01:07:15,125361.2874,1.75,1,17,9,1,0,0,3.529358,3.597337,12.696290119646,4.58512,6.72777,28.81394,24.4934,,,,,,,,,,,,,,,,,,,,,,7.859895,0.02221763
9564,2022/01/28 01:07:16,125361.5376,2.0002,1,17,9,1,0,0,3.529572,3.59831,12.70049422332,4.585367,6.72777,28.81483,24.4934,,0.00509306322783232,,0.160247907042503,8.17983627319336,,,,,,,,,,,,,,,,,7.567371,0.02221763
9565,2022/01/28 01:07:16,125361.7886,2.2512,1,17,9,1,0,0,3.529556,3.599589,12.704950952484,4.585614,6.72777,28.81572,24.4934,,,,,,,,,,,,,,,,,,,,,,7.567371,0.02221763
9566,2022/01/28 01:07:16,125362.0376,2.5002,1,17,9,1,0,0,3.53006,3.60049,12.7099457294,4.585856,6.72777,28.81659,24.4934,,,,,,,,,,,,,,,,,,,,,,7.567371,0.02221763
9567,2022/01/28 01:07:16,125362.288,2.7506,1,17,9,1,0,0,3.530319,3.601744,12.715305276336,4.586103,6.72777,28.81748,24.4934,,,,,,,,,,,,,,,,,,,,,,7.339365,-0.1626658
9568,2022/01/28 01:07:17,125362.5377,3.0003,1,17,9,1,0,0,3.530396,3.602587,12.718558734452,4.586349,6.72777,28.81837,24.4934,,0.00475861504673958,,0.197755604982376,,,,,,,,,,,,,,,,,,7.339365,-0.1626658
9569,2022/01/28 01:07:17,125362.789,3.2516,1,17,9,1,0,0,3.529823,3.603786,12.720726709878,4.586592,6.72777,28.81924,24.4934,,,,,,,,,,,,,,,,,,,,,,7.339365,-0.1626658
9570,2022/01/28 01:07:17,125363.0377,3.5003,1,17,9,1,0,0,3.529694,3.604469,12.722672602486,4.58684,6.72777,28.82013,24.4934,,,,,,,,,,,,,,,,,,,,,,7.506622,0.05226791
9571,2022/01/28 01:07:17,125363.2888,3.7514,1,17,9,1,0,0,3.529594,3.605512,12.725993522128,4.587086,6.72777,28.82102,24.4934,,,,,,,,,,,,,,,,,,,,,,7.506622,0.05226791
9572,2022/01/28 01:07:18,125363.5384,4.001,1,17,9,1,0,0,3.529503,3.606388,12.728757265164,4.587327,6.72777,28.82189,24.4934,,0.00457632821053267,,0.257669895887375,4.33656406402588,,,,,,,,,,,,,,,,,7.506622,0.05226791
9573,2022/01/28 01:07:18,125363.7882,4.2508,1,17,9,1,0,0,3.529114,3.607316,12.730629398024,4.587574,6.72777,28.82278,24.4934,,,,,,,,,,,,,,,,,,,,,,7.880455,0.05226791
9574,2022/01/28 01:07:18,125364.0378,4.5004,1,17,9,1,0,0,3.529541,3.608289,12.735603965349,4.587816,6.72777,28.82365,24.4934,,,,,,,,,,,,,,,,,,,,,,7.880455,0.05226791
9575,2022/01/28 01:07:18,125364.2879,4.7505,1,17,9,1,0,0,3.529427,3.608781,12.736929098487,4.588063,6.72777,28.82454,24.4934,,,,,,,,,,,,,,,,,,,,,,7.880455,0.05226791
9576,2022/01/28 01:07:19,125364.5376,5.0002,1,17,9,1,0,0,3.529671,3.609796,12.741392257116,4.58831,6.72777,28.82544,24.4934,,0.00297567597590387,,,,,,,,,,,,,,,,,,,,7.754771,0.07754654
9577,2022/01/28 01:07:19,125364.789,5.2516,1,17,9,1,0,0,3.529579,3.610552,12.743728517608,4.588552,6.72777,28.82631,24.4934,,,,,,,,,,,,,,,,,,,,,,7.754771,0.07754654
9578,2022/01/28 01:07:19,125365.0376,5.5002,1,17,9,1,0,0,3.529915,3.611453,12.748122116495,4.588799,6.72777,28.8272,24.4934,,,,,,,,,,,,,,,,,,,,,,7.366802,-0.1212403
9579,2022/01/28 01:07:19,125365.2882,5.7508,1,17,9,1,0,0,3.529999,3.612067,12.750592897933,4.589046,6.72777,28.82809,24.4934,,,,,,,,,,,,,,,,,,,,,,7.366802,-0.1212403
9580,2022/01/28 01:07:20,125365.5376,6.0002,1,17,9,1,0,0,3.529808,3.612899,12.752839793392,4.589287,6.72777,28.82896,24.4934,,0.00366406398825347,,0.291729509830475,,,,,,,,,,,,,,,,,,7.366802,-0.1212403
9581,2022/01/28 01:07:20,125365.7879,6.2505,1,17,9,1,0,0,3.529686,3.613622,12.754950982692,4.589534,6.72777,28.82985,24.4934,,,,,,,,,,,,,,,,,,,,,,7.254767,-0.1212403
9582,2022/01/28 01:07:20,125366.0385,6.5011,1,17,9,1,0,0,3.529617,3.614569,12.758044190073,4.589781,6.72777,28.83075,24.4934,,,,,,,,,,,,,,,,,,,,,,7.254767,-0.1212403
9583,2022/01/28 01:07:20,125366.288,6.7506,1,17,9,1,0,0,3.529922,3.615101,12.761024552122,4.590022,6.72777,28.83162,24.4934,,,,,,,,,,,,,,,,,,,,,,7.254767,-0.1212403
9584,2022/01/28 01:07:21,125366.5385,7.0011,1,17,9,1,0,0,3.53019,3.615874,12.76472223606,4.590269,6.72777,28.83251,24.4934,,0.00309473392553627,,0.323141306638718,,,,,,,,,,,,,,,,,,7.639404,0.08518815
9585,2022/01/28 01:07:21,125366.7894,7.252,1,17,9,1,0,0,3.529877,3.616365,12.765323637105,4.590516,6.72777,28.83341,24.4934,,,,,,,,,,,,,,,,,,,,,,7.639404,0.08518815
9586,2022/01/28 01:07:21,125367.0384,7.501,1,17,9,1,0,0,3.5298,3.617228,12.7680913944,4.590758,6.72777,28.83428,24.4934,,,,,,,,,,,,,,,,,,,,,,7.639404,0.08518815
9587,2022/01/28 01:07:21,125367.2874,7.75,1,17,9,1,0,0,3.529617,3.617676,12.769010710092,4.591005,6.72777,28.83517,24.4934,,,,,,,,,,,,,,,,,,,,,,7.938873,0.09358406
9588,2022/01/28 01:07:22,125367.5375,8.0001,1,17,9,1,0,0,3.529839,3.618522,12.772800077958,4.591247,6.72777,28.83605,24.4934,,0.0025880669709295,,,3.21728491783142,,,,,,,,,,,,,,,,,7.938873,0.09358406
9589,2022/01/28 01:07:22,125367.7888,8.2514,1,17,9,1,0,0,3.529732,3.618996,12.774085989072,4.591494,6.72777,28.83694,24.4934,,,,,,,,,,,,,,,,,,,,,,7.938873,0.09358406
9590,2022/01/28 01:07:22,125368.0377,8.5003,1,17,9,1,0,0,3.529984,3.619809,12.777867853056,4.591741,6.72777,28.83784,24.4934,,,,,,,,,,,,,,,,,,,,,,7.628838,0.09358406
9591,2022/01/28 01:07:22,125368.2879,8.7505,1,17,9,1,0,0,3.53009,3.620513,12.78073673617,4.591982,6.72777,28.83871,24.4934,,,,,,,,,,,,,,,,,,,,,,7.628838,0.09358406
