Repository: HVES-Battery-Testing-Consortium/LG-HG2

# Battery Testing Consortium (BTC)
The Battery Testing Consortium (BTC) has been developed within the High Voltage and Energy Storage Lab at Oxford Brookes University to provide accurate and comprehensive cell data to Formula Student Electric teams. Through the BTC, we aim to provide FS teams with information for improved and informed decisions for cell selection, pack architecture design, thermal cooling requirements, and end of life predictions. A range of tests are completed to provide a comprehensive electrochemical lithium-ion characterisation for modelling, validation, and battery management parameterisation.

File: Data/Round1/LG_HG2/Package 1/220126_BTC_HPPC_EIS_LG_HG2_2_5C/220126_BTC_HPPC_EIS_LG_HG2_2_5C_Channel_1_Wb_1.CSV (part 47 of 47)
Data_Point,Date_Time,Test_Time(s),Step_Time(s),Cycle_Index,Step_Index,TC_Counter1,TC_Counter2,TC_Counter3,TC_Counter4,Current(A),Voltage(V),Power(W),Charge_Capacity(Ah),Discharge_Capacity(Ah),Charge_Energy(Wh),Discharge_Energy(Wh),ACR(Ohm),dV/dt(V/s),Internal_Resistance(Ohm),dQ/dV(Ah/V),dV/dQ(V/Ah),MetaCode_MV_UD1,MetaCode_MV_UD2,MetaCode_MV_UD3,MetaCode_MV_UD4,MetaCode_MV_UD5,MetaCode_MV_UD6,MetaCode_MV_UD7,MetaCode_MV_UD8,MetaCode_MV_UD9,MetaCode_MV_UD10,MetaCode_MV_UD11,MetaCode_MV_UD12,MetaCode_MV_UD13,MetaCode_MV_UD14,MetaCode_MV_UD15,MetaCode_MV_UD16,Aux_Temperature_1(C),Aux_dT/dt_1(C)
10039,2022/01/28 02:45:19,131245.1205,24.0012,1,16,11,1,0,0,0,3.12775,0,4.531085,7.110314,28.69143,25.74271,,,,,,,,,,,,,,,,,,,,,,7.189064,0.1538512
10040,2022/01/28 02:45:20,131246.1205,25.0012,1,16,11,1,0,0,0,3.128799,0,4.531085,7.110314,28.69143,25.74271,,0.00097967591136694,,,,,,,,,,,,,,,,,,,,6.867898,-0.1003641
10041,2022/01/28 02:45:21,131247.1197,26.0004,1,16,11,1,0,0,0,3.129912,0,4.531085,7.110314,28.69143,25.74271,,0.000978722353465855,,,,,,,,,,,,,,,,,,,,6.535051,-0.1003641
10042,2022/01/28 02:45:22,131248.1205,27.0012,1,16,11,1,0,0,0,3.130878,0,4.531085,7.110314,28.69143,25.74271,,,,,,,,,,,,,,,,,,,,,,7.105925,0.0304094
10043,2022/01/28 02:45:23,131249.1197,28.0004,1,16,11,1,0,0,0,3.131761,0,4.531085,7.110314,28.69143,25.74271,,0.00114320998545736,,,,,,,,,,,,,,,,,,,,6.517651,0.0304094
10044,2022/01/28 02:45:24,131250.1197,29.0004,1,16,11,1,0,0,0,3.132669,0,4.531085,7.110314,28.69143,25.74271,,,,,,,,,,,,,,,,,,,,,,7.179404,0.1235268
10045,2022/01/28 02:45:25,131251.1206,30.0013,1,16,11,1,0,0,0,3.133327,0,4.531085,7.110314,28.69143,25.74271,,0.000966575928032398,,,,,,,,,,,,,,,,,,,,6.703187,0.1235268
10046,2022/01/28 02:45:26,131252.1196,31.0003,1,16,11,1,0,0,0,3.134577,0,4.531085,7.110314,28.69143,25.74271,,,,,,,,,,,,,,,,,,,,,,6.566542,-0.1915193
10047,2022/01/28 02:45:27,131253.1197,32.0004,1,16,11,1,0,0,0,3.135268,0,4.531085,7.110314,28.69143,25.74271,,0.000798145309090614,,,,,,,,,,,,,,,,,,,,6.86754,0.1604024
10048,2022/01/28 02:45:28,131254.1206,33.0013,1,16,11,1,0,0,0,3.136193,0,4.531085,7.110314,28.69143,25.74271,,,,,,,,,,,,,,,,,,,,,,6.463027,-0.192751
10049,2022/01/28 02:45:29,131255.1198,34.0005,1,16,11,1,0,0,0,3.136977,0,4.531085,7.110314,28.69143,25.74271,,0.00082511710934341,,,,,,,,,,,,,,,,,,,,7.136405,0.1332572
10050,2022/01/28 02:45:30,131256.1208,35.0015,1,16,11,1,0,0,0,3.137699,0,4.531085,7.110314,28.69143,25.74271,,,,,,,,,,,,,,,,,,,,,,6.583249,-0.09568781
10051,2022/01/28 02:45:31,131257.1196,36.0003,1,16,11,1,0,0,0,3.138601,0,4.531085,7.110314,28.69143,25.74271,,,,,,,,,,,,,,,,,,,,,,6.673624,0.02824217
10052,2022/01/28 02:45:32,131258.1198,37.0005,1,16,11,1,0,0,0,3.139252,0,4.531085,7.110314,28.69143,25.74271,,0.000579119485337287,,,,,,,,,,,,,,,,,,,,6.820089,0.04577041
10053,2022/01/28 02:45:33,131259.1198,38.0005,1,16,11,1,0,0,0,3.139804,0,4.531085,7.110314,28.69143,25.74271,,,,,,,,,,,,,,,,,,,,,,6.467196,-0.110279
10054,2022/01/28 02:45:34,131260.1198,39.0005,1,16,11,1,0,0,0,3.140562,0,4.531085,7.110314,28.69143,25.74271,,0.000666166713926941,,,,,,,,,,,,,,,,,,,,7.003114,0.1674744
10055,2022/01/28 02:45:35,131261.1199,40.0006,1,16,11,1,0,0,0,3.141195,0,4.531085,7.110314,28.69143,25.74271,,,,,,,,,,,,,,,,,,,,,,6.47042,-0.1664668
10056,2022/01/28 02:45:35,131261.1214,40.0021,1,16,11,1,0,0,0,3.14112,0,4.531085,7.110314,28.69143,25.74271,,0.000666166713926941,0.0321845188736916,0,0,,,,,,,,,,,,,,,,,6.47042,-0.1664668
10057,2022/01/28 02:45:36,131261.4137,0.2518,1,17,11,1,0,0,3.530289,3.293839,11.628203589471,4.531321,7.110317,28.6922,25.74272,,0.231158301234245,,0.00362586695700884,275.796112060547,,,,,,,,,,,,,,,,,6.47042,-0.1664668
10058,2022/01/28 02:45:36,131261.6623,0.5004,1,17,11,1,0,0,3.531151,3.307618,11.679698608318,4.531562,7.110317,28.693,25.74272,,,,,,,,,,,,,,,,,,,,,,6.732027,-0.1664668
10059,2022/01/28 02:45:36,131261.9128,0.7509,1,17,11,1,0,0,3.531609,3.312508,11.698483065372,4.53181,7.110317,28.69382,25.74272,,,,,,,,,,,,,,,,,,,,,,6.732027,-0.1664668
10060,2022/01/28 02:45:36,131262.1623,1.0004,1,17,11,1,0,0,3.531532,3.316082,11.710849697624,4.532051,7.110317,28.69462,25.74272,,,,,,,,,,,,,,,,,,,,,,7.122612,-0.1664668
10061,2022/01/28 02:45:37,131262.4128,1.2509,1,17,11,1,0,0,3.530548,3.318843,11.717334515964,4.532299,7.110317,28.69544,25.74272,,0.012259709648788,,0.0547528490424156,14.8521404266357,,,,,,,,,,,,,,,,,7.122612,0.2038097
10062,2022/01/28 02:45:37,131262.6632,1.5013,1,17,11,1,0,0,3.529724,3.321712,11.724726567488,4.532546,7.110317,28.69626,25.74272,,,,,,,,,,,,,,,,,,,,,,7.122612,0.2038097
10063,2022/01/28 02:45:37,131262.9128,1.7509,1,17,11,1,0,0,3.529465,3.323901,11.731592242965,4.532787,7.110317,28.69706,25.74272,,,,,,,,,,,,,,,,,,,,,,6.683264,-0.137296
10064,2022/01/28 02:45:37,131263.1625,2.0006,1,17,11,1,0,0,3.529533,3.326723,11.741778610359,4.533035,7.110317,28.69789,25.74272,,,,,,,,,,,,,,,,,,,,,,6.683264,-0.137296
10065,2022/01/28 02:45:38,131263.4121,2.2502,1,17,11,1,0,0,3.529518,3.328792,11.749031282256,4.533275,7.110317,28.69868,25.74272,,0.0116832200437784,,0.100857101380825,,,,,,,,,,,,,,,,,,6.683264,-0.137296
10066,2022/01/28 02:45:38,131263.6632,2.5013,1,17,11,1,0,0,3.529427,3.331157,11.757075457039,4.533523,7.110317,28.69951,25.74272,,,,,,,,,,,,,,,,,,,,,,6.538888,-0.137296
10067,2022/01/28 02:45:38,131263.9128,2.7509,1,17,11,1,0,0,3.529427,3.333205,11.764303723535,4.533771,7.110317,28.70034,25.74272,,,,,,,,,,,,,,,,,,,,,,6.538888,-0.137296
10068,2022/01/28 02:45:38,131264.1623,3.0004,1,17,11,1,0,0,3.529381,3.33549,11.77221503169,4.534012,7.110317,28.70114,25.74272,,,,,,,,,,,,,,,,,,,,,,6.538888,-0.137296
10069,2022/01/28 02:45:39,131264.4128,3.2509,1,17,11,1,0,0,3.529465,3.337366,11.77911648919,4.534259,7.110317,28.70197,25.74272,,0.00877363327890635,,0.111937500536442,10.1428604125977,,,,,,,,,,,,,,,,,7.098541,0.1297739
10070,2022/01/28 02:45:39,131264.6631,3.5012,1,17,11,1,0,0,3.52932,3.339452,11.78599473264,4.534506,7.110317,28.70279,25.74272,,,,,,,,,,,,,,,,,,,,,,7.098541,0.1297739
10071,2022/01/28 02:45:39,131264.9128,3.7509,1,17,11,1,0,0,3.529243,3.341115,11.791606725945,4.534747,7.110317,28.7036,25.74272,,,,,,,,,,,,,,,,,,,,,,7.098541,0.1297739
10072,2022/01/28 02:45:39,131265.1624,4.0005,1,17,11,1,0,0,3.529266,3.343285,11.79934207881,4.534994,7.110317,28.70442,25.74272,,,,,,,,,,,,,,,,,,,,,,6.871809,-0.07085353
10073,2022/01/28 02:45:40,131265.4121,4.2502,1,17,11,1,0,0,3.529465,3.345241,11.806911026065,4.535235,7.110317,28.70523,25.74272,,0.0082203047350049,,0.127082198858261,8.63838577270508,,,,,,,,,,,,,,,,,6.871809,-0.07085353
10074,2022/01/28 02:45:40,131265.6632,4.5013,1,17,11,1,0,0,3.529266,3.34706,11.81266505796,4.535482,7.110317,28.70605,25.74272,,,,,,,,,,,,,,,,,,,,,,6.871809,-0.07085353
10075,2022/01/28 02:45:40,131265.9121,4.7502,1,17,11,1,0,0,3.529305,3.348717,11.818643651685,4.535728,7.110317,28.70688,25.74272,,,,,,,,,,,,,,,,,,,,,,6.507507,-0.07085353
10076,2022/01/28 02:45:40,131266.1624,5.0005,1,17,11,1,0,0,3.529358,3.350663,11.825689264354,4.53597,7.110317,28.70769,25.74272,,,,,,,,,,,,,,,,,,,,,,6.507507,-0.07085353
10077,2022/01/28 02:45:41,131266.4127,5.2508,1,17,11,1,0,0,3.529709,3.352283,11.832583475647,4.536218,7.110317,28.70852,25.74272,,0.00713130785152316,,0.133447200059891,7.6943941116333,,,,,,,,,,,,,,,,,6.507507,-0.07085353
10078,2022/01/28 02:45:41,131266.6624,5.5005,1,17,11,1,0,0,3.529976,3.354053,11.839726592728,4.536464,7.110317,28.70934,25.74272,,,,,,,,,,,,,,,,,,,,,,6.904584,0.01024216
10079,2022/01/28 02:45:41,131266.9121,5.7502,1,17,11,1,0,0,3.52961,3.355653,11.84414638533,4.536707,7.110317,28.71016,25.74272,,,,,,,,,,,,,,,,,,,,,,6.904584,0.01024216
10080,2022/01/28 02:45:41,131267.1632,6.0013,1,17,11,1,0,0,3.529419,3.357471,11.849921939349,4.536952,7.110317,28.71098,25.74272,,,,,,,,,,,,,,,,,,,,,,7.041378,0.01024216
10081,2022/01/28 02:45:42,131267.412,6.2501,1,17,11,1,0,0,3.529114,3.359149,11.854819763986,4.5372,7.110317,28.71181,25.74272,,0.00642206380143762,,0.138657093048096,7.15671586990356,,,,,,,,,,,,,,,,,7.041378,0.04274815
10082,2022/01/28 02:45:42,131267.6622,6.5003,1,17,11,1,0,0,3.529305,3.360933,11.861757641565,4.537442,7.110317,28.71263,25.74272,,,,,,,,,,,,,,,,,,,,,,7.041378,0.04274815
10083,2022/01/28 02:45:42,131267.9127,6.7508,1,17,11,1,0,0,3.529289,3.362587,11.867541310643,4.53769,7.110317,28.71346,25.74272,,,,,,,,,,,,,,,,,,,,,,6.45719,0.04274815
10084,2022/01/28 02:45:42,131268.1631,7.0012,1,17,11,1,0,0,3.529457,3.363993,11.873068641801,4.537936,7.110317,28.71429,25.74272,,,,,,,,,,,,,,,,,,,,,,6.45719,0.04274815
10085,2022/01/28 02:45:43,131268.4119,7.25,1,17,11,1,0,0,3.529533,3.365934,11.880175128822,4.538177,7.110317,28.7151,25.74272,,0.00628399290144444,,0.145559996366501,,,,,,,,,,,,,,,,,,6.45719,0.04274815
10086,2022/01/28 02:45:43,131268.6631,7.5012,1,17,11,1,0,0,3.529465,3.367345,11.884926320425,4.538425,7.110317,28.71593,25.74272,,,,,,,,,,,,,,,,,,,,,,6.685544,-0.1111984
10087,2022/01/28 02:45:43,131268.9128,7.7509,1,17,11,1,0,0,3.529381,3.369154,11.891028113674,4.538671,7.110317,28.71676,25.74272,,,,,,,,,,,,,,,,,,,,,,6.685544,-0.1111984
10088,2022/01/28 02:45:43,131269.1632,8.0013,1,17,11,1,0,0,3.529495,3.370621,11.896589966395,4.538912,7.110317,28.71758,25.74272,,,,,,,,,,,,,,,,,,,,,,6.685544,-0.1111984
10089,2022/01/28 02:45:44,131269.4121,8.2502,1,17,11,1,0,0,3.52977,3.372343,11.90359515111,4.53916,7.110317,28.71841,25.74272,,0.00620390521362424,,0.156517595052719,6.83994817733765,,,,,,,,,,,,,,,,,7.125803,0.1375809
10090,2022/01/28 02:45:44,131269.6624,8.5005,1,17,11,1,0,0,3.529999,3.373873,11.909768316127,4.539406,7.110317,28.71924,25.74272,,,,,,,,,,,,,,,,,,,,,,7.125803,0.1375809
10091,2022/01/28 02:45:44,131269.9126,8.7507,1,17,11,1,0,0,3.529648,3.375464,11.914199756672,4.539649,7.110317,28.72006,25.74272,,,,,,,,,,,,,,,,,,,,,,7.125803,0.1375809
10092,2022/01/28 02:45:44,131270.1622,9.0003,1,17,11,1,0,0,3.529427,3.376875,11.918433800625,4.539896,7.110317,28.7209,25.74272,,,,,,,,,,,,,,,,,,,,,,6.73214,0.1375809
10093,2022/01/28 02:45:45,131270.4122,9.2503,1,17,11,1,0,0,3.529022,3.378498,11.922793768956,4.540138,7.110317,28.72171,25.74272,,0.00634898617863655,,0.15149499475956,,,,,,,,,,,,,,,,,,6.73214,0.1375809
10094,2022/01/28 02:45:45,131270.6624,9.5005,1,17,11,1,0,0,3.529243,3.379912,11.928530766616,4.540385,7.110317,28.72255,25.74272,,,,,,,,,,,,,,,,,,,,,,6.73214,0.1375809
10095,2022/01/28 02:45:45,131270.9129,9.751,1,17,11,1,0,0,3.529518,3.38168,11.93570043024,4.540631,7.110317,28.72338,25.74272,,,,,,,,,,,,,,,,,,,,,,6.488433,-0.1991779
10096,2022/01/28 02:45:45,131271.1624,10.0005,1,17,11,1,0,0,3.529961,3.382824,11.941236789864,4.540874,7.110317,28.7242,25.74272,,,,,,,,,,,,,,,,,,,,,,6.488433,-0.1991779
10097,2022/01/28 02:45:45,131271.1639,10.002,1,17,11,1,0,0,3.529961,3.382824,11.941236789864,4.540878,7.110317,28.72421,25.74272,,0.00553586706519127,0.0321845188736916,0.153115496039391,6.29172801971436,,,,,,,,,,,,,,,,,6.488433,-0.1991779
10098,2022/01/28 02:45:46,131272.2041,1.0003,1,18,11,1,0,0,0,3.229308,0,4.54088,7.110317,28.72422,25.74272,,-0.00976527854800224,,,,,,,,,,,,,,,,,,,,6.92186,0.1628515
10099,2022/01/28 02:45:47,131273.2048,2.001,1,18,11,1,0,0,0,3.224018,0,4.54088,7.110317,28.72422,25.74272,,-0.00584831601008773,,,,,,,,,,,,,,,,,,,,6.414122,-0.1860738
10100,2022/01/28 02:45:48,131274.2041,3.0003,1,18,11,1,0,0,0,3.221043,0,4.54088,7.110317,28.72422,25.74272,,-0.00354084209538996,,,,,,,,,,,,,,,,,,,,6.726524,0.09762555
10101,2022/01/28 02:45:49,131275.2048,4.001,1,18,11,1,0,0,0,3.218769,0,4.54088,7.110317,28.72422,25.74272,,-0.00299267610535026,,,,,,,,,,,,,,,,,,,,6.672646,-0.01683682
10102,2022/01/28 02:45:50,131276.2041,5.0003,1,18,11,1,0,0,0,3.21703,0,4.54088,7.110317,28.72422,25.74272,,-0.0020029169972986,,,,,,,,,,,,,,,,,,,,6.430804,-0.07557571
10103,2022/01/28 02:45:51,131277.205,6.0012,1,18,11,1,0,0,0,3.21575,0,4.54088,7.110317,28.72422,25.74272,,-0.00169395795091987,,,,,,,,,,,,,,,,,,,,6.918639,0.1524484
10104,2022/01/28 02:45:52,131278.2054,7.0016,1,18,11,1,0,0,0,3.214735,0,4.54088,7.110317,28.72422,25.74272,,,,,,,,,,,,,,,,,,,,,,6.414122,-0.1576614
10105,2022/01/28 02:45:53,131279.2039,8.0001,1,18,11,1,0,0,0,3.213793,0,4.54088,7.110317,28.72422,25.74272,,-0.00115796900354326,,,,,,,,,,,,,,,,,,,,6.736193,-0.1576614
10106,2022/01/28 02:45:54,131280.2049,9.0011,1,18,11,1,0,0,0,3.212815,0,4.54088,7.110317,28.72422,25.74272,,-0.00101619702763855,,,,,,,,,,,,,,,,,,,,6.664564,-0.1417163
10107,2022/01/28 02:45:55,131281.205,10.0012,1,18,11,1,0,0,0,3.21206,0,4.54088,7.110317,28.72422,25.74272,,,,,,,,,,,,,,,,,,,,,,6.43214,-0.1417163
10108,2022/01/28 02:45:56,131282.2039,11.0001,1,18,11,1,0,0,0,3.211651,0,4.54088,7.110317,28.72422,25.74272,,,,,,,,,,,,,,,,,,,,,,6.96296,0.001075566
10109,2022/01/28 02:45:57,131283.2041,12.0003,1,18,11,1,0,0,0,3.210971,0,4.54088,7.110317,28.72422,25.74272,,-0.000619654485490173,,,,,,,,,,,,,,,,,,,,6.413509,0.001075566
10110,2022/01/28 02:45:58,131284.2051,13.0013,1,18,11,1,0,0,0,3.210478,0,4.54088,7.110317,28.72422,25.74272,,,,,,,,,,,,,,,,,,,,,,6.672286,-0.09083569
10111,2022/01/28 02:45:59,131285.2048,14.001,1,18,11,1,0,0,0,3.209824,0,4.54088,7.110317,28.72422,25.74272,,,,,,,,,,,,,,,,,,,,,,6.618517,0.1275834
10112,2022/01/28 02:46:00,131286.2043,15.0005,1,18,11,1,0,0,0,3.209455,0,4.54088,7.110317,28.72422,25.74272,,-0.000507378485053778,,,,,,,,,,,,,,,,,,,,6.405784,-0.2108651
10113,2022/01/28 02:46:01,131287.204,16.0002,1,18,11,1,0,0,0,3.209113,0,4.54088,7.110317,28.72422,25.74272,,,,,,,,,,,,,,,,,,,,,,6.982621,0.1690239
10114,2022/01/28 02:46:02,131288.2048,17.001,1,18,11,1,0,0,0,3.208709,0,4.54088,7.110317,28.72422,25.74272,,,,,,,,,,,,,,,,,,,,,,6.405784,-0.1690239
10115,2022/01/28 02:46:03,131289.205,18.0012,1,18,11,1,0,0,0,3.208267,0,4.54088,7.110317,28.72422,25.74272,,,,,,,,,,,,,,,,,,,,,,6.642388,0.07393867
10116,2022/01/28 02:46:04,131290.2043,19.0005,1,18,11,1,0,0,0,3.207995,0,4.54088,7.110317,28.72422,25.74272,,-0.000339098187396303,,,,,,,,,,,,,,,,,,,,6.68518,0.0133726
10117,2022/01/28 02:46:05,131291.2042,20.0004,1,18,11,1,0,0,0,3.207647,0,4.54088,7.110317,28.72422,25.74272,,,,,,,,,,,,,,,,,,,,,,6.408034,-0.08660823
10118,2022/01/28 02:46:06,131292.2059,21.0021,1,18,11,1,0,0,0,3.207312,0,4.54088,7.110317,28.72422,25.74272,,,,,,,,,,,,,,,,,,,,,,6.91675,0.1589739
10119,2022/01/28 02:46:07,131293.2043,22.0005,1,18,11,1,0,0,0,3.206919,0,4.54088,7.110317,28.72422,25.74272,,,,,,,,,,,,,,,,,,,,,,6.405168,-0.1598695
10120,2022/01/28 02:46:08,131294.2041,23.0003,1,18,11,1,0,0,0,3.206878,0,4.54088,7.110317,28.72422,25.74272,,,,,,,,,,,,,,,,,,,,,,6.589666,-0.1598695
10121,2022/01/28 02:46:09,131295.2042,24.0004,1,18,11,1,0,0,0,3.206559,0,4.54088,7.110317,28.72422,25.74272,,-0.000263674999587238,,,,,,,,,,,,,,,,,,,,6.624743,-0.1238641
10122,2022/01/28 02:46:10,131296.2043,25.0005,1,18,11,1,0,0,0,3.206334,0,4.54088,7.110317,28.72422,25.74272,,,,,,,,,,,,,,,,,,,,,,6.388127,-0.1238641
10123,2022/01/28 02:46:11,131297.2049,26.0011,1,18,11,1,0,0,0,3.205909,0,4.54088,7.110317,28.72422,25.74272,,,,,,,,,,,,,,,,,,,,,,6.941884,0.01235813
10124,2022/01/28 02:46:12,131298.2049,27.0011,1,18,11,1,0,0,0,3.205909,0,4.54088,7.110317,28.72422,25.74272,,,,,,,,,,,,,,,,,,,,,,6.322727,0.01235813
10125,2022/01/28 02:46:13,131299.2042,28.0004,1,18,11,1,0,0,0,3.205821,0,4.54088,7.110317,28.72422,25.74272,,,,,,,,,,,,,,,,,,,,,,6.555924,-0.1206124
10126,2022/01/28 02:46:14,131300.2043,29.0005,1,18,11,1,0,0,0,3.205626,0,4.54088,7.110317,28.72422,25.74272,,,,,,,,,,,,,,,,,,,,,,6.609596,0.1470885
10127,2022/01/28 02:46:15,131301.2042,30.0004,1,18,11,1,0,0,0,3.205556,0,4.54088,7.110317,28.72422,25.74272,,-0.000184949007234536,,,,,,,,,,,,,,,,,,,,6.272276,-0.2357283
10128,2022/01/28 02:46:16,131302.2043,31.0005,1,18,11,1,0,0,0,3.205478,0,4.54088,7.110317,28.72422,25.74272,,,,,,,,,,,,,,,,,,,,,,6.926387,0.1692569
10129,2022/01/28 02:46:17,131303.2043,32.0005,1,18,11,1,0,0,0,3.20512,0,4.54088,7.110317,28.72422,25.74272,,,,,,,,,,,,,,,,,,,,,,6.364601,-0.1404056
10130,2022/01/28 02:46:18,131304.2043,33.0005,1,18,11,1,0,0,0,3.205004,0,4.54088,7.110317,28.72422,25.74272,,,,,,,,,,,,,,,,,,,,,,6.442042,0.02420038
10131,2022/01/28 02:46:19,131305.2042,34.0004,1,18,11,1,0,0,0,3.204816,0,4.54088,7.110317,28.72422,25.74272,,,,,,,,,,,,,,,,,,,,,,6.648443,0.06450027
10132,2022/01/28 02:46:20,131306.2052,35.0014,1,18,11,1,0,0,0,3.204764,0,4.54088,7.110317,28.72422,25.74272,,,,,,,,,,,,,,,,,,,,,,6.268075,-0.1188648
10133,2022/01/28 02:46:21,131307.2043,36.0005,1,18,11,1,0,0,0,3.204739,0,4.54088,7.110317,28.72422,25.74272,,-0.0002336431061849,,,,,,,,,,,,,,,,,,,,6.958437,0.2157381
10134,2022/01/28 02:46:22,131308.2045,37.0007,1,18,11,1,0,0,0,3.204331,0,4.54088,7.110317,28.72422,25.74272,,,,,,,,,,,,,,,,,,,,,,6.433084,-0.1641729
10135,2022/01/28 02:46:23,131309.2052,38.0014,1,18,11,1,0,0,0,3.204258,0,4.54088,7.110317,28.72422,25.74272,,,,,,,,,,,,,,,,,,,,,,6.345274,-0.1641729
10136,2022/01/28 02:46:24,131310.2044,39.0006,1,18,11,1,0,0,0,3.204263,0,4.54088,7.110317,28.72422,25.74272,,,,,,,,,,,,,,,,,,,,,,6.746089,-0.05243778
10137,2022/01/28 02:46:25,131311.2052,40.0014,1,18,11,1,0,0,0,3.20403,0,4.54088,7.110317,28.72422,25.74272,,,,,,,,,,,,,,,,,,,,,,6.265825,-0.05243778
10138,2022/01/28 02:46:25,131311.2065,40.0027,1,18,11,1,0,0,0,3.20403,0,4.54088,7.110317,28.72422,25.74272,,-0.0002336431061849,0.0321845188736916,0,0,,,,,,,,,,,,,,,,,6.265825,-0.05243778
10139,2022/01/28 02:46:25,131311.2138,0.0017,1,19,11,1,0,0,0,3.204131,0,4.54088,7.110317,28.72422,25.74272,,-0.0002336431061849,0.0321845188736916,0,0,,,,,,,,,,,,,,,,,6.26601870617859,-0.0524994098554879
10140,2022/01/28 02:46:35,131321.2541,10.0011,1,20,11,1,0,0,-1.500026,3.065097,-4.597725192522,4.540881,7.11448,28.72422,25.75558,,-0.00383233302272856,,0.0976185873150826,10.9953002929688,,,,,,,,,,,,,,,,,6.532439,-0.1372641
10141,2022/01/28 02:46:45,131331.2535,20.0005,1,20,11,1,0,0,-1.500001,3.027583,-4.541377527583,4.540881,7.118647,28.72422,25.76827,,-0.0037836879491806,,0.113748997449875,8.63963985443115,,,,,,,,,,,,,,,,,6.834867,0.1355839
10142,2022/01/28 02:46:55,131341.2535,30.0005,1,20,11,1,0,0,-1.499951,2.993488,-4.490085319088,4.540881,7.12281,28.72422,25.78081,,-0.0030462839640677,,0.126061499118805,7.78470706939697,,,,,,,,,,,,,,,,,6.976431,0.06612599
10143,2022/01/28 02:47:05,131351.2535,40.0005,1,20,11,1,0,0,-1.499947,2.962615,-4.443765481405,4.540881,7.126977,28.72422,25.79321,,-0.00273323198780417,,0.142284899950027,7.13340091705322,,,,,,,,,,,,,,,,,6.550451,0.05214274
10144,2022/01/28 02:47:15,131361.2538,50.0008,1,20,11,1,0,0,-1.499967,2.934508,-4.401665161236,4.540881,7.131143,28.72422,25.8055,,-0.00266997003927827,,0.155683502554893,6.84244823455811,,,,,,,,,,,,,,,,,6.354007,-0.2171114
10145,2022/01/28 02:47:25,131371.2532,60.0002,1,20,11,1,0,0,-1.499975,2.909727,-4.364517756825,4.540881,7.135307,28.72422,25.81767,,-0.00238157203420997,,0.173383995890617,5.89822912216187,,,,,,,,,,,,,,,,,6.831678,0.1445252
10146,2022/01/28 02:47:35,131381.2535,70.0005,1,20,11,1,0,0,-1.499983,2.887488,-4.331182912704,4.540881,7.139473,28.72422,25.82974,,-0.00213719694875181,,0.192022100090981,5.36310291290283,,,,,,,,,,,,,,,,,7.161777,0.1447245
10147,2022/01/28 02:47:45,131391.2533,80.0003,1,20,11,1,0,0,-1.500046,2.866691,-4.300168367786,4.540881,7.14364,28.72422,25.84173,,-0.00212974497117102,,0.19764119386673,5.05025196075439,,,,,,,,,,,,,,,,,6.927723,0.0178805
10148,2022/01/28 02:47:55,131401.2542,90.0012,1,20,11,1,0,0,-1.499895,2.846771,-4.269857589045,4.540881,7.147806,28.72422,25.85363,,-0.00194613798521459,,0.212264999747276,4.83987092971802,,,,,,,,,,,,,,,,,6.512507,-0.1167881
10149,2022/01/28 02:48:05,131411.2536,100.0006,1,20,11,1,0,0,-1.499982,2.826087,-4.239079630434,4.540881,7.151969,28.72422,25.86544,,-0.00232822610996664,,0.1960579007864,4.9349308013916,,,,,,,,,,,,,,,,,7.11903,-0.02880692
10150,2022/01/28 02:48:15,131421.2543,110.0013,1,20,11,1,0,0,-1.499903,2.805094,-4.207368905882,4.540881,7.156135,28.72422,25.87717,,-0.00205641589127481,,0.198483392596245,5.07227516174316,,,,,,,,,,,,,,,,,6.80687,-0.1065883
10151,2022/01/28 02:48:25,131431.2544,120.0014,1,20,11,1,0,0,-1.499966,2.783303,-4.174859867698,4.540881,7.160301,28.72422,25.88881,,-0.00228932593017817,,0.197360903024673,5.29720211029053,,,,,,,,,,,,,,,,,6.814982,0.02678841
10152,2022/01/28 02:48:35,131441.2538,130.0008,1,20,11,1,0,0,-1.499943,2.761205,-4.141650111315,4.540881,7.164465,28.72422,25.90035,,-0.0021715119946748,,0.181645095348358,5.36331081390381,,,,,,,,,,,,,,,,,7.502017,0.1410073
10153,2022/01/28 02:48:45,131451.2535,140.0005,1,20,11,1,0,0,-1.499961,2.738024,-4.106929217064,4.540881,7.168632,28.72422,25.91181,,-0.00266538001596928,,0.180537194013596,5.52202177047729,,,,,,,,,,,,,,,,,6.819761,-0.2175897
10154,2022/01/28 02:48:55,131461.2549,150.0019,1,20,11,1,0,0,-1.499942,2.7143,-4.0712925706,4.540881,7.172797,28.72422,25.92317,,-0.0028080209158361,,0.169096797704697,5.73489379882813,,,,,,,,,,,,,,,,,7.488451,0.03491968
10155,2022/01/28 02:49:05,131471.2541,160.0011,1,20,11,1,0,0,-1.499928,2.689485,-4.03403385708,4.540881,7.176963,28.72422,25.93442,,-0.00231836899183691,,0.16733330488205,5.9419059753418,,,,,,,,,,,,,,,,,7.147011,-0.1442876
10156,2022/01/28 02:49:15,131481.2535,170.0005,1,20,11,1,0,0,-1.499949,2.663967,-3.995814637683,4.540881,7.181127,28.72422,25.94557,,-0.00243522808887064,,0.163068205118179,6.27895784378052,,,,,,,,,,,,,,,,,7.241911,-0.05290061
10157,2022/01/28 02:49:25,131491.2536,180.0006,1,20,11,1,0,0,-1.499971,2.637341,-3.955935017111,4.540881,7.185292,28.72422,25.95661,,-0.00232877489179373,,0.156860902905464,6.44328594207764,,,,,,,,,,,,,,,,,7.56899,0.1268837
10158,2022/01/28 02:49:35,131501.2553,190.0023,1,20,11,1,0,0,-1.499903,2.61001,-3.91476182903,4.540881,7.189458,28.72422,25.96754,,-0.00265300204046071,,0.154548898339272,6.7432599067688,,,,,,,,,,,,,,,,,7.206659,0.004614592
10159,2022/01/28 02:49:45,131511.2531,200.0001,1,20,11,1,0,0,-1.499983,2.581456,-3.872140115248,4.540881,7.193622,28.72422,25.97835,,-0.00276755797676742,,0.14491930603981,7.03450584411621,,,,,,,,,,,,,,,,,7.882543,0.2040678
10160,2022/01/28 02:49:55,131521.2532,210.0002,1,20,11,1,0,0,-1.500007,2.551447,-3.827188360129,4.540881,7.197787,28.72422,25.98904,,-0.00317978207021952,,0.138596206903458,7.27914190292358,,,,,,,,,,,,,,,,,7.233358,-0.1122159
10161,2022/01/28 02:50:05,131531.2539,220.0009,1,20,11,1,0,0,-1.499963,2.520603,-3.780811237689,4.540881,7.201954,28.72422,25.99961,,-0.00362113700248301,,0.134463295340538,7.64132404327393,,,,,,,,,,,,,,,,,8.023884,0.1381318
10162,2022/01/28 02:50:12,131537.6563,226.4033,1,20,11,1,0,0,-1.499981,2.499995,-3.749945000095,4.540881,7.20462,28.72422,26.0063,,-0.00329133006744087,0.0321845188736916,0.127752497792244,7.62690877914429,,,,,,,,,,,,,,,,,7.993686,0.02113461
10163,2022/01/28 02:55:12,131837.6967,300.0004,1,24,11,1,0,0,0,3.027899,0,4.540881,7.204623,28.72422,26.00631,,0.0000834863167256117,,0,,,,,,,,,,,,,,,,,,6.76956,0.06657898
10164,2022/01/28 03:00:12,132137.6976,600.0013,1,24,11,1,0,0,0,3.045002,0,4.540881,7.204623,28.72422,26.00631,,0.0000543292699148878,,0,,,,,,,,,,,,,,,,,,6.122598,-0.04226357
10165,2022/01/28 03:05:12,132437.6983,900.002,1,24,11,1,0,0,0,3.054595,0,4.540881,7.204623,28.72422,26.00631,,0.0000327964808093384,,0,,,,,,,,,,,,,,,,,,5.895641,0.03418326
10166,2022/01/28 03:10:12,132737.6985,1200.0022,1,24,11,1,0,0,0,3.061473,0,4.540881,7.204623,28.72422,26.00631,,0.0000112212801468559,,0,,,,,,,,,,,,,,,,,,6.283097,0.1279107
10167,2022/01/28 03:15:12,133037.6965,1500.0002,1,24,11,1,0,0,0,3.066865,0,4.540881,7.204623,28.72422,26.00631,,0.0000103520196717,,0,,,,,,,,,,,,,,,,,,6.012081,0.1396877
10168,2022/01/28 03:20:12,133337.6974,1800.0011,1,24,11,1,0,0,0,3.071301,0,4.540881,7.204623,28.72422,26.00631,,0.00000979829383140896,,0,,,,,,,,,,,,,,,,,,6.277892,-0.03311843
10169,2022/01/28 03:20:12,133337.6988,1800.0025,1,24,11,1,0,0,0,3.071301,0,4.540881,7.204623,28.72422,26.00631,,0.00000979829383140896,0.0321845188736916,0,0,,,,,,,,,,,,,,,,,6.277892,-0.03311843
