Repository: HVES-Battery-Testing-Consortium/LG-HG2

# Battery Testing Consortium (BTC)
The Battery Testing Consortium (BTC) has been developed within the High Voltage and Energy Storage Lab at Oxford Brookes University to provide accurate and comprehensive cell data to Formula Student Electric teams. Through the BTC, we aim to provide FS teams with information for improved and informed decisions for cell selection, pack architecture design, thermal cooling requirements, and end of life predictions. A range of tests are completed to provide a comprehensive electrochemical lithium-ion characterisation for modelling, validation, and battery management parameterisation.

This repository provides two open-source sample datasets of the larger consortium dataset. To join the consortium, visit the [HVES website].

## Total Consortium Cells
|Cell|Chemistry|Nom. Voltage [V]|Nom. Capacity [Ah]|Energy Density [Wh/kg]|
|---|---|---|---|---|
| Samsung 25R  | NMC  | 3.6  | 2.5  | 206  |
|  LG HG2 |  NMC | 3.6  | 3  |  236 |
|  Sony VTC6 | NMC  | 3.6  |  3 |  232 |
|  Melasta SLPB6542126| LCO  | 3.7  | 3.9  | 191  |
|  Melasta SLPB8542126 | LCO  | 3.7  | 5.2  | 189  |
|  Melasta SLPB8346143 | LCO  | 3.7  | 6.3  | 196  |
|  Melasta SLPBB142124  | LCO  | 3.7  | 6.8  | 202  |
|  Melasta SLPB8870175 | LCO  | 3.7  | 12  | 197  |
|  Melasta SLPB7336128HV | NMC  | 3.8  | 3.7  | 204  |
|  Melasta SLPB9542124HV | NMC  | 3.8  | 5.95  | 215  |
|  Melasta SLPBB042126HV | NMC  |  3.8 | 7.5  | 228 |
|  Melasta SLPB7579207HV| NMC  | 3.8  | 15.4  | 227  |

## Notes
* For all tests dated before September 25th, 2021: Offset thermocouple measurements by 1.5°C (i.e. 30°C -> 28.5°C)
* Unless stated otherwise, all cells are stored in a controlled climate at 15°C

## Consortium Overview
An abriged overview describing the tests completed and data organisation can be found in [here]

File: Data/Round1/LG_HG2/Package 1/220228_BTC_HPPC_EIS_LG_HG2_2_15C/220228_BTC_HPPC_EIS_LG_HG2_2_15C_Channel_3_ACIM.CSV (part 1 of 3)
Device_ID,Channel_ID,Test_Time,Step_ID,Cycle_ID,EIS_Test_ID,EIS_Data_Point,Frequency,Zmod,Zphz,Zreal,Zimg,OCV,AC_Amp_RMS,DC_Base,Driven_Type,Product_ID
25925825,3,38437.2872,13,1,0,0,0.1001,0.0449,-7.8411,0.0444,-0.0061,4.1814,0.25,0,Galvanostatic,Gamry_1
25925825,3,38437.2872,13,1,0,1,0.1335,0.0442,-8.0654,0.0438,-0.0062,4.1814,0.25,0,Galvanostatic,Gamry_1
25925825,3,38437.2872,13,1,0,2,0.1781,0.0434,-8.6414,0.0429,-0.0065,4.1814,0.25,0,Galvanostatic,Gamry_1
25925825,3,38437.2872,13,1,0,3,0.2372,0.0426,-9.5009,0.0420,-0.0070,4.1814,0.25,0,Galvanostatic,Gamry_1
25925825,3,38437.2872,13,1,0,4,0.3167,0.0416,-10.8076,0.0409,-0.0078,4.1814,0.25,0,Galvanostatic,Gamry_1
25925825,3,38437.2872,13,1,0,5,0.4231,0.0403,-12.4864,0.0394,-0.0087,4.1814,0.25,0,Galvanostatic,Gamry_1
25925825,3,38437.2872,13,1,0,6,0.5634,0.0387,-14.3168,0.0375,-0.0096,4.1814,0.25,0,Galvanostatic,Gamry_1
25925825,3,38437.2872,13,1,0,7,0.7512,0.0367,-16.1503,0.0353,-0.0102,4.1814,0.25,0,Galvanostatic,Gamry_1
25925825,3,38437.2872,13,1,0,8,1.0016,0.0344,-17.8326,0.0328,-0.0105,4.1814,0.25,0,Galvanostatic,Gamry_1
25925825,3,38437.2872,13,1,0,9,1.3470,0.0317,-18.8489,0.0300,-0.0103,4.1814,0.25,0,Galvanostatic,Gamry_1
25925825,3,38437.2872,13,1,0,10,1.7589,0.0294,-18.9455,0.0278,-0.0095,4.1814,0.25,0,Galvanostatic,Gamry_1
25925825,3,38437.2872,13,1,0,11,2.3916,0.0270,-18.0811,0.0256,-0.0084,4.1814,0.25,0,Galvanostatic,Gamry_1
25925825,3,38437.2872,13,1,0,12,3.1672,0.0251,-16.6791,0.0241,-0.0072,4.1814,0.25,0,Galvanostatic,Gamry_1
25925825,3,38437.2872,13,1,0,13,4.2344,0.0237,-14.6267,0.0230,-0.0060,4.1814,0.25,0,Galvanostatic,Gamry_1
25925825,3,38437.2872,13,1,0,14,5.5804,0.0227,-12.7247,0.0222,-0.0050,4.1814,0.25,0,Galvanostatic,Gamry_1
25925825,3,38437.2872,13,1,0,15,7.4405,0.0220,-10.8283,0.0216,-0.0041,4.1814,0.25,0,Galvanostatic,Gamry_1
25925825,3,38437.2872,13,1,0,16,9.9102,0.0215,-9.3014,0.0212,-0.0035,4.1814,0.25,0,Galvanostatic,Gamry_1
25925825,3,38437.2872,13,1,0,17,13.3168,0.0210,-8.1136,0.0208,-0.0030,4.1814,0.25,0,Galvanostatic,Gamry_1
25925825,3,38437.2872,13,1,0,18,17.7557,0.0207,-7.3284,0.0205,-0.0026,4.1814,0.25,0,Galvanostatic,Gamry_1
25925825,3,38437.2872,13,1,0,19,23.9158,0.0204,-6.8459,0.0202,-0.0024,4.1814,0.25,0,Galvanostatic,Gamry_1
25925825,3,38437.2872,13,1,0,20,31.8878,0.0200,-6.5805,0.0199,-0.0023,4.1814,0.25,0,Galvanostatic,Gamry_1
25925825,3,38437.2872,13,1,0,21,42.6136,0.0196,-6.2048,0.0195,-0.0021,4.1814,0.25,0,Galvanostatic,Gamry_1
25925825,3,38437.2872,13,1,0,22,54.5058,0.0194,-5.8752,0.0193,-0.0020,4.1814,0.25,0,Galvanostatic,Gamry_1
25925825,3,38437.2872,13,1,0,23,74.4048,0.0190,-6.2640,0.0189,-0.0021,4.1814,0.25,0,Galvanostatic,Gamry_1
25925825,3,38437.2872,13,1,0,24,99.7340,0.0186,-6.3337,0.0185,-0.0021,4.1814,0.25,0,Galvanostatic,Gamry_1
25925825,3,38437.2872,13,1,0,25,133.9286,0.0182,-6.3876,0.0181,-0.0020,4.1814,0.25,0,Galvanostatic,Gamry_1
25925825,3,38437.2872,13,1,0,26,178.0063,0.0178,-6.3400,0.0177,-0.0020,4.1814,0.25,0,Galvanostatic,Gamry_1
25925825,3,38437.2872,13,1,0,27,238.3475,0.0174,-6.1643,0.0173,-0.0019,4.1814,0.25,0,Galvanostatic,Gamry_1
25925825,3,38437.2872,13,1,0,28,319.6023,0.0170,-5.9855,0.0169,-0.0018,4.1814,0.25,0,Galvanostatic,Gamry_1
25925825,3,38437.2872,13,1,0,29,418.5268,0.0166,-5.6641,0.0165,-0.0016,4.1814,0.25,0,Galvanostatic,Gamry_1
25925825,3,38437.2872,13,1,0,30,558.0357,0.0162,-5.0393,0.0162,-0.0014,4.1814,0.25,0,Galvanostatic,Gamry_1
25925825,3,38437.2872,13,1,0,31,745.7386,0.0158,-4.3283,0.0158,-0.0012,4.1814,0.25,0,Galvanostatic,Gamry_1
25925825,3,38437.2872,13,1,0,32,1004.4640,0.0155,-3.2877,0.0155,-0.0009,4.1814,0.25,0,Galvanostatic,Gamry_1
25925825,3,38437.2872,13,1,0,33,1324.7280,0.0152,-1.9906,0.0152,-0.0005,4.1814,0.25,0,Galvanostatic,Gamry_1
25925825,3,38437.2872,13,1,0,34,1770.8330,0.0149,-0.2599,0.0149,-0.0001,4.1814,0.25,0,Galvanostatic,Gamry_1
25925825,3,38437.2872,13,1,0,35,2343.7500,0.0148,1.8538,0.0148,0.0005,4.1814,0.25,0,Galvanostatic,Gamry_1
25925825,3,38437.2872,13,1,0,36,3164.0630,0.0147,4.6371,0.0146,0.0012,4.1814,0.25,0,Galvanostatic,Gamry_1
25925825,3,38437.2872,13,1,0,37,4230.1830,0.0147,7.9677,0.0145,0.0020,4.1814,0.25,0,Galvanostatic,Gamry_1
25925825,3,38437.2872,13,1,0,38,5602.1340,0.0149,11.8170,0.0145,0.0030,4.1814,0.25,0,Galvanostatic,Gamry_1
25925825,3,38437.2872,13,1,0,39,7431.4020,0.0152,16.4036,0.0146,0.0043,4.1814,0.25,0,Galvanostatic,Gamry_1
25925825,3,41345.8195,13,1,1,0,0.1001,0.0329,-5.7372,0.0328,-0.0033,4.0992,0.25,0,Galvanostatic,Gamry_1
25925825,3,41345.8195,13,1,1,1,0.1335,0.0325,-5.3920,0.0324,-0.0031,4.0992,0.25,0,Galvanostatic,Gamry_1
25925825,3,41345.8195,13,1,1,2,0.1781,0.0321,-5.2062,0.0320,-0.0029,4.0992,0.25,0,Galvanostatic,Gamry_1
25925825,3,41345.8195,13,1,1,3,0.2372,0.0318,-5.1292,0.0316,-0.0028,4.0992,0.25,0,Galvanostatic,Gamry_1
25925825,3,41345.8195,13,1,1,4,0.3167,0.0314,-5.2761,0.0313,-0.0029,4.0992,0.25,0,Galvanostatic,Gamry_1
25925825,3,41345.8195,13,1,1,5,0.4231,0.0311,-5.5721,0.0309,-0.0030,4.0992,0.25,0,Galvanostatic,Gamry_1
25925825,3,41345.8195,13,1,1,6,0.5634,0.0306,-6.2099,0.0305,-0.0033,4.0992,0.25,0,Galvanostatic,Gamry_1
25925825,3,41345.8195,13,1,1,7,0.7512,0.0302,-6.9374,0.0300,-0.0036,4.0992,0.25,0,Galvanostatic,Gamry_1
25925825,3,41345.8195,13,1,1,8,1.0016,0.0295,-7.9325,0.0293,-0.0041,4.0992,0.25,0,Galvanostatic,Gamry_1
25925825,3,41345.8195,13,1,1,9,1.3470,0.0287,-9.0484,0.0284,-0.0045,4.0992,0.25,0,Galvanostatic,Gamry_1
25925825,3,41345.8195,13,1,1,10,1.7589,0.0278,-9.9952,0.0274,-0.0048,4.0992,0.25,0,Galvanostatic,Gamry_1
25925825,3,41345.8195,13,1,1,11,2.3916,0.0266,-10.7857,0.0262,-0.0050,4.0992,0.25,0,Galvanostatic,Gamry_1
25925825,3,41345.8195,13,1,1,12,3.1672,0.0254,-11.1568,0.0249,-0.0049,4.0992,0.25,0,Galvanostatic,Gamry_1
25925825,3,41345.8195,13,1,1,13,4.2344,0.0242,-10.9651,0.0238,-0.0046,4.0992,0.25,0,Galvanostatic,Gamry_1
25925825,3,41345.8195,13,1,1,14,5.5804,0.0232,-10.3826,0.0229,-0.0042,4.0992,0.25,0,Galvanostatic,Gamry_1
25925825,3,41345.8195,13,1,1,15,7.4405,0.0224,-9.5176,0.0221,-0.0037,4.0992,0.25,0,Galvanostatic,Gamry_1
25925825,3,41345.8195,13,1,1,16,9.9102,0.0218,-8.6231,0.0215,-0.0033,4.0992,0.25,0,Galvanostatic,Gamry_1
25925825,3,41345.8195,13,1,1,17,13.3168,0.0213,-7.8217,0.0211,-0.0029,4.0992,0.25,0,Galvanostatic,Gamry_1
25925825,3,41345.8195,13,1,1,18,17.7557,0.0209,-7.2711,0.0207,-0.0026,4.0992,0.25,0,Galvanostatic,Gamry_1
25925825,3,41345.8195,13,1,1,19,23.9158,0.0205,-6.9520,0.0203,-0.0025,4.0992,0.25,0,Galvanostatic,Gamry_1
25925825,3,41345.8195,13,1,1,20,31.8878,0.0201,-6.7930,0.0200,-0.0024,4.0992,0.25,0,Galvanostatic,Gamry_1
25925825,3,41345.8195,13,1,1,21,42.6136,0.0197,-6.6380,0.0196,-0.0023,4.0992,0.25,0,Galvanostatic,Gamry_1
25925825,3,41345.8195,13,1,1,22,54.5058,0.0192,-6.9517,0.0191,-0.0023,4.0992,0.25,0,Galvanostatic,Gamry_1
25925825,3,41345.8195,13,1,1,23,74.4048,0.0189,-6.5515,0.0188,-0.0022,4.0992,0.25,0,Galvanostatic,Gamry_1
25925825,3,41345.8195,13,1,1,24,99.7340,0.0185,-6.5638,0.0184,-0.0021,4.0992,0.25,0,Galvanostatic,Gamry_1
25925825,3,41345.8195,13,1,1,25,133.9286,0.0181,-6.4879,0.0180,-0.0020,4.0992,0.25,0,Galvanostatic,Gamry_1
25925825,3,41345.8195,13,1,1,26,178.0063,0.0177,-6.4395,0.0176,-0.0020,4.0992,0.25,0,Galvanostatic,Gamry_1
25925825,3,41345.8195,13,1,1,27,238.3475,0.0173,-6.3082,0.0172,-0.0019,4.0992,0.25,0,Galvanostatic,Gamry_1
25925825,3,41345.8195,13,1,1,28,319.6023,0.0169,-6.0663,0.0168,-0.0018,4.0992,0.25,0,Galvanostatic,Gamry_1
25925825,3,41345.8195,13,1,1,29,418.5268,0.0165,-5.7431,0.0164,-0.0017,4.0992,0.25,0,Galvanostatic,Gamry_1
25925825,3,41345.8195,13,1,1,30,558.0357,0.0161,-5.0234,0.0160,-0.0014,4.0992,0.25,0,Galvanostatic,Gamry_1
25925825,3,41345.8195,13,1,1,31,745.7386,0.0157,-4.2880,0.0157,-0.0012,4.0992,0.25,0,Galvanostatic,Gamry_1
25925825,3,41345.8195,13,1,1,32,1004.4640,0.0154,-3.2131,0.0154,-0.0009,4.0992,0.25,0,Galvanostatic,Gamry_1
25925825,3,41345.8195,13,1,1,33,1324.7280,0.0151,-1.8891,0.0151,-0.0005,4.0992,0.25,0,Galvanostatic,Gamry_1
25925825,3,41345.8195,13,1,1,34,1770.8330,0.0149,-0.1267,0.0149,0.0000,4.0992,0.25,0,Galvanostatic,Gamry_1
25925825,3,41345.8195,13,1,1,35,2343.7500,0.0147,1.9921,0.0147,0.0005,4.0992,0.25,0,Galvanostatic,Gamry_1
25925825,3,41345.8195,13,1,1,36,3164.0630,0.0146,4.8176,0.0145,0.0012,4.0992,0.25,0,Galvanostatic,Gamry_1
25925825,3,41345.8195,13,1,1,37,4230.1830,0.0146,8.1108,0.0145,0.0021,4.0992,0.25,0,Galvanostatic,Gamry_1
25925825,3,41345.8195,13,1,1,38,5602.1340,0.0148,12.0026,0.0145,0.0031,4.0992,0.25,0,Galvanostatic,Gamry_1
25925825,3,41345.8195,13,1,1,39,7431.4020,0.0152,16.5589,0.0146,0.0043,4.0992,0.25,0,Galvanostatic,Gamry_1
25925825,3,44230.2259,13,1,2,0,0.1001,0.0286,-6.1060,0.0284,-0.0030,4.0765,0.25,0,Galvanostatic,Gamry_1
25925825,3,44230.2259,13,1,2,1,0.1335,0.0282,-5.3961,0.0280,-0.0026,4.0765,0.25,0,Galvanostatic,Gamry_1
25925825,3,44230.2259,13,1,2,2,0.1781,0.0278,-4.8432,0.0277,-0.0023,4.0765,0.25,0,Galvanostatic,Gamry_1
25925825,3,44230.2259,13,1,2,3,0.2372,0.0275,-4.3974,0.0274,-0.0021,4.0765,0.25,0,Galvanostatic,Gamry_1
25925825,3,44230.2259,13,1,2,4,0.3167,0.0273,-4.1019,0.0272,-0.0020,4.0765,0.25,0,Galvanostatic,Gamry_1
25925825,3,44230.2259,13,1,2,5,0.4231,0.0270,-3.9318,0.0269,-0.0019,4.0765,0.25,0,Galvanostatic,Gamry_1
25925825,3,44230.2259,13,1,2,6,0.5634,0.0268,-3.9140,0.0267,-0.0018,4.0765,0.25,0,Galvanostatic,Gamry_1
25925825,3,44230.2259,13,1,2,7,0.7512,0.0266,-3.9899,0.0265,-0.0019,4.0765,0.25,0,Galvanostatic,Gamry_1
25925825,3,44230.2259,13,1,2,8,1.0016,0.0264,-4.3421,0.0263,-0.0020,4.0765,0.25,0,Galvanostatic,Gamry_1
25925825,3,44230.2259,13,1,2,9,1.3470,0.0261,-4.7120,0.0260,-0.0021,4.0765,0.25,0,Galvanostatic,Gamry_1
25925825,3,44230.2259,13,1,2,10,1.7589,0.0258,-5.2732,0.0257,-0.0024,4.0765,0.25,0,Galvanostatic,Gamry_1
25925825,3,44230.2259,13,1,2,11,2.3916,0.0253,-5.9678,0.0251,-0.0026,4.0765,0.25,0,Galvanostatic,Gamry_1
25925825,3,44230.2259,13,1,2,12,3.1672,0.0247,-6.7099,0.0245,-0.0029,4.0765,0.25,0,Galvanostatic,Gamry_1
25925825,3,44230.2259,13,1,2,13,4.2344,0.0240,-7.2560,0.0239,-0.0030,4.0765,0.25,0,Galvanostatic,Gamry_1
25925825,3,44230.2259,13,1,2,14,5.5804,0.0234,-7.5890,0.0232,-0.0031,4.0765,0.25,0,Galvanostatic,Gamry_1
25925825,3,44230.2259,13,1,2,15,7.4405,0.0227,-7.6355,0.0225,-0.0030,4.0765,0.25,0,Galvanostatic,Gamry_1
25925825,3,44230.2259,13,1,2,16,9.9102,0.0221,-7.5025,0.0219,-0.0029,4.0765,0.25,0,Galvanostatic,Gamry_1
25925825,3,44230.2259,13,1,2,17,13.3168,0.0215,-7.2044,0.0213,-0.0027,4.0765,0.25,0,Galvanostatic,Gamry_1
25925825,3,44230.2259,13,1,2,18,17.7557,0.0210,-6.9689,0.0209,-0.0026,4.0765,0.25,0,Galvanostatic,Gamry_1
25925825,3,44230.2259,13,1,2,19,23.9158,0.0206,-6.7820,0.0204,-0.0024,4.0765,0.25,0,Galvanostatic,Gamry_1
25925825,3,44230.2259,13,1,2,20,31.8878,0.0202,-6.7482,0.0200,-0.0024,4.0765,0.25,0,Galvanostatic,Gamry_1
25925825,3,44230.2259,13,1,2,21,42.6136,0.0198,-6.8967,0.0197,-0.0024,4.0765,0.25,0,Galvanostatic,Gamry_1
25925825,3,44230.2259,13,1,2,22,54.5058,0.0195,-6.7751,0.0193,-0.0023,4.0765,0.25,0,Galvanostatic,Gamry_1
25925825,3,44230.2259,13,1,2,23,74.4048,0.0189,-6.7030,0.0188,-0.0022,4.0765,0.25,0,Galvanostatic,Gamry_1
25925825,3,44230.2259,13,1,2,24,99.7340,0.0185,-6.6948,0.0184,-0.0022,4.0765,0.25,0,Galvanostatic,Gamry_1
25925825,3,44230.2259,13,1,2,25,133.9286,0.0181,-6.6384,0.0180,-0.0021,4.0765,0.25,0,Galvanostatic,Gamry_1
25925825,3,44230.2259,13,1,2,26,178.0063,0.0177,-6.5589,0.0176,-0.0020,4.0765,0.25,0,Galvanostatic,Gamry_1
25925825,3,44230.2259,13,1,2,27,238.3475,0.0173,-6.3230,0.0172,-0.0019,4.0765,0.25,0,Galvanostatic,Gamry_1
25925825,3,44230.2259,13,1,2,28,319.6023,0.0168,-6.1059,0.0167,-0.0018,4.0765,0.25,0,Galvanostatic,Gamry_1
25925825,3,44230.2259,13,1,2,29,418.5268,0.0165,-5.6995,0.0164,-0.0016,4.0765,0.25,0,Galvanostatic,Gamry_1
25925825,3,44230.2259,13,1,2,30,558.0357,0.0161,-5.0066,0.0160,-0.0014,4.0765,0.25,0,Galvanostatic,Gamry_1
25925825,3,44230.2259,13,1,2,31,745.7386,0.0157,-4.2364,0.0157,-0.0012,4.0765,0.25,0,Galvanostatic,Gamry_1
25925825,3,44230.2259,13,1,2,32,1004.4640,0.0154,-3.1410,0.0153,-0.0008,4.0765,0.25,0,Galvanostatic,Gamry_1
25925825,3,44230.2259,13,1,2,33,1324.7280,0.0151,-1.8165,0.0151,-0.0005,4.0765,0.25,0,Galvanostatic,Gamry_1
25925825,3,44230.2259,13,1,2,34,1770.8330,0.0149,-0.0666,0.0149,0.0000,4.0765,0.25,0,Galvanostatic,Gamry_1
25925825,3,44230.2259,13,1,2,35,2343.7500,0.0147,2.0620,0.0147,0.0005,4.0765,0.25,0,Galvanostatic,Gamry_1
25925825,3,44230.2259,13,1,2,36,3164.0630,0.0146,4.8642,0.0145,0.0012,4.0765,0.25,0,Galvanostatic,Gamry_1
25925825,3,44230.2259,13,1,2,37,4230.1830,0.0146,8.1834,0.0145,0.0021,4.0765,0.25,0,Galvanostatic,Gamry_1
25925825,3,44230.2259,13,1,2,38,5602.1340,0.0148,12.0360,0.0145,0.0031,4.0765,0.25,0,Galvanostatic,Gamry_1
25925825,3,44230.2259,13,1,2,39,7431.4020,0.0152,16.6327,0.0146,0.0044,4.0765,0.25,0,Galvanostatic,Gamry_1
25925825,3,47126.6829,13,1,3,0,0.1001,0.0269,-6.7772,0.0267,-0.0032,4.0234,0.25,0,Galvanostatic,Gamry_1
25925825,3,47126.6829,13,1,3,1,0.1335,0.0265,-5.8935,0.0264,-0.0027,4.0234,0.25,0,Galvanostatic,Gamry_1
25925825,3,47126.6829,13,1,3,2,0.1781,0.0261,-5.1483,0.0260,-0.0023,4.0234,0.25,0,Galvanostatic,Gamry_1
25925825,3,47126.6829,13,1,3,3,0.2372,0.0258,-4.4644,0.0257,-0.0020,4.0234,0.25,0,Galvanostatic,Gamry_1
25925825,3,47126.6829,13,1,3,4,0.3167,0.0256,-4.0576,0.0255,-0.0018,4.0234,0.25,0,Galvanostatic,Gamry_1
25925825,3,47126.6829,13,1,3,5,0.4231,0.0254,-3.6465,0.0253,-0.0016,4.0234,0.25,0,Galvanostatic,Gamry_1
25925825,3,47126.6829,13,1,3,6,0.5634,0.0252,-3.3851,0.0252,-0.0015,4.0234,0.25,0,Galvanostatic,Gamry_1
25925825,3,47126.6829,13,1,3,7,0.7512,0.0250,-3.2450,0.0250,-0.0014,4.0234,0.25,0,Galvanostatic,Gamry_1
25925825,3,47126.6829,13,1,3,8,1.0016,0.0249,-3.1774,0.0248,-0.0014,4.0234,0.25,0,Galvanostatic,Gamry_1
25925825,3,47126.6829,13,1,3,9,1.3470,0.0247,-3.3932,0.0247,-0.0015,4.0234,0.25,0,Galvanostatic,Gamry_1
25925825,3,47126.6829,13,1,3,10,1.7589,0.0245,-3.5521,0.0245,-0.0015,4.0234,0.25,0,Galvanostatic,Gamry_1
25925825,3,47126.6829,13,1,3,11,2.3916,0.0243,-4.1448,0.0242,-0.0018,4.0234,0.25,0,Galvanostatic,Gamry_1
25925825,3,47126.6829,13,1,3,12,3.1672,0.0240,-4.6616,0.0239,-0.0019,4.0234,0.25,0,Galvanostatic,Gamry_1
25925825,3,47126.6829,13,1,3,13,4.2344,0.0236,-5.2066,0.0235,-0.0021,4.0234,0.25,0,Galvanostatic,Gamry_1
25925825,3,47126.6829,13,1,3,14,5.5804,0.0232,-5.7391,0.0231,-0.0023,4.0234,0.25,0,Galvanostatic,Gamry_1
25925825,3,47126.6829,13,1,3,15,7.4405,0.0227,-6.1505,0.0225,-0.0024,4.0234,0.25,0,Galvanostatic,Gamry_1
25925825,3,47126.6829,13,1,3,16,9.9102,0.0221,-6.4040,0.0220,-0.0025,4.0234,0.25,0,Galvanostatic,Gamry_1
25925825,3,47126.6829,13,1,3,17,13.3168,0.0216,-6.4856,0.0215,-0.0024,4.0234,0.25,0,Galvanostatic,Gamry_1
25925825,3,47126.6829,13,1,3,18,17.7557,0.0211,-6.5589,0.0210,-0.0024,4.0234,0.25,0,Galvanostatic,Gamry_1
25925825,3,47126.6829,13,1,3,19,23.9158,0.0207,-6.6236,0.0205,-0.0024,4.0234,0.25,0,Galvanostatic,Gamry_1
25925825,3,47126.6829,13,1,3,20,31.8878,0.0202,-6.5120,0.0201,-0.0023,4.0234,0.25,0,Galvanostatic,Gamry_1
25925825,3,47126.6829,13,1,3,21,42.6136,0.0197,-6.4322,0.0196,-0.0022,4.0234,0.25,0,Galvanostatic,Gamry_1
25925825,3,47126.6829,13,1,3,22,54.5058,0.0193,-7.1279,0.0192,-0.0024,4.0234,0.25,0,Galvanostatic,Gamry_1
25925825,3,47126.6829,13,1,3,23,74.4048,0.0190,-6.5694,0.0189,-0.0022,4.0234,0.25,0,Galvanostatic,Gamry_1
25925825,3,47126.6829,13,1,3,24,99.7340,0.0185,-6.7243,0.0184,-0.0022,4.0234,0.25,0,Galvanostatic,Gamry_1
25925825,3,47126.6829,13,1,3,25,133.9286,0.0181,-6.6318,0.0180,-0.0021,4.0234,0.25,0,Galvanostatic,Gamry_1
25925825,3,47126.6829,13,1,3,26,178.0063,0.0177,-6.5159,0.0176,-0.0020,4.0234,0.25,0,Galvanostatic,Gamry_1
25925825,3,47126.6829,13,1,3,27,238.3475,0.0173,-6.3790,0.0171,-0.0019,4.0234,0.25,0,Galvanostatic,Gamry_1
25925825,3,47126.6829,13,1,3,28,319.6023,0.0168,-6.0585,0.0167,-0.0018,4.0234,0.25,0,Galvanostatic,Gamry_1
25925825,3,47126.6829,13,1,3,29,418.5268,0.0165,-5.7227,0.0164,-0.0016,4.0234,0.25,0,Galvanostatic,Gamry_1
25925825,3,47126.6829,13,1,3,30,558.0357,0.0161,-4.9898,0.0160,-0.0014,4.0234,0.25,0,Galvanostatic,Gamry_1
25925825,3,47126.6829,13,1,3,31,745.7386,0.0157,-4.2362,0.0157,-0.0012,4.0234,0.25,0,Galvanostatic,Gamry_1
25925825,3,47126.6829,13,1,3,32,1004.4640,0.0154,-3.1272,0.0154,-0.0008,4.0234,0.25,0,Galvanostatic,Gamry_1
25925825,3,47126.6829,13,1,3,33,1324.7280,0.0151,-1.7993,0.0151,-0.0005,4.0234,0.25,0,Galvanostatic,Gamry_1
25925825,3,47126.6829,13,1,3,34,1770.8330,0.0149,-0.0298,0.0149,0.0000,4.0234,0.25,0,Galvanostatic,Gamry_1
25925825,3,47126.6829,13,1,3,35,2343.7500,0.0147,2.0819,0.0147,0.0005,4.0234,0.25,0,Galvanostatic,Gamry_1
25925825,3,47126.6829,13,1,3,36,3164.0630,0.0146,4.8769,0.0146,0.0012,4.0234,0.25,0,Galvanostatic,Gamry_1
25925825,3,47126.6829,13,1,3,37,4230.1830,0.0147,8.1916,0.0145,0.0021,4.0234,0.25,0,Galvanostatic,Gamry_1
25925825,3,47126.6829,13,1,3,38,5602.1340,0.0148,12.0286,0.0145,0.0031,4.0234,0.25,0,Galvanostatic,Gamry_1
25925825,3,47126.6829,13,1,3,39,7431.4020,0.0152,16.5469,0.0146,0.0043,4.0234,0.25,0,Galvanostatic,Gamry_1
25925825,3,50035.1649,13,1,4,0,0.1001,0.0262,-6.9027,0.0260,-0.0031,3.9558,0.25,0,Galvanostatic,Gamry_1
25925825,3,50035.1649,13,1,4,1,0.1335,0.0258,-5.9646,0.0256,-0.0027,3.9558,0.25,0,Galvanostatic,Gamry_1
25925825,3,50035.1649,13,1,4,2,0.1781,0.0254,-5.1550,0.0253,-0.0023,3.9558,0.25,0,Galvanostatic,Gamry_1
25925825,3,50035.1649,13,1,4,3,0.2372,0.0251,-4.5007,0.0250,-0.0020,3.9558,0.25,0,Galvanostatic,Gamry_1
25925825,3,50035.1649,13,1,4,4,0.3167,0.0249,-3.9823,0.0248,-0.0017,3.9558,0.25,0,Galvanostatic,Gamry_1
25925825,3,50035.1649,13,1,4,5,0.4231,0.0247,-3.6037,0.0246,-0.0016,3.9558,0.25,0,Galvanostatic,Gamry_1
25925825,3,50035.1649,13,1,4,6,0.5634,0.0245,-3.1380,0.0245,-0.0013,3.9558,0.25,0,Galvanostatic,Gamry_1
25925825,3,50035.1649,13,1,4,7,0.7512,0.0244,-3.0373,0.0244,-0.0013,3.9558,0.25,0,Galvanostatic,Gamry_1
25925825,3,50035.1649,13,1,4,8,1.0016,0.0242,-2.8583,0.0242,-0.0012,3.9558,0.25,0,Galvanostatic,Gamry_1
25925825,3,50035.1649,13,1,4,9,1.3470,0.0241,-2.9058,0.0241,-0.0012,3.9558,0.25,0,Galvanostatic,Gamry_1
25925825,3,50035.1649,13,1,4,10,1.7589,0.0240,-3.0375,0.0239,-0.0013,3.9558,0.25,0,Galvanostatic,Gamry_1
25925825,3,50035.1649,13,1,4,11,2.3916,0.0238,-3.3372,0.0237,-0.0014,3.9558,0.25,0,Galvanostatic,Gamry_1
25925825,3,50035.1649,13,1,4,12,3.1672,0.0235,-3.8277,0.0235,-0.0016,3.9558,0.25,0,Galvanostatic,Gamry_1
25925825,3,50035.1649,13,1,4,13,4.2344,0.0233,-4.3315,0.0232,-0.0018,3.9558,0.25,0,Galvanostatic,Gamry_1
25925825,3,50035.1649,13,1,4,14,5.5804,0.0230,-4.8444,0.0229,-0.0019,3.9558,0.25,0,Galvanostatic,Gamry_1
25925825,3,50035.1649,13,1,4,15,7.4405,0.0226,-5.3658,0.0225,-0.0021,3.9558,0.25,0,Galvanostatic,Gamry_1
25925825,3,50035.1649,13,1,4,16,9.9102,0.0221,-5.7506,0.0220,-0.0022,3.9558,0.25,0,Galvanostatic,Gamry_1
25925825,3,50035.1649,13,1,4,17,13.3168,0.0216,-6.0068,0.0215,-0.0023,3.9558,0.25,0,Galvanostatic,Gamry_1
25925825,3,50035.1649,13,1,4,18,17.7557,0.0211,-6.2195,0.0210,-0.0023,3.9558,0.25,0,Galvanostatic,Gamry_1
25925825,3,50035.1649,13,1,4,19,23.9158,0.0207,-6.3349,0.0206,-0.0023,3.9558,0.25,0,Galvanostatic,Gamry_1
25925825,3,50035.1649,13,1,4,20,31.8878,0.0203,-6.4781,0.0202,-0.0023,3.9558,0.25,0,Galvanostatic,Gamry_1
25925825,3,50035.1649,13,1,4,21,42.6136,0.0198,-6.5299,0.0197,-0.0023,3.9558,0.25,0,Galvanostatic,Gamry_1
25925825,3,50035.1649,13,1,4,22,54.5058,0.0194,-6.9194,0.0193,-0.0023,3.9558,0.25,0,Galvanostatic,Gamry_1
25925825,3,50035.1649,13,1,4,23,74.4048,0.0190,-6.6750,0.0188,-0.0022,3.9558,0.25,0,Galvanostatic,Gamry_1
25925825,3,50035.1649,13,1,4,24,99.7340,0.0186,-6.6264,0.0184,-0.0021,3.9558,0.25,0,Galvanostatic,Gamry_1
25925825,3,50035.1649,13,1,4,25,133.9286,0.0181,-6.5947,0.0180,-0.0021,3.9558,0.25,0,Galvanostatic,Gamry_1
25925825,3,50035.1649,13,1,4,26,178.0063,0.0177,-6.5084,0.0176,-0.0020,3.9558,0.25,0,Galvanostatic,Gamry_1
25925825,3,50035.1649,13,1,4,27,238.3475,0.0173,-6.3913,0.0172,-0.0019,3.9558,0.25,0,Galvanostatic,Gamry_1
25925825,3,50035.1649,13,1,4,28,319.6023,0.0169,-6.1136,0.0168,-0.0018,3.9558,0.25,0,Galvanostatic,Gamry_1
25925825,3,50035.1649,13,1,4,29,418.5268,0.0165,-5.7076,0.0164,-0.0016,3.9558,0.25,0,Galvanostatic,Gamry_1
25925825,3,50035.1649,13,1,4,30,558.0357,0.0161,-5.0370,0.0160,-0.0014,3.9558,0.25,0,Galvanostatic,Gamry_1
25925825,3,50035.1649,13,1,4,31,745.7386,0.0157,-4.2324,0.0157,-0.0012,3.9558,0.25,0,Galvanostatic,Gamry_1
25925825,3,50035.1649,13,1,4,32,1004.4640,0.0154,-3.1302,0.0154,-0.0008,3.9558,0.25,0,Galvanostatic,Gamry_1
25925825,3,50035.1649,13,1,4,33,1324.7280,0.0151,-1.7989,0.0151,-0.0005,3.9558,0.25,0,Galvanostatic,Gamry_1
25925825,3,50035.1649,13,1,4,34,1770.8330,0.0149,-0.0448,0.0149,0.0000,3.9558,0.25,0,Galvanostatic,Gamry_1
25925825,3,50035.1649,13,1,4,35,2343.7500,0.0147,2.0683,0.0147,0.0005,3.9558,0.25,0,Galvanostatic,Gamry_1
25925825,3,50035.1649,13,1,4,36,3164.0630,0.0146,4.8711,0.0146,0.0012,3.9558,0.25,0,Galvanostatic,Gamry_1
25925825,3,50035.1649,13,1,4,37,4230.1830,0.0147,8.1877,0.0145,0.0021,3.9558,0.25,0,Galvanostatic,Gamry_1
25925825,3,50035.1649,13,1,4,38,5602.1340,0.0148,12.0201,0.0145,0.0031,3.9558,0.25,0,Galvanostatic,Gamry_1
25925825,3,50035.1649,13,1,4,39,7431.4020,0.0153,16.5839,0.0146,0.0044,3.9558,0.25,0,Galvanostatic,Gamry_1
25925825,3,52927.6529,13,1,5,0,0.1001,0.0259,-6.9626,0.0258,-0.0031,3.9020,0.25,0,Galvanostatic,Gamry_1
25925825,3,52927.6529,13,1,5,1,0.1335,0.0255,-6.0272,0.0254,-0.0027,3.9020,0.25,0,Galvanostatic,Gamry_1
25925825,3,52927.6529,13,1,5,2,0.1781,0.0252,-5.2328,0.0250,-0.0023,3.9020,0.25,0,Galvanostatic,Gamry_1
25925825,3,52927.6529,13,1,5,3,0.2372,0.0249,-4.5090,0.0248,-0.0020,3.9020,0.25,0,Galvanostatic,Gamry_1
25925825,3,52927.6529,13,1,5,4,0.3167,0.0247,-3.9381,0.0246,-0.0017,3.9020,0.25,0,Galvanostatic,Gamry_1
25925825,3,52927.6529,13,1,5,5,0.4231,0.0244,-3.5244,0.0244,-0.0015,3.9020,0.25,0,Galvanostatic,Gamry_1
25925825,3,52927.6529,13,1,5,6,0.5634,0.0243,-3.1461,0.0242,-0.0013,3.9020,0.25,0,Galvanostatic,Gamry_1
25925825,3,52927.6529,13,1,5,7,0.7512,0.0242,-2.9308,0.0241,-0.0012,3.9020,0.25,0,Galvanostatic,Gamry_1
25925825,3,52927.6529,13,1,5,8,1.0016,0.0240,-2.7203,0.0240,-0.0011,3.9020,0.25,0,Galvanostatic,Gamry_1
25925825,3,52927.6529,13,1,5,9,1.3470,0.0239,-2.7550,0.0239,-0.0011,3.9020,0.25,0,Galvanostatic,Gamry_1
25925825,3,52927.6529,13,1,5,10,1.7589,0.0238,-2.8848,0.0238,-0.0012,3.9020,0.25,0,Galvanostatic,Gamry_1
25925825,3,52927.6529,13,1,5,11,2.3916,0.0236,-3.1503,0.0236,-0.0013,3.9020,0.25,0,Galvanostatic,Gamry_1
25925825,3,52927.6529,13,1,5,12,3.1672,0.0234,-3.5548,0.0234,-0.0015,3.9020,0.25,0,Galvanostatic,Gamry_1
25925825,3,52927.6529,13,1,5,13,4.2344,0.0232,-4.0359,0.0231,-0.0016,3.9020,0.25,0,Galvanostatic,Gamry_1
25925825,3,52927.6529,13,1,5,14,5.5804,0.0229,-4.5270,0.0228,-0.0018,3.9020,0.25,0,Galvanostatic,Gamry_1
25925825,3,52927.6529,13,1,5,15,7.4405,0.0225,-5.0429,0.0224,-0.0020,3.9020,0.25,0,Galvanostatic,Gamry_1
25925825,3,52927.6529,13,1,5,16,9.9102,0.0221,-5.4692,0.0220,-0.0021,3.9020,0.25,0,Galvanostatic,Gamry_1
25925825,3,52927.6529,13,1,5,17,13.3168,0.0216,-5.7980,0.0215,-0.0022,3.9020,0.25,0,Galvanostatic,Gamry_1
25925825,3,52927.6529,13,1,5,18,17.7557,0.0212,-6.1065,0.0211,-0.0023,3.9020,0.25,0,Galvanostatic,Gamry_1
25925825,3,52927.6529,13,1,5,19,23.9158,0.0207,-6.2807,0.0206,-0.0023,3.9020,0.25,0,Galvanostatic,Gamry_1
25925825,3,52927.6529,13,1,5,20,31.8878,0.0203,-6.4314,0.0202,-0.0023,3.9020,0.25,0,Galvanostatic,Gamry_1
25925825,3,52927.6529,13,1,5,21,42.6136,0.0198,-6.4793,0.0197,-0.0022,3.9020,0.25,0,Galvanostatic,Gamry_1
25925825,3,52927.6529,13,1,5,22,54.5058,0.0195,-7.0609,0.0193,-0.0024,3.9020,0.25,0,Galvanostatic,Gamry_1
25925825,3,52927.6529,13,1,5,23,74.4048,0.0190,-6.6927,0.0189,-0.0022,3.9020,0.25,0,Galvanostatic,Gamry_1
25925825,3,52927.6529,13,1,5,24,99.7340,0.0186,-6.6487,0.0185,-0.0022,3.9020,0.25,0,Galvanostatic,Gamry_1
25925825,3,52927.6529,13,1,5,25,133.9286,0.0181,-6.6873,0.0180,-0.0021,3.9020,0.25,0,Galvanostatic,Gamry_1
25925825,3,52927.6529,13,1,5,26,178.0063,0.0177,-6.5737,0.0176,-0.0020,3.9020,0.25,0,Galvanostatic,Gamry_1
25925825,3,52927.6529,13,1,5,27,238.3475,0.0173,-6.4072,0.0172,-0.0019,3.9020,0.25,0,Galvanostatic,Gamry_1
25925825,3,52927.6529,13,1,5,28,319.6023,0.0169,-6.1250,0.0168,-0.0018,3.9020,0.25,0,Galvanostatic,Gamry_1
25925825,3,52927.6529,13,1,5,29,418.5268,0.0165,-5.7230,0.0164,-0.0016,3.9020,0.25,0,Galvanostatic,Gamry_1
25925825,3,52927.6529,13,1,5,30,558.0357,0.0161,-5.0175,0.0160,-0.0014,3.9020,0.25,0,Galvanostatic,Gamry_1
25925825,3,52927.6529,13,1,5,31,745.7386,0.0157,-4.2248,0.0157,-0.0012,3.9020,0.25,0,Galvanostatic,Gamry_1
25925825,3,52927.6529,13,1,5,32,1004.4640,0.0154,-3.1592,0.0154,-0.0008,3.9020,0.25,0,Galvanostatic,Gamry_1
25925825,3,52927.6529,13,1,5,33,1324.7280,0.0151,-1.8279,0.0151,-0.0005,3.9020,0.25,0,Galvanostatic,Gamry_1
25925825,3,52927.6529,13,1,5,34,1770.8330,0.0149,-0.0503,0.0149,0.0000,3.9020,0.25,0,Galvanostatic,Gamry_1
25925825,3,52927.6529,13,1,5,35,2343.7500,0.0147,2.0439,0.0147,0.0005,3.9020,0.25,0,Galvanostatic,Gamry_1
25925825,3,52927.6529,13,1,5,36,3164.0630,0.0146,4.8462,0.0146,0.0012,3.9020,0.25,0,Galvanostatic,Gamry_1
25925825,3,52927.6529,13,1,5,37,4230.1830,0.0147,8.1557,0.0145,0.0021,3.9020,0.25,0,Galvanostatic,Gamry_1
25925825,3,52927.6529,13,1,5,38,5602.1340,0.0149,11.9865,0.0145,0.0031,3.9020,0.25,0,Galvanostatic,Gamry_1
25925825,3,52927.6529,13,1,5,39,7431.4020,0.0153,16.5338,0.0146,0.0043,3.9020,0.25,0,Galvanostatic,Gamry_1
25925825,3,55832.0309,13,1,6,0,0.1001,0.0256,-5.9832,0.0255,-0.0027,3.8229,0.25,0,Galvanostatic,Gamry_1
25925825,3,55832.0309,13,1,6,1,0.1335,0.0253,-5.1501,0.0252,-0.0023,3.8229,0.25,0,Galvanostatic,Gamry_1
25925825,3,55832.0309,13,1,6,2,0.1781,0.0250,-4.5026,0.0249,-0.0020,3.8229,0.25,0,Galvanostatic,Gamry_1
25925825,3,55832.0309,13,1,6,3,0.2372,0.0248,-3.9912,0.0247,-0.0017,3.8229,0.25,0,Galvanostatic,Gamry_1
25925825,3,55832.0309,13,1,6,4,0.3167,0.0246,-3.4943,0.0245,-0.0015,3.8229,0.25,0,Galvanostatic,Gamry_1
25925825,3,55832.0309,13,1,6,5,0.4231,0.0244,-3.1184,0.0243,-0.0013,3.8229,0.25,0,Galvanostatic,Gamry_1
25925825,3,55832.0309,13,1,6,6,0.5634,0.0243,-2.8170,0.0242,-0.0012,3.8229,0.25,0,Galvanostatic,Gamry_1
25925825,3,55832.0309,13,1,6,7,0.7512,0.0241,-2.6569,0.0241,-0.0011,3.8229,0.25,0,Galvanostatic,Gamry_1
25925825,3,55832.0309,13,1,6,8,1.0016,0.0240,-2.6534,0.0240,-0.0011,3.8229,0.25,0,Galvanostatic,Gamry_1
25925825,3,55832.0309,13,1,6,9,1.3470,0.0239,-2.5629,0.0238,-0.0011,3.8229,0.25,0,Galvanostatic,Gamry_1
25925825,3,55832.0309,13,1,6,10,1.7589,0.0238,-2.7073,0.0237,-0.0011,3.8229,0.25,0,Galvanostatic,Gamry_1
25925825,3,55832.0309,13,1,6,11,2.3916,0.0236,-2.9586,0.0236,-0.0012,3.8229,0.25,0,Galvanostatic,Gamry_1
25925825,3,55832.0309,13,1,6,12,3.1672,0.0234,-3.4383,0.0234,-0.0014,3.8229,0.25,0,Galvanostatic,Gamry_1
25925825,3,55832.0309,13,1,6,13,4.2344,0.0232,-3.8857,0.0231,-0.0016,3.8229,0.25,0,Galvanostatic,Gamry_1
25925825,3,55832.0309,13,1,6,14,5.5804,0.0229,-4.3585,0.0228,-0.0017,3.8229,0.25,0,Galvanostatic,Gamry_1
25925825,3,55832.0309,13,1,6,15,7.4405,0.0225,-4.9083,0.0225,-0.0019,3.8229,0.25,0,Galvanostatic,Gamry_1
25925825,3,55832.0309,13,1,6,16,9.9102,0.0221,-5.3587,0.0220,-0.0021,3.8229,0.25,0,Galvanostatic,Gamry_1
25925825,3,55832.0309,13,1,6,17,13.3168,0.0217,-5.7413,0.0216,-0.0022,3.8229,0.25,0,Galvanostatic,Gamry_1
25925825,3,55832.0309,13,1,6,18,17.7557,0.0212,-5.9581,0.0211,-0.0022,3.8229,0.25,0,Galvanostatic,Gamry_1
25925825,3,55832.0309,13,1,6,19,23.9158,0.0208,-6.1363,0.0207,-0.0022,3.8229,0.25,0,Galvanostatic,Gamry_1
25925825,3,55832.0309,13,1,6,20,31.8878,0.0203,-6.3192,0.0202,-0.0022,3.8229,0.25,0,Galvanostatic,Gamry_1
25925825,3,55832.0309,13,1,6,21,42.6136,0.0199,-6.5817,0.0198,-0.0023,3.8229,0.25,0,Galvanostatic,Gamry_1
25925825,3,55832.0309,13,1,6,22,54.5058,0.0194,-6.5043,0.0193,-0.0022,3.8229,0.25,0,Galvanostatic,Gamry_1
25925825,3,55832.0309,13,1,6,23,74.4048,0.0190,-6.6663,0.0189,-0.0022,3.8229,0.25,0,Galvanostatic,Gamry_1
25925825,3,55832.0309,13,1,6,24,99.7340,0.0186,-6.5942,0.0185,-0.0021,3.8229,0.25,0,Galvanostatic,Gamry_1
25925825,3,55832.0309,13,1,6,25,133.9286,0.0182,-6.6783,0.0181,-0.0021,3.8229,0.25,0,Galvanostatic,Gamry_1
25925825,3,55832.0309,13,1,6,26,178.0063,0.0177,-6.6079,0.0176,-0.0020,3.8229,0.25,0,Galvanostatic,Gamry_1
25925825,3,55832.0309,13,1,6,27,238.3475,0.0173,-6.4223,0.0172,-0.0019,3.8229,0.25,0,Galvanostatic,Gamry_1
25925825,3,55832.0309,13,1,6,28,319.6023,0.0169,-6.1623,0.0168,-0.0018,3.8229,0.25,0,Galvanostatic,Gamry_1
25925825,3,55832.0309,13,1,6,29,418.5268,0.0165,-5.7844,0.0164,-0.0017,3.8229,0.25,0,Galvanostatic,Gamry_1
25925825,3,55832.0309,13,1,6,30,558.0357,0.0161,-5.0642,0.0160,-0.0014,3.8229,0.25,0,Galvanostatic,Gamry_1
25925825,3,55832.0309,13,1,6,31,745.7386,0.0157,-4.2750,0.0157,-0.0012,3.8229,0.25,0,Galvanostatic,Gamry_1
25925825,3,55832.0309,13,1,6,32,1004.4640,0.0154,-3.2124,0.0154,-0.0009,3.8229,0.25,0,Galvanostatic,Gamry_1
25925825,3,55832.0309,13,1,6,33,1324.7280,0.0151,-1.8527,0.0151,-0.0005,3.8229,0.25,0,Galvanostatic,Gamry_1
25925825,3,55832.0309,13,1,6,34,1770.8330,0.0149,-0.0829,0.0149,0.0000,3.8229,0.25,0,Galvanostatic,Gamry_1
25925825,3,55832.0309,13,1,6,35,2343.7500,0.0147,2.0300,0.0147,0.0005,3.8229,0.25,0,Galvanostatic,Gamry_1
25925825,3,55832.0309,13,1,6,36,3164.0630,0.0146,4.8367,0.0146,0.0012,3.8229,0.25,0,Galvanostatic,Gamry_1
25925825,3,55832.0309,13,1,6,37,4230.1830,0.0147,8.1477,0.0145,0.0021,3.8229,0.25,0,Galvanostatic,Gamry_1
25925825,3,55832.0309,13,1,6,38,5602.1340,0.0148,11.9930,0.0145,0.0031,3.8229,0.25,0,Galvanostatic,Gamry_1
25925825,3,55832.0309,13,1,6,39,7431.4020,0.0152,16.5322,0.0146,0.0043,3.8229,0.25,0,Galvanostatic,Gamry_1
25925825,3,58748.4626,13,1,7,0,0.1001,0.0256,-5.5189,0.0254,-0.0025,3.7518,0.25,0,Galvanostatic,Gamry_1
25925825,3,58748.4626,13,1,7,1,0.1335,0.0253,-4.7970,0.0252,-0.0021,3.7518,0.25,0,Galvanostatic,Gamry_1
25925825,3,58748.4626,13,1,7,2,0.1781,0.0250,-4.2007,0.0249,-0.0018,3.7518,0.25,0,Galvanostatic,Gamry_1
25925825,3,58748.4626,13,1,7,3,0.2372,0.0247,-3.6879,0.0247,-0.0016,3.7518,0.25,0,Galvanostatic,Gamry_1
25925825,3,58748.4626,13,1,7,4,0.3167,0.0246,-3.2988,0.0245,-0.0014,3.7518,0.25,0,Galvanostatic,Gamry_1
25925825,3,58748.4626,13,1,7,5,0.4231,0.0244,-2.9430,0.0243,-0.0013,3.7518,0.25,0,Galvanostatic,Gamry_1
25925825,3,58748.4626,13,1,7,6,0.5634,0.0242,-2.6548,0.0242,-0.0011,3.7518,0.25,0,Galvanostatic,Gamry_1
25925825,3,58748.4626,13,1,7,7,0.7512,0.0241,-2.5188,0.0241,-0.0011,3.7518,0.25,0,Galvanostatic,Gamry_1
25925825,3,58748.4626,13,1,7,8,1.0016,0.0240,-2.4916,0.0240,-0.0010,3.7518,0.25,0,Galvanostatic,Gamry_1
25925825,3,58748.4626,13,1,7,9,1.3470,0.0239,-2.5035,0.0239,-0.0010,3.7518,0.25,0,Galvanostatic,Gamry_1
25925825,3,58748.4626,13,1,7,10,1.7589,0.0238,-2.6627,0.0237,-0.0011,3.7518,0.25,0,Galvanostatic,Gamry_1
25925825,3,58748.4626,13,1,7,11,2.3916,0.0236,-2.9030,0.0236,-0.0012,3.7518,0.25,0,Galvanostatic,Gamry_1
25925825,3,58748.4626,13,1,7,12,3.1672,0.0234,-3.3520,0.0234,-0.0014,3.7518,0.25,0,Galvanostatic,Gamry_1
25925825,3,58748.4626,13,1,7,13,4.2344,0.0232,-3.8419,0.0231,-0.0016,3.7518,0.25,0,Galvanostatic,Gamry_1
25925825,3,58748.4626,13,1,7,14,5.5804,0.0229,-4.3402,0.0229,-0.0017,3.7518,0.25,0,Galvanostatic,Gamry_1
25925825,3,58748.4626,13,1,7,15,7.4405,0.0226,-4.8830,0.0225,-0.0019,3.7518,0.25,0,Galvanostatic,Gamry_1
25925825,3,58748.4626,13,1,7,16,9.9102,0.0222,-5.3513,0.0221,-0.0021,3.7518,0.25,0,Galvanostatic,Gamry_1
25925825,3,58748.4626,13,1,7,17,13.3168,0.0217,-5.7250,0.0216,-0.0022,3.7518,0.25,0,Galvanostatic,Gamry_1
25925825,3,58748.4626,13,1,7,18,17.7557,0.0213,-6.0467,0.0211,-0.0022,3.7518,0.25,0,Galvanostatic,Gamry_1
25925825,3,58748.4626,13,1,7,19,23.9158,0.0208,-6.2498,0.0207,-0.0023,3.7518,0.25,0,Galvanostatic,Gamry_1
25925825,3,58748.4626,13,1,7,20,31.8878,0.0204,-6.4218,0.0202,-0.0023,3.7518,0.25,0,Galvanostatic,Gamry_1
25925825,3,58748.4626,13,1,7,21,42.6136,0.0199,-6.7674,0.0198,-0.0024,3.7518,0.25,0,Galvanostatic,Gamry_1
25925825,3,58748.4626,13,1,7,22,54.5058,0.0197,-6.4215,0.0196,-0.0022,3.7518,0.25,0,Galvanostatic,Gamry_1
25925825,3,58748.4626,13,1,7,23,74.4048,0.0191,-6.5893,0.0190,-0.0022,3.7518,0.25,0,Galvanostatic,Gamry_1
25925825,3,58748.4626,13,1,7,24,99.7340,0.0186,-6.7539,0.0185,-0.0022,3.7518,0.25,0,Galvanostatic,Gamry_1
25925825,3,58748.4626,13,1,7,25,133.9286,0.0182,-6.7656,0.0180,-0.0021,3.7518,0.25,0,Galvanostatic,Gamry_1
25925825,3,58748.4626,13,1,7,26,178.0063,0.0177,-6.6924,0.0176,-0.0021,3.7518,0.25,0,Galvanostatic,Gamry_1
25925825,3,58748.4626,13,1,7,27,238.3475,0.0173,-6.5396,0.0172,-0.0020,3.7518,0.25,0,Galvanostatic,Gamry_1
25925825,3,58748.4626,13,1,7,28,319.6023,0.0169,-6.1763,0.0168,-0.0018,3.7518,0.25,0,Galvanostatic,Gamry_1
25925825,3,58748.4626,13,1,7,29,418.5268,0.0165,-5.7814,0.0164,-0.0017,3.7518,0.25,0,Galvanostatic,Gamry_1
25925825,3,58748.4626,13,1,7,30,558.0357,0.0161,-5.1005,0.0160,-0.0014,3.7518,0.25,0,Galvanostatic,Gamry_1
25925825,3,58748.4626,13,1,7,31,745.7386,0.0157,-4.2962,0.0157,-0.0012,3.7518,0.25,0,Galvanostatic,Gamry_1
25925825,3,58748.4626,13,1,7,32,1004.4640,0.0154,-3.1852,0.0153,-0.0009,3.7518,0.25,0,Galvanostatic,Gamry_1
25925825,3,58748.4626,13,1,7,33,1324.7280,0.0151,-1.8416,0.0151,-0.0005,3.7518,0.25,0,Galvanostatic,Gamry_1
25925825,3,58748.4626,13,1,7,34,1770.8330,0.0149,-0.0780,0.0149,0.0000,3.7518,0.25,0,Galvanostatic,Gamry_1
25925825,3,58748.4626,13,1,7,35,2343.7500,0.0147,2.0720,0.0147,0.0005,3.7518,0.25,0,Galvanostatic,Gamry_1
25925825,3,58748.4626,13,1,7,36,3164.0630,0.0146,4.8817,0.0146,0.0012,3.7518,0.25,0,Galvanostatic,Gamry_1
25925825,3,58748.4626,13,1,7,37,4230.1830,0.0147,8.1795,0.0145,0.0021,3.7518,0.25,0,Galvanostatic,Gamry_1
25925825,3,58748.4626,13,1,7,38,5602.1340,0.0148,12.0283,0.0145,0.0031,3.7518,0.25,0,Galvanostatic,Gamry_1
25925825,3,58748.4626,13,1,7,39,7431.4020,0.0152,16.5951,0.0146,0.0044,3.7518,0.25,0,Galvanostatic,Gamry_1
25925825,3,61644.8778,13,1,8,0,0.1001,0.0254,-5.4676,0.0253,-0.0024,3.6896,0.25,0,Galvanostatic,Gamry_1
25925825,3,61644.8778,13,1,8,1,0.1335,0.0251,-4.7354,0.0250,-0.0021,3.6896,0.25,0,Galvanostatic,Gamry_1
25925825,3,61644.8778,13,1,8,2,0.1781,0.0248,-4.1288,0.0247,-0.0018,3.6896,0.25,0,Galvanostatic,Gamry_1
25925825,3,61644.8778,13,1,8,3,0.2372,0.0246,-3.6431,0.0245,-0.0016,3.6896,0.25,0,Galvanostatic,Gamry_1
25925825,3,61644.8778,13,1,8,4,0.3167,0.0244,-3.1828,0.0244,-0.0014,3.6896,0.25,0,Galvanostatic,Gamry_1
25925825,3,61644.8778,13,1,8,5,0.4231,0.0242,-2.8820,0.0242,-0.0012,3.6896,0.25,0,Galvanostatic,Gamry_1
25925825,3,61644.8778,13,1,8,6,0.5634,0.0241,-2.6327,0.0241,-0.0011,3.6896,0.25,0,Galvanostatic,Gamry_1
25925825,3,61644.8778,13,1,8,7,0.7512,0.0240,-2.4595,0.0240,-0.0010,3.6896,0.25,0,Galvanostatic,Gamry_1
25925825,3,61644.8778,13,1,8,8,1.0016,0.0238,-2.3671,0.0238,-0.0010,3.6896,0.25,0,Galvanostatic,Gamry_1
25925825,3,61644.8778,13,1,8,9,1.3470,0.0238,-2.3319,0.0237,-0.0010,3.6896,0.25,0,Galvanostatic,Gamry_1
25925825,3,61644.8778,13,1,8,10,1.7589,0.0236,-2.5053,0.0236,-0.0010,3.6896,0.25,0,Galvanostatic,Gamry_1
25925825,3,61644.8778,13,1,8,11,2.3916,0.0235,-2.8005,0.0235,-0.0011,3.6896,0.25,0,Galvanostatic,Gamry_1
25925825,3,61644.8778,13,1,8,12,3.1672,0.0233,-3.1899,0.0233,-0.0013,3.6896,0.25,0,Galvanostatic,Gamry_1
25925825,3,61644.8778,13,1,8,13,4.2344,0.0231,-3.6422,0.0231,-0.0015,3.6896,0.25,0,Galvanostatic,Gamry_1
25925825,3,61644.8778,13,1,8,14,5.5804,0.0228,-4.1755,0.0228,-0.0017,3.6896,0.25,0,Galvanostatic,Gamry_1
25925825,3,61644.8778,13,1,8,15,7.4405,0.0225,-4.7192,0.0225,-0.0019,3.6896,0.25,0,Galvanostatic,Gamry_1
25925825,3,61644.8778,13,1,8,16,9.9102,0.0221,-5.1861,0.0220,-0.0020,3.6896,0.25,0,Galvanostatic,Gamry_1
25925825,3,61644.8778,13,1,8,17,13.3168,0.0217,-5.6280,0.0216,-0.0021,3.6896,0.25,0,Galvanostatic,Gamry_1
25925825,3,61644.8778,13,1,8,18,17.7557,0.0213,-5.9795,0.0212,-0.0022,3.6896,0.25,0,Galvanostatic,Gamry_1
25925825,3,61644.8778,13,1,8,19,23.9158,0.0208,-6.1887,0.0207,-0.0022,3.6896,0.25,0,Galvanostatic,Gamry_1
25925825,3,61644.8778,13,1,8,20,31.8878,0.0204,-6.4032,0.0202,-0.0023,3.6896,0.25,0,Galvanostatic,Gamry_1
25925825,3,61644.8778,13,1,8,21,42.6136,0.0200,-6.7734,0.0198,-0.0024,3.6896,0.25,0,Galvanostatic,Gamry_1
25925825,3,61644.8778,13,1,8,22,54.5058,0.0196,-6.9414,0.0194,-0.0024,3.6896,0.25,0,Galvanostatic,Gamry_1
25925825,3,61644.8778,13,1,8,23,74.4048,0.0191,-6.7295,0.0189,-0.0022,3.6896,0.25,0,Galvanostatic,Gamry_1
25925825,3,61644.8778,13,1,8,24,99.7340,0.0186,-6.7362,0.0185,-0.0022,3.6896,0.25,0,Galvanostatic,Gamry_1
25925825,3,61644.8778,13,1,8,25,133.9286,0.0181,-6.7557,0.0180,-0.0021,3.6896,0.25,0,Galvanostatic,Gamry_1
25925825,3,61644.8778,13,1,8,26,178.0063,0.0177,-6.7566,0.0176,-0.0021,3.6896,0.25,0,Galvanostatic,Gamry_1
25925825,3,61644.8778,13,1,8,27,238.3475,0.0173,-6.5865,0.0172,-0.0020,3.6896,0.25,0,Galvanostatic,Gamry_1
25925825,3,61644.8778,13,1,8,28,319.6023,0.0168,-6.2395,0.0167,-0.0018,3.6896,0.25,0,Galvanostatic,Gamry_1
25925825,3,61644.8778,13,1,8,29,418.5268,0.0165,-5.7856,0.0164,-0.0017,3.6896,0.25,0,Galvanostatic,Gamry_1
25925825,3,61644.8778,13,1,8,30,558.0357,0.0161,-5.0900,0.0160,-0.0014,3.6896,0.25,0,Galvanostatic,Gamry_1
25925825,3,61644.8778,13,1,8,31,745.7386,0.0157,-4.2804,0.0157,-0.0012,3.6896,0.25,0,Galvanostatic,Gamry_1
25925825,3,61644.8778,13,1,8,32,1004.4640,0.0154,-3.1543,0.0153,-0.0008,3.6896,0.25,0,Galvanostatic,Gamry_1
25925825,3,61644.8778,13,1,8,33,1324.7280,0.0151,-1.8120,0.0151,-0.0005,3.6896,0.25,0,Galvanostatic,Gamry_1
25925825,3,61644.8778,13,1,8,34,1770.8330,0.0148,-0.0306,0.0148,0.0000,3.6896,0.25,0,Galvanostatic,Gamry_1
25925825,3,61644.8778,13,1,8,35,2343.7500,0.0147,2.0834,0.0147,0.0005,3.6896,0.25,0,Galvanostatic,Gamry_1
25925825,3,61644.8778,13,1,8,36,3164.0630,0.0146,4.9015,0.0146,0.0012,3.6896,0.25,0,Galvanostatic,Gamry_1
25925825,3,61644.8778,13,1,8,37,4230.1830,0.0146,8.2040,0.0145,0.0021,3.6896,0.25,0,Galvanostatic,Gamry_1
25925825,3,61644.8778,13,1,8,38,5602.1340,0.0148,12.0616,0.0145,0.0031,3.6896,0.25,0,Galvanostatic,Gamry_1
25925825,3,61644.8778,13,1,8,39,7431.4020,0.0152,16.5977,0.0146,0.0044,3.6896,0.25,0,Galvanostatic,Gamry_1
25925825,3,64537.2964,13,1,9,0,0.1001,0.0254,-5.3182,0.0253,-0.0024,3.6441,0.25,0,Galvanostatic,Gamry_1
25925825,3,64537.2964,13,1,9,1,0.1335,0.0251,-4.6117,0.0250,-0.0020,3.6441,0.25,0,Galvanostatic,Gamry_1
25925825,3,64537.2964,13,1,9,2,0.1781,0.0248,-4.0549,0.0247,-0.0018,3.6441,0.25,0,Galvanostatic,Gamry_1
25925825,3,64537.2964,13,1,9,3,0.2372,0.0246,-3.5771,0.0245,-0.0015,3.6441,0.25,0,Galvanostatic,Gamry_1
25925825,3,64537.2964,13,1,9,4,0.3167,0.0244,-3.1410,0.0244,-0.0013,3.6441,0.25,0,Galvanostatic,Gamry_1
25925825,3,64537.2964,13,1,9,5,0.4231,0.0243,-2.8321,0.0243,-0.0012,3.6441,0.25,0,Galvanostatic,Gamry_1
25925825,3,64537.2964,13,1,9,6,0.5634,0.0241,-2.5853,0.0240,-0.0011,3.6441,0.25,0,Galvanostatic,Gamry_1
25925825,3,64537.2964,13,1,9,7,0.7512,0.0240,-2.3569,0.0239,-0.0010,3.6441,0.25,0,Galvanostatic,Gamry_1
25925825,3,64537.2964,13,1,9,8,1.0016,0.0238,-2.3239,0.0238,-0.0010,3.6441,0.25,0,Galvanostatic,Gamry_1
25925825,3,64537.2964,13,1,9,9,1.3470,0.0237,-2.3873,0.0237,-0.0010,3.6441,0.25,0,Galvanostatic,Gamry_1
25925825,3,64537.2964,13,1,9,10,1.7589,0.0237,-2.5048,0.0236,-0.0010,3.6441,0.25,0,Galvanostatic,Gamry_1
25925825,3,64537.2964,13,1,9,11,2.3916,0.0235,-2.6793,0.0235,-0.0011,3.6441,0.25,0,Galvanostatic,Gamry_1
25925825,3,64537.2964,13,1,9,12,3.1672,0.0233,-3.1298,0.0233,-0.0013,3.6441,0.25,0,Galvanostatic,Gamry_1
25925825,3,64537.2964,13,1,9,13,4.2344,0.0231,-3.5889,0.0231,-0.0014,3.6441,0.25,0,Galvanostatic,Gamry_1
25925825,3,64537.2964,13,1,9,14,5.5804,0.0229,-4.0949,0.0228,-0.0016,3.6441,0.25,0,Galvanostatic,Gamry_1
25925825,3,64537.2964,13,1,9,15,7.4405,0.0226,-4.6309,0.0225,-0.0018,3.6441,0.25,0,Galvanostatic,Gamry_1
25925825,3,64537.2964,13,1,9,16,9.9102,0.0222,-5.1484,0.0221,-0.0020,3.6441,0.25,0,Galvanostatic,Gamry_1
