Repository: HVES-Battery-Testing-Consortium/LG-HG2

# Battery Testing Consortium (BTC)
The Battery Testing Consortium (BTC) has been developed within the High Voltage and Energy Storage Lab at Oxford Brookes University to provide accurate and comprehensive cell data to Formula Student Electric teams. Through the BTC, we aim to provide FS teams with information for improved and informed decisions for cell selection, pack architecture design, thermal cooling requirements, and end of life predictions. A range of tests are completed to provide a comprehensive electrochemical lithium-ion characterisation for modelling, validation, and battery management parameterisation.

This repository provides two open-source sample datasets of the larger consortium dataset. To join the consortium, visit the [HVES website].

## Total Consortium Cells
|Cell|Chemistry|Nom. Voltage [V]|Nom. Capacity [Ah]|Energy Density [Wh/kg]|
|---|---|---|---|---|
| Samsung 25R  | NMC  | 3.6  | 2.5  | 206  |
|  LG HG2 |  NMC | 3.6  | 3  |  236 |
|  Sony VTC6 | NMC  | 3.6  |  3 |  232 |
|  Melasta SLPB6542126| LCO  | 3.7  | 3.9  | 191  |
|  Melasta SLPB8542126 | LCO  | 3.7  | 5.2  | 189  |
|  Melasta SLPB8346143 | LCO  | 3.7  | 6.3  | 196  |
|  Melasta SLPBB142124  | LCO  | 3.7  | 6.8  | 202  |
|  Melasta SLPB8870175 | LCO  | 3.7  | 12  | 197  |
|  Melasta SLPB7336128HV | NMC  | 3.8  | 3.7  | 204  |
|  Melasta SLPB9542124HV | NMC  | 3.8  | 5.95  | 215  |
|  Melasta SLPBB042126HV | NMC  |  3.8 | 7.5  | 228 |
|  Melasta SLPB7579207HV| NMC  | 3.8  | 15.4  | 227  |

## Notes
* For all tests dated before September 25th, 2021: Offset thermocouple measurements by 1.5°C (i.e. 30°C -> 28.5°C)
* Unless stated otherwise, all cells are stored in a controlled climate at 15°C

## Consortium Overview
An abriged overview describing the tests completed and data organisation can be found in [here]

File: Data/Round1/LG_HG2/Package 1/220228_BTC_HPPC_EIS_LG_HG2_2_15C/220228_BTC_HPPC_EIS_LG_HG2_2_15C_Channel_3_StatisticByStep.CSV
Date_Time                    ,Test_Time(s),Step_Time(s),Cycle_Index,Step_Index,TC_Counter1,TC_Counter2,TC_Counter3,TC_Counter4,Current(A),Voltage(V),Power(W),Charge_Capacity(Ah),Discharge_Capacity(Ah),Mean_Voltage(V),Charge_Energy(Wh),Discharge_Energy(Wh),Charge_Time(s),Discharge_Time(s),V_Max_On_Cycle(V),Coulombic_Efficiency(%),mAh/g,Aux_Temperature_1(C),Aux_dT/dt_1(C)
2022/02/28 13:00:36,3600.0018,3600.0018,1.00,1.00,0.00,0.00,0.00,0.00,0,3.221389,0,0,0,,0,0,0,0,,0,0,15.07739,-0.0313431,
2022/02/28 15:17:44,11827.9862,8227.9501,1.00,2.00,0.00,0.00,0.00,0.00,0.04999259,4.199774,0.20995757967466,2.693303,5.050359E-05,3.86302751886534,10.41846,0.0001626907,8218.636,0.0366,,0,0.001098,15.55518,0.09706676,
2022/02/28 16:17:44,15428.0301,3600.0011,1.00,4.00,0.00,0.00,0.00,0.00,0,4.181027,0,7.170993E-08,5.050359E-05,,10.41846,0.0001626907,8218.646,0.0366,,70427.62,0.001098,15.35059,-0.02657413,
2022/02/28 18:08:31,22074.4647,6646.4004,1.00,5.00,0.00,0.00,0.00,0.00,-1.501465,2.499987,-3.753642980955,3.857428E-05,2.769195,3.66001820135134,10.41862,10.07344,8218.673,6636.999,,7178864.06,60.199891,17.32126,0.03560007,
2022/02/28 19:08:31,25674.5135,3600.0012,1.00,8.00,0.00,0.00,0.00,0.00,0,2.990844,0,3.857428E-05,2.7692,,10.41862,10.07345,8218.673,6637.011,,7178877.34,60.2,15.36226,-0.02041817,
2022/02/28 21:36:03,34526.9609,8852.4099,1.00,9.00,0.00,0.00,0.00,0.00,0.04999803,4.20011,0.2099972257833,2.755132,2.769215,3.84359515366252,21.01249,10.0735,17062.09,6637.046,,100.51,60.200326,15.4474,-0.02543867,
2022/02/28 21:36:05,34529.0648,2.0434,1.00,11.00,0.00,0.00,0.00,0.00,0.0221141,4.200956,0.0929003610796,2.755133,2.769215,-∞,21.0125,10.0735,17062.1,6637.046,,100.51,60.200326,15.4476864090478,-0.0251468223835118,
2022/02/28 22:36:06,38129.109,3600.0021,1.00,12.00,0.00,0.00,0.00,0.00,0,4.181199,0,2.755133,2.769215,,21.0125,10.0735,17062.1,6637.046,,100.51,60.200326,15.15853,-0.08001268,
2022/02/28 22:46:17,38740.6182,300.003,1.00,14.00,0.00,0.00,0.00,0.00,0,4.18106,0,2.755133,2.769215,,21.0125,10.0735,17062.1,6637.046,,100.51,60.200326,15.39112,0.1075804,
2022/02/28 22:46:27,38750.6567,10.0023,1.00,15.00,0.00,0.00,0.00,0.00,-9.235221,3.784439,-34.950130526019,2.729539,2.769215,2.81452561851553,20.91485,10.0735,17062.15,6647.022,,101.45,60.200326,15.53946,0.04832566,
2022/02/28 22:47:07,38790.7012,40.0024,1.00,16.00,0.00,0.00,0.00,0.00,0,4.143537,0,2.729531,2.769215,,20.91482,10.0735,17062.15,6647.025,,101.45,60.200326,15.83973,-0.07324159,
2022/02/28 22:47:17,38800.7415,10.0023,1.00,17.00,0.00,0.00,0.00,0.00,1.072381,4.200052,4.504055963812,2.73296,2.769299,-179.127840228885,20.92922,10.07385,17072.15,6647.059,,101.33,60.202152,15.75585,-0.02836704,
2022/02/28 22:47:57,38840.7849,40.0024,1.00,18.00,0.00,0.00,0.00,0.00,0,4.155881,0,2.732961,2.769299,,20.92923,10.07385,17072.15,6647.059,,101.33,60.202152,15.54789,-0.08509874,
2022/02/28 22:54:44,39247.2791,406.4481,1.00,20.00,0.00,0.00,0.00,0.00,-1.499903,4.015362,-6.022653509886,2.732972,2.938548,2.73905090590958,20.92927,10.75709,17072.19,7053.275,,107.52,63.881478,15.78266,0.04960895,
2022/02/28 23:24:44,41047.3221,1800.0026,1.00,21.00,0.00,0.00,0.00,0.00,0,4.098509,0,2.732972,2.938549,,20.92927,10.7571,17072.19,7053.278,,107.52,63.8815,15.18827,-0.0009912252,
2022/02/28 23:34:43,41646.9999,300.0028,1.00,14.00,1.00,0.00,0.00,0.00,0,4.09868,0,2.732972,2.938549,,20.92927,10.7571,17072.19,7053.278,,107.52,63.8815,15.17026,0.001089573,
2022/02/28 23:34:53,41657.0425,10.0027,1.00,15.00,1.00,0.00,0.00,0.00,-9.235026,3.754767,-34.675370868942,2.707368,2.938563,,20.83243,10.75716,17072.21,7063.292,,108.54,63.881804,15.65418,0.0862968,
2022/02/28 23:35:33,41697.0844,40.0031,1.00,16.00,1.00,0.00,0.00,0.00,0,4.081885,0,2.707361,2.938563,,20.83241,10.75716,17072.21,7063.295,,108.54,63.881804,15.68448,-0.01692951,
2022/02/28 23:35:44,41707.1247,10.0022,1.00,17.00,1.00,0.00,0.00,0.00,1.845032,4.155992,7.667938231744,2.712476,2.938653,,20.85362,10.75752,17082.19,7063.337,,108.34,63.883761,15.71936,0.05981803,
2022/02/28 23:36:24,41747.1659,40.0024,1.00,18.00,1.00,0.00,0.00,0.00,0,4.093136,0,2.712477,2.938653,,20.85362,10.75752,17082.19,7063.337,,108.34,63.883761,15.75199,-0.04021883,
2022/02/28 23:43:10,42153.7024,406.4914,1.00,20.00,1.00,0.00,0.00,0.00,-1.500224,3.984879,-5.978211112896,2.712494,3.107902,,20.85369,11.43504,17082.22,7469.493,,114.58,67.563087,15.58853,-0.01327038,
2022/03/01 00:13:10,43953.7441,1800.0023,1.00,21.00,1.00,0.00,0.00,0.00,0,4.076043,0,2.712494,3.107903,,20.85369,11.43504,17082.22,7469.496,,114.58,67.563109,15.13264,-0.07902682,
2022/03/01 00:22:51,44534.1279,300.0028,1.00,14.00,2.00,0.00,0.00,0.00,0,4.076669,0,2.712494,3.107903,,20.85369,11.43504,17082.22,7469.496,,114.58,67.563109,15.16206,-0.06492913,
2022/03/01 00:23:01,44544.1658,10.003,1.00,15.00,2.00,0.00,0.00,0.00,-9.234969,3.748677,-34.618915886013,2.686915,3.107916,,20.75697,11.4351,17082.23,7479.507,,115.67,67.563391,15.47264,-0.01279771,
2022/03/01 00:23:41,44584.2037,40.0024,1.00,16.00,2.00,0.00,0.00,0.00,0,4.053622,0,2.686908,3.107916,,20.75694,11.4351,17082.23,7479.51,,115.67,67.563391,15.70987,0.02267361,
2022/03/01 00:23:51,44594.24,10.0022,1.00,17.00,2.00,0.00,0.00,0.00,1.845947,4.124097,7.612864484859,2.692022,3.107992,,20.77798,11.4354,17092.21,7479.546,,115.45,67.565043,15.52939,0.05708933,
2022/03/01 00:24:31,44634.2795,40.0025,1.00,18.00,2.00,0.00,0.00,0.00,0,4.069965,0,2.692024,3.107992,,20.77798,11.4354,17092.21,7479.546,,115.45,67.565043,15.36022,0.02662957,
2022/03/01 00:31:17,45041.0448,406.7209,1.00,20.00,2.00,0.00,0.00,0.00,-1.499928,3.927998,-5.891714184144,2.692041,3.277241,,20.77806,12.10615,17092.25,7885.765,,121.74,71.24437,15.51431,-0.09435177,
2022/03/01 01:01:17,46841.0857,1800.0022,1.00,21.00,2.00,0.00,0.00,0.00,0,4.023036,0,2.692041,3.277242,,20.77806,12.10616,17092.25,7885.768,,121.74,71.244391,15.2068,-0.07253528,
2022/03/01 01:11:06,47429.6673,300.0029,1.00,14.00,3.00,0.00,0.00,0.00,0,4.0235,0,2.692041,3.277242,,20.77806,12.10616,17092.25,7885.768,,121.74,71.244391,15.05836,-0.1025301,
2022/03/01 01:11:16,47439.7084,10.0021,1.00,15.00,3.00,0.00,0.00,0.00,-9.234906,3.699367,-34.163306504502,2.666439,3.277257,,20.68239,12.10622,17092.25,7895.799,,122.91,71.244717,15.54462,0.005416274,
2022/03/01 01:11:56,47479.7487,40.003,1.00,16.00,3.00,0.00,0.00,0.00,0,3.99022,0,2.666431,3.277257,,20.68236,12.10622,17092.25,7895.802,,122.91,71.244717,15.76955,0.03579676,
2022/03/01 01:12:06,47489.7881,10.0029,1.00,17.00,3.00,0.00,0.00,0.00,1.845932,4.059669,7.493872916508,2.671549,3.277337,,20.70308,12.10654,17102.24,7895.839,,122.68,71.246457,15.42275,-0.1025617,
2022/03/01 01:12:46,47529.8285,40.003,1.00,18.00,3.00,0.00,0.00,0.00,0,4.010544,0,2.671551,3.277337,,20.70309,12.10654,17102.24,7895.839,,122.68,71.246457,15.61182,-0.03599703,
2022/03/01 01:19:33,47936.301,406.4296,1.00,20.00,3.00,0.00,0.00,0.00,-1.500153,3.855363,-5.783634370539,2.67157,3.446585,,20.70317,12.7654,17102.28,8301.996,,129.01,74.925761,15.40578,-0.1153642,
2022/03/01 01:49:33,49736.3435,1800.0035,1.00,21.00,3.00,0.00,0.00,0.00,0,3.955353,0,2.67157,3.446587,,20.70317,12.7654,17102.28,8301.999,,129.01,74.925804,15.41478,0.05277753,
2022/03/01 01:59:36,50339.6415,300.003,1.00,14.00,4.00,0.00,0.00,0.00,0,3.955709,0,2.67157,3.446587,,20.70317,12.7654,17102.28,8301.999,,129.01,74.925804,15.35001,-0.03059804,
2022/03/01 01:59:46,50349.6798,10.0028,1.00,15.00,4.00,0.00,0.00,0.00,-9.235022,3.639094,-33.607113150068,2.645977,3.446601,,20.60911,12.76546,17102.29,8312.014,,130.26,74.926109,15.57951,0.07167578,
2022/03/01 02:00:26,50389.7202,40.0024,1.00,16.00,4.00,0.00,0.00,0.00,0,3.920682,0,2.645969,3.446601,,20.60908,12.76546,17102.29,8312.017,,130.26,74.926109,15.52459,-0.05818903,
2022/03/01 02:00:36,50399.7613,10.0029,1.00,17.00,4.00,0.00,0.00,0.00,1.845566,3.987109,7.358472808694,2.651083,3.446696,,20.62942,12.76583,17112.28,8312.059,,130.01,74.928174,15.47509,-0.07749856,
2022/03/01 02:01:16,50439.8016,40.0024,1.00,18.00,4.00,0.00,0.00,0.00,0,3.940484,0,2.651084,3.446696,,20.62942,12.76583,17112.28,8312.059,,130.01,74.928174,15.38187,-0.07792652,
2022/03/01 02:08:03,50846.3069,406.4593,1.00,20.00,4.00,0.00,0.00,0.00,-1.500005,3.797639,-5.696477488195,2.651103,3.615945,,20.62949,13.41396,17112.31,8718.271,,136.39,78.6075,15.83753,0.1045966,
2022/03/01 02:38:03,52646.3486,1800.0027,1.00,21.00,4.00,0.00,0.00,0.00,0,3.900783,0,2.651103,3.615946,,20.62949,13.41396,17112.31,8718.272,,136.39,78.607522,15.25505,-0.05401433,
2022/03/01 02:47:46,53229.1621,300.0027,1.00,14.00,5.00,0.00,0.00,0.00,0,3.90256,0,2.651103,3.615946,,20.62949,13.41396,17112.31,8718.272,,136.39,78.607522,15.53395,0.1013255,
2022/03/01 02:47:56,53239.201,10.0031,1.00,15.00,5.00,0.00,0.00,0.00,-9.235223,3.58918,-33.14687768714,2.625525,3.61596,,20.53678,13.41402,17112.32,8728.286,,137.72,78.607826,15.37487,-0.04148424,
2022/03/01 02:48:36,53279.2435,40.003,1.00,16.00,5.00,0.00,0.00,0.00,0,3.865557,0,2.625517,3.61596,,20.53675,13.41402,17112.32,8728.289,,137.72,78.607826,15.70332,0.07088125,
2022/03/01 02:48:46,53289.2815,10.0031,1.00,17.00,5.00,0.00,0.00,0.00,1.845032,3.929559,7.250162100888,2.630628,3.616043,,20.5568,13.41434,17122.3,8728.328,,137.46,78.60963,15.72578,0.05314052,
2022/03/01 02:49:26,53329.325,40.0024,1.00,18.00,5.00,0.00,0.00,0.00,0,3.882544,0,2.630629,3.616043,,20.5568,13.41434,17122.3,8728.328,,137.46,78.60963,15.51151,0.04575193,
2022/03/01 02:56:12,53736.0943,406.7273,1.00,20.00,5.00,0.00,0.00,0.00,-1.499936,3.741433,-5.611910048288,2.630646,3.785291,,20.55687,14.05329,17122.33,9134.548,,143.89,82.288935,15.38494,-0.09031236,
2022/03/01 03:26:13,55536.1335,1800.0026,1.00,21.00,5.00,0.00,0.00,0.00,0,3.822068,0,2.630646,3.785292,,20.55687,14.05329,17122.33,9134.551,,143.89,82.288957,15.29547,0.0138694,
2022/03/01 03:36:12,56135.9762,300.0021,1.00,14.00,6.00,0.00,0.00,0.00,0,3.823874,0,2.630646,3.785292,,20.55687,14.05329,17122.33,9134.551,,143.89,82.288957,15.31071,0.03217995,
2022/03/01 03:36:22,56146.0148,10.0022,1.00,15.00,6.00,0.00,0.00,0.00,-9.235575,3.523113,-32.537974344975,2.605061,3.785305,,20.46592,14.05334,17122.34,9144.561,,145.31,82.289239,15.33366,-0.07822156,
2022/03/01 03:37:02,56186.0543,40.0015,1.00,16.00,6.00,0.00,0.00,0.00,0,3.799037,0,2.605053,3.785305,,20.46589,14.05334,17122.34,9144.563,,145.31,82.289239,15.56186,0.02808452,
2022/03/01 03:37:12,56196.0921,10.002,1.00,17.00,6.00,0.00,0.00,0.00,1.845856,3.860441,7.125818182496,2.610166,3.785385,,20.48559,14.05364,17132.33,9144.594,,145.02,82.290978,15.74298,0.08045197,
2022/03/01 03:37:53,56236.1332,40.003,1.00,18.00,6.00,0.00,0.00,0.00,0,3.809967,0,2.610168,3.785385,,20.4856,14.05364,17132.33,9144.594,,145.02,82.290978,15.76315,0.1047206,
2022/03/01 03:44:39,56642.9324,406.7579,1.00,20.00,6.00,0.00,0.00,0.00,-1.499931,3.67551,-5.51301138981,2.610184,3.954633,,20.48566,14.68169,17132.37,9550.809,,151.51,85.970283,15.46785,-0.05287349,
2022/03/01 04:14:39,58442.9732,1800.0028,1.00,21.00,6.00,0.00,0.00,0.00,0,3.751016,0,2.610184,3.954635,,20.48566,14.68169,17132.37,9550.812,,151.51,85.970326,15.35194,0.02337992,
2022/03/01 04:24:46,59049.2493,300.0019,1.00,14.00,7.00,0.00,0.00,0.00,0,3.752028,0,2.610184,3.954635,,20.48566,14.68169,17132.37,9550.812,,151.51,85.970326,15.18423,-0.07881165,
2022/03/01 04:24:56,59059.288,10.0031,1.00,15.00,7.00,0.00,0.00,0.00,-9.235266,3.4498,-31.8598206468,2.5846,3.954649,,20.39655,14.68175,17132.37,9560.83,,153.01,85.97063,15.67693,0.06211221,
2022/03/01 04:25:36,59099.3252,40.0018,1.00,16.00,7.00,0.00,0.00,0.00,0,3.728151,0,2.584592,3.954649,,20.39652,14.68175,17132.37,9560.833,,153.01,85.97063,15.65294,-0.001897812,
2022/03/01 04:25:46,59109.3629,10.0028,1.00,17.00,7.00,0.00,0.00,0.00,1.843231,3.79087,6.98744910097,2.5897,3.954726,,20.41585,14.68203,17142.35,9560.869,,152.71,85.972304,15.82456,-0.007793307,
2022/03/01 04:26:26,59149.4018,40.0024,1.00,18.00,7.00,0.00,0.00,0.00,0,3.740878,0,2.589702,3.954726,,20.41586,14.68203,17142.35,9560.869,,152.71,85.972304,15.79018,0.003942847,
2022/03/01 04:33:13,59556.1326,406.6872,1.00,20.00,7.00,0.00,0.00,0.00,-1.500119,3.606449,-5.410102667431,2.589719,4.123975,,20.41592,15.29817,17142.38,9967.027,,159.24,89.65163,15.45665,-0.07839322,
2022/03/01 05:03:13,61356.1719,1800.0022,1.00,21.00,7.00,0.00,0.00,0.00,0,3.689168,0,2.589719,4.123976,,20.41592,15.29818,17142.38,9967.03,,159.24,89.651652,15.24166,-0.05771399,
2022/03/01 05:13:02,61945.8328,300.0023,1.00,14.00,8.00,0.00,0.00,0.00,0,3.689692,0,2.589719,4.123976,,20.41592,15.29818,17142.38,9967.03,,159.24,89.651652,15.13017,-0.06668925,
2022/03/01 05:13:12,61955.8697,10.003,1.00,15.00,8.00,0.00,0.00,0.00,-9.23529,3.388342,-31.29232098918,2.564132,4.123991,,20.32835,15.29823,17142.38,9977.049,,160.83,89.651978,15.4677,-0.01654088,
2022/03/01 05:13:52,61995.9102,40.0032,1.00,16.00,8.00,0.00,0.00,0.00,0,3.663868,0,2.564124,4.123991,,20.32833,15.29823,17142.38,9977.052,,160.83,89.651978,15.47365,-0.08419573,
2022/03/01 05:14:02,62005.9487,10.0021,1.00,17.00,8.00,0.00,0.00,0.00,1.846062,3.725977,6.878384552574,2.569239,4.124088,,20.34734,15.29859,17152.36,9977.095,,160.52,89.654087,15.56298,-0.04937351,
2022/03/01 05:14:42,62045.9867,40.0026,1.00,18.00,8.00,0.00,0.00,0.00,0,3.677721,0,2.56924,4.124088,,20.34735,15.29859,17152.36,9977.095,,160.52,89.654087,15.41338,-0.1025516,
2022/03/01 05:21:29,62452.7159,406.6864,1.00,20.00,8.00,0.00,0.00,0.00,-1.500182,3.550714,-5.326717229948,2.569258,4.293336,,20.34741,15.90444,17152.4,10383.26,,167.1,93.333391,15.45761,-0.06073236,
2022/03/01 05:51:29,64252.7553,1800.0029,1.00,21.00,8.00,0.00,0.00,0.00,0,3.643458,0,2.569258,4.293338,,20.34741,15.90445,17152.4,10383.26,,167.1,93.333435,15.20083,-0.04816473,
2022/03/01 06:01:16,64839.4066,300.0014,1.00,14.00,9.00,0.00,0.00,0.00,0,3.644188,0,2.569258,4.293338,,20.34741,15.90445,17152.4,10383.26,,167.1,93.333435,15.47931,0.06926954,
2022/03/01 06:01:26,64849.4435,10.0022,1.00,15.00,9.00,0.00,0.00,0.00,-9.235082,3.344614,-30.887784548348,2.543676,4.293352,,20.261,15.9045,17152.41,10393.26,,168.79,93.333739,15.49479,-0.05097508,
2022/03/01 06:02:06,64889.4848,40.0033,1.00,16.00,9.00,0.00,0.00,0.00,0,3.618627,0,2.543668,4.293352,,20.26097,15.9045,17152.41,10393.27,,168.79,93.333739,15.65947,-0.0394249,
2022/03/01 06:02:16,64899.5225,10.0028,1.00,17.00,9.00,0.00,0.00,0.00,1.846039,3.679918,6.793272144802,2.54878,4.29343,,20.27975,15.90479,17162.38,10393.31,,168.45,93.335435,15.77621,0.01909971,
2022/03/01 06:02:56,64939.5629,40.0025,1.00,18.00,9.00,0.00,0.00,0.00,0,3.631853,0,2.548782,4.29343,,20.27975,15.90479,17162.38,10393.31,,168.45,93.335435,15.63171,0.04959285,
2022/03/01 06:09:43,65346.2673,406.6617,1.00,20.00,9.00,0.00,0.00,0.00,-1.500143,3.502276,-5.253914825468,2.548799,4.462678,,20.27982,16.5027,17162.42,10799.46,,175.09,97.014739,15.93388,0.09362519,
2022/03/01 06:39:43,67146.3058,1800.0021,1.00,21.00,9.00,0.00,0.00,0.00,0,3.604004,0,2.548799,4.46268,,20.27982,16.5027,17162.42,10799.47,,175.09,97.014783,14.69323,-0.08683145,
2022/03/01 06:49:37,67740.3149,300.0029,1.00,14.00,10.00,0.00,0.00,0.00,0,3.604908,0,2.548799,4.46268,,20.27982,16.5027,17162.42,10799.47,,175.09,97.014783,14.89793,-0.05040824,
2022/03/01 06:49:47,67750.3526,10.0028,1.00,15.00,10.00,0.00,0.00,0.00,-9.23358,3.302019,-30.48945659802,2.523231,4.462692,,20.19453,16.50275,17162.42,10809.48,,176.86,97.015043,15.33996,0.09813011,
2022/03/01 06:50:27,67790.389899,40.0026,1.00,16.00,10.00,0.00,0.00,0.00,0,3.579089,0,2.523223,4.462692,,20.1945,16.50275,17162.42,10809.48,,176.86,97.015043,15.45312,-0.005775094,
2022/03/01 06:50:37,67800.4283,10.0021,1.00,17.00,10.00,0.00,0.00,0.00,1.845642,3.641277,6.720493764834,2.528335,4.462778,,20.21308,16.50305,17172.4,10809.52,,176.51,97.016913,15.16689,0.02397776,
2022/03/01 06:51:17,67840.467999,40.0025,1.00,18.00,10.00,0.00,0.00,0.00,0,3.59182,0,2.528337,4.462778,,20.21309,16.50305,17172.41,10809.52,,176.51,97.016913,15.41482,0.08594573,
2022/03/01 06:58:04,68247.1533,406.6407,1.00,20.00,10.00,0.00,0.00,0.00,-1.500153,3.443464,-5.165722849992,2.528354,4.632025,,20.21315,17.09266,17172.44,11215.67,,183.2,100.696196,15.41642,-0.1042873,
2022/03/01 07:28:04,70047.1915,1800.0019,1.00,21.00,10.00,0.00,0.00,0.00,0,3.520799,0,2.528354,4.632027,,20.21315,17.09266,17172.44,11215.68,,183.2,100.696239,15.0505,-0.05845249,
2022/03/01 07:37:52,70635.9102,300.0021,1.00,14.00,11.00,0.00,0.00,0.00,0,3.521883,0,2.528354,4.632027,,20.21315,17.09266,17172.44,11215.68,,183.2,100.696239,15.02693,-0.0553304,
2022/03/01 07:38:02,70645.9497,10.0029,1.00,15.00,11.00,0.00,0.00,0.00,-9.232631,3.217123,-29.702509540613,2.502782,4.632042,,20.13008,17.09272,17172.44,11225.7,,185.08,100.696565,15.30658,-0.02367437,
2022/03/01 07:38:42,70685.9901,40.0025,1.00,16.00,11.00,0.00,0.00,0.00,0,3.496604,0,2.502774,4.632042,,20.13006,17.09272,17172.44,11225.7,,185.08,100.696565,15.56973,-0.06449342,
2022/03/01 07:38:52,70696.0277,10.0022,1.00,17.00,11.00,0.00,0.00,0.00,1.845474,3.558764,6.567606434136,2.507884,4.63213,,20.1482,17.09303,17182.42,11225.74,,184.7,100.698478,15.7121,0.0478977,
2022/03/01 07:39:32,70736.0681,40.0034,1.00,18.00,11.00,0.00,0.00,0.00,0,3.508071,0,2.507885,4.63213,,20.14821,17.09303,17182.42,11225.74,,184.7,100.698478,15.58424,0.02112389,
2022/03/01 07:46:19,71142.8134,406.7025,1.00,20.00,11.00,0.00,0.00,0.00,-1.499891,3.37475,-5.06175715225,2.507901,4.801378,,20.14826,17.67052,17182.45,11631.96,,191.45,104.377783,15.62418,-0.08331716,
2022/03/01 08:16:19,72942.851,1800.0021,1.00,21.00,11.00,0.00,0.00,0.00,0,3.467937,0,2.507901,4.80138,,20.14826,17.67052,17182.45,11631.96,,191.45,104.377826,15.29573,0.07064819,
2022/03/01 08:26:08,73531.5305,300.0024,1.00,14.00,12.00,0.00,0.00,0.00,0,3.468964,0,2.507901,4.80138,,20.14826,17.67052,17182.45,11631.96,,191.45,104.377826,15.24007,-0.03606498,
2022/03/01 08:26:18,73541.5684,10.0024,1.00,15.00,12.00,0.00,0.00,0.00,-9.232455,3.121076,-28.81519372158,2.482321,4.801392,,20.06718,17.67056,17182.45,11641.98,,193.42,104.378087,15.57017,0.079,
2022/03/01 08:26:58,73581.6062,40.0026,1.00,16.00,12.00,0.00,0.00,0.00,0,3.437534,0,2.482313,4.801392,,20.06716,17.67056,17182.45,11641.98,,193.42,104.378087,15.833,0.08177459,
2022/03/01 08:27:08,73591.6462,10.003,1.00,17.00,12.00,0.00,0.00,0.00,1.845451,3.509055,6.475789058805,2.487425,4.801485,,20.08504,17.67088,17192.43,11642.03,,193.03,104.380109,15.8231,0.03722966,
2022/03/01 08:27:48,73631.685,40.0023,1.00,18.00,12.00,0.00,0.00,0.00,0,3.457601,0,2.487427,4.801485,,20.08505,17.67088,17192.43,11642.03,,193.03,104.380109,15.72926,0.07920146,
2022/03/01 08:34:35,74038.3489,406.6208,1.00,20.00,12.00,0.00,0.00,0.00,-1.500144,3.224886,-4.837793383584,2.487446,4.970733,,20.08511,18.23151,17192.47,12048.19,,199.83,108.059413,15.9999,-0.07252574,
2022/03/01 09:04:35,75838.3864,1800.0021,1.00,21.00,12.00,0.00,0.00,0.00,0,3.346981,0,2.487446,4.970735,,20.08511,18.23151,17192.47,12048.19,,199.83,108.059457,15.41301,0.1071,
2022/03/01 09:14:38,76441.9133,300.003,1.00,14.00,13.00,0.00,0.00,0.00,0,3.350099,0,2.487446,4.970735,,20.08511,18.23151,17192.47,12048.19,,199.83,108.059457,15.43136,0.06208777,
2022/03/01 09:14:48,76451.9508,10.0029,1.00,15.00,13.00,0.00,0.00,0.00,-9.232083,2.882892,-26.615098224036,2.461886,4.970749,,20.00926,18.23156,17192.47,12058.21,,201.91,108.059761,15.79086,0.09148061,
2022/03/01 09:15:28,76491.9896,40.0017,1.00,16.00,13.00,0.00,0.00,0.00,0,3.279428,0,2.461878,4.970749,,20.00924,18.23156,17192.47,12058.21,,201.91,108.059761,15.88108,0.06937087,
2022/03/01 09:15:38,76502.0299,10.0022,1.00,17.00,13.00,0.00,0.00,0.00,1.844696,3.367407,6.211842223272,2.466991,4.970834,,20.02638,18.23184,17202.46,12058.24,,201.49,108.061609,16.0844,-0.02868474,
2022/03/01 09:16:18,76542.0703,40.0024,1.00,18.00,13.00,0.00,0.00,0.00,0,3.30623,0,2.466993,4.970834,,20.02639,18.23184,17202.47,12058.24,,201.49,108.061609,15.90528,0.06314039,
2022/03/01 09:23:05,76948.654,406.5409,1.00,20.00,13.00,0.00,0.00,0.00,-1.500095,2.847042,-4.27083346899,2.46701,5.140082,,20.02644,18.74879,17202.5,12464.35,,208.35,111.740913,16.4937,0.02979696,
2022/03/01 09:53:05,78748.6948,1800.003,1.00,21.00,13.00,0.00,0.00,0.00,0,3.097319,0,2.46701,5.140083,,20.02644,18.74879,17202.5,12464.35,,208.35,111.740935,14.93801,-0.09246647,
2022/03/01 10:03:02,79345.9478,300.0022,1.00,14.00,14.00,0.00,0.00,0.00,0,3.105622,0,2.46701,5.140083,,20.02644,18.74879,17202.5,12464.35,,208.35,111.740935,15.46841,0.06280303,
2022/03/01 10:03:12,79355.9863,10.0029,1.00,15.00,14.00,0.00,0.00,0.00,-5.24456,2.499956,-13.11116923936,2.446927,5.140098,,19.97535,18.74884,17202.5,12474.37,,210.06,111.741261,15.79832,0.05037904,
2022/03/01 10:03:52,79396.0276,40.0033,1.00,16.00,14.00,0.00,0.00,0.00,0,2.984522,0,2.446922,5.140098,,19.97534,18.74884,17202.5,12474.37,,210.06,111.741261,15.88603,-0.0749743,
2022/03/01 10:04:02,79406.0663,10.003,1.00,17.00,14.00,0.00,0.00,0.00,1.84481,3.116083,5.74858107923,2.452034,5.14014,,19.99113,18.74896,17212.48,12474.41,,209.63,111.742174,15.91153,-0.00889957,
2022/03/01 10:04:43,79446.1049,40.0014,1.00,18.00,14.00,0.00,0.00,0.00,0,3.034795,0,2.452036,5.14014,,19.99114,18.74896,17212.49,12474.41,,209.63,111.742174,16.00843,0.05194962,
2022/03/01 10:06:35,79558.8029,112.6542,1.00,20.00,14.00,0.00,0.00,0.00,-1.500136,2.499963,-3.750284494968,2.452053,5.187027,,19.99119,18.87662,17212.52,12586.93,,211.54,112.761457,16.48757,-0.0520438,
2022/03/01 10:36:35,81358.843,1800.0027,1.00,24.00,14.00,0.00,0.00,0.00,0,2.929554,0,2.452053,5.187029,,19.99119,18.87663,17212.52,12586.93,,211.54,112.7615,15.07409,-0.09974897,
2022/03/01 13:04:06,90210.0494,8851.1484,1.00,28.00,0.00,0.00,0.00,0.00,0.04999802,4.199821,0.20998273435442,5.209716,5.187043,3.84341573543361,30.59042,18.87667,26052.71,12586.98,,99.56,112.761804,15.33197,-0.03086269,
2022/03/01 13:34:06,92010.0894,1800.0034,1.00,29.00,0.00,0.00,0.00,0.00,0,4.184673,0,5.209717,5.187043,,30.59042,18.87667,26052.71,12586.98,,99.56,112.761804,15.41417,-0.06042123,
2022/03/01 13:34:09,92012.1573,2.025,1.00,11.00,0.00,1.00,0.00,0.00,0.2499861,4.190752,1.0476297485472,5.209717,5.187043,,30.59042,18.87667,26052.71,12586.98,,99.56,112.761804,15.4171442837755,-0.0595681997315834,
2022/03/01 14:34:09,95612.1956,3600.0018,1.00,12.00,0.00,1.00,0.00,0.00,0,4.179802,0,5.209717,5.187043,,30.59042,18.87667,26052.71,12586.98,,99.56,112.761804,15.85185,0.08188665,
2022/03/01 14:44:00,96203.6784,300.0023,1.00,14.00,0.00,1.00,0.00,0.00,0,4.17968,0,5.209717,5.187043,,30.59042,18.87667,26052.71,12586.98,,99.56,112.761804,15.21866,-0.05996823,
2022/03/01 14:44:10,96213.7168,10.002,1.00,15.00,0.00,1.00,0.00,0.00,-18.46281,3.48422,-64.3284918582,5.158576,5.187043,,30.4099,18.87667,26052.76,12596.95,,100.55,112.761804,16.42016,0.07501483,
2022/03/01 14:44:50,96253.7551,40.0027,1.00,16.00,0.00,1.00,0.00,0.00,0,4.11799,0,5.158561,5.187043,,30.40985,18.87667,26052.76,12596.95,,100.55,112.761804,17.21011,-0.0497371,
2022/03/01 14:45:00,96263.7926,10.0028,1.00,17.00,0.00,1.00,0.00,0.00,1.818887,4.200033,7.639385423271,5.164364,5.187204,,30.43422,18.87733,26062.75,12596.98,,100.44,112.765304,17.11584,-0.08279204,
2022/03/01 14:45:40,96303.8323,40.0032,1.00,18.00,0.00,1.00,0.00,0.00,0,4.136333,0,5.164366,5.187204,,30.43423,18.87733,26062.75,12596.98,,100.44,112.765304,17.17228,0.06185651,
2022/03/01 14:53:41,96784.5656,480.6897,1.00,20.00,0.00,1.00,0.00,0.00,-1.500144,4.006749,-6.010700471856,5.164383,5.387247,,30.4343,19.68312,26062.79,13077.05,,104.32,117.114065,16.05878,0.009611249,
2022/03/01 15:23:41,98584.6039,1800.0019,1.00,21.00,0.00,1.00,0.00,0.00,0,4.090881,0,5.164383,5.387249,,30.4343,19.68312,26062.79,13077.05,,104.32,117.114109,15.49958,-0.08533716,
2022/03/01 15:33:34,99177.3081,300.0021,1.00,14.00,1.00,1.00,0.00,0.00,0,4.091201,0,5.164383,5.387249,,30.4343,19.68312,26062.79,13077.05,,104.32,117.114109,15.52609,-0.06080151,
2022/03/01 15:33:44,99187.3475,10.0029,1.00,15.00,1.00,1.00,0.00,0.00,-18.46384,3.465809,-63.99214284656,5.113266,5.387264,,30.25474,19.68318,26062.79,13087.06,,105.36,117.114435,16.54831,0.08942544,
2022/03/01 15:34:24,99227.3881,40.0025,1.00,16.00,1.00,1.00,0.00,0.00,0,4.05707,0,5.113249,5.387264,,30.25468,19.68318,26062.79,13087.07,,105.36,117.114435,17.13276,0.04747987,
2022/03/01 15:34:34,99237.4272,10.002,1.00,17.00,1.00,1.00,0.00,0.00,3.690224,4.18755,15.4529975112,5.123473,5.387454,,30.29733,19.68395,26072.78,13087.1,,105.15,117.118565,17.38722,0.0108242,
2022/03/01 15:35:14,99277.4669,40.0017,1.00,18.00,1.00,1.00,0.00,0.00,0,4.081738,0,5.123477,5.387454,,30.29734,19.68395,26072.78,13087.1,,105.15,117.118565,16.91791,-0.05933404,
2022/03/01 15:43:15,99758.1618,480.653,1.00,20.00,1.00,1.00,0.00,0.00,-1.500091,3.957797,-5.937055659527,5.12351,5.587497,,30.29748,20.48156,26072.81,13567.17,,109.06,121.467326,16.24068,0.08650899,
2022/03/01 16:13:15,101558.2012,1800.0022,1.00,21.00,1.00,1.00,0.00,0.00,0,4.051944,0,5.12351,5.587498,,30.29748,20.48156,26072.81,13567.17,,109.06,121.467348,15.06575,-0.04860342,
2022/03/01 16:23:12,102155.9678,300.0021,1.00,14.00,2.00,1.00,0.00,0.00,0,4.052347,0,5.12351,5.587498,,30.29748,20.48156,26072.81,13567.17,,109.06,121.467348,15.36712,0.04666269,
2022/03/01 16:23:22,102166.0061,10.0027,1.00,15.00,2.00,1.00,0.00,0.00,-18.46195,3.434139,-63.40090251105,5.07238,5.587512,,30.11872,20.48162,26072.82,13577.18,,110.16,121.467652,15.9293,0.08013666,
2022/03/01 16:24:02,102206.0441,40.0013,1.00,16.00,2.00,1.00,0.00,0.00,0,3.997375,0,5.072363,5.587512,,30.11867,20.48162,26072.82,13577.18,,110.16,121.467652,16.81404,0.05519271,
2022/03/01 16:24:12,102216.0828,10.0021,1.00,17.00,2.00,1.00,0.00,0.00,3.689415,4.121568,15.20617480272,5.08259,5.587675,,30.16065,20.48227,26082.8,13577.22,,109.94,121.471196,16.52181,-0.02805412,
2022/03/01 16:24:53,102256.1207,40.0023,1.00,18.00,2.00,1.00,0.00,0.00,0,4.026822,0,5.082593,5.587675,,30.16067,20.48227,26082.8,13577.22,,109.94,121.471196,16.3627,-0.05298018,
2022/03/01 16:32:53,102736.8333,480.6704,1.00,20.00,2.00,1.00,0.00,0.00,-1.50008,3.867127,-5.80099987016,5.082625,5.787718,,30.16079,21.26468,26082.83,14057.29,,113.87,125.819957,15.95793,-0.0003665686,
2022/03/01 17:02:53,104536.8741,1800.0028,1.00,21.00,2.00,1.00,0.00,0.00,0,3.966413,0,5.082625,5.78772,,30.16079,21.26468,26082.83,14057.29,,113.87,125.82,15.37397,0.07433116,
2022/03/01 17:12:27,105110.4259,300.0022,1.00,14.00,3.00,1.00,0.00,0.00,0,3.966971,0,5.082625,5.78772,,30.16079,21.26468,26082.83,14057.29,,113.87,125.82,15.16355,-0.047369,
2022/03/01 17:12:37,105120.4622,10.002,1.00,15.00,3.00,1.00,0.00,0.00,-18.46263,3.362185,-62.07477764655,5.031486,5.787733,,29.98565,21.26474,26082.83,14067.31,,115.03,125.820283,16.14802,0.0729394,
2022/03/01 17:13:17,105160.5017,40.0032,1.00,16.00,3.00,1.00,0.00,0.00,0,3.907982,0,5.03147,5.787733,,29.9856,21.26474,26082.83,14067.32,,115.03,125.820283,16.78417,0.04925728,
2022/03/01 17:13:27,105170.5377,10.0018,1.00,17.00,3.00,1.00,0.00,0.00,3.689568,4.02762,14.86017786816,5.041694,5.787889,,30.02662,21.26535,26092.81,14067.36,,114.8,125.823674,16.66818,0.0346154,
2022/03/01 17:14:07,105210.576,40.0018,1.00,18.00,3.00,1.00,0.00,0.00,0,3.933302,0,5.041698,5.787889,,30.02664,21.26535,26092.81,14067.36,,114.8,125.823674,16.66747,0.0467962,
2022/03/01 17:22:08,105691.2485,480.6331,1.00,20.00,3.00,1.00,0.00,0.00,-1.500106,3.792432,-5.689049997792,5.041728,5.987933,,30.02676,22.03098,26092.84,14547.43,,118.77,130.172457,15.70695,0.03295124,
2022/03/01 17:52:08,107491.2923,1800.0018,1.00,21.00,3.00,1.00,0.00,0.00,0,3.894316,0,5.041728,5.987934,,30.02676,22.03098,26092.84,14547.43,,118.77,130.172478,15.62312,-0.03527939,
2022/03/01 18:02:01,108084.7454,300.0013,1.00,14.00,4.00,1.00,0.00,0.00,0,3.89681,0,5.041728,5.987934,,30.02676,22.03098,26092.84,14547.43,,118.77,130.172478,15.74198,0.02548039,
2022/03/01 18:02:11,108094.7816,10.0022,1.00,15.00,4.00,1.00,0.00,0.00,-18.46385,3.299649,-60.92422418865,4.990576,5.987947,,29.85484,22.03103,26092.85,14557.44,,119.99,130.172761,16.45285,-0.02882838,
2022/03/01 18:02:51,108134.8194,40.0015,1.00,16.00,4.00,1.00,0.00,0.00,0,3.84052,0,4.99056,5.987947,,29.85478,22.03103,26092.85,14557.45,,119.99,130.172761,17.07345,0.05215943,
2022/03/01 18:03:01,108144.8598,10.003,1.00,17.00,4.00,1.00,0.00,0.00,3.689987,3.957161,14.601872646907,5.000782,5.988129,,29.89509,22.03173,26102.82,14557.49,,119.74,130.176717,16.88676,-0.06742656,
2022/03/01 18:03:41,108184.9001,40.0024,1.00,18.00,4.00,1.00,0.00,0.00,0,3.860742,0,5.000785,5.988129,,29.8951,22.03173,26102.82,14557.49,,119.74,130.176717,16.7871,-0.06545305,
2022/03/01 18:11:42,108665.4832,480.5412,1.00,20.00,4.00,1.00,0.00,0.00,-1.50012,3.717922,-5.57732915064,5.000815,6.188172,,29.89522,22.78327,26102.85,15037.56,,123.74,134.525478,16.10827,0.03509641,
2022/03/01 18:41:42,110465.5254,1800.0028,1.00,21.00,4.00,1.00,0.00,0.00,0,3.796343,0,5.000815,6.188174,,29.89522,22.78328,26102.85,15037.56,,123.74,134.525522,15.50626,-0.03684998,
2022/03/01 18:51:26,111049.1839,300.0029,1.00,14.00,5.00,1.00,0.00,0.00,0,3.797283,0,5.000815,6.188174,,29.89522,22.78328,26102.85,15037.56,,123.74,134.525522,15.14388,-0.05176783,
2022/03/01 18:51:36,111059.2224,10.002,1.00,15.00,5.00,1.00,0.00,0.00,-18.46317,3.207943,-59.22879695931,4.949669,6.188188,,29.72798,22.78333,26102.87,15047.57,,125.02,134.525826,16.00746,-0.01045585,
2022/03/01 18:52:16,111099.2622,40.0027,1.00,16.00,5.00,1.00,0.00,0.00,0,3.756824,0,4.949652,6.188188,,29.72792,22.78333,26102.87,15047.57,,125.02,134.525826,16.53562,-0.02390802,
2022/03/01 18:52:26,111109.3007,10.0037,1.00,17.00,5.00,1.00,0.00,0.00,3.690529,3.874986,14.300748207594,4.959878,6.188345,,29.7674,22.78392,26112.85,15047.61,,124.77,134.529239,16.80579,0.03661156,
2022/03/01 18:53:06,111149.3409,40.0022,1.00,18.00,5.00,1.00,0.00,0.00,0,3.777446,0,4.959881,6.188345,,29.76741,22.78392,26112.85,15047.61,,124.77,134.529239,16.45863,-0.05887449,
2022/03/01 19:01:06,111629.8745,480.4916,1.00,20.00,5.00,1.00,0.00,0.00,-1.500112,3.630667,-5.446407134704,4.959914,6.388389,,29.76754,23.51839,26112.88,15527.68,,128.8,138.878022,15.37975,-0.02594411,
2022/03/01 19:31:06,113429.9167,1800.0018,1.00,21.00,5.00,1.00,0.00,0.00,0,3.710901,0,4.959914,6.388389,,29.76754,23.51839,26112.88,15527.68,,128.8,138.878022,15.2736,-0.06977737,
2022/03/01 19:41:09,114032.2618,300.0029,1.00,14.00,6.00,1.00,0.00,0.00,0,3.711546,0,4.959914,6.388389,,29.76754,23.51839,26112.88,15527.68,,128.8,138.878022,15.32779,-0.01697958,
2022/03/01 19:41:19,114042.302,10.0022,1.00,15.00,6.00,1.00,0.00,0.00,-18.46164,3.119163,-57.58486440732,4.908755,6.388404,,29.60467,23.51844,26112.89,15537.7,,130.14,138.878348,16.24612,0.02274215,
2022/03/01 19:41:59,114082.345,40.0025,1.00,16.00,6.00,1.00,0.00,0.00,0,3.665814,0,4.90874,6.388404,,29.60462,23.51844,26112.89,15537.7,,130.14,138.878348,16.85037,0.05784094,
2022/03/01 19:42:09,114092.385,10.0022,1.00,17.00,6.00,1.00,0.00,0.00,3.689651,3.784245,13.962543348495,4.918973,6.388579,,29.64319,23.51909,26122.88,15537.74,,129.88,138.882152,16.77533,-0.007055402,
2022/03/01 19:42:49,114132.4264,40.0025,1.00,18.00,6.00,1.00,0.00,0.00,0,3.690984,0,4.918975,6.388579,,29.6432,23.51909,26122.88,15537.74,,129.88,138.882152,16.65054,0.005065203,
2022/03/01 19:50:49,114612.842,480.3722,1.00,20.00,6.00,1.00,0.00,0.00,-1.500138,3.55501,-5.33300559138,4.919008,6.588623,,29.64332,24.23699,26122.91,16017.8,,133.94,143.230935,15.99211,0.04722238,
2022/03/01 20:20:49,116412.8867,1800.0032,1.00,21.00,6.00,1.00,0.00,0.00,0,3.647383,0,4.919008,6.588624,,29.64332,24.237,26122.91,16017.8,,133.94,143.230957,15.69933,-0.08959353,
2022/03/01 20:30:41,117004.4927,300.0023,1.00,14.00,7.00,1.00,0.00,0.00,0,3.648166,0,4.919008,6.588624,,29.64332,24.237,26122.91,16017.8,,133.94,143.230957,15.90855,0.05085707,
2022/03/01 20:30:51,117014.531,10.0028,1.00,15.00,7.00,1.00,0.00,0.00,-18.46293,3.057623,-56.45267941539,4.867824,6.588638,,29.48348,24.23705,26122.92,16027.82,,135.35,143.231261,16.45478,0.04953146,
2022/03/01 20:31:31,117054.5741,40.0027,1.00,16.00,7.00,1.00,0.00,0.00,0,3.600161,0,4.867808,6.588638,,29.48343,24.23705,26122.92,16027.83,,135.35,143.231261,17.07677,-0.1075172,
2022/03/01 20:31:41,117064.6118,10.0021,1.00,17.00,7.00,1.00,0.00,0.00,3.690063,3.718113,13.720071211119,4.878039,6.588808,,29.52133,24.23766,26132.9,16027.87,,135.07,143.234957,17.28625,0.02044797,
2022/03/01 20:32:21,117104.6537,40.0025,1.00,18.00,7.00,1.00,0.00,0.00,0,3.625926,0,4.878042,6.588808,,29.52134,24.23766,26132.91,16027.87,,135.07,143.234957,16.78113,-0.04495621,
2022/03/01 20:40:22,117585.144,480.4451,1.00,20.00,7.00,1.00,0.00,0.00,-1.499912,3.492519,-5.238471158328,4.878082,6.788851,,29.52148,24.94302,26132.95,16508,,139.17,147.583717,16.18859,-0.06991744,
2022/03/01 21:10:22,119385.1864,1800.0021,1.00,21.00,7.00,1.00,0.00,0.00,0,3.593903,0,4.878082,6.788851,,29.52148,24.94302,26132.95,16508,,139.17,147.583717,15.86354,0.04748762,
2022/03/01 21:20:07,119970.1353,300.0023,1.00,14.00,8.00,1.00,0.00,0.00,0,3.594618,0,4.878082,6.788851,,29.52148,24.94302,26132.95,16508,,139.17,147.583717,15.56189,-0.04547894,
2022/03/01 21:20:17,119980.1761,10.0029,1.00,15.00,8.00,1.00,0.00,0.00,-18.46339,2.995188,-55.30132416732,4.82692,6.788865,,29.36483,24.94307,26132.96,16518.02,,140.65,147.584022,16.33776,-0.02377391,
2022/03/01 21:20:57,120020.218,40.0022,1.00,16.00,8.00,1.00,0.00,0.00,0,3.543704,0,4.826911,6.788865,,29.3648,24.94307,26132.96,16518.02,,140.65,147.584022,17.08794,-0.03741682,
2022/03/01 21:21:07,120030.2574,10.0021,1.00,17.00,8.00,1.00,0.00,0.00,3.690376,3.662834,13.517234685584,4.837146,6.789045,,29.40214,24.94371,26142.95,16518.06,,140.35,147.587935,17.06219,-0.03544986,
2022/03/01 21:21:47,120070.2986,40.0032,1.00,18.00,8.00,1.00,0.00,0.00,0,3.568992,0,4.837149,6.789045,,29.40215,24.94371,26142.95,16518.06,,140.35,147.587935,16.95222,0.06386518,
2022/03/01 21:29:47,120550.716,480.3712,1.00,20.00,8.00,1.00,0.00,0.00,-1.500128,3.417251,-5.126313908128,4.837184,6.989089,,29.40228,25.63538,26142.99,16998.12,,144.49,151.936717,16.31872,0.1114386,
2022/03/01 21:59:47,122350.7592,1800.0029,1.00,21.00,8.00,1.00,0.00,0.00,0,3.492253,0,4.837184,6.98909,,29.40228,25.63538,26142.99,16998.12,,144.49,151.936739,15.58577,-0.0365597,
2022/03/01 22:09:47,122950.957,300.0022,1.00,14.00,9.00,1.00,0.00,0.00,0,3.492775,0,4.837184,6.98909,,29.40228,25.63538,26142.99,16998.12,,144.49,151.936739,15.4864,0.01517951,
2022/03/01 22:09:57,122960.9948,10.003,1.00,15.00,9.00,1.00,0.00,0.00,-18.46432,2.856012,-52.73431949184,4.786062,6.989104,,29.25197,25.63543,26143.01,17008.12,,146.03,151.937043,16.51903,0.1032811,
2022/03/01 22:10:37,123001.0367,40.0024,1.00,16.00,9.00,1.00,0.00,0.00,0,3.458008,0,4.786045,6.989104,,29.25192,25.63543,26143.01,17008.12,,146.03,151.937043,17.20654,0.05891025,
2022/03/01 22:10:47,123011.0762,10.0022,1.00,17.00,9.00,1.00,0.00,0.00,3.690491,3.581413,13.217172443783,4.796269,6.989284,,29.28839,25.63605,26152.99,17008.16,,145.72,151.940957,17.1505,-0.01767337,
2022/03/01 22:11:28,123051.1148,40.0014,1.00,18.00,9.00,1.00,0.00,0.00,0,3.482097,0,4.796272,6.989284,,29.2884,25.63605,26152.99,17008.16,,145.72,151.940957,16.93437,0.08084416,
2022/03/01 22:19:28,123531.8754,480.7176,1.00,20.00,9.00,1.00,0.00,0.00,-1.500132,3.285637,-4.928889204084,4.796305,7.189327,,29.28852,26.30788,26153.02,17488.22,,149.89,156.289717,16.31954,0.06468236,
2022/03/01 22:49:28,125331.9179,1800.0028,1.00,21.00,9.00,1.00,0.00,0.00,0,3.398183,0,4.796305,7.189329,,29.28852,26.30789,26153.02,17488.23,,149.89,156.289761,15.40105,0.08174956,
2022/03/01 22:58:49,125892.7208,300.0013,1.00,14.00,10.00,1.00,0.00,0.00,0,3.400135,0,4.796305,7.189329,,29.28852,26.30789,26153.02,17488.23,,149.89,156.289761,15.22522,-0.06879628,
2022/03/01 22:58:59,125902.7586,10.003,1.00,15.00,10.00,1.00,0.00,0.00,-18.46239,2.529179,-46.69468907781,4.745162,7.189342,,29.15047,26.30793,26153.03,17498.24,,151.51,156.290043,16.73763,0.08653462,
2022/03/01 22:59:39,125942.7973,40.0022,1.00,16.00,10.00,1.00,0.00,0.00,0,3.3049,0,4.745146,7.189342,,29.15042,26.30793,26153.03,17498.25,,151.51,156.290043,17.20486,-0.05946696,
2022/03/01 22:59:49,125952.8359,10.002,1.00,17.00,10.00,1.00,0.00,0.00,3.690193,3.460784,12.770960891312,4.755372,7.189509,,29.18555,26.30849,26163,17498.29,,151.19,156.293674,17.14647,-0.04492462,
2022/03/01 23:00:29,125992.8764,40.0025,1.00,18.00,10.00,1.00,0.00,0.00,0,3.351226,0,4.755375,7.189509,,29.18556,26.30849,26163.01,17498.29,,151.19,156.293674,17.01948,0.06421864,
2022/03/01 23:08:30,126473.6842,480.764,1.00,20.00,10.00,1.00,0.00,0.00,-1.4999,2.854411,-4.2813310589,4.755409,7.389552,,29.18567,26.92603,26163.04,17978.43,,155.39,160.642435,16.6778,-0.014382,
2022/03/01 23:38:30,128273.7266,1800.0036,1.00,21.00,10.00,1.00,0.00,0.00,0,3.100664,0,4.755409,7.389554,,29.18567,26.92603,26163.04,17978.43,,155.39,160.642478,15.78602,0.08887649,
2022/03/01 23:48:30,128873.3067,300.002,1.00,14.00,11.00,1.00,0.00,0.00,0,3.10948,0,4.755409,7.389554,,29.18567,26.92603,26163.04,17978.43,,155.39,160.642478,15.83819,0.09344935,
2022/03/01 23:48:40,128883.3446,10.0022,1.00,15.00,11.00,1.00,0.00,0.00,-5.206582,2.500018,-13.016548718476,4.733269,7.389568,,29.1302,26.92608,26163.05,17988.44,,156.12,160.642783,16.4806,0.04885852,
2022/03/01 23:49:20,128923.3858,40.0031,1.00,16.00,11.00,1.00,0.00,0.00,0,2.981898,0,4.733265,7.389568,,29.13018,26.92608,26163.05,17988.45,,156.12,160.642783,16.36541,-0.03395498,
2022/03/01 23:49:30,128933.4219,10.0022,1.00,17.00,11.00,1.00,0.00,0.00,3.69017,3.218621,11.87725865557,4.743494,7.38961,,29.16263,26.9262,26173.02,17988.49,,155.78,160.643696,16.38063,-0.04890442,
2022/03/01 23:50:10,128973.4606,40.0015,1.00,18.00,11.00,1.00,0.00,0.00,0,3.066606,0,4.743497,7.38961,,29.16265,26.9262,26173.03,17988.49,,155.78,160.643696,16.20388,-0.03341198,
2022/03/01 23:52:15,129098.2206,124.7172,1.00,20.00,11.00,1.00,0.00,0.00,-1.500123,2.499994,-3.750298499262,4.743528,7.441512,,29.16274,27.06858,26173.06,18113.04,,156.88,161.772,17.01027,0.01047552,
2022/03/02 00:22:15,130898.2642,1800.0055,1.00,24.00,11.00,1.00,0.00,0.00,0,2.92945,0,4.743528,7.441513,,29.16274,27.06858,26173.06,18113.04,,156.88,161.772022,15.66166,0.0513941,

File: Data/Round1/LG_HG2/Package 1/220228_BTC_HPPC_EIS_LG_HG2_2_15C/220228_BTC_HPPC_EIS_LG_HG2_2_15C_Channel_3_Wb_1.CSV (part 1 of 46)
Data_Point,Date_Time,Test_Time(s),Step_Time(s),Cycle_Index,Step_Index,TC_Counter1,TC_Counter2,TC_Counter3,TC_Counter4,Current(A),Voltage(V),Power(W),Charge_Capacity(Ah),Discharge_Capacity(Ah),Charge_Energy(Wh),Discharge_Energy(Wh),ACR(Ohm),dV/dt(V/s),Internal_Resistance(Ohm),dQ/dV(Ah/V),dV/dQ(V/Ah),MetaCode_MV_UD1,MetaCode_MV_UD2,MetaCode_MV_UD3,MetaCode_MV_UD4,MetaCode_MV_UD5,MetaCode_MV_UD6,MetaCode_MV_UD7,MetaCode_MV_UD8,MetaCode_MV_UD9,MetaCode_MV_UD10,MetaCode_MV_UD11,MetaCode_MV_UD12,MetaCode_MV_UD13,MetaCode_MV_UD14,MetaCode_MV_UD15,MetaCode_MV_UD16,Aux_Temperature_1(C),Aux_dT/dt_1(C)
1,2022/02/28 12:05:36,300,300,1,1,0,0,0,0,0,3.22161,0,0,0,0,0,,-0.0000271857406914933,,0,0,3,3.33299994468689,0.666000008583069,0.0500000007450581,10,0.995000004768372,4.19999980926514,2.5,0.0500000007450581,6.66599988937378,1.33299994468689,0,0,0,0,0,15.11465,0.00410974
2,2022/02/28 12:10:36,600.0007,600.0007,1,1,0,0,0,0,0,3.221437,0,0,0,0,0,,0.0000125647702589049,,0,0,,,,,,,,,,,,,,,,,15.18686,0.02711952
3,2022/02/28 12:15:36,900.0008,900.0008,1,1,0,0,0,0,0,3.221329,0,0,0,0,0,,0.000024298589778482,,0,0,,,,,,,,,,,,,,,,,15.14746,0.02950907
4,2022/02/28 12:20:36,1200.0004,1200.0004,1,1,0,0,0,0,0,3.221441,0,0,0,0,0,,0.0000271430799330119,,0,0,,,,,,,,,,,,,,,,,15.19483,0.006974339
5,2022/02/28 12:25:36,1500.0009,1500.0009,1,1,0,0,0,0,0,3.221517,0,0,0,0,0,,0.00000225232611228421,,0,0,,,,,,,,,,,,,,,,,15.12588,-0.01827955
6,2022/02/28 12:30:36,1800.0003,1800.0003,1,1,0,0,0,0,0,3.221486,0,0,0,0,0,,0.0000390772402170114,,0,0,,,,,,,,,,,,,,,,,15.20986,0.0361979
7,2022/02/28 12:35:36,2100.0008,2100.0008,1,1,0,0,0,0,0,3.221505,0,0,0,0,0,,-0.00000395122015106608,,0,0,,,,,,,,,,,,,,,,,15.24857,-0.0001549721
8,2022/02/28 12:40:36,2400.0007,2400.0007,1,1,0,0,0,0,0,3.221499,0,0,0,0,0,,0.00000150135201693047,,0,0,,,,,,,,,,,,,,,,,15.23274,0.06215751
9,2022/02/28 12:45:36,2700.0004,2700.0004,1,1,0,0,0,0,0,3.221381,0,0,0,0,0,,0.00000805995387054281,,0,0,,,,,,,,,,,,,,,,,15.07983,0.007532239
10,2022/02/28 12:50:36,3000.0005,3000.0005,1,1,0,0,0,0,0,3.221432,0,0,0,0,0,,0.0000181369996425929,,0,0,,,,,,,,,,,,,,,,,15.08761,-0.01230538
11,2022/02/28 12:55:36,3300.0003,3300.0003,1,1,0,0,0,0,0,3.221369,0,0,0,0,0,,0.000028764879971277,,0,0,,,,,,,,,,,,,,,,,15.13805,0.03522277
12,2022/02/28 13:00:36,3600.0006,3600.0006,1,1,0,0,0,0,0,3.221389,0,0,0,0,0,,0.0000129994095914299,,0,0,,,,,,,,,,,,,,,,,15.07739,-0.0313431
13,2022/02/28 13:00:36,3600.0014,3600.0014,1,1,0,0,0,0,0,3.221389,0,0,0,0,0,,0.0000129994095914299,0,0,0,,,,,,,,,,,,,,,,,15.07739,-0.0313431
14,2022/02/28 13:00:46,3610.0368,10.0007,1,2,0,0,0,0,1.500443,3.320511,4.982237486373,0.004039397,0.00005050359,0.01335932,0.0001626907,,0.00192562001757324,,0.17877060174942,6.33666801452637,,,,,,,,,,,,,,,,,15.12417,-0.008206964
15,2022/02/28 13:00:56,3620.0363,20.0002,1,2,0,0,0,0,1.499962,3.33972,5.00945309064,0.008202667,0.00005050359,0.02722455,0.0001626907,,0.00146064395084977,,0.230639100074768,4.76105213165283,,,,,,,,,,,,,,,,,15.08364,-0.0009971857
16,2022/02/28 13:01:06,3630.0362,30.0001,1,2,0,0,0,0,1.500816,3.356217,5.037064173072,0.01236586,0.00005050359,0.04116313,0.0001626907,,0.00141743395943195,,0.25141778588295,3.94845700263977,,,,,,,,,,,,,,,,,15.06606,0.03022611
17,2022/02/28 13:01:16,3640.0365,40.0004,1,2,0,0,0,0,1.50058,3.370219,5.05728322702,0.01652906,0.00005050359,0.05516519,0.0001626907,,0.00100742897484452,,0.315156787633896,3.59507989883423,,,,,,,,,,,,,,,,,15.17678,0.03276765
18,2022/02/28 13:01:26,3650.0365,50.0004,1,2,0,0,0,0,1.50074,3.383248,5.07737560352,0.02069145,0.00005050359,0.06922121,0.0001626907,,0.00134093698579818,,0.349661409854889,3.07535195350647,,,,,,,,,,,,,,,,,15.01187,-0.0573957
19,2022/02/28 13:01:36,3660.0368,60.0007,1,2,0,0,0,0,1.500999,3.395066,5.095990670934,0.02485484,0.00005050359,0.08333194,0.0001626907,,0.000965481624007225,,0.367418885231018,2.86295199394226,,,,,,,,,,,,,,,,,15.06136,0.0228256
20,2022/02/28 13:01:46,3670.037,70.0009,1,2,0,0,0,0,1.500542,3.406208,5.111158164736,0.02901843,0.00005050359,0.09749056,0.0001626907,,0.000934262410737574,,0.403801709413528,2.63069796562195,,,,,,,,,,,,,,,,,15.02222,-0.01397669
21,2022/02/28 13:01:56,3680.0361,80,1,2,0,0,0,0,1.500984,3.415874,5.127172220016,0.03318211,0.00005050359,0.111693,0.0001626907,,0.000928053690586239,,0.406390011310577,2.49618601799011,,,,,,,,,,,,,,,,,15.02478,-0.03587782
22,2022/02/28 13:02:06,3690.0362,90.0001,1,2,0,0,0,0,1.500595,3.4256,5.140438232,0.03734683,0.00005050359,0.1259395,0.0001626907,,0.000742356991395354,,0.433026909828186,2.28457903862,,,,,,,,,,,,,,,,,15.09817,0.03492773
23,2022/02/28 13:02:16,3700.0364,100.0003,1,2,0,0,0,0,1.500793,3.43403,5.15376818579,0.04151037,0.00005050359,0.1402199,0.0001626907,,0.000598008220549673,,0.457624703645706,2.16192388534546,,,,,,,,,,,,,,,,,15.05637,0.00621438
24,2022/02/28 13:02:26,3710.0363,110.0002,1,2,0,0,0,0,1.501312,3.442434,5.168167473408,0.0456743,0.00005050359,0.1545368,0.0001626907,,0.000767560617532581,,0.500880420207977,,,,,,,,,,,,,,,,,,15.13551,-0.0336653
25,2022/02/28 13:02:36,3720.0365,120.0004,1,2,0,0,0,0,1.501183,3.449761,5.178722567263,0.04983858,0.00005050359,0.168888,0.0001626907,,0.00072075187927112,,0.56969827413559,1.98279201984406,,,,,,,,,,,,,,,,,15.08415,-0.01915634
26,2022/02/28 13:02:46,3730.0382,130.0021,1,2,0,0,0,0,1.500984,3.45714,5.18911182576,0.05400373,0.00005050359,0.1832728,0.0001626907,,0.000704939477145672,,0.559641003608704,1.77286696434021,,,,,,,,,,,,,,,,,15.05879,-0.02067447
27,2022/02/28 13:02:56,3740.0367,140.0006,1,2,0,0,0,0,1.500969,3.463599,5.198754727431,0.05816767,0.00005050359,0.1976819,0.0001626907,,0.000760707014705986,,0.665755927562714,1.63503098487854,,,,,,,,,,,,,,,,,15.10774,-0.03222764
28,2022/02/28 13:03:06,3750.0369,150.0008,1,2,0,0,0,0,1.501076,3.469571,5.208089758396,0.06233203,0.00005050359,0.2121185,0.0001626907,,0.000553544610738754,,0.691457211971283,,,,,,,,,,,,,,,,,,15.23947,0.03021717
29,2022/02/28 13:03:16,3760.0363,160.0002,1,2,0,0,0,0,1.500984,3.474999,5.215917899016,0.06649527,0.00005050359,0.2265748,0.0001626907,,0.000617841200437397,,0.749206125736237,1.39023399353027,,,,,,,,,,,,,,,,,15.11907,0.001549125
30,2022/02/28 13:03:26,3770.0364,170.0003,1,2,0,0,0,0,1.501404,3.47965,5.2243604286,0.07065957,0.00005050359,0.241056,0.0001626907,,0.000362526508979499,,0.820736706256866,,,,,,,,,,,,,,,,,,15.12315,-0.02763033
31,2022/02/28 13:03:36,3780.0368,180.0007,1,2,0,0,0,0,1.500748,3.484123,5.228790624004,0.07482351,0.00005050359,0.2555547,0.0001626907,,0.000411929213441908,,0.964832603931427,1.13444602489471,,,,,,,,,,,,,,,,,15.22802,0.003231764
32,2022/02/28 13:03:46,3790.0364,190.0003,1,2,0,0,0,0,1.501244,3.487699,5.235887197556,0.07898738,0.00005050359,0.2700698,0.0001626907,,0.000332166586304083,,,,,,,,,,,,,,,,,,,,15.18268,-0.02324581
33,2022/02/28 13:03:56,3800.0367,200.0006,1,2,0,0,0,0,1.501015,3.491047,5.240113912705,0.08315267,0.00005050359,0.2846048,0.0001626907,,0.000324733904562891,,1.07290196418762,,,,,,,,,,,,,,,,,,15.37285,0.01619697
34,2022/02/28 13:04:06,3810.0367,210.0006,1,2,0,0,0,0,1.501595,3.494305,5.247030916475,0.08731724,0.00005050359,0.2991506,0.0001626907,,0.000276147009572014,,1.2893660068512,0.853083610534668,,,,,,,,,,,,,,,,,15.1726,-0.03109813
35,2022/02/28 13:04:16,3820.0369,220.0008,1,2,0,0,0,0,1.500687,3.497161,5.248144049607,0.09148127,0.00005050359,0.3137065,0.0001626907,,0.000274276797426865,,,,,,,,,,,,,,,,,,,,15.30879,0.007483363
36,2022/02/28 13:04:26,3830.037,230.0009,1,2,0,0,0,0,1.500923,3.499267,5.252130323441,0.09564486,0.00005050359,0.3282715,0.0001626907,,0.00022255269868765,,1.591668009758,,,,,,,,,,,,,,,,,,15.31289,-0.003941655
37,2022/02/28 13:04:36,3840.0372,240.0011,1,2,0,0,0,0,1.500923,3.50159,5.25561696757,0.09980871,0.00005050359,0.342847,0.0001626907,,0.000208637298783287,,,,,,,,,,,,,,,,,,,,15.33783,-0.01449525
38,2022/02/28 13:04:46,3850.0363,250.0002,1,2,0,0,0,0,1.500839,3.503442,5.258102387838,0.1039722,0.00005050359,0.3574297,0.0001626907,,0.000203016606974415,,1.9222719669342,0.576157510280609,,,,,,,,,,,,,,,,,15.27886,-0.01374125
39,2022/02/28 13:04:56,3860.0365,260.0004,1,2,0,0,0,0,1.500572,3.505286,5.259934023592,0.1081359,0.00005050359,0.3720212,0.0001626907,,0.000151442698552273,,,,,,,,,,,,,,,,,,,,15.41681,-0.02894342
40,2022/02/28 13:05:06,3870.0367,270.0006,1,2,0,0,0,0,1.500931,3.506931,5.263661452761,0.112299,0.00005050359,0.386617,0.0001626907,,0.000152773602167144,,,,,,,,,,,,,,,,,,,,15.43859,0.03546357
41,2022/02/28 13:05:16,3880.0367,280.0006,1,2,0,0,0,0,1.500595,3.508522,5.26487057059,0.1164624,0.00005050359,0.4012205,0.0001626907,,0.000175408596987836,,,,,,,,,,,,,,,,,,,,15.45541,0.02993762
42,2022/02/28 13:05:26,3890.0368,290.0007,1,2,0,0,0,0,1.500999,3.509471,5.267712461529,0.1206266,0.00005050359,0.4158319,0.0001626907,,0.000108018699393142,,2.76583790779114,,,,,,,,,,,,,,,,,,15.49896,0.006085038
43,2022/02/28 13:05:36,3900.0361,300,1,2,0,0,0,0,1.500839,3.510596,5.268839390044,0.1247894,0.00005050359,0.430444,0.0001626907,,0.000118606898467988,,,,,,,,,,,,,,,,,,,,15.44802,0.01483917
44,2022/02/28 13:05:46,3910.0363,310.0002,1,2,0,0,0,0,1.500763,3.511994,5.270670651422,0.1289529,0.00005050359,0.4450635,0.0001626907,,0.000122027100587729,,,,,,,,,,,,,,,,,,,,15.4163,-0.02936423
45,2022/02/28 13:05:56,3920.0372,320.0011,1,2,0,0,0,0,1.500221,3.51331,5.27074144151,0.1331171,0.00005050359,0.4596903,0.0001626907,,0.0000901649327715859,,,0.333003312349319,,,,,,,,,,,,,,,,,15.44852,-0.01714766
46,2022/02/28 13:06:06,3930.0364,330.0003,1,2,0,0,0,0,1.500931,3.514265,5.274669280715,0.1372798,0.00005050359,0.4743166,0.0001626907,,0.00009755595237948,,3.46704292297363,,,,,,,,,,,,,,,,,,15.47756,-0.003700256
47,2022/02/28 13:06:16,3940.0365,340.0004,1,2,0,0,0,0,1.500839,3.515306,5.275908341734,0.1414433,0.00005050359,0.4889501,0.0001626907,,,,,,,,,,,,,,,,,,,,,,15.57931,-0.01571417
48,2022/02/28 13:06:26,3950.0367,350.0006,1,2,0,0,0,0,1.500816,3.516546,5.277688501536,0.1456077,0.00005050359,0.503591,0.0001626907,,0.0000745977886253968,,,,,,,,,,,,,,,,,,,,15.53295,-0.04468858
49,2022/02/28 13:06:36,3960.0368,360.0007,1,2,0,0,0,0,1.500961,3.517338,5.279387161818,0.1497721,0.00005050359,0.5182363,0.0001626907,,0.000122987796203233,,,,,,,,,,,,,,,,,,,,15.5965,-0.002224445
50,2022/02/28 13:06:46,3970.0371,370.001,1,2,0,0,0,0,1.500633,3.518529,5.280020728857,0.1539367,0.00005050359,0.5328867,0.0001626907,,0.0000895522025530227,,,,,,,,,,,,,,,,,,,,15.67222,0.03190696
51,2022/02/28 13:06:56,3980.0363,380.0002,1,2,0,0,0,0,1.50145,3.519419,5.28423165755,0.1581011,0.00005050359,0.5475407,0.0001626907,,0.0000993098728940822,,3.94769811630249,,,,,,,,,,,,,,,,,,15.69347,0.01122355
52,2022/02/28 13:07:06,3990.0365,390.0004,1,2,0,0,0,0,1.50074,3.520574,5.28346622476,0.1622654,0.00005050359,0.5621989,0.0001626907,,0.0001054481981555,,,,,,,,,,,,,,,,,,,,15.66265,0.02536833
53,2022/02/28 13:07:16,4000.0367,400.0006,1,2,0,0,0,0,1.500748,3.52149,5.28486907452,0.1664299,0.00005050359,0.5768621,0.0001626907,,0.0000931408576434478,,,,,,,,,,,,,,,,,,,,15.66906,-0.01427889
54,2022/02/28 13:07:26,4010.0365,410.0004,1,2,0,0,0,0,1.500908,3.522865,5.28749626142,0.1705934,0.00005050359,0.5915263,0.0001626907,,0.000110308603325393,,,,,,,,,,,,,,,,,,,,15.66397,-0.02550066
55,2022/02/28 13:07:36,4020.0381,420.002,1,2,0,0,0,0,1.500885,3.523749,5.288742017865,0.1747567,0.00005050359,0.6061944,0.0001626907,,0.000134995701955631,,3.74755501747131,0.257687300443649,,,,,,,,,,,,,,,,,15.68852,0.01205742
56,2022/02/28 13:07:46,4030.0369,430.0008,1,2,0,0,0,0,1.500763,3.525003,5.290194077289,0.17892,0.00005050359,0.6208674,0.0001626907,,0.000111189401650336,,,,,,,,,,,,,,,,,,,,15.67756,-0.001155734
57,2022/02/28 13:07:56,4040.0369,440.0008,1,2,0,0,0,0,1.500793,3.526139,5.292004728227,0.1830835,0.00005050359,0.635546,0.0001626907,,0.000062030550907366,,,,,,,,,,,,,,,,,,,,15.71384,-0.01758754
58,2022/02/28 13:08:06,4050.0363,450.0002,1,2,0,0,0,0,1.501022,3.527094,5.294245690068,0.1872473,0.00005050359,0.6502299,0.0001626907,,0.000137110502691939,,,,,,,,,,,,,,,,,,,,15.69893,0.01288354
59,2022/02/28 13:08:16,4060.0363,460.0002,1,2,0,0,0,0,1.500839,3.52843,5.29560535277,0.1914104,0.00005050359,0.6649166,0.0001626907,,,,,,,,,,,,,,,,,,,,,,15.63352,-0.04013121
60,2022/02/28 13:08:26,4070.0365,470.0004,1,2,0,0,0,0,1.501022,3.529511,5.297873660242,0.1955748,0.00005050359,0.6796129,0.0001626907,,0.0000924074702197686,,3.71610689163208,,,,,,,,,,,,,,,,,,15.6422,0.006950498
61,2022/02/28 13:08:36,4080.0364,480.0003,1,2,0,0,0,0,1.500389,3.530981,5.297845051609,0.1997384,0.00005050359,0.6943111,0.0001626907,,0.0000955111172515899,,,,,,,,,,,,,,,,,,,,15.78957,0.02040267
62,2022/02/28 13:08:46,4090.0367,490.0006,1,2,0,0,0,0,1.500885,3.531883,5.300950216455,0.2039032,0.00005050359,0.7090188,0.0001626907,,0.000150541294715367,,,,,,,,,,,,,,,,,,,,15.75788,-0.01988769
63,2022/02/28 13:08:56,4100.0367,500.0006,1,2,0,0,0,0,1.500542,3.53318,5.30168498356,0.2080669,0.00005050359,0.7237271,0.0001626907,,0.000115743598144036,,,0.279769986867905,,,,,,,,,,,,,,,,,15.74018,0.0153178
64,2022/02/28 13:09:06,4110.0368,510.0007,1,2,0,0,0,0,1.50074,3.534498,5.30436252852,0.2122303,0.00005050359,0.7384397,0.0001626907,,0.0000877475176821463,,3.45869398117065,,,,,,,,,,,,,,,,,,15.70109,-0.006686449
65,2022/02/28 13:09:16,4120.0369,520.0008,1,2,0,0,0,0,1.49984,3.535821,5.30316576864,0.2163933,0.00005050359,0.7531562,0.0001626907,,0.0000996759481495246,,,,,,,,,,,,,,,,,,,,15.70619,-0.0285989
66,2022/02/28 13:09:26,4130.0364,530.0003,1,2,0,0,0,0,1.500282,3.536799,5.306195877318,0.2205566,0.00005050359,0.7678789,0.0001626907,,0.000112480898678768,,,,,,,,,,,,,,,,,,,,15.75469,0.026685
67,2022/02/28 13:09:36,4140.0363,540.0002,1,2,0,0,0,0,1.500023,3.538197,5.307376878531,0.2247197,0.00005050359,0.7826056,0.0001626907,,0.000107025902252644,,,,,,,,,,,,,,,,,,,,15.7954,-0.01392841
68,2022/02/28 13:09:46,4150.0366,550.0005,1,2,0,0,0,0,1.500885,3.539185,5.311909678725,0.2288835,0.00005050359,0.7973405,0.0001626907,,0.000105799597804435,,3.39085388183594,,,,,,,,,,,,,,,,,,15.79913,0.02096236
69,2022/02/28 13:09:56,4160.0367,560.0006,1,2,0,0,0,0,1.500748,3.540596,5.313542365808,0.2330485,0.00005050359,0.8120841,0.0001626907,,0.000160323295858689,,,,,,,,,,,,,,,,,,,,15.81909,0.02422333
70,2022/02/28 13:10:06,4170.0377,570.0016,1,2,0,0,0,0,1.499344,3.541845,5.31044404968,0.2372119,0.00005050359,0.8268277,0.0001626907,,0.000113148002128582,,,,,,,,,,,,,,,,,,,,15.723,-0.027318
71,2022/02/28 13:10:16,4180.0362,580.0001,1,2,0,0,0,0,1.501053,3.542967,5.318181244251,0.2413747,0.00005050359,0.8415741,0.0001626907,,0.0000997797978925519,,,,,,,,,,,,,,,,,,,,15.69717,-0.04236042
72,2022/02/28 13:10:26,4190.0362,590.0001,1,2,0,0,0,0,1.50061,3.544374,5.31872306814,0.2455393,0.00005050359,0.8563321,0.0001626907,,0.000153699598740786,,3.42609000205994,0.298759996891022,,,,,,,,,,,,,,,,,15.6912,-0.03345549
73,2022/02/28 13:10:36,4200.0362,600.0001,1,2,0,0,0,0,1.500793,3.545381,5.320882987133,0.2497029,0.00005050359,0.8710915,0.0001626907,,0.000135718000819907,,,,,,,,,,,,,,,,,,,,15.74377,0.002347231
74,2022/02/28 13:10:46,4210.0372,610.0011,1,2,0,0,0,0,1.501038,3.547036,5.324235823368,0.2538672,0.00005050359,0.8858591,0.0001626907,,0.000098160577181261,,,,,,,,,,,,,,,,,,,,15.76194,0.01062274
75,2022/02/28 13:10:56,4220.0365,620.0004,1,2,0,0,0,0,1.501129,3.548055,5.326088254095,0.2580313,0.00005050359,0.9006307,0.0001626907,,0.000100448000011966,,,,,,,,,,,,,,,,,,,,15.65312,-0.02449393
76,2022/02/28 13:11:06,4230.0367,630.0006,1,2,0,0,0,0,1.50074,3.549366,5.32667553084,0.2621956,0.00005050359,0.9154083,0.0001626907,,0.000101283098047134,,3.21942901611328,,,,,,,,,,,,,,,,,,15.65771,-0.04328132
77,2022/02/28 13:11:16,4240.0368,640.0007,1,2,0,0,0,0,1.50058,3.550288,5.32749116704,0.266359,0.00005050359,0.9301878,0.0001626907,,0.000137320705107413,,,,,,,,,,,,,,,,,,,,15.67133,-0.0280416
78,2022/02/28 13:11:26,4250.0361,650,1,2,0,0,0,0,1.500572,3.551995,5.33002424114,0.2705226,0.00005050359,0.9449732,0.0001626907,,0.0000927340224734508,,,,,,,,,,,,,,,,,,,,15.7094,-0.03571332
79,2022/02/28 13:11:36,4260.0362,660.0001,1,2,0,0,0,0,1.500923,3.552702,5.332332143946,0.2746866,0.00005050359,0.9597652,0.0001626907,,0.0000853862875374034,,,,,,,,,,,,,,,,,,,,15.8224,0.03770292
80,2022/02/28 13:11:46,4270.0362,670.0001,1,2,0,0,0,0,1.500816,3.554255,5.33428277208,0.2788498,0.00005050359,0.9745597,0.0001626907,,0.000106917403172702,,3.42198204994202,0.301244407892227,,,,,,,,,,,,,,,,,15.84558,0.0399673
81,2022/02/28 13:11:56,4280.0365,680.0004,1,2,0,0,0,0,1.50106,3.555217,5.33659403002,0.2830136,0.00005050359,0.9893613,0.0001626907,,0.0000956939184106886,,,,,,,,,,,,,,,,,,,,15.74439,0.02681136
82,2022/02/28 13:12:06,4290.0365,690.0004,1,2,0,0,0,0,1.501114,3.556717,5.339037682738,0.2871775,0.00005050359,1.004168,0.0001626907,,0.000125771402963437,,,,,,,,,,,,,,,,,,,,15.67401,-0.01106024
83,2022/02/28 13:12:16,4300.0366,700.0005,1,2,0,0,0,0,1.501114,3.55778,5.34063336692,0.2913409,0.00005050359,1.018979,0.0001626907,,0.000138060306198895,,,,,,,,,,,,,,,,,,,,15.84558,0.03858089
84,2022/02/28 13:12:26,4310.0376,710.0015,1,2,0,0,0,0,1.500885,3.55922,5.3419799097,0.2955061,0.00005050359,1.033801,0.0001626907,,0.0000816777974250726,,3.3048050403595,,,,,,,,,,,,,,,,,,15.73396,0.06765783
85,2022/02/28 13:12:36,4320.0361,720,1,2,0,0,0,0,1.50058,3.560246,5.34243394268,0.2996697,0.00005050359,1.048622,0.0001626907,,0.0000883777101989836,,,,,,,,,,,,,,,,,,,,15.74631,-0.007236004
86,2022/02/28 13:12:46,4330.0362,730.0001,1,2,0,0,0,0,1.500671,3.561679,5.344908386609,0.3038324,0.00005050359,1.063446,0.0001626907,,0.0000892050229595043,,,,,,,,,,,,,,,,,,,,15.8233,0.01471877
87,2022/02/28 13:12:56,4340.0361,740,1,2,0,0,0,0,1.500725,3.562961,5.347024646725,0.3079959,0.00005050359,1.078278,0.0001626907,,0.000105164799606428,,,,,,,,,,,,,,,,,,,,15.84024,0.03421366
88,2022/02/28 13:13:06,4350.0364,750.0003,1,2,0,0,0,0,1.500923,3.564141,5.349501202143,0.3121592,0.00005050359,1.093114,0.0001626907,,0.000116720599180553,,3.410728931427,0.294959306716919,,,,,,,,,,,,,,,,,15.7762,-0.00696063
89,2022/02/28 13:13:16,4360.0366,760.0005,1,2,0,0,0,0,1.500999,3.565441,5.351723375559,0.316324,0.00005050359,1.10796,0.0001626907,,0.0000990616172202863,,,,,,,,,,,,,,,,,,,,15.70226,-0.02084017
90,2022/02/28 13:13:26,4370.0365,770.0004,1,2,0,0,0,0,1.500648,3.566531,5.352107612088,0.3204875,0.00005050359,1.122807,0.0001626907,,0.000181127601535991,,,,,,,,,,,,,,,,,,,,15.71043,-0.02466023
91,2022/02/28 13:13:36,4380.0366,780.0005,1,2,0,0,0,0,1.501205,3.56796,5.3562393918,0.3246519,0.00005050359,1.137662,0.0001626907,,0.0000989627005765215,,,,,,,,,,,,,,,,,,,,15.75612,0.02761722
92,2022/02/28 13:13:46,4390.037,790.0009,1,2,0,0,0,0,1.500687,3.569132,5.356149993684,0.3288162,0.00005050359,1.152523,0.0001626907,,0.000137522292789072,,3.32051205635071,,,,,,,,,,,,,,,,,,15.83107,0.03571868
93,2022/02/28 13:13:56,4400.0362,800.0001,1,2,0,0,0,0,1.50071,3.570434,5.35818600814,0.332979,0.00005050359,1.167383,0.0001626907,,0.0000974991635303013,,,,,,,,,,,,,,,,,,,,15.81693,0.04637539
94,2022/02/28 13:14:06,4410.0362,810.0001,1,2,0,0,0,0,1.499832,3.571696,5.356943955072,0.3371429,0.00005050359,1.182252,0.0001626907,,0.000130151704070158,,,,,,,,,,,,,,,,,,,,15.77469,0.010463
95,2022/02/28 13:14:16,4420.0369,820.0008,1,2,0,0,0,0,1.500748,3.573022,5.362205620456,0.3413069,0.00005050359,1.197128,0.0001626907,,0.000107243096863385,,,,,,,,,,,,,,,,,,,,15.75891,0.03643632
96,2022/02/28 13:14:26,4430.0372,830.0011,1,2,0,0,0,0,1.50074,3.57419,5.3639299006,0.3454705,0.00005050359,1.212006,0.0001626907,,0.0000839958665892482,,3.30025792121887,0.299234986305237,,,,,,,,,,,,,,,,,15.72861,0.02593279
97,2022/02/28 13:14:36,4440.0374,840.0013,1,2,0,0,0,0,1.50058,3.575541,5.36538531378,0.3496342,0.00005050359,1.226891,0.0001626907,,0.000101278201327659,,,,,,,,,,,,,,,,,,,,15.71091,-0.02561033
98,2022/02/28 13:14:46,4450.0365,850.0004,1,2,0,0,0,0,1.501335,3.57661,5.36968977435,0.3537976,0.00005050359,1.24178,0.0001626907,,0.000119974902190734,,,,,,,,,,,,,,,,,,,,15.68687,-0.02461553
99,2022/02/28 13:14:56,4460.0367,860.0006,1,2,0,0,0,0,1.500038,3.578014,5.367156964532,0.3579617,0.00005050359,1.256677,0.0001626907,,0.000106292296550237,,,,,,,,,,,,,,,,,,,,15.77723,-0.01400113
100,2022/02/28 13:15:06,4470.0361,870,1,2,0,0,0,0,1.500969,3.579338,5.372475378522,0.3621248,0.00005050359,1.271576,0.0001626907,,0.000143731798743829,,3.22247409820557,,,,,,,,,,,,,,,,,,15.68951,-0.01917958
101,2022/02/28 13:15:16,4480.0371,880.001,1,2,0,0,0,0,1.500725,3.580575,5.373458416875,0.3662887,0.00005050359,1.286483,0.0001626907,,0.000174222193891183,,,,,,,,,,,,,,,,,,,,15.74454,-0.03471196
102,2022/02/28 13:15:26,4490.0364,890.0003,1,2,0,0,0,0,1.500832,3.582209,5.376293897888,0.3704521,0.00005050359,1.301394,0.0001626907,,0.000103527701867279,,,,,,,,,,,,,,,,,,,,15.71717,-0.03826201
103,2022/02/28 13:15:36,4500.0364,900.0003,1,2,0,0,0,0,1.500793,3.582758,5.376978127094,0.3746147,0.00005050359,1.316307,0.0001626907,,0.00013358129945118,,,0.313477993011475,,,,,,,,,,,,,,,,,15.72175,0.00890851
104,2022/02/28 13:15:46,4510.0372,910.0011,1,2,0,0,0,0,1.500389,3.584917,5.378770032713,0.3787776,0.00005050359,1.331227,0.0001626907,,0.000107658197521232,,3.15302610397339,,,,,,,,,,,,,,,,,,15.67148,-0.06064534
105,2022/02/28 13:15:56,4520.0367,920.0006,1,2,0,0,0,0,1.500351,3.586012,5.380276690212,0.3829409,0.00005050359,1.346154,0.0001626907,,0.000126331506180577,,,,,,,,,,,,,,,,,,,,15.69146,0.009226203
106,2022/02/28 13:16:06,4530.0366,930.0005,1,2,0,0,0,0,1.50132,3.587603,5.38614013596,0.3871033,0.00005050359,1.361085,0.0001626907,,0.000159204500960186,,,,,,,,,,,,,,,,,,,,15.83845,0.0005960464
107,2022/02/28 13:16:16,4540.0369,940.0008,1,2,0,0,0,0,1.500519,3.588964,5.385308672316,0.3912682,0.00005050359,1.376029,0.0001626907,,0.000181943702045828,,2.84623908996582,,,,,,,,,,,,,,,,,,15.88655,-0.0392586
108,2022/02/28 13:16:26,4550.0362,950.0001,1,2,0,0,0,0,1.500595,3.590476,5.38785033322,0.395432,0.00005050359,1.390976,0.0001626907,,0.000123767895274796,,,,,,,,,,,,,,,,,,,,15.72824,0.005015731
109,2022/02/28 13:16:36,4560.0372,960.0011,1,2,0,0,0,0,1.500542,3.591798,5.389643754516,0.3995956,0.00005050359,1.405928,0.0001626907,,0.000144232195452787,,,,,,,,,,,,,,,,,,,,15.68141,-0.04510164
110,2022/02/28 13:16:46,4570.0363,970.0002,1,2,0,0,0,0,1.500557,3.593307,5.391961971999,0.4037587,0.00005050359,1.420884,0.0001626907,,0.000116538496513385,,,,,,,,,,,,,,,,,,,,15.72861,0.04596889
111,2022/02/28 13:16:56,4580.037,980.0009,1,2,0,0,0,0,1.500893,3.594507,5.394970394751,0.407922,0.00005050359,1.435847,0.0001626907,,0.000120324199087918,,2.99464106559753,0.339918106794357,,,,,,,,,,,,,,,,,15.77162,0.01391172
112,2022/02/28 13:17:06,4590.0365,990.0004,1,2,0,0,0,0,1.500465,3.596301,5.396123779965,0.4120856,0.00005050359,1.450817,0.0001626907,,0.000119825701403897,,,,,,,,,,,,,,,,,,,,15.80892,0.03400385
113,2022/02/28 13:17:16,4600.0366,1000.0005,1,2,0,0,0,0,1.50074,3.597471,5.39886862854,0.4162474,0.00005050359,1.465787,0.0001626907,,0.000146125195897184,,,,,,,,,,,,,,,,,,,,15.79708,0.0258112
114,2022/02/28 13:17:26,4610.0361,1010,1,2,0,0,0,0,1.500671,3.599173,5.401174545083,0.4204098,0.00005050359,1.480765,0.0001626907,,0.000172026106156409,,2.84545803070068,,,,,,,,,,,,,,,,,,15.76488,0.02250969
115,2022/02/28 13:17:36,4620.0369,1020.0008,1,2,0,0,0,0,1.500648,3.600795,5.40352581516,0.4245737,0.00005050359,1.495754,0.0001626907,,0.00013238399697002,,,,,,,,,,,,,,,,,,,,15.71817,0.008784533
116,2022/02/28 13:17:46,4630.0362,1030.0001,1,2,0,0,0,0,1.500465,3.602063,5.404769459295,0.4287368,0.00005050359,1.510748,0.0001626907,,0.000148516599438153,,,,,,,,,,,,,,,,,,,,15.61926,-0.02665758
117,2022/02/28 13:17:56,4640.0372,1040.0011,1,2,0,0,0,0,1.500519,3.603799,5.407568871681,0.4329006,0.00005050359,1.52575,0.0001626907,,0.00014544659643434,,,0.359141498804092,,,,,,,,,,,,,,,,,15.58019,-0.04920781
118,2022/02/28 13:18:06,4650.0366,1050.0005,1,2,0,0,0,0,1.500725,3.604953,5.410043090925,0.4370632,0.00005050359,1.540754,0.0001626907,,0.000173858905327506,,2.64463996887207,,,,,,,,,,,,,,,,,,15.71373,0.02725422
119,2022/02/28 13:18:16,4660.0365,1060.0004,1,2,0,0,0,0,1.500465,3.606944,5.41209322896,0.4412259,0.00005050359,1.555765,0.0001626907,,0.0000915427735890262,,,,,,,,,,,,,,,,,,,,15.68915,-0.02410412
120,2022/02/28 13:18:26,4670.0376,1070.0015,1,2,0,0,0,0,1.500664,3.608212,5.414713852768,0.4453899,0.00005050359,1.570786,0.0001626907,,0.000155196903506294,,,,,,,,,,,,,,,,,,,,15.70366,-0.01686454
121,2022/02/28 13:18:36,4680.0362,1080.0001,1,2,0,0,0,0,1.50135,3.610124,5.4200596674,0.4495516,0.00005050359,1.585806,0.0001626907,,0.00015219280612655,,2.84483098983765,,,,,,,,,,,,,,,,,,15.64705,-0.04920185
122,2022/02/28 13:18:46,4690.0362,1090.0001,1,2,0,0,0,0,1.500168,3.61113,5.41730166984,0.4537152,0.00005050359,1.600839,0.0001626907,,0.000159899893333204,,,,,,,,,,,,,,,,,,,,15.76858,-0.005132556
123,2022/02/28 13:18:56,4700.0369,1100.0008,1,2,0,0,0,0,1.499451,3.612809,5.417230067859,0.4578785,0.00005050359,1.615877,0.0001626907,,0.000174932007212192,,,,,,,,,,,,,,,,,,,,15.67925,0.002589822
124,2022/02/28 13:19:06,4710.0372,1110.0011,1,2,0,0,0,0,1.500412,3.61415,5.4227140298,0.4620419,0.00005050359,1.630921,0.0001626907,,0.000192758496268652,,2.72264909744263,0.359730511903763,,,,,,,,,,,,,,,,,15.67057,-0.01321495
125,2022/02/28 13:19:16,4720.0372,1120.0011,1,2,0,0,0,0,1.500481,3.615835,5.425491716635,0.4662054,0.00005050359,1.645972,0.0001626907,,0.0001156244034064,,,,,,,,,,,,,,,,,,,,15.66244,0.02012789
126,2022/02/28 13:19:26,4730.0365,1130.0004,1,2,0,0,0,0,1.500259,3.617262,5.426829870858,0.4703691,0.00005050359,1.661029,0.0001626907,,0.000138516203151084,,,,,,,,,,,,,,,,,,,,15.76221,0.0106144
127,2022/02/28 13:19:36,4740.0367,1140.0006,1,2,0,0,0,0,1.50058,3.618711,5.43016535238,0.4745315,0.00005050359,1.676088,0.0001626907,,0.000119081400043797,,,,,,,,,,,,,,,,,,,,15.74136,0.01205683
128,2022/02/28 13:19:46,4750.0368,1150.0007,1,2,0,0,0,0,1.500374,3.620108,5.431515920392,0.4786955,0.00005050359,1.691159,0.0001626907,,0.000123891601106152,,2.93537592887878,,,,,,,,,,,,,,,,,,15.74646,-0.01559198
129,2022/02/28 13:19:56,4760.0365,1160.0004,1,2,0,0,0,0,1.500504,3.621445,5.43399270828,0.4828584,0.00005050359,1.706232,0.0001626907,,0.000124882295494899,,,,,,,,,,,,,,,,,,,,15.80485,0.04366994
130,2022/02/28 13:20:06,4770.0363,1170.0002,1,2,0,0,0,0,1.500061,3.622902,5.434573997022,0.4870211,0.00005050359,1.721311,0.0001626907,,0.000131610504467972,,,,,,,,,,,,,,,,,,,,15.76591,-0.01348913
131,2022/02/28 13:20:16,4780.0362,1180.0001,1,2,0,0,0,0,1.500671,3.624404,5.439037975084,0.4911841,0.00005050359,1.736396,0.0001626907,,0.000124403595691547,,2.80708599090576,0.347887694835663,,,,,,,,,,,,,,,,,15.83386,0.02414048
132,2022/02/28 13:20:26,4790.0365,1190.0004,1,2,0,0,0,0,1.500725,3.62603,5.44167387175,0.4953476,0.00005050359,1.75149,0.0001626907,,0.000112558802356943,,,,,,,,,,,,,,,,,,,,15.71462,-0.005804896
133,2022/02/28 13:20:36,4800.0381,1200.002,1,2,0,0,0,0,1.500542,3.62741,5.44308105622,0.4995121,0.00005050359,1.766593,0.0001626907,,0.000182296193088405,,,,,,,,,,,,,,,,,,,,15.67607,-0.034554
134,2022/02/28 13:20:46,4810.0368,1210.0007,1,2,0,0,0,0,1.500534,3.62867,5.44494270978,0.5036744,0.00005050359,1.781694,0.0001626907,,0.000106966501334682,,,,,,,,,,,,,,,,,,,,15.78859,0.01184344
135,2022/02/28 13:20:56,4820.0367,1220.0006,1,2,0,0,0,0,1.500748,3.630421,5.448347054908,0.5078371,0.00005050359,1.796803,0.0001626907,,0.000111880799522623,,2.86810994148254,,,,,,,,,,,,,,,,,,15.76719,0.03201544
136,2022/02/28 13:21:06,4830.037,1230.0009,1,2,0,0,0,0,1.500725,3.632017,5.450658712325,0.5120011,0.00005050359,1.811923,0.0001626907,,0.000118209900392685,,,,,,,,,,,,,,,,,,,,15.72737,-0.01829684
137,2022/02/28 13:21:16,4840.0361,1240,1,2,0,0,0,0,1.500702,3.633293,5.452490071686,0.5161634,0.00005050359,1.827043,0.0001626907,,0.000154838402522728,,,,,,,,,,,,,,,,,,,,15.69285,0.006799698
138,2022/02/28 13:21:26,4850.0372,1250.0011,1,2,0,0,0,0,1.500854,3.634895,5.45544670033,0.5203275,0.00005050359,1.842176,0.0001626907,,0.000114665301225614,,2.72905206680298,0.35917741060257,,,,,,,,,,,,,,,,,15.77711,0.0152719
139,2022/02/28 13:21:36,4860.0363,1260.0002,1,2,0,0,0,0,1.50013,3.636515,5.45524524695,0.5244892,0.00005050359,1.857306,0.0001626907,,0.0000766969897085801,,,,,,,,,,,,,,,,,,,,15.81669,0.03897548
140,2022/02/28 13:21:46,4870.0366,1270.0005,1,2,0,0,0,0,1.500008,3.638017,5.457054604136,0.5286507,0.00005050359,1.872443,0.0001626907,,0.000170899700606242,,,,,,,,,,,,,,,,,,,,15.77317,0.05103171
141,2022/02/28 13:21:56,4880.0364,1280.0003,1,2,0,0,0,0,1.500023,3.639294,5.459024703762,0.5328135,0.00005050359,1.887589,0.0001626907,,0.000131282402435318,,2.76508593559265,,,,,,,,,,,,,,,,,,15.68508,-0.02776563
142,2022/02/28 13:22:06,4890.0365,1290.0004,1,2,0,0,0,0,1.50013,3.641054,5.46205433702,0.5369765,0.00005050359,1.902743,0.0001626907,,0.000160952695296146,,,,,,,,,,,,,,,,,,,,15.72099,-0.03117621
143,2022/02/28 13:22:16,4900.0369,1300.0008,1,2,0,0,0,0,1.500282,3.642235,5.46437961027,0.5411382,0.00005050359,1.917899,0.0001626907,,0.000132643894175999,,,,,,,,,,,,,,,,,,,,15.85347,0.0008749962
144,2022/02/28 13:22:26,4910.0362,1310.0001,1,2,0,0,0,0,1.500519,3.643909,5.467754688771,0.5453018,0.00005050359,1.933068,0.0001626907,,0.000149901796248741,,,0.361214011907578,,,,,,,,,,,,,,,,,15.83299,0.02083659
145,2022/02/28 13:22:36,4920.0372,1320.0011,1,2,0,0,0,0,1.500664,3.645308,5.470382484512,0.5494655,0.00005050359,1.948243,0.0001626907,,0.000142247401527129,,2.82664608955383,,,,,,,,,,,,,,,,,,15.67962,-0.03034234
146,2022/02/28 13:22:46,4930.0373,1330.0012,1,2,0,0,0,0,1.50074,3.646739,5.47280708686,0.5536301,0.00005050359,1.963427,0.0001626907,,0.000127530103782192,,,,,,,,,,,,,,,,,,,,15.71425,0.007843971
147,2022/02/28 13:22:56,4940.0364,1340.0003,1,2,0,0,0,0,1.50119,3.648284,5.47676745796,0.5577919,0.00005050359,1.978607,0.0001626907,,0.000133409295813181,,,,,,,,,,,,,,,,,,,,15.69197,0.01149595
148,2022/02/28 13:23:06,4950.0367,1350.0006,1,2,0,0,0,0,1.501099,3.649307,5.477971088393,0.5619563,0.00005050359,1.993803,0.0001626907,,0.000168816099176183,,2.92382001876831,,,,,,,,,,,,,,,,,,15.75037,0.0294733
149,2022/02/28 13:23:16,4960.0366,1360.0005,1,2,0,0,0,0,1.50058,3.650952,5.47854555216,0.5661198,0.00005050359,2.009001,0.0001626907,,0.000094490242190659,,,,,,,,,,,,,,,,,,,,15.74239,0.007786155
150,2022/02/28 13:23:26,4970.0369,1370.0008,1,2,0,0,0,0,1.500389,3.652275,5.479833234975,0.5702827,0.00005050359,2.024202,0.0001626907,,0.000127734601846896,,,,,,,,,,,,,,,,,,,,15.69389,0.0122565
151,2022/02/28 13:23:36,4980.0362,1380.0001,1,2,0,0,0,0,1.50074,3.653509,5.48296709666,0.5744464,0.00005050359,2.039412,0.0001626907,,0.000142389500979334,,,,,,,,,,,,,,,,,,,,15.69428,-0.03029585
152,2022/02/28 13:23:46,4990.0371,1390.001,1,2,0,0,0,0,1.500832,3.654674,5.485051688768,0.5786101,0.00005050359,2.054626,0.0001626907,,0.000134574700496159,,3.07557106018066,0.330946087837219,,,,,,,,,,,,,,,,,15.70521,-0.01283288
153,2022/02/28 13:23:56,5000.0365,1400.0004,1,2,0,0,0,0,1.500374,3.656197,5.485662917678,0.5827734,0.00005050359,2.069845,0.0001626907,,0.000133491805172525,,,,,,,,,,,,,,,,,,,,15.71107,-0.01293063
154,2022/02/28 13:24:06,5010.0364,1410.0003,1,2,0,0,0,0,1.501144,3.657269,5.490087415736,0.5869365,0.00005050359,2.085068,0.0001626907,,0.000105171799077652,,,,,,,,,,,,,,,,,,,,15.6525,-0.0212425
155,2022/02/28 13:24:16,5020.0374,1420.0013,1,2,0,0,0,0,1.500763,3.658503,5.490545937789,0.5911004,0.00005050359,2.100299,0.0001626907,,0.000114534901513252,,,,,,,,,,,,,,,,,,,,15.66156,0.003538728
156,2022/02/28 13:24:26,5030.0368,1430.0007,1,2,0,0,0,0,1.500648,3.659758,5.492008523184,0.5952628,0.00005050359,2.11553,0.0001626907,,0.0000869473515194841,,3.50464510917664,,,,,,,,,,,,,,,,,,15.6539,-0.0375551
157,2022/02/28 13:24:36,5040.0369,1440.0008,1,2,0,0,0,0,1.5,3.660911,5.4913665,0.5994263,0.00005050359,2.130769,0.0001626907,,0.00010612409823807,,,,,,,,,,,,,,,,,,,,15.6679,-0.01858354
158,2022/02/28 13:24:46,5050.0368,1450.0007,1,2,0,0,0,0,1.500267,3.661986,5.493956750262,0.6035893,0.00005050359,2.146011,0.0001626907,,0.000109429798612837,,,,,,,,,,,,,,,,,,,,15.64297,0.002978444
159,2022/02/28 13:24:56,5060.0362,1460.0001,1,2,0,0,0,0,1.50174,3.662872,5.50068139728,0.6077533,0.00005050359,2.161261,0.0001626907,,0.000105852501292247,,,,,,,,,,,,,,,,,,,,15.63481,-0.04025996
160,2022/02/28 13:25:06,5070.0371,1470.001,1,2,0,0,0,0,1.501167,3.66409,5.50041099303,0.6119173,0.00005050359,2.176516,0.0001626907,,0.00013588739966508,,,0.284368187189102,,,,,,,,,,,,,,,,,15.65023,-0.03897727
161,2022/02/28 13:25:16,5080.0363,1480.0002,1,2,0,0,0,0,1.500931,3.664966,5.500861083346,0.6160794,0.00005050359,2.191768,0.0001626907,,0.0000667805870762095,,3.68904590606689,,,,,,,,,,,,,,,,,,15.74786,-0.01030207
162,2022/02/28 13:25:26,5090.0374,1490.0013,1,2,0,0,0,0,1.501152,3.66618,5.50349343936,0.6202433,0.00005050359,2.207031,0.0001626907,,0.0000914944830583408,,,,,,,,,,,,,,,,,,,,15.70915,0.007911325
163,2022/02/28 13:25:36,5100.0375,1500.0014,1,2,0,0,0,0,1.500221,3.666904,5.501166385784,0.6244065,0.00005050359,2.222295,0.0001626907,,0.0000777204913902096,,,,,,,,,,,,,,,,,,,,15.7178,0.006962419
164,2022/02/28 13:25:46,5110.0369,1510.0008,1,2,0,0,0,0,1.500946,3.668145,5.50568756517,0.6285699,0.00005050359,2.237564,0.0001626907,,,,,,,,,,,,,,,,,,,,,,15.70509,-0.01643002
165,2022/02/28 13:25:56,5120.0369,1520.0008,1,2,0,0,0,0,1.500397,3.668804,5.504662515188,0.6327335,0.00005050359,2.252838,0.0001626907,,0.0000949392415350303,,,,,,,,,,,,,,,,,,,,15.68014,-0.005294085
166,2022/02/28 13:26:06,5130.0371,1530.001,1,2,0,0,0,0,1.501022,3.669896,5.508594633712,0.6368973,0.00005050359,2.268117,0.0001626907,,0.0000971515328274108,,4.33686780929565,,,,,,,,,,,,,,,,,,15.72255,-0.01908064
167,2022/02/28 13:26:16,5140.0361,1540,1,2,0,0,0,0,1.500618,3.67067,5.50827347406,0.6410602,0.00005050359,2.283396,0.0001626907,,0.0000742841730243526,,,,,,,,,,,,,,,,,,,,15.69567,-0.03476322
168,2022/02/28 13:26:26,5150.0363,1550.0002,1,2,0,0,0,0,1.50161,3.671611,5.51332779371,0.6452237,0.00005050359,2.298681,0.0001626907,,0.0000880884399521165,,,,,,,,,,,,,,,,,,,,15.71055,-0.001869202
169,2022/02/28 13:26:36,5160.0366,1560.0005,1,2,0,0,0,0,1.501442,3.672364,5.513841548888,0.6493884,0.00005050359,2.313974,0.0001626907,,0.0000960419420152903,,,,,,,,,,,,,,,,,,,,15.80589,0.01316369
170,2022/02/28 13:26:46,5170.0368,1570.0007,1,2,0,0,0,0,1.50087,3.673413,5.51331536931,0.653552,0.00005050359,2.329266,0.0001626907,,0.0000896319907042198,,,,,,,,,,,,,,,,,,,,15.81135,0.04582703
171,2022/02/28 13:26:56,5180.0361,1580,1,2,0,0,0,0,1.500153,3.674031,5.511608626743,0.6577148,0.00005050359,2.344559,0.0001626907,,0.0000583629007451236,,,0.224212303757668,,,,,,,,,,,,,,,,,15.76516,0.01420021
172,2022/02/28 13:27:06,5190.0361,1590,1,2,0,0,0,0,1.501152,3.675025,5.5167711288,0.6618792,0.00005050359,2.359862,0.0001626907,,0.000108699401607737,,4.74111890792847,,,,,,,,,,,,,,,,,,15.73869,-0.0003242493
173,2022/02/28 13:27:16,5200.0371,1600.001,1,2,0,0,0,0,1.501167,3.675692,5.517827532564,0.6660426,0.00005050359,2.375164,0.0001626907,,,,,,,,,,,,,,,,,,,,,,15.68471,0.04904151
174,2022/02/28 13:27:26,5210.0364,1610.0003,1,2,0,0,0,0,1.500443,3.676682,5.516651770126,0.6702062,0.00005050359,2.39047,0.0001626907,,0.0000310542709485162,,,,,,,,,,,,,,,,,,,,15.74187,0.004930496
175,2022/02/28 13:27:36,5220.0363,1620.0002,1,2,0,0,0,0,1.50061,3.677301,5.51819465361,0.6743689,0.00005050359,2.405777,0.0001626907,,0.0000700551172485575,,,,,,,,,,,,,,,,,,,,15.6907,-0.02212226
176,2022/02/28 13:27:46,5230.0366,1630.0005,1,2,0,0,0,0,1.500854,3.678017,5.520166526518,0.6785337,0.00005050359,2.421094,0.0001626907,,0.0000698965013725683,,,,,,,,,,,,,,,,,,,,15.83861,-0.002388358
177,2022/02/28 13:27:56,5240.0374,1640.0013,1,2,0,0,0,0,1.50045,3.678989,5.52013904505,0.6826982,0.00005050359,2.436414,0.0001626907,,0.000099166230938863,,,,,,,,,,,,,,,,,,,,15.80693,-0.007348657
178,2022/02/28 13:28:06,5250.0368,1650.0007,1,2,0,0,0,0,1.501228,3.679677,5.524034143356,0.6868626,0.00005050359,2.451736,0.0001626907,,0.000075315241701901,,5.31297492980957,,,,,,,,,,,,,,,,,,15.72483,-0.02151966
179,2022/02/28 13:28:16,5260.0362,1660.0001,1,2,0,0,0,0,1.50045,3.680652,5.5226342934,0.6910264,0.00005050359,2.467059,0.0001626907,,0.000104061196907423,,,,,,,,,,,,,,,,,,,,15.81099,-0.04981458
180,2022/02/28 13:28:26,5270.0368,1670.0007,1,2,0,0,0,0,1.500671,3.681252,5.524348120092,0.6951905,0.00005050359,2.482387,0.0001626907,,0.0000568933210161049,,,,,,,,,,,,,,,,,,,,15.74291,-0.03857434
181,2022/02/28 13:28:36,5280.0363,1680.0002,1,2,0,0,0,0,1.49984,3.682363,5.52295532192,0.6993545,0.00005050359,2.497718,0.0001626907,,0.000114664100692607,,,,,,,,,,,,,,,,,,,,15.71298,-0.01825809
182,2022/02/28 13:28:46,5290.0363,1690.0002,1,2,0,0,0,0,1.500412,3.6827,5.5255672724,0.7035188,0.00005050359,2.513053,0.0001626907,,,,,,,,,,,,,,,,,,,,,,15.75244,-0.01940787
183,2022/02/28 13:28:56,5300.0374,1700.0013,1,2,0,0,0,0,1.500908,3.683718,5.528921815944,0.7076828,0.00005050359,2.528389,0.0001626907,,0.0000727018414181657,,,0.188942700624466,,,,,,,,,,,,,,,,,15.84319,0.0411278
184,2022/02/28 13:29:06,5310.0365,1710.0004,1,2,0,0,0,0,1.501221,3.684268,5.530900491228,0.7118468,0.00005050359,2.54373,0.0001626907,,0.0000991747292573564,,,,,,,,,,,,,,,,,,,,15.73387,0.01547396
185,2022/02/28 13:29:16,5320.0374,1720.0013,1,2,0,0,0,0,1.500664,3.685282,5.530370027248,0.7160118,0.00005050359,2.559077,0.0001626907,,0.0000493104089400731,,5.35870504379272,,,,,,,,,,,,,,,,,,15.69353,-0.01829624
186,2022/02/28 13:29:26,5330.0361,1730,1,2,0,0,0,0,1.500671,3.685843,5.531237700653,0.7201757,0.00005050359,2.574423,0.0001626907,,0.0000785107404226437,,,,,,,,,,,,,,,,,,,,15.80322,0.0372684
187,2022/02/28 13:29:36,5340.0362,1740.0001,1,2,0,0,0,0,1.501259,3.686787,5.534822164833,0.7243388,0.00005050359,2.589769,0.0001626907,,0.0000910028611542657,,,,,,,,,,,,,,,,,,,,15.81418,0.02776086
188,2022/02/28 13:29:46,5350.0363,1750.0002,1,2,0,0,0,0,1.500763,3.687296,5.533757406848,0.7285026,0.00005050359,2.605121,0.0001626907,,0.0000841500877868384,,,,,,,,,,,,,,,,,,,,15.82746,0.01510441
189,2022/02/28 13:29:56,5360.0365,1760.0004,1,2,0,0,0,0,1.500778,3.688464,5.535565624992,0.732667,0.00005050359,2.620479,0.0001626907,,,,,,,,,,,,,,,,,,,,,,15.81982,0.00009298325
190,2022/02/28 13:30:06,5370.0365,1770.0004,1,2,0,0,0,0,1.500259,3.688967,5.534405942453,0.7368308,0.00005050359,2.635838,0.0001626907,,0.0000717152433935553,,,,,,,,,,,,,,,,,,,,15.76302,-0.01372039
191,2022/02/28 13:30:16,5380.0365,1780.0004,1,2,0,0,0,0,1.500336,3.689732,5.535837749952,0.7409936,0.00005050359,2.651196,0.0001626907,,0.0000607727815804537,,5.47589778900146,,,,,,,,,,,,,,,,,,15.70856,-0.03289461
192,2022/02/28 13:30:26,5390.0374,1790.0013,1,2,0,0,0,0,1.500229,3.690755,5.536977682895,0.7451576,0.00005050359,2.666562,0.0001626907,,0.000100556200777646,,,,,,,,,,,,,,,,,,,,15.76852,0.02112389
193,2022/02/28 13:30:36,5400.0366,1800.0005,1,2,0,0,0,0,1.500793,3.691124,5.539613061332,0.7493205,0.00005050359,2.681926,0.0001626907,,0.0000736853617127053,,,,,,,,,,,,,,,,,,,,15.7677,0.01244426
194,2022/02/28 13:30:46,5410.0362,1810.0001,1,2,0,0,0,0,1.50106,3.692235,5.5422662691,0.753484,0.00005050359,2.697297,0.0001626907,,0.0000577668288315181,,,,,,,,,,,,,,,,,,,,15.76324,0.02747953
195,2022/02/28 13:30:56,5420.0371,1820.001,1,2,0,0,0,0,1.500702,3.692923,5.541976931946,0.7576483,0.00005050359,2.712674,0.0001626907,,0.0000726222133380361,,,0,,,,,,,,,,,,,,,,,15.70027,-0.01797259
196,2022/02/28 13:31:06,5430.0364,1830.0003,1,2,0,0,0,0,1.500801,3.693637,5.543414103237,0.7618111,0.00005050359,2.728048,0.0001626907,,0.000128029205370694,,,0.186700403690338,,,,,,,,,,,,,,,,,15.83594,0.02963543
197,2022/02/28 13:31:16,5440.0372,1840.0011,1,2,0,0,0,0,1.500748,3.694268,5.544165312464,0.7659743,0.00005050359,2.743427,0.0001626907,,,,,,,,,,,,,,,,,,,,,,15.70027,0.007240176
