Repository: HVES-Battery-Testing-Consortium/LG-HG2

# Battery Testing Consortium (BTC)
The Battery Testing Consortium (BTC) has been developed within the High Voltage and Energy Storage Lab at Oxford Brookes University to provide accurate and comprehensive cell data to Formula Student Electric teams. Through the BTC, we aim to provide FS teams with information for improved and informed decisions for cell selection, pack architecture design, thermal cooling requirements, and end of life predictions. A range of tests are completed to provide a comprehensive electrochemical lithium-ion characterisation for modelling, validation, and battery management parameterisation.

File: Data/Round1/LG_HG2/Package 1/220228_BTC_HPPC_EIS_LG_HG2_2_15C/220228_BTC_HPPC_EIS_LG_HG2_2_15C_Channel_3_Wb_1.CSV (part 3 of 46)
Data_Point,Date_Time,Test_Time(s),Step_Time(s),Cycle_Index,Step_Index,TC_Counter1,TC_Counter2,TC_Counter3,TC_Counter4,Current(A),Voltage(V),Power(W),Charge_Capacity(Ah),Discharge_Capacity(Ah),Charge_Energy(Wh),Discharge_Energy(Wh),ACR(Ohm),dV/dt(V/s),Internal_Resistance(Ohm),dQ/dV(Ah/V),dV/dQ(V/Ah),MetaCode_MV_UD1,MetaCode_MV_UD2,MetaCode_MV_UD3,MetaCode_MV_UD4,MetaCode_MV_UD5,MetaCode_MV_UD6,MetaCode_MV_UD7,MetaCode_MV_UD8,MetaCode_MV_UD9,MetaCode_MV_UD10,MetaCode_MV_UD11,MetaCode_MV_UD12,MetaCode_MV_UD13,MetaCode_MV_UD14,MetaCode_MV_UD15,MetaCode_MV_UD16,Aux_Temperature_1(C),Aux_dT/dt_1(C)
398,2022/02/28 14:04:46,7450.0368,3850.0007,1,2,0,0,0,0,1.500336,3.949105,5.92498439928,1.60283,0.00005050359,5.933103,0.0001626907,,0.000121324897918385,,,,,,,,,,,,,,,,,,,,16.12187,0.0770849
399,2022/02/28 14:04:56,7460.0366,3860.0005,1,2,0,0,0,0,1.500443,3.950562,5.927593098966,1.606994,0.00005050359,5.949548,0.0001626907,,0.000135524402139708,,,,,,,,,,,,,,,,,,,,16.13604,-0.008001924
400,2022/02/28 14:05:06,7470.0364,3870.0003,1,2,0,0,0,0,1.500778,3.95175,5.9306994615,1.611157,0.00005050359,5.965996,0.0001626907,,0.0000845848626340739,,3.17001795768738,,,,,,,,,,,,,,,,,,15.89923,-0.0624454
401,2022/02/28 14:05:16,7480.0368,3880.0007,1,2,0,0,0,0,1.500854,3.952992,5.932863855168,1.615321,0.00005050359,5.982456,0.0001626907,,0.000192265695659444,,,,,,,,,,,,,,,,,,,,16.02885,-0.0495863
402,2022/02/28 14:05:26,7490.0369,3890.0008,1,2,0,0,0,0,1.500542,3.95417,5.93339816014,1.619485,0.00005050359,5.998919,0.0001626907,,0.000126967803225853,,,0.316563099622726,,,,,,,,,,,,,,,,,15.91622,-0.09950817
403,2022/02/28 14:05:36,7500.037,3900.0009,1,2,0,0,0,0,1.500801,3.955887,5.936999165487,1.623649,0.00005050359,6.015387,0.0001626907,,0.000194396096048877,,3.18840599060059,,,,,,,,,,,,,,,,,,16.17701,0.116719
404,2022/02/28 14:05:46,7510.0363,3910.0002,1,2,0,0,0,0,1.500504,3.957024,5.937530340096,1.627812,0.00005050359,6.031859,0.0001626907,,0.0000900336308404803,,,,,,,,,,,,,,,,,,,,16.08775,0.04364491
405,2022/02/28 14:05:56,7520.038,3920.0019,1,2,0,0,0,0,1.50058,3.958262,5.93968879196,1.631977,0.00005050359,6.048341,0.0001626907,,0.000114162001409568,,,,,,,,,,,,,,,,,,,,15.93247,-0.06636441
406,2022/02/28 14:06:06,7530.0371,3930.001,1,2,0,0,0,0,1.501053,3.959549,5.943492905097,1.63614,0.00005050359,6.064822,0.0001626907,,0.00013025889347773,,,,,,,,,,,,,,,,,,,,15.87073,-0.07825553
407,2022/02/28 14:06:16,7540.0367,3940.0006,1,2,0,0,0,0,1.500397,3.960725,5.942659907825,1.640303,0.00005050359,6.081311,0.0001626907,,0.000112192901724484,,3.24552607536316,,,,,,,,,,,,,,,,,,15.74195,-0.06283462
408,2022/02/28 14:06:26,7550.0376,3950.0015,1,2,0,0,0,0,1.500542,3.962275,5.94556005305,1.644467,0.00005050359,6.097806,0.0001626907,,0.000108883803477511,,,,,,,,,,,,,,,,,,,,15.81821,0.01973808
409,2022/02/28 14:06:36,7560.0375,3960.0014,1,2,0,0,0,0,1.500748,3.963312,5.947932557376,1.648631,0.00005050359,6.114308,0.0001626907,,0.0000808433032943867,,,,,,,,,,,,,,,,,,,,15.84457,-0.03945947
410,2022/02/28 14:06:46,7570.037,3970.0009,1,2,0,0,0,0,1.500748,3.964676,5.949979577648,1.652796,0.00005050359,6.130816,0.0001626907,,0.0000895949269761331,,,0.305519789457321,,,,,,,,,,,,,,,,,15.86879,-0.03090322
411,2022/02/28 14:06:56,7580.0376,3980.0015,1,2,0,0,0,0,1.500893,3.965808,5.952253466544,1.656959,0.00005050359,6.147323,0.0001626907,,0.000176203699083999,,3.29077196121216,,,,,,,,,,,,,,,,,,15.85821,0.03063321
412,2022/02/28 14:07:06,7590.0361,3990,1,2,0,0,0,0,1.500725,3.967344,5.9538923244,1.661122,0.00005050359,6.163836,0.0001626907,,0.000158049995661713,,,,,,,,,,,,,,,,,,,,15.92294,0.01713395
413,2022/02/28 14:07:16,7600.0365,4000.0004,1,2,0,0,0,0,1.500923,3.968483,5.956387409809,1.665286,0.00005050359,6.18036,0.0001626907,,0.000128693704027683,,,,,,,,,,,,,,,,,,,,16.11496,0.07518828
414,2022/02/28 14:07:26,7610.0365,4010.0004,1,2,0,0,0,0,1.500595,3.969782,5.95703502029,1.66945,0.00005050359,6.196886,0.0001626907,,0.000107908897916786,,,,,,,,,,,,,,,,,,,,16.01454,-0.04911244
415,2022/02/28 14:07:36,7620.0373,4020.0012,1,2,0,0,0,0,1.500793,3.970941,5.959560456213,1.673614,0.00005050359,6.213418,0.0001626907,,0.000127876395708881,,3.27126097679138,,,,,,,,,,,,,,,,,,15.82671,-0.1008499
416,2022/02/28 14:07:46,7630.037,4030.0009,1,2,0,0,0,0,1.499947,3.972281,5.958210969107,1.677777,0.00005050359,6.229954,0.0001626907,,0.000107718602521345,,,,,,,,,,,,,,,,,,,,16.4861,0.04482806
417,2022/02/28 14:07:56,7640.037,4040.0009,1,2,0,0,0,0,1.500893,3.973396,5.963642242628,1.681941,0.00005050359,6.246497,0.0001626907,,0.000111995999759529,,,,,,,,,,,,,,,,,,,,15.97104,-0.07982969
418,2022/02/28 14:08:06,7650.0371,4050.001,1,2,0,0,0,0,1.500519,3.974759,5.964201399921,1.686104,0.00005050359,6.263042,0.0001626907,,0.000155829606228508,,,0.302644699811935,,,,,,,,,,,,,,,,,15.95248,-0.05238056
419,2022/02/28 14:08:16,7660.037,4060.0009,1,2,0,0,0,0,1.500374,3.975937,5.965392500438,1.69027,0.00005050359,6.279601,0.0001626907,,0.000134041605633684,,3.30996608734131,,,,,,,,,,,,,,,,,,16.05804,-0.02482414
420,2022/02/28 14:08:26,7670.0363,4070.0002,1,2,0,0,0,0,1.501038,3.977152,5.969856283776,1.694434,0.00005050359,6.296162,0.0001626907,,0.000141558004543185,,,,,,,,,,,,,,,,,,,,16.00817,0.04985392
421,2022/02/28 14:08:36,7680.0364,4080.0003,1,2,0,0,0,0,1.500702,3.978463,5.970487381026,1.698599,0.00005050359,6.31273,0.0001626907,,0.00010697879770305,,,,,,,,,,,,,,,,,,,,15.86861,-0.06250441
422,2022/02/28 14:08:46,7690.0367,4090.0006,1,2,0,0,0,0,1.501091,3.979591,5.973728233781,1.702764,0.00005050359,6.3293,0.0001626907,,0.000169269798789173,,,,,,,,,,,,,,,,,,,,15.84722,-0.03379643
423,2022/02/28 14:08:56,7700.0366,4100.0005,1,2,0,0,0,0,1.500504,3.980984,5.973482415936,1.706928,0.00005050359,6.345877,0.0001626907,,0.000115806898975279,,3.3668749332428,,,,,,,,,,,,,,,,,,16.11744,-0.03098607
424,2022/02/28 14:09:06,7710.0368,4110.0007,1,2,0,0,0,0,1.500885,3.982026,5.97656309301,1.711093,0.00005050359,6.362458,0.0001626907,,0.000152912296471186,,,,,,,,,,,,,,,,,,,,16.05573,0.09009063
425,2022/02/28 14:09:16,7720.0362,4120.0001,1,2,0,0,0,0,1.500519,3.9836,5.9774674884,1.715256,0.00005050359,6.379038,0.0001626907,,0.0000980963304755278,,,,,,,,,,,,,,,,,,,,15.85183,-0.08986592
426,2022/02/28 14:09:26,7730.0364,4130.0003,1,2,0,0,0,0,1.500671,3.984587,5.979554157877,1.71942,0.00005050359,6.395631,0.0001626907,,0.0000813903970993124,,,0.302727609872818,,,,,,,,,,,,,,,,,16.03132,-0.04785419
427,2022/02/28 14:09:36,7740.0364,4140.0003,1,2,0,0,0,0,1.500481,3.985945,5.980834739545,1.723584,0.00005050359,6.412224,0.0001626907,,0.000123535195598379,,3.37538003921509,,,,,,,,,,,,,,,,,,16.11144,0.1190031
428,2022/02/28 14:09:46,7750.0365,4150.0004,1,2,0,0,0,0,1.500832,3.987139,5.984025799648,1.727748,0.00005050359,6.428824,0.0001626907,,0.0000860884174471721,,,,,,,,,,,,,,,,,,,,15.76919,-0.05476892
429,2022/02/28 14:09:56,7760.0365,4160.0004,1,2,0,0,0,0,1.500412,3.988581,5.984514795372,1.731912,0.00005050359,6.445431,0.0001626907,,0.000156987705850042,,,,,,,,,,,,,,,,,,,,15.87764,-0.05901933
430,2022/02/28 14:10:06,7770.0372,4170.0011,1,2,0,0,0,0,1.5,3.989783,5.9846745,1.736077,0.00005050359,6.462043,0.0001626907,,0.000183552998350933,,,,,,,,,,,,,,,,,,,,16.09254,0.06815314
431,2022/02/28 14:10:16,7780.0361,4180,1,2,0,0,0,0,1.500801,3.991138,5.989903901538,1.740241,0.00005050359,6.47866,0.0001626907,,0.000138362302095629,,3.31050896644592,,,,,,,,,,,,,,,,,,15.88842,-0.0297308
432,2022/02/28 14:10:26,7790.0368,4190.0007,1,2,0,0,0,0,1.501259,3.992127,5.993216587893,1.744406,0.00005050359,6.495283,0.0001626907,,0.000192186096683145,,,,,,,,,,,,,,,,,,,,15.92612,-0.02945602
433,2022/02/28 14:10:36,7800.0371,4200.001,1,2,0,0,0,0,1.50135,3.993428,5.9955331278,1.748571,0.00005050359,6.511916,0.0001626907,,0.000105179096863139,,,,,,,,,,,,,,,,,,,,16.06704,0.01623631
434,2022/02/28 14:10:46,7810.0361,4210,1,2,0,0,0,0,1.500923,3.994797,5.995882697631,1.752735,0.00005050359,6.528548,0.0001626907,,0.000125173799460754,,,0.29573580622673,,,,,,,,,,,,,,,,,16.07483,0.006297231
435,2022/02/28 14:10:56,7820.0363,4220.0002,1,2,0,0,0,0,1.50071,3.995914,5.99670809894,1.756899,0.00005050359,6.545184,0.0001626907,,0.000090078181528952,,3.26600193977356,,,,,,,,,,,,,,,,,,15.98641,-0.06089211
436,2022/02/28 14:11:06,7830.0367,4230.0006,1,2,0,0,0,0,1.500397,3.997344,5.997602945568,1.761063,0.00005050359,6.561824,0.0001626907,,0.00013844229397364,,,,,,,,,,,,,,,,,,,,16.1459,0.1218051
437,2022/02/28 14:11:16,7840.0373,4240.0012,1,2,0,0,0,0,1.501541,3.998283,6.003585854103,1.765227,0.00005050359,6.57847,0.0001626907,,0.000146381295053288,,,,,,,,,,,,,,,,,,,,15.77184,-0.06516814
438,2022/02/28 14:11:26,7850.0361,4250,1,2,0,0,0,0,1.500648,3.999804,6.002297872992,1.76939,0.00005050359,6.59512,0.0001626907,,0.000109524902654812,,,,,,,,,,,,,,,,,,,,15.99739,-0.06397486
439,2022/02/28 14:11:36,7860.037,4260.0009,1,2,0,0,0,0,1.500397,4.001012,6.003106401764,1.773556,0.00005050359,6.611784,0.0001626907,,0.000149318293551914,,3.30521988868713,,,,,,,,,,,,,,,,,,15.93653,0.01867592
440,2022/02/28 14:11:46,7870.0369,4270.0008,1,2,0,0,0,0,1.500671,4.002168,6.005937454728,1.77772,0.00005050359,6.62845,0.0001626907,,0.000156251393491402,,,,,,,,,,,,,,,,,,,,15.98641,0.01475215
441,2022/02/28 14:11:56,7880.0371,4280.001,1,2,0,0,0,0,1.500534,4.003362,6.007180795308,1.781884,0.00005050359,6.645117,0.0001626907,,0.00015508770593442,,,,,,,,,,,,,,,,,,,,16.21485,0.1140535
442,2022/02/28 14:12:06,7890.0365,4290.0004,1,2,0,0,0,0,1.50071,4.004856,6.01012744776,1.786048,0.00005050359,6.661789,0.0001626907,,0.00011150429781992,,,0.307821601629257,,,,,,,,,,,,,,,,,15.88312,-0.1053238
443,2022/02/28 14:12:16,7900.0363,4300.0002,1,2,0,0,0,0,1.500793,4.005917,6.012052192181,1.790212,0.00005050359,6.678468,0.0001626907,,0.000102613703347743,,3.35379791259766,,,,,,,,,,,,,,,,,,16.14503,-0.04400432
444,2022/02/28 14:12:26,7910.0365,4310.0004,1,2,0,0,0,0,1.500519,4.007446,6.013248864474,1.794377,0.00005050359,6.695156,0.0001626907,,0.000103350903373212,,,,,,,,,,,,,,,,,,,,15.92381,-0.01783729
445,2022/02/28 14:12:36,7920.0367,4320.0006,1,2,0,0,0,0,1.501373,4.008447,6.018174097731,1.798541,0.00005050359,6.711848,0.0001626907,,0.000126625396660529,,,,,,,,,,,,,,,,,,,,15.9882,-0.01205027
446,2022/02/28 14:12:46,7930.037,4330.0009,1,2,0,0,0,0,1.501205,4.010095,6.019974664475,1.802707,0.00005050359,6.728549,0.0001626907,,0.000131913606310263,,,,,,,,,,,,,,,,,,,,16.18761,0.02762258
447,2022/02/28 14:12:56,7940.0361,4340,1,2,0,0,0,0,1.500725,4.011345,6.019925725125,1.806871,0.00005050359,6.745252,0.0001626907,,0.000155189802171662,,3.20286703109741,,,,,,,,,,,,,,,,,,16.14875,-0.0009328127
448,2022/02/28 14:13:06,7950.0372,4350.0011,1,2,0,0,0,0,1.500481,4.012589,6.020813555309,1.811036,0.00005050359,6.761961,0.0001626907,,0.000137614799314179,,,,,,,,,,,,,,,,,,,,15.99863,0.01514375
449,2022/02/28 14:13:16,7960.0369,4360.0008,1,2,0,0,0,0,1.500229,4.01399,6.02190420371,1.8152,0.00005050359,6.778671,0.0001626907,,0.0000849819189170375,,,,,,,,,,,,,,,,,,,,16.23659,0.00171721
450,2022/02/28 14:13:26,7970.038,4370.0019,1,2,0,0,0,0,1.500572,4.015231,6.025143212132,1.819365,0.00005050359,6.795391,0.0001626907,,0.000164295095601119,,,0.307599812746048,,,,,,,,,,,,,,,,,16.04441,-0.04763126
451,2022/02/28 14:13:36,7980.0373,4380.0012,1,2,0,0,0,0,1.500885,4.016697,6.028600276845,1.823529,0.00005050359,6.812117,0.0001626907,,0.000119974902190734,,3.13522410392761,,,,,,,,,,,,,,,,,,16.19402,0.009825826
452,2022/02/28 14:13:46,7990.0366,4390.0005,1,2,0,0,0,0,1.500664,4.017717,6.029243264088,1.827694,0.00005050359,6.828846,0.0001626907,,0.0000972927373368293,,,,,,,,,,,,,,,,,,,,16.05858,-0.008453131
453,2022/02/28 14:13:56,8000.0366,4400.0005,1,2,0,0,0,0,1.501221,4.019434,6.034058728914,1.831859,0.00005050359,6.845584,0.0001626907,,0.000276705104624853,,,,,,,,,,,,,,,,,,,,16.22881,0.04900217
454,2022/02/28 14:14:06,8010.037,4410.0009,1,2,0,0,0,0,1.500687,4.020625,6.033699669375,1.836024,0.00005050359,6.862325,0.0001626907,,0.000112523797724862,,,,,,,,,,,,,,,,,,,,16.05307,-0.02031863
455,2022/02/28 14:14:16,8020.0373,4420.0012,1,2,0,0,0,0,1.500671,4.022159,6.035937368689,1.840188,0.00005050359,6.87907,0.0001626907,,0.000111750203359406,,3.05881404876709,,,,,,,,,,,,,,,,,,16.21925,0.03368914
456,2022/02/28 14:14:26,8030.0362,4430.0001,1,2,0,0,0,0,1.500397,4.023208,6.036409213576,1.844352,0.00005050359,6.895821,0.0001626907,,0.000107660402136389,,,,,,,,,,,,,,,,,,,,16.04213,-0.00502646
457,2022/02/28 14:14:36,8040.0368,4440.0007,1,2,0,0,0,0,1.50087,4.024816,6.04072558992,1.848517,0.00005050359,6.912581,0.0001626907,,0.000116125702334102,,,0.32784178853035,,,,,,,,,,,,,,,,,16.04036,-0.03368855
458,2022/02/28 14:14:46,8050.0365,4450.0004,1,2,0,0,0,0,1.501183,4.02608,6.04388285264,1.85268,0.00005050359,6.929339,0.0001626907,,0.000168812402989715,,3.04365992546082,,,,,,,,,,,,,,,,,,16.28379,0.09509087
459,2022/02/28 14:14:56,8060.0369,4460.0008,1,2,0,0,0,0,1.500793,4.027482,6.044416793226,1.856845,0.00005050359,6.946113,0.0001626907,,0.000090078181528952,,,,,,,,,,,,,,,,,,,,16.03099,-0.04297733
460,2022/02/28 14:15:06,8070.0374,4470.0013,1,2,0,0,0,0,1.500687,4.028942,6.046180883154,1.86101,0.00005050359,6.96289,0.0001626907,,0.000169596300111152,,,,,,,,,,,,,,,,,,,,15.96258,-0.06740093
461,2022/02/28 14:15:16,8080.037,4480.0009,1,2,0,0,0,0,1.50119,4.030115,6.04996833685,1.865176,0.00005050359,6.979675,0.0001626907,,0.000176368397660553,,,,,,,,,,,,,,,,,,,,15.99598,-0.06723225
462,2022/02/28 14:15:26,8090.0363,4490.0002,1,2,0,0,0,0,1.500763,4.031813,6.050795773319,1.869339,0.00005050359,6.996458,0.0001626907,,0.000121119999676012,,3.04132509231567,,,,,,,,,,,,,,,,,,16.08932,-0.01950502
463,2022/02/28 14:15:36,8100.0363,4500.0002,1,2,0,0,0,0,1.500702,4.033142,6.052544265684,1.873504,0.00005050359,7.013252,0.0001626907,,0.000190175298484974,,,,,,,,,,,,,,,,,,,,15.97013,-0.02076089
464,2022/02/28 14:15:46,8110.0372,4510.0011,1,2,0,0,0,0,1.501091,4.03466,6.05639181406,1.877669,0.00005050359,7.030052,0.0001626907,,0.00013375080015976,,,0.334127604961395,,,,,,,,,,,,,,,,,15.92928,-0.0314492
465,2022/02/28 14:15:56,8120.0367,4520.0006,1,2,0,0,0,0,1.500854,4.035855,6.05722912017,1.881833,0.00005050359,7.046855,0.0001626907,,0.000105066101241391,,2.83668804168701,,,,,,,,,,,,,,,,,,15.91283,-0.09603798
466,2022/02/28 14:16:06,8130.0366,4530.0005,1,2,0,0,0,0,1.500008,4.037691,6.056568801528,1.885996,0.00005050359,7.063662,0.0001626907,,0.000100541103165597,,,,,,,,,,,,,,,,,,,,16.00995,-0.07211506
467,2022/02/28 14:16:16,8140.0368,4540.0007,1,2,0,0,0,0,1.500969,4.038815,6.062136111735,1.89016,0.00005050359,7.080475,0.0001626907,,0.000181560099008493,,,,,,,,,,,,,,,,,,,,16.20899,0.05469322
468,2022/02/28 14:16:26,8150.0372,4550.0011,1,2,0,0,0,0,1.500633,4.040482,6.063280625106,1.894325,0.00005050359,7.097301,0.0001626907,,0.00014501869736705,,,,,,,,,,,,,,,,,,,,16.24011,0.05070806
469,2022/02/28 14:16:36,8160.037,4560.0009,1,2,0,0,0,0,1.500885,4.041617,6.066002331045,1.898489,0.00005050359,7.11413,0.0001626907,,0.000167599602718838,,2.90411591529846,,,,,,,,,,,,,,,,,,15.97863,-0.003471971
470,2022/02/28 14:16:46,8170.0362,4570.0001,1,2,0,0,0,0,1.500923,4.043612,6.069150253876,1.902654,0.00005050359,7.130967,0.0001626907,,0.000141742406412959,,,,,,,,,,,,,,,,,,,,15.94576,-0.01552701
471,2022/02/28 14:16:56,8180.037,4580.0009,1,2,0,0,0,0,1.499779,4.044648,6.066078132792,1.906818,0.00005050359,7.147806,0.0001626907,,0.000147441794979386,,,0.352566987276077,,,,,,,,,,,,,,,,,15.99773,-0.02768219
472,2022/02/28 14:17:06,8190.0366,4590.0005,1,2,0,0,0,0,1.500427,4.046468,6.071429841836,1.910982,0.00005050359,7.164652,0.0001626907,,0.0000971087793004699,,2.79660701751709,,,,,,,,,,,,,,,,,,16.02479,-0.05908787
473,2022/02/28 14:17:16,8200.0366,4600.0005,1,2,0,0,0,0,1.500374,4.047884,6.073339908616,1.915145,0.00005050359,7.181499,0.0001626907,,0.000184949007234536,,,,,,,,,,,,,,,,,,,,16.24224,0.07265151
474,2022/02/28 14:17:26,8210.0366,4610.0005,1,2,0,0,0,0,1.500908,4.04931,6.07764177348,1.919309,0.00005050359,7.198357,0.0001626907,,0.000116894101665821,,,,,,,,,,,,,,,,,,,,15.89108,-0.09940863
475,2022/02/28 14:17:36,8220.0362,4620.0001,1,2,0,0,0,0,1.500885,4.050916,6.07995906066,1.923473,0.00005050359,7.215222,0.0001626907,,0.000156869195052423,,,,,,,,,,,,,,,,,,,,16.03381,-0.03438354
476,2022/02/28 14:17:46,8230.0368,4630.0007,1,2,0,0,0,0,1.500931,4.052349,6.082296236919,1.927639,0.00005050359,7.2321,0.0001626907,,0.000135774098453112,,2.72850394248962,,,,,,,,,,,,,,,,,,16.1945,0.04723608
477,2022/02/28 14:17:56,8240.0364,4640.0003,1,2,0,0,0,0,1.501389,4.054115,6.086803665735,1.931804,0.00005050359,7.248983,0.0001626907,,0.000122657700558193,,,,,,,,,,,,,,,,,,,,16.08437,0.00983119
478,2022/02/28 14:18:06,8250.0364,4650.0003,1,2,0,0,0,0,1.500923,4.055359,6.086781596357,1.935969,0.00005050359,7.265872,0.0001626907,,0.000095837349363137,,,0.367810100317001,,,,,,,,,,,,,,,,,15.96819,-0.07248819
479,2022/02/28 14:18:16,8260.0364,4660.0003,1,2,0,0,0,0,1.500999,4.057178,6.089820120822,1.940133,0.00005050359,7.282763,0.0001626907,,0.000147637896589004,,2.71198391914368,,,,,,,,,,,,,,,,,,16.17295,-0.02574146
480,2022/02/28 14:18:26,8270.0375,4670.0014,1,2,0,0,0,0,1.501335,4.058678,6.09343533513,1.944298,0.00005050359,7.299663,0.0001626907,,0.000192834093468264,,,,,,,,,,,,,,,,,,,,16.0315,-0.03397942
481,2022/02/28 14:18:36,8280.0369,4680.0008,1,2,0,0,0,0,1.500542,4.060553,6.093030319726,1.948463,0.00005050359,7.316571,0.0001626907,,0.000134244604851119,,,,,,,,,,,,,,,,,,,,15.96856,0.02501428
482,2022/02/28 14:18:46,8290.0368,4690.0007,1,2,0,0,0,0,1.500633,4.061796,6.095265116868,1.952628,0.00005050359,7.333483,0.0001626907,,0.000134415502543561,,2.6142098903656,,,,,,,,,,,,,,,,,,16.28165,0.02237082
483,2022/02/28 14:18:56,8300.037,4700.0009,1,2,0,0,0,0,1.500572,4.063543,6.097638846596,1.956792,0.00005050359,7.350401,0.0001626907,,0.000105243998405058,,,,,,,,,,,,,,,,,,,,15.99613,-0.0812155
484,2022/02/28 14:19:06,8310.0364,4710.0003,1,2,0,0,0,0,1.501389,4.064891,6.102982633599,1.960955,0.00005050359,7.367321,0.0001626907,,0.00013802720059175,,,0.376878410577774,,,,,,,,,,,,,,,,,16.14749,0.08225918
485,2022/02/28 14:19:16,8320.037,4720.0009,1,2,0,0,0,0,1.500763,4.066751,6.103229431013,1.965119,0.00005050359,7.384251,0.0001626907,,0.000155301095219329,,2.60264492034912,,,,,,,,,,,,,,,,,,16.27316,0.09060383
486,2022/02/28 14:19:26,8330.0365,4730.0004,1,2,0,0,0,0,1.500229,4.068273,6.103341134517,1.969283,0.00005050359,7.401187,0.0001626907,,0.000165719495271333,,,,,,,,,,,,,,,,,,,,15.98675,-0.08735418
487,2022/02/28 14:19:36,8340.0372,4740.0011,1,2,0,0,0,0,1.500351,4.06992,6.10630854192,1.973447,0.00005050359,7.418133,0.0001626907,,0.000156133406562731,,,,,,,,,,,,,,,,,,,,16.08191,0.04782736
488,2022/02/28 14:19:46,8350.0366,4750.0005,1,2,0,0,0,0,1.500046,4.071558,6.107524291668,1.977611,0.00005050359,7.435083,0.0001626907,,0.000137216004077345,,2.58800005912781,,,,,,,,,,,,,,,,,,16.20194,0.07458985
489,2022/02/28 14:19:56,8360.0367,4760.0006,1,2,0,0,0,0,1.500671,4.073239,6.112591643369,1.981775,0.00005050359,7.452041,0.0001626907,,0.000144738602102734,,,,,,,,,,,,,,,,,,,,15.95369,-0.1069117
490,2022/02/28 14:20:06,8370.0369,4770.0008,1,2,0,0,0,0,1.501183,4.074946,6.117239661118,1.98594,0.00005050359,7.469006,0.0001626907,,0.000162477503181435,,,0.390686094760895,,,,,,,,,,,,,,,,,15.965,0.01629293
491,2022/02/28 14:20:16,8380.0364,4780.0003,1,2,0,0,0,0,1.500282,4.076341,6.115661028162,1.990103,0.00005050359,7.485976,0.0001626907,,0.000130894099129364,,2.51913404464722,,,,,,,,,,,,,,,,,,15.96766,-0.08862436
492,2022/02/28 14:20:26,8390.0373,4790.0012,1,2,0,0,0,0,1.500999,4.078271,6.121480692729,1.994269,0.00005050359,7.50296,0.0001626907,,0.000185884797247127,,,,,,,,,,,,,,,,,,,,15.92788,-0.08409262
493,2022/02/28 14:20:36,8400.0364,4800.0003,1,2,0,0,0,0,1.500633,4.079815,6.122305022895,1.998433,0.00005050359,7.519943,0.0001626907,,0.000196358698303811,,,,,,,,,,,,,,,,,,,,15.97423,0.01193047
494,2022/02/28 14:20:46,8410.0368,4810.0007,1,2,0,0,0,0,1.500633,4.081611,6.125000159763,2.002597,0.00005050359,7.536936,0.0001626907,,0.000208557001315057,,2.43222308158875,,,,,,,,,,,,,,,,,,16.05237,-0.07688999
495,2022/02/28 14:20:56,8420.0369,4820.0008,1,2,0,0,0,0,1.500893,4.083032,6.128194147576,2.006761,0.00005050359,7.553937,0.0001626907,,0.0001815408031689,,,,,,,,,,,,,,,,,,,,16.32653,0.1137984
496,2022/02/28 14:21:06,8430.0375,4830.0014,1,2,0,0,0,0,1.500801,4.084952,6.130700046552,2.010926,0.00005050359,7.570945,0.0001626907,,0.000143118493724614,,,0.40090349316597,,,,,,,,,,,,,,,,,16.33254,-0.01713872
497,2022/02/28 14:21:16,8440.0363,4840.0002,1,2,0,0,0,0,1.501167,4.08658,6.13463903886,2.01509,0.00005050359,7.587956,0.0001626907,,0.000104182399809361,,2.54243493080139,,,,,,,,,,,,,,,,,,16.19556,0.07115901
498,2022/02/28 14:21:26,8450.0363,4850.0002,1,2,0,0,0,0,1.500793,4.088522,6.136025197946,2.019253,0.00005050359,7.604974,0.0001626907,,0.000131700799101964,,,,,,,,,,,,,,,,,,,,16.28041,0.06020546
499,2022/02/28 14:21:36,8460.037,4860.0009,1,2,0,0,0,0,1.500481,4.089619,6.136395606739,2.023418,0.00005050359,7.622003,0.0001626907,,0.000162982600159012,,,,,,,,,,,,,,,,,,,,16.20513,-0.03751516
500,2022/02/28 14:21:46,8470.0372,4870.0011,1,2,0,0,0,0,1.500946,4.091675,6.14138322455,2.027583,0.00005050359,7.63904,0.0001626907,,0.000115365903184284,,2.48241400718689,,,,,,,,,,,,,,,,,,16.07959,0.03818154
501,2022/02/28 14:21:56,8480.0375,4880.0014,1,2,0,0,0,0,1.500351,4.092983,6.140911137033,2.031747,0.00005050359,7.656081,0.0001626907,,0.000169598803040572,,,,,,,,,,,,,,,,,,,,16.17064,0.04160583
502,2022/02/28 14:22:06,8490.0365,4890.0004,1,2,0,0,0,0,1.50071,4.094791,6.14509380161,2.035911,0.00005050359,7.673128,0.0001626907,,0.000143553799716756,,,0.401461690664291,,,,,,,,,,,,,,,,,16.0216,0.06800771
503,2022/02/28 14:22:16,8500.0367,4900.0006,1,2,0,0,0,0,1.500267,4.096567,6.145944283389,2.040076,0.00005050359,7.690187,0.0001626907,,0.000138809395139106,,2.49199390411377,,,,,,,,,,,,,,,,,,16.29808,0.03756166
504,2022/02/28 14:22:26,8510.0371,4910.001,1,2,0,0,0,0,1.500671,4.098243,6.150114421053,2.04424,0.00005050359,7.70725,0.0001626907,,0.000208175406442024,,,,,,,,,,,,,,,,,,,,16.20372,0.05221367
505,2022/02/28 14:22:36,8520.0361,4920,1,2,0,0,0,0,1.500671,4.100124,6.152937183204,2.048404,0.00005050359,7.724319,0.0001626907,,0.000162841897690669,,,,,,,,,,,,,,,,,,,,15.89974,-0.06749868
506,2022/02/28 14:22:46,8530.0363,4930.0002,1,2,0,0,0,0,1.501205,4.101783,6.157617148515,2.052569,0.00005050359,7.741397,0.0001626907,,0.000190722901606932,,2.42056894302368,,,,,,,,,,,,,,,,,,16.07694,-0.06694853
507,2022/02/28 14:22:56,8540.0365,4940.0004,1,2,0,0,0,0,1.500687,4.103455,6.158001573585,2.056734,0.00005050359,7.758483,0.0001626907,,0.000180654998985119,,,,,,,,,,,,,,,,,,,,16.34297,0.1089889
508,2022/02/28 14:23:06,8550.0367,4950.0006,1,2,0,0,0,0,1.500931,4.104952,6.161249710312,2.060897,0.00005050359,7.775572,0.0001626907,,0.000152483800775371,,,0.407132208347321,,,,,,,,,,,,,,,,,16.19842,-0.04061699
509,2022/02/28 14:23:16,8560.0375,4960.0014,1,2,0,0,0,0,1.500397,4.106805,6.161837901585,2.065062,0.00005050359,7.792673,0.0001626907,,0.000185237906407565,,2.4649829864502,,,,,,,,,,,,,,,,,,15.96625,0.01132965
510,2022/02/28 14:23:26,8570.0368,4970.0007,1,2,0,0,0,0,1.500725,4.10803,6.16502332175,2.069226,0.00005050359,7.809775,0.0001626907,,0.000194667794858105,,,,,,,,,,,,,,,,,,,,16.03683,-0.07838249
511,2022/02/28 14:23:36,8580.0367,4980.0006,1,2,0,0,0,0,1.50058,4.110106,6.16754286148,2.073391,0.00005050359,7.826891,0.0001626907,,0.000146303194924258,,,,,,,,,,,,,,,,,,,,15.93284,0.02353549
512,2022/02/28 14:23:46,8590.0362,4990.0001,1,2,0,0,0,0,1.50074,4.11175,6.170667695,2.077557,0.00005050359,7.844017,0.0001626907,,0.000242969705141149,,2.50428700447083,,,,,,,,,,,,,,,,,,16.26857,0.03739834
513,2022/02/28 14:23:56,8600.0378,5000.0017,1,2,0,0,0,0,1.500748,4.113471,6.173283376308,2.081722,0.00005050359,7.861145,0.0001626907,,0.000183418494998477,,,,,,,,,,,,,,,,,,,,16.04529,-0.04475772
514,2022/02/28 14:24:06,8610.037,5010.0009,1,2,0,0,0,0,1.500298,4.114976,6.173690262848,2.085886,0.00005050359,7.878277,0.0001626907,,0.000154019595356658,,,0.40825280547142,,,,,,,,,,,,,,,,,16.15899,0.06309688
515,2022/02/28 14:24:16,8620.0364,5020.0003,1,2,0,0,0,0,1.500839,4.116907,6.178814584973,2.090051,0.00005050359,7.895419,0.0001626907,,0.000143729994306341,,2.46224188804626,,,,,,,,,,,,,,,,,,16.0865,0.05880356
516,2022/02/28 14:24:26,8630.0365,5030.0004,1,2,0,0,0,0,1.500664,4.118352,6.180262585728,2.094216,0.00005050359,7.912569,0.0001626907,,0.000163112199516036,,,,,,,,,,,,,,,,,,,,16.04885,-0.06230891
517,2022/02/28 14:24:36,8640.0368,5040.0007,1,2,0,0,0,0,1.500885,4.12012,6.1838263062,2.098381,0.00005050359,7.929727,0.0001626907,,0.000135191294248216,,,,,,,,,,,,,,,,,,,,16.17667,0.05828679
518,2022/02/28 14:24:46,8650.0369,5050.0008,1,2,0,0,0,0,1.500946,4.121878,6.186716296588,2.102546,0.00005050359,7.946892,0.0001626907,,0.000220005298615433,,2.57135391235352,,,,,,,,,,,,,,,,,,15.96553,-0.02067626
519,2022/02/28 14:24:56,8660.037,5060.0009,1,2,0,0,0,0,1.501335,4.123277,6.190420074795,2.106712,0.00005050359,7.964064,0.0001626907,,0.000224154195166193,,,,,,,,,,,,,,,,,,,,16.09269,0.02304494
520,2022/02/28 14:25:06,8670.0362,5070.0001,1,2,0,0,0,0,1.500893,4.125115,6.191356227695,2.110876,0.00005050359,7.981236,0.0001626907,,0.000185721597517841,,,0.390042185783386,,,,,,,,,,,,,,,,,16.14308,-0.01082897
521,2022/02/28 14:25:16,8680.0364,5080.0003,1,2,0,0,0,0,1.500191,4.126678,6.190805195498,2.11504,0.00005050359,7.998418,0.0001626907,,0.000154956695041619,,2.52937006950378,,,,,,,,,,,,,,,,,,16.16252,0.07647276
522,2022/02/28 14:25:26,8690.0366,5090.0005,1,2,0,0,0,0,1.50106,4.12838,6.1969460828,2.119205,0.00005050359,8.01561,0.0001626907,,0.000181430907105096,,,,,,,,,,,,,,,,,,,,16.15792,0.04160464
523,2022/02/28 14:25:36,8700.0373,5100.0012,1,2,0,0,0,0,1.500885,4.129864,6.19845092964,2.123369,0.00005050359,8.032804,0.0001626907,,0.000130620304844342,,,,,,,,,,,,,,,,,,,,16.29383,0.05780339
524,2022/02/28 14:25:46,8710.0366,5110.0005,1,2,0,0,0,0,1.501244,4.131622,6.202572737768,2.127533,0.00005050359,8.050004,0.0001626907,,0.000174482498550788,,2.54040598869324,,,,,,,,,,,,,,,,,,16.33324,0.04981935
525,2022/02/28 14:25:56,8720.0367,5120.0006,1,2,0,0,0,0,1.500816,4.132869,6.202675921104,2.131698,0.00005050359,8.067214,0.0001626907,,0.000185600394615903,,,,,,,,,,,,,,,,,,,,16.29967,0.1229286
526,2022/02/28 14:26:06,8730.0369,5130.0008,1,2,0,0,0,0,1.500793,4.134986,6.205758043898,2.135863,0.00005050359,8.084429,0.0001626907,,0.000171822000993416,,,0.389929890632629,,,,,,,,,,,,,,,,,16.22368,-0.003261566
527,2022/02/28 14:26:16,8740.0371,5140.001,1,2,0,0,0,0,1.500618,4.136207,6.206866675926,2.140027,0.00005050359,8.101652,0.0001626907,,0.000221092603169382,,,,,,,,,,,,,,,,,,,,16.11974,-0.09497702
528,2022/02/28 14:26:26,8750.0372,5150.0011,1,2,0,0,0,0,1.500671,4.137864,6.209572506744,2.144192,0.00005050359,8.118882,0.0001626907,,0.00015625350351911,,2.55878400802612,,,,,,,,,,,,,,,,,,16.0361,-0.01778483
529,2022/02/28 14:26:36,8760.0364,5160.0003,1,2,0,0,0,0,1.500229,4.139264,6.209843891456,2.148356,0.00005050359,8.136114,0.0001626907,,0.000144374993396923,,,,,,,,,,,,,,,,,,,,16.12927,-0.07323742
530,2022/02/28 14:26:46,8770.0364,5170.0003,1,2,0,0,0,0,1.500313,4.140907,6.212656603891,2.15252,0.00005050359,8.153355,0.0001626907,,0.000159824892762117,,,,,,,,,,,,,,,,,,,,16.35535,0.1081657
531,2022/02/28 14:26:56,8780.0366,5180.0005,1,2,0,0,0,0,1.500412,4.142283,6.215131120596,2.156685,0.00005050359,8.170603,0.0001626907,,0.000136146598379128,,2.76426410675049,,,,,,,,,,,,,,,,,,16.21962,0.009835958
532,2022/02/28 14:27:06,8790.0374,5190.0013,1,2,0,0,0,0,1.500671,4.144061,6.218872164931,2.160849,0.00005050359,8.187857,0.0001626907,,0.000106694096757565,,,,,,,,,,,,,,,,,,,,16.10541,0.01895428
533,2022/02/28 14:27:16,8800.0362,5200.0001,1,2,0,0,0,0,1.500595,4.145361,6.220507989795,2.165012,0.00005050359,8.205113,0.0001626907,,0.000165067001944408,,,0.370193898677826,,,,,,,,,,,,,,,,,16.03291,-0.0693363
534,2022/02/28 14:27:26,8810.0362,5210.0001,1,2,0,0,0,0,1.50058,4.146883,6.22272969214,2.169176,0.00005050359,8.222378,0.0001626907,,0.000140630203532055,,2.73126101493835,,,,,,,,,,,,,,,,,,16.0416,-0.06245196
535,2022/02/28 14:27:36,8820.0363,5220.0002,1,2,0,0,0,0,1.500168,4.14843,6.22334193624,2.17334,0.00005050359,8.239647,0.0001626907,,0.00015970939421095,,,,,,,,,,,,,,,,,,,,16.06138,-0.08678377
536,2022/02/28 14:27:46,8830.0367,5230.0006,1,2,0,0,0,0,1.50061,4.149693,6.22707081273,2.177505,0.00005050359,8.256927,0.0001626907,,0.000144376797834411,,,,,,,,,,,,,,,,,,,,16.22668,-0.00287056
537,2022/02/28 14:27:56,8840.0376,5240.0015,1,2,0,0,0,0,1.500465,4.151322,6.22891336473,2.181669,0.00005050359,8.27421,0.0001626907,,0.000104673599707894,,,,,,,,,,,,,,,,,,,,16.39845,0.03010809
538,2022/02/28 14:28:06,8850.0365,5250.0004,1,2,0,0,0,0,1.501022,4.152444,6.232909797768,2.185833,0.00005050359,8.291497,0.0001626907,,0.000124471203889698,,2.98218989372253,,,,,,,,,,,,,,,,,,16.10134,0.02309382
539,2022/02/28 14:28:16,8860.0367,5260.0006,1,2,0,0,0,0,1.500618,4.154142,6.233780259756,2.189996,0.00005050359,8.308789,0.0001626907,,0.000187954894499853,,,,,,,,,,,,,,,,,,,,16.02479,-0.09479105
540,2022/02/28 14:28:26,8870.0369,5270.0008,1,2,0,0,0,0,1.500763,4.155188,6.235952408444,2.194159,0.00005050359,8.326087,0.0001626907,,0.000122504003229551,,,0.347996085882187,,,,,,,,,,,,,,,,,16.075,0.04417717
541,2022/02/28 14:28:36,8880.0371,5280.001,1,2,0,0,0,0,1.500351,4.156691,6.236495498541,2.198323,0.00005050359,8.343394,0.0001626907,,0.000102605699794367,,3.01597189903259,,,,,,,,,,,,,,,,,,16.17314,-0.06163597
542,2022/02/28 14:28:46,8890.0362,5290.0001,1,2,0,0,0,0,1.50106,4.157907,6.24126788142,2.202487,0.00005050359,8.360703,0.0001626907,,0.0000994622969301417,,,,,,,,,,,,,,,,,,,,16.37037,0.1139629
543,2022/02/28 14:28:56,8900.0365,5300.0004,1,2,0,0,0,0,1.500969,4.159414,6.243151472166,2.206652,0.00005050359,8.378023,0.0001626907,,0.000109171000076458,,,,,,,,,,,,,,,,,,,,16.04335,-0.3520787
544,2022/02/28 14:29:06,8910.0367,5310.0006,1,2,0,0,0,0,1.500481,4.160595,6.242893746195,2.210817,0.00005050359,8.39535,0.0001626907,,0.000150525505887344,,,,,,,,,,,,,,,,,,,,16.33362,-0.01545846
545,2022/02/28 14:29:16,8920.0366,5320.0005,1,2,0,0,0,0,1.500816,4.161822,6.246129046752,2.214982,0.00005050359,8.412681,0.0001626907,,0.00013358129945118,,3.2208878993988,,,,,,,,,,,,,,,,,,16.30779,0.08263886
546,2022/02/28 14:29:26,8930.0375,5330.0014,1,2,0,0,0,0,1.500946,4.162847,6.248208553262,2.219147,0.00005050359,8.430019,0.0001626907,,0.000146425300044939,,,,,,,,,,,,,,,,,,,,16.15014,-0.03668845
547,2022/02/28 14:29:36,8940.0369,5340.0008,1,2,0,0,0,0,1.50058,4.164288,6.24884728704,2.223312,0.00005050359,8.447358,0.0001626907,,0.000104282298707403,,,,,,,,,,,,,,,,,,,,15.9926,-0.05818605
548,2022/02/28 14:29:46,8950.037,5350.0009,1,2,0,0,0,0,1.500908,4.165334,6.251783123272,2.227477,0.00005050359,8.464705,0.0001626907,,0.000089810746430885,,,0.299026012420654,,,,,,,,,,,,,,,,,16.16589,-0.05484343
549,2022/02/28 14:29:56,8960.0369,5360.0008,1,2,0,0,0,0,1.501015,4.166231,6.253575224465,2.231641,0.00005050359,8.482053,0.0001626907,,0.000138512798002921,,,,,,,,,,,,,,,,,,,,16.22315,0.007793307
550,2022/02/28 14:30:06,8970.0363,5370.0002,1,2,0,0,0,0,1.500832,4.167753,6.255097070496,2.235804,0.00005050359,8.4994,0.0001626907,,0.000093805167125538,,3.56614899635315,,,,,,,,,,,,,,,,,,16.10896,-0.06368458
551,2022/02/28 14:30:16,8980.0364,5380.0003,1,2,0,0,0,0,1.500595,4.16846,6.2551702337,2.239968,0.00005050359,8.516757,0.0001626907,,0.000109699998574797,,,,,,,,,,,,,,,,,,,,16.19309,0.06995201
552,2022/02/28 14:30:26,8990.0366,5390.0005,1,2,0,0,0,0,1.50058,4.169787,6.25709897646,2.244133,0.00005050359,8.534121,0.0001626907,,0.000097217969596386,,,,,,,,,,,,,,,,,,,,16.02657,-0.07720053
553,2022/02/28 14:30:36,9000.0369,5400.0008,1,2,0,0,0,0,1.501091,4.170751,6.260676789341,2.248297,0.00005050359,8.551484,0.0001626907,,0.000162857802934013,,,,,,,,,,,,,,,,,,,,16.30991,-0.003709197
554,2022/02/28 14:30:46,9010.0369,5410.0008,1,2,0,0,0,0,1.500504,4.171908,6.259964641632,2.25246,0.00005050359,8.568851,0.0001626907,,0.000115081798867323,,3.97115588188171,,,,,,,,,,,,,,,,,,16.09269,0.001044869
555,2022/02/28 14:30:56,9020.0361,5420,1,2,0,0,0,0,1.501022,4.172672,6.263272470784,2.256624,0.00005050359,8.586222,0.0001626907,,0.0000674072507536039,,,,,,,,,,,,,,,,,,,,16.25444,0.01987636
556,2022/02/28 14:31:06,9030.0362,5430.0001,1,2,0,0,0,0,1.500816,4.173868,6.264207876288,2.260788,0.00005050359,8.603601,0.0001626907,,0.000119031799840741,,,,,,,,,,,,,,,,,,,,16.09816,0.02917051
557,2022/02/28 14:31:16,9040.0365,5440.0004,1,2,0,0,0,0,1.500153,4.174461,6.262330192533,2.264952,0.00005050359,8.620982,0.0001626907,,0.0000728592931409366,,,,,,,,,,,,,,,,,,,,16.23905,-0.02319932
558,2022/02/28 14:31:26,9050.0366,5450.0005,1,2,0,0,0,0,1.501144,4.17558,6.26814686352,2.269116,0.00005050359,8.638369,0.0001626907,,0.0000880503066582605,,,0.249876692891121,,,,,,,,,,,,,,,,,16.36894,0.05553305
559,2022/02/28 14:31:36,9060.0374,5460.0013,1,2,0,0,0,0,1.501091,4.17638,6.26912643058,2.273281,0.00005050359,8.655761,0.0001626907,,0.000105331702798139,,,,,,,,,,,,,,,,,,,,16.05678,-0.00503242
560,2022/02/28 14:31:46,9070.0366,5470.0005,1,2,0,0,0,0,1.500946,4.177503,6.270206417838,2.277445,0.00005050359,8.673153,0.0001626907,,,,4.51229000091553,,,,,,,,,,,,,,,,,,16.09959,-0.08389652
561,2022/02/28 14:31:56,9080.0366,5480.0005,1,2,0,0,0,0,1.500374,4.178014,6.268583577236,2.281609,0.00005050359,8.690549,0.0001626907,,0.0000616390316281468,,,,,,,,,,,,,,,,,,,,16.38892,0.08015156
562,2022/02/28 14:32:06,9090.0368,5490.0007,1,2,0,0,0,0,1.50106,4.179235,6.2732824891,2.285774,0.00005050359,8.707955,0.0001626907,,0.0000925454805837944,,,,,,,,,,,,,,,,,,,,16.06016,0.03365397
563,2022/02/28 14:32:16,9100.0364,5500.0003,1,2,0,0,0,0,1.500465,4.179823,6.271678117695,2.28994,0.00005050359,8.725364,0.0001626907,,0.000063374413002748,,,,,,,,,,,,,,,,,,,,16.06547,-0.108583
564,2022/02/28 14:32:26,9110.0363,5510.0002,1,2,0,0,0,0,1.500557,4.180716,6.273402658812,2.294104,0.00005050359,8.742772,0.0001626907,,0.000117034200229682,,,,,,,,,,,,,,,,,,,,15.13929,0.0249064
565,2022/02/28 14:32:36,9120.0364,5520.0003,1,2,0,0,0,0,1.500793,4.181488,6.275547919984,2.298268,0.00005050359,8.760181,0.0001626907,,0.0000946935469983146,,,,,,,,,,,,,,,,,,,,16.09959,-0.05512536
566,2022/02/28 14:32:46,9130.0363,5530.0002,1,2,0,0,0,0,1.500633,4.182363,6.276191935779,2.302432,0.00005050359,8.777596,0.0001626907,,0.0000861204825923778,,4.70644092559814,,,,,,,,,,,,,,,,,,16.31875,0.03087282
567,2022/02/28 14:32:56,9140.0368,5540.0007,1,2,0,0,0,0,1.500801,4.183457,6.278536449057,2.306596,0.00005050359,8.795013,0.0001626907,,0.0000572136596019845,,,,,,,,,,,,,,,,,,,,16.34386,0.05530298
568,2022/02/28 14:33:06,9150.0375,5550.0014,1,2,0,0,0,0,1.500648,4.18385,6.2784861348,2.310761,0.00005050359,8.812437,0.0001626907,,0.000132842702441849,,,,,,,,,,,,,,,,,,,,16.41471,0.07190943
569,2022/02/28 14:33:16,9160.0369,5560.0008,1,2,0,0,0,0,1.500023,4.185112,6.277764257576,2.314924,0.00005050359,8.829859,0.0001626907,,0.000125094098621048,,,0.206193804740906,,,,,,,,,,,,,,,,,16.36488,0.09097576
570,2022/02/28 14:33:26,9170.0363,5570.0002,1,2,0,0,0,0,1.500221,4.185554,6.279256007434,2.319088,0.00005050359,8.847286,0.0001626907,,0.0000754645370761864,,,,,,,,,,,,,,,,,,,,16.27353,-0.0235337
571,2022/02/28 14:33:36,9180.0365,5580.0004,1,2,0,0,0,0,1.500259,4.186442,6.280747288478,2.323252,0.00005050359,8.864718,0.0001626907,,0.000162344993441366,,,,,,,,,,,,,,,,,,,,16.11724,0.01093566
572,2022/02/28 14:33:46,9190.0372,5590.0011,1,2,0,0,0,0,1.499969,4.187028,6.280412202132,2.327417,0.00005050359,8.882154,0.0001626907,,0.0000835203973110765,,5.1799430847168,,,,,,,,,,,,,,,,,,16.04778,-0.1189202
573,2022/02/28 14:33:56,9200.0362,5600.0001,1,2,0,0,0,0,1.50061,4.188227,6.28489531847,2.33158,0.00005050359,8.89959,0.0001626907,,0.0000598244405409787,,,,,,,,,,,,,,,,,,,,16.26485,0.01722395
574,2022/02/28 14:34:06,9210.0367,5610.0006,1,2,0,0,0,0,1.500389,4.188828,6.284871454092,2.335745,0.00005050359,8.917034,0.0001626907,,0.000145661499118432,,,,,,,,,,,,,,,,,,,,16.34033,-0.01490116
575,2022/02/28 14:34:16,9220.0377,5620.0016,1,2,0,0,0,0,1.500259,4.189996,6.286079208964,2.339909,0.00005050359,8.93448,0.0001626907,,0.0000745187717257068,,,,,,,,,,,,,,,,,,,,16.39791,0.1257151
576,2022/02/28 14:34:26,9230.0376,5630.0015,1,2,0,0,0,0,1.500282,4.190564,6.287027739048,2.344073,0.00005050359,8.951926,0.0001626907,,0.0000725443969713524,,,,,,,,,,,,,,,,,,,,16.36947,0.04663587
577,2022/02/28 14:34:36,9240.0371,5640.001,1,2,0,0,0,0,1.500542,4.191423,6.289406251266,2.348236,0.00005050359,8.969374,0.0001626907,,0.000106018997030333,,,,,,,,,,,,,,,,,,,,16.10578,-0.003206134
578,2022/02/28 14:34:46,9250.0362,5650.0001,1,2,0,0,0,0,1.500488,4.192011,6.290062201368,2.352399,0.00005050359,8.986824,0.0001626907,,,,5.22270488739014,,,,,,,,,,,,,,,,,,16.06863,-0.08860528
579,2022/02/28 14:34:56,9260.0365,5660.0004,1,2,0,0,0,0,1.50058,4.193004,6.29193794232,2.356563,0.00005050359,9.004281,0.0001626907,,0.0000834460006444715,,,,,,,,,,,,,,,,,,,,16.36984,0.07859647
580,2022/02/28 14:35:06,9270.0365,5670.0004,1,2,0,0,0,0,1.500076,4.193714,6.290889722264,2.360727,0.00005050359,9.021742,0.0001626907,,0.0000768862810218707,,,,,,,,,,,,,,,,,,,,16.28024,0.06540716
581,2022/02/28 14:35:16,9280.0374,5680.0013,1,2,0,0,0,0,1.500557,4.19452,6.29411634764,2.364891,0.00005050359,9.039206,0.0001626907,,0.0000697041396051645,,,0,,,,,,,,,,,,,,,,,16.01207,-0.0966692
582,2022/02/28 14:35:26,9290.0376,5690.0015,1,2,0,0,0,0,1.500687,4.195539,6.296190835293,2.369055,0.00005050359,9.056674,0.0001626907,,0.000050891288992716,,,0.19437900185585,,,,,,,,,,,,,,,,,16.29209,0.02313554
583,2022/02/28 14:35:36,9300.0362,5700.0001,1,2,0,0,0,0,1.500221,4.196082,6.295050334122,2.373218,0.00005050359,9.074142,0.0001626907,,,,,,,,,,,,,,,,,,,,,,16.27441,0.06894469
584,2022/02/28 14:35:46,9310.0362,5710.0001,1,2,0,0,0,0,1.50032,4.197452,6.29752118464,2.377382,0.00005050359,9.091616,0.0001626907,,0.000062030041590333,,4.9743390083313,,,,,,,,,,,,,,,,,,16.07997,-0.1101303
585,2022/02/28 14:35:56,9320.0369,5720.0008,1,2,0,0,0,0,1.500687,4.19785,6.29965892295,2.381546,0.00005050359,9.109095,0.0001626907,,0.000094132381491363,,,,,,,,,,,,,,,,,,,,16.38839,0.04297376
586,2022/02/28 14:36:06,9330.0363,5730.0002,1,2,0,0,0,0,1.500481,4.199002,6.300522719962,2.38571,0.00005050359,9.126577,0.0001626907,,0.0000999859621515498,,,,,,,,,,,,,,,,,,,,16.33059,0.07876933
587,2022/02/28 14:36:16,9340.0374,5740.0013,1,2,0,0,0,0,1.498999,4.199545,6.295113755455,2.389873,0.00005050359,9.144059,0.0001626907,,0.000085063096776139,,,,,,,,,,,,,,,,,,,,16.11212,-0.1027864
588,2022/02/28 14:36:26,9350.0365,5750.0004,1,2,0,0,0,0,1.48302,4.199917,6.22856090934,2.394011,0.00005050359,9.161438,0.0001626907,,0.0000428337116318289,,,,,,,,,,,,,,,,,,,,16.39157,0.0635916
589,2022/02/28 14:36:36,9360.0367,5760.0006,1,2,0,0,0,0,1.461134,4.200061,6.136851929174,2.398092,0.00005050359,9.178578,0.0001626907,,0.0000177803394763032,,,,,,,,,,,,,,,,,,,,16.04425,-0.03109872
590,2022/02/28 14:36:46,9370.0361,5770,1,2,0,0,0,0,1.442016,4.199975,6.0564311496,2.402115,0.00005050359,9.195474,0.0001626907,,0.0000106682000478031,,,,,,,,,,,,,,,,,,,,16.4011,0.09820461
591,2022/02/28 14:36:56,9380.0374,5780.0013,1,2,0,0,0,0,1.425107,4.199985,5.985428023395,2.406089,0.00005050359,9.212166,0.0001626907,,,,,,,,,,,,,,,,,,,,,,16.0361,-0.05362868
592,2022/02/28 14:37:06,9390.0362,5790.0001,1,2,0,0,0,0,1.409048,4.200151,5.918214366248,2.410016,0.00005050359,9.228657,0.0001626907,,0.0000170685598277487,,,,,,,,,,,,,,,,,,,,16.11109,-0.09179056
593,2022/02/28 14:37:16,9400.0369,5800.0008,1,2,0,0,0,0,1.393831,4.199945,5.854013539295,2.413901,0.00005050359,9.244977,0.0001626907,,0.000027184170903638,,,,,,,,,,,,,,,,,,,,16.16748,-0.04313469
594,2022/02/28 14:37:26,9410.0364,5810.0003,1,2,0,0,0,0,1.378955,4.200079,5.791719937445,2.417742,0.00005050359,9.261109,0.0001626907,,0.00000237073209063965,,,0,,,,,,,,,,,,,,,,,16.037,-0.03622949
595,2022/02/28 14:37:36,9420.0373,5820.0012,1,2,0,0,0,0,1.36597,4.199821,5.73682949137,2.421546,0.00005050359,9.277086,0.0001626907,,-0.0000184920208994299,,,,,,,,,,,,,,,,,,,,16.1459,-0.04634559
596,2022/02/28 14:37:46,9430.0366,5830.0005,1,2,0,0,0,0,1.350505,4.200051,5.672189875755,2.42531,0.00005050359,9.292892,0.0001626907,,0.0000154094996105414,,0,,,,,,,,,,,,,,,,,,16.21412,0.003144741
597,2022/02/28 14:37:56,9440.0361,5840,1,2,0,0,0,0,1.337297,4.19985,5.61644680545,2.429034,0.00005050359,9.308536,0.0001626907,,,,,,,,,,,,,,,,,,,,,,16.24948,0.04794955
