Repository: HVES-Battery-Testing-Consortium/LG-HG2

# Battery Testing Consortium (BTC)
The Battery Testing Consortium (BTC) has been developed within the High Voltage and Energy Storage Lab at Oxford Brookes University to provide accurate and comprehensive cell data to Formula Student Electric teams. Through the BTC, we aim to provide FS teams with information for improved and informed decisions for cell selection, pack architecture design, thermal cooling requirements, and end of life predictions. A range of tests are completed to provide a comprehensive electrochemical lithium-ion characterisation for modelling, validation, and battery management parameterisation.

File: Data/Round1/LG_HG2/Package 1/220228_BTC_HPPC_EIS_LG_HG2_2_15C/220228_BTC_HPPC_EIS_LG_HG2_2_15C_Channel_3_Wb_1.CSV (part 5 of 46)
Data_Point,Date_Time,Test_Time(s),Step_Time(s),Cycle_Index,Step_Index,TC_Counter1,TC_Counter2,TC_Counter3,TC_Counter4,Current(A),Voltage(V),Power(W),Charge_Capacity(Ah),Discharge_Capacity(Ah),Charge_Energy(Wh),Discharge_Energy(Wh),ACR(Ohm),dV/dt(V/s),Internal_Resistance(Ohm),dQ/dV(Ah/V),dV/dQ(V/Ah),MetaCode_MV_UD1,MetaCode_MV_UD2,MetaCode_MV_UD3,MetaCode_MV_UD4,MetaCode_MV_UD5,MetaCode_MV_UD6,MetaCode_MV_UD7,MetaCode_MV_UD8,MetaCode_MV_UD9,MetaCode_MV_UD10,MetaCode_MV_UD11,MetaCode_MV_UD12,MetaCode_MV_UD13,MetaCode_MV_UD14,MetaCode_MV_UD15,MetaCode_MV_UD16,Aux_Temperature_1(C),Aux_dT/dt_1(C)
803,2022/02/28 15:12:16,11500.0364,7900.0003,1,2,0,0,0,0,0.07344378,4.200234,0.30848106184452,2.687772,0.00005050359,10.39523,0.0001626907,,-0.0000178604004759109,,,,,,,,,,,,,,,,,,,,15.47512,0.05118251
804,2022/02/28 15:12:26,11510.037,7910.0009,1,2,0,0,0,0,0.07287174,4.199961,0.30605846600214,2.687974,0.00005050359,10.39608,0.0001626907,,0.00000158048794673959,,,,,,,,,,,,,,,,,,,,15.57906,0.05097032
805,2022/02/28 15:12:36,11520.0365,7920.0004,1,2,0,0,0,0,0.07081772,4.20003,0.2974365485316,2.688173,0.00005050359,10.39692,0.0001626907,,0.0000489922786073294,,,,,,,,,,,,,,,,,,,,15.60083,0.03789842
806,2022/02/28 15:12:46,11530.037,7930.0009,1,2,0,0,0,0,0.0708443,4.200003,0.2975462725329,2.68837,0.00005050359,10.39775,0.0001626907,,0.00000813944643596187,,,,,,,,,,,,,,,,,,,,15.58947,0.04745781
807,2022/02/28 15:12:56,11540.0362,7940.0001,1,2,0,0,0,0,0.07004304,4.199951,0.29417733589104,2.688564,0.00005050359,10.39856,0.0001626907,,,,,,,,,,,,,,,,,,,,,,15.55003,0.04215121
808,2022/02/28 15:13:06,11550.0363,7950.0002,1,2,0,0,0,0,0.06857953,4.200098,0.28804074679394,2.688757,0.00005050359,10.39937,0.0001626907,,-0.0000177026395249413,,,,,,,,,,,,,,,,,,,,15.37117,-0.05914688
809,2022/02/28 15:13:16,11560.0365,7960.0004,1,2,0,0,0,0,0.06773619,4.200035,0.28449436876665,2.688947,0.00005050359,10.40017,0.0001626907,,0.000000395099107208807,,,,,,,,,,,,,,,,,,,,15.26371,-0.08311272
810,2022/02/28 15:13:26,11570.0364,7970.0003,1,2,0,0,0,0,0.06692129,4.199986,0.28106848110194,2.689134,0.00005050359,10.40095,0.0001626907,,0.0000394328490074258,,,,,,,,,,,,,,,,,,,,15.27239,-0.02444625
811,2022/02/28 15:13:36,11580.0372,7980.0011,1,2,0,0,0,0,0.06645897,4.200001,0.27912774045897,2.689319,0.00005050359,10.40173,0.0001626907,,0.0000161999996635132,,,,,,,,,,,,,,,,,,,,15.28339,0.0004529953
812,2022/02/28 15:13:46,11590.0364,7990.0003,1,2,0,0,0,0,0.06518237,4.200083,0.27377136413671,2.689503,0.00005050359,10.4025,0.0001626907,,,,,0,,,,,,,,,,,,,,,,,15.34467,0.02114713
813,2022/02/28 15:13:56,11600.0377,8000.0016,1,2,0,0,0,0,0.06484286,4.199788,0.27232626531368,2.689684,0.00005050359,10.40327,0.0001626907,,-0.0000233925802604062,,,,,,,,,,,,,,,,,,,,15.41176,0.0237608
814,2022/02/28 15:14:06,11610.0369,8010.0008,1,2,0,0,0,0,0.06363954,4.200272,0.26730337795488,2.689863,0.00005050359,10.40402,0.0001626907,,-0.00000513662780576851,,0,,,,,,,,,,,,,,,,,,15.23104,-0.008109212
815,2022/02/28 15:14:16,11620.0362,8020.0001,1,2,0,0,0,0,0.06312694,4.199705,0.2651145255527,2.69004,0.00005050359,10.40476,0.0001626907,,0.0000332676208927296,,,,,,,,,,,,,,,,,,,,15.45567,0.06762683
816,2022/02/28 15:14:26,11630.0371,8030.001,1,2,0,0,0,0,0.06315084,4.200109,0.26524041144156,2.690215,0.00005050359,10.40549,0.0001626907,,0.0000188074900506763,,,,,,,,,,,,,,,,,,,,15.51229,0.04962623
817,2022/02/28 15:14:36,11640.0374,8040.0013,1,2,0,0,0,0,0.06236051,4.19986,0.2619054115286,2.690388,0.00005050359,10.40622,0.0001626907,,-0.0000223638999159448,,,,,,,,,,,,,,,,,,,,15.50009,-0.02872527
818,2022/02/28 15:14:46,11650.0368,8050.0007,1,2,0,0,0,0,0.06139124,4.200149,0.25785235529476,2.690559,0.00005050359,10.40694,0.0001626907,,,,,,,,,,,,,,,,,,,,,,15.31047,-0.06433845
819,2022/02/28 15:14:56,11660.0366,8060.0005,1,2,0,0,0,0,0.06027551,4.199917,0.25315213913267,2.690729,0.00005050359,10.40765,0.0001626907,,-0.00000798139808466658,,,,,,,,,,,,,,,,,,,,15.367,-0.01859784
820,2022/02/28 15:15:06,11670.0367,8070.0006,1,2,0,0,0,0,0.06023617,4.200068,0.25299601005956,2.690896,0.00005050359,10.40835,0.0001626907,,0.0000192830702872016,,,,,,,,,,,,,,,,,,,,15.48152,-0.01985669
821,2022/02/28 15:15:16,11680.037,8080.0009,1,2,0,0,0,0,0.05937806,4.199944,0.24938452682864,2.691061,0.00005050359,10.40905,0.0001626907,,0.0000397489384340588,,,,,,,,,,,,,,,,,,,,15.24069,-0.05323052
822,2022/02/28 15:15:26,11690.0371,8090.001,1,2,0,0,0,0,0.0580317,4.200027,0.2437347068559,2.691224,0.00005050359,10.40973,0.0001626907,,-0.0000201500497496454,,,,,,,,,,,,,,,,,,,,15.55693,0.04620075
823,2022/02/28 15:15:36,11700.0364,8100.0003,1,2,0,0,0,0,0.05755942,4.199989,0.24174893084638,2.691385,0.00005050359,10.41041,0.0001626907,,-0.0000201515595108503,,,,,,,,,,,,,,,,,,,,15.23321,0.003813505
824,2022/02/28 15:15:46,11710.0372,8110.0011,1,2,0,0,0,0,0.05731596,4.200058,0.24073035632568,2.691545,0.00005050359,10.41108,0.0001626907,,,,,0,,,,,,,,,,,,,,,,,15.51944,0.02457738
825,2022/02/28 15:15:56,11720.0376,8120.0015,1,2,0,0,0,0,0.05714824,4.199919,0.24001797899256,2.691703,0.00005050359,10.41174,0.0001626907,,0.00000916675435291836,,,,,,,,,,,,,,,,,,,,15.36075,-0.02386212
826,2022/02/28 15:16:06,11730.0367,8130.0006,1,2,0,0,0,0,0.05667961,4.200047,0.23805702594167,2.69186,0.00005050359,10.4124,0.0001626907,,0.0000195198299479671,,0,,,,,,,,,,,,,,,,,,15.21429,-0.03641009
827,2022/02/28 15:16:16,11740.0361,8140,1,2,0,0,0,0,0.05531884,4.199969,0.23233741311596,2.692014,0.00005050359,10.41305,0.0001626907,,0.0000223627903324086,,,,,,,,,,,,,,,,,,,,15.43408,-0.02948821
828,2022/02/28 15:16:26,11750.0376,8150.0015,1,2,0,0,0,0,0.05416537,4.199992,0.22749412067704,2.692166,0.00005050359,10.41369,0.0001626907,,-0.0000275792899628868,,,,,,,,,,,,,,,,,,,,15.39956,0.0341934
829,2022/02/28 15:16:36,11760.0371,8160.001,1,2,0,0,0,0,0.05473711,4.2004,0.229917756844,2.692317,0.00005050359,10.41432,0.0001626907,,-0.0000148574499689857,,,,,,,,,,,,,,,,,,,,15.30321,-0.07791519
830,2022/02/28 15:16:46,11770.0362,8170.0001,1,2,0,0,0,0,0.05364035,4.199929,0.22528566153515,2.692466,0.00005050359,10.41495,0.0001626907,,,,,,,,,,,,,,,,,,,,,,15.44486,0.005424619
831,2022/02/28 15:16:56,11780.0366,8180.0005,1,2,0,0,0,0,0.0529616,4.200271,0.2224530725936,2.692614,0.00005050359,10.41557,0.0001626907,,0.000025840759917628,,,,,,,,,,,,,,,,,,,,15.4408,0.04879832
832,2022/02/28 15:17:06,11790.0367,8190.0006,1,2,0,0,0,0,0.05209453,4.199775,0.21878530473075,2.692759,0.00005050359,10.41618,0.0001626907,,0.00000324000006912684,,,,,,,,,,,,,,,,,,,,15.31011,-0.05699039
833,2022/02/28 15:17:16,11800.0366,8200.0005,1,2,0,0,0,0,0.05282352,4.200079,0.22186295705808,2.692905,0.00005050359,10.41679,0.0001626907,,-0.0000116950295705465,,,,,,,,,,,,,,,,,,,,15.29559,-0.09163618
834,2022/02/28 15:17:26,11810.0361,8210,1,2,0,0,0,0,0.05154976,4.199858,0.21650167193408,2.693048,0.00005050359,10.4174,0.0001626907,,-0.00000244985790232022,,,,,,,,,,,,,,,,,,,,15.54364,0.0086236
835,2022/02/28 15:17:36,11820.037,8220.0009,1,2,0,0,0,0,0.05152463,4.199892,0.21639788133996,2.693191,0.00005050359,10.41799,0.0001626907,,0.0000107473197203944,,,,,,,,,,,,,,,,,,,,15.36855,-0.06429851
836,2022/02/28 15:17:44,11827.9858,8227.9497,1,2,0,0,0,0,0.04999259,4.199774,0.20995757967466,2.693303,0.00005050359,10.41846,0.0001626907,,0.0000107473197203944,0,0,0,,,,,,,,,,,,,,,,,15.55518,0.09706676
837,2022/02/28 15:17:44,11827.9929,0.0016,1,3,0,0,0,0,0.0480957,4.199788,0.2019917437116,0.0000000160319,0.00005050359,10.41846,0.0001626907,,0.0000107473197203944,0,0,0,,,,,,,,,,,,,,,,,15.5551709776966,0.0970623909758469
838,2022/02/28 15:22:44,12128.0298,300.0008,1,4,0,0,0,0,0,4.191939,0,0.00000007170993,0.00005050359,10.41846,0.0001626907,,-0.0000036351520975586,,0,0,,,,,,,,,,,,,,,,,15.1739,-0.08756697
839,2022/02/28 15:27:44,12428.0295,600.0005,1,4,0,0,0,0,0,4.18945,0,0.00000007170993,0.00005050359,10.41846,0.0001626907,,-0.0000156468304339796,,0,0,,,,,,,,,,,,,,,,,15.41144,0.0531745
840,2022/02/28 15:32:44,12728.0292,900.0002,1,4,0,0,0,0,0,4.187684,0,0.00000007170993,0.00005050359,10.41846,0.0001626907,,-0.0000373769908037502,,0,,,,,,,,,,,,,,,,,,15.34554,-0.08166432
841,2022/02/28 15:37:44,13028.0294,1200.0004,1,4,0,0,0,0,0,4.186171,0,0.00000007170993,0.00005050359,10.41846,0.0001626907,,-0.0000263138208538294,,0,,,,,,,,,,,,,,,,,,15.26996,-0.03186703
842,2022/02/28 15:42:44,13328.0299,1500.0009,1,4,0,0,0,0,0,4.185505,0,0.00000007170993,0.00005050359,10.41846,0.0001626907,,0.0000136705402837833,,0,,,,,,,,,,,,,,,,,,15.64281,0.02405584
843,2022/02/28 15:47:44,13628.029,1800,1,4,0,0,0,0,0,4.184411,0,0.00000007170993,0.00005050359,10.41846,0.0001626907,,-0.0000209412901313044,,0,,,,,,,,,,,,,,,,,,15.26015,-0.08727789
844,2022/02/28 15:52:44,13928.0294,2100.0004,1,4,0,0,0,0,0,4.183656,0,0.00000007170993,0.00005050359,10.41846,0.0001626907,,-0.000013987320016895,,0,,,,,,,,,,,,,,,,,,15.1872,-0.08429825
845,2022/02/28 15:57:44,14228.029,2400,1,4,0,0,0,0,0,4.183083,0,0.00000007170993,0.00005050359,10.41846,0.0001626907,,-0.0000122480696518323,,0,,,,,,,,,,,,,,,,,,15.26293,-0.01759946
846,2022/02/28 16:02:44,14528.0298,2700.0008,1,4,0,0,0,0,0,4.182403,0,0.00000007170993,0.00005050359,10.41846,0.0001626907,,0.00000837658626551274,,0,,,,,,,,,,,,,,,,,,15.16817,-0.07742465
847,2022/02/28 16:07:44,14828.0293,3000.0003,1,4,0,0,0,0,0,4.182001,0,0.00000007170993,0.00005050359,10.41846,0.0001626907,,0.00000640097596260603,,0,,,,,,,,,,,,,,,,,,15.40263,0.03185153
848,2022/02/28 16:12:44,15128.0297,3300.0007,1,4,0,0,0,0,0,4.181386,0,0.00000007170993,0.00005050359,10.41846,0.0001626907,,0.0000376940115529578,,0,,,,,,,,,,,,,,,,,,15.35841,-0.06632924
849,2022/02/28 16:17:44,15428.0297,3600.0007,1,4,0,0,0,0,0,4.181027,0,0.00000007170993,0.00005050359,10.41846,0.0001626907,,0.0000201513903448358,0,0,0,,,,,,,,,,,,,,,,,15.35059,-0.02657413
850,2022/02/28 16:17:54,15438.0645,10.0002,1,5,0,0,0,0,-1.502304,4.101032,-6.160996777728,0.00003857428,0.00421535,10.41862,0.01727627,,-0.00121633301023394,,0.317276805639267,4.22397089004517,,,,,,,,,,,,,,,,,15.27281,-0.07642031
851,2022/02/28 16:18:04,15448.0654,20.0011,1,5,0,0,0,0,-1.501976,4.091797,-6.145780890872,0.00003857428,0.008382816,10.41862,0.03434664,,-0.00091292237630114,,0.380726903676987,2.46886301040649,,,,,,,,,,,,,,,,,15.57857,-0.05969524
852,2022/02/28 16:18:14,15458.0655,30.0012,1,5,0,0,0,0,-1.501938,4.084972,-6.135374675736,0.00003857428,0.0125485,10.41862,0.05137659,,-0.000689306121785194,,0.601422071456909,,,,,,,,,,,,,,,,,,15.38977,-0.06724596
853,2022/02/28 16:18:24,15468.0649,40.0006,1,5,0,0,0,0,-1.501953,4.079344,-6.126982958832,0.00003857428,0.01671461,10.41862,0.06838288,,-0.000419143209001049,,0.702111124992371,1.66168797016144,,,,,,,,,,,,,,,,,15.44793,0.06951451
854,2022/02/28 16:18:34,15478.0648,50.0005,1,5,0,0,0,0,-1.502197,4.074885,-6.121280022345,0.00003857428,0.02088057,10.41862,0.0853677,,-0.000552667479496449,,0.8511883020401,,,,,,,,,,,,,,,,,,15.57509,0.05400419
855,2022/02/28 16:18:44,15488.065,60.0007,1,5,0,0,0,0,-1.502029,4.070876,-6.114573807404,0.00003857428,0.02504688,10.41862,0.1023362,,-0.000441931886598468,,0.988143503665924,1.19338595867157,,,,,,,,,,,,,,,,,15.63686,0.05105555
856,2022/02/28 16:18:54,15498.0651,70.0008,1,5,0,0,0,0,-1.502083,4.067429,-6.109615954607,0.00003857428,0.02921264,10.41862,0.1192873,,-0.000522654911037534,,,,,,,,,,,,,,,,,,,,15.51645,0.07248878
857,2022/02/28 16:19:04,15508.0644,80.0001,1,5,0,0,0,0,-1.501793,4.064272,-6.103695239696,0.00003857428,0.03337793,10.41862,0.1362227,,-0.000259340507909656,,1.22683203220367,,,,,,,,,,,,,,,,,,15.43309,0.08955419
858,2022/02/28 16:19:14,15518.0647,90.0004,1,5,0,0,0,0,-1.501884,4.061517,-6.099927398028,0.00003857428,0.03754421,10.41862,0.1531499,,-0.000312324409605935,,,0.816754579544067,,,,,,,,,,,,,,,,,15.33177,-0.08029282
859,2022/02/28 16:19:24,15528.0648,100.0005,1,5,0,0,0,0,-1.502106,4.058877,-6.096863494962,0.00003857428,0.04171034,10.41862,0.1700654,,-0.000216424799873494,,1.45615303516388,,,,,,,,,,,,,,,,,,15.32683,-0.08121967
860,2022/02/28 16:19:34,15538.0656,110.0013,1,5,0,0,0,0,-1.502182,4.056762,-6.093994854684,0.00003857428,0.04587741,10.41862,0.1869743,,-0.000169475199072622,,,,,,,,,,,,,,,,,,,,15.657,0.03292024
861,2022/02/28 16:19:44,15548.0649,120.0006,1,5,0,0,0,0,-1.502129,4.054332,-6.090129672828,0.00003857428,0.05004351,10.41862,0.2038698,,-0.000325226690620184,,1.6763299703598,,,,,,,,,,,,,,,,,,15.411,-0.04865646
862,2022/02/28 16:19:54,15558.0648,130.0005,1,5,0,0,0,0,-1.501686,4.05244,-6.08549241384,0.00003857428,0.05420884,10.41862,0.2207532,,-0.000242969705141149,,,0.597197473049164,,,,,,,,,,,,,,,,,15.53735,-0.01406074
863,2022/02/28 16:20:04,15568.0657,140.0014,1,5,0,0,0,0,-1.502144,4.050193,-6.083973113792,0.00003857428,0.05837467,10.41862,0.2376303,,-0.000156627502292395,,1.99723303318024,,,,,,,,,,,,,,,,,,15.67116,0.05663633
864,2022/02/28 16:20:14,15578.065,150.0007,1,5,0,0,0,0,-1.502235,4.048742,-6.08216193837,0.00003857428,0.06254057,10.41862,0.2544999,,-0.000130609594634734,,,,,,,,,,,,,,,,,,,,15.4209,-0.06741464
865,2022/02/28 16:20:24,15588.0644,160.0001,1,5,0,0,0,0,-1.502312,4.046648,-6.079327850176,0.00003857428,0.06670742,10.41862,0.2713661,,-0.000156041103764437,,,,,,,,,,,,,,,,,,,,15.69688,0.02833545
866,2022/02/28 16:20:34,15598.0653,170.001,1,5,0,0,0,0,-1.502304,4.045438,-6.077477689152,0.00003857428,0.07087347,10.41862,0.2882221,,-0.000183552998350933,,2.20637106895447,,,,,,,,,,,,,,,,,,15.60412,0.07466614
867,2022/02/28 16:20:44,15608.0649,180.0006,1,5,0,0,0,0,-1.501778,4.043516,-6.072463371448,0.00003857428,0.0750403,10.41862,0.3050746,,-0.000133482302771881,,,0.424394398927689,,,,,,,,,,,,,,,,,15.46016,-0.03020108
868,2022/02/28 16:20:54,15618.0656,190.0013,1,5,0,0,0,0,-1.501846,4.042214,-6.070782927044,0.00003857428,0.07920645,10.41862,0.3219182,,-0.000200024704099633,,,,,,,,,,,,,,,,,,,,15.62443,-0.02301991
869,2022/02/28 16:21:04,15628.0643,200,1,5,0,0,0,0,-1.501678,4.040762,-6.067923398636,0.00003857428,0.08337194,10.41862,0.3387532,,-0.0000991671768133529,,2.87099003791809,,,,,,,,,,,,,,,,,,15.61079,-0.08924365
870,2022/02/28 16:21:14,15638.0652,210.0009,1,5,0,0,0,0,-1.502052,4.039581,-6.067660720212,0.00003857428,0.08753834,10.41862,0.3555862,,-0.000213856197660789,,,,,,,,,,,,,,,,,,,,15.62124,0.03782809
871,2022/02/28 16:21:24,15648.0644,220.0001,1,5,0,0,0,0,-1.502083,4.03845,-6.06608709135,0.00003857428,0.09170379,10.41862,0.37241,,-0.000149741594213992,,,,,,,,,,,,,,,,,,,,15.77308,0.05524993
872,2022/02/28 16:21:34,15658.0653,230.001,1,5,0,0,0,0,-1.502014,4.036973,-6.063589963622,0.00003857428,0.09587109,10.41862,0.3892362,,-0.000131987093482167,,,,,,,,,,,,,,,,,,,,15.81912,0.06305635
873,2022/02/28 16:21:44,15668.0646,240.0003,1,5,0,0,0,0,-1.501556,4.036056,-6.060364103136,0.00003857428,0.1000382,10.41862,0.4060568,,-0.0000953947164816782,,3.3228919506073,,,,,,,,,,,,,,,,,,15.50635,-0.08960068
874,2022/02/28 16:21:54,15678.0655,250.0012,1,5,0,0,0,0,-1.50174,4.034815,-6.0592430781,0.00003857428,0.104205,10.41862,0.422871,,-0.000136648799525574,,,,,,,,,,,,,,,,,,,,15.49787,-0.1084518
875,2022/02/28 16:22:04,15688.0649,260.0006,1,5,0,0,0,0,-1.501701,4.033887,-6.057692141787,0.00003857428,0.108371,10.41862,0.439678,,-0.0000835963364806958,,,0.301740109920502,,,,,,,,,,,,,,,,,15.68655,-0.09088039
876,2022/02/28 16:22:14,15698.0649,270.0006,1,5,0,0,0,0,-1.502251,4.032523,-6.057861709273,0.00003857428,0.1125371,10.41862,0.4564806,,,,,,,,,,,,,,,,,,,,,,15.67609,-0.04136026
877,2022/02/28 16:22:24,15708.0657,280.0014,1,5,0,0,0,0,-1.502312,4.031999,-6.057320481688,0.00003857428,0.1167038,10.41862,0.4732817,,-0.000119134900160134,,,,,,,,,,,,,,,,,,,,15.61576,-0.04397511
878,2022/02/28 16:22:34,15718.0643,290,1,5,0,0,0,0,-1.502289,4.030718,-6.055303313502,0.00003857428,0.1208687,10.41862,0.4900715,,,,3.84799098968506,,,,,,,,,,,,,,,,,,15.77876,0.08987963
879,2022/02/28 16:22:44,15728.0644,300.0001,1,5,0,0,0,0,-1.50177,4.029882,-6.05195589114,0.00003857428,0.1250356,10.41862,0.5068653,,-0.0000868287315825,,,,,,,,,,,,,,,,,,,,15.49965,-0.08870125
880,2022/02/28 16:22:54,15738.0647,310.0004,1,5,0,0,0,0,-1.501999,4.028912,-6.051421795088,0.00003857428,0.1292023,10.41862,0.5236544,,-0.0000853500969242305,,,,,,,,,,,,,,,,,,,,15.5777,-0.05867958
881,2022/02/28 16:23:04,15748.0654,320.0011,1,5,0,0,0,0,-1.502129,4.0281,-6.0507258249,0.00003857428,0.1333696,10.41862,0.5404424,,-0.0000838724372442812,,,,,,,,,,,,,,,,,,,,15.79394,0.002723336
882,2022/02/28 16:23:14,15758.0647,330.0004,1,5,0,0,0,0,-1.502739,4.027216,-6.051854544624,0.00003857428,0.1375351,10.41862,0.5572197,,-0.000093054462922737,,,,,,,,,,,,,,,,,,,,15.67061,-0.0344497
883,2022/02/28 16:23:24,15768.0647,340.0004,1,5,0,0,0,0,-1.502014,4.02639,-6.04769414946,0.00003857428,0.1417004,10.41862,0.5739926,,-0.0000871194133651443,,4.57928991317749,,,,,,,,,,,,,,,,,,15.48458,-0.09567678
884,2022/02/28 16:23:34,15778.0652,350.0009,1,5,0,0,0,0,-1.502457,4.025686,-6.048420110502,0.00003857428,0.145867,10.41862,0.5907671,,-0.0000779187030275352,,,,,,,,,,,,,,,,,,,,15.77218,0.05834222
885,2022/02/28 16:23:44,15788.0651,360.0008,1,5,0,0,0,0,-1.501831,4.024591,-6.044255526121,0.00003857428,0.1500322,10.41862,0.6075327,,,,,,,,,,,,,,,,,,,,,,15.69644,0.05641878
886,2022/02/28 16:23:54,15798.0645,370.0002,1,5,0,0,0,0,-1.50177,4.023993,-6.04311196761,0.00003857428,0.1541981,10.41862,0.6242977,,-0.0000779180627432652,,,,,,,,,,,,,,,,,,,,15.62531,-0.01848459
887,2022/02/28 16:24:04,15808.0652,380.0009,1,5,0,0,0,0,-1.50164,4.02314,-6.0413079496,0.00003857428,0.1583651,10.41862,0.6410643,,-0.0000859202627907507,,,0.209475502371788,,,,,,,,,,,,,,,,,15.85835,-0.01543045
888,2022/02/28 16:24:14,15818.0654,390.0011,1,5,0,0,0,0,-1.501999,4.022568,-6.041893113432,0.00003857428,0.1625315,10.41862,0.657825,,-0.000062502600485459,,,,,,,,,,,,,,,,,,,,15.64159,0.003991127
889,2022/02/28 16:24:24,15828.0656,400.0013,1,5,0,0,0,0,-1.50222,4.021568,-6.04127988096,0.00003857428,0.1666984,10.41862,0.6745849,,-0.0000681235469528474,,,,,,,,,,,,,,,,,,,,15.64249,0.01732409
890,2022/02/28 16:24:34,15838.0657,410.0014,1,5,0,0,0,0,-1.502769,4.021028,-6.042676226532,0.00003857428,0.1708646,10.41862,0.6913389,,-0.0000597424404986668,,5.59482192993164,,,,,,,,,,,,,,,,,,15.66545,-0.09311438
891,2022/02/28 16:24:44,15848.0664,420.0021,1,5,0,0,0,0,-1.501976,4.020226,-6.038282966576,0.00003857428,0.1750317,10.41862,0.7080934,,,,,,,,,,,,,,,,,,,,,,15.8012,-0.006800294
892,2022/02/28 16:24:54,15858.0657,430.0014,1,5,0,0,0,0,-1.502235,4.019731,-6.038580598785,0.00003857428,0.1791974,10.41862,0.7248396,,-0.0000701742465025745,,,,,,,,,,,,,,,,,,,,15.61718,-0.09339631
893,2022/02/28 16:25:04,15868.0643,440,1,5,0,0,0,0,-1.501869,4.019042,-6.036074589498,0.00003857428,0.183364,10.41862,0.7415863,,-0.0000916772914933972,,,,,,,,,,,,,,,,,,,,15.85286,-0.02230465
894,2022/02/28 16:25:14,15878.0646,450.0003,1,5,0,0,0,0,-1.502647,4.018353,-6.038166080391,0.00003857428,0.1875312,10.41862,0.7583323,,-0.0000565810005355161,,,,,,,,,,,,,,,,,,,,15.69119,-0.04941761
895,2022/02/28 16:25:24,15888.0655,460.0012,1,5,0,0,0,0,-1.502388,4.01757,-6.03594895716,0.00003857428,0.1916975,10.41862,0.7750721,,-0.0000613229276495986,,,,,,,,,,,,,,,,,,,,15.66478,-0.05306542
896,2022/02/28 16:25:34,15898.0647,470.0004,1,5,0,0,0,0,-1.502563,4.016898,-6.035642309574,0.00003857428,0.195864,10.41862,0.79181,,-0.0000768907411838882,,,,,,,,,,,,,,,,,,,,15.80934,0.05153298
897,2022/02/28 16:25:44,15908.0647,480.0004,1,5,0,0,0,0,-1.501846,4.016178,-6.031680864588,0.00003857428,0.2000308,10.41862,0.8085461,,,,,,,,,,,,,,,,,,,,,,15.6328,-0.06793618
898,2022/02/28 16:25:54,15918.0649,490.0006,1,5,0,0,0,0,-1.50209,4.015686,-6.03192178374,0.00003857428,0.2041975,10.41862,0.8252794,,-0.0000452817293989938,,6.20616388320923,,,,,,,,,,,,,,,,,,15.57076,-0.1019168
899,2022/02/28 16:26:04,15928.0652,500.0009,1,5,0,0,0,0,-1.502289,4.014823,-6.031424429847,0.00003857428,0.2083647,10.41862,0.8420116,,-0.0000385629500669893,,,0,,,,,,,,,,,,,,,,,15.58319,-0.01208365
900,2022/02/28 16:26:14,15938.0645,510.0002,1,5,0,0,0,0,-1.502769,4.014183,-6.032389772727,0.00003857428,0.212532,10.41862,0.8587414,,-0.0000695408889441751,,,,,,,,,,,,,,,,,,,,15.63314,-0.009925365
901,2022/02/28 16:26:24,15948.0644,520.0001,1,5,0,0,0,0,-1.501999,4.013549,-6.028346584451,0.00003857428,0.2166999,10.41862,0.8754711,,-0.0000729413368389942,,,0.167955905199051,,,,,,,,,,,,,,,,,15.77908,-0.006293654
902,2022/02/28 16:26:34,15958.0654,530.0011,1,5,0,0,0,0,-1.502029,4.012999,-6.027640874971,0.00003857428,0.2208664,10.41862,0.8921925,,-0.0000758609094191343,,,,,,,,,,,,,,,,,,,,15.85228,-0.01522005
903,2022/02/28 16:26:44,15968.0648,540.0005,1,5,0,0,0,0,-1.501534,4.012423,-6.024789556882,0.00003857428,0.225032,10.41862,0.9089075,,,,,,,,,,,,,,,,,,,,,,15.87372,0.06082416
904,2022/02/28 16:26:54,15978.0655,550.0012,1,5,0,0,0,0,-1.502312,4.011425,-6.0264119146,0.00003857428,0.2292001,10.41862,0.9256296,,-0.0000334276010107715,,,,,,,,,,,,,,,,,,,,15.94589,0.1089704
905,2022/02/28 16:27:04,15988.0658,560.0015,1,5,0,0,0,0,-1.502327,4.011152,-6.026061950704,0.00003857428,0.2333676,10.41862,0.9423469,,-0.0000455150293419138,,6.25027084350586,,,,,,,,,,,,,,,,,,15.88471,0.02034366
906,2022/02/28 16:27:14,15998.0652,570.0009,1,5,0,0,0,0,-1.501518,4.010182,-6.021360456276,0.00003857428,0.2375339,10.41862,0.9590567,,-0.000123913894640282,,,,,,,,,,,,,,,,,,,,15.81822,-0.03038645
907,2022/02/28 16:27:24,16008.0652,580.0009,1,5,0,0,0,0,-1.502647,4.009857,-6.025399591479,0.00003857428,0.2417007,10.41862,0.9757655,,-0.0000896817073225975,,,,,,,,,,,,,,,,,,,,15.67258,-0.05042493
908,2022/02/28 16:27:34,16018.0645,590.0002,1,5,0,0,0,0,-1.501907,4.008902,-6.020997976114,0.00003857428,0.2458664,10.41862,0.9924675,,-0.0000365068517567124,,,,,,,,,,,,,,,,,,,,15.59541,-0.03698826
909,2022/02/28 16:27:44,16028.0646,600.0003,1,5,0,0,0,0,-1.502083,4.008275,-6.020761736825,0.00003857428,0.2500339,10.41862,1.009174,,-0.0000932896218728274,,,,,,,,,,,,,,,,,,,,15.60476,-0.06454051
910,2022/02/28 16:27:54,16038.0645,610.0002,1,5,0,0,0,0,-1.502518,4.007792,-6.021779620256,0.00003857428,0.2542002,10.41862,1.025872,,-0.0000523141497978941,,,,,,,,,,,,,,,,,,,,15.68303,-0.0633961
911,2022/02/28 16:28:04,16048.0649,620.0006,1,5,0,0,0,0,-1.502052,4.007207,-6.019033288764,0.00003857428,0.2583673,10.41862,1.042572,,,,,,,,,,,,,,,,,,,,,,15.90998,0.07563472
912,2022/02/28 16:28:14,16058.0651,630.0008,1,5,0,0,0,0,-1.502899,4.006239,-6.020972586861,0.00003857428,0.2625334,10.41862,1.059265,,-0.0000462288917333353,,,,,,,,,,,,,,,,,,,,15.70602,0.02040684
913,2022/02/28 16:28:24,16068.0643,640,1,5,0,0,0,0,-1.501999,4.005708,-6.016569410292,0.00003857428,0.2667007,10.41862,1.075959,,-0.000104175196611322,,6.28058099746704,0,,,,,,,,,,,,,,,,,15.93548,0.06230175
914,2022/02/28 16:28:34,16078.0651,650.0008,1,5,0,0,0,0,-1.501923,4.005051,-6.015278213073,0.00003857428,0.2708678,10.41862,1.09265,,-0.0000871974916663021,,,,,,,,,,,,,,,,,,,,15.677,-0.01820028
915,2022/02/28 16:28:44,16088.0644,660.0001,1,5,0,0,0,0,-1.502159,4.004329,-6.015138846311,0.00003857428,0.2750332,10.41862,1.109332,,-0.0000607737893005833,,,,,,,,,,,,,,,,,,,,15.73513,0.01783073
916,2022/02/28 16:28:54,16098.0644,670.0001,1,5,0,0,0,0,-1.502251,4.004023,-6.015047555773,0.00003857428,0.2791999,10.41862,1.126016,,-0.0000679609802318737,,,0.156363502144814,,,,,,,,,,,,,,,,,15.66193,-0.08819222
917,2022/02/28 16:29:04,16108.0653,680.001,1,5,0,0,0,0,-1.502182,4.003091,-6.013371244562,0.00003857428,0.2833672,10.41862,1.1427,,-0.0000597419493715279,,,,,,,,,,,,,,,,,,,,15.94273,0.04208565
918,2022/02/28 16:29:14,16118.0647,690.0004,1,5,0,0,0,0,-1.502304,4.002398,-6.012818524992,0.00003857428,0.2875337,10.41862,1.159378,,,,,,,,,,,,,,,,,,,,,,15.69557,0.00962317
919,2022/02/28 16:29:24,16128.0647,700.0004,1,5,0,0,0,0,-1.502037,4.001791,-6.010838148267,0.00003857428,0.2916999,10.41862,1.176051,,-0.0000708070365362801,,,,,,,,,,,,,,,,,,,,15.70602,-0.04080296
920,2022/02/28 16:29:34,16138.0655,710.0012,1,5,0,0,0,0,-1.501625,4.001332,-6.0085001645,0.00003857428,0.2958668,10.41862,1.192725,,-0.0000369037807104178,,6.41971683502197,,,,,,,,,,,,,,,,,,15.94447,0.02085686
921,2022/02/28 16:29:44,16148.0651,720.0008,1,5,0,0,0,0,-1.502029,4.000347,-6.008637204063,0.00003857428,0.3000326,10.41862,1.209391,,-0.0000973520072875544,,,,,,,,,,,,,,,,,,,,15.68016,-0.01233339
922,2022/02/28 16:29:54,16158.0643,730,1,5,0,0,0,0,-1.502235,3.999671,-6.008445764685,0.00003857428,0.3041983,10.41862,1.226054,,-0.0000535785402462352,,,,,,,,,,,,,,,,,,,,15.6007,-0.09665191
923,2022/02/28 16:30:04,16168.0645,740.0002,1,5,0,0,0,0,-1.501701,3.998993,-6.005291787093,0.00003857428,0.3083643,10.41862,1.242716,,-0.0000565810005355161,,,,,,,,,,,,,,,,,,,,15.93087,0.09809017
924,2022/02/28 16:30:14,16178.0646,750.0003,1,5,0,0,0,0,-1.501793,3.998413,-6.004788654509,0.00003857428,0.3125299,10.41862,1.259373,,-0.000092593916633632,,,,,,,,,,,,,,,,,,,,15.63982,-0.03727257
925,2022/02/28 16:30:24,16188.0649,760.0006,1,5,0,0,0,0,-1.501686,3.99734,-6.00274951524,0.00003857428,0.3166956,10.41862,1.276027,,,,,,,,,,,,,,,,,,,,,,15.82812,0.02981365
926,2022/02/28 16:30:34,16198.0647,770.0004,1,5,0,0,0,0,-1.502037,3.996854,-6.003422591598,0.00003857428,0.3208611,10.41862,1.292678,,-0.0000847055271151476,,,,,,,,,,,,,,,,,,,,15.99664,0.04716635
927,2022/02/28 16:30:44,16208.0656,780.0013,1,5,0,0,0,0,-1.501755,3.996152,-6.00124124676,0.00003857428,0.3250276,10.41862,1.30933,,-0.0000328741516568698,,,,,,,,,,,,,,,,,,,,15.72976,-0.01304805
928,2022/02/28 16:30:54,16218.0652,790.0009,1,5,0,0,0,0,-1.501465,3.995554,-5.99918448661,0.00003857428,0.3291925,10.41862,1.325971,,-0.0000710382228135131,,5.83809614181519,,,,,,,,,,,,,,,,,,15.87514,0.0487715
929,2022/02/28 16:31:04,16228.0643,800,1,5,0,0,0,0,-1.501953,3.994741,-5.999913229173,0.00003857428,0.3333569,10.41862,1.342609,,-0.0000488036312162876,,,0,,,,,,,,,,,,,,,,,15.64281,-0.06710827
930,2022/02/28 16:31:14,16238.0645,810.0002,1,5,0,0,0,0,-1.501991,3.993778,-5.998618611998,0.00003857428,0.337524,10.41862,1.359254,,-0.0000673638423904777,,,,,,,,,,,,,,,,,,,,15.93954,0.009064078
931,2022/02/28 16:31:24,16248.0648,820.0005,1,5,0,0,0,0,-1.502388,3.993271,-5.999442431148,0.00003857428,0.3416897,10.41862,1.37589,,,,,0.170776292681694,,,,,,,,,,,,,,,,,15.68394,-0.08268595
932,2022/02/28 16:31:34,16258.0646,830.0003,1,5,0,0,0,0,-1.501686,3.992368,-5.995283132448,0.00003857428,0.3458565,10.41862,1.392527,,-0.0000864150279085152,,,,,,,,,,,,,,,,,,,,15.64974,-0.04780293
933,2022/02/28 16:31:44,16268.0647,840.0004,1,5,0,0,0,0,-1.50116,3.991882,-5.99245358312,0.00003857428,0.3500235,10.41862,1.409162,,-0.0000929609668673947,,,,,,,,,,,,,,,,,,,,15.69522,0.0221926
934,2022/02/28 16:31:54,16278.065,850.0007,1,5,0,0,0,0,-1.501961,3.990789,-5.994009437229,0.00003857428,0.35419,10.41862,1.425792,,-0.0000965622384683229,,5.549889087677,,,,,,,,,,,,,,,,,,15.72633,-0.03410697
935,2022/02/28 16:32:04,16288.0652,860.0009,1,5,0,0,0,0,-1.502342,3.990216,-5.994669085872,0.00003857428,0.3583561,10.41862,1.442416,,-0.0000757837697165087,,,,,,,,,,,,,,,,,,,,15.87778,0.06245315
936,2022/02/28 16:32:14,16298.0652,870.0009,1,5,0,0,0,0,-1.502518,3.989291,-5.993981534738,0.00003857428,0.3625239,10.41862,1.459045,,-0.0000597829493926838,,,,,,,,,,,,,,,,,,,,15.91459,0.1164073
937,2022/02/28 16:32:24,16308.0644,880.0001,1,5,0,0,0,0,-1.502037,3.988448,-5.990796468576,0.00003857428,0.3666903,10.41862,1.475664,,-0.00010983210086124,,,,,,,,,,,,,,,,,,,,15.62992,-0.05312622
938,2022/02/28 16:32:34,16318.0646,890.0003,1,5,0,0,0,0,-1.502106,3.987488,-5.989629649728,0.00003857428,0.3708575,10.41862,1.492283,,-0.000104004902823362,,,,,,,,,,,,,,,,,,,,15.79414,-0.05367517
939,2022/02/28 16:32:44,16328.0646,900.0003,1,5,0,0,0,0,-1.502342,3.986787,-5.989517555154,0.00003857428,0.3750232,10.41862,1.508893,,-0.0000794642983237281,,,,,,,,,,,,,,,,,,,,15.63346,-0.05358458
940,2022/02/28 16:32:54,16338.0648,910.0005,1,5,0,0,0,0,-1.502274,3.985914,-5.987934968436,0.00003857428,0.3791908,10.41862,1.525506,,,,5.12172794342041,,,,,,,,,,,,,,,,,,15.64388,-0.08674383
941,2022/02/28 16:33:04,16348.0648,920.0005,1,5,0,0,0,0,-1.501816,3.985188,-5.985019101408,0.00003857428,0.3833565,10.41862,1.542109,,-0.0000850279393489473,,,,,,,,,,,,,,,,,,,,15.849,0.06327689
942,2022/02/28 16:33:14,16358.065,930.0007,1,5,0,0,0,0,-1.502014,3.984159,-5.984262596226,0.00003857428,0.3875241,10.41862,1.558715,,-0.0000625878383289091,,,,,,,,,,,,,,,,,,,,15.86612,-0.02019763
943,2022/02/28 16:33:24,16368.0652,940.0009,1,5,0,0,0,0,-1.501831,3.983237,-5.982148806947,0.00003857428,0.3916906,10.41862,1.575313,,-0.000108476997411344,,,0.191200494766235,,,,,,,,,,,,,,,,,15.74864,-0.06428957
944,2022/02/28 16:33:34,16378.0653,950.001,1,5,0,0,0,0,-1.50177,3.982642,-5.98101227634,0.00003857428,0.3958566,10.41862,1.591906,,-0.0000728987870388664,,,,,,,,,,,,,,,,,,,,15.7449,-0.0752455
945,2022/02/28 16:33:44,16388.0645,960.0002,1,5,0,0,0,0,-1.501755,3.981544,-5.97930360972,0.00003857428,0.4000227,10.41862,1.608496,,-0.0000770889382692985,,,,,,,,,,,,,,,,,,,,16.01665,0.08540392
946,2022/02/28 16:33:54,16398.0645,970.0002,1,5,0,0,0,0,-1.502052,3.980786,-5.979347572872,0.00003857428,0.4041893,10.41862,1.625083,,-0.0000993637877400033,,4.73133420944214,,,,,,,,,,,,,,,,,,15.79217,-0.06926
947,2022/02/28 16:34:04,16408.0649,980.0006,1,5,0,0,0,0,-1.50209,3.979491,-5.97755363619,0.00003857428,0.408355,10.41862,1.641663,,-0.0000732197368051857,,,,,,,,,,,,,,,,,,,,16.0538,0.04068375
948,2022/02/28 16:34:14,16418.0656,990.0013,1,5,0,0,0,0,-1.501991,3.978926,-5.976311041666,0.00003857428,0.4125215,10.41862,1.658242,,,,,,,,,,,,,,,,,,,,,,15.88011,-0.0201124
949,2022/02/28 16:34:24,16428.0658,1000.0015,1,5,0,0,0,0,-1.50238,3.977837,-5.97622275206,0.00003857428,0.4166879,10.41862,1.674818,,-0.000138355506351218,,,,,,,,,,,,,,,,,,,,15.71182,-0.05509794
950,2022/02/28 16:34:34,16438.0643,1010,1,5,0,0,0,0,-1.502441,3.976848,-5.974979485968,0.00003857428,0.420854,10.41862,1.691388,,,,,,,,,,,,,,,,,,,,,,15.90525,0.04938424
951,2022/02/28 16:34:44,16448.0644,1020.0001,1,5,0,0,0,0,-1.502457,3.975814,-5.973489574998,0.00003857428,0.4250206,10.41862,1.707955,,-0.0000890320879989304,,4.31119585037231,,,,,,,,,,,,,,,,,,16.05499,0.08638561
952,2022/02/28 16:34:54,16458.0646,1030.0003,1,5,0,0,0,0,-1.50174,3.975056,-5.96950059744,0.00003857428,0.4291868,10.41862,1.724517,,-0.0000891956224222668,,,,,,,,,,,,,,,,,,,,15.94998,0.05091488
953,2022/02/28 16:35:04,16468.0648,1040.0005,1,5,0,0,0,0,-1.50238,3.973481,-5.96967838478,0.00003857428,0.4333538,10.41862,1.741078,,-0.000138762596179731,,,0.234954297542572,,,,,,,,,,,,,,,,,16.04656,0.002893209
954,2022/02/28 16:35:14,16478.0648,1050.0005,1,5,0,0,0,0,-1.502533,3.972743,-5.969177458019,0.00003857428,0.4375208,10.41862,1.757634,,,,,,,,,,,,,,,,,,,,,,16.05433,0.07583976
955,2022/02/28 16:35:24,16488.0649,1060.0006,1,5,0,0,0,0,-1.50248,3.971678,-5.96736676144,0.00003857428,0.4416876,10.41862,1.774186,,-0.000117757401312701,,,,,,,,,,,,,,,,,,,,16.01347,0.07458091
956,2022/02/28 16:35:34,16498.0649,1070.0006,1,5,0,0,0,0,-1.502304,3.970466,-5.964846953664,0.00003857428,0.4458539,10.41862,1.79073,,,,3.95948004722595,,,,,,,,,,,,,,,,,,15.95404,-0.03325999
957,2022/02/28 16:35:44,16508.0651,1080.0008,1,5,0,0,0,0,-1.501808,3.969671,-5.961683665168,0.00003857428,0.4500197,10.41862,1.807269,,-0.0000593478107475676,,,,,,,,,,,,,,,,,,,,15.98655,0.0008481741
958,2022/02/28 16:35:54,16518.0645,1090.0002,1,5,0,0,0,0,-1.501923,3.968289,-5.960064519747,0.00003857428,0.4541862,10.41862,1.823806,,-0.000152629902004264,,,,,,,,,,,,,,,,,,,,16.03182,0.0672853
959,2022/02/28 16:36:04,16528.0644,1100.0001,1,5,0,0,0,0,-1.501755,3.967516,-5.95823699058,0.00003857428,0.4583523,10.41862,1.840336,,-0.000104345999716315,,,,,,,,,,,,,,,,,,,,15.84471,0.03825426
960,2022/02/28 16:36:14,16538.0656,1110.0013,1,5,0,0,0,0,-1.501465,3.966162,-5.95505342733,0.00003857428,0.4625195,10.41862,1.856867,,-0.000127447696286254,,,,,,,,,,,,,,,,,,,,15.69644,-0.09083331
961,2022/02/28 16:36:24,16548.0655,1120.0012,1,5,0,0,0,0,-1.501961,3.96507,-5.95538050227,0.00003857428,0.4666843,10.41862,1.873383,,-0.000111324799945578,,3.87602090835571,,,,,,,,,,,,,,,,,,15.79737,-0.03135085
962,2022/02/28 16:36:34,16558.0647,1130.0004,1,5,0,0,0,0,-1.502472,3.96366,-5.95528816752,0.00003857428,0.4708504,10.41862,1.889899,,-0.000106458697700873,,,,,,,,,,,,,,,,,,,,15.83194,-0.06181002
963,2022/02/28 16:36:44,16568.0648,1140.0005,1,5,0,0,0,0,-1.501427,3.962891,-5.949991545457,0.00003857428,0.4750169,10.41862,1.906412,,-0.000103689802926965,,,0.259488105773926,,,,,,,,,,,,,,,,,15.91172,0.01369715
964,2022/02/28 16:36:54,16578.0651,1150.0008,1,5,0,0,0,0,-1.501862,3.961341,-5.949387516942,0.00003857428,0.479184,10.41862,1.922922,,-0.000127940395032056,,,,,,,,,,,,,,,,,,,,15.98339,0.06002069
965,2022/02/28 16:37:04,16588.0644,1160.0001,1,5,0,0,0,0,-1.502701,3.960347,-5.951217397247,0.00003857428,0.4833505,10.41862,1.939426,,-0.0000882594031281769,,3.49560904502869,,,,,,,,,,,,,,,,,,16.00019,0.03272176
966,2022/02/28 16:37:14,16598.0644,1170.0001,1,5,0,0,0,0,-1.501991,3.959122,-5.946565611902,0.00003857428,0.4875165,10.41862,1.955922,,-0.000124402198707685,,,,,,,,,,,,,,,,,,,,15.997,0.06854296
967,2022/02/28 16:37:24,16608.0654,1180.0011,1,5,0,0,0,0,-1.501816,3.957932,-5.944085604512,0.00003857428,0.4916832,10.41862,1.972415,,-0.0000664545586914755,,,,,,,,,,,,,,,,,,,,15.85744,0.0164175
968,2022/02/28 16:37:34,16618.0657,1190.0014,1,5,0,0,0,0,-1.502403,3.956505,-5.944264981515,0.00003857428,0.4958504,10.41862,1.988905,,-0.000119292897579726,,,,,,,,,,,,,,,,,,,,15.76228,-0.06716549
969,2022/02/28 16:37:44,16628.0648,1200.0005,1,5,0,0,0,0,-1.502518,3.954884,-5.942284397912,0.00003857428,0.5000164,10.41862,2.005386,,-0.000126222206745297,,3.3341109752655,,,,,,,,,,,,,,,,,,15.68425,-0.09502113
970,2022/02/28 16:37:54,16638.0649,1210.0006,1,5,0,0,0,0,-1.501289,3.953943,-5.936011132527,0.00003857428,0.5041834,10.41862,2.021864,,-0.000133420500787906,,,,,,,,,,,,,,,,,,,,15.78669,-0.007250309
971,2022/02/28 16:38:04,16648.0643,1220,1,5,0,0,0,0,-1.502213,3.952473,-5.937456322749,0.00003857428,0.5083494,10.41862,2.038334,,-0.000140277596074156,,,0.295036107301712,,,,,,,,,,,,,,,,,16.02422,0.0005435944
972,2022/02/28 16:38:14,16658.0652,1230.0009,1,5,0,0,0,0,-1.502167,3.951372,-5.935620623124,0.00003857428,0.5125154,10.41862,2.054798,,-0.000142715303809382,,,,,,,,,,,,,,,,,,,,15.98478,0.05819798
973,2022/02/28 16:38:24,16668.0654,1240.0011,1,5,0,0,0,0,-1.502235,3.949808,-5.93353982088,0.00003857428,0.5166824,10.41862,2.071261,,-0.000104766098957043,,3.22675609588623,,,,,,,,,,,,,,,,,,16.04333,0.06562531
974,2022/02/28 16:38:34,16678.0656,1250.0013,1,5,0,0,0,0,-1.502434,3.948678,-5.932628082252,0.00003857428,0.5208496,10.41862,2.087718,,-0.0000763777134125121,,,,,,,,,,,,,,,,,,,,16.04279,0.03143907
975,2022/02/28 16:38:44,16688.0646,1260.0003,1,5,0,0,0,0,-1.502602,3.947148,-5.930992479096,0.00003857428,0.5250154,10.41862,2.104165,,-0.000126057595480233,,,,,,,,,,,,,,,,,,,,15.89315,0.05257607
976,2022/02/28 16:38:54,16698.0657,1270.0014,1,5,0,0,0,0,-1.502571,3.945976,-5.929109104296,0.00003857428,0.5291829,10.41862,2.120612,,-0.000179752096300945,,,,,,,,,,,,,,,,,,,,15.78286,-0.02032816
977,2022/02/28 16:39:04,16708.0664,1280.0021,1,5,0,0,0,0,-1.501907,3.944384,-5.924097940288,0.00003857428,0.5333502,10.41862,2.137053,,-0.000127064398839138,,3.00719308853149,,,,,,,,,,,,,,,,,,16.01964,-0.02387881
978,2022/02/28 16:39:14,16718.0652,1290.0009,1,5,0,0,0,0,-1.502304,3.943293,-5.924024847072,0.00003857428,0.537517,10.41862,2.153486,,-0.000151114101754501,,,0.332156985998154,,,,,,,,,,,,,,,,,16.03644,0.0916481
979,2022/02/28 16:39:24,16728.065,1300.0007,1,5,0,0,0,0,-1.502403,3.941632,-5.921919741696,0.00003857428,0.5416833,10.41862,2.169911,,-0.000132076296722516,,,,,,,,,,,,,,,,,,,,16.09838,0.05549073
980,2022/02/28 16:39:34,16738.0651,1310.0008,1,5,0,0,0,0,-1.502571,3.940252,-5.920508387892,0.00003857428,0.5458505,10.41862,2.186335,,-0.000164338998729363,,3.0091290473938,,,,,,,,,,,,,,,,,,15.96622,-0.007349849
981,2022/02/28 16:39:44,16748.0646,1320.0003,1,5,0,0,0,0,-1.502106,3.938614,-5.916215721084,0.00003857428,0.5500184,10.41862,2.202754,,-0.000157115297042765,,,,,,,,,,,,,,,,,,,,15.92503,-0.001614094
982,2022/02/28 16:39:54,16758.0646,1330.0003,1,5,0,0,0,0,-1.502159,3.937443,-5.914665439437,0.00003857428,0.5541862,10.41862,2.219167,,-0.00019791089289356,,,,,,,,,,,,,,,,,,,,15.88767,0.05854428
983,2022/02/28 16:40:04,16768.0655,1340.0012,1,5,0,0,0,0,-1.502213,3.935932,-5.912608217516,0.00003857428,0.5583532,10.41862,2.235571,,-0.000113917201815639,,,,,,,,,,,,,,,,,,,,15.89721,-0.04566193
984,2022/02/28 16:40:14,16778.0646,1350.0003,1,5,0,0,0,0,-1.502144,3.934319,-5.909913679936,0.00003857428,0.5625198,10.41862,2.251967,,-0.000174359593074769,,2.84044599533081,,,,,,,,,,,,,,,,,,16.02564,0.06190062
985,2022/02/28 16:40:24,16788.065,1360.0007,1,5,0,0,0,0,-1.501869,3.932952,-5.906778687288,0.00003857428,0.5666876,10.41862,2.268362,,-0.000156212496221997,,,0.348181009292603,,,,,,,,,,,,,,,,,15.94073,0.05040526
986,2022/02/28 16:40:34,16798.0644,1370.0001,1,5,0,0,0,0,-1.502251,3.931315,-5.905821890065,0.00003857428,0.5708531,10.41862,2.284742,,-0.000111750203359406,,,,,,,,,,,,,,,,,,,,15.91018,-0.05548358
987,2022/02/28 16:40:44,16808.0646,1380.0003,1,5,0,0,0,0,-1.501465,3.930072,-5.90086555548,0.00003857428,0.5750205,10.41862,2.301122,,-0.000114096903416794,,2.78237509727478,,,,,,,,,,,,,,,,,,15.80032,-0.09396493
988,2022/02/28 16:40:54,16818.0651,1390.0008,1,5,0,0,0,0,-1.501938,3.928375,-5.90017569075,0.00003857428,0.5791869,10.41862,2.317493,,-0.000130380300106481,,,,,,,,,,,,,,,,,,,,15.81625,-0.02402306
989,2022/02/28 16:41:04,16828.0645,1400.0002,1,5,0,0,0,0,-1.502289,3.926997,-5.899484396133,0.00003857428,0.5833539,10.41862,2.333859,,-0.000160638606757857,,,,,,,,,,,,,,,,,,,,15.83569,-0.07196724
990,2022/02/28 16:41:14,16838.0653,1410.001,1,5,0,0,0,0,-1.502739,3.925234,-5.898602215926,0.00003857428,0.5875205,10.41862,2.350218,,-0.000154838402522728,,2.7233259677887,,,,,,,,,,,,,,,,,,15.8557,-0.07260799
991,2022/02/28 16:41:24,16848.0648,1420.0005,1,5,0,0,0,0,-1.502403,3.923992,-5.895417352776,0.00003857428,0.5916873,10.41862,2.366571,,-0.000180735703906976,,,,,,,,,,,,,,,,,,,,16.15297,0.0495851
992,2022/02/28 16:41:34,16858.0649,1430.0006,1,5,0,0,0,0,-1.502625,3.92215,-5.89352064375,0.00003857428,0.5958543,10.41862,2.382918,,-0.000147091195685789,,,0.362644493579865,,,,,,,,,,,,,,,,,15.83604,-0.0672549
993,2022/02/28 16:41:44,16868.0652,1440.0009,1,5,0,0,0,0,-1.502106,3.920816,-5.889481238496,0.00003857428,0.6000217,10.41862,2.39926,,-0.000141715194331482,,,,,,,,,,,,,,,,,,,,16.08947,0.05718768
994,2022/02/28 16:41:54,16878.0644,1450.0001,1,5,0,0,0,0,-1.502083,3.918983,-5.886637741589,0.00003857428,0.6041885,10.41862,2.415594,,-0.000150952197145671,,2.77354288101196,,,,,,,,,,,,,,,,,,15.89548,0.001258254
995,2022/02/28 16:42:04,16888.0646,1460.0003,1,5,0,0,0,0,-1.502068,3.917672,-5.884609745696,0.00003857428,0.6083564,10.41862,2.431925,,-0.000179214199306443,,,,,,,,,,,,,,,,,,,,16.05819,-0.0274533
996,2022/02/28 16:42:14,16898.0662,1470.0019,1,5,0,0,0,0,-1.501923,3.916121,-5.881712200683,0.00003857428,0.6125237,10.41862,2.448247,,-0.0001760058949003,,,,,,,,,,,,,,,,,,,,16.13824,0.08348763
997,2022/02/28 16:42:24,16908.0647,1480.0004,1,5,0,0,0,0,-1.50222,3.914526,-5.88047924772,0.00003857428,0.6166895,10.41862,2.464557,,-0.00019755530229304,,2.63339591026306,,,,,,,,,,,,,,,,,,15.96303,-0.06797314
998,2022/02/28 16:42:34,16918.0648,1490.0005,1,5,0,0,0,0,-1.502609,3.913047,-5.879779639623,0.00003857428,0.6208562,10.41862,2.480865,,-0.000190291495528072,,,0.377253890037537,,,,,,,,,,,,,,,,,16.08982,-0.04149437
999,2022/02/28 16:42:44,16928.0656,1500.0013,1,5,0,0,0,0,-1.501961,3.911305,-5.874627569105,0.00003857428,0.6250229,10.41862,2.497165,,-0.000167777398019098,,,,,,,,,,,,,,,,,,,,16.23585,0.1013893
1000,2022/02/28 16:42:54,16938.0652,1510.0009,1,5,0,0,0,0,-1.501938,3.909883,-5.872401853254,0.00003857428,0.6291898,10.41862,2.513459,,-0.000115557602839544,,2.62662291526794,,,,,,,,,,,,,,,,,,16.03885,-0.0512898
1001,2022/02/28 16:43:04,16948.0644,1520.0001,1,5,0,0,0,0,-1.502129,3.907913,-5.870189446777,0.00003857428,0.633356,10.41862,2.529744,,-0.000131599605083466,,,,,,,,,,,,,,,,,,,,15.94095,-0.003191233
1002,2022/02/28 16:43:14,16958.0644,1530.0001,1,5,0,0,0,0,-1.502235,3.906565,-5.868578672775,0.00003857428,0.6375212,10.41862,2.546019,,-0.000126561499200761,,,,,,,,,,,,,,,,,,,,15.86998,-0.1140708
1003,2022/02/28 16:43:24,16968.0647,1540.0004,1,5,0,0,0,0,-1.501907,3.904866,-5.864745579462,0.00003857428,0.6416884,10.41862,2.562295,,-0.000241902598645538,,2.61586594581604,,,,,,,,,,,,,,,,,,15.97228,-0.05402207
