Repository: HVES-Battery-Testing-Consortium/LG-HG2

# Battery Testing Consortium (BTC)
The Battery Testing Consortium (BTC) has been developed within the High Voltage and Energy Storage Lab at Oxford Brookes University to provide accurate and comprehensive cell data to Formula Student Electric teams. Through the BTC, we aim to provide FS teams with information for improved and informed decisions for cell selection, pack architecture design, thermal cooling requirements, and end of life predictions. A range of tests are completed to provide a comprehensive electrochemical lithium-ion characterisation for modelling, validation, and battery management parameterisation.

File: Data/Round1/LG_HG2/Package 1/220228_BTC_HPPC_EIS_LG_HG2_2_15C/220228_BTC_HPPC_EIS_LG_HG2_2_15C_Channel_3_Wb_1.CSV (part 6 of 46)
Data_Point,Date_Time,Test_Time(s),Step_Time(s),Cycle_Index,Step_Index,TC_Counter1,TC_Counter2,TC_Counter3,TC_Counter4,Current(A),Voltage(V),Power(W),Charge_Capacity(Ah),Discharge_Capacity(Ah),Charge_Energy(Wh),Discharge_Energy(Wh),ACR(Ohm),dV/dt(V/s),Internal_Resistance(Ohm),dQ/dV(Ah/V),dV/dQ(V/Ah),MetaCode_MV_UD1,MetaCode_MV_UD2,MetaCode_MV_UD3,MetaCode_MV_UD4,MetaCode_MV_UD5,MetaCode_MV_UD6,MetaCode_MV_UD7,MetaCode_MV_UD8,MetaCode_MV_UD9,MetaCode_MV_UD10,MetaCode_MV_UD11,MetaCode_MV_UD12,MetaCode_MV_UD13,MetaCode_MV_UD14,MetaCode_MV_UD15,MetaCode_MV_UD16,Aux_Temperature_1(C),Aux_dT/dt_1(C)
1004,2022/02/28 16:43:34,16978.0647,1550.0004,1,5,0,0,0,0,-1.501846,3.903546,-5.862524945916,0.00003857428,0.6458567,10.41862,2.578568,,-0.000126680097309873,,,0.379400998353958,,,,,,,,,,,,,,,,,16.06772,0.03009617
1005,2022/02/28 16:43:44,16988.0653,1560.001,1,5,0,0,0,0,-1.50238,3.901537,-5.86159115806,0.00003857428,0.6500225,10.41862,2.594826,,-0.000140771895530634,,,,,,,,,,,,,,,,,,,,16.12803,-0.00408709
1006,2022/02/28 16:43:54,16998.0649,1570.0006,1,5,0,0,0,0,-1.50222,3.900095,-5.8588007109,0.00003857428,0.6541884,10.41862,2.611077,,-0.000208725803531706,,2.63209009170532,,,,,,,,,,,,,,,,,,16.06169,-0.07122874
1007,2022/02/28 16:44:04,17008.0651,1580.0008,1,5,0,0,0,0,-1.501991,3.89861,-5.85567713251,0.00003857428,0.6583558,10.41862,2.627326,,-0.000169136299518868,,,,,,,,,,,,,,,,,,,,16.09037,0.05863786
1008,2022/02/28 16:44:14,17018.0644,1590.0001,1,5,0,0,0,0,-1.502472,3.897144,-5.855349739968,0.00003857428,0.662522,10.41862,2.643565,,-0.000123142599477433,,,,,,,,,,,,,,,,,,,,16.02773,-0.04585862
1009,2022/02/28 16:44:24,17028.0653,1600.001,1,5,0,0,0,0,-1.502144,3.895379,-5.851420192576,0.00003857428,0.6666887,10.41862,2.6598,,-0.000116706796688959,,2.60720610618591,,,,,,,,,,,,,,,,,,16.09408,-0.09069502
1010,2022/02/28 16:44:34,17038.0648,1610.0005,1,5,0,0,0,0,-1.501862,3.893786,-5.847929229532,0.00003857428,0.6708546,10.41862,2.676024,,-0.000131397202494554,,,,,,,,,,,,,,,,,,,,16.19645,0.08516252
1011,2022/02/28 16:44:44,17048.0654,1620.0011,1,5,0,0,0,0,-1.502495,3.892203,-5.848015546485,0.00003857428,0.6750216,10.41862,2.692247,,-0.000186444594874047,,,0.376801192760468,,,,,,,,,,,,,,,,,16.18952,0.1117432
1012,2022/02/28 16:44:54,17058.0648,1630.0005,1,5,0,0,0,0,-1.502159,3.8904,-5.8439993736,0.00003857428,0.6791878,10.41862,2.708459,,-0.000163181000971235,,2.58127999305725,,,,,,,,,,,,,,,,,,16.00082,0.08682966
1013,2022/02/28 16:45:04,17068.065,1640.0007,1,5,0,0,0,0,-1.502144,3.889214,-5.842159474816,0.00003857428,0.6833541,10.41862,2.724665,,-0.000183788695721887,,,,,,,,,,,,,,,,,,,,16.00019,0.05384564
1014,2022/02/28 16:45:14,17078.065,1650.0007,1,5,0,0,0,0,-1.502144,3.887589,-5.839718490816,0.00003857428,0.6875209,10.41862,2.740867,,-0.000214463798329234,,,,,,,,,,,,,,,,,,,,15.82788,-0.03218353
1015,2022/02/28 16:45:24,17088.0644,1660.0001,1,5,0,0,0,0,-1.50177,3.88604,-5.8359382908,0.00003857428,0.6916866,10.41862,2.757059,,-0.000154169698362239,,,,,,,,,,,,,,,,,,,,16.02544,-0.06472707
1016,2022/02/28 16:45:34,17098.0646,1670.0003,1,5,0,0,0,0,-1.50222,3.884367,-5.83517379474,0.00003857428,0.6958532,10.41862,2.773247,,-0.000195451997569762,,2.71776795387268,,,,,,,,,,,,,,,,,,15.85339,-0.08427858
1017,2022/02/28 16:45:44,17108.0645,1680.0002,1,5,0,0,0,0,-1.501793,3.882955,-5.831394638315,0.00003857428,0.7000194,10.41862,2.789426,,-0.000170621002325788,,,0.384279310703278,,,,,,,,,,,,,,,,,16.04829,0.03769279
1018,2022/02/28 16:45:54,17118.0645,1690.0002,1,5,0,0,0,0,-1.502037,3.881474,-5.830117562538,0.00003857428,0.7041847,10.41862,2.805596,,-0.000146123304148205,,,,,,,,,,,,,,,,,,,,15.77218,0.0189501
1019,2022/02/28 16:46:04,17128.0648,1700.0005,1,5,0,0,0,0,-1.501923,3.87994,-5.82737112462,0.00003857428,0.708351,10.41862,2.821764,,-0.000130556596559472,,2.75190496444702,,,,,,,,,,,,,,,,,,16.03498,-0.04731178
1020,2022/02/28 16:46:14,17138.0658,1710.0015,1,5,0,0,0,0,-1.501869,3.878034,-5.824299045546,0.00003857428,0.7125182,10.41862,2.837929,,-0.000155951303895563,,,,,,,,,,,,,,,,,,,,15.80348,0.0531137
1021,2022/02/28 16:46:24,17148.0649,1720.0006,1,5,0,0,0,0,-1.502029,3.876847,-5.823136622563,0.00003857428,0.716685,10.41862,2.854085,,-0.000135811700602062,,,,,,,,,,,,,,,,,,,,16.02367,0.06869853
1022,2022/02/28 16:46:34,17158.0644,1730.0001,1,5,0,0,0,0,-1.501534,3.875205,-5.81875206447,0.00003857428,0.7208516,10.41862,2.870235,,-0.000120919503387995,,2.6606171131134,,,,,,,,,,,,,,,,,,15.79449,-0.03553748
1023,2022/02/28 16:46:44,17168.0646,1740.0003,1,5,0,0,0,0,-1.502327,3.873791,-5.819700811657,0.00003857428,0.7250183,10.41862,2.886379,,-0.000207899196539074,,,,,,,,,,,,,,,,,,,,16.09782,0.01312017
1024,2022/02/28 16:46:54,17178.0644,1750.0001,1,5,0,0,0,0,-1.502274,3.872465,-5.81750348541,0.00003857428,0.7291845,10.41862,2.902514,,-0.000149741594213992,,,0.357099205255508,,,,,,,,,,,,,,,,,15.86966,0.0259304
1025,2022/02/28 16:47:04,17188.0645,1760.0002,1,5,0,0,0,0,-1.501953,3.870643,-5.813523865779,0.00003857428,0.7333511,10.41862,2.918645,,-0.000199046902707778,,,,,,,,,,,,,,,,,,,,15.74636,-0.04295528
1026,2022/02/28 16:47:14,17198.0645,1770.0002,1,5,0,0,0,0,-1.501884,3.869261,-5.811181187724,0.00003857428,0.737518,10.41862,2.934771,,-0.0001629242033232,,2.84891295433044,,,,,,,,,,,,,,,,,,15.98339,-0.03173292
1027,2022/02/28 16:47:24,17208.0647,1780.0004,1,5,0,0,0,0,-1.50177,3.867918,-5.80872321486,0.00003857428,0.7416843,10.41862,2.950888,,-0.000120895398140419,,,,,,,,,,,,,,,,,,,,15.72688,-0.06284893
1028,2022/02/28 16:47:34,17218.0651,1790.0008,1,5,0,0,0,0,-1.503067,3.866184,-5.811133586328,0.00003857428,0.7458502,10.41862,2.966998,,-0.000187228302820586,,,,,,,,,,,,,,,,,,,,15.99294,0.09845912
1029,2022/02/28 16:47:44,17228.0645,1800.0002,1,5,0,0,0,0,-1.502083,3.864631,-5.804996526373,0.00003857428,0.7500172,10.41862,2.983106,,-0.000106637497083284,,2.76389598846436,,,,,,,,,,,,,,,,,,15.64916,-0.03886044
1030,2022/02/28 16:47:54,17238.0654,1810.0011,1,5,0,0,0,0,-1.501816,3.863858,-5.802803766128,0.00003857428,0.7541839,10.41862,2.999207,,-0.000153953806147911,,,0.360591888427734,,,,,,,,,,,,,,,,,15.92941,0.08475602
1031,2022/02/28 16:48:04,17248.0646,1820.0003,1,5,0,0,0,0,-1.502068,3.861937,-5.800891985716,0.00003857428,0.7583503,10.41862,3.0153,,-0.000162223295774311,,,,,,,,,,,,,,,,,,,,16.01007,0.08777201
1032,2022/02/28 16:48:14,17258.0647,1830.0004,1,5,0,0,0,0,-1.501938,3.860595,-5.79837433311,0.00003857428,0.7625164,10.41862,3.031386,,-0.000215419102460146,,,,,,,,,,,,,,,,,,,,15.79591,0.05362749
1033,2022/02/28 16:48:24,17268.0649,1840.0006,1,5,0,0,0,0,-1.502144,3.858958,-5.796710605952,0.00003857428,0.7666827,10.41862,3.047467,,-0.000115936301881447,,2.88371610641479,,,,,,,,,,,,,,,,,,15.77537,-0.003708005
1034,2022/02/28 16:48:34,17278.0645,1850.0002,1,5,0,0,0,0,-1.501663,3.857914,-5.793286710982,0.00003857428,0.7708487,10.41862,3.063541,,-0.000170845203683712,,,,,,,,,,,,,,,,,,,,16.01031,0.02702773
1035,2022/02/28 16:48:44,17288.0648,1860.0005,1,5,0,0,0,0,-1.501869,3.856157,-5.791442657433,0.00003857428,0.7750148,10.41862,3.079609,,-0.000142176897497848,,,,,,,,,,,,,,,,,,,,16.05554,0.02039909
1036,2022/02/28 16:48:54,17298.0652,1870.0009,1,5,0,0,0,0,-1.501907,3.854978,-5.789818443046,0.00003857428,0.7791817,10.41862,3.095675,,-0.000169294100487605,,3.00932788848877,,,,,,,,,,,,,,,,,,15.986,0.0526762
1037,2022/02/28 16:49:04,17308.0643,1880,1,5,0,0,0,0,-1.502029,3.853451,-5.787995152079,0.00003857428,0.7833465,10.41862,3.111727,,-0.000122568497317843,,,,,,,,,,,,,,,,,,,,16.08135,0.1069528
1038,2022/02/28 16:49:14,17318.0655,1890.0012,1,5,0,0,0,0,-1.502548,3.851878,-5.787631585144,0.00003857428,0.7875143,10.41862,3.127785,,-0.000147245998959988,,,0.337575495243073,,,,,,,,,,,,,,,,,16.03037,0.02781451
1039,2022/02/28 16:49:24,17328.0648,1900.0005,1,5,0,0,0,0,-1.502434,3.850981,-5.785844787754,0.00003857428,0.7916811,10.41862,3.143833,,-0.000116125702334102,,,,,,,,,,,,,,,,,,,,16.08541,0.06841958
1040,2022/02/28 16:49:34,17338.0647,1910.0004,1,5,0,0,0,0,-1.501862,3.849359,-5.781206006458,0.00003857428,0.7958488,10.41862,3.159878,,-0.000136050803121179,,3.03225994110107,,,,,,,,,,,,,,,,,,16.02481,0.05998731
1041,2022/02/28 16:49:44,17348.0658,1920.0015,1,5,0,0,0,0,-1.502434,3.848136,-5.781570363024,0.00003857428,0.8000155,10.41862,3.175915,,-0.000114223701530136,,,,,,,,,,,,,,,,,,,,15.80439,-0.08519769
1042,2022/02/28 16:49:54,17358.0649,1930.0006,1,5,0,0,0,0,-1.501862,3.846509,-5.776925699758,0.00003857428,0.8041808,10.41862,3.191939,,-0.0001304516044911,,,,,,,,,,,,,,,,,,,,15.77502,-0.03184259
1043,2022/02/28 16:50:04,17368.0651,1940.0008,1,5,0,0,0,0,-1.502213,3.845567,-5.776860739771,0.00003857428,0.8083467,10.41862,3.207961,,-0.000109182597952895,,2.94728589057922,,,,,,,,,,,,,,,,,,15.92043,-0.03007114
1044,2022/02/28 16:50:14,17378.0651,1950.0008,1,5,0,0,0,0,-1.50238,3.843898,-5.77499547724,0.00003857428,0.8125118,10.41862,3.223974,,,,,,,,,,,,,,,,,,,,,,16.00885,0.07939816
1045,2022/02/28 16:50:24,17388.0645,1960.0002,1,5,0,0,0,0,-1.502106,3.842633,-5.772042085098,0.00003857428,0.816678,10.41862,3.239986,,-0.000167650796356611,,,0.334223806858063,,,,,,,,,,,,,,,,,15.7736,-0.06737292
1046,2022/02/28 16:50:34,17398.0648,1970.0005,1,5,0,0,0,0,-1.50148,3.841177,-5.76745044196,0.00003857428,0.8208437,10.41862,3.255991,,-0.000148744598845951,,,,,,,,,,,,,,,,,,,,15.91195,-0.02022207
1047,2022/02/28 16:50:44,17408.0648,1980.0005,1,5,0,0,0,0,-1.502068,3.83982,-5.76767074776,0.00003857428,0.8250092,10.41862,3.271989,,-0.000118100200779736,,3.21911311149597,,,,,,,,,,,,,,,,,,15.95754,0.07770836
1048,2022/02/28 16:50:54,17418.0648,1990.0005,1,5,0,0,0,0,-1.50161,3.838634,-5.76413120074,0.00003857428,0.8291747,10.41862,3.287982,,-0.000140841701067984,,,,,,,,,,,,,,,,,,,,15.76457,-0.06782949
1049,2022/02/28 16:51:04,17428.0649,2000.0006,1,5,0,0,0,0,-1.50235,3.837439,-5.76517648165,0.00003857428,0.8333405,10.41862,3.30397,,-0.000121584496810101,,,,,,,,,,,,,,,,,,,,15.78033,-0.05102038
1050,2022/02/28 16:51:14,17438.0651,2010.0008,1,5,0,0,0,0,-1.502365,3.83613,-5.76326744745,0.00003857428,0.8375066,10.41862,3.319954,,-0.000117697301902808,,,,,,,,,,,,,,,,,,,,16.00917,0.07323921
1051,2022/02/28 16:51:24,17448.065,2020.0007,1,5,0,0,0,0,-1.501534,3.834707,-5.757942940538,0.00003857428,0.8416732,10.41862,3.335935,,-0.0000999878830043599,,3.16624808311462,,,,,,,,,,,,,,,,,,15.89339,0.06181717
1052,2022/02/28 16:51:34,17458.0643,2030,1,5,0,0,0,0,-1.502029,3.833393,-5.757867454397,0.00003857428,0.8458386,10.41862,3.351906,,-0.000112038796942215,,,,,,,,,,,,,,,,,,,,15.83021,-0.0251013
1053,2022/02/28 16:51:44,17468.0645,2040.0002,1,5,0,0,0,0,-1.501869,3.832219,-5.755490917311,0.00003857428,0.8500044,10.41862,3.367873,,-0.000114711103378795,,,0.305093109607697,,,,,,,,,,,,,,,,,15.75625,-0.05168498
1054,2022/02/28 16:51:54,17478.0651,2050.0008,1,5,0,0,0,0,-1.501495,3.831038,-5.75228440181,0.00003857428,0.8541701,10.41862,3.383834,,-0.000100348202977329,,,,,,,,,,,,,,,,,,,,16.02564,0.02464175
1055,2022/02/28 16:52:04,17488.0648,2060.0005,1,5,0,0,0,0,-1.501717,3.829616,-5.750999450672,0.00003857428,0.8583365,10.41862,3.399793,,-0.000134941394207999,,3.31644201278687,,,,,,,,,,,,,,,,,,15.71876,-0.07816672
1056,2022/02/28 16:52:14,17498.065,2070.0007,1,5,0,0,0,0,-1.502258,3.828471,-5.751351187518,0.00003857428,0.8625023,10.41862,3.415744,,-0.000185027893166989,,,,,,,,,,,,,,,,,,,,16.07466,0.07017434
1057,2022/02/28 16:52:24,17508.0651,2080.0008,1,5,0,0,0,0,-1.501938,3.827563,-5.748762317094,0.00003857428,0.8666683,10.41862,3.431691,,-0.00010097320046043,,,,,,,,,,,,,,,,,,,,15.65819,-0.06216705
1058,2022/02/28 16:52:34,17518.0644,2090.0001,1,5,0,0,0,0,-1.502182,3.826259,-5.747737397138,0.00003857428,0.8708341,10.41862,3.447632,,-0.000121854602184612,,,,,,,,,,,,,,,,,,,,15.83088,-0.004113317
1059,2022/02/28 16:52:44,17528.0654,2100.0011,1,5,0,0,0,0,-1.502312,3.824602,-5.745745479824,0.00003857428,0.8750014,10.41862,3.463573,,-0.0000910942835616879,,3.34855794906616,,,,,,,,,,,,,,,,,,16.01205,0.04505396
1060,2022/02/28 16:52:54,17538.0644,2110.0001,1,5,0,0,0,0,-1.501755,3.823668,-5.74221253734,0.00003857428,0.8791676,10.41862,3.479506,,-0.00012002739822492,,,,,,,,,,,,,,,,,,,,16.0048,0.07296383
1061,2022/02/28 16:53:04,17548.0648,2120.0005,1,5,0,0,0,0,-1.501923,3.822321,-5.740831823283,0.00003857428,0.8833345,10.41862,3.495435,,-0.000145674493978731,,,0.301274597644806,,,,,,,,,,,,,,,,,16.00215,0.08158803
1062,2022/02/28 16:53:14,17558.0649,2130.0006,1,5,0,0,0,0,-1.501976,3.821223,-5.739385236648,0.00003857428,0.8874999,10.41862,3.511354,,-0.000134098794660531,,,,,,,,,,,,,,,,,,,,15.86966,-0.04777968
1063,2022/02/28 16:53:24,17568.0649,2140.0006,1,5,0,0,0,0,-1.502014,3.819916,-5.737567310824,0.00003857428,0.8916663,10.41862,3.527272,,-0.0000851876829983667,,3.34424209594727,,,,,,,,,,,,,,,,,,15.79591,0.04015386
1064,2022/02/28 16:53:34,17578.065,2150.0007,1,5,0,0,0,0,-1.502548,3.818754,-5.737861185192,0.00003857428,0.895833,10.41862,3.543185,,-0.000174571396200918,,,,,,,,,,,,,,,,,,,,15.67326,-0.08657515
1065,2022/02/28 16:53:44,17588.0645,2160.0002,1,5,0,0,0,0,-1.501534,3.817401,-5.731957393134,0.00003857428,0.8999984,10.41862,3.559089,,-0.000102717996924184,,,,,,,,,,,,,,,,,,,,15.65784,-0.01094937
1066,2022/02/28 16:53:54,17598.0644,2170.0001,1,5,0,0,0,0,-1.502182,3.816184,-5.732602913488,0.00003857428,0.9041643,10.41862,3.57499,,-0.00013476109597832,,,,,,,,,,,,,,,,,,,,15.90293,-0.0290221
1067,2022/02/28 16:54:04,17608.0646,2180.0003,1,5,0,0,0,0,-1.502029,3.815081,-5.730362299349,0.00003857428,0.9083303,10.41862,3.590886,,-0.0000998769464786164,,3.54051089286804,,,,,,,,,,,,,,,,,,16.04215,0.1121247
1068,2022/02/28 16:54:14,17618.0646,2190.0003,1,5,0,0,0,0,-1.501793,3.813652,-5.727315878036,0.00003857428,0.9124967,10.41862,3.606778,,-0.000123847494251095,,,,,,,,,,,,,,,,,,,,15.91018,-0.04462242
1069,2022/02/28 16:54:24,17628.0655,2200.0012,1,5,0,0,0,0,-1.501961,3.812751,-5.726603304711,0.00003857428,0.9166632,10.41862,3.622666,,-0.000109519896795973,,,0.290286302566528,,,,,,,,,,,,,,,,,15.78317,0.02792954
1070,2022/02/28 16:54:34,17638.0655,2210.0012,1,5,0,0,0,0,-1.50209,3.811378,-5.72503278002,0.00003857428,0.9208298,10.41862,3.63855,,-0.0000931913818931207,,,,,,,,,,,,,,,,,,,,15.8513,-0.0349164
1071,2022/02/28 16:54:44,17648.0656,2220.0013,1,5,0,0,0,0,-1.501961,3.810345,-5.722989586545,0.00003857428,0.9249958,10.41862,3.654426,,-0.000128859901451506,,3.34289908409119,,,,,,,,,,,,,,,,,,15.82031,-0.1027918
1072,2022/02/28 16:54:54,17658.0651,2230.0008,1,5,0,0,0,0,-1.502731,3.809112,-5.724070684872,0.00003857428,0.9291608,10.41862,3.670293,,-0.000151910702697933,,,,,,,,,,,,,,,,,,,,15.76634,-0.005531311
1073,2022/02/28 16:55:04,17668.0643,2240,1,5,0,0,0,0,-1.502052,3.808059,-5.719902637068,0.00003857428,0.9333264,10.41862,3.686157,,-0.00011517579696374,,,,,,,,,,,,,,,,,,,,15.71667,-0.08433878
1074,2022/02/28 16:55:14,17678.0653,2250.001,1,5,0,0,0,0,-1.501328,3.806474,-5.714765997472,0.00003857428,0.9374927,10.41862,3.70202,,-0.000105166902358178,,,,,,,,,,,,,,,,,,,,15.657,-0.04476964
1075,2022/02/28 16:55:24,17688.0654,2260.0011,1,5,0,0,0,0,-1.50177,3.80566,-5.7152260182,0.00003857428,0.9416581,10.41862,3.717874,,-0.000106975603557657,,,,,,,,,,,,,,,,,,,,15.66048,-0.06873071
1076,2022/02/28 16:55:34,17698.0657,2270.0014,1,5,0,0,0,0,-1.501999,3.804239,-5.713963173761,0.00003857428,0.9458246,10.41862,3.733727,,-0.000075626972829923,,3.57539892196655,,,,,,,,,,,,,,,,,,15.69522,-0.09203851
1077,2022/02/28 16:55:44,17708.0647,2280.0004,1,5,0,0,0,0,-1.502052,3.803236,-5.712658240272,0.00003857428,0.9499911,10.41862,3.749576,,-0.000130969594465569,,,0.282193690538406,,,,,,,,,,,,,,,,,15.76898,-0.09809077
1078,2022/02/28 16:55:54,17718.0647,2290.0004,1,5,0,0,0,0,-1.502159,3.801865,-5.711005726535,0.00003857428,0.9541575,10.41862,3.765419,,-0.000069544927100651,,,,,,,,,,,,,,,,,,,,15.90415,0.08304954
1079,2022/02/28 16:56:04,17728.0658,2300.0015,1,5,0,0,0,0,-1.502167,3.800979,-5.709705221493,0.00003857428,0.9583243,10.41862,3.781258,,-0.0000839131171233021,,,,,,,,,,,,,,,,,,,,15.879,0.04094481
1080,2022/02/28 16:56:14,17738.0657,2310.0014,1,5,0,0,0,0,-1.50209,3.799676,-5.70745532284,0.00003857428,0.9624898,10.41862,3.797088,,-0.000129503605421633,,3.56678104400635,,,,,,,,,,,,,,,,,,15.87978,0.08767486
1081,2022/02/28 16:56:24,17748.0645,2320.0002,1,5,0,0,0,0,-1.501961,3.798229,-5.704791827069,0.00003857428,0.9666549,10.41862,3.812911,,-0.000093054462922737,,,,,,,,,,,,,,,,,,,,15.69435,-0.08324862
1082,2022/02/28 16:56:34,17758.0646,2330.0003,1,5,0,0,0,0,-1.502121,3.797426,-5.704193340546,0.00003857428,0.9708217,10.41862,3.828736,,-0.000162862299475819,,,,,,,,,,,,,,,,,,,,15.68106,-0.07026792
1083,2022/02/28 16:56:44,17768.0646,2340.0003,1,5,0,0,0,0,-1.502258,3.796082,-5.702694553156,0.00003857428,0.9749889,10.41862,3.844558,,-0.00013097730698064,,,,,,,,,,,,,,,,,,,,15.63201,-0.01619637
1084,2022/02/28 16:56:54,17778.0647,2350.0004,1,5,0,0,0,0,-1.502068,3.794981,-5.700319520708,0.00003857428,0.9791554,10.41862,3.860372,,-0.0000996120870695449,,3.39826607704163,,,,,,,,,,,,,,,,,,15.73765,-0.06391704
1085,2022/02/28 16:57:04,17788.0643,2360,1,5,0,0,0,0,-1.501663,3.793536,-5.696612650368,0.00003857428,0.9833209,10.41862,3.876177,,-0.0000898146390682086,,,,,,,,,,,,,,,,,,,,15.83513,0.0420624
1086,2022/02/28 16:57:14,17798.065,2370.0007,1,5,0,0,0,0,-1.502472,3.792512,-5.698143089664,0.00003857428,0.9874872,10.41862,3.89198,,-0.000142667893669568,,,0.281095206737518,,,,,,,,,,,,,,,,,15.98163,0.06945252
1087,2022/02/28 16:57:24,17808.0653,2380.001,1,5,0,0,0,0,-1.501953,3.791335,-5.694406977255,0.00003857428,0.9916533,10.41862,3.907778,,-0.000140021904371679,,,,,,,,,,,,,,,,,,,,15.92251,0.01407862
1088,2022/02/28 16:57:34,17818.0646,2390.0003,1,5,0,0,0,0,-1.501862,3.790266,-5.692456475292,0.00003857428,0.9958181,10.41862,3.923566,,,,,,,,,,,,,,,,,,,,,,15.75787,-0.001477003
1089,2022/02/28 16:57:44,17828.0655,2400.0012,1,5,0,0,0,0,-1.501923,3.788842,-5.690548943166,0.00003857428,0.9999846,10.41862,3.939355,,-0.000149586994666606,,3.72514700889587,,,,,,,,,,,,,,,,,,15.81854,-0.09438396
1090,2022/02/28 16:57:54,17838.0646,2410.0003,1,5,0,0,0,0,-1.501312,3.787708,-5.686531472896,0.00003857428,1.004151,10.41862,3.955139,,-0.0000963226702879183,,,,,,,,,,,,,,,,,,,,15.93438,0.0438869
1091,2022/02/28 16:58:04,17848.0649,2420.0006,1,5,0,0,0,0,-1.502052,3.786603,-5.687674609356,0.00003857428,1.008317,10.41862,3.970916,,-0.000102440098999068,,,,,,,,,,,,,,,,,,,,15.68709,-0.04234672
1092,2022/02/28 16:58:14,17858.0649,2430.0006,1,5,0,0,0,0,-1.501518,3.785496,-5.683990382928,0.00003857428,1.012483,10.41862,3.986688,,-0.0000948397573665716,,,,,,,,,,,,,,,,,,,,15.80174,-0.08586347
1093,2022/02/28 16:58:24,17868.0656,2440.0013,1,5,0,0,0,0,-1.502258,3.78406,-5.68463440748,0.00003857428,1.016649,10.41862,4.002455,,-0.000101552002888639,,3.46503806114197,,,,,,,,,,,,,,,,,,15.78582,-0.04594445
1094,2022/02/28 16:58:34,17878.0643,2450,1,5,0,0,0,0,-1.500984,3.783052,-5.678300523168,0.00003857428,1.020814,10.41862,4.018216,,,,,0.29423388838768,,,,,,,,,,,,,,,,,15.61079,-0.06956518
1095,2022/02/28 16:58:44,17888.0646,2460.0003,1,5,0,0,0,0,-1.502052,3.781775,-5.6804227023,0.00003857428,1.02498,10.41862,4.033971,,-0.000151680302224122,,,,,,,,,,,,,,,,,,,,15.60476,0.05348265
1096,2022/02/28 16:58:54,17898.0654,2470.0011,1,5,0,0,0,0,-1.502289,3.780434,-5.679304413426,0.00003857428,1.029146,10.41862,4.049726,,-0.000173553795320913,,,,,,,,,,,,,,,,,,,,15.74316,-0.02420783
1097,2022/02/28 16:59:04,17908.0647,2480.0004,1,5,0,0,0,0,-1.501869,3.779508,-5.676325900452,0.00003857428,1.033312,10.41862,4.065473,,-0.000136949995066971,,3.33612608909607,,,,,,,,,,,,,,,,,,15.86505,0.1057333
1098,2022/02/28 16:59:14,17918.0656,2490.0013,1,5,0,0,0,0,-1.501534,3.778104,-5.672951611536,0.00003857428,1.037479,10.41862,4.081218,,-0.0000902964820852503,,,,,,,,,,,,,,,,,,,,15.76985,-0.03483117
1099,2022/02/28 16:59:24,17928.0649,2500.0006,1,5,0,0,0,0,-1.501793,3.777053,-5.672351756029,0.00003857428,1.041645,10.41862,4.096955,,-0.000173794105648994,,,,,,,,,,,,,,,,,,,,15.57222,0.0005543232
1100,2022/02/28 16:59:34,17938.0651,2510.0008,1,5,0,0,0,0,-1.500549,3.77554,-5.66538277146,0.00003857428,1.04581,10.41862,4.112685,,-0.00016462299390696,,,,,,,,,,,,,,,,,,,,15.56749,-0.05981266
1101,2022/02/28 16:59:44,17948.0651,2520.0008,1,5,0,0,0,0,-1.502106,3.774431,-5.669595451686,0.00003857428,1.049977,10.41862,4.128414,,-0.00010994570038747,,3.43700790405273,,,,,,,,,,,,,,,,,,15.53097,-0.009722114
1102,2022/02/28 16:59:54,17958.0643,2530,1,5,0,0,0,0,-1.501884,3.77317,-5.66686365228,0.00003857428,1.054142,10.41862,4.144133,,-0.000146486505400389,,,,,,,,,,,,,,,,,,,,15.54089,0.09884119
1103,2022/02/28 17:00:04,17968.0644,2540.0001,1,5,0,0,0,0,-1.501717,3.771998,-5.664473520566,0.00003857428,1.05831,10.41862,4.159858,,-0.0000913211988518015,,,0.286316394805908,,,,,,,,,,,,,,,,,15.51416,0.07138968
1104,2022/02/28 17:00:14,17978.0647,2550.0004,1,5,0,0,0,0,-1.501869,3.770601,-5.662948753269,0.00003857428,1.062477,10.41862,4.175571,,-0.000136297094286419,,,,,,,,,,,,,,,,,,,,15.87129,0.03025711
1105,2022/02/28 17:00:24,17988.0649,2560.0006,1,5,0,0,0,0,-1.502106,3.769539,-5.662247149134,0.00003857428,1.066644,10.41862,4.191281,,-0.000182553703780286,,3.36237502098084,,,,,,,,,,,,,,,,,,15.85887,0.09439528
1106,2022/02/28 17:00:34,17998.0647,2570.0004,1,5,0,0,0,0,-1.501778,3.768192,-5.658987845376,0.00003857428,1.070809,10.41862,4.206981,,-0.000184329401236027,,,,,,,,,,,,,,,,,,,,15.71766,0.0933069
1107,2022/02/28 17:00:44,18008.0657,2580.0014,1,5,0,0,0,0,-1.501862,3.767062,-5.657607269444,0.00003857428,1.074975,10.41862,4.222677,,,,,,,,,,,,,,,,,,,,,,15.56784,-0.07580578
1108,2022/02/28 17:00:54,18018.0657,2590.0014,1,5,0,0,0,0,-1.501869,3.765771,-5.655694725999,0.00003857428,1.07914,10.41862,4.238363,,-0.0000793411527411081,,,,,,,,,,,,,,,,,,,,15.61718,-0.09167314
1109,2022/02/28 17:01:04,18028.0643,2600,1,5,0,0,0,0,-1.50264,3.764524,-5.65672434336,0.00003857428,1.083305,10.41862,4.254043,,-0.000152194799738936,,3.3241970539093,,,,,,,,,,,,,,,,,,15.61662,0.002709627
1110,2022/02/28 17:01:14,18038.0646,2610.0003,1,5,0,0,0,0,-1.502197,3.763207,-5.653078265779,0.00003857428,1.087471,10.41862,4.269725,,-0.000134573099785484,,,0.302343785762787,,,,,,,,,,,,,,,,,15.92791,0.0252831
1111,2022/02/28 17:01:24,18048.0645,2620.0002,1,5,0,0,0,0,-1.5019,3.761763,-5.6497918497,0.00003857428,1.091637,10.41862,4.2854,,-0.0000895523990038782,,,,,,,,,,,,,,,,,,,,15.82141,0.005431771
1112,2022/02/28 17:01:34,18058.0657,2630.0014,1,5,0,0,0,0,-1.500885,3.760607,-5.644238637195,0.00003857428,1.095804,10.41862,4.301072,,-0.000142999502713792,,,,,,,,,,,,,,,,,,,,15.77207,0.01675189
1113,2022/02/28 17:01:44,18068.0658,2640.0015,1,5,0,0,0,0,-1.50209,3.759146,-5.64657561514,0.00003857428,1.09997,10.41862,4.316738,,-0.000104896098491736,,3.31565499305725,,,,,,,,,,,,,,,,,,15.62531,-0.01986265
1114,2022/02/28 17:01:54,18078.0647,2650.0004,1,5,0,0,0,0,-1.502441,3.758235,-5.646526351635,0.00003857428,1.104136,10.41862,4.332394,,-0.000114891299745068,,,,,,,,,,,,,,,,,,,,15.9192,0.05804121
1115,2022/02/28 17:02:04,18088.0656,2660.0013,1,5,0,0,0,0,-1.501976,3.756504,-5.642178851904,0.00003857428,1.108302,10.41862,4.34805,,-0.000130853295559064,,,,,,,,,,,,,,,,,,,,15.74545,0.05573273
1116,2022/02/28 17:02:14,18098.0644,2670.0001,1,5,0,0,0,0,-1.502083,3.755445,-5.640990091935,0.00003857428,1.112469,10.41862,4.363699,,-0.000106243402115069,,,,,,,,,,,,,,,,,,,,15.78196,0.0344491
1117,2022/02/28 17:02:24,18108.0652,2680.0009,1,5,0,0,0,0,-1.502518,3.754112,-5.640620854016,0.00003857428,1.116636,10.41862,4.379344,,-0.000200787500943989,,3.14597511291504,,,,,,,,,,,,,,,,,,15.91636,0.07844925
1118,2022/02/28 17:02:34,18118.0647,2690.0004,1,5,0,0,0,0,-1.502739,3.752965,-5.639726871135,0.00003857428,1.120802,10.41862,4.394983,,,,,0.314791887998581,,,,,,,,,,,,,,,,,15.92732,0.07099569
1119,2022/02/28 17:02:44,18128.0646,2700.0003,1,5,0,0,0,0,-1.502213,3.751427,-5.635442407951,0.00003857428,1.124969,10.41862,4.410616,,-0.000141045500640757,,,,,,,,,,,,,,,,,,,,15.64849,-0.06055653
1120,2022/02/28 17:02:54,18138.0655,2710.0012,1,5,0,0,0,0,-1.501549,3.75026,-5.63119915274,0.00003857428,1.129136,10.41862,4.426247,,-0.000136710397782736,,,,,,,,,,,,,,,,,,,,15.95262,0.08833528
1121,2022/02/28 17:03:04,18148.0658,2720.0015,1,5,0,0,0,0,-1.502083,3.74861,-5.63072335463,0.00003857428,1.133302,10.41862,4.441868,,-0.0000972107300185598,,3.07716798782349,,,,,,,,,,,,,,,,,,15.82492,0.05782783
1122,2022/02/28 17:03:14,18158.0649,2730.0006,1,5,0,0,0,0,-1.501701,3.747499,-5.627622995799,0.00003857428,1.137469,10.41862,4.457484,,-0.000183474505320191,,,,,,,,,,,,,,,,,,,,15.82118,-0.03698647
1123,2022/02/28 17:03:24,18168.0643,2740,1,5,0,0,0,0,-1.502678,3.746034,-5.629082879052,0.00003857428,1.141634,10.41862,4.473091,,-0.000135383306769654,,,,,,,,,,,,,,,,,,,,15.68303,-0.0858587
1124,2022/02/28 17:03:34,18178.0653,2750.001,1,5,0,0,0,0,-1.502167,3.744726,-5.625203821242,0.00003857428,1.145802,10.41862,4.488699,,-0.000128722094814293,,,,,,,,,,,,,,,,,,,,15.59663,-0.05324185
1125,2022/02/28 17:03:44,18188.0646,2760.0003,1,5,0,0,0,0,-1.501602,3.743427,-5.621137470054,0.00003857428,1.149968,10.41862,4.504298,,-0.00018682140216697,,3.18149399757385,,,,,,,,,,,,,,,,,,15.74162,0.01329422
1126,2022/02/28 17:03:54,18198.0655,2770.0012,1,5,0,0,0,0,-1.502159,3.741991,-5.621065458569,0.00003857428,1.154135,10.41862,4.519893,,-0.000108775100670755,,,0.316377192735672,,,,,,,,,,,,,,,,,15.72073,-0.04763782
1127,2022/02/28 17:04:04,18208.0649,2780.0006,1,5,0,0,0,0,-1.50209,3.740664,-5.61881398776,0.00003857428,1.1583,10.41862,4.535479,,-0.000141568700200878,,,,,,,,,,,,,,,,,,,,15.73965,-0.06037891
1128,2022/02/28 17:04:14,18218.0649,2790.0006,1,5,0,0,0,0,-1.50209,3.739134,-5.61651579006,0.00003857428,1.162467,10.41862,4.55106,,-0.000170146799064241,,3.0182580947876,,,,,,,,,,,,,,,,,,15.73271,0.01751065
1129,2022/02/28 17:04:24,18228.0651,2800.0008,1,5,0,0,0,0,-1.50235,3.737898,-5.6156310603,0.00003857428,1.166633,10.41862,4.566638,,-0.000192831095773727,,,,,,,,,,,,,,,,,,,,15.89142,0.05649745
1130,2022/02/28 17:04:34,18238.0643,2810,1,5,0,0,0,0,-1.502754,3.736217,-5.614615041618,0.00003857428,1.170799,10.41862,4.582205,,-0.00010818250302691,,,,,,,,,,,,,,,,,,,,15.96799,0.04887581
1131,2022/02/28 17:04:44,18248.0645,2820.0002,1,5,0,0,0,0,-1.501686,3.735151,-5.609023964586,0.00003857428,1.174966,10.41862,4.597772,,-0.000207233606488444,,,,,,,,,,,,,,,,,,,,15.93205,0.0125283
1132,2022/02/28 17:04:54,18258.0644,2830.0001,1,5,0,0,0,0,-1.501808,3.733544,-5.607066247552,0.00003857428,1.179132,10.41862,4.61333,,-0.000106567596958485,,3.01443696022034,,,,,,,,,,,,,,,,,,15.90647,0.02647042
1133,2022/02/28 17:05:04,18268.0647,2840.0004,1,5,0,0,0,0,-1.50164,3.732468,-5.60482324752,0.00003857428,1.183298,10.41862,4.628882,,-0.000104955099232029,,,0.333351910114288,,,,,,,,,,,,,,,,,15.73701,0.0049752
1134,2022/02/28 17:05:14,18278.0655,2850.0012,1,5,0,0,0,0,-1.50222,3.730785,-5.6044598427,0.00003857428,1.187464,10.41862,4.644429,,-0.000157658403622918,,,,,,,,,,,,,,,,,,,,15.74305,-0.01253903
1135,2022/02/28 17:05:24,18288.0647,2860.0004,1,5,0,0,0,0,-1.502342,3.72957,-5.60308965294,0.00003857428,1.19163,10.41862,4.659967,,-0.000151908694533631,,2.88579201698303,,,,,,,,,,,,,,,,,,15.7104,-0.04840016
1136,2022/02/28 17:05:34,18298.0644,2870.0001,1,5,0,0,0,0,-1.502159,3.728022,-5.600081799498,0.00003857428,1.195796,10.41862,4.675503,,-0.000128579995362088,,,,,,,,,,,,,,,,,,,,15.78898,0.05937755
1137,2022/02/28 17:05:44,18308.0651,2880.0008,1,5,0,0,0,0,-1.502663,3.726583,-5.599798390529,0.00003857428,1.199964,10.41862,4.691038,,-0.000200027992832474,,,,,,,,,,,,,,,,,,,,15.97808,0.02880633
1138,2022/02/28 17:05:54,18318.0648,2890.0005,1,5,0,0,0,0,-1.501999,3.725115,-5.595119004885,0.00003857428,1.204131,10.41862,4.706563,,-0.000115098402602598,,,,,,,,,,,,,,,,,,,,16.02481,0.1068783
1139,2022/02/28 17:06:04,18328.0653,2900.001,1,5,0,0,0,0,-1.50174,3.723708,-5.59204125192,0.00003857428,1.208298,10.41862,4.722081,,-0.000106360603240319,,2.97451901435852,,,,,,,,,,,,,,,,,,15.84384,-0.04831851
1140,2022/02/28 17:06:14,18338.0644,2910.0001,1,5,0,0,0,0,-1.502518,3.722314,-5.592843786652,0.00003857428,1.212464,10.41862,4.737591,,-0.000216428496059962,,,0.346097886562347,,,,,,,,,,,,,,,,,15.8647,0.06065071
1141,2022/02/28 17:06:24,18348.0644,2920.0001,1,5,0,0,0,0,-1.502289,3.720681,-5.589538138809,0.00003857428,1.216631,10.41862,4.7531,,-0.000165647405083291,,,,,,,,,,,,,,,,,,,,15.73997,-0.07976711
1142,2022/02/28 17:06:34,18358.0649,2930.0006,1,5,0,0,0,0,-1.501953,3.719471,-5.586470626863,0.00003857428,1.220797,10.41862,4.768599,,-0.000134356596390717,,2.95181608200073,,,,,,,,,,,,,,,,,,16.03379,0.05577266
1143,2022/02/28 17:06:44,18368.0658,2940.0015,1,5,0,0,0,0,-1.502312,3.717839,-5.585354143768,0.00003857428,1.224962,10.41862,4.784088,,-0.000148808205267414,,,,,,,,,,,,,,,,,,,,15.98679,0.05982041
1144,2022/02/28 17:06:54,18378.0652,2950.0009,1,5,0,0,0,0,-1.502121,3.716628,-5.582824967988,0.00003857428,1.229127,10.41862,4.79957,,-0.000104721999377944,,,,,,,,,,,,,,,,,,,,15.73358,-0.06789625
1145,2022/02/28 17:07:04,18388.0645,2960.0002,1,5,0,0,0,0,-1.502014,3.715121,-5.580163753694,0.00003857428,1.233293,10.41862,4.81505,,-0.000126654995256104,,,,,,,,,,,,,,,,,,,,15.93635,0.03786504
1146,2022/02/28 17:07:14,18398.0652,2970.0009,1,5,0,0,0,0,-1.501831,3.713442,-5.576962312302,0.00003857428,1.23746,10.41862,4.830528,,-0.0000862487722770311,,2.77174091339111,,,,,,,,,,,,,,,,,,16.01063,0.03797054
1147,2022/02/28 17:07:24,18408.0648,2980.0005,1,5,0,0,0,0,-1.501991,3.711934,-5.575291460594,0.00003857428,1.241627,10.41862,4.845998,,-0.000207591903745197,,,0.349096596240997,,,,,,,,,,,,,,,,,15.86966,-0.01421273
1148,2022/02/28 17:07:34,18418.0647,2990.0004,1,5,0,0,0,0,-1.501587,3.710528,-5.571680607936,0.00003857428,1.245793,10.41862,4.861459,,-0.00010227949678665,,,,,,,,,,,,,,,,,,,,15.88964,0.003100038
1149,2022/02/28 17:07:44,18428.0655,3000.0012,1,5,0,0,0,0,-1.50248,3.709057,-5.57278396136,0.00003857428,1.249959,10.41862,4.876915,,-0.000111513596493751,,2.85728597640991,,,,,,,,,,,,,,,,,,16.03238,0.04831135
1150,2022/02/28 17:07:54,18438.0649,3010.0006,1,5,0,0,0,0,-1.502029,3.70768,-5.56904288272,0.00003857428,1.254124,10.41862,4.89236,,-0.000142017306643538,,,,,,,,,,,,,,,,,,,,15.80174,-0.09029567
1151,2022/02/28 17:08:04,18448.0657,3020.0014,1,5,0,0,0,0,-1.502289,3.706059,-5.567571669051,0.00003857428,1.258291,10.41862,4.907807,,-0.000151749205542728,,,,,,,,,,,,,,,,,,,,16.14021,0.04234016
1152,2022/02/28 17:08:14,18458.0651,3030.0008,1,5,0,0,0,0,-1.502274,3.704625,-5.56536181725,0.00003857428,1.262458,10.41862,4.923246,,-0.000123767895274796,,,,,,,,,,,,,,,,,,,,15.86296,0.01847506
1153,2022/02/28 17:08:24,18468.0645,3040.0002,1,5,0,0,0,0,-1.502167,3.703238,-5.562881916746,0.00003857428,1.266623,10.41862,4.938676,,-0.000121530101750977,,2.8395369052887,,,,,,,,,,,,,,,,,,15.96129,-0.03600776
1154,2022/02/28 17:08:34,18478.0647,3050.0004,1,5,0,0,0,0,-1.501907,3.701683,-5.559583609481,0.00003857428,1.27079,10.41862,4.954103,,-0.000153922999743372,,,0.353447496891022,,,,,,,,,,,,,,,,,16.04455,0.01277506
1155,2022/02/28 17:08:44,18488.0648,3060.0005,1,5,0,0,0,0,-1.501816,3.700358,-5.557256850128,0.00003857428,1.274955,10.41862,4.969519,,-0.00010143800318474,,,,,,,,,,,,,,,,,,,,15.81989,-0.06616116
1156,2022/02/28 17:08:54,18498.0656,3070.0013,1,5,0,0,0,0,-1.503105,3.698725,-5.559572041125,0.00003857428,1.279122,10.41862,4.984932,,-0.000159641102072783,,2.77011895179749,,,,,,,,,,,,,,,,,,16.11528,0.1018596
1157,2022/02/28 17:09:04,18508.0648,3080.0005,1,5,0,0,0,0,-1.501999,3.697271,-5.553297344729,0.00003857428,1.283287,10.41862,5.000335,,-0.000128943895106204,,,,,,,,,,,,,,,,,,,,15.7578,-0.0511235
1158,2022/02/28 17:09:14,18518.0648,3090.0005,1,5,0,0,0,0,-1.502167,3.695719,-5.551587123073,0.00003857428,1.287454,10.41862,5.015737,,-0.00011498189996928,,,,,,,,,,,,,,,,,,,,16.01906,-0.02447784
1159,2022/02/28 17:09:24,18528.0644,3100.0001,1,5,0,0,0,0,-1.501259,3.694391,-5.546237738269,0.00003857428,1.291617,10.41862,5.031122,,-0.00014588340127375,,2.8125,,,,,,,,,,,,,,,,,,16.01655,0.08423686
1160,2022/02/28 17:09:34,18538.065,3110.0007,1,5,0,0,0,0,-1.502014,3.692592,-5.546324880288,0.00003857428,1.295782,10.41862,5.046506,,-0.000188826496014372,,,0.363276213407516,,,,,,,,,,,,,,,,,15.75834,-0.04686952
1161,2022/02/28 17:09:44,18548.0645,3120.0002,1,5,0,0,0,0,-1.502289,3.691287,-5.545379855943,0.00003857428,1.299948,10.41862,5.061887,,-0.000182350806426257,,,,,,,,,,,,,,,,,,,,15.99909,-0.01729846
1162,2022/02/28 17:09:54,18558.0645,3130.0002,1,5,0,0,0,0,-1.501991,3.689431,-5.541492157121,0.00003857428,1.304114,10.41862,5.07726,,-0.000178267495357431,,,,,,,,,,,,,,,,,,,,15.787,-0.03499448
1163,2022/02/28 17:10:04,18568.0656,3140.0013,1,5,0,0,0,0,-1.502083,3.688255,-5.540065135165,0.00003857428,1.30828,10.41862,5.092628,,-0.000151621396071278,,2.7479829788208,,,,,,,,,,,,,,,,,,15.94601,0.0416714
1164,2022/02/28 17:10:14,18578.0656,3150.0013,1,5,0,0,0,0,-1.501686,3.686573,-5.536075062078,0.00003857428,1.312446,10.41862,5.107991,,-0.000147244107211009,,,,,,,,,,,,,,,,,,,,16.0115,0.04587531
1165,2022/02/28 17:10:24,18588.065,3160.0007,1,5,0,0,0,0,-1.502258,3.685235,-5.53617376063,0.00003857428,1.316612,10.41862,5.123345,,-0.000163690900080837,,,,,,,,,,,,,,,,,,,,15.8012,-0.0602901
1166,2022/02/28 17:10:34,18598.0643,3170,1,5,0,0,0,0,-1.501732,3.683481,-5.531601289092,0.00003857428,1.320778,10.41862,5.138694,,-0.000211294493055902,,2.71842908859253,,,,,,,,,,,,,,,,,,15.91866,0.01819551
1167,2022/02/28 17:10:44,18608.0645,3180.0002,1,5,0,0,0,0,-1.502167,3.682055,-5.531061513185,0.00003857428,1.324944,10.41862,5.154037,,-0.000163633303600363,,,0.3579480946064,,,,,,,,,,,,,,,,,16.06291,0.03498197
1168,2022/02/28 17:10:54,18618.0646,3190.0003,1,5,0,0,0,0,-1.501884,3.680677,-5.527949895468,0.00003857428,1.329111,10.41862,5.169376,,-0.000138318893732503,,,,,,,,,,,,,,,,,,,,15.82878,-0.02128601
1169,2022/02/28 17:11:04,18628.0647,3200.0004,1,5,0,0,0,0,-1.502197,3.679093,-5.526722467321,0.00003857428,1.333277,10.41862,5.184704,,-0.000166250698384829,,2.72772288322449,,,,,,,,,,,,,,,,,,15.92645,-0.001721382
1170,2022/02/28 17:11:14,18638.0648,3210.0005,1,5,0,0,0,0,-1.502533,3.677286,-5.525243565438,0.00003857428,1.337443,10.41862,5.200028,,-0.000150179999764077,,,,,,,,,,,,,,,,,,,,16.03708,0.003181696
1171,2022/02/28 17:11:24,18648.0651,3220.0008,1,5,0,0,0,0,-1.501999,3.675828,-5.521089980172,0.00003857428,1.341609,10.41862,5.215347,,-0.000138920600875281,,,,,,,,,,,,,,,,,,,,15.78207,-0.02359271
1172,2022/02/28 17:11:34,18658.0643,3230,1,5,0,0,0,0,-1.50209,3.674618,-5.51960695162,0.00003857428,1.345776,10.41862,5.23066,,-0.000146154401591048,,2.66324496269226,,,,,,,,,,,,,,,,,,16.00744,0.02276003
1173,2022/02/28 17:11:44,18668.0645,3240.0002,1,5,0,0,0,0,-1.502083,3.672709,-5.516713752847,0.00003857428,1.349944,10.41862,5.24597,,-0.000169289298355579,,,0.371936410665512,,,,,,,,,,,,,,,,,15.82185,0.02576053
1174,2022/02/28 17:11:54,18678.0644,3250.0001,1,5,0,0,0,0,-1.501572,3.671469,-5.512975049268,0.00003857428,1.35411,10.41862,5.261272,,-0.000182698699063621,,,,,,,,,,,,,,,,,,,,16.06137,0.05345583
1175,2022/02/28 17:12:04,18688.0646,3260.0003,1,5,0,0,0,0,-1.502144,3.669627,-5.512308180288,0.00003857428,1.358277,10.41862,5.276564,,-0.000165278805070557,,,,,,,,,,,,,,,,,,,,15.83285,-0.02774179
1176,2022/02/28 17:12:14,18698.0655,3270.0012,1,5,0,0,0,0,-1.502037,3.668324,-5.509958375988,0.00003857428,1.362442,10.41862,5.291849,,-0.000199669506400824,,2.72839999198914,,,,,,,,,,,,,,,,,,15.85744,0.01867592
1177,2022/02/28 17:12:24,18708.0657,3280.0014,1,5,0,0,0,0,-1.502258,3.666732,-5.508377480856,0.00003857428,1.366609,10.41862,5.307128,,-0.000136953705805354,,,,,,,,,,,,,,,,,,,,16.07532,0.08865952
1178,2022/02/28 17:12:34,18718.0643,3290,1,5,0,0,0,0,-1.501869,3.665277,-5.504765902713,0.00003857428,1.370775,10.41862,5.3224,,-0.000124880898511037,,,,,,,,,,,,,,,,,,,,15.80293,-0.03354371
1179,2022/02/28 17:12:44,18728.0657,3300.0014,1,5,0,0,0,0,-1.502365,3.663616,-5.50408845184,0.00003857428,1.374942,10.41862,5.337671,,-0.000148314502439462,,2.68804788589478,,,,,,,,,,,,,,,,,,15.91755,0.05185008
1180,2022/02/28 17:12:54,18738.0643,3310,1,5,0,0,0,0,-1.50264,3.662123,-5.50285250472,0.00003857428,1.379108,10.41862,5.35293,,-0.000107269202999305,,,0.370095014572144,,,,,,,,,,,,,,,,,15.92622,-0.02194405
1181,2022/02/28 17:13:04,18748.0645,3320.0002,1,5,0,0,0,0,-1.502144,3.660592,-5.498736309248,0.00003857428,1.383275,10.41862,5.368188,,-0.000119553602417,,,,,,,,,,,,,,,,,,,,15.7449,-0.03709316
1182,2022/02/28 17:13:14,18758.0645,3330.0002,1,5,0,0,0,0,-1.502121,3.658818,-5.495987352978,0.00003857428,1.387442,10.41862,5.383438,,-0.000103095400845632,,2.79919099807739,,,,,,,,,,,,,,,,,,16.00227,0.03917396
1183,2022/02/28 17:13:24,18768.0648,3340.0005,1,5,0,0,0,0,-1.502052,3.657684,-5.494031567568,0.00003857428,1.391608,10.41862,5.39868,,-0.000140409902087413,,,,,,,,,,,,,,,,,,,,15.85516,-0.05132973
1184,2022/02/28 17:13:34,18778.0648,3350.0005,1,5,0,0,0,0,-1.501717,3.655882,-5.490100149394,0.00003857428,1.395776,10.41862,5.413919,,-0.000108925902168266,,,,,,,,,,,,,,,,,,,,15.8224,-0.04441381
1185,2022/02/28 17:13:44,18788.0648,3360.0005,1,5,0,0,0,0,-1.502403,3.654476,-5.490495705828,0.00003857428,1.399942,10.41862,5.429148,,-0.000119155702122953,,,,,,,,,,,,,,,,,,,,16.00105,-0.01424909
1186,2022/02/28 17:13:54,18798.0649,3370.0006,1,5,0,0,0,0,-1.501961,3.652945,-5.486580925145,0.00003857428,1.404109,10.41862,5.444371,,-0.000193201805814169,,2.61701798439026,0.366356492042542,,,,,,,,,,,,,,,,,16.02457,-0.03997982
1187,2022/02/28 17:14:04,18808.065,3380.0007,1,5,0,0,0,0,-1.5019,3.651527,-5.4842284013,0.00003857428,1.408276,10.41862,5.45959,,-0.000135808397317305,,,,,,,,,,,,,,,,,,,,15.69392,-0.06009877
1188,2022/02/28 17:14:14,18818.0653,3390.001,1,5,0,0,0,0,-1.501732,3.649865,-5.48111906618,0.00003857428,1.412443,10.41862,5.474803,,-0.000135423804749735,,,,,,,,,,,,,,,,,,,,15.97853,0.06399989
1189,2022/02/28 17:14:24,18828.0652,3400.0009,1,5,0,0,0,0,-1.502289,3.648398,-5.480948183022,0.00003857428,1.416609,10.41862,5.490006,,-0.000123063698993064,,2.80666899681091,,,,,,,,,,,,,,,,,,15.8167,-0.01878858
1190,2022/02/28 17:14:34,18838.0646,3410.0003,1,5,0,0,0,0,-1.502274,3.646693,-5.478332079882,0.00003857428,1.420775,10.41862,5.505202,,-0.000129263906273991,,,,,,,,,,,,,,,,,,,,15.72755,-0.004089475
1191,2022/02/28 17:14:44,18848.0644,3420.0001,1,5,0,0,0,0,-1.501999,3.64527,-5.47519189473,0.00003857428,1.424941,10.41862,5.520392,,-0.000127844905364327,,,,,,,,,,,,,,,,,,,,15.70666,-0.09148359
1192,2022/02/28 17:14:54,18858.0649,3430.0006,1,5,0,0,0,0,-1.501793,3.643788,-5.472215311884,0.00003857428,1.429108,10.41862,5.535576,,-0.000179738402948715,,2.70404601097107,,,,,,,,,,,,,,,,,,15.71798,-0.02286971
1193,2022/02/28 17:15:04,18868.065,3440.0007,1,5,0,0,0,0,-1.50222,3.642301,-5.47153740822,0.00003857428,1.433275,10.41862,5.550756,,-0.000165586199727841,,,0.368038505315781,,,,,,,,,,,,,,,,,15.72842,-0.0596565
1194,2022/02/28 17:15:14,18878.0649,3450.0006,1,5,0,0,0,0,-1.502106,3.640767,-5.468817955302,0.00003857428,1.437441,10.41862,5.565927,,-0.000158153299707919,,,,,,,,,,,,,,,,,,,,15.69447,-0.09772956
1195,2022/02/28 17:15:24,18888.0652,3460.0009,1,5,0,0,0,0,-1.501778,3.639256,-5.465354597168,0.00003857428,1.441608,10.41862,5.581096,,-0.000149647705256939,,,,,,,,,,,,,,,,,,,,15.66171,-0.0658834
1196,2022/02/28 17:15:34,18898.065,3470.0007,1,5,0,0,0,0,-1.502129,3.637576,-5.464108399304,0.00003857428,1.445774,10.41862,5.596252,,-0.000187782497960143,,2.74436402320862,,,,,,,,,,,,,,,,,,15.91988,0.05937636
1197,2022/02/28 17:15:44,18908.0647,3480.0004,1,5,0,0,0,0,-1.502388,3.636348,-5.463205599024,0.00003857428,1.449941,10.41862,5.611409,,-0.000131307198898867,,,,,,,,,,,,,,,,,,,,15.92142,0.05278349
1198,2022/02/28 17:15:54,18918.0654,3490.0011,1,5,0,0,0,0,-1.501717,3.634702,-5.458293783334,0.00003857428,1.454107,10.41862,5.626553,,-0.000150244406540878,,,,,,,,,,,,,,,,,,,,15.79832,0.00570178
1199,2022/02/28 17:16:04,18928.0648,3500.0005,1,5,0,0,0,0,-1.502274,3.633455,-5.45844497667,0.00003857428,1.458273,10.41862,5.641695,,-0.000167047503055073,,2.70340800285339,,,,,,,,,,,,,,,,,,15.67445,-0.04225552
1200,2022/02/28 17:16:14,18938.0656,3510.0013,1,5,0,0,0,0,-1.502342,3.63166,-5.45599534772,0.00003857428,1.46244,10.41862,5.65683,,-0.000179966897121631,,,0.356813311576843,,,,,,,,,,,,,,,,,15.70756,-0.05549908
1201,2022/02/28 17:16:24,18948.065,3520.0007,1,5,0,0,0,0,-1.501862,3.630411,-5.452376325282,0.00003857428,1.466606,10.41862,5.671957,,-0.000103095400845632,,,,,,,,,,,,,,,,,,,,15.87595,0.008795857
