Repository: HVES-Battery-Testing-Consortium/LG-HG2

# Battery Testing Consortium (BTC)
The Battery Testing Consortium (BTC) has been developed within the High Voltage and Energy Storage Lab at Oxford Brookes University to provide accurate and comprehensive cell data to Formula Student Electric teams. Through the BTC, we aim to provide FS teams with information for improved and informed decisions for cell selection, pack architecture design, thermal cooling requirements, and end of life predictions. A range of tests are completed to provide a comprehensive electrochemical lithium-ion characterisation for modelling, validation, and battery management parameterisation.

File: Data/Round1/LG_HG2/Package 1/220228_BTC_HPPC_EIS_LG_HG2_2_15C/220228_BTC_HPPC_EIS_LG_HG2_2_15C_Channel_3_Wb_1.CSV (part 8 of 46)
Data_Point,Date_Time,Test_Time(s),Step_Time(s),Cycle_Index,Step_Index,TC_Counter1,TC_Counter2,TC_Counter3,TC_Counter4,Current(A),Voltage(V),Power(W),Charge_Capacity(Ah),Discharge_Capacity(Ah),Charge_Energy(Wh),Discharge_Energy(Wh),ACR(Ohm),dV/dt(V/s),Internal_Resistance(Ohm),dQ/dV(Ah/V),dV/dQ(V/Ah),MetaCode_MV_UD1,MetaCode_MV_UD2,MetaCode_MV_UD3,MetaCode_MV_UD4,MetaCode_MV_UD5,MetaCode_MV_UD6,MetaCode_MV_UD7,MetaCode_MV_UD8,MetaCode_MV_UD9,MetaCode_MV_UD10,MetaCode_MV_UD11,MetaCode_MV_UD12,MetaCode_MV_UD13,MetaCode_MV_UD14,MetaCode_MV_UD15,MetaCode_MV_UD16,Aux_Temperature_1(C),Aux_dT/dt_1(C)
1401,2022/02/28 17:49:44,20948.0647,5520.0004,1,5,0,0,0,0,-1.50222,3.387166,-5.08826850852,0.00003857428,2.299905,10.41862,8.597759,,-0.000128358995425515,,2.54330110549927,,,,,,,,,,,,,,,,,,16.13902,0.07549286
1402,2022/02/28 17:49:54,20958.0655,5530.0012,1,5,0,0,0,0,-1.501907,3.38544,-5.08461603408,0.00003857428,2.304071,10.41862,8.611869,,-0.000227412805543281,,,,,,,,,,,,,,,,,,,,16.16888,0.07541239
1403,2022/02/28 17:50:04,20968.0651,5540.0008,1,5,0,0,0,0,-1.502068,3.383761,-5.082639117748,0.00003857428,2.308238,10.41862,8.625971,,-0.000169481805642135,,,,,,,,,,,,,,,,,,,,16.14714,0.04586995
1404,2022/02/28 17:50:14,20978.065,5550.0007,1,5,0,0,0,0,-1.502052,3.382132,-5.080138134864,0.00003857428,2.312403,10.41862,8.640063,,-0.000193008600035682,,2.51212692260742,0.404818803071976,,,,,,,,,,,,,,,,,16.04191,-0.01259565
1405,2022/02/28 17:50:24,20988.0652,5560.0009,1,5,0,0,0,0,-1.502327,3.380266,-5.078264878982,0.00003857428,2.316571,10.41862,8.654155,,-0.000149540399434045,,,,,,,,,,,,,,,,,,,,15.9023,-0.05640686
1406,2022/02/28 17:50:34,20998.0647,5570.0004,1,5,0,0,0,0,-1.502251,3.378583,-5.075479690333,0.00003857428,2.320738,10.41862,8.668236,,-0.000149970001075417,,,,,,,,,,,,,,,,,,,,15.86206,-0.05501986
1407,2022/02/28 17:50:44,21008.0648,5580.0005,1,5,0,0,0,0,-1.501953,3.376853,-5.071874493909,0.00003857428,2.324904,10.41862,8.682307,,-0.000176454603206366,,2.41989588737488,,,,,,,,,,,,,,,,,,16.05172,0.07231534
1408,2022/02/28 17:50:54,21018.0656,5590.0013,1,5,0,0,0,0,-1.501991,3.375055,-5.069302234505,0.00003857428,2.32907,10.41862,8.696372,,-0.000141615906613879,,,,,,,,,,,,,,,,,,,,16.12713,0.0423193
1409,2022/02/28 17:51:04,21028.0651,5600.0008,1,5,0,0,0,0,-1.501938,3.373034,-5.066087939892,0.00003857428,2.333236,10.41862,8.710429,,-0.000292956712655723,,,,,,,,,,,,,,,,,,,,16.24478,0.006080866
1410,2022/02/28 17:51:14,21038.065,5610.0007,1,5,0,0,0,0,-1.501625,3.371544,-5.062794759,0.00003857428,2.337402,10.41862,8.724478,,-0.000165392993949354,,2.3153190612793,0.419131010770798,,,,,,,,,,,,,,,,,16.10916,0.06199837
1411,2022/02/28 17:51:24,21048.0651,5620.0008,1,5,0,0,0,0,-1.502106,3.369629,-5.061539938674,0.00003857428,2.341568,10.41862,8.73852,,-0.000206212294870056,,,,,,,,,,,,,,,,,,,,15.96382,-0.06717086
1412,2022/02/28 17:51:34,21058.0646,5630.0003,1,5,0,0,0,0,-1.501961,3.367827,-5.058344808747,0.00003857428,2.345734,10.41862,8.752555,,-0.000183855896466412,,,,,,,,,,,,,,,,,,,,16.11551,-0.05163729
1413,2022/02/28 17:51:44,21068.0655,5640.0012,1,5,0,0,0,0,-1.501793,3.365853,-5.054814474429,0.00003857428,2.349901,10.41862,8.766585,,-0.000160262105055153,,2.25620198249817,,,,,,,,,,,,,,,,,,15.93031,-0.08687437
1414,2022/02/28 17:51:54,21078.0654,5650.0011,1,5,0,0,0,0,-1.50209,3.363967,-5.05298119103,0.00003857428,2.354068,10.41862,8.780605,,-0.00021242919319775,,,,,,,,,,,,,,,,,,,,16.06106,0.02139747
1415,2022/02/28 17:52:04,21088.0648,5660.0005,1,5,0,0,0,0,-1.501961,3.361911,-5.049459207471,0.00003857428,2.358233,10.41862,8.794613,,-0.000236252293689176,,2.08734798431396,0.452673703432083,,,,,,,,,,,,,,,,,16.1265,0.09556353
1416,2022/02/28 17:52:14,21098.0659,5670.0016,1,5,0,0,0,0,-1.501999,3.35978,-5.04638620022,0.00003857428,2.362399,10.41862,8.808614,,-0.000262856105109677,,,,,,,,,,,,,,,,,,,,15.86757,-0.0222075
1417,2022/02/28 17:52:24,21108.0643,5680,1,5,0,0,0,0,-1.501976,3.3581,-5.0437856056,0.00003857428,2.366565,10.41862,8.822607,,-0.00021851880592294,,,,,,,,,,,,,,,,,,,,16.1926,0.08934319
1418,2022/02/28 17:52:34,21118.0644,5690.0001,1,5,0,0,0,0,-1.501999,3.355896,-5.040552436104,0.00003857428,2.370731,10.41862,8.836592,,-0.000144810604979284,,2.13074588775635,,,,,,,,,,,,,,,,,,15.81944,-0.0457567
1419,2022/02/28 17:52:44,21128.0651,5700.0008,1,5,0,0,0,0,-1.502129,3.353813,-5.037859767877,0.00003857428,2.374898,10.41862,8.850573,,-0.000265500799287111,,,,,,,,,,,,,,,,,,,,16.12134,0.07340074
1420,2022/02/28 17:52:54,21138.0645,5710.0002,1,5,0,0,0,0,-1.503136,3.351615,-5.03793316464,0.00003857428,2.379065,10.41862,8.864541,,-0.000187248602742329,,1.97599196434021,0.488495111465454,,,,,,,,,,,,,,,,,16.24357,0.08024633
1421,2022/02/28 17:53:04,21148.0654,5720.0011,1,5,0,0,0,0,-1.501846,3.349524,-5.030469221304,0.00003857428,2.383231,10.41862,8.878502,,-0.000184244301635772,,,,,,,,,,,,,,,,,,,,15.97544,-0.03503382
1422,2022/02/28 17:53:14,21158.065,5730.0007,1,5,0,0,0,0,-1.501602,3.347027,-5.025902437254,0.00003857428,2.387396,10.41862,8.892447,,-0.000211174294236116,,1.92054295539856,,,,,,,,,,,,,,,,,,15.99018,0.01366973
1423,2022/02/28 17:53:24,21168.0648,5740.0005,1,5,0,0,0,0,-1.502159,3.34498,-5.02469181182,0.00003857428,2.391562,10.41862,8.906385,,-0.000181339593837038,,,,,,,,,,,,,,,,,,,,16.02797,-0.03641725
1424,2022/02/28 17:53:34,21178.0643,5750,1,5,0,0,0,0,-1.502182,3.342336,-5.020796977152,0.00003857428,2.395728,10.41862,8.920315,,-0.000234121500398032,,1.70588195323944,,,,,,,,,,,,,,,,,,15.99688,-0.06824255
1425,2022/02/28 17:53:44,21188.0645,5760.0002,1,5,0,0,0,0,-1.50222,3.339936,-5.01731865792,0.00003857428,2.399894,10.41862,8.934235,,-0.000194341700989753,,,0.554778873920441,,,,,,,,,,,,,,,,,15.89638,-0.08015156
1426,2022/02/28 17:53:54,21198.0645,5770.0002,1,5,0,0,0,0,-1.501328,3.337024,-5.009967567872,0.00003857428,2.40406,10.41862,8.948145,,-0.000232601392781362,,1.60558295249939,,,,,,,,,,,,,,,,,,16.05807,-0.03336072
1427,2022/02/28 17:54:04,21208.0652,5780.0009,1,5,0,0,0,0,-1.50222,3.334624,-5.00933886528,0.00003857428,2.408226,10.41862,8.962043,,-0.00034205088741146,,,,,,,,,,,,,,,,,,,,16.10191,-0.05210936
1428,2022/02/28 17:54:14,21218.0655,5790.0012,1,5,0,0,0,0,-1.502716,3.331712,-5.006616929792,0.00003857428,2.412394,10.41862,8.975932,,-0.000260300788795576,,1.58246505260468,0.643308222293854,,,,,,,,,,,,,,,,,16.06706,0.0258106
1429,2022/02/28 17:54:24,21228.0657,5800.0014,1,5,0,0,0,0,-1.501991,3.328971,-5.000084481261,0.00003857428,2.41656,10.41862,8.989807,,-0.000395250914152712,,,,,,,,,,,,,,,,,,,,16.26254,0.09050786
1430,2022/02/28 17:54:34,21238.0655,5810.0012,1,5,0,0,0,0,-1.50161,3.325759,-4.99399297199,0.00003857428,2.420726,10.41862,9.00367,,-0.000305675901472569,,1.45695400238037,,,,,,,,,,,,,,,,,,16.17494,0.03225386
1431,2022/02/28 17:54:44,21248.065,5820.0007,1,5,0,0,0,0,-1.5019,3.322594,-4.9902039286,0.00003857428,2.424893,10.41862,9.01752,,-0.000272244709776714,,,,,,,,,,,,,,,,,,,,16.04853,-0.03832698
1432,2022/02/28 17:54:54,21258.0645,5830.0002,1,5,0,0,0,0,-1.50235,3.319202,-4.9866031247,0.00003857428,2.429059,10.41862,9.031354,,-0.000399648590246215,,1.29697895050049,0.719239711761475,,,,,,,,,,,,,,,,,16.14163,-0.01847386
1433,2022/02/28 17:55:04,21268.0651,5840.0008,1,5,0,0,0,0,-1.501846,3.315879,-4.979939612634,0.00003857428,2.433226,10.41862,9.04518,,-0.00038002198562026,,1.22937202453613,,,,,,,,,,,,,,,,,,16.39177,0.03960431
1434,2022/02/28 17:55:14,21278.0645,5850.0002,1,5,0,0,0,0,-1.501869,3.312748,-4.975313526012,0.00003857428,2.437393,10.41862,9.05899,,-0.000374577706679702,,,,,,,,,,,,,,,,,,,,16.23345,-0.04195929
1435,2022/02/28 17:55:24,21288.0648,5860.0005,1,5,0,0,0,0,-1.502083,3.309072,-4.970500796976,0.00003857428,2.44156,10.41862,9.072788,,-0.000405229191528633,,1.28420996665955,0.812819719314575,,,,,,,,,,,,,,,,,16.09235,-0.09439468
1436,2022/02/28 17:55:34,21298.0649,5870.0006,1,5,0,0,0,0,-1.501884,3.305674,-4.964738889816,0.00003857428,2.445726,10.41862,9.086569,,-0.000273765501333401,,1.18997502326965,,,,,,,,,,,,,,,,,,16.11496,-0.0566107
1437,2022/02/28 17:55:44,21308.0647,5880.0004,1,5,0,0,0,0,-1.502998,3.301501,-4.962149399998,0.00003857428,2.449893,10.41862,9.100333,,-0.000347249093465507,,1.16569805145264,0.866999983787537,,,,,,,,,,,,,,,,,16.0964,-0.0677371
1438,2022/02/28 17:55:54,21318.0649,5890.0006,1,5,0,0,0,0,-1.502029,3.2984,-4.9542924536,0.00003857428,2.454059,10.41862,9.114083,,-0.000412448105635121,,,,,,,,,,,,,,,,,,,,16.1468,-0.08561015
1439,2022/02/28 17:56:04,21328.0643,5900,1,5,0,0,0,0,-1.502083,3.294418,-4.948489272694,0.00003857428,2.458226,10.41862,9.127819,,-0.000464384211227298,,1.13489198684692,,,,,,,,,,,,,,,,,,16.141,-0.04214048
1440,2022/02/28 17:56:14,21338.0653,5910.001,1,5,0,0,0,0,-1.502159,3.290615,-4.943026937785,0.00003857428,2.462393,10.41862,9.14154,,-0.000457821297459304,,1.10140299797058,0.892983675003052,,,,,,,,,,,,,,,,,16.12189,-0.09781361
1441,2022/02/28 17:56:24,21348.0653,5920.001,1,5,0,0,0,0,-1.502563,3.286817,-4.938649611971,0.00003857428,2.46656,10.41862,9.155244,,-0.000352295290213078,,1.05225801467896,,,,,,,,,,,,,,,,,,16.18106,-0.02241135
1442,2022/02/28 17:56:34,21358.0653,5930.001,1,5,0,0,0,0,-1.502159,3.282735,-4.931189924865,0.00003857428,2.470726,10.41862,9.168929,,-0.000307759211864322,,,,,,,,,,,,,,,,,,,,16.43202,0.03041685
1443,2022/02/28 17:56:44,21368.0649,5940.0006,1,5,0,0,0,0,-1.502167,3.278644,-4.925070821548,0.00003857428,2.474894,10.41862,9.182601,,-0.000454095890745521,,1.03595304489136,0.959064304828644,,,,,,,,,,,,,,,,,16.13757,-0.09427786
1444,2022/02/28 17:56:54,21378.0657,5950.0014,1,5,0,0,0,0,-1.501793,3.274531,-4.917667734083,0.00003857428,2.47906,10.41862,9.196252,,-0.000410462991567329,,1.00901198387146,,,,,,,,,,,,,,,,,,16.32248,-0.0680095
1445,2022/02/28 17:57:04,21388.0657,5960.0014,1,5,0,0,0,0,-1.501663,3.270216,-4.910762369208,0.00003857428,2.483225,10.41862,9.209883,,-0.00039294600719586,,1.03000199794769,0.971115410327911,,,,,,,,,,,,,,,,,16.50961,0.06763101
1446,2022/02/28 17:57:14,21398.0658,5970.0015,1,5,0,0,0,0,-1.501717,3.265975,-4.904570179075,0.00003857428,2.487391,10.41862,9.223497,,-0.000393937400076538,,0.923673212528229,,,,,,,,,,,,,,,,,,16.54991,0.1110077
1447,2022/02/28 17:57:24,21408.065,5980.0007,1,5,0,0,0,0,-1.501907,3.261312,-4.898187321984,0.00003857428,2.491558,10.41862,9.237098,,-0.000516541418619454,,0.95180207490921,1.06222701072693,,,,,,,,,,,,,,,,,16.21434,-0.05024016
1448,2022/02/28 17:57:34,21418.0643,5990,1,5,0,0,0,0,-1.501923,3.256739,-4.891371209097,0.00003857428,2.495723,10.41862,9.250671,,-0.000426010898081586,,0.922974526882172,,,,,,,,,,,,,,,,,,16.39812,-0.0405699
1449,2022/02/28 17:57:44,21428.0648,6000.0005,1,5,0,0,0,0,-1.501755,3.252414,-4.88432898657,0.00003857428,2.499892,10.41862,9.264238,,-0.000504905125126243,,,,,,,,,,,,,,,,,,,,16.29582,-0.05134404
1450,2022/02/28 17:57:54,21438.0648,6010.0005,1,5,0,0,0,0,-1.501869,3.247605,-4.877477273745,0.00003857428,2.504057,10.41862,9.277773,,-0.000507243094034493,,0.907407402992249,1.13458597660065,,,,,,,,,,,,,,,,,16.51259,0.01502633
1451,2022/02/28 17:58:04,21448.0648,6020.0005,1,5,0,0,0,0,-1.502037,3.242644,-4.870571265828,0.00003857428,2.508223,10.41862,9.291294,,-0.000556589278858155,,0.862959802150726,,,,,,,,,,,,,,,,,,16.47409,-0.02787352
1452,2022/02/28 17:58:14,21458.0649,6030.0006,1,5,0,0,0,0,-1.502304,3.237618,-4.863886471872,0.00003857428,2.51239,10.41862,9.304794,,-0.000459160190075636,,0.869258582592011,1.13499295711517,,,,,,,,,,,,,,,,,16.30855,-0.08656621
1453,2022/02/28 17:58:24,21468.0657,6040.0014,1,5,0,0,0,0,-1.501923,3.232743,-4.855331064789,0.00003857428,2.516557,10.41862,9.318274,,-0.000552367011550814,,0.800305187702179,,,,,,,,,,,,,,,,,,16.54759,-0.00624001
1454,2022/02/28 17:58:34,21478.0644,6050.0001,1,5,0,0,0,0,-1.501961,3.22718,-4.84709849998,0.00003857428,2.520722,10.41862,9.331728,,-0.000652812828775495,,0.819012880325317,1.23122501373291,,,,,,,,,,,,,,,,,16.51775,-0.02328098
1455,2022/02/28 17:58:44,21488.0644,6060.0001,1,5,0,0,0,0,-1.5019,3.222332,-4.8396204308,0.00003857428,2.524888,10.41862,9.345162,,-0.000472084706416354,,0.78992760181427,,,,,,,,,,,,,,,,,,16.50732,0.03502369
1456,2022/02/28 17:58:54,21498.0654,6070.0011,1,5,0,0,0,0,-1.501999,3.216522,-4.831212827478,0.00003857428,2.529055,10.41862,9.358577,,-0.000434784888057038,,0.764576971530914,1.26319599151611,,,,,,,,,,,,,,,,,16.44851,0.03682315
1457,2022/02/28 17:59:04,21508.0654,6080.0011,1,5,0,0,0,0,-1.502274,3.211173,-4.824061707402,0.00003857428,2.533221,10.41862,9.371965,,-0.000757063215132803,,0.744511187076569,1.30077195167542,,,,,,,,,,,,,,,,,16.27585,-0.06554544
1458,2022/02/28 17:59:14,21518.065,6090.0007,1,5,0,0,0,0,-1.502235,3.205391,-4.815250548885,0.00003857428,2.537388,10.41862,9.385334,,-0.000648135726805776,,0.728025078773499,,,,,,,,,,,,,,,,,,16.28428,-0.08410156
1459,2022/02/28 17:59:24,21528.065,6100.0007,1,5,0,0,0,0,-1.50209,3.19951,-4.8059519759,0.00003857428,2.541554,10.41862,9.398678,,-0.000616018485743552,,0.757197320461273,1.38005697727203,,,,,,,,,,,,,,,,,16.45027,-0.05720317
1460,2022/02/28 17:59:34,21538.0643,6110,1,5,0,0,0,0,-1.502365,3.193688,-4.79808507212,0.00003857428,2.54572,10.41862,9.411994,,-0.000895576202310622,,0.708222329616547,,,,,,,,,,,,,,,,,,16.59398,0.05945146
1461,2022/02/28 17:59:44,21548.0645,6120.0002,1,5,0,0,0,0,-1.502083,3.187532,-4.787937629156,0.00003857428,2.549887,10.41862,9.425288,,-0.000449400395154953,,0.706033527851105,1.3986599445343,,,,,,,,,,,,,,,,,16.64141,0.07918894
1462,2022/02/28 17:59:54,21558.0654,6130.0011,1,5,0,0,0,0,-1.502052,3.181462,-4.778721360024,0.00003857428,2.554054,10.41862,9.43856,,-0.000435764202848077,,0.671291887760162,,,,,,,,,,,,,,,,,,16.51522,0.009908676
1463,2022/02/28 18:00:04,21568.0645,6140.0002,1,5,0,0,0,0,-1.501831,3.175098,-4.768460604438,0.00003857428,2.558221,10.41862,9.451801,,-0.000595124089159071,,0.662096798419952,1.47307097911835,,,,,,,,,,,,,,,,,16.56297,-0.04569709
1464,2022/02/28 18:00:14,21578.0646,6150.0003,1,5,0,0,0,0,-1.502258,3.168659,-4.760143332022,0.00003857428,2.562388,10.41862,9.465019,,-0.000579143816139549,,0.672417104244232,1.51413297653198,,,,,,,,,,,,,,,,,16.42359,-0.0575012
1465,2022/02/28 18:00:24,21588.0648,6160.0005,1,5,0,0,0,0,-1.502251,3.16184,-4.74987730184,0.00003857428,2.566554,10.41862,9.478208,,-0.000720742216799408,,0.639719903469086,,,,,,,,,,,,,,,,,,16.51227,-0.03830016
1466,2022/02/28 18:00:34,21598.0649,6170.0006,1,5,0,0,0,0,-1.502403,3.155591,-4.740969385173,0.00003857428,2.570721,10.41862,9.491369,,-0.000671368383336812,,0.613993585109711,1.57690000534058,,,,,,,,,,,,,,,,,16.40765,-0.08915603
1467,2022/02/28 18:00:44,21608.0651,6180.0008,1,5,0,0,0,0,-1.501961,3.148664,-4.729170530104,0.00003857428,2.574888,10.41862,9.504504,,-0.000687794177792966,,0.647426128387451,1.61071503162384,,,,,,,,,,,,,,,,,16.4508,-0.03089488
1468,2022/02/28 18:00:54,21618.0644,6190.0001,1,5,0,0,0,0,-1.50177,3.141927,-4.71845171079,0.00003857428,2.579054,10.41862,9.517608,,-0.000737588910851628,,0.602899074554443,,,,,,,,,,,,,,,,,,16.44048,-0.09621799
1469,2022/02/28 18:01:04,21628.0651,6200.0008,1,5,0,0,0,0,-1.501961,3.134995,-4.708640225195,0.00003857428,2.583221,10.41862,9.530684,,-0.00079297338379547,,0.593193411827087,1.60947704315186,,,,,,,,,,,,,,,,,16.64293,0.03864169
1470,2022/02/28 18:01:14,21638.0657,6210.0014,1,5,0,0,0,0,-1.501976,3.128088,-4.698313101888,0.00003857428,2.587387,10.41862,9.543732,,-0.000918057223316282,,0.620686411857605,1.70394694805145,,,,,,,,,,,,,,,,,16.44685,-0.0697732
1471,2022/02/28 18:01:24,21648.0646,6220.0003,1,5,0,0,0,0,-1.501625,3.120769,-4.686224749625,0.00003857428,2.591553,10.41862,9.556748,,-0.000784021511208266,,0.574919283390045,1.74159204959869,,,,,,,,,,,,,,,,,16.52354,0.07605255
1472,2022/02/28 18:01:34,21658.0648,6230.0005,1,5,0,0,0,0,-1.501846,3.113796,-4.676442067416,0.00003857428,2.595721,10.41862,9.569739,,-0.000669566681608558,,0.585076987743378,,,,,,,,,,,,,,,,,,16.64293,0.07976472
1473,2022/02/28 18:01:44,21668.0657,6240.0014,1,5,0,0,0,0,-1.502251,3.106622,-4.666926006122,0.00003857428,2.599887,10.41862,9.582698,,-0.000653909402899444,,0.597813725471497,1.66589903831482,,,,,,,,,,,,,,,,,16.43236,0.009498
1474,2022/02/28 18:01:54,21678.0647,6250.0004,1,5,0,0,0,0,-1.501793,3.0995,-4.6548074035,0.00003857428,2.604053,10.41862,9.595623,,-0.000701477518305182,,0.543426811695099,1.72263503074646,,,,,,,,,,,,,,,,,16.71533,-0.004972219
1475,2022/02/28 18:02:04,21688.0658,6260.0015,1,5,0,0,0,0,-1.501999,3.09204,-4.64424098796,0.00003857428,2.608219,10.41862,9.60852,,-0.000757199886720628,,0.604496121406555,,,,,,,,,,,,,,,,,,16.69712,0.08256257
1476,2022/02/28 18:02:14,21698.0644,6270.0001,1,5,0,0,0,0,-1.501961,3.084869,-4.633352928109,0.00003857428,2.612384,10.41862,9.621384,,-0.000613871088717133,,0.587983310222626,1.76447403430939,,,,,,,,,,,,,,,,,16.74539,0.06850541
1477,2022/02/28 18:02:24,21708.0647,6280.0004,1,5,0,0,0,0,-1.502106,3.077401,-4.622582506506,0.00003857428,2.616551,10.41862,9.634222,,-0.000740800576750189,,0.553420424461365,1.7488499879837,,,,,,,,,,,,,,,,,16.69393,0.0008332729
1478,2022/02/28 18:02:34,21718.0646,6290.0003,1,5,0,0,0,0,-1.501404,3.07007,-4.60941537828,0.00003857428,2.620717,10.41862,9.647027,,-0.000813687918707728,,0.57445102930069,1.75388598442078,,,,,,,,,,,,,,,,,16.53342,-0.04895806
1479,2022/02/28 18:02:44,21728.0657,6300.0014,1,5,0,0,0,0,-1.501556,3.062551,-4.598591829356,0.00003857428,2.624883,10.41862,9.659802,,-0.000737532507628202,,0.56429922580719,,,,,,,,,,,,,,,,,,16.47606,0.008230805
1480,2022/02/28 18:02:54,21738.0647,6310.0004,1,5,0,0,0,0,-1.501663,3.054977,-4.587545926751,0.00003857428,2.629048,10.41862,9.672541,,-0.000721057585906237,,0.512944996356964,1.78143799304962,,,,,,,,,,,,,,,,,16.63656,0.06309867
1481,2022/02/28 18:03:04,21748.0655,6320.0012,1,5,0,0,0,0,-1.502068,3.047456,-4.577486139008,0.00003857428,2.633214,10.41862,9.685251,,-0.000945057312492281,,0.565413117408752,1.85445702075958,,,,,,,,,,,,,,,,,16.3776,-0.1057893
1482,2022/02/28 18:03:14,21758.0649,6330.0006,1,5,0,0,0,0,-1.501717,3.039589,-4.564602474313,0.00003857428,2.63738,10.41862,9.697931,,-0.000683194724842906,,0.532238125801086,1.82036995887756,,,,,,,,,,,,,,,,,16.58851,-0.01419246
1483,2022/02/28 18:03:24,21768.0651,6340.0008,1,5,0,0,0,0,-1.502182,3.031744,-4.554231265408,0.00003857428,2.641546,10.41862,9.710578,,-0.000800676178187132,,0.515420377254486,,,,,,,,,,,,,,,,,,16.66607,0.06961763
1484,2022/02/28 18:03:34,21778.0645,6350.0002,1,5,0,0,0,0,-1.501587,3.024017,-4.540824614979,0.00003857428,2.645711,10.41862,9.723189,,-0.000718257098924369,,0.524882912635803,1.88594400882721,,,,,,,,,,,,,,,,,16.74131,0.05038321
1485,2022/02/28 18:03:44,21788.0645,6360.0002,1,5,0,0,0,0,-1.501717,3.015834,-4.528929186978,0.00003857428,2.649877,10.41862,9.735772,,-0.00102934194728732,,0.50876522064209,1.93115496635437,,,,,,,,,,,,,,,,,16.69787,0.06044507
1486,2022/02/28 18:03:54,21798.0661,6370.0018,1,5,0,0,0,0,-1.501717,3.007337,-4.516169097629,0.00003857428,2.654044,10.41862,9.74832,,-0.000725098827388138,,0.489190012216568,1.9594269990921,,,,,,,,,,,,,,,,,16.4089,-0.03836393
1487,2022/02/28 18:04:04,21808.0655,6380.0012,1,5,0,0,0,0,-1.501465,2.999054,-4.50297461411,0.00003857428,2.658209,10.41862,9.760828,,-0.000996711663901806,,0.495717614889145,2.04145193099976,,,,,,,,,,,,,,,,,16.68869,0.07811904
1488,2022/02/28 18:04:14,21818.065,6390.0007,1,5,0,0,0,0,-1.501991,2.990128,-4.491145344848,0.00003857428,2.662375,10.41862,9.773303,,-0.000843830406665802,,0.487764209508896,2.08130097389221,,,,,,,,,,,,,,,,,16.64841,0.02145767
1489,2022/02/28 18:04:24,21828.065,6400.0007,1,5,0,0,0,0,-1.501625,2.981136,-4.476548346,0.00003857428,2.66654,10.41862,9.78574,,-0.000626762281171978,,0.4494489133358,,,,,,,,,,,,,,,,,,16.48307,0.006415844
1490,2022/02/28 18:04:34,21838.0652,6410.0009,1,5,0,0,0,0,-1.501846,2.971617,-4.462911104982,0.00003857428,2.670707,10.41862,9.798141,,-0.000763645279221237,,0.445615202188492,2.19095396995544,,,,,,,,,,,,,,,,,16.47606,-0.04916966
1491,2022/02/28 18:04:44,21848.0646,6420.0003,1,5,0,0,0,0,-1.501518,2.961884,-4.447322139912,0.00003857428,2.674874,10.41862,9.810502,,-0.000756061403080821,,0.444815099239349,2.24017095565796,,,,,,,,,,,,,,,,,16.53342,-0.09221673
1492,2022/02/28 18:04:54,21858.0644,6430.0001,1,5,0,0,0,0,-1.50177,2.95155,-4.4325492435,0.00003857428,2.679039,10.41862,9.82282,,-0.00132297596428543,,0.415768086910248,2.36753106117249,,,,,,,,,,,,,,,,,16.57053,-0.0642401
1493,2022/02/28 18:05:04,21868.0647,6440.0004,1,5,0,0,0,0,-1.502365,2.94106,-4.4185456069,0.00003857428,2.683205,10.41862,9.835093,,-0.000948941218666732,,0.389671087265015,2.48127603530884,,,,,,,,,,,,,,,,,16.85427,0.06423473
1494,2022/02/28 18:05:14,21878.0657,6450.0014,1,5,0,0,0,0,-1.502014,2.929918,-4.400777854852,0.00003857428,2.687372,10.41862,9.847325,,-0.00109492696356028,,0.377870589494705,2.60305190086365,,,,,,,,,,,,,,,,,16.69295,-0.04623652
1495,2022/02/28 18:05:24,21888.0651,6460.0008,1,5,0,0,0,0,-1.501907,2.918378,-4.383132346846,0.00003857428,2.691539,10.41862,9.859509,,-0.00119439698755741,,0.372219085693359,2.73867797851563,,,,,,,,,,,,,,,,,16.66202,-0.08378506
1496,2022/02/28 18:05:34,21898.0649,6470.0006,1,5,0,0,0,0,-1.501938,2.906469,-4.365336236922,0.00003857428,2.695705,10.41862,9.871643,,-0.00132314302027225,,0.343027710914612,2.91355991363525,,,,,,,,,,,,,,,,,16.91043,0.01176059
1497,2022/02/28 18:05:44,21908.0651,6480.0008,1,5,0,0,0,0,-1.501648,2.893704,-4.345324824192,0.00003857428,2.69987,10.41862,9.883723,,-0.00133831996936351,,0.309355199337006,2.93271899223328,,,,,,,,,,,,,,,,,16.72168,-0.03430784
1498,2022/02/28 18:05:54,21918.0646,6490.0003,1,5,0,0,0,0,-1.501953,2.880391,-4.326211903623,0.00003857428,2.704037,10.41862,9.895753,,-0.00111553596798331,,0.318886786699295,3.19866800308228,,,,,,,,,,,,,,,,,16.70283,-0.0218904
1499,2022/02/28 18:06:04,21928.0645,6500.0002,1,5,0,0,0,0,-1.50248,2.866519,-4.30688746712,0.00003857428,2.708204,10.41862,9.907726,,-0.00146489695180207,,0.299342691898346,3.38426899909973,,,,,,,,,,,,,,,,,16.61976,-0.04751086
1500,2022/02/28 18:06:14,21938.0647,6510.0004,1,5,0,0,0,0,-1.501534,2.851818,-4.282101688812,0.00003857428,2.712369,10.41862,9.919636,,-0.00136016402393579,,0.279202997684479,3.34912705421448,,,,,,,,,,,,,,,,,16.69185,-0.1023972
1501,2022/02/28 18:06:24,21948.0657,6520.0014,1,5,0,0,0,0,-1.501991,2.836053,-4.259726081523,0.00003857428,2.716537,10.41862,9.931488,,-0.0015442679869011,,0.273723006248474,3.69682598114014,,,,,,,,,,,,,,,,,16.71444,-0.01189053
1502,2022/02/28 18:06:34,21958.0649,6530.0006,1,5,0,0,0,0,-1.501923,2.820207,-4.235733758061,0.00003857428,2.720703,10.41862,9.94327,,-0.0016299489652738,,0.250998914241791,3.90226697921753,,,,,,,,,,,,,,,,,16.80338,-0.07233679
1503,2022/02/28 18:06:44,21968.065,6540.0007,1,5,0,0,0,0,-1.501953,2.802215,-4.208795225895,0.00003857428,2.724869,10.41862,9.954983,,-0.00160615204367787,,0.240676194429398,4.17465400695801,,,,,,,,,,,,,,,,,17.07362,0.08862197
1504,2022/02/28 18:06:54,21978.0645,6550.0002,1,5,0,0,0,0,-1.501816,2.783986,-4.181034718576,0.00003857428,2.729034,10.41862,9.966618,,-0.00143411802127957,,0.213966503739357,4.47700214385986,,,,,,,,,,,,,,,,,16.94374,-0.0174439
1505,2022/02/28 18:07:04,21988.0653,6560.001,1,5,0,0,0,0,-1.50164,2.763717,-4.15010799588,0.00003857428,2.7332,10.41862,9.978174,,-0.00204563909210265,,0.202290400862694,4.77031278610229,,,,,,,,,,,,,,,,,16.79496,-0.009589195
1506,2022/02/28 18:07:14,21998.0643,6570,1,5,0,0,0,0,-1.5019,2.741888,-4.1180415872,0.00003857428,2.737366,10.41862,9.989643,,-0.00242835190147161,,0.191195696592331,5.16049718856812,,,,,,,,,,,,,,,,,16.82709,-0.1023573
1507,2022/02/28 18:07:24,22008.0648,6580.0005,1,5,0,0,0,0,-1.502129,2.718064,-4.082882758256,0.00003857428,2.741533,10.41862,10.00102,,-0.00223234109580517,,0.172792002558708,5.81772899627686,,,,,,,,,,,,,,,,,16.89222,-0.01110494
1508,2022/02/28 18:07:34,22018.0657,6590.0014,1,5,0,0,0,0,-1.501717,2.692168,-4.042874452456,0.00003857428,2.7457,10.41862,10.01229,,-0.00281052500940859,,0.154080301523209,6.30361223220825,,,,,,,,,,,,,,,,,17.04217,-0.0336349
1509,2022/02/28 18:07:44,22028.0648,6600.0005,1,5,0,0,0,0,-1.50164,2.663785,-4.0000461074,0.00003857428,2.749866,10.41862,10.02345,,-0.00371868396177888,,0.14352460205555,6.77429819107056,,,,,,,,,,,,,,,,,17.21368,0.09990156
1510,2022/02/28 18:07:54,22038.0663,6610.002,1,5,0,0,0,0,-1.501869,2.6329,-3.9542708901,0.00003857428,2.754032,10.41862,10.03448,,-0.00364304706454277,,0.138088896870613,7.44971704483032,,,,,,,,,,,,,,,,,17.0367,0.0008958578
1511,2022/02/28 18:08:04,22048.0651,6620.0008,1,5,0,0,0,0,-1.501068,2.599883,-3.902601175044,0.00003857428,2.758197,10.41862,10.04538,,-0.00304337311536074,,0.113946199417114,8.10898590087891,,,,,,,,,,,,,,,,,16.99703,-0.0007128716
1512,2022/02/28 18:08:14,22058.065,6630.0007,1,5,0,0,0,0,-1.501518,2.564154,-3.850123385772,0.00003857428,2.762363,10.41862,10.05614,,-0.0036321859806776,,0.118587903678417,8.75754547119141,,,,,,,,,,,,,,,,,16.96576,-0.1031488
1513,2022/02/28 18:08:24,22068.0644,6640.0001,1,5,0,0,0,0,-1.501419,2.526123,-3.792769068537,0.00003857428,2.766529,10.41862,10.06674,,-0.00366848311387002,,0.109733000397682,9.50951957702637,,,,,,,,,,,,,,,,,17.0665,-0.0185287
1514,2022/02/28 18:08:31,22074.4644,6646.4001,1,5,0,0,0,0,-1.501465,2.499987,-3.753642980955,0.00003857428,2.769194,10.41862,10.07344,,-0.00394372595474124,0,0.100487403571606,9.61854934692383,,,,,,,,,,,,,,,,,17.32126,0.03560007
1515,2022/02/28 18:08:31,22074.4699,0.0008,1,6,0,0,0,0,-1.501457,2.499992,-3.753630488344,0.00003857428,2.769196,10.41862,10.07344,,-0.00394372595474124,0,0.100487403571606,9.61854934692383,2.76919603347778,,,,,,,,,,,,,,,,17.3212400295853,0.0356008059486529
1516,2022/02/28 18:08:31,22074.4755,0.0008,1,7,0,0,0,0,-1.502533,2.497995,-3.753319921335,0.00003857428,2.769198,10.41862,10.07345,,-0.00394372595474124,0,0.100487403571606,9.61854934692383,,,,,,,,,,,,,,,,,17.3212196960721,0.0356015552781904
1517,2022/02/28 18:13:31,22374.5125,300.0002,1,8,0,0,0,0,0,2.884451,0,0.00003857428,2.7692,10.41862,10.07345,,0.000189790793228894,,0,,,,,,,,,,,,,,,,,,16.23179,0.07574916
1518,2022/02/28 18:18:31,22674.5125,600.0002,1,8,0,0,0,0,0,2.91511,0,0.00003857428,2.7692,10.41862,10.07345,,0.000058596098824637,,0,,,,,,,,,,,,,,,,,,15.62708,0.07131159
1519,2022/02/28 18:23:31,22974.5124,900.0001,1,8,0,0,0,0,0,2.932756,0,0.00003857428,2.7692,10.41862,10.07345,,0.0000331507289956789,,0,,,,,,,,,,,,,,,,,,15.58089,0.0511694
1520,2022/02/28 18:28:31,23274.513,1200.0007,1,8,0,0,0,0,0,2.945276,0,0.00003857428,2.7692,10.41862,10.07345,,0.0000463501091871876,,0,,,,,,,,,,,,,,,,,,15.43364,-0.04622638
1521,2022/02/28 18:33:31,23574.5131,1500.0008,1,8,0,0,0,0,0,2.954855,0,0.00003857428,2.7692,10.41862,10.07345,,0.0000361141501343809,,0,,,,,,,,,,,,,,,,,,15.62499,0.06148219
1522,2022/02/28 18:38:31,23874.5124,1800.0001,1,8,0,0,0,0,0,2.962317,0,0.00003857428,2.7692,10.41862,10.07345,,0.0000281347802228993,,0,,,,,,,,,,,,,,,,,,15.44529,-0.02340376
1523,2022/02/28 18:43:31,24174.5126,2100.0003,1,8,0,0,0,0,0,2.968822,0,0.00003857428,2.7692,10.41862,10.07345,,0.0000267082505160943,,0,,,,,,,,,,,,,,,,,,15.60795,0.005426407
1524,2022/02/28 18:48:31,24474.5128,2400.0005,1,8,0,0,0,0,0,2.974633,0,0.00003857428,2.7692,10.41862,10.07345,,0.0000203882900677854,,0,,,,,,,,,,,,,,,,,,15.40298,-0.0281173
1525,2022/02/28 18:53:31,24774.5137,2700.0014,1,8,0,0,0,0,0,2.979424,0,0.00003857428,2.7692,10.41862,10.07345,,0.0000302265798381995,,0,,,,,,,,,,,,,,,,,,15.28327,0.01495957
1526,2022/02/28 18:58:31,25074.5129,3000.0006,1,8,0,0,0,0,0,2.983436,0,0.00003857428,2.7692,10.41862,10.07345,,-0.00000782341521698982,,0,,,,,,,,,,,,,,,,,,15.36226,-0.03324032
1527,2022/02/28 19:03:31,25374.5123,3300,1,8,0,0,0,0,0,2.98728,0,0.00003857428,2.7692,10.41862,10.07345,,-0.00000217315300687915,,0,,,,,,,,,,,,,,,,,,15.23969,0.0001734495
1528,2022/02/28 19:08:31,25674.5124,3600.0001,1,8,0,0,0,0,0,2.990844,0,0.00003857428,2.7692,10.41862,10.07345,,-0.0000171482897712849,,0,,,,,,,,,,,,,,,,,,15.36226,-0.02041817
1529,2022/02/28 19:08:31,25674.5131,3600.0008,1,8,0,0,0,0,0,2.990844,0,0.00003857428,2.7692,10.41862,10.07345,,-0.0000171482897712849,0,0,0,,,,,,,,,,,,,,,,,15.36226,-0.02041817
1530,2022/02/28 19:08:41,25684.5512,10.0002,1,9,0,0,0,0,1.385277,3.098049,4.291656024573,0.003874746,2.769215,10.43043,10.0735,,0.00320948101580143,,0.108209699392319,9.49016094207764,,,,,,,,,,,,,,,,,15.45981,-0.00736177
1531,2022/02/28 19:08:51,25694.5511,20.0001,1,9,0,0,0,0,1.38559,3.128612,4.33497350108,0.007717395,2.769215,10.4424,10.0735,,0.00249942298978567,,0.131288096308708,7.85556602478027,,,,,,,,,,,,,,,,,15.54,0.03893256
1532,2022/02/28 19:09:01,25704.5512,30.0002,1,9,0,0,0,0,1.385292,3.154342,4.369684737864,0.01155953,2.769215,10.45447,10.0735,,0.00269196089357138,,0.162490501999855,6.58266687393188,,,,,,,,,,,,,,,,,15.34104,-0.05427241
1533,2022/02/28 19:09:11,25714.5515,40.0005,1,9,0,0,0,0,1.385353,3.176427,4.400472673731,0.01540261,2.769215,10.46664,10.0735,,0.00236469600349665,,0.178618997335434,5.7247200012207,,,,,,,,,,,,,,,,,15.27865,-0.07775009
1534,2022/02/28 19:09:21,25724.5524,50.0014,1,9,0,0,0,0,1.385078,3.196115,4.42686857197,0.01924514,2.769215,10.47888,10.0735,,0.00174214004073292,,0.194909602403641,5.11116504669189,,,,,,,,,,,,,,,,,15.55506,0.04543781
1535,2022/02/28 19:09:31,25734.5515,60.0005,1,9,0,0,0,0,1.385239,3.213847,4.451946204433,0.02308605,2.769215,10.49119,10.0735,,0.00145242095459253,,0.214414998888969,4.65949201583862,,,,,,,,,,,,,,,,,15.33639,-0.06562352
1536,2022/02/28 19:09:41,25744.5511,70.0001,1,9,0,0,0,0,1.385147,3.230212,4.474318461164,0.02692857,2.769215,10.50357,10.0735,,0.00132645200937986,,0.236322194337845,4.31998300552368,,,,,,,,,,,,,,,,,15.36082,-0.07747948
1537,2022/02/28 19:09:51,25754.5518,80.0008,1,9,0,0,0,0,1.385094,3.245269,4.495002620286,0.03077053,2.769215,10.51601,10.0735,,0.0013556310441345,,0.278091013431549,3.90664792060852,,,,,,,,,,,,,,,,,15.61749,0.04346192
1538,2022/02/28 19:10:01,25764.5519,90.0009,1,9,0,0,0,0,1.385017,3.25925,4.51411665725,0.03461357,2.769215,10.52851,10.0735,,0.00140121497679502,,0.278960794210434,3.71124601364136,,,,,,,,,,,,,,,,,15.5168,0.02241075
1539,2022/02/28 19:10:11,25774.5512,100.0002,1,9,0,0,0,0,1.38517,3.271997,4.53227208449,0.0384552,2.769215,10.54105,10.0735,,0.00102809094823897,,0.284532010555267,3.5496621131897,,,,,,,,,,,,,,,,,15.34455,-0.03336251
1540,2022/02/28 19:10:21,25784.5514,110.0004,1,9,0,0,0,0,1.385078,3.284649,4.549495067622,0.04229722,2.769215,10.55365,10.0735,,0.00116326694842428,,0.308020710945129,3.27374792098999,,,,,,,,,,,,,,,,,15.44102,0.05262911
1541,2022/02/28 19:10:31,25794.5523,120.0013,1,9,0,0,0,0,1.384544,3.2961,4.5635954784,0.0461389,2.769215,10.56629,10.0735,,0.00114931794814765,,0.3426913022995,3.06775689125061,,,,,,,,,,,,,,,,,15.54561,0.07280648
1542,2022/02/28 19:10:41,25804.5515,130.0005,1,9,0,0,0,0,1.384689,3.307441,4.579777170849,0.04998139,2.769215,10.57898,10.0735,,0.000952384085394442,,0.368496298789978,2.97351908683777,,,,,,,,,,,,,,,,,15.49767,0.0646776
1543,2022/02/28 19:10:51,25814.5511,140.0001,1,9,0,0,0,0,1.38504,3.318351,4.59604886904,0.05382313,2.769215,10.59171,10.0735,,0.00121914898045361,,0.366444200277328,2.76990008354187,,,,,,,,,,,,,,,,,15.39514,-0.05925536
1544,2022/02/28 19:11:01,25824.5519,150.0009,1,9,0,0,0,0,1.385262,3.328264,4.610517645168,0.0576653,2.769215,10.60448,10.0735,,0.00102506903931499,,0.370763093233109,2.73590993881226,,,,,,,,,,,,,,,,,15.54648,0.0940156
1545,2022/02/28 19:11:11,25834.5511,160.0001,1,9,0,0,0,0,1.384987,3.338157,4.623304048959,0.06150595,2.769215,10.61728,10.0735,,0.00076258322224021,,0.396305710077286,2.615394115448,,,,,,,,,,,,,,,,,15.35619,-0.115096
1546,2022/02/28 19:11:21,25844.552,170.001,1,9,0,0,0,0,1.384911,3.347437,4.635902323107,0.06534892,2.769215,10.63012,10.0735,,0.000889175978954881,,0.413415789604187,2.45899701118469,,,,,,,,,,,,,,,,,15.42706,-0.06913722
1547,2022/02/28 19:11:31,25854.5515,180.0005,1,9,0,0,0,0,1.384964,3.356331,4.648397607084,0.06919037,2.769215,10.643,10.0735,,0.000780315313022584,,0.432423502206802,2.34728908538818,,,,,,,,,,,,,,,,,15.65784,0.08972764
1548,2022/02/28 19:11:41,25864.5515,190.0005,1,9,0,0,0,0,1.385277,3.364707,4.661051218839,0.07303235,2.769215,10.65591,10.0735,,0.00078268168726936,,0.452514201402664,2.24384999275208,,,,,,,,,,,,,,,,,15.65642,0.04302859
1549,2022/02/28 19:11:51,25874.5516,200.0006,1,9,0,0,0,0,1.384743,3.372957,4.670678595051,0.07687481,2.769215,10.66885,10.0735,,0.000917245110031217,,0.472665786743164,,,,,,,,,,,,,,,,,,15.70779,0.006637573
1550,2022/02/28 19:12:01,25884.551,210,1,9,0,0,0,0,1.384705,3.380451,4.680927401955,0.08071681,2.769215,10.68183,10.0735,,0.000718444876838475,,0.5005704164505,2.12932991981506,,,,,,,,,,,,,,,,,15.61147,0.05237579
1551,2022/02/28 19:12:11,25894.551,220,1,9,0,0,0,0,1.384964,3.388135,4.69244500214,0.08455939,2.769215,10.69483,10.0735,,0.000857441104017198,,0.507481873035431,2.00707507133484,,,,,,,,,,,,,,,,,15.60015,0.05806625
1552,2022/02/28 19:12:21,25904.5513,230.0003,1,9,0,0,0,0,1.385094,3.395219,4.702697465586,0.08840109,2.769215,10.70786,10.0735,,0.000633039802778512,,0.525425314903259,1.92395997047424,,,,,,,,,,,,,,,,,15.60421,-0.05122125
1553,2022/02/28 19:12:31,25914.5515,240.0005,1,9,0,0,0,0,1.384468,3.40217,4.71019549556,0.09224278,2.769215,10.72092,10.0735,,0.000572679273318499,,0.567883610725403,,,,,,,,,,,,,,,,,,15.43299,-0.05577326
1554,2022/02/28 19:12:41,25924.5515,250.0005,1,9,0,0,0,0,1.385208,3.408637,4.721671241496,0.09608537,2.769215,10.734,10.0735,,0.000530953926499933,,0.57891982793808,1.77937996387482,,,,,,,,,,,,,,,,,15.45464,-0.07578194
1555,2022/02/28 19:12:51,25934.5515,260.0005,1,9,0,0,0,0,1.384727,3.414764,4.728515909428,0.09992806,2.769215,10.74712,10.0735,,0.000606416317168623,,0.591124176979065,1.69845902919769,,,,,,,,,,,,,,,,,15.62072,0.07410347
1556,2022/02/28 19:13:01,25944.5515,270.0005,1,9,0,0,0,0,1.385246,3.420692,4.738499910232,0.1037692,2.769215,10.76024,10.0735,,0.000585044675972313,,0.653392910957336,,,,,,,,,,,,,,,,,,15.73249,0.1183784
1557,2022/02/28 19:13:11,25954.5517,280.0007,1,9,0,0,0,0,1.384727,3.426355,4.744566280085,0.1076108,2.769215,10.7734,10.0735,,0.000809375487733632,,0.678978323936462,1.5198290348053,,,,,,,,,,,,,,,,,15.53132,0.04734337
1558,2022/02/28 19:13:21,25964.5517,290.0007,1,9,0,0,0,0,1.384544,3.431573,4.751163807712,0.1114528,2.769215,10.78657,10.0735,,0.000582946522627026,,0.719110727310181,,,,,,,,,,,,,,,,,,15.49767,-0.07266521
1559,2022/02/28 19:13:31,25974.5519,300.0009,1,9,0,0,0,0,1.384926,3.436314,4.759040602764,0.1152954,2.769215,10.79976,10.0735,,0.000449427694547921,,0.783431589603424,1.36078703403473,,,,,,,,,,,,,,,,,15.78843,0.1121718
1560,2022/02/28 19:13:41,25984.5512,310.0002,1,9,0,0,0,0,1.384598,3.440844,4.764185720712,0.1191375,2.769215,10.81298,10.0735,,0.000460427108919248,,0.80779767036438,,,,,,,,,,,,,,,,,,15.4408,-0.03610253
1561,2022/02/28 19:13:51,25994.5521,320.0011,1,9,0,0,0,0,1.385468,3.445086,4.773056410248,0.1229798,2.769215,10.82621,10.0735,,0.000356284814188257,,,1.18415701389313,,,,,,,,,,,,,,,,,15.64455,0.05432844
1562,2022/02/28 19:14:01,26004.5514,330.0004,1,9,0,0,0,0,1.385094,3.449073,4.777290317862,0.1268216,2.769215,10.83945,10.0735,,0.000391210895031691,,0.914373815059662,,,,,,,,,,,,,,,,,,15.78843,0.0780493
1563,2022/02/28 19:14:11,26014.5515,340.0005,1,9,0,0,0,0,1.385208,3.45272,4.78273536576,0.1306629,2.769215,10.8527,10.0735,,0.000404760910896584,,0.993484914302826,,,,,,,,,,,,,,,,,,15.59641,-0.01592517
1564,2022/02/28 19:14:21,26024.5524,350.0014,1,9,0,0,0,0,1.385155,3.456243,4.787432272665,0.134505,2.769215,10.86598,10.0735,,0.000386408501071855,,1.09022796154022,1.00506997108459,,,,,,,,,,,,,,,,,15.74485,0.05082309
1565,2022/02/28 19:14:31,26034.5518,360.0008,1,9,0,0,0,0,1.38472,3.459293,4.79015220296,0.1383468,2.769215,10.87926,10.0735,,0.000456563400803134,,,,,,,,,,,,,,,,,,,,15.68064,-0.01668751
1566,2022/02/28 19:14:41,26044.5521,370.0011,1,9,0,0,0,0,1.38472,3.462555,4.7946691596,0.1421886,2.769215,10.89256,10.0735,,0.000385065388400108,,1.20568203926086,,,,,,,,,,,,,,,,,,15.63762,-0.0766927
1567,2022/02/28 19:14:51,26054.5521,380.0011,1,9,0,0,0,0,1.384964,3.465638,4.799783867032,0.1460307,2.769215,10.90587,10.0735,,0.000363125203875825,,1.22322297096252,0.861539721488953,,,,,,,,,,,,,,,,,15.73458,0.04489362
1568,2022/02/28 19:15:01,26064.5513,390.0003,1,9,0,0,0,0,1.384979,3.468413,4.803679168327,0.1498726,2.769215,10.91919,10.0735,,0.000349996291333809,,,,,,,,,,,,,,,,,,,,15.89876,0.08088112
1569,2022/02/28 19:15:11,26074.5515,400.0005,1,9,0,0,0,0,1.384544,3.471169,4.805986211936,0.1537139,2.769215,10.93252,10.0735,,0.000312338786898181,,1.32056999206543,,,,,,,,,,,,,,,,,,15.91627,0.06519854
1570,2022/02/28 19:15:21,26084.5517,410.0007,1,9,0,0,0,0,1.385246,3.474282,4.812735243372,0.1575559,2.769215,10.94586,10.0735,,0.000251645513344556,,,0.729506492614746,,,,,,,,,,,,,,,,,16.01072,0.03769636
1571,2022/02/28 19:15:31,26094.5526,420.0016,1,9,0,0,0,0,1.38504,3.476448,4.81501953792,0.1613985,2.769215,10.95921,10.0735,,0.000255108490819111,,1.44442296028137,,,,,,,,,,,,,,,,,,15.94528,0.07479727
1572,2022/02/28 19:15:41,26104.5518,430.0008,1,9,0,0,0,0,1.385551,3.479302,4.820750365402,0.1652402,2.769215,10.97257,10.0735,,0.000354599411366507,,,,,,,,,,,,,,,,,,,,15.68909,-0.09082317
1573,2022/02/28 19:15:51,26114.5519,440.0009,1,9,0,0,0,0,1.385094,3.481464,4.822154897616,0.169083,2.769215,10.98595,10.0735,,0.000345367705449462,,1.55763804912567,,,,,,,,,,,,,,,,,,15.60997,-0.09035885
1574,2022/02/28 19:16:01,26124.5511,450.0001,1,9,0,0,0,0,1.385208,3.483528,4.825410853824,0.1729245,2.769215,10.99932,10.0735,,0.000295756210107356,,,0.646107494831085,,,,,,,,,,,,,,,,,16.00328,0.09426117
1575,2022/02/28 19:16:11,26134.5521,460.0011,1,9,0,0,0,0,1.3853,3.485914,4.8290366642,0.1767679,2.769215,11.01272,10.0735,,0.000204375697649084,,1.73632299900055,,,,,,,,,,,,,,,,,,15.8188,-0.08390486
1576,2022/02/28 19:16:21,26144.5514,470.0004,1,9,0,0,0,0,1.384911,3.488097,4.830703904367,0.1806105,2.769215,11.02612,10.0735,,0.000175379696884193,,,,,,,,,,,,,,,,,,,,16.01304,-0.02197444
1577,2022/02/28 19:16:31,26154.5524,480.0014,1,9,0,0,0,0,1.385094,3.489864,4.833789687216,0.1844528,2.769215,11.03952,10.0735,,0.000167852602316998,,,,,,,,,,,,,,,,,,,,15.91769,-0.04747868
1578,2022/02/28 19:16:41,26164.5524,490.0014,1,9,0,0,0,0,1.384415,3.491531,4.833727889365,0.1882949,2.769215,11.05293,10.0735,,0.000160325493197888,,1.97342097759247,,,,,,,,,,,,,,,,,,16.14385,0.06390333
1579,2022/02/28 19:16:51,26174.5519,500.0009,1,9,0,0,0,0,1.384636,3.493332,4.836993247152,0.1921356,2.769215,11.06635,10.0735,,0.000166264799190685,,,,,,,,,,,,,,,,,,,,15.79965,-0.06572008
1580,2022/02/28 19:17:01,26184.5512,510.0002,1,9,0,0,0,0,1.384895,3.494442,4.83943525359,0.1959777,2.769215,11.07977,10.0735,,0.000171476393006742,,,0.49710538983345,,,,,,,,,,,,,,,,,16.03261,0.03316045
1581,2022/02/28 19:17:11,26194.5519,520.0009,1,9,0,0,0,0,1.384758,3.496129,4.841292601782,0.1998192,2.769215,11.0932,10.0735,,0.000137086695758626,,2.48212194442749,,,,,,,,,,,,,,,,,,16.0068,0.04641116
1582,2022/02/28 19:17:21,26204.5521,530.0011,1,9,0,0,0,0,1.385353,3.497173,4.844819107069,0.2036611,2.769215,11.10663,10.0735,,0.000131526496261358,,,,,,,,,,,,,,,,,,,,15.99263,0.04968643
1583,2022/02/28 19:17:31,26214.5521,540.0011,1,9,0,0,0,0,1.38485,3.498313,4.84463875805,0.2075035,2.769215,11.12007,10.0735,,0.000120791803055909,,,,,,,,,,,,,,,,,,,,16.08423,0.01667559
1584,2022/02/28 19:17:41,26224.5514,550.0004,1,9,0,0,0,0,1.385071,3.499542,4.847114137482,0.211345,2.769215,11.13351,10.0735,,,,,,,,,,,,,,,,,,,,,,16.06658,-0.04867494
1585,2022/02/28 19:17:51,26234.5516,560.0006,1,9,0,0,0,0,1.384781,3.500631,4.847607296811,0.2151878,2.769215,11.14696,10.0735,,0.0000767275996622629,,3.24439191818237,,,,,,,,,,,,,,,,,,16.13795,-0.0328815
1586,2022/02/28 19:18:01,26244.5517,570.0007,1,9,0,0,0,0,1.384781,3.501719,4.849113938539,0.2190299,2.769215,11.16042,10.0735,,0.000106864601548295,,,,,,,,,,,,,,,,,,,,15.89145,-0.1219505
1587,2022/02/28 19:18:11,26254.5527,580.0017,1,9,0,0,0,0,1.385338,3.502541,4.852203143858,0.222873,2.769215,11.17387,10.0735,,0.0000758571331971325,,,,,,,,,,,,,,,,,,,,15.9231,-0.05817652
1588,2022/02/28 19:18:21,26264.5519,590.0009,1,9,0,0,0,0,1.385277,3.503495,4.853311043115,0.2267151,2.769215,11.18733,10.0735,,0.000107325002318248,,,0.304296612739563,,,,,,,,,,,,,,,,,16.08721,0.05752742
1589,2022/02/28 19:18:31,26274.5523,600.0013,1,9,0,0,0,0,1.385208,3.504494,4.854453124752,0.2305571,2.769215,11.2008,10.0735,,0.000147851693327539,,,,,,,,,,,,,,,,,,,,16.1705,0.05962372
