Repository: HVES-Battery-Testing-Consortium/LG-HG2

# Battery Testing Consortium (BTC)
The Battery Testing Consortium (BTC) has been developed within the High Voltage and Energy Storage Lab at Oxford Brookes University to provide accurate and comprehensive cell data to Formula Student Electric teams. Through the BTC, we aim to provide FS teams with information for improved and informed decisions for cell selection, pack architecture design, thermal cooling requirements, and end of life predictions. A range of tests are completed to provide a comprehensive electrochemical lithium-ion characterisation for modelling, validation, and battery management parameterisation.

File: Data/Round1/LG_HG2/Package 1/220228_BTC_HPPC_EIS_LG_HG2_2_15C/220228_BTC_HPPC_EIS_LG_HG2_2_15C_Channel_3_Wb_1.CSV (part 12 of 46)
Data_Point,Date_Time,Test_Time(s),Step_Time(s),Cycle_Index,Step_Index,TC_Counter1,TC_Counter2,TC_Counter3,TC_Counter4,Current(A),Voltage(V),Power(W),Charge_Capacity(Ah),Discharge_Capacity(Ah),Charge_Energy(Wh),Discharge_Energy(Wh),ACR(Ohm),dV/dt(V/s),Internal_Resistance(Ohm),dQ/dV(Ah/V),dV/dQ(V/Ah),MetaCode_MV_UD1,MetaCode_MV_UD2,MetaCode_MV_UD3,MetaCode_MV_UD4,MetaCode_MV_UD5,MetaCode_MV_UD6,MetaCode_MV_UD7,MetaCode_MV_UD8,MetaCode_MV_UD9,MetaCode_MV_UD10,MetaCode_MV_UD11,MetaCode_MV_UD12,MetaCode_MV_UD13,MetaCode_MV_UD14,MetaCode_MV_UD15,MetaCode_MV_UD16,Aux_Temperature_1(C),Aux_dT/dt_1(C)
2217,2022/02/28 21:03:11,32554.5514,6880.0004,1,9,0,0,0,0,0.8333376,4.199944,3.4999712530944,2.610824,2.769215,20.4064,10.0735,,0.0000146185402627452,,,,,,,,,,,,,,,,,,,,15.79782,-0.04829824
2218,2022/02/28 21:03:21,32564.5524,6890.0014,1,9,0,0,0,0,0.8214265,4.19995,3.449950228675,2.613117,2.769215,20.41603,10.0735,,0.0000154887802636949,,,,,,,,,,,,,,,,,,,,15.9624,0.06743789
2219,2022/02/28 21:03:31,32574.5517,6900.0007,1,9,0,0,0,0,0.8117828,4.200024,3.4095072427872,2.61538,2.769215,20.42553,10.0735,,0.00000079023737953321,,,,,,,,,,,,,,,,,,,,16.09474,0.04511297
2220,2022/02/28 21:03:41,32584.5518,6910.0008,1,9,0,0,0,0,0.7996081,4.199977,3.3583356290137,2.61761,2.769215,20.4349,10.0735,,0.0000188078101928113,,,0,,,,,,,,,,,,,,,,,15.93114,-0.03299773
2221,2022/02/28 21:03:51,32594.5511,6920.0001,1,9,0,0,0,0,0.7882854,4.200119,3.3108924859626,2.619809,2.769215,20.44414,10.0735,,,,,,,,,,,,,,,,,,,,,,15.79282,0.02080739
2222,2022/02/28 21:04:01,32604.5521,6930.0011,1,9,0,0,0,0,0.7771507,4.200025,3.2640523687675,2.621978,2.769215,20.45325,10.0735,,0.00000893020023795543,,,,,,,,,,,,,,,,,,,,16.11409,0.084939
2223,2022/02/28 21:04:11,32614.5514,6940.0004,1,9,0,0,0,0,0.7660729,4.199926,3.2174494906054,2.624115,2.769215,20.46222,10.0735,,0.00000031607399364475,,0,,,,,,,,,,,,,,,,,,15.95818,0.02702832
2224,2022/02/28 21:04:21,32624.5524,6950.0014,1,9,0,0,0,0,0.7550246,4.200084,3.1711667420664,2.626221,2.769215,20.47107,10.0735,,0.0000048995939323504,,,,,,,,,,,,,,,,,,,,15.84546,-0.0921458
2225,2022/02/28 21:04:31,32634.5524,6960.0014,1,9,0,0,0,0,0.7445259,4.199899,3.1269335828841,2.628297,2.769215,20.47978,10.0735,,0.0000269491101789754,,,,,,,,,,,,,,,,,,,,16.12715,0.04229844
2226,2022/02/28 21:04:41,32644.5516,6970.0006,1,9,0,0,0,0,0.7322229,4.199978,3.0753200710962,2.630342,2.769215,20.48837,10.0735,,0.00000869203540787566,,,,,,,,,,,,,,,,,,,,15.88844,-0.07562757
2227,2022/02/28 21:04:51,32654.5519,6980.0009,1,9,0,0,0,0,0.7223482,4.200002,3.0338638846964,2.63236,2.769215,20.49685,10.0735,,,,,,,,,,,,,,,,,,,,,,16.12045,0.04520059
2228,2022/02/28 21:05:01,32664.5518,6990.0008,1,9,0,0,0,0,0.7122559,4.199926,2.9914220730634,2.634347,2.769215,20.50519,10.0735,,-0.00000774477575760102,,,,,,,,,,,,,,,,,,,,15.81141,-0.08751571
2229,2022/02/28 21:05:11,32674.5521,7000.0011,1,9,0,0,0,0,0.7019386,4.200002,2.9481435238772,2.636306,2.769215,20.51342,10.0735,,0.00000102725800843473,,,,,,,,,,,,,,,,,,,,16.1219,0.06994128
2230,2022/02/28 21:05:21,32684.552,7010.001,1,9,0,0,0,0,0.6912261,4.20004,2.903177269044,2.638235,2.769215,20.52152,10.0735,,0.0000410163811466191,,,,,,,,,,,,,,,,,,,,15.77159,-0.01096308
2231,2022/02/28 21:05:31,32694.5513,7020.0003,1,9,0,0,0,0,0.6804754,4.200043,2.8580259404422,2.640135,2.769215,20.5295,10.0735,,0.00000616344277659664,,,,,,,,,,,,,,,,,,,,15.9951,-0.03027737
2232,2022/02/28 21:05:41,32704.5515,7030.0005,1,9,0,0,0,0,0.6710792,4.200036,2.8185567988512,2.642008,2.769215,20.53737,10.0735,,-0.0000156468304339796,,,0,,,,,,,,,,,,,,,,,16.08118,0.03299475
2233,2022/02/28 21:05:51,32714.551,7040,1,9,0,0,0,0,0.6610578,4.199992,2.7764374715376,2.643852,2.769215,20.54511,10.0735,,,,,,,,,,,,,,,,,,,,,,15.83018,0.06302893
2234,2022/02/28 21:06:01,32724.5512,7050.0002,1,9,0,0,0,0,0.6511515,4.200007,2.7348408580605,2.645669,2.769215,20.55275,10.0735,,0.0000057687811931828,,,,,,,,,,,,,,,,,,,,15.81958,-0.03667772
2235,2022/02/28 21:06:11,32734.5518,7060.0008,1,9,0,0,0,0,0.6402336,4.200016,2.6889913637376,2.647457,2.769215,20.56026,10.0735,,0.00000450439119958901,,0,,,,,,,,,,,,,,,,,,16.04677,0.0360018
2236,2022/02/28 21:06:21,32744.5513,7070.0003,1,9,0,0,0,0,0.6315268,4.199989,2.6524056132052,2.649219,2.769215,20.56766,10.0735,,0.0000112221196104656,,,,,,,,,,,,,,,,,,,,15.84993,0.0652957
2237,2022/02/28 21:06:31,32754.5513,7080.0003,1,9,0,0,0,0,0.6219102,4.200189,2.6121403810278,2.650955,2.769215,20.57495,10.0735,,0.00000482044788441272,,,,,,,,,,,,,,,,,,,,15.92259,0.04718781
2238,2022/02/28 21:06:41,32764.5522,7090.0012,1,9,0,0,0,0,0.6115366,4.199883,2.5683821702178,2.652664,2.769215,20.58212,10.0735,,0.0000106677598523675,,,,,,,,,,,,,,,,,,,,16.03043,0.09122372
2239,2022/02/28 21:06:51,32774.5524,7100.0014,1,9,0,0,0,0,0.6018071,4.200014,2.5275982452994,2.654345,2.769215,20.58919,10.0735,,,,,,,,,,,,,,,,,,,,,,15.73532,0.0645113
2240,2022/02/28 21:07:01,32784.5517,7110.0007,1,9,0,0,0,0,0.5939292,4.199951,2.4944735374692,2.656001,2.769215,20.59614,10.0735,,-0.00000189656998372811,,,,,,,,,,,,,,,,,,,,15.94435,0.0789243
2241,2022/02/28 21:07:11,32794.551,7120,1,9,0,0,0,0,0.5852737,4.200053,2.4581805595061,2.657634,2.769215,20.603,10.0735,,0.000013354900147533,,,,,,,,,,,,,,,,,,,,15.82556,0.0126195
2242,2022/02/28 21:07:21,32804.552,7130.001,1,9,0,0,0,0,0.5753184,4.200018,2.4163476357312,2.659239,2.769215,20.60974,10.0735,,0.0000146197598951403,,,,,,,,,,,,,,,,,,,,15.84598,-0.08064866
2243,2022/02/28 21:07:31,32814.5512,7140.0002,1,9,0,0,0,0,0.5674943,4.199945,2.3834448478135,2.66082,2.769215,20.61638,10.0735,,0.0000139082903842791,,,,,,,,,,,,,,,,,,,,16.01499,0.01915097
2244,2022/02/28 21:07:41,32824.5514,7150.0004,1,9,0,0,0,0,0.5574032,4.199955,2.341068356856,2.662377,2.769215,20.62292,10.0735,,,,,0,,,,,,,,,,,,,,,,,15.69721,-0.0981617
2245,2022/02/28 21:07:51,32834.5513,7160.0003,1,9,0,0,0,0,0.5486226,4.199987,2.3042077879062,2.663909,2.769215,20.62935,10.0735,,-0.0000120124095701613,,,,,,,,,,,,,,,,,,,,16.04941,0.001683235
2246,2022/02/28 21:08:01,32844.5514,7170.0004,1,9,0,0,0,0,0.5396981,4.199943,2.2667012572083,2.665416,2.769215,20.63568,10.0735,,0.0000261551194853382,,,,,,,,,,,,,,,,,,,,15.88264,-0.04124939
2247,2022/02/28 21:08:11,32854.5516,7180.0006,1,9,0,0,0,0,0.5311208,4.200038,2.2307275425904,2.666901,2.769215,20.64192,10.0735,,0.0000300295196211664,,,,,,,,,,,,,,,,,,,,15.70686,-0.06230116
2248,2022/02/28 21:08:21,32864.5525,7190.0015,1,9,0,0,0,0,0.5228336,4.199943,2.1958713184848,2.668363,2.769215,20.64806,10.0735,,0.00000537361393071478,,0,,,,,,,,,,,,,,,,,,15.74705,-0.06345451
2249,2022/02/28 21:08:31,32874.5511,7200.0001,1,9,0,0,0,0,0.5152209,4.200031,2.1639437518479,2.669801,2.769215,20.6541,10.0735,,0.000000158050099230422,,,,,,,,,,,,,,,,,,,,15.80194,0.01471221
2250,2022/02/28 21:08:41,32884.5512,7210.0002,1,9,0,0,0,0,0.507203,4.200149,2.130328173247,2.671216,2.769215,20.66005,10.0735,,,,,,,,,,,,,,,,,,,,,,15.86405,-0.02468586
2251,2022/02/28 21:08:51,32894.5514,7220.0004,1,9,0,0,0,0,0.4990188,4.199957,2.0958575021916,2.672609,2.769215,20.66589,10.0735,,0.0000199933401745511,,,,,,,,,,,,,,,,,,,,15.83071,-0.09423137
2252,2022/02/28 21:09:01,32904.5513,7230.0003,1,9,0,0,0,0,0.4901477,4.200065,2.0586521996005,2.673979,2.769215,20.67165,10.0735,,0.0000300287701975321,,,,,,,,,,,,,,,,,,,,15.77567,0.02126217
2253,2022/02/28 21:09:11,32914.5515,7240.0005,1,9,0,0,0,0,0.4837228,4.199879,2.0315772295412,2.675328,2.769215,20.67732,10.0735,,-0.0000116957098725834,,,,,,,,,,,,,,,,,,,,15.65607,-0.09223998
2254,2022/02/28 21:09:21,32924.5524,7250.0014,1,9,0,0,0,0,0.4766049,4.200067,2.0017725125283,2.676657,2.769215,20.6829,10.0735,,0.00000126444297166017,,,,,,,,,,,,,,,,,,,,15.67203,-0.0911957
2255,2022/02/28 21:09:31,32934.5516,7260.0006,1,9,0,0,0,0,0.4676288,4.199901,1.9639946647488,2.677962,2.769215,20.68838,10.0735,,0.0000198341404029634,,,,,,,,,,,,,,,,,,,,15.96796,0.05839705
2256,2022/02/28 21:09:41,32944.5519,7270.0009,1,9,0,0,0,0,0.4606165,4.200055,1.9346146339075,2.679248,2.769215,20.69378,10.0735,,,,,0,,,,,,,,,,,,,,,,,15.82517,0.06302476
2257,2022/02/28 21:09:51,32954.551,7280,1,9,0,0,0,0,0.4519089,4.200007,1.8980205433623,2.680512,2.769215,20.69909,10.0735,,0.0000138300702019478,,,,,,,,,,,,,,,,,,,,15.63762,0.04643738
2258,2022/02/28 21:10:01,32964.5519,7290.0009,1,9,0,0,0,0,0.446586,4.200019,1.875669685134,2.681757,2.769215,20.70432,10.0735,,0.00000205448100132344,,,,,,,,,,,,,,,,,,,,15.54068,-0.09528637
2259,2022/02/28 21:10:11,32974.5514,7300.0004,1,9,0,0,0,0,0.4397124,4.200066,1.8468211010184,2.682984,2.769215,20.70947,10.0735,,0.0000024498979200871,,,,,,,,,,,,,,,,,,,,15.57957,-0.08598387
2260,2022/02/28 21:10:21,32984.5522,7310.0012,1,9,0,0,0,0,0.4317734,4.200011,1.8134530295074,2.684188,2.769215,20.71453,10.0735,,0.00000418832814830239,,0,,,,,,,,,,,,,,,,,,15.93171,0.07563472
2261,2022/02/28 21:10:31,32994.5525,7320.0015,1,9,0,0,0,0,0.4244826,4.199955,1.782807818283,2.685375,2.769215,20.71951,10.0735,,0.00000229168904297694,,,,,,,,,,,,,,,,,,,,15.82796,0.07000387
2262,2022/02/28 21:10:41,33004.551,7330,1,9,0,0,0,0,0.4182824,4.200109,1.7568316727816,2.686542,2.769215,20.72441,10.0735,,,,,,,,,,,,,,,,,,,,,,15.60081,-0.08404732
2263,2022/02/28 21:10:51,33014.5519,7340.0009,1,9,0,0,0,0,0.4118396,4.200033,1.7297399107068,2.687691,2.769215,20.72924,10.0735,,0.00000323978497362987,,,,,,,,,,,,,,,,,,,,15.83796,0.08301377
2264,2022/02/28 21:11:01,33024.5518,7350.0008,1,9,0,0,0,0,0.4053654,4.199945,1.702512384903,2.688822,2.769215,20.73399,10.0735,,0.0000124859598145122,,,,,,,,,,,,,,,,,,,,15.89545,0.08288443
2265,2022/02/28 21:11:11,33034.5511,7360.0001,1,9,0,0,0,0,0.397927,4.199907,1.671256392789,2.689933,2.769215,20.73866,10.0735,,0.0000060058041526645,,,,,,,,,,,,,,,,,,,,15.85271,0.03395617
2266,2022/02/28 21:11:21,33044.5514,7370.0004,1,9,0,0,0,0,0.3919705,4.199941,1.6462529737405,2.691028,2.769215,20.74325,10.0735,,0.0000595098099438474,,,,,,,,,,,,,,,,,,,,15.71109,-0.0657481
2267,2022/02/28 21:11:31,33054.5516,7380.0006,1,9,0,0,0,0,0.3853399,4.199988,1.6184229559212,2.692105,2.769215,20.74778,10.0735,,0.0000111423496491625,,,,,,,,,,,,,,,,,,,,15.52747,-0.02930343
2268,2022/02/28 21:11:41,33064.5515,7390.0005,1,9,0,0,0,0,0.3802547,4.19983,1.597005096701,2.693164,2.769215,20.75223,10.0735,,,,,0,,,,,,,,,,,,,,,,,15.60898,-0.06150067
2269,2022/02/28 21:11:51,33074.5518,7400.0008,1,9,0,0,0,0,0.3728262,4.200152,1.5659267095824,2.694207,2.769215,20.75661,10.0735,,-0.00000482040786664584,,,,,,,,,,,,,,,,,,,,15.79391,0.08116305
2270,2022/02/28 21:12:01,33084.5511,7410.0001,1,9,0,0,0,0,0.3675126,4.199905,1.543518006303,2.695231,2.769215,20.76091,10.0735,,0.0000145406102092238,,,,,,,,,,,,,,,,,,,,15.83201,0.004817843
2271,2022/02/28 21:12:11,33094.5519,7420.0009,1,9,0,0,0,0,0.3612528,4.199981,1.5172548961968,2.696241,2.769215,20.76515,10.0735,,0.000029950500902487,,,,,,,,,,,,,,,,,,,,15.73771,0.01953363
2272,2022/02/28 21:12:21,33104.5511,7430.0001,1,9,0,0,0,0,0.3556348,4.199998,1.4936654487304,2.697234,2.769215,20.76932,10.0735,,0.00000798126529844012,,0,,,,,,,,,,,,,,,,,,15.6566,0.03997326
2273,2022/02/28 21:12:31,33114.5511,7440.0001,1,9,0,0,0,0,0.3498942,4.199951,1.4695384951842,2.69821,2.769215,20.77342,10.0735,,-0.0000389570886909496,,,,,,,,,,,,,,,,,,,,15.70369,0.04790545
2274,2022/02/28 21:12:41,33124.5521,7450.0011,1,9,0,0,0,0,0.3438235,4.200027,1.4440679832345,2.699171,2.769215,20.77746,10.0735,,,,,,,,,,,,,,,,,,,,,,15.71465,0.01924872
2275,2022/02/28 21:12:51,33134.5514,7460.0004,1,9,0,0,0,0,0.3383832,4.200057,1.4212287278424,2.700117,2.769215,20.78143,10.0735,,0.00000513658596901223,,,,,,,,,,,,,,,,,,,,15.65273,-0.05644202
2276,2022/02/28 21:13:01,33144.5514,7470.0004,1,9,0,0,0,0,0.3330039,4.200097,1.3986486813783,2.701048,2.769215,20.78534,10.0735,,0.00000197559302250738,,,,,,,,,,,,,,,,,,,,15.91534,0.07335007
2277,2022/02/28 21:13:11,33154.5517,7480.0007,1,9,0,0,0,0,0.3280602,4.199953,1.3778374211706,2.701963,2.769215,20.78918,10.0735,,0.0000024498979200871,,,,,,,,,,,,,,,,,,,,15.55185,0.0680089
2278,2022/02/28 21:13:21,33164.551,7490,1,9,0,0,0,0,0.3236591,4.199961,1.3593555972951,2.702866,2.769215,20.79297,10.0735,,0.0000147767095768359,,,,,,,,,,,,,,,,,,,,15.60635,0.004583001
2279,2022/02/28 21:13:31,33174.5512,7500.0002,1,9,0,0,0,0,0.3177307,4.20003,1.334478471921,2.703753,2.769215,20.7967,10.0735,,0.0000122486799227772,,,,,,,,,,,,,,,,,,,,15.59076,-0.07573247
2280,2022/02/28 21:13:41,33184.5515,7510.0005,1,9,0,0,0,0,0.3129358,4.199966,1.3143197201828,2.704627,2.769215,20.80037,10.0735,,,,,0,,,,,,,,,,,,,,,,,15.61417,0.06016552
2281,2022/02/28 21:13:51,33194.5513,7520.0003,1,9,0,0,0,0,0.3080564,4.199907,1.2938082307548,2.705486,2.769215,20.80398,10.0735,,0.00000260780507232994,,,,,,,,,,,,,,,,,,,,15.84972,-0.01667857
2282,2022/02/28 21:14:01,33204.5523,7530.0013,1,9,0,0,0,0,0.303059,4.200134,1.272888409906,2.706332,2.769215,20.80753,10.0735,,0.0000114586300696828,,,,,,,,,,,,,,,,,,,,15.90773,0.1158708
2283,2022/02/28 21:14:11,33214.5523,7540.0013,1,9,0,0,0,0,0.2981133,4.199938,1.2520573769754,2.707164,2.769215,20.81102,10.0735,,0.0000153314904309809,,,,,,,,,,,,,,,,,,,,15.79909,-0.0429213
2284,2022/02/28 21:14:21,33224.5525,7550.0015,1,9,0,0,0,0,0.2930475,4.200081,1.2308232368475,2.707982,2.769215,20.81446,10.0735,,0.0000109053698906791,,0,,,,,,,,,,,,,,,,,,15.83403,0.07463753
2285,2022/02/28 21:14:31,33234.5517,7560.0007,1,9,0,0,0,0,0.2882967,4.199916,1.2108219230772,2.708787,2.769215,20.81784,10.0735,,,,,,,,,,,,,,,,,,,,,,15.78791,0.08418143
2286,2022/02/28 21:14:41,33244.5518,7570.0008,1,9,0,0,0,0,0.2835015,4.200003,1.1907071505045,2.70958,2.769215,20.82117,10.0735,,-0.00000229168904297694,,,,,,,,,,,,,,,,,,,,15.72522,-0.04506946
2287,2022/02/28 21:14:51,33254.552,7580.001,1,9,0,0,0,0,0.2799836,4.200007,1.1759330798852,2.710361,2.769215,20.82445,10.0735,,0.0000207832399610197,,,,,,,,,,,,,,,,,,,,15.63686,0.0523293
2288,2022/02/28 21:15:01,33264.5516,7590.0006,1,9,0,0,0,0,0.2748076,4.199991,1.1541894467316,2.711129,2.769215,20.82768,10.0735,,0.0000112216503111995,,,,,,,,,,,,,,,,,,,,15.54068,-0.06563723
2289,2022/02/28 21:15:11,33274.5522,7600.0012,1,9,0,0,0,0,0.2704526,4.199988,1.1358976745688,2.711884,2.769215,20.83085,10.0735,,-0.00000924524101719726,,,,,,,,,,,,,,,,,,,,15.59779,-0.08616567
2290,2022/02/28 21:15:21,33284.5525,7610.0015,1,9,0,0,0,0,0.266454,4.200061,1.119123053694,2.712629,2.769215,20.83398,10.0735,,0.0000076653032010654,,,,,,,,,,,,,,,,,,,,15.83388,0.09046435
2291,2022/02/28 21:15:31,33294.5517,7620.0007,1,9,0,0,0,0,0.2620933,4.199965,1.1007826867345,2.713361,2.769215,20.83705,10.0735,,,,,,,,,,,,,,,,,,,,,,15.46176,-0.0671649
2292,2022/02/28 21:15:41,33304.5511,7630.0001,1,9,0,0,0,0,0.2576436,4.200101,1.0821291420036,2.714082,2.769215,20.84008,10.0735,,0.0000359557998308446,,,0,,,,,,,,,,,,,,,,,15.73381,-0.05698264
2293,2022/02/28 21:15:51,33314.552,7640.001,1,9,0,0,0,0,0.2539392,4.200006,1.0665461636352,2.714791,2.769215,20.84306,10.0735,,0.0000109844795588288,,,,,,,,,,,,,,,,,,,,15.77192,0.02453208
2294,2022/02/28 21:16:01,33324.5512,7650.0002,1,9,0,0,0,0,0.2505103,4.199898,1.0521177079494,2.71549,2.769215,20.84599,10.0735,,-0.00000687500778440153,,,,,,,,,,,,,,,,,,,,15.55967,-0.001445413
2295,2022/02/28 21:16:11,33334.5514,7660.0004,1,9,0,0,0,0,0.2461023,4.200026,1.0336360586598,2.716177,2.769215,20.84888,10.0735,,0.00000086928281461951,,,,,,,,,,,,,,,,,,,,15.52151,-0.04155755
2296,2022/02/28 21:16:21,33344.5522,7670.0012,1,9,0,0,0,0,0.242965,4.199917,1.020432833905,2.716855,2.769215,20.85173,10.0735,,0.0000210218804568285,,0,,,,,,,,,,,,,,,,,,15.80578,0.08813143
2297,2022/02/28 21:16:31,33354.5524,7680.0014,1,9,0,0,0,0,0.2388925,4.200118,1.003376689315,2.717522,2.769215,20.85453,10.0735,,,,,,,,,,,,,,,,,,,,,,15.82716,0.1089561
2298,2022/02/28 21:16:41,33364.5516,7690.0006,1,9,0,0,0,0,0.2352385,4.199864,0.987969707564,2.718178,2.769215,20.85729,10.0735,,0.0000304221193800913,,,,,,,,,,,,,,,,,,,,15.73828,0.09123147
2299,2022/02/28 21:16:51,33374.5519,7700.0009,1,9,0,0,0,0,0.2308762,4.200011,0.9696825796382,2.718823,2.769215,20.85999,10.0735,,-0.00000655945996186347,,,,,,,,,,,,,,,,,,,,15.65771,-0.03115594
2300,2022/02/28 21:17:01,33384.5513,7710.0003,1,9,0,0,0,0,0.2279996,4.199892,0.9575736960432,2.71946,2.769215,20.86267,10.0735,,0.00000869268387759803,,,,,,,,,,,,,,,,,,,,15.49041,-0.04106224
2301,2022/02/28 21:17:11,33394.5519,7720.0009,1,9,0,0,0,0,0.2240967,4.199973,0.9412000893891,2.720086,2.769215,20.8653,10.0735,,-0.0000118536599984509,,,,,,,,,,,,,,,,,,,,15.42043,-0.02296269
2302,2022/02/28 21:17:21,33404.5511,7730.0001,1,9,0,0,0,0,0.2201358,4.200034,0.9245778446172,2.720701,2.769215,20.86788,10.0735,,0.00000497820701639284,,,,,,,,,,,,,,,,,,,,15.48709,-0.0088346
2303,2022/02/28 21:17:31,33414.5523,7740.0013,1,9,0,0,0,0,0.2180954,4.199924,0.9159841047496,2.721309,2.769215,20.87044,10.0735,,,,,,,,,,,,,,,,,,,,,,15.4061,-0.1075178
2304,2022/02/28 21:17:41,33424.5516,7750.0006,1,9,0,0,0,0,0.2152517,4.20004,0.904065750068,2.721908,2.769215,20.87295,10.0735,,0.00000505789694216219,,,0,,,,,,,,,,,,,,,,,15.56693,-0.05930901
2305,2022/02/28 21:17:51,33434.5518,7760.0008,1,9,0,0,0,0,0.2109461,4.199869,0.8859459860609,2.722496,2.769215,20.87542,10.0735,,0.00000529454700881615,,,,,,,,,,,,,,,,,,,,15.53378,0.0304687
2306,2022/02/28 21:18:01,33444.5518,7770.0008,1,9,0,0,0,0,0.2076979,4.199931,0.8723168488449,2.723075,2.769215,20.87785,10.0735,,0.0000064006048887677,,,,,,,,,,,,,,,,,,,,15.44946,-0.08560121
2307,2022/02/28 21:18:11,33454.5518,7780.0008,1,9,0,0,0,0,0.204488,4.200071,0.858864118648,2.723646,2.769215,20.88025,10.0735,,0.0000201522198040038,,,,,,,,,,,,,,,,,,,,15.46623,-0.09141564
2308,2022/02/28 21:18:21,33464.5511,7790.0001,1,9,0,0,0,0,0.2014739,4.200035,0.8461974315865,2.724208,2.769215,20.88261,10.0735,,0.0000173843600350665,,0,,,,,,,,,,,,,,,,,,15.54829,0.0499028
2309,2022/02/28 21:18:31,33474.552,7800.001,1,9,0,0,0,0,0.1986113,4.199982,0.8341638849966,2.724761,2.769215,20.88494,10.0735,,,,,,,,,,,,,,,,,,,,,,15.45749,-0.07913053
2310,2022/02/28 21:18:41,33484.5513,7810.0003,1,9,0,0,0,0,0.1953113,4.199963,0.8203002334819,2.725307,2.769215,20.88722,10.0735,,0.00000893020023795543,,,,,,,,,,,,,,,,,,,,15.36869,-0.06459951
2311,2022/02/28 21:18:51,33494.5516,7820.0006,1,9,0,0,0,0,0.1925729,4.199896,0.8087861524184,2.725844,2.769215,20.88948,10.0735,,0.0000185696608241415,,,,,,,,,,,,,,,,,,,,15.48594,0.05881786
2312,2022/02/28 21:19:01,33504.5516,7830.0006,1,9,0,0,0,0,0.1896556,4.200221,0.7965954338876,2.726374,2.769215,20.89171,10.0735,,0.0000244973598455545,,,,,,,,,,,,,,,,,,,,15.63239,0.07629395
2313,2022/02/28 21:19:11,33514.551,7840,1,9,0,0,0,0,0.1876575,4.199794,0.788122842555,2.726896,2.769215,20.8939,10.0735,,0.00000671707402943866,,,,,,,,,,,,,,,,,,,,15.53843,0.08108556
2314,2022/02/28 21:19:21,33524.552,7850.001,1,9,0,0,0,0,0.1840155,4.19997,0.772859579535,2.727409,2.769215,20.89606,10.0735,,-0.00000869268387759803,,,,,,,,,,,,,,,,,,,,15.3996,-0.07199526
2315,2022/02/28 21:19:31,33534.5519,7860.0009,1,9,0,0,0,0,0.1809115,4.199963,0.7598216062745,2.727914,2.769215,20.89818,10.0735,,,,,,,,,,,,,,,,,,,,,,15.34599,-0.07886589
2316,2022/02/28 21:19:41,33544.552,7870.001,1,9,0,0,0,0,0.1780091,4.200037,0.7476448063367,2.728413,2.769215,20.90027,10.0735,,0.0000113003998194472,,,,,,,,,,,,,,,,,,,,15.33479,-0.04046559
2317,2022/02/28 21:19:51,33554.5515,7880.0005,1,9,0,0,0,0,0.176753,4.199953,0.742354292609,2.728904,2.769215,20.90234,10.0735,,0.00000742829297450953,,,0,,,,,,,,,,,,,,,,,15.34019,-0.06689429
2318,2022/02/28 21:20:01,33564.5514,7890.0004,1,9,0,0,0,0,0.1742271,4.200022,0.7317576529962,2.729389,2.769215,20.90437,10.0735,,0.00000347733293892816,,,,,,,,,,,,,,,,,,,,15.49435,-0.006220341
2319,2022/02/28 21:20:11,33574.5514,7900.0004,1,9,0,0,0,0,0.1706765,4.199965,0.7168353263225,2.729865,2.769215,20.90637,10.0735,,-0.00000173850799001229,,,,,,,,,,,,,,,,,,,,15.55127,0.06455719
2320,2022/02/28 21:20:21,33584.5516,7910.0006,1,9,0,0,0,0,0.1685844,4.200075,0.70806712383,2.730335,2.769215,20.90834,10.0735,,,,0,,,,,,,,,,,,,,,,,,15.56578,-0.01012266
2321,2022/02/28 21:20:31,33594.5519,7920.0009,1,9,0,0,0,0,0.1658254,4.199911,0.6964519215394,2.730798,2.769215,20.91029,10.0735,,0.0000256814400927396,,,,,,,,,,,,,,,,,,,,15.64003,0.0989908
2322,2022/02/28 21:20:41,33604.5511,7930.0001,1,9,0,0,0,0,0.1637675,4.199946,0.687814656555,2.731254,2.769215,20.9122,10.0735,,-0.0000098787040769821,,,,,,,,,,,,,,,,,,,,15.54477,-0.03956079
2323,2022/02/28 21:20:51,33614.5513,7940.0003,1,9,0,0,0,0,0.1610704,4.200031,0.6765006731824,2.731703,2.769215,20.91409,10.0735,,-0.00000387190721085062,,,,,,,,,,,,,,,,,,,,15.29887,-0.06381035
2324,2022/02/28 21:21:01,33624.5522,7950.0012,1,9,0,0,0,0,0.1581056,4.199976,0.6640397254656,2.732146,2.769215,20.91595,10.0735,,0.00000363518302037846,,,,,,,,,,,,,,,,,,,,15.53881,0.05479991
2325,2022/02/28 21:21:11,33634.5516,7960.0006,1,9,0,0,0,0,0.1565197,4.199968,0.6573777313696,2.732583,2.769215,20.91779,10.0735,,0.00000189668003258703,,,,,,,,,,,,,,,,,,,,15.59015,0.0218159
2326,2022/02/28 21:21:21,33644.5516,7970.0006,1,9,0,0,0,0,0.1544167,4.20001,0.648551684167,2.733012,2.769215,20.91959,10.0735,,,,,,,,,,,,,,,,,,,,,,15.42807,-0.06682038
2327,2022/02/28 21:21:31,33654.5518,7980.0008,1,9,0,0,0,0,0.1522177,4.20017,0.639340217009,2.733436,2.769215,20.92137,10.0735,,0.000000790198214417615,,,,,,,,,,,,,,,,,,,,15.67929,0.08770049
2328,2022/02/28 21:21:41,33664.551,7990,1,9,0,0,0,0,0.1502409,4.19984,0.630987741456,2.733854,2.769215,20.92312,10.0735,,0.0000138301902552485,,,,,,,,,,,,,,,,,,,,15.46455,0.04419386
2329,2022/02/28 21:21:51,33674.5519,8000.0009,1,9,0,0,0,0,0.1470629,4.200078,0.6176756509062,2.734265,2.769215,20.92485,10.0735,,0.0000071120180109574,,,0,,,,,,,,,,,,,,,,,15.57751,0.08929372
2330,2022/02/28 21:22:01,33684.5511,8010.0001,1,9,0,0,0,0,0.1453214,4.199954,0.6103431952156,2.734671,2.769215,20.92656,10.0735,,0.00000410933716921136,,,,,,,,,,,,,,,,,,,,15.50122,-0.004872084
2331,2022/02/28 21:22:11,33694.552,8020.001,1,9,0,0,0,0,0.1426799,4.199943,0.5992474472457,2.735071,2.769215,20.92823,10.0735,,0.00000387216277886182,,,,,,,,,,,,,,,,,,,,15.48611,-0.02273858
2332,2022/02/28 21:22:21,33704.5524,8030.0014,1,9,0,0,0,0,0.1408655,4.200036,0.591640171158,2.735466,2.769215,20.92989,10.0735,,,,0,,,,,,,,,,,,,,,,,,15.31897,-0.01860917
2333,2022/02/28 21:22:31,33714.5523,8040.0013,1,9,0,0,0,0,0.139811,4.19994,0.58719781134,2.735855,2.769215,20.93153,10.0735,,0.0000391957801184617,,,,,,,,,,,,,,,,,,,,15.29494,-0.09794712
2334,2022/02/28 21:22:41,33724.5516,8050.0006,1,9,0,0,0,0,0.1374713,4.200076,0.5773899078188,2.736238,2.769215,20.93314,10.0735,,0.00000102724902717455,,,,,,,,,,,,,,,,,,,,15.36624,0.04460275
2335,2022/02/28 21:22:51,33734.5519,8060.0009,1,9,0,0,0,0,0.1359687,4.200043,0.5710743866541,2.736617,2.769215,20.93473,10.0735,,-0.0000124860598589294,,,,,,,,,,,,,,,,,,,,15.39659,-0.07455885
2336,2022/02/28 21:23:01,33744.5512,8070.0002,1,9,0,0,0,0,0.1330543,4.199936,0.5588195445248,2.736989,2.769215,20.93629,10.0735,,0.0000129598902276484,,,,,,,,,,,,,,,,,,,,15.58308,0.09993434
2337,2022/02/28 21:23:11,33754.5511,8080.0001,1,9,0,0,0,0,0.1314865,4.200209,0.5522707806785,2.737357,2.769215,20.93784,10.0735,,0.00000268700796368648,,,,,,,,,,,,,,,,,,,,15.58793,-0.01687467
2338,2022/02/28 21:23:21,33764.5513,8090.0003,1,9,0,0,0,0,0.1303046,4.199987,0.5472776260402,2.73772,2.769215,20.93936,10.0735,,,,,,,,,,,,,,,,,,,,,,15.53767,0.08120477
2339,2022/02/28 21:23:31,33774.5514,8100.0004,1,9,0,0,0,0,0.1279918,4.200076,0.5375752873768,2.738077,2.769215,20.94086,10.0735,,0.00000181753102879156,,,,,,,,,,,,,,,,,,,,15.62605,0.0824672
2340,2022/02/28 21:23:41,33784.5516,8110.0006,1,9,0,0,0,0,0.1268443,4.200042,0.5327513874606,2.738429,2.769215,20.94234,10.0735,,-0.00000711225402483251,,,,,,,,,,,,,,,,,,,,15.5159,-0.06207585
2341,2022/02/28 21:23:51,33794.5516,8120.0006,1,9,0,0,0,0,0.1242369,4.199955,0.5217893893395,2.738777,2.769215,20.9438,10.0735,,0.00000418794616052764,,,0,,,,,,,,,,,,,,,,,15.43884,0.05288661
2342,2022/02/28 21:24:01,33804.5527,8130.0017,1,9,0,0,0,0,0.1223736,4.200146,0.5139869865456,2.73912,2.769215,20.94524,10.0735,,-0.000011222389730392,,,,,,,,,,,,,,,,,,,,15.50918,0.01576126
2343,2022/02/28 21:24:11,33814.552,8140.001,1,9,0,0,0,0,0.1216211,4.19979,0.510783079569,2.739458,2.769215,20.94666,10.0735,,0.0000228374792641262,,,,,,,,,,,,,,,,,,,,15.48874,-0.07934809
2344,2022/02/28 21:24:21,33824.5519,8150.0009,1,9,0,0,0,0,0.1204937,4.200006,0.5060742629622,2.739791,2.769215,20.94806,10.0735,,,,0,,,,,,,,,,,,,,,,,,15.32398,-0.02466917
2345,2022/02/28 21:24:31,33834.5522,8160.0012,1,9,0,0,0,0,0.1178172,4.199927,0.4948236393444,2.740121,2.769215,20.94945,10.0735,,0.0000173064890987007,,,,,,,,,,,,,,,,,,,,15.4746,0.009657741
2346,2022/02/28 21:24:41,33844.5515,8170.0005,1,9,0,0,0,0,0.1164983,4.200019,0.4892950734677,2.740446,2.769215,20.95081,10.0735,,0.00000766536686569452,,,,,,,,,,,,,,,,,,,,15.49504,-0.0454998
2347,2022/02/28 21:24:51,33854.5522,8180.0012,1,9,0,0,0,0,0.1145325,4.200019,0.4810386761175,2.740765,2.769215,20.95215,10.0735,,-0.0000158038292283891,,,,,,,,,,,,,,,,,,,,15.25324,-0.02570629
2348,2022/02/28 21:25:01,33864.5517,8190.0007,1,9,0,0,0,0,0.1137136,4.200098,0.4776082639328,2.741081,2.769215,20.95348,10.0735,,0.0000268682906607864,,,,,,,,,,,,,,,,,,,,15.34152,-0.08863032
2349,2022/02/28 21:25:11,33874.5526,8200.0016,1,9,0,0,0,0,0.1120445,4.199964,0.470582866398,2.741392,2.769215,20.95478,10.0735,,0.0000248941305471817,,,,,,,,,,,,,,,,,,,,15.34113,-0.08119226
2350,2022/02/28 21:25:21,33884.551,8210,1,9,0,0,0,0,0.1099513,4.200062,0.4618022769806,2.741699,2.769215,20.95607,10.0735,,,,,,,,,,,,,,,,,,,,,,15.52335,0.07912517
2351,2022/02/28 21:25:31,33894.5519,8220.0009,1,9,0,0,0,0,0.1088654,4.199983,0.4572328292882,2.742002,2.769215,20.95735,10.0735,,-0.0000170689891092479,,,,,,,,,,,,,,,,,,,,15.43196,0.02611578
2352,2022/02/28 21:25:41,33904.5512,8230.0002,1,9,0,0,0,0,0.1083788,4.200111,0.4552029900468,2.742301,2.769215,20.9586,10.0735,,-0.00000655913390801288,,,,,,,,,,,,,,,,,,,,15.32081,-0.06783009
2353,2022/02/28 21:25:51,33914.5513,8240.0003,1,9,0,0,0,0,0.1051884,4.199999,0.4417911748116,2.742596,2.769215,20.95984,10.0735,,0.0000384842387575191,,,0,,,,,,,,,,,,,,,,,15.5732,0.08422077
2354,2022/02/28 21:26:01,33924.5515,8250.0005,1,9,0,0,0,0,0.1037554,4.19994,0.435766454676,2.742887,2.769215,20.96106,10.0735,,0.0000229947690968402,,,,,,,,,,,,,,,,,,,,15.32919,0.02181828
2355,2022/02/28 21:26:11,33934.5525,8260.0015,1,9,0,0,0,0,0.1035526,4.200198,0.4349414234148,2.743175,2.769215,20.96227,10.0735,,,,,,,,,,,,,,,,,,,,,,15.29456,-0.06740928
2356,2022/02/28 21:26:21,33944.5516,8270.0006,1,9,0,0,0,0,0.1016219,4.1999,0.42680181781,2.743458,2.769215,20.96346,10.0735,,-0.0000309008391923271,,0,,,,,,,,,,,,,,,,,,15.43121,-0.02379179
2357,2022/02/28 21:26:31,33954.5519,8280.0009,1,9,0,0,0,0,0.1012356,4.200128,0.4252024781568,2.743738,2.769215,20.96464,10.0735,,0.0000152504399011377,,,,,,,,,,,,,,,,,,,,15.46471,-0.002150536
2358,2022/02/28 21:26:41,33964.5512,8290.0002,1,9,0,0,0,0,0.09966557,4.199957,0.41859110838049,2.744015,2.769215,20.9658,10.0735,,0.0000192821098607965,,,,,,,,,,,,,,,,,,,,15.22343,-0.002910495
2359,2022/02/28 21:26:51,33974.5513,8300.0003,1,9,0,0,0,0,0.09789768,4.200031,0.41117329082808,2.744288,2.769215,20.96695,10.0735,,-0.00000181756104211672,,,,,,,,,,,,,,,,,,,,15.56315,0.0501895
2360,2022/02/28 21:27:01,33984.5514,8310.0004,1,9,0,0,0,0,0.09710018,4.199956,0.40781648359208,2.744558,2.769215,20.96808,10.0735,,-0.0000334270407620352,,,,,,,,,,,,,,,,,,,,15.27294,-0.09453416
2361,2022/02/28 21:27:11,33994.5522,8320.0012,1,9,0,0,0,0,0.09472661,4.199917,0.39784389969137,2.744823,2.769215,20.96919,10.0735,,,,,,,,,,,,,,,,,,,,,,15.45837,0.0564903
2362,2022/02/28 21:27:21,34004.5516,8330.0006,1,9,0,0,0,0,0.09412581,4.199998,0.39532821374838,2.745085,2.769215,20.97029,10.0735,,0.0000195978900592308,,,,,,,,,,,,,,,,,,,,15.36308,-0.01250744
2363,2022/02/28 21:27:31,34014.551,8340,1,9,0,0,0,0,0.09280597,4.200087,0.38979314811939,2.745344,2.769215,20.97138,10.0735,,0.0000117755098472117,,,,,,,,,,,,,,,,,,,,15.60669,0.03984392
2364,2022/02/28 21:27:41,34024.5511,8350.0001,1,9,0,0,0,0,0.09155864,4.199932,0.38454006201248,2.7456,2.769215,20.97246,10.0735,,0.00000410899610869819,,,,,,,,,,,,,,,,,,,,15.23663,-0.02095699
2365,2022/02/28 21:27:51,34034.5511,8360.0001,1,9,0,0,0,0,0.09110631,4.20006,0.3826519683786,2.745853,2.769215,20.97352,10.0735,,0.00000885073222889332,,,0,,,,,,,,,,,,,,,,,15.55814,0.09429276
2366,2022/02/28 21:28:01,34044.5512,8370.0002,1,9,0,0,0,0,0.08873571,4.200056,0.37269495119976,2.746101,2.769215,20.97456,10.0735,,0.0000071121958171716,,,,,,,,,,,,,,,,,,,,15.32585,-0.09527206
2367,2022/02/28 21:28:11,34054.5515,8380.0005,1,9,0,0,0,0,0.08840023,4.200061,0.37128635841403,2.746346,2.769215,20.97559,10.0735,,,,,,,,,,,,,,,,,,,,,,15.37335,-0.08123696
2368,2022/02/28 21:28:21,34064.5515,8390.0005,1,9,0,0,0,0,0.08766602,4.199989,0.36819631967378,2.74659,2.769215,20.97661,10.0735,,-0.0000003951448945827,,,,,,,,,,,,,,,,,,,,15.55814,0.05711377
2369,2022/02/28 21:28:31,34074.5523,8400.0013,1,9,0,0,0,0,0.08598693,4.199859,0.36113298184287,2.746829,2.769215,20.97762,10.0735,,0.0000214932097151177,,0,,,,,,,,,,,,,,,,,,15.30762,-0.03588974
2370,2022/02/28 21:28:41,34084.551,8410,1,9,0,0,0,0,0.08579709,4.200273,0.36037120060557,2.747066,2.769215,20.97861,10.0735,,0.0000304264103760943,,,,,,,,,,,,,,,,,,,,15.26776,-0.09754777
2371,2022/02/28 21:28:51,34094.5511,8420.0001,1,9,0,0,0,0,0.08398299,4.199833,0.35271453284067,2.747299,2.769215,20.97959,10.0735,,-0.00000189646004855604,,,,,,,,,,,,,,,,,,,,15.41019,0.04450738
2372,2022/02/28 21:29:01,34104.5512,8430.0002,1,9,0,0,0,0,0.08234446,4.200134,0.34585776615764,2.74753,2.769215,20.98056,10.0735,,-0.00000268696294369875,,,,,,,,,,,,,,,,,,,,15.57247,0.04897535
2373,2022/02/28 21:29:11,34114.5511,8440.0001,1,9,0,0,0,0,0.08138789,4.199953,0.34182531276917,2.747757,2.769215,20.98152,10.0735,,,,,,,,,,,,,,,,,,,,,,15.55722,0.03018796
2374,2022/02/28 21:29:21,34124.5512,8450.0002,1,9,0,0,0,0,0.08124572,4.199876,0.34122194953072,2.747983,2.769215,20.98246,10.0735,,0.0000144616997204139,,,,,,,,,,,,,,,,,,,,15.3223,0.01221776
2375,2022/02/28 21:29:31,34134.5515,8460.0005,1,9,0,0,0,0,0.08009108,4.199965,0.3363797328122,2.748204,2.769215,20.9834,10.0735,,0.0000204659590963274,,,,,,,,,,,,,,,,,,,,15.35898,-0.05263746
2376,2022/02/28 21:29:41,34144.5524,8470.0014,1,9,0,0,0,0,0.07867924,4.199993,0.33045225724532,2.748424,2.769215,20.98432,10.0735,,-0.000013355010196392,,,,,,,,,,,,,,,,,,,,15.52687,0.08522153
2377,2022/02/28 21:29:51,34154.5516,8480.0006,1,9,0,0,0,0,0.07779754,4.199954,0.32674608931316,2.748641,2.769215,20.98523,10.0735,,-0.0000101152099887258,,,0,,,,,,,,,,,,,,,,,15.57487,0.06292701
2378,2022/02/28 21:30:01,34164.5519,8490.0009,1,9,0,0,0,0,0.0771997,4.20017,0.324251863949,2.748855,2.769215,20.98613,10.0735,,0.0000404628408432473,,,,,,,,,,,,,,,,,,,,15.32493,0.02135217
2379,2022/02/28 21:30:11,34174.552,8500.001,1,9,0,0,0,0,0.0750725,4.199878,0.315295341155,2.749066,2.769215,20.98701,10.0735,,,,,,,,,,,,,,,,,,,,,,15.60986,0.07386029
2380,2022/02/28 21:30:21,34184.5511,8510.0001,1,9,0,0,0,0,0.07463821,4.200035,0.31348309433735,2.749275,2.769215,20.98789,10.0735,,0.0000100353499874473,,,,,,,,,,,,,,,,,,,,15.55944,0.06653666
2381,2022/02/28 21:30:31,34194.5514,8520.0004,1,9,0,0,0,0,0.07439592,4.200029,0.31246502148168,2.749481,2.769215,20.98876,10.0735,,-0.00000719121999281924,,0,,,,,,,,,,,,,,,,,,15.57805,0.04851282
2382,2022/02/28 21:30:41,34204.5522,8530.0012,1,9,0,0,0,0,0.07270464,4.200101,0.30536683116864,2.749684,2.769215,20.98961,10.0735,,-0.00000244973603003018,,,,,,,,,,,,,,,,,,,,15.47552,-0.03244579
2383,2022/02/28 21:30:51,34214.5522,8540.0012,1,9,0,0,0,0,0.07315223,4.200201,0.30725406959823,2.749886,2.769215,20.99046,10.0735,,0.0000129608597490005,,,,,,,,,,,,,,,,,,,,15.20983,-0.06848693
2384,2022/02/28 21:31:01,34224.5515,8550.0005,1,9,0,0,0,0,0.07149144,4.199824,0.30025146550656,2.750086,2.769215,20.9913,10.0735,,-0.00000347684294865758,,,,,,,,,,,,,,,,,,,,15.42228,-0.0944078
2385,2022/02/28 21:31:11,34234.5525,8560.0015,1,9,0,0,0,0,0.07118309,4.200241,0.29898613312469,2.750283,2.769215,20.99213,10.0735,,,,,,,,,,,,,,,,,,,,,,15.56094,0.05828321
2386,2022/02/28 21:31:21,34244.5512,8570.0002,1,9,0,0,0,0,0.06947498,4.199948,0.29179130330104,2.750477,2.769215,20.99294,10.0735,,-0.00000142243902701011,,,,,,,,,,,,,,,,,,,,15.22156,-0.001927614
2387,2022/02/28 21:31:31,34254.552,8580.001,1,9,0,0,0,0,0.06908254,4.20003,0.2901487404762,2.750669,2.769215,20.99375,10.0735,,0.0000125647702589049,,,,,,,,,,,,,,,,,,,,15.54233,-0.04992425
2388,2022/02/28 21:31:41,34264.5514,8590.0004,1,9,0,0,0,0,0.06802436,4.200055,0.2857060533398,2.750859,2.769215,20.99454,10.0735,,-0.00000916690623853356,,,,,,,,,,,,,,,,,,,,15.18173,-0.09017527
2389,2022/02/28 21:31:51,34274.5522,8600.0012,1,9,0,0,0,0,0.06642885,4.199879,0.27899313210915,2.751047,2.769215,20.99533,10.0735,,0.00000276578498414892,,,0,,,,,,,,,,,,,,,,,15.20946,-0.0894779
2390,2022/02/28 21:32:01,34284.5525,8610.0015,1,9,0,0,0,0,0.06697575,4.199998,0.2812980160485,2.751232,2.769215,20.99611,10.0735,,,,,,,,,,,,,,,,,,,,,,15.35043,-0.08237302
2391,2022/02/28 21:32:11,34294.5523,8620.0013,1,9,0,0,0,0,0.06580167,4.200053,0.27637050148851,2.751415,2.769215,20.99688,10.0735,,0.0000282912005786784,,,,,,,,,,,,,,,,,,,,15.46897,0.1189274
2392,2022/02/28 21:32:21,34304.5517,8630.0007,1,9,0,0,0,0,0.0637925,4.199908,0.26792263109,2.751595,2.769215,20.99764,10.0735,,-0.0000128809797388385,,,,,,,,,,,,,,,,,,,,15.38148,0.06684482
2393,2022/02/28 21:32:31,34314.5517,8640.0007,1,9,0,0,0,0,0.06398299,4.200046,0.26873150121754,2.751775,2.769215,20.99839,10.0735,,-0.0000131179403979331,,0,,,,,,,,,,,,,,,,,,15.47531,-0.07953584
2394,2022/02/28 21:32:41,34324.5511,8650.0001,1,9,0,0,0,0,0.06394988,4.199844,0.26857951981872,2.751951,2.769215,20.99913,10.0735,,0.00000561096385354176,,,,,,,,,,,,,,,,,,,,15.22753,-0.01914501
2395,2022/02/28 21:32:51,34334.5522,8660.0012,1,9,0,0,0,0,0.06260055,4.200049,0.26292537742695,2.752125,2.769215,20.99986,10.0735,,0.0000159631908900337,,,,,,,,,,,,,,,,,,,,15.17409,-0.05556226
2396,2022/02/28 21:33:01,34344.5513,8670.0003,1,9,0,0,0,0,0.06235806,4.200127,0.26191177147362,2.752298,2.769215,21.00059,10.0735,,,,,,,,,,,,,,,,,,,,,,15.20219,0.08861125
2397,2022/02/28 21:33:11,34354.5522,8680.0012,1,9,0,0,0,0,0.06106593,4.199956,0.25647421909908,2.752468,2.769215,21.0013,10.0735,,0.00000742773909223615,,,,,,,,,,,,,,,,,,,,15.5211,0.06945491
2398,2022/02/28 21:33:21,34364.5524,8690.0014,1,9,0,0,0,0,0.06207614,4.200145,0.2607287890403,2.752638,2.769215,21.00202,10.0735,,-0.00000900937811820768,,,,,,,,,,,,,,,,,,,,15.28842,-0.0666666
2399,2022/02/28 21:33:31,34374.5517,8700.0007,1,9,0,0,0,0,0.06036084,4.199897,0.25350931083348,2.752805,2.769215,21.00272,10.0735,,0.0000384851991839241,,,,,,,,,,,,,,,,,,,,15.25194,0.03501594
2400,2022/02/28 21:33:41,34384.5517,8710.0007,1,9,0,0,0,0,0.05934095,4.200125,0.24923940761875,2.75297,2.769215,21.00341,10.0735,,0.0000275774600595469,,,,,,,,,,,,,,,,,,,,15.55869,0.0769484
2401,2022/02/28 21:33:51,34394.5519,8720.0009,1,9,0,0,0,0,0.05882556,4.200002,0.24706746965112,2.753133,2.769215,21.0041,10.0735,,-0.0000123276995509514,,,0,,,,,,,,,,,,,,,,,15.27502,-0.07672906
2402,2022/02/28 21:34:01,34404.5513,8730.0003,1,9,0,0,0,0,0.05805049,4.199945,0.24380886522305,2.753294,2.769215,21.00477,10.0735,,,,,,,,,,,,,,,,,,,,,,15.51644,-0.03275871
2403,2022/02/28 21:34:11,34414.5514,8740.0004,1,9,0,0,0,0,0.05713069,4.199842,0.23993987135098,2.753454,2.769215,21.00544,10.0735,,0.0000170704006450251,,,,,,,,,,,,,,,,,,,,15.59072,0.05019903
2404,2022/02/28 21:34:21,34424.5517,8750.0007,1,9,0,0,0,0,0.05691688,4.199961,0.23904867624168,2.753612,2.769215,21.00611,10.0735,,0.0000234686904150294,,,,,,,,,,,,,,,,,,,,15.48332,0.07824183
2405,2022/02/28 21:34:31,34434.5524,8760.0014,1,9,0,0,0,0,0.05652762,4.199965,0.2374140255333,2.753768,2.769215,21.00676,10.0735,,0.0000182556905201636,,0,,,,,,,,,,,,,,,,,,15.45318,0.09482682
2406,2022/02/28 21:34:41,34444.5519,8770.0009,1,9,0,0,0,0,0.0559013,4.199947,0.2347824972311,2.753923,2.769215,21.00741,10.0735,,-0.0000160408908413956,,,,,,,,,,,,,,,,,,,,15.38186,-0.06490648
2407,2022/02/28 21:34:51,34454.5519,8780.0009,1,9,0,0,0,0,0.0553359,4.200003,0.2324109460077,2.754076,2.769215,21.00806,10.0735,,-0.00000972040288615972,,,,,,,,,,,,,,,,,,,,15.31504,-0.04275858
2408,2022/02/28 21:35:01,34464.5519,8790.0009,1,9,0,0,0,0,0.05435107,4.200011,0.22827509186177,2.754228,2.769215,21.00869,10.0735,,,,,,,,,,,,,,,,,,,,,,15.24335,-0.04687607
2409,2022/02/28 21:35:11,34474.5511,8800.0001,1,9,0,0,0,0,0.05359978,4.200031,0.22512073759318,2.754377,2.769215,21.00932,10.0735,,-0.00000924539472180186,,,,,,,,,,,,,,,,,,,,15.2966,-0.02089202
2410,2022/02/28 21:35:21,34484.5521,8810.0011,1,9,0,0,0,0,0.05277899,4.200099,0.22167698312001,2.754525,2.769215,21.00994,10.0735,,0.0000229976194532355,,,,,,,,,,,,,,,,,,,,15.46842,0.01383543
2411,2022/02/28 21:35:31,34494.5522,8820.0012,1,9,0,0,0,0,0.05221325,4.199914,0.2192911596605,2.754671,2.769215,21.01055,10.0735,,0.0000164367993420456,,,,,,,,,,,,,,,,,,,,15.55964,0.0002890825
2412,2022/02/28 21:35:41,34504.5516,8830.0006,1,9,0,0,0,0,0.05176424,4.200047,0.21741224091928,2.754815,2.769215,21.01116,10.0735,,-0.0000150147598105832,,,,,,,,,,,,,,,,,,,,15.53712,0.07504404
2413,2022/02/28 21:35:51,34514.551,8840,1,9,0,0,0,0,0.0509184,4.199855,0.213849896832,2.754957,2.769215,21.01176,10.0735,,0.0000233896698773606,,,0,,,,,,,,,,,,,,,,,15.53524,0.1043028
2414,2022/02/28 21:36:01,34524.5518,8850.0008,1,9,0,0,0,0,0.05061167,4.200028,0.21257043112676,2.755099,2.769215,21.01235,10.0735,,,,,,,,,,,,,,,,,,,,,,15.5624,0.06604433
2415,2022/02/28 21:36:03,34526.9605,8852.4095,1,9,0,0,0,0,0.04999803,4.20011,0.2099972257833,2.755132,2.769215,21.01249,10.0735,,-0.0000128018500618055,0,0,0,,,,,,,,,,,,,,,,,15.4474,-0.02543867
2416,2022/02/28 21:36:03,34526.9679,0.0017,1,10,0,0,0,0,0.04831696,4.200058,0.20293403438368,2.755133,2.769215,21.01249,10.0735,,-0.0000128018500618055,0,0,0,,,,,,1.0051109790802,,,,,,,,,,,15.4474010073322,-0.0254376435397519
2417,2022/02/28 21:36:05,34529.0645,2.0431,1,11,0,0,0,0,0.0221141,4.200956,0.0929003610796,2.755133,2.769215,21.0125,10.0735,,0.123921297490597,0.0253551099449396,0,0,,,,,,,,,,,,,,,,,15.4476864090478,-0.0251468223835118
2418,2022/02/28 21:41:06,34829.1071,300.0002,1,12,0,0,0,0,0,4.191983,0,2.755133,2.769215,21.0125,10.0735,,-0.00000395148208554019,,0,0,,,,,,,,,,,,,,,,,15.48853,0.01647234
2419,2022/02/28 21:46:06,35129.1072,600.0003,1,12,0,0,0,0,0,4.189436,0,2.755133,2.769215,21.0125,10.0735,,0,,0,0,,,,,,,,,,,,,,,,,15.38857,-0.0461334
2420,2022/02/28 21:51:06,35429.1074,900.0005,1,12,0,0,0,0,0,4.187731,0,2.755133,2.769215,21.0125,10.0735,,0.0000157257200044114,,0,,,,,,,,,,,,,,,,,,15.29831,-0.03076553
2421,2022/02/28 21:56:06,35729.1075,1200.0006,1,12,0,0,0,0,0,4.18656,0,2.755133,2.769215,21.0125,10.0735,,0.0000327139314322267,,0,,,,,,,,,,,,,,,,,,15.52336,0.08860707
2422,2022/02/28 22:01:06,36029.1086,1500.0017,1,12,0,0,0,0,0,4.185498,0,2.755133,2.769215,21.0125,10.0735,,-0.0000241012403421337,,0,,,,,,,,,,,,,,,,,,15.24188,-0.117203
2423,2022/02/28 22:06:06,36329.108,1800.0011,1,12,0,0,0,0,0,4.184288,0,2.755133,2.769215,21.0125,10.0735,,0.00000616420902588288,,0,,,,,,,,,,,,,,,,,,15.39588,-0.01679897
2424,2022/02/28 22:11:06,36629.108,2100.0011,1,12,0,0,0,0,0,4.183733,0,2.755133,2.769215,21.0125,10.0735,,-0.0000318468300974928,,0,,,,,,,,,,,,,,,,,,15.22943,-0.08505046
2425,2022/02/28 22:16:06,36929.1074,2400.0005,1,12,0,0,0,0,0,4.183104,0,2.755133,2.769215,21.0125,10.0735,,0.0000260795604845043,,0,,,,,,,,,,,,,,,,,,15.16572,-0.06510198
2426,2022/02/28 22:21:06,37229.1084,2700.0015,1,12,0,0,0,0,0,4.182669,0,2.755133,2.769215,21.0125,10.0735,,0.00000885065855982248,,0,,,,,,,,,,,,,,,,,,15.41472,0.07755637
2427,2022/02/28 22:26:06,37529.1075,3000.0006,1,12,0,0,0,0,0,4.182143,0,2.755133,2.769215,21.0125,10.0735,,0.0000210995094676036,,0,,,,,,,,,,,,,,,,,,15.37486,-0.05377293
2428,2022/02/28 22:31:06,37829.107,3300.0001,1,12,0,0,0,0,0,4.18174,0,2.755133,2.769215,21.0125,10.0735,,-0.00000505781281390227,,0,,,,,,,,,,,,,,,,,,15.10323,-0.07984281
2429,2022/02/28 22:36:06,38129.1071,3600.0002,1,12,0,0,0,0,0,4.181209,0,2.755133,2.769215,21.0125,10.0735,,0.0000181745599547867,,0,,,,,,,,,,,,,,,,,,15.15853,-0.08001268
2430,2022/02/28 22:36:06,38129.1086,3600.0017,1,12,0,0,0,0,0,4.181199,0,2.755133,2.769215,21.0125,10.0735,,0.0000181745599547867,0.0253551099449396,0,0,,,,,,,,,,,,,,,,,15.15853,-0.08001268
