Repository: HVES-Battery-Testing-Consortium/LG-HG2

# Battery Testing Consortium (BTC)
The Battery Testing Consortium (BTC) has been developed within the High Voltage and Energy Storage Lab at Oxford Brookes University to provide accurate and comprehensive cell data to Formula Student Electric teams. Through the BTC, we aim to provide FS teams with information for improved and informed decisions for cell selection, pack architecture design, thermal cooling requirements, and end of life predictions. A range of tests are completed to provide a comprehensive electrochemical lithium-ion characterisation for modelling, validation, and battery management parameterisation.

File: Data/Round1/LG_HG2/Package 1/220228_BTC_HPPC_EIS_LG_HG2_2_15C/220228_BTC_HPPC_EIS_LG_HG2_2_15C_Channel_3_Wb_1.CSV (part 14 of 46)
Data_Point,Date_Time,Test_Time(s),Step_Time(s),Cycle_Index,Step_Index,TC_Counter1,TC_Counter2,TC_Counter3,TC_Counter4,Current(A),Voltage(V),Power(W),Charge_Capacity(Ah),Discharge_Capacity(Ah),Charge_Energy(Wh),Discharge_Energy(Wh),ACR(Ohm),dV/dt(V/s),Internal_Resistance(Ohm),dQ/dV(Ah/V),dV/dQ(V/Ah),MetaCode_MV_UD1,MetaCode_MV_UD2,MetaCode_MV_UD3,MetaCode_MV_UD4,MetaCode_MV_UD5,MetaCode_MV_UD6,MetaCode_MV_UD7,MetaCode_MV_UD8,MetaCode_MV_UD9,MetaCode_MV_UD10,MetaCode_MV_UD11,MetaCode_MV_UD12,MetaCode_MV_UD13,MetaCode_MV_UD14,MetaCode_MV_UD15,MetaCode_MV_UD16,Aux_Temperature_1(C),Aux_dT/dt_1(C)
2665,2022/02/28 23:17:44,40627.3203,1380.0008,1,21,0,0,0,0,0,4.097906,0,2.732972,2.938549,20.92927,10.7571,,-0.0000173853695741855,,0,,,,,,,,,,,,,,,,,,15.23057,0.006698966
2666,2022/02/28 23:18:44,40687.32,1440.0005,1,21,0,0,0,0,0,4.098086,0,2.732972,2.938549,20.92927,10.7571,,0.0000134343699755846,,,,,,,,,,,,,,,,,,,,15.46994,0.09629071
2667,2022/02/28 23:19:44,40747.3201,1500.0006,1,21,0,0,0,0,0,4.098245,0,2.732972,2.938549,20.92927,10.7571,,-0.0000247330008278368,,0,,,,,,,,,,,,,,,,,,15.22049,-0.0763464
2668,2022/02/28 23:20:44,40807.3201,1560.0006,1,21,0,0,0,0,0,4.098329,0,2.732972,2.938549,20.92927,10.7571,,0.00000766581069910899,,,,,,,,,,,,,,,,,,,,15.46607,0.08395433
2669,2022/02/28 23:21:44,40867.3207,1620.0012,1,21,0,0,0,0,0,4.098222,0,2.732972,2.938549,20.92927,10.7571,,0.0000210218804568285,,0,,,,,,,,,,,,,,,,,,15.30856,0.04183054
2670,2022/02/28 23:22:44,40927.3199,1680.0004,1,21,0,0,0,0,0,4.098171,0,2.732972,2.938549,20.92927,10.7571,,0.0000135132795548998,,,,,,,,,,,,,,,,,,,,15.41079,0.07751584
2671,2022/02/28 23:23:44,40987.3196,1740.0001,1,21,0,0,0,0,0,4.098536,0,2.732972,2.938549,20.92927,10.7571,,-0.0000349279107467737,,0,,,,,,,,,,,,,,,,,,15.22753,-0.06005585
2672,2022/02/28 23:24:44,41047.3203,1800.0008,1,21,0,0,0,0,0,4.098509,0,2.732972,2.938549,20.92927,10.7571,,-0.000000395095810290513,,,,,,,,,,,,,,,,,,,,15.18827,-0.0009912252
2673,2022/02/28 23:24:44,41047.3218,1800.0023,1,21,0,0,0,0,0,4.098509,0,2.732972,2.938549,20.92927,10.7571,,-0.000000395095810290513,0.0253551099449396,0,0,,,,,,,,,,,,,,,,,15.18827,-0.0009912252
2674,2022/02/28 23:24:44,41047.329,0.0017,1,22,0,0,0,0,0,4.098525,0,2.732972,2.938549,20.92927,10.7571,,-0.000000395095810290513,0.0253551099449396,0,0,,,,,,,,,,,,,,,,,15.1882720794715,-0.000991429386663998
2675,2022/02/28 23:24:44,41047.3352,0.0013,1,23,1,0,0,0,0,4.09867,0,2.732972,2.938549,20.92927,10.7571,,-0.000000395095810290513,0.0253551099449396,0,0,,,,,,,,,,,,,,,,,15.1882738701276,-0.000991605214069107
2676,2022/02/28 23:30:43,41406.9978,60.0007,1,14,1,0,0,0,0,4.098841,0,2.732972,2.938549,20.92927,10.7571,,0.00000892968273547012,,,,,,,,,,,,,,,,,,,,15.29215,-0.01119137
2677,2022/02/28 23:31:43,41466.9978,120.0007,1,14,1,0,0,0,0,4.098734,0,2.732972,2.938549,20.92927,10.7571,,-0.000008376100595342,,,,,,,,,,,,,,,,,,,,15.45824,0.05179942
2678,2022/02/28 23:32:43,41526.9982,180.0011,1,14,1,0,0,0,0,4.098636,0,2.732972,2.938549,20.92927,10.7571,,-0.000000632200396921689,,0,0,,,,,,,,,,,,,,,,,15.28867,-0.002449751
2679,2022/02/28 23:33:43,41586.9981,240.001,1,14,1,0,0,0,0,4.098645,0,2.732972,2.938549,20.92927,10.7571,,-0.00000561082515559974,,,,,,,,,,,,,,,,,,,,15.3875,0.06935298
2680,2022/02/28 23:34:43,41646.9981,300.001,1,14,1,0,0,0,0,4.09868,0,2.732972,2.938549,20.92927,10.7571,,-0.0000394312191929203,,0,0,,,,,,,,,,,,,,,,,15.17026,0.001089573
2681,2022/02/28 23:34:43,41646.9996,300.0025,1,14,1,0,0,0,0,4.09868,0,2.732972,2.938549,20.92927,10.7571,,-0.0000394312191929203,0.0253551099449396,0,0,,,,,,,,,,,,,,,,,15.17026,0.001089573
2682,2022/02/28 23:34:44,41647.2903,0.2505,1,15,1,0,0,0,-1.74877,3.832973,-6.70298819321,2.732373,2.938563,20.92695,10.75716,,-0.234246298670769,,0.0052687400020659,189.798706054688,,,,,,,,,,,,,,,,,15.17026,0.001089573
2683,2022/02/28 23:34:44,41647.5405,0.5007,1,15,1,0,0,0,-3.259846,3.822814,-12.461784926644,2.731732,2.938563,20.92449,10.75716,,,,,,,,,,,,,,,,,,,,,,15.17189,-0.07458508
2684,2022/02/28 23:34:44,41647.7903,0.7505,1,15,1,0,0,0,-4.466163,3.817284,-17.048612561292,2.731091,2.938563,20.92205,10.75716,,,,,,,,,,,,,,,,,,,,,,15.17189,-0.07458508
2685,2022/02/28 23:34:44,41648.0405,1.0007,1,15,1,0,0,0,-5.410217,3.81265,-20.62726384505,2.730451,2.938563,20.91961,10.75716,,,,,,,,,,,,,,,,,,,,,,15.17189,-0.07458508
2686,2022/02/28 23:34:45,41648.2909,1.2511,1,15,1,0,0,0,-6.18287,3.808962,-23.55031688094,2.729809,2.938563,20.91716,10.75716,,-0.0170902200043201,,0.15716290473938,9.88317775726318,,,,,,,,,,,,,,,,,15.42284,0.07842243
2687,2022/02/28 23:34:45,41648.5407,1.5009,1,15,1,0,0,0,-6.799488,3.805468,-25.875234000384,2.729168,2.938563,20.91472,10.75716,,,,,,,,,,,,,,,,,,,,,,15.42284,0.07842243
2688,2022/02/28 23:34:45,41648.7903,1.7505,1,15,1,0,0,0,-7.281698,3.802547,-27.688998884806,2.728529,2.938563,20.91229,10.75716,,,,,,,,,,,,,,,,,,,,,,15.42284,0.07842243
2689,2022/02/28 23:34:45,41649.0399,2.0001,1,15,1,0,0,0,-7.676219,3.799667,-29.167076019073,2.727889,2.938563,20.90985,10.75716,,,,,,,,,,,,,,,,,,,,,,15.45635,0.07842243
2690,2022/02/28 23:34:46,41649.2903,2.2505,1,15,1,0,0,0,-7.984853,3.797182,-30.319940084246,2.727247,2.938563,20.90742,10.75716,,-0.0102386698126793,,0.211545795202255,4.52164602279663,,,,,,,,,,,,,,,,,15.45635,0.07842243
2691,2022/02/28 23:34:46,41649.5406,2.5008,1,15,1,0,0,0,-8.23755,3.794683,-31.25889094665,2.72661,2.938563,20.905,10.75716,,,,,,,,,,,,,,,,,,,,,,15.45635,0.07842243
2692,2022/02/28 23:34:46,41649.7908,2.751,1,15,1,0,0,0,-8.439359,3.792508,-32.006336522372,2.725963,2.938563,20.90255,10.75716,,,,,,,,,,,,,,,,,,,,,,15.19684,-0.07062316
2693,2022/02/28 23:34:46,41650.0407,3.0009,1,15,1,0,0,0,-8.597195,3.790268,-32.58567309826,2.725323,2.938563,20.90012,10.75716,,,,,,,,,,,,,,,,,,,,,,15.19684,-0.07062316
2694,2022/02/28 23:34:47,41650.2909,3.2511,1,15,1,0,0,0,-8.726284,3.788445,-33.05904698838,2.724683,2.938563,20.89769,10.75716,,-0.0098164165392518,,0.290128707885742,,,,,,,,,,,,,,,,,,15.19684,-0.07062316
2695,2022/02/28 23:34:47,41650.5399,3.5001,1,15,1,0,0,0,-8.829232,3.786215,-33.42937063688,2.724044,2.938563,20.89527,10.75716,,,,,,,,,,,,,,,,,,,,,,15.18478,-0.003768802
2696,2022/02/28 23:34:47,41650.7901,3.7503,1,15,1,0,0,0,-8.909767,3.784483,-33.718861745461,2.723401,2.938563,20.89284,10.75716,,,,,,,,,,,,,,,,,,,,,,15.18478,-0.003768802
2697,2022/02/28 23:34:47,41651.0413,4.0015,1,15,1,0,0,0,-8.975662,3.782792,-33.953062408304,2.722758,2.938563,20.8904,10.75716,,,,,,,,,,,,,,,,,,,,,,15.47813,-0.003768802
2698,2022/02/28 23:34:48,41651.291,4.2512,1,15,1,0,0,0,-9.028297,3.780951,-34.135548570447,2.722117,2.938563,20.88798,10.75716,,-0.00737659493461251,,0.319120705127716,3.44718599319458,,,,,,,,,,,,,,,,,15.47813,-0.003768802
2699,2022/02/28 23:34:48,41651.5405,4.5007,1,15,1,0,0,0,-9.069489,3.779386,-34.277099753754,2.721478,2.938563,20.88556,10.75716,,,,,,,,,,,,,,,,,,,,,,15.47813,-0.003768802
2700,2022/02/28 23:34:48,41651.79,4.7502,1,15,1,0,0,0,-9.103213,3.777936,-34.391356108368,2.720837,2.938563,20.88315,10.75716,,,,,,,,,,,,,,,,,,,,,,15.43387,0.07784009
2701,2022/02/28 23:34:48,41652.0408,5.001,1,15,1,0,0,0,-9.130067,3.776443,-34.479177611681,2.720195,2.938563,20.88072,10.75716,,,,,,,,,,,,,,,,,,,,,,15.43387,0.07784009
2702,2022/02/28 23:34:49,41652.2909,5.2511,1,15,1,0,0,0,-9.151093,3.775005,-34.545421830465,2.719553,2.938563,20.8783,10.75716,,-0.00623850198462605,,0.402165710926056,2.6154420375824,,,,,,,,,,,,,,,,,15.43387,0.07784009
2703,2022/02/28 23:34:49,41652.5398,5.5,1,15,1,0,0,0,-9.168262,3.77349,-34.59634497438,2.718916,2.938563,20.87589,10.75716,,,,,,,,,,,,,,,,,,,,,,15.26851,-0.05167544
2704,2022/02/28 23:34:49,41652.7911,5.7513,1,15,1,0,0,0,-9.181955,3.772093,-34.635188181815,2.718271,2.938563,20.87346,10.75716,,,,,,,,,,,,,,,,,,,,,,15.26851,-0.05167544
2705,2022/02/28 23:34:49,41653.0406,6.0008,1,15,1,0,0,0,-9.192672,3.770875,-34.664417028,2.717635,2.938563,20.87106,10.75716,,,,,,,,,,,,,,,,,,,,,,15.26851,-0.05167544
2706,2022/02/28 23:34:50,41653.2909,6.2511,1,15,1,0,0,0,-9.201412,3.769678,-34.686360385336,2.716989,2.938563,20.86862,10.75716,,-0.00523133901879191,,0.425113707780838,,,,,,,,,,,,,,,,,,15.28434,-0.05167544
2707,2022/02/28 23:34:50,41653.54,6.5002,1,15,1,0,0,0,-9.208183,3.768446,-34.700540393618,2.71635,2.938563,20.86622,10.75716,,,,,,,,,,,,,,,,,,,,,,15.28434,-0.05167544
2708,2022/02/28 23:34:50,41653.7903,6.7505,1,15,1,0,0,0,-9.213735,3.767371,-34.711558040685,2.715711,2.938563,20.86381,10.75716,,,,,,,,,,,,,,,,,,,,,,15.28434,-0.05167544
2709,2022/02/28 23:34:50,41654.0407,7.0009,1,15,1,0,0,0,-9.218281,3.766191,-34.717806937671,2.715067,2.938563,20.86138,10.75716,,,,,,,,,,,,,,,,,,,,,,15.53329,0.08274257
2710,2022/02/28 23:34:51,41654.2902,7.2504,1,15,1,0,0,0,-9.221876,3.764981,-34.720187924356,2.714426,2.938563,20.85897,10.75716,,-0.00516424002125859,,0.497773200273514,2.01393008232117,,,,,,,,,,,,,,,,,15.53329,0.08274257
2711,2022/02/28 23:34:51,41654.5404,7.5006,1,15,1,0,0,0,-9.224756,3.763918,-34.721225154008,2.71379,2.938563,20.85657,10.75716,,,,,,,,,,,,,,,,,,,,,,15.53329,0.08274257
2712,2022/02/28 23:34:51,41654.7904,7.7506,1,15,1,0,0,0,-9.227047,3.762893,-34.720390566971,2.713144,2.938563,20.85414,10.75716,,,,,,,,,,,,,,,,,,,,,,15.54978,0.00515461
2713,2022/02/28 23:34:51,41655.04,8.0002,1,15,1,0,0,0,-9.228903,3.762161,-34.720618939383,2.712505,2.938563,20.85174,10.75716,,,,,,,,,,,,,,,,,,,,,,15.54978,0.00515461
2714,2022/02/28 23:34:52,41655.2903,8.2505,1,15,1,0,0,0,-9.230443,3.760967,-34.715391518381,2.711863,2.938563,20.84932,10.75716,,-0.00441853003576398,,0.578246772289276,,,,,,,,,,,,,,,,,,15.54978,0.00515461
2715,2022/02/28 23:34:52,41655.5407,8.5009,1,15,1,0,0,0,-9.23162,3.760196,-34.71270059752,2.711221,2.938563,20.84691,10.75716,,,,,,,,,,,,,,,,,,,,,,15.32941,0.00515461
2716,2022/02/28 23:34:52,41655.791,8.7512,1,15,1,0,0,0,-9.23249,3.759123,-34.70606550627,2.710579,2.938563,20.8445,10.75716,,,,,,,,,,,,,,,,,,,,,,15.32941,0.00515461
2717,2022/02/28 23:34:52,41656.0399,9.0001,1,15,1,0,0,0,-9.233199,3.758492,-34.702904575908,2.70994,2.938563,20.84209,10.75716,,,,,,,,,,,,,,,,,,,,,,15.37803,0.00515461
2718,2022/02/28 23:34:53,41656.2913,9.2515,1,15,1,0,0,0,-9.233771,3.757258,-34.693659959918,2.709296,2.938563,20.83967,10.75716,,-0.0032777979504317,,0.632761895656586,,,,,,,,,,,,,,,,,,15.37803,-0.053671
2719,2022/02/28 23:34:53,41656.5399,9.5001,1,15,1,0,0,0,-9.234241,3.756611,-34.689451317251,2.708658,2.938563,20.83727,10.75716,,,,,,,,,,,,,,,,,,,,,,15.37803,-0.053671
2720,2022/02/28 23:34:53,41656.7909,9.7511,1,15,1,0,0,0,-9.234638,3.755486,-34.680553724068,2.708019,2.938563,20.83488,10.75716,,,,,,,,,,,,,,,,,,,,,,15.65418,0.0862968
2721,2022/02/28 23:34:53,41657.0408,10.001,1,15,1,0,0,0,-9.235019,3.754799,-34.675640106181,2.707379,2.938563,20.83247,10.75716,,,,,,,,,,,,,,,,,,,,,,15.65418,0.0862968
2722,2022/02/28 23:34:53,41657.0421,10.0023,1,15,1,0,0,0,-9.235026,3.754767,-34.675370868942,2.707371,2.938563,20.83244,10.75716,,-0.00350158591754735,0.0253551099449396,0.632761895656586,1.55331897735596,,,,,,,,,,,,,,,,,15.65418,0.0862968
2723,2022/02/28 23:34:54,41658.0815,1.0002,1,16,1,0,0,0,0,4.025226,0,2.707361,2.938563,20.83241,10.75716,,0.0130521096289158,,,,,,,,,,,,,,,,,,,,15.66457,0.0862968
2724,2022/02/28 23:34:55,41659.0823,2.001,1,16,1,0,0,0,0,4.033967,0,2.707361,2.938563,20.83241,10.75716,,0.00841606594622135,,,,,,,,,,,,,,,,,,,,15.49136,0.00739336
2725,2022/02/28 23:34:56,41660.0822,3.0009,1,16,1,0,0,0,0,4.039965,0,2.707361,2.938563,20.83241,10.75716,,0.0064131012186408,,,,,,,,,,,,,,,,,,,,15.76019,0.00739336
2726,2022/02/28 23:34:57,41661.0822,4.0009,1,16,1,0,0,0,0,4.044512,0,2.707361,2.938563,20.83241,10.75716,,0.0059465141966939,,,,,,,,,,,,,,,,,,,,15.50492,-0.05391657
2727,2022/02/28 23:34:58,41662.0814,5.0001,1,16,1,0,0,0,0,4.048063,0,2.707361,2.938563,20.83241,10.75716,,0.00362335611134768,,,,,,,,,,,,,,,,,,,,15.57587,-0.05391657
2728,2022/02/28 23:34:59,41663.0824,6.0011,1,16,1,0,0,0,0,4.051104,0,2.707361,2.938563,20.83241,10.75716,,0.00307119800709188,,,,,,,,,,,,,,,,,,,,15.83331,0.1026207
2729,2022/02/28 23:35:00,41664.0823,7.001,1,16,1,0,0,0,0,4.053687,0,2.707361,2.938563,20.83241,10.75716,,0.00273289298638701,,,,,,,,,,,,,,,,,,,,15.5163,-0.03783941
2730,2022/02/28 23:35:01,41665.0816,8.0003,1,16,1,0,0,0,0,4.05592,0,2.707361,2.938563,20.83241,10.75716,,0.00234677596017718,,,,,,,,,,,,,,,,,,,,15.71222,0
2731,2022/02/28 23:35:02,41666.0814,9.0001,1,16,1,0,0,0,0,4.057755,0,2.707361,2.938563,20.83241,10.75716,,0.00185125996358693,,,,,,,,,,,,,,,,,,,,15.70085,0.03871739
2732,2022/02/28 23:35:03,41667.0823,10.001,1,16,1,0,0,0,0,4.059648,0,2.707361,2.938563,20.83241,10.75716,,0.00186689896509051,,,,,,,,,,,,,,,,,,,,15.51595,-0.1000518
2733,2022/02/28 23:35:04,41668.0816,11.0003,1,16,1,0,0,0,0,4.061347,0,2.707361,2.938563,20.83241,10.75716,,0.00156751798931509,,,,,,,,,,,,,,,,,,,,15.76301,0.07720411
2734,2022/02/28 23:35:05,41669.0823,12.001,1,16,1,0,0,0,0,4.062648,0,2.707361,2.938563,20.83241,10.75716,,,,,,,,,,,,,,,,,,,,,,15.58348,-0.05610287
2735,2022/02/28 23:35:06,41670.0823,13.001,1,16,1,0,0,0,0,4.063971,0,2.707361,2.938563,20.83241,10.75716,,0.00135754595976323,,,,,,,,,,,,,,,,,,,,15.5617,-0.00680387
2736,2022/02/28 23:35:07,41671.0822,14.0009,1,16,1,0,0,0,0,4.065122,0,2.707361,2.938563,20.83241,10.75716,,,,,,,,,,,,,,,,,,,,,,15.83775,0.08626342
2737,2022/02/28 23:35:08,41672.0817,15.0004,1,16,1,0,0,0,0,4.066396,0,2.707361,2.938563,20.83241,10.75716,,0.00114341196604073,,,,,,,,,,,,,,,,,,,,15.58162,-0.0800401
2738,2022/02/28 23:35:09,41673.0817,16.0004,1,16,1,0,0,0,0,4.067443,0,2.707361,2.938563,20.83241,10.75716,,0.00142621900886297,,,,,,,,,,,,,,,,,,,,15.64504,-0.0800401
2739,2022/02/28 23:35:10,41674.0816,17.0003,1,16,1,0,0,0,0,4.068253,0,2.707361,2.938563,20.83241,10.75716,,,,,,,,,,,,,,,,,,,,,,15.79646,-0.03173113
2740,2022/02/28 23:35:11,41675.0816,18.0003,1,16,1,0,0,0,0,4.069262,0,2.707361,2.938563,20.83241,10.75716,,0.001068782992661,,,,,,,,,,,,,,,,,,,,15.58383,-0.03173113
2741,2022/02/28 23:35:12,41676.0815,19.0002,1,16,1,0,0,0,0,4.070378,0,2.707361,2.938563,20.83241,10.75716,,0.00106841302476823,,,,,,,,,,,,,,,,,,,,15.8298,0.02855062
2742,2022/02/28 23:35:13,41677.0816,20.0003,1,16,1,0,0,0,0,4.071163,0,2.707361,2.938563,20.83241,10.75716,,,,,,,,,,,,,,,,,,,,,,15.6942,0.02855062
2743,2022/02/28 23:35:14,41678.0823,21.001,1,16,1,0,0,0,0,4.072034,0,2.707361,2.938563,20.83241,10.75716,,0.000817566178739071,,,,,,,,,,,,,,,,,,,,15.55573,-0.08564651
2744,2022/02/28 23:35:15,41679.0817,22.0004,1,16,1,0,0,0,0,4.072857,0,2.707361,2.938563,20.83241,10.75716,,,,,,,,,,,,,,,,,,,,,,15.87589,0.07453144
2745,2022/02/28 23:35:16,41680.0825,23.0012,1,16,1,0,0,0,0,4.073445,0,2.707361,2.938563,20.83241,10.75716,,,,,,,,,,,,,,,,,,,,,,15.63111,-0.05097568
2746,2022/02/28 23:35:17,41681.0825,24.0012,1,16,1,0,0,0,0,4.073875,0,2.707361,2.938563,20.83241,10.75716,,0.000666677427943796,,,,,,,,,,,,,,,,,,,,15.8519,-0.01232684
2747,2022/02/28 23:35:18,41682.0818,25.0005,1,16,1,0,0,0,0,4.074812,0,2.707361,2.938563,20.83241,10.75716,,,,,,,,,,,,,,,,,,,,,,15.82477,0.0728482
2748,2022/02/28 23:35:19,41683.0819,26.0006,1,16,1,0,0,0,0,4.075457,0,2.707361,2.938563,20.83241,10.75716,,0.000748476013541222,,,,,,,,,,,,,,,,,,,,15.57845,-0.07697463
2749,2022/02/28 23:35:20,41684.0825,27.0012,1,16,1,0,0,0,0,4.076179,0,2.707361,2.938563,20.83241,10.75716,,,,,,,,,,,,,,,,,,,,,,15.9166,0.1056689
2750,2022/02/28 23:35:21,41685.0825,28.0012,1,16,1,0,0,0,0,4.076705,0,2.707361,2.938563,20.83241,10.75716,,,,,,,,,,,,,,,,,,,,,,15.71152,-0.06408453
2751,2022/02/28 23:35:22,41686.0827,29.0014,1,16,1,0,0,0,0,4.077156,0,2.707361,2.938563,20.83241,10.75716,,0.000540502311196178,,,,,,,,,,,,,,,,,,,,15.74403,0.01015663
2752,2022/02/28 23:35:23,41687.0816,30.0003,1,16,1,0,0,0,0,4.07772,0,2.707361,2.938563,20.83241,10.75716,,,,,,,,,,,,,,,,,,,,,,15.91343,0.05293965
2753,2022/02/28 23:35:24,41688.0827,31.0014,1,16,1,0,0,0,0,4.07818,0,2.707361,2.938563,20.83241,10.75716,,,,,,,,,,,,,,,,,,,,,,15.66681,0.05293965
2754,2022/02/28 23:35:25,41689.0818,32.0005,1,16,1,0,0,0,0,4.078518,0,2.707361,2.938563,20.83241,10.75716,,0.000463839009171352,,,,,,,,,,,,,,,,,,,,15.80618,0.06662726
2755,2022/02/28 23:35:26,41690.0826,33.0013,1,16,1,0,0,0,0,4.078853,0,2.707361,2.938563,20.83241,10.75716,,,,,,,,,,,,,,,,,,,,,,15.82794,0.06662726
2756,2022/02/28 23:35:27,41691.0826,34.0013,1,16,1,0,0,0,0,4.079457,0,2.707361,2.938563,20.83241,10.75716,,,,,,,,,,,,,,,,,,,,,,15.48997,-0.03613412
2757,2022/02/28 23:35:28,41692.0819,35.0006,1,16,1,0,0,0,0,4.079962,0,2.707361,2.938563,20.83241,10.75716,,,,,,,,,,,,,,,,,,,,,,15.87589,-0.03613412
2758,2022/02/28 23:35:29,41693.0828,36.0015,1,16,1,0,0,0,0,4.080311,0,2.707361,2.938563,20.83241,10.75716,,0.000352544710040092,,,,,,,,,,,,,,,,,,,,15.81378,0.1011914
2759,2022/02/28 23:35:30,41694.0825,37.0012,1,16,1,0,0,0,0,4.080692,0,2.707361,2.938563,20.83241,10.75716,,,,,,,,,,,,,,,,,,,,,,15.65102,-0.07313967
2760,2022/02/28 23:35:31,41695.0826,38.0013,1,16,1,0,0,0,0,4.081101,0,2.707361,2.938563,20.83241,10.75716,,,,,,,,,,,,,,,,,,,,,,15.86139,0.08801699
2761,2022/02/28 23:35:32,41696.0826,39.0013,1,16,1,0,0,0,0,4.08149,0,2.707361,2.938563,20.83241,10.75716,,,,,,,,,,,,,,,,,,,,,,15.57973,-0.0383532
2762,2022/02/28 23:35:33,41697.0826,40.0013,1,16,1,0,0,0,0,4.081885,0,2.707361,2.938563,20.83241,10.75716,,0.000364595209248364,,,,,,,,,,,,,,,,,,,,15.68448,-0.01692951
2763,2022/02/28 23:35:33,41697.084,40.0027,1,16,1,0,0,0,0,4.081885,0,2.707361,2.938563,20.83241,10.75716,,0.000364595209248364,0.0253551099449396,0,0,,,,,,,,,,,,,,,,,15.68448,-0.01692951
2764,2022/02/28 23:35:34,41697.373,0.2505,1,17,1,0,0,0,1.843269,4.134873,7.621683219837,2.707481,2.938653,20.8329,10.75752,,0.0650206878781319,,0.00769947003573179,1369.73901367188,,,,,,,,,,,,,,,,,15.68448,-0.01692951
2765,2022/02/28 23:35:34,41697.6227,0.5002,1,17,1,0,0,0,1.842903,4.136729,7.623590284287,2.707609,2.938653,20.83343,10.75752,,,,,,,,,,,,,,,,,,,,,,15.87145,0.05842805
2766,2022/02/28 23:35:34,41697.874,0.7515,1,17,1,0,0,0,1.84288,4.138441,7.62665015008,2.707737,2.938653,20.83396,10.75752,,,,,,,,,,,,,,,,,,,,,,15.87145,0.05842805
2767,2022/02/28 23:35:35,41698.1226,1.0001,1,17,1,0,0,0,1.843201,4.1391,7.6291932591,2.707863,2.938653,20.83448,10.75752,,0.00535389315336943,,0.0587759390473366,46.1163597106934,,,,,,,,,,,,,,,,,15.87145,0.05842805
2768,2022/02/28 23:35:35,41698.3732,1.2507,1,17,1,0,0,0,1.844101,4.140182,7.634913766382,2.707992,2.938653,20.83502,10.75752,,,,,,,,,,,,,,,,,,,,,,15.74534,0.05842805
2769,2022/02/28 23:35:35,41698.6236,1.5011,1,17,1,0,0,0,1.844879,4.140794,7.639263893926,2.708121,2.938653,20.83555,10.75752,,,,,,,,,,,,,,,,,,,,,,15.74534,0.05842805
2770,2022/02/28 23:35:35,41698.873,1.7505,1,17,1,0,0,0,1.845383,4.141628,7.642889903524,2.708248,2.938653,20.83607,10.75752,,,,,,,,,,,,,,,,,,,,,,15.74534,0.05842805
2771,2022/02/28 23:35:36,41699.1227,2.0002,1,17,1,0,0,0,1.845596,4.142235,7.64489234706,2.708376,2.938653,20.83661,10.75752,,0.00308108190074563,,,,,,,,,,,,,,,,,,,,15.55889,-0.09767532
2772,2022/02/28 23:35:36,41699.3733,2.2508,1,17,1,0,0,0,1.845673,4.143024,7.646667535152,2.708505,2.938653,20.83714,10.75752,,,,,,,,,,,,,,,,,,,,,,15.55889,-0.09767532
2773,2022/02/28 23:35:36,41699.6226,2.5001,1,17,1,0,0,0,1.845634,4.143349,7.647105788266,2.708632,2.938653,20.83767,10.75752,,,,,,,,,,,,,,,,,,,,,,15.55889,-0.09767532
2774,2022/02/28 23:35:36,41699.874,2.7515,1,17,1,0,0,0,1.845764,4.144108,7.649045358512,2.708761,2.938653,20.8382,10.75752,,,,,,,,,,,,,,,,,,,,,,15.63932,0.02513349
2775,2022/02/28 23:35:37,41700.1236,3.0011,1,17,1,0,0,0,1.845734,4.144592,7.649814370528,2.708889,2.938653,20.83873,10.75752,,0.00276207807473838,,0.181082099676132,,,,,,,,,,,,,,,,,,15.63932,0.02513349
2776,2022/02/28 23:35:37,41700.3733,3.2508,1,17,1,0,0,0,1.845528,4.145205,7.65009189324,2.709017,2.938653,20.83926,10.75752,,,,,,,,,,,,,,,,,,,,,,15.92605,0.02513349
2777,2022/02/28 23:35:37,41700.6235,3.501,1,17,1,0,0,0,1.845177,4.145752,7.649646238104,2.709146,2.938653,20.83979,10.75752,,,,,,,,,,,,,,,,,,,,,,15.92605,0.02513349
2778,2022/02/28 23:35:37,41700.8741,3.7516,1,17,1,0,0,0,1.845451,4.146473,7.652112744323,2.709274,2.938653,20.84033,10.75752,,,,,,,,,,,,,,,,,,,,,,15.92605,0.02513349
2779,2022/02/28 23:35:38,41701.1228,4.0003,1,17,1,0,0,0,1.845642,4.146841,7.653583916922,2.709402,2.938653,20.84085,10.75752,,0.00235009589232504,,,5.68341302871704,,,,,,,,,,,,,,,,,15.7639,0.03893197
2780,2022/02/28 23:35:38,41701.3731,4.2506,1,17,1,0,0,0,1.845642,4.147161,7.654174522362,2.70953,2.938653,20.84139,10.75752,,,,,,,,,,,,,,,,,,,,,,15.7639,0.03893197
2781,2022/02/28 23:35:38,41701.6227,4.5002,1,17,1,0,0,0,1.845375,4.147753,7.654159692375,2.709658,2.938653,20.84192,10.75752,,,,,,,,,,,,,,,,,,,,,,15.7639,0.03893197
2782,2022/02/28 23:35:38,41701.8732,4.7507,1,17,1,0,0,0,1.845085,4.148135,7.653661666475,2.709786,2.938653,20.84245,10.75752,,,,,,,,,,,,,,,,,,,,,,15.52603,-0.07433593
2783,2022/02/28 23:35:39,41702.1227,5.0002,1,17,1,0,0,0,1.845345,4.148626,7.65564624597,2.709914,2.938653,20.84298,10.75752,,0.00192473304923624,,0.243664905428886,,,,,,,,,,,,,,,,,,15.52603,-0.07433593
2784,2022/02/28 23:35:39,41702.3733,5.2508,1,17,1,0,0,0,1.845413,4.149017,7.656649909021,2.710042,2.938653,20.84351,10.75752,,,,,,,,,,,,,,,,,,,,,,15.52603,-0.07433593
2785,2022/02/28 23:35:39,41702.6235,5.501,1,17,1,0,0,0,1.845581,4.149513,7.658262352053,2.71017,2.938653,20.84404,10.75752,,,,,,,,,,,,,,,,,,,,,,15.60138,-0.07433593
2786,2022/02/28 23:35:39,41702.8731,5.7506,1,17,1,0,0,0,1.845253,4.149885,7.657587745905,2.710298,2.938653,20.84457,10.75752,,,,,,,,,,,,,,,,,,,,,,15.60138,-0.07433593
2787,2022/02/28 23:35:40,41703.1228,6.0003,1,17,1,0,0,0,1.84536,4.150371,7.65892862856,2.710426,2.938653,20.8451,10.75752,,0.00183258100878447,,,,,,,,,,,,,,,,,,,,15.60138,-0.07433593
2788,2022/02/28 23:35:40,41703.3741,6.2516,1,17,1,0,0,0,1.845291,4.150567,7.659003929997,2.710555,2.938653,20.84564,10.75752,,,,,,,,,,,,,,,,,,,,,,15.86641,0.1063687
2789,2022/02/28 23:35:40,41703.6235,6.501,1,17,1,0,0,0,1.845558,4.151039,7.660983234762,2.710683,2.938653,20.84617,10.75752,,,,,,,,,,,,,,,,,,,,,,15.86641,0.1063687
2790,2022/02/28 23:35:40,41703.8731,6.7506,1,17,1,0,0,0,1.845474,4.151242,7.661009178708,2.71081,2.938653,20.8467,10.75752,,,,,,,,,,,,,,,,,,,,,,15.86641,0.1063687
2791,2022/02/28 23:35:41,41704.1228,7.0003,1,17,1,0,0,0,1.845695,4.15184,7.6630303288,2.710938,2.938653,20.84723,10.75752,,0.00148738897405565,,,,,,,,,,,,,,,,,,,,15.85893,-0.002336502
2792,2022/02/28 23:35:41,41704.3725,7.25,1,17,1,0,0,0,1.84549,4.151898,7.66228624002,2.711066,2.938653,20.84776,10.75752,,,,,,,,,,,,,,,,,,,,,,15.85893,-0.002336502
2793,2022/02/28 23:35:41,41704.6235,7.501,1,17,1,0,0,0,1.845291,4.152824,7.663168751784,2.711195,2.938653,20.8483,10.75752,,,,,,,,,,,,,,,,,,,,,,15.85893,-0.002336502
2794,2022/02/28 23:35:41,41704.874,7.7515,1,17,1,0,0,0,1.845139,4.152858,7.662600257262,2.711323,2.938653,20.84883,10.75752,,,,,,,,,,,,,,,,,,,,,,15.56206,-0.002336502
2795,2022/02/28 23:35:42,41705.1235,8.001,1,17,1,0,0,0,1.845154,4.153435,7.66372720399,2.711451,2.938653,20.84936,10.75752,,,,,,,,,,,,,,,,,,,,,,15.56206,-0.002336502
2796,2022/02/28 23:35:42,41705.3732,8.2507,1,17,1,0,0,0,1.844841,4.153304,7.662185504664,2.711579,2.938653,20.84989,10.75752,,,,,,,,,,,,,,,,,,,,,,15.66774,-0.05974829
2797,2022/02/28 23:35:42,41705.6235,8.501,1,17,1,0,0,0,1.844604,4.154121,7.662708213084,2.711707,2.938653,20.85042,10.75752,,,,,,,,,,,,,,,,,,,,,,15.66774,-0.05974829
2798,2022/02/28 23:35:42,41705.8731,8.7506,1,17,1,0,0,0,1.844986,4.154282,7.664592130052,2.711835,2.938653,20.85095,10.75752,,,,,,,,,,,,,,,,,,,,,,15.66774,-0.05974829
2799,2022/02/28 23:35:43,41706.1228,9.0003,1,17,1,0,0,0,1.845375,4.154631,7.666852181625,2.711962,2.938653,20.85149,10.75752,,0.0015310839517042,,0.34215259552002,,,,,,,,,,,,,,,,,,15.85915,0.05981803
2800,2022/02/28 23:35:43,41706.3738,9.2513,1,17,1,0,0,0,1.845634,4.15462,7.66790792908,2.712091,2.938653,20.85202,10.75752,,,,,,,,,,,,,,,,,,,,,,15.85915,0.05981803
2801,2022/02/28 23:35:43,41706.6236,9.5011,1,17,1,0,0,0,1.845375,4.155293,7.668073819875,2.712219,2.938653,20.85255,10.75752,,,,,,,,,,,,,,,,,,,,,,15.85915,0.05981803
2802,2022/02/28 23:35:43,41706.8739,9.7514,1,17,1,0,0,0,1.845322,4.155472,7.668183901984,2.712347,2.938653,20.85308,10.75752,,,,,,,,,,,,,,,,,,,,,,15.71936,0.05981803
2803,2022/02/28 23:35:44,41707.1228,10.0003,1,17,1,0,0,0,1.845032,4.155992,7.667938231744,2.712475,2.938653,20.85361,10.75752,,0.00158410798758268,,,,,,,,,,,,,,,,,,,,15.71936,0.05981803
2804,2022/02/28 23:35:44,41707.1243,10.0018,1,17,1,0,0,0,1.845032,4.155992,7.667938231744,2.712475,2.938653,20.85362,10.75752,,0.00158410798758268,0.0253551099449396,0.34215259552002,5.68341302871704,,,,,,,,,,,,,,,,,15.71936,0.05981803
2805,2022/02/28 23:35:45,41708.1636,1.0001,1,18,1,0,0,0,0,4.099742,0,2.712477,2.938653,20.85362,10.75752,,-0.0101073700934649,,,,,,,,,,,,,,,,,,,,15.62011,-0.07470071
2806,2022/02/28 23:35:46,41709.1645,2.001,1,18,1,0,0,0,0,4.098189,0,2.712477,2.938653,20.85362,10.75752,,-0.00396783091127872,,,,,,,,,,,,,,,,,,,,15.79762,-0.004944801
2807,2022/02/28 23:35:47,41710.1636,3.0001,1,18,1,0,0,0,0,4.097116,0,2.712477,2.938653,20.85362,10.75752,,-0.00114757695700973,,,,,,,,,,,,,,,,,,,,15.80618,0.06309032
2808,2022/02/28 23:35:48,41711.1637,4.0002,1,18,1,0,0,0,0,4.096472,0,2.712477,2.938653,20.85362,10.75752,,,,,,,,,,,,,,,,,,,,,,15.54719,-0.05755723
2809,2022/02/28 23:35:49,41712.1643,5.0008,1,18,1,0,0,0,0,4.095856,0,2.712477,2.938653,20.85362,10.75752,,-0.000728226790670305,,,,,,,,,,,,,,,,,,,,15.8078,0.05806565
2810,2022/02/28 23:35:50,41713.1646,6.0011,1,18,1,0,0,0,0,4.095603,0,2.712477,2.938653,20.85362,10.75752,,,,,,,,,,,,,,,,,,,,,,15.87049,0.01959085
2811,2022/02/28 23:35:51,41714.1645,7.001,1,18,1,0,0,0,0,4.0952,0,2.712477,2.938653,20.85362,10.75752,,,,,,,,,,,,,,,,,,,,,,15.57024,-0.09382963
2812,2022/02/28 23:35:52,41715.1636,8.0001,1,18,1,0,0,0,0,4.094834,0,2.712477,2.938653,20.85362,10.75752,,,,,,,,,,,,,,,,,,,,,,15.70941,0.04349172
2813,2022/02/28 23:35:53,41716.1645,9.001,1,18,1,0,0,0,0,4.094441,0,2.712477,2.938653,20.85362,10.75752,,-0.000380368408514187,,,,,,,,,,,,,,,,,,,,15.82267,0.03539145
2814,2022/02/28 23:35:54,41717.1645,10.001,1,18,1,0,0,0,0,4.094245,0,2.712477,2.938653,20.85362,10.75752,,,,,,,,,,,,,,,,,,,,,,15.51337,-0.09665608
2815,2022/02/28 23:35:55,41718.1645,11.001,1,18,1,0,0,0,0,4.094069,0,2.712477,2.938653,20.85362,10.75752,,,,,,,,,,,,,,,,,,,,,,15.66492,-0.09665608
2816,2022/02/28 23:35:56,41719.1644,12.0009,1,18,1,0,0,0,0,4.09398,0,2.712477,2.938653,20.85362,10.75752,,,,,,,,,,,,,,,,,,,,,,15.83401,-0.002745986
2817,2022/02/28 23:35:57,41720.1637,13.0002,1,18,1,0,0,0,0,4.093961,0,2.712477,2.938653,20.85362,10.75752,,,,,,,,,,,,,,,,,,,,,,15.60784,-0.002745986
2818,2022/02/28 23:35:58,41721.1638,14.0003,1,18,1,0,0,0,0,4.093684,0,2.712477,2.938653,20.85362,10.75752,,,,,,,,,,,,,,,,,,,,,,15.81752,0.08447886
2819,2022/02/28 23:35:59,41722.1645,15.001,1,18,1,0,0,0,0,4.093852,0,2.712477,2.938653,20.85362,10.75752,,-0.000196005596080795,,,,,,,,,,,,,,,,,,,,15.76289,0.08447886
2820,2022/02/28 23:36:00,41723.1635,16,1,18,1,0,0,0,0,4.093531,0,2.712477,2.938653,20.85362,10.75752,,,,,,,,,,,,,,,,,,,,,,15.68331,-0.0419426
2821,2022/02/28 23:36:01,41724.1637,17.0002,1,18,1,0,0,0,0,4.093688,0,2.712477,2.938653,20.85362,10.75752,,,,,,,,,,,,,,,,,,,,,,15.79739,-0.05409479
2822,2022/02/28 23:36:02,41725.1638,18.0003,1,18,1,0,0,0,0,4.093681,0,2.712477,2.938653,20.85362,10.75752,,,,,,,,,,,,,,,,,,,,,,15.78056,0.0844866
2823,2022/02/28 23:36:03,41726.1638,19.0003,1,18,1,0,0,0,0,4.09339,0,2.712477,2.938653,20.85362,10.75752,,,,,,,,,,,,,,,,,,,,,,15.55387,-0.05361557
2824,2022/02/28 23:36:04,41727.1637,20.0002,1,18,1,0,0,0,0,4.093479,0,2.712477,2.938653,20.85362,10.75752,,,,,,,,,,,,,,,,,,,,,,15.71501,0.03313065
2825,2022/02/28 23:36:05,41728.1637,21.0002,1,18,1,0,0,0,0,4.093521,0,2.712477,2.938653,20.85362,10.75752,,,,,,,,,,,,,,,,,,,,,,15.85507,0.04376888
2826,2022/02/28 23:36:06,41729.164,22.0005,1,18,1,0,0,0,0,4.093441,0,2.712477,2.938653,20.85362,10.75752,,,,,,,,,,,,,,,,,,,,,,15.53082,-0.1013279
2827,2022/02/28 23:36:07,41730.164,23.0005,1,18,1,0,0,0,0,4.093177,0,2.712477,2.938653,20.85362,10.75752,,,,,,,,,,,,,,,,,,,,,,15.61122,0.02512634
2828,2022/02/28 23:36:08,41731.164,24.0005,1,18,1,0,0,0,0,4.093306,0,2.712477,2.938653,20.85362,10.75752,,,,,,,,,,,,,,,,,,,,,,15.79739,0.05817771
2829,2022/02/28 23:36:09,41732.1638,25.0003,1,18,1,0,0,0,0,4.093229,0,2.712477,2.938653,20.85362,10.75752,,,,,,,,,,,,,,,,,,,,,,15.47801,-0.09980798
2830,2022/02/28 23:36:10,41733.1645,26.001,1,18,1,0,0,0,0,4.093106,0,2.712477,2.938653,20.85362,10.75752,,,,,,,,,,,,,,,,,,,,,,15.55762,-0.09980798
2831,2022/02/28 23:36:11,41734.1639,27.0004,1,18,1,0,0,0,0,4.092937,0,2.712477,2.938653,20.85362,10.75752,,,,,,,,,,,,,,,,,,,,,,15.76918,-0.01502633
2832,2022/02/28 23:36:12,41735.1638,28.0003,1,18,1,0,0,0,0,4.093109,0,2.712477,2.938653,20.85362,10.75752,,-0.00008045083086472,,,,,,,,,,,,,,,,,,,,15.65955,-0.01502633
2833,2022/02/28 23:36:13,41736.1647,29.0012,1,18,1,0,0,0,0,4.09303,0,2.712477,2.938653,20.85362,10.75752,,,,,,,,,,,,,,,,,,,,,,15.62852,0.03576636
2834,2022/02/28 23:36:14,41737.1639,30.0004,1,18,1,0,0,0,0,4.09295,0,2.712477,2.938653,20.85362,10.75752,,,,,,,,,,,,,,,,,,,,,,15.78813,0.03576636
2835,2022/02/28 23:36:15,41738.1639,31.0004,1,18,1,0,0,0,0,4.093103,0,2.712477,2.938653,20.85362,10.75752,,,,,,,,,,,,,,,,,,,,,,15.77317,0.04520416
2836,2022/02/28 23:36:16,41739.1639,32.0004,1,18,1,0,0,0,0,4.092973,0,2.712477,2.938653,20.85362,10.75752,,,,,,,,,,,,,,,,,,,,,,15.64514,-0.06626368
2837,2022/02/28 23:36:17,41740.1639,33.0004,1,18,1,0,0,0,0,4.092944,0,2.712477,2.938653,20.85362,10.75752,,,,,,,,,,,,,,,,,,,,,,15.77362,0.06640434
2838,2022/02/28 23:36:18,41741.1649,34.0014,1,18,1,0,0,0,0,4.092949,0,2.712477,2.938653,20.85362,10.75752,,,,,,,,,,,,,,,,,,,,,,15.61132,0.007318854
2839,2022/02/28 23:36:19,41742.1638,35.0003,1,18,1,0,0,0,0,4.093068,0,2.712477,2.938653,20.85362,10.75752,,,,,,,,,,,,,,,,,,,,,,15.50083,-0.09256601
2840,2022/02/28 23:36:20,41743.165,36.0015,1,18,1,0,0,0,0,4.092986,0,2.712477,2.938653,20.85362,10.75752,,,,,,,,,,,,,,,,,,,,,,15.63639,0.04236102
2841,2022/02/28 23:36:21,41744.1641,37.0006,1,18,1,0,0,0,0,4.092916,0,2.712477,2.938653,20.85362,10.75752,,,,,,,,,,,,,,,,,,,,,,15.55564,-0.02523363
2842,2022/02/28 23:36:22,41745.1648,38.0013,1,18,1,0,0,0,0,4.093152,0,2.712477,2.938653,20.85362,10.75752,,,,,,,,,,,,,,,,,,,,,,15.51253,-0.01347065
2843,2022/02/28 23:36:23,41746.1649,39.0014,1,18,1,0,0,0,0,4.09325,0,2.712477,2.938653,20.85362,10.75752,,,,,,,,,,,,,,,,,,,,,,15.88069,0.1150477
2844,2022/02/28 23:36:24,41747.164,40.0005,1,18,1,0,0,0,0,4.093136,0,2.712477,2.938653,20.85362,10.75752,,-0.00000252875997830415,,,,,,,,,,,,,,,,,,,,15.75199,-0.04021883
2845,2022/02/28 23:36:24,41747.1655,40.002,1,18,1,0,0,0,0,4.093136,0,2.712477,2.938653,20.85362,10.75752,,-0.00000252875997830415,0.0253551099449396,0,0,,,,,,,,,,,,,,,,,15.75199,-0.04021883
2846,2022/02/28 23:36:24,41747.1727,0.0015,1,19,1,0,0,0,0,4.093126,0,2.712477,2.938653,20.85362,10.75752,,-0.00000252875997830415,0.0253551099449396,0,0,,,,,,,,,,,,,,,,,15.751816062826,-0.0402383364330931
2847,2022/02/28 23:36:34,41757.2123,10.0013,1,20,1,0,0,0,-1.500113,4.033131,-6.050152243803,2.712494,2.942817,20.85369,10.77434,,-0.000961047015152872,,0.310081988573074,8.23102474212646,,,,,,,,,,,,,,,,,15.50928,-0.06743789
2848,2022/02/28 23:36:44,41767.211,20,1,20,1,0,0,0,-1.500118,4.026782,-6.040648160276,2.712494,2.946982,20.85369,10.79112,,-0.000564006506465375,,0.479026198387146,2.52974891662598,,,,,,,,,,,,,,,,,15.48152,-0.02427697
2849,2022/02/28 23:36:54,41777.2125,30.0015,1,20,1,0,0,0,-1.500119,4.022146,-6.033697635374,2.712494,2.951147,20.85369,10.80789,,-0.000350973597960547,,0.731428623199463,,,,,,,,,,,,,,,,,,15.7355,0.06633937
2850,2022/02/28 23:37:04,41787.2111,40.0001,1,20,1,0,0,0,-1.50016,4.019285,-6.0295705856,2.712494,2.955312,20.85369,10.82463,,-0.000271343596978113,,1.07554304599762,1.10678398609161,,,,,,,,,,,,,,,,,15.41433,-0.09728909
2851,2022/02/28 23:37:14,41797.2114,50.0004,1,20,1,0,0,0,-1.500166,4.016757,-6.025802281662,2.712494,2.959477,20.85369,10.84137,,-0.000339429912855849,,,,,,,,,,,,,,,,,,,,15.71152,0.05919337
2852,2022/02/28 23:37:24,41807.2122,60.0012,1,20,1,0,0,0,-1.500124,4.015104,-6.023153872896,2.712494,2.963642,20.85369,10.85809,,-0.000187168901902623,,1.70800805091858,,,,,,,,,,,,,,,,,,15.47894,-0.08284092
2853,2022/02/28 23:37:34,41817.2122,70.0012,1,20,1,0,0,0,-1.500192,4.013552,-6.021098601984,2.712494,2.967807,20.85369,10.87481,,-0.000150762702105567,,,,,,,,,,,,,,,,,,,,15.67464,0.08493066
2854,2022/02/28 23:37:44,41827.2116,80.0006,1,20,1,0,0,0,-1.500112,4.012313,-6.018918879056,2.712494,2.971972,20.85369,10.89152,,-0.000111939203634392,,,,,,,,,,,,,,,,,,,,15.57683,0.01595259
2855,2022/02/28 23:37:54,41837.2118,90.0008,1,20,1,0,0,0,-1.500136,4.011138,-6.017252514768,2.712494,2.976136,20.85369,10.90823,,-0.0000889880102477036,,,,,,,,,,,,,,,,,,,,15.72604,0.08490443
2856,2022/02/28 23:38:04,41847.2125,100.0015,1,20,1,0,0,0,-1.500133,4.010191,-6.015819855403,2.712494,2.980301,20.85369,10.92493,,-0.0000757800007704645,,2.99567699432373,0.425065696239471,,,,,,,,,,,,,,,,,15.6137,0.06479681
2857,2022/02/28 23:38:14,41857.2111,110.0001,1,20,1,0,0,0,-1.500148,4.009186,-6.014372359528,2.712494,2.984465,20.85369,10.94163,,,,,,,,,,,,,,,,,,,,,,15.54591,0.05115628
2858,2022/02/28 23:38:24,41867.2111,120.0001,1,20,1,0,0,0,-1.500163,4.008313,-6.013122855019,2.712494,2.98863,20.85369,10.95833,,-0.0000740501563996077,,,,,,,,,,,,,,,,,,,,15.52248,-0.07099152
2859,2022/02/28 23:38:34,41877.2112,130.0002,1,20,1,0,0,0,-1.500133,4.007501,-6.011784497633,2.712494,2.992795,20.85369,10.97502,,-0.00012978729500901,,,,,,,,,,,,,,,,,,,,15.44171,-0.05856872
2860,2022/02/28 23:38:44,41887.2122,140.0012,1,20,1,0,0,0,-1.500175,4.006667,-6.010701666725,2.712494,2.996961,20.85369,10.99171,,-0.0000932828479562886,,,,,,,,,,,,,,,,,,,,15.44453,-0.08045733
2861,2022/02/28 23:38:54,41897.2123,150.0013,1,20,1,0,0,0,-1.500146,4.005645,-6.00905232417,2.712494,3.001126,20.85369,11.0084,,-0.0000423549718107097,,4.65889883041382,,,,,,,,,,,,,,,,,,15.57425,0.05038202
2862,2022/02/28 23:39:04,41907.2125,160.0015,1,20,1,0,0,0,-1.500164,4.004995,-6.00814931918,2.712494,3.005291,20.85369,11.02508,,-0.000107266001577955,,,,,,,,,,,,,,,,,,,,15.6323,0.02692342
2863,2022/02/28 23:39:14,41917.211,170,1,20,1,0,0,0,-1.500159,4.004272,-6.007044679248,2.712494,3.009455,20.85369,11.04176,,-0.0000889880102477036,,,,,,,,,,,,,,,,,,,,15.67618,-0.04942298
2864,2022/02/28 23:39:24,41927.2111,180.0001,1,20,1,0,0,0,-1.500126,4.003312,-6.005472417312,2.712494,3.01362,20.85369,11.05843,,-0.000109843400423415,,,,,,,,,,,,,,,,,,,,15.68344,0.08786201
2865,2022/02/28 23:39:34,41937.2112,190.0002,1,20,1,0,0,0,-1.500146,4.002695,-6.00462689347,2.712494,3.017786,20.85369,11.07511,,-0.0000764115175115876,,,,,,,,,,,,,,,,,,,,15.75282,0.07690489
2866,2022/02/28 23:39:44,41947.2121,200.0011,1,20,1,0,0,0,-1.500168,4.001768,-6.003324297024,2.712494,3.021951,20.85369,11.09178,,-0.0000494692685606424,,,,,,,,,,,,,,,,,,,,15.50167,-0.09279907
2867,2022/02/28 23:39:54,41957.2121,210.0011,1,20,1,0,0,0,-1.500188,4.001237,-6.002607732556,2.712494,3.026116,20.85369,11.10845,,,,,,,,,,,,,,,,,,,,,,15.56159,-0.05373001
2868,2022/02/28 23:40:04,41967.2113,220.0003,1,20,1,0,0,0,-1.500159,4.000291,-6.001072546269,2.712494,3.030279,20.85369,11.1251,,-0.000116048402560409,,5.27273178100586,0.199386596679688,,,,,,,,,,,,,,,,,15.69257,0.06982803
2869,2022/02/28 23:40:14,41977.2115,230.0005,1,20,1,0,0,0,-1.500184,3.999503,-5.999990408552,2.712494,3.034442,20.85369,11.14175,,,,,,,,,,,,,,,,,,,,,,15.42241,-0.08262455
2870,2022/02/28 23:40:24,41987.2125,240.0015,1,20,1,0,0,0,-1.500122,3.998568,-5.998339825296,2.712494,3.038605,20.85369,11.1584,,-0.0000632626979495399,,,,,,,,,,,,,,,,,,,,15.46407,-0.08193731
2871,2022/02/28 23:40:34,41997.2118,250.0008,1,20,1,0,0,0,-1.500142,3.998187,-5.997848242554,2.712494,3.042767,20.85369,11.17504,,-0.000072938906669151,,,,,,,,,,,,,,,,,,,,15.62728,0.04122972
2872,2022/02/28 23:40:44,42007.2111,260.0001,1,20,1,0,0,0,-1.500171,3.996913,-5.996052972123,2.712494,3.046929,20.85369,11.19168,,-0.0000788229226600379,,,,,,,,,,,,,,,,,,,,15.76733,0.08077085
2873,2022/02/28 23:40:54,42017.211,270,1,20,1,0,0,0,-1.500151,3.996632,-5.995551491432,2.712494,3.05109,20.85369,11.20831,,-0.0000960901015787385,,,,,,,,,,,,,,,,,,,,15.72943,0.06653011
2874,2022/02/28 23:41:04,42027.2112,280.0002,1,20,1,0,0,0,-1.500196,3.99581,-5.99449817876,2.712494,3.055253,20.85369,11.22495,,-0.000101167701359373,,5.48834180831909,,,,,,,,,,,,,,,,,,15.48271,-0.05628645
2875,2022/02/28 23:41:14,42037.2113,290.0003,1,20,1,0,0,0,-1.500132,3.995032,-5.993075344224,2.712494,3.059415,20.85369,11.24158,,-0.0000445332007075194,,,,,,,,,,,,,,,,,,,,15.40916,-0.03894985
2876,2022/02/28 23:41:24,42047.2122,300.0012,1,20,1,0,0,0,-1.500156,3.994085,-5.99175057726,2.712494,3.063577,20.85369,11.2582,,,,,,,,,,,,,,,,,,,,,,15.49665,-0.08122325
2877,2022/02/28 23:41:34,42057.2124,310.0014,1,20,1,0,0,0,-1.500174,3.993163,-5.990439310362,2.712494,3.06774,20.85369,11.27483,,-0.0000890726296347566,,,,,,,,,,,,,,,,,,,,15.61779,0.03017128
2878,2022/02/28 23:41:44,42067.2126,320.0016,1,20,1,0,0,0,-1.500115,3.992752,-5.98958716648,2.712494,3.071902,20.85369,11.29144,,-0.0000851091826916672,,,,,,,,,,,,,,,,,,,,15.69351,0.08341789
2879,2022/02/28 23:41:54,42077.2111,330.0001,1,20,1,0,0,0,-1.50018,3.991668,-5.98822050024,2.712494,3.076063,20.85369,11.30806,,-0.0000772813800722361,,,,,,,,,,,,,,,,,,,,15.78909,0.02958059
2880,2022/02/28 23:42:04,42087.211,340,1,20,1,0,0,0,-1.500175,3.990737,-5.986803878975,2.712494,3.080225,20.85369,11.32467,,-0.000103591897641309,,5.09930419921875,0.195115596055984,,,,,,,,,,,,,,,,,15.75529,0.08891881
2881,2022/02/28 23:42:14,42097.2112,350.0002,1,20,1,0,0,0,-1.500151,3.989658,-5.985089438358,2.712494,3.084388,20.85369,11.34128,,-0.0000858387211337686,,,,,,,,,,,,,,,,,,,,15.83928,0.0006902218
2882,2022/02/28 23:42:24,42107.2113,360.0003,1,20,1,0,0,0,-1.500162,3.989145,-5.98436374149,2.712494,3.088552,20.85369,11.35789,,-0.000100701799965464,,,,,,,,,,,,,,,,,,,,15.66225,0.06873608
2883,2022/02/28 23:42:34,42117.2115,370.0005,1,20,1,0,0,0,-1.500171,3.98805,-5.98275695655,2.712494,3.092714,20.85369,11.37449,,-0.000128647297970019,,,,,,,,,,,,,,,,,,,,15.66823,-0.001496077
2884,2022/02/28 23:42:44,42127.2117,380.0007,1,20,1,0,0,0,-1.500159,3.987275,-5.981546476725,2.712494,3.096876,20.85369,11.39109,,-0.0000604496599407867,,,,,,,,,,,,,,,,,,,,15.75468,-0.04703701
2885,2022/02/28 23:42:54,42137.211,390,1,20,1,0,0,0,-1.500127,3.986191,-5.979792746257,2.712494,3.101038,20.85369,11.40768,,-0.0000948354136198759,,,,,,,,,,,,,,,,,,,,15.77609,0.06139934
2886,2022/02/28 23:43:04,42147.2124,400.0014,1,20,1,0,0,0,-1.500143,3.985555,-5.978902434365,2.712494,3.105201,20.85369,11.42427,,-0.000135810099891387,,4.69770097732544,,,,,,,,,,,,,,,,,,15.70204,0.03265917
2887,2022/02/28 23:43:10,42153.702,406.491,1,20,1,0,0,0,-1.500224,3.984879,-5.978211112896,2.712494,3.107902,20.85369,11.43504,,-0.000135810099891387,0.0253551099449396,4.69770097732544,0.195115596055984,,,,,,,,,,,,,,,,,15.58853,-0.01327038
2888,2022/02/28 23:44:10,42213.742,60.0002,1,21,1,0,0,0,0,4.061091,0,2.712494,3.107903,20.85369,11.43504,,0.000237818705500104,,,,,,,,,,,,,,,,,,,,15.48152,-0.04729986
2889,2022/02/28 23:45:10,42273.7426,120.0008,1,21,1,0,0,0,0,4.067499,0,2.712494,3.107903,20.85369,11.43504,,0.000087198248365894,,,,,,,,,,,,,,,,,,,,15.63172,0.08103728
2890,2022/02/28 23:46:10,42333.7425,180.0007,1,21,1,0,0,0,0,4.070266,0,2.712494,3.107903,20.85369,11.43504,,0.0000583975706831552,,0,,,,,,,,,,,,,,,,,,15.57305,0.07505834
2891,2022/02/28 23:47:10,42393.7422,240.0004,1,21,1,0,0,0,0,4.07143,0,2.712494,3.107903,20.85369,11.43504,,0.0000280520307569532,,,,,,,,,,,,,,,,,,,,15.55445,0.02886951
2892,2022/02/28 23:48:10,42453.742,300.0002,1,21,1,0,0,0,0,4.072184,0,2.712494,3.107903,20.85369,11.43504,,0.00000150137600485323,,0,,,,,,,,,,,,,,,,,,15.42508,-0.09016871
2893,2022/02/28 23:49:10,42513.7419,360.0001,1,21,1,0,0,0,0,4.072767,0,2.712494,3.107903,20.85369,11.43504,,-0.0000249717104452429,,,,,,,,,,,,,,,,,,,,15.26982,-0.04990637
2894,2022/02/28 23:50:10,42573.7419,420.0001,1,21,1,0,0,0,0,4.073364,0,2.712494,3.107903,20.85369,11.43504,,0.00000142235694511328,,0,,,,,,,,,,,,,,,,,,15.54601,-0.02357125
2895,2022/02/28 23:51:10,42633.7426,480.0008,1,21,1,0,0,0,0,4.073877,0,2.712494,3.107903,20.85369,11.43504,,0.00000339821804118401,,,,,,,,,,,,,,,,,,,,15.48631,-0.06441653
