Repository: HVES-Battery-Testing-Consortium/LG-HG2

# Battery Testing Consortium (BTC)
The Battery Testing Consortium (BTC) has been developed within the High Voltage and Energy Storage Lab at Oxford Brookes University to provide accurate and comprehensive cell data to Formula Student Electric teams. Through the BTC, we aim to provide FS teams with information for improved and informed decisions for cell selection, pack architecture design, thermal cooling requirements, and end of life predictions. A range of tests are completed to provide a comprehensive electrochemical lithium-ion characterisation for modelling, validation, and battery management parameterisation.

File: Data/Round1/LG_HG2/Package 1/220228_BTC_HPPC_EIS_LG_HG2_2_15C/220228_BTC_HPPC_EIS_LG_HG2_2_15C_Channel_3_Wb_1.CSV (part 17 of 46)
Data_Point,Date_Time,Test_Time(s),Step_Time(s),Cycle_Index,Step_Index,TC_Counter1,TC_Counter2,TC_Counter3,TC_Counter4,Current(A),Voltage(V),Power(W),Charge_Capacity(Ah),Discharge_Capacity(Ah),Charge_Energy(Wh),Discharge_Energy(Wh),ACR(Ohm),dV/dt(V/s),Internal_Resistance(Ohm),dQ/dV(Ah/V),dV/dQ(V/Ah),MetaCode_MV_UD1,MetaCode_MV_UD2,MetaCode_MV_UD3,MetaCode_MV_UD4,MetaCode_MV_UD5,MetaCode_MV_UD6,MetaCode_MV_UD7,MetaCode_MV_UD8,MetaCode_MV_UD9,MetaCode_MV_UD10,MetaCode_MV_UD11,MetaCode_MV_UD12,MetaCode_MV_UD13,MetaCode_MV_UD14,MetaCode_MV_UD15,MetaCode_MV_UD16,Aux_Temperature_1(C),Aux_dT/dt_1(C)
3358,2022/03/01 01:16:26,47749.8717,220.0003,1,20,3,0,0,0,-1.500166,3.88548,-5.82886498968,2.67157,3.368948,20.70317,12.46495,,-0.000188330799574032,,,,,,,,,,,,,,,,,,,,15.46819,0.03560781
3359,2022/03/01 01:16:36,47759.8717,230.0003,1,20,3,0,0,0,-1.500112,3.883533,-5.825734455696,2.67157,3.373112,20.70317,12.48112,,-0.000190659906365909,,2.31101202964783,0.444637089967728,,,,,,,,,,,,,,,,,15.60011,0.05096316
3360,2022/03/01 01:16:46,47769.8718,240.0004,1,20,3,0,0,0,-1.500156,3.882119,-5.823784110564,2.67157,3.377277,20.70317,12.49729,,-0.000223390394239686,,,,,,,,,,,,,,,,,,,,15.7156,0.05404949
3361,2022/03/01 01:16:56,47779.872,250.0006,1,20,3,0,0,0,-1.500168,3.879816,-5.820375809088,2.67157,3.381441,20.70317,12.51345,,-0.00012766920553986,,,,,,,,,,,,,,,,,,,,15.6764,0.0280875
3362,2022/03/01 01:17:06,47789.8722,260.0008,1,20,3,0,0,0,-1.500191,3.878521,-5.818522297511,2.67157,3.385605,20.70317,12.52961,,-0.000197750196093693,,2.43554496765137,,,,,,,,,,,,,,,,,,15.6736,0.06506681
3363,2022/03/01 01:17:16,47799.8723,270.0009,1,20,3,0,0,0,-1.500178,3.876755,-5.81582256239,2.67157,3.38977,20.70317,12.54576,,-0.000143967205076478,,,,,,,,,,,,,,,,,,,,15.54053,0.00500083
3364,2022/03/01 01:17:26,47809.8725,280.0011,1,20,3,0,0,0,-1.500184,3.875144,-5.813429026496,2.67157,3.393935,20.70317,12.5619,,-0.000153777393279597,,,,,,,,,,,,,,,,,,,,15.39147,-0.06124318
3365,2022/03/01 01:17:36,47819.8717,290.0003,1,20,3,0,0,0,-1.50013,3.873415,-5.81062604395,2.67157,3.398099,20.70317,12.57803,,-0.000200624999706633,,2.48580598831177,0.407086700201035,,,,,,,,,,,,,,,,,15.42311,-0.0972259
3366,2022/03/01 01:17:46,47829.8718,300.0004,1,20,3,0,0,0,-1.500186,3.871772,-5.808378149592,2.67157,3.402263,20.70317,12.59416,,-0.000212137500056997,,,,,,,,,,,,,,,,,,,,15.62949,-0.05919456
3367,2022/03/01 01:17:56,47839.8727,310.0013,1,20,3,0,0,0,-1.500154,3.870196,-5.805890010184,2.67157,3.406428,20.70317,12.61028,,-0.000160167401190847,,,,,,,,,,,,,,,,,,,,15.75949,0.01528084
3368,2022/03/01 01:18:06,47849.872,320.0006,1,20,3,0,0,0,-1.500115,3.868608,-5.80335688992,2.67157,3.410593,20.70317,12.6264,,-0.000127091407193802,,2.5787239074707,,,,,,,,,,,,,,,,,,15.48214,0.07326305
3369,2022/03/01 01:18:16,47859.873,330.0016,1,20,3,0,0,0,-1.500186,3.867002,-5.801222262372,2.67157,3.414757,20.70317,12.6425,,-0.000245222210651264,,,,,,,,,,,,,,,,,,,,15.49534,-0.06676555
3370,2022/03/01 01:18:26,47869.8729,340.0015,1,20,3,0,0,0,-1.500144,3.865294,-5.798497602336,2.67157,3.418921,20.70317,12.6586,,-0.000123239995446056,,,,,,,,,,,,,,,,,,,,15.58856,0.0005233288
3371,2022/03/01 01:18:36,47879.8716,350.0002,1,20,3,0,0,0,-1.500176,3.864015,-5.79670256664,2.67157,3.423085,20.70317,12.6747,,-0.000136515896883793,,,,,,,,,,,,,,,,,,,,15.76862,0.0555408
3372,2022/03/01 01:18:46,47889.8717,360.0003,1,20,3,0,0,0,-1.500153,3.862313,-5.794060433889,2.67157,3.427249,20.70317,12.69078,,-0.000165998295415193,,2.62741494178772,0.386504709720612,,,,,,,,,,,,,,,,,15.68566,-0.02040327
3373,2022/03/01 01:18:56,47899.8718,370.0004,1,20,3,0,0,0,-1.500084,3.860938,-5.791731318792,2.67157,3.431413,20.70317,12.70686,,-0.000176209199707955,,,,,,,,,,,,,,,,,,,,15.38834,-0.1132149
3374,2022/03/01 01:19:06,47909.8719,380.0005,1,20,3,0,0,0,-1.500153,3.859245,-5.789457964485,2.67157,3.435578,20.70317,12.72294,,-0.000147528102388605,,,,,,,,,,,,,,,,,,,,15.52509,-0.05153477
3375,2022/03/01 01:19:16,47919.8722,390.0008,1,20,3,0,0,0,-1.500133,3.857972,-5.787471110276,2.67157,3.439742,20.70317,12.73901,,-0.00013105760444887,,2.74090504646301,,,,,,,,,,,,,,,,,,15.81066,0.07544458
3376,2022/03/01 01:19:26,47929.873,400.0016,1,20,3,0,0,0,-1.50017,3.856275,-5.78506806675,2.67157,3.443908,20.70317,12.75507,,-0.000151892701978795,,,,,,,,,,,,,,,,,,,,15.43446,-0.08105457
3377,2022/03/01 01:19:33,47936.3007,406.4293,1,20,3,0,0,0,-1.500153,3.855363,-5.783634370539,2.67157,3.446585,20.70317,12.7654,,-0.000151892701978795,0.0253551099449396,2.74090504646301,0.386504709720612,,,,,,,,,,,,,,,,,15.40578,-0.1153642
3378,2022/03/01 01:20:33,47996.3414,60.0014,1,21,3,0,0,0,0,3.923412,0,2.67157,3.446587,20.70317,12.7654,,0.000185690994840115,,,,,,,,,,,,,,,,,,,,15.49666,-0.04052162
3379,2022/03/01 01:21:33,48056.3405,120.0005,1,21,3,0,0,0,0,3.931545,0,2.67157,3.446587,20.70317,12.7654,,0.000102188700111583,,,,,,,,,,,,,,,,,,,,15.60047,0.04734099
3380,2022/03/01 01:22:33,48116.3413,180.0013,1,21,3,0,0,0,0,3.93726,0,2.67157,3.446587,20.70317,12.7654,,0.000074602743552532,,0,,,,,,,,,,,,,,,,,,15.35684,-0.09811878
3381,2022/03/01 01:23:33,48176.3401,240.0001,1,21,3,0,0,0,0,3.942651,0,2.67157,3.446587,20.70317,12.7654,,0.0000828216871013865,,,,,,,,,,,,,,,,,,,,15.57834,0.05531549
3382,2022/03/01 01:24:33,48236.3408,300.0008,1,21,3,0,0,0,0,3.946518,0,2.67157,3.446587,20.70317,12.7654,,0.0000402629302698188,,0,,,,,,,,,,,,,,,,,,15.3382,-0.07701457
3383,2022/03/01 01:25:33,48296.3407,360.0007,1,21,3,0,0,0,0,3.948698,0,2.67157,3.446587,20.70317,12.7654,,0.0000297921997116646,,,,,,,,,,,,,,,,,,,,15.60232,0.1214409
3384,2022/03/01 01:26:33,48356.3413,420.0013,1,21,3,0,0,0,0,3.950152,0,2.67157,3.446587,20.70317,12.7654,,-0.0000160013805725612,,0,,,,,,,,,,,,,,,,,,15.57108,0.0667721
3385,2022/03/01 01:27:33,48416.3412,480.0012,1,21,3,0,0,0,0,3.951241,0,2.67157,3.446587,20.70317,12.7654,,0.0000316887817461975,,,,,,,,,,,,,,,,,,,,15.52569,0.06044865
3386,2022/03/01 01:28:33,48476.3411,540.0011,1,21,3,0,0,0,0,3.95211,0,2.67157,3.446587,20.70317,12.7654,,0.0000154895496962126,,0,,,,,,,,,,,,,,,,,,15.24533,-0.07220328
3387,2022/03/01 01:29:33,48536.3403,600.0003,1,21,3,0,0,0,0,3.952626,0,2.67157,3.446587,20.70317,12.7654,,0.00000675697810947895,,,,,,,,,,,,,,,,,,,,15.19356,-0.09972036
3388,2022/03/01 01:30:33,48596.3408,660.0008,1,21,3,0,0,0,0,3.952639,0,2.67157,3.446587,20.70317,12.7654,,0.00000561096385354176,,0,,,,,,,,,,,,,,,,,,15.22892,-0.06569862
3389,2022/03/01 01:31:33,48656.341,720.001,1,21,3,0,0,0,0,3.953093,0,2.67157,3.446587,20.70317,12.7654,,0.0000197562603716506,,,,,,,,,,,,,,,,,,,,15.34197,0.05318522
3390,2022/03/01 01:32:33,48716.3407,780.0007,1,21,3,0,0,0,0,3.953561,0,2.67157,3.446587,20.70317,12.7654,,0.0000237867407122394,,0,,,,,,,,,,,,,,,,,,15.45905,0.09915233
3391,2022/03/01 01:33:33,48776.3412,840.0012,1,21,3,0,0,0,0,3.953811,0,2.67157,3.446587,20.70317,12.7654,,0.0000268694093392696,,,,,,,,,,,,,,,,,,,,15.41421,0.07222414
3392,2022/03/01 01:34:33,48836.3411,900.0011,1,21,3,0,0,0,0,3.953932,0,2.67157,3.446587,20.70317,12.7654,,0.0000188076501217438,,0,,,,,,,,,,,,,,,,,,15.35798,0.08415341
3393,2022/03/01 01:35:33,48896.341,960.001,1,21,3,0,0,0,0,3.953976,0,2.67157,3.446587,20.70317,12.7654,,-0.000036906229070155,,,,,,,,,,,,,,,,,,,,15.25949,-0.08204579
3394,2022/03/01 01:36:33,48956.3408,1020.0008,1,21,3,0,0,0,0,3.954072,0,2.67157,3.446587,20.70317,12.7654,,-0.0000365092710126191,,0,,,,,,,,,,,,,,,,,,15.166,0.02152026
3395,2022/03/01 01:37:33,49016.3409,1080.0009,1,21,3,0,0,0,0,3.954453,0,2.67157,3.446587,20.70317,12.7654,,0.0000114972899609711,,,,,,,,,,,,,,,,,,,,15.49979,0.07610857
3396,2022/03/01 01:38:33,49076.3413,1140.0013,1,21,3,0,0,0,0,3.954691,0,2.67157,3.446587,20.70317,12.7654,,0.0000180175593413878,,0,,,,,,,,,,,,,,,,,,15.37827,-0.05721509
3397,2022/03/01 01:39:33,49136.3406,1200.0006,1,21,3,0,0,0,0,3.954523,0,2.67157,3.446587,20.70317,12.7654,,0.0000124062098620925,,,,,,,,,,,,,,,,,,,,15.41795,-0.0733614
3398,2022/03/01 01:40:33,49196.3413,1260.0013,1,21,3,0,0,0,0,3.954714,0,2.67157,3.446587,20.70317,12.7654,,0.0000177397996594664,,0,,,,,,,,,,,,,,,,,,15.20047,-0.06905198
3399,2022/03/01 01:41:33,49256.3411,1320.0011,1,21,3,0,0,0,0,3.954852,0,2.67157,3.446587,20.70317,12.7654,,-0.00000691486411596998,,,,,,,,,,,,,,,,,,,,15.43435,0.07983446
3400,2022/03/01 01:42:33,49316.3409,1380.0009,1,21,3,0,0,0,0,3.955312,0,2.67157,3.446587,20.70317,12.7654,,-0.0000168717106134864,,0,,,,,,,,,,,,,,,,,,15.25341,0.07677615
3401,2022/03/01 01:43:33,49376.341,1440.001,1,21,3,0,0,0,0,3.955204,0,2.67157,3.446587,20.70317,12.7654,,-0.0000101553896456608,,,,,,,,,,,,,,,,,,,,15.45072,0.04005015
3402,2022/03/01 01:44:33,49436.3406,1500.0006,1,21,3,0,0,0,0,3.955025,0,2.67157,3.446587,20.70317,12.7654,,0.00000730981719243573,,0,,,,,,,,,,,,,,,,,,15.1262,-0.07835805
3403,2022/03/01 01:45:33,49496.3412,1560.0012,1,21,3,0,0,0,0,3.955202,0,2.67157,3.446587,20.70317,12.7654,,0.0000241814705077559,,,,,,,,,,,,,,,,,,,,15.10476,-0.0349021
3404,2022/03/01 01:46:33,49556.3403,1620.0003,1,21,3,0,0,0,0,3.955282,0,2.67157,3.446587,20.70317,12.7654,,0.0000239445907936897,,0,,,,,,,,,,,,,,,,,,15.16978,0.06224155
3405,2022/03/01 01:47:33,49616.341,1680.001,1,21,3,0,0,0,0,3.955493,0,2.67157,3.446587,20.70317,12.7654,,-0.0000304996301565552,,,,,,,,,,,,,,,,,,,,15.07464,-0.02954304
3406,2022/03/01 01:48:33,49676.3408,1740.0008,1,21,3,0,0,0,0,3.95551,0,2.67157,3.446587,20.70317,12.7654,,-0.00000442558621216449,,0,,,,,,,,,,,,,,,,,,15.42183,0.02686918
3407,2022/03/01 01:49:33,49736.3417,1800.0017,1,21,3,0,0,0,0,3.955353,0,2.67157,3.446587,20.70317,12.7654,,0.0000133945195557317,,,,,,,,,,,,,,,,,,,,15.41478,0.05277753
3408,2022/03/01 01:49:33,49736.343,1800.003,1,21,3,0,0,0,0,3.955353,0,2.67157,3.446587,20.70317,12.7654,,0.0000133945195557317,0.0253551099449396,0,0,,,,,,,,,,,,,,,,,15.41478,0.05277753
3409,2022/03/01 01:49:33,49736.3494,0.0016,1,22,3,0,0,0,0,3.955358,0,2.67157,3.446587,20.70317,12.7654,,0.0000133945195557317,0.0253551099449396,0,0,,,,,,,,,,,,,,,,,15.4147752109614,0.0527751700717101
3410,2022/03/01 01:49:33,49736.3568,0.0016,1,23,4,0,0,0,0,3.955265,0,2.67157,3.446587,20.70317,12.7654,,0.0000133945195557317,0.0253551099449396,0,0,,,,,,,,,,,,,,,,,15.4147696736355,0.0527724414046248
3411,2022/03/01 01:55:36,50099.6393,60.0008,1,14,4,0,0,0,0,3.955709,0,2.67157,3.446587,20.70317,12.7654,,-0.0000114583499453147,,,,,,,,,,,,,,,,,,,,15.14293,-0.08118391
3412,2022/03/01 01:56:36,50159.6392,120.0007,1,14,4,0,0,0,0,3.955951,0,2.67157,3.446587,20.70317,12.7654,,0.0000308569797198288,,,,,,,,,,,,,,,,,,,,15.39546,0.07528186
3413,2022/03/01 01:57:36,50219.6396,180.0011,1,14,4,0,0,0,0,3.955885,0,2.67157,3.446587,20.70317,12.7654,,0.00000758646820031572,,0,0,,,,,,,,,,,,,,,,,15.49499,0.0574261
3414,2022/03/01 01:58:36,50279.6387,240.0002,1,14,4,0,0,0,0,3.956199,0,2.67157,3.446587,20.70317,12.7654,,0.00000241022394220636,,,,,,,,,,,,,,,,,,,,15.16063,0.01142204
3415,2022/03/01 01:59:36,50339.6396,300.0011,1,14,4,0,0,0,0,3.955777,0,2.67157,3.446587,20.70317,12.7654,,-0.000019795779735432,,0,0,,,,,,,,,,,,,,,,,15.35001,-0.03059804
3416,2022/03/01 01:59:36,50339.6412,300.0027,1,14,4,0,0,0,0,3.955709,0,2.67157,3.446587,20.70317,12.7654,,-0.000019795779735432,0.0253551099449396,0,0,,,,,,,,,,,,,,,,,15.35001,-0.03059804
3417,2022/03/01 01:59:36,50339.9285,0.2515,1,15,4,0,0,0,-1.750678,3.731901,-6.533356978878,2.67098,3.446601,20.70095,12.76546,,-0.0879082381725311,,0.0102294897660613,97.7566299438477,,,,,,,,,,,,,,,,,15.32509,0.06116569
3418,2022/03/01 01:59:37,50340.1771,0.5001,1,15,4,0,0,0,-3.231584,3.724491,-12.036005523744,2.670344,3.446601,20.69857,12.76546,,-0.0266209505498409,,0.0638868436217308,,,,,,,,,,,,,,,,,,15.32509,0.06116569
3419,2022/03/01 01:59:37,50340.4276,0.7506,1,15,4,0,0,0,-4.443708,3.71893,-16.52583899244,2.6697,3.446601,20.69618,12.76546,,,,,,,,,,,,,,,,,,,,,,15.32509,0.06116569
3420,2022/03/01 01:59:37,50340.6772,1.0002,1,15,4,0,0,0,-5.392172,3.714042,-20.026753279224,2.66906,3.446601,20.6938,12.76546,,,,,,,,,,,,,,,,,,,,,,15.08517,-0.07497489
3421,2022/03/01 01:59:37,50340.9283,1.2513,1,15,4,0,0,0,-6.168359,3.710069,-22.885037506771,2.668417,3.446601,20.69141,12.76546,,,,,,,,,,,,,,,,,,,,,,15.08517,-0.07497489
3422,2022/03/01 01:59:38,50341.1774,1.5004,1,15,4,0,0,0,-6.787845,3.705865,-25.154837210925,2.667779,3.446601,20.68905,12.76546,,-0.0152265504002571,,0.158173799514771,8.13921070098877,,,,,,,,,,,,,,,,,15.08517,-0.07497489
3423,2022/03/01 01:59:38,50341.4285,1.7515,1,15,4,0,0,0,-7.282297,3.702374,-26.961787073078,2.667135,3.446601,20.68666,12.76546,,,,,,,,,,,,,,,,,,,,,,15.28092,-0.07497489
3424,2022/03/01 01:59:38,50341.6771,2.0001,1,15,4,0,0,0,-7.669033,3.698988,-28.367661038604,2.666499,3.446601,20.68431,12.76546,,,,,,,,,,,,,,,,,,,,,,15.28092,-0.07497489
3425,2022/03/01 01:59:38,50341.9283,2.2513,1,15,4,0,0,0,-7.985476,3.696137,-29.515413306212,2.665854,3.446601,20.68192,12.76546,,,,,,,,,,,,,,,,,,,,,,15.28092,-0.07497489
3426,2022/03/01 01:59:39,50342.1771,2.5001,1,15,4,0,0,0,-8.232999,3.69307,-30.40504161693,2.665216,3.446601,20.67957,12.76546,,-0.0124044502153993,,0.222258597612381,4.80291080474854,,,,,,,,,,,,,,,,,15.48363,0.1245189
3427,2022/03/01 01:59:39,50342.4276,2.7506,1,15,4,0,0,0,-8.435589,3.6903,-31.1298540867,2.664575,3.446601,20.6772,12.76546,,,,,,,,,,,,,,,,,,,,,,15.48363,0.1245189
3428,2022/03/01 01:59:39,50342.6773,3.0003,1,15,4,0,0,0,-8.597282,3.687594,-31.703285519508,2.663934,3.446601,20.67484,12.76546,,,,,,,,,,,,,,,,,,,,,,15.48363,0.1245189
3429,2022/03/01 01:59:39,50342.9286,3.2516,1,15,4,0,0,0,-8.726333,3.685179,-32.158099118607,2.66329,3.446601,20.67246,12.76546,,,,,,,,,,,,,,,,,,,,,,15.23009,-0.07923245
3430,2022/03/01 01:59:40,50343.1778,3.5008,1,15,4,0,0,0,-8.827308,3.682508,-32.506632328464,2.662651,3.446601,20.67011,12.76546,,-0.00966114830225706,,0.257271885871887,4.22860622406006,,,,,,,,,,,,,,,,,15.23009,-0.07923245
3431,2022/03/01 01:59:40,50343.4283,3.7513,1,15,4,0,0,0,-8.909956,3.680367,-32.791908033852,2.662009,3.446601,20.66775,12.76546,,,,,,,,,,,,,,,,,,,,,,15.14927,-0.07923245
3432,2022/03/01 01:59:40,50343.6779,4.0009,1,15,4,0,0,0,-8.974576,3.678059,-33.009020027984,2.661368,3.446601,20.66539,12.76546,,,,,,,,,,,,,,,,,,,,,,15.14927,-0.07923245
3433,2022/03/01 01:59:40,50343.9276,4.2506,1,15,4,0,0,0,-9.027493,3.676128,-33.186219787104,2.660728,3.446601,20.66303,12.76546,,,,,,,,,,,,,,,,,,,,,,15.14927,-0.07923245
3434,2022/03/01 01:59:41,50344.178,4.501,1,15,4,0,0,0,-9.069722,3.673747,-33.319863988334,2.660086,3.446601,20.66067,12.76546,,-0.00956106372177601,,0.275427013635635,3.52597808837891,,,,,,,,,,,,,,,,,15.39358,0.05108893
3435,2022/03/01 01:59:41,50344.4283,4.7513,1,15,4,0,0,0,-9.102794,3.6719,-33.4245492886,2.659444,3.446601,20.65832,12.76546,,,,,,,,,,,,,,,,,,,,,,15.39358,0.05108893
3436,2022/03/01 01:59:41,50344.6772,5.0002,1,15,4,0,0,0,-9.12981,3.669761,-33.50422067541,2.658813,3.446601,20.656,12.76546,,,,,,,,,,,,,,,,,,,,,,15.39358,0.05108893
3437,2022/03/01 01:59:41,50344.9284,5.2514,1,15,4,0,0,0,-9.151386,3.668015,-33.56742111879,2.658163,3.446601,20.65361,12.76546,,,,,,,,,,,,,,,,,,,,,,15.37496,-0.005816221
3438,2022/03/01 01:59:42,50345.178,5.501,1,15,4,0,0,0,-9.168231,3.665932,-33.610111406292,2.657523,3.446601,20.65127,12.76546,,-0.00844604708254337,,0.321381509304047,,,,,,,,,,,,,,,,,,15.37496,-0.005816221
3439,2022/03/01 01:59:42,50345.4282,5.7512,1,15,4,0,0,0,-9.18203,3.664328,-33.64596962584,2.656881,3.446601,20.64891,12.76546,,,,,,,,,,,,,,,,,,,,,,15.37496,-0.005816221
3440,2022/03/01 01:59:42,50345.6779,6.0009,1,15,4,0,0,0,-9.192792,3.662253,-33.666330080376,2.656241,3.446601,20.64657,12.76546,,,,,,,,,,,,,,,,,,,,,,15.18242,-0.005816221
3441,2022/03/01 01:59:42,50345.9283,6.2513,1,15,4,0,0,0,-9.201551,3.660869,-33.685672807819,2.655599,3.446601,20.64422,12.76546,,,,,,,,,,,,,,,,,,,,,,15.18242,-0.005816221
3442,2022/03/01 01:59:43,50346.1781,6.5011,1,15,4,0,0,0,-9.208537,3.659183,-33.695722045271,2.654958,3.446601,20.64187,12.76546,,-0.00580966798588634,,0.349725812673569,2.93528604507446,,,,,,,,,,,,,,,,,15.18242,-0.005816221
3443,2022/03/01 01:59:43,50346.4283,6.7513,1,15,4,0,0,0,-9.213981,3.657454,-33.699711664374,2.654316,3.446601,20.63953,12.76546,,,,,,,,,,,,,,,,,,,,,,15.39147,0.005159378
3444,2022/03/01 01:59:43,50346.6779,7.0009,1,15,4,0,0,0,-9.218428,3.655957,-33.702176375596,2.653676,3.446601,20.63718,12.76546,,,,,,,,,,,,,,,,,,,,,,15.39147,0.005159378
3445,2022/03/01 01:59:43,50346.9285,7.2515,1,15,4,0,0,0,-9.221971,3.654295,-33.699802515445,2.653033,3.446601,20.63484,12.76546,,,,,,,,,,,,,,,,,,,,,,15.39147,0.005159378
3446,2022/03/01 01:59:44,50347.177,7.5,1,15,4,0,0,0,-9.22477,3.652729,-33.69558489733,2.652396,3.446601,20.63251,12.76546,,-0.00610567117109895,,0.408719599246979,2.60683107376099,,,,,,,,,,,,,,,,,15.55806,0.05205929
3447,2022/03/01 01:59:44,50347.4284,7.7514,1,15,4,0,0,0,-9.227104,3.651262,-33.690574205248,2.651752,3.446601,20.63016,12.76546,,,,,,,,,,,,,,,,,,,,,,15.55806,0.05205929
3448,2022/03/01 01:59:44,50347.6772,8.0002,1,15,4,0,0,0,-9.22893,3.649917,-33.68482849881,2.651114,3.446601,20.62782,12.76546,,,,,,,,,,,,,,,,,,,,,,15.55806,0.05205929
3449,2022/03/01 01:59:44,50347.9283,8.2513,1,15,4,0,0,0,-9.230464,3.64835,-33.6759633344,2.65047,3.446601,20.62547,12.76546,,,,,,,,,,,,,,,,,,,,,,15.29228,0.05205929
3450,2022/03/01 01:59:45,50348.1779,8.5009,1,15,4,0,0,0,-9.231683,3.647221,-33.669988102943,2.64983,3.446601,20.62314,12.76546,,-0.00576404388993979,,0.430224806070328,,,,,,,,,,,,,,,,,,15.29228,0.05205929
3451,2022/03/01 01:59:45,50348.4276,8.7506,1,15,4,0,0,0,-9.23263,3.645629,-33.65874367427,2.64919,3.446601,20.62081,12.76546,,,,,,,,,,,,,,,,,,,,,,15.35015,-0.06497264
3452,2022/03/01 01:59:45,50348.6772,9.0002,1,15,4,0,0,0,-9.233353,3.644464,-33.650622607792,2.648549,3.446601,20.61847,12.76546,,,,,,,,,,,,,,,,,,,,,,15.35015,-0.06497264
3453,2022/03/01 01:59:45,50348.9271,9.2501,1,15,4,0,0,0,-9.233902,3.642904,-33.638218531408,2.647909,3.446601,20.61614,12.76546,,,,,,,,,,,,,,,,,,,,,,15.35015,-0.06497264
3454,2022/03/01 01:59:46,50349.178,9.501,1,15,4,0,0,0,-9.234293,3.641634,-33.627915354762,2.647266,3.446601,20.6138,12.76546,,-0.00505484407767653,,0.480141490697861,2.20102691650391,,,,,,,,,,,,,,,,,15.57951,0.07167578
3455,2022/03/01 01:59:46,50349.4284,9.7514,1,15,4,0,0,0,-9.234668,3.640309,-33.617045032412,2.646625,3.446601,20.61146,12.76546,,,,,,,,,,,,,,,,,,,,,,15.57951,0.07167578
3456,2022/03/01 01:59:46,50349.6782,10.0012,1,15,4,0,0,0,-9.235022,3.639094,-33.607113150068,2.645983,3.446601,20.60913,12.76546,,,,,,,,,,,,,,,,,,,,,,15.57951,0.07167578
3457,2022/03/01 01:59:46,50349.6794,10.0024,1,15,4,0,0,0,-9.235022,3.639094,-33.607113150068,2.645983,3.446601,20.60913,12.76546,,-0.00523783080279827,0.0253551099449396,0.480141490697861,2.20102691650391,,,,,,,,,,,,,,,,,15.57951,0.07167578
3458,2022/03/01 01:59:47,50350.719,1.0012,1,16,4,0,0,0,0,3.870167,0,2.645969,3.446601,20.60908,12.76546,,0.0120442202314734,,,,,,,,,,,,,,,,,,,,15.2964,-0.08847177
3459,2022/03/01 01:59:48,50351.7179,2.0001,1,16,4,0,0,0,0,3.877368,0,2.645969,3.446601,20.60908,12.76546,,0.00657237507402897,,,,,,,,,,,,,,,,,,,,15.47438,0.05561888
3460,2022/03/01 01:59:49,50352.7181,3.0003,1,16,4,0,0,0,0,3.882193,0,2.645969,3.446601,20.60908,12.76546,,0.00565678719431162,,,,,,,,,,,,,,,,,,,,15.3813,-0.02909005
3461,2022/03/01 01:59:50,50353.7187,4.0009,1,16,4,0,0,0,0,3.885901,0,2.645969,3.446601,20.60908,12.76546,,0.00406593689695001,,,,,,,,,,,,,,,,,,,,15.4451,0.01993954
3462,2022/03/01 01:59:51,50354.7181,5.0003,1,16,4,0,0,0,0,3.888983,0,2.645969,3.446601,20.60908,12.76546,,0.00341216591186821,,,,,,,,,,,,,,,,,,,,15.69561,0.01993954
3463,2022/03/01 01:59:52,50355.7188,6.001,1,16,4,0,0,0,0,3.891336,0,2.645969,3.446601,20.60908,12.76546,,0.00259288493543863,,,,,,,,,,,,,,,,,,,,15.41197,-0.05403578
3464,2022/03/01 01:59:53,50356.7179,7.0001,1,16,4,0,0,0,0,3.893707,0,2.645969,3.446601,20.60908,12.76546,,0.00277777807787061,,,,,,,,,,,,,,,,,,,,15.62469,-0.05403578
3465,2022/03/01 01:59:54,50357.718,8.0002,1,16,4,0,0,0,0,3.895399,0,2.645969,3.446601,20.60908,12.76546,,0.00178614899050444,,,,,,,,,,,,,,,,,,,,15.38094,-0.08845448
3466,2022/03/01 01:59:55,50358.718,9.0002,1,16,4,0,0,0,0,3.897439,0,2.645969,3.446601,20.60908,12.76546,,,,,,,,,,,,,,,,,,,,,,15.46304,-0.08845448
3467,2022/03/01 01:59:56,50359.7189,10.0011,1,16,4,0,0,0,0,3.898982,0,2.645969,3.446601,20.60908,12.76546,,0.00204054196365178,,,,,,,,,,,,,,,,,,,,15.73537,0.1107591
3468,2022/03/01 01:59:57,50360.7188,11.001,1,16,4,0,0,0,0,3.90048,0,2.645969,3.446601,20.60908,12.76546,,0.00152408797293901,,,,,,,,,,,,,,,,,,,,15.38318,-0.06627023
3469,2022/03/01 01:59:58,50361.719,12.0012,1,16,4,0,0,0,0,3.90167,0,2.645969,3.446601,20.60908,12.76546,,0.00176586396992207,,,,,,,,,,,,,,,,,,,,15.67921,0.04872084
3470,2022/03/01 01:59:59,50362.7179,13.0001,1,16,4,0,0,0,0,3.90281,0,2.645969,3.446601,20.60908,12.76546,,0.00164073402993381,,,,,,,,,,,,,,,,,,,,15.45645,-0.006324053
3471,2022/03/01 02:00:00,50363.719,14.0012,1,16,4,0,0,0,0,3.903995,0,2.645969,3.446601,20.60908,12.76546,,0.00151196797378361,,,,,,,,,,,,,,,,,,,,15.58745,-0.02235174
3472,2022/03/01 02:00:01,50364.7191,15.0013,1,16,4,0,0,0,0,3.905113,0,2.645969,3.446601,20.60908,12.76546,,,,,,,,,,,,,,,,,,,,,,15.78931,0.06308138
3473,2022/03/01 02:00:02,50365.7188,16.001,1,16,4,0,0,0,0,3.905978,0,2.645969,3.446601,20.60908,12.76546,,0.00103079900145531,,,,,,,,,,,,,,,,,,,,15.40905,-0.1188314
3474,2022/03/01 02:00:03,50366.719,17.0012,1,16,4,0,0,0,0,3.907116,0,2.645969,3.446601,20.60908,12.76546,,,,,,,,,,,,,,,,,,,,,,15.65837,0.07791281
3475,2022/03/01 02:00:04,50367.7191,18.0013,1,16,4,0,0,0,0,3.907812,0,2.645969,3.446601,20.60908,12.76546,,0.000924908381421119,,,,,,,,,,,,,,,,,,,,15.47414,0.07791281
3476,2022/03/01 02:00:05,50368.7183,19.0005,1,16,4,0,0,0,0,3.90878,0,2.645969,3.446601,20.60908,12.76546,,,,,,,,,,,,,,,,,,,,,,15.48293,0.002746582
3477,2022/03/01 02:00:06,50369.7181,20.0003,1,16,4,0,0,0,0,3.909585,0,2.645969,3.446601,20.60908,12.76546,,0.00076931098010391,,,,,,,,,,,,,,,,,,,,15.74099,0.002746582
3478,2022/03/01 02:00:07,50370.7189,21.0011,1,16,4,0,0,0,0,3.910534,0,2.645969,3.446601,20.60908,12.76546,,,,,,,,,,,,,,,,,,,,,,15.43468,-0.06449282
3479,2022/03/01 02:00:08,50371.7191,22.0013,1,16,4,0,0,0,0,3.911229,0,2.645969,3.446601,20.60908,12.76546,,,,,,,,,,,,,,,,,,,,,,15.64646,-0.06449282
3480,2022/03/01 02:00:09,50372.719,23.0012,1,16,4,0,0,0,0,3.911935,0,2.645969,3.446601,20.60908,12.76546,,0.000742541917134076,,,,,,,,,,,,,,,,,,,,15.50822,0.09305656
3481,2022/03/01 02:00:10,50373.7181,24.0003,1,16,4,0,0,0,0,3.91263,0,2.645969,3.446601,20.60908,12.76546,,,,,,,,,,,,,,,,,,,,,,15.47193,-0.0700748
3482,2022/03/01 02:00:11,50374.7181,25.0003,1,16,4,0,0,0,0,3.913524,0,2.645969,3.446601,20.60908,12.76546,,0.000684199389070272,,,,,,,,,,,,,,,,,,,,15.74358,0.07355154
3483,2022/03/01 02:00:12,50375.7181,26.0003,1,16,4,0,0,0,0,3.913977,0,2.645969,3.446601,20.60908,12.76546,,,,,,,,,,,,,,,,,,,,,,15.39137,-0.02267063
3484,2022/03/01 02:00:13,50376.7182,27.0004,1,16,4,0,0,0,0,3.914322,0,2.645969,3.446601,20.60908,12.76546,,0.000655457610264421,,,,,,,,,,,,,,,,,,,,15.56945,-0.03174663
3485,2022/03/01 02:00:14,50377.7192,28.0014,1,16,4,0,0,0,0,3.915241,0,2.645969,3.446601,20.60908,12.76546,,,,,,,,,,,,,,,,,,,,,,15.78206,0.06644189
3486,2022/03/01 02:00:15,50378.7182,29.0004,1,16,4,0,0,0,0,3.915515,0,2.645969,3.446601,20.60908,12.76546,,,,,,,,,,,,,,,,,,,,,,15.4814,-0.09395778
3487,2022/03/01 02:00:16,50379.7183,30.0005,1,16,4,0,0,0,0,3.916212,0,2.645969,3.446601,20.60908,12.76546,,,,,,,,,,,,,,,,,,,,,,15.71457,0.07286549
3488,2022/03/01 02:00:17,50380.7184,31.0006,1,16,4,0,0,0,0,3.916565,0,2.645969,3.446601,20.60908,12.76546,,0.000469624908873811,,,,,,,,,,,,,,,,,,,,15.40436,-0.0969404
3489,2022/03/01 02:00:18,50381.7183,32.0005,1,16,4,0,0,0,0,3.91692,0,2.645969,3.446601,20.60908,12.76546,,,,,,,,,,,,,,,,,,,,,,15.51068,0.03322542
3490,2022/03/01 02:00:19,50382.7182,33.0004,1,16,4,0,0,0,0,3.917485,0,2.645969,3.446601,20.60908,12.76546,,,,,,,,,,,,,,,,,,,,,,15.7672,0.03322542
3491,2022/03/01 02:00:20,50383.719,34.0012,1,16,4,0,0,0,0,3.91792,0,2.645969,3.446601,20.60908,12.76546,,0.000402726407628506,,,,,,,,,,,,,,,,,,,,15.36421,-0.05692184
3492,2022/03/01 02:00:21,50384.7183,35.0005,1,16,4,0,0,0,0,3.918437,0,2.645969,3.446601,20.60908,12.76546,,,,,,,,,,,,,,,,,,,,,,15.65745,-0.05692184
3493,2022/03/01 02:00:22,50385.7185,36.0007,1,16,4,0,0,0,0,3.918809,0,2.645969,3.446601,20.60908,12.76546,,,,,,,,,,,,,,,,,,,,,,15.482,-0.06752133
3494,2022/03/01 02:00:23,50386.7191,37.0013,1,16,4,0,0,0,0,3.919374,0,2.645969,3.446601,20.60908,12.76546,,,,,,,,,,,,,,,,,,,,,,15.48773,-0.06752133
3495,2022/03/01 02:00:24,50387.7183,38.0005,1,16,4,0,0,0,0,3.91969,0,2.645969,3.446601,20.60908,12.76546,,0.00037105949013494,,,,,,,,,,,,,,,,,,,,15.72719,0.07662237
3496,2022/03/01 02:00:25,50388.7192,39.0014,1,16,4,0,0,0,0,3.920201,0,2.645969,3.446601,20.60908,12.76546,,,,,,,,,,,,,,,,,,,,,,15.41069,-0.005123615
3497,2022/03/01 02:00:26,50389.7183,40.0005,1,16,4,0,0,0,0,3.920682,0,2.645969,3.446601,20.60908,12.76546,,,,,,,,,,,,,,,,,,,,,,15.52459,-0.05818903
3498,2022/03/01 02:00:26,50389.7198,40.002,1,16,4,0,0,0,0,3.920682,0,2.645969,3.446601,20.60908,12.76546,,0.00037105949013494,0.0253551099449396,0,0,,,,,,,,,,,,,,,,,15.52459,-0.05818903
3499,2022/03/01 02:00:26,50390.0097,0.2513,1,17,4,0,0,0,1.843697,3.964788,7.309867741236,2.64609,3.446696,20.60955,12.76583,,0.123482696712017,,0.000771164195612073,1296.74096679688,,,,,,,,,,,,,,,,,15.76311,0.0745362
3500,2022/03/01 02:00:27,50390.2592,0.5008,1,17,4,0,0,0,1.843491,3.965962,7.311215253342,2.646218,3.446696,20.61006,12.76583,,0.0115205198526382,,,,,,,,,,,,,,,,,,,,15.76311,0.0745362
3501,2022/03/01 02:00:27,50390.5088,0.7504,1,17,4,0,0,0,1.843437,3.967183,7.313251927971,2.646345,3.446696,20.61057,12.76583,,,,,,,,,,,,,,,,,,,,,,15.76311,0.0745362
3502,2022/03/01 02:00:27,50390.7584,1,1,17,4,0,0,0,1.843605,3.967886,7.31521446903,2.646472,3.446696,20.61107,12.76583,,,,,,,,,,,,,,,,,,,,,,15.61836,0.0745362
3503,2022/03/01 02:00:27,50391.0089,1.2505,1,17,4,0,0,0,1.843933,3.968938,7.318455753154,2.646601,3.446696,20.61158,12.76583,,,,,,,,,,,,,,,,,,,,,,15.61836,0.0745362
3504,2022/03/01 02:00:28,50391.2586,1.5002,1,17,4,0,0,0,1.844193,3.969435,7.320404240955,2.646729,3.446696,20.61209,12.76583,,0.00398731790482998,,0.0710882395505905,,,,,,,,,,,,,,,,,,15.61836,0.0745362
3505,2022/03/01 02:00:28,50391.5098,1.7514,1,17,4,0,0,0,1.84449,3.970334,7.32324135966,2.646857,3.446696,20.6126,12.76583,,,,,,,,,,,,,,,,,,,,,,15.42873,-0.1044923
3506,2022/03/01 02:00:28,50391.7593,2.0009,1,17,4,0,0,0,1.845078,3.970948,7.326708793944,2.646985,3.446696,20.61311,12.76583,,,,,,,,,,,,,,,,,,,,,,15.42873,-0.1044923
3507,2022/03/01 02:00:28,50392.0088,2.2504,1,17,4,0,0,0,1.845474,3.971707,7.329682004118,2.647113,3.446696,20.61362,12.76583,,,,,,,,,,,,,,,,,,,,,,15.42873,-0.1044923
3508,2022/03/01 02:00:29,50392.2591,2.5007,1,17,4,0,0,0,1.845467,3.972011,7.330215224137,2.647241,3.446696,20.61412,12.76583,,0.00348656601272523,,,,,,,,,,,,,,,,,,,,15.67829,0.07798672
3509,2022/03/01 02:00:29,50392.5088,2.7504,1,17,4,0,0,0,1.845451,3.972682,7.331389969582,2.647369,3.446696,20.61463,12.76583,,,,,,,,,,,,,,,,,,,,,,15.67829,0.07798672
3510,2022/03/01 02:00:29,50392.7585,3.0001,1,17,4,0,0,0,1.845581,3.973173,7.332812598513,2.647497,3.446696,20.61514,12.76583,,,,,,,,,,,,,,,,,,,,,,15.70916,0.07798672
3511,2022/03/01 02:00:29,50393.0087,3.2503,1,17,4,0,0,0,1.845505,3.974008,7.33405163404,2.647625,3.446696,20.61565,12.76583,,,,,,,,,,,,,,,,,,,,,,15.70916,0.07798672
3512,2022/03/01 02:00:30,50393.2594,3.501,1,17,4,0,0,0,1.845047,3.974396,7.332947416612,2.647754,3.446696,20.61616,12.76583,,0.00262193102389574,,0.180685102939606,7.94102096557617,,,,,,,,,,,,,,,,,15.70916,0.07798672
3513,2022/03/01 02:00:30,50393.5098,3.7514,1,17,4,0,0,0,1.844864,3.975081,7.333483833984,2.647882,3.446696,20.61667,12.76583,,,,,,,,,,,,,,,,,,,,,,15.42895,-0.07791936
3514,2022/03/01 02:00:30,50393.7593,4.0009,1,17,4,0,0,0,1.845085,3.975593,7.335307010405,2.648009,3.446696,20.61718,12.76583,,,,,,,,,,,,,,,,,,,,,,15.42895,-0.07791936
3515,2022/03/01 02:00:30,50394.009,4.2506,1,17,4,0,0,0,1.845123,3.975887,7.336000549101,2.648137,3.446696,20.61768,12.76583,,,,,,,,,,,,,,,,,,,,,,15.42895,-0.07791936
3516,2022/03/01 02:00:31,50394.2593,4.5009,1,17,4,0,0,0,1.845306,3.97686,7.33852361916,2.648265,3.446696,20.61819,12.76583,,0.00226273504085839,,,,,,,,,,,,,,,,,,,,15.48456,0.01737952
3517,2022/03/01 02:00:31,50394.5098,4.7514,1,17,4,0,0,0,1.845528,3.97706,7.33977558768,2.648394,3.446696,20.61871,12.76583,,,,,,,,,,,,,,,,,,,,,,15.48456,0.01737952
3518,2022/03/01 02:00:31,50394.7586,5.0002,1,17,4,0,0,0,1.845657,3.977833,7.341715321281,2.648521,3.446696,20.61921,12.76583,,,,,,,,,,,,,,,,,,,,,,15.48456,0.01737952
3519,2022/03/01 02:00:31,50395.0097,5.2513,1,17,4,0,0,0,1.845428,3.977947,7.341014776316,2.64865,3.446696,20.61972,12.76583,,,,,,,,,,,,,,,,,,,,,,15.68893,0.01737952
3520,2022/03/01 02:00:32,50395.2594,5.501,1,17,4,0,0,0,1.845215,3.978787,7.341717454205,2.648778,3.446696,20.62023,12.76583,,0.0022545401006937,,0.229594796895981,,,,,,,,,,,,,,,,,,15.68893,0.01737952
3521,2022/03/01 02:00:32,50395.5097,5.7513,1,17,4,0,0,0,1.844986,3.979072,7.341332132992,2.648906,3.446696,20.62074,12.76583,,,,,,,,,,,,,,,,,,,,,,15.68893,0.01737952
3522,2022/03/01 02:00:32,50395.7585,6.0001,1,17,4,0,0,0,1.845085,3.979782,7.34303607147,2.649033,3.446696,20.62125,12.76583,,,,,,,,,,,,,,,,,,,,,,15.57375,0.02787232
3523,2022/03/01 02:00:32,50396.0088,6.2504,1,17,4,0,0,0,1.844955,3.979921,7.342775148555,2.649162,3.446696,20.62176,12.76583,,,,,,,,,,,,,,,,,,,,,,15.57375,0.02787232
3524,2022/03/01 02:00:33,50396.2593,6.5009,1,17,4,0,0,0,1.844658,3.98066,7.34295631428,2.64929,3.446696,20.62227,12.76583,,0.00227082101628184,,,,,,,,,,,,,,,,,,,,15.57375,0.02787232
3525,2022/03/01 02:00:33,50396.5098,6.7514,1,17,4,0,0,0,1.844269,3.980811,7.341686322159,2.649418,3.446696,20.62278,12.76583,,,,,,,,,,,,,,,,,,,,,,15.38763,-0.0581634
3526,2022/03/01 02:00:33,50396.7586,7.0002,1,17,4,0,0,0,1.84446,3.981659,7.34401075914,2.649545,3.446696,20.62329,12.76583,,,,,,,,,,,,,,,,,,,,,,15.38763,-0.0581634
3527,2022/03/01 02:00:33,50397.0089,7.2505,1,17,4,0,0,0,1.844734,3.982031,7.345787974754,2.649673,3.446696,20.6238,12.76583,,,,,,,,,,,,,,,,,,,,,,15.38763,-0.0581634
3528,2022/03/01 02:00:34,50397.2585,7.5001,1,17,4,0,0,0,1.845413,3.982471,7.349303755523,2.649801,3.446696,20.62431,12.76583,,0.00229593901894987,,0.269642204046249,4.00532102584839,,,,,,,,,,,,,,,,,15.61893,-0.0581634
3529,2022/03/01 02:00:34,50397.5097,7.7513,1,17,4,0,0,0,1.845268,3.982821,7.349372141028,2.64993,3.446696,20.62482,12.76583,,,,,,,,,,,,,,,,,,,,,,15.61893,-0.0581634
3530,2022/03/01 02:00:34,50397.7587,8.0003,1,17,4,0,0,0,1.845253,3.983499,7.350563480247,2.650058,3.446696,20.62533,12.76583,,,,,,,,,,,,,,,,,,,,,,15.74042,0.1102459
3531,2022/03/01 02:00:34,50398.0097,8.2513,1,17,4,0,0,0,1.844765,3.983767,7.349113929755,2.650186,3.446696,20.62584,12.76583,,,,,,,,,,,,,,,,,,,,,,15.74042,0.1102459
3532,2022/03/01 02:00:35,50398.2594,8.501,1,17,4,0,0,0,1.844902,3.984344,7.350724214288,2.650314,3.446696,20.62635,12.76583,,0.00191943603567779,,,,,,,,,,,,,,,,,,,,15.74042,0.1102459
3533,2022/03/01 02:00:35,50398.5097,8.7513,1,17,4,0,0,0,1.845192,3.984503,7.352173059576,2.650442,3.446696,20.62686,12.76583,,,,,,,,,,,,,,,,,,,,,,15.49242,-0.07749856
3534,2022/03/01 02:00:35,50398.7592,9.0008,1,17,4,0,0,0,1.845375,3.98516,7.354114635,2.65057,3.446696,20.62737,12.76583,,,,,,,,,,,,,,,,,,,,,,15.49242,-0.07749856
3535,2022/03/01 02:00:35,50399.0096,9.2512,1,17,4,0,0,0,1.845558,3.985566,7.355593215828,2.650698,3.446696,20.62788,12.76583,,,,,,,,,,,,,,,,,,,,,,15.49242,-0.07749856
3536,2022/03/01 02:00:36,50399.2593,9.5009,1,17,4,0,0,0,1.845566,3.986061,7.356538655526,2.650826,3.446696,20.62839,12.76583,,0.00175953004509211,,,,,,,,,,,,,,,,,,,,15.47509,-0.07749856
3537,2022/03/01 02:00:36,50399.5089,9.7505,1,17,4,0,0,0,1.845642,3.98622,7.35713505324,2.650954,3.446696,20.6289,12.76583,,,,,,,,,,,,,,,,,,,,,,15.47509,-0.07749856
3538,2022/03/01 02:00:36,50399.7593,10.0009,1,17,4,0,0,0,1.845566,3.987109,7.358472808694,2.651082,3.446696,20.62941,12.76583,,,,,,,,,,,,,,,,,,,,,,15.47509,-0.07749856
3539,2022/03/01 02:00:36,50399.7608,10.0024,1,17,4,0,0,0,1.845566,3.987109,7.358472808694,2.651083,3.446696,20.62941,12.76583,,0.00175953004509211,0.0253551099449396,0.269642204046249,4.00532102584839,,,,,,,,,,,,,,,,,15.47509,-0.07749856
3540,2022/03/01 02:00:37,50400.8011,1.0019,1,18,4,0,0,0,0,3.94146,0,2.651084,3.446696,20.62942,12.76583,,-0.00540441507473588,,,,,,,,,,,,,,,,,,,,15.63344,-0.03569603
3541,2022/03/01 02:00:38,50401.7993,2.0001,1,18,4,0,0,0,0,3.9404,0,2.651084,3.446696,20.62942,12.76583,,-0.00200836197473109,,,,,,,,,,,,,,,,,,,,15.45553,-0.03569603
3542,2022/03/01 02:00:39,50402.7994,3.0002,1,18,4,0,0,0,0,3.93954,0,2.651084,3.446696,20.62942,12.76583,,,,,,,,,,,,,,,,,,,,,,15.74416,0.04761398
3543,2022/03/01 02:00:40,50403.7995,4.0003,1,18,4,0,0,0,0,3.939388,0,2.651084,3.446696,20.62942,12.76583,,,,,,,,,,,,,,,,,,,,,,15.47567,0.04761398
3544,2022/03/01 02:00:41,50404.7993,5.0001,1,18,4,0,0,0,0,3.939159,0,2.651084,3.446696,20.62942,12.76583,,-0.000592573604080826,,,,,,,,,,,,,,,,,,,,15.4128,-0.10355
3545,2022/03/01 02:00:42,50405.7995,6.0003,1,18,4,0,0,0,0,3.939012,0,2.651084,3.446696,20.62942,12.76583,,,,,,,,,,,,,,,,,,,,,,15.66563,0.09901524
3546,2022/03/01 02:00:43,50406.7992,7,1,18,4,0,0,0,0,3.938721,0,2.651084,3.446696,20.62942,12.76583,,,,,,,,,,,,,,,,,,,,,,15.42802,-0.09425759
3547,2022/03/01 02:00:44,50407.7993,8.0001,1,18,4,0,0,0,0,3.938654,0,2.651084,3.446696,20.62942,12.76583,,,,,,,,,,,,,,,,,,,,,,15.81015,0.06785035
3548,2022/03/01 02:00:45,50408.8001,9.0009,1,18,4,0,0,0,0,3.938513,0,2.651084,3.446696,20.62942,12.76583,,,,,,,,,,,,,,,,,,,,,,15.53725,-0.03371596
3549,2022/03/01 02:00:46,50409.8003,10.0011,1,18,4,0,0,0,0,3.938653,0,2.651084,3.446696,20.62942,12.76583,,,,,,,,,,,,,,,,,,,,,,15.45389,-0.02604961
3550,2022/03/01 02:00:47,50410.7995,11.0003,1,18,4,0,0,0,0,3.938449,0,2.651084,3.446696,20.62942,12.76583,,,,,,,,,,,,,,,,,,,,,,15.73221,0.08697331
3551,2022/03/01 02:00:48,50411.7996,12.0004,1,18,4,0,0,0,0,3.938645,0,2.651084,3.446696,20.62942,12.76583,,,,,,,,,,,,,,,,,,,,,,15.47097,-0.08163691
3552,2022/03/01 02:00:49,50412.7994,13.0002,1,18,4,0,0,0,0,3.938432,0,2.651084,3.446696,20.62942,12.76583,,-0.00014157040277496,,,,,,,,,,,,,,,,,,,,15.72613,0.07973731
3553,2022/03/01 02:00:50,50413.8004,14.0012,1,18,4,0,0,0,0,3.938408,0,2.651084,3.446696,20.62942,12.76583,,,,,,,,,,,,,,,,,,,,,,15.5157,-0.06575942
3554,2022/03/01 02:00:51,50414.7995,15.0003,1,18,4,0,0,0,0,3.938699,0,2.651084,3.446696,20.62942,12.76583,,,,,,,,,,,,,,,,,,,,,,15.4128,-0.06575942
3555,2022/03/01 02:00:52,50415.8004,16.0012,1,18,4,0,0,0,0,3.938519,0,2.651084,3.446696,20.62942,12.76583,,,,,,,,,,,,,,,,,,,,,,15.76403,0.01684904
3556,2022/03/01 02:00:53,50416.7996,17.0004,1,18,4,0,0,0,0,3.93879,0,2.651084,3.446696,20.62942,12.76583,,,,,,,,,,,,,,,,,,,,,,15.45261,0.01684904
3557,2022/03/01 02:00:54,50417.7994,18.0002,1,18,4,0,0,0,0,3.938882,0,2.651084,3.446696,20.62942,12.76583,,,,,,,,,,,,,,,,,,,,,,15.75233,0.08883715
3558,2022/03/01 02:00:55,50418.8002,19.001,1,18,4,0,0,0,0,3.939063,0,2.651084,3.446696,20.62942,12.76583,,,,,,,,,,,,,,,,,,,,,,15.65371,0.08883715
3559,2022/03/01 02:00:56,50419.7995,20.0003,1,18,4,0,0,0,0,3.938843,0,2.651084,3.446696,20.62942,12.76583,,,,,,,,,,,,,,,,,,,,,,15.40084,-0.1098436
3560,2022/03/01 02:00:57,50420.7997,21.0005,1,18,4,0,0,0,0,3.939171,0,2.651084,3.446696,20.62942,12.76583,,,,,,,,,,,,,,,,,,,,,,15.80698,0.06944299
3561,2022/03/01 02:00:58,50421.7995,22.0003,1,18,4,0,0,0,0,3.939161,0,2.651084,3.446696,20.62942,12.76583,,,,,,,,,,,,,,,,,,,,,,15.49207,-0.04093349
3562,2022/03/01 02:00:59,50422.7996,23.0004,1,18,4,0,0,0,0,3.939062,0,2.651084,3.446696,20.62942,12.76583,,,,,,,,,,,,,,,,,,,,,,15.70916,-0.0161773
3563,2022/03/01 02:01:00,50423.8006,24.0014,1,18,4,0,0,0,0,3.939324,0,2.651084,3.446696,20.62942,12.76583,,,,,,,,,,,,,,,,,,,,,,15.66435,0.07001698
3564,2022/03/01 02:01:01,50424.7996,25.0004,1,18,4,0,0,0,0,3.939376,0,2.651084,3.446696,20.62942,12.76583,,0.0000584000008529983,,,,,,,,,,,,,,,,,,,,15.44606,-0.06821573
3565,2022/03/01 02:01:02,50425.8005,26.0013,1,18,4,0,0,0,0,3.939378,0,2.651084,3.446696,20.62942,12.76583,,,,,,,,,,,,,,,,,,,,,,15.76627,0.1000655
3566,2022/03/01 02:01:03,50426.8004,27.0012,1,18,4,0,0,0,0,3.939342,0,2.651084,3.446696,20.62942,12.76583,,,,,,,,,,,,,,,,,,,,,,15.56628,-0.06249726
3567,2022/03/01 02:01:04,50427.8003,28.0011,1,18,4,0,0,0,0,3.939406,0,2.651084,3.446696,20.62942,12.76583,,,,,,,,,,,,,,,,,,,,,,15.67921,0.03529191
3568,2022/03/01 02:01:05,50428.7998,29.0006,1,18,4,0,0,0,0,3.939449,0,2.651084,3.446696,20.62942,12.76583,,,,,,,,,,,,,,,,,,,,,,15.7114,0.01005709
3569,2022/03/01 02:01:06,50429.7997,30.0005,1,18,4,0,0,0,0,3.939498,0,2.651084,3.446696,20.62942,12.76583,,,,,,,,,,,,,,,,,,,,,,15.40624,0.01005709
3570,2022/03/01 02:01:07,50430.7998,31.0006,1,18,4,0,0,0,0,3.939615,0,2.651084,3.446696,20.62942,12.76583,,,,,,,,,,,,,,,,,,,,,,15.74639,0.07198155
3571,2022/03/01 02:01:08,50431.8004,32.0012,1,18,4,0,0,0,0,3.940033,0,2.651084,3.446696,20.62942,12.76583,,,,,,,,,,,,,,,,,,,,,,15.58044,0.07198155
3572,2022/03/01 02:01:09,50432.8004,33.0012,1,18,4,0,0,0,0,3.939835,0,2.651084,3.446696,20.62942,12.76583,,,,,,,,,,,,,,,,,,,,,,15.67349,0.08293569
3573,2022/03/01 02:01:10,50433.7995,34.0003,1,18,4,0,0,0,0,3.939931,0,2.651084,3.446696,20.62942,12.76583,,0.000110288099676836,,,,,,,,,,,,,,,,,,,,15.68388,0.08293569
3574,2022/03/01 02:01:11,50434.7998,35.0006,1,18,4,0,0,0,0,3.940128,0,2.651084,3.446696,20.62942,12.76583,,,,,,,,,,,,,,,,,,,,,,15.3882,-0.08915246
3575,2022/03/01 02:01:12,50435.7997,36.0005,1,18,4,0,0,0,0,3.940166,0,2.651084,3.446696,20.62942,12.76583,,,,,,,,,,,,,,,,,,,,,,15.73946,0.05188167
3576,2022/03/01 02:01:13,50436.8005,37.0013,1,18,4,0,0,0,0,3.940292,0,2.651084,3.446696,20.62942,12.76583,,,,,,,,,,,,,,,,,,,,,,15.49242,-0.0193131
3577,2022/03/01 02:01:14,50437.7997,38.0005,1,18,4,0,0,0,0,3.940378,0,2.651084,3.446696,20.62942,12.76583,,,,,,,,,,,,,,,,,,,,,,15.75304,-0.01628876
3578,2022/03/01 02:01:15,50438.7998,39.0006,1,18,4,0,0,0,0,3.940646,0,2.651084,3.446696,20.62942,12.76583,,,,,,,,,,,,,,,,,,,,,,15.63124,0.05966842
3579,2022/03/01 02:01:16,50439.8,40.0008,1,18,4,0,0,0,0,3.940484,0,2.651084,3.446696,20.62942,12.76583,,,,,,,,,,,,,,,,,,,,,,15.38187,-0.07792652
3580,2022/03/01 02:01:16,50439.8012,40.002,1,18,4,0,0,0,0,3.940484,0,2.651084,3.446696,20.62942,12.76583,,0.000110288099676836,0.0253551099449396,0,0,,,,,,,,,,,,,,,,,15.38187,-0.07792652
3581,2022/03/01 02:01:16,50439.8084,0.0016,1,19,4,0,0,0,0,3.940372,0,2.651084,3.446696,20.62942,12.76583,,0.000110288099676836,0.0253551099449396,0,0,,,,,,,,,,,,,,,,,15.3818621168929,-0.0779515247712705
3582,2022/03/01 02:01:26,50449.848,10.0004,1,20,4,0,0,0,-1.499931,3.885588,-5.828113894428,2.651103,3.45086,20.62949,12.78204,,-0.00122677895706147,,0.275495588779449,6.14631319046021,,,,,,,,,,,,,,,,,15.37087,-0.1128179
3583,2022/03/01 02:01:36,50459.849,20.0014,1,20,4,0,0,0,-1.499894,3.875749,-5.813212670606,2.651103,3.455024,20.62949,12.7982,,-0.00102259300183505,,0.40567210316658,3.26304411888123,,,,,,,,,,,,,,,,,15.41105,-0.04495263
3584,2022/03/01 02:01:46,50469.8491,30.0015,1,20,4,0,0,0,-1.499927,3.868443,-5.802382103661,2.651103,3.459189,20.62949,12.81433,,-0.000817520311102271,,0.542083024978638,2.23344898223877,,,,,,,,,,,,,,,,,15.43365,-0.003290772
3585,2022/03/01 02:01:56,50479.8476,40,1,20,4,0,0,0,-1.499938,3.862984,-5.794236494992,2.651103,3.463352,20.62949,12.83042,,-0.000493296014610678,,0.727713286876678,1.5678299665451,,,,,,,,,,,,,,,,,15.67477,0.05856097
3586,2022/03/01 02:02:06,50489.8486,50.001,1,20,4,0,0,0,-1.499956,3.85815,-5.7870552414,2.651103,3.467517,20.62949,12.8465,,-0.000399846787331626,,0.842361271381378,,,,,,,,,,,,,,,,,,15.4334,0.06477416
3587,2022/03/01 02:02:16,50499.8478,60.0002,1,20,4,0,0,0,-1.499955,3.85459,-5.78171154345,2.651103,3.47168,20.62949,12.86255,,-0.000311244511976838,,,,,,,,,,,,,,,,,,,,15.36805,-0.06735981
3588,2022/03/01 02:02:26,50509.8481,70.0005,1,20,4,0,0,0,-1.49993,3.851315,-5.77670290795,2.651103,3.475844,20.62949,12.8786,,-0.000326927285641432,,1.14167499542236,1.0229719877243,,,,,,,,,,,,,,,,,15.72182,0.06045759
3589,2022/03/01 02:02:36,50519.8483,80.0007,1,20,4,0,0,0,-1.499976,3.848638,-5.772864632688,2.651103,3.480008,20.62949,12.89463,,-0.000322264706483111,,1.43407797813416,,,,,,,,,,,,,,,,,,15.39524,0.1079071
