Repository: HVES-Battery-Testing-Consortium/LG-HG2

# Battery Testing Consortium (BTC)
The Battery Testing Consortium (BTC) has been developed within the High Voltage and Energy Storage Lab at Oxford Brookes University to provide accurate and comprehensive cell data to Formula Student Electric teams. Through the BTC, we aim to provide FS teams with information for improved and informed decisions for cell selection, pack architecture design, thermal cooling requirements, and end of life predictions. A range of tests are completed to provide a comprehensive electrochemical lithium-ion characterisation for modelling, validation, and battery management parameterisation.

File: Data/Round1/LG_HG2/Package 1/220228_BTC_HPPC_EIS_LG_HG2_2_15C/220228_BTC_HPPC_EIS_LG_HG2_2_15C_Channel_3_Wb_1.CSV (part 19 of 46)
Data_Point,Date_Time,Test_Time(s),Step_Time(s),Cycle_Index,Step_Index,TC_Counter1,TC_Counter2,TC_Counter3,TC_Counter4,Current(A),Voltage(V),Power(W),Charge_Capacity(Ah),Discharge_Capacity(Ah),Charge_Energy(Wh),Discharge_Energy(Wh),ACR(Ohm),dV/dt(V/s),Internal_Resistance(Ohm),dQ/dV(Ah/V),dV/dQ(V/Ah),MetaCode_MV_UD1,MetaCode_MV_UD2,MetaCode_MV_UD3,MetaCode_MV_UD4,MetaCode_MV_UD5,MetaCode_MV_UD6,MetaCode_MV_UD7,MetaCode_MV_UD8,MetaCode_MV_UD9,MetaCode_MV_UD10,MetaCode_MV_UD11,MetaCode_MV_UD12,MetaCode_MV_UD13,MetaCode_MV_UD14,MetaCode_MV_UD15,MetaCode_MV_UD16,Aux_Temperature_1(C),Aux_dT/dt_1(C)
3822,2022/03/01 02:49:24,53327.3229,38.0003,1,18,5,0,0,0,0,3.88269,0,2.630629,3.616043,20.5568,13.41434,,,,,,,,,,,,,,,,,,,,,,15.49604,0.06655455
3823,2022/03/01 02:49:25,53328.3231,39.0005,1,18,5,0,0,0,0,3.882507,0,2.630629,3.616043,20.5568,13.41434,,,,,,,,,,,,,,,,,,,,,,15.76956,0.04575193
3824,2022/03/01 02:49:26,53329.323,40.0004,1,18,5,0,0,0,0,3.882518,0,2.630629,3.616043,20.5568,13.41434,,,,,,,,,,,,,,,,,,,,,,15.51151,0.04575193
3825,2022/03/01 02:49:26,53329.3246,40.002,1,18,5,0,0,0,0,3.882544,0,2.630629,3.616043,20.5568,13.41434,,0.0000813944498077035,0.0253551099449396,0,0,,,,,,,,,,,,,,,,,15.51151,0.04575193
3826,2022/03/01 02:49:26,53329.331,0.0016,1,19,5,0,0,0,0,3.882544,0,2.630629,3.616043,20.5568,13.41434,,0.0000813944498077035,0.0253551099449396,0,0,,,,,,,,,,,,,,,,,15.5116643728841,0.0457513416190704
3827,2022/03/01 02:49:36,53339.3674,10.0004,1,20,5,0,0,0,-1.499861,3.828418,-5.742094849898,2.630646,3.620203,20.55687,13.4303,,-0.00139230396598577,,0.269941300153732,6.06679201126099,,,,,,,,,,,,,,,,,15.75375,0.04482865
3828,2022/03/01 02:49:46,53349.3676,20.0006,1,20,5,0,0,0,-1.499924,3.819107,-5.728370247868,2.630646,3.624365,20.55687,13.44621,,-0.000652080110739917,,0.446721285581589,3.24375104904175,,,,,,,,,,,,,,,,,15.54847,-0.07658124
3829,2022/03/01 02:49:56,53359.3678,30.0008,1,20,5,0,0,0,-1.49991,3.812125,-5.71784440875,2.630646,3.628525,20.55687,13.46208,,-0.000530843622982502,,0.520805478096008,2.06789994239807,,,,,,,,,,,,,,,,,15.53329,0.07728338
3830,2022/03/01 02:50:06,53369.368,40.001,1,20,5,0,0,0,-1.499904,3.807407,-5.710744988928,2.630646,3.632687,20.55687,13.47794,,-0.000493914412800223,,0.667552173137665,,,,,,,,,,,,,,,,,,15.65912,0.08538961
3831,2022/03/01 02:50:16,53379.3678,50.0008,1,20,5,0,0,0,-1.499908,3.803078,-5.704267116824,2.630646,3.636849,20.55687,13.49378,,-0.000369445013348013,,0.833206415176392,1.32936298847198,,,,,,,,,,,,,,,,,15.36598,-0.07397413
3832,2022/03/01 02:50:26,53389.3679,60.0009,1,20,5,0,0,0,-1.499912,3.800308,-5.700127572896,2.630646,3.64101,20.55687,13.50959,,-0.000277308805380017,,1.16352903842926,,,,,,,,,,,,,,,,,,15.66611,-0.06232917
3833,2022/03/01 02:50:36,53399.3682,70.0012,1,20,5,0,0,0,-1.499934,3.797287,-5.695679879058,2.630646,3.645171,20.55687,13.5254,,-0.000348724890500307,,,,,,,,,,,,,,,,,,,,15.40541,-0.09024501
3834,2022/03/01 02:50:46,53409.3682,80.0012,1,20,5,0,0,0,-1.49992,3.795073,-5.69230589416,2.630646,3.649332,20.55687,13.5412,,-0.000236384599702433,,1.47478103637695,0.756341576576233,,,,,,,,,,,,,,,,,15.61439,0.0114572
3835,2022/03/01 02:50:56,53419.3684,90.0014,1,20,5,0,0,0,-1.499947,3.792969,-5.689252472643,2.630646,3.653492,20.55687,13.55698,,-0.000248955911956728,,,,,,,,,,,,,,,,,,,,15.44395,0.07008851
3836,2022/03/01 02:51:06,53429.3684,100.0014,1,20,5,0,0,0,-1.49987,3.790784,-5.68568319808,2.630646,3.657654,20.55687,13.57276,,-0.000190539998584427,,1.87628698348999,,,,,,,,,,,,,,,,,,15.50449,0.03655791
3837,2022/03/01 02:51:16,53439.3678,110.0008,1,20,5,0,0,0,-1.499877,3.789055,-5.683116446235,2.630646,3.661816,20.55687,13.58854,,-0.000255073391599581,,,,,,,,,,,,,,,,,,,,15.50515,0.03273606
3838,2022/03/01 02:51:26,53449.3678,120.0008,1,20,5,0,0,0,-1.499908,3.786947,-5.680072100876,2.630646,3.665977,20.55687,13.6043,,-0.0001712624944048,,,,,,,,,,,,,,,,,,,,15.59448,-0.09885132
3839,2022/03/01 02:51:36,53459.3679,130.0009,1,20,5,0,0,0,-1.49991,3.785349,-5.67768281859,2.630646,3.670137,20.55687,13.62005,,-0.000170707397046499,,2.1522068977356,0.497551709413528,,,,,,,,,,,,,,,,,15.51781,-0.05925775
3840,2022/03/01 02:51:46,53469.368,140.001,1,20,5,0,0,0,-1.499959,3.783457,-5.675030378263,2.630646,3.674299,20.55687,13.6358,,-0.000181110197445378,,,,,,,,,,,,,,,,,,,,15.48808,-0.04664719
3841,2022/03/01 02:51:56,53479.3673,150.0003,1,20,5,0,0,0,-1.499921,3.781994,-5.672692222474,2.630646,3.67846,20.55687,13.65154,,-0.000128719097119756,,,,,,,,,,,,,,,,,,,,15.58409,0.1104778
3842,2022/03/01 02:52:06,53489.3675,160.0005,1,20,5,0,0,0,-1.499904,3.780046,-5.669706115584,2.630646,3.682622,20.55687,13.66727,,-0.00024098290305119,,2.43550491333008,,,,,,,,,,,,,,,,,,15.45623,0.02612591
3843,2022/03/01 02:52:16,53499.3676,170.0006,1,20,5,0,0,0,-1.499921,3.778334,-5.667202511614,2.630646,3.686783,20.55687,13.683,,-0.000140218398883007,,,,,,,,,,,,,,,,,,,,15.59544,0.09945095
3844,2022/03/01 02:52:26,53509.3677,180.0007,1,20,5,0,0,0,-1.499925,3.776507,-5.664477261975,2.630646,3.690943,20.55687,13.69872,,-0.000153366403537802,,2.36814188957214,0.417817801237106,,,,,,,,,,,,,,,,,15.36278,-0.05806327
3845,2022/03/01 02:52:36,53519.3678,190.0008,1,20,5,0,0,0,-1.499871,3.774909,-5.661876536739,2.630646,3.695104,20.55687,13.71443,,-0.000184427903150208,,,,,,,,,,,,,,,,,,,,15.59942,0.07719636
3846,2022/03/01 02:52:46,53529.3673,200.0003,1,20,5,0,0,0,-1.499938,3.772984,-5.659242074992,2.630646,3.699266,20.55687,13.73013,,-0.000137580602313392,,,,,,,,,,,,,,,,,,,,15.46407,0.03943861
3847,2022/03/01 02:52:56,53539.3681,210.0011,1,20,5,0,0,0,-1.499964,3.771298,-5.656811233272,2.630646,3.703428,20.55687,13.74583,,-0.000154118402861059,,2.3750479221344,,,,,,,,,,,,,,,,,,15.32686,-0.05592883
3848,2022/03/01 02:53:06,53549.3682,220.0012,1,20,5,0,0,0,-1.499921,3.769788,-5.654384186748,2.630646,3.707588,20.55687,13.76152,,-0.000182101197424345,,,,,,,,,,,,,,,,,,,,15.53576,0.06893814
3849,2022/03/01 02:53:16,53559.3683,230.0013,1,20,5,0,0,0,-1.499936,3.767912,-5.651626853632,2.630646,3.711749,20.55687,13.7772,,-0.000146377497003414,,,,,,,,,,,,,,,,,,,,15.46128,0.02682447
3850,2022/03/01 02:53:26,53569.3676,240.0006,1,20,5,0,0,0,-1.499914,3.766174,-5.648937109036,2.630646,3.715911,20.55687,13.79288,,-0.000175359004060738,,2.34118390083313,0.41875359416008,,,,,,,,,,,,,,,,,15.2984,-0.06113529
3851,2022/03/01 02:53:36,53579.3686,250.0016,1,20,5,0,0,0,-1.499908,3.764118,-5.645830701144,2.630646,3.720073,20.55687,13.80855,,-0.000136738293804228,,,,,,,,,,,,,,,,,,,,15.58745,0.08224368
3852,2022/03/01 02:53:46,53589.3679,260.0009,1,20,5,0,0,0,-1.499884,3.76295,-5.6439884978,2.630646,3.724233,20.55687,13.82421,,-0.00017689740343485,,,,,,,,,,,,,,,,,,,,15.46982,0.04775226
3853,2022/03/01 02:53:56,53599.3681,270.0011,1,20,5,0,0,0,-1.499967,3.761102,-5.641528883634,2.630646,3.728394,20.55687,13.83986,,-0.000148116407217458,,2.53102397918701,,,,,,,,,,,,,,,,,,15.2984,-0.05000591
3854,2022/03/01 02:54:06,53609.368,280.001,1,20,5,0,0,0,-1.49993,3.759723,-5.63932131939,2.630646,3.732555,20.55687,13.85551,,-0.000123571895528585,,,,,,,,,,,,,,,,,,,,15.52063,0.068748
3855,2022/03/01 02:54:16,53619.3683,290.0013,1,20,5,0,0,0,-1.499921,3.757967,-5.636653620607,2.630646,3.736716,20.55687,13.87115,,-0.000230649297009222,,,,,,,,,,,,,,,,,,,,15.60327,0.1009095
3856,2022/03/01 02:54:26,53629.3681,300.0011,1,20,5,0,0,0,-1.499907,3.756581,-5.634522137967,2.630646,3.740877,20.55687,13.88678,,-0.000153648405103013,,,0.388030111789703,,,,,,,,,,,,,,,,,15.35997,0.02080798
3857,2022/03/01 02:54:36,53639.3683,310.0013,1,20,5,0,0,0,-1.499924,3.754854,-5.631995631096,2.630646,3.745038,20.55687,13.90241,,-0.000119752003229223,,2.77980399131775,,,,,,,,,,,,,,,,,,15.38962,0.0109452
3858,2022/03/01 02:54:46,53649.3677,320.0007,1,20,5,0,0,0,-1.499932,3.753814,-5.630465740648,2.630646,3.7492,20.55687,13.91803,,-0.000243844406213611,,,,,,,,,,,,,,,,,,,,15.65723,0.09013474
3859,2022/03/01 02:54:56,53659.3677,330.0007,1,20,5,0,0,0,-1.499848,3.752164,-5.627675671072,2.630646,3.753362,20.55687,13.93365,,-0.000118294898129534,,,,,,,,,,,,,,,,,,,,15.40321,0.08926511
3860,2022/03/01 02:55:06,53669.3678,340.0008,1,20,5,0,0,0,-1.499887,3.750965,-5.626023640955,2.630646,3.757523,20.55687,13.94927,,-0.000169455001014285,,2.8381040096283,,,,,,,,,,,,,,,,,,15.41747,0.01788616
3861,2022/03/01 02:55:16,53679.3679,350.0009,1,20,5,0,0,0,-1.499908,3.749317,-5.623630562836,2.630646,3.761684,20.55687,13.96487,,,,,,,,,,,,,,,,,,,,,,15.62504,0.09951711
3862,2022/03/01 02:55:26,53689.3681,360.0011,1,20,5,0,0,0,-1.499911,3.747672,-5.621174457192,2.630646,3.765846,20.55687,13.98047,,-0.000113791902549565,,,,,,,,,,,,,,,,,,,,15.36502,0.03993869
3863,2022/03/01 02:55:36,53699.3683,370.0013,1,20,5,0,0,0,-1.499907,3.746552,-5.619479570664,2.630646,3.770007,20.55687,13.99607,,-0.000188832404091954,,2.91592192649841,0.339238286018372,,,,,,,,,,,,,,,,,15.44044,0.02484679
3864,2022/03/01 02:55:46,53709.3675,380.0005,1,20,5,0,0,0,-1.499905,3.744961,-5.617085728705,2.630646,3.774168,20.55687,14.01165,,-0.000149398096255027,,,,,,,,,,,,,,,,,,,,15.6626,0.09339154
3865,2022/03/01 02:55:56,53719.3677,390.0007,1,20,5,0,0,0,-1.499925,3.743766,-5.61536821755,2.630646,3.77833,20.55687,14.02724,,-0.000148082195664756,,,,,,,,,,,,,,,,,,,,15.44325,0.08135498
3866,2022/03/01 02:56:06,53729.3679,400.0009,1,20,5,0,0,0,-1.499907,3.742263,-5.613046469541,2.630646,3.782491,20.55687,14.04281,,-0.000120440301543567,,,,,,,,,,,,,,,,,,,,15.40039,-0.03076971
3867,2022/03/01 02:56:12,53736.0939,406.7269,1,20,5,0,0,0,-1.499936,3.741433,-5.611910048288,2.630646,3.78529,20.55687,14.05328,,-0.000106224098999519,0.0253551099449396,2.94162392616272,0.339238286018372,,,,,,,,,,,,,,,,,15.38494,-0.09031236
3868,2022/03/01 02:57:13,53796.1315,60.0006,1,21,5,0,0,0,0,3.804016,0,2.630646,3.785292,20.55687,14.05329,,0.000166380195878446,,,,,,,,,,,,,,,,,,,,15.59413,0.0578016
3869,2022/03/01 02:58:13,53856.1312,120.0003,1,21,5,0,0,0,0,3.808427,0,2.630646,3.785292,20.55687,14.05329,,0.0000683950493112206,,,,,,,,,,,,,,,,,,,,15.67174,0.08897007
3870,2022/03/01 02:59:13,53916.1311,180.0002,1,21,5,0,0,0,0,3.810611,0,2.630646,3.785292,20.55687,14.05329,,0.0000417221199313644,,0,,,,,,,,,,,,,,,,,,15.61964,0.02640605
3871,2022/03/01 03:00:13,53976.1319,240.001,1,21,5,0,0,0,0,3.812197,0,2.630646,3.785292,20.55687,14.05329,,0.0000391141584259458,,,,,,,,,,,,,,,,,,,,15.35872,-0.06083906
3872,2022/03/01 03:01:13,54036.131,300.0001,1,21,5,0,0,0,0,3.813285,0,2.630646,3.785292,20.55687,14.05329,,0.0000583204891881906,,0,,,,,,,,,,,,,,,,,,15.5253,0.01536965
3873,2022/03/01 03:02:13,54096.1315,360.0006,1,21,5,0,0,0,0,3.814125,0,2.630646,3.785292,20.55687,14.05329,,-0.0000180572205863427,,,,,,,,,,,,,,,,,,,,15.22543,-0.07656395
3874,2022/03/01 03:03:13,54156.1314,420.0005,1,21,5,0,0,0,0,3.814774,0,2.630646,3.785292,20.55687,14.05329,,0.0000285280402749777,,0,,,,,,,,,,,,,,,,,,15.56827,0.08817494
3875,2022/03/01 03:04:13,54216.1312,480.0003,1,21,5,0,0,0,0,3.815377,0,2.630646,3.785292,20.55687,14.05329,,0.0000256434195762267,,,,,,,,,,,,,,,,,,,,15.40541,0.03601193
3876,2022/03/01 03:05:13,54276.1311,540.0002,1,21,5,0,0,0,0,3.816041,0,2.630646,3.785292,20.55687,14.05329,,0.00000525512177773635,,0,,,,,,,,,,,,,,,,,,15.25425,-0.09667039
3877,2022/03/01 03:06:13,54336.1309,600,1,21,5,0,0,0,0,3.816612,0,2.630646,3.785292,20.55687,14.05329,,0.00000580872710997937,,,,,,,,,,,,,,,,,,,,15.52693,0.09055972
3878,2022/03/01 03:07:13,54396.131,660.0001,1,21,5,0,0,0,0,3.817181,0,2.630646,3.785292,20.55687,14.05329,,0.00000244975603891362,,0,,,,,,,,,,,,,,,,,,15.61122,-0.07188976
3879,2022/03/01 03:08:13,54456.1318,720.0009,1,21,5,0,0,0,0,3.817441,0,2.630646,3.785292,20.55687,14.05329,,0.0000194399999600137,,,,,,,,,,,,,,,,,,,,15.55282,0.08580744
3880,2022/03/01 03:09:13,54516.1314,780.0005,1,21,5,0,0,0,0,3.817989,0,2.630646,3.785292,20.55687,14.05329,,0.0000020544980543491,,0,,,,,,,,,,,,,,,,,,15.54487,0.02908826
3881,2022/03/01 03:10:13,54576.1322,840.0013,1,21,5,0,0,0,0,3.818213,0,2.630646,3.785292,20.55687,14.05329,,-0.00000363512208423344,,,,,,,,,,,,,,,,,,,,15.27626,-0.09538829
3882,2022/03/01 03:11:13,54636.1312,900.0003,1,21,5,0,0,0,0,3.818699,0,2.630646,3.785292,20.55687,14.05329,,0.0000221266491280403,,0,,,,,,,,,,,,,,,,,,15.59694,0.0622189
3883,2022/03/01 03:12:13,54696.1309,960,1,21,5,0,0,0,0,3.819037,0,2.630646,3.785292,20.55687,14.05329,,0.0000126834202092141,,,,,,,,,,,,,,,,,,,,15.54931,0.0250572
3884,2022/03/01 03:13:13,54756.1318,1020.0009,1,21,5,0,0,0,0,3.819079,0,2.630646,3.785292,20.55687,14.05329,,0.0000273819496214855,,0,,,,,,,,,,,,,,,,,,15.35146,-0.08637488
3885,2022/03/01 03:14:13,54816.1317,1080.0008,1,21,5,0,0,0,0,3.819392,0,2.630646,3.785292,20.55687,14.05329,,-0.0000318858110404108,,,,,,,,,,,,,,,,,,,,15.32744,-0.06004632
3886,2022/03/01 03:15:13,54876.1315,1140.0006,1,21,5,0,0,0,0,3.819782,0,2.630646,3.785292,20.55687,14.05329,,-0.0000199521691683913,,0,,,,,,,,,,,,,,,,,,15.37417,-0.06782949
3887,2022/03/01 03:16:13,54936.1312,1200.0003,1,21,5,0,0,0,0,3.820266,0,2.630646,3.785292,20.55687,14.05329,,-0.0000163589993462665,,,,,,,,,,,,,,,,,,,,15.3135,-0.08729637
3888,2022/03/01 03:17:13,54996.1311,1260.0002,1,21,5,0,0,0,0,3.820455,0,2.630646,3.785292,20.55687,14.05329,,0.0000129195295812679,,0,,,,,,,,,,,,,,,,,,15.5739,0.1251066
3889,2022/03/01 03:18:13,55056.1317,1320.0008,1,21,5,0,0,0,0,3.820535,0,2.630646,3.785292,20.55687,14.05329,,0.0000189261900231941,,,,,,,,,,,,,,,,,,,,15.41573,-0.005525947
3890,2022/03/01 03:19:13,55116.1316,1380.0007,1,21,5,0,0,0,0,3.820485,0,2.630646,3.785292,20.55687,14.05329,,0.0000177803394763032,,0,,,,,,,,,,,,,,,,,,15.39279,0.01994848
3891,2022/03/01 03:20:13,55176.1318,1440.0009,1,21,5,0,0,0,0,3.820818,0,2.630646,3.785292,20.55687,14.05329,,-0.00000312125689561071,,,,,,,,,,,,,,,,,,,,15.51398,0.1116973
3892,2022/03/01 03:21:13,55236.1321,1500.0012,1,21,5,0,0,0,0,3.821362,0,2.630646,3.785292,20.55687,14.05329,,-0.0000144217101478716,,0,,,,,,,,,,,,,,,,,,15.53634,-0.07940888
3893,2022/03/01 03:22:13,55296.1322,1560.0013,1,21,5,0,0,0,0,3.821549,0,2.630646,3.785292,20.55687,14.05329,,-0.0000248548203671817,,,,,,,,,,,,,,,,,,,,15.53376,0.03078222
3894,2022/03/01 03:23:13,55356.1312,1620.0003,1,21,5,0,0,0,0,3.821413,0,2.630646,3.785292,20.55687,14.05329,,0,,0,,,,,,,,,,,,,,,,,,15.49723,-0.003034472
3895,2022/03/01 03:24:13,55416.1317,1680.0008,1,21,5,0,0,0,0,3.821733,0,2.630646,3.785292,20.55687,14.05329,,0.0000178988793777535,,,,,,,,,,,,,,,,,,,,15.45171,0.05337894
3896,2022/03/01 03:25:13,55476.1316,1740.0007,1,21,5,0,0,0,0,3.82186,0,2.630646,3.785292,20.55687,14.05329,,0.0000236280993703986,,0,,,,,,,,,,,,,,,,,,15.40121,0.03311038
3897,2022/03/01 03:26:13,55536.1315,1800.0006,1,21,5,0,0,0,0,3.822068,0,2.630646,3.785292,20.55687,14.05329,,-0.0000146599995787255,,,,,,,,,,,,,,,,,,,,15.29547,0.0138694
3898,2022/03/01 03:26:13,55536.1331,1800.0022,1,21,5,0,0,0,0,3.822068,0,2.630646,3.785292,20.55687,14.05329,,-0.0000146599995787255,0.0253551099449396,0,0,,,,,,,,,,,,,,,,,15.29547,0.0138694
3899,2022/03/01 03:26:13,55536.1402,0.0016,1,22,5,0,0,0,0,3.821988,0,2.630646,3.785292,20.55687,14.05329,,-0.0000146599995787255,0.0253551099449396,0,0,,,,,,,,,,,,,,,,,15.2954719133052,0.0138680401885134
3900,2022/03/01 03:26:13,55536.1474,0.0015,1,23,6,0,0,0,0,3.820798,0,2.630646,3.785292,20.55687,14.05329,,-0.0000146599995787255,0.0253551099449396,0,0,,,,,,,,,,,,,,,,,15.2954738535584,0.0138666612247524
3901,2022/03/01 03:32:12,55895.9748,60.0007,1,14,6,0,0,0,0,3.823208,0,2.630646,3.785292,20.55687,14.05329,,0.0000281326792901382,,,,,,,,,,,,,,,,,,,,15.39244,-0.05504847
3902,2022/03/01 03:33:12,55955.9756,120.0015,1,14,6,0,0,0,0,3.823359,0,2.630646,3.785292,20.55687,14.05329,,-0.0000427126906288322,,,,,,,,,,,,,,,,,,,,15.53981,0.04645288
3903,2022/03/01 03:34:12,56015.9755,180.0014,1,14,6,0,0,0,0,3.823364,0,2.630646,3.785292,20.55687,14.05329,,0.0000237073199969018,,0,0,,,,,,,,,,,,,,,,,15.37465,0.03982186
3904,2022/03/01 03:35:12,56075.9752,240.0011,1,14,6,0,0,0,0,3.823442,0,2.630646,3.785292,20.55687,14.05329,,0.0000320857689075638,,,,,,,,,,,,,,,,,,,,15.50986,0.09718776
3905,2022/03/01 03:36:12,56135.9742,300.0001,1,14,6,0,0,0,0,3.823856,0,2.630646,3.785292,20.55687,14.05329,,0.0000120915301522473,,0,0,,,,,,,,,,,,,,,,,15.31071,0.03217995
3906,2022/03/01 03:36:12,56135.9758,300.0017,1,14,6,0,0,0,0,3.823874,0,2.630646,3.785292,20.55687,14.05329,,0.0000120915301522473,0.0253551099449396,0,0,,,,,,,,,,,,,,,,,15.31071,0.03217995
3907,2022/03/01 03:36:13,56136.264,0.2514,1,15,6,0,0,0,-1.748733,3.602525,-6.299854350825,2.630049,3.785305,20.5547,14.05334,,-0.0806889832019806,,0.0106769297271967,93.6598892211914,,,,,,,,,,,,,,,,,15.44948,0.03217995
3908,2022/03/01 03:36:13,56136.5127,0.5001,1,15,6,0,0,0,-3.260108,3.59578,-11.72263114424,2.629414,3.785305,20.55241,14.05334,,,,,,,,,,,,,,,,,,,,,,15.44948,0.03217995
3909,2022/03/01 03:36:13,56136.7639,0.7513,1,15,6,0,0,0,-4.442608,3.59153,-15.95575991024,2.628767,3.785305,20.55009,14.05334,,,,,,,,,,,,,,,,,,,,,,15.44948,0.03217995
3910,2022/03/01 03:36:13,56137.0127,1.0001,1,15,6,0,0,0,-5.410614,3.587207,-19.408992415098,2.62813,3.785305,20.5478,14.05334,,,,,,,,,,,,,,,,,,,,,,15.37606,0.02042115
3911,2022/03/01 03:36:14,56137.264,1.2514,1,15,6,0,0,0,-6.183241,3.583706,-22.158917871146,2.627486,3.785305,20.54549,14.05334,,-0.0157360602170229,,0.172006696462631,6.504075050354,,,,,,,,,,,,,,,,,15.37606,0.02042115
3912,2022/03/01 03:36:14,56137.5128,1.5002,1,15,6,0,0,0,-6.787618,3.580428,-24.302577540504,2.626849,3.785305,20.54321,14.05334,,,,,,,,,,,,,,,,,,,,,,15.37606,0.02042115
3913,2022/03/01 03:36:14,56137.7634,1.7508,1,15,6,0,0,0,-7.282198,3.577433,-26.051575437734,2.626207,3.785305,20.54091,14.05334,,,,,,,,,,,,,,,,,,,,,,15.18691,-0.05910873
3914,2022/03/01 03:36:14,56138.0128,2.0002,1,15,6,0,0,0,-7.669034,3.574741,-27.414810270194,2.625567,3.785305,20.53863,14.05334,,,,,,,,,,,,,,,,,,,,,,15.18691,-0.05910873
3915,2022/03/01 03:36:15,56138.2632,2.2506,1,15,6,0,0,0,-7.985594,3.572108,-28.525404212152,2.624928,3.785305,20.53634,14.05334,,-0.00976122822612524,,0.220362305641174,4.67872619628906,,,,,,,,,,,,,,,,,15.18691,-0.05910873
3916,2022/03/01 03:36:15,56138.5136,2.501,1,15,6,0,0,0,-8.238242,3.569691,-29.407978323222,2.624286,3.785305,20.53405,14.05334,,,,,,,,,,,,,,,,,,,,,,15.36119,-0.05910873
3917,2022/03/01 03:36:15,56138.7643,2.7517,1,15,6,0,0,0,-8.439859,3.567389,-30.108260158151,2.623645,3.785305,20.53176,14.05334,,,,,,,,,,,,,,,,,,,,,,15.36119,-0.05910873
3918,2022/03/01 03:36:15,56139.0136,3.001,1,15,6,0,0,0,-8.597563,3.565207,-30.652091790541,2.623005,3.785305,20.52948,14.05334,,,,,,,,,,,,,,,,,,,,,,15.36119,-0.05910873
3919,2022/03/01 03:36:16,56139.2631,3.2505,1,15,6,0,0,0,-8.726606,3.562807,-31.091212943042,2.62237,3.785305,20.52721,14.05334,,-0.00812866073101759,,0.283446103334427,3.52899694442749,,,,,,,,,,,,,,,,,15.47886,0.09123325
3920,2022/03/01 03:36:16,56139.5129,3.5003,1,15,6,0,0,0,-8.827547,3.56111,-31.43586589717,2.621726,3.785305,20.52492,14.05334,,,,,,,,,,,,,,,,,,,,,,15.47886,0.09123325
3921,2022/03/01 03:36:16,56139.7634,3.7508,1,15,6,0,0,0,-8.910144,3.558959,-31.710837180096,2.621084,3.785305,20.52263,14.05334,,,,,,,,,,,,,,,,,,,,,,15.30273,0.09123325
3922,2022/03/01 03:36:16,56140.0128,4.0002,1,15,6,0,0,0,-8.976068,3.556954,-31.927460976872,2.620446,3.785305,20.52037,14.05334,,,,,,,,,,,,,,,,,,,,,,15.30273,-0.05504131
3923,2022/03/01 03:36:17,56140.2642,4.2516,1,15,6,0,0,0,-9.027628,3.555349,-32.096368182172,2.619799,3.785305,20.51807,14.05334,,-0.0089868800714612,,0.320579290390015,,,,,,,,,,,,,,,,,,15.30273,-0.05504131
3924,2022/03/01 03:36:17,56140.5128,4.5002,1,15,6,0,0,0,-9.069811,3.553482,-32.229410131902,2.619162,3.785305,20.5158,14.05334,,,,,,,,,,,,,,,,,,,,,,15.23995,-0.05504131
3925,2022/03/01 03:36:17,56140.7641,4.7515,1,15,6,0,0,0,-9.103474,3.55168,-32.33262653632,2.618517,3.785305,20.51351,14.05334,,,,,,,,,,,,,,,,,,,,,,15.23995,-0.05504131
3926,2022/03/01 03:36:17,56141.0129,5.0003,1,15,6,0,0,0,-9.12981,3.550261,-32.41320838041,2.617881,3.785305,20.51125,14.05334,,,,,,,,,,,,,,,,,,,,,,15.23995,-0.05504131
3927,2022/03/01 03:36:18,56141.2627,5.2501,1,15,6,0,0,0,-9.151325,3.54849,-32.47338524925,2.617241,3.785305,20.50898,14.05334,,-0.00557779194787145,,0.370382606983185,3.13864493370056,,,,,,,,,,,,,,,,,15.45051,0.04618347
3928,2022/03/01 03:36:18,56141.5129,5.5003,1,15,6,0,0,0,-9.168164,3.547098,-32.520376188072,2.6166,3.785305,20.5067,14.05334,,,,,,,,,,,,,,,,,,,,,,15.45051,0.04618347
3929,2022/03/01 03:36:18,56141.7642,5.7516,1,15,6,0,0,0,-9.181922,3.54507,-32.55055622454,2.615957,3.785305,20.50442,14.05334,,,,,,,,,,,,,,,,,,,,,,15.45051,0.04618347
3930,2022/03/01 03:36:18,56142.0136,6.001,1,15,6,0,0,0,-9.192961,3.544089,-32.580671957529,2.615318,3.785305,20.50216,14.05334,,,,,,,,,,,,,,,,,,,,,,15.50978,0.01852155
3931,2022/03/01 03:36:19,56142.2641,6.2515,1,15,6,0,0,0,-9.201771,3.542318,-32.595599045178,2.614675,3.785305,20.49988,14.05334,,-0.00568170100450516,,0.432866394519806,2.41916990280151,,,,,,,,,,,,,,,,,15.50978,0.01852155
3932,2022/03/01 03:36:19,56142.5129,6.5003,1,15,6,0,0,0,-9.208653,3.541013,-32.607959985489,2.614038,3.785305,20.49763,14.05334,,,,,,,,,,,,,,,,,,,,,,15.50978,0.01852155
3933,2022/03/01 03:36:19,56142.7633,6.7507,1,15,6,0,0,0,-9.214296,3.539351,-32.612627761896,2.613398,3.785305,20.49536,14.05334,,,,,,,,,,,,,,,,,,,,,,15.26924,0.01852155
3934,2022/03/01 03:36:19,56143.013,7.0004,1,15,6,0,0,0,-9.218789,3.538226,-32.618158928314,2.612757,3.785305,20.49309,14.05334,,,,,,,,,,,,,,,,,,,,,,15.26924,0.01852155
3935,2022/03/01 03:36:20,56143.264,7.2514,1,15,6,0,0,0,-9.222452,3.536612,-32.616234412624,2.612114,3.785305,20.49082,14.05334,,-0.00621809577569366,,0.431003212928772,,,,,,,,,,,,,,,,,,15.26924,0.01852155
3936,2022/03/01 03:36:20,56143.5129,7.5003,1,15,6,0,0,0,-9.22535,3.535536,-32.6165570376,2.611476,3.785305,20.48856,14.05334,,,,,,,,,,,,,,,,,,,,,,15.33215,-0.0555104
3937,2022/03/01 03:36:20,56143.7632,7.7506,1,15,6,0,0,0,-9.227598,3.534182,-32.612010754836,2.610835,3.785305,20.4863,14.05334,,,,,,,,,,,,,,,,,,,,,,15.33215,-0.0555104
3938,2022/03/01 03:36:20,56144.013,8.0004,1,15,6,0,0,0,-9.229445,3.532796,-32.60574637822,2.610194,3.785305,20.48403,14.05334,,,,,,,,,,,,,,,,,,,,,,15.33215,-0.0555104
3939,2022/03/01 03:36:21,56144.2633,8.2507,1,15,6,0,0,0,-9.230949,3.531448,-32.598616384152,2.609552,3.785305,20.48176,14.05334,,-0.00506685813888907,,0.494489789009094,2.22400903701782,,,,,,,,,,,,,,,,,15.58397,0.07869482
3940,2022/03/01 03:36:21,56144.5137,8.5011,1,15,6,0,0,0,-9.232075,3.530481,-32.593665378075,2.60891,3.785305,20.4795,14.05334,,,,,,,,,,,,,,,,,,,,,,15.58397,0.07869482
3941,2022/03/01 03:36:21,56144.7633,8.7507,1,15,6,0,0,0,-9.232979,3.528945,-32.582675077155,2.60827,3.785305,20.47724,14.05334,,,,,,,,,,,,,,,,,,,,,,15.57764,0.07869482
3942,2022/03/01 03:36:21,56145.0127,9.0001,1,15,6,0,0,0,-9.23369,3.527879,-32.57534104351,2.607633,3.785305,20.47499,14.05334,,,,,,,,,,,,,,,,,,,,,,15.57764,0.07869482
3943,2022/03/01 03:36:22,56145.2642,9.2516,1,15,6,0,0,0,-9.234341,3.526502,-32.564922005182,2.606985,3.785305,20.47271,14.05334,,-0.00582985300570726,,0.513559579849243,,,,,,,,,,,,,,,,,,15.57764,0.07869482
3944,2022/03/01 03:36:22,56145.5136,9.501,1,15,6,0,0,0,-9.234879,3.525474,-32.557325807646,2.606347,3.785305,20.47045,14.05334,,,,,,,,,,,,,,,,,,,,,,15.33366,-0.07822156
3945,2022/03/01 03:36:22,56145.7632,9.7506,1,15,6,0,0,0,-9.235288,3.524362,-32.548498086256,2.605707,3.785305,20.4682,14.05334,,,,,,,,,,,,,,,,,,,,,,15.33366,-0.07822156
3946,2022/03/01 03:36:22,56146.013,10.0004,1,15,6,0,0,0,-9.235575,3.523113,-32.537974344975,2.605067,3.785305,20.46594,14.05334,,,,,,,,,,,,,,,,,,,,,,15.33366,-0.07822156
3947,2022/03/01 03:36:22,56146.0144,10.0018,1,15,6,0,0,0,-9.235575,3.523113,-32.537974344975,2.605063,3.785305,20.46593,14.05334,,-0.00419584522023797,0.0253551099449396,0.526520907878876,1.8992999792099,,,,,,,,,,,,,,,,,15.33366,-0.07822156
3948,2022/03/01 03:36:23,56147.0546,1.0018,1,16,6,0,0,0,0,3.753405,0,2.605053,3.785305,20.46589,14.05334,,0.0125188296660781,,,,,,,,,,,,,,,,,,,,15.67328,0.03088176
3949,2022/03/01 03:36:24,56148.0538,2.001,1,16,6,0,0,0,0,3.760345,0,2.605053,3.785305,20.46589,14.05334,,0.00748760905116796,,,,,,,,,,,,,,,,,,,,15.58679,0.04822075
3950,2022/03/01 03:36:25,56149.0539,3.0011,1,16,6,0,0,0,0,3.765054,0,2.605053,3.785305,20.46589,14.05334,,0.00525534991174936,,,,,,,,,,,,,,,,,,,,15.506,-0.05196095
3951,2022/03/01 03:36:26,56150.0536,4.0008,1,16,6,0,0,0,0,3.768598,0,2.605053,3.785305,20.46589,14.05334,,0.003832648973912,,,,,,,,,,,,,,,,,,,,15.79951,0.1184338
3952,2022/03/01 03:36:27,56151.0531,5.0003,1,16,6,0,0,0,0,3.771173,0,2.605053,3.785305,20.46589,14.05334,,0.00263763102702796,,,,,,,,,,,,,,,,,,,,15.59439,-0.06409705
3953,2022/03/01 03:36:28,56152.0538,6.001,1,16,6,0,0,0,0,3.773732,0,2.605053,3.785305,20.46589,14.05334,,0.00229327497072518,,,,,,,,,,,,,,,,,,,,15.66225,0.02120435
3954,2022/03/01 03:36:29,56153.0538,7.001,1,16,6,0,0,0,0,3.775775,0,2.605053,3.785305,20.46589,14.05334,,0.00238967593759298,,,,,,,,,,,,,,,,,,,,15.7897,0.03982961
3955,2022/03/01 03:36:30,56154.0529,8.0001,1,16,6,0,0,0,0,3.777669,0,2.605053,3.785305,20.46589,14.05334,,0.00173667003400624,,,,,,,,,,,,,,,,,,,,15.42079,0.03982961
3956,2022/03/01 03:36:31,56155.0537,9.0009,1,16,6,0,0,0,0,3.779272,0,2.605053,3.785305,20.46589,14.05334,,0.00158933002967387,,,,,,,,,,,,,,,,,,,,15.64072,0.06872892
3957,2022/03/01 03:36:32,56156.0538,10.001,1,16,6,0,0,0,0,3.780822,0,2.605053,3.785305,20.46589,14.05334,,0.00188299803994596,,,,,,,,,,,,,,,,,,,,15.77227,0.06872892
3958,2022/03/01 03:36:33,56157.053,11.0002,1,16,6,0,0,0,0,3.78196,0,2.605053,3.785305,20.46589,14.05334,,,,,,,,,,,,,,,,,,,,,,15.47487,-0.05223513
3959,2022/03/01 03:36:34,56158.053,12.0002,1,16,6,0,0,0,0,3.783175,0,2.605053,3.785305,20.46589,14.05334,,0.0012687579728663,,,,,,,,,,,,,,,,,,,,15.63288,-0.05223513
3960,2022/03/01 03:36:35,56159.0531,13.0003,1,16,6,0,0,0,0,3.784262,0,2.605053,3.785305,20.46589,14.05334,,0.00122854101937264,,,,,,,,,,,,,,,,,,,,15.76594,0.09095967
3961,2022/03/01 03:36:36,56160.0531,14.0003,1,16,6,0,0,0,0,3.785251,0,2.605053,3.785305,20.46589,14.05334,,,,,,,,,,,,,,,,,,,,,,15.46785,-0.0297612
3962,2022/03/01 03:36:37,56161.0531,15.0003,1,16,6,0,0,0,0,3.786434,0,2.605053,3.785305,20.46589,14.05334,,0.000940836616791785,,,,,,,,,,,,,,,,,,,,15.55144,-0.03727138
3963,2022/03/01 03:36:38,56162.0529,16.0001,1,16,6,0,0,0,0,3.787416,0,2.605053,3.785305,20.46589,14.05334,,,,,,,,,,,,,,,,,,,,,,15.72813,0.074929
3964,2022/03/01 03:36:39,56163.0531,17.0003,1,16,6,0,0,0,0,3.788337,0,2.605053,3.785305,20.46589,14.05334,,0.00085372180910781,,,,,,,,,,,,,,,,,,,,15.53221,-0.08093715
3965,2022/03/01 03:36:40,56164.053,18.0002,1,16,6,0,0,0,0,3.789156,0,2.605053,3.785305,20.46589,14.05334,,,,,,,,,,,,,,,,,,,,,,15.52873,-0.001087189
3966,2022/03/01 03:36:41,56165.0532,19.0004,1,16,6,0,0,0,0,3.78979,0,2.605053,3.785305,20.46589,14.05334,,0.000835864804685116,,,,,,,,,,,,,,,,,,,,15.72407,0.0610429
3967,2022/03/01 03:36:42,56166.053,20.0002,1,16,6,0,0,0,0,3.790423,0,2.605053,3.785305,20.46589,14.05334,,,,,,,,,,,,,,,,,,,,,,15.46306,-0.08156419
3968,2022/03/01 03:36:43,56167.0532,21.0004,1,16,6,0,0,0,0,3.791145,0,2.605053,3.785305,20.46589,14.05334,,,,,,,,,,,,,,,,,,,,,,15.78396,0.10028
3969,2022/03/01 03:36:44,56168.053,22.0002,1,16,6,0,0,0,0,3.791696,0,2.605053,3.785305,20.46589,14.05334,,0.000633321411442012,,,,,,,,,,,,,,,,,,,,15.72369,-0.01883447
3970,2022/03/01 03:36:45,56169.0538,23.001,1,16,6,0,0,0,0,3.792178,0,2.605053,3.785305,20.46589,14.05334,,,,,,,,,,,,,,,,,,,,,,15.46434,-0.01883447
3971,2022/03/01 03:36:46,56170.053,24.0002,1,16,6,0,0,0,0,3.792857,0,2.605053,3.785305,20.46589,14.05334,,,,,,,,,,,,,,,,,,,,,,15.77389,0.07957637
3972,2022/03/01 03:36:47,56171.0531,25.0003,1,16,6,0,0,0,0,3.793293,0,2.605053,3.785305,20.46589,14.05334,,0.000440855394117534,,,,,,,,,,,,,,,,,,,,15.71107,0.07957637
3973,2022/03/01 03:36:48,56172.0531,26.0003,1,16,6,0,0,0,0,3.793797,0,2.605053,3.785305,20.46589,14.05334,,,,,,,,,,,,,,,,,,,,,,15.49558,-0.000590682
3974,2022/03/01 03:36:49,56173.054,27.0012,1,16,6,0,0,0,0,3.794125,0,2.605053,3.785305,20.46589,14.05334,,,,,,,,,,,,,,,,,,,,,,15.74989,-0.000590682
3975,2022/03/01 03:36:50,56174.0532,28.0004,1,16,6,0,0,0,0,3.794601,0,2.605053,3.785305,20.46589,14.05334,,0.000488485384266824,,,,,,,,,,,,,,,,,,,,15.77354,0.08686423
3976,2022/03/01 03:36:51,56175.054,29.0012,1,16,6,0,0,0,0,3.795042,0,2.605053,3.785305,20.46589,14.05334,,,,,,,,,,,,,,,,,,,,,,15.52182,-0.08440375
3977,2022/03/01 03:36:52,56176.0533,30.0005,1,16,6,0,0,0,0,3.795517,0,2.605053,3.785305,20.46589,14.05334,,,,,,,,,,,,,,,,,,,,,,15.68394,0.05640268
3978,2022/03/01 03:36:53,56177.0531,31.0003,1,16,6,0,0,0,0,3.795814,0,2.605053,3.785305,20.46589,14.05334,,,,,,,,,,,,,,,,,,,,,,15.4943,0.02584159
3979,2022/03/01 03:36:54,56178.0531,32.0003,1,16,6,0,0,0,0,3.796173,0,2.605053,3.785305,20.46589,14.05334,,0.000397627998609096,,,,,,,,,,,,,,,,,,,,15.47194,-0.09209096
3980,2022/03/01 03:36:55,56179.0534,33.0006,1,16,6,0,0,0,0,3.796634,0,2.605053,3.785305,20.46589,14.05334,,,,,,,,,,,,,,,,,,,,,,15.73892,0.0834316
3981,2022/03/01 03:36:56,56180.0541,34.0013,1,16,6,0,0,0,0,3.797112,0,2.605053,3.785305,20.46589,14.05334,,,,,,,,,,,,,,,,,,,,,,15.53541,-0.06359816
3982,2022/03/01 03:36:57,56181.0531,35.0003,1,16,6,0,0,0,0,3.797529,0,2.605053,3.785305,20.46589,14.05334,,,,,,,,,,,,,,,,,,,,,,15.47828,-0.01785457
3983,2022/03/01 03:36:58,56182.0531,36.0003,1,16,6,0,0,0,0,3.797709,0,2.605053,3.785305,20.46589,14.05334,,0.000302450207527727,,,,,,,,,,,,,,,,,,,,15.81648,0.105688
3984,2022/03/01 03:36:59,56183.0541,37.0013,1,16,6,0,0,0,0,3.798077,0,2.605053,3.785305,20.46589,14.05334,,,,,,,,,,,,,,,,,,,,,,15.5458,-0.08458614
3985,2022/03/01 03:37:00,56184.0532,38.0004,1,16,6,0,0,0,0,3.798167,0,2.605053,3.785305,20.46589,14.05334,,,,,,,,,,,,,,,,,,,,,,15.43751,-0.08458614
3986,2022/03/01 03:37:01,56185.0533,39.0005,1,16,6,0,0,0,0,3.798676,0,2.605053,3.785305,20.46589,14.05334,,,,,,,,,,,,,,,,,,,,,,15.80479,0.02808452
3987,2022/03/01 03:37:02,56186.0532,40.0004,1,16,6,0,0,0,0,3.799037,0,2.605053,3.785305,20.46589,14.05334,,,,,,,,,,,,,,,,,,,,,,15.56186,0.02808452
3988,2022/03/01 03:37:02,56186.0539,40.0011,1,16,6,0,0,0,0,3.799037,0,2.605053,3.785305,20.46589,14.05334,,0.000302450207527727,0.0253551099449396,0,0,,,,,,,,,,,,,,,,,15.56186,0.02808452
3989,2022/03/01 03:37:03,56186.3413,0.2512,1,17,6,0,0,0,1.843803,3.842532,7.084872029196,2.605175,3.785385,20.46636,14.05364,,0.106504701077938,,0.00109425699338317,913.862426757813,,,,,,,,,,,,,,,,,15.48553,-0.09976804
3990,2022/03/01 03:37:03,56186.5911,0.501,1,17,6,0,0,0,1.843674,3.844075,7.08722113155,2.605303,3.785385,20.46685,14.05364,,,,,,,,,,,,,,,,,,,,,,15.48553,-0.09976804
3991,2022/03/01 03:37:03,56186.8404,0.7503,1,17,6,0,0,0,1.843185,3.844768,7.08661870608,2.60543,3.785385,20.46734,14.05364,,,,,,,,,,,,,,,,,,,,,,15.48553,-0.09976804
3992,2022/03/01 03:37:03,56187.0902,1.0001,1,17,6,0,0,0,1.84314,3.84588,7.0884952632,2.605558,3.785385,20.46784,14.05364,,,,,,,,,,,,,,,,,,,,,,15.70956,0.07000744
3993,2022/03/01 03:37:04,56187.3407,1.2506,1,17,6,0,0,0,1.843712,3.846184,7.091255595008,2.605686,3.785385,20.46833,14.05364,,0.00356260105036199,,0.0865384563803673,,,,,,,,,,,,,,,,,,15.70956,0.07000744
3994,2022/03/01 03:37:04,56187.5902,1.5001,1,17,6,0,0,0,1.844543,3.847102,7.096145064386,2.605814,3.785385,20.46882,14.05364,,,,,,,,,,,,,,,,,,,,,,15.70956,0.07000744
3995,2022/03/01 03:37:04,56187.8406,1.7505,1,17,6,0,0,0,1.84494,3.847502,7.09841033988,2.605942,3.785385,20.46931,14.05364,,,,,,,,,,,,,,,,,,,,,,15.81425,0.07000744
3996,2022/03/01 03:37:04,56188.0909,2.0008,1,17,6,0,0,0,1.845634,3.848401,7.102739731234,2.60607,3.785385,20.46981,14.05364,,,,,,,,,,,,,,,,,,,,,,15.81425,0.07000744
3997,2022/03/01 03:37:05,56188.3404,2.2503,1,17,6,0,0,0,1.846046,3.848409,7.104340040814,2.606198,3.785385,20.4703,14.05364,,0.00260495394468308,,,,,,,,,,,,,,,,,,,,15.81425,0.07000744
3998,2022/03/01 03:37:05,56188.5911,2.501,1,17,6,0,0,0,1.846123,3.849413,7.106489875799,2.606327,3.785385,20.47079,14.05364,,,,,,,,,,,,,,,,,,,,,,15.57294,-0.04269421
3999,2022/03/01 03:37:05,56188.8416,2.7515,1,17,6,0,0,0,1.845772,3.849727,7.105718304244,2.606455,3.785385,20.47128,14.05364,,,,,,,,,,,,,,,,,,,,,,15.57294,-0.04269421
4000,2022/03/01 03:37:05,56189.0902,3.0001,1,17,6,0,0,0,1.845825,3.850248,7.1068840146,2.606582,3.785385,20.47178,14.05364,,,,,,,,,,,,,,,,,,,,,,15.46376,-0.03411889
4001,2022/03/01 03:37:06,56189.3407,3.2506,1,17,6,0,0,0,1.84536,3.850605,7.1057524428,2.60671,3.785385,20.47227,14.05364,,0.00176946097053587,,0.222201094031334,6.47551584243774,,,,,,,,,,,,,,,,,15.46376,-0.03411889
4002,2022/03/01 03:37:06,56189.5902,3.5001,1,17,6,0,0,0,1.845306,3.851172,7.106590798632,2.606838,3.785385,20.47276,14.05364,,,,,,,,,,,,,,,,,,,,,,15.46376,-0.03411889
4003,2022/03/01 03:37:06,56189.8414,3.7513,1,17,6,0,0,0,1.84523,3.851351,7.10662840573,2.606966,3.785385,20.47326,14.05364,,,,,,,,,,,,,,,,,,,,,,15.70041,-0.03411889
4004,2022/03/01 03:37:06,56190.0903,4.0002,1,17,6,0,0,0,1.84584,3.852076,7.11031596384,2.607094,3.785385,20.47375,14.05364,,,,,,,,,,,,,,,,,,,,,,15.70041,-0.03411889
4005,2022/03/01 03:37:07,56190.3404,4.2503,1,17,6,0,0,0,1.845825,3.852398,7.11085253835,2.607221,3.785385,20.47424,14.05364,,0.00193238002248108,,,,,,,,,,,,,,,,,,,,15.70041,-0.03411889
4006,2022/03/01 03:37:07,56190.5911,4.501,1,17,6,0,0,0,1.846245,3.852974,7.11353398263,2.60735,3.785385,20.47473,14.05364,,,,,,,,,,,,,,,,,,,,,,15.7732,0.09670079
4007,2022/03/01 03:37:07,56190.8404,4.7503,1,17,6,0,0,0,1.846024,3.853271,7.113230744504,2.607477,3.785385,20.47522,14.05364,,,,,,,,,,,,,,,,,,,,,,15.7732,0.09670079
4008,2022/03/01 03:37:07,56191.0903,5.0002,1,17,6,0,0,0,1.845856,3.853761,7.113487864416,2.607606,3.785385,20.47572,14.05364,,,,,,,,,,,,,,,,,,,,,,15.7732,0.09670079
4009,2022/03/01 03:37:08,56191.3407,5.2506,1,17,6,0,0,0,1.845749,3.853919,7.113367140331,2.607734,3.785385,20.47621,14.05364,,,,,,,,,,,,,,,,,,,,,,15.5622,-0.06593704
4010,2022/03/01 03:37:08,56191.5902,5.5001,1,17,6,0,0,0,1.845436,3.85462,7.11345451432,2.607862,3.785385,20.47671,14.05364,,,,,,,,,,,,,,,,,,,,,,15.5622,-0.06593704
4011,2022/03/01 03:37:08,56191.8413,5.7512,1,17,6,0,0,0,1.845558,3.854887,7.114417541946,2.60799,3.785385,20.4772,14.05364,,,,,,,,,,,,,,,,,,,,,,15.5622,-0.06593704
4012,2022/03/01 03:37:08,56192.0903,6.0002,1,17,6,0,0,0,1.84536,3.855412,7.11462308832,2.608117,3.785385,20.47769,14.05364,,,,,,,,,,,,,,,,,,,,,,15.46059,-0.06593704
4013,2022/03/01 03:37:09,56192.3414,6.2513,1,17,6,0,0,0,1.845734,3.855623,7.116454462282,2.608246,3.785385,20.47819,14.05364,,0.0013774000108242,,0.295701503753662,,,,,,,,,,,,,,,,,,15.46059,-0.06593704
4014,2022/03/01 03:37:09,56192.591,6.5009,1,17,6,0,0,0,1.845711,3.856047,7.117148364417,2.608374,3.785385,20.47868,14.05364,,,,,,,,,,,,,,,,,,,,,,15.46059,-0.06593704
4015,2022/03/01 03:37:09,56192.8406,6.7505,1,17,6,0,0,0,1.846008,3.856322,7.118801262576,2.608501,3.785385,20.47917,14.05364,,,,,,,,,,,,,,,,,,,,,,15.6783,0.03628135
4016,2022/03/01 03:37:09,56193.0911,7.001,1,17,6,0,0,0,1.846046,3.8567,7.1196456082,2.60863,3.785385,20.47967,14.05364,,,,,,,,,,,,,,,,,,,,,,15.6783,0.03628135
4017,2022/03/01 03:37:10,56193.3415,7.2514,1,17,6,0,0,0,1.8461,3.857059,7.1205166199,2.608758,3.785385,20.48016,14.05364,,0.00158691196702421,,,,,,,,,,,,,,,,,,,,15.6783,0.03628135
4018,2022/03/01 03:37:10,56193.5902,7.5001,1,17,6,0,0,0,1.845505,3.857365,7.118786394325,2.608885,3.785385,20.48065,14.05364,,,,,,,,,,,,,,,,,,,,,,15.77577,0.03046036
4019,2022/03/01 03:37:10,56193.8406,7.7505,1,17,6,0,0,0,1.845161,3.857743,7.118156931623,2.609013,3.785385,20.48115,14.05364,,,,,,,,,,,,,,,,,,,,,,15.77577,0.03046036
4020,2022/03/01 03:37:10,56194.0903,8.0002,1,17,6,0,0,0,1.845123,3.857837,7.118183778951,2.609141,3.785385,20.48164,14.05364,,,,,,,,,,,,,,,,,,,,,,15.52908,0.03046036
4021,2022/03/01 03:37:11,56194.3407,8.2506,1,17,6,0,0,0,1.845451,3.858402,7.120491829302,2.609269,3.785385,20.48213,14.05364,,0.00135551404673606,,,,,,,,,,,,,,,,,,,,15.52908,0.03046036
4022,2022/03/01 03:37:11,56194.5902,8.5001,1,17,6,0,0,0,1.845894,3.858539,7.122453988866,2.609397,3.785385,20.48263,14.05364,,,,,,,,,,,,,,,,,,,,,,15.52908,0.03046036
4023,2022/03/01 03:37:11,56194.8408,8.7507,1,17,6,0,0,0,1.845695,3.859137,7.122789865215,2.609525,3.785385,20.48312,14.05364,,,,,,,,,,,,,,,,,,,,,,15.48553,-0.09069979
4024,2022/03/01 03:37:11,56195.0911,9.001,1,17,6,0,0,0,1.845734,3.859213,7.123080647342,2.609653,3.785385,20.48362,14.05364,,,,,,,,,,,,,,,,,,,,,,15.48553,-0.09069979
4025,2022/03/01 03:37:12,56195.3414,9.2513,1,17,6,0,0,0,1.845726,3.859738,7.124018779788,2.609782,3.785385,20.48411,14.05364,,,,,,,,,,,,,,,,,,,,,,15.48553,-0.09069979
4026,2022/03/01 03:37:12,56195.5904,9.5003,1,17,6,0,0,0,1.846207,3.859838,7.126059934466,2.609909,3.785385,20.4846,14.05364,,,,,,,,,,,,,,,,,,,,,,15.74298,0.08045197
4027,2022/03/01 03:37:12,56195.8414,9.7513,1,17,6,0,0,0,1.846138,3.860403,7.126836673614,2.610038,3.785385,20.4851,14.05364,,,,,,,,,,,,,,,,,,,,,,15.74298,0.08045197
4028,2022/03/01 03:37:12,56196.0903,10.0002,1,17,6,0,0,0,1.845879,3.860426,7.125879284454,2.610165,3.785385,20.48559,14.05364,,,,,,,,,,,,,,,,,,,,,,15.74298,0.08045197
4029,2022/03/01 03:37:12,56196.0917,10.0016,1,17,6,0,0,0,1.845856,3.860441,7.125818182496,2.610166,3.785385,20.48559,14.05364,,0.0011818700004369,0.0253551099449396,0.389532685279846,2.91640210151672,,,,,,,,,,,,,,,,,15.74298,0.08045197
4030,2022/03/01 03:37:14,56197.1303,1.0001,1,18,6,0,0,0,0,3.815118,0,2.610168,3.785385,20.4856,14.05364,,-0.00690187094733119,,,,,,,,,,,,,,,,,,,,15.55085,-0.06003976
4031,2022/03/01 03:37:15,56198.131,2.0008,1,18,6,0,0,0,0,3.81398,0,2.610168,3.785385,20.4856,14.05364,,-0.0015024789609015,,,,,,,,,,,,,,,,,,,,15.5436,-0.002267957
4032,2022/03/01 03:37:16,56199.1302,3,1,18,6,0,0,0,0,3.813158,0,2.610168,3.785385,20.4856,14.05364,,,,,,,,,,,,,,,,,,,,,,15.75869,0.06721616
4033,2022/03/01 03:37:17,56200.1309,4.0007,1,18,6,0,0,0,0,3.812653,0,2.610168,3.785385,20.4856,14.05364,,-0.000903251115232706,,,,,,,,,,,,,,,,,,,,15.5114,-0.07727802
4034,2022/03/01 03:37:18,56201.1304,5.0002,1,18,6,0,0,0,0,3.812481,0,2.610168,3.785385,20.4856,14.05364,,,,,,,,,,,,,,,,,,,,,,15.56537,-0.07727802
4035,2022/03/01 03:37:19,56202.1303,6.0001,1,18,6,0,0,0,0,3.811897,0,2.610168,3.785385,20.4856,14.05364,,,,,,,,,,,,,,,,,,,,,,15.72874,-0.02131641
4036,2022/03/01 03:37:20,56203.1303,7.0001,1,18,6,0,0,0,0,3.811815,0,2.610168,3.785385,20.4856,14.05364,,,,,,,,,,,,,,,,,,,,,,15.48832,-0.02131641
4037,2022/03/01 03:37:21,56204.1312,8.001,1,18,6,0,0,0,0,3.81141,0,2.610168,3.785385,20.4856,14.05364,,-0.000395458599086851,,,,,,,,,,,,,,,,,,,,15.7808,0.08103728
4038,2022/03/01 03:37:22,56205.1302,9,1,18,6,0,0,0,0,3.811196,0,2.610168,3.785385,20.4856,14.05364,,,,,,,,,,,,,,,,,,,,,,15.74641,0.08103728
4039,2022/03/01 03:37:23,56206.1302,10,1,18,6,0,0,0,0,3.81109,0,2.610168,3.785385,20.4856,14.05364,,,,,,,,,,,,,,,,,,,,,,15.4921,-0.09021759
4040,2022/03/01 03:37:24,56207.1311,11.0009,1,18,6,0,0,0,0,3.810915,0,2.610168,3.785385,20.4856,14.05364,,,,,,,,,,,,,,,,,,,,,,15.8029,0.006504655
4041,2022/03/01 03:37:25,56208.1312,12.001,1,18,6,0,0,0,0,3.810903,0,2.610168,3.785385,20.4856,14.05364,,,,,,,,,,,,,,,,,,,,,,15.71551,0.06331086
4042,2022/03/01 03:37:26,56209.1303,13.0001,1,18,6,0,0,0,0,3.810894,0,2.610168,3.785385,20.4856,14.05364,,-0.000270222488325089,,,,,,,,,,,,,,,,,,,,15.57953,-0.07750094
4043,2022/03/01 03:37:27,56210.1303,14.0001,1,18,6,0,0,0,0,3.810913,0,2.610168,3.785385,20.4856,14.05364,,,,,,,,,,,,,,,,,,,,,,15.79437,0.1021451
4044,2022/03/01 03:37:28,56211.1305,15.0003,1,18,6,0,0,0,0,3.81075,0,2.610168,3.785385,20.4856,14.05364,,,,,,,,,,,,,,,,,,,,,,15.67514,-0.03726006
4045,2022/03/01 03:37:29,56212.1304,16.0002,1,18,6,0,0,0,0,3.810713,0,2.610168,3.785385,20.4856,14.05364,,,,,,,,,,,,,,,,,,,,,,15.56502,-0.03441155
4046,2022/03/01 03:37:30,56213.1311,17.0009,1,18,6,0,0,0,0,3.810423,0,2.610168,3.785385,20.4856,14.05364,,,,,,,,,,,,,,,,,,,,,,15.80668,0.07551789
4047,2022/03/01 03:37:31,56214.1305,18.0003,1,18,6,0,0,0,0,3.810371,0,2.610168,3.785385,20.4856,14.05364,,,,,,,,,,,,,,,,,,,,,,15.41446,-0.1225692
4048,2022/03/01 03:37:32,56215.1305,19.0003,1,18,6,0,0,0,0,3.810456,0,2.610168,3.785385,20.4856,14.05364,,,,,,,,,,,,,,,,,,,,,,15.64461,0.07192135
4049,2022/03/01 03:37:33,56216.1306,20.0004,1,18,6,0,0,0,0,3.810277,0,2.610168,3.785385,20.4856,14.05364,,,,,,,,,,,,,,,,,,,,,,15.85402,0.07192135
4050,2022/03/01 03:37:34,56217.1313,21.0011,1,18,6,0,0,0,0,3.810258,0,2.610168,3.785385,20.4856,14.05364,,,,,,,,,,,,,,,,,,,,,,15.39994,-0.07181585
