Repository: HVES-Battery-Testing-Consortium/LG-HG2

# Battery Testing Consortium (BTC)
The Battery Testing Consortium (BTC) has been developed within the High Voltage and Energy Storage Lab at Oxford Brookes University to provide accurate and comprehensive cell data to Formula Student Electric teams. Through the BTC, we aim to provide FS teams with information for improved and informed decisions for cell selection, pack architecture design, thermal cooling requirements, and end of life predictions. A range of tests are completed to provide a comprehensive electrochemical lithium-ion characterisation for modelling, validation, and battery management parameterisation.

File: Data/Round1/LG_HG2/Package 1/220228_BTC_HPPC_EIS_LG_HG2_2_15C/220228_BTC_HPPC_EIS_LG_HG2_2_15C_Channel_3_Wb_1.CSV (part 27 of 46)
Data_Point,Date_Time,Test_Time(s),Step_Time(s),Cycle_Index,Step_Index,TC_Counter1,TC_Counter2,TC_Counter3,TC_Counter4,Current(A),Voltage(V),Power(W),Charge_Capacity(Ah),Discharge_Capacity(Ah),Charge_Energy(Wh),Discharge_Energy(Wh),ACR(Ohm),dV/dt(V/s),Internal_Resistance(Ohm),dQ/dV(Ah/V),dV/dQ(V/Ah),MetaCode_MV_UD1,MetaCode_MV_UD2,MetaCode_MV_UD3,MetaCode_MV_UD4,MetaCode_MV_UD5,MetaCode_MV_UD6,MetaCode_MV_UD7,MetaCode_MV_UD8,MetaCode_MV_UD9,MetaCode_MV_UD10,MetaCode_MV_UD11,MetaCode_MV_UD12,MetaCode_MV_UD13,MetaCode_MV_UD14,MetaCode_MV_UD15,MetaCode_MV_UD16,Aux_Temperature_1(C),Aux_dT/dt_1(C)
5652,2022/03/01 09:14:46,76449.6986,7.7507,1,15,13,0,0,0,-9.22416,2.91705,-26.907335928,2.467656,4.970749,20.02599,18.23156,,,,,,,,,,,,,,,,,,,,,,15.71581,0.1296091
5653,2022/03/01 09:14:46,76449.9481,8.0002,1,15,13,0,0,0,-9.225973,2.913346,-26.878451535658,2.467019,4.970749,20.02414,18.23156,,,,,,,,,,,,,,,,,,,,,,15.49812,-0.06802917
5654,2022/03/01 09:14:47,76450.1987,8.2508,1,15,13,0,0,0,-9.227485,2.90946,-26.8469985081,2.466375,4.970749,20.02226,18.23156,,-0.0140590695664287,,0.168938204646111,6.03273105621338,,,,,,,,,,,,,,,,,15.49812,-0.06802917
5655,2022/03/01 09:14:47,76450.4489,8.501,1,15,13,0,0,0,-9.228694,2.905524,-26.814191905656,2.465733,4.970749,20.02039,18.23156,,,,,,,,,,,,,,,,,,,,,,15.49812,-0.06802917
5656,2022/03/01 09:14:47,76450.6985,8.7506,1,15,13,0,0,0,-9.229618,2.901552,-26.780216567136,2.465094,4.970749,20.01854,18.23156,,,,,,,,,,,,,,,,,,,,,,15.55283,-0.06802917
5657,2022/03/01 09:14:47,76450.9489,9.001,1,15,13,0,0,0,-9.230398,2.898035,-26.75001646793,2.464453,4.970749,20.01668,18.23156,,,,,,,,,,,,,,,,,,,,,,15.55283,-0.06802917
5658,2022/03/01 09:14:48,76451.1985,9.2506,1,15,13,0,0,0,-9.230958,2.893931,-26.713755515898,2.463814,4.970749,20.01483,18.23156,,-0.0165271293371916,,0.179751306772232,5.95796585083008,,,,,,,,,,,,,,,,,15.55283,-0.06802917
5659,2022/03/01 09:14:48,76451.4481,9.5002,1,15,13,0,0,0,-9.231418,2.890428,-26.682749066904,2.463174,4.970749,20.01298,18.23156,,,,,,,,,,,,,,,,,,,,,,15.79086,0.09148061
5660,2022/03/01 09:14:48,76451.6993,9.7514,1,15,13,0,0,0,-9.231772,2.886473,-26.647260620156,2.46253,4.970749,20.01112,18.23156,,,,,,,,,,,,,,,,,,,,,,15.79086,0.09148061
5661,2022/03/01 09:14:48,76451.949,10.0011,1,15,13,0,0,0,-9.232083,2.882892,-26.615098224036,2.461892,4.970749,20.00928,18.23156,,,,,,,,,,,,,,,,,,,,,,15.79086,0.09148061
5662,2022/03/01 09:14:48,76451.9504,10.0025,1,15,13,0,0,0,-9.232083,2.882892,-26.615098224036,2.461888,4.970749,20.00927,18.23156,,-0.0152090201154351,0.0253551099449396,0.161326795816422,6.07252407073975,,,,,,,,,,,,,,,,,15.79086,0.09148061
5663,2022/03/01 09:14:49,76452.9881,1.0002,1,16,13,0,0,0,0,3.209929,0,2.461878,4.970749,20.00924,18.23156,,0.0207664594054222,,,,,,,,,,,,,,,,,,,,15.60506,-0.01367211
5664,2022/03/01 09:14:50,76453.988,2.0001,1,16,13,0,0,0,0,3.220943,0,2.461878,4.970749,20.00924,18.23156,,0.00935191102325916,,,,,,,,,,,,,,,,,,,,15.90157,0.04826963
5665,2022/03/01 09:14:51,76454.989,3.0011,1,16,13,0,0,0,0,3.227755,0,2.461878,4.970749,20.00924,18.23156,,0.00757703417912126,,,,,,,,,,,,,,,,,,,,15.65569,0.003373623
5666,2022/03/01 09:14:52,76455.9882,4.0003,1,16,13,0,0,0,0,3.23308,0,2.461878,4.970749,20.00924,18.23156,,0.00419790018349886,,,,,,,,,,,,,,,,,,,,15.93162,0.006015897
5667,2022/03/01 09:14:53,76456.989,5.0011,1,16,13,0,0,0,0,3.237204,0,2.461878,4.970749,20.00924,18.23156,,0.00474708387628198,,,,,,,,,,,,,,,,,,,,16.04431,0.03521621
5668,2022/03/01 09:14:54,76457.9881,6.0002,1,16,13,0,0,0,0,3.240736,0,2.461878,4.970749,20.00924,18.23156,,0.00377224897965789,,,,,,,,,,,,,,,,,,,,15.7854,-0.08090913
5669,2022/03/01 09:14:55,76458.9883,7.0004,1,16,13,0,0,0,0,3.243757,0,2.461878,4.970749,20.00924,18.23156,,0.00313156400807202,,,,,,,,,,,,,,,,,,,,16.08462,0.09350717
5670,2022/03/01 09:14:56,76459.9882,8.0003,1,16,13,0,0,0,0,3.246241,0,2.461878,4.970749,20.00924,18.23156,,0.00330483797006309,,,,,,,,,,,,,,,,,,,,15.81825,-0.08324206
5671,2022/03/01 09:14:57,76460.9889,9.001,1,16,13,0,0,0,0,3.248814,0,2.461878,4.970749,20.00924,18.23156,,0.00249583390541375,,,,,,,,,,,,,,,,,,,,16.12545,0.09600043
5672,2022/03/01 09:14:58,76461.9881,10.0002,1,16,13,0,0,0,0,3.250959,0,2.461878,4.970749,20.00924,18.23156,,0.00229847501032054,,,,,,,,,,,,,,,,,,,,16.1302,0.09600043
5673,2022/03/01 09:14:59,76462.9882,11.0003,1,16,13,0,0,0,0,3.252869,0,2.461878,4.970749,20.00924,18.23156,,,,,,,,,,,,,,,,,,,,,,16.034,0.0837785
5674,2022/03/01 09:15:00,76463.9883,12.0004,1,16,13,0,0,0,0,3.254358,0,2.461878,4.970749,20.00924,18.23156,,0.00160178798250854,,,,,,,,,,,,,,,,,,,,16.15815,0.0837785
5675,2022/03/01 09:15:01,76464.9883,13.0004,1,16,13,0,0,0,0,3.256279,0,2.461878,4.970749,20.00924,18.23156,,0.00171906303148717,,,,,,,,,,,,,,,,,,,,15.95516,0.01459301
5676,2022/03/01 09:15:02,76465.9883,14.0004,1,16,13,0,0,0,0,3.257833,0,2.461878,4.970749,20.00924,18.23156,,0.00191043503582478,,,,,,,,,,,,,,,,,,,,16.16081,0.01459301
5677,2022/03/01 09:15:03,76466.9883,15.0004,1,16,13,0,0,0,0,3.259266,0,2.461878,4.970749,20.00924,18.23156,,0.00142723903991282,,,,,,,,,,,,,,,,,,,,15.91646,-0.01209259
5678,2022/03/01 09:15:04,76467.9882,16.0003,1,16,13,0,0,0,0,3.260742,0,2.461878,4.970749,20.00924,18.23156,,,,,,,,,,,,,,,,,,,,,,16.17138,-0.01681864
5679,2022/03/01 09:15:05,76468.9883,17.0004,1,16,13,0,0,0,0,3.262239,0,2.461878,4.970749,20.00924,18.23156,,0.0012849549530074,,,,,,,,,,,,,,,,,,,,15.9789,0.03633022
5680,2022/03/01 09:15:06,76469.9882,18.0003,1,16,13,0,0,0,0,3.26344,0,2.461878,4.970749,20.00924,18.23156,,0.00123624398838729,,,,,,,,,,,,,,,,,,,,16.08335,-0.04710376
5681,2022/03/01 09:15:07,76470.9884,19.0005,1,16,13,0,0,0,0,3.264334,0,2.461878,4.970749,20.00924,18.23156,,,,,,,,,,,,,,,,,,,,,,16.13676,0.09643495
5682,2022/03/01 09:15:08,76471.9882,20.0003,1,16,13,0,0,0,0,3.265341,0,2.461878,4.970749,20.00924,18.23156,,0.00124141701962799,,,,,,,,,,,,,,,,,,,,15.8363,-0.09389341
5683,2022/03/01 09:15:09,76472.9882,21.0003,1,16,13,0,0,0,0,3.266518,0,2.461878,4.970749,20.00924,18.23156,,,,,,,,,,,,,,,,,,,,,,16.16309,0.1021206
5684,2022/03/01 09:15:10,76473.9884,22.0005,1,16,13,0,0,0,0,3.267522,0,2.461878,4.970749,20.00924,18.23156,,0.00101085100322962,,,,,,,,,,,,,,,,,,,,15.92031,-0.07586837
5685,2022/03/01 09:15:11,76474.9891,23.0012,1,16,13,0,0,0,0,3.268473,0,2.461878,4.970749,20.00924,18.23156,,,,,,,,,,,,,,,,,,,,,,16.18997,0.08426785
5686,2022/03/01 09:15:12,76475.9893,24.0014,1,16,13,0,0,0,0,3.269338,0,2.461878,4.970749,20.00924,18.23156,,0.000800638284999877,,,,,,,,,,,,,,,,,,,,15.98735,-0.06331801
5687,2022/03/01 09:15:13,76476.9883,25.0004,1,16,13,0,0,0,0,3.270085,0,2.461878,4.970749,20.00924,18.23156,,,,,,,,,,,,,,,,,,,,,,15.88138,-0.06331801
5688,2022/03/01 09:15:14,76477.9885,26.0006,1,16,13,0,0,0,0,3.270839,0,2.461878,4.970749,20.00924,18.23156,,0.00087895238539204,,,,,,,,,,,,,,,,,,,,15.99763,-0.05871654
5689,2022/03/01 09:15:15,76478.9885,27.0006,1,16,13,0,0,0,0,3.271772,0,2.461878,4.970749,20.00924,18.23156,,,,,,,,,,,,,,,,,,,,,,15.83097,-0.05871654
5690,2022/03/01 09:15:16,76479.9891,28.0012,1,16,13,0,0,0,0,3.272408,0,2.461878,4.970749,20.00924,18.23156,,0.000763976422604173,,,,,,,,,,,,,,,,,,,,16.10016,0.0202769
5691,2022/03/01 09:15:17,76480.9884,29.0005,1,16,13,0,0,0,0,3.272874,0,2.461878,4.970749,20.00924,18.23156,,,,,,,,,,,,,,,,,,,,,,15.84921,0.0202769
5692,2022/03/01 09:15:18,76481.9884,30.0005,1,16,13,0,0,0,0,3.273613,0,2.461878,4.970749,20.00924,18.23156,,0.000777810113504529,,,,,,,,,,,,,,,,,,,,15.97372,-0.03951073
5693,2022/03/01 09:15:19,76482.9886,31.0007,1,16,13,0,0,0,0,3.274405,0,2.461878,4.970749,20.00924,18.23156,,,,,,,,,,,,,,,,,,,,,,15.89273,0.06093621
5694,2022/03/01 09:15:20,76483.9885,32.0006,1,16,13,0,0,0,0,3.275067,0,2.461878,4.970749,20.00924,18.23156,,0.000724039622582495,,,,,,,,,,,,,,,,,,,,15.9525,-0.06756902
5695,2022/03/01 09:15:21,76484.9893,33.0014,1,16,13,0,0,0,0,3.275648,0,2.461878,4.970749,20.00924,18.23156,,,,,,,,,,,,,,,,,,,,,,15.88632,0.06569803
5696,2022/03/01 09:15:22,76485.9885,34.0006,1,16,13,0,0,0,0,3.276361,0,2.461878,4.970749,20.00924,18.23156,,,,,,,,,,,,,,,,,,,,,,15.88619,-0.08642018
5697,2022/03/01 09:15:23,76486.9885,35.0006,1,16,13,0,0,0,0,3.277018,0,2.461878,4.970749,20.00924,18.23156,,0.000558183179236948,,,,,,,,,,,,,,,,,,,,16.09964,0.06670356
5698,2022/03/01 09:15:24,76487.9885,36.0006,1,16,13,0,0,0,0,3.277649,0,2.461878,4.970749,20.00924,18.23156,,,,,,,,,,,,,,,,,,,,,,15.8699,-0.07179499
5699,2022/03/01 09:15:25,76488.9884,37.0005,1,16,13,0,0,0,0,3.27804,0,2.461878,4.970749,20.00924,18.23156,,,,,,,,,,,,,,,,,,,,,,16.11466,0.07648766
5700,2022/03/01 09:15:26,76489.9894,38.0015,1,16,13,0,0,0,0,3.278642,0,2.461878,4.970749,20.00924,18.23156,,0.000580853782594204,,,,,,,,,,,,,,,,,,,,15.8283,-0.08948505
5701,2022/03/01 09:15:27,76490.9884,39.0005,1,16,13,0,0,0,0,3.279225,0,2.461878,4.970749,20.00924,18.23156,,,,,,,,,,,,,,,,,,,,,,16.05029,0.06937087
5702,2022/03/01 09:15:28,76491.9879,40,1,16,13,0,0,0,0,3.279429,0,2.461878,4.970749,20.00924,18.23156,,,,,,,,,,,,,,,,,,,,,,15.88108,0.06937087
5703,2022/03/01 09:15:28,76491.9893,40.0014,1,16,13,0,0,0,0,3.279428,0,2.461878,4.970749,20.00924,18.23156,,0.000580853782594204,0.0253551099449396,0,0,,,,,,,,,,,,,,,,,15.88108,0.06937087
5704,2022/03/01 09:15:29,76492.2782,0.2505,1,17,13,0,0,0,1.842751,3.333446,6.142710949946,2.462,4.970834,20.00964,18.23184,,0.0627646371722221,,0.00812699366360903,1037.43200683594,,,,,,,,,,,,,,,,,15.77154,-0.0871098
5705,2022/03/01 09:15:29,76492.5286,0.5009,1,17,13,0,0,0,1.842751,3.336369,6.148097311119,2.462128,4.970834,20.01007,18.23184,,,,,,,,,,,,,,,,,,,,,,15.77154,-0.0871098
5706,2022/03/01 09:15:29,76492.779,0.7513,1,17,13,0,0,0,1.843056,3.337682,6.151534836192,2.462256,4.970834,20.0105,18.23184,,,,,,,,,,,,,,,,,,,,,,16.05029,0.0871098
5707,2022/03/01 09:15:29,76493.0277,1,1,17,13,0,0,0,1.843628,3.339172,6.156190996016,2.462383,4.970834,20.01092,18.23184,,,,,,,,,,,,,,,,,,,,,,16.05029,0.0871098
5708,2022/03/01 09:15:30,76493.2781,1.2504,1,17,13,0,0,0,1.84436,3.340257,6.16063640052,2.462511,4.970834,20.01135,18.23184,,0.00712192198261619,,0.0463190712034702,55.3385810852051,,,,,,,,,,,,,,,,,16.05029,0.0871098
5709,2022/03/01 09:15:30,76493.5279,1.5002,1,17,13,0,0,0,1.844902,3.341669,6.165051821438,2.462639,4.970834,20.01178,18.23184,,,,,,,,,,,,,,,,,,,,,,15.9601,0.0871098
5710,2022/03/01 09:15:30,76493.779,1.7513,1,17,13,0,0,0,1.845207,3.342134,6.166929051738,2.462768,4.970834,20.01221,18.23184,,,,,,,,,,,,,,,,,,,,,,15.9601,0.0871098
5711,2022/03/01 09:15:30,76494.0278,2.0001,1,17,13,0,0,0,1.845322,3.343745,6.17028621089,2.462895,4.970834,20.01263,18.23184,,,,,,,,,,,,,,,,,,,,,,15.9601,0.0871098
5712,2022/03/01 09:15:31,76494.2784,2.2507,1,17,13,0,0,0,1.845245,3.344393,6.171224461285,2.463023,4.970834,20.01306,18.23184,,0.00425359513610601,,0.101616002619267,,,,,,,,,,,,,,,,,,15.77119,-0.08721948
5713,2022/03/01 09:15:31,76494.528,2.5003,1,17,13,0,0,0,1.845245,3.34556,6.1733778622,2.463151,4.970834,20.01349,18.23184,,,,,,,,,,,,,,,,,,,,,,15.77119,-0.08721948
5714,2022/03/01 09:15:31,76494.779,2.7513,1,17,13,0,0,0,1.845024,3.34618,6.17378240832,2.463279,4.970834,20.01392,18.23184,,,,,,,,,,,,,,,,,,,,,,15.77119,-0.08721948
5715,2022/03/01 09:15:31,76495.0278,3.0001,1,17,13,0,0,0,1.845123,3.347438,6.176434844874,2.463406,4.970834,20.01434,18.23184,,,,,,,,,,,,,,,,,,,,,,15.96735,0.06130159
5716,2022/03/01 09:15:32,76495.2781,3.2504,1,17,13,0,0,0,1.845047,3.348004,6.177224736188,2.463535,4.970834,20.01477,18.23184,,0.00332751008681953,,0.134783402085304,9.0992431640625,,,,,,,,,,,,,,,,,15.96735,0.06130159
5717,2022/03/01 09:15:32,76495.5278,3.5001,1,17,13,0,0,0,1.845428,3.349164,6.180641022192,2.463662,4.970834,20.0152,18.23184,,,,,,,,,,,,,,,,,,,,,,15.96735,0.06130159
5718,2022/03/01 09:15:32,76495.779,3.7513,1,17,13,0,0,0,1.845375,3.349858,6.18174420675,2.463791,4.970834,20.01563,18.23184,,,,,,,,,,,,,,,,,,,,,,16.00185,0.06130159
5719,2022/03/01 09:15:32,76496.0278,4.0001,1,17,13,0,0,0,1.845268,3.350898,6.183304850664,2.463918,4.970834,20.01606,18.23184,,,,,,,,,,,,,,,,,,,,,,16.00185,0.06130159
5720,2022/03/01 09:15:33,76496.2791,4.2514,1,17,13,0,0,0,1.845268,3.351586,6.184574395048,2.464047,4.970834,20.01649,18.23184,,0.00320075103081763,,,,,,,,,,,,,,,,,,,,16.00185,0.06130159
5721,2022/03/01 09:15:33,76496.528,4.5003,1,17,13,0,0,0,1.845291,3.352411,6.186173846601,2.464175,4.970834,20.01691,18.23184,,,,,,,,,,,,,,,,,,,,,,15.74024,-0.07097185
5722,2022/03/01 09:15:33,76496.7792,4.7515,1,17,13,0,0,0,1.845337,3.353024,6.187459249088,2.464303,4.970834,20.01735,18.23184,,,,,,,,,,,,,,,,,,,,,,15.74024,-0.07097185
5723,2022/03/01 09:15:33,76497.0278,5.0001,1,17,13,0,0,0,1.845512,3.353905,6.18967192436,2.46443,4.970834,20.01777,18.23184,,,,,,,,,,,,,,,,,,,,,,15.74024,-0.07097185
5724,2022/03/01 09:15:34,76497.2792,5.2515,1,17,13,0,0,0,1.845428,3.354414,6.190329519192,2.464559,4.970834,20.01821,18.23184,,0.003433144884184,,0.154205605387688,,,,,,,,,,,,,,,,,,15.89165,0.04731536
5725,2022/03/01 09:15:34,76497.5286,5.5009,1,17,13,0,0,0,1.845024,3.355463,6.190909766112,2.464687,4.970834,20.01863,18.23184,,,,,,,,,,,,,,,,,,,,,,15.89165,0.04731536
5726,2022/03/01 09:15:34,76497.7784,5.7507,1,17,13,0,0,0,1.844879,3.355997,6.191408389363,2.464814,4.970834,20.01906,18.23184,,,,,,,,,,,,,,,,,,,,,,16.03527,0.04731536
5727,2022/03/01 09:15:34,76498.0287,6.001,1,17,13,0,0,0,1.845398,3.356966,6.194938342468,2.464943,4.970834,20.01949,18.23184,,,,,,,,,,,,,,,,,,,,,,16.03527,0.04731536
5728,2022/03/01 09:15:35,76498.2783,6.2506,1,17,13,0,0,0,1.845985,3.357539,6.197966630915,2.46507,4.970834,20.01992,18.23184,,0.00309569691307843,,0.175637096166611,6.39283609390259,,,,,,,,,,,,,,,,,16.03527,0.04731536
5729,2022/03/01 09:15:35,76498.5278,6.5001,1,17,13,0,0,0,1.846062,3.358345,6.19971308739,2.465198,4.970834,20.02035,18.23184,,,,,,,,,,,,,,,,,,,,,,15.81064,-0.02531648
5730,2022/03/01 09:15:35,76498.7783,6.7506,1,17,13,0,0,0,1.845581,3.359112,6.199513284072,2.465326,4.970834,20.02078,18.23184,,,,,,,,,,,,,,,,,,,,,,15.81064,-0.02531648
5731,2022/03/01 09:15:35,76499.028,7.0003,1,17,13,0,0,0,1.8451,3.359692,6.1989677092,2.465454,4.970834,20.02121,18.23184,,,,,,,,,,,,,,,,,,,,,,15.81064,-0.02531648
5732,2022/03/01 09:15:36,76499.2784,7.2507,1,17,13,0,0,0,1.845085,3.360281,6.200004068885,2.465582,4.970834,20.02164,18.23184,,0.00312902196310461,,,,,,,,,,,,,,,,,,,,15.88951,0.02464652
5733,2022/03/01 09:15:36,76499.5278,7.5001,1,17,13,0,0,0,1.845123,3.361228,6.201879091044,2.46571,4.970834,20.02207,18.23184,,,,,,,,,,,,,,,,,,,,,,15.88951,0.02464652
5734,2022/03/01 09:15:36,76499.7784,7.7507,1,17,13,0,0,0,1.845337,3.361746,6.203554278402,2.465838,4.970834,20.0225,18.23184,,,,,,,,,,,,,,,,,,,,,,15.88951,0.02464652
5735,2022/03/01 09:15:36,76500.028,8.0003,1,17,13,0,0,0,1.845253,3.362421,6.204517437513,2.465966,4.970834,20.02293,18.23184,,,,,,,,,,,,,,,,,,,,,,16.08758,0.02464652
5736,2022/03/01 09:15:37,76500.2783,8.2506,1,17,13,0,0,0,1.845078,3.363235,6.20543090733,2.466094,4.970834,20.02336,18.23184,,0.00261803902685642,,0.182280793786049,,,,,,,,,,,,,,,,,,16.08758,0.02464652
5737,2022/03/01 09:15:37,76500.5279,8.5002,1,17,13,0,0,0,1.844902,3.363675,6.20565073485,2.466222,4.970834,20.02379,18.23184,,,,,,,,,,,,,,,,,,,,,,16.08758,0.02464652
5738,2022/03/01 09:15:37,76500.7785,8.7508,1,17,13,0,0,0,1.844864,3.364489,6.207024634496,2.46635,4.970834,20.02422,18.23184,,,,,,,,,,,,,,,,,,,,,,15.84196,-0.01485944
5739,2022/03/01 09:15:37,76501.0286,9.0009,1,17,13,0,0,0,1.844994,3.36518,6.20873690892,2.466478,4.970834,20.02465,18.23184,,,,,,,,,,,,,,,,,,,,,,15.84196,-0.01485944
5740,2022/03/01 09:15:38,76501.2784,9.2507,1,17,13,0,0,0,1.845009,3.365877,6.210073357893,2.466606,4.970834,20.02509,18.23184,,0.00230183289386332,,,,,,,,,,,,,,,,,,,,15.84196,-0.01485944
5741,2022/03/01 09:15:38,76501.5289,9.5012,1,17,13,0,0,0,1.845024,3.366235,6.21078436464,2.466735,4.970834,20.02552,18.23184,,,,,,,,,,,,,,,,,,,,,,15.75017,-0.02868474
5742,2022/03/01 09:15:38,76501.7783,9.7506,1,17,13,0,0,0,1.844971,3.367188,6.212364211548,2.466862,4.970834,20.02595,18.23184,,,,,,,,,,,,,,,,,,,,,,15.75017,-0.02868474
5743,2022/03/01 09:15:38,76502.0279,10.0002,1,17,13,0,0,0,1.844711,3.367466,6.212001572326,2.46699,4.970834,20.02638,18.23184,,,,,,,,,,,,,,,,,,,,,,15.75017,-0.02868474
5744,2022/03/01 09:15:38,76502.0295,10.0018,1,17,13,0,0,0,1.844696,3.367407,6.211842223272,2.466991,4.970834,20.02638,18.23184,,0.00321319699287415,0.0253551099449396,0.191634997725487,5.34179782867432,,,,,,,,,,,,,,,,,16.0844,-0.02868474
5745,2022/03/01 09:15:39,76503.0687,1.0008,1,18,13,0,0,0,0,3.312067,0,2.466993,4.970834,20.02639,18.23184,,-0.00463647115975618,,,,,,,,,,,,,,,,,,,,15.8996,0.04669607
5746,2022/03/01 09:15:40,76504.0685,2.0006,1,18,13,0,0,0,0,3.310983,0,2.466993,4.970834,20.02639,18.23184,,-0.00172443501651287,,,,,,,,,,,,,,,,,,,,15.82616,-0.02294779
5747,2022/03/01 09:15:41,76505.0688,3.0009,1,18,13,0,0,0,0,3.309786,0,2.466993,4.970834,20.02639,18.23184,,,,,,,,,,,,,,,,,,,,,,15.85997,0.01056612
5748,2022/03/01 09:15:42,76506.0686,4.0007,1,18,13,0,0,0,0,3.309094,0,2.466993,4.970834,20.02639,18.23184,,-0.00104141305200756,,,,,,,,,,,,,,,,,,,,15.78072,-0.02476752
5749,2022/03/01 09:15:43,76507.0688,5.0009,1,18,13,0,0,0,0,3.308627,0,2.466993,4.970834,20.02639,18.23184,,,,,,,,,,,,,,,,,,,,,,15.98255,0.06307125
5750,2022/03/01 09:15:44,76508.0687,6.0008,1,18,13,0,0,0,0,3.308307,0,2.466993,4.970834,20.02639,18.23184,,,,,,,,,,,,,,,,,,,,,,15.67902,-0.09485245
5751,2022/03/01 09:15:45,76509.068,7.0001,1,18,13,0,0,0,0,3.307891,0,2.466993,4.970834,20.02639,18.23184,,,,,,,,,,,,,,,,,,,,,,16.0236,-0.09485245
5752,2022/03/01 09:15:46,76510.068,8.0001,1,18,13,0,0,0,0,3.307496,0,2.466993,4.970834,20.02639,18.23184,,-0.000431978900451213,,,,,,,,,,,,,,,,,,,,15.74445,-0.05916238
5753,2022/03/01 09:15:47,76511.0681,9.0002,1,18,13,0,0,0,0,3.307343,0,2.466993,4.970834,20.02639,18.23184,,,,,,,,,,,,,,,,,,,,,,15.96875,-0.05916238
5754,2022/03/01 09:15:48,76512.068,10.0001,1,18,13,0,0,0,0,3.307315,0,2.466993,4.970834,20.02639,18.23184,,,,,,,,,,,,,,,,,,,,,,15.68998,-0.07916987
5755,2022/03/01 09:15:49,76513.0687,11.0008,1,18,13,0,0,0,0,3.307142,0,2.466993,4.970834,20.02639,18.23184,,,,,,,,,,,,,,,,,,,,,,15.92703,-0.07916987
5756,2022/03/01 09:15:50,76514.0689,12.001,1,18,13,0,0,0,0,3.307071,0,2.466993,4.970834,20.02639,18.23184,,-0.000354478601366282,,,,,,,,,,,,,,,,,,,,15.98823,0.09320199
5757,2022/03/01 09:15:51,76515.0687,13.0008,1,18,13,0,0,0,0,3.307006,0,2.466993,4.970834,20.02639,18.23184,,,,,,,,,,,,,,,,,,,,,,15.8722,-0.09237826
5758,2022/03/01 09:15:52,76516.0681,14.0002,1,18,13,0,0,0,0,3.30689,0,2.466993,4.970834,20.02639,18.23184,,,,,,,,,,,,,,,,,,,,,,15.97548,0.08839488
5759,2022/03/01 09:15:53,76517.0689,15.001,1,18,13,0,0,0,0,3.306925,0,2.466993,4.970834,20.02639,18.23184,,,,,,,,,,,,,,,,,,,,,,15.85184,-0.06130219
5760,2022/03/01 09:15:54,76518.0688,16.0009,1,18,13,0,0,0,0,3.306676,0,2.466993,4.970834,20.02639,18.23184,,,,,,,,,,,,,,,,,,,,,,16.11126,0.1037335
5761,2022/03/01 09:15:55,76519.0689,17.001,1,18,13,0,0,0,0,3.306687,0,2.466993,4.970834,20.02639,18.23184,,,,,,,,,,,,,,,,,,,,,,15.74571,-0.1142341
5762,2022/03/01 09:15:56,76520.0681,18.0002,1,18,13,0,0,0,0,3.306619,0,2.466993,4.970834,20.02639,18.23184,,,,,,,,,,,,,,,,,,,,,,16.06177,0.09876907
5763,2022/03/01 09:15:57,76521.068,19.0001,1,18,13,0,0,0,0,3.306438,0,2.466993,4.970834,20.02639,18.23184,,,,,,,,,,,,,,,,,,,,,,15.83328,-0.07140398
5764,2022/03/01 09:15:58,76522.068,20.0001,1,18,13,0,0,0,0,3.306618,0,2.466993,4.970834,20.02639,18.23184,,,,,,,,,,,,,,,,,,,,,,16.034,0.06272614
5765,2022/03/01 09:15:59,76523.0681,21.0002,1,18,13,0,0,0,0,3.306418,0,2.466993,4.970834,20.02639,18.23184,,,,,,,,,,,,,,,,,,,,,,15.91393,-0.03752351
5766,2022/03/01 09:16:00,76524.0681,22.0002,1,18,13,0,0,0,0,3.30628,0,2.466993,4.970834,20.02639,18.23184,,,,,,,,,,,,,,,,,,,,,,15.74676,-0.03752351
5767,2022/03/01 09:16:01,76525.0689,23.001,1,18,13,0,0,0,0,3.306386,0,2.466993,4.970834,20.02639,18.23184,,,,,,,,,,,,,,,,,,,,,,15.91978,-0.02580047
5768,2022/03/01 09:16:02,76526.0689,24.001,1,18,13,0,0,0,0,3.3063,0,2.466993,4.970834,20.02639,18.23184,,-0.000074639159720391,,,,,,,,,,,,,,,,,,,,15.69812,-0.02580047
5769,2022/03/01 09:16:03,76527.0681,25.0002,1,18,13,0,0,0,0,3.306251,0,2.466993,4.970834,20.02639,18.23184,,,,,,,,,,,,,,,,,,,,,,15.96062,0.01928687
5770,2022/03/01 09:16:04,76528.0682,26.0003,1,18,13,0,0,0,0,3.306212,0,2.466993,4.970834,20.02639,18.23184,,,,,,,,,,,,,,,,,,,,,,15.734,0.01928687
5771,2022/03/01 09:16:05,76529.069,27.0011,1,18,13,0,0,0,0,3.306194,0,2.466993,4.970834,20.02639,18.23184,,,,,,,,,,,,,,,,,,,,,,15.84638,-0.0357002
5772,2022/03/01 09:16:06,76530.0681,28.0002,1,18,13,0,0,0,0,3.306162,0,2.466993,4.970834,20.02639,18.23184,,,,,,,,,,,,,,,,,,,,,,15.69581,0.04260898
5773,2022/03/01 09:16:07,76531.0681,29.0002,1,18,13,0,0,0,0,3.306211,0,2.466993,4.970834,20.02639,18.23184,,,,,,,,,,,,,,,,,,,,,,15.80339,-0.05604446
5774,2022/03/01 09:16:08,76532.0683,30.0004,1,18,13,0,0,0,0,3.306233,0,2.466993,4.970834,20.02639,18.23184,,,,,,,,,,,,,,,,,,,,,,15.79929,0.06300449
5775,2022/03/01 09:16:09,76533.0681,31.0002,1,18,13,0,0,0,0,3.306299,0,2.466993,4.970834,20.02639,18.23184,,,,,,,,,,,,,,,,,,,,,,15.78162,-0.06980598
5776,2022/03/01 09:16:10,76534.0689,32.001,1,18,13,0,0,0,0,3.306189,0,2.466993,4.970834,20.02639,18.23184,,,,,,,,,,,,,,,,,,,,,,15.98823,0.06456316
5777,2022/03/01 09:16:11,76535.0691,33.0012,1,18,13,0,0,0,0,3.306297,0,2.466993,4.970834,20.02639,18.23184,,,,,,,,,,,,,,,,,,,,,,15.7153,-0.08529067
5778,2022/03/01 09:16:12,76536.0681,34.0002,1,18,13,0,0,0,0,3.306205,0,2.466993,4.970834,20.02639,18.23184,,,,,,,,,,,,,,,,,,,,,,15.99954,0.08882761
5779,2022/03/01 09:16:13,76537.0684,35.0005,1,18,13,0,0,0,0,3.306217,0,2.466993,4.970834,20.02639,18.23184,,,,,,,,,,,,,,,,,,,,,,15.73544,-0.08253336
5780,2022/03/01 09:16:14,76538.0682,36.0003,1,18,13,0,0,0,0,3.306316,0,2.466993,4.970834,20.02639,18.23184,,-0.0000101155401353026,,,,,,,,,,,,,,,,,,,,15.92651,0.05971134
5781,2022/03/01 09:16:15,76539.0684,37.0005,1,18,13,0,0,0,0,3.306409,0,2.466993,4.970834,20.02639,18.23184,,,,,,,,,,,,,,,,,,,,,,15.84372,0.05971134
5782,2022/03/01 09:16:16,76540.0683,38.0004,1,18,13,0,0,0,0,3.306293,0,2.466993,4.970834,20.02639,18.23184,,,,,,,,,,,,,,,,,,,,,,15.91747,0.07948875
5783,2022/03/01 09:16:17,76541.0683,39.0004,1,18,13,0,0,0,0,3.306363,0,2.466993,4.970834,20.02639,18.23184,,,,,,,,,,,,,,,,,,,,,,15.87767,0.07948875
5784,2022/03/01 09:16:18,76542.0682,40.0003,1,18,13,0,0,0,0,3.306118,0,2.466993,4.970834,20.02639,18.23184,,,,,,,,,,,,,,,,,,,,,,15.70323,-0.06695092
5785,2022/03/01 09:16:18,76542.0699,40.002,1,18,13,0,0,0,0,3.30623,0,2.466993,4.970834,20.02639,18.23184,,-0.0000101155401353026,0.0253551099449396,0,0,,,,,,,,,,,,,,,,,15.90528,0.06314039
5786,2022/03/01 09:16:18,76542.0763,0.0017,1,19,13,0,0,0,0,3.306264,0,2.466993,4.970834,20.02639,18.23184,,-0.0000101155401353026,0.0253551099449396,0,0,,,,,,,,,,,,,,,,,15.9051309593405,0.0630822151443591
5787,2022/03/01 09:16:29,76552.1143,10.0012,1,20,13,0,0,0,-1.500354,3.233452,-4.851322642008,2.46701,4.974997,20.02644,18.24535,,-0.00216925609856844,,0.189015194773674,6.50185585021973,,,,,,,,,,,,,,,,,15.67137,-0.02816141
5788,2022/03/01 09:16:39,76562.1134,20.0003,1,20,13,0,0,0,-1.500331,3.215068,-4.823666187508,2.46701,4.979159,20.02644,18.25877,,-0.00154642795678228,,0.242925003170967,4.77898120880127,,,,,,,,,,,,,,,,,15.91484,-0.05949795
5789,2022/03/01 09:16:49,76572.1146,30.0015,1,20,13,0,0,0,-1.500391,3.199453,-4.800430486123,2.46701,4.983323,20.02644,18.27212,,-0.00189628696534783,,0.266438007354736,3.76690006256104,,,,,,,,,,,,,,,,,15.81278,-0.05283535
5790,2022/03/01 09:16:59,76582.1146,40.0015,1,20,13,0,0,0,-1.500322,3.186341,-4.780537501802,2.46701,4.987485,20.02644,18.28541,,-0.00108114595059305,,0.334953308105469,3.40452289581299,,,,,,,,,,,,,,,,,15.88898,-0.0265938
5791,2022/03/01 09:17:09,76592.1133,50.0002,1,20,13,0,0,0,-1.500312,3.175711,-4.764557321832,2.46701,4.991647,20.02644,18.29865,,-0.000853172678034753,,0.369969606399536,2.91508007049561,,,,,,,,,,,,,,,,,15.88492,0.09291887
5792,2022/03/01 09:17:19,76602.1135,60.0004,1,20,13,0,0,0,-1.500316,3.167112,-4.751668807392,2.46701,4.99581,20.02644,18.31185,,-0.000643342675175518,,0.49263459444046,2.49857091903687,,,,,,,,,,,,,,,,,15.81064,-0.0153774
5793,2022/03/01 09:17:29,76612.1133,70.0002,1,20,13,0,0,0,-1.50033,3.159743,-4.74065721519,2.46701,4.999972,20.02644,18.32501,,-0.000702672987245023,,0.539664387702942,1.90603399276733,,,,,,,,,,,,,,,,,16.10562,-0.01724899
5794,2022/03/01 09:17:39,76622.1136,80.0005,1,20,13,0,0,0,-1.500407,3.153187,-4.731063847109,2.46701,5.004135,20.02644,18.33815,,-0.000567555893212557,,0.593578279018402,1.66484498977661,,,,,,,,,,,,,,,,,15.77918,-0.0704062
5795,2022/03/01 09:17:49,76632.1136,90.0005,1,20,13,0,0,0,-1.500386,3.146204,-4.720520434744,2.46701,5.008297,20.02644,18.35126,,-0.000627234985586256,,0.599582314491272,,,,,,,,,,,,,,,,,,16.08781,0.0709635
5796,2022/03/01 09:17:59,76642.1137,100.0006,1,20,13,0,0,0,-1.500375,3.139624,-4.710613359,2.46701,5.01246,20.02644,18.36435,,-0.000672533526085317,,0.608506619930267,1.61775994300842,,,,,,,,,,,,,,,,,15.86407,0.02194345
5797,2022/03/01 09:18:09,76652.1142,110.0011,1,20,13,0,0,0,-1.500347,3.132133,-4.699286350151,2.46701,5.016623,20.02644,18.3774,,-0.000668417371343821,,0.586841106414795,1.67339396476746,,,,,,,,,,,,,,,,,16.16309,0.07487357
5798,2022/03/01 09:18:19,76662.1137,120.0006,1,20,13,0,0,0,-1.500326,3.124932,-4.688416727832,2.46701,5.020785,20.02644,18.39042,,-0.000595843885093927,,0.562120079994202,,,,,,,,,,,,,,,,,,15.88671,-0.0393033
5799,2022/03/01 09:18:29,76672.1139,130.0008,1,20,13,0,0,0,-1.50035,3.117658,-4.6775781803,2.46701,5.024949,20.02644,18.40342,,-0.000705855316482484,,0.541950106620789,1.74460005760193,,,,,,,,,,,,,,,,,16.20251,-0.006574988
5800,2022/03/01 09:18:39,76682.1132,140.0001,1,20,13,0,0,0,-1.500371,3.109903,-4.666008274013,2.46701,5.029113,20.02644,18.41639,,-0.000617103010881692,,0.564353585243225,1.78952705860138,,,,,,,,,,,,,,,,,15.96203,-0.01902819
5801,2022/03/01 09:18:49,76692.1134,150.0003,1,20,13,0,0,0,-1.50039,3.102413,-4.65482944107,2.46701,5.033277,20.02644,18.42932,,-0.000708322681020945,,0.528557896614075,1.84369504451752,,,,,,,,,,,,,,,,,16.2391,0.07585883
5802,2022/03/01 09:18:59,76702.1136,160.0005,1,20,13,0,0,0,-1.500341,3.094611,-4.642971762351,2.46701,5.03744,20.02644,18.44222,,-0.000964667822699994,,0.541136205196381,,,,,,,,,,,,,,,,,,15.94049,-0.03473461
5803,2022/03/01 09:19:09,76712.1149,170.0018,1,20,13,0,0,0,-1.500385,3.087231,-4.632035083935,2.46701,5.041604,20.02644,18.45509,,-0.000736283313017339,,0.569007873535156,1.87399697303772,,,,,,,,,,,,,,,,,16.24635,0.03241777
5804,2022/03/01 09:19:19,76722.1142,180.0011,1,20,13,0,0,0,-1.500359,3.079145,-4.619822913055,2.46701,5.045767,20.02644,18.46793,,-0.000831771176308393,,0.532814919948578,1.8117790222168,,,,,,,,,,,,,,,,,16.14173,-0.02828538
5805,2022/03/01 09:19:29,76732.1137,190.0006,1,20,13,0,0,0,-1.500336,3.071591,-4.608418554576,2.46701,5.04993,20.02644,18.48073,,-0.000721904914826155,,0.534242689609528,1.87941205501556,,,,,,,,,,,,,,,,,15.9948,0.06623924
5806,2022/03/01 09:19:39,76742.1136,200.0005,1,20,13,0,0,0,-1.500346,3.063463,-4.596254458198,2.46701,5.054094,20.02644,18.4935,,-0.000573363213334233,,0.539570391178131,,,,,,,,,,,,,,,,,,16.26861,0.09247482
5807,2022/03/01 09:19:49,76752.1139,210.0008,1,20,13,0,0,0,-1.500359,3.055959,-4.585035589281,2.46701,5.058258,20.02644,18.50624,,-0.000756894587539136,,0.522334218025208,1.90477895736694,,,,,,,,,,,,,,,,,16.16295,0.06569803
5808,2022/03/01 09:19:59,76762.114,220.0009,1,20,13,0,0,0,-1.50038,3.048004,-4.57316424152,2.46701,5.062422,20.02644,18.51895,,-0.000847527000587434,,0.514921128749847,1.87450802326202,,,,,,,,,,,,,,,,,16.02929,-0.06284773
5809,2022/03/01 09:20:09,76772.1141,230.001,1,20,13,0,0,0,-1.500348,3.039762,-4.560700837176,2.46701,5.066584,20.02644,18.53162,,-0.000630969821941108,,0.528517127037048,1.9040139913559,,,,,,,,,,,,,,,,,16.29161,0.05225182
5810,2022/03/01 09:20:19,76782.1135,240.0004,1,20,13,0,0,0,-1.500367,3.031763,-4.548757157021,2.46701,5.070747,20.02644,18.54426,,-0.000701849814504385,,0.528514623641968,1.9244589805603,,,,,,,,,,,,,,,,,16.00488,-0.106886
5811,2022/03/01 09:20:29,76792.1138,250.0007,1,20,13,0,0,0,-1.500359,3.023265,-4.535982852135,2.46701,5.074911,20.02644,18.55687,,-0.000828989373985678,,0.499242305755615,,,,,,,,,,,,,,,,,,16.42816,0.0534755
5812,2022/03/01 09:20:39,76802.1131,260,1,20,13,0,0,0,-1.500351,3.015029,-4.523601775179,2.46701,5.079074,20.02644,18.56944,,-0.000804390991106629,,0.507591485977173,2.01146292686462,,,,,,,,,,,,,,,,,16.17226,-0.02818048
5813,2022/03/01 09:20:49,76812.1132,270.0001,1,20,13,0,0,0,-1.500351,3.00608,-4.51017513408,2.46701,5.083238,20.02644,18.58197,,-0.00104953104164451,,0.46353280544281,2.06019592285156,,,,,,,,,,,,,,,,,16.38505,0.07284522
5814,2022/03/01 09:20:59,76822.1155,280.0024,1,20,13,0,0,0,-1.500381,2.997567,-4.497492573027,2.46701,5.087402,20.02644,18.59447,,-0.00082245928933844,,0.456368803977966,2.10369300842285,,,,,,,,,,,,,,,,,16.22883,-0.07361174
5815,2022/03/01 09:21:09,76832.1133,290.0002,1,20,13,0,0,0,-1.500339,2.988019,-4.483041438441,2.46701,5.091565,20.02644,18.60693,,-0.0010139299556613,,0.470905989408493,2.1316831111908,,,,,,,,,,,,,,,,,16.56346,0.0972712
5816,2022/03/01 09:21:19,76842.1135,300.0004,1,20,13,0,0,0,-1.500401,2.97864,-4.46915443464,2.46701,5.095728,20.02644,18.61935,,-0.000918260018806905,,0.424271285533905,2.27248096466064,,,,,,,,,,,,,,,,,16.46564,0.06803036
5817,2022/03/01 09:21:29,76852.1134,310.0003,1,20,13,0,0,0,-1.500319,2.968807,-4.454157549433,2.46701,5.099893,20.02644,18.63173,,-0.00112999498378485,,0.416761785745621,2.36767911911011,,,,,,,,,,,,,,,,,16.27053,-0.04284203
5818,2022/03/01 09:21:39,76862.1143,320.0012,1,20,13,0,0,0,-1.500341,2.958522,-4.438791856002,2.46701,5.104056,20.02644,18.64407,,-0.00115391297731549,,0.392720997333527,2.42234492301941,,,,,,,,,,,,,,,,,16.62461,0.06596804
5819,2022/03/01 09:21:49,76872.1131,330,1,20,13,0,0,0,-1.500319,2.947753,-4.422569833207,2.46701,5.108219,20.02644,18.65637,,-0.00110907899215817,,0.412358492612839,2.50196599960327,,,,,,,,,,,,,,,,,16.26912,-0.1035804
5820,2022/03/01 09:21:59,76882.1139,340.0008,1,20,13,0,0,0,-1.500354,2.936797,-4.406235126138,2.46701,5.112383,20.02644,18.66862,,-0.00116119103040546,,0.368282109498978,2.60330104827881,,,,,,,,,,,,,,,,,16.55993,-0.07879078
5821,2022/03/01 09:22:09,76892.1131,350,1,20,13,0,0,0,-1.500319,2.924835,-4.388185522365,2.46701,5.116546,20.02644,18.68082,,-0.00108114595059305,,0.377741813659668,2.69400310516357,,,,,,,,,,,,,,,,,16.53629,-0.02036691
5822,2022/03/01 09:22:19,76902.1143,360.0012,1,20,13,0,0,0,-1.500372,2.912783,-4.370258055276,2.46701,5.120711,20.02644,18.69297,,-0.00145749899093062,,0.330827087163925,2.85901093482971,,,,,,,,,,,,,,,,,16.46246,-0.06877303
5823,2022/03/01 09:22:29,76912.1133,370.0002,1,20,13,0,0,0,-1.50037,2.899804,-4.35077892748,2.46701,5.124874,20.02644,18.70507,,-0.0013735779793933,,0.319913297891617,3.07399296760559,,,,,,,,,,,,,,,,,16.55927,0.0990212
5824,2022/03/01 09:22:39,76922.1135,380.0004,1,20,13,0,0,0,-1.500151,2.886767,-4.330586401817,2.46701,5.129036,20.02644,18.71712,,-0.00150060502346605,,0.296553701162338,3.17639899253845,,,,,,,,,,,,,,,,,16.56612,0.06028056
5825,2022/03/01 09:22:49,76932.1137,390.0006,1,20,13,0,0,0,-1.500096,2.872604,-4.309181769984,2.46701,5.133198,20.02644,18.7291,,-0.0014696610160172,,0.306900501251221,3.40061593055725,,,,,,,,,,,,,,,,,16.56739,0.05995572
5826,2022/03/01 09:22:59,76942.1138,400.0007,1,20,13,0,0,0,-1.50012,2.857408,-4.28645488896,2.46701,5.13736,20.02644,18.74103,,-0.00126211298629642,,0.28808069229126,3.51995992660522,,,,,,,,,,,,,,,,,16.48471,-0.08095145
5827,2022/03/01 09:23:05,76948.6535,406.5404,1,20,13,0,0,0,-1.500095,2.847042,-4.27083346899,2.46701,5.140082,20.02644,18.74879,,-0.0016396549763158,0.0253551099449396,0.267494410276413,3.73100900650024,,,,,,,,,,,,,,,,,16.4937,0.02979696
5828,2022/03/01 09:24:05,77008.6927,60.0009,1,21,13,0,0,0,0,3.022385,0,2.46701,5.140083,20.02644,18.74879,,0.000592775119002908,,,,,,,,,,,,,,,,,,,,16.19491,-0.001824498
5829,2022/03/01 09:25:05,77068.6927,120.0009,1,21,13,0,0,0,0,3.039435,0,2.46701,5.140083,20.02644,18.74879,,0.000168879501870833,,,,,,,,,,,,,,,,,,,,16.2539,-0.03255069
5830,2022/03/01 09:26:05,77128.6924,180.0006,1,21,13,0,0,0,0,3.048253,0,2.46701,5.140083,20.02644,18.74879,,0.000129532592836767,,0,,,,,,,,,,,,,,,,,,16.02514,-0.01958013
5831,2022/03/01 09:27:05,77188.6923,240.0005,1,21,13,0,0,0,0,3.054306,0,2.46701,5.140083,20.02644,18.74879,,0.0000818685875856318,,,,,,,,,,,,,,,,,,,,15.90951,0.06138146
5832,2022/03/01 09:28:05,77248.6921,300.0003,1,21,13,0,0,0,0,3.05887,0,2.46701,5.140083,20.02644,18.74879,,0.0000895041666808538,,0,,,,,,,,,,,,,,,,,,15.53473,0.001211762
5833,2022/03/01 09:29:05,77308.6919,360.0001,1,21,13,0,0,0,0,3.062314,0,2.46701,5.140083,20.02644,18.74879,,0.0000536580082552973,,,,,,,,,,,,,,,,,,,,15.72093,-0.01038909
5834,2022/03/01 09:30:05,77368.6931,420.0013,1,21,13,0,0,0,0,3.065698,0,2.46701,5.140083,20.02644,18.74879,,0.0000422360899392515,,0,,,,,,,,,,,,,,,,,,15.52887,0.09686589
5835,2022/03/01 09:31:05,77428.6928,480.001,1,21,13,0,0,0,0,3.068732,0,2.46701,5.140083,20.02644,18.74879,,0.00000754726806917461,,,,,,,,,,,,,,,,,,,,15.28295,0.04951
5836,2022/03/01 09:32:05,77488.692,540.0002,1,21,13,0,0,0,0,3.070993,0,2.46701,5.140083,20.02644,18.74879,,0.000055195800086949,,0,,,,,,,,,,,,,,,,,,15.18019,-0.03247142
5837,2022/03/01 09:33:05,77548.6923,600.0005,1,21,13,0,0,0,0,3.073359,0,2.46701,5.140083,20.02644,18.74879,,0.0000609303315286525,,,,,,,,,,,,,,,,,,,,15.43718,0.04090786
5838,2022/03/01 09:34:05,77608.6931,660.0013,1,21,13,0,0,0,0,3.075167,0,2.46701,5.140083,20.02644,18.74879,,0.0000476880595670082,,0,,,,,,,,,,,,,,,,,,15.46286,0.02386093
5839,2022/03/01 09:35:05,77668.6932,720.0014,1,21,13,0,0,0,0,3.077203,0,2.46701,5.140083,20.02644,18.74879,,0.0000303076103591593,,,,,,,,,,,,,,,,,,,,15.13556,-0.04256427
5840,2022/03/01 09:36:05,77728.6919,780.0001,1,21,13,0,0,0,0,3.079026,0,2.46701,5.140083,20.02644,18.74879,,-0.00000810006804385921,,0,,,,,,,,,,,,,,,,,,15.13096,-0.08169651
5841,2022/03/01 09:37:05,77788.6918,840,1,21,13,0,0,0,0,3.080574,0,2.46701,5.140083,20.02644,18.74879,,0.0000228785102081019,,,,,,,,,,,,,,,,,,,,15.21033,-0.07780015
5842,2022/03/01 09:38:05,77848.6933,900.0015,1,21,13,0,0,0,0,3.081719,0,2.46701,5.140083,20.02644,18.74879,,0.000016436120858998,,0,,,,,,,,,,,,,,,,,,15.35076,-0.00221312
5843,2022/03/01 09:39:05,77908.6924,960.0006,1,21,13,0,0,0,0,3.083114,0,2.46701,5.140083,20.02644,18.74879,,0.0000151724298120826,,,,,,,,,,,,,,,,,,,,15.09552,-0.06498754
5844,2022/03/01 09:40:05,77968.6921,1020.0003,1,21,13,0,0,0,0,3.084647,0,2.46701,5.140083,20.02644,18.74879,,0.0000384450504498091,,0,,,,,,,,,,,,,,,,,,15.30754,0.001884699
5845,2022/03/01 09:41:05,78028.6928,1080.001,1,21,13,0,0,0,0,3.086082,0,2.46701,5.140083,20.02644,18.74879,,0.0000312164484057575,,,,,,,,,,,,,,,,,,,,15.22554,-0.03797054
5846,2022/03/01 09:42:05,78088.6918,1140,1,21,13,0,0,0,0,3.0871,0,2.46701,5.140083,20.02644,18.74879,,0.0000272254801529925,,0,,,,,,,,,,,,,,,,,,15.11819,0.02220571
5847,2022/03/01 09:43:05,78148.6927,1200.0009,1,21,13,0,0,0,0,3.088049,0,2.46701,5.140083,20.02644,18.74879,,-0.00000723025277693523,,,,,,,,,,,,,,,,,,,,15.02553,-0.03693044
5848,2022/03/01 09:44:05,78208.6924,1260.0006,1,21,13,0,0,0,0,3.089162,0,2.46701,5.140083,20.02644,18.74879,,-0.00000118536604531982,,0,,,,,,,,,,,,,,,,,,15.06307,-0.04733682
5849,2022/03/01 09:45:05,78268.6924,1320.0006,1,21,13,0,0,0,0,3.090184,0,2.46701,5.140083,20.02644,18.74879,,0.0000141453701871797,,,,,,,,,,,,,,,,,,,,15.27885,0.05330741
5850,2022/03/01 09:46:05,78328.6922,1380.0004,1,21,13,0,0,0,0,3.091395,0,2.46701,5.140083,20.02644,18.74879,,0.0000421172117057722,,0,,,,,,,,,,,,,,,,,,15.09693,0.03666222
5851,2022/03/01 09:47:05,78388.6921,1440.0003,1,21,13,0,0,0,0,3.092682,0,2.46701,5.140083,20.02644,18.74879,,0.0000357579410774633,,,,,,,,,,,,,,,,,,,,14.98069,-0.04025877
5852,2022/03/01 09:48:05,78448.6918,1500,1,21,13,0,0,0,0,3.093147,0,2.46701,5.140083,20.02644,18.74879,,0.0000192414790944895,,0,,,,,,,,,,,,,,,,,,15.25144,0.08705199
5853,2022/03/01 09:49:05,78508.6925,1560.0007,1,21,13,0,0,0,0,3.094087,0,2.46701,5.140083,20.02644,18.74879,,0.00000521539413966821,,,,,,,,,,,,,,,,,,,,15.13873,0.04107475
5854,2022/03/01 09:50:05,78568.6924,1620.0006,1,21,13,0,0,0,0,3.094846,0,2.46701,5.140083,20.02644,18.74879,,-0.0000429073988925666,,0,,,,,,,,,,,,,,,,,,14.93551,-0.09723961
5855,2022/03/01 09:51:05,78628.6931,1680.0013,1,21,13,0,0,0,0,3.095754,0,2.46701,5.140083,20.02644,18.74879,,0.0000142644903462497,,,,,,,,,,,,,,,,,,,,15.03603,-0.0426805
5856,2022/03/01 09:52:05,78688.6921,1740.0003,1,21,13,0,0,0,0,3.096719,0,2.46701,5.140083,20.02644,18.74879,,0.0000405374994443264,,0,,,,,,,,,,,,,,,,,,14.94295,-0.09962261
5857,2022/03/01 09:53:05,78748.6928,1800.001,1,21,13,0,0,0,0,3.097319,0,2.46701,5.140083,20.02644,18.74879,,0.0000555541482754052,,,,,,,,,,,,,,,,,,,,14.93801,-0.09246647
5858,2022/03/01 09:53:05,78748.6944,1800.0026,1,21,13,0,0,0,0,3.097319,0,2.46701,5.140083,20.02644,18.74879,,0.0000555541482754052,0.0253551099449396,0,0,,,,,,,,,,,,,,,,,14.93801,-0.09246647
5859,2022/03/01 09:53:05,78748.7016,0.0014,1,22,13,0,0,0,0,3.097537,0,2.46701,5.140083,20.02644,18.74879,,0.0000555541482754052,0.0253551099449396,0,0,,,,,,,,,,,,,,,,,14.9380167922627,-0.0924663223645211
5860,2022/03/01 09:53:05,78748.7081,0.0018,1,23,14,0,0,0,0,3.097234,0,2.46701,5.140083,20.02644,18.74879,,0.0000555541482754052,0.0253551099449396,0,0,,,,,,,,,,,,,,,,,14.9380229241665,-0.0924661890824915
5861,2022/03/01 09:59:02,79105.9456,60,1,14,14,0,0,0,0,3.103567,0,2.46701,5.140083,20.02644,18.74879,,-0.0000041489870454825,,,,,,,,,,,,,,,,,,,,15.27503,-0.08514106
5862,2022/03/01 10:00:02,79165.9463,120.0007,1,14,14,0,0,0,0,3.103944,0,2.46701,5.140083,20.02644,18.74879,,0.0000188869908015477,,,,,,,,,,,,,,,,,,,,15.35403,0.08329451
5863,2022/03/01 10:01:02,79225.9461,180.0005,1,14,14,0,0,0,0,3.104459,0,2.46701,5.140083,20.02644,18.74879,,-0.0000158443908730987,,0,0,,,,,,,,,,,,,,,,,15.26303,-0.08694112
5864,2022/03/01 10:02:02,79285.9461,240.0005,1,14,14,0,0,0,0,3.105094,0,2.46701,5.140083,20.02644,18.74879,,0.0000286068298009923,,,,,,,,,,,,,,,,,,,,15.40911,-0.01378894
5865,2022/03/01 10:03:02,79345.9459,300.0003,1,14,14,0,0,0,0,3.105622,0,2.46701,5.140083,20.02644,18.74879,,0.00000703311297911569,,0,0,,,,,,,,,,,,,,,,,15.46841,0.06280303
5866,2022/03/01 10:03:02,79345.9475,300.0019,1,14,14,0,0,0,0,3.105622,0,2.46701,5.140083,20.02644,18.74879,,0.00000703311297911569,0.0253551099449396,0,0,,,,,,,,,,,,,,,,,15.46841,0.06280303
5867,2022/03/01 10:03:03,79346.2341,0.2507,1,15,14,0,0,0,-1.75019,2.763423,-4.83651530037,2.466424,5.140098,20.02477,18.74884,,-0.572307884693146,,0.00314710289239883,317.752593994141,,,,,,,,,,,,,,,,,15.46841,0.06280303
5868,2022/03/01 10:03:03,79346.4837,0.5003,1,15,14,0,0,0,-3.230266,2.705381,-8.739100261346,2.465785,5.140098,20.02303,18.74884,,,,,,,,,,,,,,,,,,,,,,15.46841,0.06280303
5869,2022/03/01 10:03:03,79346.734,0.7506,1,15,14,0,0,0,-4.441833,2.670072,-11.860013921976,2.465144,5.140098,20.02131,18.74884,,,,,,,,,,,,,,,,,,,,,,15.24685,-0.06314695
5870,2022/03/01 10:03:03,79346.9835,1.0001,1,15,14,0,0,0,-5.389947,2.642737,-14.244212364939,2.464505,5.140098,20.01961,18.74884,,,,,,,,,,,,,,,,,,,,,,15.24685,-0.06314695
5871,2022/03/01 10:03:04,79347.2339,1.2505,1,15,14,0,0,0,-6.165903,2.619065,-16.148900740695,2.463863,5.140098,20.01792,18.74884,,-0.0904334932565689,,0.0277521796524525,35.6185684204102,,,,,,,,,,,,,,,,,15.24685,-0.06314695
5872,2022/03/01 10:03:04,79347.4843,1.5009,1,15,14,0,0,0,-6.785167,2.597093,-17.621709719531,2.463222,5.140098,20.01625,18.74884,,,,,,,,,,,,,,,,,,,,,,15.2035,-0.01354814
5873,2022/03/01 10:03:04,79347.7339,1.7505,1,15,14,0,0,0,-7.269565,2.577292,-18.73579171798,2.462584,5.140098,20.0146,18.74884,,,,,,,,,,,,,,,,,,,,,,15.2035,-0.01354814
5874,2022/03/01 10:03:04,79347.9843,2.0009,1,15,14,0,0,0,-7.665944,2.558339,-19.612083507016,2.461941,5.140098,20.01295,18.74884,,,,,,,,,,,,,,,,,,,,,,15.2035,-0.01354814
5875,2022/03/01 10:03:05,79348.2339,2.2505,1,15,14,0,0,0,-7.982288,2.539959,-20.274684246192,2.461302,5.140098,20.01132,18.74884,,-0.0710473135113716,,0.035320021212101,29.0723896026611,,,,,,,,,,,,,,,,,15.4408,-0.01354814
5876,2022/03/01 10:03:05,79348.4835,2.5001,1,15,14,0,0,0,-8.22976,2.522516,-20.75970127616,2.460662,5.140098,20.0097,18.74884,,,,,,,,,,,,,,,,,,,,,,15.4408,-0.01354814
