Repository: HVES-Battery-Testing-Consortium/LG-HG2

# Battery Testing Consortium (BTC)
The Battery Testing Consortium (BTC) has been developed within the High Voltage and Energy Storage Lab at Oxford Brookes University to provide accurate and comprehensive cell data to Formula Student Electric teams. Through the BTC, we aim to provide FS teams with information for improved and informed decisions for cell selection, pack architecture design, thermal cooling requirements, and end of life predictions. A range of tests are completed to provide a comprehensive electrochemical lithium-ion characterisation for modelling, validation, and battery management parameterisation.

File: Data/Round1/LG_HG2/Package 1/220228_BTC_HPPC_EIS_LG_HG2_2_15C/220228_BTC_HPPC_EIS_LG_HG2_2_15C_Channel_3_Wb_1.CSV (part 31 of 46)
Data_Point,Date_Time,Test_Time(s),Step_Time(s),Cycle_Index,Step_Index,TC_Counter1,TC_Counter2,TC_Counter3,TC_Counter4,Current(A),Voltage(V),Power(W),Charge_Capacity(Ah),Discharge_Capacity(Ah),Charge_Energy(Wh),Discharge_Energy(Wh),ACR(Ohm),dV/dt(V/s),Internal_Resistance(Ohm),dQ/dV(Ah/V),dV/dQ(V/Ah),MetaCode_MV_UD1,MetaCode_MV_UD2,MetaCode_MV_UD3,MetaCode_MV_UD4,MetaCode_MV_UD5,MetaCode_MV_UD6,MetaCode_MV_UD7,MetaCode_MV_UD8,MetaCode_MV_UD9,MetaCode_MV_UD10,MetaCode_MV_UD11,MetaCode_MV_UD12,MetaCode_MV_UD13,MetaCode_MV_UD14,MetaCode_MV_UD15,MetaCode_MV_UD16,Aux_Temperature_1(C),Aux_dT/dt_1(C)
6512,2022/03/01 11:53:05,85948.9019,4590.0009,1,28,0,0,0,0,1.384781,3.971459,5.499600965479,4.215536,5.187043,26.49221,18.87667,,0.000124917496577837,,,,,,,,,,,,,,,,,,,,16.03468,-0.04946291
6513,2022/03/01 11:53:15,85958.9021,4600.0011,1,28,0,0,0,0,1.384689,3.97267,5.50091244963,4.219382,5.187043,26.50749,18.87667,,0.000101596298918594,,3.29565405845642,,,,,,,,,,,,,,,,,,15.9964,0.01296222
6514,2022/03/01 11:53:25,85968.9013,4610.0003,1,28,0,0,0,0,1.38517,3.973606,5.50411982302,4.223227,5.187043,26.52277,18.87667,,0.000113841299025808,,,0.299785703420639,,,,,,,,,,,,,,,,,15.84206,-0.06308198
6515,2022/03/01 11:53:35,85978.9014,4620.0004,1,28,0,0,0,0,1.384781,3.975009,5.504516938029,4.22707,5.187043,26.53804,18.87667,,0.000148699997225776,,,,,,,,,,,,,,,,,,,,15.86036,-0.1037544
6516,2022/03/01 11:53:45,85988.9015,4630.0005,1,28,0,0,0,0,1.384796,3.975977,5.505917045692,4.230916,5.187043,26.55333,18.87667,,0.000100848599686287,,,,,,,,,,,,,,,,,,,,16.03321,0.04070044
6517,2022/03/01 11:53:55,85998.9023,4640.0013,1,28,0,0,0,0,1.385132,3.977152,5.508880504064,4.23476,5.187043,26.56861,18.87667,,0.0000832563964650035,,3.36983394622803,,,,,,,,,,,,,,,,,,16.13933,0.06762326
6518,2022/03/01 11:54:05,86008.9017,4650.0007,1,28,0,0,0,0,1.384895,3.978209,5.509401753055,4.238605,5.187043,26.58391,18.87667,,0.000142581106047146,,,,,,,,,,,,,,,,,,,,16.13697,0.08373916
6519,2022/03/01 11:54:15,86018.9025,4660.0015,1,28,0,0,0,0,1.384895,3.979671,5.511426469545,4.24245,5.187043,26.59921,18.87667,,0.000120919503387995,,,,,,,,,,,,,,,,,,,,15.87223,-0.08663654
6520,2022/03/01 11:54:25,86028.9018,4670.0008,1,28,0,0,0,0,1.385017,3.980449,5.512989532633,4.246294,5.187043,26.61451,18.87667,,0.000135796901304275,,,,,,,,,,,,,,,,,,,,15.98855,0.06261289
6521,2022/03/01 11:54:35,86038.9021,4680.0011,1,28,0,0,0,0,1.385071,3.981921,5.515243301391,4.250139,5.187043,26.62981,18.87667,,0.000107432897493709,,,,,,,,,,,,,,,,,,,,16.15409,0.05553603
6522,2022/03/01 11:54:45,86048.9021,4690.0011,1,28,0,0,0,0,1.384911,3.982944,5.516022957984,4.253984,5.187043,26.64513,18.87667,,,,3.41452288627625,,,,,,,,,,,,,,,,,,16.04741,0.03796816
6523,2022/03/01 11:54:55,86058.9013,4700.0003,1,28,0,0,0,0,1.384872,3.984006,5.517338357232,4.257829,5.187043,26.66044,18.87667,,0.0000916362623684108,,,0.299174189567566,,,,,,,,,,,,,,,,,15.87749,-0.09208262
6524,2022/03/01 11:55:05,86068.9015,4710.0005,1,28,0,0,0,0,1.385185,3.985074,5.52006472869,4.261674,5.187043,26.67576,18.87667,,0.000105013503343798,,,,,,,,,,,,,,,,,,,,15.8197,-0.06816089
6525,2022/03/01 11:55:15,86078.9024,4720.0014,1,28,0,0,0,0,1.384354,3.986261,5.518396360394,4.265519,5.187043,26.69109,18.87667,,0.000115675502456725,,,,,,,,,,,,,,,,,,,,15.99896,0.03090262
6526,2022/03/01 11:55:25,86088.9017,4730.0007,1,28,0,0,0,0,1.384727,3.987579,5.521708305933,4.269364,5.187043,26.70642,18.87667,,0.000129940395709127,,3.23201107978821,,,,,,,,,,,,,,,,,,16.03029,-0.02320349
6527,2022/03/01 11:55:35,86098.9012,4740.0002,1,28,0,0,0,0,1.384911,3.988418,5.523603960798,4.273209,5.187043,26.72175,18.87667,,0.0000910004164325073,,,,,,,,,,,,,,,,,,,,15.88121,-0.07731497
6528,2022/03/01 11:55:45,86108.9013,4750.0003,1,28,0,0,0,0,1.38485,3.989898,5.5254102453,4.277053,5.187043,26.73709,18.87667,,,,,,,,,,,,,,,,,,,,,,16.15409,0.1193589
6529,2022/03/01 11:55:55,86118.9013,4760.0003,1,28,0,0,0,0,1.384819,3.990779,5.526506584001,4.280898,5.187043,26.75243,18.87667,,0.000147348502650857,,,,,,,,,,,,,,,,,,,,15.89924,-0.03726065
6530,2022/03/01 11:56:05,86128.9021,4770.0011,1,28,0,0,0,0,1.384613,3.992107,5.527523249591,4.284743,5.187043,26.76778,18.87667,,0.000131153399706818,,3.43599200248718,,,,,,,,,,,,,,,,,,15.9842,-0.04312754
6531,2022/03/01 11:56:15,86138.901,4780,1,28,0,0,0,0,1.38517,3.993156,5.53119989652,4.288587,5.187043,26.78312,18.87667,,0.000110782100819051,,,,,,,,,,,,,,,,,,,,15.82725,-0.07858038
6532,2022/03/01 11:56:25,86148.9015,4790.0005,1,28,0,0,0,0,1.384743,3.994431,5.531260366233,4.292433,5.187043,26.79848,18.87667,,0.000133357505546883,,,0.302872210741043,,,,,,,,,,,,,,,,,16.12367,0.0426966
6533,2022/03/01 11:56:35,86158.9016,4800.0006,1,28,0,0,0,0,1.385109,3.99561,5.53435537149,4.296278,5.187043,26.81384,18.87667,,0.0001093579994631,,,,,,,,,,,,,,,,,,,,15.98855,-0.03978133
6534,2022/03/01 11:56:45,86168.9018,4810.0008,1,28,0,0,0,0,1.385025,3.99707,5.53604187675,4.300123,5.187043,26.82921,18.87667,,0.0000690278102410957,,,,,,,,,,,,,,,,,,,,15.78,-0.105235
6535,2022/03/01 11:56:55,86178.9021,4820.0011,1,28,0,0,0,0,1.385155,3.997824,5.53760590272,4.303968,5.187043,26.84458,18.87667,,0.000118490199383814,,3.2719099521637,,,,,,,,,,,,,,,,,,15.99404,-0.01323521
6536,2022/03/01 11:57:05,86188.9022,4830.0012,1,28,0,0,0,0,1.385109,3.998808,5.538784950072,4.307813,5.187043,26.85995,18.87667,,0.000107137100712862,,,,,,,,,,,,,,,,,,,,16.05028,0.003607869
6537,2022/03/01 11:57:15,86198.9015,4840.0005,1,28,0,0,0,0,1.385078,4.000167,5.540543308026,4.311658,5.187043,26.87533,18.87667,,0.0000963818383752368,,,,,,,,,,,,,,,,,,,,15.78,-0.09345174
6538,2022/03/01 11:57:25,86208.9013,4850.0003,1,28,0,0,0,0,1.385147,4.001451,5.542597848297,4.315503,5.187043,26.89072,18.87667,,0.0000865721885929815,,,,,,,,,,,,,,,,,,,,15.86036,-0.05737782
6539,2022/03/01 11:57:35,86218.9025,4860.0015,1,28,0,0,0,0,1.384521,4.002654,5.541758518734,4.319345,5.187043,26.90609,18.87667,,0.000124489597510546,,3.26760292053223,,,,,,,,,,,,,,,,,,16.07093,0.04468977
6540,2022/03/01 11:57:45,86228.9024,4870.0014,1,28,0,0,0,0,1.384766,4.003915,5.54448535889,4.323186,5.187043,26.92147,18.87667,,0.000144364006700926,,,0.305645793676376,,,,,,,,,,,,,,,,,15.89542,-0.01388431
6541,2022/03/01 11:57:55,86238.9018,4880.0008,1,28,0,0,0,0,1.384926,4.005093,5.546757428118,4.327028,5.187043,26.93685,18.87667,,0.000103586797195021,,,,,,,,,,,,,,,,,,,,15.80606,-0.04723728
6542,2022/03/01 11:58:05,86248.9018,4890.0008,1,28,0,0,0,0,1.384979,4.006048,5.548292352992,4.330869,5.187043,26.95224,18.87667,,0.00012070759839844,,,,,,,,,,,,,,,,,,,,16.04971,-0.05691648
6543,2022/03/01 11:58:15,86258.9019,4900.0009,1,28,0,0,0,0,1.385155,4.00736,5.5508147408,4.33471,5.187043,26.96763,18.87667,,0.0000594258490309585,,3.20915508270264,,,,,,,,,,,,,,,,,,16.12105,0.04015446
6544,2022/03/01 11:58:25,86268.9013,4910.0003,1,28,0,0,0,0,1.384483,4.008465,5.549651648595,4.338551,5.187043,26.98303,18.87667,,0.000118342999485321,,,,,,,,,,,,,,,,,,,,16.09321,0.01485944
6545,2022/03/01 11:58:35,86278.9013,4920.0003,1,28,0,0,0,0,1.384834,4.010015,5.55320511251,4.342393,5.187043,26.99843,18.87667,,0.000148193503264338,,,,,,,,,,,,,,,,,,,,15.96244,0.01312912
6546,2022/03/01 11:58:45,86288.9017,4930.0007,1,28,0,0,0,0,1.384705,4.011031,5.554094680855,4.346235,5.187043,27.01384,18.87667,,0.000120558201160748,,,,,,,,,,,,,,,,,,,,15.7852,-0.02556562
6547,2022/03/01 11:58:55,86298.9018,4940.0008,1,28,0,0,0,0,1.384941,4.012449,5.557005130509,4.350076,5.187043,27.02925,18.87667,,0.000112804002128541,,3.14844799041748,,,,,,,,,,,,,,,,,,15.91805,0.045228
6548,2022/03/01 11:59:05,86308.9018,4950.0008,1,28,0,0,0,0,1.385056,4.013434,5.558830842304,4.353919,5.187043,27.04467,18.87667,,0.000131517197587527,,,0.315321803092957,,,,,,,,,,,,,,,,,16.00941,0.04912674
6549,2022/03/01 11:59:15,86318.9028,4960.0018,1,28,0,0,0,0,1.38485,4.014944,5.5600951984,4.357761,5.187043,27.06009,18.87667,,0.00011181429727003,,,,,,,,,,,,,,,,,,,,15.79737,-0.07405996
6550,2022/03/01 11:59:25,86328.9014,4970.0004,1,28,0,0,0,0,1.385078,4.01598,5.56244554644,4.361603,5.187043,27.07552,18.87667,,0.000149291096022353,,,,,,,,,,,,,,,,,,,,16.0857,0.08945644
6551,2022/03/01 11:59:35,86338.9013,4980.0003,1,28,0,0,0,0,1.384979,4.017343,5.563935690797,4.365445,5.187043,27.09095,18.87667,,0.000103586797195021,,3.07439708709717,,,,,,,,,,,,,,,,,,15.87749,-0.0232017
6552,2022/03/01 11:59:45,86348.9013,4990.0003,1,28,0,0,0,0,1.384354,4.018574,5.563128991196,4.369287,5.187043,27.10639,18.87667,,0.000101274301414378,,,,,,,,,,,,,,,,,,,,15.75418,-0.06100416
6553,2022/03/01 11:59:55,86358.9024,5000.0014,1,28,0,0,0,0,1.385025,4.019522,5.56713845805,4.373128,5.187043,27.12183,18.87667,,0.000144365796586499,,,,,,,,,,,,,,,,,,,,15.91458,0.03744602
6554,2022/03/01 12:00:05,86368.9017,5010.0007,1,28,0,0,0,0,1.385132,4.02125,5.569962055,4.37697,5.187043,27.13727,18.87667,,0.000127955194329843,,,,,,,,,,,,,,,,,,,,16.09725,0.09044528
6555,2022/03/01 12:00:15,86378.9019,5020.0009,1,28,0,0,0,0,1.384804,4.022323,5.570128979692,4.380812,5.187043,27.15272,18.87667,,0.000105068196717184,,3.04840207099915,,,,,,,,,,,,,,,,,,15.77734,-0.06722271
6556,2022/03/01 12:00:25,86388.902,5030.001,1,28,0,0,0,0,1.38517,4.023855,5.57372323035,4.384653,5.187043,27.16818,18.87667,,0.000103463702544104,,,0.330247014760971,,,,,,,,,,,,,,,,,16.0587,0.09119093
6557,2022/03/01 12:00:35,86398.9013,5040.0003,1,28,0,0,0,0,1.385277,4.024914,5.575620791178,4.388495,5.187043,27.18364,18.87667,,0.000135856302222237,,,,,,,,,,,,,,,,,,,,16.04101,0.01758695
6558,2022/03/01 12:00:45,86408.902,5050.001,1,28,0,0,0,0,1.385002,4.026456,5.576649612912,4.392337,5.187043,27.1991,18.87667,,0.000139938594656996,,,,,,,,,,,,,,,,,,,,15.85278,-0.09000659
6559,2022/03/01 12:00:55,86418.9013,5060.0003,1,28,0,0,0,0,1.384377,4.027442,5.575498073634,4.396178,5.187043,27.21457,18.87667,,0.00017766619566828,,2.94120502471924,,,,,,,,,,,,,,,,,,16.0857,0.05492687
6560,2022/03/01 12:01:05,86428.9016,5070.0006,1,28,0,0,0,0,1.385422,4.02905,5.5819345091,4.40002,5.187043,27.23005,18.87667,,0.000175660199602135,,,,,,,,,,,,,,,,,,,,16.12137,0.08520544
6561,2022/03/01 12:01:15,86438.9016,5080.0006,1,28,0,0,0,0,1.385078,4.030213,5.582159361614,4.403862,5.187043,27.24553,18.87667,,0.000176227200427093,,,,,,,,,,,,,,,,,,,,15.9958,0.04104912
6562,2022/03/01 12:01:25,86448.9024,5090.0014,1,28,0,0,0,0,1.384895,4.031486,5.58318480397,4.407704,5.187043,27.26101,18.87667,,0.000079972691310104,,,,,,,,,,,,,,,,,,,,15.898,-0.04886568
6563,2022/03/01 12:01:35,86458.9019,5100.0009,1,28,0,0,0,0,1.38472,4.032964,5.58452591008,4.411545,5.187043,27.2765,18.87667,,0.00020195530669298,,2.90870189666748,,,,,,,,,,,,,,,,,,15.94967,-0.02908289
6564,2022/03/01 12:01:45,86468.9013,5110.0003,1,28,0,0,0,0,1.385117,4.034371,5.588075856407,4.415387,5.187043,27.292,18.87667,,0.000113520698505454,,,0.342914909124374,,,,,,,,,,,,,,,,,16.14975,0.09061873
6565,2022/03/01 12:01:55,86478.9013,5120.0003,1,28,0,0,0,0,1.384857,4.035635,5.588777379195,4.419229,5.187043,27.3075,18.87667,,0.000147208804264665,,,,,,,,,,,,,,,,,,,,15.84871,-0.04659116
6566,2022/03/01 12:02:05,86488.9021,5130.0011,1,28,0,0,0,0,1.384506,4.037103,5.589393326118,4.423071,5.187043,27.32301,18.87667,,0.000168243394000456,,,,,,,,,,,,,,,,,,,,16.08074,0.07232368
6567,2022/03/01 12:02:15,86498.9014,5140.0004,1,28,0,0,0,0,1.384407,4.038486,5.590908287802,4.426912,5.187043,27.33852,18.87667,,0.000112463698314968,,2.8124520778656,,,,,,,,,,,,,,,,,,15.79591,-0.04214048
6568,2022/03/01 12:02:25,86508.9015,5150.0005,1,28,0,0,0,0,1.384796,4.039664,5.594110548544,4.430753,5.187043,27.35403,18.87667,,0.000135090100229718,,,,,,,,,,,,,,,,,,,,16.05175,-0.01939058
6569,2022/03/01 12:02:35,86518.9026,5160.0016,1,28,0,0,0,0,1.384796,4.041101,5.596100500396,4.434597,5.187043,27.36956,18.87667,,0.000127317805890925,,,,,,,,,,,,,,,,,,,,15.90644,-0.07077396
6570,2022/03/01 12:02:45,86528.9019,5170.0009,1,28,0,0,0,0,1.384506,4.042233,5.596495841898,4.438438,5.187043,27.38509,18.87667,,0.000131700799101964,,2.77559590339661,,,,,,,,,,,,,,,,,,16.16367,0.05800664
6571,2022/03/01 12:02:55,86538.9019,5180.0009,1,28,0,0,0,0,1.384613,4.043991,5.599362510483,4.442279,5.187043,27.40062,18.87667,,0.000149493498611264,,,0.357233911752701,,,,,,,,,,,,,,,,,15.89629,-0.003085136
6572,2022/03/01 12:03:05,86548.9012,5190.0002,1,28,0,0,0,0,1.385201,4.045355,5.603629791355,4.446122,5.187043,27.41616,18.87667,,0.000109054897620808,,,,,,,,,,,,,,,,,,,,16.09148,0.04432857
6573,2022/03/01 12:03:15,86558.9015,5200.0005,1,28,0,0,0,0,1.385071,4.046719,5.604993132049,4.449964,5.187043,27.43171,18.87667,,0.000113095396955032,,,,,,,,,,,,,,,,,,,,15.85278,-0.06281018
6574,2022/03/01 12:03:25,86568.9016,5210.0006,1,28,0,0,0,0,1.384499,4.048072,5.604551635928,4.453805,5.187043,27.44726,18.87667,,0.000110667402623221,,2.73051309585571,,,,,,,,,,,,,,,,,,16.02624,-0.03570557
6575,2022/03/01 12:03:35,86578.9023,5220.0013,1,28,0,0,0,0,1.385201,4.049766,5.609739912966,4.457647,5.187043,27.46281,18.87667,,0.000113038302515633,,,,,,,,,,,,,,,,,,,,16.20367,0.1179022
6576,2022/03/01 12:03:45,86588.9025,5230.0015,1,28,0,0,0,0,1.384888,4.05107,5.61027823016,4.46149,5.187043,27.47837,18.87667,,0.000122158104204573,,,,,,,,,,,,,,,,,,,,16.10044,-0.02865136
6577,2022/03/01 12:03:55,86598.9018,5240.0008,1,28,0,0,0,0,1.384674,4.052581,5.611503543594,4.465331,5.187043,27.49394,18.87667,,0.000184151605935767,,2.67041110992432,,,,,,,,,,,,,,,,,,15.86003,-0.01994908
6578,2022/03/01 12:04:05,86608.9028,5250.0018,1,28,0,0,0,0,1.384521,4.054032,5.612892438672,4.469173,5.187043,27.50951,18.87667,,0.000153662796947174,,,0.375167310237885,,,,,,,,,,,,,,,,,16.11264,0.04748464
6579,2022/03/01 12:04:15,86618.902,5260.001,1,28,0,0,0,0,1.384651,4.05542,5.61534135842,4.473015,5.187043,27.52509,18.87667,,0.000128996398416348,,,,,,,,,,,,,,,,,,,,16.1251,-0.007527471
6580,2022/03/01 12:04:25,86628.9012,5270.0002,1,28,0,0,0,0,1.384453,4.056922,5.616617833666,4.476856,5.187043,27.54067,18.87667,,0.00010139390360564,,,,,,,,,,,,,,,,,,,,16.05929,0.08556306
6581,2022/03/01 12:04:35,86638.9023,5280.0013,1,28,0,0,0,0,1.384186,4.05822,5.61733130892,4.480698,5.187043,27.55626,18.87667,,0.000141556301969104,,2.61250495910645,,,,,,,,,,,,,,,,,,15.90906,-0.07929444
6582,2022/03/01 12:04:45,86648.9023,5290.0013,1,28,0,0,0,0,1.384819,4.059788,5.622071558372,4.48454,5.187043,27.57185,18.87667,,0.000123969904961996,,,,,,,,,,,,,,,,,,,,15.94442,0.02745152
6583,2022/03/01 12:04:55,86658.9025,5300.0015,1,28,0,0,0,0,1.384766,4.061144,5.623734132304,4.48838,5.187043,27.58745,18.87667,,0.000134941496071406,,,,,,,,,,,,,,,,,,,,16.18512,0.05590975
6584,2022/03/01 12:05:05,86668.9018,5310.0008,1,28,0,0,0,0,1.384857,4.062941,5.626592284437,4.492221,5.187043,27.60305,18.87667,,0.000119417301903013,,2.64008688926697,,,,,,,,,,,,,,,,,,16.08013,0.03578782
6585,2022/03/01 12:05:15,86678.9018,5320.0008,1,28,0,0,0,0,1.384689,4.064257,5.627731961073,4.496062,5.187043,27.61866,18.87667,,0.0000937035219976678,,,0.380491495132446,,,,,,,,,,,,,,,,,15.84495,-0.06725013
6586,2022/03/01 12:05:25,86688.902,5330.001,1,28,0,0,0,0,1.385094,4.066051,5.631862843794,4.499904,5.187043,27.63428,18.87667,,0.000191020197235048,,,,,,,,,,,,,,,,,,,,15.83508,-0.07668078
6587,2022/03/01 12:05:35,86698.9011,5340.0001,1,28,0,0,0,0,1.384445,4.067238,5.63086731291,4.503745,5.187043,27.6499,18.87667,,0.000142708493513055,,2.51496195793152,,,,,,,,,,,,,,,,,,16.02737,0.05010545
6588,2022/03/01 12:05:45,86708.9013,5350.0003,1,28,0,0,0,0,1.384758,4.069006,5.634588610548,4.507586,5.187043,27.66552,18.87667,,0.000134984293254092,,,,,,,,,,,,,,,,,,,,16.05781,-0.05845368
6589,2022/03/01 12:05:55,86718.9015,5360.0005,1,28,0,0,0,0,1.384613,4.070353,5.635863678389,4.511429,5.187043,27.68116,18.87667,,0.000140642398037016,,,,,,,,,,,,,,,,,,,,15.90849,-0.05890965
6590,2022/03/01 12:06:05,86728.901,5370,1,28,0,0,0,0,1.384598,4.072076,5.638188285448,4.51527,5.187043,27.6968,18.87667,,0.000123354097013362,,,,,,,,,,,,,,,,,,,,15.95052,-0.0357914
6591,2022/03/01 12:06:15,86738.9019,5380.0009,1,28,0,0,0,0,1.384369,4.073473,5.639189743537,4.519113,5.187043,27.71245,18.87667,,0.000120378303108737,,2.53993201255798,,,,,,,,,,,,,,,,,,16.14017,0.05049944
6592,2022/03/01 12:06:25,86748.9019,5390.0009,1,28,0,0,0,0,1.384888,4.075123,5.643588941224,4.522955,5.187043,27.7281,18.87667,,0.000106954699731432,,,0.396699190139771,,,,,,,,,,,,,,,,,15.93717,-0.0499481
6593,2022/03/01 12:06:35,86758.9012,5400.0002,1,28,0,0,0,0,1.384819,4.076556,5.645292203364,4.526796,5.187043,27.74376,18.87667,,0.000111939203634392,,,,,,,,,,,,,,,,,,,,16.01144,0.01386464
6594,2022/03/01 12:06:45,86768.9022,5410.0012,1,28,0,0,0,0,1.384781,4.078254,5.647488652374,4.530638,5.187043,27.75942,18.87667,,0.000102876598248258,,2.47950792312622,,,,,,,,,,,,,,,,,,15.92963,0.01513958
6595,2022/03/01 12:06:55,86778.9023,5420.0013,1,28,0,0,0,0,1.384926,4.079452,5.649739140552,4.534481,5.187043,27.7751,18.87667,,0.000138691902975552,,,,,,,,,,,,,,,,,,,,16.03233,0.08076429
6596,2022/03/01 12:07:05,86788.9017,5430.0007,1,28,0,0,0,0,1.385132,4.081076,5.652828962032,4.538323,5.187043,27.79078,18.87667,,0.000168385304277763,,,,,,,,,,,,,,,,,,,,16.07231,0.0683254
6597,2022/03/01 12:07:15,86798.9025,5440.0015,1,28,0,0,0,0,1.384911,4.082813,5.654332634643,4.542166,5.187043,27.80646,18.87667,,0.000139839801704511,,2.47962093353271,,,,,,,,,,,,,,,,,,15.74979,-0.06135046
6598,2022/03/01 12:07:25,86808.9024,5450.0014,1,28,0,0,0,0,1.38456,4.084332,5.65500271392,4.546007,5.187043,27.82215,18.87667,,0.000109772197902203,,,0.401861995458603,,,,,,,,,,,,,,,,,16.09406,0.08093119
6599,2022/03/01 12:07:35,86818.9012,5460.0002,1,28,0,0,0,0,1.384941,4.08602,5.65889662482,4.54985,5.187043,27.83784,18.87667,,0.000199121495825239,,,,,,,,,,,,,,,,,,,,15.71089,-0.1052499
6600,2022/03/01 12:07:45,86828.9021,5470.0011,1,28,0,0,0,0,1.384949,4.087203,5.660567707647,4.553691,5.187043,27.85355,18.87667,,0.000136959395604208,,2.44104790687561,,,,,,,,,,,,,,,,,,15.9842,0.000718236
6601,2022/03/01 12:07:55,86838.9022,5480.0012,1,28,0,0,0,0,1.384613,4.089082,5.661796095266,4.557533,5.187043,27.86925,18.87667,,0.000153417306137271,,,,,,,,,,,,,,,,,,,,16.00739,0.01277447
6602,2022/03/01 12:08:05,86848.9013,5490.0003,1,28,0,0,0,0,1.384949,4.090587,5.665254375063,4.561375,5.187043,27.88496,18.87667,,0.000117556301120203,,,,,,,,,,,,,,,,,,,,15.69089,-0.1187444
6603,2022/03/01 12:08:15,86858.9014,5500.0004,1,28,0,0,0,0,1.385078,4.092191,5.668003725898,4.565217,5.187043,27.90068,18.87667,,0.000122656303574331,,,,,,,,,,,,,,,,,,,,15.78052,-0.06180942
6604,2022/03/01 12:08:25,86868.9017,5510.0007,1,28,0,0,0,0,1.385368,4.093712,5.671297606016,4.569059,5.187043,27.91641,18.87667,,0.000110895802208688,,2.51448607444763,0.404814213514328,,,,,,,,,,,,,,,,,15.73585,-0.01124859
6605,2022/03/01 12:08:35,86878.9017,5520.0007,1,28,0,0,0,0,1.384888,4.095338,5.671584452144,4.572902,5.187043,27.93214,18.87667,,0.000192667605006136,,,,,,,,,,,,,,,,,,,,15.71728,-0.08866072
6606,2022/03/01 12:08:45,86888.9011,5530.0001,1,28,0,0,0,0,1.38443,4.096797,5.67172867071,4.576742,5.187043,27.94787,18.87667,,0.000129250693134964,,,,,,,,,,,,,,,,,,,,15.77213,-0.02292693
6607,2022/03/01 12:08:55,86898.9019,5540.0009,1,28,0,0,0,0,1.384781,4.098462,5.675472306822,4.580584,5.187043,27.96361,18.87667,,0.000129653097246774,,2.45461392402649,,,,,,,,,,,,,,,,,,16.01779,-0.02673566
6608,2022/03/01 12:09:05,86908.9021,5550.0011,1,28,0,0,0,0,1.383583,4.099791,5.672401131153,4.584425,5.187043,27.97936,18.87667,,0.000182623392902315,,,,,,,,,,,,,,,,,,,,15.9842,0.08413732
6609,2022/03/01 12:09:15,86918.9022,5560.0012,1,28,0,0,0,0,1.384575,4.101481,5.678808055575,4.588267,5.187043,27.99512,18.87667,,0.000161469695740379,,,,,,,,,,,,,,,,,,,,16.0587,0.05403936
6610,2022/03/01 12:09:25,86928.9022,5570.0012,1,28,0,0,0,0,1.384499,4.103084,5.680715694916,4.592109,5.187043,28.01087,18.87667,,0.000212162805837579,,2.42572498321533,,,,,,,,,,,,,,,,,,16.03086,0.009524226
6611,2022/03/01 12:09:35,86938.9025,5580.0015,1,28,0,0,0,0,1.384651,4.10463,5.68348003413,4.595951,5.187043,28.02664,18.87667,,0.000181088296812959,,,0.408850103616714,,,,,,,,,,,,,,,,,16.02681,0.09192169
6612,2022/03/01 12:09:45,86948.9024,5590.0014,1,28,0,0,0,0,1.384911,4.106141,5.686639838451,4.599792,5.187043,28.04241,18.87667,,0.000159978604642674,,,,,,,,,,,,,,,,,,,,16.04389,0.01541853
6613,2022/03/01 12:09:55,86958.9011,5600.0001,1,28,0,0,0,0,1.384895,4.10755,5.68852545725,4.603634,5.187043,28.05819,18.87667,,,,2.50540494918823,,,,,,,,,,,,,,,,,,16.05695,0.04685342
6614,2022/03/01 12:10:05,86968.9012,5610.0002,1,28,0,0,0,0,1.384941,4.109298,5.691135281418,4.607475,5.187043,28.07397,18.87667,,0.000126205995911732,,,,,,,,,,,,,,,,,,,,16.05551,0.07931292
6615,2022/03/01 12:10:15,86978.9013,5620.0003,1,28,0,0,0,0,1.384521,4.110614,5.691231405894,4.611316,5.187043,28.08976,18.87667,,0.000135946902446449,,,,,,,,,,,,,,,,,,,,15.91599,0.005989671
6616,2022/03/01 12:10:25,86988.9014,5630.0004,1,28,0,0,0,0,1.384521,4.112353,5.693639087913,4.615158,5.187043,28.10555,18.87667,,0.000157475893502124,,,,,,,,,,,,,,,,,,,,15.76458,-0.03526747
6617,2022/03/01 12:10:35,86998.9013,5640.0003,1,28,0,0,0,0,1.384666,4.113653,5.696035444898,4.618999,5.187043,28.12135,18.87667,,0.000160588402650319,,2.55087494850159,0.398995786905289,,,,,,,,,,,,,,,,,16.13958,0.1262563
6618,2022/03/01 12:10:45,87008.9015,5650.0005,1,28,0,0,0,0,1.384262,4.115397,5.696787682014,4.62284,5.187043,28.13716,18.87667,,0.000117492600111291,,,,,,,,,,,,,,,,,,,,16.03401,0.05201638
6619,2022/03/01 12:10:55,87018.9019,5660.0009,1,28,0,0,0,0,1.384888,4.116631,5.701072872328,4.626681,5.187043,28.15297,18.87667,,0.000176936606294475,,,,,,,,,,,,,,,,,,,,15.974,-0.03951192
6620,2022/03/01 12:11:05,87028.901,5670,1,28,0,0,0,0,1.384758,4.11838,5.70295965204,4.630523,5.187043,28.16878,18.87667,,0.00021816129446961,,2.50019001960754,,,,,,,,,,,,,,,,,,15.78839,-0.0715971
6621,2022/03/01 12:11:15,87038.902,5680.001,1,28,0,0,0,0,1.384979,4.119885,5.705954207415,4.634364,5.187043,28.18461,18.87667,,0.000202896000701003,,,,,,,,,,,,,,,,,,,,15.79675,-0.0435102
6622,2022/03/01 12:11:25,87048.9011,5690.0001,1,28,0,0,0,0,1.384941,4.12154,5.70808972914,4.638206,5.187043,28.20044,18.87667,,0.000144703793921508,,,,,,,,,,,,,,,,,,,,16.10364,0.06879389
6623,2022/03/01 12:11:35,87058.902,5700.001,1,28,0,0,0,0,1.384407,4.122818,5.707658098926,4.642048,5.187043,28.21627,18.87667,,0.000213841500226408,,2.50209498405457,,,,,,,,,,,,,,,,,,15.9769,0.01323462
6624,2022/03/01 12:11:45,87068.9023,5710.0013,1,28,0,0,0,0,1.384926,4.124435,5.71203726681,4.645891,5.187043,28.23212,18.87667,,0.000112900597741827,,,0.389981806278229,,,,,,,,,,,,,,,,,15.73872,-0.04132807
6625,2022/03/01 12:11:55,87078.9015,5720.0005,1,28,0,0,0,0,1.384674,4.125742,5.712807678108,4.649732,5.187043,28.24796,18.87667,,0.000128729603602551,,,,,,,,,,,,,,,,,,,,15.84404,0.03253877
6626,2022/03/01 12:12:05,87088.9017,5730.0007,1,28,0,0,0,0,1.384613,4.127404,5.714857234652,4.653574,5.187043,28.26382,18.87667,,0.000106869301816914,,,,,,,,,,,,,,,,,,,,15.89887,0.01322865
6627,2022/03/01 12:12:15,87098.9016,5740.0006,1,28,0,0,0,0,1.385239,4.128836,5.719424651804,4.657414,5.187043,28.27967,18.87667,,0.00012389020412229,,2.67327809333801,,,,,,,,,,,,,,,,,,15.74311,-0.04767656
6628,2022/03/01 12:12:25,87108.9018,5750.0008,1,28,0,0,0,0,1.385208,4.130257,5.721265038456,4.661257,5.187043,28.29554,18.87667,,0.000175787296029739,,,,,,,,,,,,,,,,,,,,15.7663,-0.09055436
6629,2022/03/01 12:12:35,87118.9011,5760.0001,1,28,0,0,0,0,1.384377,4.131689,5.719815222753,4.665098,5.187043,28.31141,18.87667,,0.000143835495691746,,,,,,,,,,,,,,,,,,,,15.79995,-0.04022837
6630,2022/03/01 12:12:45,87128.9021,5770.0011,1,28,0,0,0,0,1.384727,4.133035,5.723125156445,4.66894,5.187043,28.32728,18.87667,,0.000224989096750505,,2.61831307411194,,,,,,,,,,,,,,,,,,15.85887,-0.05510151
6631,2022/03/01 12:12:55,87138.9021,5780.0011,1,28,0,0,0,0,1.384636,4.134643,5.724975544948,4.672781,5.187043,28.34316,18.87667,,0.000181111201527528,,,0.385532408952713,,,,,,,,,,,,,,,,,15.86842,-0.05918324
6632,2022/03/01 12:13:05,87148.9017,5790.0007,1,28,0,0,0,0,1.384941,4.13576,5.72778359016,4.676623,5.187043,28.35905,18.87667,,0.0000916797580430284,,,,,,,,,,,,,,,,,,,,15.92295,0.02482951
6633,2022/03/01 12:13:15,87158.9017,5800.0007,1,28,0,0,0,0,1.384483,4.137318,5.728046436594,4.680464,5.187043,28.37494,18.87667,,0.000152966793393716,,,,,,,,,,,,,,,,,,,,15.86724,-0.07196724
6634,2022/03/01 12:13:25,87168.9024,5810.0014,1,28,0,0,0,0,1.384926,4.138648,5.731721220048,4.684306,5.187043,28.39083,18.87667,,0.000137824303237721,,2.71952795982361,,,,,,,,,,,,,,,,,,15.88788,-0.02455413
6635,2022/03/01 12:13:35,87178.9019,5820.0009,1,28,0,0,0,0,1.384132,4.140247,5.730648360604,4.688146,5.187043,28.40673,18.87667,,0.000183063602889888,,,,,,,,,,,,,,,,,,,,15.8658,0.01431108
6636,2022/03/01 12:13:45,87188.901,5830,1,28,0,0,0,0,1.385277,4.14144,5.73704157888,4.691988,5.187043,28.42264,18.87667,,0.00011427300341893,,,,,,,,,,,,,,,,,,,,15.81039,0.001267195
6637,2022/03/01 12:13:55,87198.9012,5840.0002,1,28,0,0,0,0,1.385002,4.142803,5.737790440606,4.69583,5.187043,28.43855,18.87667,,0.000134044894366525,,2.80402398109436,,,,,,,,,,,,,,,,,,16.03257,0.05211711
6638,2022/03/01 12:14:05,87208.9015,5850.0005,1,28,0,0,0,0,1.384888,4.143922,5.738867850736,4.699671,5.187043,28.45447,18.87667,,0.000102986399724614,,,0.353468298912048,,,,,,,,,,,,,,,,,16.12538,0.02384424
6639,2022/03/01 12:14:15,87218.9015,5860.0005,1,28,0,0,0,0,1.384857,4.145659,5.741144885763,4.703512,5.187043,28.47039,18.87667,,0.000131602704641409,,,,,,,,,,,,,,,,,,,,16.03638,-0.01566589
6640,2022/03/01 12:14:25,87228.9015,5870.0005,1,28,0,0,0,0,1.384872,4.146586,5.742490846992,4.707355,5.187043,28.48632,18.87667,,0.000108830397948623,,,,,,,,,,,,,,,,,,,,15.97257,0.010432
6641,2022/03/01 12:14:35,87238.9016,5880.0006,1,28,0,0,0,0,1.384453,4.148186,5.742968552258,4.711197,5.187043,28.50226,18.87667,,0.00017914549971465,,3.00371503829956,,,,,,,,,,,,,,,,,,15.9496,0.03750205
6642,2022/03/01 12:14:45,87248.902,5890.001,1,28,0,0,0,0,1.384598,4.149185,5.74495325263,4.715038,5.187043,28.51819,18.87667,,0.0000834460006444715,,,,,,,,,,,,,,,,,,,,15.77413,-0.04161775
6643,2022/03/01 12:14:55,87258.9019,5900.0009,1,28,0,0,0,0,1.384727,4.150391,5.747158478257,4.71888,5.187043,28.53414,18.87667,,0.000116954601253383,,,,,,,,,,,,,,,,,,,,15.89829,-0.0132364
6644,2022/03/01 12:15:05,87268.9022,5910.0012,1,28,0,0,0,0,1.38485,4.151658,5.7494235813,4.722721,5.187043,28.55008,18.87667,,0.000150998996105045,,,,,,,,,,,,,,,,,,,,16.05145,0.04352272
6645,2022/03/01 12:15:15,87278.9013,5920.0003,1,28,0,0,0,0,1.38443,4.152761,5.74920691123,4.726563,5.187043,28.56603,18.87667,,0.000089596513134893,,3.07475209236145,,,,,,,,,,,,,,,,,,15.90497,-0.04731357
6646,2022/03/01 12:15:25,87288.9023,5930.0013,1,28,0,0,0,0,1.384796,4.15388,5.75227640848,4.730404,5.187043,28.58199,18.87667,,0.000124413403682411,,,0.326929092407227,,,,,,,,,,,,,,,,,15.73815,-0.1111293
6647,2022/03/01 12:15:35,87298.9023,5940.0013,1,28,0,0,0,0,1.384209,4.155032,5.751432689688,4.734247,5.187043,28.59795,18.87667,,0.0000891534291440621,,,,,,,,,,,,,,,,,,,,15.77007,-0.03853142
6648,2022/03/01 12:15:45,87308.9011,5950.0001,1,28,0,0,0,0,1.384727,4.156221,5.755231436667,4.738088,5.187043,28.61391,18.87667,,0.000111685003503226,,,,,,,,,,,,,,,,,,,,15.74311,-0.04604816
6649,2022/03/01 12:15:55,87318.9018,5960.0008,1,28,0,0,0,0,1.384315,4.157304,5.75501828676,4.741931,5.187043,28.62989,18.87667,,0.0000846618131618015,,,,,,,,,,,,,,,,,,,,15.81966,-0.073331
6650,2022/03/01 12:16:05,87328.9012,5970.0002,1,28,0,0,0,0,1.384888,4.158414,5.758937647632,4.745772,5.187043,28.64586,18.87667,,0.00014460259990301,,3.35909390449524,,,,,,,,,,,,,,,,,,15.80285,-0.01505196
6651,2022/03/01 12:16:15,87338.9019,5980.0009,1,28,0,0,0,0,1.384727,4.159147,5.759283147869,4.749614,5.187043,28.66184,18.87667,,0.0000941736871027388,,,,,,,,,,,,,,,,,,,,15.85162,-0.08137822
6652,2022/03/01 12:16:25,87348.9014,5990.0004,1,28,0,0,0,0,1.384819,4.160511,5.761554682509,4.753456,5.187043,28.67782,18.87667,,0.000113169196993113,,,,,,,,,,,,,,,,,,,,15.86551,-0.07703662
6653,2022/03/01 12:16:35,87358.9016,6000.0006,1,28,0,0,0,0,1.385315,4.161513,5.765006381595,4.757298,5.187043,28.6938,18.87667,,0.000092452930402942,,,,,,,,,,,,,,,,,,,,15.84752,-0.06199419
6654,2022/03/01 12:16:45,87368.9017,6010.0007,1,28,0,0,0,0,1.384804,4.162663,5.764472373052,4.76114,5.187043,28.7098,18.87667,,0.000119490701763425,,,,,,,,,,,,,,,,,,,,15.84375,0.01495719
6655,2022/03/01 12:16:55,87378.9011,6020.0001,1,28,0,0,0,0,1.38485,4.163393,5.76567479605,4.764982,5.187043,28.72579,18.87667,,0.0000831692668725736,,3.78398704528809,,,,,,,,,,,,,,,,,,15.90845,0.00199616
6656,2022/03/01 12:17:05,87388.9017,6030.0007,1,28,0,0,0,0,1.384979,4.164283,5.767444505057,4.768824,5.187043,28.74179,18.87667,,0.00014775809540879,,,0.270810306072235,,,,,,,,,,,,,,,,,15.93602,-0.0358963
6657,2022/03/01 12:17:15,87398.901,6040,1,28,0,0,0,0,1.38517,4.165196,5.76950454332,4.772665,5.187043,28.75778,18.87667,,0.000111082299554255,,,,,,,,,,,,,,,,,,,,16.05056,0.0401485
6658,2022/03/01 12:17:25,87408.9013,6050.0003,1,28,0,0,0,0,1.384521,4.165846,5.767701269766,4.776507,5.187043,28.77379,18.87667,,0.0000869576979312114,,,,,,,,,,,,,,,,,,,,16.0114,0.01658082
6659,2022/03/01 12:17:35,87418.9013,6060.0003,1,28,0,0,0,0,1.38485,4.16721,5.7709607685,4.780349,5.187043,28.78979,18.87667,,0.0000668502107146196,,,,,,,,,,,,,,,,,,,,15.8458,-0.01295388
6660,2022/03/01 12:17:45,87428.9013,6070.0003,1,28,0,0,0,0,1.384506,4.167944,5.770543475664,4.784189,5.187043,28.8058,18.87667,,0.000087039967183955,,4.29811191558838,,,,,,,,,,,,,,,,,,15.8388,-0.02711475
6661,2022/03/01 12:17:55,87438.9022,6080.0012,1,28,0,0,0,0,1.385155,4.168965,5.774662714575,4.788031,5.187043,28.82182,18.87667,,0.0000656692718621343,,,,,,,,,,,,,,,,,,,,15.97429,-0.0008177757
6662,2022/03/01 12:18:05,87448.901,6090,1,28,0,0,0,0,1.385239,4.169411,5.775630724229,4.791872,5.187043,28.83783,18.87667,,,,,,,,,,,,,,,,,,,,,,16.06709,0.004532337
6663,2022/03/01 12:18:15,87458.9017,6100.0007,1,28,0,0,0,0,1.384544,4.170411,5.774117527584,4.795714,5.187043,28.85385,18.87667,,0.0000813154329080135,,,,,,,,,,,,,,,,,,,,16.12452,0.02093911
6664,2022/03/01 12:18:25,87468.9012,6110.0002,1,28,0,0,0,0,1.384766,4.170968,5.775814673488,4.799556,5.187043,28.86987,18.87667,,0.0001030377970892,,,,,,,,,,,,,,,,,,,,15.9708,-0.01504242
6665,2022/03/01 12:18:35,87478.902,6120.001,1,28,0,0,0,0,1.384499,4.171947,5.776056449553,4.803398,5.187043,28.8859,18.87667,,0.000060846268752357,,,,,,,,,,,,,,,,,,,,15.85941,-0.03098726
6666,2022/03/01 12:18:45,87488.9022,6130.0012,1,28,0,0,0,0,1.384338,4.172704,5.776432709952,4.807239,5.187043,28.90193,18.87667,,0.0000581638814765029,,4.70299386978149,,,,,,,,,,,,,,,,,,15.97371,0.05158365
6667,2022/03/01 12:18:55,87498.9014,6140.0004,1,28,0,0,0,0,1.385391,4.173651,5.782138532541,4.81108,5.187043,28.91796,18.87667,,0.0000856355982250534,,,,,,,,,,,,,,,,,,,,16.1355,0.1082158
6668,2022/03/01 12:19:05,87508.9024,6150.0014,1,28,0,0,0,0,1.384872,4.174102,5.780596984944,4.814922,5.187043,28.93399,18.87667,,0.0000693043984938413,,,0.220694199204445,,,,,,,,,,,,,,,,,16.10682,0.07296324
6669,2022/03/01 12:19:15,87518.9016,6160.0006,1,28,0,0,0,0,1.384766,4.175046,5.781461749236,4.818763,5.187043,28.95003,18.87667,,0.000116185503429733,,,,,,,,,,,,,,,,,,,,15.98237,-0.02574861
6670,2022/03/01 12:19:25,87528.9026,6170.0016,1,28,0,0,0,0,1.38459,4.175688,5.78161584792,4.822605,5.187043,28.96607,18.87667,,,,,,,,,,,,,,,,,,,,,,16.00357,0.01839578
6671,2022/03/01 12:19:35,87538.9012,6180.0002,1,28,0,0,0,0,1.384651,4.176422,5.782886898722,4.826446,5.187043,28.98211,18.87667,,0.0000841047367430292,,,,,,,,,,,,,,,,,,,,15.81215,0.01503825
6672,2022/03/01 12:19:45,87548.901,6190,1,28,0,0,0,0,1.384338,4.177298,5.782792358724,4.830286,5.187043,28.99815,18.87667,,0.0000701783064869232,,,,,,,,,,,,,,,,,,,,16.01926,-0.03632367
6673,2022/03/01 12:19:55,87558.9014,6200.0004,1,28,0,0,0,0,1.384857,4.177943,5.785853609151,4.834127,5.187043,29.01419,18.87667,,0.000088346962002106,,5.14273500442505,,,,,,,,,,,,,,,,,,16.03638,0.05049288
6674,2022/03/01 12:20:05,87568.9014,6210.0004,1,28,0,0,0,0,1.38591,4.178595,5.79115659645,4.837969,5.187043,29.03025,18.87667,,0.0000414084388467018,,,,,,,,,,,,,,,,,,,,15.76225,-0.04204571
6675,2022/03/01 12:20:15,87578.9023,6220.0013,1,28,0,0,0,0,1.384483,4.179554,5.786521460582,4.841811,5.187043,29.0463,18.87667,,0.00011137560068164,,,,,,,,,,,,,,,,,,,,16.16187,0.04475713
6676,2022/03/01 12:20:25,87588.9017,6230.0007,1,28,0,0,0,0,1.384766,4.180293,5.788727616438,4.845652,5.187043,29.06236,18.87667,,0.0000953058333834633,,,,,,,,,,,,,,,,,,,,15.88293,-0.09542227
6677,2022/03/01 12:20:35,87598.9017,6240.0007,1,28,0,0,0,0,1.384796,4.18085,5.7896243566,4.849492,5.187043,29.07841,18.87667,,0.0000618011836195365,,,,,,,,,,,,,,,,,,,,16.12129,-0.03109574
6678,2022/03/01 12:20:45,87608.9012,6250.0002,1,28,0,0,0,0,1.384987,4.181705,5.791607062835,4.853333,5.187043,29.09447,18.87667,,,,,,,,,,,,,,,,,,,,,,16.20249,-0.01095414
6679,2022/03/01 12:20:55,87618.9013,6260.0003,1,28,0,0,0,0,1.384628,4.182229,5.790831375812,4.857175,5.187043,29.11054,18.87667,,0.0000525538307556417,,,,,,,,,,,,,,,,,,,,16.02532,-0.01341522
6680,2022/03/01 12:21:05,87628.9014,6270.0004,1,28,0,0,0,0,1.383743,4.183129,5.788375471847,4.861017,5.187043,29.12661,18.87667,,0.0000767237870604731,,5.3172779083252,0,,,,,,,,,,,,,,,,,16.10594,0.03044605
6681,2022/03/01 12:21:15,87638.9015,6280.0005,1,28,0,0,0,0,1.384613,4.183614,5.792686331382,4.864858,5.187043,29.14267,18.87667,,0.000103423000837211,,,0.189266502857208,,,,,,,,,,,,,,,,,16.20683,0.07675171
6682,2022/03/01 12:21:25,87648.9016,6290.0006,1,28,0,0,0,0,1.384155,4.184609,5.792147470395,4.868699,5.187043,29.15874,18.87667,,0.0000347710192727391,,,,,,,,,,,,,,,,,,,,15.90931,-0.08990228
6683,2022/03/01 12:21:35,87658.9023,6300.0013,1,28,0,0,0,0,1.384979,4.185207,5.796423805653,4.87254,5.187043,29.17482,18.87667,,0.0000429070496466011,,,,,,,,,,,,,,,,,,,,16.16507,0.04821122
6684,2022/03/01 12:21:45,87668.9026,6310.0016,1,28,0,0,0,0,1.384407,4.185954,5.795064019278,4.87638,5.187043,29.1909,18.87667,,0.0000746823934605345,,,,,,,,,,,,,,,,,,,,16.20016,0.04421592
6685,2022/03/01 12:21:55,87678.9011,6320.0001,1,28,0,0,0,0,1.3843,4.186768,5.7957429424,4.88022,5.187043,29.20697,18.87667,,,,,,,,,,,,,,,,,,,,,,16.05576,-0.03542483
6686,2022/03/01 12:22:05,87688.9011,6330.0001,1,28,0,0,0,0,1.384598,4.18739,5.79785181922,4.884062,5.187043,29.22305,18.87667,,0.0000743625714676455,,,,,,,,,,,,,,,,,,,,15.93745,-0.09476125
6687,2022/03/01 12:22:15,87698.9013,6340.0003,1,28,0,0,0,0,1.384064,4.188143,5.796657953152,4.887903,5.187043,29.23914,18.87667,,0.0000700952223269269,,5.2161111831665,,,,,,,,,,,,,,,,,,15.92033,-0.04259944
6688,2022/03/01 12:22:25,87708.9013,6350.0003,1,28,0,0,0,0,1.384407,4.188892,5.799131407044,4.891743,5.187043,29.25523,18.87667,,0.0000700103919371031,,,,,,,,,,,,,,,,,,,,15.92238,-0.07014155
6689,2022/03/01 12:22:35,87718.9015,6360.0005,1,28,0,0,0,0,1.384895,4.189835,5.802481542325,4.895584,5.187043,29.27132,18.87667,,0.0000718367373337969,,,,,,,,,,,,,,,,,,,,16.1042,0.06406426
6690,2022/03/01 12:22:45,87728.9023,6370.0013,1,28,0,0,0,0,1.384407,4.190372,5.801180329404,4.899426,5.187043,29.28742,18.87667,,,,,,,,,,,,,,,,,,,,,,16.22742,0.03170729
6691,2022/03/01 12:22:55,87738.9025,6380.0015,1,28,0,0,0,0,1.384636,4.19137,5.80352179132,4.903267,5.187043,29.30351,18.87667,,0.0000794247825979255,,,,,,,,,,,,,,,,,,,,16.24249,0.08852482
6692,2022/03/01 12:23:05,87748.9011,6390.0001,1,28,0,0,0,0,1.384506,4.192119,5.804013908214,4.907107,5.187043,29.31961,18.87667,,0.0000745163124520332,,,,,,,,,,,,,,,,,,,,16.0839,-0.06842434
6693,2022/03/01 12:23:15,87758.901,6400,1,28,0,0,0,0,1.385429,4.192974,5.809067775846,4.910949,5.187043,29.33571,18.87667,,0.0000683561011101119,,4.9008002281189,0,,,,,,,,,,,,,,,,,16.07026,0.03225923
6694,2022/03/01 12:23:25,87768.9019,6410.0009,1,28,0,0,0,0,1.384781,4.193748,5.807422549188,4.91479,5.187043,29.35182,18.87667,,0.0000770526166888885,,,0.198326602578163,,,,,,,,,,,,,,,,,15.97023,-0.06986678
6695,2022/03/01 12:23:35,87778.9021,6420.0011,1,28,0,0,0,0,1.385208,4.194674,5.810495982192,4.918631,5.187043,29.36793,18.87667,,0.000099003293144051,,,,,,,,,,,,,,,,,,,,15.96589,0.03205359
6696,2022/03/01 12:23:45,87788.9014,6430.0004,1,28,0,0,0,0,1.385017,4.195209,5.810435783553,4.922472,5.187043,29.38404,18.87667,,0.0000731753825675696,,,,,,,,,,,,,,,,,,,,16.07955,-0.04521072
6697,2022/03/01 12:23:55,87798.9017,6440.0007,1,28,0,0,0,0,1.384819,4.196088,5.810822388072,4.926312,5.187043,29.40016,18.87667,,,,,,,,,,,,,,,,,,,,,,16.28916,0.1082796
6698,2022/03/01 12:24:05,87808.9027,6450.0017,1,28,0,0,0,0,1.384781,4.196892,5.811776300652,4.930153,5.187043,29.41628,18.87667,,0.0000627458866802044,,,,,,,,,,,,,,,,,,,,16.14827,-0.04068434
6699,2022/03/01 12:24:15,87818.9019,6460.0009,1,28,0,0,0,0,1.384911,4.197801,5.813580780711,4.933994,5.187043,29.4324,18.87667,,0.0000866664486238733,,4.58989095687866,,,,,,,,,,,,,,,,,,15.92439,-0.05935609
6700,2022/03/01 12:24:25,87828.901,6470,1,28,0,0,0,0,1.384453,4.198853,5.813114632409,4.937835,5.187043,29.44852,18.87667,,0.0000546812589163892,,,,,,,,,,,,,,,,,,,,16.07898,0.005259514
6701,2022/03/01 12:24:35,87838.9022,6480.0012,1,28,0,0,0,0,1.384636,4.199646,5.814981038856,4.941677,5.187043,29.46465,18.87667,,0.000132722794660367,,,,,,,,,,,,,,,,,,,,16.21931,0.08826911
6702,2022/03/01 12:24:45,87848.9011,6490.0001,1,28,0,0,0,0,1.370129,4.199967,5.754496585743,4.945497,5.187043,29.4807,18.87667,,0.0000939306264626794,,,,,,,,,,,,,,,,,,,,16.29321,0.08072019
6703,2022/03/01 12:24:55,87858.9021,6500.0011,1,28,0,0,0,0,1.349654,4.199986,5.668527904844,4.949263,5.187043,29.49652,18.87667,,0.0000111417903099209,,,,,,,,,,,,,,,,,,,,16.04941,-0.04330814
6704,2022/03/01 12:25:05,87868.9018,6510.0008,1,28,0,0,0,0,1.329764,4.200049,5.585073958436,4.952972,5.187043,29.51209,18.87667,,0.0000293985394819174,,,,,,,,,,,,,,,,,,,,16.12624,0.07538259
6705,2022/03/01 12:25:15,87878.9024,6520.0014,1,28,0,0,0,0,1.313038,4.199987,5.514742530506,4.95663,5.187043,29.52746,18.87667,,,,,,,,,,,,,,,,,,,,,,15.95196,-0.01576185
6706,2022/03/01 12:25:25,87888.9012,6530.0002,1,28,0,0,0,0,1.295868,4.199975,5.4426132033,4.960241,5.187043,29.54262,18.87667,,0.0000134349302243209,,,,,,,,,,,,,,,,,,,,16.23061,0.09587348
6707,2022/03/01 12:25:35,87898.901,6540,1,28,0,0,0,0,1.281026,4.200074,5.380403995924,4.963809,5.187043,29.55761,18.87667,,0.0000162780797836604,,,0,,,,,,,,,,,,,,,,,16.04126,0.02537012
6708,2022/03/01 12:25:45,87908.9013,6550.0003,1,28,0,0,0,0,1.26607,4.199907,5.31737625549,4.967338,5.187043,29.57243,18.87667,,0.0000112209099825122,,,,,,,,,,,,,,,,,,,,15.96933,0.004431605
6709,2022/03/01 12:25:55,87918.9012,6560.0002,1,28,0,0,0,0,1.253237,4.199928,5.263505166936,4.970827,5.187043,29.58708,18.87667,,0.00000821942285256227,,,,,,,,,,,,,,,,,,,,16.21931,0.1139146
6710,2022/03/01 12:26:05,87928.9014,6570.0004,1,28,0,0,0,0,1.239268,4.200135,5.20509290118,4.974276,5.187043,29.60157,18.87667,,0.00000395118695450947,,,,,,,,,,,,,,,,,,,,15.90206,-0.01458645
6711,2022/03/01 12:26:15,87938.9015,6580.0005,1,28,0,0,0,0,1.224628,4.199862,5.143268601336,4.977687,5.187043,29.6159,18.87667,,,,0,,,,,,,,,,,,,,,,,,15.93714,-0.07938862
6712,2022/03/01 12:26:25,87948.9015,6590.0005,1,28,0,0,0,0,1.210976,4.200103,5.086223930528,4.981058,5.187043,29.63006,18.87667,,0.0000199931691895472,,,,,,,,,,,,,,,,,,,,16.26423,0.08020639
6713,2022/03/01 12:26:35,87958.9018,6600.0008,1,28,0,0,0,0,1.19849,4.199879,5.03351298271,4.984394,5.187043,29.64407,18.87667,,0.0000104311302493443,,,,,,,,,,,,,,,,,,,,15.95339,-0.02048314
6714,2022/03/01 12:26:45,87968.9019,6610.0009,1,28,0,0,0,0,1.183116,4.199954,4.969032776664,4.98769,5.187043,29.65791,18.87667,,-0.0000157258491526591,,,,,,,,,,,,,,,,,,,,16.26828,0.1106292
6715,2022/03/01 12:26:55,87978.901,6620,1,28,0,0,0,0,1.169906,4.199951,4.913547874606,4.990951,5.187043,29.67161,18.87667,,0.00000474091393698473,,,,,,,,,,,,,,,,,,,,15.93369,-0.01268208
6716,2022/03/01 12:27:05,87988.9013,6630.0003,1,28,0,0,0,0,1.158153,4.199816,4.864029499848,4.994176,5.187043,29.68515,18.87667,,0.0000362715909432154,,,,,,,,,,,,,,,,,,,,16.21321,0.07203937
6717,2022/03/01 12:27:15,87998.9013,6640.0003,1,28,0,0,0,0,1.144377,4.199975,4.806354790575,4.997365,5.187043,29.69855,18.87667,,,,,,,,,,,,,,,,,,,,,,15.91018,-0.1079267
6718,2022/03/01 12:27:25,88008.9013,6650.0003,1,28,0,0,0,0,1.131691,4.20002,4.75312483382,5.000517,5.187043,29.71178,18.87667,,0.00000979967444436625,,,,,,,,,,,,,,,,,,,,16.25117,0.04241049
