Repository: HVES-Battery-Testing-Consortium/LG-HG2

# Battery Testing Consortium (BTC)
The Battery Testing Consortium (BTC) has been developed within the High Voltage and Energy Storage Lab at Oxford Brookes University to provide accurate and comprehensive cell data to Formula Student Electric teams. Through the BTC, we aim to provide FS teams with information for improved and informed decisions for cell selection, pack architecture design, thermal cooling requirements, and end of life predictions. A range of tests are completed to provide a comprehensive electrochemical lithium-ion characterisation for modelling, validation, and battery management parameterisation.

File: Data/Round1/LG_HG2/Package 1/220228_BTC_HPPC_EIS_LG_HG2_2_15C/220228_BTC_HPPC_EIS_LG_HG2_2_15C_Channel_3_Wb_1.CSV (part 36 of 46)
Data_Point,Date_Time,Test_Time(s),Step_Time(s),Cycle_Index,Step_Index,TC_Counter1,TC_Counter2,TC_Counter3,TC_Counter4,Current(A),Voltage(V),Power(W),Charge_Capacity(Ah),Discharge_Capacity(Ah),Charge_Energy(Wh),Discharge_Energy(Wh),ACR(Ohm),dV/dt(V/s),Internal_Resistance(Ohm),dQ/dV(Ah/V),dV/dQ(V/Ah),MetaCode_MV_UD1,MetaCode_MV_UD2,MetaCode_MV_UD3,MetaCode_MV_UD4,MetaCode_MV_UD5,MetaCode_MV_UD6,MetaCode_MV_UD7,MetaCode_MV_UD8,MetaCode_MV_UD9,MetaCode_MV_UD10,MetaCode_MV_UD11,MetaCode_MV_UD12,MetaCode_MV_UD13,MetaCode_MV_UD14,MetaCode_MV_UD15,MetaCode_MV_UD16,Aux_Temperature_1(C),Aux_dT/dt_1(C)
7622,2022/03/01 16:24:39,102242.1187,26.0003,1,18,2,1,0,0,0,4.024824,0,5.082593,5.587675,30.16067,20.48227,,,,,,,,,,,,,,,,,,,,,,16.44061,-0.01540065
7623,2022/03/01 16:24:40,102243.1194,27.001,1,18,2,1,0,0,0,4.024874,0,5.082593,5.587675,30.16067,20.48227,,0.0000407765910495073,,,,,,,,,,,,,,,,,,,,16.55331,-0.01540065
7624,2022/03/01 16:24:41,102244.1192,28.0008,1,18,2,1,0,0,0,4.024917,0,5.082593,5.587675,30.16067,20.48227,,,,,,,,,,,,,,,,,,,,,,16.69001,0.004871488
7625,2022/03/01 16:24:42,102245.1186,29.0002,1,18,2,1,0,0,0,4.025058,0,5.082593,5.587675,30.16067,20.48227,,,,,,,,,,,,,,,,,,,,,,16.45774,0.004871488
7626,2022/03/01 16:24:43,102246.1194,30.001,1,18,2,1,0,0,0,4.025298,0,5.082593,5.587675,30.16067,20.48227,,,,,,,,,,,,,,,,,,,,,,16.50327,0.02266467
7627,2022/03/01 16:24:44,102247.1187,31.0003,1,18,2,1,0,0,0,4.025339,0,5.082593,5.587675,30.16067,20.48227,,,,,,,,,,,,,,,,,,,,,,16.63767,0.02266467
7628,2022/03/01 16:24:45,102248.1187,32.0003,1,18,2,1,0,0,0,4.025461,0,5.082593,5.587675,30.16067,20.48227,,,,,,,,,,,,,,,,,,,,,,16.62835,0.03908813
7629,2022/03/01 16:24:46,102249.1189,33.0005,1,18,2,1,0,0,0,4.025523,0,5.082593,5.587675,30.16067,20.48227,,,,,,,,,,,,,,,,,,,,,,16.32217,-0.0616467
7630,2022/03/01 16:24:47,102250.1185,34.0001,1,18,2,1,0,0,0,4.025834,0,5.082593,5.587675,30.16067,20.48227,,,,,,,,,,,,,,,,,,,,,,16.52555,0.02952099
7631,2022/03/01 16:24:48,102251.1185,35.0001,1,18,2,1,0,0,0,4.026133,0,5.082593,5.587675,30.16067,20.48227,,,,,,,,,,,,,,,,,,,,,,16.55078,0.03394365
7632,2022/03/01 16:24:49,102252.1186,36.0002,1,18,2,1,0,0,0,4.026325,0,5.082593,5.587675,30.16067,20.48227,,,,,,,,,,,,,,,,,,,,,,16.39749,-0.07396042
7633,2022/03/01 16:24:50,102253.1189,37.0005,1,18,2,1,0,0,0,4.026411,0,5.082593,5.587675,30.16067,20.48227,,0.0000974022332229652,,,,,,,,,,,,,,,,,,,,16.34994,-0.01486063
7634,2022/03/01 16:24:51,102254.1186,38.0002,1,18,2,1,0,0,0,4.026604,0,5.082593,5.587675,30.16067,20.48227,,,,,,,,,,,,,,,,,,,,,,16.68859,0.1058304
7635,2022/03/01 16:24:52,102255.1188,39.0004,1,18,2,1,0,0,0,4.026801,0,5.082593,5.587675,30.16067,20.48227,,,,,,,,,,,,,,,,,,,,,,16.53223,-0.04886329
7636,2022/03/01 16:24:53,102256.119,40.0006,1,18,2,1,0,0,0,4.026822,0,5.082593,5.587675,30.16067,20.48227,,,,,,,,,,,,,,,,,,,,,,16.3627,-0.05298018
7637,2022/03/01 16:24:53,102256.1204,40.002,1,18,2,1,0,0,0,4.026822,0,5.082593,5.587675,30.16067,20.48227,,0.0000974022332229652,0.0259469803422689,0,0,,,,,,,,,,,,,,,,,16.3627,-0.05298018
7638,2022/03/01 16:24:53,102256.1269,0.0015,1,19,2,1,0,0,0,4.026821,0,5.082593,5.587675,30.16067,20.48227,,0.0000974022332229652,0.0259469803422689,0,0,,,,,,,,,,,,,,,,,16.362642083437,-0.0529656950087121
7639,2022/03/01 16:25:03,102266.1639,10.001,1,20,2,1,0,0,-1.500133,3.973962,-5.961471536946,5.082625,5.591837,30.16079,20.49884,,-0.00105641200207174,,0.324597895145416,5.63485193252563,,,,,,,,,,,,,,,,,16.27321,-0.03059864
7640,2022/03/01 16:25:13,102276.1632,20.0003,1,20,2,1,0,0,-1.500184,3.965562,-5.949072663408,5.082625,5.595998,30.16079,20.51536,,-0.000721411779522896,,0.508868992328644,2.64599108695984,,,,,,,,,,,,,,,,,16.42799,-0.02342582
7641,2022/03/01 16:25:23,102286.1632,30.0003,1,20,2,1,0,0,-1.500153,3.959559,-5.939944312527,5.082625,5.600161,30.16079,20.53185,,-0.000508464581798762,,0.666793584823608,1.74991703033447,,,,,,,,,,,,,,,,,16.51447,0.09199977
7642,2022/03/01 16:25:33,102296.1636,40.0007,1,20,2,1,0,0,-1.500132,3.954774,-5.932683030168,5.082625,5.604323,30.16079,20.54832,,-0.000401438010158017,,0.808108627796173,,,,,,,,,,,,,,,,,,16.36325,-0.005526543
7643,2022/03/01 16:25:43,102306.1643,50.0014,1,20,2,1,0,0,-1.500092,3.9507,-5.9264134644,5.082625,5.608485,30.16079,20.56477,,-0.000366502295946702,,0.988701105117798,1.1012909412384,,,,,,,,,,,,,,,,,16.12994,-0.0007158518
7644,2022/03/01 16:25:53,102316.163,60.0001,1,20,2,1,0,0,-1.500183,3.947309,-5.921685857547,5.082625,5.612647,30.16079,20.5812,,-0.000334869895596057,,,,,,,,,,,,,,,,,,,,16.04645,-0.107882
7645,2022/03/01 16:26:03,102326.1636,70.0007,1,20,2,1,0,0,-1.500111,3.944033,-5.916487287663,5.082625,5.616809,30.16079,20.59763,,-0.000279039493761957,,1.26352596282959,,,,,,,,,,,,,,,,,,16.18736,0.06265521
7646,2022/03/01 16:26:13,102336.1632,80.0003,1,20,2,1,0,0,-1.500071,3.941659,-5.912768357789,5.082625,5.620972,30.16079,20.61404,,-0.000265043607214466,,,,,,,,,,,,,,,,,,,,16.28213,0.01261592
7647,2022/03/01 16:26:23,102346.1632,90.0003,1,20,2,1,0,0,-1.50015,3.938654,-5.9085717981,5.082625,5.625133,30.16079,20.63044,,-0.00028948689578101,,1.46493101119995,0.732097506523132,,,,,,,,,,,,,,,,,16.08961,-0.06486654
7648,2022/03/01 16:26:33,102356.1633,100.0004,1,20,2,1,0,0,-1.500075,3.936551,-5.905121741325,5.082625,5.629295,30.16079,20.64682,,-0.000250699085881934,,,,,,,,,,,,,,,,,,,,16.08818,-0.05426049
7649,2022/03/01 16:26:43,102366.1634,110.0005,1,20,2,1,0,0,-1.500174,3.934154,-5.901915542796,5.082625,5.633457,30.16079,20.6632,,-0.000209387100767344,,1.699373960495,,,,,,,,,,,,,,,,,,16.19777,0.05356073
7650,2022/03/01 16:26:53,102376.1629,120,1,20,2,1,0,0,-1.500144,3.932042,-5.898629214048,5.082625,5.63762,30.16079,20.67957,,-0.000288211303995922,,,,,,,,,,,,,,,,,,,,15.9913,-0.0413388
7651,2022/03/01 16:27:03,102386.1634,130.0005,1,20,2,1,0,0,-1.500153,3.929699,-5.895149743947,5.082625,5.641781,30.16079,20.69593,,-0.000231148398597725,,1.86456203460693,0.553558170795441,,,,,,,,,,,,,,,,,16.0067,-0.05645812
7652,2022/03/01 16:27:13,102396.1638,140.0009,1,20,2,1,0,0,-1.500036,3.927938,-5.892048405768,5.082625,5.645943,30.16079,20.71229,,-0.000218029294046573,,,,,,,,,,,,,,,,,,,,16.227,0.09215176
7653,2022/03/01 16:27:23,102406.1641,150.0012,1,20,2,1,0,0,-1.500142,3.925801,-5.889258963742,5.082625,5.650106,30.16079,20.72863,,-0.000291053205728531,,,,,,,,,,,,,,,,,,,,15.95275,-0.02873302
7654,2022/03/01 16:27:33,102416.1633,160.0004,1,20,2,1,0,0,-1.500108,3.92363,-5.88586875204,5.082625,5.654269,30.16079,20.74497,,-0.00013831039541401,,2.08019399642944,,,,,,,,,,,,,,,,,,15.84692,-0.06650567
7655,2022/03/01 16:27:43,102426.1632,170.0003,1,20,2,1,0,0,-1.500155,3.921933,-5.883507399615,5.082625,5.658431,30.16079,20.7613,,-0.000155385205289349,,,,,,,,,,,,,,,,,,,,16.17572,0.1056641
7656,2022/03/01 16:27:53,102436.1642,180.0013,1,20,2,1,0,0,-1.500109,3.919657,-5.879912742613,5.082625,5.662594,30.16079,20.77762,,-0.000168304293765686,,2.10920906066895,0.489681005477905,,,,,,,,,,,,,,,,,15.79351,-0.05391657
7657,2022/03/01 16:28:03,102446.1642,190.0013,1,20,2,1,0,0,-1.500147,3.918072,-5.877683956584,5.082625,5.666756,30.16079,20.79393,,-0.000179013994056731,,,,,,,,,,,,,,,,,,,,16.14905,0.0300014
7658,2022/03/01 16:28:13,102456.1634,200.0005,1,20,2,1,0,0,-1.500372,3.91594,-5.87536672968,5.082625,5.670918,30.16079,20.81023,,-0.000137259106850252,,,,,,,,,,,,,,,,,,,,15.8277,-0.08648396
7659,2022/03/01 16:28:23,102466.1629,210,1,20,2,1,0,0,-1.50008,3.914267,-5.87171364136,5.082625,5.67508,30.16079,20.82652,,-0.000168385304277763,,2.18705892562866,,,,,,,,,,,,,,,,,,16.14815,0.05925715
7660,2022/03/01 16:28:33,102476.1632,220.0003,1,20,2,1,0,0,-1.500088,3.91221,-5.86865927448,5.082625,5.679241,30.16079,20.84281,,-0.000275081198196858,,,,,,,,,,,,,,,,,,,,15.87091,-0.000270009
7661,2022/03/01 16:28:43,102486.1635,230.0006,1,20,2,1,0,0,-1.500107,3.910534,-5.866219427138,5.082625,5.683403,30.16079,20.85909,,-0.00025816450943239,,2.20909595489502,0.458446204662323,,,,,,,,,,,,,,,,,16.18901,0.09333432
7662,2022/03/01 16:28:53,102496.1633,240.0004,1,20,2,1,0,0,-1.500122,3.908385,-5.86305432297,5.082625,5.687564,30.16079,20.87535,,-0.000211736201890744,,,,,,,,,,,,,,,,,,,,15.83384,-0.008441806
7663,2022/03/01 16:29:03,102506.1644,250.0015,1,20,2,1,0,0,-1.500074,3.906771,-5.860445601054,5.082625,5.691727,30.16079,20.89162,,-0.000237517306231894,,,,,,,,,,,,,,,,,,,,15.75724,-0.05183041
7664,2022/03/01 16:29:13,102516.1645,260.0016,1,20,2,1,0,0,-1.500114,3.90475,-5.8575701415,5.082625,5.695888,30.16079,20.90787,,-0.000179658905835822,,2.24544095993042,,,,,,,,,,,,,,,,,,15.85179,-0.03000259
7665,2022/03/01 16:29:23,102526.1629,270,1,20,2,1,0,0,-1.500072,3.902915,-5.85465350988,5.082625,5.700048,30.16079,20.92411,,-0.000191508093848825,,,,,,,,,,,,,,,,,,,,15.84453,-0.01795948
7666,2022/03/01 16:29:33,102536.1631,280.0002,1,20,2,1,0,0,-1.500102,3.901029,-5.851941404958,5.082625,5.704209,30.16079,20.94035,,-0.000272191187832505,,,,,,,,,,,,,,,,,,,,15.8744,0.02520144
7667,2022/03/01 16:29:43,102546.1631,290.0002,1,20,2,1,0,0,-1.500083,3.899257,-5.849209138331,5.082625,5.708371,30.16079,20.95658,,-0.000177165202330798,,2.28437900543213,0.437859505414963,,,,,,,,,,,,,,,,,15.93242,0.04061878
7668,2022/03/01 16:29:53,102556.1641,300.0012,1,20,2,1,0,0,-1.500068,3.89761,-5.84668003748,5.082625,5.712533,30.16079,20.97281,,-0.000190761798876338,,,,,,,,,,,,,,,,,,,,15.9979,0.0576359
7669,2022/03/01 16:30:03,102566.1642,310.0013,1,20,2,1,0,0,-1.500115,3.89566,-5.8439380009,5.082625,5.716694,30.16079,20.98902,,-0.000125108097563498,,,,,,,,,,,,,,,,,,,,16.18258,0.003261566
7670,2022/03/01 16:30:13,102576.1645,320.0016,1,20,2,1,0,0,-1.500103,3.894126,-5.841590094978,5.082625,5.720855,30.16079,21.00523,,-0.000145238896948285,,2.2900550365448,,,,,,,,,,,,,,,,,,15.83577,-0.06055176
7671,2022/03/01 16:30:23,102586.1636,330.0007,1,20,2,1,0,0,-1.500076,3.892339,-5.838804317764,5.082625,5.725016,30.16079,21.02143,,-0.000218943096115254,,,,,,,,,,,,,,,,,,,,16.10203,0.03001153
7672,2022/03/01 16:30:33,102596.163,340.0001,1,20,2,1,0,0,-1.500094,3.890664,-5.836361722416,5.082625,5.729177,30.16079,21.03762,,-0.000192095394595526,,,0.429641395807266,,,,,,,,,,,,,,,,,15.86685,-0.04441917
7673,2022/03/01 16:30:43,102606.1631,350.0002,1,20,2,1,0,0,-1.500082,3.888711,-5.833385374302,5.082625,5.733339,30.16079,21.05381,,-0.000240003093495034,,2.38362097740173,,,,,,,,,,,,,,,,,,15.85089,-0.01947761
7674,2022/03/01 16:30:53,102616.1633,360.0004,1,20,2,1,0,0,-1.500123,3.887028,-5.831020104444,5.082625,5.737501,30.16079,21.06999,,-0.00020062830299139,,,,,,,,,,,,,,,,,,,,15.9521,0.01928687
7675,2022/03/01 16:31:03,102626.1632,370.0003,1,20,2,1,0,0,-1.500062,3.885076,-5.827854874712,5.082625,5.741663,30.16079,21.08616,,-0.000153613596921787,,2.33847904205322,,,,,,,,,,,,,,,,,,16.04757,-0.02553821
7676,2022/03/01 16:31:13,102636.1635,380.0006,1,20,2,1,0,0,-1.500098,3.883646,-5.825849597308,5.082625,5.745823,30.16079,21.10233,,-0.000139598894747905,,,,,,,,,,,,,,,,,,,,16.13192,0.09001136
7677,2022/03/01 16:31:23,102646.1644,390.0015,1,20,2,1,0,0,-1.500116,3.881845,-5.82321779402,5.082625,5.749985,30.16079,21.11848,,-0.000140845193527639,,,,,,,,,,,,,,,,,,,,16.07886,0.01332819
7678,2022/03/01 16:31:33,102656.1644,400.0015,1,20,2,1,0,0,-1.500102,3.880259,-5.820784286418,5.082625,5.754146,30.16079,21.13463,,-0.000145959304063581,,2.42757892608643,0.411188989877701,,,,,,,,,,,,,,,,,16.00868,0.04514456
7679,2022/03/01 16:31:43,102666.1645,410.0016,1,20,2,1,0,0,-1.500094,3.878604,-5.818270588776,5.082625,5.758308,30.16079,21.15078,,-0.000134089204948395,,,,,,,,,,,,,,,,,,,,16.05655,0.05818725
7680,2022/03/01 16:31:53,102676.1631,420.0002,1,20,2,1,0,0,-1.500114,3.876999,-5.815940477886,5.082625,5.762469,30.16079,21.16692,,-0.000156144000357017,,,,,,,,,,,,,,,,,,,,16.19047,0.07613182
7681,2022/03/01 16:32:03,102686.1633,430.0004,1,20,2,1,0,0,-1.500104,3.875112,-5.813071011648,5.082625,5.766632,30.16079,21.18305,,-0.000203948002308607,,2.5841109752655,,,,,,,,,,,,,,,,,,16.00382,-0.03288984
7682,2022/03/01 16:32:13,102696.1632,440.0003,1,20,2,1,0,0,-1.500078,3.873693,-5.810841648054,5.082625,5.770793,30.16079,21.19917,,-0.000166363694006577,,,,,,,,,,,,,,,,,,,,15.8744,-0.1073724
7683,2022/03/01 16:32:23,102706.1635,450.0006,1,20,2,1,0,0,-1.500072,3.872,-5.808278784,5.082625,5.774955,30.16079,21.21529,,-0.000197596804355271,,,,,,,,,,,,,,,,,,,,15.87903,0.003611445
7684,2022/03/01 16:32:33,102716.1635,460.0006,1,20,2,1,0,0,-1.500122,3.870672,-5.806480221984,5.082625,5.779117,30.16079,21.2314,,-0.000178474598214962,,2.5727059841156,0.39345920085907,,,,,,,,,,,,,,,,,16.1667,0.0704211
7685,2022/03/01 16:32:43,102726.1643,470.0014,1,20,2,1,0,0,-1.500103,3.86871,-5.80346347713,5.082625,5.783278,30.16079,21.24751,,-0.000141399403219111,,,,,,,,,,,,,,,,,,,,15.88805,-0.03572166
7686,2022/03/01 16:32:53,102736.163,480.0001,1,20,2,1,0,0,-1.500112,3.867298,-5.801380137376,5.082625,5.787439,30.16079,21.2636,,-0.000255162100074813,,,,,,,,,,,,,,,,,,,,16.17978,0.01342118
7687,2022/03/01 16:32:53,102736.8328,480.6699,1,20,2,1,0,0,-1.50008,3.867127,-5.80099987016,5.082625,5.787718,30.16079,21.26468,,-0.000255162100074813,0.0259469803422689,2.5727059841156,0.39345920085907,,,,,,,,,,,,,,,,,15.95793,-0.0003665686
7688,2022/03/01 16:33:53,102796.8721,60.0008,1,21,2,1,0,0,0,3.935043,0,5.082625,5.78772,30.16079,21.26468,,0.000258284795563668,,,,,,,,,,,,,,,,,,,,16.21951,0.07766843
7689,2022/03/01 16:34:53,102856.8721,120.0008,1,21,2,1,0,0,0,3.94305,0,5.082625,5.78772,30.16079,21.26468,,0.0000852684970595874,,,,,,,,,,,,,,,,,,,,15.98111,-0.08099794
7690,2022/03/01 16:35:53,102916.8714,180.0001,1,21,2,1,0,0,0,3.949304,0,5.082625,5.78772,30.16079,21.26468,,0.0000660605728626251,,0,,,,,,,,,,,,,,,,,,15.85067,-0.09117126
7691,2022/03/01 16:36:53,102976.8719,240.0006,1,21,2,1,0,0,0,3.954493,0,5.082625,5.78772,30.16079,21.26468,,0.0000785561132943258,,,,,,,,,,,,,,,,,,,,15.89592,-0.06797254
7692,2022/03/01 16:37:53,103036.8716,300.0003,1,21,2,1,0,0,0,3.958053,0,5.082625,5.78772,30.16079,21.26468,,0.0000659804500173777,,0,,,,,,,,,,,,,,,,,,15.72944,-0.09473085
7693,2022/03/01 16:38:53,103096.8721,360.0008,1,21,2,1,0,0,0,3.960348,0,5.082625,5.78772,30.16079,21.26468,,0.00001809778950701,,,,,,,,,,,,,,,,,,,,16.35937,0.06948471
7694,2022/03/01 16:39:53,103156.8714,420.0001,1,21,2,1,0,0,0,3.961567,0,5.082625,5.78772,30.16079,21.26468,,-0.00000489918784296606,,0,,,,,,,,,,,,,,,,,,16.37696,0.00182271
7695,2022/03/01 16:40:53,103216.8721,480.0008,1,21,2,1,0,0,0,3.962303,0,5.082625,5.78772,30.16079,21.26468,,0.000015054150026117,,,,,,,,,,,,,,,,,,,,16.3105,-0.0535661
7696,2022/03/01 16:41:53,103276.8719,540.0006,1,21,2,1,0,0,0,3.963111,0,5.082625,5.78772,30.16079,21.26468,,0.0000333485695591662,,0,,,,,,,,,,,,,,,,,,16.02497,0.03572822
7697,2022/03/01 16:42:53,103336.8724,600.0011,1,21,2,1,0,0,0,3.963646,0,5.082625,5.78772,30.16079,21.26468,,0.0000199138194147963,,,,,,,,,,,,,,,,,,,,16.54684,0.04744411
7698,2022/03/01 16:43:53,103396.8715,660.0002,1,21,2,1,0,0,0,3.964059,0,5.082625,5.78772,30.16079,21.26468,,0.000000237075198583625,,0,,,,,,,,,,,,,,,,,,16.3895,-0.07028937
7699,2022/03/01 16:44:53,103456.8714,720.0001,1,21,2,1,0,0,0,3.964235,0,5.082625,5.78772,30.16079,21.26468,,-0.0000345359512721188,,,,,,,,,,,,,,,,,,,,16.2565,-0.08945882
7700,2022/03/01 16:45:53,103516.8721,780.0008,1,21,2,1,0,0,0,3.964472,0,5.082625,5.78772,30.16079,21.26468,,-0.0000239842993323691,,0,,,,,,,,,,,,,,,,,,16.44611,-0.01331568
7701,2022/03/01 16:46:53,103576.8718,840.0005,1,21,2,1,0,0,0,3.964897,0,5.082625,5.78772,30.16079,21.26468,,0.000000553175425466179,,,,,,,,,,,,,,,,,,,,16.19509,-0.07574499
7702,2022/03/01 16:47:53,103636.8718,900.0005,1,21,2,1,0,0,0,3.965087,0,5.082625,5.78772,30.16079,21.26468,,0.0000284897105302662,,0,,,,,,,,,,,,,,,,,,15.76449,0.03099859
7703,2022/03/01 16:48:53,103696.8717,960.0004,1,21,2,1,0,0,0,3.965104,0,5.082625,5.78772,30.16079,21.26468,,-0.00000233102696256537,,,,,,,,,,,,,,,,,,,,16.04463,0.05543232
7704,2022/03/01 16:49:53,103756.8716,1020.0003,1,21,2,1,0,0,0,3.965395,0,5.082625,5.78772,30.16079,21.26468,,-0.0000088901706476463,,0,,,,,,,,,,,,,,,,,,15.91961,0.004290938
7705,2022/03/01 16:50:53,103816.8721,1080.0008,1,21,2,1,0,0,0,3.965385,0,5.082625,5.78772,30.16079,21.26468,,-0.0000391983703593723,,,,,,,,,,,,,,,,,,,,15.71282,0.07669628
7706,2022/03/01 16:51:53,103876.872,1140.0007,1,21,2,1,0,0,0,3.965466,0,5.082625,5.78772,30.16079,21.26468,,-0.0000060058041526645,,0,,,,,,,,,,,,,,,,,,15.39489,-0.06379664
7707,2022/03/01 16:52:53,103936.8718,1200.0005,1,21,2,1,0,0,0,3.965758,0,5.082625,5.78772,30.16079,21.26468,,0.0000414063797506969,,,,,,,,,,,,,,,,,,,,15.47118,0.02251863
7708,2022/03/01 16:53:53,103996.8718,1260.0005,1,21,2,1,0,0,0,3.965685,0,5.082625,5.78772,30.16079,21.26468,,0.0000123680401884485,,0,,,,,,,,,,,,,,,,,,15.55702,-0.0008809566
7709,2022/03/01 16:54:53,104056.8717,1320.0004,1,21,2,1,0,0,0,3.965756,0,5.082625,5.78772,30.16079,21.26468,,-0.00000841553992358968,,,,,,,,,,,,,,,,,,,,15.35517,-0.007565618
7710,2022/03/01 16:55:53,104116.8723,1380.001,1,21,2,1,0,0,0,3.965959,0,5.082625,5.78772,30.16079,21.26468,,-0.0000360354206350166,,0,,,,,,,,,,,,,,,,,,15.29426,0.03813505
7711,2022/03/01 16:56:53,104176.8713,1440,1,21,2,1,0,0,0,3.965979,0,5.082625,5.78772,30.16079,21.26468,,-0.0000603706394031178,,,,,,,,,,,,,,,,,,,,15.45924,0.02523005
7712,2022/03/01 16:57:53,104236.8719,1500.0006,1,21,2,1,0,0,0,3.966111,0,5.082625,5.78772,30.16079,21.26468,,-0.0000427490085712634,,0,,,,,,,,,,,,,,,,,,15.43211,-0.001992583
7713,2022/03/01 16:58:53,104296.872,1560.0007,1,21,2,1,0,0,0,3.966384,0,5.082625,5.78772,30.16079,21.26468,,0.00000466209212390822,,,,,,,,,,,,,,,,,,,,15.19644,0.0239712
7714,2022/03/01 16:59:53,104356.8716,1620.0003,1,21,2,1,0,0,0,3.966015,0,5.082625,5.78772,30.16079,21.26468,,-0.000000948300623804244,,0,,,,,,,,,,,,,,,,,,15.52256,0.08670032
7715,2022/03/01 17:00:53,104416.8715,1680.0002,1,21,2,1,0,0,0,3.966139,0,5.082625,5.78772,30.16079,21.26468,,0.000034930810215883,,,,,,,,,,,,,,,,,,,,15.20294,0.01695693
7716,2022/03/01 17:01:53,104476.8716,1740.0003,1,21,2,1,0,0,0,3.966299,0,5.082625,5.78772,30.16079,21.26468,,-0.0000218497007153928,,0,,,,,,,,,,,,,,,,,,15.09695,-0.006486177
7717,2022/03/01 17:02:53,104536.8722,1800.0009,1,21,2,1,0,0,0,3.966413,0,5.082625,5.78772,30.16079,21.26468,,0.0000182152707566274,,,,,,,,,,,,,,,,,,,,15.37397,0.07433116
7718,2022/03/01 17:02:53,104536.8738,1800.0025,1,21,2,1,0,0,0,3.966413,0,5.082625,5.78772,30.16079,21.26468,,0.0000182152707566274,0.0259469803422689,0,0,,,,,,,,,,,,,,,,,15.37397,0.07433116
7719,2022/03/01 17:02:53,104536.8808,0.0014,1,22,2,1,0,0,0,3.966393,0,5.082625,5.78772,30.16079,21.26468,,0.0000182152707566274,0.0259469803422689,0,0,,,,,,,,,,,,,,,,,15.373969475551,0.0743305331070085
7720,2022/03/01 17:02:53,104536.8873,0.0018,1,23,3,1,0,0,0,3.965738,0,5.082625,5.78772,30.16079,21.26468,,0.0000182152707566274,0.0259469803422689,0,0,,,,,,,,,,,,,,,,,15.3739689885627,0.0743299509920878
7721,2022/03/01 17:08:27,104870.4239,60.0002,1,14,3,1,0,0,0,3.966855,0,5.082625,5.78772,30.16079,21.26468,,0.0000271051394520327,,,,,,,,,,,,,,,,,,,,15.34898,0.0444597
7722,2022/03/01 17:09:27,104930.4244,120.0007,1,14,3,1,0,0,0,3.966674,0,5.082625,5.78772,30.16079,21.26468,,-0.000000197560993342449,,,,,,,,,,,,,,,,,,,,15.26805,-0.05979478
7723,2022/03/01 17:10:27,104990.4251,180.0014,1,14,3,1,0,0,0,3.966789,0,5.082625,5.78772,30.16079,21.26468,,0.0000124859598145122,,0,0,,,,,,,,,,,,,,,,,15.3851,0.05099893
7724,2022/03/01 17:11:27,105050.4238,240.0001,1,14,3,1,0,0,0,3.966701,0,5.082625,5.78772,30.16079,21.26468,,0.00000213365910894936,,,,,,,,,,,,,,,,,,,,15.16513,-0.06198764
7725,2022/03/01 17:12:27,105110.424,300.0003,1,14,3,1,0,0,0,3.966971,0,5.082625,5.78772,30.16079,21.26468,,0.0000114592003228609,,0,0,,,,,,,,,,,,,,,,,15.16355,-0.047369
7726,2022/03/01 17:12:27,105110.4256,300.0019,1,14,3,1,0,0,0,3.966971,0,5.082625,5.78772,30.16079,21.26468,,0.0000114592003228609,0.0259469803422689,0,0,,,,,,,,,,,,,,,,,15.16355,-0.047369
7727,2022/03/01 17:12:27,105110.7115,0.2513,1,15,3,1,0,0,-3.504355,3.524599,-12.351446128645,5.081439,5.787733,30.15655,21.26474,,-0.137216404080391,,0.0108235096558928,92.3915023803711,,,,,,,,,,,,,,,,,15.17862,-0.04864395
7728,2022/03/01 17:12:27,105110.961,0.5008,1,15,3,1,0,0,-6.464922,3.510013,-22.691960263986,5.080161,5.787733,30.15205,21.26474,,,,,,,,,,,,,,,,,,,,,,15.17862,-0.04864395
7729,2022/03/01 17:12:28,105111.2104,0.7502,1,15,3,1,0,0,-8.887837,3.499207,-31.100381445259,5.078882,5.787733,30.14757,21.26474,,-0.0398215018212795,,0.12649230659008,10.3181600570679,,,,,,,,,,,,,,,,,15.17862,-0.04864395
7730,2022/03/01 17:12:28,105111.4618,1.0016,1,15,3,1,0,0,-10.82176,3.490555,-37.7739484768,5.077596,5.787733,30.14307,21.26474,,,,,,,,,,,,,,,,,,,,,,15.36742,0.05900085
7731,2022/03/01 17:12:28,105111.7104,1.2502,1,15,3,1,0,0,-12.33455,3.482512,-42.9552183896,5.076325,5.787733,30.13865,21.26474,,,,,,,,,,,,,,,,,,,,,,15.36742,0.05900085
7732,2022/03/01 17:12:28,105111.9608,1.5006,1,15,3,1,0,0,-13.57255,3.476096,-47.1794867648,5.075042,5.787733,30.13418,21.26474,,,,,,,,,,,,,,,,,,,,,,15.36742,0.05900085
7733,2022/03/01 17:12:29,105112.2113,1.7511,1,15,3,1,0,0,-14.56046,3.46969,-50.5202824574,5.073756,5.787733,30.12971,21.26474,,-0.0296539794653654,,0.186877205967903,5.73526191711426,,,,,,,,,,,,,,,,,15.45895,0.05900085
7734,2022/03/01 17:12:29,105112.4609,2.0007,1,15,3,1,0,0,-15.3331,3.464267,-53.1179523377,5.072479,5.787733,30.12528,21.26474,,,,,,,,,,,,,,,,,,,,,,15.45895,0.05900085
7735,2022/03/01 17:12:29,105112.7105,2.2503,1,15,3,1,0,0,-15.96537,3.45859,-55.2176690283,5.071199,5.787733,30.12086,21.26474,,,,,,,,,,,,,,,,,,,,,,15.45895,0.05900085
7736,2022/03/01 17:12:29,105112.961,2.5008,1,15,3,1,0,0,-16.47007,3.454034,-56.88818176238,5.069915,5.787733,30.11642,21.26474,,,,,,,,,,,,,,,,,,,,,,15.50501,0.042997
7737,2022/03/01 17:12:30,105113.2115,2.7513,1,15,3,1,0,0,-16.86502,3.449321,-58.17286765142,5.068633,5.787733,30.11199,21.26474,,-0.021141430363059,,0.279802590608597,4.46870422363281,,,,,,,,,,,,,,,,,15.50501,0.042997
7738,2022/03/01 17:12:30,105113.4618,3.0016,1,15,3,1,0,0,-17.18827,3.444992,-59.21345264384,5.06735,5.787733,30.10757,21.26474,,,,,,,,,,,,,,,,,,,,,,15.50501,0.042997
7739,2022/03/01 17:12:30,105113.7119,3.2517,1,15,3,1,0,0,-17.44621,3.440683,-60.02687816143,5.066071,5.787733,30.10316,21.26474,,,,,,,,,,,,,,,,,,,,,,15.3729,-0.04128397
7740,2022/03/01 17:12:30,105113.9602,3.5,1,15,3,1,0,0,-17.64794,3.436933,-60.65478736802,5.064795,5.787733,30.09878,21.26474,,,,,,,,,,,,,,,,,,,,,,15.3729,-0.04128397
7741,2022/03/01 17:12:31,105114.2105,3.7503,1,15,3,1,0,0,-17.81301,3.432693,-61.14659473593,5.063516,5.787733,30.09438,21.26474,,-0.0163575895130634,,0.326429814100266,3.34239602088928,,,,,,,,,,,,,,,,,15.3729,-0.04128397
7742,2022/03/01 17:12:31,105114.461,4.0008,1,15,3,1,0,0,-17.94214,3.429358,-61.53002134612,5.06223,5.787733,30.08997,21.26474,,,,,,,,,,,,,,,,,,,,,,15.28611,-0.04128397
7743,2022/03/01 17:12:31,105114.7103,4.2501,1,15,3,1,0,0,-18.0478,3.425539,-61.8234427642,5.060954,5.787733,30.0856,21.26474,,,,,,,,,,,,,,,,,,,,,,15.28611,-0.04128397
7744,2022/03/01 17:12:31,105114.9611,4.5009,1,15,3,1,0,0,-18.1321,3.422202,-62.0517088842,5.059667,5.787733,30.08119,21.26474,,,,,,,,,,,,,,,,,,,,,,15.46992,0.03032029
7745,2022/03/01 17:12:32,105115.2105,4.7503,1,15,3,1,0,0,-18.19801,3.418851,-62.21628468651,5.058389,5.787733,30.07682,21.26474,,-0.0126668000593781,,0.362295389175415,2.97716999053955,,,,,,,,,,,,,,,,,15.46992,0.03032029
7746,2022/03/01 17:12:32,105115.4608,5.0006,1,15,3,1,0,0,-18.25196,3.415469,-62.33900356924,5.057111,5.787733,30.07245,21.26474,,,,,,,,,,,,,,,,,,,,,,15.46992,0.03032029
7747,2022/03/01 17:12:32,105115.7112,5.251,1,15,3,1,0,0,-18.29498,3.412367,-62.42918601766,5.055827,5.787733,30.06807,21.26474,,,,,,,,,,,,,,,,,,,,,,15.74178,0.0849539
7748,2022/03/01 17:12:32,105115.9611,5.5009,1,15,3,1,0,0,-18.32864,3.409198,-62.48596283072,5.054545,5.787733,30.0637,21.26474,,,,,,,,,,,,,,,,,,,,,,15.74178,0.0849539
7749,2022/03/01 17:12:33,105116.211,5.7508,1,15,3,1,0,0,-18.35618,3.406102,-62.52302141036,5.053265,5.787733,30.05934,21.26474,,-0.0125603601336479,,0.408850699663162,2.48093509674072,,,,,,,,,,,,,,,,,15.74178,0.0849539
7750,2022/03/01 17:12:33,105116.4616,6.0014,1,15,3,1,0,0,-18.3782,3.403135,-62.543495657,5.051979,5.787733,30.05495,21.26474,,,,,,,,,,,,,,,,,,,,,,15.71471,0.0849539
7751,2022/03/01 17:12:33,105116.7109,6.2507,1,15,3,1,0,0,-18.39547,3.400451,-62.55289435697,5.050705,5.787733,30.05062,21.26474,,,,,,,,,,,,,,,,,,,,,,15.71471,0.0849539
7752,2022/03/01 17:12:33,105116.9614,6.5012,1,15,3,1,0,0,-18.40956,3.397369,-62.54406844764,5.049422,5.787733,30.04626,21.26474,,,,,,,,,,,,,,,,,,,,,,15.71471,0.0849539
7753,2022/03/01 17:12:34,105117.2114,6.7512,1,15,3,1,0,0,-18.42083,3.394858,-62.53610209214,5.048139,5.787733,30.0419,21.26474,,-0.0111392298713326,,0.458135098218918,2.29086589813232,,,,,,,,,,,,,,,,,15.72072,-0.006580353
7754,2022/03/01 17:12:34,105117.4605,7.0003,1,15,3,1,0,0,-18.42965,3.392039,-62.51409155635,5.046864,5.787733,30.03758,21.26474,,,,,,,,,,,,,,,,,,,,,,15.72072,-0.006580353
7755,2022/03/01 17:12:34,105117.7119,7.2517,1,15,3,1,0,0,-18.43687,3.38933,-62.4886365971,5.045578,5.787733,30.03322,21.26474,,,,,,,,,,,,,,,,,,,,,,15.72072,-0.006580353
7756,2022/03/01 17:12:34,105117.9609,7.5007,1,15,3,1,0,0,-18.44245,3.386696,-62.4589716452,5.044301,5.787733,30.02889,21.26474,,,,,,,,,,,,,,,,,,,,,,15.6142,-0.03328681
7757,2022/03/01 17:12:35,105118.211,7.7508,1,15,3,1,0,0,-18.44701,3.384028,-62.42519835628,5.043022,5.787733,30.02456,21.26474,,-0.010332009755075,,0.466603606939316,2.0792989730835,,,,,,,,,,,,,,,,,15.6142,-0.03328681
7758,2022/03/01 17:12:35,105118.4618,8.0016,1,15,3,1,0,0,-18.45065,3.38113,-62.3840462345,5.041734,5.787733,30.02021,21.26474,,,,,,,,,,,,,,,,,,,,,,15.6142,-0.03328681
7759,2022/03/01 17:12:35,105118.7107,8.2505,1,15,3,1,0,0,-18.45347,3.378848,-62.35147020256,5.04046,5.787733,30.0159,21.26474,,,,,,,,,,,,,,,,,,,,,,15.6526,-0.03328681
7760,2022/03/01 17:12:35,105118.9611,8.5009,1,15,3,1,0,0,-18.45573,3.376416,-62.31422206368,5.039177,5.787733,30.01157,21.26474,,,,,,,,,,,,,,,,,,,,,,15.6526,-0.03328681
7761,2022/03/01 17:12:36,105119.2107,8.7505,1,15,3,1,0,0,-18.45754,3.374056,-62.27677358224,5.037898,5.787733,30.00725,21.26474,,-0.00912542268633842,,0.488376498222351,2.0351619720459,,,,,,,,,,,,,,,,,15.6526,-0.03328681
7762,2022/03/01 17:12:36,105119.4615,9.0013,1,15,3,1,0,0,-18.45899,3.371411,-62.23284193489,5.036616,5.787733,30.00292,21.26474,,,,,,,,,,,,,,,,,,,,,,15.91461,0.09387851
7763,2022/03/01 17:12:36,105119.7111,9.2509,1,15,3,1,0,0,-18.46022,3.369179,-62.19578555938,5.035338,5.787733,29.99862,21.26474,,,,,,,,,,,,,,,,,,,,,,15.91461,0.09387851
7764,2022/03/01 17:12:36,105119.961,9.5008,1,15,3,1,0,0,-18.46122,3.366485,-62.1494202117,5.034055,5.787733,29.9943,21.26474,,,,,,,,,,,,,,,,,,,,,,16.14802,0.0729394
7765,2022/03/01 17:12:37,105120.2106,9.7504,1,15,3,1,0,0,-18.46201,3.364642,-62.11805425042,5.032776,5.787733,29.98999,21.26474,,-0.0106602497398853,,0.518957316875458,1.87235605716705,,,,,,,,,,,,,,,,,16.14802,0.0729394
7766,2022/03/01 17:12:37,105120.4602,10,1,15,3,1,0,0,-18.46263,3.362185,-62.07477764655,5.031499,5.787733,29.9857,21.26474,,,,,,,,,,,,,,,,,,,,,,16.14802,0.0729394
7767,2022/03/01 17:12:37,105120.4618,10.0016,1,15,3,1,0,0,-18.46263,3.362185,-62.07477764655,5.03149,5.787733,29.98567,21.26474,,-0.0106602497398853,0.0259469803422689,0.572802722454071,1.87235605716705,,,,,,,,,,,,,,,,,16.14802,0.0729394
7768,2022/03/01 17:12:38,105121.4985,1,1,16,3,1,0,0,0,3.815935,0,5.03147,5.787733,29.9856,21.26474,,0.0226022601127625,,,,,,,,,,,,,,,,,,,,16.04053,-0.03359079
7769,2022/03/01 17:12:39,105122.4986,2.0001,1,16,3,1,0,0,0,3.830642,0,5.03147,5.787733,29.9856,21.26474,,0.0122571298852563,,,,,,,,,,,,,,,,,,,,16.04425,0.001162887
7770,2022/03/01 17:12:40,105123.4992,3.0007,1,16,3,1,0,0,0,3.840657,0,5.03147,5.787733,29.9856,21.26474,,0.00802267901599407,,,,,,,,,,,,,,,,,,,,16.1991,0.001162887
7771,2022/03/01 17:12:41,105124.4992,4.0007,1,16,3,1,0,0,0,3.848401,0,5.03147,5.787733,29.9856,21.26474,,0.00693129608407617,,,,,,,,,,,,,,,,,,,,16.51752,0.00844717
7772,2022/03/01 17:12:42,105125.4985,5,1,16,3,1,0,0,0,3.854291,0,5.03147,5.787733,29.9856,21.26474,,0.0066743390634656,,,,,,,,,,,,,,,,,,,,16.37708,0.00844717
7773,2022/03/01 17:12:43,105126.4986,6.0001,1,16,3,1,0,0,0,3.859336,0,5.03147,5.787733,29.9856,21.26474,,0.00489516602829099,,,,,,,,,,,,,,,,,,,,16.36312,0.01795471
7774,2022/03/01 17:12:44,105127.4987,7.0002,1,16,3,1,0,0,0,3.863592,0,5.03147,5.787733,29.9856,21.26474,,0.00446734391152859,,,,,,,,,,,,,,,,,,,,16.59577,0.01795471
7775,2022/03/01 17:12:45,105128.4991,8.0006,1,16,3,1,0,0,0,3.86736,0,5.03147,5.787733,29.9856,21.26474,,0.00337980990298092,,,,,,,,,,,,,,,,,,,,16.61644,0.07915974
7776,2022/03/01 17:12:46,105129.4995,9.001,1,16,3,1,0,0,0,3.870599,0,5.03147,5.787733,29.9856,21.26474,,0.00285442499443889,,,,,,,,,,,,,,,,,,,,16.39617,-0.007841587
7777,2022/03/01 17:12:47,105130.4993,10.0008,1,16,3,1,0,0,0,3.873815,0,5.03147,5.787733,29.9856,21.26474,,0.00314666097983718,,,,,,,,,,,,,,,,,,,,16.53432,-0.0178206
7778,2022/03/01 17:12:48,105131.4991,11.0006,1,16,3,1,0,0,0,3.876141,0,5.03147,5.787733,29.9856,21.26474,,0.00280579389072955,,,,,,,,,,,,,,,,,,,,16.79724,0.06705165
7779,2022/03/01 17:12:49,105132.4987,12.0002,1,16,3,1,0,0,0,3.878644,0,5.03147,5.787733,29.9856,21.26474,,0.00225168908946216,,,,,,,,,,,,,,,,,,,,16.61432,-0.04205227
7780,2022/03/01 17:12:50,105133.4985,13,1,16,3,1,0,0,0,3.880847,0,5.03147,5.787733,29.9856,21.26474,,0.00242328806780279,,,,,,,,,,,,,,,,,,,,16.47407,-0.04382789
7781,2022/03/01 17:12:51,105134.4993,14.0008,1,16,3,1,0,0,0,3.882721,0,5.03147,5.787733,29.9856,21.26474,,0.00202674209140241,,,,,,,,,,,,,,,,,,,,16.79389,0.09994507
7782,2022/03/01 17:12:52,105135.4991,15.0006,1,16,3,1,0,0,0,3.884551,0,5.03147,5.787733,29.9856,21.26474,,0.00183649000246078,,,,,,,,,,,,,,,,,,,,16.79037,-0.001100898
7783,2022/03/01 17:12:53,105136.4988,16.0003,1,16,3,1,0,0,0,3.886389,0,5.03147,5.787733,29.9856,21.26474,,0.00241747591644526,,,,,,,,,,,,,,,,,,,,16.5488,-0.07548988
7784,2022/03/01 17:12:54,105137.4994,17.0009,1,16,3,1,0,0,0,3.8879,0,5.03147,5.787733,29.9856,21.26474,,0.0017080910038203,,,,,,,,,,,,,,,,,,,,16.70297,0.04817903
7785,2022/03/01 17:12:55,105138.4988,18.0003,1,16,3,1,0,0,0,3.889219,0,5.03147,5.787733,29.9856,21.26474,,0.00135730300098658,,,,,,,,,,,,,,,,,,,,16.88409,0.04817903
7786,2022/03/01 17:12:56,105139.4988,19.0003,1,16,3,1,0,0,0,3.890396,0,5.03147,5.787733,29.9856,21.26474,,,,,,,,,,,,,,,,,,,,,,16.53325,-0.0476861
7787,2022/03/01 17:12:57,105140.4986,20.0001,1,16,3,1,0,0,0,3.89191,0,5.03147,5.787733,29.9856,21.26474,,0.0015574119752273,,,,,,,,,,,,,,,,,,,,16.61432,-0.0476861
7788,2022/03/01 17:12:58,105141.4986,21.0001,1,16,3,1,0,0,0,3.893143,0,5.03147,5.787733,29.9856,21.26474,,0.001253089052625,,,,,,,,,,,,,,,,,,,,16.82743,-0.0005453825
7789,2022/03/01 17:12:59,105142.4991,22.0006,1,16,3,1,0,0,0,3.893872,0,5.03147,5.787733,29.9856,21.26474,,,,,,,,,,,,,,,,,,,,,,16.66834,-0.0005453825
7790,2022/03/01 17:13:00,105143.4986,23.0001,1,16,3,1,0,0,0,3.895416,0,5.03147,5.787733,29.9856,21.26474,,0.00109144498128444,,,,,,,,,,,,,,,,,,,,16.55145,-0.08624434
7791,2022/03/01 17:13:01,105144.4987,24.0002,1,16,3,1,0,0,0,3.896451,0,5.03147,5.787733,29.9856,21.26474,,,,,,,,,,,,,,,,,,,,,,16.97111,0.044806
7792,2022/03/01 17:13:02,105145.4992,25.0007,1,16,3,1,0,0,0,3.897453,0,5.03147,5.787733,29.9856,21.26474,,0.000973490125034004,,,,,,,,,,,,,,,,,,,,16.75009,0.01727045
7793,2022/03/01 17:13:03,105146.4989,26.0004,1,16,3,1,0,0,0,3.898334,0,5.03147,5.787733,29.9856,21.26474,,0.000988581101410091,,,,,,,,,,,,,,,,,,,,16.61712,-0.04789114
7794,2022/03/01 17:13:04,105147.4988,27.0003,1,16,3,1,0,0,0,3.899316,0,5.03147,5.787733,29.9856,21.26474,,,,,,,,,,,,,,,,,,,,,,16.80712,0.06571293
7795,2022/03/01 17:13:05,105148.4995,28.001,1,16,3,1,0,0,0,3.900262,0,5.03147,5.787733,29.9856,21.26474,,0.000806497584562749,,,,,,,,,,,,,,,,,,,,16.85832,0.01599848
7796,2022/03/01 17:13:06,105149.4988,29.0003,1,16,3,1,0,0,0,3.901059,0,5.03147,5.787733,29.9856,21.26474,,,,,,,,,,,,,,,,,,,,,,16.50709,-0.1097578
7797,2022/03/01 17:13:07,105150.4994,30.0009,1,16,3,1,0,0,0,3.901765,0,5.03147,5.787733,29.9856,21.26474,,0.000915819779038429,,,,,,,,,,,,,,,,,,,,16.68584,0.05585968
7798,2022/03/01 17:13:08,105151.4989,31.0004,1,16,3,1,0,0,0,3.902484,0,5.03147,5.787733,29.9856,21.26474,,,,,,,,,,,,,,,,,,,,,,16.67929,-0.002048612
7799,2022/03/01 17:13:09,105152.4987,32.0002,1,16,3,1,0,0,0,3.903426,0,5.03147,5.787733,29.9856,21.26474,,0.000800715875811875,,,,,,,,,,,,,,,,,,,,16.58782,-0.02858341
7800,2022/03/01 17:13:10,105153.4985,33,1,16,3,1,0,0,0,3.904124,0,5.03147,5.787733,29.9856,21.26474,,,,,,,,,,,,,,,,,,,,,,16.51911,-0.02858341
7801,2022/03/01 17:13:11,105154.4988,34.0003,1,16,3,1,0,0,0,3.904618,0,5.03147,5.787733,29.9856,21.26474,,0.000891002302523702,,,,,,,,,,,,,,,,,,,,16.84013,0.02333045
7802,2022/03/01 17:13:12,105155.499,35.0005,1,16,3,1,0,0,0,3.905165,0,5.03147,5.787733,29.9856,21.26474,,,,,,,,,,,,,,,,,,,,,,16.61924,0.02333045
7803,2022/03/01 17:13:13,105156.4986,36.0001,1,16,3,1,0,0,0,3.906004,0,5.03147,5.787733,29.9856,21.26474,,,,,,,,,,,,,,,,,,,,,,16.63285,0.0235641
7804,2022/03/01 17:13:14,105157.4998,37.0013,1,16,3,1,0,0,0,3.906432,0,5.03147,5.787733,29.9856,21.26474,,,,,,,,,,,,,,,,,,,,,,16.7953,0.0235641
7805,2022/03/01 17:13:15,105158.4986,38.0001,1,16,3,1,0,0,0,3.906961,0,5.03147,5.787733,29.9856,21.26474,,0.000474512111395597,,,,,,,,,,,,,,,,,,,,16.68353,0.01583755
7806,2022/03/01 17:13:16,105159.499,39.0005,1,16,3,1,0,0,0,3.907632,0,5.03147,5.787733,29.9856,21.26474,,,,,,,,,,,,,,,,,,,,,,16.51062,-0.01780927
7807,2022/03/01 17:13:17,105160.4998,40.0013,1,16,3,1,0,0,0,3.907982,0,5.03147,5.787733,29.9856,21.26474,,,,,,,,,,,,,,,,,,,,,,16.78417,0.04925728
7808,2022/03/01 17:13:17,105160.5013,40.0028,1,16,3,1,0,0,0,3.907982,0,5.03147,5.787733,29.9856,21.26474,,0.000474512111395597,0.0259469803422689,0,0,,,,,,,,,,,,,,,,,16.78417,0.04925728
7809,2022/03/01 17:13:17,105160.7869,0.251,1,17,3,1,0,0,3.690987,3.992192,14.735128773504,5.031711,5.787889,29.98656,21.26535,,0.140479698777199,,0.000936363125219941,1067.96203613281,,,,,,,,,,,,,,,,,16.80712,0.007174015
7810,2022/03/01 17:13:17,105161.0366,0.5007,1,17,3,1,0,0,3.691414,3.994455,14.74518710937,5.031966,5.787889,29.98758,21.26535,,,,,,,,,,,,,,,,,,,,,,16.80712,0.007174015
7811,2022/03/01 17:13:18,105161.2863,0.7504,1,17,3,1,0,0,3.691795,3.996472,14.75415534724,5.032223,5.787889,29.98861,21.26535,,0.00996218528598547,,0.0458372309803963,,,,,,,,,,,,,,,,,,16.80712,0.007174015
7812,2022/03/01 17:13:18,105161.5365,1.0006,1,17,3,1,0,0,3.691444,3.997954,14.758223305576,5.032479,5.787889,29.98963,21.26535,,,,,,,,,,,,,,,,,,,,,,16.66023,0.007174015
7813,2022/03/01 17:13:18,105161.7864,1.2505,1,17,3,1,0,0,3.69062,3.999328,14.75999990336,5.032735,5.787889,29.99065,21.26535,,,,,,,,,,,,,,,,,,,,,,16.66023,0.007174015
7814,2022/03/01 17:13:18,105162.0365,1.5006,1,17,3,1,0,0,3.689606,4.000602,14.760645142812,5.03299,5.787889,29.99167,21.26535,,,,,,,,,,,,,,,,,,,,,,16.66023,0.007174015
7815,2022/03/01 17:13:19,105162.287,1.7511,1,17,3,1,0,0,3.689568,4.002141,14.766171365088,5.033247,5.787889,29.9927,21.26535,,0.00577229307964444,,0.138831704854965,10.7810897827148,,,,,,,,,,,,,,,,,16.46629,-0.1065099
7816,2022/03/01 17:13:19,105162.5365,2.0006,1,17,3,1,0,0,3.689468,4.002741,14.767984831788,5.033502,5.787889,29.99372,21.26535,,,,,,,,,,,,,,,,,,,,,,16.46629,-0.1065099
7817,2022/03/01 17:13:19,105162.7869,2.251,1,17,3,1,0,0,3.68969,4.004141,14.77403900629,5.033758,5.787889,29.99475,21.26535,,,,,,,,,,,,,,,,,,,,,,16.46629,-0.1065099
7818,2022/03/01 17:13:19,105163.0364,2.5005,1,17,3,1,0,0,3.689636,4.005127,14.777460763772,5.034014,5.787889,29.99577,21.26535,,,,,,,,,,,,,,,,,,,,,,16.6249,0.04956424
7819,2022/03/01 17:13:20,105163.2865,2.7506,1,17,3,1,0,0,3.689636,4.006153,14.781246330308,5.03427,5.787889,29.9968,21.26535,,0.00401843106374145,,0.2052011936903,,,,,,,,,,,,,,,,,,16.6249,0.04956424
7820,2022/03/01 17:13:20,105163.536,3.0001,1,17,3,1,0,0,3.689545,4.006978,14.78392564501,5.034525,5.787889,29.99782,21.26535,,,,,,,,,,,,,,,,,,,,,,16.6249,0.04956424
7821,2022/03/01 17:13:20,105163.7862,3.2503,1,17,3,1,0,0,3.689728,4.008051,14.788618000128,5.034781,5.787889,29.99884,21.26535,,,,,,,,,,,,,,,,,,,,,,16.83627,0.04956424
7822,2022/03/01 17:13:20,105164.0369,3.501,1,17,3,1,0,0,3.690178,4.008764,14.793052719992,5.035038,5.787889,29.99987,21.26535,,,,,,,,,,,,,,,,,,,,,,16.83627,0.04956424
7823,2022/03/01 17:13:21,105164.2868,3.7509,1,17,3,1,0,0,3.690491,4.00977,14.79802009707,5.035293,5.787889,30.0009,21.26535,,0.0037406540941447,,0.271406888961792,4.38236522674561,,,,,,,,,,,,,,,,,16.7397,0.03587544
7824,2022/03/01 17:13:21,105164.536,4.0001,1,17,3,1,0,0,3.690338,4.010363,14.799594972694,5.035549,5.787889,30.00192,21.26535,,,,,,,,,,,,,,,,,,,,,,16.7397,0.03587544
7825,2022/03/01 17:13:21,105164.7871,4.2512,1,17,3,1,0,0,3.689636,4.01146,14.80082722856,5.035806,5.787889,30.00296,21.26535,,,,,,,,,,,,,,,,,,,,,,16.7397,0.03587544
7826,2022/03/01 17:13:21,105165.0367,4.5008,1,17,3,1,0,0,3.689674,4.012202,14.803717402148,5.036062,5.787889,30.00398,21.26535,,,,,,,,,,,,,,,,,,,,,,16.54012,-0.06236672
7827,2022/03/01 17:13:22,105165.2862,4.7503,1,17,3,1,0,0,3.689468,4.013072,14.806100725696,5.036316,5.787889,30.005,21.26535,,0.00408627418801188,,,,,,,,,,,,,,,,,,,,16.54012,-0.06236672
7828,2022/03/01 17:13:22,105165.536,5.0001,1,17,3,1,0,0,3.689743,4.013871,14.810152425153,5.036573,5.787889,30.00603,21.26535,,,,,,,,,,,,,,,,,,,,,,16.54012,-0.06236672
7829,2022/03/01 17:13:22,105165.7862,5.2503,1,17,3,1,0,0,3.689339,4.014833,14.812079965387,5.036829,5.787889,30.00706,21.26535,,,,,,,,,,,,,,,,,,,,,,16.51313,-0.06236672
7830,2022/03/01 17:13:22,105166.0368,5.5009,1,17,3,1,0,0,3.689819,4.015249,14.815542049931,5.037085,5.787889,30.00809,21.26535,,,,,,,,,,,,,,,,,,,,,,16.51313,-0.06236672
7831,2022/03/01 17:13:23,105166.2861,5.7502,1,17,3,1,0,0,3.689766,4.01636,14.81942857176,5.03734,5.787889,30.00911,21.26535,,0.00272198603488505,,0.297479212284088,,,,,,,,,,,,,,,,,,16.51313,-0.06236672
7832,2022/03/01 17:13:23,105166.5359,6,1,17,3,1,0,0,3.689766,4.016975,14.82169777785,5.037596,5.787889,30.01014,21.26535,,,,,,,,,,,,,,,,,,,,,,16.67595,0.04244685
7833,2022/03/01 17:13:23,105166.7863,6.2504,1,17,3,1,0,0,3.689651,4.017545,14.823338926795,5.037852,5.787889,30.01117,21.26535,,,,,,,,,,,,,,,,,,,,,,16.67595,0.04244685
7834,2022/03/01 17:13:23,105167.0367,6.5008,1,17,3,1,0,0,3.689857,4.018273,14.826852756961,5.038109,5.787889,30.0122,21.26535,,,,,,,,,,,,,,,,,,,,,,16.67595,0.04244685
7835,2022/03/01 17:13:24,105167.2864,6.7505,1,17,3,1,0,0,3.690338,4.019211,14.832247083318,5.038364,5.787889,30.01323,21.26535,,0.002955551026389,,0.323719799518585,3.12621903419495,,,,,,,,,,,,,,,,,16.78946,0.03547192
7836,2022/03/01 17:13:24,105167.5359,7,1,17,3,1,0,0,3.690804,4.01959,14.83551885036,5.03862,5.787889,30.01425,21.26535,,,,,,,,,,,,,,,,,,,,,,16.78946,0.03547192
7837,2022/03/01 17:13:24,105167.7862,7.2503,1,17,3,1,0,0,3.69101,4.020524,14.83979428924,5.038876,5.787889,30.01528,21.26535,,,,,,,,,,,,,,,,,,,,,,16.78946,0.03547192
7838,2022/03/01 17:13:24,105168.0361,7.5002,1,17,3,1,0,0,3.690376,4.021085,14.83931557796,5.039132,5.787889,30.01631,21.26535,,,,,,,,,,,,,,,,,,,,,,16.70226,0.03547192
7839,2022/03/01 17:13:25,105168.2872,7.7513,1,17,3,1,0,0,3.689308,4.021793,14.837633089244,5.039389,5.787889,30.01735,21.26535,,0.00268313800916076,,,,,,,,,,,,,,,,,,,,16.70226,0.03547192
7840,2022/03/01 17:13:25,105168.5368,8.0009,1,17,3,1,0,0,3.688934,4.022433,14.838489856422,5.039645,5.787889,30.01838,21.26535,,,,,,,,,,,,,,,,,,,,,,16.70226,0.03547192
7841,2022/03/01 17:13:25,105168.7863,8.2504,1,17,3,1,0,0,3.689026,4.023235,14.84181851911,5.0399,5.787889,30.0194,21.26535,,,,,,,,,,,,,,,,,,,,,,16.48449,-0.09530365
7842,2022/03/01 17:13:25,105169.036,8.5001,1,17,3,1,0,0,3.689377,4.023673,14.844846621721,5.040155,5.787889,30.02043,21.26535,,,,,,,,,,,,,,,,,,,,,,16.48449,-0.09530365
7843,2022/03/01 17:13:26,105169.2862,8.7503,1,17,3,1,0,0,3.689827,4.024582,14.850011327314,5.040411,5.787889,30.02146,21.26535,,0.00240415893495083,,0.381792187690735,,,,,,,,,,,,,,,,,,16.59526,0.0346154
7844,2022/03/01 17:13:26,105169.5361,9.0002,1,17,3,1,0,0,3.689987,4.025037,14.852334204519,5.040668,5.787889,30.02249,21.26535,,,,,,,,,,,,,,,,,,,,,,16.59526,0.0346154
7845,2022/03/01 17:13:26,105169.7862,9.2503,1,17,3,1,0,0,3.690132,4.025788,14.855689124016,5.040923,5.787889,30.02352,21.26535,,,,,,,,,,,,,,,,,,,,,,16.59526,0.0346154
