Repository: HVES-Battery-Testing-Consortium/LG-HG2

# Battery Testing Consortium (BTC)
The Battery Testing Consortium (BTC) has been developed within the High Voltage and Energy Storage Lab at Oxford Brookes University to provide accurate and comprehensive cell data to Formula Student Electric teams. Through the BTC, we aim to provide FS teams with information for improved and informed decisions for cell selection, pack architecture design, thermal cooling requirements, and end of life predictions. A range of tests are completed to provide a comprehensive electrochemical lithium-ion characterisation for modelling, validation, and battery management parameterisation.

File: Data/Round1/LG_HG2/Package 1/220228_BTC_HPPC_EIS_LG_HG2_2_15C/220228_BTC_HPPC_EIS_LG_HG2_2_15C_Channel_3_Wb_1.CSV (part 40 of 46)
Data_Point,Date_Time,Test_Time(s),Step_Time(s),Cycle_Index,Step_Index,TC_Counter1,TC_Counter2,TC_Counter3,TC_Counter4,Current(A),Voltage(V),Power(W),Charge_Capacity(Ah),Discharge_Capacity(Ah),Charge_Energy(Wh),Discharge_Energy(Wh),ACR(Ohm),dV/dt(V/s),Internal_Resistance(Ohm),dQ/dV(Ah/V),dV/dQ(V/Ah),MetaCode_MV_UD1,MetaCode_MV_UD2,MetaCode_MV_UD3,MetaCode_MV_UD4,MetaCode_MV_UD5,MetaCode_MV_UD6,MetaCode_MV_UD7,MetaCode_MV_UD8,MetaCode_MV_UD9,MetaCode_MV_UD10,MetaCode_MV_UD11,MetaCode_MV_UD12,MetaCode_MV_UD13,MetaCode_MV_UD14,MetaCode_MV_UD15,MetaCode_MV_UD16,Aux_Temperature_1(C),Aux_dT/dt_1(C)
8523,2022/03/01 19:41:18,114042.0514,9.7516,1,15,6,1,0,0,-18.46104,3.121963,-57.63468382152,4.910043,6.388404,29.60868,23.51844,,,,,,,,,,,,,,,,,,,,,,16.24612,0.02274215
8524,2022/03/01 19:41:19,114042.3003,10.0005,1,15,6,1,0,0,-18.46164,3.119163,-57.58486440732,4.908776,6.388404,29.60473,23.51844,,-0.00933507271111012,,0.529628872871399,1.9148360490799,,,,,,,,,,,,,,,,,16.24612,0.02274215
8525,2022/03/01 19:41:19,114042.3015,10.0017,1,15,6,1,0,0,-18.46164,3.119163,-57.58486440732,4.90876,6.388404,29.60468,23.51844,,-0.00933507271111012,0.0259469803422689,0.529628872871399,1.9148360490799,,,,,,,,,,,,,,,,,16.24612,0.02274215
8526,2022/03/01 19:41:20,114043.3432,1.0007,1,16,6,1,0,0,0,3.569894,0,4.90874,6.388404,29.60462,23.51844,,0.0209284704178572,,,,,,,,,,,,,,,,,,,,16.16257,-0.02610862
8527,2022/03/01 19:41:21,114044.3428,2.0003,1,16,6,1,0,0,0,3.584497,0,4.90874,6.388404,29.60462,23.51844,,0.01308448985219,,,,,,,,,,,,,,,,,,,,16.21363,0.01595736
8528,2022/03/01 19:41:22,114045.3435,3.001,1,16,6,1,0,0,0,3.594302,0,4.90874,6.388404,29.60462,23.51844,,0.00871875043958426,,,,,,,,,,,,,,,,,,,,16.43737,0.01595736
8529,2022/03/01 19:41:23,114046.3434,4.0009,1,16,6,1,0,0,0,3.602091,0,4.90874,6.388404,29.60462,23.51844,,0.00779715785756707,,,,,,,,,,,,,,,,,,,,16.66821,0.01220524
8530,2022/03/01 19:41:24,114047.3426,5.0001,1,16,6,1,0,0,0,3.607835,0,4.90874,6.388404,29.60462,23.51844,,0.0063887988217175,,,,,,,,,,,,,,,,,,,,16.51878,0.01220524
8531,2022/03/01 19:41:25,114048.3425,6,1,16,6,1,0,0,0,3.612963,0,4.90874,6.388404,29.60462,23.51844,,0.00491154985502362,,,,,,,,,,,,,,,,,,,,16.5402,0.03059626
8532,2022/03/01 19:41:26,114049.3434,7.0009,1,16,6,1,0,0,0,3.61735,0,4.90874,6.388404,29.60462,23.51844,,0.00468676397576928,,,,,,,,,,,,,,,,,,,,16.73194,0.03059626
8533,2022/03/01 19:41:27,114050.3426,8.0001,1,16,6,1,0,0,0,3.621217,0,4.90874,6.388404,29.60462,23.51844,,0.00352061889134347,,,,,,,,,,,,,,,,,,,,16.81648,0.08633673
8534,2022/03/01 19:41:28,114051.3434,9.0009,1,16,6,1,0,0,0,3.624348,0,4.90874,6.388404,29.60462,23.51844,,0.00334758893586695,,,,,,,,,,,,,,,,,,,,16.68445,-0.00009417534
8535,2022/03/01 19:41:29,114052.3426,10.0001,1,16,6,1,0,0,0,3.627507,0,4.90874,6.388404,29.60462,23.51844,,0.00294799893163145,,,,,,,,,,,,,,,,,,,,16.57089,-0.07665098
8536,2022/03/01 19:41:30,114053.3428,11.0003,1,16,6,1,0,0,0,3.630263,0,4.90874,6.388404,29.60462,23.51844,,0.00258136191405356,,,,,,,,,,,,,,,,,,,,16.87088,0.03349602
8537,2022/03/01 19:41:31,114054.3426,12.0001,1,16,6,1,0,0,0,3.63272,0,4.90874,6.388404,29.60462,23.51844,,0.00240417197346687,,,,,,,,,,,,,,,,,,,,16.89148,0.06668627
8538,2022/03/01 19:41:32,114055.3435,13.001,1,16,6,1,0,0,0,3.635198,0,4.90874,6.388404,29.60462,23.51844,,0.00232856092043221,,,,,,,,,,,,,,,,,,,,16.77713,-0.03573179
8539,2022/03/01 19:41:33,114056.3434,14.0009,1,16,6,1,0,0,0,3.637263,0,4.90874,6.388404,29.60462,23.51844,,0.00179988401941955,,,,,,,,,,,,,,,,,,,,16.65636,-0.03774226
8540,2022/03/01 19:41:34,114057.3428,15.0003,1,16,6,1,0,0,0,3.63938,0,4.90874,6.388404,29.60462,23.51844,,0.00177979096770287,,,,,,,,,,,,,,,,,,,,16.8599,0.0636065
8541,2022/03/01 19:41:35,114058.3426,16.0001,1,16,6,1,0,0,0,3.641031,0,4.90874,6.388404,29.60462,23.51844,,0.00207942607812583,,,,,,,,,,,,,,,,,,,,16.86605,0.001923442
8542,2022/03/01 19:41:36,114059.3434,17.0009,1,16,6,1,0,0,0,3.642687,0,4.90874,6.388404,29.60462,23.51844,,,,,,,,,,,,,,,,,,,,,,16.69924,-0.05213022
8543,2022/03/01 19:41:37,114060.3435,18.001,1,16,6,1,0,0,0,3.644366,0,4.90874,6.388404,29.60462,23.51844,,0.00174106098711491,,,,,,,,,,,,,,,,,,,,16.66041,-0.05213022
8544,2022/03/01 19:41:38,114061.3429,19.0004,1,16,6,1,0,0,0,3.645904,0,4.90874,6.388404,29.60462,23.51844,,0.00162210094276816,,,,,,,,,,,,,,,,,,,,16.98437,0.06963551
8545,2022/03/01 19:41:39,114062.3435,20.001,1,16,6,1,0,0,0,3.647334,0,4.90874,6.388404,29.60462,23.51844,,0.0012557910522446,,,,,,,,,,,,,,,,,,,,16.9997,0.06963551
8546,2022/03/01 19:41:40,114063.3435,21.001,1,16,6,1,0,0,0,3.648537,0,4.90874,6.388404,29.60462,23.51844,,,,,,,,,,,,,,,,,,,,,,16.73393,-0.03131688
8547,2022/03/01 19:41:41,114064.3435,22.001,1,16,6,1,0,0,0,3.649964,0,4.90874,6.388404,29.60462,23.51844,,0.00125263503286988,,,,,,,,,,,,,,,,,,,,16.77912,-0.03131688
8548,2022/03/01 19:41:42,114065.3427,23.0002,1,16,6,1,0,0,0,3.650947,0,4.90874,6.388404,29.60462,23.51844,,0.00147507397923619,,,,,,,,,,,,,,,,,,,,16.97103,0.07409334
8549,2022/03/01 19:41:43,114066.3427,24.0002,1,16,6,1,0,0,0,3.652359,0,4.90874,6.388404,29.60462,23.51844,,,,,,,,,,,,,,,,,,,,,,16.93226,0.01474977
8550,2022/03/01 19:41:44,114067.3429,25.0004,1,16,6,1,0,0,0,3.653434,0,4.90874,6.388404,29.60462,23.51844,,0.0012973400298506,,,,,,,,,,,,,,,,,,,,16.80083,-0.06793499
8551,2022/03/01 19:41:45,114068.3427,26.0002,1,16,6,1,0,0,0,3.654431,0,4.90874,6.388404,29.60462,23.51844,,0.00106016697827727,,,,,,,,,,,,,,,,,,,,16.79217,-0.04432797
8552,2022/03/01 19:41:46,114069.3427,27.0002,1,16,6,1,0,0,0,3.655361,0,4.90874,6.388404,29.60462,23.51844,,,,,,,,,,,,,,,,,,,,,,16.98403,0.1015782
8553,2022/03/01 19:41:47,114070.3436,28.0011,1,16,6,1,0,0,0,3.656581,0,4.90874,6.388404,29.60462,23.51844,,0.00100327399559319,,,,,,,,,,,,,,,,,,,,16.99565,0.003630519
8554,2022/03/01 19:41:48,114071.3436,29.0011,1,16,6,1,0,0,0,3.657397,0,4.90874,6.388404,29.60462,23.51844,,,,,,,,,,,,,,,,,,,,,,16.74116,-0.0795275
8555,2022/03/01 19:41:49,114072.3429,30.0004,1,16,6,1,0,0,0,3.658468,0,4.90874,6.388404,29.60462,23.51844,,0.000787300523370504,,,,,,,,,,,,,,,,,,,,16.67777,-0.01980901
8556,2022/03/01 19:41:50,114073.3437,31.0012,1,16,6,1,0,0,0,3.659336,0,4.90874,6.388404,29.60462,23.51844,,,,,,,,,,,,,,,,,,,,,,16.95599,0.08694232
8557,2022/03/01 19:41:51,114074.3428,32.0003,1,16,6,1,0,0,0,3.66016,0,4.90874,6.388404,29.60462,23.51844,,0.000918308272957802,,,,,,,,,,,,,,,,,,,,17.00169,0.01428068
8558,2022/03/01 19:41:52,114075.343,33.0005,1,16,6,1,0,0,0,3.660944,0,4.90874,6.388404,29.60462,23.51844,,,,,,,,,,,,,,,,,,,,,,16.86541,0.01428068
8559,2022/03/01 19:41:53,114076.3437,34.0012,1,16,6,1,0,0,0,3.661742,0,4.90874,6.388404,29.60462,23.51844,,0.000835835875477642,,,,,,,,,,,,,,,,,,,,16.65898,-0.01392603
8560,2022/03/01 19:41:54,114077.343,35.0005,1,16,6,1,0,0,0,3.662539,0,4.90874,6.388404,29.60462,23.51844,,,,,,,,,,,,,,,,,,,,,,16.76089,-0.01392603
8561,2022/03/01 19:41:55,114078.3428,36.0003,1,16,6,1,0,0,0,3.663199,0,4.90874,6.388404,29.60462,23.51844,,,,,,,,,,,,,,,,,,,,,,16.95543,-0.006583929
8562,2022/03/01 19:41:56,114079.3429,37.0004,1,16,6,1,0,0,0,3.664202,0,4.90874,6.388404,29.60462,23.51844,,0.000600257713813335,,,,,,,,,,,,,,,,,,,,16.85611,-0.006583929
8563,2022/03/01 19:41:57,114080.3439,38.0014,1,16,6,1,0,0,0,3.664604,0,4.90874,6.388404,29.60462,23.51844,,,,,,,,,,,,,,,,,,,,,,16.66011,-0.09228826
8564,2022/03/01 19:41:58,114081.3439,39.0014,1,16,6,1,0,0,0,3.665074,0,4.90874,6.388404,29.60462,23.51844,,0.000670127104967833,,,,,,,,,,,,,,,,,,,,16.81497,0.001617074
8565,2022/03/01 19:41:59,114082.3429,40.0004,1,16,6,1,0,0,0,3.665814,0,4.90874,6.388404,29.60462,23.51844,,,,,,,,,,,,,,,,,,,,,,16.85037,0.05784094
8566,2022/03/01 19:41:59,114082.3447,40.0022,1,16,6,1,0,0,0,3.665814,0,4.90874,6.388404,29.60462,23.51844,,0.000670127104967833,0.0259469803422689,0,0,,,,,,,,,,,,,,,,,16.85037,0.05784094
8567,2022/03/01 19:41:59,114082.6343,0.2515,1,17,6,1,0,0,3.69191,3.748768,13.84011406688,4.908984,6.388579,29.60553,23.51909,,0.132532402873039,,0.00105473794974387,948.102783203125,,,,,,,,,,,,,,,,,16.91606,0.02052784
8568,2022/03/01 19:41:59,114082.8831,0.5003,1,17,6,1,0,0,3.692238,3.751165,13.85019395727,4.909239,6.388579,29.60649,23.51909,,,,,,,,,,,,,,,,,,,,,,16.91606,0.02052784
8569,2022/03/01 19:42:00,114083.1334,0.7506,1,17,6,1,0,0,3.692154,3.752851,13.856103831054,4.909495,6.388579,29.60745,23.51909,,0.00899842567741871,,0.0594965703785419,,,,,,,,,,,,,,,,,,16.91606,0.02052784
8570,2022/03/01 19:42:00,114083.3838,1.001,1,17,6,1,0,0,3.691467,3.754603,13.859993072601,4.909752,6.388579,29.60842,23.51909,,,,,,,,,,,,,,,,,,,,,,16.79161,0.02052784
8571,2022/03/01 19:42:00,114083.6334,1.2506,1,17,6,1,0,0,3.690414,3.755764,13.860324046296,4.910006,6.388579,29.60937,23.51909,,,,,,,,,,,,,,,,,,,,,,16.79161,0.02052784
8572,2022/03/01 19:42:00,114083.8831,1.5003,1,17,6,1,0,0,3.689728,3.757112,13.862721345536,4.910264,6.388579,29.61034,23.51909,,,,,,,,,,,,,,,,,,,,,,16.79161,0.02052784
8573,2022/03/01 19:42:01,114084.1342,1.7514,1,17,6,1,0,0,3.689789,3.758273,13.867234374397,4.910521,6.388579,29.61131,23.51909,,0.00523842498660088,,0.14652219414711,9.70083141326904,,,,,,,,,,,,,,,,,16.64363,-0.08513391
8574,2022/03/01 19:42:01,114084.3829,2.0001,1,17,6,1,0,0,3.690002,3.759374,13.872097578748,4.910775,6.388579,29.61226,23.51909,,,,,,,,,,,,,,,,,,,,,,16.64363,-0.08513391
8575,2022/03/01 19:42:01,114084.6344,2.2516,1,17,6,1,0,0,3.689972,3.760464,13.876006867008,4.911034,6.388579,29.61323,23.51909,,,,,,,,,,,,,,,,,,,,,,16.64363,-0.08513391
8576,2022/03/01 19:42:01,114084.8832,2.5004,1,17,6,1,0,0,3.689819,3.76155,13.87943865945,4.911288,6.388579,29.61419,23.51909,,,,,,,,,,,,,,,,,,,,,,16.59352,-0.01566231
8577,2022/03/01 19:42:02,114085.1334,2.7506,1,17,6,1,0,0,3.689934,3.762462,13.883236457508,4.911545,6.388579,29.61515,23.51909,,0.00387254590168595,,0.212719693779945,,,,,,,,,,,,,,,,,,16.59352,-0.01566231
8578,2022/03/01 19:42:02,114085.3839,3.0011,1,17,6,1,0,0,3.689896,3.763628,13.887395902688,4.911802,6.388579,29.61612,23.51909,,,,,,,,,,,,,,,,,,,,,,16.59352,-0.01566231
8579,2022/03/01 19:42:02,114085.6334,3.2506,1,17,6,1,0,0,3.689789,3.76442,13.88991550738,4.912057,6.388579,29.61708,23.51909,,,,,,,,,,,,,,,,,,,,,,16.66855,-0.01566231
8580,2022/03/01 19:42:02,114085.8838,3.501,1,17,6,1,0,0,3.689789,3.76534,13.89331011326,4.912313,6.388579,29.61805,23.51909,,,,,,,,,,,,,,,,,,,,,,16.66855,-0.01566231
8581,2022/03/01 19:42:03,114086.1343,3.7515,1,17,6,1,0,0,3.689545,3.766242,13.89571933989,4.91257,6.388579,29.61901,23.51909,,0.00404326012358069,,0.246415093541145,4.35135698318481,,,,,,,,,,,,,,,,,16.66855,-0.01566231
8582,2022/03/01 19:42:03,114086.3838,4.001,1,17,6,1,0,0,3.689156,3.767234,13.897913914504,4.912826,6.388579,29.61998,23.51909,,,,,,,,,,,,,,,,,,,,,,16.84831,0.07962406
8583,2022/03/01 19:42:03,114086.6335,4.2507,1,17,6,1,0,0,3.689064,3.767994,13.900371017616,4.913081,6.388579,29.62094,23.51909,,,,,,,,,,,,,,,,,,,,,,16.84831,0.07962406
8584,2022/03/01 19:42:03,114086.8838,4.501,1,17,6,1,0,0,3.689087,3.768716,13.903121202292,4.913338,6.388579,29.62191,23.51909,,,,,,,,,,,,,,,,,,,,,,16.92068,0.022614
8585,2022/03/01 19:42:04,114087.1343,4.7515,1,17,6,1,0,0,3.689339,3.769618,13.907398702502,4.913594,6.388579,29.62287,23.51909,,0.00341990799643099,,,,,,,,,,,,,,,,,,,,16.92068,0.022614
8586,2022/03/01 19:42:04,114087.383,5.0002,1,17,6,1,0,0,3.689621,3.770252,13.910800954492,4.913849,6.388579,29.62383,23.51909,,,,,,,,,,,,,,,,,,,,,,16.92068,0.022614
8587,2022/03/01 19:42:04,114087.6342,5.2514,1,17,6,1,0,0,3.689827,3.771056,13.914544247312,4.914106,6.388579,29.6248,23.51909,,,,,,,,,,,,,,,,,,,,,,16.77999,0.022614
8588,2022/03/01 19:42:04,114087.8838,5.501,1,17,6,1,0,0,3.689606,3.771995,13.91717538397,4.914362,6.388579,29.62577,23.51909,,,,,,,,,,,,,,,,,,,,,,16.77999,0.022614
8589,2022/03/01 19:42:05,114088.1335,5.7507,1,17,6,1,0,0,3.689529,3.772738,13.919626260402,4.914618,6.388579,29.62673,23.51909,,0.0037519671022892,,0.303357988595963,,,,,,,,,,,,,,,,,,16.77999,0.022614
8590,2022/03/01 19:42:05,114088.384,6.0012,1,17,6,1,0,0,3.68943,3.773277,13.92124136211,4.914874,6.388579,29.6277,23.51909,,,,,,,,,,,,,,,,,,,,,,16.6262,-0.0920248
8591,2022/03/01 19:42:05,114088.6337,6.2509,1,17,6,1,0,0,3.689659,3.774256,13.925717618704,4.91513,6.388579,29.62867,23.51909,,,,,,,,,,,,,,,,,,,,,,16.6262,-0.0920248
8592,2022/03/01 19:42:05,114088.8831,6.5003,1,17,6,1,0,0,3.689651,3.774955,13.928266490705,4.915386,6.388579,29.62963,23.51909,,,,,,,,,,,,,,,,,,,,,,16.6262,-0.0920248
8593,2022/03/01 19:42:06,114089.1335,6.7507,1,17,6,1,0,0,3.689651,3.775824,13.931472797424,4.915642,6.388579,29.6306,23.51909,,0.00294136488810182,,0.346335887908936,3.09240007400513,,,,,,,,,,,,,,,,,16.60504,-0.006613135
8594,2022/03/01 19:42:06,114089.3839,7.0011,1,17,6,1,0,0,3.689583,3.776178,13.932522153774,4.915899,6.388579,29.63157,23.51909,,,,,,,,,,,,,,,,,,,,,,16.60504,-0.006613135
8595,2022/03/01 19:42:06,114089.6336,7.2508,1,17,6,1,0,0,3.689743,3.777134,13.936653736562,4.916154,6.388579,29.63253,23.51909,,,,,,,,,,,,,,,,,,,,,,16.60504,-0.006613135
8596,2022/03/01 19:42:06,114089.8832,7.5004,1,17,6,1,0,0,3.689766,3.7775,13.938091065,4.91641,6.388579,29.6335,23.51909,,,,,,,,,,,,,,,,,,,,,,16.73655,-0.006613135
8597,2022/03/01 19:42:07,114090.1336,7.7508,1,17,6,1,0,0,3.68969,3.778314,13.94080738266,4.916667,6.388579,29.63447,23.51909,,0.00268217292614281,,,,,,,,,,,,,,,,,,,,16.73655,-0.006613135
8598,2022/03/01 19:42:07,114090.3832,8.0004,1,17,6,1,0,0,3.689453,3.778978,13.942361719034,4.916923,6.388579,29.63544,23.51909,,,,,,,,,,,,,,,,,,,,,,16.73655,-0.006613135
8599,2022/03/01 19:42:07,114090.6329,8.2501,1,17,6,1,0,0,3.689491,3.779841,13.945689350931,4.917178,6.388579,29.6364,23.51909,,,,,,,,,,,,,,,,,,,,,,16.90126,0.09256959
8600,2022/03/01 19:42:07,114090.8841,8.5013,1,17,6,1,0,0,3.689583,3.780393,13.948073746119,4.917436,6.388579,29.63737,23.51909,,,,,,,,,,,,,,,,,,,,,,16.90126,0.09256959
8601,2022/03/01 19:42:08,114091.1343,8.7515,1,17,6,1,0,0,3.68988,3.781012,13.95148055856,4.917692,6.388579,29.63834,23.51909,,0.00306578702293336,,0.37732270359993,,,,,,,,,,,,,,,,,,16.90126,0.09256959
8602,2022/03/01 19:42:08,114091.3833,9.0005,1,17,6,1,0,0,3.689789,3.78173,13.95378575497,4.917945,6.388579,29.6393,23.51909,,,,,,,,,,,,,,,,,,,,,,16.87868,-0.007055402
8603,2022/03/01 19:42:08,114091.6343,9.2515,1,17,6,1,0,0,3.689827,3.782359,13.956250361893,4.918204,6.388579,29.64028,23.51909,,,,,,,,,,,,,,,,,,,,,,16.87868,-0.007055402
8604,2022/03/01 19:42:08,114091.8833,9.5005,1,17,6,1,0,0,3.689522,3.782896,13.957078015712,4.918458,6.388579,29.64124,23.51909,,,,,,,,,,,,,,,,,,,,,,16.77533,-0.007055402
8605,2022/03/01 19:42:09,114092.1335,9.7507,1,17,6,1,0,0,3.68956,3.783731,13.96030254836,4.918715,6.388579,29.64221,23.51909,,0.00224314909428358,,,,,,,,,,,,,,,,,,,,16.77533,-0.007055402
8606,2022/03/01 19:42:09,114092.3832,10.0004,1,17,6,1,0,0,3.689651,3.784245,13.962543348495,4.91897,6.388579,29.64318,23.51909,,,,,,,,,,,,,,,,,,,,,,16.77533,-0.007055402
8607,2022/03/01 19:42:09,114092.3847,10.0019,1,17,6,1,0,0,3.689651,3.784245,13.962543348495,4.918972,6.388579,29.64319,23.51909,,0.00224314909428358,0.0259469803422689,0.37732270359993,3.09240007400513,,,,,,,,,,,,,,,,,16.77533,-0.007055402
8608,2022/03/01 19:42:10,114093.4248,1.0009,1,18,6,1,0,0,0,3.698405,0,4.918975,6.388579,29.6432,23.51909,,-0.00602707685902715,,,,,,,,,,,,,,,,,,,,16.66153,0.04378915
8609,2022/03/01 19:42:11,114094.4248,2.0009,1,18,6,1,0,0,0,3.696286,0,4.918975,6.388579,29.6432,23.51909,,-0.00262553710490465,,,,,,,,,,,,,,,,,,,,16.80083,0.04378915
8610,2022/03/01 19:42:12,114095.424,3.0001,1,18,6,1,0,0,0,3.695204,0,4.918975,6.388579,29.6432,23.51909,,-0.00175894401036203,,,,,,,,,,,,,,,,,,,,16.90159,0.075019
8611,2022/03/01 19:42:13,114096.4246,4.0007,1,18,6,1,0,0,0,3.694255,0,4.918975,6.388579,29.6432,23.51909,,,,,,,,,,,,,,,,,,,,,,16.60106,-0.01403689
8612,2022/03/01 19:42:14,114097.4248,5.0009,1,18,6,1,0,0,0,3.693519,0,4.918975,6.388579,29.6432,23.51909,,-0.000936084426939487,,,,,,,,,,,,,,,,,,,,16.5518,-0.09527326
8613,2022/03/01 19:42:15,114098.424,6.0001,1,18,6,1,0,0,0,3.692981,0,4.918975,6.388579,29.6432,23.51909,,,,,,,,,,,,,,,,,,,,,,16.81419,0.06152272
8614,2022/03/01 19:42:16,114099.4248,7.0009,1,18,6,1,0,0,0,3.69285,0,4.918975,6.388579,29.6432,23.51909,,,,,,,,,,,,,,,,,,,,,,16.86684,0.03692687
8615,2022/03/01 19:42:17,114100.4247,8.0008,1,18,6,1,0,0,0,3.692467,0,4.918975,6.388579,29.6432,23.51909,,,,,,,,,,,,,,,,,,,,,,16.71746,-0.04668057
8616,2022/03/01 19:42:18,114101.4239,9,1,18,6,1,0,0,0,3.69214,0,4.918975,6.388579,29.6432,23.51909,,-0.000399538286728784,,,,,,,,,,,,,,,,,,,,16.55555,-0.05059779
8617,2022/03/01 19:42:19,114102.4246,10.0007,1,18,6,1,0,0,0,3.691855,0,4.918975,6.388579,29.6432,23.51909,,,,,,,,,,,,,,,,,,,,,,16.69807,0.04453838
8618,2022/03/01 19:42:20,114103.4242,11.0003,1,18,6,1,0,0,0,3.691834,0,4.918975,6.388579,29.6432,23.51909,,,,,,,,,,,,,,,,,,,,,,16.85611,0.04938781
8619,2022/03/01 19:42:21,114104.4241,12.0002,1,18,6,1,0,0,0,3.691755,0,4.918975,6.388579,29.6432,23.51909,,,,,,,,,,,,,,,,,,,,,,16.59813,-0.08061886
8620,2022/03/01 19:42:22,114105.4247,13.0008,1,18,6,1,0,0,0,3.691507,0,4.918975,6.388579,29.6432,23.51909,,,,,,,,,,,,,,,,,,,,,,16.51615,-0.08061886
8621,2022/03/01 19:42:23,114106.4251,14.0012,1,18,6,1,0,0,0,3.691424,0,4.918975,6.388579,29.6432,23.51909,,,,,,,,,,,,,,,,,,,,,,16.77507,0.03684103
8622,2022/03/01 19:42:24,114107.4241,15.0002,1,18,6,1,0,0,0,3.691316,0,4.918975,6.388579,29.6432,23.51909,,-0.000180558607098646,,,,,,,,,,,,,,,,,,,,16.81704,0.03684103
8623,2022/03/01 19:42:25,114108.424,16.0001,1,18,6,1,0,0,0,3.69125,0,4.918975,6.388579,29.6432,23.51909,,,,,,,,,,,,,,,,,,,,,,16.50605,-0.08641303
8624,2022/03/01 19:42:26,114109.424,17.0001,1,18,6,1,0,0,0,3.690993,0,4.918975,6.388579,29.6432,23.51909,,,,,,,,,,,,,,,,,,,,,,16.51209,-0.08641303
8625,2022/03/01 19:42:27,114110.4249,18.001,1,18,6,1,0,0,0,3.691051,0,4.918975,6.388579,29.6432,23.51909,,,,,,,,,,,,,,,,,,,,,,16.61292,0.03339648
8626,2022/03/01 19:42:28,114111.4242,19.0003,1,18,6,1,0,0,0,3.690864,0,4.918975,6.388579,29.6432,23.51909,,,,,,,,,,,,,,,,,,,,,,16.79041,0.0476855
8627,2022/03/01 19:42:29,114112.4248,20.0009,1,18,6,1,0,0,0,3.690714,0,4.918975,6.388579,29.6432,23.51909,,,,,,,,,,,,,,,,,,,,,,16.66648,-0.03094554
8628,2022/03/01 19:42:30,114113.4248,21.0009,1,18,6,1,0,0,0,3.690813,0,4.918975,6.388579,29.6432,23.51909,,,,,,,,,,,,,,,,,,,,,,16.53438,-0.06055951
8629,2022/03/01 19:42:31,114114.4248,22.0009,1,18,6,1,0,0,0,3.690773,0,4.918975,6.388579,29.6432,23.51909,,,,,,,,,,,,,,,,,,,,,,16.66067,0.05874276
8630,2022/03/01 19:42:32,114115.425,23.0011,1,18,6,1,0,0,0,3.69066,0,4.918975,6.388579,29.6432,23.51909,,,,,,,,,,,,,,,,,,,,,,16.76176,0.03159106
8631,2022/03/01 19:42:33,114116.4242,24.0003,1,18,6,1,0,0,0,3.690393,0,4.918975,6.388579,29.6432,23.51909,,,,,,,,,,,,,,,,,,,,,,16.60218,-0.04986882
8632,2022/03/01 19:42:34,114117.4242,25.0003,1,18,6,1,0,0,0,3.69068,0,4.918975,6.388579,29.6432,23.51909,,,,,,,,,,,,,,,,,,,,,,16.44777,-0.04825354
8633,2022/03/01 19:42:35,114118.4251,26.0012,1,18,6,1,0,0,0,3.69051,0,4.918975,6.388579,29.6432,23.51909,,,,,,,,,,,,,,,,,,,,,,16.58451,0.04273176
8634,2022/03/01 19:42:36,114119.4241,27.0002,1,18,6,1,0,0,0,3.690673,0,4.918975,6.388579,29.6432,23.51909,,-0.0000142243898153538,,,,,,,,,,,,,,,,,,,,16.7765,0.05999565
8635,2022/03/01 19:42:37,114120.425,28.0011,1,18,6,1,0,0,0,3.690822,0,4.918975,6.388579,29.6432,23.51909,,,,,,,,,,,,,,,,,,,,,,16.77099,0.05999565
8636,2022/03/01 19:42:38,114121.4241,29.0002,1,18,6,1,0,0,0,3.690943,0,4.918975,6.388579,29.6432,23.51909,,,,,,,,,,,,,,,,,,,,,,16.40926,-0.05775511
8637,2022/03/01 19:42:39,114122.4243,30.0004,1,18,6,1,0,0,0,3.690927,0,4.918975,6.388579,29.6432,23.51909,,,,,,,,,,,,,,,,,,,,,,16.42431,-0.05775511
8638,2022/03/01 19:42:40,114123.4243,31.0004,1,18,6,1,0,0,0,3.69096,0,4.918975,6.388579,29.6432,23.51909,,,,,,,,,,,,,,,,,,,,,,16.63989,0.02933562
8639,2022/03/01 19:42:41,114124.4251,32.0012,1,18,6,1,0,0,0,3.690967,0,4.918975,6.388579,29.6432,23.51909,,,,,,,,,,,,,,,,,,,,,,16.73307,0.02933562
8640,2022/03/01 19:42:42,114125.4244,33.0005,1,18,6,1,0,0,0,3.690978,0,4.918975,6.388579,29.6432,23.51909,,,,,,,,,,,,,,,,,,,,,,16.54106,-0.03088236
8641,2022/03/01 19:42:43,114126.4242,34.0003,1,18,6,1,0,0,0,3.690974,0,4.918975,6.388579,29.6432,23.51909,,,,,,,,,,,,,,,,,,,,,,16.44023,-0.04156351
8642,2022/03/01 19:42:44,114127.4251,35.0012,1,18,6,1,0,0,0,3.691,0,4.918975,6.388579,29.6432,23.51909,,,,,,,,,,,,,,,,,,,,,,16.57584,0.05243123
8643,2022/03/01 19:42:45,114128.425,36.0011,1,18,6,1,0,0,0,3.691124,0,4.918975,6.388579,29.6432,23.51909,,,,,,,,,,,,,,,,,,,,,,16.63433,0.03221929
8644,2022/03/01 19:42:46,114129.4243,37.0004,1,18,6,1,0,0,0,3.690916,0,4.918975,6.388579,29.6432,23.51909,,,,,,,,,,,,,,,,,,,,,,16.48601,-0.06029069
8645,2022/03/01 19:42:47,114130.4242,38.0003,1,18,6,1,0,0,0,3.690815,0,4.918975,6.388579,29.6432,23.51909,,,,,,,,,,,,,,,,,,,,,,16.38689,-0.03097534
8646,2022/03/01 19:42:48,114131.425,39.0011,1,18,6,1,0,0,0,3.690965,0,4.918975,6.388579,29.6432,23.51909,,0.0000279353607766097,,,,,,,,,,,,,,,,,,,,16.63433,0.0773257
8647,2022/03/01 19:42:49,114132.4242,40.0003,1,18,6,1,0,0,0,3.690984,0,4.918975,6.388579,29.6432,23.51909,,,,,,,,,,,,,,,,,,,,,,16.65054,0.005065203
8648,2022/03/01 19:42:49,114132.426,40.0021,1,18,6,1,0,0,0,3.690984,0,4.918975,6.388579,29.6432,23.51909,,0.0000279353607766097,0.0259469803422689,0,0,,,,,,,,,,,,,,,,,16.65054,0.005065203
8649,2022/03/01 19:42:49,114132.4322,0.0018,1,19,6,1,0,0,0,3.691298,0,4.918975,6.388579,29.6432,23.51909,,0.0000279353607766097,0.0259469803422689,0,0,,,,,,,,,,,,,,,,,16.6504787049242,0.00511093246410864
8650,2022/03/01 19:42:59,114142.4702,10.0004,1,20,6,1,0,0,-1.500111,3.642714,-5.464475341254,4.919008,6.392744,29.64332,23.53428,,-0.00093187642050907,,0.30994701385498,4.08450222015381,,,,,,,,,,,,,,,,,16.55124,0.07914841
8651,2022/03/01 19:43:09,114152.4712,20.0014,1,20,6,1,0,0,-1.500147,3.635372,-5.453592399684,4.919008,6.396908,29.64332,23.54943,,-0.000612776901107281,,0.531173229217529,2.04679298400879,,,,,,,,,,,,,,,,,16.34057,-0.03142774
8652,2022/03/01 19:43:19,114162.4706,30.0008,1,20,6,1,0,0,-1.500168,3.629308,-5.444571723744,4.919008,6.401073,29.64332,23.56456,,-0.000601639796514064,,0.709539175033569,,,,,,,,,,,,,,,,,,16.29271,-0.02854109
8653,2022/03/01 19:43:29,114172.4706,40.0008,1,20,6,1,0,0,-1.500102,3.624962,-5.437812746124,4.919008,6.405238,29.64332,23.57967,,-0.000353494106093422,,0.868080675601959,1.32268404960632,,,,,,,,,,,,,,,,,16.38577,-0.001441836
8654,2022/03/01 19:43:39,114182.4708,50.001,1,20,6,1,0,0,-1.500108,3.621205,-5.43219859014,4.919008,6.409402,29.64332,23.59476,,-0.000361210608389229,,1.02447998523712,,,,,,,,,,,,,,,,,,16.41444,0.01278996
8655,2022/03/01 19:43:49,114192.4708,60.001,1,20,6,1,0,0,-1.500123,3.617979,-5.427413511417,4.919008,6.413566,29.64332,23.60983,,-0.000349263485986739,,,,,,,,,,,,,,,,,,,,16.14458,0.0006228685
8656,2022/03/01 19:43:59,114202.4701,70.0003,1,20,6,1,0,0,-1.500133,3.615384,-5.423556846072,4.919008,6.41773,29.64332,23.62489,,-0.000315682293148711,,1.34235501289368,0.839082777500153,,,,,,,,,,,,,,,,,16.22982,-0.02990603
8657,2022/03/01 19:44:09,114212.4703,80.0005,1,20,6,1,0,0,-1.500116,3.612653,-5.419398567748,4.919008,6.421896,29.64332,23.63994,,-0.000301975494949147,,,,,,,,,,,,,,,,,,,,16.33681,0.04838824
8658,2022/03/01 19:44:19,114222.4703,90.0005,1,20,6,1,0,0,-1.500136,3.610508,-5.416253029088,4.919008,6.42606,29.64332,23.65498,,-0.000237287604250014,,1.56471598148346,,,,,,,,,,,,,,,,,,16.06803,0.0155884
8659,2022/03/01 19:44:29,114232.4704,100.0006,1,20,6,1,0,0,-1.500128,3.608019,-5.412490326432,4.919008,6.430224,29.64332,23.67001,,-0.000303693290334195,,,,,,,,,,,,,,,,,,,,16.17447,-0.01159489
8660,2022/03/01 19:44:39,114242.4705,110.0007,1,20,6,1,0,0,-1.500135,3.606321,-5.409968353335,4.919008,6.434389,29.64332,23.68503,,-0.000197395798750222,,1.91297698020935,0.567261397838593,,,,,,,,,,,,,,,,,16.04287,-0.02283335
8661,2022/03/01 19:44:49,114252.4699,120.0001,1,20,6,1,0,0,-1.500144,3.604127,-5.406709494288,4.919008,6.438552,29.64332,23.70004,,-0.000191164697753266,,,,,,,,,,,,,,,,,,,,16.14315,-0.02988994
8662,2022/03/01 19:44:59,114262.4707,130.0009,1,20,6,1,0,0,-1.50015,3.602571,-5.40439688565,4.919008,6.442717,29.64332,23.71505,,-0.000235767103731632,,,,,,,,,,,,,,,,,,,,16.00166,0.02093494
8663,2022/03/01 19:45:09,114272.471,140.0012,1,20,6,1,0,0,-1.500143,3.600626,-5.401453889518,4.919008,6.446882,29.64332,23.73005,,-0.000179831695277244,,2.26186394691467,,,,,,,,,,,,,,,,,,15.91201,-0.01930535
8664,2022/03/01 19:45:19,114282.4709,150.0011,1,20,6,1,0,0,-1.500124,3.599009,-5.398959777116,4.919008,6.451045,29.64332,23.74504,,-0.000202373499632813,,,,,,,,,,,,,,,,,,,,16.11908,-0.01658261
8665,2022/03/01 19:45:29,114292.4705,160.0007,1,20,6,1,0,0,-1.500124,3.597259,-5.396334560116,4.919008,6.45521,29.64332,23.76002,,-0.00023322890046984,,,,,,,,,,,,,,,,,,,,16.0959,0.05664229
8666,2022/03/01 19:45:39,114302.4713,170.0015,1,20,6,1,0,0,-1.500126,3.595437,-5.393608525062,4.919008,6.459374,29.64332,23.775,,-0.000107729203591589,,2.53564596176147,0.424852192401886,,,,,,,,,,,,,,,,,16.03847,0.0417757
8667,2022/03/01 19:45:49,114312.4704,180.0006,1,20,6,1,0,0,-1.500147,3.594122,-5.391711335934,4.919008,6.463538,29.64332,23.78996,,-0.000205834105145186,,,,,,,,,,,,,,,,,,,,15.84039,-0.07140934
8668,2022/03/01 19:45:59,114322.4707,190.0009,1,20,6,1,0,0,-1.50014,3.592515,-5.3892754521,4.919008,6.467703,29.64332,23.80493,,-0.000115219401777722,,,,,,,,,,,,,,,,,,,,15.82037,-0.06842792
8669,2022/03/01 19:46:09,114332.4708,200.001,1,20,6,1,0,0,-1.500133,3.591175,-5.387240126275,4.919008,6.471868,29.64332,23.81989,,-0.000118892501632217,,2.68148994445801,,,,,,,,,,,,,,,,,,15.88301,-0.05991578
8670,2022/03/01 19:46:19,114342.4701,210.0003,1,20,6,1,0,0,-1.500106,3.589736,-5.384984512016,4.919008,6.476032,29.64332,23.83484,,-0.000156987705850042,,,,,,,,,,,,,,,,,,,,15.93584,0.05167246
8671,2022/03/01 19:46:29,114352.4709,220.0011,1,20,6,1,0,0,-1.500148,3.588295,-5.38297356766,4.919008,6.480196,29.64332,23.84979,,-0.000108718399133068,,,,,,,,,,,,,,,,,,,,16.0533,0.0828582
8672,2022/03/01 19:46:39,114362.4704,230.0006,1,20,6,1,0,0,-1.500103,3.586758,-5.380506436074,4.919008,6.484362,29.64332,23.86473,,-0.000152358697960153,,,,,,,,,,,,,,,,,,,,16.14139,0.04804075
8673,2022/03/01 19:46:49,114372.4704,240.0006,1,20,6,1,0,0,-1.500139,3.585404,-5.378604371156,4.919008,6.488525,29.64332,23.87967,,-0.00011335669842083,,2.85947799682617,0.360685586929321,,,,,,,,,,,,,,,,,16.09789,-0.00254631
8674,2022/03/01 19:46:59,114382.4705,250.0007,1,20,6,1,0,0,-1.500123,3.583894,-5.376281818962,4.919008,6.49269,29.64332,23.89459,,-0.000135487993247807,,,,,,,,,,,,,,,,,,,,15.99061,-0.00644505
8675,2022/03/01 19:47:09,114392.4705,260.0007,1,20,6,1,0,0,-1.500151,3.582808,-5.374753004008,4.919008,6.496854,29.64332,23.90951,,-0.000129502106574364,,,,,,,,,,,,,,,,,,,,15.96191,0.03480673
8676,2022/03/01 19:47:19,114402.4706,270.0008,1,20,6,1,0,0,-1.500122,3.581057,-5.372022388954,4.919008,6.501019,29.64332,23.92443,,-0.0000984090002020821,,3.0409619808197,,,,,,,,,,,,,,,,,,15.77684,-0.08248448
8677,2022/03/01 19:47:29,114412.4708,280.001,1,20,6,1,0,0,-1.50015,3.580218,-5.3708640327,4.919008,6.505182,29.64332,23.93934,,-0.0000980522963800468,,,,,,,,,,,,,,,,,,,,15.75772,-0.07778108
8678,2022/03/01 19:47:39,114422.4701,290.0003,1,20,6,1,0,0,-1.50014,3.578533,-5.36830049462,4.919008,6.509347,29.64332,23.95425,,-0.000160136492922902,,,,,,,,,,,,,,,,,,,,16.03562,0.00807941
8679,2022/03/01 19:47:49,114432.4704,300.0006,1,20,6,1,0,0,-1.500159,3.577332,-5.366566795788,4.919008,6.513512,29.64332,23.96915,,-0.00011322049977025,,,,,,,,,,,,,,,,,,,,16.09646,0.0218308
8680,2022/03/01 19:47:59,114442.4703,310.0005,1,20,6,1,0,0,-1.500208,3.575944,-5.364659796352,4.919008,6.517676,29.64332,23.98404,,-0.000123063698993064,,3.10005688667297,0.318356305360794,,,,,,,,,,,,,,,,,15.96112,0.01805663
8681,2022/03/01 19:48:09,114452.4707,320.0009,1,20,6,1,0,0,-1.50018,3.57465,-5.362618437,4.919008,6.52184,29.64332,23.99893,,-0.000199942602193914,,,,,,,,,,,,,,,,,,,,16.00049,0.03615201
8682,2022/03/01 19:48:19,114462.4714,330.0016,1,20,6,1,0,0,-1.500184,3.573503,-5.360912024552,4.919008,6.526006,29.64332,24.01382,,-0.0000852663433761336,,,,,,,,,,,,,,,,,,,,15.96684,-0.02838552
8683,2022/03/01 19:48:29,114472.4707,340.0009,1,20,6,1,0,0,-1.500107,3.572021,-5.358413706247,4.919008,6.530169,29.64332,24.02869,,-0.000107956198917236,,,,,,,,,,,,,,,,,,,,15.83893,-0.07395506
8684,2022/03/01 19:48:39,114482.4708,350.001,1,20,6,1,0,0,-1.50016,3.571132,-5.35726938112,4.919008,6.534334,29.64332,24.04357,,-0.000119341297249775,,3.1709930896759,,,,,,,,,,,,,,,,,,15.72783,-0.05646706
8685,2022/03/01 19:48:49,114492.4702,360.0004,1,20,6,1,0,0,-1.500133,3.569412,-5.354592731796,4.919008,6.538497,29.64332,24.05843,,-0.000182784700882621,,,,,,,,,,,,,,,,,,,,15.98509,0.07476687
8686,2022/03/01 19:48:59,114502.4702,370.0004,1,20,6,1,0,0,-1.500154,3.568521,-5.353331052234,4.919008,6.542662,29.64332,24.0733,,-0.000101493998954538,,,,,,,,,,,,,,,,,,,,16.09996,0.092448
8687,2022/03/01 19:49:09,114512.4706,380.0008,1,20,6,1,0,0,-1.500153,3.567064,-5.351141760792,4.919008,6.546825,29.64332,24.08815,,-0.000092586393293459,,,,,,,,,,,,,,,,,,,,16.06923,0.05847216
8688,2022/03/01 19:49:19,114522.4704,390.0006,1,20,6,1,0,0,-1.500142,3.565965,-5.34945386703,4.919008,6.55099,29.64332,24.103,,-0.000130219807033427,,3.35657405853271,0.307969987392426,,,,,,,,,,,,,,,,,15.77135,-0.09271145
8689,2022/03/01 19:49:29,114532.4707,400.0009,1,20,6,1,0,0,-1.500153,3.564549,-5.347368875997,4.919008,6.555154,29.64332,24.11785,,-0.000116196802991908,,,,,,,,,,,,,,,,,,,,16.00398,0.06009459
8690,2022/03/01 19:49:39,114542.4708,410.001,1,20,6,1,0,0,-1.500168,3.563562,-5.345941678416,4.919008,6.559317,29.64332,24.13269,,-0.000115675502456725,,,,,,,,,,,,,,,,,,,,15.90048,0.0902313
8691,2022/03/01 19:49:49,114552.4702,420.0004,1,20,6,1,0,0,-1.500171,3.562426,-5.344248174846,4.919008,6.563482,29.64332,24.14753,,-0.000161565898451954,,,,,,,,,,,,,,,,,,,,15.81487,-0.007247925
8692,2022/03/01 19:49:59,114562.4701,430.0003,1,20,6,1,0,0,-1.500158,3.561097,-5.342208153326,4.919008,6.567647,29.64332,24.16236,,-0.000107958403532393,,3.4744610786438,,,,,,,,,,,,,,,,,,16.05999,0.08339942
8693,2022/03/01 19:50:09,114572.4699,440.0001,1,20,6,1,0,0,-1.500144,3.559712,-5.340080598528,4.919008,6.57181,29.64332,24.17718,,-0.0000939368401304819,,,,,,,,,,,,,,,,,,,,16.13853,0.0742352
8694,2022/03/01 19:50:19,114582.4703,450.0005,1,20,6,1,0,0,-1.500128,3.558585,-5.33833299888,4.919008,6.575974,29.64332,24.192,,-0.0000954546485445462,,,,,,,,,,,,,,,,,,,,16.16234,0.03091455
8695,2022/03/01 19:50:29,114592.4715,460.0017,1,20,6,1,0,0,-1.500186,3.557524,-5.336947699464,4.919008,6.580139,29.64332,24.20682,,-0.000112799199996516,,,,,,,,,,,,,,,,,,,,15.81924,-0.04567623
8696,2022/03/01 19:50:39,114602.4707,470.0009,1,20,6,1,0,0,-1.500114,3.556218,-5.334732408852,4.919008,6.584303,29.64332,24.22163,,-0.0000991039996733889,,3.56540703773499,0.291147589683533,,,,,,,,,,,,,,,,,15.97386,0.009442568
8697,2022/03/01 19:50:49,114612.4709,480.0011,1,20,6,1,0,0,-1.500147,3.555043,-5.333087091321,4.919008,6.588468,29.64332,24.23644,,-0.000143320896313526,,,,,,,,,,,,,,,,,,,,15.99211,0.04722238
8698,2022/03/01 19:50:49,114612.8416,480.3718,1,20,6,1,0,0,-1.500138,3.55501,-5.33300559138,4.919008,6.588622,29.64332,24.23699,,-0.000143320896313526,0.0259469803422689,3.56540703773499,0.291147589683533,,,,,,,,,,,,,,,,,15.99211,0.04722238
8699,2022/03/01 19:51:49,114672.8841,60.0006,1,21,6,1,0,0,0,3.6226,0,4.919008,6.588624,29.64332,24.237,,0.000228554999921471,,,,,,,,,,,,,,,,,,,,15.78354,-0.02874613
8700,2022/03/01 19:52:49,114732.8837,120.0002,1,21,6,1,0,0,0,3.631243,0,4.919008,6.588624,29.64332,24.237,,0.0000905124834389426,,,,,,,,,,,,,,,,,,,,15.75141,0.01778722
8701,2022/03/01 19:53:49,114792.8846,180.0011,1,21,6,1,0,0,0,3.635022,0,4.919008,6.588624,29.64332,24.237,,0.0000928161825868301,,0,,,,,,,,,,,,,,,,,,15.93735,0.04677057
8702,2022/03/01 19:54:49,114852.8836,240.0001,1,21,6,1,0,0,0,3.637686,0,4.919008,6.588624,29.64332,24.237,,0.0000264323498413432,,,,,,,,,,,,,,,,,,,,15.93075,0.000551939
8703,2022/03/01 19:55:49,114912.8835,300,1,21,6,1,0,0,0,3.639687,0,4.919008,6.588624,29.64332,24.237,,0.0000182154308276949,,0,,,,,,,,,,,,,,,,,,15.79757,0.05485535
8704,2022/03/01 19:56:49,114972.8849,360.0014,1,21,6,1,0,0,0,3.640976,0,4.919008,6.588624,29.64332,24.237,,0.000000197562599169032,,,,,,,,,,,,,,,,,,,,15.68591,-0.01549065
8705,2022/03/01 19:57:49,115032.884,420.0005,1,21,6,1,0,0,0,3.64224,0,4.919008,6.588624,29.64332,24.237,,0.0000349726396962069,,0,,,,,,,,,,,,,,,,,,15.72424,0.005975962
8706,2022/03/01 19:58:49,115092.884,480.0005,1,21,6,1,0,0,0,3.642908,0,4.919008,6.588624,29.64332,24.237,,0.0000238655702560209,,,,,,,,,,,,,,,,,,,,16.1323,0.03504276
8707,2022/03/01 19:59:49,115152.8846,540.0011,1,21,6,1,0,0,0,3.643687,0,4.919008,6.588624,29.64332,24.237,,0.0000250873399636475,,0,,,,,,,,,,,,,,,,,,15.93087,-0.03579736
8708,2022/03/01 20:00:49,115212.8845,600.001,1,21,6,1,0,0,0,3.643909,0,4.919008,6.588624,29.64332,24.237,,-0.0000124858497656533,,,,,,,,,,,,,,,,,,,,16.00128,0.07856846
8709,2022/03/01 20:01:49,115272.8853,660.0018,1,21,6,1,0,0,0,3.644469,0,4.919008,6.588624,29.64332,24.237,,-0.0000159242099471157,,0,,,,,,,,,,,,,,,,,,16.06863,0.0259912
8710,2022/03/01 20:02:49,115332.884,720.0005,1,21,6,1,0,0,0,3.644876,0,4.919008,6.588624,29.64332,24.237,,-0.00000553161589778028,,,,,,,,,,,,,,,,,,,,16.02983,0.07278919
8711,2022/03/01 20:03:49,115392.8838,780.0003,1,21,6,1,0,0,0,3.6452,0,4.919008,6.588624,29.64332,24.237,,0.0000226022893912159,,0,,,,,,,,,,,,,,,,,,16.06183,0.1012665
8712,2022/03/01 20:04:49,115452.8846,840.0011,1,21,6,1,0,0,0,3.64553,0,4.919008,6.588624,29.64332,24.237,,0.00000604506612944533,,,,,,,,,,,,,,,,,,,,16.10497,0.1053965
8713,2022/03/01 20:05:49,115512.8838,900.0003,1,21,6,1,0,0,0,3.645603,0,4.919008,6.588624,29.64332,24.237,,0.0000246554100158392,,0,,,,,,,,,,,,,,,,,,16.10336,0.1177377
8714,2022/03/01 20:06:49,115572.8835,960,1,21,6,1,0,0,0,3.645693,0,4.919008,6.588624,29.64332,24.237,,-0.00000169892598478327,,,,,,,,,,,,,,,,,,,,15.69422,-0.1107699
8715,2022/03/01 20:07:49,115632.8843,1020.0008,1,21,6,1,0,0,0,3.645895,0,4.919008,6.588624,29.64332,24.237,,-0.0000155282905325294,,0,,,,,,,,,,,,,,,,,,15.87466,0.04521906
8716,2022/03/01 20:08:49,115692.8842,1080.0007,1,21,6,1,0,0,0,3.646312,0,4.919008,6.588624,29.64332,24.237,,-0.0000231541507673683,,,,,,,,,,,,,,,,,,,,15.76498,-0.03212094
8717,2022/03/01 20:09:49,115752.8847,1140.0012,1,21,6,1,0,0,0,3.646464,0,4.919008,6.588624,29.64332,24.237,,0.0000118945499707479,,0,,,,,,,,,,,,,,,,,,15.72285,-0.003430843
8718,2022/03/01 20:10:49,115812.8838,1200.0003,1,21,6,1,0,0,0,3.646501,0,4.919008,6.588624,29.64332,24.237,,0.0000122107903735014,,,,,,,,,,,,,,,,,,,,15.75951,-0.05858243
8719,2022/03/01 20:11:49,115872.8844,1260.0009,1,21,6,1,0,0,0,3.646698,0,4.919008,6.588624,29.64332,24.237,,0.0000211021397262812,,0,,,,,,,,,,,,,,,,,,15.9169,0.05670905
8720,2022/03/01 20:12:49,115932.8837,1320.0002,1,21,6,1,0,0,0,3.646693,0,4.919008,6.588624,29.64332,24.237,,0.0000114196900540264,,,,,,,,,,,,,,,,,,,,15.70799,-0.1124865
8721,2022/03/01 20:13:49,115992.8853,1380.0018,1,21,6,1,0,0,0,3.647075,0,4.919008,6.588624,29.64332,24.237,,-0.0000250933608185733,,0,,,,,,,,,,,,,,,,,,15.87004,0.01686215
8722,2022/03/01 20:14:49,116052.884,1440.0005,1,21,6,1,0,0,0,3.646936,0,4.919008,6.588624,29.64332,24.237,,-0.0000293985394819174,,,,,,,,,,,,,,,,,,,,15.60197,-0.122627
8723,2022/03/01 20:15:49,116112.8841,1500.0006,1,21,6,1,0,0,0,3.647369,0,4.919008,6.588624,29.64332,24.237,,-0.00000624329004494939,,0,,,,,,,,,,,,,,,,,,15.95987,0.08867204
8724,2022/03/01 20:16:49,116172.8839,1560.0004,1,21,6,1,0,0,0,3.647127,0,4.919008,6.588624,29.64332,24.237,,0.00000442511009168811,,,,,,,,,,,,,,,,,,,,15.7524,0.01432061
8725,2022/03/01 20:17:49,116232.8836,1620.0001,1,21,6,1,0,0,0,3.647299,0,4.919008,6.588624,29.64332,24.237,,-0.0000183742395165609,,0,,,,,,,,,,,,,,,,,,15.68445,0.01564801
8726,2022/03/01 20:18:49,116292.8836,1680.0001,1,21,6,1,0,0,0,3.647309,0,4.919008,6.588624,29.64332,24.237,,-0.0000128414603750571,,,,,,,,,,,,,,,,,,,,15.78745,-0.006527305
8727,2022/03/01 20:19:49,116352.8842,1740.0007,1,21,6,1,0,0,0,3.647501,0,4.919008,6.588624,29.64332,24.237,,-0.0000138685500132851,,0,,,,,,,,,,,,,,,,,,15.70659,-0.05169392
8728,2022/03/01 20:20:49,116412.885,1800.0015,1,21,6,1,0,0,0,3.647383,0,4.919008,6.588624,29.64332,24.237,,-0.00000762534909881651,,,,,,,,,,,,,,,,,,,,15.69933,-0.08959353
8729,2022/03/01 20:20:49,116412.8863,1800.0028,1,21,6,1,0,0,0,3.647383,0,4.919008,6.588624,29.64332,24.237,,-0.00000762534909881651,0.0259469803422689,0,0,,,,,,,,,,,,,,,,,15.69933,-0.08959353
8730,2022/03/01 20:20:49,116412.8927,0.0017,1,22,6,1,0,0,0,3.647403,0,4.919008,6.588624,29.64332,24.237,,-0.00000762534909881651,0.0259469803422689,0,0,,,,,,,,,,,,,,,,,15.699328834874,-0.0895928118140589
8731,2022/03/01 20:20:49,116412.9,0.0015,1,23,7,1,0,0,0,3.647742,0,4.919008,6.588624,29.64332,24.237,,-0.00000762534909881651,0.0259469803422689,0,0,,,,,,,,,,,,,,,,,15.6993275059022,-0.0895919926332198
8732,2022/03/01 20:26:41,116764.4912,60.0008,1,14,7,1,0,0,0,3.647865,0,4.919008,6.588624,29.64332,24.237,,0.0000202670707949437,,,,,,,,,,,,,,,,,,,,15.63532,-0.05013764
8733,2022/03/01 20:27:41,116824.491,120.0006,1,14,7,1,0,0,0,3.64797,0,4.919008,6.588624,29.64332,24.237,,-0.0000211010901693953,,,,,,,,,,,,,,,,,,,,15.82573,-0.01416445
8734,2022/03/01 20:28:41,116884.4917,180.0013,1,14,7,1,0,0,0,3.648102,0,4.919008,6.588624,29.64332,24.237,,-0.0000287253697024425,,0,0,,,,,,,,,,,,,,,,,15.88336,0.04583418
8735,2022/03/01 20:29:41,116944.4917,240.0013,1,14,7,1,0,0,0,3.648173,0,4.919008,6.588624,29.64332,24.237,,-0.00000948237720876932,,,,,,,,,,,,,,,,,,,,15.60299,-0.05743265
8736,2022/03/01 20:30:41,117004.4906,300.0002,1,14,7,1,0,0,0,3.648166,0,4.919008,6.588624,29.64332,24.237,,-0.000000908773017727071,,0,0,,,,,,,,,,,,,,,,,15.90855,0.05085707
8737,2022/03/01 20:30:41,117004.4923,300.0019,1,14,7,1,0,0,0,3.648166,0,4.919008,6.588624,29.64332,24.237,,-0.000000908773017727071,0.0259469803422689,0,0,,,,,,,,,,,,,,,,,15.90855,0.05085707
8738,2022/03/01 20:30:41,117004.7794,0.2512,1,15,7,1,0,0,-3.501366,3.215637,-11.259122060142,4.917815,6.588638,29.63941,24.23705,,-0.113968297839165,,0.0111210802569985,89.9193267822266,,,,,,,,,,,,,,,,,15.90855,0.05085707
8739,2022/03/01 20:30:41,117005.0291,0.5009,1,15,7,1,0,0,-6.462186,3.204037,-20.705083044882,4.916535,6.588638,29.63531,24.23705,,,,,,,,,,,,,,,,,,,,,,15.90855,0.05085707
8740,2022/03/01 20:30:42,117005.2796,0.7514,1,15,7,1,0,0,-8.885495,3.19491,-28.38835683045,4.91525,6.588638,29.6312,24.23705,,-0.0389740094542503,,0.143747597932816,7.67297887802124,,,,,,,,,,,,,,,,,15.68493,-0.05197883
8741,2022/03/01 20:30:42,117005.5291,1.0009,1,15,7,1,0,0,-10.81995,3.187483,-34.48840668585,4.913971,6.588638,29.62712,24.23705,,,,,,,,,,,,,,,,,,,,,,15.68493,-0.05197883
8742,2022/03/01 20:30:42,117005.7795,1.2513,1,15,7,1,0,0,-12.3332,3.180999,-39.2318968668,4.912689,6.588638,29.62303,24.23705,,,,,,,,,,,,,,,,,,,,,,15.61695,-0.0212425
8743,2022/03/01 20:30:42,117006.0291,1.5009,1,15,7,1,0,0,-13.57159,3.174662,-43.08521105258,4.911408,6.588638,29.61896,24.23705,,,,,,,,,,,,,,,,,,,,,,15.61695,-0.0212425
8744,2022/03/01 20:30:43,117006.2788,1.7506,1,15,7,1,0,0,-14.55988,3.168993,-46.14015780084,4.91013,6.588638,29.61491,24.23705,,-0.0226027891039848,,0.216285198926926,5.12863111495972,,,,,,,,,,,,,,,,,15.61695,-0.0212425
8745,2022/03/01 20:30:43,117006.5283,2.0001,1,15,7,1,0,0,-15.33287,3.164131,-48.51520928597,4.90885,6.588638,29.61085,24.23705,,,,,,,,,,,,,,,,,,,,,,15.70175,-0.0212425
8746,2022/03/01 20:30:43,117006.7796,2.2514,1,15,7,1,0,0,-15.9654,3.15899,-50.434538946,4.907562,6.588638,29.60678,24.23705,,,,,,,,,,,,,,,,,,,,,,15.70175,-0.0212425
8747,2022/03/01 20:30:43,117007.0292,2.501,1,15,7,1,0,0,-16.47024,3.154305,-51.9521603832,4.906284,6.588638,29.60275,24.23705,,,,,,,,,,,,,,,,,,,,,,15.70175,-0.0212425
8748,2022/03/01 20:30:44,117007.2796,2.7514,1,15,7,1,0,0,-16.86513,3.14969,-53.1199313097,4.905,6.588638,29.5987,24.23705,,-0.0191663801670074,,0.280654191970825,3.87950897216797,,,,,,,,,,,,,,,,,15.91209,0.09223104
8749,2022/03/01 20:30:44,117007.5292,3.001,1,15,7,1,0,0,-17.18828,3.145667,-54.06860518276,4.903719,6.588638,29.59467,24.23705,,,,,,,,,,,,,,,,,,,,,,15.91209,0.09223104
8750,2022/03/01 20:30:44,117007.7796,3.2514,1,15,7,1,0,0,-17.44617,3.141221,-54.80227557357,4.902437,6.588638,29.59064,24.23705,,,,,,,,,,,,,,,,,,,,,,15.91209,0.09223104
