Repository: HVES-Battery-Testing-Consortium/LG-HG2

# Battery Testing Consortium (BTC)
The Battery Testing Consortium (BTC) has been developed within the High Voltage and Energy Storage Lab at Oxford Brookes University to provide accurate and comprehensive cell data to Formula Student Electric teams. Through the BTC, we aim to provide FS teams with information for improved and informed decisions for cell selection, pack architecture design, thermal cooling requirements, and end of life predictions. A range of tests are completed to provide a comprehensive electrochemical lithium-ion characterisation for modelling, validation, and battery management parameterisation.

File: Data/Round1/LG_HG2/Package 1/220228_BTC_HPPC_EIS_LG_HG2_2_15C/220228_BTC_HPPC_EIS_LG_HG2_2_15C_Channel_3_Wb_1.CSV (part 41 of 46)
Data_Point,Date_Time,Test_Time(s),Step_Time(s),Cycle_Index,Step_Index,TC_Counter1,TC_Counter2,TC_Counter3,TC_Counter4,Current(A),Voltage(V),Power(W),Charge_Capacity(Ah),Discharge_Capacity(Ah),Charge_Energy(Wh),Discharge_Energy(Wh),ACR(Ohm),dV/dt(V/s),Internal_Resistance(Ohm),dQ/dV(Ah/V),dV/dQ(V/Ah),MetaCode_MV_UD1,MetaCode_MV_UD2,MetaCode_MV_UD3,MetaCode_MV_UD4,MetaCode_MV_UD5,MetaCode_MV_UD6,MetaCode_MV_UD7,MetaCode_MV_UD8,MetaCode_MV_UD9,MetaCode_MV_UD10,MetaCode_MV_UD11,MetaCode_MV_UD12,MetaCode_MV_UD13,MetaCode_MV_UD14,MetaCode_MV_UD15,MetaCode_MV_UD16,Aux_Temperature_1(C),Aux_dT/dt_1(C)
8751,2022/03/01 20:30:44,117008.0292,3.501,1,15,7,1,0,0,-17.64786,3.137386,-55.36814889396,4.901158,6.588638,29.58663,24.23705,,,,,,,,,,,,,,,,,,,,,,15.99453,0.02576113
8752,2022/03/01 20:30:45,117008.2797,3.7515,1,15,7,1,0,0,-17.81292,3.133245,-55.8122425254,4.899874,6.588638,29.5826,24.23705,,-0.016441710293293,,0.319225698709488,3.30640411376953,,,,,,,,,,,,,,,,,15.99453,0.02576113
8753,2022/03/01 20:30:45,117008.5295,4.0013,1,15,7,1,0,0,-17.9447,3.129495,-56.1578489265,4.898596,6.588638,29.5786,24.23705,,,,,,,,,,,,,,,,,,,,,,15.99453,0.02576113
8754,2022/03/01 20:30:45,117008.7796,4.2514,1,15,7,1,0,0,-18.04789,3.125576,-56.41005183464,4.897312,6.588638,29.57458,24.23705,,,,,,,,,,,,,,,,,,,,,,15.93019,0.02576113
8755,2022/03/01 20:30:45,117009.0286,4.5004,1,15,7,1,0,0,-18.13233,3.122136,-56.61160025688,4.896045,6.588638,29.57062,24.23705,,,,,,,,,,,,,,,,,,,,,,15.93019,0.02576113
8756,2022/03/01 20:30:46,117009.2796,4.7514,1,15,7,1,0,0,-18.19836,3.118304,-56.74801878144,4.894749,6.588638,29.56658,24.23705,,-0.0138730695471168,,0.36639329791069,2.90834307670593,,,,,,,,,,,,,,,,,15.93019,0.02576113
8757,2022/03/01 20:30:46,117009.5284,5.0002,1,15,7,1,0,0,-18.25232,3.11517,-56.8590796944,4.893474,6.588638,29.5626,24.23705,,,,,,,,,,,,,,,,,,,,,,15.8532,-0.04416645
8758,2022/03/01 20:30:46,117009.7796,5.2514,1,15,7,1,0,0,-18.29535,3.1116,-56.92781106,4.892187,6.588638,29.5586,24.23705,,,,,,,,,,,,,,,,,,,,,,15.8532,-0.04416645
8759,2022/03/01 20:30:46,117010.0285,5.5003,1,15,7,1,0,0,-18.32901,3.108436,-56.97455452836,4.890912,6.588638,29.55463,24.23705,,,,,,,,,,,,,,,,,,,,,,15.8532,-0.04416645
8760,2022/03/01 20:30:47,117010.2787,5.7505,1,15,7,1,0,0,-18.35653,3.10501,-56.9972092153,4.889627,6.588638,29.55064,24.23705,,-0.0130351800471544,,0.386432886123657,2.55657911300659,,,,,,,,,,,,,,,,,15.87074,0.005483031
8761,2022/03/01 20:30:47,117010.5286,6.0004,1,15,7,1,0,0,-18.37852,3.101836,-57.00715496272,4.888346,6.588638,29.54667,24.23705,,,,,,,,,,,,,,,,,,,,,,15.87074,0.005483031
8762,2022/03/01 20:30:47,117010.7787,6.2505,1,15,7,1,0,0,-18.39571,3.09885,-57.0055459335,4.887065,6.588638,29.54269,24.23705,,,,,,,,,,,,,,,,,,,,,,16.13597,0.005483031
8763,2022/03/01 20:30:47,117011.0293,6.5011,1,15,7,1,0,0,-18.4098,3.095706,-56.9913283188,4.88578,6.588638,29.53871,24.23705,,,,,,,,,,,,,,,,,,,,,,16.13597,0.005483031
8764,2022/03/01 20:30:48,117011.2788,6.7506,1,15,7,1,0,0,-18.42087,3.092725,-56.97068517075,4.8845,6.588638,29.53475,24.23705,,-0.0128094498068094,,0.409245610237122,2.52058696746826,,,,,,,,,,,,,,,,,16.13597,0.005483031
8765,2022/03/01 20:30:48,117011.5293,7.0011,1,15,7,1,0,0,-18.42995,3.089561,-56.94045475195,4.883215,6.588638,29.53078,24.23705,,,,,,,,,,,,,,,,,,,,,,16.37191,0.156616
8766,2022/03/01 20:30:48,117011.779,7.2508,1,15,7,1,0,0,-18.43719,3.08672,-56.9104431168,4.881937,6.588638,29.52683,24.23705,,,,,,,,,,,,,,,,,,,,,,16.37191,0.156616
8767,2022/03/01 20:30:48,117012.0295,7.5013,1,15,7,1,0,0,-18.4429,3.083774,-56.8737355046,4.880654,6.588638,29.52288,24.23705,,,,,,,,,,,,,,,,,,,,,,16.37191,0.156616
8768,2022/03/01 20:30:49,117012.2788,7.7506,1,15,7,1,0,0,-18.44733,3.081029,-56.83675870257,4.879375,6.588638,29.51893,24.23705,,-0.0115361595526338,,0.469128787517548,2.37851309776306,,,,,,,,,,,,,,,,,16.40535,0.01044869
8769,2022/03/01 20:30:49,117012.5286,8.0004,1,15,7,1,0,0,-18.45091,3.077943,-56.79084927813,4.878094,6.588638,29.51499,24.23705,,,,,,,,,,,,,,,,,,,,,,16.40535,0.01044869
8770,2022/03/01 20:30:49,117012.7787,8.2505,1,15,7,1,0,0,-18.45367,3.075624,-56.75655034008,4.876814,6.588638,29.51105,24.23705,,,,,,,,,,,,,,,,,,,,,,16.40535,0.01044869
8771,2022/03/01 20:30:49,117013.0284,8.5002,1,15,7,1,0,0,-18.45593,3.072688,-56.70931463984,4.875532,6.588638,29.50711,24.23705,,,,,,,,,,,,,,,,,,,,,,16.26715,0.01044869
8772,2022/03/01 20:30:50,117013.2789,8.7507,1,15,7,1,0,0,-18.4578,3.070291,-56.6708172198,4.874247,6.588638,29.50316,24.23705,,-0.0117240203544497,,0.49766218662262,2.24659895896912,,,,,,,,,,,,,,,,,16.26715,0.01044869
8773,2022/03/01 20:30:50,117013.5284,9.0002,1,15,7,1,0,0,-18.45931,3.067579,-56.62539171049,4.872968,6.588638,29.49924,24.23705,,,,,,,,,,,,,,,,,,,,,,16.26715,0.01044869
8774,2022/03/01 20:30:50,117013.7797,9.2515,1,15,7,1,0,0,-18.46056,3.06506,-56.5827240336,4.871678,6.588638,29.49528,24.23705,,,,,,,,,,,,,,,,,,,,,,16.29628,-0.03408492
8775,2022/03/01 20:30:50,117014.0294,9.5012,1,15,7,1,0,0,-18.46154,3.06255,-56.539389327,4.870398,6.588638,29.49136,24.23705,,,,,,,,,,,,,,,,,,,,,,16.29628,-0.03408492
8776,2022/03/01 20:30:51,117014.2788,9.7506,1,15,7,1,0,0,-18.4623,3.060154,-56.4974811942,4.86912,6.588638,29.48745,24.23705,,-0.00967420358210802,,0.53397411108017,2.0315101146698,,,,,,,,,,,,,,,,,16.29628,-0.03408492
8777,2022/03/01 20:30:51,117014.5291,10.0009,1,15,7,1,0,0,-18.46293,3.057623,-56.45267941539,4.867844,6.588638,29.48354,24.23705,,,,,,,,,,,,,,,,,,,,,,16.45478,0.04953146
8778,2022/03/01 20:30:51,117014.5306,10.0024,1,15,7,1,0,0,-18.46293,3.057623,-56.45267941539,4.86783,6.588638,29.4835,24.23705,,-0.00971733964979649,0.0259469803422689,0.53397411108017,1.9623030424118,,,,,,,,,,,,,,,,,16.45478,0.04953146
8779,2022/03/01 20:30:52,117015.5718,1.0004,1,16,7,1,0,0,0,3.509496,0,4.867808,6.588638,29.48343,24.23705,,0.0205715894699097,,,,,,,,,,,,,,,,,,,,16.71634,0.04953146
8780,2022/03/01 20:30:53,117016.5724,2.001,1,16,7,1,0,0,0,3.523596,0,4.867808,6.588638,29.48343,24.23705,,0.0128272995352745,,,,,,,,,,,,,,,,,,,,16.91227,0.01686811
8781,2022/03/01 20:30:54,117017.5717,3.0003,1,16,7,1,0,0,0,3.533012,0,4.867808,6.588638,29.48343,24.23705,,0.00947997625917196,,,,,,,,,,,,,,,,,,,,16.79457,0.01686811
8782,2022/03/01 20:30:55,117018.5724,4.001,1,16,7,1,0,0,0,3.540059,0,4.867808,6.588638,29.48343,24.23705,,0.00754803791642189,,,,,,,,,,,,,,,,,,,,16.75889,-0.04792988
8783,2022/03/01 20:30:56,117019.5718,5.0004,1,16,7,1,0,0,0,3.545813,0,4.867808,6.588638,29.48343,24.23705,,0.00647751381620765,,,,,,,,,,,,,,,,,,,,17.13161,0.03729701
8784,2022/03/01 20:30:57,117020.5726,6.0012,1,16,7,1,0,0,0,3.550432,0,4.867808,6.588638,29.48343,24.23705,,0.00416991487145424,,,,,,,,,,,,,,,,,,,,17.25364,0.1173121
8785,2022/03/01 20:30:58,117021.5724,7.001,1,16,7,1,0,0,0,3.55453,0,4.867808,6.588638,29.48343,24.23705,,0.00401526503264904,,,,,,,,,,,,,,,,,,,,17.00724,-0.03179073
8786,2022/03/01 20:30:59,117022.5715,8.0001,1,16,7,1,0,0,0,3.558069,0,4.867808,6.588638,29.48343,24.23705,,0.00444126315414906,,,,,,,,,,,,,,,,,,,,16.96599,-0.05810142
8787,2022/03/01 20:31:00,117023.5725,9.0011,1,16,7,1,0,0,0,3.561323,0,4.867808,6.588638,29.48343,24.23705,,0.00297097698785365,,,,,,,,,,,,,,,,,,,,17.14008,0.05440354
8788,2022/03/01 20:31:01,117024.5716,10.0002,1,16,7,1,0,0,0,3.564295,0,4.867808,6.588638,29.48343,24.23705,,0.00264245411381125,,,,,,,,,,,,,,,,,,,,17.33178,0.05990684
8789,2022/03/01 20:31:02,117025.5716,11.0002,1,16,7,1,0,0,0,3.566721,0,4.867808,6.588638,29.48343,24.23705,,0.00238053197972476,,,,,,,,,,,,,,,,,,,,17.20977,-0.0381285
8790,2022/03/01 20:31:03,117026.5726,12.0012,1,16,7,1,0,0,0,3.569282,0,4.867808,6.588638,29.48343,24.23705,,0.00235528708435595,,,,,,,,,,,,,,,,,,,,17.13693,-0.02276182
8791,2022/03/01 20:31:04,117027.5725,13.0011,1,16,7,1,0,0,0,3.571515,0,4.867808,6.588638,29.48343,24.23705,,0.00248091109097004,,,,,,,,,,,,,,,,,,,,17.37797,0.07532537
8792,2022/03/01 20:31:05,117028.572,14.0006,1,16,7,1,0,0,0,3.573474,0,4.867808,6.588638,29.48343,24.23705,,0.00176416500471532,,,,,,,,,,,,,,,,,,,,17.47599,0.07532537
8793,2022/03/01 20:31:06,117029.5716,15.0002,1,16,7,1,0,0,0,3.57505,0,4.867808,6.588638,29.48343,24.23705,,0.00168096495326608,,,,,,,,,,,,,,,,,,,,17.19758,-0.04106045
8794,2022/03/01 20:31:07,117030.5718,16.0004,1,16,7,1,0,0,0,3.576939,0,4.867808,6.588638,29.48343,24.23705,,,,,,,,,,,,,,,,,,,,,,17.13566,-0.04106045
8795,2022/03/01 20:31:08,117031.5717,17.0003,1,16,7,1,0,0,0,3.578568,0,4.867808,6.588638,29.48343,24.23705,,0.00132007501088083,,,,,,,,,,,,,,,,,,,,17.43426,0.03043771
8796,2022/03/01 20:31:09,117032.5718,18.0004,1,16,7,1,0,0,0,3.580225,0,4.867808,6.588638,29.48343,24.23705,,0.00162095099221915,,,,,,,,,,,,,,,,,,,,17.51085,0.03043771
8797,2022/03/01 20:31:10,117033.5717,19.0003,1,16,7,1,0,0,0,3.581423,0,4.867808,6.588638,29.48343,24.23705,,0.00156435603275895,,,,,,,,,,,,,,,,,,,,17.25948,-0.05461931
8798,2022/03/01 20:31:11,117034.5725,20.0011,1,16,7,1,0,0,0,3.582851,0,4.867808,6.588638,29.48343,24.23705,,,,,,,,,,,,,,,,,,,,,,17.24958,-0.04167199
8799,2022/03/01 20:31:12,117035.5727,21.0013,1,16,7,1,0,0,0,3.584148,0,4.867808,6.588638,29.48343,24.23705,,0.00142751901876181,,,,,,,,,,,,,,,,,,,,17.42258,0.09264112
8800,2022/03/01 20:31:13,117036.5719,22.0005,1,16,7,1,0,0,0,3.585285,0,4.867808,6.588638,29.48343,24.23705,,0.00129496003501117,,,,,,,,,,,,,,,,,,,,17.3002,0.0204879
8801,2022/03/01 20:31:14,117037.5727,23.0013,1,16,7,1,0,0,0,3.586322,0,4.867808,6.588638,29.48343,24.23705,,,,,,,,,,,,,,,,,,,,,,17.19579,-0.09135962
8802,2022/03/01 20:31:15,117038.5728,24.0014,1,16,7,1,0,0,0,3.587539,0,4.867808,6.588638,29.48343,24.23705,,0.00119010102935135,,,,,,,,,,,,,,,,,,,,17.22193,0.008169413
8803,2022/03/01 20:31:16,117039.5718,25.0004,1,16,7,1,0,0,0,3.588549,0,4.867808,6.588638,29.48343,24.23705,,0.00127834000159055,,,,,,,,,,,,,,,,,,,,17.46646,0.07641435
8804,2022/03/01 20:31:17,117040.572,26.0006,1,16,7,1,0,0,0,3.589643,0,4.867808,6.588638,29.48343,24.23705,,,,,,,,,,,,,,,,,,,,,,17.33368,-0.04149258
8805,2022/03/01 20:31:18,117041.5727,27.0013,1,16,7,1,0,0,0,3.590523,0,4.867808,6.588638,29.48343,24.23705,,0.000834750884678215,,,,,,,,,,,,,,,,,,,,17.23337,-0.03134727
8806,2022/03/01 20:31:19,117042.5718,28.0004,1,16,7,1,0,0,0,3.591599,0,4.867808,6.588638,29.48343,24.23705,,,,,,,,,,,,,,,,,,,,,,17.4217,0.05885303
8807,2022/03/01 20:31:20,117043.5718,29.0004,1,16,7,1,0,0,0,3.592277,0,4.867808,6.588638,29.48343,24.23705,,0.000897709396667778,,,,,,,,,,,,,,,,,,,,17.45696,0.05885303
8808,2022/03/01 20:31:21,117044.5719,30.0005,1,16,7,1,0,0,0,3.59326,0,4.867808,6.588638,29.48343,24.23705,,,,,,,,,,,,,,,,,,,,,,17.12843,-0.0416708
8809,2022/03/01 20:31:22,117045.5719,31.0005,1,16,7,1,0,0,0,3.594076,0,4.867808,6.588638,29.48343,24.23705,,0.000867129710968584,,,,,,,,,,,,,,,,,,,,17.20568,-0.0416708
8810,2022/03/01 20:31:23,117046.5719,32.0005,1,16,7,1,0,0,0,3.59489,0,4.867808,6.588638,29.48343,24.23705,,,,,,,,,,,,,,,,,,,,,,17.44759,0.01105726
8811,2022/03/01 20:31:24,117047.5721,33.0007,1,16,7,1,0,0,0,3.595747,0,4.867808,6.588638,29.48343,24.23705,,0.000891660572960973,,,,,,,,,,,,,,,,,,,,17.21434,0.01105726
8812,2022/03/01 20:31:25,117048.5719,34.0005,1,16,7,1,0,0,0,3.596262,0,4.867808,6.588638,29.48343,24.23705,,,,,,,,,,,,,,,,,,,,,,17.05507,-0.1226622
8813,2022/03/01 20:31:26,117049.5722,35.0008,1,16,7,1,0,0,0,3.59728,0,4.867808,6.588638,29.48343,24.23705,,0.000686189101543278,,,,,,,,,,,,,,,,,,,,17.46165,0.04140258
8814,2022/03/01 20:31:27,117050.572,36.0006,1,16,7,1,0,0,0,3.597836,0,4.867808,6.588638,29.48343,24.23705,,,,,,,,,,,,,,,,,,,,,,17.3852,0.06176293
8815,2022/03/01 20:31:28,117051.5721,37.0007,1,16,7,1,0,0,0,3.598458,0,4.867808,6.588638,29.48343,24.23705,,,,,,,,,,,,,,,,,,,,,,17.10001,-0.06640553
8816,2022/03/01 20:31:29,117052.5721,38.0007,1,16,7,1,0,0,0,3.599335,0,4.867808,6.588638,29.48343,24.23705,,0.00060152547666803,,,,,,,,,,,,,,,,,,,,17.25276,0.02501905
8817,2022/03/01 20:31:30,117053.5722,39.0008,1,16,7,1,0,0,0,3.599601,0,4.867808,6.588638,29.48343,24.23705,,,,,,,,,,,,,,,,,,,,,,17.42083,0.05251944
8818,2022/03/01 20:31:31,117054.572,40.0006,1,16,7,1,0,0,0,3.600156,0,4.867808,6.588638,29.48343,24.23705,,,,,,,,,,,,,,,,,,,,,,17.07677,-0.1075172
8819,2022/03/01 20:31:31,117054.5737,40.0023,1,16,7,1,0,0,0,3.600161,0,4.867808,6.588638,29.48343,24.23705,,0.00060152547666803,0.0259469803422689,0,0,,,,,,,,,,,,,,,,,17.07677,-0.1075172
8820,2022/03/01 20:31:31,117054.8608,0.2511,1,17,7,1,0,0,3.692505,3.683032,13.59961407516,4.86805,6.588808,29.48433,24.23766,,0.173714399337769,,0.00097236322471872,1028.42199707031,,,,,,,,,,,,,,,,,17.07677,-0.1075172
8821,2022/03/01 20:31:32,117055.1107,0.501,1,17,7,1,0,0,3.692482,3.685549,13.608823342618,4.868306,6.588808,29.48527,24.23766,,0.0235286299139261,,0.0508538894355297,,,,,,,,,,,,,,,,,,17.11269,0.01122415
8822,2022/03/01 20:31:32,117055.36,0.7503,1,17,7,1,0,0,3.692459,3.68729,13.61516714611,4.868562,6.588808,29.48621,24.23766,,,,,,,,,,,,,,,,,,,,,,17.11269,0.01122415
8823,2022/03/01 20:31:32,117055.6098,1.0001,1,17,7,1,0,0,3.692062,3.688774,13.619182311988,4.868818,6.588808,29.48716,24.23766,,,,,,,,,,,,,,,,,,,,,,17.11269,0.01122415
8824,2022/03/01 20:31:32,117055.8601,1.2504,1,17,7,1,0,0,3.691261,3.690052,13.620945035572,4.869075,6.588808,29.4881,24.23766,,,,,,,,,,,,,,,,,,,,,,17.24593,0.01122415
8825,2022/03/01 20:31:33,117056.1105,1.5008,1,17,7,1,0,0,3.690392,3.691429,13.622820050168,4.869329,6.588808,29.48904,24.23766,,0.00549498107284307,,0.157968804240227,9.55114936828613,,,,,,,,,,,,,,,,,17.24593,0.01122415
8826,2022/03/01 20:31:33,117056.361,1.7513,1,17,7,1,0,0,3.68988,3.692485,13.6248265518,4.869588,6.588808,29.49,24.23766,,,,,,,,,,,,,,,,,,,,,,17.24593,0.01122415
8827,2022/03/01 20:31:33,117056.6105,2.0008,1,17,7,1,0,0,3.689827,3.693728,13.629217305056,4.869843,6.588808,29.49094,24.23766,,,,,,,,,,,,,,,,,,,,,,17.37162,0.08091569
8828,2022/03/01 20:31:33,117056.8609,2.2512,1,17,7,1,0,0,3.689476,3.694748,13.631684072048,4.8701,6.588808,29.49189,24.23766,,,,,,,,,,,,,,,,,,,,,,17.37162,0.08091569
8829,2022/03/01 20:31:34,117057.1099,2.5002,1,17,7,1,0,0,3.689362,3.695703,13.634786211486,4.870355,6.588808,29.49283,24.23766,,0.00490077584981918,,0.208349004387856,,,,,,,,,,,,,,,,,,17.37162,0.08091569
8830,2022/03/01 20:31:34,117057.3602,2.7505,1,17,7,1,0,0,3.68943,3.696578,13.63826577054,4.870612,6.588808,29.49378,24.23766,,,,,,,,,,,,,,,,,,,,,,17.28665,-0.02655327
8831,2022/03/01 20:31:34,117057.6098,3.0001,1,17,7,1,0,0,3.689873,3.697792,13.644382860416,4.870867,6.588808,29.49472,24.23766,,,,,,,,,,,,,,,,,,,,,,17.28665,-0.02655327
8832,2022/03/01 20:31:34,117057.8601,3.2504,1,17,7,1,0,0,3.69017,3.698856,13.64940744552,4.871123,6.588808,29.49567,24.23766,,,,,,,,,,,,,,,,,,,,,,17.28665,-0.02655327
8833,2022/03/01 20:31:35,117058.1105,3.5008,1,17,7,1,0,0,3.690208,3.699568,13.652175430144,4.87138,6.588808,29.49662,24.23766,,0.00387558597140014,,0.253223389387131,4.33476591110229,,,,,,,,,,,,,,,,,17.13033,-0.02655327
8834,2022/03/01 20:31:35,117058.3601,3.7504,1,17,7,1,0,0,3.690208,3.700583,13.655920991264,4.871636,6.588808,29.49757,24.23766,,,,,,,,,,,,,,,,,,,,,,17.13033,-0.02655327
8835,2022/03/01 20:31:35,117058.6098,4.0001,1,17,7,1,0,0,3.689728,3.701639,13.658041064192,4.871892,6.588808,29.49852,24.23766,,,,,,,,,,,,,,,,,,,,,,17.13033,-0.02655327
8836,2022/03/01 20:31:35,117058.861,4.2513,1,17,7,1,0,0,3.689857,3.702254,13.660787837678,4.872149,6.588808,29.49947,24.23766,,,,,,,,,,,,,,,,,,,,,,17.07056,-0.0675261
8837,2022/03/01 20:31:36,117059.1098,4.5001,1,17,7,1,0,0,3.689934,3.703019,13.663895710746,4.872404,6.588808,29.50041,24.23766,,0.00353603297844529,,,,,,,,,,,,,,,,,,,,17.07056,-0.0675261
8838,2022/03/01 20:31:36,117059.3603,4.7506,1,17,7,1,0,0,3.690269,3.703849,13.668199145381,4.87266,6.588808,29.50136,24.23766,,,,,,,,,,,,,,,,,,,,,,17.07056,-0.0675261
8839,2022/03/01 20:31:36,117059.6106,5.0009,1,17,7,1,0,0,3.689789,3.704638,13.669332541382,4.872917,6.588808,29.50231,24.23766,,,,,,,,,,,,,,,,,,,,,,17.18844,0.03683686
8840,2022/03/01 20:31:36,117059.8608,5.2511,1,17,7,1,0,0,3.689827,3.705485,13.672598601095,4.873172,6.588808,29.50326,24.23766,,,,,,,,,,,,,,,,,,,,,,17.18844,0.03683686
8841,2022/03/01 20:31:37,117060.1115,5.5018,1,17,7,1,0,0,3.689911,3.705924,13.674529732764,4.87343,6.588808,29.50421,24.23766,,0.00316415098495781,,0.308968514204025,,,,,,,,,,,,,,,,,,17.42642,0.03683686
8842,2022/03/01 20:31:37,117060.3602,5.7505,1,17,7,1,0,0,3.690361,3.706847,13.679603601767,4.873684,6.588808,29.50516,24.23766,,,,,,,,,,,,,,,,,,,,,,17.42642,0.03683686
8843,2022/03/01 20:31:37,117060.6106,6.0009,1,17,7,1,0,0,3.690269,3.707591,13.682008131979,4.873941,6.588808,29.50611,24.23766,,,,,,,,,,,,,,,,,,,,,,17.42642,0.03683686
8844,2022/03/01 20:31:37,117060.861,6.2513,1,17,7,1,0,0,3.689972,3.708508,13.684290681776,4.874197,6.588808,29.50706,24.23766,,,,,,,,,,,,,,,,,,,,,,17.24593,0.01796365
8845,2022/03/01 20:31:38,117061.1097,6.5,1,17,7,1,0,0,3.68988,3.70887,13.6852852356,4.874453,6.588808,29.50801,24.23766,,0.00275336089543998,,,,,,,,,,,,,,,,,,,,17.24593,0.01796365
8846,2022/03/01 20:31:38,117061.3601,6.7504,1,17,7,1,0,0,3.689827,3.709965,13.689129026055,4.874709,6.588808,29.50896,24.23766,,,,,,,,,,,,,,,,,,,,,,17.24593,0.01796365
8847,2022/03/01 20:31:38,117061.6097,7,1,17,7,1,0,0,3.689529,3.710445,13.689794430405,4.874964,6.588808,29.5099,24.23766,,,,,,,,,,,,,,,,,,,,,,17.11499,-0.0409174
8848,2022/03/01 20:31:38,117061.861,7.2513,1,17,7,1,0,0,3.688995,3.711301,13.690970832495,4.875222,6.588808,29.51086,24.23766,,,,,,,,,,,,,,,,,,,,,,17.11499,-0.0409174
8849,2022/03/01 20:31:39,117062.1106,7.5009,1,17,7,1,0,0,3.688599,3.71202,13.69215325998,4.875477,6.588808,29.51181,24.23766,,0.00266914605163038,,0.33986309170723,3.08756399154663,,,,,,,,,,,,,,,,,17.11499,-0.0409174
8850,2022/03/01 20:31:39,117062.3612,7.7515,1,17,7,1,0,0,3.689308,3.712551,13.696744104708,4.875733,6.588808,29.51276,24.23766,,,,,,,,,,,,,,,,,,,,,,17.09862,-0.0409174
8851,2022/03/01 20:31:39,117062.6098,8.0001,1,17,7,1,0,0,3.689674,3.713202,13.700504876148,4.875988,6.588808,29.5137,24.23766,,,,,,,,,,,,,,,,,,,,,,17.09862,-0.0409174
8852,2022/03/01 20:31:39,117062.8613,8.2516,1,17,7,1,0,0,3.690155,3.714083,13.705541952865,4.876246,6.588808,29.51466,24.23766,,,,,,,,,,,,,,,,,,,,,,17.09862,-0.0409174
8853,2022/03/01 20:31:40,117063.11,8.5003,1,17,7,1,0,0,3.690094,3.714475,13.70676191065,4.876501,6.588808,29.51561,24.23766,,0.00260739703662694,,,,,,,,,,,,,,,,,,,,17.26496,0.04686475
8854,2022/03/01 20:31:40,117063.3611,8.7514,1,17,7,1,0,0,3.690231,3.715302,13.710322614762,4.876758,6.588808,29.51656,24.23766,,,,,,,,,,,,,,,,,,,,,,17.26496,0.04686475
8855,2022/03/01 20:31:40,117063.6106,9.0009,1,17,7,1,0,0,3.690338,3.715728,13.712292236064,4.877013,6.588808,29.51751,24.23766,,,,,,,,,,,,,,,,,,,,,,17.26496,0.04686475
8856,2022/03/01 20:31:40,117063.861,9.2513,1,17,7,1,0,0,3.690468,3.716307,13.714912061676,4.87727,6.588808,29.51847,24.23766,,,,,,,,,,,,,,,,,,,,,,17.33039,0.02044797
8857,2022/03/01 20:31:41,117064.1106,9.5009,1,17,7,1,0,0,3.690247,3.717093,13.716991291971,4.877525,6.588808,29.51941,24.23766,,0.00245390203781426,,0.391193687915802,,,,,,,,,,,,,,,,,,17.33039,0.02044797
8858,2022/03/01 20:31:41,117064.3611,9.7514,1,17,7,1,0,0,3.689972,3.717609,13.717873116948,4.877782,6.588808,29.52037,24.23766,,,,,,,,,,,,,,,,,,,,,,17.33039,0.02044797
8859,2022/03/01 20:31:41,117064.6097,10,1,17,7,1,0,0,3.690063,3.718113,13.720071211119,4.878035,6.588808,29.52131,24.23766,,,,,,,,,,,,,,,,,,,,,,17.28625,0.02044797
8860,2022/03/01 20:31:41,117064.6114,10.0017,1,17,7,1,0,0,3.690063,3.718113,13.720071211119,4.878038,6.588808,29.52132,24.23766,,0.00256286794319749,0.0259469803422689,0.391193687915802,3.08756399154663,,,,,,,,,,,,,,,,,17.28625,0.02044797
8861,2022/03/01 20:31:42,117065.6523,1.0011,1,18,7,1,0,0,0,3.632497,0,4.878042,6.588808,29.52134,24.23766,,-0.00621111504733562,,,,,,,,,,,,,,,,,,,,17.11956,-0.06588399
8862,2022/03/01 20:31:43,117066.6513,2.0001,1,18,7,1,0,0,0,3.630569,0,4.878042,6.588808,29.52134,24.23766,,-0.00258060800842941,,,,,,,,,,,,,,,,,,,,17.25086,-0.03442585
8863,2022/03/01 20:31:44,117067.6523,3.0011,1,18,7,1,0,0,0,3.629521,0,4.878042,6.588808,29.52134,24.23766,,-0.00140023604035378,,,,,,,,,,,,,,,,,,,,17.36351,0.1106608
8864,2022/03/01 20:31:45,117068.6516,4.0004,1,18,7,1,0,0,0,3.628625,0,4.878042,6.588808,29.52134,24.23766,,,,,,,,,,,,,,,,,,,,,,17.16686,-0.06145477
8865,2022/03/01 20:31:46,117069.6521,5.0009,1,18,7,1,0,0,0,3.628016,0,4.878042,6.588808,29.52134,24.23766,,-0.000984004349447787,,,,,,,,,,,,,,,,,,,,17.07235,-0.0295347
8866,2022/03/01 20:31:47,117070.6515,6.0003,1,18,7,1,0,0,0,3.627636,0,4.878042,6.588808,29.52134,24.23766,,,,,,,,,,,,,,,,,,,,,,17.26846,0.0612855
8867,2022/03/01 20:31:48,117071.6516,7.0004,1,18,7,1,0,0,0,3.627296,0,4.878042,6.588808,29.52134,24.23766,,,,,,,,,,,,,,,,,,,,,,17.11079,-0.04927337
8868,2022/03/01 20:31:49,117072.6516,8.0004,1,18,7,1,0,0,0,3.627079,0,4.878042,6.588808,29.52134,24.23766,,,,,,,,,,,,,,,,,,,,,,16.97512,-0.042395
8869,2022/03/01 20:31:50,117073.6516,9.0004,1,18,7,1,0,0,0,3.626661,0,4.878042,6.588808,29.52134,24.23766,,-0.000369434390449896,,,,,,,,,,,,,,,,,,,,17.09632,-0.042395
8870,2022/03/01 20:31:51,117074.6524,10.0012,1,18,7,1,0,0,0,3.626481,0,4.878042,6.588808,29.52134,24.23766,,,,,,,,,,,,,,,,,,,,,,17.25225,-0.01410544
8871,2022/03/01 20:31:52,117075.6517,11.0005,1,18,7,1,0,0,0,3.626414,0,4.878042,6.588808,29.52134,24.23766,,,,,,,,,,,,,,,,,,,,,,16.99898,-0.01410544
8872,2022/03/01 20:31:53,117076.6514,12.0002,1,18,7,1,0,0,0,3.626193,0,4.878042,6.588808,29.52134,24.23766,,,,,,,,,,,,,,,,,,,,,,17.14468,0.0395447
8873,2022/03/01 20:31:54,117077.6515,13.0003,1,18,7,1,0,0,0,3.62594,0,4.878042,6.588808,29.52134,24.23766,,,,,,,,,,,,,,,,,,,,,,17.28752,0.0395447
8874,2022/03/01 20:31:55,117078.6516,14.0004,1,18,7,1,0,0,0,3.625975,0,4.878042,6.588808,29.52134,24.23766,,,,,,,,,,,,,,,,,,,,,,17.1609,0.005069971
8875,2022/03/01 20:31:56,117079.6522,15.001,1,18,7,1,0,0,0,3.625722,0,4.878042,6.588808,29.52134,24.23766,,,,,,,,,,,,,,,,,,,,,,16.97143,-0.04687488
8876,2022/03/01 20:31:57,117080.6515,16.0003,1,18,7,1,0,0,0,3.62564,0,4.878042,6.588808,29.52134,24.23766,,,,,,,,,,,,,,,,,,,,,,17.2783,0.08356273
8877,2022/03/01 20:31:58,117081.6525,17.0013,1,18,7,1,0,0,0,3.62567,0,4.878042,6.588808,29.52134,24.23766,,-0.000148408696986735,,,,,,,,,,,,,,,,,,,,17.0646,0.002607703
8878,2022/03/01 20:31:59,117082.6524,18.0012,1,18,7,1,0,0,0,3.625495,0,4.878042,6.588808,29.52134,24.23766,,,,,,,,,,,,,,,,,,,,,,17.01193,-0.08584917
8879,2022/03/01 20:32:00,117083.6524,19.0012,1,18,7,1,0,0,0,3.625421,0,4.878042,6.588808,29.52134,24.23766,,,,,,,,,,,,,,,,,,,,,,17.04481,0.01027346
8880,2022/03/01 20:32:01,117084.6517,20.0005,1,18,7,1,0,0,0,3.625463,0,4.878042,6.588808,29.52134,24.23766,,,,,,,,,,,,,,,,,,,,,,17.16989,0.03908813
8881,2022/03/01 20:32:02,117085.6516,21.0004,1,18,7,1,0,0,0,3.625401,0,4.878042,6.588808,29.52134,24.23766,,,,,,,,,,,,,,,,,,,,,,16.93983,-0.07189453
8882,2022/03/01 20:32:03,117086.6516,22.0004,1,18,7,1,0,0,0,3.625347,0,4.878042,6.588808,29.52134,24.23766,,,,,,,,,,,,,,,,,,,,,,17.09405,0.04819453
8883,2022/03/01 20:32:04,117087.6515,23.0003,1,18,7,1,0,0,0,3.625395,0,4.878042,6.588808,29.52134,24.23766,,,,,,,,,,,,,,,,,,,,,,17.22472,0.04083395
8884,2022/03/01 20:32:05,117088.6525,24.0013,1,18,7,1,0,0,0,3.625304,0,4.878042,6.588808,29.52134,24.23766,,,,,,,,,,,,,,,,,,,,,,17.05102,0.04083395
8885,2022/03/01 20:32:06,117089.6518,25.0006,1,18,7,1,0,0,0,3.625347,0,4.878042,6.588808,29.52134,24.23766,,,,,,,,,,,,,,,,,,,,,,16.90401,0.002820492
8886,2022/03/01 20:32:07,117090.6517,26.0005,1,18,7,1,0,0,0,3.625551,0,4.878042,6.588808,29.52134,24.23766,,,,,,,,,,,,,,,,,,,,,,17.15316,0.002820492
8887,2022/03/01 20:32:08,117091.6524,27.0012,1,18,7,1,0,0,0,3.625707,0,4.878042,6.588808,29.52134,24.23766,,,,,,,,,,,,,,,,,,,,,,16.90452,-0.06556273
8888,2022/03/01 20:32:09,117092.6525,28.0013,1,18,7,1,0,0,0,3.625599,0,4.878042,6.588808,29.52134,24.23766,,,,,,,,,,,,,,,,,,,,,,16.85427,-0.06556273
8889,2022/03/01 20:32:10,117093.6517,29.0005,1,18,7,1,0,0,0,3.625819,0,4.878042,6.588808,29.52134,24.23766,,-0.0000129995096358471,,,,,,,,,,,,,,,,,,,,17.13936,0.07338524
8890,2022/03/01 20:32:11,117094.6518,30.0006,1,18,7,1,0,0,0,3.625789,0,4.878042,6.588808,29.52134,24.23766,,,,,,,,,,,,,,,,,,,,,,17.01269,0.01406133
8891,2022/03/01 20:32:12,117095.6525,31.0013,1,18,7,1,0,0,0,3.625782,0,4.878042,6.588808,29.52134,24.23766,,,,,,,,,,,,,,,,,,,,,,16.78189,-0.1257712
8892,2022/03/01 20:32:13,117096.6519,32.0007,1,18,7,1,0,0,0,3.625736,0,4.878042,6.588808,29.52134,24.23766,,,,,,,,,,,,,,,,,,,,,,17.17993,0.05315959
8893,2022/03/01 20:32:14,117097.6517,33.0005,1,18,7,1,0,0,0,3.625709,0,4.878042,6.588808,29.52134,24.23766,,,,,,,,,,,,,,,,,,,,,,17.03618,0.02630711
8894,2022/03/01 20:32:15,117098.6527,34.0015,1,18,7,1,0,0,0,3.625861,0,4.878042,6.588808,29.52134,24.23766,,,,,,,,,,,,,,,,,,,,,,16.76193,-0.08570254
8895,2022/03/01 20:32:16,117099.6525,35.0013,1,18,7,1,0,0,0,3.625843,0,4.878042,6.588808,29.52134,24.23766,,,,,,,,,,,,,,,,,,,,,,17.10936,0.1085722
8896,2022/03/01 20:32:17,117100.6525,36.0013,1,18,7,1,0,0,0,3.625952,0,4.878042,6.588808,29.52134,24.23766,,,,,,,,,,,,,,,,,,,,,,17.07816,-0.009750724
8897,2022/03/01 20:32:18,117101.6519,37.0007,1,18,7,1,0,0,0,3.625928,0,4.878042,6.588808,29.52134,24.23766,,,,,,,,,,,,,,,,,,,,,,16.83497,-0.07599711
8898,2022/03/01 20:32:19,117102.6517,38.0005,1,18,7,1,0,0,0,3.625811,0,4.878042,6.588808,29.52134,24.23766,,,,,,,,,,,,,,,,,,,,,,17.07108,0.07378519
8899,2022/03/01 20:32:20,117103.6526,39.0014,1,18,7,1,0,0,0,3.625802,0,4.878042,6.588808,29.52134,24.23766,,,,,,,,,,,,,,,,,,,,,,17.09756,0.07378519
8900,2022/03/01 20:32:21,117104.6519,40.0007,1,18,7,1,0,0,0,3.625926,0,4.878042,6.588808,29.52134,24.23766,,,,,,,,,,,,,,,,,,,,,,16.78113,-0.04495621
8901,2022/03/01 20:32:21,117104.6534,40.0022,1,18,7,1,0,0,0,3.625926,0,4.878042,6.588808,29.52134,24.23766,,-0.0000129995096358471,0.0259469803422689,0,0,,,,,,,,,,,,,,,,,16.78113,-0.04495621
8902,2022/03/01 20:32:21,117104.6605,0.0017,1,19,7,1,0,0,0,3.626093,0,4.878042,6.588808,29.52134,24.23766,,-0.0000129995096358471,0.0259469803422689,0,0,,,,,,,,,,,,,,,,,16.7812875571129,-0.0448693614775182
8903,2022/03/01 20:32:31,117114.6993,10.0004,1,20,7,1,0,0,-1.499905,3.578671,-5.367666526255,4.878082,6.592968,29.52148,24.25257,,-0.000975593575276434,,0.347059905529022,3.85272002220154,,,,,,,,,,,,,,,,,17.00406,0.07792711
8904,2022/03/01 20:32:41,117124.6993,20.0004,1,20,7,1,0,0,-1.499905,3.571733,-5.357260185365,4.878082,6.597131,29.52148,24.26745,,-0.000622544612269849,,0.473119288682938,1.8119729757309,,,,,,,,,,,,,,,,,16.79305,0.06236792
8905,2022/03/01 20:32:51,117134.7004,30.0015,1,20,7,1,0,0,-1.4999,3.566617,-5.3495688383,4.878082,6.601296,29.52148,24.28232,,-0.000619582191575319,,0.655702173709869,,,,,,,,,,,,,,,,,,16.65703,-0.001394153
8906,2022/03/01 20:33:01,117144.6997,40.0008,1,20,7,1,0,0,-1.499875,3.562083,-5.342679239625,4.878082,6.605459,29.52148,24.29716,,-0.000347369496012107,,0.818095326423645,,,,,,,,,,,,,,,,,,16.89768,0.1181149
8907,2022/03/01 20:33:11,117154.699,50.0001,1,20,7,1,0,0,-1.499916,3.558596,-5.337595077936,4.878082,6.609622,29.52148,24.31198,,-0.000304035202134401,,0.921987771987915,1.13768196105957,,,,,,,,,,,,,,,,,16.65246,-0.0844425
8908,2022/03/01 20:33:21,117164.6993,60.0004,1,20,7,1,0,0,-1.499916,3.555252,-5.332579358832,4.878082,6.613786,29.52148,24.32679,,-0.000267088587861508,,1.20564103126526,,,,,,,,,,,,,,,,,,16.4967,-0.008174181
8909,2022/03/01 20:33:31,117174.6992,70.0003,1,20,7,1,0,0,-1.499883,3.552566,-5.328433349778,4.878082,6.617949,29.52148,24.34158,,-0.000274695688858628,,,,,,,,,,,,,,,,,,,,16.4723,-0.09189308
8910,2022/03/01 20:33:41,117184.7001,80.0012,1,20,7,1,0,0,-1.499931,3.549752,-5.324383067112,4.878082,6.622113,29.52148,24.35637,,-0.000330632989061996,,1.38475394248962,0.777063012123108,,,,,,,,,,,,,,,,,16.47724,-0.06473303
8911,2022/03/01 20:33:51,117194.6994,90.0005,1,20,7,1,0,0,-1.499931,3.547447,-5.320925726157,4.878082,6.626277,29.52148,24.37115,,-0.000223782393732108,,,,,,,,,,,,,,,,,,,,16.5629,0.04630625
8912,2022/03/01 20:34:01,117204.7003,100.0014,1,20,7,1,0,0,-1.499905,3.544984,-5.31713922652,4.878082,6.630441,29.52148,24.38591,,-0.000226011004997417,,1.64116394519806,,,,,,,,,,,,,,,,,,16.70238,0.05367696
8913,2022/03/01 20:34:11,117214.6995,110.0006,1,20,7,1,0,0,-1.499919,3.543074,-5.314324011006,4.878082,6.634605,29.52148,24.40067,,-0.000204651805688627,,,,,,,,,,,,,,,,,,,,16.61348,0.06988764
8914,2022/03/01 20:34:21,117224.6991,120.0002,1,20,7,1,0,0,-1.49991,3.540931,-5.31107781621,4.878082,6.638769,29.52148,24.41542,,-0.000267035007709637,,1.98752903938293,0.552083790302277,,,,,,,,,,,,,,,,,16.53357,0.0300175
8915,2022/03/01 20:34:31,117234.6994,130.0005,1,20,7,1,0,0,-1.49991,3.539178,-5.30844847398,4.878082,6.642932,29.52148,24.43016,,-0.000169990002177656,,,,,,,,,,,,,,,,,,,,16.32183,-0.0512743
8916,2022/03/01 20:34:41,117244.6993,140.0004,1,20,7,1,0,0,-1.499877,3.5372,-5.3053649244,4.878082,6.647096,29.52148,24.44489,,-0.000229359895456582,,,,,,,,,,,,,,,,,,,,16.59365,0.07850528
8917,2022/03/01 20:34:51,117254.7001,150.0012,1,20,7,1,0,0,-1.499844,3.535679,-5.302966934076,4.878082,6.651261,29.52148,24.45962,,-0.000135064605274238,,2.27802109718323,,,,,,,,,,,,,,,,,,16.68194,0.08774638
8918,2022/03/01 20:35:01,117264.6995,160.0006,1,20,7,1,0,0,-1.499905,3.534225,-5.301001748625,4.878082,6.655424,29.52148,24.47433,,-0.000190369406482205,,,,,,,,,,,,,,,,,,,,16.63253,0.07060409
8919,2022/03/01 20:35:11,117274.6995,170.0006,1,20,7,1,0,0,-1.499928,3.532523,-5.298530158344,4.878082,6.659588,29.52148,24.48905,,-0.000167566206073388,,,,,,,,,,,,,,,,,,,,16.61524,-0.0303936
8920,2022/03/01 20:35:21,117284.6996,180.0007,1,20,7,1,0,0,-1.499826,3.531234,-5.296236565284,4.878082,6.663752,29.52148,24.50375,,-0.000136004702653736,,2.57870006561279,0.40536630153656,,,,,,,,,,,,,,,,,16.49112,0.07694304
8921,2022/03/01 20:35:31,117294.6991,190.0002,1,20,7,1,0,0,-1.499894,3.529504,-5.293881872576,4.878082,6.667915,29.52148,24.51845,,-0.000143244906212203,,,,,,,,,,,,,,,,,,,,16.36544,0.00441134
8922,2022/03/01 20:35:41,117304.6991,200.0002,1,20,7,1,0,0,-1.499895,3.528456,-5.29231351212,4.878082,6.672079,29.52148,24.53314,,-0.000104341102996841,,,,,,,,,,,,,,,,,,,,16.20274,-0.08351922
8923,2022/03/01 20:35:51,117314.7001,210.0012,1,20,7,1,0,0,-1.499865,3.526614,-5.28944490711,4.878082,6.676244,29.52148,24.54784,,-0.0000827766780275851,,,,,,,,,,,,,,,,,,,,16.39198,0.05032897
8924,2022/03/01 20:36:01,117324.6994,220.0005,1,20,7,1,0,0,-1.499903,3.525454,-5.287839030962,4.878082,6.680407,29.52148,24.56252,,-0.00013292180665303,,2.95642805099487,,,,,,,,,,,,,,,,,,16.50432,0.06906748
8925,2022/03/01 20:36:11,117334.6996,230.0007,1,20,7,1,0,0,-1.499928,3.52394,-5.28565627632,4.878082,6.684571,29.52148,24.57719,,-0.000091015019279439,,,,,,,,,,,,,,,,,,,,16.50929,-0.004528761
8926,2022/03/01 20:36:21,117344.7003,240.0014,1,20,7,1,0,0,-1.499839,3.522636,-5.283386855604,4.878082,6.688735,29.52148,24.59186,,-0.000184250005986542,,,,,,,,,,,,,,,,,,,,16.49569,0.03578424
8927,2022/03/01 20:36:31,117354.6995,250.0006,1,20,7,1,0,0,-1.499928,3.521182,-5.281519474896,4.878082,6.692899,29.52148,24.60653,,-0.0001047791010933,,3.11528205871582,0.338123887777328,,,,,,,,,,,,,,,,,16.17321,-0.04687786
8928,2022/03/01 20:36:41,117364.7005,260.0016,1,20,7,1,0,0,-1.499907,3.519966,-5.279621643162,4.878082,6.697063,29.52148,24.62119,,-0.000212677899980918,,,,,,,,,,,,,,,,,,,,16.27799,-0.09070635
8929,2022/03/01 20:36:51,117374.699,270.0001,1,20,7,1,0,0,-1.499891,3.518873,-5.277925942843,4.878082,6.701226,29.52148,24.63584,,-0.000146016696817242,,,,,,,,,,,,,,,,,,,,16.4962,0.07459223
8930,2022/03/01 20:37:01,117384.699,280.0001,1,20,7,1,0,0,-1.499927,3.517612,-5.276161214324,4.878082,6.705389,29.52148,24.65049,,-0.0000877915881574154,,,,,,,,,,,,,,,,,,,,16.3372,0.03281295
8931,2022/03/01 20:37:11,117394.6993,290.0004,1,20,7,1,0,0,-1.499881,3.516106,-5.273740583386,4.878082,6.709555,29.52148,24.66514,,-0.000125527803902514,,3.15041303634644,,,,,,,,,,,,,,,,,,16.27403,0.05432963
8932,2022/03/01 20:37:21,117404.6993,300.0004,1,20,7,1,0,0,-1.499897,3.515032,-5.272185951704,4.878082,6.713719,29.52148,24.67978,,-0.000120994598546531,,,,,,,,,,,,,,,,,,,,16.219,0.02618194
8933,2022/03/01 20:37:31,117414.7003,310.0014,1,20,7,1,0,0,-1.499954,3.51356,-5.27017837624,4.878082,6.717884,29.52148,24.69441,,-0.000126340193673968,,,,,,,,,,,,,,,,,,,,16.28879,-0.02801299
8934,2022/03/01 20:37:41,117424.6996,320.0007,1,20,7,1,0,0,-1.499928,3.512527,-5.268537598056,4.878082,6.722046,29.52148,24.70904,,-0.000161122603458352,,,,,,,,,,,,,,,,,,,,16.29464,-0.08252144
8935,2022/03/01 20:37:51,117434.699,330.0001,1,20,7,1,0,0,-1.4999,3.511466,-5.2668478534,4.878082,6.72621,29.52148,24.72366,,-0.000180558607098646,,3.29349708557129,0.303978711366653,,,,,,,,,,,,,,,,,16.39465,0.059973
8936,2022/03/01 20:38:01,117444.6991,340.0002,1,20,7,1,0,0,-1.499876,3.509783,-5.264239286908,4.878082,6.730374,29.52148,24.73828,,-0.000143322700751014,,,,,,,,,,,,,,,,,,,,16.39705,0.07329226
8937,2022/03/01 20:38:11,117454.699,350.0001,1,20,7,1,0,0,-1.499947,3.508776,-5.262978034872,4.878082,6.734538,29.52148,24.75289,,-0.000127392704598606,,,,,,,,,,,,,,,,,,,,16.15387,-0.07556081
8938,2022/03/01 20:38:21,117464.6992,360.0003,1,20,7,1,0,0,-1.49989,3.507327,-5.26060469403,4.878082,6.738701,29.52148,24.7675,,-0.000104962397017516,,,,,,,,,,,,,,,,,,,,16.16292,-0.09950697
8939,2022/03/01 20:38:31,117474.6994,370.0005,1,20,7,1,0,0,-1.499921,3.506358,-5.259259997718,4.878082,6.742865,29.52148,24.7821,,-0.000106795800093096,,3.40667200088501,,,,,,,,,,,,,,,,,,16.22316,-0.08974493
8940,2022/03/01 20:38:41,117484.7002,380.0013,1,20,7,1,0,0,-1.499934,3.505011,-5.257285169274,4.878082,6.747028,29.52148,24.79669,,-0.00010928740084637,,,,,,,,,,,,,,,,,,,,16.32945,0.07413268
8941,2022/03/01 20:38:51,117494.699,390.0001,1,20,7,1,0,0,-1.49989,3.50383,-5.2553595787,4.878082,6.751192,29.52148,24.81128,,-0.0000995819063973613,,,,,,,,,,,,,,,,,,,,16.3761,0.05760252
8942,2022/03/01 20:39:01,117504.6998,400.0009,1,20,7,1,0,0,-1.499895,3.502389,-5.253215749155,4.878082,6.755356,29.52148,24.82587,,-0.00010841510083992,,,,,,,,,,,,,,,,,,,,16.25699,-0.05945385
8943,2022/03/01 20:39:11,117514.6989,410,1,20,7,1,0,0,-1.499947,3.501428,-5.251956424316,4.878082,6.759519,29.52148,24.84045,,-0.000171263294760138,,3.38994288444519,0.297242611646652,,,,,,,,,,,,,,,,,16.09616,-0.02221763
8944,2022/03/01 20:39:21,117524.6992,420.0003,1,20,7,1,0,0,-1.499916,3.500192,-5.249993983872,4.878082,6.763682,29.52148,24.85502,,-0.000108940403151792,,,,,,,,,,,,,,,,,,,,16.08854,-0.08474588
8945,2022/03/01 20:39:31,117534.7002,430.0013,1,20,7,1,0,0,-1.499969,3.498839,-5.248150035991,4.878082,6.767846,29.52148,24.8696,,-0.0000926265129237436,,,,,,,,,,,,,,,,,,,,16.08305,-0.03055453
8946,2022/03/01 20:39:41,117544.6992,440.0003,1,20,7,1,0,0,-1.499924,3.497496,-5.245978190304,4.878082,6.772009,29.52148,24.88416,,-0.0000983629288384691,,,,,,,,,,,,,,,,,,,,16.03539,-0.08470953
8947,2022/03/01 20:39:51,117554.6993,450.0004,1,20,7,1,0,0,-1.499903,3.496509,-5.244424338627,4.878082,6.776174,29.52148,24.89872,,-0.00010033279977506,,3.45032405853271,,,,,,,,,,,,,,,,,,16.08614,-0.1082891
8948,2022/03/01 20:40:01,117564.7005,460.0016,1,20,7,1,0,0,-1.499924,3.495214,-5.242555363736,4.878082,6.780338,29.52148,24.91328,,-0.0000959929384407587,,,,,,,,,,,,,,,,,,,,16.14104,0.008772016
8949,2022/03/01 20:40:11,117574.7004,470.0015,1,20,7,1,0,0,-1.499928,3.493682,-5.240271454896,4.878082,6.784502,29.52148,24.92783,,-0.000138334202347323,,,,,,,,,,,,,,,,,,,,16.34126,-0.02614379
8950,2022/03/01 20:40:21,117584.6989,480,1,20,7,1,0,0,-1.499874,3.492715,-5.23863241791,4.878082,6.788665,29.52148,24.94237,,-0.000108008796814829,,,,,,,,,,,,,,,,,,,,16.41232,0.09808302
8951,2022/03/01 20:40:22,117585.1436,480.4447,1,20,7,1,0,0,-1.499912,3.492519,-5.238471158328,4.878082,6.788851,29.52148,24.94302,,-0.000108008796814829,0.0259469803422689,3.45032405853271,0.297242611646652,,,,,,,,,,,,,,,,,16.18859,-0.06991744
8952,2022/03/01 20:41:22,117645.185,60.0007,1,21,7,1,0,0,0,3.561058,0,4.878082,6.788851,29.52148,24.94302,,0.000245363189605996,,,,,,,,,,,,,,,,,,,,16.27675,0.06155849
8953,2022/03/01 20:42:22,117705.1848,120.0005,1,21,7,1,0,0,0,3.570638,0,4.878082,6.788851,29.52148,24.94302,,0.000109772197902203,,,,,,,,,,,,,,,,,,,,16.12377,0.09622633
8954,2022/03/01 20:43:22,117765.1847,180.0004,1,21,7,1,0,0,0,3.576921,0,4.878082,6.788851,29.52148,24.94302,,0.0000553933496121317,,0,,,,,,,,,,,,,,,,,,16.1337,0.07603824
8955,2022/03/01 20:44:22,117825.1844,240.0001,1,21,7,1,0,0,0,3.580606,0,4.878082,6.788851,29.52148,24.94302,,0.0000550768090761267,,,,,,,,,,,,,,,,,,,,15.98272,0.07693768
8956,2022/03/01 20:45:22,117885.1845,300.0002,1,21,7,1,0,0,0,3.583371,0,4.878082,6.788851,29.52148,24.94302,,0.0000348520698025823,,0,,,,,,,,,,,,,,,,,,15.61132,-0.07794201
8957,2022/03/01 20:46:22,117945.1843,360,1,21,7,1,0,0,0,3.585158,0,4.878082,6.788851,29.52148,24.94302,,0.0000163190798048163,,,,,,,,,,,,,,,,,,,,15.68765,-0.07210076
8958,2022/03/01 20:47:22,118005.1849,420.0006,1,21,7,1,0,0,0,3.586455,0,4.878082,6.788851,29.52148,24.94302,,0.0000538901695108507,,0,,,,,,,,,,,,,,,,,,15.59232,-0.06047249
8959,2022/03/01 20:48:22,118065.1858,480.0015,1,21,7,1,0,0,0,3.587605,0,4.878082,6.788851,29.52148,24.94302,,0.0000494301712024026,,,,,,,,,,,,,,,,,,,,15.64819,-0.04885316
8960,2022/03/01 20:49:22,118125.1848,540.0005,1,21,7,1,0,0,0,3.588574,0,4.878082,6.788851,29.52148,24.94302,,-0.0000137502402139944,,0,,,,,,,,,,,,,,,,,,15.85567,0.1028997
8961,2022/03/01 20:50:22,118185.1855,600.0012,1,21,7,1,0,0,0,3.58944,0,4.878082,6.788851,29.52148,24.94302,,0.00000375384502149245,,,,,,,,,,,,,,,,,,,,15.53773,-0.05982935
8962,2022/03/01 20:51:22,118245.1844,660.0001,1,21,7,1,0,0,0,3.589688,0,4.878082,6.788851,29.52148,24.94302,,-0.00000948292745306389,,0,,,,,,,,,,,,,,,,,,15.59897,-0.006127954
8963,2022/03/01 20:52:22,118305.1844,720.0001,1,21,7,1,0,0,0,3.590244,0,4.878082,6.788851,29.52148,24.94302,,-0.00000371417695532728,,,,,,,,,,,,,,,,,,,,15.72819,0.02049327
8964,2022/03/01 20:53:22,118365.1857,780.0014,1,21,7,1,0,0,0,3.590766,0,4.878082,6.788851,29.52148,24.94302,,0.00000809953144198516,,0,,,,,,,,,,,,,,,,,,15.78215,0.07200181
8965,2022/03/01 20:54:22,118425.1848,840.0005,1,21,7,1,0,0,0,3.591387,0,4.878082,6.788851,29.52148,24.94302,,0.00000991747856460279,,,,,,,,,,,,,,,,,,,,15.48596,-0.09523511
8966,2022/03/01 20:55:22,118485.1847,900.0004,1,21,7,1,0,0,0,3.591472,0,4.878082,6.788851,29.52148,24.94302,,-0.00000154098802340741,,0,,,,,,,,,,,,,,,,,,15.71319,-0.005683303
8967,2022/03/01 20:56:22,118545.1855,960.0012,1,21,7,1,0,0,0,3.591876,0,4.878082,6.788851,29.52148,24.94302,,0.000000987739440461155,,,,,,,,,,,,,,,,,,,,15.78622,0.07820964
8968,2022/03/01 20:57:22,118605.1844,1020.0001,1,21,7,1,0,0,0,3.592017,0,4.878082,6.788851,29.52148,24.94302,,-0.0000210586094908649,,0,,,,,,,,,,,,,,,,,,15.72868,-0.02478063
8969,2022/03/01 20:58:22,118665.1845,1080.0002,1,21,7,1,0,0,0,3.592155,0,4.878082,6.788851,29.52148,24.94302,,-0.00000869268387759803,,,,,,,,,,,,,,,,,,,,15.49868,-0.06050944
8970,2022/03/01 20:59:22,118725.1857,1140.0014,1,21,7,1,0,0,0,3.592391,0,4.878082,6.788851,29.52148,24.94302,,0.0000011853560408781,,0,,,,,,,,,,,,,,,,,,15.55405,-0.06942511
8971,2022/03/01 21:00:22,118785.1856,1200.0013,1,21,7,1,0,0,0,3.59275,0,4.878082,6.788851,29.52148,24.94302,,0.0000114586300696828,,,,,,,,,,,,,,,,,,,,15.77211,0.09324729
8972,2022/03/01 21:01:22,118845.1855,1260.0012,1,21,7,1,0,0,0,3.59283,0,4.878082,6.788851,29.52148,24.94302,,0.0000120518197945785,,0,,,,,,,,,,,,,,,,,,15.71269,-0.03557205
8973,2022/03/01 21:02:22,118905.1846,1320.0003,1,21,7,1,0,0,0,3.592959,0,4.878082,6.788851,29.52148,24.94302,,-0.00000572926910535898,,,,,,,,,,,,,,,,,,,,15.55267,-0.0655973
8974,2022/03/01 21:03:22,118965.1844,1380.0001,1,21,7,1,0,0,0,3.592977,0,4.878082,6.788851,29.52148,24.94302,,-0.000015054650248203,,0,,,,,,,,,,,,,,,,,,15.6297,-0.08619547
8975,2022/03/01 21:04:22,119025.1843,1440,1,21,7,1,0,0,0,3.593474,0,4.878082,6.788851,29.52148,24.94302,,-0.0000271451099251863,,,,,,,,,,,,,,,,,,,,15.77847,0.05597591
8976,2022/03/01 21:05:22,119085.1857,1500.0014,1,21,7,1,0,0,0,3.593235,0,4.878082,6.788851,29.52148,24.94302,,0.0000470171798951924,,0,,,,,,,,,,,,,,,,,,15.80145,0.07795215
8977,2022/03/01 21:06:22,119145.1857,1560.0014,1,21,7,1,0,0,0,3.593697,0,4.878082,6.788851,29.52148,24.94302,,-0.00000410926895710872,,,,,,,,,,,,,,,,,,,,15.81645,-0.0202769
