Repository: HVES-Battery-Testing-Consortium/LG-HG2

# Battery Testing Consortium (BTC)
The Battery Testing Consortium (BTC) has been developed within the High Voltage and Energy Storage Lab at Oxford Brookes University to provide accurate and comprehensive cell data to Formula Student Electric teams. Through the BTC, we aim to provide FS teams with information for improved and informed decisions for cell selection, pack architecture design, thermal cooling requirements, and end of life predictions. A range of tests are completed to provide a comprehensive electrochemical lithium-ion characterisation for modelling, validation, and battery management parameterisation.

File: Data/Round1/LG_HG2/Package 1/220228_BTC_HPPC_EIS_LG_HG2_2_15C/220228_BTC_HPPC_EIS_LG_HG2_2_15C_Channel_3_Wb_1.CSV (part 43 of 46)
Data_Point,Date_Time,Test_Time(s),Step_Time(s),Cycle_Index,Step_Index,TC_Counter1,TC_Counter2,TC_Counter3,TC_Counter4,Current(A),Voltage(V),Power(W),Charge_Capacity(Ah),Discharge_Capacity(Ah),Charge_Energy(Wh),Discharge_Energy(Wh),ACR(Ohm),dV/dt(V/s),Internal_Resistance(Ohm),dQ/dV(Ah/V),dV/dQ(V/Ah),MetaCode_MV_UD1,MetaCode_MV_UD2,MetaCode_MV_UD3,MetaCode_MV_UD4,MetaCode_MV_UD5,MetaCode_MV_UD6,MetaCode_MV_UD7,MetaCode_MV_UD8,MetaCode_MV_UD9,MetaCode_MV_UD10,MetaCode_MV_UD11,MetaCode_MV_UD12,MetaCode_MV_UD13,MetaCode_MV_UD14,MetaCode_MV_UD15,MetaCode_MV_UD16,Aux_Temperature_1(C),Aux_dT/dt_1(C)
9204,2022/03/01 21:29:47,120550.7156,480.3708,1,20,8,1,0,0,-1.500128,3.417251,-5.126313908128,4.837184,6.989089,29.40228,25.63538,,-0.000156030306243338,0.0259469803422689,2.9004909992218,0.322408407926559,,,,,,,,,,,,,,,,,16.31872,0.1114386
9205,2022/03/01 21:30:47,120610.7565,60.0002,1,21,8,1,0,0,0,3.480442,0,4.837184,6.98909,29.40228,25.63538,,0.00012371210323181,,,,,,,,,,,,,,,,,,,,15.87828,-0.1114351
9206,2022/03/01 21:31:47,120670.7572,120.0009,1,21,8,1,0,0,0,3.484967,0,4.837184,6.98909,29.40228,25.63538,,0.0000361946695193183,,,,,,,,,,,,,,,,,,,,15.81167,-0.1087815
9207,2022/03/01 21:32:47,120730.7569,180.0006,1,21,8,1,0,0,0,3.486858,0,4.837184,6.98909,29.40228,25.63538,,0.0000424001009378117,,0,,,,,,,,,,,,,,,,,,15.67377,-0.1116425
9208,2022/03/01 21:33:47,120790.7567,240.0004,1,21,8,1,0,0,0,3.487181,0,4.837184,6.98909,29.40228,25.63538,,0.0000443297503807116,,,,,,,,,,,,,,,,,,,,15.7341,-0.08968115
9209,2022/03/01 21:34:47,120850.7573,300.001,1,21,8,1,0,0,0,3.488407,0,4.837184,6.98909,29.40228,25.63538,,0.0000207463108381489,,0,,,,,,,,,,,,,,,,,,15.87048,0.07280886
9210,2022/03/01 21:35:47,120910.7563,360,1,21,8,1,0,0,0,3.48909,0,4.837184,6.98909,29.40228,25.63538,,0.000000829818077363598,,,,,,,,,,,,,,,,,,,,15.85652,0.07847965
9211,2022/03/01 21:36:47,120970.7571,420.0008,1,21,8,1,0,0,0,3.489592,0,4.837184,6.98909,29.40228,25.63538,,-0.0000201897291844944,,0,,,,,,,,,,,,,,,,,,15.53908,-0.1035845
9212,2022/03/01 21:37:47,121030.7571,480.0008,1,21,8,1,0,0,0,3.489816,0,4.837184,6.98909,29.40228,25.63538,,-0.00000003951448945827,,,,,,,,,,,,,,,,,,,,15.79033,0.08829296
9213,2022/03/01 21:38:47,121090.7567,540.0004,1,21,8,1,0,0,0,3.489892,0,4.837184,6.98909,29.40228,25.63538,,-0.00000414902206102852,,0,,,,,,,,,,,,,,,,,,15.51097,-0.05837262
9214,2022/03/01 21:39:47,121150.7567,600.0004,1,21,8,1,0,0,0,3.490102,0,4.837184,6.98909,29.40228,25.63538,,0.00000608492882747669,,,,,,,,,,,,,,,,,,,,15.52956,-0.0901264
9215,2022/03/01 21:40:47,121210.7564,660.0001,1,21,8,1,0,0,0,3.490345,0,4.837184,6.98909,29.40228,25.63538,,0.0000138283503474668,,0,,,,,,,,,,,,,,,,,,15.46284,-0.05399823
9216,2022/03/01 21:41:47,121270.7563,720,1,21,8,1,0,0,0,3.490643,0,4.837184,6.98909,29.40228,25.63538,,0.0000460731316707097,,,,,,,,,,,,,,,,,,,,15.47373,-0.01911998
9217,2022/03/01 21:42:47,121330.7571,780.0008,1,21,8,1,0,0,0,3.49067,0,4.837184,6.98909,29.40228,25.63538,,-0.00000600555495111621,,0,,,,,,,,,,,,,,,,,,15.598,0.007507801
9218,2022/03/01 21:43:47,121390.7569,840.0006,1,21,8,1,0,0,0,3.490932,0,4.837184,6.98909,29.40228,25.63538,,-0.00000948284923651954,,,,,,,,,,,,,,,,,,,,15.7789,0.04619539
9219,2022/03/01 21:44:47,121450.7567,900.0004,1,21,8,1,0,0,0,3.491036,0,4.837184,6.98909,29.40228,25.63538,,0.000027699199563358,,0,,,,,,,,,,,,,,,,,,15.62702,-0.004244447
9220,2022/03/01 21:45:47,121510.7567,960.0004,1,21,8,1,0,0,0,3.491293,0,4.837184,6.98909,29.40228,25.63538,,0.0000309773095068522,,,,,,,,,,,,,,,,,,,,15.60838,0.01826108
9221,2022/03/01 21:46:47,121570.7573,1020.001,1,21,8,1,0,0,0,3.491461,0,4.837184,6.98909,29.40228,25.63538,,0.00000944294606597396,,0,,,,,,,,,,,,,,,,,,15.63735,0.04409432
9222,2022/03/01 21:47:47,121630.7573,1080.001,1,21,8,1,0,0,0,3.491612,0,4.837184,6.98909,29.40228,25.63538,,-0.00000221257300836442,,,,,,,,,,,,,,,,,,,,15.7349,0.0462091
9223,2022/03/01 21:48:47,121690.7572,1140.0009,1,21,8,1,0,0,0,3.49145,0,4.837184,6.98909,29.40228,25.63538,,-0.00000533383717993274,,0,,,,,,,,,,,,,,,,,,15.56847,-0.01645386
9224,2022/03/01 21:49:47,121750.757,1200.0007,1,21,8,1,0,0,0,3.491605,0,4.837184,6.98909,29.40228,25.63538,,-0.00000647989281787886,,,,,,,,,,,,,,,,,,,,15.47596,-0.04977703
9225,2022/03/01 21:50:47,121810.7567,1260.0004,1,21,8,1,0,0,0,3.491677,0,4.837184,6.98909,29.40228,25.63538,,-0.0000372618596884422,,0,,,,,,,,,,,,,,,,,,15.70499,0.0374198
9226,2022/03/01 21:51:47,121870.7566,1320.0003,1,21,8,1,0,0,0,3.491697,0,4.837184,6.98909,29.40228,25.63538,,0.0000347329514625017,,,,,,,,,,,,,,,,,,,,15.67597,0.07245958
9227,2022/03/01 21:52:47,121930.7564,1380.0001,1,21,8,1,0,0,0,3.491884,0,4.837184,6.98909,29.40228,25.63538,,0.0000205849992198637,,0,,,,,,,,,,,,,,,,,,15.5449,0.03459454
9228,2022/03/01 21:53:47,121990.7563,1440,1,21,8,1,0,0,0,3.491871,0,4.837184,6.98909,29.40228,25.63538,,-0.0000122478695629979,,,,,,,,,,,,,,,,,,,,15.69095,0.05797148
9229,2022/03/01 21:54:47,122050.7564,1500.0001,1,21,8,1,0,0,0,3.491984,0,4.837184,6.98909,29.40228,25.63538,,-0.00000229180295718834,,0,,,,,,,,,,,,,,,,,,15.22449,-0.07248402
9230,2022/03/01 21:55:47,122110.7568,1560.0005,1,21,8,1,0,0,0,3.492007,0,4.837184,6.98909,29.40228,25.63538,,-0.0000154097597260261,,,,,,,,,,,,,,,,,,,,15.48051,0.03373265
9231,2022/03/01 21:56:47,122170.7568,1620.0005,1,21,8,1,0,0,0,3.492183,0,4.837184,6.98909,29.40228,25.63538,,0.0000154885201482102,,0,,,,,,,,,,,,,,,,,,15.54856,0.05855918
9232,2022/03/01 21:57:47,122230.7576,1680.0013,1,21,8,1,0,0,0,3.492187,0,4.837184,6.98909,29.40228,25.63538,,0.00000849512343847891,,,,,,,,,,,,,,,,,,,,15.46694,-0.06280541
9233,2022/03/01 21:58:47,122290.7564,1740.0001,1,21,8,1,0,0,0,3.492231,0,4.837184,6.98909,29.40228,25.63538,,0.0000306219590129331,,0,,,,,,,,,,,,,,,,,,15.28356,-0.05417287
9234,2022/03/01 21:59:47,122350.7572,1800.0009,1,21,8,1,0,0,0,3.492279,0,4.837184,6.98909,29.40228,25.63538,,0.0000066776169660443,,,,,,,,,,,,,,,,,,,,15.58577,-0.0365597
9235,2022/03/01 21:59:47,122350.7589,1800.0026,1,21,8,1,0,0,0,3.492253,0,4.837184,6.98909,29.40228,25.63538,,0.0000066776169660443,0.0259469803422689,0,0,,,,,,,,,,,,,,,,,15.58577,-0.0365597
9236,2022/03/01 21:59:47,122350.7652,0.0018,1,22,8,1,0,0,0,3.492414,0,4.837184,6.98909,29.40228,25.63538,,0.0000066776169660443,0.0259469803422689,0,0,,,,,,,,,,,,,,,,,15.5857710938523,-0.0365581085746371
9237,2022/03/01 21:59:47,122350.7723,0.0015,1,23,9,1,0,0,0,3.492414,0,4.837184,6.98909,29.40228,25.63538,,0.0000066776169660443,0.0259469803422689,0,0,,,,,,,,,,,,,,,,,15.5857723266065,-0.0365563150635139
9238,2022/03/01 22:05:47,122710.9556,60.0008,1,14,9,1,0,0,0,3.492591,0,4.837184,6.98909,29.40228,25.63538,,-0.00000750725484977011,,,,,,,,,,,,,,,,,,,,15.64831,0.05442858
9239,2022/03/01 22:06:47,122770.9554,120.0006,1,14,9,1,0,0,0,3.492766,0,4.837184,6.98909,29.40228,25.63538,,0.000000513658619638591,,,,,,,,,,,,,,,,,,,,15.30485,-0.02197444
9240,2022/03/01 22:07:47,122830.9552,180.0004,1,14,9,1,0,0,0,3.492834,0,4.837184,6.98909,29.40228,25.63538,,-0.000000355603901880386,,0,0,,,,,,,,,,,,,,,,,15.38745,-0.01277506
9241,2022/03/01 22:08:47,122890.9552,240.0004,1,14,9,1,0,0,0,3.492945,0,4.837184,6.98909,29.40228,25.63538,,-0.000018056329281535,,,,,,,,,,,,,,,,,,,,15.67097,0.03543496
9242,2022/03/01 22:09:47,122950.9551,300.0003,1,14,9,1,0,0,0,3.492743,0,4.837184,6.98909,29.40228,25.63538,,-0.00000525547102370183,,0,0,,,,,,,,,,,,,,,,,15.4864,0.01517951
9243,2022/03/01 22:09:47,122950.9567,300.0019,1,14,9,1,0,0,0,3.492775,0,4.837184,6.98909,29.40228,25.63538,,-0.00000525547102370183,0.0259469803422689,0,0,,,,,,,,,,,,,,,,,15.4864,0.01517951
9244,2022/03/01 22:09:48,122951.2423,0.2505,1,15,9,1,0,0,-3.426235,3.041237,-10.419992652695,4.836019,6.989104,29.39866,25.63543,,-0.130023300647736,,0.0102185998111963,97.8607330322266,,,,,,,,,,,,,,,,,15.4864,0.01517951
9245,2022/03/01 22:09:48,122951.4928,0.501,1,15,9,1,0,0,-6.462746,3.029045,-19.57594845757,4.834735,6.989104,29.39477,25.63543,,,,,,,,,,,,,,,,,,,,,,15.4864,0.01517951
9246,2022/03/01 22:09:48,122951.7424,0.7506,1,15,9,1,0,0,-8.886382,3.020134,-26.838064415188,4.833457,6.989104,29.3909,25.63543,,,,,,,,,,,,,,,,,,,,,,15.68912,0.01517951
9247,2022/03/01 22:09:48,122951.9919,1.0001,1,15,9,1,0,0,-10.78258,3.012639,-32.48402102862,4.832178,6.989104,29.38704,25.63543,,,,,,,,,,,,,,,,,,,,,,15.68912,0.01517951
9248,2022/03/01 22:09:49,122952.2423,1.2505,1,15,9,1,0,0,-12.33432,3.006099,-37.07818701768,4.830894,6.989104,29.38318,25.63543,,-0.0288302004337311,,0.19163079559803,6.01573896408081,,,,,,,,,,,,,,,,,15.68912,0.01517951
9249,2022/03/01 22:09:49,122952.492,1.5002,1,15,9,1,0,0,-13.57276,3.00001,-40.7184157276,4.829617,6.989104,29.37934,25.63543,,,,,,,,,,,,,,,,,,,,,,15.70588,0.06858945
9250,2022/03/01 22:09:49,122952.7425,1.7507,1,15,9,1,0,0,-14.54147,2.994611,-43.54604601817,4.828335,6.989104,29.3755,25.63543,,,,,,,,,,,,,,,,,,,,,,15.70588,0.06858945
9251,2022/03/01 22:09:49,122952.9929,2.0011,1,15,9,1,0,0,-15.33419,2.989272,-45.83806480968,4.827052,6.989104,29.37166,25.63543,,,,,,,,,,,,,,,,,,,,,,15.49997,-0.06434917
9252,2022/03/01 22:09:50,122953.2424,2.2506,1,15,9,1,0,0,-15.96684,2.984152,-47.64747751968,4.825777,6.989104,29.36785,25.63543,,-0.0212549697607756,,0.240990102291107,4.06412220001221,,,,,,,,,,,,,,,,,15.49997,-0.06434917
9253,2022/03/01 22:09:50,122953.492,2.5002,1,15,9,1,0,0,-16.46175,2.97932,-49.04482101,4.824498,6.989104,29.36404,25.63543,,,,,,,,,,,,,,,,,,,,,,15.49997,-0.06434917
9254,2022/03/01 22:09:50,122953.7423,2.7505,1,15,9,1,0,0,-16.86674,2.974649,-50.17263127426,4.823215,6.989104,29.36022,25.63543,,,,,,,,,,,,,,,,,,,,,,15.60207,-0.06434917
9255,2022/03/01 22:09:50,122953.9928,3.001,1,15,9,1,0,0,-17.18991,2.969778,-51.05021653998,4.821934,6.989104,29.35641,25.63543,,,,,,,,,,,,,,,,,,,,,,15.60207,-0.06434917
9256,2022/03/01 22:09:51,122954.2433,3.2515,1,15,9,1,0,0,-17.44267,2.965468,-51.72567971956,4.820651,6.989104,29.35261,25.63543,,-0.0176386293023825,,0.276571899652481,3.72217297554016,,,,,,,,,,,,,,,,,15.60207,-0.06434917
9257,2022/03/01 22:09:51,122954.492,3.5002,1,15,9,1,0,0,-17.64945,2.960773,-52.25601502485,4.819376,6.989104,29.34883,25.63543,,,,,,,,,,,,,,,,,,,,,,15.80518,0.09538054
9258,2022/03/01 22:09:51,122954.7434,3.7516,1,15,9,1,0,0,-17.81453,2.956527,-52.66913893731,4.818091,6.989104,29.34503,25.63543,,,,,,,,,,,,,,,,,,,,,,15.80518,0.09538054
9259,2022/03/01 22:09:51,122954.992,4.0002,1,15,9,1,0,0,-17.94371,2.951876,-52.96760689996,4.816816,6.989104,29.34126,25.63543,,,,,,,,,,,,,,,,,,,,,,15.80518,0.09538054
9260,2022/03/01 22:09:52,122955.2426,4.2508,1,15,9,1,0,0,-18.04951,2.947915,-53.20842127165,4.815533,6.989104,29.33748,25.63543,,-0.0191711708903313,,0.272607386112213,3.42829203605652,,,,,,,,,,,,,,,,,15.86223,0.01782715
9261,2022/03/01 22:09:52,122955.4918,4.5,1,15,9,1,0,0,-18.13224,2.943644,-53.37485948256,4.814258,6.989104,29.33372,25.63543,,,,,,,,,,,,,,,,,,,,,,15.86223,0.01782715
9262,2022/03/01 22:09:52,122955.7424,4.7506,1,15,9,1,0,0,-18.1999,2.939411,-53.4969862589,4.812971,6.989104,29.32994,25.63543,,,,,,,,,,,,,,,,,,,,,,15.86223,0.01782715
9263,2022/03/01 22:09:52,122955.9921,5.0003,1,15,9,1,0,0,-18.25382,2.935155,-53.5777910421,4.811693,6.989104,29.32618,25.63543,,,,,,,,,,,,,,,,,,,,,,15.73627,0.01782715
9264,2022/03/01 22:09:53,122956.2434,5.2516,1,15,9,1,0,0,-18.29682,2.930932,-53.62673523624,4.810406,6.989104,29.3224,25.63543,,-0.0159214697778225,,0.295854598283768,3.2669050693512,,,,,,,,,,,,,,,,,15.73627,0.01782715
9265,2022/03/01 22:09:53,122956.4929,5.5011,1,15,9,1,0,0,-18.33049,2.926916,-53.65180446884,4.809127,6.989104,29.31866,25.63543,,,,,,,,,,,,,,,,,,,,,,15.73627,0.01782715
9266,2022/03/01 22:09:53,122956.7423,5.7505,1,15,9,1,0,0,-18.35809,2.922949,-53.65976080741,4.807853,6.989104,29.31493,25.63543,,,,,,,,,,,,,,,,,,,,,,15.85461,-0.002380013
9267,2022/03/01 22:09:53,122956.9919,6.0001,1,15,9,1,0,0,-18.37972,2.918807,-53.64685539404,4.806571,6.989104,29.31119,25.63543,,,,,,,,,,,,,,,,,,,,,,15.85461,-0.002380013
9268,2022/03/01 22:09:54,122957.2424,6.2506,1,15,9,1,0,0,-18.3974,2.914918,-53.6269124132,4.805287,6.989104,29.30744,25.63543,,-0.0158369205892086,,0.322795510292053,3.2209529876709,,,,,,,,,,,,,,,,,15.85461,-0.002380013
9269,2022/03/01 22:09:54,122957.492,6.5002,1,15,9,1,0,0,-18.41116,2.91095,-53.593966202,4.804011,6.989104,29.30373,25.63543,,,,,,,,,,,,,,,,,,,,,,16.17092,0.09884417
9270,2022/03/01 22:09:54,122957.7433,6.7515,1,15,9,1,0,0,-18.42243,2.906966,-53.55337764738,4.80272,6.989104,29.29997,25.63543,,,,,,,,,,,,,,,,,,,,,,16.17092,0.09884417
9271,2022/03/01 22:09:54,122957.9921,7.0003,1,15,9,1,0,0,-18.43141,2.902899,-53.50452165759,4.801444,6.989104,29.29626,25.63543,,,,,,,,,,,,,,,,,,,,,,16.16225,0.09884417
9272,2022/03/01 22:09:55,122958.2427,7.2509,1,15,9,1,0,0,-18.43859,2.899042,-53.45424683078,4.80016,6.989104,29.29254,25.63543,,-0.0159325692802668,,0.324566394090652,3.09045505523682,,,,,,,,,,,,,,,,,16.16225,0.09884417
9273,2022/03/01 22:09:55,122958.4928,7.501,1,15,9,1,0,0,-18.44419,2.895322,-53.40186907918,4.798878,6.989104,29.28883,25.63543,,,,,,,,,,,,,,,,,,,,,,16.16225,0.09884417
9274,2022/03/01 22:09:55,122958.7425,7.7507,1,15,9,1,0,0,-18.44879,2.891092,-53.33714917868,4.797599,6.989104,29.28513,25.63543,,,,,,,,,,,,,,,,,,,,,,16.02999,-0.04404068
9275,2022/03/01 22:09:55,122958.9922,8.0004,1,15,9,1,0,0,-18.45245,2.887265,-53.27711304925,4.796319,6.989104,29.28143,25.63543,,,,,,,,,,,,,,,,,,,,,,16.02999,-0.04404068
9276,2022/03/01 22:09:56,122959.2423,8.2505,1,15,9,1,0,0,-18.45538,2.883683,-53.21946556454,4.795044,6.989104,29.27775,25.63543,,-0.0148420101031661,,0.338322192430496,3.04094910621643,,,,,,,,,,,,,,,,,16.02999,-0.04404068
9277,2022/03/01 22:09:56,122959.4921,8.5003,1,15,9,1,0,0,-18.45771,2.879381,-53.14677947751,4.793761,6.989104,29.27405,25.63543,,,,,,,,,,,,,,,,,,,,,,16.18853,0.04954636
9278,2022/03/01 22:09:56,122959.7423,8.7505,1,15,9,1,0,0,-18.45947,2.875662,-53.08319641914,4.792482,6.989104,29.27037,25.63543,,,,,,,,,,,,,,,,,,,,,,16.18853,0.04954636
9279,2022/03/01 22:09:56,122959.9929,9.0011,1,15,9,1,0,0,-18.46091,2.871696,-53.01412140336,4.791194,6.989104,29.26667,25.63543,,,,,,,,,,,,,,,,,,,,,,16.18853,0.04954636
9280,2022/03/01 22:09:57,122960.2418,9.25,1,15,9,1,0,0,-18.4621,2.867752,-52.9447241992,4.789921,6.989104,29.26302,25.63543,,-0.0152019895613194,,0.334907412528992,3.06405901908875,,,,,,,,,,,,,,,,,16.48828,0.04954636
9281,2022/03/01 22:09:57,122960.492,9.5002,1,15,9,1,0,0,-18.46306,2.864044,-52.87901621464,4.788641,6.989104,29.25935,25.63543,,,,,,,,,,,,,,,,,,,,,,16.48828,0.04954636
9282,2022/03/01 22:09:57,122960.7433,9.7515,1,15,9,1,0,0,-18.46382,2.8601,-52.808371582,4.787353,6.989104,29.25566,25.63543,,,,,,,,,,,,,,,,,,,,,,16.48828,0.04954636
9283,2022/03/01 22:09:57,122960.993,10.0012,1,15,9,1,0,0,-18.46432,2.856012,-52.73431949184,4.786075,6.989104,29.25201,25.63543,,,,,,,,,,,,,,,,,,,,,,16.51903,0.1032811
9284,2022/03/01 22:09:57,122960.9944,10.0026,1,15,9,1,0,0,-18.46432,2.856012,-52.73431949184,4.786066,6.989104,29.25198,25.63543,,-0.0163729395717382,0.0259469803422689,0.328697592020035,3.05104899406433,,,,,,,,,,,,,,,,,16.51903,0.1032811
9285,2022/03/01 22:09:58,122962.0352,1.0009,1,16,9,1,0,0,0,3.34554,0,4.786045,6.989104,29.25192,25.63543,,0.0251394603401423,,,,,,,,,,,,,,,,,,,,16.48469,-0.01073122
9286,2022/03/01 22:09:59,122963.0345,2.0002,1,16,9,1,0,0,0,3.362714,0,4.786045,6.989104,29.25192,25.63543,,0.0167617592960596,,,,,,,,,,,,,,,,,,,,16.92899,0.1388425
9287,2022/03/01 22:10:00,122964.0351,3.0008,1,16,9,1,0,0,0,3.374739,0,4.786045,6.989104,29.25192,25.63543,,0.0113608604297042,,,,,,,,,,,,,,,,,,,,16.84488,-0.02628565
9288,2022/03/01 22:10:01,122965.0344,4.0001,1,16,9,1,0,0,0,3.38391,0,4.786045,6.989104,29.25192,25.63543,,0.00853085145354271,,,,,,,,,,,,,,,,,,,,16.72406,-0.02628565
9289,2022/03/01 22:10:02,122966.0344,5.0001,1,16,9,1,0,0,0,3.391232,0,4.786045,6.989104,29.25192,25.63543,,0.00718904985114932,,,,,,,,,,,,,,,,,,,,17.13831,0.04888177
9290,2022/03/01 22:10:03,122967.0345,6.0002,1,16,9,1,0,0,0,3.397735,0,4.786045,6.989104,29.25192,25.63543,,0.00720016798004508,,,,,,,,,,,,,,,,,,,,16.89687,0.04888177
9291,2022/03/01 22:10:04,122968.0345,7.0002,1,16,9,1,0,0,0,3.402893,0,4.786045,6.989104,29.25192,25.63543,,0.0052697011269629,,,,,,,,,,,,,,,,,,,,17.22646,0.07670522
9292,2022/03/01 22:10:05,122969.0345,8.0002,1,16,9,1,0,0,0,3.407448,0,4.786045,6.989104,29.25192,25.63543,,0.00434262398630381,,,,,,,,,,,,,,,,,,,,17.15144,0.07670522
9293,2022/03/01 22:10:06,122970.0346,9.0003,1,16,9,1,0,0,0,3.411649,0,4.786045,6.989104,29.25192,25.63543,,0.00454650679603219,,,,,,,,,,,,,,,,,,,,16.94118,-0.08914948
9294,2022/03/01 22:10:07,122971.0352,10.0009,1,16,9,1,0,0,0,3.415053,0,4.786045,6.989104,29.25192,25.63543,,0.00388624193146825,,,,,,,,,,,,,,,,,,,,17.31415,0.1001769
9295,2022/03/01 22:10:08,122972.0346,11.0003,1,16,9,1,0,0,0,3.418246,0,4.786045,6.989104,29.25192,25.63543,,0.00307745509780943,,,,,,,,,,,,,,,,,,,,17.06826,-0.06046414
9296,2022/03/01 22:10:09,122973.0344,12.0001,1,16,9,1,0,0,0,3.421275,0,4.786045,6.989104,29.25192,25.63543,,0.00312412809580565,,,,,,,,,,,,,,,,,,,,17.34712,0.007485151
9297,2022/03/01 22:10:10,122974.0344,13.0001,1,16,9,1,0,0,0,3.423886,0,4.786045,6.989104,29.25192,25.63543,,0.00301166903227568,,,,,,,,,,,,,,,,,,,,17.31059,0.06824136
9298,2022/03/01 22:10:11,122975.0345,14.0002,1,16,9,1,0,0,0,3.426451,0,4.786045,6.989104,29.25192,25.63543,,0.00242702499963343,,,,,,,,,,,,,,,,,,,,17.03841,-0.08505583
9299,2022/03/01 22:10:12,122976.0354,15.0011,1,16,9,1,0,0,0,3.428492,0,4.786045,6.989104,29.25192,25.63543,,0.00239671999588609,,,,,,,,,,,,,,,,,,,,17.33308,0.0920856
9300,2022/03/01 22:10:13,122977.0345,16.0002,1,16,9,1,0,0,0,3.430574,0,4.786045,6.989104,29.25192,25.63543,,0.00192243896890432,,,,,,,,,,,,,,,,,,,,17.12885,-0.06382167
9301,2022/03/01 22:10:14,122978.0345,17.0002,1,16,9,1,0,0,0,3.432961,0,4.786045,6.989104,29.25192,25.63543,,0.00180668698158115,,,,,,,,,,,,,,,,,,,,17.44204,0.09787083
9302,2022/03/01 22:10:15,122979.0345,18.0002,1,16,9,1,0,0,0,3.434613,0,4.786045,6.989104,29.25192,25.63543,,,,,,,,,,,,,,,,,,,,,,17.22738,-0.06708145
9303,2022/03/01 22:10:16,122980.0355,19.0012,1,16,9,1,0,0,0,3.436331,0,4.786045,6.989104,29.25192,25.63543,,0.0015480030560866,,,,,,,,,,,,,,,,,,,,17.11572,-0.06708145
9304,2022/03/01 22:10:17,122981.0355,20.0012,1,16,9,1,0,0,0,3.437973,0,4.786045,6.989104,29.25192,25.63543,,0.00133232399821281,,,,,,,,,,,,,,,,,,,,17.34168,-0.01215518
9305,2022/03/01 22:10:18,122982.0346,21.0003,1,16,9,1,0,0,0,3.43961,0,4.786045,6.989104,29.25192,25.63543,,0.00175648601725698,,,,,,,,,,,,,,,,,,,,17.14513,-0.01215518
9306,2022/03/01 22:10:19,122983.0345,22.0002,1,16,9,1,0,0,0,3.44101,0,4.786045,6.989104,29.25192,25.63543,,,,,,,,,,,,,,,,,,,,,,17.40315,0.06269813
9307,2022/03/01 22:10:20,122984.0347,23.0004,1,16,9,1,0,0,0,3.442321,0,4.786045,6.989104,29.25192,25.63543,,0.00142111897002906,,,,,,,,,,,,,,,,,,,,17.22515,0.06269813
9308,2022/03/01 22:10:21,122985.0347,24.0004,1,16,9,1,0,0,0,3.443769,0,4.786045,6.989104,29.25192,25.63543,,0.00128104002214968,,,,,,,,,,,,,,,,,,,,17.12343,-0.087412
9309,2022/03/01 22:10:22,122986.0346,25.0003,1,16,9,1,0,0,0,3.445222,0,4.786045,6.989104,29.25192,25.63543,,,,,,,,,,,,,,,,,,,,,,17.39097,0.06312609
9310,2022/03/01 22:10:23,122987.0346,26.0003,1,16,9,1,0,0,0,3.446476,0,4.786045,6.989104,29.25192,25.63543,,0.0011448860168457,,,,,,,,,,,,,,,,,,,,17.12162,-0.06369054
9311,2022/03/01 22:10:24,122988.0346,27.0003,1,16,9,1,0,0,0,3.447465,0,4.786045,6.989104,29.25192,25.63543,,0.00145750900264829,,,,,,,,,,,,,,,,,,,,17.40543,0.01001477
9312,2022/03/01 22:10:25,122989.0355,28.0012,1,16,9,1,0,0,0,3.448524,0,4.786045,6.989104,29.25192,25.63543,,,,,,,,,,,,,,,,,,,,,,17.2274,0.02304137
9313,2022/03/01 22:10:26,122990.0346,29.0003,1,16,9,1,0,0,0,3.449534,0,4.786045,6.989104,29.25192,25.63543,,0.0010441989870742,,,,,,,,,,,,,,,,,,,,17.08999,-0.04294217
9314,2022/03/01 22:10:27,122991.0347,30.0004,1,16,9,1,0,0,0,3.450407,0,4.786045,6.989104,29.25192,25.63543,,,,,,,,,,,,,,,,,,,,,,17.27432,0.05760491
9315,2022/03/01 22:10:28,122992.0347,31.0004,1,16,9,1,0,0,0,3.451369,0,4.786045,6.989104,29.25192,25.63543,,0.00098229933064431,,,,,,,,,,,,,,,,,,,,17.0728,-0.06297767
9316,2022/03/01 22:10:29,122993.0347,32.0004,1,16,9,1,0,0,0,3.452407,0,4.786045,6.989104,29.25192,25.63543,,0.00112661602906883,,,,,,,,,,,,,,,,,,,,17.33127,0.08077383
9317,2022/03/01 22:10:30,122994.0348,33.0005,1,16,9,1,0,0,0,3.452926,0,4.786045,6.989104,29.25192,25.63543,,,,,,,,,,,,,,,,,,,,,,17.11572,-0.06735861
9318,2022/03/01 22:10:31,122995.0348,34.0005,1,16,9,1,0,0,0,3.453737,0,4.786045,6.989104,29.25192,25.63543,,0.000902110885363072,,,,,,,,,,,,,,,,,,,,17.00177,-0.06735861
9319,2022/03/01 22:10:32,122996.0348,35.0005,1,16,9,1,0,0,0,3.454607,0,4.786045,6.989104,29.25192,25.63543,,,,,,,,,,,,,,,,,,,,,,17.26172,0.007916093
9320,2022/03/01 22:10:33,122997.0356,36.0013,1,16,9,1,0,0,0,3.455348,0,4.786045,6.989104,29.25192,25.63543,,0.000829029828310013,,,,,,,,,,,,,,,,,,,,17.047,0.007916093
9321,2022/03/01 22:10:34,122998.0356,37.0013,1,16,9,1,0,0,0,3.455987,0,4.786045,6.989104,29.25192,25.63543,,,,,,,,,,,,,,,,,,,,,,17.3182,0.06002247
9322,2022/03/01 22:10:35,122999.0348,38.0005,1,16,9,1,0,0,0,3.456743,0,4.786045,6.989104,29.25192,25.63543,,0.000855495687574148,,,,,,,,,,,,,,,,,,,,17.07322,0.06002247
9323,2022/03/01 22:10:36,123000.0348,39.0005,1,16,9,1,0,0,0,3.457108,0,4.786045,6.989104,29.25192,25.63543,,,,,,,,,,,,,,,,,,,,,,17.00947,-0.09647846
9324,2022/03/01 22:10:37,123001.0347,40.0004,1,16,9,1,0,0,0,3.458008,0,4.786045,6.989104,29.25192,25.63543,,0.000759254791773856,,,,,,,,,,,,,,,,,,,,17.20654,0.05891025
9325,2022/03/01 22:10:37,123001.0363,40.002,1,16,9,1,0,0,0,3.458008,0,4.786045,6.989104,29.25192,25.63543,,0.000759254791773856,0.0259469803422689,0,0,,,,,,,,,,,,,,,,,17.20654,0.05891025
9326,2022/03/01 22:10:38,123001.3246,0.2506,1,17,9,1,0,0,3.691978,3.545385,13.08948342153,4.786285,6.989284,29.25277,25.63605,,0.0328784994781017,,0.0283519793301821,1133.52600097656,,,,,,,,,,,,,,,,,17.20654,0.05891025
9327,2022/03/01 22:10:38,123001.5742,0.5002,1,17,9,1,0,0,3.692543,3.547735,13.100164040105,4.786541,6.989284,29.25368,25.63605,,,,,,,,,,,,,,,,,,,,,,17.20654,0.05891025
9328,2022/03/01 22:10:38,123001.8254,0.7514,1,17,9,1,0,0,3.692635,3.54991,13.10852191285,4.786798,6.989284,29.25459,25.63605,,,,,,,,,,,,,,,,,,,,,,16.93347,-0.08266032
9329,2022/03/01 22:10:38,123002.075,1.001,1,17,9,1,0,0,3.692444,3.551358,13.113190538952,4.787054,6.989284,29.2555,25.63605,,,,,,,,,,,,,,,,,,,,,,16.93347,-0.08266032
9330,2022/03/01 22:10:39,123002.3255,1.2515,1,17,9,1,0,0,3.691612,3.552888,13.115883975456,4.787311,6.989284,29.25641,25.63605,,0.00722558004781604,,0.123269498348236,13.1907396316528,,,,,,,,,,,,,,,,,17.09082,0.04917204
9331,2022/03/01 22:10:39,123002.5742,1.5002,1,17,9,1,0,0,3.690987,3.554163,13.118369428881,4.787565,6.989284,29.25732,25.63605,,,,,,,,,,,,,,,,,,,,,,17.09082,0.04917204
9332,2022/03/01 22:10:39,123002.8255,1.7515,1,17,9,1,0,0,3.690392,3.55571,13.12196373832,4.787822,6.989284,29.25823,25.63605,,,,,,,,,,,,,,,,,,,,,,17.09082,0.04917204
9333,2022/03/01 22:10:39,123003.0742,2.0002,1,17,9,1,0,0,3.689621,3.556844,13.123406316124,4.788076,6.989284,29.25913,25.63605,,,,,,,,,,,,,,,,,,,,,,17.23414,0.04917204
9334,2022/03/01 22:10:40,123003.3253,2.2513,1,17,9,1,0,0,3.68914,3.558223,13.12678279822,4.788333,6.989284,29.26005,25.63605,,0.00484109576791525,,0.173257097601891,,,,,,,,,,,,,,,,,,17.23414,0.04917204
9335,2022/03/01 22:10:40,123003.5742,2.5002,1,17,9,1,0,0,3.689507,3.558963,13.130818901241,4.788588,6.989284,29.26096,25.63605,,,,,,,,,,,,,,,,,,,,,,17.23414,0.04917204
9336,2022/03/01 22:10:40,123003.8247,2.7507,1,17,9,1,0,0,3.689987,3.560243,13.137250386841,4.788844,6.989284,29.26187,25.63605,,,,,,,,,,,,,,,,,,,,,,17.02934,-0.01921237
9337,2022/03/01 22:10:40,123004.0742,3.0002,1,17,9,1,0,0,3.690025,3.561142,13.14070300855,4.789099,6.989284,29.26278,25.63605,,,,,,,,,,,,,,,,,,,,,,17.02934,-0.01921237
9338,2022/03/01 22:10:41,123004.3255,3.2515,1,17,9,1,0,0,3.690041,3.56236,13.14525445676,4.789357,6.989284,29.26369,25.63605,,0.00390947191044688,,0.215005695819855,5.15365695953369,,,,,,,,,,,,,,,,,17.02934,-0.01921237
9339,2022/03/01 22:10:41,123004.5743,3.5003,1,17,9,1,0,0,3.690285,3.563359,13.149810267315,4.789611,6.989284,29.2646,25.63605,,,,,,,,,,,,,,,,,,,,,,16.91586,-0.03546298
9340,2022/03/01 22:10:41,123004.8254,3.7514,1,17,9,1,0,0,3.690224,3.564227,13.152796016848,4.789868,6.989284,29.26552,25.63605,,,,,,,,,,,,,,,,,,,,,,16.91586,-0.03546298
9341,2022/03/01 22:10:41,123005.0743,4.0003,1,17,9,1,0,0,3.690048,3.565003,13.155032190144,4.790123,6.989284,29.26642,25.63605,,,,,,,,,,,,,,,,,,,,,,16.91586,-0.03546298
9342,2022/03/01 22:10:42,123005.3254,4.2514,1,17,9,1,0,0,3.690048,3.566113,13.159128143424,4.79038,6.989284,29.26734,25.63605,,0.0035877269692719,,0.264394909143448,,,,,,,,,,,,,,,,,,17.13645,-0.03546298
9343,2022/03/01 22:10:42,123005.575,4.501,1,17,9,1,0,0,3.690231,3.566946,13.162854704526,4.790635,6.989284,29.26825,25.63605,,,,,,,,,,,,,,,,,,,,,,17.13645,-0.03546298
9344,2022/03/01 22:10:42,123005.8254,4.7514,1,17,9,1,0,0,3.690575,3.567763,13.167096933725,4.790891,6.989284,29.26916,25.63605,,,,,,,,,,,,,,,,,,,,,,17.13645,-0.03546298
9345,2022/03/01 22:10:42,123006.075,5.001,1,17,9,1,0,0,3.690819,3.568391,13.170285302229,4.791146,6.989284,29.27007,25.63605,,,,,,,,,,,,,,,,,,,,,,17.13514,0.06852567
9346,2022/03/01 22:10:43,123006.3247,5.2507,1,17,9,1,0,0,3.691093,3.569548,13.175533635964,4.791402,6.989284,29.27099,25.63605,,0.00305758602917194,,,,,,,,,,,,,,,,,,,,17.13514,0.06852567
9347,2022/03/01 22:10:43,123006.5742,5.5002,1,17,9,1,0,0,3.691025,3.569962,13.17681899105,4.791657,6.989284,29.2719,25.63605,,,,,,,,,,,,,,,,,,,,,,17.13514,0.06852567
9348,2022/03/01 22:10:43,123006.8247,5.7507,1,17,9,1,0,0,3.690483,3.570827,13.178076339441,4.791914,6.989284,29.27282,25.63605,,,,,,,,,,,,,,,,,,,,,,16.92718,-0.06498814
9349,2022/03/01 22:10:43,123007.0743,6.0003,1,17,9,1,0,0,3.690376,3.571514,13.180229549264,4.79217,6.989284,29.27373,25.63605,,,,,,,,,,,,,,,,,,,,,,16.92718,-0.06498814
9350,2022/03/01 22:10:44,123007.3253,6.2513,1,17,9,1,0,0,3.690002,3.572374,13.182067204748,4.792428,6.989284,29.27465,25.63605,,0.00326453102752566,,0.309411108493805,3.48717093467712,,,,,,,,,,,,,,,,,17.03794,-0.06498814
9351,2022/03/01 22:10:44,123007.5742,6.5002,1,17,9,1,0,0,3.690155,3.573009,13.184957026395,4.792682,6.989284,29.27556,25.63605,,,,,,,,,,,,,,,,,,,,,,17.03794,-0.06498814
9352,2022/03/01 22:10:44,123007.8253,6.7513,1,17,9,1,0,0,3.690102,3.573703,13.187328587706,4.792939,6.989284,29.27648,25.63605,,,,,,,,,,,,,,,,,,,,,,17.03794,-0.06498814
9353,2022/03/01 22:10:44,123008.0744,7.0004,1,17,9,1,0,0,3.690506,3.574282,13.190909166692,4.793194,6.989284,29.27739,25.63605,,,,,,,,,,,,,,,,,,,,,,17.24993,0.1008594
9354,2022/03/01 22:10:45,123008.3254,7.2514,1,17,9,1,0,0,3.690781,3.575171,13.195173198551,4.793451,6.989284,29.27831,25.63605,,0.0032341938931495,,,,,,,,,,,,,,,,,,,,17.24993,0.1008594
9355,2022/03/01 22:10:45,123008.5742,7.5002,1,17,9,1,0,0,3.690765,3.575511,13.196370855915,4.793706,6.989284,29.27922,25.63605,,,,,,,,,,,,,,,,,,,,,,17.24993,0.1008594
9356,2022/03/01 22:10:45,123008.8254,7.7514,1,17,9,1,0,0,3.690674,3.576073,13.198119643202,4.793963,6.989284,29.28014,25.63605,,,,,,,,,,,,,,,,,,,,,,17.01353,-0.07387459
9357,2022/03/01 22:10:45,123009.0741,8.0001,1,17,9,1,0,0,3.690468,3.576987,13.200756059916,4.794218,6.989284,29.28105,25.63605,,,,,,,,,,,,,,,,,,,,,,17.01353,-0.07387459
9358,2022/03/01 22:10:46,123009.3255,8.2515,1,17,9,1,0,0,3.690376,3.577394,13.201928960144,4.794476,6.989284,29.28197,25.63605,,0.00267421593889594,,0.342770308256149,,,,,,,,,,,,,,,,,,17.01353,-0.07387459
9359,2022/03/01 22:10:46,123009.5743,8.5003,1,17,9,1,0,0,3.690506,3.578142,13.205154519852,4.79473,6.989284,29.28288,25.63605,,,,,,,,,,,,,,,,,,,,,,16.92129,-0.07387459
9360,2022/03/01 22:10:46,123009.8245,8.7505,1,17,9,1,0,0,3.690445,3.578602,13.20663385789,4.794985,6.989284,29.28379,25.63605,,,,,,,,,,,,,,,,,,,,,,16.92129,-0.07387459
9361,2022/03/01 22:10:46,123010.0749,9.0009,1,17,9,1,0,0,3.69043,3.579486,13.20984251898,4.795243,6.989284,29.28472,25.63605,,,,,,,,,,,,,,,,,,,,,,16.92129,-0.07387459
9362,2022/03/01 22:10:47,123010.3245,9.2505,1,17,9,1,0,0,3.690224,3.579536,13.209289656064,4.795498,6.989284,29.28563,25.63605,,0.00268163695000112,,,,,,,,,,,,,,,,,,,,17.20705,0.06047428
9363,2022/03/01 22:10:47,123010.5742,9.5002,1,17,9,1,0,0,3.690353,3.580435,13.213069043555,4.795754,6.989284,29.28654,25.63605,,,,,,,,,,,,,,,,,,,,,,17.20705,0.06047428
9364,2022/03/01 22:10:47,123010.8255,9.7515,1,17,9,1,0,0,3.690323,3.580706,13.213961708038,4.796011,6.989284,29.28747,25.63605,,,,,,,,,,,,,,,,,,,,,,17.20705,0.06047428
9365,2022/03/01 22:10:47,123011.0741,10.0001,1,17,9,1,0,0,3.690491,3.581413,13.217172443783,4.796265,6.989284,29.28838,25.63605,,,,,,,,,,,,,,,,,,,,,,17.1505,-0.01767337
9366,2022/03/01 22:10:47,123011.0758,10.0018,1,17,9,1,0,0,3.690491,3.581413,13.217172443783,4.796268,6.989284,29.28839,25.63605,,0.00268163695000112,0.0259469803422689,0.455809503793716,2.52271103858948,,,,,,,,,,,,,,,,,17.1505,-0.01767337
9367,2022/03/01 22:10:49,123012.1142,1.0008,1,18,9,1,0,0,0,3.492184,0,4.796272,6.989284,29.2884,25.63605,,-0.00761417718604207,,,,,,,,,,,,,,,,,,,,16.91176,-0.01767337
9368,2022/03/01 22:10:50,123013.1135,2.0001,1,18,9,1,0,0,0,3.490441,0,4.796272,6.989284,29.2884,25.63605,,-0.00294160004705191,,,,,,,,,,,,,,,,,,,,17.19977,0.05764723
9369,2022/03/01 22:10:51,123014.1143,3.0009,1,18,9,1,0,0,0,3.489091,0,4.796272,6.989284,29.2884,25.63605,,-0.00182436499744654,,,,,,,,,,,,,,,,,,,,16.96965,0.05764723
9370,2022/03/01 22:10:52,123015.1142,4.0008,1,18,9,1,0,0,0,3.488113,0,4.796272,6.989284,29.2884,25.63605,,-0.00126618705689907,,,,,,,,,,,,,,,,,,,,16.95342,-0.07698357
9371,2022/03/01 22:10:53,123016.1135,5.0001,1,18,9,1,0,0,0,3.487473,0,4.796272,6.989284,29.2884,25.63605,,,,,,,,,,,,,,,,,,,,,,17.10076,0.08631587
9372,2022/03/01 22:10:54,123017.114,6.0006,1,18,9,1,0,0,0,3.486924,0,4.796272,6.989284,29.2884,25.63605,,,,,,,,,,,,,,,,,,,,,,16.87653,-0.1103449
9373,2022/03/01 22:10:55,123018.1143,7.0009,1,18,9,1,0,0,0,3.48664,0,4.796272,6.989284,29.2884,25.63605,,,,,,,,,,,,,,,,,,,,,,17.14689,0.05158007
9374,2022/03/01 22:10:56,123019.1142,8.0008,1,18,9,1,0,0,0,3.486032,0,4.796272,6.989284,29.2884,25.63605,,-0.000486738514155149,,,,,,,,,,,,,,,,,,,,16.96698,-0.02331316
9375,2022/03/01 22:10:57,123020.1134,9,1,18,9,1,0,0,0,3.485716,0,4.796272,6.989284,29.2884,25.63605,,,,,,,,,,,,,,,,,,,,,,16.86793,-0.03095269
9376,2022/03/01 22:10:58,123021.1135,10.0001,1,18,9,1,0,0,0,3.485116,0,4.796272,6.989284,29.2884,25.63605,,-0.00058241537772119,,,,,,,,,,,,,,,,,,,,17.05558,0.05863905
9377,2022/03/01 22:10:59,123022.1136,11.0002,1,18,9,1,0,0,0,3.484842,0,4.796272,6.989284,29.2884,25.63605,,,,,,,,,,,,,,,,,,,,,,16.82763,-0.07123351
9378,2022/03/01 22:11:00,123023.1134,12,1,18,9,1,0,0,0,3.484645,0,4.796272,6.989284,29.2884,25.63605,,,,,,,,,,,,,,,,,,,,,,17.18535,0.1117891
9379,2022/03/01 22:11:01,123024.1144,13.001,1,18,9,1,0,0,0,3.484436,0,4.796272,6.989284,29.2884,25.63605,,,,,,,,,,,,,,,,,,,,,,16.9281,-0.08039176
9380,2022/03/01 22:11:02,123025.1135,14.0001,1,18,9,1,0,0,0,3.4842,0,4.796272,6.989284,29.2884,25.63605,,-0.000396464805817232,,,,,,,,,,,,,,,,,,,,16.84482,-0.08039176
9381,2022/03/01 22:11:03,123026.1136,15.0002,1,18,9,1,0,0,0,3.484,0,4.796272,6.989284,29.2884,25.63605,,,,,,,,,,,,,,,,,,,,,,17.06782,-0.002532601
9382,2022/03/01 22:11:04,123027.1134,16,1,18,9,1,0,0,0,3.483753,0,4.796272,6.989284,29.2884,25.63605,,,,,,,,,,,,,,,,,,,,,,16.82362,-0.002532601
9383,2022/03/01 22:11:05,123028.1136,17.0002,1,18,9,1,0,0,0,3.483503,0,4.796272,6.989284,29.2884,25.63605,,,,,,,,,,,,,,,,,,,,,,17.12385,0.04875362
9384,2022/03/01 22:11:06,123029.1135,18.0001,1,18,9,1,0,0,0,3.483438,0,4.796272,6.989284,29.2884,25.63605,,,,,,,,,,,,,,,,,,,,,,16.86974,0.04875362
9385,2022/03/01 22:11:07,123030.1135,19.0001,1,18,9,1,0,0,0,3.483409,0,4.796272,6.989284,29.2884,25.63605,,,,,,,,,,,,,,,,,,,,,,16.84482,-0.08719683
9386,2022/03/01 22:11:08,123031.1136,20.0002,1,18,9,1,0,0,0,3.483198,0,4.796272,6.989284,29.2884,25.63605,,,,,,,,,,,,,,,,,,,,,,16.97012,0.07363379
9387,2022/03/01 22:11:09,123032.1137,21.0003,1,18,9,1,0,0,0,3.483344,0,4.796272,6.989284,29.2884,25.63605,,,,,,,,,,,,,,,,,,,,,,16.76296,-0.09921551
9388,2022/03/01 22:11:10,123033.1137,22.0003,1,18,9,1,0,0,0,3.483261,0,4.796272,6.989284,29.2884,25.63605,,-0.000140728196129203,,,,,,,,,,,,,,,,,,,,17.05288,0.05243659
9389,2022/03/01 22:11:11,123034.1136,23.0002,1,18,9,1,0,0,0,3.483003,0,4.796272,6.989284,29.2884,25.63605,,,,,,,,,,,,,,,,,,,,,,16.77337,-0.04918396
9390,2022/03/01 22:11:12,123035.1135,24.0001,1,18,9,1,0,0,0,3.482807,0,4.796272,6.989284,29.2884,25.63605,,,,,,,,,,,,,,,,,,,,,,16.88059,0.03350735
9391,2022/03/01 22:11:13,123036.1136,25.0002,1,18,9,1,0,0,0,3.482707,0,4.796272,6.989284,29.2884,25.63605,,,,,,,,,,,,,,,,,,,,,,16.88647,0.001835823
9392,2022/03/01 22:11:14,123037.1135,26.0001,1,18,9,1,0,0,0,3.482762,0,4.796272,6.989284,29.2884,25.63605,,,,,,,,,,,,,,,,,,,,,,16.69327,-0.06037354
9393,2022/03/01 22:11:15,123038.1136,27.0002,1,18,9,1,0,0,0,3.482797,0,4.796272,6.989284,29.2884,25.63605,,,,,,,,,,,,,,,,,,,,,,16.96284,0.08424044
9394,2022/03/01 22:11:16,123039.1136,28.0002,1,18,9,1,0,0,0,3.482632,0,4.796272,6.989284,29.2884,25.63605,,,,,,,,,,,,,,,,,,,,,,16.7906,-0.05382538
9395,2022/03/01 22:11:17,123040.1136,29.0002,1,18,9,1,0,0,0,3.482332,0,4.796272,6.989284,29.2884,25.63605,,,,,,,,,,,,,,,,,,,,,,16.75797,-0.05382538
9396,2022/03/01 22:11:18,123041.1136,30.0002,1,18,9,1,0,0,0,3.482327,0,4.796272,6.989284,29.2884,25.63605,,,,,,,,,,,,,,,,,,,,,,16.91948,-0.03787994
9397,2022/03/01 22:11:19,123042.1136,31.0002,1,18,9,1,0,0,0,3.482121,0,4.796272,6.989284,29.2884,25.63605,,,,,,,,,,,,,,,,,,,,,,16.69781,-0.03787994
9398,2022/03/01 22:11:20,123043.1136,32.0002,1,18,9,1,0,0,0,3.482212,0,4.796272,6.989284,29.2884,25.63605,,,,,,,,,,,,,,,,,,,,,,16.99723,0.030936
9399,2022/03/01 22:11:21,123044.1137,33.0003,1,18,9,1,0,0,0,3.482306,0,4.796272,6.989284,29.2884,25.63605,,,,,,,,,,,,,,,,,,,,,,16.79962,0.030936
9400,2022/03/01 22:11:22,123045.1136,34.0002,1,18,9,1,0,0,0,3.48206,0,4.796272,6.989284,29.2884,25.63605,,-0.0000160805302584777,,,,,,,,,,,,,,,,,,,,16.66748,-0.1030463
9401,2022/03/01 22:11:23,123046.1137,35.0003,1,18,9,1,0,0,0,3.482197,0,4.796272,6.989284,29.2884,25.63605,,,,,,,,,,,,,,,,,,,,,,16.92713,0.1074427
9402,2022/03/01 22:11:24,123047.1138,36.0004,1,18,9,1,0,0,0,3.482245,0,4.796272,6.989284,29.2884,25.63605,,,,,,,,,,,,,,,,,,,,,,16.6743,-0.1053113
9403,2022/03/01 22:11:25,123048.1137,37.0003,1,18,9,1,0,0,0,3.48204,0,4.796272,6.989284,29.2884,25.63605,,,,,,,,,,,,,,,,,,,,,,16.98277,0.03718615
9404,2022/03/01 22:11:26,123049.1137,38.0003,1,18,9,1,0,0,0,3.482085,0,4.796272,6.989284,29.2884,25.63605,,,,,,,,,,,,,,,,,,,,,,16.83085,0.01173556
9405,2022/03/01 22:11:27,123050.1138,39.0004,1,18,9,1,0,0,0,3.482037,0,4.796272,6.989284,29.2884,25.63605,,,,,,,,,,,,,,,,,,,,,,16.67566,-0.04849672
9406,2022/03/01 22:11:28,123051.1137,40.0003,1,18,9,1,0,0,0,3.48209,0,4.796272,6.989284,29.2884,25.63605,,,,,,,,,,,,,,,,,,,,,,16.93437,0.08084416
9407,2022/03/01 22:11:28,123051.1144,40.001,1,18,9,1,0,0,0,3.482097,0,4.796272,6.989284,29.2884,25.63605,,-0.0000160805302584777,0.0259469803422689,0,0,,,,,,,,,,,,,,,,,16.93437,0.08084416
9408,2022/03/01 22:11:28,123051.1209,0.0017,1,19,9,1,0,0,0,3.482097,0,4.796272,6.989284,29.2884,25.63605,,-0.0000160805302584777,0.0259469803422689,0,0,,,,,,,,,,,,,,,,,16.9343697281851,0.080783504935083
9409,2022/03/01 22:11:38,123061.158,10.0002,1,20,9,1,0,0,-1.500115,3.431218,-5.14722159007,4.796305,6.993444,29.28852,25.65035,,-0.00118811102584004,,0.368022710084915,4.52933502197266,,,,,,,,,,,,,,,,,16.93395,-0.01287818
9410,2022/03/01 22:11:48,123071.1585,20.0007,1,20,9,1,0,0,-1.500132,3.421982,-5.133424701624,4.796305,6.997606,29.28852,25.66461,,-0.0012380670523271,,0.425985902547836,2.57600998878479,,,,,,,,,,,,,,,,,16.52085,-0.06095827
9411,2022/03/01 22:11:58,123081.1585,30.0007,1,20,9,1,0,0,-1.500164,3.414998,-5.123057059672,4.796305,7.001766,29.28852,25.67883,,-0.000722328783012927,,0.540182828903198,1.89294695854187,,,,,,,,,,,,,,,,,16.71274,0.04765809
9412,2022/03/01 22:12:08,123091.1584,40.0006,1,20,9,1,0,0,-1.500134,3.409584,-5.114832884256,4.796305,7.005928,29.28852,25.69303,,-0.000660958583466709,,0.739374876022339,,,,,,,,,,,,,,,,,,16.72858,0.0676024
9413,2022/03/01 22:12:18,123101.1587,50.0009,1,20,9,1,0,0,-1.500142,3.405571,-5.108840091082,4.796305,7.010088,29.28852,25.70721,,-0.000279976695310324,,0.941523790359497,1.19041097164154,,,,,,,,,,,,,,,,,16.56887,-0.06206989
9414,2022/03/01 22:12:28,123111.1587,60.0009,1,20,9,1,0,0,-1.500095,3.40227,-5.10372821565,4.796305,7.01425,29.28852,25.72138,,-0.000375722098397091,,,,,,,,,,,,,,,,,,,,16.39546,-0.08345842
9415,2022/03/01 22:12:38,123121.158,70.0002,1,20,9,1,0,0,-1.500164,3.399355,-5.09958999422,4.796305,7.01841,29.28852,25.73553,,-0.000254041486186907,,1.25546097755432,,,,,,,,,,,,,,,,,,16.3837,-0.07354617
9416,2022/03/01 22:12:48,123131.1581,80.0003,1,20,9,1,0,0,-1.500144,3.396906,-5.095848154464,4.796305,7.022572,29.28852,25.74967,,-0.000415228394558653,,,,,,,,,,,,,,,,,,,,16.47603,0.04794955
9417,2022/03/01 22:12:58,123141.1583,90.0005,1,20,9,1,0,0,-1.500086,3.394347,-5.091812413842,4.796305,7.026733,29.28852,25.7638,,-0.000273079407634214,,1.55201005935669,0.71251517534256,,,,,,,,,,,,,,,,,16.56929,0.07751167
9418,2022/03/01 22:13:08,123151.1585,100.0007,1,20,9,1,0,0,-1.500111,3.392268,-5.088778541748,4.796305,7.030895,29.28852,25.77792,,-0.0003214318130631,,,,,,,,,,,,,,,,,,,,16.33123,-0.02007008
9419,2022/03/01 22:13:18,123161.1584,110.0006,1,20,9,1,0,0,-1.500114,3.389861,-5.085177944154,4.796305,7.035056,29.28852,25.79203,,-0.000227204305701889,,1.7454080581665,,,,,,,,,,,,,,,,,,16.5186,0.05106449
9420,2022/03/01 22:13:28,123171.1585,120.0007,1,20,9,1,0,0,-1.500162,3.387777,-5.082214319874,4.796305,7.039217,29.28852,25.80613,,-0.000236722000408918,,,,,,,,,,,,,,,,,,,,16.21251,-0.1136321
9421,2022/03/01 22:13:38,123181.1588,130.001,1,20,9,1,0,0,-1.500128,3.38543,-5.07857833504,4.796305,7.043379,29.28852,25.82023,,-0.000178951304405928,,1.80783402919769,0.559637904167175,,,,,,,,,,,,,,,,,16.50099,0.005653501
9422,2022/03/01 22:13:48,123191.158,140.0002,1,20,9,1,0,0,-1.500133,3.383256,-5.075333973048,4.796305,7.047541,29.28852,25.83431,,-0.000240100402152166,,,,,,,,,,,,,,,,,,,,16.26192,-0.06735086
9423,2022/03/01 22:13:58,123201.1581,150.0003,1,20,9,1,0,0,-1.500112,3.380865,-5.07167615688,4.796305,7.051702,29.28852,25.84838,,-0.000159372604684904,,1.99344599246979,,,,,,,,,,,,,,,,,,16.2755,-0.05549252
9424,2022/03/01 22:14:08,123211.1582,160.0004,1,20,9,1,0,0,-1.500146,3.378922,-5.068876322612,4.796305,7.055863,29.28852,25.86245,,-0.000167533900821581,,,,,,,,,,,,,,,,,,,,16.45302,0.01145482
9425,2022/03/01 22:14:18,123221.1585,170.0007,1,20,9,1,0,0,-1.500153,3.376496,-5.065260603888,4.796305,7.060026,29.28852,25.87651,,-0.000235174797126092,,,,,,,,,,,,,,,,,,,,16.37921,0.0669384
9426,2022/03/01 22:14:28,123231.1585,180.0007,1,20,9,1,0,0,-1.500114,3.37421,-5.06169965994,4.796305,7.064188,29.28852,25.89056,,-0.00030566900386475,,1.81693398952484,0.525219082832336,,,,,,,,,,,,,,,,,16.14733,-0.03056705
9427,2022/03/01 22:14:38,123241.1596,190.0018,1,20,9,1,0,0,-1.500147,3.372143,-5.058710205021,4.796305,7.068349,29.28852,25.90459,,-0.000259724503848702,,,,,,,,,,,,,,,,,,,,16.05669,-0.03721893
9428,2022/03/01 22:14:48,123251.1595,200.0017,1,20,9,1,0,0,-1.500106,3.369866,-5.055156205796,4.796305,7.072511,29.28852,25.91862,,-0.000304090004647151,,1.91828298568726,,,,,,,,,,,,,,,,,,16.24244,-0.04556179
9429,2022/03/01 22:14:58,123261.1581,210.0003,1,20,9,1,0,0,-1.500153,3.367743,-5.052129764679,4.796305,7.076671,29.28852,25.93264,,-0.000185958298970945,,,,,,,,,,,,,,,,,,,,16.37876,0.1224571
9430,2022/03/01 22:15:08,123271.1582,220.0004,1,20,9,1,0,0,-1.500126,3.36528,-5.04834402528,4.796305,7.080833,29.28852,25.94665,,-0.000197351197130047,,1.78754699230194,0.536944985389709,,,,,,,,,,,,,,,,,16.02775,-0.04515052
9431,2022/03/01 22:15:18,123281.1582,230.0004,1,20,9,1,0,0,-1.500135,3.363018,-5.04498100743,4.796305,7.084994,29.28852,25.96065,,-0.000165337405633181,,,,,,,,,,,,,,,,,,,,16.22028,-0.04642725
9432,2022/03/01 22:15:28,123291.1583,240.0005,1,20,9,1,0,0,-1.500136,3.360696,-5.041501054656,4.796305,7.089156,29.28852,25.97464,,-0.000220059402636252,,1.77328896522522,,,,,,,,,,,,,,,,,,16.26471,0.08764267
