Repository: HVES-Battery-Testing-Consortium/LG-HG2

# Battery Testing Consortium (BTC)
The Battery Testing Consortium (BTC) has been developed within the High Voltage and Energy Storage Lab at Oxford Brookes University to provide accurate and comprehensive cell data to Formula Student Electric teams. Through the BTC, we aim to provide FS teams with information for improved and informed decisions for cell selection, pack architecture design, thermal cooling requirements, and end of life predictions. A range of tests are completed to provide a comprehensive electrochemical lithium-ion characterisation for modelling, validation, and battery management parameterisation.

File: Data/Round1/LG_HG2/Package 1/220228_BTC_HPPC_EIS_LG_HG2_2_15C/220228_BTC_HPPC_EIS_LG_HG2_2_15C_Channel_3_Wb_1.CSV (part 44 of 46)
Data_Point,Date_Time,Test_Time(s),Step_Time(s),Cycle_Index,Step_Index,TC_Counter1,TC_Counter2,TC_Counter3,TC_Counter4,Current(A),Voltage(V),Power(W),Charge_Capacity(Ah),Discharge_Capacity(Ah),Charge_Energy(Wh),Discharge_Energy(Wh),ACR(Ohm),dV/dt(V/s),Internal_Resistance(Ohm),dQ/dV(Ah/V),dV/dQ(V/Ah),MetaCode_MV_UD1,MetaCode_MV_UD2,MetaCode_MV_UD3,MetaCode_MV_UD4,MetaCode_MV_UD5,MetaCode_MV_UD6,MetaCode_MV_UD7,MetaCode_MV_UD8,MetaCode_MV_UD9,MetaCode_MV_UD10,MetaCode_MV_UD11,MetaCode_MV_UD12,MetaCode_MV_UD13,MetaCode_MV_UD14,MetaCode_MV_UD15,MetaCode_MV_UD16,Aux_Temperature_1(C),Aux_dT/dt_1(C)
9433,2022/03/01 22:15:38,123301.1583,250.0005,1,20,9,1,0,0,-1.500153,3.35825,-5.03788881225,4.796305,7.093317,29.28852,25.98862,,-0.000410069187637419,,,,,,,,,,,,,,,,,,,,16.01504,-0.02759933
9434,2022/03/01 22:15:48,123311.1594,260.0016,1,20,9,1,0,0,-1.500119,3.355705,-5.033956828895,4.796305,7.097479,29.28852,26.00259,,-0.000221213995246217,,1.80508995056152,0.573088586330414,,,,,,,,,,,,,,,,,16.30679,0.001828074
9435,2022/03/01 22:15:58,123321.1594,270.0016,1,20,9,1,0,0,-1.500158,3.353589,-5.030913367062,4.796305,7.10164,29.28852,26.01655,,-0.000238391905440949,,,,,,,,,,,,,,,,,,,,16.25518,0.1060522
9436,2022/03/01 22:16:08,123331.158,280.0002,1,20,9,1,0,0,-1.500131,3.350881,-5.026760465411,4.796305,7.105801,29.28852,26.0305,,-0.000227204305701889,,1.68976104259491,,,,,,,,,,,,,,,,,,15.99512,-0.08596599
9437,2022/03/01 22:16:18,123341.1582,290.0004,1,20,9,1,0,0,-1.500156,3.348579,-5.023390878324,4.796305,7.109963,29.28852,26.04444,,-0.000266045186435804,,,,,,,,,,,,,,,,,,,,16.26017,0.08323908
9438,2022/03/01 22:16:28,123351.1581,300.0003,1,20,9,1,0,0,-1.500136,3.345663,-5.018949510168,4.796305,7.114124,29.28852,26.05836,,-0.000183505297172815,,1.63622498512268,0.597968995571136,,,,,,,,,,,,,,,,,16.25699,0.04940212
9439,2022/03/01 22:16:38,123361.1582,310.0004,1,20,9,1,0,0,-1.500104,3.343526,-5.015636726704,4.796305,7.118286,29.28852,26.07228,,-0.000234086997807026,,,,,,,,,,,,,,,,,,,,16.22165,-0.02490938
9440,2022/03/01 22:16:48,123371.1584,320.0006,1,20,9,1,0,0,-1.500108,3.340595,-5.01125328426,4.796305,7.122447,29.28852,26.08619,,-0.000243677102844231,,1.62909996509552,,,,,,,,,,,,,,,,,,16.28375,0.02676785
9441,2022/03/01 22:16:58,123381.1586,330.0008,1,20,9,1,0,0,-1.500111,3.337502,-5.006623462722,4.796305,7.126608,29.28852,26.10008,,-0.000367103406460956,,,,,,,,,,,,,,,,,,,,16.25699,0.04572451
9442,2022/03/01 22:17:08,123391.1586,340.0008,1,20,9,1,0,0,-1.500144,3.334978,-5.002947236832,4.796305,7.130769,29.28852,26.11397,,-0.000213383405935019,,1.47552394866943,0.640300273895264,,,,,,,,,,,,,,,,,16.20763,0.04189193
9443,2022/03/01 22:17:18,123401.1589,350.0011,1,20,9,1,0,0,-1.500111,3.331956,-4.998303847116,4.796305,7.134932,29.28852,26.12784,,-0.000343129591783509,,,,,,,,,,,,,,,,,,,,16.17822,0.05521119
9444,2022/03/01 22:17:28,123411.158,360.0002,1,20,9,1,0,0,-1.500103,3.329037,-4.993898390811,4.796305,7.139092,29.28852,26.1417,,-0.00029243400786072,,1.408970952034,,,,,,,,,,,,,,,,,,16.2521,0.02210021
9445,2022/03/01 22:17:38,123421.1581,370.0003,1,20,9,1,0,0,-1.500122,3.325723,-4.988990238206,4.796305,7.143254,29.28852,26.15555,,-0.000267378112766892,,1.29627895355225,0.720791697502136,,,,,,,,,,,,,,,,,16.26656,0.03936529
9446,2022/03/01 22:17:48,123431.1582,380.0004,1,20,9,1,0,0,-1.500104,3.322779,-4.984514069016,4.796305,7.147416,29.28852,26.16938,,-0.000284942507278174,,,,,,,,,,,,,,,,,,,,16.29732,0.08550286
9447,2022/03/01 22:17:58,123441.1583,390.0005,1,20,9,1,0,0,-1.500128,3.319306,-4.979383871168,4.796305,7.151578,29.28852,26.18321,,-0.000302843691315502,,1.30899405479431,,,,,,,,,,,,,,,,,,16.33225,0.05293906
9448,2022/03/01 22:18:08,123451.1592,400.0014,1,20,9,1,0,0,-1.500106,3.31599,-4.97433649494,4.796305,7.155739,29.28852,26.19701,,-0.000423479796154425,,,0.797772824764252,,,,,,,,,,,,,,,,,16.22581,-0.04104614
9449,2022/03/01 22:18:18,123461.1586,410.0008,1,20,9,1,0,0,-1.500104,3.312082,-4.968467456528,4.796305,7.1599,29.28852,26.2108,,-0.000411220593377948,,1.21299803256989,,,,,,,,,,,,,,,,,,16.0563,-0.08226037
9450,2022/03/01 22:18:28,123471.1581,420.0003,1,20,9,1,0,0,-1.500095,3.308746,-4.96343333087,4.796305,7.16406,29.28852,26.22457,,-0.000284169102087617,,1.14347696304321,,,,,,,,,,,,,,,,,,16.09077,-0.01216531
9451,2022/03/01 22:18:38,123481.1581,430.0003,1,20,9,1,0,0,-1.500096,3.304947,-4.957737774912,4.796305,7.168221,29.28852,26.23833,,-0.00048507540486753,,1.16821503639221,0.881791770458221,,,,,,,,,,,,,,,,,16.20319,-0.01710951
9452,2022/03/01 22:18:48,123491.1581,440.0003,1,20,9,1,0,0,-1.500044,3.301185,-4.95192275214,4.796305,7.172382,29.28852,26.25208,,-0.000284558685962111,,,,,,,,,,,,,,,,,,,,16.29236,0.005372167
9453,2022/03/01 22:18:58,123501.1583,450.0005,1,20,9,1,0,0,-1.500074,3.297476,-4.946458013224,4.796305,7.176544,29.28852,26.26581,,-0.000400392600568011,,1.09548103809357,,,,,,,,,,,,,,,,,,16.39297,0.01257241
9454,2022/03/01 22:19:08,123511.1585,460.0007,1,20,9,1,0,0,-1.500109,3.293693,-4.940898512537,4.796305,7.180705,29.28852,26.27952,,-0.000326966313878074,,1.14430701732635,0.88606208562851,,,,,,,,,,,,,,,,,16.39165,0.04018962
9455,2022/03/01 22:19:18,123521.1585,470.0007,1,20,9,1,0,0,-1.500131,3.289731,-4.935027454761,4.796305,7.184866,29.28852,26.29322,,-0.000431367894634604,,1.02928495407104,,,,,,,,,,,,,,,,,,16.26571,0.07589102
9456,2022/03/01 22:19:28,123531.1584,480.0006,1,20,9,1,0,0,-1.50013,3.285928,-4.92931917064,4.796305,7.189029,29.28852,26.3069,,-0.000469850900117308,,,0.945066809654236,,,,,,,,,,,,,,,,,16.24164,0.03355384
9457,2022/03/01 22:19:28,123531.875,480.7172,1,20,9,1,0,0,-1.500132,3.285637,-4.928889204084,4.796305,7.189327,29.28852,26.30788,,-0.000390734785469249,0.0259469803422689,1.02928495407104,0.945066809654236,,,,,,,,,,,,,,,,,16.31954,0.06468236
9458,2022/03/01 22:20:28,123591.9157,60.0006,1,21,9,1,0,0,0,3.370742,0,4.796305,7.189329,29.28852,26.30789,,0.000271738797891885,,,,,,,,,,,,,,,,,,,,16.0388,-0.02265453
9459,2022/03/01 22:21:28,123651.9158,120.0007,1,21,9,1,0,0,0,3.379482,0,4.796305,7.189329,29.28852,26.30789,,0.000102872203569859,,,,,,,,,,,,,,,,,,,,15.68667,-0.06811202
9460,2022/03/01 22:22:28,123711.9156,180.0005,1,21,9,1,0,0,0,3.383325,0,4.796305,7.189329,29.28852,26.30789,,0.0000583629007451236,,0,,,,,,,,,,,,,,,,,,15.6894,0.01103222
9461,2022/03/01 22:23:28,123771.9154,240.0003,1,21,9,1,0,0,0,3.385615,0,4.796305,7.189329,29.28852,26.30789,,0.0000290412208414637,,,,,,,,,,,,,,,,,,,,15.48807,-0.04892588
9462,2022/03/01 22:24:28,123831.9153,300.0002,1,21,9,1,0,0,0,3.387201,0,4.796305,7.189329,29.28852,26.30789,,0.00000928582812775858,,0,,,,,,,,,,,,,,,,,,15.42372,-0.05543053
9463,2022/03/01 22:25:28,123891.916,360.0009,1,21,9,1,0,0,0,3.388793,0,4.796305,7.189329,29.28852,26.30789,,0.0000146598804349196,,,,,,,,,,,,,,,,,,,,15.42967,0.05208015
9464,2022/03/01 22:26:28,123951.9156,420.0005,1,21,9,1,0,0,0,3.389876,0,4.796305,7.189329,29.28852,26.30789,,-0.00000478089714306407,,0,,,,,,,,,,,,,,,,,,15.24995,-0.04516065
9465,2022/03/01 22:27:28,124011.9156,480.0005,1,21,9,1,0,0,0,3.390732,0,4.796305,7.189329,29.28852,26.30789,,0.00000521552419741056,,,,,,,,,,,,,,,,,,,,15.30953,-0.04707992
9466,2022/03/01 22:28:28,124071.9156,540.0005,1,21,9,1,0,0,0,3.391374,0,4.796305,7.189329,29.28852,26.30789,,0.0000275399997917702,,0,,,,,,,,,,,,,,,,,,15.12704,-0.08396745
9467,2022/03/01 22:29:28,124131.9153,600.0002,1,21,9,1,0,0,0,3.391994,0,4.796305,7.189329,29.28852,26.30789,,0.0000505772914038971,,,,,,,,,,,,,,,,,,,,15.44625,0.1096356
9468,2022/03/01 22:30:28,124191.9152,660.0001,1,21,9,1,0,0,0,3.392467,0,4.796305,7.189329,29.28852,26.30789,,-0.0000214949905057438,,0,,,,,,,,,,,,,,,,,,15.15494,-0.05617261
9469,2022/03/01 22:31:28,124251.916,720.0009,1,21,9,1,0,0,0,3.393195,0,4.796305,7.189329,29.28852,26.30789,,-0.0000069147499743849,,,,,,,,,,,,,,,,,,,,15.41566,0.0133431
9470,2022/03/01 22:32:28,124311.9157,780.0006,1,21,9,1,0,0,0,3.393697,0,4.796305,7.189329,29.28852,26.30789,,-0.0000237847707467154,,0,,,,,,,,,,,,,,,,,,15.27622,0.07645786
9471,2022/03/01 22:33:28,124371.9157,840.0006,1,21,9,1,0,0,0,3.394004,0,4.796305,7.189329,29.28852,26.30789,,0.0000239837008848554,,,,,,,,,,,,,,,,,,,,15.16839,-0.08497
9472,2022/03/01 22:34:28,124431.9155,900.0004,1,21,9,1,0,0,0,3.394418,0,4.796305,7.189329,29.28852,26.30789,,0.00000541326107850182,,0,,,,,,,,,,,,,,,,,,15.35174,-0.04112601
9473,2022/03/01 22:35:28,124491.9153,960.0002,1,21,9,1,0,0,0,3.394954,0,4.796305,7.189329,29.28852,26.30789,,0.0000299912499031052,,,,,,,,,,,,,,,,,,,,15.08211,0.00338316
9474,2022/03/01 22:36:28,124551.9153,1020.0002,1,21,9,1,0,0,0,3.395252,0,4.796305,7.189329,29.28852,26.30789,,0.000036944209568901,,0,,,,,,,,,,,,,,,,,,15.44687,0.0730592
9475,2022/03/01 22:37:28,124611.9159,1080.0008,1,21,9,1,0,0,0,3.395387,0,4.796305,7.189329,29.28852,26.30789,,-0.0000224440391320968,,,,,,,,,,,,,,,,,,,,15.03088,-0.0321734
9476,2022/03/01 22:38:28,124671.9157,1140.0006,1,21,9,1,0,0,0,3.395778,0,4.796305,7.189329,29.28852,26.30789,,-0.00000343736201102729,,0,,,,,,,,,,,,,,,,,,15.38895,0.07428527
9477,2022/03/01 22:39:28,124731.9156,1200.0005,1,21,9,1,0,0,0,3.395913,0,4.796305,7.189329,29.28852,26.30789,,0.0000297904698527418,,,,,,,,,,,,,,,,,,,,15.13779,-0.07745206
9478,2022/03/01 22:40:28,124791.9155,1260.0004,1,21,9,1,0,0,0,3.3963,0,4.796305,7.189329,29.28852,26.30789,,0.0000193227497220505,,0,,,,,,,,,,,,,,,,,,15.05487,-0.03641844
9479,2022/03/01 22:41:28,124851.9153,1320.0002,1,21,9,1,0,0,0,3.396803,0,4.796305,7.189329,29.28852,26.30789,,0.0000203489507839549,,,,,,,,,,,,,,,,,,,,15.20511,0.02041996
9480,2022/03/01 22:42:28,124911.916,1380.0009,1,21,9,1,0,0,0,3.396979,0,4.796305,7.189329,29.28852,26.30789,,0.0000059666390370694,,0,,,,,,,,,,,,,,,,,,15.14165,-0.04269123
9481,2022/03/01 22:43:28,124971.9151,1440,1,21,9,1,0,0,0,3.397075,0,4.796305,7.189329,29.28852,26.30789,,-0.0000389590313716326,,,,,,,,,,,,,,,,,,,,15.27215,0.02623022
9482,2022/03/01 22:44:28,125031.9158,1500.0007,1,21,9,1,0,0,0,3.397378,0,4.796305,7.189329,29.28852,26.30789,,0.00000754645498091122,,0,,,,,,,,,,,,,,,,,,15.07236,-0.08545339
9483,2022/03/01 22:45:28,125091.9156,1560.0005,1,21,9,1,0,0,0,3.39765,0,4.796305,7.189329,29.28852,26.30789,,-0.00000707227309248992,,,,,,,,,,,,,,,,,,,,15.3081,0.04266977
9484,2022/03/01 22:46:28,125151.9154,1620.0003,1,21,9,1,0,0,0,3.397712,0,4.796305,7.189329,29.28852,26.30789,,0.000015962799807312,,0,,,,,,,,,,,,,,,,,,15.13416,0.02751768
9485,2022/03/01 22:47:28,125211.9153,1680.0002,1,21,9,1,0,0,0,3.398119,0,4.796305,7.189329,29.28852,26.30789,,0.00000501804879604606,,,,,,,,,,,,,,,,,,,,15.40266,0.04145443
9486,2022/03/01 22:48:28,125271.9152,1740.0001,1,21,9,1,0,0,0,3.39812,0,4.796305,7.189329,29.28852,26.30789,,0.000012683210115938,,0,,,,,,,,,,,,,,,,,,15.26116,0.05536199
9487,2022/03/01 22:49:28,125331.9159,1800.0008,1,21,9,1,0,0,0,3.398183,0,4.796305,7.189329,29.28852,26.30789,,-0.000014144429769658,,,,,,,,,,,,,,,,,,,,15.40105,0.08174956
9488,2022/03/01 22:49:28,125331.9175,1800.0024,1,21,9,1,0,0,0,3.398183,0,4.796305,7.189329,29.28852,26.30789,,-0.000014144429769658,0.0259469803422689,0,0,,,,,,,,,,,,,,,,,15.40105,0.08174956
9489,2022/03/01 22:49:28,125331.9247,0.0016,1,22,9,1,0,0,0,3.398289,0,4.796305,7.189329,29.28852,26.30789,,-0.000014144429769658,0.0259469803422689,0,0,,,,,,,,,,,,,,,,,15.4010448960779,0.0817459366001969
9490,2022/03/01 22:49:28,125331.9325,0.0014,1,23,10,1,0,0,0,3.398289,0,4.796305,7.189329,29.28852,26.30789,,-0.000014144429769658,0.0259469803422689,0,0,,,,,,,,,,,,,,,,,15.4010393668289,0.0817420112504103
9491,2022/03/01 22:54:49,125652.7202,60.0007,1,14,10,1,0,0,0,3.399754,0,4.796305,7.189329,29.28852,26.30789,,-0.0000184126802196261,,,,,,,,,,,,,,,,,,,,15.17364,-0.07969439
9492,2022/03/01 22:55:49,125712.721,120.0015,1,14,10,1,0,0,0,3.399691,0,4.796305,7.189329,29.28852,26.30789,,0.0000212169998121681,,,,,,,,,,,,,,,,,,,,15.25585,0.005653501
9493,2022/03/01 22:56:49,125772.72,180.0005,1,14,10,1,0,0,0,3.399884,0,4.796305,7.189329,29.28852,26.30789,,-0.0000128017400129465,,0,0,,,,,,,,,,,,,,,,,15.32793,0.06310463
9494,2022/03/01 22:57:49,125832.7207,240.0012,1,14,10,1,0,0,0,3.40013,0,4.796305,7.189329,29.28852,26.30789,,-0.0000261963705270318,,,,,,,,,,,,,,,,,,,,15.40392,0.0995928
9495,2022/03/01 22:58:49,125892.7197,300.0002,1,14,10,1,0,0,0,3.40013,0,4.796305,7.189329,29.28852,26.30789,,0.00000837672541820211,,0,0,,,,,,,,,,,,,,,,,15.22522,-0.06879628
9496,2022/03/01 22:58:49,125892.7204,300.0009,1,14,10,1,0,0,0,3.400135,0,4.796305,7.189329,29.28852,26.30789,,0.00000837672541820211,0.0259469803422689,0,0,,,,,,,,,,,,,,,,,15.22522,-0.06879628
9497,2022/03/01 22:58:49,125893.0072,0.2516,1,15,10,1,0,0,-3.483577,2.894049,-10.081642533273,4.795133,7.189342,29.28503,26.30793,,-0.328487813472748,,0.00654424680396914,151.25390625,,,,,,,,,,,,,,,,,15.22522,-0.06879628
9498,2022/03/01 22:58:50,125893.2568,0.5012,1,15,10,1,0,0,-6.444606,2.870356,-18.498313499736,4.793854,7.189342,29.28135,26.30793,,-0.0933987125754356,,0.0534392595291138,18.642599105835,,,,,,,,,,,,,,,,,15.22522,-0.06879628
9499,2022/03/01 22:58:50,125893.5072,0.7516,1,15,10,1,0,0,-8.869646,2.854442,-25.317890067532,4.792571,7.189342,29.27767,26.30793,,,,,,,,,,,,,,,,,,,,,,15.10581,-0.0373143
9500,2022/03/01 22:58:50,125893.7567,1.0011,1,15,10,1,0,0,-10.80727,2.84079,-30.7011845433,4.791293,7.189342,29.27403,26.30793,,,,,,,,,,,,,,,,,,,,,,15.10581,-0.0373143
9501,2022/03/01 22:58:50,125894.0071,1.2515,1,15,10,1,0,0,-12.32292,2.829072,-34.86242793024,4.790008,7.189342,29.27039,26.30793,,,,,,,,,,,,,,,,,,,,,,15.10581,-0.0373143
9502,2022/03/01 22:58:51,125894.2566,1.501,1,15,10,1,0,0,-13.56318,2.817613,-38.21579228934,4.788729,7.189342,29.26678,26.30793,,-0.0456502810120583,,0.117455899715424,9.13969326019287,,,,,,,,,,,,,,,,,15.21459,-0.0373143
9503,2022/03/01 22:58:51,125894.5071,1.7515,1,15,10,1,0,0,-14.55295,2.807068,-40.8511202506,4.787447,7.189342,29.26317,26.30793,,,,,,,,,,,,,,,,,,,,,,15.21459,-0.0373143
9504,2022/03/01 22:58:51,125894.7558,2.0002,1,15,10,1,0,0,-15.32717,2.797115,-42.87185711455,4.78617,7.189342,29.2596,26.30793,,,,,,,,,,,,,,,,,,,,,,15.4425,-0.0373143
9505,2022/03/01 22:58:51,125895.0056,2.25,1,15,10,1,0,0,-15.96076,2.787194,-44.48573450744,4.784891,7.189342,29.25602,26.30793,,,,,,,,,,,,,,,,,,,,,,15.4425,0.1052165
9506,2022/03/01 22:58:52,125895.256,2.5004,1,15,10,1,0,0,-16.45642,2.777935,-45.7148650927,4.783607,7.189342,29.25245,26.30793,,-0.0421878881752491,,0.144311904907227,7.48692607879639,,,,,,,,,,,,,,,,,15.4425,0.1052165
9507,2022/03/01 22:58:52,125895.5064,2.7508,1,15,10,1,0,0,-16.862,2.768615,-46.68438613,4.782324,7.189342,29.2489,26.30793,,,,,,,,,,,,,,,,,,,,,,15.51774,0.02351224
9508,2022/03/01 22:58:52,125895.756,3.0004,1,15,10,1,0,0,-17.18564,2.759386,-47.42181441704,4.781046,7.189342,29.24536,26.30793,,,,,,,,,,,,,,,,,,,,,,15.51774,0.02351224
9509,2022/03/01 22:58:52,125896.0073,3.2517,1,15,10,1,0,0,-17.44398,2.750546,-47.98046941308,4.779759,7.189342,29.24182,26.30793,,,,,,,,,,,,,,,,,,,,,,15.51774,0.02351224
9510,2022/03/01 22:58:53,125896.2558,3.5002,1,15,10,1,0,0,-17.64607,2.741858,-48.38301819806,4.778485,7.189342,29.23832,26.30793,,-0.0349193997681141,,0.152345195412636,6.86197900772095,,,,,,,,,,,,,,,,,15.36067,0.02351224
9511,2022/03/01 22:58:53,125896.5072,3.7516,1,15,10,1,0,0,-17.81144,2.733287,-48.68377740328,4.777196,7.189342,29.23479,26.30793,,,,,,,,,,,,,,,,,,,,,,15.36067,0.02351224
9512,2022/03/01 22:58:53,125896.7557,4.0001,1,15,10,1,0,0,-17.94078,2.724875,-48.8863829025,4.77592,7.189342,29.23131,26.30793,,,,,,,,,,,,,,,,,,,,,,15.36067,0.02351224
9513,2022/03/01 22:58:53,125897.0062,4.2506,1,15,10,1,0,0,-18.04665,2.71672,-49.027694988,4.774638,7.189342,29.22782,26.30793,,,,,,,,,,,,,,,,,,,,,,15.41368,-0.03252029
9514,2022/03/01 22:58:54,125897.256,4.5004,1,15,10,1,0,0,-18.13113,2.70852,-49.1085282276,4.773358,7.189342,29.22435,26.30793,,-0.0365206189453602,,0.145176202058792,6.25229501724243,,,,,,,,,,,,,,,,,15.41368,-0.03252029
9515,2022/03/01 22:58:54,125897.5071,4.7515,1,15,10,1,0,0,-18.19722,2.700294,-49.13784398268,4.772071,7.189342,29.22086,26.30793,,,,,,,,,,,,,,,,,,,,,,15.41368,-0.03252029
9516,2022/03/01 22:58:54,125897.7558,5.0002,1,15,10,1,0,0,-18.2513,2.691967,-49.1318973071,4.770795,7.189342,29.21743,26.30793,,,,,,,,,,,,,,,,,,,,,,15.51596,0.03196418
9517,2022/03/01 22:58:54,125898.0056,5.25,1,15,10,1,0,0,-18.29361,2.68445,-49.1082813645,4.769516,7.189342,29.21399,26.30793,,,,,,,,,,,,,,,,,,,,,,15.51596,0.03196418
9518,2022/03/01 22:58:55,125898.2557,5.5001,1,15,10,1,0,0,-18.32816,2.676404,-49.05356073664,4.768239,7.189342,29.21056,26.30793,,-0.0330341309309006,,0.1586944013834,6.46735191345215,,,,,,,,,,,,,,,,,15.51596,0.03196418
9519,2022/03/01 22:58:55,125898.5062,5.7506,1,15,10,1,0,0,-18.35572,2.668207,-48.97686059404,4.766952,7.189342,29.20712,26.30793,,,,,,,,,,,,,,,,,,,,,,15.80106,0.03196418
9520,2022/03/01 22:58:55,125898.7569,6.0013,1,15,10,1,0,0,-18.37767,2.660536,-48.89445263112,4.765667,7.189342,29.2037,26.30793,,,,,,,,,,,,,,,,,,,,,,15.80106,0.03196418
9521,2022/03/01 22:58:55,125899.0063,6.2507,1,15,10,1,0,0,-18.39486,2.652563,-48.79352502618,4.764388,7.189342,29.2003,26.30793,,,,,,,,,,,,,,,,,,,,,,15.80106,0.03196418
9522,2022/03/01 22:58:56,125899.256,6.5004,1,15,10,1,0,0,-18.40897,2.64475,-48.6871234075,4.763109,7.189342,29.19691,26.30793,,-0.0322023294866085,,0.166728094220161,6.23393487930298,,,,,,,,,,,,,,,,,15.98202,0.1456416
9523,2022/03/01 22:58:56,125899.5064,6.7508,1,15,10,1,0,0,-18.42007,2.636792,-48.56989321544,4.761828,7.189342,29.19353,26.30793,,,,,,,,,,,,,,,,,,,,,,15.98202,0.1456416
9524,2022/03/01 22:58:56,125899.7567,7.0011,1,15,10,1,0,0,-18.42917,2.628959,-48.44953233403,4.760544,7.189342,29.19015,26.30793,,,,,,,,,,,,,,,,,,,,,,15.98202,0.1456416
9525,2022/03/01 22:58:56,125900.0065,7.2509,1,15,10,1,0,0,-18.43645,2.620869,-48.31952027505,4.759264,7.189342,29.18679,26.30793,,,,,,,,,,,,,,,,,,,,,,16.01351,0.009841323
9526,2022/03/01 22:58:57,125900.2559,7.5003,1,15,10,1,0,0,-18.44212,2.612972,-48.18874318064,4.757985,7.189342,29.18344,26.30793,,-0.0321621783077717,,0.157506093382835,6.13698577880859,,,,,,,,,,,,,,,,,16.01351,0.009841323
9527,2022/03/01 22:58:57,125900.5057,7.7501,1,15,10,1,0,0,-18.44674,2.604819,-48.05041884006,4.756708,7.189342,29.18011,26.30793,,,,,,,,,,,,,,,,,,,,,,15.95637,0.009841323
9528,2022/03/01 22:58:57,125900.7562,8.0006,1,15,10,1,0,0,-18.45045,2.596822,-47.9125344699,4.755425,7.189342,29.17678,26.30793,,,,,,,,,,,,,,,,,,,,,,15.95637,0.009841323
9529,2022/03/01 22:58:57,125901.0062,8.2506,1,15,10,1,0,0,-18.45327,2.588548,-47.76717515196,4.754147,7.189342,29.17346,26.30793,,,,,,,,,,,,,,,,,,,,,,15.95637,0.009841323
9530,2022/03/01 22:58:58,125901.2567,8.5011,1,15,10,1,0,0,-18.45557,2.580465,-47.62395244005,4.752861,7.189342,29.17014,26.30793,,-0.0347004495561123,,0.160411506891251,6.40337705612183,,,,,,,,,,,,,,,,,16.1498,0.04259169
9531,2022/03/01 22:58:58,125901.5066,8.751,1,15,10,1,0,0,-18.45738,2.571837,-47.46937280706,4.751579,7.189342,29.16684,26.30793,,,,,,,,,,,,,,,,,,,,,,16.1498,0.04259169
9532,2022/03/01 22:58:58,125901.7569,9.0013,1,15,10,1,0,0,-18.45875,2.56389,-47.3262045375,4.750296,7.189342,29.16354,26.30793,,,,,,,,,,,,,,,,,,,,,,16.1498,0.04259169
9533,2022/03/01 22:58:58,125902.0063,9.2507,1,15,10,1,0,0,-18.45992,2.555138,-47.16764306896,4.749019,7.189342,29.16027,26.30793,,,,,,,,,,,,,,,,,,,,,,16.42671,0.08653462
9534,2022/03/01 22:58:59,125902.2558,9.5002,1,15,10,1,0,0,-18.46091,2.546714,-47.01465794974,4.747743,7.189342,29.15702,26.30793,,-0.0350513607263565,,0.148218303918839,6.74872398376465,,,,,,,,,,,,,,,,,16.42671,0.08653462
9535,2022/03/01 22:58:59,125902.5065,9.7509,1,15,10,1,0,0,-18.46175,2.537865,-46.85342916375,4.746456,7.189342,29.15375,26.30793,,,,,,,,,,,,,,,,,,,,,,16.42671,0.08653462
9536,2022/03/01 22:58:59,125902.7567,10.0011,1,15,10,1,0,0,-18.46239,2.529179,-46.69468907781,4.745175,7.189342,29.1505,26.30793,,,,,,,,,,,,,,,,,,,,,,16.73763,0.08653462
9537,2022/03/01 22:58:59,125902.7582,10.0026,1,15,10,1,0,0,-18.46239,2.529179,-46.69468907781,4.745166,7.189342,29.15048,26.30793,,-0.0378039292991161,0.0259469803422689,0.141800999641418,6.79936218261719,,,,,,,,,,,,,,,,,16.73763,0.08653462
9538,2022/03/01 22:59:00,125903.7959,1.0008,1,16,10,1,0,0,0,3.155313,0,4.745146,7.189342,29.15042,26.30793,,0.0372052304446697,,,,,,,,,,,,,,,,,,,,16.69894,0.08507192
9539,2022/03/01 22:59:01,125904.7959,2.0008,1,16,10,1,0,0,0,3.179909,0,4.745146,7.189342,29.15042,26.30793,,0.021551450714469,,,,,,,,,,,,,,,,,,,,16.82977,-0.01203656
9540,2022/03/01 22:59:02,125905.796,3.0009,1,16,10,1,0,0,0,3.195784,0,4.745146,7.189342,29.15042,26.30793,,0.0129313403740525,,,,,,,,,,,,,,,,,,,,17.11864,0.143193
9541,2022/03/01 22:59:03,125906.7959,4.0008,1,16,10,1,0,0,0,3.207549,0,4.745146,7.189342,29.15042,26.30793,,0.00942345894873142,,,,,,,,,,,,,,,,,,,,17.25887,0.04381895
9542,2022/03/01 22:59:04,125907.7951,5,1,16,10,1,0,0,0,3.216972,0,4.745146,7.189342,29.15042,26.30793,,0.0102594699710608,,,,,,,,,,,,,,,,,,,,17.10787,-0.04718721
9543,2022/03/01 22:59:05,125908.7951,6,1,16,10,1,0,0,0,3.224808,0,4.745146,7.189342,29.15042,26.30793,,0.00820672512054443,,,,,,,,,,,,,,,,,,,,17.21668,0.03400505
9544,2022/03/01 22:59:06,125909.7953,7.0002,1,16,10,1,0,0,0,3.231595,0,4.745146,7.189342,29.15042,26.30793,,0.00667064683511853,,,,,,,,,,,,,,,,,,,,17.50039,0.08865893
9545,2022/03/01 22:59:07,125910.7959,8.0008,1,16,10,1,0,0,0,3.237185,0,4.745146,7.189342,29.15042,26.30793,,0.00623808288946748,,,,,,,,,,,,,,,,,,,,17.37896,-0.03794789
9546,2022/03/01 22:59:08,125911.7951,9,1,16,10,1,0,0,0,3.242034,0,4.745146,7.189342,29.15042,26.30793,,0.00510015711188316,,,,,,,,,,,,,,,,,,,,17.22338,-0.03794789
9547,2022/03/01 22:59:09,125912.7952,10.0001,1,16,10,1,0,0,0,3.246434,0,4.745146,7.189342,29.15042,26.30793,,0.00446660816669464,,,,,,,,,,,,,,,,,,,,17.59805,0.06549597
9548,2022/03/01 22:59:10,125913.796,11.0009,1,16,10,1,0,0,0,3.250503,0,4.745146,7.189342,29.15042,26.30793,,0.00383098004385829,,,,,,,,,,,,,,,,,,,,17.61022,0.06549597
9549,2022/03/01 22:59:11,125914.7952,12.0001,1,16,10,1,0,0,0,3.254443,0,4.745146,7.189342,29.15042,26.30793,,0.00352860894054174,,,,,,,,,,,,,,,,,,,,17.34137,-0.02601087
9550,2022/03/01 22:59:12,125915.7951,13,1,16,10,1,0,0,0,3.258041,0,4.745146,7.189342,29.15042,26.30793,,0.00332251703366637,,,,,,,,,,,,,,,,,,,,17.51629,-0.02601087
9551,2022/03/01 22:59:13,125916.7951,14,1,16,10,1,0,0,0,3.260892,0,4.745146,7.189342,29.15042,26.30793,,0.00274381204508245,,,,,,,,,,,,,,,,,,,,17.66254,0.1003665
9552,2022/03/01 22:59:14,125917.7952,15.0001,1,16,10,1,0,0,0,3.264071,0,4.745146,7.189342,29.15042,26.30793,,0.00282764411531389,,,,,,,,,,,,,,,,,,,,17.44716,-0.03701746
9553,2022/03/01 22:59:15,125918.796,16.0009,1,16,10,1,0,0,0,3.266784,0,4.745146,7.189342,29.15042,26.30793,,0.00324228103272617,,,,,,,,,,,,,,,,,,,,17.43042,-0.0355196
9554,2022/03/01 22:59:16,125919.7953,17.0002,1,16,10,1,0,0,0,3.269566,0,4.745146,7.189342,29.15042,26.30793,,0.00253647193312645,,,,,,,,,,,,,,,,,,,,17.66745,0.05854905
9555,2022/03/01 22:59:17,125920.7961,18.001,1,16,10,1,0,0,0,3.272187,0,4.745146,7.189342,29.15042,26.30793,,0.00231535197235644,,,,,,,,,,,,,,,,,,,,17.51254,-0.03288865
9556,2022/03/01 22:59:18,125921.7954,19.0003,1,16,10,1,0,0,0,3.274338,0,4.745146,7.189342,29.15042,26.30793,,,,,,,,,,,,,,,,,,,,,,17.37752,-0.04219353
9557,2022/03/01 22:59:19,125922.7952,20.0001,1,16,10,1,0,0,0,3.276681,0,4.745146,7.189342,29.15042,26.30793,,0.00230099307373166,,,,,,,,,,,,,,,,,,,,17.70501,0.1023418
9558,2022/03/01 22:59:20,125923.7952,21.0001,1,16,10,1,0,0,0,3.278707,0,4.745146,7.189342,29.15042,26.30793,,,,,,,,,,,,,,,,,,,,,,17.62377,-0.02538681
9559,2022/03/01 22:59:21,125924.7952,22.0001,1,16,10,1,0,0,0,3.280609,0,4.745146,7.189342,29.15042,26.30793,,0.00182174902874976,,,,,,,,,,,,,,,,,,,,17.4082,-0.06736577
9560,2022/03/01 22:59:22,125925.7961,23.001,1,16,10,1,0,0,0,3.282567,0,4.745146,7.189342,29.15042,26.30793,,0.00183580000884831,,,,,,,,,,,,,,,,,,,,17.61233,0.06378949
9561,2022/03/01 22:59:23,125926.7953,24.0002,1,16,10,1,0,0,0,3.284176,0,4.745146,7.189342,29.15042,26.30793,,0.00182294996920973,,,,,,,,,,,,,,,,,,,,17.63223,0.06378949
9562,2022/03/01 22:59:24,125927.7953,25.0002,1,16,10,1,0,0,0,3.28609,0,4.745146,7.189342,29.15042,26.30793,,0.00172754703089595,,,,,,,,,,,,,,,,,,,,17.30274,-0.03791392
9563,2022/03/01 22:59:25,125928.7955,26.0004,1,16,10,1,0,0,0,3.287801,0,4.745146,7.189342,29.15042,26.30793,,0.00182331399992108,,,,,,,,,,,,,,,,,,,,17.52876,-0.03791392
9564,2022/03/01 22:59:26,125929.7963,27.0012,1,16,10,1,0,0,0,3.289365,0,4.745146,7.189342,29.15042,26.30793,,0.00159636104945093,,,,,,,,,,,,,,,,,,,,17.50126,-0.04416883
9565,2022/03/01 22:59:27,125930.7954,28.0003,1,16,10,1,0,0,0,3.290722,0,4.745146,7.189342,29.15042,26.30793,,,,,,,,,,,,,,,,,,,,,,17.33063,-0.04416883
9566,2022/03/01 22:59:28,125931.7952,29.0001,1,16,10,1,0,0,0,3.292004,0,4.745146,7.189342,29.15042,26.30793,,0.00136545696295798,,,,,,,,,,,,,,,,,,,,17.36869,-0.0414294
9567,2022/03/01 22:59:29,125932.7954,30.0003,1,16,10,1,0,0,0,3.293566,0,4.745146,7.189342,29.15042,26.30793,,0.00223802193067968,,,,,,,,,,,,,,,,,,,,17.47677,0.06819367
9568,2022/03/01 22:59:30,125933.7955,31.0004,1,16,10,1,0,0,0,3.294883,0,4.745146,7.189342,29.15042,26.30793,,0.00134911795612425,,,,,,,,,,,,,,,,,,,,17.33732,-0.07799506
9569,2022/03/01 22:59:31,125934.7954,32.0003,1,16,10,1,0,0,0,3.29608,0,4.745146,7.189342,29.15042,26.30793,,,,,,,,,,,,,,,,,,,,,,17.53777,0.00192523
9570,2022/03/01 22:59:32,125935.7954,33.0003,1,16,10,1,0,0,0,3.297341,0,4.745146,7.189342,29.15042,26.30793,,0.00138489995151758,,,,,,,,,,,,,,,,,,,,17.54552,0.06313801
9571,2022/03/01 22:59:33,125936.7954,34.0003,1,16,10,1,0,0,0,3.298408,0,4.745146,7.189342,29.15042,26.30793,,0.00132031401153654,,,,,,,,,,,,,,,,,,,,17.29832,-0.07725
9572,2022/03/01 22:59:34,125937.7956,35.0005,1,16,10,1,0,0,0,3.299349,0,4.745146,7.189342,29.15042,26.30793,,,,,,,,,,,,,,,,,,,,,,17.52154,0.06975353
9573,2022/03/01 22:59:35,125938.7953,36.0002,1,16,10,1,0,0,0,3.300702,0,4.745146,7.189342,29.15042,26.30793,,0.00110803497955203,,,,,,,,,,,,,,,,,,,,17.55362,0.0100261
9574,2022/03/01 22:59:36,125939.7954,37.0003,1,16,10,1,0,0,0,3.301627,0,4.745146,7.189342,29.15042,26.30793,,,,,,,,,,,,,,,,,,,,,,17.21738,0.0100261
9575,2022/03/01 22:59:37,125940.7955,38.0004,1,16,10,1,0,0,0,3.302795,0,4.745146,7.189342,29.15042,26.30793,,0.000921732280403376,,,,,,,,,,,,,,,,,,,,17.41312,0.06116986
9576,2022/03/01 22:59:38,125941.7955,39.0004,1,16,10,1,0,0,0,3.303744,0,4.745146,7.189342,29.15042,26.30793,,0.00121673301327974,,,,,,,,,,,,,,,,,,,,17.53107,0.06116986
9577,2022/03/01 22:59:39,125942.7956,40.0005,1,16,10,1,0,0,0,3.3049,0,4.745146,7.189342,29.15042,26.30793,,,,,,,,,,,,,,,,,,,,,,17.20486,-0.05946696
9578,2022/03/01 22:59:39,125942.7969,40.0018,1,16,10,1,0,0,0,3.3049,0,4.745146,7.189342,29.15042,26.30793,,0.00121673301327974,0.0259469803422689,0,0,,,,,,,,,,,,,,,,,17.20486,-0.05946696
9579,2022/03/01 22:59:39,125943.0851,0.2512,1,17,10,1,0,0,3.692406,3.401429,12.559456848174,4.745389,7.189509,29.15125,26.30849,,0.083701953291893,,0.0121093699708581,66.6163635253906,,,,,,,,,,,,,,,,,17.20486,-0.05946696
9580,2022/03/01 22:59:40,125943.3349,0.501,1,17,10,1,0,0,3.692413,3.405405,12.574161692265,4.745646,7.189509,29.15212,26.30849,,0.0212617497891188,,0.0510451607406139,,,,,,,,,,,,,,,,,,17.20486,-0.05946696
9581,2022/03/01 22:59:40,125943.5844,0.7505,1,17,10,1,0,0,3.69265,3.407937,12.58431856305,4.745902,7.189509,29.153,26.30849,,,,,,,,,,,,,,,,,,,,,,17.32286,-0.05946696
9582,2022/03/01 22:59:40,125943.8346,1.0007,1,17,10,1,0,0,3.691895,3.410222,12.59018155069,4.746157,7.189509,29.15387,26.30849,,,,,,,,,,,,,,,,,,,,,,17.32286,-0.05946696
9583,2022/03/01 22:59:40,125944.0852,1.2513,1,17,10,1,0,0,3.69088,3.412546,12.59529778048,4.746415,7.189509,29.15475,26.30849,,,,,,,,,,,,,,,,,,,,,,17.50585,0.09405911
9584,2022/03/01 22:59:41,125944.334,1.5001,1,17,10,1,0,0,3.69001,3.414357,12.59901147357,4.746669,7.189509,29.15561,26.30849,,0.00808081310242414,,0.100569799542427,11.3301000595093,,,,,,,,,,,,,,,,,17.50585,0.09405911
9585,2022/03/01 22:59:41,125944.5843,1.7504,1,17,10,1,0,0,3.689743,3.416347,12.605442428821,4.746925,7.189509,29.15649,26.30849,,,,,,,,,,,,,,,,,,,,,,17.50585,0.09405911
9586,2022/03/01 22:59:41,125944.8348,2.0009,1,17,10,1,0,0,3.689125,3.418218,12.61023347925,4.747181,7.189509,29.15736,26.30849,,,,,,,,,,,,,,,,,,,,,,17.4082,-0.0305146
9587,2022/03/01 22:59:41,125945.0844,2.2505,1,17,10,1,0,0,3.688988,3.419754,12.615431468952,4.747437,7.189509,29.15824,26.30849,,,,,,,,,,,,,,,,,,,,,,17.4082,-0.0305146
9588,2022/03/01 22:59:42,125945.334,2.5001,1,17,10,1,0,0,3.689232,3.421319,12.622039537008,4.747692,7.189509,29.15911,26.30849,,0.00651862798258662,,0.142194002866745,,,,,,,,,,,,,,,,,,17.4082,-0.0305146
9589,2022/03/01 22:59:42,125945.5847,2.7508,1,17,10,1,0,0,3.689819,3.422988,12.630206159172,4.747949,7.189509,29.15999,26.30849,,,,,,,,,,,,,,,,,,,,,,17.20982,-0.0305146
9590,2022/03/01 22:59:42,125945.8342,3.0003,1,17,10,1,0,0,3.689789,3.42487,12.63704765243,4.748204,7.189509,29.16086,26.30849,,,,,,,,,,,,,,,,,,,,,,17.20982,-0.0305146
9591,2022/03/01 22:59:42,125946.0846,3.2507,1,17,10,1,0,0,3.689873,3.426476,12.643261277548,4.74846,7.189509,29.16174,26.30849,,,,,,,,,,,,,,,,,,,,,,17.20982,-0.0305146
9592,2022/03/01 22:59:43,125946.3342,3.5003,1,17,10,1,0,0,3.689911,3.428075,12.649291651325,4.748715,7.189509,29.16262,26.30849,,0.00582709582522511,,0.162321597337723,6.93087577819824,,,,,,,,,,,,,,,,,17.2211,-0.05847096
9593,2022/03/01 22:59:43,125946.5854,3.7515,1,17,10,1,0,0,3.689987,3.429379,12.654363928073,4.748972,7.189509,29.1635,26.30849,,,,,,,,,,,,,,,,,,,,,,17.2211,-0.05847096
9594,2022/03/01 22:59:43,125946.8341,4.0002,1,17,10,1,0,0,3.689911,3.431061,12.660309725571,4.749227,7.189509,29.16437,26.30849,,,,,,,,,,,,,,,,,,,,,,17.2211,-0.05847096
9595,2022/03/01 22:59:43,125947.0855,4.2516,1,17,10,1,0,0,3.689827,3.432423,12.665047060821,4.749485,7.189509,29.16525,26.30849,,,,,,,,,,,,,,,,,,,,,,17.3819,0.05025148
9596,2022/03/01 22:59:44,125947.334,4.5001,1,17,10,1,0,0,3.69001,3.433786,12.67070467786,4.749739,7.189509,29.16613,26.30849,,0.00480247009545565,,0.154793500900269,6.15046787261963,,,,,,,,,,,,,,,,,17.3819,0.05025148
9597,2022/03/01 22:59:44,125947.5852,4.7513,1,17,10,1,0,0,3.690262,3.434989,12.676009377118,4.749996,7.189509,29.16701,26.30849,,,,,,,,,,,,,,,,,,,,,,17.3819,0.05025148
9598,2022/03/01 22:59:44,125947.8342,5.0003,1,17,10,1,0,0,3.690193,3.436351,12.680798405743,4.750251,7.189509,29.16788,26.30849,,,,,,,,,,,,,,,,,,,,,,17.47095,0.05025148
9599,2022/03/01 22:59:44,125948.0853,5.2514,1,17,10,1,0,0,3.690285,3.437791,12.686428560435,4.750508,7.189509,29.16877,26.30849,,,,,,,,,,,,,,,,,,,,,,17.47095,0.05025148
9600,2022/03/01 22:59:45,125948.3342,5.5003,1,17,10,1,0,0,3.690132,3.439301,12.691474677732,4.750762,7.189509,29.16965,26.30849,,0.00603603385388851,,0.196839898824692,,,,,,,,,,,,,,,,,,17.47095,0.05025148
9601,2022/03/01 22:59:45,125948.5852,5.7513,1,17,10,1,0,0,3.690269,3.440439,12.696145388091,4.751019,7.189509,29.17053,26.30849,,,,,,,,,,,,,,,,,,,,,,17.2523,-0.04050016
9602,2022/03/01 22:59:45,125948.8342,6.0003,1,17,10,1,0,0,3.690079,3.442079,12.701543434241,4.751274,7.189509,29.1714,26.30849,,,,,,,,,,,,,,,,,,,,,,17.2523,-0.04050016
9603,2022/03/01 22:59:45,125949.0846,6.2507,1,17,10,1,0,0,3.690269,3.442935,12.705356299515,4.75153,7.189509,29.17229,26.30849,,,,,,,,,,,,,,,,,,,,,,17.07132,-0.04050016
9604,2022/03/01 22:59:46,125949.335,6.5011,1,17,10,1,0,0,3.690399,3.444496,12.711564593904,4.751787,7.189509,29.17317,26.30849,,0.00586517015472054,,0.177721604704857,5.42216491699219,,,,,,,,,,,,,,,,,17.07132,-0.05655587
9605,2022/03/01 22:59:46,125949.5844,6.7505,1,17,10,1,0,0,3.690445,3.445634,12.71592276713,4.75204,7.189509,29.17404,26.30849,,,,,,,,,,,,,,,,,,,,,,17.07132,-0.05655587
9606,2022/03/01 22:59:46,125949.834,7.0001,1,17,10,1,0,0,3.690399,3.446881,12.720366195519,4.752298,7.189509,29.17493,26.30849,,,,,,,,,,,,,,,,,,,,,,17.26217,-0.05655587
9607,2022/03/01 22:59:46,125950.0846,7.2507,1,17,10,1,0,0,3.690468,3.447969,12.724619259492,4.752554,7.189509,29.17582,26.30849,,,,,,,,,,,,,,,,,,,,,,17.26217,-0.05655587
9608,2022/03/01 22:59:47,125950.334,7.5001,1,17,10,1,0,0,3.690308,3.449268,12.728861294544,4.752809,7.189509,29.17669,26.30849,,0.00491114193573594,,0.202261105179787,,,,,,,,,,,,,,,,,,17.26217,-0.05655587
9609,2022/03/01 22:59:47,125950.5846,7.7507,1,17,10,1,0,0,3.690231,3.450432,12.732891129792,4.753067,7.189509,29.17758,26.30849,,,,,,,,,,,,,,,,,,,,,,17.45562,0.1200944
9610,2022/03/01 22:59:47,125950.8349,8.001,1,17,10,1,0,0,3.690193,3.451528,12.736804464904,4.753322,7.189509,29.17846,26.30849,,,,,,,,,,,,,,,,,,,,,,17.45562,0.1200944
9611,2022/03/01 22:59:47,125951.0854,8.2515,1,17,10,1,0,0,3.690323,3.452668,12.741460131764,4.753579,7.189509,29.17935,26.30849,,,,,,,,,,,,,,,,,,,,,,17.45562,0.1200944
9612,2022/03/01 22:59:48,125951.3348,8.5009,1,17,10,1,0,0,3.690506,3.454071,12.747269749926,4.753834,7.189509,29.18023,26.30849,,0.00434299279004335,,0.199905499815941,4.76602411270142,,,,,,,,,,,,,,,,,17.29023,-0.05168676
9613,2022/03/01 22:59:48,125951.5854,8.7515,1,17,10,1,0,0,3.690582,3.455074,12.751233913068,4.754091,7.189509,29.18112,26.30849,,,,,,,,,,,,,,,,,,,,,,17.29023,-0.05168676
9614,2022/03/01 22:59:48,125951.834,9.0001,1,17,10,1,0,0,3.690613,3.456241,12.755647965733,4.754344,7.189509,29.182,26.30849,,,,,,,,,,,,,,,,,,,,,,17.29023,-0.05168676
9615,2022/03/01 22:59:48,125952.0846,9.2507,1,17,10,1,0,0,3.690231,3.457471,12.758866665801,4.754602,7.189509,29.18288,26.30849,,,,,,,,,,,,,,,,,,,,,,17.09004,-0.05168676
9616,2022/03/01 22:59:49,125952.3349,9.501,1,17,10,1,0,0,3.690117,3.458808,12.763406200536,4.754858,7.189509,29.18377,26.30849,,0.00499665876850486,,0.237070605158806,,,,,,,,,,,,,,,,,,17.09004,-0.05168676
9617,2022/03/01 22:59:49,125952.5854,9.7515,1,17,10,1,0,0,3.690262,3.459605,12.76684886651,4.755115,7.189509,29.18466,26.30849,,,,,,,,,,,,,,,,,,,,,,17.09004,-0.05168676
9618,2022/03/01 22:59:49,125952.834,10.0001,1,17,10,1,0,0,3.690193,3.460784,12.770960891312,4.755369,7.189509,29.18554,26.30849,,,,,,,,,,,,,,,,,,,,,,17.14647,-0.04492462
9619,2022/03/01 22:59:49,125952.8355,10.0016,1,17,10,1,0,0,3.690193,3.460784,12.770960891312,4.755371,7.189509,29.18554,26.30849,,0.00439317198470235,0.0259469803422689,0.213909298181534,4.76602411270142,,,,,,,,,,,,,,,,,17.14647,-0.04492462
9620,2022/03/01 22:59:50,125953.8739,1,1,18,10,1,0,0,0,3.362822,0,4.755375,7.189509,29.18556,26.30849,,-0.00891019962728024,,,,,,,,,,,,,,,,,,,,17.35442,0.06498635
9621,2022/03/01 22:59:51,125954.875,2.0011,1,18,10,1,0,0,0,3.360359,0,4.755375,7.189509,29.18556,26.30849,,-0.00451094377785921,,,,,,,,,,,,,,,,,,,,17.20222,-0.04756391
9622,2022/03/01 22:59:52,125955.874,3.0001,1,18,10,1,0,0,0,3.35851,0,4.755375,7.189509,29.18556,26.30849,,-0.00229985895566642,,,,,,,,,,,,,,,,,,,,17.08971,-0.03515899
9623,2022/03/01 22:59:53,125956.8741,4.0002,1,18,10,1,0,0,0,3.35739,0,4.755375,7.189509,29.18556,26.30849,,-0.00158843898680061,,,,,,,,,,,,,,,,,,,,17.19271,-0.03515899
9624,2022/03/01 22:59:54,125957.8741,5.0002,1,18,10,1,0,0,0,3.356418,0,4.755375,7.189509,29.18556,26.30849,,,,,,,,,,,,,,,,,,,,,,17.27315,-0.01365185
9625,2022/03/01 22:59:55,125958.875,6.0011,1,18,10,1,0,0,0,3.355856,0,4.755375,7.189509,29.18556,26.30849,,-0.000975426402874291,,,,,,,,,,,,,,,,,,,,17.09145,-0.01365185
9626,2022/03/01 22:59:56,125959.8741,7.0002,1,18,10,1,0,0,0,3.354943,0,4.755375,7.189509,29.18556,26.30849,,,,,,,,,,,,,,,,,,,,,,17.23291,0.06102622
9627,2022/03/01 22:59:57,125960.8741,8.0002,1,18,10,1,0,0,0,3.35467,0,4.755375,7.189509,29.18556,26.30849,,,,,,,,,,,,,,,,,,,,,,17.33732,0.06102622
9628,2022/03/01 22:59:58,125961.8741,9.0002,1,18,10,1,0,0,0,3.354136,0,4.755375,7.189509,29.18556,26.30849,,-0.000404126389184967,,,,,,,,,,,,,,,,,,,,17.19676,-0.01129806
9629,2022/03/01 22:59:59,125962.874,10.0001,1,18,10,1,0,0,0,3.35382,0,4.755375,7.189509,29.18556,26.30849,,,,,,,,,,,,,,,,,,,,,,17.05177,-0.05578756
9630,2022/03/01 23:00:00,125963.8743,11.0004,1,18,10,1,0,0,0,3.353648,0,4.755375,7.189509,29.18556,26.30849,,,,,,,,,,,,,,,,,,,,,,17.18618,0.0524801
9631,2022/03/01 23:00:01,125964.8741,12.0002,1,18,10,1,0,0,0,3.353378,0,4.755375,7.189509,29.18556,26.30849,,,,,,,,,,,,,,,,,,,,,,17.13998,0.04530907
9632,2022/03/01 23:00:02,125965.875,13.0011,1,18,10,1,0,0,0,3.353008,0,4.755375,7.189509,29.18556,26.30849,,,,,,,,,,,,,,,,,,,,,,16.98579,-0.1079303
9633,2022/03/01 23:00:03,125966.8741,14.0002,1,18,10,1,0,0,0,3.352878,0,4.755375,7.189509,29.18556,26.30849,,-0.000293105986202136,,,,,,,,,,,,,,,,,,,,17.10505,0.0372678
9634,2022/03/01 23:00:04,125967.8743,15.0004,1,18,10,1,0,0,0,3.352758,0,4.755375,7.189509,29.18556,26.30849,,,,,,,,,,,,,,,,,,,,,,17.21209,0.03345251
9635,2022/03/01 23:00:05,125968.8743,16.0004,1,18,10,1,0,0,0,3.352622,0,4.755375,7.189509,29.18556,26.30849,,,,,,,,,,,,,,,,,,,,,,16.99108,-0.06906748
9636,2022/03/01 23:00:06,125969.8741,17.0002,1,18,10,1,0,0,0,3.352453,0,4.755375,7.189509,29.18556,26.30849,,,,,,,,,,,,,,,,,,,,,,17.22217,0.07221758
9637,2022/03/01 23:00:07,125970.8741,18.0002,1,18,10,1,0,0,0,3.352024,0,4.755375,7.189509,29.18556,26.30849,,,,,,,,,,,,,,,,,,,,,,17.28725,0.02033651
9638,2022/03/01 23:00:08,125971.8742,19.0003,1,18,10,1,0,0,0,3.352061,0,4.755375,7.189509,29.18556,26.30849,,,,,,,,,,,,,,,,,,,,,,17.10592,0.02033651
9639,2022/03/01 23:00:09,125972.8743,20.0004,1,18,10,1,0,0,0,3.352036,0,4.755375,7.189509,29.18556,26.30849,,,,,,,,,,,,,,,,,,,,,,17.05408,0.02873242
9640,2022/03/01 23:00:10,125973.8744,21.0005,1,18,10,1,0,0,0,3.35189,0,4.755375,7.189509,29.18556,26.30849,,,,,,,,,,,,,,,,,,,,,,17.1982,0.02873242
9641,2022/03/01 23:00:11,125974.8743,22.0004,1,18,10,1,0,0,0,3.35182,0,4.755375,7.189509,29.18556,26.30849,,-0.000135478199808858,,,,,,,,,,,,,,,,,,,,16.97996,-0.06836772
9642,2022/03/01 23:00:12,125975.8742,23.0003,1,18,10,1,0,0,0,3.351683,0,4.755375,7.189509,29.18556,26.30849,,,,,,,,,,,,,,,,,,,,,,16.90161,-0.06836772
9643,2022/03/01 23:00:13,125976.8752,24.0013,1,18,10,1,0,0,0,3.351533,0,4.755375,7.189509,29.18556,26.30849,,,,,,,,,,,,,,,,,,,,,,17.1172,0.04288733
9644,2022/03/01 23:00:14,125977.8744,25.0005,1,18,10,1,0,0,0,3.351265,0,4.755375,7.189509,29.18556,26.30849,,,,,,,,,,,,,,,,,,,,,,17.03797,0.04047275
9645,2022/03/01 23:00:15,125978.8742,26.0003,1,18,10,1,0,0,0,3.351354,0,4.755375,7.189509,29.18556,26.30849,,,,,,,,,,,,,,,,,,,,,,16.87635,-0.1157385
9646,2022/03/01 23:00:16,125979.8742,27.0003,1,18,10,1,0,0,0,3.351249,0,4.755375,7.189509,29.18556,26.30849,,,,,,,,,,,,,,,,,,,,,,17.13803,0.03077507
9647,2022/03/01 23:00:17,125980.8751,28.0012,1,18,10,1,0,0,0,3.351169,0,4.755375,7.189509,29.18556,26.30849,,,,,,,,,,,,,,,,,,,,,,17.07963,0.03274918
9648,2022/03/01 23:00:18,125981.8751,29.0012,1,18,10,1,0,0,0,3.351102,0,4.755375,7.189509,29.18556,26.30849,,,,,,,,,,,,,,,,,,,,,,16.83537,-0.07633209
9649,2022/03/01 23:00:19,125982.8743,30.0004,1,18,10,1,0,0,0,3.351154,0,4.755375,7.189509,29.18556,26.30849,,,,,,,,,,,,,,,,,,,,,,17.04222,0.06464362
9650,2022/03/01 23:00:20,125983.8744,31.0005,1,18,10,1,0,0,0,3.350965,0,4.755375,7.189509,29.18556,26.30849,,,,,,,,,,,,,,,,,,,,,,17.12038,0.02442479
9651,2022/03/01 23:00:21,125984.8745,32.0006,1,18,10,1,0,0,0,3.351136,0,4.755375,7.189509,29.18556,26.30849,,,,,,,,,,,,,,,,,,,,,,16.83611,-0.08883595
9652,2022/03/01 23:00:22,125985.8744,33.0005,1,18,10,1,0,0,0,3.35122,0,4.755375,7.189509,29.18556,26.30849,,,,,,,,,,,,,,,,,,,,,,16.96054,0.03888428
9653,2022/03/01 23:00:23,125986.8745,34.0006,1,18,10,1,0,0,0,3.351013,0,4.755375,7.189509,29.18556,26.30849,,-0.0000437400012742728,,,,,,,,,,,,,,,,,,,,17.04751,0.03888428
9654,2022/03/01 23:00:24,125987.8743,35.0004,1,18,10,1,0,0,0,3.351151,0,4.755375,7.189509,29.18556,26.30849,,,,,,,,,,,,,,,,,,,,,,16.78845,-0.0755024
9655,2022/03/01 23:00:25,125988.8753,36.0014,1,18,10,1,0,0,0,3.351233,0,4.755375,7.189509,29.18556,26.30849,,,,,,,,,,,,,,,,,,,,,,16.828,-0.0755024
9656,2022/03/01 23:00:26,125989.8745,37.0006,1,18,10,1,0,0,0,3.351258,0,4.755375,7.189509,29.18556,26.30849,,,,,,,,,,,,,,,,,,,,,,17.05846,0.02150893
9657,2022/03/01 23:00:27,125990.8744,38.0005,1,18,10,1,0,0,0,3.35121,0,4.755375,7.189509,29.18556,26.30849,,,,,,,,,,,,,,,,,,,,,,16.83648,0.02150893
9658,2022/03/01 23:00:28,125991.8745,39.0006,1,18,10,1,0,0,0,3.351415,0,4.755375,7.189509,29.18556,26.30849,,,,,,,,,,,,,,,,,,,,,,16.71868,-0.1061809
9659,2022/03/01 23:00:29,125992.8745,40.0006,1,18,10,1,0,0,0,3.351226,0,4.755375,7.189509,29.18556,26.30849,,,,,,,,,,,,,,,,,,,,,,17.01948,0.06421864
