Repository: HVES-Battery-Testing-Consortium/LG-HG2

# Battery Testing Consortium (BTC)
The Battery Testing Consortium (BTC) has been developed within the High Voltage and Energy Storage Lab at Oxford Brookes University to provide accurate and comprehensive cell data to Formula Student Electric teams. Through the BTC, we aim to provide FS teams with information for improved and informed decisions for cell selection, pack architecture design, thermal cooling requirements, and end of life predictions. A range of tests are completed to provide a comprehensive electrochemical lithium-ion characterisation for modelling, validation, and battery management parameterisation.

This repository provides two open-source sample datasets of the larger consortium dataset. To join the consortium, visit the [HVES website].

## Total Consortium Cells
|Cell|Chemistry|Nom. Voltage [V]|Nom. Capacity [Ah]|Energy Density [Wh/kg]|
|---|---|---|---|---|
| Samsung 25R  | NMC  | 3.6  | 2.5  | 206  |
|  LG HG2 |  NMC | 3.6  | 3  |  236 |
|  Sony VTC6 | NMC  | 3.6  |  3 |  232 |
|  Melasta SLPB6542126| LCO  | 3.7  | 3.9  | 191  |
|  Melasta SLPB8542126 | LCO  | 3.7  | 5.2  | 189  |
|  Melasta SLPB8346143 | LCO  | 3.7  | 6.3  | 196  |
|  Melasta SLPBB142124  | LCO  | 3.7  | 6.8  | 202  |
|  Melasta SLPB8870175 | LCO  | 3.7  | 12  | 197  |
|  Melasta SLPB7336128HV | NMC  | 3.8  | 3.7  | 204  |
|  Melasta SLPB9542124HV | NMC  | 3.8  | 5.95  | 215  |
|  Melasta SLPBB042126HV | NMC  |  3.8 | 7.5  | 228 |
|  Melasta SLPB7579207HV| NMC  | 3.8  | 15.4  | 227  |

## Notes
* For all tests dated before September 25th, 2021: Offset thermocouple measurements by 1.5°C (i.e. 30°C -> 28.5°C)
* Unless stated otherwise, all cells are stored in a controlled climate at 15°C

## Consortium Overview
An abriged overview describing the tests completed and data organisation can be found in [here]

File: Data/Round1/LG_HG2/Package 1/220228_BTC_HPPC_EIS_LG_HG2_2_35C/220228_BTC_HPPC_EIS_LG_HG2_2_35C_Channel_3_ACIM.CSV (part 1 of 3)
Device_ID,Channel_ID,Test_Time,Step_ID,Cycle_ID,EIS_Test_ID,EIS_Data_Point,Frequency,Zmod,Zphz,Zreal,Zimg,OCV,AC_Amp_RMS,DC_Base,Driven_Type,Product_ID
25925825,3,37028.6946,13,1,0,0,0.1001,0.0239,-7.1729,0.0237,-0.0030,4.1872,0.25,0,Galvanostatic,Gamry_1
25925825,3,37028.6946,13,1,0,1,0.1335,0.0235,-6.3168,0.0233,-0.0026,4.1872,0.25,0,Galvanostatic,Gamry_1
25925825,3,37028.6946,13,1,0,2,0.1781,0.0231,-5.6009,0.0230,-0.0023,4.1872,0.25,0,Galvanostatic,Gamry_1
25925825,3,37028.6946,13,1,0,3,0.2372,0.0228,-5.0824,0.0227,-0.0020,4.1872,0.25,0,Galvanostatic,Gamry_1
25925825,3,37028.6946,13,1,0,4,0.3167,0.0226,-4.7887,0.0225,-0.0019,4.1872,0.25,0,Galvanostatic,Gamry_1
25925825,3,37028.6946,13,1,0,5,0.4231,0.0224,-4.5614,0.0223,-0.0018,4.1872,0.25,0,Galvanostatic,Gamry_1
25925825,3,37028.6946,13,1,0,6,0.5634,0.0222,-4.6116,0.0221,-0.0018,4.1872,0.25,0,Galvanostatic,Gamry_1
25925825,3,37028.6946,13,1,0,7,0.7512,0.0219,-4.6888,0.0219,-0.0018,4.1872,0.25,0,Galvanostatic,Gamry_1
25925825,3,37028.6946,13,1,0,8,1.0016,0.0217,-5.0533,0.0216,-0.0019,4.1872,0.25,0,Galvanostatic,Gamry_1
25925825,3,37028.6946,13,1,0,9,1.3470,0.0214,-5.5601,0.0213,-0.0021,4.1872,0.25,0,Galvanostatic,Gamry_1
25925825,3,37028.6946,13,1,0,10,1.7589,0.0211,-6.0797,0.0210,-0.0022,4.1872,0.25,0,Galvanostatic,Gamry_1
25925825,3,37028.6946,13,1,0,11,2.3916,0.0206,-6.8475,0.0205,-0.0025,4.1872,0.25,0,Galvanostatic,Gamry_1
25925825,3,37028.6946,13,1,0,12,3.1672,0.0201,-7.4987,0.0199,-0.0026,4.1872,0.25,0,Galvanostatic,Gamry_1
25925825,3,37028.6946,13,1,0,13,4.2344,0.0195,-7.9633,0.0193,-0.0027,4.1872,0.25,0,Galvanostatic,Gamry_1
25925825,3,37028.6946,13,1,0,14,5.5804,0.0189,-8.1268,0.0187,-0.0027,4.1872,0.25,0,Galvanostatic,Gamry_1
25925825,3,37028.6946,13,1,0,15,7.4405,0.0182,-7.9590,0.0180,-0.0025,4.1872,0.25,0,Galvanostatic,Gamry_1
25925825,3,37028.6946,13,1,0,16,9.9102,0.0177,-7.4172,0.0175,-0.0023,4.1872,0.25,0,Galvanostatic,Gamry_1
25925825,3,37028.6946,13,1,0,17,13.3168,0.0172,-6.7247,0.0171,-0.0020,4.1872,0.25,0,Galvanostatic,Gamry_1
25925825,3,37028.6946,13,1,0,18,17.7557,0.0169,-5.9831,0.0168,-0.0018,4.1872,0.25,0,Galvanostatic,Gamry_1
25925825,3,37028.6946,13,1,0,19,23.9158,0.0166,-5.3352,0.0165,-0.0015,4.1872,0.25,0,Galvanostatic,Gamry_1
25925825,3,37028.6946,13,1,0,20,31.8878,0.0164,-4.7270,0.0163,-0.0013,4.1872,0.25,0,Galvanostatic,Gamry_1
25925825,3,37028.6946,13,1,0,21,42.6136,0.0161,-4.1039,0.0161,-0.0012,4.1872,0.25,0,Galvanostatic,Gamry_1
25925825,3,37028.6946,13,1,0,22,54.5058,0.0160,-4.7665,0.0160,-0.0013,4.1872,0.25,0,Galvanostatic,Gamry_1
25925825,3,37028.6946,13,1,0,23,74.4048,0.0158,-3.9190,0.0157,-0.0011,4.1872,0.25,0,Galvanostatic,Gamry_1
25925825,3,37028.6946,13,1,0,24,99.7340,0.0156,-3.4859,0.0155,-0.0009,4.1872,0.25,0,Galvanostatic,Gamry_1
25925825,3,37028.6946,13,1,0,25,133.9286,0.0154,-3.1380,0.0154,-0.0008,4.1872,0.25,0,Galvanostatic,Gamry_1
25925825,3,37028.6946,13,1,0,26,178.0063,0.0152,-2.8468,0.0152,-0.0008,4.1872,0.25,0,Galvanostatic,Gamry_1
25925825,3,37028.6946,13,1,0,27,238.3475,0.0151,-2.4777,0.0151,-0.0007,4.1872,0.25,0,Galvanostatic,Gamry_1
25925825,3,37028.6946,13,1,0,28,319.6023,0.0149,-2.0487,0.0149,-0.0005,4.1872,0.25,0,Galvanostatic,Gamry_1
25925825,3,37028.6946,13,1,0,29,418.5268,0.0148,-1.6541,0.0148,-0.0004,4.1872,0.25,0,Galvanostatic,Gamry_1
25925825,3,37028.6946,13,1,0,30,558.0357,0.0147,-1.0228,0.0147,-0.0003,4.1872,0.25,0,Galvanostatic,Gamry_1
25925825,3,37028.6946,13,1,0,31,745.7386,0.0146,-0.4103,0.0146,-0.0001,4.1872,0.25,0,Galvanostatic,Gamry_1
25925825,3,37028.6946,13,1,0,32,1004.4640,0.0145,0.4184,0.0145,0.0001,4.1872,0.25,0,Galvanostatic,Gamry_1
25925825,3,37028.6946,13,1,0,33,1324.7280,0.0144,1.4894,0.0144,0.0004,4.1872,0.25,0,Galvanostatic,Gamry_1
25925825,3,37028.6946,13,1,0,34,1770.8330,0.0143,2.9475,0.0143,0.0007,4.1872,0.25,0,Galvanostatic,Gamry_1
25925825,3,37028.6946,13,1,0,35,2343.7500,0.0143,4.7651,0.0142,0.0012,4.1872,0.25,0,Galvanostatic,Gamry_1
25925825,3,37028.6946,13,1,0,36,3164.0630,0.0143,7.2787,0.0142,0.0018,4.1872,0.25,0,Galvanostatic,Gamry_1
25925825,3,37028.6946,13,1,0,37,4230.1830,0.0144,10.3585,0.0142,0.0026,4.1872,0.25,0,Galvanostatic,Gamry_1
25925825,3,37028.6946,13,1,0,38,5602.1340,0.0147,13.9920,0.0143,0.0036,4.1872,0.25,0,Galvanostatic,Gamry_1
25925825,3,37028.6946,13,1,0,39,7431.4020,0.0152,18.3378,0.0144,0.0048,4.1872,0.25,0,Galvanostatic,Gamry_1
25925825,3,39936.9869,13,1,1,0,0.1001,0.0210,-6.0459,0.0208,-0.0022,4.1017,0.25,0,Galvanostatic,Gamry_1
25925825,3,39936.9869,13,1,1,1,0.1335,0.0206,-5.3914,0.0205,-0.0019,4.1017,0.25,0,Galvanostatic,Gamry_1
25925825,3,39936.9869,13,1,1,2,0.1781,0.0203,-4.7844,0.0202,-0.0017,4.1017,0.25,0,Galvanostatic,Gamry_1
25925825,3,39936.9869,13,1,1,3,0.2372,0.0201,-4.3039,0.0200,-0.0015,4.1017,0.25,0,Galvanostatic,Gamry_1
25925825,3,39936.9869,13,1,1,4,0.3167,0.0199,-3.8122,0.0198,-0.0013,4.1017,0.25,0,Galvanostatic,Gamry_1
25925825,3,39936.9869,13,1,1,5,0.4231,0.0197,-3.4538,0.0196,-0.0012,4.1017,0.25,0,Galvanostatic,Gamry_1
25925825,3,39936.9869,13,1,1,6,0.5634,0.0195,-3.1462,0.0195,-0.0011,4.1017,0.25,0,Galvanostatic,Gamry_1
25925825,3,39936.9869,13,1,1,7,0.7512,0.0194,-2.8498,0.0194,-0.0010,4.1017,0.25,0,Galvanostatic,Gamry_1
25925825,3,39936.9869,13,1,1,8,1.0016,0.0193,-2.9045,0.0192,-0.0010,4.1017,0.25,0,Galvanostatic,Gamry_1
25925825,3,39936.9869,13,1,1,9,1.3470,0.0191,-2.8691,0.0191,-0.0010,4.1017,0.25,0,Galvanostatic,Gamry_1
25925825,3,39936.9869,13,1,1,10,1.7589,0.0190,-2.8667,0.0190,-0.0010,4.1017,0.25,0,Galvanostatic,Gamry_1
25925825,3,39936.9869,13,1,1,11,2.3916,0.0189,-3.1252,0.0189,-0.0010,4.1017,0.25,0,Galvanostatic,Gamry_1
25925825,3,39936.9869,13,1,1,12,3.1672,0.0187,-3.4049,0.0187,-0.0011,4.1017,0.25,0,Galvanostatic,Gamry_1
25925825,3,39936.9869,13,1,1,13,4.2344,0.0185,-3.7139,0.0185,-0.0012,4.1017,0.25,0,Galvanostatic,Gamry_1
25925825,3,39936.9869,13,1,1,14,5.5804,0.0183,-4.1114,0.0182,-0.0013,4.1017,0.25,0,Galvanostatic,Gamry_1
25925825,3,39936.9869,13,1,1,15,7.4405,0.0180,-4.4758,0.0180,-0.0014,4.1017,0.25,0,Galvanostatic,Gamry_1
25925825,3,39936.9869,13,1,1,16,9.9102,0.0177,-4.7307,0.0176,-0.0015,4.1017,0.25,0,Galvanostatic,Gamry_1
25925825,3,39936.9869,13,1,1,17,13.3168,0.0174,-4.8544,0.0173,-0.0015,4.1017,0.25,0,Galvanostatic,Gamry_1
25925825,3,39936.9869,13,1,1,18,17.7557,0.0170,-4.7625,0.0170,-0.0014,4.1017,0.25,0,Galvanostatic,Gamry_1
25925825,3,39936.9869,13,1,1,19,23.9158,0.0167,-4.7140,0.0167,-0.0014,4.1017,0.25,0,Galvanostatic,Gamry_1
25925825,3,39936.9869,13,1,1,20,31.8878,0.0165,-4.5049,0.0164,-0.0013,4.1017,0.25,0,Galvanostatic,Gamry_1
25925825,3,39936.9869,13,1,1,21,42.6136,0.0162,-4.1516,0.0162,-0.0012,4.1017,0.25,0,Galvanostatic,Gamry_1
25925825,3,39936.9869,13,1,1,22,54.5058,0.0159,-4.5858,0.0159,-0.0013,4.1017,0.25,0,Galvanostatic,Gamry_1
25925825,3,39936.9869,13,1,1,23,74.4048,0.0158,-3.7519,0.0157,-0.0010,4.1017,0.25,0,Galvanostatic,Gamry_1
25925825,3,39936.9869,13,1,1,24,99.7340,0.0156,-3.5344,0.0156,-0.0010,4.1017,0.25,0,Galvanostatic,Gamry_1
25925825,3,39936.9869,13,1,1,25,133.9286,0.0154,-3.1100,0.0154,-0.0008,4.1017,0.25,0,Galvanostatic,Gamry_1
25925825,3,39936.9869,13,1,1,26,178.0063,0.0152,-2.9125,0.0152,-0.0008,4.1017,0.25,0,Galvanostatic,Gamry_1
25925825,3,39936.9869,13,1,1,27,238.3475,0.0151,-2.5356,0.0151,-0.0007,4.1017,0.25,0,Galvanostatic,Gamry_1
25925825,3,39936.9869,13,1,1,28,319.6023,0.0149,-2.1713,0.0149,-0.0006,4.1017,0.25,0,Galvanostatic,Gamry_1
25925825,3,39936.9869,13,1,1,29,418.5268,0.0148,-1.7323,0.0148,-0.0004,4.1017,0.25,0,Galvanostatic,Gamry_1
25925825,3,39936.9869,13,1,1,30,558.0357,0.0147,-1.1122,0.0147,-0.0003,4.1017,0.25,0,Galvanostatic,Gamry_1
25925825,3,39936.9869,13,1,1,31,745.7386,0.0146,-0.4889,0.0146,-0.0001,4.1017,0.25,0,Galvanostatic,Gamry_1
25925825,3,39936.9869,13,1,1,32,1004.4640,0.0144,0.3910,0.0144,0.0001,4.1017,0.25,0,Galvanostatic,Gamry_1
25925825,3,39936.9869,13,1,1,33,1324.7280,0.0143,1.4725,0.0143,0.0004,4.1017,0.25,0,Galvanostatic,Gamry_1
25925825,3,39936.9869,13,1,1,34,1770.8330,0.0143,2.9428,0.0142,0.0007,4.1017,0.25,0,Galvanostatic,Gamry_1
25925825,3,39936.9869,13,1,1,35,2343.7500,0.0142,4.7990,0.0142,0.0012,4.1017,0.25,0,Galvanostatic,Gamry_1
25925825,3,39936.9869,13,1,1,36,3164.0630,0.0143,7.3211,0.0141,0.0018,4.1017,0.25,0,Galvanostatic,Gamry_1
25925825,3,39936.9869,13,1,1,37,4230.1830,0.0144,10.4175,0.0142,0.0026,4.1017,0.25,0,Galvanostatic,Gamry_1
25925825,3,39936.9869,13,1,1,38,5602.1340,0.0147,14.0518,0.0142,0.0036,4.1017,0.25,0,Galvanostatic,Gamry_1
25925825,3,39936.9869,13,1,1,39,7431.4020,0.0152,18.4362,0.0144,0.0048,4.1017,0.25,0,Galvanostatic,Gamry_1
25925825,3,44039.6346,13,1,0,0,0.1001,0.0203,-6.7032,0.0202,-0.0024,4.0786,0.25,0,Galvanostatic,Gamry_1
25925825,3,44039.6346,13,1,0,1,0.1335,0.0200,-5.8760,0.0199,-0.0020,4.0786,0.25,0,Galvanostatic,Gamry_1
25925825,3,44039.6346,13,1,0,2,0.1781,0.0196,-5.1825,0.0195,-0.0018,4.0786,0.25,0,Galvanostatic,Gamry_1
25925825,3,44039.6346,13,1,0,3,0.2372,0.0194,-4.5418,0.0193,-0.0015,4.0786,0.25,0,Galvanostatic,Gamry_1
25925825,3,44039.6346,13,1,0,4,0.3167,0.0192,-3.9539,0.0191,-0.0013,4.0786,0.25,0,Galvanostatic,Gamry_1
25925825,3,44039.6346,13,1,0,5,0.4231,0.0190,-3.5164,0.0189,-0.0012,4.0786,0.25,0,Galvanostatic,Gamry_1
25925825,3,44039.6346,13,1,0,6,0.5634,0.0188,-3.1377,0.0188,-0.0010,4.0786,0.25,0,Galvanostatic,Gamry_1
25925825,3,44039.6346,13,1,0,7,0.7512,0.0187,-2.7377,0.0187,-0.0009,4.0786,0.25,0,Galvanostatic,Gamry_1
25925825,3,44039.6346,13,1,0,8,1.0016,0.0186,-2.5009,0.0186,-0.0008,4.0786,0.25,0,Galvanostatic,Gamry_1
25925825,3,44039.6346,13,1,0,9,1.3470,0.0185,-2.3292,0.0185,-0.0008,4.0786,0.25,0,Galvanostatic,Gamry_1
25925825,3,44039.6346,13,1,0,10,1.7589,0.0184,-2.1694,0.0184,-0.0007,4.0786,0.25,0,Galvanostatic,Gamry_1
25925825,3,44039.6346,13,1,0,11,2.3916,0.0183,-2.2214,0.0183,-0.0007,4.0786,0.25,0,Galvanostatic,Gamry_1
25925825,3,44039.6346,13,1,0,12,3.1672,0.0182,-2.3399,0.0182,-0.0007,4.0786,0.25,0,Galvanostatic,Gamry_1
25925825,3,44039.6346,13,1,0,13,4.2344,0.0181,-2.4809,0.0181,-0.0008,4.0786,0.25,0,Galvanostatic,Gamry_1
25925825,3,44039.6346,13,1,0,14,5.5804,0.0180,-2.6986,0.0180,-0.0008,4.0786,0.25,0,Galvanostatic,Gamry_1
25925825,3,44039.6346,13,1,0,15,7.4405,0.0179,-3.0144,0.0178,-0.0009,4.0786,0.25,0,Galvanostatic,Gamry_1
25925825,3,44039.6346,13,1,0,16,9.9102,0.0177,-3.3220,0.0176,-0.0010,4.0786,0.25,0,Galvanostatic,Gamry_1
25925825,3,44039.6346,13,1,0,17,13.3168,0.0175,-3.6421,0.0174,-0.0011,4.0786,0.25,0,Galvanostatic,Gamry_1
25925825,3,44039.6346,13,1,0,18,17.7557,0.0172,-3.8979,0.0172,-0.0012,4.0786,0.25,0,Galvanostatic,Gamry_1
25925825,3,44039.6346,13,1,0,19,23.9158,0.0169,-4.0646,0.0169,-0.0012,4.0786,0.25,0,Galvanostatic,Gamry_1
25925825,3,44039.6346,13,1,0,20,31.8878,0.0167,-4.1549,0.0166,-0.0012,4.0786,0.25,0,Galvanostatic,Gamry_1
25925825,3,44039.6346,13,1,0,21,42.6136,0.0164,-4.1788,0.0164,-0.0012,4.0786,0.25,0,Galvanostatic,Gamry_1
25925825,3,44039.6346,13,1,0,22,54.5058,0.0160,-3.9451,0.0160,-0.0011,4.0786,0.25,0,Galvanostatic,Gamry_1
25925825,3,44039.6346,13,1,0,23,74.4048,0.0160,-3.6833,0.0160,-0.0010,4.0786,0.25,0,Galvanostatic,Gamry_1
25925825,3,44039.6346,13,1,0,24,99.7340,0.0157,-3.6283,0.0157,-0.0010,4.0786,0.25,0,Galvanostatic,Gamry_1
25925825,3,44039.6346,13,1,0,25,133.9286,0.0155,-3.3645,0.0155,-0.0009,4.0786,0.25,0,Galvanostatic,Gamry_1
25925825,3,44039.6346,13,1,0,26,178.0063,0.0154,-3.0716,0.0153,-0.0008,4.0786,0.25,0,Galvanostatic,Gamry_1
25925825,3,44039.6346,13,1,0,27,238.3475,0.0152,-2.7831,0.0151,-0.0007,4.0786,0.25,0,Galvanostatic,Gamry_1
25925825,3,44039.6346,13,1,0,28,319.6023,0.0150,-2.3167,0.0150,-0.0006,4.0786,0.25,0,Galvanostatic,Gamry_1
25925825,3,44039.6346,13,1,0,29,418.5268,0.0149,-1.8965,0.0149,-0.0005,4.0786,0.25,0,Galvanostatic,Gamry_1
25925825,3,44039.6346,13,1,0,30,558.0357,0.0148,-1.2584,0.0148,-0.0003,4.0786,0.25,0,Galvanostatic,Gamry_1
25925825,3,44039.6346,13,1,0,31,745.7386,0.0146,-0.6596,0.0146,-0.0002,4.0786,0.25,0,Galvanostatic,Gamry_1
25925825,3,44039.6346,13,1,0,32,1004.4640,0.0145,0.2245,0.0145,0.0001,4.0786,0.25,0,Galvanostatic,Gamry_1
25925825,3,44039.6346,13,1,0,33,1324.7280,0.0144,1.3155,0.0144,0.0003,4.0786,0.25,0,Galvanostatic,Gamry_1
25925825,3,44039.6346,13,1,0,34,1770.8330,0.0143,2.8080,0.0143,0.0007,4.0786,0.25,0,Galvanostatic,Gamry_1
25925825,3,44039.6346,13,1,0,35,2343.7500,0.0143,4.6664,0.0142,0.0012,4.0786,0.25,0,Galvanostatic,Gamry_1
25925825,3,44039.6346,13,1,0,36,3164.0630,0.0143,7.2199,0.0142,0.0018,4.0786,0.25,0,Galvanostatic,Gamry_1
25925825,3,44039.6346,13,1,0,37,4230.1830,0.0144,10.3026,0.0142,0.0026,4.0786,0.25,0,Galvanostatic,Gamry_1
25925825,3,44039.6346,13,1,0,38,5602.1340,0.0147,13.9594,0.0143,0.0035,4.0786,0.25,0,Galvanostatic,Gamry_1
25925825,3,44039.6346,13,1,0,39,7431.4020,0.0152,18.3128,0.0144,0.0048,4.0786,0.25,0,Galvanostatic,Gamry_1
25925825,3,46940.1061,13,1,1,0,0.1001,0.0197,-7.5220,0.0195,-0.0026,4.0240,0.25,0,Galvanostatic,Gamry_1
25925825,3,46940.1061,13,1,1,1,0.1335,0.0193,-6.5055,0.0192,-0.0022,4.0240,0.25,0,Galvanostatic,Gamry_1
25925825,3,46940.1061,13,1,1,2,0.1781,0.0190,-5.7465,0.0189,-0.0019,4.0240,0.25,0,Galvanostatic,Gamry_1
25925825,3,46940.1061,13,1,1,3,0.2372,0.0187,-5.0190,0.0187,-0.0016,4.0240,0.25,0,Galvanostatic,Gamry_1
25925825,3,46940.1061,13,1,1,4,0.3167,0.0185,-4.3508,0.0185,-0.0014,4.0240,0.25,0,Galvanostatic,Gamry_1
25925825,3,46940.1061,13,1,1,5,0.4231,0.0183,-3.9263,0.0183,-0.0013,4.0240,0.25,0,Galvanostatic,Gamry_1
25925825,3,46940.1061,13,1,1,6,0.5634,0.0182,-3.2561,0.0181,-0.0010,4.0240,0.25,0,Galvanostatic,Gamry_1
25925825,3,46940.1061,13,1,1,7,0.7512,0.0180,-2.8775,0.0180,-0.0009,4.0240,0.25,0,Galvanostatic,Gamry_1
25925825,3,46940.1061,13,1,1,8,1.0016,0.0179,-2.4946,0.0179,-0.0008,4.0240,0.25,0,Galvanostatic,Gamry_1
25925825,3,46940.1061,13,1,1,9,1.3470,0.0178,-2.1233,0.0178,-0.0007,4.0240,0.25,0,Galvanostatic,Gamry_1
25925825,3,46940.1061,13,1,1,10,1.7589,0.0177,-1.9453,0.0177,-0.0006,4.0240,0.25,0,Galvanostatic,Gamry_1
25925825,3,46940.1061,13,1,1,11,2.3916,0.0177,-1.7843,0.0177,-0.0006,4.0240,0.25,0,Galvanostatic,Gamry_1
25925825,3,46940.1061,13,1,1,12,3.1672,0.0176,-1.8133,0.0176,-0.0006,4.0240,0.25,0,Galvanostatic,Gamry_1
25925825,3,46940.1061,13,1,1,13,4.2344,0.0175,-1.8213,0.0175,-0.0006,4.0240,0.25,0,Galvanostatic,Gamry_1
25925825,3,46940.1061,13,1,1,14,5.5804,0.0174,-1.8806,0.0174,-0.0006,4.0240,0.25,0,Galvanostatic,Gamry_1
25925825,3,46940.1061,13,1,1,15,7.4405,0.0174,-2.0401,0.0174,-0.0006,4.0240,0.25,0,Galvanostatic,Gamry_1
25925825,3,46940.1061,13,1,1,16,9.9102,0.0173,-2.2507,0.0173,-0.0007,4.0240,0.25,0,Galvanostatic,Gamry_1
25925825,3,46940.1061,13,1,1,17,13.3168,0.0172,-2.4924,0.0172,-0.0007,4.0240,0.25,0,Galvanostatic,Gamry_1
25925825,3,46940.1061,13,1,1,18,17.7557,0.0170,-2.7518,0.0170,-0.0008,4.0240,0.25,0,Galvanostatic,Gamry_1
25925825,3,46940.1061,13,1,1,19,23.9158,0.0168,-3.1256,0.0168,-0.0009,4.0240,0.25,0,Galvanostatic,Gamry_1
25925825,3,46940.1061,13,1,1,20,31.8878,0.0167,-3.3495,0.0166,-0.0010,4.0240,0.25,0,Galvanostatic,Gamry_1
25925825,3,46940.1061,13,1,1,21,42.6136,0.0164,-3.3801,0.0164,-0.0010,4.0240,0.25,0,Galvanostatic,Gamry_1
25925825,3,46940.1061,13,1,1,22,54.5058,0.0161,-3.2207,0.0161,-0.0009,4.0240,0.25,0,Galvanostatic,Gamry_1
25925825,3,46940.1061,13,1,1,23,74.4048,0.0160,-3.4373,0.0160,-0.0010,4.0240,0.25,0,Galvanostatic,Gamry_1
25925825,3,46940.1061,13,1,1,24,99.7340,0.0158,-3.4275,0.0157,-0.0009,4.0240,0.25,0,Galvanostatic,Gamry_1
25925825,3,46940.1061,13,1,1,25,133.9286,0.0156,-3.3426,0.0155,-0.0009,4.0240,0.25,0,Galvanostatic,Gamry_1
25925825,3,46940.1061,13,1,1,26,178.0063,0.0154,-3.0116,0.0154,-0.0008,4.0240,0.25,0,Galvanostatic,Gamry_1
25925825,3,46940.1061,13,1,1,27,238.3475,0.0152,-2.7103,0.0152,-0.0007,4.0240,0.25,0,Galvanostatic,Gamry_1
25925825,3,46940.1061,13,1,1,28,319.6023,0.0150,-2.2739,0.0150,-0.0006,4.0240,0.25,0,Galvanostatic,Gamry_1
25925825,3,46940.1061,13,1,1,29,418.5268,0.0149,-1.8665,0.0149,-0.0005,4.0240,0.25,0,Galvanostatic,Gamry_1
25925825,3,46940.1061,13,1,1,30,558.0357,0.0148,-1.2590,0.0148,-0.0003,4.0240,0.25,0,Galvanostatic,Gamry_1
25925825,3,46940.1061,13,1,1,31,745.7386,0.0146,-0.6189,0.0146,-0.0002,4.0240,0.25,0,Galvanostatic,Gamry_1
25925825,3,46940.1061,13,1,1,32,1004.4640,0.0145,0.2630,0.0145,0.0001,4.0240,0.25,0,Galvanostatic,Gamry_1
25925825,3,46940.1061,13,1,1,33,1324.7280,0.0144,1.3536,0.0144,0.0003,4.0240,0.25,0,Galvanostatic,Gamry_1
25925825,3,46940.1061,13,1,1,34,1770.8330,0.0143,2.8445,0.0143,0.0007,4.0240,0.25,0,Galvanostatic,Gamry_1
25925825,3,46940.1061,13,1,1,35,2343.7500,0.0143,4.7061,0.0142,0.0012,4.0240,0.25,0,Galvanostatic,Gamry_1
25925825,3,46940.1061,13,1,1,36,3164.0630,0.0143,7.2408,0.0142,0.0018,4.0240,0.25,0,Galvanostatic,Gamry_1
25925825,3,46940.1061,13,1,1,37,4230.1830,0.0144,10.3199,0.0142,0.0026,4.0240,0.25,0,Galvanostatic,Gamry_1
25925825,3,46940.1061,13,1,1,38,5602.1340,0.0147,13.9756,0.0143,0.0036,4.0240,0.25,0,Galvanostatic,Gamry_1
25925825,3,46940.1061,13,1,1,39,7431.4020,0.0152,18.3269,0.0144,0.0048,4.0240,0.25,0,Galvanostatic,Gamry_1
25925825,3,49840.5872,13,1,2,0,0.1001,0.0194,-7.4820,0.0192,-0.0025,3.9561,0.25,0,Galvanostatic,Gamry_1
25925825,3,49840.5872,13,1,2,1,0.1335,0.0190,-6.5458,0.0189,-0.0022,3.9561,0.25,0,Galvanostatic,Gamry_1
25925825,3,49840.5872,13,1,2,2,0.1781,0.0187,-5.7866,0.0186,-0.0019,3.9561,0.25,0,Galvanostatic,Gamry_1
25925825,3,49840.5872,13,1,2,3,0.2372,0.0184,-5.0109,0.0183,-0.0016,3.9561,0.25,0,Galvanostatic,Gamry_1
25925825,3,49840.5872,13,1,2,4,0.3167,0.0181,-4.3679,0.0181,-0.0014,3.9561,0.25,0,Galvanostatic,Gamry_1
25925825,3,49840.5872,13,1,2,5,0.4231,0.0180,-3.7340,0.0180,-0.0012,3.9561,0.25,0,Galvanostatic,Gamry_1
25925825,3,49840.5872,13,1,2,6,0.5634,0.0178,-3.2828,0.0178,-0.0010,3.9561,0.25,0,Galvanostatic,Gamry_1
25925825,3,49840.5872,13,1,2,7,0.7512,0.0177,-2.7681,0.0177,-0.0009,3.9561,0.25,0,Galvanostatic,Gamry_1
25925825,3,49840.5872,13,1,2,8,1.0016,0.0176,-2.3277,0.0176,-0.0007,3.9561,0.25,0,Galvanostatic,Gamry_1
25925825,3,49840.5872,13,1,2,9,1.3470,0.0174,-2.1636,0.0174,-0.0007,3.9561,0.25,0,Galvanostatic,Gamry_1
25925825,3,49840.5872,13,1,2,10,1.7589,0.0174,-1.9578,0.0174,-0.0006,3.9561,0.25,0,Galvanostatic,Gamry_1
25925825,3,49840.5872,13,1,2,11,2.3916,0.0173,-1.7131,0.0173,-0.0005,3.9561,0.25,0,Galvanostatic,Gamry_1
25925825,3,49840.5872,13,1,2,12,3.1672,0.0173,-1.6212,0.0173,-0.0005,3.9561,0.25,0,Galvanostatic,Gamry_1
25925825,3,49840.5872,13,1,2,13,4.2344,0.0172,-1.5967,0.0172,-0.0005,3.9561,0.25,0,Galvanostatic,Gamry_1
25925825,3,49840.5872,13,1,2,14,5.5804,0.0171,-1.6279,0.0171,-0.0005,3.9561,0.25,0,Galvanostatic,Gamry_1
25925825,3,49840.5872,13,1,2,15,7.4405,0.0171,-1.7039,0.0171,-0.0005,3.9561,0.25,0,Galvanostatic,Gamry_1
25925825,3,49840.5872,13,1,2,16,9.9102,0.0170,-1.8199,0.0170,-0.0005,3.9561,0.25,0,Galvanostatic,Gamry_1
25925825,3,49840.5872,13,1,2,17,13.3168,0.0169,-1.9900,0.0169,-0.0006,3.9561,0.25,0,Galvanostatic,Gamry_1
25925825,3,49840.5872,13,1,2,18,17.7557,0.0168,-2.3013,0.0168,-0.0007,3.9561,0.25,0,Galvanostatic,Gamry_1
25925825,3,49840.5872,13,1,2,19,23.9158,0.0167,-2.5798,0.0167,-0.0008,3.9561,0.25,0,Galvanostatic,Gamry_1
25925825,3,49840.5872,13,1,2,20,31.8878,0.0165,-2.8025,0.0165,-0.0008,3.9561,0.25,0,Galvanostatic,Gamry_1
25925825,3,49840.5872,13,1,2,21,42.6136,0.0164,-2.9578,0.0164,-0.0008,3.9561,0.25,0,Galvanostatic,Gamry_1
25925825,3,49840.5872,13,1,2,22,54.5058,0.0162,-3.8365,0.0162,-0.0011,3.9561,0.25,0,Galvanostatic,Gamry_1
25925825,3,49840.5872,13,1,2,23,74.4048,0.0160,-3.2865,0.0160,-0.0009,3.9561,0.25,0,Galvanostatic,Gamry_1
25925825,3,49840.5872,13,1,2,24,99.7340,0.0158,-3.2173,0.0157,-0.0009,3.9561,0.25,0,Galvanostatic,Gamry_1
25925825,3,49840.5872,13,1,2,25,133.9286,0.0156,-3.1457,0.0155,-0.0009,3.9561,0.25,0,Galvanostatic,Gamry_1
25925825,3,49840.5872,13,1,2,26,178.0063,0.0154,-2.8375,0.0154,-0.0008,3.9561,0.25,0,Galvanostatic,Gamry_1
25925825,3,49840.5872,13,1,2,27,238.3475,0.0152,-2.5827,0.0152,-0.0007,3.9561,0.25,0,Galvanostatic,Gamry_1
25925825,3,49840.5872,13,1,2,28,319.6023,0.0150,-2.2397,0.0150,-0.0006,3.9561,0.25,0,Galvanostatic,Gamry_1
25925825,3,49840.5872,13,1,2,29,418.5268,0.0149,-1.8250,0.0149,-0.0005,3.9561,0.25,0,Galvanostatic,Gamry_1
25925825,3,49840.5872,13,1,2,30,558.0357,0.0148,-1.2452,0.0148,-0.0003,3.9561,0.25,0,Galvanostatic,Gamry_1
25925825,3,49840.5872,13,1,2,31,745.7386,0.0146,-0.6174,0.0146,-0.0002,3.9561,0.25,0,Galvanostatic,Gamry_1
25925825,3,49840.5872,13,1,2,32,1004.4640,0.0145,0.2905,0.0145,0.0001,3.9561,0.25,0,Galvanostatic,Gamry_1
25925825,3,49840.5872,13,1,2,33,1324.7280,0.0144,1.3542,0.0144,0.0003,3.9561,0.25,0,Galvanostatic,Gamry_1
25925825,3,49840.5872,13,1,2,34,1770.8330,0.0143,2.8429,0.0143,0.0007,3.9561,0.25,0,Galvanostatic,Gamry_1
25925825,3,49840.5872,13,1,2,35,2343.7500,0.0143,4.7004,0.0142,0.0012,3.9561,0.25,0,Galvanostatic,Gamry_1
25925825,3,49840.5872,13,1,2,36,3164.0630,0.0143,7.2618,0.0142,0.0018,3.9561,0.25,0,Galvanostatic,Gamry_1
25925825,3,49840.5872,13,1,2,37,4230.1830,0.0144,10.3207,0.0142,0.0026,3.9561,0.25,0,Galvanostatic,Gamry_1
25925825,3,49840.5872,13,1,2,38,5602.1340,0.0147,13.9666,0.0143,0.0035,3.9561,0.25,0,Galvanostatic,Gamry_1
25925825,3,49840.5872,13,1,2,39,7431.4020,0.0152,18.3322,0.0144,0.0048,3.9561,0.25,0,Galvanostatic,Gamry_1
25925825,3,52737.0746,13,1,3,0,0.1001,0.0192,-7.4325,0.0191,-0.0025,3.9033,0.25,0,Galvanostatic,Gamry_1
25925825,3,52737.0746,13,1,3,1,0.1335,0.0189,-6.5076,0.0187,-0.0021,3.9033,0.25,0,Galvanostatic,Gamry_1
25925825,3,52737.0746,13,1,3,2,0.1781,0.0185,-5.7100,0.0184,-0.0018,3.9033,0.25,0,Galvanostatic,Gamry_1
25925825,3,52737.0746,13,1,3,3,0.2372,0.0183,-5.0692,0.0182,-0.0016,3.9033,0.25,0,Galvanostatic,Gamry_1
25925825,3,52737.0746,13,1,3,4,0.3167,0.0180,-4.3988,0.0180,-0.0014,3.9033,0.25,0,Galvanostatic,Gamry_1
25925825,3,52737.0746,13,1,3,5,0.4231,0.0178,-3.8558,0.0178,-0.0012,3.9033,0.25,0,Galvanostatic,Gamry_1
25925825,3,52737.0746,13,1,3,6,0.5634,0.0177,-3.3948,0.0176,-0.0010,3.9033,0.25,0,Galvanostatic,Gamry_1
25925825,3,52737.0746,13,1,3,7,0.7512,0.0176,-2.8390,0.0175,-0.0009,3.9033,0.25,0,Galvanostatic,Gamry_1
25925825,3,52737.0746,13,1,3,8,1.0016,0.0174,-2.4058,0.0174,-0.0007,3.9033,0.25,0,Galvanostatic,Gamry_1
25925825,3,52737.0746,13,1,3,9,1.3470,0.0173,-2.0515,0.0173,-0.0006,3.9033,0.25,0,Galvanostatic,Gamry_1
25925825,3,52737.0746,13,1,3,10,1.7589,0.0173,-1.9461,0.0172,-0.0006,3.9033,0.25,0,Galvanostatic,Gamry_1
25925825,3,52737.0746,13,1,3,11,2.3916,0.0172,-1.7065,0.0172,-0.0005,3.9033,0.25,0,Galvanostatic,Gamry_1
25925825,3,52737.0746,13,1,3,12,3.1672,0.0171,-1.5621,0.0171,-0.0005,3.9033,0.25,0,Galvanostatic,Gamry_1
25925825,3,52737.0746,13,1,3,13,4.2344,0.0171,-1.4878,0.0171,-0.0004,3.9033,0.25,0,Galvanostatic,Gamry_1
25925825,3,52737.0746,13,1,3,14,5.5804,0.0170,-1.4638,0.0170,-0.0004,3.9033,0.25,0,Galvanostatic,Gamry_1
25925825,3,52737.0746,13,1,3,15,7.4405,0.0170,-1.5593,0.0170,-0.0005,3.9033,0.25,0,Galvanostatic,Gamry_1
25925825,3,52737.0746,13,1,3,16,9.9102,0.0169,-1.6570,0.0169,-0.0005,3.9033,0.25,0,Galvanostatic,Gamry_1
25925825,3,52737.0746,13,1,3,17,13.3168,0.0168,-1.8682,0.0168,-0.0005,3.9033,0.25,0,Galvanostatic,Gamry_1
25925825,3,52737.0746,13,1,3,18,17.7557,0.0168,-2.0003,0.0167,-0.0006,3.9033,0.25,0,Galvanostatic,Gamry_1
25925825,3,52737.0746,13,1,3,19,23.9158,0.0166,-2.2523,0.0166,-0.0007,3.9033,0.25,0,Galvanostatic,Gamry_1
25925825,3,52737.0746,13,1,3,20,31.8878,0.0165,-2.7052,0.0165,-0.0008,3.9033,0.25,0,Galvanostatic,Gamry_1
25925825,3,52737.0746,13,1,3,21,42.6136,0.0164,-2.8563,0.0163,-0.0008,3.9033,0.25,0,Galvanostatic,Gamry_1
25925825,3,52737.0746,13,1,3,22,54.5058,0.0162,-2.4738,0.0162,-0.0007,3.9033,0.25,0,Galvanostatic,Gamry_1
25925825,3,52737.0746,13,1,3,23,74.4048,0.0160,-2.9661,0.0160,-0.0008,3.9033,0.25,0,Galvanostatic,Gamry_1
25925825,3,52737.0746,13,1,3,24,99.7340,0.0158,-3.0812,0.0157,-0.0008,3.9033,0.25,0,Galvanostatic,Gamry_1
25925825,3,52737.0746,13,1,3,25,133.9286,0.0155,-3.0831,0.0155,-0.0008,3.9033,0.25,0,Galvanostatic,Gamry_1
25925825,3,52737.0746,13,1,3,26,178.0063,0.0154,-2.7901,0.0153,-0.0007,3.9033,0.25,0,Galvanostatic,Gamry_1
25925825,3,52737.0746,13,1,3,27,238.3475,0.0152,-2.5847,0.0152,-0.0007,3.9033,0.25,0,Galvanostatic,Gamry_1
25925825,3,52737.0746,13,1,3,28,319.6023,0.0150,-2.1965,0.0150,-0.0006,3.9033,0.25,0,Galvanostatic,Gamry_1
25925825,3,52737.0746,13,1,3,29,418.5268,0.0149,-1.8152,0.0149,-0.0005,3.9033,0.25,0,Galvanostatic,Gamry_1
25925825,3,52737.0746,13,1,3,30,558.0357,0.0148,-1.2487,0.0148,-0.0003,3.9033,0.25,0,Galvanostatic,Gamry_1
25925825,3,52737.0746,13,1,3,31,745.7386,0.0146,-0.6208,0.0146,-0.0002,3.9033,0.25,0,Galvanostatic,Gamry_1
25925825,3,52737.0746,13,1,3,32,1004.4640,0.0145,0.2755,0.0145,0.0001,3.9033,0.25,0,Galvanostatic,Gamry_1
25925825,3,52737.0746,13,1,3,33,1324.7280,0.0144,1.3503,0.0144,0.0003,3.9033,0.25,0,Galvanostatic,Gamry_1
25925825,3,52737.0746,13,1,3,34,1770.8330,0.0143,2.8510,0.0143,0.0007,3.9033,0.25,0,Galvanostatic,Gamry_1
25925825,3,52737.0746,13,1,3,35,2343.7500,0.0143,4.7057,0.0142,0.0012,3.9033,0.25,0,Galvanostatic,Gamry_1
25925825,3,52737.0746,13,1,3,36,3164.0630,0.0143,7.2395,0.0142,0.0018,3.9033,0.25,0,Galvanostatic,Gamry_1
25925825,3,52737.0746,13,1,3,37,4230.1830,0.0144,10.3327,0.0142,0.0026,3.9033,0.25,0,Galvanostatic,Gamry_1
25925825,3,52737.0746,13,1,3,38,5602.1340,0.0147,13.9781,0.0143,0.0036,3.9033,0.25,0,Galvanostatic,Gamry_1
25925825,3,52737.0746,13,1,3,39,7431.4020,0.0152,18.3187,0.0144,0.0048,3.9033,0.25,0,Galvanostatic,Gamry_1
25925825,3,55629.5586,13,1,4,0,0.1001,0.0189,-7.0855,0.0188,-0.0023,3.8268,0.25,0,Galvanostatic,Gamry_1
25925825,3,55629.5586,13,1,4,1,0.1335,0.0186,-6.1555,0.0185,-0.0020,3.8268,0.25,0,Galvanostatic,Gamry_1
25925825,3,55629.5586,13,1,4,2,0.1781,0.0183,-5.3974,0.0182,-0.0017,3.8268,0.25,0,Galvanostatic,Gamry_1
25925825,3,55629.5586,13,1,4,3,0.2372,0.0181,-4.7004,0.0180,-0.0015,3.8268,0.25,0,Galvanostatic,Gamry_1
25925825,3,55629.5586,13,1,4,4,0.3167,0.0179,-4.0898,0.0178,-0.0013,3.8268,0.25,0,Galvanostatic,Gamry_1
25925825,3,55629.5586,13,1,4,5,0.4231,0.0177,-3.4852,0.0176,-0.0011,3.8268,0.25,0,Galvanostatic,Gamry_1
25925825,3,55629.5586,13,1,4,6,0.5634,0.0176,-3.0670,0.0176,-0.0009,3.8268,0.25,0,Galvanostatic,Gamry_1
25925825,3,55629.5586,13,1,4,7,0.7512,0.0175,-2.6174,0.0174,-0.0008,3.8268,0.25,0,Galvanostatic,Gamry_1
25925825,3,55629.5586,13,1,4,8,1.0016,0.0173,-2.2393,0.0173,-0.0007,3.8268,0.25,0,Galvanostatic,Gamry_1
25925825,3,55629.5586,13,1,4,9,1.3470,0.0173,-2.1186,0.0173,-0.0006,3.8268,0.25,0,Galvanostatic,Gamry_1
25925825,3,55629.5586,13,1,4,10,1.7589,0.0172,-1.6980,0.0172,-0.0005,3.8268,0.25,0,Galvanostatic,Gamry_1
25925825,3,55629.5586,13,1,4,11,2.3916,0.0171,-1.5585,0.0171,-0.0005,3.8268,0.25,0,Galvanostatic,Gamry_1
25925825,3,55629.5586,13,1,4,12,3.1672,0.0171,-1.4644,0.0171,-0.0004,3.8268,0.25,0,Galvanostatic,Gamry_1
25925825,3,55629.5586,13,1,4,13,4.2344,0.0170,-1.3928,0.0170,-0.0004,3.8268,0.25,0,Galvanostatic,Gamry_1
25925825,3,55629.5586,13,1,4,14,5.5804,0.0170,-1.4169,0.0169,-0.0004,3.8268,0.25,0,Galvanostatic,Gamry_1
25925825,3,55629.5586,13,1,4,15,7.4405,0.0169,-1.4545,0.0169,-0.0004,3.8268,0.25,0,Galvanostatic,Gamry_1
25925825,3,55629.5586,13,1,4,16,9.9102,0.0169,-1.5428,0.0169,-0.0005,3.8268,0.25,0,Galvanostatic,Gamry_1
25925825,3,55629.5586,13,1,4,17,13.3168,0.0168,-1.7631,0.0168,-0.0005,3.8268,0.25,0,Galvanostatic,Gamry_1
25925825,3,55629.5586,13,1,4,18,17.7557,0.0167,-1.9472,0.0167,-0.0006,3.8268,0.25,0,Galvanostatic,Gamry_1
25925825,3,55629.5586,13,1,4,19,23.9158,0.0166,-2.1702,0.0166,-0.0006,3.8268,0.25,0,Galvanostatic,Gamry_1
25925825,3,55629.5586,13,1,4,20,31.8878,0.0165,-2.4418,0.0165,-0.0007,3.8268,0.25,0,Galvanostatic,Gamry_1
25925825,3,55629.5586,13,1,4,21,42.6136,0.0164,-2.9162,0.0164,-0.0008,3.8268,0.25,0,Galvanostatic,Gamry_1
25925825,3,55629.5586,13,1,4,22,54.5058,0.0161,-2.3533,0.0161,-0.0007,3.8268,0.25,0,Galvanostatic,Gamry_1
25925825,3,55629.5586,13,1,4,23,74.4048,0.0159,-3.1061,0.0159,-0.0009,3.8268,0.25,0,Galvanostatic,Gamry_1
25925825,3,55629.5586,13,1,4,24,99.7340,0.0158,-3.0360,0.0157,-0.0008,3.8268,0.25,0,Galvanostatic,Gamry_1
25925825,3,55629.5586,13,1,4,25,133.9286,0.0156,-2.9102,0.0155,-0.0008,3.8268,0.25,0,Galvanostatic,Gamry_1
25925825,3,55629.5586,13,1,4,26,178.0063,0.0154,-2.8066,0.0154,-0.0008,3.8268,0.25,0,Galvanostatic,Gamry_1
25925825,3,55629.5586,13,1,4,27,238.3475,0.0152,-2.4609,0.0152,-0.0007,3.8268,0.25,0,Galvanostatic,Gamry_1
25925825,3,55629.5586,13,1,4,28,319.6023,0.0150,-2.2135,0.0150,-0.0006,3.8268,0.25,0,Galvanostatic,Gamry_1
25925825,3,55629.5586,13,1,4,29,418.5268,0.0149,-1.8450,0.0149,-0.0005,3.8268,0.25,0,Galvanostatic,Gamry_1
25925825,3,55629.5586,13,1,4,30,558.0357,0.0148,-1.2257,0.0148,-0.0003,3.8268,0.25,0,Galvanostatic,Gamry_1
25925825,3,55629.5586,13,1,4,31,745.7386,0.0146,-0.6162,0.0146,-0.0002,3.8268,0.25,0,Galvanostatic,Gamry_1
25925825,3,55629.5586,13,1,4,32,1004.4640,0.0145,0.2549,0.0145,0.0001,3.8268,0.25,0,Galvanostatic,Gamry_1
25925825,3,55629.5586,13,1,4,33,1324.7280,0.0144,1.3447,0.0144,0.0003,3.8268,0.25,0,Galvanostatic,Gamry_1
25925825,3,55629.5586,13,1,4,34,1770.8330,0.0143,2.8289,0.0143,0.0007,3.8268,0.25,0,Galvanostatic,Gamry_1
25925825,3,55629.5586,13,1,4,35,2343.7500,0.0143,4.6934,0.0142,0.0012,3.8268,0.25,0,Galvanostatic,Gamry_1
25925825,3,55629.5586,13,1,4,36,3164.0630,0.0143,7.2281,0.0142,0.0018,3.8268,0.25,0,Galvanostatic,Gamry_1
25925825,3,55629.5586,13,1,4,37,4230.1830,0.0144,10.3177,0.0142,0.0026,3.8268,0.25,0,Galvanostatic,Gamry_1
25925825,3,55629.5586,13,1,4,38,5602.1340,0.0147,13.9798,0.0143,0.0036,3.8268,0.25,0,Galvanostatic,Gamry_1
25925825,3,55629.5586,13,1,4,39,7431.4020,0.0152,18.3220,0.0144,0.0048,3.8268,0.25,0,Galvanostatic,Gamry_1
25925825,3,58510.0635,13,1,5,0,0.1001,0.0187,-6.0606,0.0186,-0.0020,3.7540,0.25,0,Galvanostatic,Gamry_1
25925825,3,58510.0635,13,1,5,1,0.1335,0.0184,-5.2811,0.0183,-0.0017,3.7540,0.25,0,Galvanostatic,Gamry_1
25925825,3,58510.0635,13,1,5,2,0.1781,0.0182,-4.6154,0.0181,-0.0015,3.7540,0.25,0,Galvanostatic,Gamry_1
25925825,3,58510.0635,13,1,5,3,0.2372,0.0180,-4.0555,0.0179,-0.0013,3.7540,0.25,0,Galvanostatic,Gamry_1
25925825,3,58510.0635,13,1,5,4,0.3167,0.0178,-3.6104,0.0178,-0.0011,3.7540,0.25,0,Galvanostatic,Gamry_1
25925825,3,58510.0635,13,1,5,5,0.4231,0.0176,-3.0485,0.0176,-0.0009,3.7540,0.25,0,Galvanostatic,Gamry_1
25925825,3,58510.0635,13,1,5,6,0.5634,0.0175,-2.7382,0.0175,-0.0008,3.7540,0.25,0,Galvanostatic,Gamry_1
25925825,3,58510.0635,13,1,5,7,0.7512,0.0174,-2.2378,0.0174,-0.0007,3.7540,0.25,0,Galvanostatic,Gamry_1
25925825,3,58510.0635,13,1,5,8,1.0016,0.0173,-2.0059,0.0173,-0.0006,3.7540,0.25,0,Galvanostatic,Gamry_1
25925825,3,58510.0635,13,1,5,9,1.3470,0.0173,-1.8304,0.0172,-0.0006,3.7540,0.25,0,Galvanostatic,Gamry_1
25925825,3,58510.0635,13,1,5,10,1.7589,0.0172,-1.5716,0.0172,-0.0005,3.7540,0.25,0,Galvanostatic,Gamry_1
25925825,3,58510.0635,13,1,5,11,2.3916,0.0171,-1.3330,0.0171,-0.0004,3.7540,0.25,0,Galvanostatic,Gamry_1
25925825,3,58510.0635,13,1,5,12,3.1672,0.0170,-1.4015,0.0170,-0.0004,3.7540,0.25,0,Galvanostatic,Gamry_1
25925825,3,58510.0635,13,1,5,13,4.2344,0.0170,-1.3271,0.0170,-0.0004,3.7540,0.25,0,Galvanostatic,Gamry_1
25925825,3,58510.0635,13,1,5,14,5.5804,0.0169,-1.3428,0.0169,-0.0004,3.7540,0.25,0,Galvanostatic,Gamry_1
25925825,3,58510.0635,13,1,5,15,7.4405,0.0169,-1.3872,0.0169,-0.0004,3.7540,0.25,0,Galvanostatic,Gamry_1
25925825,3,58510.0635,13,1,5,16,9.9102,0.0168,-1.5230,0.0168,-0.0004,3.7540,0.25,0,Galvanostatic,Gamry_1
25925825,3,58510.0635,13,1,5,17,13.3168,0.0168,-1.6414,0.0168,-0.0005,3.7540,0.25,0,Galvanostatic,Gamry_1
25925825,3,58510.0635,13,1,5,18,17.7557,0.0167,-1.9307,0.0167,-0.0006,3.7540,0.25,0,Galvanostatic,Gamry_1
25925825,3,58510.0635,13,1,5,19,23.9158,0.0166,-2.0978,0.0166,-0.0006,3.7540,0.25,0,Galvanostatic,Gamry_1
25925825,3,58510.0635,13,1,5,20,31.8878,0.0165,-2.5218,0.0165,-0.0007,3.7540,0.25,0,Galvanostatic,Gamry_1
25925825,3,58510.0635,13,1,5,21,42.6136,0.0163,-3.0070,0.0163,-0.0009,3.7540,0.25,0,Galvanostatic,Gamry_1
25925825,3,58510.0635,13,1,5,22,54.5058,0.0161,-2.3004,0.0161,-0.0006,3.7540,0.25,0,Galvanostatic,Gamry_1
25925825,3,58510.0635,13,1,5,23,74.4048,0.0160,-2.8710,0.0159,-0.0008,3.7540,0.25,0,Galvanostatic,Gamry_1
25925825,3,58510.0635,13,1,5,24,99.7340,0.0158,-3.1946,0.0157,-0.0009,3.7540,0.25,0,Galvanostatic,Gamry_1
25925825,3,58510.0635,13,1,5,25,133.9286,0.0156,-2.9280,0.0156,-0.0008,3.7540,0.25,0,Galvanostatic,Gamry_1
25925825,3,58510.0635,13,1,5,26,178.0063,0.0154,-2.8150,0.0154,-0.0008,3.7540,0.25,0,Galvanostatic,Gamry_1
25925825,3,58510.0635,13,1,5,27,238.3475,0.0152,-2.5742,0.0152,-0.0007,3.7540,0.25,0,Galvanostatic,Gamry_1
25925825,3,58510.0635,13,1,5,28,319.6023,0.0151,-2.2618,0.0150,-0.0006,3.7540,0.25,0,Galvanostatic,Gamry_1
25925825,3,58510.0635,13,1,5,29,418.5268,0.0149,-1.8266,0.0149,-0.0005,3.7540,0.25,0,Galvanostatic,Gamry_1
25925825,3,58510.0635,13,1,5,30,558.0357,0.0148,-1.2639,0.0148,-0.0003,3.7540,0.25,0,Galvanostatic,Gamry_1
25925825,3,58510.0635,13,1,5,31,745.7386,0.0146,-0.6551,0.0146,-0.0002,3.7540,0.25,0,Galvanostatic,Gamry_1
25925825,3,58510.0635,13,1,5,32,1004.4640,0.0145,0.2417,0.0145,0.0001,3.7540,0.25,0,Galvanostatic,Gamry_1
25925825,3,58510.0635,13,1,5,33,1324.7280,0.0144,1.3178,0.0144,0.0003,3.7540,0.25,0,Galvanostatic,Gamry_1
25925825,3,58510.0635,13,1,5,34,1770.8330,0.0143,2.8221,0.0143,0.0007,3.7540,0.25,0,Galvanostatic,Gamry_1
25925825,3,58510.0635,13,1,5,35,2343.7500,0.0143,4.6805,0.0142,0.0012,3.7540,0.25,0,Galvanostatic,Gamry_1
25925825,3,58510.0635,13,1,5,36,3164.0630,0.0143,7.2112,0.0142,0.0018,3.7540,0.25,0,Galvanostatic,Gamry_1
25925825,3,58510.0635,13,1,5,37,4230.1830,0.0144,10.3343,0.0142,0.0026,3.7540,0.25,0,Galvanostatic,Gamry_1
25925825,3,58510.0635,13,1,5,38,5602.1340,0.0147,13.9763,0.0143,0.0035,3.7540,0.25,0,Galvanostatic,Gamry_1
25925825,3,58510.0635,13,1,5,39,7431.4020,0.0152,18.3457,0.0144,0.0048,3.7540,0.25,0,Galvanostatic,Gamry_1
25925825,3,61402.5385,13,1,6,0,0.1001,0.0186,-5.9242,0.0185,-0.0019,3.6921,0.25,0,Galvanostatic,Gamry_1
25925825,3,61402.5385,13,1,6,1,0.1335,0.0184,-5.2069,0.0183,-0.0017,3.6921,0.25,0,Galvanostatic,Gamry_1
25925825,3,61402.5385,13,1,6,2,0.1781,0.0181,-4.5564,0.0181,-0.0014,3.6921,0.25,0,Galvanostatic,Gamry_1
25925825,3,61402.5385,13,1,6,3,0.2372,0.0179,-3.9784,0.0179,-0.0012,3.6921,0.25,0,Galvanostatic,Gamry_1
25925825,3,61402.5385,13,1,6,4,0.3167,0.0178,-3.3771,0.0177,-0.0010,3.6921,0.25,0,Galvanostatic,Gamry_1
25925825,3,61402.5385,13,1,6,5,0.4231,0.0176,-3.0578,0.0176,-0.0009,3.6921,0.25,0,Galvanostatic,Gamry_1
25925825,3,61402.5385,13,1,6,6,0.5634,0.0175,-2.7084,0.0175,-0.0008,3.6921,0.25,0,Galvanostatic,Gamry_1
25925825,3,61402.5385,13,1,6,7,0.7512,0.0174,-2.2741,0.0174,-0.0007,3.6921,0.25,0,Galvanostatic,Gamry_1
25925825,3,61402.5385,13,1,6,8,1.0016,0.0173,-2.1895,0.0173,-0.0007,3.6921,0.25,0,Galvanostatic,Gamry_1
25925825,3,61402.5385,13,1,6,9,1.3470,0.0172,-1.7912,0.0172,-0.0005,3.6921,0.25,0,Galvanostatic,Gamry_1
25925825,3,61402.5385,13,1,6,10,1.7589,0.0171,-1.6000,0.0171,-0.0005,3.6921,0.25,0,Galvanostatic,Gamry_1
25925825,3,61402.5385,13,1,6,11,2.3916,0.0171,-1.4305,0.0171,-0.0004,3.6921,0.25,0,Galvanostatic,Gamry_1
25925825,3,61402.5385,13,1,6,12,3.1672,0.0170,-1.3258,0.0170,-0.0004,3.6921,0.25,0,Galvanostatic,Gamry_1
25925825,3,61402.5385,13,1,6,13,4.2344,0.0169,-1.3335,0.0169,-0.0004,3.6921,0.25,0,Galvanostatic,Gamry_1
25925825,3,61402.5385,13,1,6,14,5.5804,0.0169,-1.3224,0.0169,-0.0004,3.6921,0.25,0,Galvanostatic,Gamry_1
25925825,3,61402.5385,13,1,6,15,7.4405,0.0169,-1.3504,0.0169,-0.0004,3.6921,0.25,0,Galvanostatic,Gamry_1
25925825,3,61402.5385,13,1,6,16,9.9102,0.0168,-1.4400,0.0168,-0.0004,3.6921,0.25,0,Galvanostatic,Gamry_1
25925825,3,61402.5385,13,1,6,17,13.3168,0.0167,-1.6162,0.0167,-0.0005,3.6921,0.25,0,Galvanostatic,Gamry_1
25925825,3,61402.5385,13,1,6,18,17.7557,0.0167,-1.7411,0.0167,-0.0005,3.6921,0.25,0,Galvanostatic,Gamry_1
25925825,3,61402.5385,13,1,6,19,23.9158,0.0166,-2.0295,0.0166,-0.0006,3.6921,0.25,0,Galvanostatic,Gamry_1
25925825,3,61402.5385,13,1,6,20,31.8878,0.0165,-2.3149,0.0164,-0.0007,3.6921,0.25,0,Galvanostatic,Gamry_1
25925825,3,61402.5385,13,1,6,21,42.6136,0.0163,-2.2790,0.0163,-0.0006,3.6921,0.25,0,Galvanostatic,Gamry_1
25925825,3,61402.5385,13,1,6,22,54.5058,0.0161,-2.2838,0.0160,-0.0006,3.6921,0.25,0,Galvanostatic,Gamry_1
25925825,3,61402.5385,13,1,6,23,74.4048,0.0160,-2.7786,0.0160,-0.0008,3.6921,0.25,0,Galvanostatic,Gamry_1
25925825,3,61402.5385,13,1,6,24,99.7340,0.0158,-2.9780,0.0158,-0.0008,3.6921,0.25,0,Galvanostatic,Gamry_1
25925825,3,61402.5385,13,1,6,25,133.9286,0.0156,-3.0080,0.0155,-0.0008,3.6921,0.25,0,Galvanostatic,Gamry_1
25925825,3,61402.5385,13,1,6,26,178.0063,0.0154,-2.7713,0.0154,-0.0007,3.6921,0.25,0,Galvanostatic,Gamry_1
25925825,3,61402.5385,13,1,6,27,238.3475,0.0152,-2.5126,0.0152,-0.0007,3.6921,0.25,0,Galvanostatic,Gamry_1
25925825,3,61402.5385,13,1,6,28,319.6023,0.0151,-2.1975,0.0150,-0.0006,3.6921,0.25,0,Galvanostatic,Gamry_1
25925825,3,61402.5385,13,1,6,29,418.5268,0.0149,-1.8731,0.0149,-0.0005,3.6921,0.25,0,Galvanostatic,Gamry_1
25925825,3,61402.5385,13,1,6,30,558.0357,0.0148,-1.2504,0.0148,-0.0003,3.6921,0.25,0,Galvanostatic,Gamry_1
25925825,3,61402.5385,13,1,6,31,745.7386,0.0146,-0.6624,0.0146,-0.0002,3.6921,0.25,0,Galvanostatic,Gamry_1
25925825,3,61402.5385,13,1,6,32,1004.4640,0.0145,0.2170,0.0145,0.0001,3.6921,0.25,0,Galvanostatic,Gamry_1
25925825,3,61402.5385,13,1,6,33,1324.7280,0.0144,1.3082,0.0144,0.0003,3.6921,0.25,0,Galvanostatic,Gamry_1
25925825,3,61402.5385,13,1,6,34,1770.8330,0.0143,2.7958,0.0143,0.0007,3.6921,0.25,0,Galvanostatic,Gamry_1
25925825,3,61402.5385,13,1,6,35,2343.7500,0.0143,4.6587,0.0142,0.0012,3.6921,0.25,0,Galvanostatic,Gamry_1
25925825,3,61402.5385,13,1,6,36,3164.0630,0.0143,7.2099,0.0142,0.0018,3.6921,0.25,0,Galvanostatic,Gamry_1
25925825,3,61402.5385,13,1,6,37,4230.1830,0.0144,10.3111,0.0142,0.0026,3.6921,0.25,0,Galvanostatic,Gamry_1
25925825,3,61402.5385,13,1,6,38,5602.1340,0.0147,13.9758,0.0143,0.0035,3.6921,0.25,0,Galvanostatic,Gamry_1
25925825,3,61402.5385,13,1,6,39,7431.4020,0.0152,18.3442,0.0144,0.0048,3.6921,0.25,0,Galvanostatic,Gamry_1
25925825,3,64307.0238,13,1,7,0,0.1001,0.0186,-5.8069,0.0185,-0.0019,3.6450,0.25,0,Galvanostatic,Gamry_1
25925825,3,64307.0238,13,1,7,1,0.1335,0.0183,-5.0807,0.0183,-0.0016,3.6450,0.25,0,Galvanostatic,Gamry_1
25925825,3,64307.0238,13,1,7,2,0.1781,0.0181,-4.4508,0.0181,-0.0014,3.6450,0.25,0,Galvanostatic,Gamry_1
25925825,3,64307.0238,13,1,7,3,0.2372,0.0179,-3.9172,0.0179,-0.0012,3.6450,0.25,0,Galvanostatic,Gamry_1
25925825,3,64307.0238,13,1,7,4,0.3167,0.0177,-3.4824,0.0177,-0.0011,3.6450,0.25,0,Galvanostatic,Gamry_1
25925825,3,64307.0238,13,1,7,5,0.4231,0.0175,-3.0630,0.0175,-0.0009,3.6450,0.25,0,Galvanostatic,Gamry_1
25925825,3,64307.0238,13,1,7,6,0.5634,0.0174,-2.6541,0.0174,-0.0008,3.6450,0.25,0,Galvanostatic,Gamry_1
25925825,3,64307.0238,13,1,7,7,0.7512,0.0174,-2.2649,0.0174,-0.0007,3.6450,0.25,0,Galvanostatic,Gamry_1
25925825,3,64307.0238,13,1,7,8,1.0016,0.0173,-1.9761,0.0172,-0.0006,3.6450,0.25,0,Galvanostatic,Gamry_1
25925825,3,64307.0238,13,1,7,9,1.3470,0.0172,-1.7659,0.0172,-0.0005,3.6450,0.25,0,Galvanostatic,Gamry_1
25925825,3,64307.0238,13,1,7,10,1.7589,0.0171,-1.5366,0.0171,-0.0005,3.6450,0.25,0,Galvanostatic,Gamry_1
25925825,3,64307.0238,13,1,7,11,2.3916,0.0170,-1.3798,0.0170,-0.0004,3.6450,0.25,0,Galvanostatic,Gamry_1
25925825,3,64307.0238,13,1,7,12,3.1672,0.0170,-1.3657,0.0170,-0.0004,3.6450,0.25,0,Galvanostatic,Gamry_1
25925825,3,64307.0238,13,1,7,13,4.2344,0.0169,-1.2770,0.0169,-0.0004,3.6450,0.25,0,Galvanostatic,Gamry_1
25925825,3,64307.0238,13,1,7,14,5.5804,0.0169,-1.2858,0.0169,-0.0004,3.6450,0.25,0,Galvanostatic,Gamry_1
25925825,3,64307.0238,13,1,7,15,7.4405,0.0168,-1.3370,0.0168,-0.0004,3.6450,0.25,0,Galvanostatic,Gamry_1
25925825,3,64307.0238,13,1,7,16,9.9102,0.0168,-1.4263,0.0168,-0.0004,3.6450,0.25,0,Galvanostatic,Gamry_1
