Repository: HVES-Battery-Testing-Consortium/LG-HG2

# Battery Testing Consortium (BTC)
The Battery Testing Consortium (BTC) has been developed within the High Voltage and Energy Storage Lab at Oxford Brookes University to provide accurate and comprehensive cell data to Formula Student Electric teams. Through the BTC, we aim to provide FS teams with information for improved and informed decisions for cell selection, pack architecture design, thermal cooling requirements, and end of life predictions. A range of tests are completed to provide a comprehensive electrochemical lithium-ion characterisation for modelling, validation, and battery management parameterisation.

This repository provides two open-source sample datasets of the larger consortium dataset. To join the consortium, visit the [HVES website].

## Total Consortium Cells
|Cell|Chemistry|Nom. Voltage [V]|Nom. Capacity [Ah]|Energy Density [Wh/kg]|
|---|---|---|---|---|
| Samsung 25R  | NMC  | 3.6  | 2.5  | 206  |
|  LG HG2 |  NMC | 3.6  | 3  |  236 |
|  Sony VTC6 | NMC  | 3.6  |  3 |  232 |
|  Melasta SLPB6542126| LCO  | 3.7  | 3.9  | 191  |
|  Melasta SLPB8542126 | LCO  | 3.7  | 5.2  | 189  |
|  Melasta SLPB8346143 | LCO  | 3.7  | 6.3  | 196  |
|  Melasta SLPBB142124  | LCO  | 3.7  | 6.8  | 202  |
|  Melasta SLPB8870175 | LCO  | 3.7  | 12  | 197  |
|  Melasta SLPB7336128HV | NMC  | 3.8  | 3.7  | 204  |
|  Melasta SLPB9542124HV | NMC  | 3.8  | 5.95  | 215  |
|  Melasta SLPBB042126HV | NMC  |  3.8 | 7.5  | 228 |
|  Melasta SLPB7579207HV| NMC  | 3.8  | 15.4  | 227  |

## Notes
* For all tests dated before September 25th, 2021: Offset thermocouple measurements by 1.5°C (i.e. 30°C -> 28.5°C)
* Unless stated otherwise, all cells are stored in a controlled climate at 15°C

## Consortium Overview
An abriged overview describing the tests completed and data organisation can be found in [here]

File: Data/Round1/LG_HG2/Package 1/220228_BTC_HPPC_EIS_LG_HG2_2_35C/220228_BTC_HPPC_EIS_LG_HG2_2_35C_Channel_3_StatisticByStep.CSV
Date_Time                    ,Test_Time(s),Step_Time(s),Cycle_Index,Step_Index,TC_Counter1,TC_Counter2,TC_Counter3,TC_Counter4,Current(A),Voltage(V),Power(W),Charge_Capacity(Ah),Discharge_Capacity(Ah),Mean_Voltage(V),Charge_Energy(Wh),Discharge_Energy(Wh),Charge_Time(s),Discharge_Time(s),V_Max_On_Cycle(V),Coulombic_Efficiency(%),mAh/g,Aux_Temperature_1(C),Aux_dT/dt_1(C)
2022/03/02 11:07:18,3600.0027,3600.0027,1.00,1.00,0.00,0.00,0.00,0.00,0,3.046203,0,0,0,,0,0,0,0,,0,0,35.21633,-0.01263142,
2022/03/02 13:13:24,11166.0309,7565.9943,1.00,2.00,0.00,0.00,0.00,0.00,0.04999458,4.199975,0.2099759861355,2.767241,1.196144E-05,3.82809274116542,10.59234,3.643688E-05,7556.354,0.0445,,0,0.00026,35.19167,-0.07529497,
2022/03/02 14:13:24,14766.0764,3600.0021,1.00,4.00,0.00,0.00,0.00,0.00,0,4.186832,0,7.294377E-08,1.196144E-05,,10.59234,3.643688E-05,7556.364,0.0445,,16398.17,0.00026,35.63673,0.04721284,
2022/03/02 16:05:23,21485.0256,6718.9145,1.00,5.00,0.00,0.00,0.00,0.00,-1.501869,2.499988,-3.754654477572,2.216536E-07,2.799666,3.69224759303695,10.59234,10.27628,7556.38,6709.699,,1263081800,60.862304,36.50932,-0.05114198,
2022/03/02 17:05:23,25085.0783,3600.0014,1.00,8.00,0.00,0.00,0.00,0.00,0,2.931146,0,2.216536E-07,2.799673,,10.59234,10.2763,7556.38,6709.716,,1263084900,60.862457,35.25768,0.06249428,
2022/03/02 19:19:37,33138.3789,8053.2674,1.00,9.00,0.00,0.00,0.00,0.00,0.04999204,4.199977,0.20996541818308,2.785578,2.799685,3.82005348496511,21.2288,10.27633,15600.52,6709.745,,100.51,60.862717,35.21858,-0.08964658,
2022/03/02 19:19:39,33140.4551,2.0189,1.00,11.00,0.00,0.00,0.00,0.00,0.2500309,4.204177,1.0511741590693,2.785578,2.799685,,21.2288,10.27633,15600.54,6709.745,,100.51,60.862717,35.218189516593,-0.0893426908585925,
2022/03/02 20:19:39,36740.4926,3600.0021,1.00,12.00,0.00,0.00,0.00,0.00,0,4.187188,0,2.785578,2.799685,,21.2288,10.27633,15600.54,6709.745,,100.51,60.862717,35.1782,0.03794432,
2022/03/02 20:29:29,37331.1816,300.003,1.00,14.00,0.00,0.00,0.00,0.00,0,4.187152,0,2.785578,2.799685,,21.2288,10.27633,15600.54,6709.745,,100.51,60.862717,35.19993,-0.0866437,
2022/03/02 20:29:40,37341.2193,10.002,1.00,15.00,0.00,0.00,0.00,0.00,-9.336786,3.916821,-36.570519477306,2.759716,2.799685,2.86244555557808,21.12682,10.27633,15600.58,6719.716,,101.45,60.862717,35.3036,-0.03875971,
2022/03/02 20:30:20,37381.2571,40.0014,1.00,16.00,0.00,0.00,0.00,0.00,0,4.157513,0,2.759707,2.799685,,21.12678,10.27633,15600.58,6719.72,,101.45,60.862717,35.40326,-0.04730463,
2022/03/02 20:30:30,37391.2944,10.0031,1.00,17.00,0.00,0.00,0.00,0.00,1.370001,4.200122,5.754171340122,2.764069,2.799765,-139.918045878517,21.1451,10.27667,15610.57,6719.751,,101.29,60.864457,35.46406,-0.08809447,
2022/03/02 20:31:10,37431.3313,40.0013,1.00,18.00,0.00,0.00,0.00,0.00,0,4.166228,0,2.76407,2.799765,,21.1451,10.27667,15610.58,6719.751,,101.29,60.864457,35.65072,-0.045681,
2022/03/02 20:38:01,37842.5105,411.1379,1.00,20.00,0.00,0.00,0.00,0.00,-1.499897,4.050713,-6.075652276561,2.764081,2.970876,2.71720749041528,21.14515,10.974,15610.61,7130.439,,107.48,64.584261,35.39669,-0.03180265,
2022/03/02 21:08:01,39642.548,1800.0012,1.00,21.00,0.00,0.00,0.00,0.00,0,4.101575,0,2.764081,2.970877,,21.14515,10.97401,15610.61,7130.442,,107.48,64.584283,35.12178,0.00965476,
2022/03/02 21:17:58,40239.4972,300.0014,1.00,14.00,1.00,0.00,0.00,0.00,0,4.101696,0,2.764081,2.970877,,21.14515,10.97401,15610.61,7130.442,,107.48,64.584283,35.14091,-0.03083348,
2022/03/02 21:18:08,40249.5333,10.003,1.00,15.00,1.00,0.00,0.00,0.00,-9.336257,3.864011,-36.075399746827,2.738215,2.970889,,21.04468,10.97405,15610.62,7140.449,,108.5,64.584543,35.33934,0.06678224,
2022/03/02 21:18:48,40289.5711,40.0007,1.00,16.00,1.00,0.00,0.00,0.00,0,4.091428,0,2.738206,2.970889,,21.04464,10.97405,15610.62,7140.453,,108.5,64.584543,35.20702,-0.04776001,
2022/03/02 21:18:58,40299.6082,10.002,1.00,17.00,1.00,0.00,0.00,0.00,1.865181,4.140217,7.722254084277,2.743375,2.970983,,21.06602,10.97444,15620.59,7140.494,,108.3,64.586587,35.50948,0.08079052,
2022/03/02 21:19:38,40339.6446,40.0008,1.00,18.00,1.00,0.00,0.00,0.00,0,4.096626,0,2.743376,2.970983,,21.06602,10.97444,15620.6,7140.494,,108.3,64.586587,35.42252,0.08198619,
2022/03/02 21:26:29,40750.7669,411.0802,1.00,20.00,1.00,0.00,0.00,0.00,-1.50018,4.022398,-6.03432103164,2.743393,3.142093,,21.06609,11.66515,15620.63,7551.117,,114.53,68.30637,35.24576,-0.05915761,
2022/03/03 12:28:43,42550.8065,1800.0032,1.00,21.00,1.00,0.00,0.00,0.00,0,4.078029,0,2.743393,3.142095,,21.06609,11.66515,15620.63,7551.118,,114.53,68.306413,35.27908,0.05128384,
2022/03/03 12:48:43,43751.602,1200.7527,1.00,13.00,2.00,0.00,0.00,0.00,0,4.078395,0,2.743393,3.142095,,21.06609,11.66515,15620.63,7551.118,,114.53,68.306413,35.2790264595388,0.0512836529928034,
2022/03/03 12:59:46,44341.4127,300.0014,1.00,14.00,2.00,0.00,0.00,0.00,0,4.078507,0,2.743393,3.142095,,21.06609,11.66515,15620.63,7551.118,,114.53,68.306413,35.17971,-0.06979704,
2022/03/03 12:59:56,44351.4522,10.0031,1.00,15.00,2.00,0.00,0.00,0.00,-9.334096,3.836405,-35.80937256488,2.717547,3.142108,,20.96629,11.66521,15620.64,7561.124,,115.62,68.306696,35.20268,-0.0269568,
2022/03/03 13:00:36,44391.4931,40.0023,1.00,16.00,2.00,0.00,0.00,0.00,0,4.065126,0,2.71754,3.142108,,20.96626,11.66521,15620.64,7561.127,,115.62,68.306696,35.61533,0.0426662,
2022/03/03 13:00:46,44401.5318,10.0031,1.00,17.00,2.00,0.00,0.00,0.00,1.865089,4.115721,7.676185964169,2.722559,3.142195,,20.98689,11.66556,15630.61,7561.173,,115.41,68.308587,35.49769,0.05263567,
2022/03/03 13:01:26,44441.5705,40.0025,1.00,18.00,2.00,0.00,0.00,0.00,0,4.073452,0,2.722561,3.142195,,20.98689,11.66556,15630.61,7561.173,,115.41,68.308587,35.28881,0.07237315,
2022/03/03 13:08:17,44852.7281,411.1163,1.00,20.00,2.00,0.00,0.00,0.00,-1.500104,3.963003,-5.944916652312,2.722578,3.313305,,20.98696,12.34916,15630.64,7971.804,,121.7,72.02837,35.2287,-0.05122662,
2022/03/03 13:38:17,46652.7662,1800.0012,1.00,21.00,2.00,0.00,0.00,0.00,0,4.023883,0,2.722578,3.313307,,20.98696,12.34917,15630.64,7971.808,,121.7,72.028413,34.74594,0.0465858,
2022/03/03 13:48:07,47242.8243,300.0023,1.00,14.00,3.00,0.00,0.00,0.00,0,4.024219,0,2.722578,3.313307,,20.98696,12.34917,15630.64,7971.808,,121.7,72.028413,34.82825,-0.03488421,
2022/03/03 13:48:17,47252.8667,10.0021,1.00,15.00,3.00,0.00,0.00,0.00,-9.333586,3.779338,-35.274776246068,2.696699,3.313323,,20.88841,12.34924,15630.66,7981.829,,122.87,72.028761,35.2638,0.06844044,
2022/03/03 13:48:57,47292.9087,40.0023,1.00,16.00,3.00,0.00,0.00,0.00,0,4.002063,0,2.696694,3.313323,,20.88839,12.34924,15630.66,7981.83,,122.87,72.028761,35.18412,-0.03790259,
2022/03/03 13:49:07,47302.9465,10.0021,1.00,17.00,3.00,0.00,0.00,0.00,1.864632,4.055264,7.561575022848,2.701864,3.313407,,20.90931,12.34957,15640.64,7981.874,,122.63,72.030587,35.26803,-0.06798506,
2022/03/03 13:49:47,47342.9893,40.0024,1.00,18.00,3.00,0.00,0.00,0.00,0,4.014947,0,2.701865,3.313407,,20.90932,12.34957,15640.64,7981.874,,122.63,72.030587,35.19736,-0.0366807,
2022/03/03 13:56:38,47753.8842,410.8512,1.00,20.00,3.00,0.00,0.00,0.00,-1.500153,3.888847,-5.833865493591,2.701883,3.484518,,20.90939,13.02091,15640.67,8392.504,,128.97,75.750391,35.14384,-0.07968187,
2022/03/03 14:26:38,49553.9283,1800.0021,1.00,21.00,3.00,0.00,0.00,0.00,0,3.956056,0,2.701883,3.484519,,20.90939,13.02091,15640.67,8392.507,,128.97,75.750413,35.14867,-0.003973246,
2022/03/03 14:36:27,50143.2916,300.002,1.00,14.00,4.00,0.00,0.00,0.00,0,3.956435,0,2.701883,3.484519,,20.90939,13.02091,15640.67,8392.507,,128.97,75.750413,34.85452,-0.03351688,
2022/03/03 14:36:38,50153.3326,10.0023,1.00,15.00,4.00,0.00,0.00,0.00,-9.334111,3.715981,-34.685379127891,2.676019,3.484535,,20.81254,13.02097,15640.68,8402.529,,130.21,75.750761,35.15686,-0.0180316,
2022/03/03 14:37:18,50193.3756,40.0027,1.00,16.00,4.00,0.00,0.00,0.00,0,3.930988,0,2.676011,3.484535,,20.81251,13.02097,15640.68,8402.532,,130.21,75.750761,35.26032,0.03668547,
2022/03/03 14:37:28,50203.4155,10.0022,1.00,17.00,4.00,0.00,0.00,0.00,1.864281,3.984157,7.427588196117,2.68118,3.484622,,20.83306,13.02132,15650.67,8402.572,,129.97,75.752652,35.21955,-0.0389719,
2022/03/03 14:38:08,50243.4542,40.0023,1.00,18.00,4.00,0.00,0.00,0.00,0,3.946318,0,2.681182,3.484622,,20.83307,13.02132,15650.67,8402.572,,129.97,75.752652,35.27734,0.07433057,
2022/03/03 14:44:59,50654.3293,410.8315,1.00,20.00,4.00,0.00,0.00,0.00,-1.500174,3.827511,-5.741932486914,2.681199,3.655732,,20.83314,13.68134,15650.71,8813.196,,136.35,79.472435,35.30568,0.08027315,
2022/03/03 15:14:59,52454.3702,1800.0022,1.00,21.00,4.00,0.00,0.00,0.00,0,3.902955,0,2.681199,3.655734,,20.83314,13.68134,15650.71,8813.199,,136.35,79.472478,35.03388,-0.006068945,
2022/03/03 15:24:44,53039.4079,300.0033,1.00,14.00,5.00,0.00,0.00,0.00,0,3.90344,0,2.681199,3.655734,,20.83314,13.68134,15650.71,8813.199,,136.35,79.472478,35.16856,0.03907681,
2022/03/03 15:24:54,53049.4512,10.0031,1.00,15.00,5.00,0.00,0.00,0.00,-9.333676,3.666615,-34.22299642674,2.655327,3.65575,,20.73757,13.6814,15650.72,8823.216,,137.68,79.472826,35.0707,0.02899766,
2022/03/03 15:25:34,53089.493,40.0024,1.00,16.00,5.00,0.00,0.00,0.00,0,3.875429,0,2.655323,3.65575,,20.73756,13.6814,15650.72,8823.218,,137.68,79.472826,35.19131,0.01470804,
2022/03/03 15:25:44,53099.5332,10.0015,1.00,17.00,5.00,0.00,0.00,0.00,1.866112,3.926139,7.326615101568,2.660497,3.655837,,20.75783,13.68174,15660.71,8823.257,,137.41,79.474717,35.14304,-0.05876303,
2022/03/03 15:26:24,53139.577,40.0028,1.00,18.00,5.00,0.00,0.00,0.00,0,3.889914,0,2.660498,3.655837,,20.75783,13.68174,15660.71,8823.257,,137.41,79.474717,35.27697,-0.03878117,
2022/03/03 15:33:15,53550.5126,410.8929,1.00,20.00,5.00,0.00,0.00,0.00,-1.50015,3.768879,-5.65388383185,2.660515,3.826947,,20.7579,14.332,15660.74,9233.887,,143.84,83.1945,35.02167,0.02857089,
2022/03/03 16:03:15,55350.5542,1800.0021,1.00,21.00,5.00,0.00,0.00,0.00,0,3.826207,0,2.660515,3.826948,,20.7579,14.33201,15660.74,9233.889,,143.84,83.194522,34.94677,-0.04259348,
2022/03/03 16:12:56,55931.6503,300.0037,1.00,14.00,6.00,0.00,0.00,0.00,0,3.827106,0,2.660515,3.826948,,20.7579,14.33201,15660.74,9233.889,,143.84,83.194522,34.82485,-0.09406924,
2022/03/03 16:13:06,55941.6911,10.003,1.00,15.00,6.00,0.00,0.00,0.00,-9.333935,3.602644,-33.62684492414,2.634646,3.826964,,20.66409,14.33206,15660.74,9243.918,,145.26,83.19487,34.93333,-0.00828743,
2022/03/03 16:13:46,55981.7332,40.0024,1.00,16.00,6.00,0.00,0.00,0.00,0,3.805884,0,2.634638,3.826964,,20.66406,14.33206,15660.74,9243.922,,145.26,83.19487,35.01389,-0.05038738,
2022/03/03 16:13:56,55991.7742,10.0023,1.00,17.00,6.00,0.00,0.00,0.00,1.864777,3.852216,7.183523795832,2.639809,3.827053,,20.68395,14.33241,15670.73,9243.963,,144.97,83.196804,35.00861,-0.08532763,
2022/03/03 16:14:36,56031.8169,40.0033,1.00,18.00,6.00,0.00,0.00,0.00,0,3.81413,0,2.639811,3.827053,,20.68396,14.33241,15670.73,9243.963,,144.97,83.196804,35.20808,-0.002753735,
2022/03/03 16:21:27,56442.7207,410.8594,1.00,20.00,6.00,0.00,0.00,0.00,-1.500107,3.701487,-5.552626559109,2.63983,3.998164,,20.68403,14.97157,15670.77,9654.592,,151.46,86.916609,34.75955,-0.06767988,
2022/03/03 16:51:27,58242.7631,1800.0036,1.00,21.00,6.00,0.00,0.00,0.00,0,3.753429,0,2.63983,3.998165,,20.68403,14.97157,15670.77,9654.594,,151.46,86.91663,35.02009,-0.06862044,
2022/03/03 17:00:55,58810.5983,300.0031,1.00,14.00,7.00,0.00,0.00,0.00,0,3.753963,0,2.63983,3.998165,,20.68403,14.97157,15670.77,9654.594,,151.46,86.91663,34.93326,-0.02923608,
2022/03/03 17:01:05,58820.6361,10.0031,1.00,15.00,7.00,0.00,0.00,0.00,-9.333995,3.527011,-32.921103038945,2.613956,3.998179,,20.5921,14.97162,15670.78,9664.606,,152.96,86.916935,35.15622,0.007904768,
2022/03/03 17:01:45,58860.6787,40.0026,1.00,16.00,7.00,0.00,0.00,0.00,0,3.736109,0,2.613949,3.998179,,20.59208,14.97162,15670.78,9664.609,,152.96,86.916935,35.11738,-0.01087904,
2022/03/03 17:01:55,58870.7207,10.003,1.00,17.00,7.00,0.00,0.00,0.00,1.864922,3.78299,7.05498127678,2.619119,3.998272,,20.6116,14.97197,15680.77,9664.651,,152.66,86.918957,35.22662,0.03658772,
2022/03/03 17:02:35,58910.7648,40.0033,1.00,18.00,7.00,0.00,0.00,0.00,0,3.744787,0,2.61912,3.998272,,20.61161,14.97197,15680.77,9664.651,,152.66,86.918957,35.32155,0.05166531,
2022/03/03 17:09:26,59321.7174,410.9098,1.00,20.00,7.00,0.00,0.00,0.00,-1.49994,3.633769,-5.45043547386,2.619133,4.169383,,20.61166,15.59914,15680.8,10075.34,,159.19,90.638761,35.06884,0.06930351,
2022/03/03 17:39:26,61121.7607,1800.003,1.00,21.00,7.00,0.00,0.00,0.00,0,3.691964,0,2.619133,4.169384,,20.61166,15.59915,15680.8,10075.34,,159.19,90.638783,34.96372,-0.06570816,
2022/03/03 17:49:10,61705.8391,300.0023,1.00,14.00,8.00,0.00,0.00,0.00,0,3.692319,0,2.619133,4.169384,,20.61166,15.59915,15680.8,10075.34,,159.19,90.638783,34.71737,-0.05419374,
2022/03/03 17:49:20,61715.8754,10.0021,1.00,15.00,8.00,0.00,0.00,0.00,-9.334088,3.466853,-32.359910985064,2.593275,4.169399,,20.52135,15.5992,15680.81,10085.35,,160.78,90.639109,35.06072,0.04588008,
2022/03/03 17:50:00,61755.9147,40.0023,1.00,16.00,8.00,0.00,0.00,0.00,0,3.673008,0,2.593267,4.169399,,20.52132,15.5992,15680.81,10085.35,,160.78,90.639109,35.32979,-0.01470089,
2022/03/03 17:50:10,61765.9542,10.0021,1.00,17.00,8.00,0.00,0.00,0.00,1.865456,3.719708,6.938951606848,2.598435,4.169495,,20.54052,15.59955,15690.79,10085.4,,160.46,90.641196,35.22304,-0.03076077,
2022/03/03 17:50:50,61805.9914,40.0025,1.00,18.00,8.00,0.00,0.00,0.00,0,3.682425,0,2.598437,4.169495,,20.54052,15.59955,15690.79,10085.4,,160.46,90.641196,35.01718,-0.1004052,
2022/03/03 17:57:41,62217.0992,411.0641,1.00,20.00,8.00,0.00,0.00,0.00,-1.500103,3.580606,-5.371277802418,2.598453,4.340605,,20.54058,16.21668,15690.82,10496.03,,167.05,94.360978,34.95848,-0.00221014,
2022/03/03 18:27:41,64017.1392,1800.0028,1.00,21.00,8.00,0.00,0.00,0.00,0,3.644569,0,2.598453,4.340607,,20.54058,16.21668,15690.82,10496.03,,167.05,94.361022,34.88718,-0.07654548,
2022/03/03 18:37:33,64609.2969,300.002,1.00,14.00,9.00,0.00,0.00,0.00,0,3.645023,0,2.598453,4.340607,,20.54058,16.21668,15690.82,10496.03,,167.05,94.361022,34.91457,-0.09079456,
2022/03/03 18:37:44,64619.3389,10.0032,1.00,15.00,9.00,0.00,0.00,0.00,-9.333698,3.421074,-31.931271551652,2.572576,4.340621,,20.4514,16.21673,15690.83,10506.05,,168.73,94.361326,35.28954,0.08882642,
2022/03/03 18:38:24,64659.3816,40.0025,1.00,16.00,9.00,0.00,0.00,0.00,0,3.626775,0,2.572572,4.340621,,20.45139,16.21673,15690.83,10506.06,,168.73,94.361326,35.15463,0.04748464,
2022/03/03 18:38:34,64669.4216,10.0027,1.00,17.00,9.00,0.00,0.00,0.00,1.864922,3.673573,6.850927106306,2.577743,4.340714,,20.47035,16.21707,15700.81,10506.1,,168.39,94.363348,35.10368,-0.08542299,
2022/03/03 18:39:14,64709.4631,40.0025,1.00,18.00,9.00,0.00,0.00,0.00,0,3.636056,0,2.577744,4.340714,,20.47036,16.21707,15700.82,10506.1,,168.39,94.363348,35.06578,-0.02162099,
2022/03/03 18:46:05,65120.3572,410.8516,1.00,20.00,9.00,0.00,0.00,0.00,-1.500156,3.533002,-5.300054148312,2.577762,4.511824,,20.47042,16.82623,15700.85,10916.73,,175.03,98.08313,35.17628,-0.05302668,
2022/03/03 19:16:05,66920.398,1800.0014,1.00,21.00,9.00,0.00,0.00,0.00,0,3.590469,0,2.577762,4.511825,,20.47042,16.82623,15700.85,10916.73,,175.03,98.083152,35.21526,0.04986048,
2022/03/03 19:26:00,67515.8395,300.0028,1.00,14.00,10.00,0.00,0.00,0.00,0,3.590782,0,2.577762,4.511825,,20.47042,16.82623,15700.85,10916.73,,175.03,98.083152,35.04573,-0.02490282,
2022/03/03 19:26:10,67525.879799,10.002,1.00,15.00,10.00,0.00,0.00,0.00,-9.334935,3.365334,-31.41517414329,2.551892,4.51184,,20.3827,16.82628,15700.86,10926.75,,176.8,98.083478,35.56897,0.1047337,
2022/03/03 19:26:50,67565.921,40.0025,1.00,16.00,10.00,0.00,0.00,0.00,0,3.571589,0,2.551883,4.51184,,20.38268,16.82628,15700.86,10926.75,,176.8,98.083478,35.44224,-0.01740098,
2022/03/03 19:27:00,67575.9604,10.0029,1.00,17.00,10.00,0.00,0.00,0.00,1.865425,3.618807,6.750613047975,2.557054,4.511932,,20.40135,16.82661,15710.84,10926.8,,176.45,98.085478,35.63747,0.01847148,
2022/03/03 19:27:40,67616.0006,40.0015,1.00,18.00,10.00,0.00,0.00,0.00,0,3.581264,0,2.557056,4.511932,,20.40136,16.82661,15710.85,10926.8,,176.45,98.085478,35.3378,-0.08291841,
2022/03/03 19:34:31,68026.9029,410.8585,1.00,20.00,10.00,0.00,0.00,0.00,-1.500155,3.459745,-5.190153760475,2.557074,4.683043,,20.40142,17.4252,15710.88,11337.42,,183.14,101.805283,35.7282,0.06291509,
2022/03/03 20:04:31,69826.9445,1800.0019,1.00,21.00,10.00,0.00,0.00,0.00,0,3.514217,0,2.557074,4.683044,,20.40142,17.4252,15710.88,11337.43,,183.14,101.805304,35.2507,-0.01631856,
2022/03/03 20:14:18,70413.3415,300.0022,1.00,14.00,11.00,0.00,0.00,0.00,0,3.514978,0,2.557074,4.683044,,20.40142,17.4252,15710.88,11337.43,,183.14,101.805304,35.37572,0.0378263,
2022/03/03 20:14:28,70423.3777,10.0024,1.00,15.00,11.00,0.00,0.00,0.00,-9.335612,3.291984,-30.732685334208,2.531224,4.683056,,20.31574,17.42525,15710.89,11347.43,,185.01,101.805565,35.23904,-0.07792473,
2022/03/03 20:15:08,70463.4187,40.0024,1.00,16.00,11.00,0.00,0.00,0.00,0,3.495106,0,2.531214,4.683056,,20.31571,17.42525,15710.89,11347.44,,185.01,101.805565,35.57369,0.06660819,
2022/03/03 20:15:18,70473.459,10.0022,1.00,17.00,11.00,0.00,0.00,0.00,1.865593,3.540623,6.605361484439,2.53638,4.683143,,20.33397,17.42555,15720.87,11347.48,,184.64,101.807457,35.63377,0.02637982,
2022/03/03 20:15:58,70513.4992,40.0022,1.00,18.00,11.00,0.00,0.00,0.00,0,3.503216,0,2.536381,4.683143,,20.33398,17.42555,15720.88,11347.48,,184.64,101.807457,35.4902,0.03482103,
2022/03/03 20:22:49,70924.6447,411.1018,1.00,20.00,11.00,0.00,0.00,0.00,-1.500099,3.398584,-5.098212459816,2.536398,4.854254,,20.33403,18.01241,15720.91,11758.11,,191.38,105.527261,35.4172,-0.08782625,
2022/03/03 20:52:49,72724.6839,1800.0019,1.00,21.00,11.00,0.00,0.00,0.00,0,3.464604,0,2.536398,4.854255,,20.33403,18.01242,15720.91,11758.11,,191.38,105.527283,35.04192,-0.07173419,
2022/03/03 21:03:01,73337.0884,300.0022,1.00,14.00,12.00,0.00,0.00,0.00,0,3.465506,0,2.536398,4.854255,,20.33403,18.01242,15720.91,11758.11,,191.38,105.527283,35.08554,-0.002861023,
2022/03/03 21:03:11,73347.126,10.0022,1.00,15.00,12.00,0.00,0.00,0.00,-9.335732,3.206764,-29.937489291248,2.510548,4.85427,,20.25011,18.01247,15720.92,11768.11,,193.35,105.527609,35.23957,-0.01116514,
2022/03/03 21:03:51,73387.1656,40.0031,1.00,16.00,12.00,0.00,0.00,0.00,0,3.440673,0,2.51054,4.85427,,20.25009,18.01247,15720.92,11768.12,,193.36,105.527609,35.41493,-0.005884171,
2022/03/03 21:04:01,73397.2066,10.003,1.00,17.00,12.00,0.00,0.00,0.00,1.865845,3.494781,6.520719654945,2.515708,4.854355,,20.2681,18.01276,15730.9,11768.16,,192.96,105.529457,35.21316,-0.07916212,
2022/03/03 21:04:41,73437.2471,40.0017,1.00,18.00,12.00,0.00,0.00,0.00,0,3.454847,0,2.51571,4.854355,,20.26811,18.01276,15730.9,11768.16,,192.96,105.529457,35.14952,-0.07169247,
2022/03/03 21:11:33,73848.419,411.1284,1.00,20.00,12.00,0.00,0.00,0.00,-1.499935,3.234456,-4.85147376036,2.515726,5.025466,,20.26817,18.58191,15730.93,12178.85,,199.76,109.249261,35.91261,-0.02511263,
2022/03/03 21:41:33,75648.4589,1800.0027,1.00,21.00,12.00,0.00,0.00,0.00,0,3.322493,0,2.515726,5.025467,,20.26817,18.58191,15730.93,12178.85,,199.76,109.249283,35.16146,-0.07739544,
2022/03/03 21:51:15,76230.3797,300.0022,1.00,14.00,13.00,0.00,0.00,0.00,0,3.325959,0,2.515726,5.025467,,20.26817,18.58191,15730.93,12178.85,,199.76,109.249283,35.2686,0.06099224,
2022/03/03 21:51:25,76240.4214,10.002,1.00,15.00,13.00,0.00,0.00,0.00,-9.335568,3.006338,-28.065872829984,2.489872,5.025483,,20.18881,18.58197,15730.94,12188.86,,201.84,109.24963,35.51798,0.06637454,
2022/03/03 21:52:05,76280.4618,40.0024,1.00,16.00,13.00,0.00,0.00,0.00,0,3.258335,0,2.489864,5.025483,,20.18879,18.58197,15730.94,12188.87,,201.84,109.24963,35.66372,-0.0281179,
2022/03/03 21:52:15,76290.5012,10.0022,1.00,17.00,13.00,0.00,0.00,0.00,1.86544,3.323902,6.20053974688,2.495032,5.025568,,20.2059,18.58224,15740.92,12188.91,,201.42,109.251478,35.51671,0.08128643,
2022/03/03 21:52:55,76330.54,40.0016,1.00,18.00,13.00,0.00,0.00,0.00,0,3.279311,0,2.495034,5.025568,,20.2059,18.58224,15740.92,12188.91,,201.42,109.251478,35.54709,-0.01684427,
2022/03/03 21:59:46,76741.739,411.1555,1.00,20.00,13.00,0.00,0.00,0.00,-1.499931,2.874393,-4.311391166883,2.495051,5.196679,,20.20596,19.10831,15740.95,12599.6,,208.28,112.971283,36.1375,0.04492402,
2022/03/03 22:29:46,78541.7774,1800.0022,1.00,21.00,13.00,0.00,0.00,0.00,0,3.051491,0,2.495051,5.196681,,20.20596,19.10831,15740.95,12599.6,,208.28,112.971326,35.05642,-0.05998254,
2022/03/03 22:39:45,79140.7887,300.0028,1.00,14.00,14.00,0.00,0.00,0.00,0,3.061915,0,2.495051,5.196681,,20.20596,19.10831,15740.95,12599.6,,208.28,112.971326,34.90616,-0.09032726,
2022/03/03 22:39:55,79150.8307,10.0033,1.00,15.00,14.00,0.00,0.00,0.00,-9.335853,2.512773,-23.458879350369,2.469176,5.196695,,20.13661,19.10836,15740.97,12609.62,,210.46,112.97163,35.27541,0.01634955,
2022/03/03 22:40:35,79190.8712,40.0027,1.00,16.00,14.00,0.00,0.00,0.00,0,2.893125,0,2.469172,5.196695,,20.1366,19.10836,15740.97,12609.62,,210.46,112.97163,35.86425,0.1040673,
2022/03/03 22:40:45,79200.9137,10.0032,1.00,17.00,14.00,0.00,0.00,0.00,1.865776,3.003605,5.60405412248,2.474345,5.196788,,20.15198,19.10863,15750.96,12609.66,,210.03,112.973652,35.6622,0.04950762,
2022/03/03 22:41:25,79240.9563,40.0032,1.00,18.00,14.00,0.00,0.00,0.00,0,2.951992,0,2.474346,5.196788,,20.15198,19.10863,15750.96,12609.66,,210.03,112.973652,35.37024,-0.06741762,
2022/03/03 22:42:57,79332.8367,91.8328,1.00,20.00,14.00,0.00,0.00,0.00,-1.499912,2.499996,-3.749774000352,2.474366,5.235028,,20.15204,19.21208,15751,12701.44,,211.57,113.804957,35.80909,-0.03316402,
2022/03/03 23:12:57,81132.8774,1800.0029,1.00,24.00,14.00,0.00,0.00,0.00,0,2.844359,0,2.474366,5.235029,,20.15204,19.21209,15751,12701.44,,211.57,113.804978,35.07291,0.04423261,
2022/03/04 01:27:46,89221.769,8088.8337,1.00,28.00,0.00,0.00,0.00,0.00,0.04999992,4.199929,0.20999611400568,5.265779,5.235042,3.81968548569341,30.806,19.21212,23834.86,12701.48,,99.42,113.805261,35.00891,-0.001783371,
2022/03/04 01:57:46,91021.8098,1800.0029,1.00,29.00,0.00,0.00,0.00,0.00,0,4.189933,0,5.265779,5.235042,,30.806,19.21212,23834.86,12701.48,,99.42,113.805261,35.12675,0.01893282,
2022/03/04 01:57:48,91023.8953,2.0404,1.00,11.00,0.00,1.00,0.00,0.00,0.01265013,4.190996,0.05301664422948,5.265779,5.235042,,30.806,19.21212,23834.86,12701.48,,99.42,113.805261,35.1251288067923,0.0183982223413745,
2022/03/04 02:57:48,94623.937,3600.0029,1.00,12.00,0.00,1.00,0.00,0.00,0,4.186093,0,5.265779,5.235042,,30.806,19.21212,23834.86,12701.48,,99.42,113.805261,35.08158,-0.0260365,
2022/03/04 03:07:34,95210.0307,300.003,1.00,14.00,0.00,1.00,0.00,0.00,0,4.186198,0,5.265779,5.235042,,30.806,19.21212,23834.86,12701.48,,99.42,113.805261,35.04481,-0.06557941,
2022/03/04 03:07:44,95220.0692,10.0024,1.00,15.00,0.00,1.00,0.00,0.00,-18.67243,3.680618,-68.72608196174,5.214025,5.235042,,30.61344,19.21212,23834.91,12711.46,,100.4,113.805261,35.58442,-0.005581379,
2022/03/04 03:08:24,95260.1134,40.0022,1.00,16.00,0.00,1.00,0.00,0.00,0,4.13635,0,5.214017,5.235042,,30.61341,19.21212,23834.91,12711.46,,100.4,113.805261,36.25693,0.04955888,
2022/03/04 03:08:34,95270.1545,10.0022,1.00,17.00,0.00,1.00,0.00,0.00,2.198205,4.199943,9.232335702315,5.220991,5.23524,,30.6427,19.21294,23844.9,12711.5,,100.27,113.809565,36.11625,0.02717257,
2022/03/04 03:09:14,95310.1957,40.0034,1.00,18.00,0.00,1.00,0.00,0.00,0,4.147851,0,5.220993,5.23524,,30.64271,19.21294,23844.91,12711.5,,100.27,113.809565,35.95024,-0.02810121,
2022/03/04 03:17:20,95795.814,485.5741,1.00,20.00,0.00,1.00,0.00,0.00,-1.500113,4.042157,-6.063692263741,5.221014,5.437485,,30.64279,20.03489,23844.94,13196.84,,104.15,118.206196,35.47926,0.03794789,
2022/03/04 03:47:20,97595.857,1800.0021,1.00,21.00,0.00,1.00,0.00,0.00,0,4.09399,0,5.221014,5.437486,,30.64279,20.03489,23844.94,13196.84,,104.15,118.206217,35.11125,-0.00665307,
2022/03/04 03:57:18,98194.2917,300.002,1.00,14.00,1.00,1.00,0.00,0.00,0,4.094338,0,5.221014,5.437486,,30.64279,20.03489,23844.94,13196.84,,104.15,118.206217,35.01333,-0.06368995,
2022/03/04 03:57:29,98204.3327,10.002,1.00,15.00,1.00,1.00,0.00,0.00,-18.67351,3.638766,-67.94853328866,5.169239,5.4375,,30.45254,20.03495,23844.94,13206.87,,105.19,118.206522,35.81665,0.03810763,
2022/03/04 03:58:09,98244.3763,40.0025,1.00,16.00,1.00,1.00,0.00,0.00,0,4.074069,0,5.169232,5.4375,,30.45251,20.03495,23844.94,13206.87,,105.19,118.206522,36.3677,0.04316092,
2022/03/04 03:58:19,98254.4172,10.0029,1.00,17.00,1.00,1.00,0.00,0.00,3.731834,4.169952,15.561568651968,5.179577,5.437695,,30.49555,20.03574,23854.92,13206.92,,104.98,118.210761,36.17386,-0.07873058,
2022/03/04 03:58:59,98294.4593,40.0026,1.00,18.00,1.00,1.00,0.00,0.00,0,4.087548,0,5.17958,5.437695,,30.49556,20.03574,23854.92,13206.92,,104.98,118.210761,36.15741,0.02335787,
2022/03/04 04:07:04,98780.1238,485.6186,1.00,20.00,1.00,1.00,0.00,0.00,-1.500148,3.996923,-5.995976044604,5.179621,5.639939,,30.49573,20.84908,23854.96,13692.26,,108.89,122.60737,35.3568,-0.07238388,
2022/03/04 04:37:04,100580.1655,1800.0021,1.00,21.00,1.00,1.00,0.00,0.00,0,4.055655,0,5.179621,5.63994,,30.49573,20.84909,23854.96,13692.26,,108.89,122.607391,35.10684,0.04354835,
2022/03/04 04:46:58,101173.3824,300.002,1.00,14.00,2.00,1.00,0.00,0.00,0,4.055734,0,5.179621,5.63994,,30.49573,20.84909,23854.96,13692.26,,108.89,122.607391,35.15268,-0.02517939,
2022/03/04 04:47:08,101183.4241,10.003,1.00,15.00,2.00,1.00,0.00,0.00,-18.6737,3.590113,-67.0406931281,5.127863,5.639956,,30.3074,20.84915,23854.96,13702.29,,109.99,122.607739,35.61693,0.04428029,
2022/03/04 04:47:48,101223.4662,40.0017,1.00,16.00,2.00,1.00,0.00,0.00,0,4.013864,0,5.127848,5.639956,,30.30734,20.84915,23854.96,13702.3,,109.99,122.607739,36.09172,-0.06125808,
2022/03/04 04:47:58,101233.5041,10.0023,1.00,17.00,2.00,1.00,0.00,0.00,3.731613,4.113905,15.351501378765,5.138193,5.64013,,30.34974,20.84985,23864.95,13702.33,,109.77,122.611522,36.08831,-0.08900642,
2022/03/04 04:48:38,101273.5467,40.0033,1.00,18.00,2.00,1.00,0.00,0.00,0,4.039649,0,5.138195,5.64013,,30.34974,20.84985,23864.95,13702.33,,109.77,122.611522,35.98172,0.001780987,
2022/03/04 04:56:43,101759.193,485.6029,1.00,20.00,2.00,1.00,0.00,0.00,-1.500154,3.903436,-5.855755129144,5.138228,5.842374,,30.34988,21.64774,23864.98,14187.67,,113.7,127.00813,35.67172,0.06866097,
2022/03/04 05:26:43,103559.2353,1800.0028,1.00,21.00,2.00,1.00,0.00,0.00,0,3.969245,0,5.138228,5.842375,,30.34988,21.64774,23864.98,14187.67,,113.7,127.008152,35.38676,0.0555253,
2022/03/04 05:36:46,104162.0779,300.0013,1.00,14.00,3.00,1.00,0.00,0.00,0,3.970089,0,5.138228,5.842375,,30.34988,21.64774,23864.98,14187.67,,113.7,127.008152,35.37478,0.03896594,
2022/03/04 05:36:56,104172.1181,10.0031,1.00,15.00,3.00,1.00,0.00,0.00,-18.67426,3.51148,-65.5742905048,5.086471,5.842389,,30.16566,21.6478,23865,14197.68,,114.86,127.008457,35.75759,0.08526325,
2022/03/04 05:37:36,104212.1617,40.0025,1.00,16.00,3.00,1.00,0.00,0.00,0,3.922428,0,5.086456,5.842389,,30.16561,21.6478,23865,14197.69,,114.86,127.008457,36.0989,-0.0640583,
2022/03/04 05:37:46,104222.2027,10.0031,1.00,17.00,3.00,1.00,0.00,0.00,3.72963,4.014743,14.97350593509,5.096799,5.842584,,30.20701,21.64856,23874.99,14197.73,,114.63,127.012696,36.23208,-0.06923318,
2022/03/04 05:38:26,104262.2447,40.0034,1.00,18.00,3.00,1.00,0.00,0.00,0,3.947358,0,5.096801,5.842584,,30.20702,21.64856,23874.99,14197.73,,114.63,127.012696,36.15097,0.0607264,
2022/03/04 05:46:32,104747.9567,485.666,1.00,20.00,3.00,1.00,0.00,0.00,-1.499943,3.82438,-5.73635201034,5.096836,6.044828,,30.20716,22.42888,23875.02,14683.14,,118.6,131.409304,35.69871,0.03872395,
2022/03/04 06:16:32,106547.998,1800.002,1.00,21.00,3.00,1.00,0.00,0.00,0,3.899962,0,5.096836,6.04483,,30.20716,22.42888,23875.02,14683.14,,118.6,131.409348,35.47633,0.06299019,
2022/03/04 06:26:24,107139.6182,300.003,1.00,14.00,4.00,1.00,0.00,0.00,0,3.900516,0,5.096836,6.04483,,30.20716,22.42888,23875.02,14683.14,,118.6,131.409348,35.12901,0.09989619,
2022/03/04 06:26:34,107149.6576,10.0021,1.00,15.00,4.00,1.00,0.00,0.00,-18.67203,3.4468,-64.358753004,5.04508,6.044844,,30.02629,22.42894,23875.03,14693.17,,119.82,131.409652,35.4847,0.07330775,
2022/03/04 06:27:14,107189.6988,40.0026,1.00,16.00,4.00,1.00,0.00,0.00,0,3.852272,0,5.045072,6.044844,,30.02626,22.42894,23875.03,14693.17,,119.82,131.409652,35.77254,0.007472038,
2022/03/04 06:27:24,107199.7406,10.0029,1.00,17.00,4.00,1.00,0.00,0.00,3.731735,3.942099,14.710868811765,5.055421,6.045023,,30.06694,22.42963,23885.02,14693.2,,119.58,131.413543,35.71225,-0.06399393,
2022/03/04 06:28:04,107239.7851,40.0026,1.00,18.00,4.00,1.00,0.00,0.00,0,3.870293,0,5.055424,6.045023,,30.06696,22.42963,23885.03,14693.2,,119.57,131.413543,35.93306,0.05396724,
2022/03/04 06:36:10,107725.5096,485.6802,1.00,20.00,4.00,1.00,0.00,0.00,-1.499927,3.746889,-5.620059977103,5.055459,6.247268,,30.06709,23.19485,23885.06,15178.62,,123.57,135.810174,34.87626,-0.07008553,
2022/03/04 07:06:10,109525.5513,1800.0022,1.00,21.00,4.00,1.00,0.00,0.00,0,3.800508,0,5.055459,6.24727,,30.06709,23.19486,23885.06,15178.62,,123.57,135.810217,34.65443,0.002450943,
2022/03/04 07:16:04,110120.2881,300.0019,1.00,14.00,5.00,1.00,0.00,0.00,0,3.800946,0,5.055459,6.24727,,30.06709,23.19486,23885.06,15178.62,,123.57,135.810217,34.85046,-0.07571101,
2022/03/04 07:16:15,110130.3277,10.003,1.00,15.00,5.00,1.00,0.00,0.00,-18.66906,3.357719,-62.68545747414,5.003711,6.247285,,29.89091,23.19492,23885.06,15188.65,,124.85,135.810543,35.35816,0.0699234,
2022/03/04 07:16:55,110170.3679,40.0026,1.00,16.00,5.00,1.00,0.00,0.00,0,3.770367,0,5.003695,6.247285,,29.89086,23.19492,23885.06,15188.65,,124.85,135.810543,35.88316,0.08085132,
2022/03/04 07:17:05,110180.4113,10.003,1.00,17.00,5.00,1.00,0.00,0.00,3.73056,3.860431,14.40156947136,5.014038,6.24749,,29.93068,23.19569,23895.04,15188.69,,124.6,135.815,35.60832,0.03164291,
2022/03/04 07:17:45,110220.4519,40.0026,1.00,18.00,5.00,1.00,0.00,0.00,0,3.783259,0,5.014041,6.24749,,29.93069,23.19569,23895.04,15188.69,,124.6,135.815,35.68227,0.05355,
2022/03/04 07:25:50,110706.182,485.6875,1.00,20.00,5.00,1.00,0.00,0.00,-1.499899,3.659619,-5.489058878481,5.014077,6.449735,,29.93082,23.94369,23895.08,15674.12,,128.63,140.21163,35.01738,0.0348556,
2022/03/04 07:55:50,112506.2251,1800.0021,1.00,21.00,5.00,1.00,0.00,0.00,0,3.715518,0,5.014077,6.449736,,29.93082,23.94369,23895.08,15674.12,,128.63,140.211652,34.88824,-0.05482316,
2022/03/04 08:05:14,113069.5513,300.0019,1.00,14.00,6.00,1.00,0.00,0.00,0,3.715889,0,5.014077,6.449736,,29.93082,23.94369,23895.08,15674.12,,128.63,140.211652,34.88183,-0.006494522,
2022/03/04 08:05:24,113079.5948,10.003,1.00,15.00,6.00,1.00,0.00,0.00,-18.66841,3.268134,-61.01086544694,4.962317,6.449754,,29.75915,23.94376,23895.08,15684.15,,129.97,140.212043,35.57135,0.03888965,
2022/03/04 08:06:04,113119.6351,40.0024,1.00,16.00,6.00,1.00,0.00,0.00,0,3.68276,0,4.96231,6.449754,,29.75913,23.94376,23895.08,15684.15,,129.97,140.212043,35.8615,-0.1094913,
2022/03/04 08:06:14,113129.6761,10.003,1.00,17.00,6.00,1.00,0.00,0.00,3.730705,3.775102,14.08379190691,4.972658,6.449954,,29.79807,23.94449,23905.06,15684.2,,129.71,140.216391,36.05431,0.06328702,
2022/03/04 08:06:54,113169.7157,40.0033,1.00,18.00,6.00,1.00,0.00,0.00,0,3.698709,0,4.97266,6.449954,,29.79808,23.94449,23905.07,15684.2,,129.71,140.216391,35.70538,-0.05544305,
2022/03/04 08:15:00,113655.3522,485.5914,1.00,20.00,6.00,1.00,0.00,0.00,-1.500194,3.586702,-5.380748820188,4.972694,6.652198,,29.7982,24.6761,23905.1,16169.54,,133.77,144.613,34.8977,-0.08927226,
2022/03/04 08:45:00,115455.3938,1800.0019,1.00,21.00,6.00,1.00,0.00,0.00,0,3.650278,0,4.972694,6.6522,,29.7982,24.67611,23905.1,16169.54,,133.77,144.613043,34.89216,0.02364397,
2022/03/04 08:54:43,116038.4605,300.0024,1.00,14.00,7.00,1.00,0.00,0.00,0,3.651228,0,4.972694,6.6522,,29.7982,24.67611,23905.1,16169.54,,133.77,144.613043,35.05836,0.08791327,
2022/03/04 08:54:53,116048.5005,10.0021,1.00,15.00,7.00,1.00,0.00,0.00,-18.66726,3.205363,-59.83534451538,4.920952,6.652216,,29.62986,24.67617,23905.1,16179.57,,135.18,144.613391,35.35736,-0.04586697,
2022/03/04 08:55:33,116088.5426,40.0027,1.00,16.00,7.00,1.00,0.00,0.00,0,3.618014,0,4.920937,6.652216,,29.62981,24.67617,23905.1,16179.57,,135.18,144.613391,36.01538,-0.0244832,
2022/03/04 08:55:43,116098.5834,10.003,1.00,17.00,7.00,1.00,0.00,0.00,3.730331,3.70974,13.83855812394,4.931284,6.652388,,29.66807,24.67679,23915.09,16179.61,,134.9,144.61713,35.99383,0.0240159,
2022/03/04 08:56:23,116138.6237,40.0015,1.00,18.00,7.00,1.00,0.00,0.00,0,3.635948,0,4.931288,6.652388,,29.66809,24.67679,23915.1,16179.61,,134.9,144.61713,35.9509,0.08197784,
2022/03/04 09:04:28,116624.2812,485.6129,1.00,20.00,7.00,1.00,0.00,0.00,-1.500159,3.525107,-5.288220992013,4.931326,6.854633,,29.66822,25.39597,23915.13,16664.96,,139,149.013761,35.32732,-0.07942557,
2022/03/04 09:34:28,118424.3227,1800.0027,1.00,21.00,7.00,1.00,0.00,0.00,0,3.582453,0,4.931326,6.854634,,29.66822,25.39598,23915.13,16664.96,,139,149.013783,34.98673,0.02490401,
2022/03/04 09:44:30,119025.7164,300.0027,1.00,14.00,8.00,1.00,0.00,0.00,0,3.583004,0,4.931326,6.854634,,29.66822,25.39598,23915.13,16664.96,,139,149.013783,35.07586,0.04813671,
2022/03/04 09:44:40,119035.7552,10.0022,1.00,15.00,8.00,1.00,0.00,0.00,-18.66671,3.135748,-58.53409854908,4.879595,6.854649,,29.50355,25.39603,23915.13,16674.99,,140.48,149.014109,35.64627,0.07231355,
2022/03/04 09:45:20,119075.7965,40.0035,1.00,16.00,8.00,1.00,0.00,0.00,0,3.546325,0,4.879579,6.854649,,29.5035,25.39603,23915.13,16674.99,,140.48,149.014109,36.2544,0.03304601,
2022/03/04 09:45:30,119085.8373,10.0022,1.00,17.00,8.00,1.00,0.00,0.00,3.730812,3.639325,13.5776373819,4.889924,6.854835,,29.54102,25.39669,23925.12,16675.04,,140.18,149.018152,36.16592,0.02309799,
2022/03/04 09:46:10,119125.8785,40.0025,1.00,18.00,8.00,1.00,0.00,0.00,0,3.565935,0,4.889924,6.854835,,29.54102,25.39669,23925.12,16675.04,,140.18,149.018152,36.05524,-0.0002598763,
2022/03/04 09:54:16,119611.5983,485.6737,1.00,20.00,8.00,1.00,0.00,0.00,-1.499896,3.437771,-5.156298971816,4.889966,7.057079,,29.54117,26.09936,23925.16,17160.46,,144.32,153.414761,35.26833,-0.1115477,
2022/03/04 10:24:16,121411.6409,1800.0031,1.00,21.00,8.00,1.00,0.00,0.00,0,3.489652,0,4.889966,7.057081,,29.54117,26.09936,23925.16,17160.46,,144.32,153.414804,34.91846,0.006701946,
2022/03/04 10:33:57,121992.3912,300.0022,1.00,14.00,9.00,1.00,0.00,0.00,0,3.490141,0,4.889966,7.057081,,29.54117,26.09936,23925.16,17160.46,,144.32,153.414804,35.00988,0.01524329,
2022/03/04 10:34:07,122002.4338,10.0032,1.00,15.00,9.00,1.00,0.00,0.00,-18.66629,3.016162,-56.30055457898,4.838237,7.057097,,29.38189,26.09942,23925.17,17170.48,,145.86,153.415152,35.53887,-0.04741073,
2022/03/04 10:34:47,122042.4781,40.0032,1.00,16.00,9.00,1.00,0.00,0.00,0,3.465274,0,4.838221,7.057097,,29.38184,26.09942,23925.17,17170.48,,145.86,153.415152,36.39259,0.04987955,
2022/03/04 10:34:57,122052.5191,10.0029,1.00,17.00,9.00,1.00,0.00,0.00,3.73024,3.558328,13.27341743872,4.848568,7.057268,,29.41855,26.10001,23935.15,17170.53,,145.55,153.41887,35.96084,-0.0475359,
2022/03/04 10:35:37,122092.562,40.0025,1.00,18.00,9.00,1.00,0.00,0.00,0,3.481404,0,4.848572,7.057268,,29.41856,26.10001,23935.16,17170.53,,145.55,153.41887,35.83089,-0.0887394,
2022/03/04 10:43:42,122578.1178,485.5131,1.00,20.00,9.00,1.00,0.00,0.00,-1.500296,3.306458,-4.960665711568,4.848605,7.259512,,29.41868,26.78383,23935.19,17655.8,,149.72,157.815478,35.67997,0.01202226,
2022/03/04 11:13:42,124378.1594,1800.0029,1.00,21.00,9.00,1.00,0.00,0.00,0,3.385093,0,4.848605,7.259513,,29.41868,26.78383,23935.19,17655.8,,149.72,157.8155,34.89125,-0.03504038,
2022/03/04 11:23:32,124967.9234,300.0022,1.00,14.00,10.00,1.00,0.00,0.00,0,3.387753,0,4.848605,7.259513,,29.41868,26.78383,23935.19,17655.8,,149.72,157.8155,34.95338,-0.05427241,
2022/03/04 11:23:42,124977.9638,10.0031,1.00,15.00,10.00,1.00,0.00,0.00,-18.66582,2.790715,-52.0909838613,4.796861,7.259527,,29.26864,26.78388,23935.19,17665.83,,151.34,157.815804,35.82598,0.06933451,
2022/03/04 11:24:22,125018.0067,40.0028,1.00,16.00,10.00,1.00,0.00,0.00,0,3.304248,0,4.796845,7.259527,,29.26859,26.78388,23935.19,17665.83,,151.34,157.815804,36.38494,-0.0649488,
2022/03/04 11:24:32,125028.0466,10.0031,1.00,17.00,10.00,1.00,0.00,0.00,3.730743,3.425475,12.779566877925,4.80719,7.259713,,29.3038,26.78449,23945.18,17665.87,,151.02,157.819848,36.29378,-0.008416176,
2022/03/04 11:25:12,125068.088,40.0026,1.00,18.00,10.00,1.00,0.00,0.00,0,3.339812,0,4.807191,7.259713,,29.3038,26.78449,23945.18,17665.87,,151.02,157.819848,36.20703,-0.02293587,
2022/03/04 11:33:18,125553.7556,485.6217,1.00,20.00,10.00,1.00,0.00,0.00,-1.500124,2.899785,-4.35003707334,4.80723,7.461957,,29.30393,27.41422,23945.22,18151.22,,155.22,162.216457,36.33069,0.05889654,
2022/03/04 12:03:18,127353.799,1800.003,1.00,21.00,10.00,1.00,0.00,0.00,0,3.070282,0,4.80723,7.461958,,29.30393,27.41422,23945.22,18151.22,,155.22,162.216478,35.47182,0.09824872,
2022/03/04 12:12:39,127914.5021,300.0016,1.00,14.00,11.00,1.00,0.00,0.00,0,3.078942,0,4.80723,7.461958,,29.30393,27.41422,23945.22,18151.22,,155.22,162.216478,34.82079,-0.03509998,
2022/03/04 12:12:49,127924.5429,10.0021,1.00,15.00,11.00,1.00,0.00,0.00,-8.476398,2.49995,-21.1905711801,4.7707,7.461972,,29.21184,27.41426,23945.23,18161.24,,156.41,162.216783,35.88549,0.04025102,
2022/03/04 12:13:29,127964.5839,40.0024,1.00,16.00,11.00,1.00,0.00,0.00,0,2.877986,0,4.770694,7.461972,,29.21182,27.41426,23945.23,18161.24,,156.41,162.216783,35.94503,-0.1085901,
2022/03/04 12:13:39,127974.6226,10.0023,1.00,17.00,11.00,1.00,0.00,0.00,3.730286,3.086177,11.512322856622,4.781039,7.462036,,29.24319,27.41445,23955.22,18161.28,,156.08,162.218174,35.9033,-0.06947637,
2022/03/04 12:14:19,128014.6645,40.0031,1.00,18.00,11.00,1.00,0.00,0.00,0,2.981519,0,4.781041,7.462036,,29.24319,27.41445,23955.22,18161.28,,156.08,162.218174,35.82153,0.04555941,
2022/03/04 12:15:55,128110.5216,95.8134,1.00,20.00,11.00,1.00,0.00,0.00,-1.499872,2.499998,-3.749677000256,4.781073,7.501934,,29.24329,27.5231,23955.25,18257.04,,156.91,163.085522,36.03205,0.02911091,
2022/03/04 12:45:55,129910.5661,1800.0056,1.00,24.00,11.00,1.00,0.00,0.00,0,2.848788,0,4.781073,7.501934,,29.24329,27.5231,23955.25,18257.04,,156.91,163.085522,35.49492,0.008755922,

File: Data/Round1/LG_HG2/Package 1/220228_BTC_HPPC_EIS_LG_HG2_2_35C/220228_BTC_HPPC_EIS_LG_HG2_2_35C_Channel_3_Wb_1.CSV (part 1 of 44)
Data_Point,Date_Time,Test_Time(s),Step_Time(s),Cycle_Index,Step_Index,TC_Counter1,TC_Counter2,TC_Counter3,TC_Counter4,Current(A),Voltage(V),Power(W),Charge_Capacity(Ah),Discharge_Capacity(Ah),Charge_Energy(Wh),Discharge_Energy(Wh),ACR(Ohm),dV/dt(V/s),Internal_Resistance(Ohm),dQ/dV(Ah/V),dV/dQ(V/Ah),MetaCode_MV_UD1,MetaCode_MV_UD2,MetaCode_MV_UD3,MetaCode_MV_UD4,MetaCode_MV_UD5,MetaCode_MV_UD6,MetaCode_MV_UD7,MetaCode_MV_UD8,MetaCode_MV_UD9,MetaCode_MV_UD10,MetaCode_MV_UD11,MetaCode_MV_UD12,MetaCode_MV_UD13,MetaCode_MV_UD14,MetaCode_MV_UD15,MetaCode_MV_UD16,Aux_Temperature_1(C),Aux_dT/dt_1(C)
1,2022/03/02 10:12:18,300.0003,300.0003,1,1,0,0,0,0,0,3.042546,0,0,0,0,0,,0.000000355609813595947,,0,0,3,3.33299994468689,0.666000008583069,0.0500000007450581,10,0.995000004768372,4.19999980926514,2.5,0.0500000007450581,6.66599988937378,1.33299994468689,0,0,0,0,0,35.07538,0.0792408
2,2022/03/02 10:17:18,600.0002,600.0002,1,1,0,0,0,0,0,3.042566,0,0,0,0,0,,0.0000067170180955145,,0,0,,,,,,,,,,,,,,,,,35.14862,0.04667878
3,2022/03/02 10:22:18,900.0009,900.0009,1,1,0,0,0,0,0,3.043099,0,0,0,0,0,,0.0000141058499139035,,0,0,,,,,,,,,,,,,,,,,35.09423,0.07281184
4,2022/03/02 10:27:18,1200.0006,1200.0006,1,1,0,0,0,0,0,3.043634,0,0,0,0,0,,-0.0000277766102954047,,0,0,,,,,,,,,,,,,,,,,34.99669,-0.02830625
5,2022/03/02 10:32:18,1500.0013,1500.0013,1,1,0,0,0,0,0,3.043582,0,0,0,0,0,,0.0000272238994512009,,0,0,,,,,,,,,,,,,,,,,34.97474,-0.09680033
6,2022/03/02 10:37:18,1800.0003,1800.0003,1,1,0,0,0,0,0,3.04399,0,0,0,0,0,,0.0000235492698266171,,0,0,,,,,,,,,,,,,,,,,35.0905,0.009508133
7,2022/03/02 10:42:18,2100.0002,2100.0002,1,1,0,0,0,0,0,3.04458,0,0,0,0,0,,0.00000177816696123045,,0,0,,,,,,,,,,,,,,,,,35.07281,0.02308965
8,2022/03/02 10:47:18,2400.0003,2400.0003,1,1,0,0,0,0,0,3.044998,0,0,0,0,0,,-0.0000166741501743672,,0,0,,,,,,,,,,,,,,,,,35.01319,-0.04382372
9,2022/03/02 10:52:18,2700.0008,2700.0008,1,1,0,0,0,0,0,3.04524,0,0,0,0,0,,-0.00000513688382852706,,0,0,,,,,,,,,,,,,,,,,35.21892,0.01592755
10,2022/03/02 10:57:18,3000.0002,3000.0002,1,1,0,0,0,0,0,3.045736,0,0,0,0,0,,-0.0000234702492889483,,0,0,,,,,,,,,,,,,,,,,35.08063,-0.06361246
11,2022/03/02 11:02:18,3300.0006,3300.0006,1,1,0,0,0,0,0,3.045958,0,0,0,0,0,,-0.00000719121999281924,,0,0,,,,,,,,,,,,,,,,,34.92244,-0.02300858
12,2022/03/02 11:07:18,3600.0008,3600.0008,1,1,0,0,0,0,0,3.046203,0,0,0,0,0,,0.0000112207198981196,,0,0,,,,,,,,,,,,,,,,,35.21633,-0.01263142
13,2022/03/02 11:07:18,3600.0023,3600.0023,1,1,0,0,0,0,0,3.046203,0,0,0,0,0,,0.0000112207198981196,0,0,0,,,,,,,,,,,,,,,,,35.21633,-0.01263142
14,2022/03/02 11:07:28,3610.0379,10.0013,1,2,0,0,0,0,1.500999,3.116532,4.677911415468,0.004039981,0.00001196144,0.01252511,0.00003643688,,0.00271866098046303,,0.135084703564644,8.00970363616943,,,,,,,,,,,,,,,,,35.20305,0.07116199
15,2022/03/02 11:07:38,3620.0367,20.0001,1,2,0,0,0,0,1.500725,3.142892,4.7166165967,0.008203227,0.00001196144,0.02555675,0.00003643688,,0.00241752690635622,,0.169051095843315,6.22096014022827,,,,,,,,,,,,,,,,,35.1777,0.06364107
16,2022/03/02 11:07:48,3630.0381,30.0015,1,2,0,0,0,0,1.500595,3.165455,4.750065945725,0.01236709,0.00001196144,0.03869128,0.00003643688,,0.00219769892282784,,0.194087997078896,5.50198078155518,,,,,,,,,,,,,,,,,35.1244,-0.001152754
17,2022/03/02 11:07:58,3640.0372,40.0006,1,2,0,0,0,0,1.500557,3.185014,4.779295052798,0.01653027,0.00001196144,0.05191077,0.00003643688,,0.00186507601756603,,0.221043393015862,4.79957723617554,,,,,,,,,,,,,,,,,34.85685,-0.08190155
18,2022/03/02 11:08:08,3650.0367,50.0001,1,2,0,0,0,0,1.50045,3.20232,4.804921044,0.0206933,0.00001196144,0.06520713,0.00003643688,,0.0013542779488489,,0.235716298222542,4.32864713668823,,,,,,,,,,,,,,,,,34.88356,-0.05921602
19,2022/03/02 11:08:18,3660.0376,60.001,1,2,0,0,0,0,1.5,3.218522,4.827783,0.02485649,0.00001196144,0.07857367,0.00003643688,,0.00132454803679138,,0.257432013750076,3.72915601730347,,,,,,,,,,,,,,,,,34.85327,0.0005877018
20,2022/03/02 11:08:28,3670.0376,70.001,1,2,0,0,0,0,1.500572,3.233153,4.851578863516,0.02901896,0.00001196144,0.09200156,0.00003643688,,0.00116754905320704,,0.291494697332382,3.63094592094421,,,,,,,,,,,,,,,,,34.99795,0.01699567
21,2022/03/02 11:08:38,3680.0371,80.0005,1,2,0,0,0,0,1.500946,3.246886,4.873400554156,0.03318239,0.00001196144,0.1054913,0.00003643688,,0.00143376202322543,,0.298400908708572,3.43521189689636,,,,,,,,,,,,,,,,,35.10413,0.018121
22,2022/03/02 11:08:48,3690.038,90.0014,1,2,0,0,0,0,1.500648,3.259653,4.891591755144,0.03734663,0.00001196144,0.1190386,0.00003643688,,0.00108979898504913,,0.328183799982071,3.10854005813599,,,,,,,,,,,,,,,,,35.05421,0.07081151
23,2022/03/02 11:08:58,3700.038,100.0014,1,2,0,0,0,0,1.500572,3.271686,4.909400404392,0.04150906,0.00001196144,0.1326314,0.00003643688,,0.0010123000247404,,0.346362590789795,2.93099808692932,,,,,,,,,,,,,,,,,35.13865,0.04335642
24,2022/03/02 11:09:08,3710.0366,110,1,2,0,0,0,0,1.50058,3.282739,4.92601248862,0.04567147,0.00001196144,0.1462728,0.00003643688,,0.000969500688370317,,0.373844385147095,2.80020499229431,,,,,,,,,,,,,,,,,35.17927,0.05538702
25,2022/03/02 11:09:18,3720.0374,120.0008,1,2,0,0,0,0,1.500221,3.293647,4.941198395987,0.04983527,0.00001196144,0.1599647,0.00003643688,,0.00095657299971208,,0.378949999809265,2.62146902084351,,,,,,,,,,,,,,,,,35.12642,0.08674264
26,2022/03/02 11:09:28,3730.0367,130.0001,1,2,0,0,0,0,1.500648,3.303819,4.957869374712,0.05399733,0.00001196144,0.1736946,0.00003643688,,0.00121353601571172,,0.404585093259811,2.54789710044861,,,,,,,,,,,,,,,,,35.06233,0.05092621
27,2022/03/02 11:09:38,3740.037,140.0004,1,2,0,0,0,0,1.501114,3.313709,4.974254971826,0.05816037,0.00001196144,0.1874693,0.00003643688,,0.000981770223006606,,0.406955689191818,2.41488409042358,,,,,,,,,,,,,,,,,34.9369,-0.05661249
28,2022/03/02 11:09:48,3750.037,150.0004,1,2,0,0,0,0,1.500687,3.322951,4.986709367337,0.0623239,0.00001196144,0.2012852,0.00003643688,,0.000868394621647894,,0.44840469956398,2.34352207183838,,,,,,,,,,,,,,,,,34.85498,-0.08466363
29,2022/03/02 11:09:58,3760.0377,160.0011,1,2,0,0,0,0,1.500488,3.331903,4.999480468664,0.06648617,0.00001196144,0.2151347,0.00003643688,,0.000750614912249148,,0.486779510974884,2.18128800392151,,,,,,,,,,,,,,,,,35.17042,0.04695415
30,2022/03/02 11:10:08,3770.0373,170.0007,1,2,0,0,0,0,1.500534,3.340124,5.011969626216,0.07064875,0.00001196144,0.2290213,0.00003643688,,0.000963204773142934,,0.494057089090347,2.06618094444275,,,,,,,,,,,,,,,,,34.82403,-0.05114794
31,2022/03/02 11:10:18,3780.0375,180.0009,1,2,0,0,0,0,1.50061,3.348305,5.02449996605,0.07481171,0.00001196144,0.2429433,0.00003643688,,0.000644798506982625,,0.519183576107025,1.96168100833893,,,,,,,,,,,,,,,,,35.08292,0.06139755
32,2022/03/02 11:10:28,3790.0373,190.0007,1,2,0,0,0,0,1.500618,3.355739,5.035682346702,0.07897362,0.00001196144,0.2568946,0.00003643688,,0.000626061111688614,,0.547445893287659,,,,,,,,,,,,,,,,,,35.10995,0.04704118
33,2022/03/02 11:10:38,3800.0375,200.0009,1,2,0,0,0,0,1.50058,3.363203,5.04675515774,0.08313659,0.00001196144,0.2708803,0.00003643688,,0.00113878597039729,,0.571092784404755,1.83436000347137,,,,,,,,,,,,,,,,,34.86383,-0.06697655
34,2022/03/02 11:10:48,3810.0369,210.0003,1,2,0,0,0,0,1.500183,3.370059,5.055705220797,0.08729909,0.00001196144,0.2848938,0.00003643688,,0.000676515395753086,,0.57352352142334,1.70577204227448,,,,,,,,,,,,,,,,,34.9597,-0.01752853
35,2022/03/02 11:10:58,3820.0377,220.0011,1,2,0,0,0,0,1.500633,3.376335,5.066639720055,0.09146219,0.00001196144,0.2989369,0.00003643688,,0.0005191913805902,,0.624980807304382,,,,,,,,,,,,,,,,,,35.07933,-0.0149858
36,2022/03/02 11:11:08,3830.0377,230.0011,1,2,0,0,0,0,1.500481,3.382505,5.075384484905,0.09562505,0.00001196144,0.313005,0.00003643688,,0.000752390013076365,,0.698917329311371,1.57006394863129,,,,,,,,,,,,,,,,,35.11841,0.02877116
37,2022/03/02 11:11:18,3840.0373,240.0007,1,2,0,0,0,0,1.500854,3.387823,5.084627700842,0.09978734,0.00001196144,0.3270951,0.00003643688,,0.000493800383992493,,0.740793824195862,1.38883996009827,,,,,,,,,,,,,,,,,35.00216,-0.01966119
38,2022/03/02 11:11:28,3850.0373,250.0007,1,2,0,0,0,0,1.500427,3.392933,5.090848282391,0.1039501,0.00001196144,0.3412086,0.00003643688,,0.000429783598519862,,0.778051614761353,,,,,,,,,,,,,,,,,,34.89478,-0.05889058
39,2022/03/02 11:11:38,3860.0374,260.0008,1,2,0,0,0,0,1.50071,3.397362,5.09845512702,0.1081133,0.00001196144,0.3553433,0.00003643688,,0.000526799587532878,,0.87739497423172,1.13781499862671,,,,,,,,,,,,,,,,,35.10995,0.04913092
40,2022/03/02 11:11:48,3870.0366,270,1,2,0,0,0,0,1.500557,3.401531,5.104191152767,0.1122749,0.00001196144,0.3694909,0.00003643688,,0.000406055594794452,,0.978837192058563,,,,,,,,,,,,,,,,,,35.27817,0.08281827
41,2022/03/02 11:11:58,3880.0368,280.0002,1,2,0,0,0,0,1.50045,3.405284,5.1094583778,0.1164381,0.00001196144,0.3836601,0.00003643688,,0.000350228190654889,,,,,,,,,,,,,,,,,,,,35.07459,0.05262256
42,2022/03/02 11:12:08,3890.0376,290.001,1,2,0,0,0,0,1.500687,3.409093,5.115981546891,0.1206027,0.00001196144,0.3978494,0.00003643688,,0.000236265506828204,,1.08712697029114,0.933429419994354,,,,,,,,,,,,,,,,,35.03024,-0.07434368
43,2022/03/02 11:12:18,3900.0378,300.0012,1,2,0,0,0,0,1.500313,3.412365,5.119615570245,0.1247656,0.00001196144,0.4120475,0.00003643688,,0.000360652687959373,,1.16804802417755,,,,,,,,,,,,,,,,,,35.10623,-0.09655595
44,2022/03/02 11:12:28,3910.037,310.0004,1,2,0,0,0,0,1.500488,3.415807,5.125377413816,0.1289272,0.00001196144,0.4262553,0.00003643688,,0.000310942792566493,,1.25628197193146,,,,,,,,,,,,,,,,,,35.09686,-0.08536577
45,2022/03/02 11:12:38,3920.0387,320.0021,1,2,0,0,0,0,1.500229,3.418679,5.128801377491,0.1330908,0.00001196144,0.4404831,0.00003643688,,0.000329167989548296,,,0.825072884559631,,,,,,,,,,,,,,,,,35.1397,-0.02595782
46,2022/03/02 11:12:48,3930.0374,330.0008,1,2,0,0,0,0,1.500702,3.422111,5.135568821922,0.1372535,0.00001196144,0.4547217,0.00003643688,,0.000258915708400309,,1.26535201072693,,,,,,,,,,,,,,,,,,35.18013,-0.1079011
47,2022/03/02 11:12:58,3940.0374,340.0008,1,2,0,0,0,0,1.500359,3.425376,5.139293709984,0.1414157,0.00001196144,0.4689717,0.00003643688,,0.000269016105448827,,,,,,,,,,,,,,,,,,,,35.16175,-0.0275898
48,2022/03/02 11:13:08,3950.0367,350.0001,1,2,0,0,0,0,1.500061,3.428444,5.142875135084,0.1455783,0.00001196144,0.4832361,0.00003643688,,0.000252505094977096,,1.34184896945953,0.766592919826508,,,,,,,,,,,,,,,,,35.19964,-0.0733602
49,2022/03/02 11:13:18,3960.0367,360.0001,1,2,0,0,0,0,1.500481,3.431629,5.149094113549,0.1497413,0.00001196144,0.4975152,0.00003643688,,0.000319833197863773,,1.28201794624329,,,,,,,,,,,,,,,,,,35.28817,-0.05657434
50,2022/03/02 11:13:28,3970.0373,370.0007,1,2,0,0,0,0,1.500359,3.434694,5.153274055146,0.153904,0.00001196144,0.5118061,0.00003643688,,0.000326425302773714,,,,,,,,,,,,,,,,,,,,35.51183,-0.01348257
51,2022/03/02 11:13:38,3980.0379,380.0013,1,2,0,0,0,0,1.500839,3.437907,5.159744903973,0.1580662,0.00001196144,0.5261083,0.00003643688,,0.000380882411263883,,1.38440799713135,0.744278311729431,,,,,,,,,,,,,,,,,35.55443,0.03697991
52,2022/03/02 11:13:48,3990.0375,390.0009,1,2,0,0,0,0,1.499672,3.440865,5.16016889628,0.1622295,0.00001196144,0.5404267,0.00003643688,,0.000338093988830224,,1.34686601161957,,,,,,,,,,,,,,,,,,35.43811,0.02854824
53,2022/03/02 11:13:58,4000.0366,400,1,2,0,0,0,0,1.500702,3.443762,5.168060520924,0.1663933,0.00001196144,0.5547596,0.00003643688,,0.000349934911355376,,,,,,,,,,,,,,,,,,,,35.32079,0.002338886
54,2022/03/02 11:14:08,4010.0375,410.0009,1,2,0,0,0,0,1.500038,3.446679,5.170149473802,0.1705567,0.00001196144,0.5691037,0.00003643688,,0.00024917718837969,,1.35886001586914,,,,,,,,,,,,,,,,,,35.3247,0.01731396
55,2022/03/02 11:14:18,4020.0374,420.0008,1,2,0,0,0,0,1.500374,3.449773,5.175949715102,0.1747195,0.00001196144,0.5834581,0.00003643688,,0.000369928689906374,,,0.714441776275635,,,,,,,,,,,,,,,,,35.58923,0.1056528
56,2022/03/02 11:14:28,4030.0367,430.0001,1,2,0,0,0,0,1.500748,3.452619,5.181511059012,0.1788818,0.00001196144,0.597823,0.00003643688,,0.000342194398399442,,1.41655004024506,,,,,,,,,,,,,,,,,,35.26202,-0.04195571
57,2022/03/02 11:14:38,4040.0371,440.0005,1,2,0,0,0,0,1.500374,3.455736,5.184896445264,0.1830456,0.00001196144,0.6122055,0.00003643688,,0.000208721205126494,,1.41010499000549,,,,,,,,,,,,,,,,,,35.58534,0.0187254
58,2022/03/02 11:14:48,4050.037,450.0004,1,2,0,0,0,0,1.500671,3.458633,5.190270242743,0.1872074,0.00001196144,0.6265932,0.00003643688,,0.000236172694712877,,,0.708009600639343,,,,,,,,,,,,,,,,,35.33998,-0.07581472
59,2022/03/02 11:14:58,4060.037,460.0004,1,2,0,0,0,0,1.500702,3.461275,5.19434231505,0.1913689,0.00001196144,0.6409916,0.00003643688,,0.000223115406697616,,1.45935702323914,,,,,,,,,,,,,,,,,,35.30157,-0.06228924
60,2022/03/02 11:15:08,4070.0375,470.0009,1,2,0,0,0,0,1.500443,3.464108,5.197696599844,0.195532,0.00001196144,0.6554074,0.00003643688,,0.000242744295974262,,,,,,,,,,,,,,,,,,,,35.41994,0.01255989
61,2022/03/02 11:15:18,4080.0373,480.0007,1,2,0,0,0,0,1.500542,3.467106,5.202538171452,0.1996949,0.00001196144,0.6698343,0.00003643688,,0.000362785503966734,,1.49414598941803,,,,,,,,,,,,,,,,,,35.5421,0.05547523
62,2022/03/02 11:15:28,4090.0382,490.0016,1,2,0,0,0,0,1.500229,3.469545,5.205112025805,0.2038573,0.00001196144,0.6842704,0.00003643688,,0.000307664799038321,,,0.681322813034058,,,,,,,,,,,,,,,,,35.55939,-0.006431341
63,2022/03/02 11:15:38,4100.0367,500.0001,1,2,0,0,0,0,1.500336,3.472221,5.209498166256,0.2080201,0.00001196144,0.6987191,0.00003643688,,0.000281378888757899,,1.5211900472641,,,,,,,,,,,,,,,,,,35.65322,0.05872607
64,2022/03/02 11:15:48,4110.0369,510.0003,1,2,0,0,0,0,1.500336,3.474512,5.212935436032,0.2121829,0.00001196144,0.7131781,0.00003643688,,0.000225149895413779,,,,,,,,,,,,,,,,,,,,35.64934,0.07936358
65,2022/03/02 11:15:58,4120.0377,520.0011,1,2,0,0,0,0,1.49984,3.476579,5.21431224736,0.2163449,0.00001196144,0.7276437,0.00003643688,,0.000195874497876503,,1.75199604034424,,,,,,,,,,,,,,,,,,35.52523,0.01565576
66,2022/03/02 11:16:08,4130.0372,530.0006,1,2,0,0,0,0,1.499893,3.478786,5.217806769898,0.2205074,0.00001196144,0.7421193,0.00003643688,,0.000305067311273888,,,0.569234073162079,,,,,,,,,,,,,,,,,35.38009,-0.03252864
67,2022/03/02 11:16:18,4140.0366,540,1,2,0,0,0,0,1.50032,3.480394,5.22170472608,0.2246701,0.00001196144,0.7566031,0.00003643688,,0.000163828794029541,,,,,,,,,,,,,,,,,,,,35.39148,-0.1151705
68,2022/03/02 11:16:28,4150.0373,550.0007,1,2,0,0,0,0,1.499878,3.481912,5.222443206736,0.228832,0.00001196144,0.7710911,0.00003643688,,0.000140434392960742,,2.23840498924255,,,,,,,,,,,,,,,,,,35.423,-0.02817273
69,2022/03/02 11:16:38,4160.0369,560.0003,1,2,0,0,0,0,1.500595,3.482992,5.22656038024,0.2329955,0.00001196144,0.7855903,0.00003643688,,0.000127888197312132,,,,,,,,,,,,,,,,,,,,35.68107,-0.005303621
70,2022/03/02 11:16:48,4170.0376,570.001,1,2,0,0,0,0,1.500664,3.484598,5.229210773072,0.2371587,0.00001196144,0.8000942,0.00003643688,,0.000154295397805981,,,,,,,,,,,,,,,,,,,,35.72337,0.09316683
71,2022/03/02 11:16:58,4180.0368,580.0002,1,2,0,0,0,0,1.500664,3.485591,5.230700932424,0.2413213,0.00001196144,0.8146011,0.00003643688,,0.00014569130144082,,3.15997004508972,,,,,,,,,,,,,,,,,,35.75287,0.03005266
72,2022/03/02 11:17:08,4190.037,590.0004,1,2,0,0,0,0,1.500412,3.486955,5.23186912546,0.2454843,0.00001196144,0.8291145,0.00003643688,,0.0000967517626122572,,,,,,,,,,,,,,,,,,,,35.71975,0.0449729
73,2022/03/02 11:17:18,4200.0373,600.0007,1,2,0,0,0,0,1.499298,3.488042,5.229614394516,0.249647,0.00001196144,0.843632,0.00003643688,,0.000104452403320465,,,0.342171013355255,,,,,,,,,,,,,,,,,35.67411,0.05734205
74,2022/03/02 11:17:28,4210.0373,610.0007,1,2,0,0,0,0,1.500519,3.489418,5.235938007942,0.2538094,0.00001196144,0.8581532,0.00003643688,,0.0000967162995948456,,,,,,,,,,,,,,,,,,,,35.7381,0.006633997
75,2022/03/02 11:17:38,4220.0373,620.0007,1,2,0,0,0,0,1.500267,3.490493,5.236671461631,0.2579724,0.00001196144,0.8726818,0.00003643688,,0.000105127801361959,,,,,,,,,,,,,,,,,,,,35.74338,0.07522941
76,2022/03/02 11:17:48,4230.0377,630.0011,1,2,0,0,0,0,1.500885,3.491625,5.240527588125,0.2621354,0.00001196144,0.8872151,0.00003643688,,0.000148622595588677,,3.43504691123962,,,,,,,,,,,,,,,,,,35.72894,0.09549856
77,2022/03/02 11:17:58,4240.0369,640.0003,1,2,0,0,0,0,1.5,3.49281,5.239215,0.2662973,0.00001196144,0.9017499,0.00003643688,,0.000116456998512149,,,,,,,,,,,,,,,,,,,,35.68382,-0.006365776
78,2022/03/02 11:18:08,4250.0368,650.0002,1,2,0,0,0,0,1.500748,3.494354,5.244144776792,0.2704593,0.00001196144,0.9162899,0.00003643688,,0.000124034995678812,,,,,,,,,,,,,,,,,,,,35.68636,0.07428169
79,2022/03/02 11:18:18,4260.0369,660.0003,1,2,0,0,0,0,1.500374,3.495519,5.244585824106,0.2746221,0.00001196144,0.9308382,0.00003643688,,0.000108132902823854,,,,,,,,,,,,,,,,,,,,35.71922,0.07717371
80,2022/03/02 11:18:28,4270.037,670.0004,1,2,0,0,0,0,1.49984,3.496734,5.24454152256,0.2787854,0.00001196144,0.9453932,0.00003643688,,0.00013055199815426,,3.38693189620972,,,,,,,,,,,,,,,,,,35.6892,0.02844334
81,2022/03/02 11:18:38,4280.0381,680.0015,1,2,0,0,0,0,1.500389,3.498034,5.248411735226,0.2829479,0.00001196144,0.9599506,0.00003643688,,0.000162448894116096,,,0.293393105268478,,,,,,,,,,,,,,,,,35.65388,0.05282998
82,2022/03/02 11:18:48,4290.0373,690.0007,1,2,0,0,0,0,1.500229,3.499125,5.249488799625,0.28711,0.00001196144,0.9745116,0.00003643688,,0.000137956900289282,,,,,,,,,,,,,,,,,,,,35.61265,0.0425458
83,2022/03/02 11:18:58,4300.0374,700.0008,1,2,0,0,0,0,1.500557,3.50047,5.25265476179,0.291273,0.00001196144,0.9890812,0.00003643688,,0.000129226405988447,,,,,,,,,,,,,,,,,,,,35.46004,-0.04688978
84,2022/03/02 11:19:08,4310.0374,710.0008,1,2,0,0,0,0,1.500282,3.501432,5.253135403824,0.2954352,0.00001196144,1.003654,0.00003643688,,0.000102661797427572,,3.29757308959961,,,,,,,,,,,,,,,,,,35.40159,-0.03062487
85,2022/03/02 11:19:18,4320.0377,720.0011,1,2,0,0,0,0,1.500374,3.503025,5.25584763135,0.2995972,0.00001196144,1.01823,0.00003643688,,0.0000889876901055686,,,,,,,,,,,,,,,,,,,,35.64185,0.04976869
86,2022/03/02 11:19:28,4330.0378,730.0012,1,2,0,0,0,0,1.500748,3.503859,5.258409386532,0.3037592,0.00001196144,1.032812,0.00003643688,,0.000107145802758168,,,,,,,,,,,,,,,,,,,,35.69783,0.0434351
87,2022/03/02 11:19:38,4340.0371,740.0005,1,2,0,0,0,0,1.500298,3.505636,5.259498679528,0.3079216,0.00001196144,1.0474,0.00003643688,,0.000145046404213645,,,,,,,,,,,,,,,,,,,,35.42523,-0.06891012
88,2022/03/02 11:19:48,4350.0372,750.0006,1,2,0,0,0,0,1.500282,3.506426,5.260627812132,0.3120837,0.00001196144,1.061993,0.00003643688,,0.000123426405480132,,3.32006597518921,,,,,,,,,,,,,,,,,,35.58398,0.01288772
89,2022/03/02 11:19:58,4360.0374,760.0008,1,2,0,0,0,0,1.500397,3.508121,5.263574224037,0.3162451,0.00001196144,1.076589,0.00003643688,,0.000137592403916642,,,0.305094599723816,,,,,,,,,,,,,,,,,35.73759,0.02758503
90,2022/03/02 11:20:08,4370.0366,770,1,2,0,0,0,0,1.500206,3.509217,5.264548398702,0.3204066,0.00001196144,1.09119,0.00003643688,,0.000228378499741666,,,,,,,,,,,,,,,,,,,,35.53609,-0.06174326
91,2022/03/02 11:20:18,4380.0366,780,1,2,0,0,0,0,1.500061,3.510649,5.266187649589,0.3245679,0.00001196144,1.105796,0.00003643688,,0.000109635802800767,,,,,,,,,,,,,,,,,,,,35.42523,-0.07882714
92,2022/03/02 11:20:28,4390.0369,790.0003,1,2,0,0,0,0,1.499634,3.511682,5.266237724388,0.3287291,0.00001196144,1.120407,0.00003643688,,0.000167784601217136,,3.2155818939209,,,,,,,,,,,,,,,,,,35.66748,0.0223577
93,2022/03/02 11:20:38,4400.038,800.0014,1,2,0,0,0,0,1.499832,3.513012,5.268927813984,0.3328908,0.00001196144,1.135025,0.00003643688,,0.000124201906146482,,,,,,,,,,,,,,,,,,,,35.60958,-0.04382014
94,2022/03/02 11:20:48,4410.038,810.0014,1,2,0,0,0,0,1.500259,3.514082,5.272033147238,0.3370533,0.00001196144,1.14965,0.00003643688,,0.000154005203512497,,,,,,,,,,,,,,,,,,,,35.39686,-0.09692311
95,2022/03/02 11:20:58,4420.037,820.0004,1,2,0,0,0,0,1.500153,3.515762,5.274180911586,0.3412142,0.00001196144,1.164276,0.00003643688,,0.0000839847780298442,,,,,,,,,,,,,,,,,,,,35.43421,-0.0635016
96,2022/03/02 11:21:08,4430.0375,830.0009,1,2,0,0,0,0,1.500984,3.516676,5.278474409184,0.3453769,0.00001196144,1.178913,0.00003643688,,0.0000922332183108665,,3.30788898468018,,,,,,,,,,,,,,,,,,35.44643,0.003763437
97,2022/03/02 11:21:18,4440.0367,840.0001,1,2,0,0,0,0,1.500374,3.518206,5.278624809044,0.3495381,0.00001196144,1.19355,0.00003643688,,0.000123323203297332,,,0.300491511821747,,,,,,,,,,,,,,,,,35.66968,0.07437825
98,2022/03/02 11:21:28,4450.0374,850.0008,1,2,0,0,0,0,1.499817,3.51945,5.27853094065,0.3536992,0.00001196144,1.208192,0.00003643688,,0.000117288502224255,,,,,,,,,,,,,,,,,,,,35.60757,0.03499746
99,2022/03/02 11:21:38,4460.0368,860.0002,1,2,0,0,0,0,1.500259,3.520555,5.281744323745,0.3578604,0.00001196144,1.22284,0.00003643688,,0.000126329992781393,,,,,,,,,,,,,,,,,,,,35.43303,-0.01948476
100,2022/03/02 11:21:48,4470.037,870.0004,1,2,0,0,0,0,1.50106,3.521996,5.28672731576,0.3620228,0.00001196144,1.237497,0.00003643688,,0.000104793100035749,,3.2770049571991,,,,,,,,,,,,,,,,,,35.70227,0.08196115
101,2022/03/02 11:21:58,4480.0369,880.0003,1,2,0,0,0,0,1.499916,3.523082,5.284327061112,0.3661845,0.00001196144,1.252156,0.00003643688,,0.000123588906717487,,,,,,,,,,,,,,,,,,,,35.75983,0.05336404
102,2022/03/02 11:22:08,4490.0366,890,1,2,0,0,0,0,1.499969,3.524492,5.286628740748,0.3703469,0.00001196144,1.266824,0.00003643688,,0.0000906579589354806,,,,,,,,,,,,,,,,,,,,35.64964,-0.03087878
103,2022/03/02 11:22:18,4500.0375,900.0009,1,2,0,0,0,0,1.500374,3.525559,5.289657059066,0.3745109,0.00001196144,1.281502,0.00003643688,,0.000114978902274743,,,,,,,,,,,,,,,,,,,,35.50265,-0.053581
104,2022/03/02 11:22:28,4510.0373,910.0007,1,2,0,0,0,0,1.500137,3.52709,5.29111821133,0.3786724,0.00001196144,1.296177,0.00003643688,,0.000169000602909364,,3.3303279876709,,,,,,,,,,,,,,,,,,35.6875,0.07437229
105,2022/03/02 11:22:38,4520.0367,920.0001,1,2,0,0,0,0,1.500595,3.528231,5.294445797445,0.3828343,0.00001196144,1.310858,0.00003643688,,0.0000987600797088817,,,0.305347710847855,,,,,,,,,,,,,,,,,35.49043,0.0001060963
106,2022/03/02 11:22:48,4530.037,930.0004,1,2,0,0,0,0,1.500076,3.52946,5.29445823896,0.386996,0.00001196144,1.325544,0.00003643688,,0.000101855497632641,,,,,,,,,,,,,,,,,,,,35.60316,-0.02647161
107,2022/03/02 11:22:58,4540.0378,940.0012,1,2,0,0,0,0,1.500374,3.530601,5.297221944774,0.3911595,0.00001196144,1.340242,0.00003643688,,0.0000906930581550114,,,,,,,,,,,,,,,,,,,,35.76373,0.01575112
108,2022/03/02 11:23:08,4550.0369,950.0003,1,2,0,0,0,0,1.500114,3.532293,5.298842181402,0.395321,0.00001196144,1.354937,0.00003643688,,0.0000976008668658324,,3.36556005477905,,,,,,,,,,,,,,,,,,35.58363,-0.02985835
109,2022/03/02 11:23:18,4560.0371,960.0005,1,2,0,0,0,0,1.500427,3.533137,5.301214149499,0.399484,0.00001196144,1.369644,0.00003643688,,0.000174738393980078,,,,,,,,,,,,,,,,,,,,35.54157,-0.01277804
110,2022/03/02 11:23:28,4570.0386,970.002,1,2,0,0,0,0,1.500168,3.534644,5.302559820192,0.403646,0.00001196144,1.384352,0.00003643688,,0.000168590893736109,,,,,,,,,,,,,,,,,,,,35.43272,-0.04116893
111,2022/03/02 11:23:38,4580.0373,980.0007,1,2,0,0,0,0,1.500336,3.535825,5.3049255372,0.4078079,0.00001196144,1.399065,0.00003643688,,0.0000889451912371442,,,,,,,,,,,,,,,,,,,,35.41605,-0.09952545
112,2022/03/02 11:23:48,4590.0368,990.0002,1,2,0,0,0,0,1.50087,3.537266,5.30897642142,0.4119714,0.00001196144,1.41379,0.00003643688,,0.000110755798232276,,3.30183696746826,,,,,,,,,,,,,,,,,,35.53408,0.005741119
113,2022/03/02 11:23:58,4600.0369,1000.0003,1,2,0,0,0,0,1.500542,3.53846,5.30960784532,0.416133,0.00001196144,1.428513,0.00003643688,,0.000130394095322117,,,0.309134811162949,,,,,,,,,,,,,,,,,35.63099,-0.03245473
114,2022/03/02 11:24:08,4610.0376,1010.001,1,2,0,0,0,0,1.500542,3.53994,5.31182864748,0.4202965,0.00001196144,1.443248,0.00003643688,,0.000125969701912254,,,,,,,,,,,,,,,,,,,,35.65682,0.006264448
115,2022/03/02 11:24:18,4620.0371,1020.0005,1,2,0,0,0,0,1.500076,3.541357,5.312304643132,0.4244588,0.00001196144,1.457985,0.00003643688,,0.000118884701805655,,3.0843460559845,,,,,,,,,,,,,,,,,,35.53828,0.0272131
116,2022/03/02 11:24:28,4630.0372,1030.0006,1,2,0,0,0,0,1.500542,3.542468,5.315622017656,0.4286217,0.00001196144,1.47273,0.00003643688,,0.000171979307197034,,,,,,,,,,,,,,,,,,,,35.52743,-0.07973909
117,2022/03/02 11:24:38,4640.0379,1040.0013,1,2,0,0,0,0,1.500221,3.544102,5.316936246542,0.4327832,0.00001196144,1.487476,0.00003643688,,0.000170041399542242,,,,,,,,,,,,,,,,,,,,35.45782,-0.065521
118,2022/03/02 11:24:48,4650.0381,1050.0015,1,2,0,0,0,0,1.499687,3.545549,5.317213743163,0.4369453,0.00001196144,1.502229,0.00003643688,,0.000116831302875653,,,,,,,,,,,,,,,,,,,,35.53439,0.02981544
119,2022/03/02 11:24:58,4660.0374,1060.0008,1,2,0,0,0,0,1.499817,3.547051,5.319927389667,0.4411072,0.00001196144,1.516988,0.00003643688,,0.000103575701359659,,2.86106109619141,,,,,,,,,,,,,,,,,,35.72977,0.05591512
120,2022/03/02 11:25:08,4670.0367,1070.0001,1,2,0,0,0,0,1.499657,3.548249,5.321156450593,0.4452686,0.00001196144,1.531751,0.00003643688,,0.000100708901300095,,,0.337589502334595,,,,,,,,,,,,,,,,,35.44778,-0.02706409
121,2022/03/02 11:25:18,4680.0383,1080.0017,1,2,0,0,0,0,1.500153,3.549934,5.325444139902,0.4494313,0.00001196144,1.546526,0.00003643688,,0.000107266001577955,,,,,,,,,,,,,,,,,,,,35.36731,-0.06817818
122,2022/03/02 11:25:28,4690.037,1090.0004,1,2,0,0,0,0,1.500023,3.551759,5.327720190457,0.4535927,0.00001196144,1.561302,0.00003643688,,0.000166693193023093,,2.83812594413757,,,,,,,,,,,,,,,,,,35.36953,-0.05900264
123,2022/03/02 11:25:38,4700.0381,1100.0015,1,2,0,0,0,0,1.500298,3.553333,5.331058393234,0.4577558,0.00001196144,1.57609,0.00003643688,,0.000122027100587729,,,,,,,,,,,,,,,,,,,,35.40549,-0.09083152
124,2022/03/02 11:25:48,4710.0379,1110.0013,1,2,0,0,0,0,1.500092,3.554404,5.331933005168,0.4619181,0.00001196144,1.590883,0.00003643688,,0.000194664695300162,,,,,,,,,,,,,,,,,,,,35.48483,-0.007055998
125,2022/03/02 11:25:58,4720.0366,1120,1,2,0,0,0,0,1.500504,3.556181,5.336063815224,0.4660801,0.00001196144,1.605681,0.00003643688,,0.000169019898748957,,2.53910303115845,,,,,,,,,,,,,,,,,,35.53439,-0.04933476
126,2022/03/02 11:26:08,4730.0373,1130.0007,1,2,0,0,0,0,1.500984,3.557977,5.340466549368,0.4702429,0.00001196144,1.620489,0.00003643688,,0.000165172095876187,,,0.382432490587235,,,,,,,,,,,,,,,,,35.60928,0.0274837
127,2022/03/02 11:26:18,4740.0368,1140.0002,1,2,0,0,0,0,1.500137,3.559628,5.339929669036,0.4744038,0.00001196144,1.635297,0.00003643688,,0.000120794400572777,,,,,,,,,,,,,,,,,,,,35.6291,0.02072453
128,2022/03/02 11:26:28,4750.0368,1150.0002,1,2,0,0,0,0,1.500061,3.561541,5.342528754001,0.4785669,0.00001196144,1.65012,0.00003643688,,0.000234078397625126,,2.51769804954529,,,,,,,,,,,,,,,,,,35.72168,0.03423452
129,2022/03/02 11:26:38,4760.0371,1160.0005,1,2,0,0,0,0,1.501297,3.562991,5.349107699327,0.4827288,0.00001196144,1.664947,0.00003643688,,0.000181716997758485,,,,,,,,,,,,,,,,,,,,35.70142,0.07691741
130,2022/03/02 11:26:48,4770.037,1170.0004,1,2,0,0,0,0,1.500671,3.56503,5.34993713513,0.4868915,0.00001196144,1.679783,0.00003643688,,0.000253859499935061,,,,,,,,,,,,,,,,,,,,35.64964,0.03280044
131,2022/03/02 11:26:58,4780.0381,1180.0015,1,2,0,0,0,0,1.500153,3.566713,5.350615207089,0.4910538,0.00001196144,1.694624,0.00003643688,,0.000159281000378542,,2.36157608032227,,,,,,,,,,,,,,,,,,35.53049,0.04027963
132,2022/03/02 11:27:08,4790.038,1190.0014,1,2,0,0,0,0,1.500282,3.568677,5.354021866914,0.4952159,0.00001196144,1.709473,0.00003643688,,0.000248542288318276,,,0.406294494867325,,,,,,,,,,,,,,,,,35.43408,-0.07606149
133,2022/03/02 11:27:18,4800.0375,1200.0009,1,2,0,0,0,0,1.500038,3.57024,5.35549566912,0.4993776,0.00001196144,1.724327,0.00003643688,,0.000260943314060569,,,,,,,,,,,,,,,,,,,,35.63047,0.03315926
134,2022/03/02 11:27:28,4810.0376,1210.001,1,2,0,0,0,0,1.499779,3.571903,5.357065109437,0.5035397,0.00001196144,1.73919,0.00003643688,,0.000121124001452699,,2.38587808609009,,,,,,,,,,,,,,,,,,35.47344,-0.03342152
135,2022/03/02 11:27:38,4820.0368,1220.0002,1,2,0,0,0,0,1.499725,3.573702,5.35957023195,0.5077012,0.00001196144,1.754058,0.00003643688,,0.000140178293804638,,,,,,,,,,,,,,,,,,,,35.62267,0.05987883
136,2022/03/02 11:27:48,4830.037,1230.0004,1,2,0,0,0,0,1.500114,3.575683,5.363932127862,0.5118635,0.00001196144,1.768937,0.00003643688,,0.000166579804499634,,,,,,,,,,,,,,,,,,,,35.36424,-0.04471779
137,2022/03/02 11:27:58,4840.0377,1240.0011,1,2,0,0,0,0,1.500671,3.57701,5.36791517371,0.5160263,0.00001196144,1.783824,0.00003643688,,0.000254320708336309,,2.30709791183472,,,,,,,,,,,,,,,,,,35.72863,0.03390551
138,2022/03/02 11:28:08,4850.0373,1250.0007,1,2,0,0,0,0,1.499947,3.578909,5.368173817823,0.5201889,0.00001196144,1.798718,0.00003643688,,0.000127161692944355,,,0.425366699695587,,,,,,,,,,,,,,,,,35.3478,-0.09535074
139,2022/03/02 11:28:18,4860.0366,1260,1,2,0,0,0,0,1.500687,3.580713,5.373529449831,0.5243501,0.00001196144,1.813615,0.00003643688,,0.000169677106896415,,,,,,,,,,,,,,,,,,,,35.56393,0.01802564
140,2022/03/02 11:28:28,4870.0383,1270.0017,1,2,0,0,0,0,1.499817,3.582525,5.373131897925,0.5285127,0.00001196144,1.828523,0.00003643688,,0.000191269995411858,,2.39229297637939,,,,,,,,,,,,,,,,,,35.66937,0.03499746
141,2022/03/02 11:28:38,4880.0375,1280.0009,1,2,0,0,0,0,1.500557,3.584196,5.378290397172,0.5326748,0.00001196144,1.843438,0.00003643688,,0.000146862599649467,,,,,,,,,,,,,,,,,,,,35.51793,0.03575683
142,2022/03/02 11:28:48,4890.0369,1290.0003,1,2,0,0,0,0,1.500229,3.585773,5.379480642017,0.5368363,0.00001196144,1.858357,0.00003643688,,0.000179606198798865,,,,,,,,,,,,,,,,,,,,35.3189,-0.03838897
143,2022/03/02 11:28:58,4900.0377,1300.0011,1,2,0,0,0,0,1.50032,3.587648,5.38262004736,0.5409994,0.00001196144,1.873289,0.00003643688,,0.000154954701429233,,2.44541907310486,,,,,,,,,,,,,,,,,,35.66631,-0.02006888
144,2022/03/02 11:29:08,4910.0377,1310.0011,1,2,0,0,0,0,1.500389,3.589172,5.385154187908,0.545162,0.00001196144,1.888226,0.00003643688,,0.000291002506855875,,,0.416747689247131,,,,,,,,,,,,,,,,,35.58915,0.03724933
145,2022/03/02 11:29:18,4920.038,1320.0014,1,2,0,0,0,0,1.500374,3.590944,5.387759013056,0.5493238,0.00001196144,1.903167,0.00003643688,,0.000149464496644214,,,,,,,,,,,,,,,,,,,,35.38312,-0.03236294
146,2022/03/02 11:29:28,4930.0372,1330.0006,1,2,0,0,0,0,1.49958,3.59241,5.3871061878,0.5534859,0.00001196144,1.918116,0.00003643688,,0.000190605904208496,,2.48086190223694,,,,,,,,,,,,,,,,,,35.73083,0.01452565
147,2022/03/02 11:29:38,4940.0373,1340.0007,1,2,0,0,0,0,1.500061,3.594105,5.391376740405,0.5576481,0.00001196144,1.933072,0.00003643688,,0.000130182597786188,,,,,,,,,,,,,,,,,,,,35.33218,-0.08527875
148,2022/03/02 11:29:48,4950.0369,1350.0003,1,2,0,0,0,0,1.500351,3.595557,5.394597540507,0.56181,0.00001196144,1.948034,0.00003643688,,0.000137920593260787,,,,,,,,,,,,,,,,,,,,35.68042,0.02917171
149,2022/03/02 11:29:58,4960.0378,1360.0012,1,2,0,0,0,0,1.500351,3.597365,5.397310175115,0.5659726,0.00001196144,1.963004,0.00003643688,,0.000153189001139253,,2.60460710525513,,,,,,,,,,,,,,,,,,35.37427,-0.04463434
150,2022/03/02 11:30:08,4970.0376,1370.001,1,2,0,0,0,0,1.499725,3.598735,5.397112847875,0.5701342,0.00001196144,1.977978,0.00003643688,,0.000103046899312176,,,0.383338004350662,,,,,,,,,,,,,,,,,35.7013,0.0905633
151,2022/03/02 11:30:18,4980.037,1380.0004,1,2,0,0,0,0,1.500488,3.600437,5.402412513256,0.5742962,0.00001196144,1.99296,0.00003643688,,0.000170362895005383,,,,,,,,,,,,,,,,,,,,35.40825,-0.01134038
152,2022/03/02 11:30:28,4990.0381,1390.0015,1,2,0,0,0,0,1.500542,3.601858,5.404739207036,0.5784594,0.00001196144,2.007952,0.00003643688,,0.000158319598995149,,2.64129090309143,,,,,,,,,,,,,,,,,,35.40506,-0.05172372
153,2022/03/02 11:30:38,5000.0371,1400.0005,1,2,0,0,0,0,1.500221,3.603645,5.406263905545,0.5826218,0.00001196144,2.022948,0.00003643688,,0.000116144299681764,,,,,,,,,,,,,,,,,,,,35.64934,0.05361319
154,2022/03/02 11:30:48,5010.0372,1410.0006,1,2,0,0,0,0,1.500183,3.604883,5.407984193589,0.5867839,0.00001196144,2.037949,0.00003643688,,0.000125692502479069,,,,,,,,,,,,,,,,,,,,35.45414,-0.05046248
155,2022/03/02 11:30:58,5020.0367,1420.0001,1,2,0,0,0,0,1.500244,3.606779,5.411048554076,0.5909473,0.00001196144,2.052962,0.00003643688,,0.000179810100235045,,2.7193489074707,,,,,,,,,,,,,,,,,,35.56718,-0.0585258
156,2022/03/02 11:31:08,5030.0377,1430.0011,1,2,0,0,0,0,1.501297,3.608102,5.416832708294,0.5951089,0.00001196144,2.067974,0.00003643688,,0.000141754804644734,,,0.377267211675644,,,,,,,,,,,,,,,,,35.69025,0.08700371
157,2022/03/02 11:31:18,5040.0367,1440.0001,1,2,0,0,0,0,1.500572,3.609778,5.416731793016,0.5992714,0.00001196144,2.082997,0.00003643688,,0.000184843302122317,,,,,,,,,,,,,,,,,,,,35.63224,-0.04225731
158,2022/03/02 11:31:28,5050.0369,1450.0003,1,2,0,0,0,0,1.49987,3.611375,5.41659302125,0.6034346,0.00001196144,2.098028,0.00003643688,,0.000341217790264636,,2.61102294921875,,,,,,,,,,,,,,,,,,35.43545,-0.02473116
159,2022/03/02 11:31:38,5060.0373,1460.0007,1,2,0,0,0,0,1.500076,3.612757,5.419410069532,0.6075969,0.00001196144,2.113063,0.00003643688,,0.000148022503708489,,,,,,,,,,,,,,,,,,,,35.43882,-0.1097691
160,2022/03/02 11:31:48,5070.0379,1470.0013,1,2,0,0,0,0,1.500023,3.614509,5.421846633707,0.6117592,0.00001196144,2.128105,0.00003643688,,0.000141297001391649,,,,,,,,,,,,,,,,,,,,35.3821,-0.03792048
161,2022/03/02 11:31:58,5080.0367,1480.0001,1,2,0,0,0,0,1.500534,3.615894,5.425771887396,0.6159204,0.00001196144,2.143148,0.00003643688,,0.000150386098539457,,,,,,,,,,,,,,,,,,,,35.5054,0.01888394
162,2022/03/02 11:32:08,5090.0375,1490.0009,1,2,0,0,0,0,1.500397,3.617764,5.428082252308,0.6200824,0.00001196144,2.158202,0.00003643688,,0.000198601497686468,,2.65517210960388,,,,,,,,,,,,,,,,,,35.68488,0.06054282
163,2022/03/02 11:32:18,5100.0368,1500.0002,1,2,0,0,0,0,1.500267,3.619079,5.429584794093,0.6242457,0.00001196144,2.173267,0.00003643688,,0.000134874295326881,,,0.377192497253418,,,,,,,,,,,,,,,,,35.76562,0.06089926
164,2022/03/02 11:32:28,5110.0368,1510.0002,1,2,0,0,0,0,1.500008,3.620846,5.431297966768,0.6284079,0.00001196144,2.188334,0.00003643688,,,,,,,,,,,,,,,,,,,,,,35.48588,-0.0614202
165,2022/03/02 11:32:38,5120.0369,1520.0003,1,2,0,0,0,0,1.5,3.622434,5.433651,0.63257,0.00001196144,2.203408,0.00003643688,,0.000138125498779118,,2.62916588783264,,,,,,,,,,,,,,,,,,35.62626,0.02429008
166,2022/03/02 11:32:48,5130.0371,1530.0005,1,2,0,0,0,0,1.500244,3.623857,5.436669721108,0.6367313,0.00001196144,2.218485,0.00003643688,,0.000137710900162347,,,,,,,,,,,,,,,,,,,,35.55273,0.03331304
167,2022/03/02 11:32:58,5140.0378,1540.0012,1,2,0,0,0,0,1.500336,3.62527,5.43912309072,0.6408948,0.00001196144,2.233576,0.00003643688,,0.000109272397821769,,,,,,,,,,,,,,,,,,,,35.62426,0.06967902
168,2022/03/02 11:33:08,5150.0381,1550.0015,1,2,0,0,0,0,1.499916,3.626955,5.44012783578,0.6450576,0.00001196144,2.24867,0.00003643688,,0.000134858506498858,,2.67194294929504,,,,,,,,,,,,,,,,,,35.61423,0.01591206
169,2022/03/02 11:33:18,5160.0375,1560.0009,1,2,0,0,0,0,1.500427,3.628306,5.444008286662,0.6492196,0.00001196144,2.263769,0.00003643688,,0.000170021899975836,,,0.367220997810364,,,,,,,,,,,,,,,,,35.59737,-0.02487421
170,2022/03/02 11:33:28,5170.0376,1570.001,1,2,0,0,0,0,1.50061,3.629998,5.44721129878,0.6533818,0.00001196144,2.278874,0.00003643688,,0.000197682704310864,,,,,,,,,,,,,,,,,,,,35.43746,-0.06400943
171,2022/03/02 11:33:38,5180.0367,1580.0001,1,2,0,0,0,0,1.499908,3.631144,5.446381934752,0.6575435,0.00001196144,2.293983,0.00003643688,,0.0001428404066246,,2.91138505935669,,,,,,,,,,,,,,,,,,35.8001,0.1222908
172,2022/03/02 11:33:48,5190.0369,1590.0003,1,2,0,0,0,0,1.500412,3.632469,5.450200077228,0.6617054,0.00001196144,2.309098,0.00003643688,,0.000118882097012829,,,,,,,,,,,,,,,,,,,,35.53578,0.01287937
173,2022/03/02 11:33:58,5200.037,1600.0004,1,2,0,0,0,0,1.500908,3.63367,5.45380437236,0.6658675,0.00001196144,2.32422,0.00003643688,,0.000120974997116718,,,,,,,,,,,,,,,,,,,,35.40181,-0.04186511
174,2022/03/02 11:34:08,5210.038,1610.0014,1,2,0,0,0,0,1.500099,3.635324,5.453345897076,0.6700304,0.00001196144,2.33935,0.00003643688,,0.000160446899826638,,,,,,,,,,,,,,,,,,,,35.39655,-0.08551955
175,2022/03/02 11:34:18,5220.0374,1620.0008,1,2,0,0,0,0,1.499962,3.6365,5.454611813,0.6741922,0.00001196144,2.354482,0.00003643688,,0.0000739662209525704,,3.1808180809021,,,,,,,,,,,,,,,,,,35.43601,-0.04549623
176,2022/03/02 11:34:28,5230.0375,1630.0009,1,2,0,0,0,0,1.500191,3.637638,5.457151788858,0.6783544,0.00001196144,2.369621,0.00003643688,,0.0000819483029772528,,,,,,,,,,,,,,,,,,,,35.41626,-0.0523746
177,2022/03/02 11:34:38,5240.0375,1640.0009,1,2,0,0,0,0,1.500999,3.638947,5.462055808053,0.6825153,0.00001196144,2.384759,0.00003643688,,0.000188189995242283,,,0.322901487350464,,,,,,,,,,,,,,,,,35.53397,-0.03647566
178,2022/03/02 11:34:48,5250.037,1650.0004,1,2,0,0,0,0,1.500336,3.640189,5.461506603504,0.686677,0.00001196144,2.399906,0.00003643688,,0.0000903322870726697,,,,,,,,,,,,,,,,,,,,35.56836,0.00918746
179,2022/03/02 11:34:58,5260.0368,1660.0002,1,2,0,0,0,0,1.500542,3.641465,5.46417117403,0.6908382,0.00001196144,2.415056,0.00003643688,,0.000108131796878297,,3.41593599319458,,,,,,,,,,,,,,,,,,35.64574,0.03690481
180,2022/03/02 11:35:08,5270.037,1670.0004,1,2,0,0,0,0,1.500885,3.642348,5.46674547798,0.6950006,0.00001196144,2.430215,0.00003643688,,0.000101074801932555,,,,,,,,,,,,,,,,,,,,35.69498,0.08805871
181,2022/03/02 11:35:18,5280.0371,1680.0005,1,2,0,0,0,0,1.500336,3.643867,5.467024839312,0.6991622,0.00001196144,2.445376,0.00003643688,,0.00011060440010624,,,,,,,,,,,,,,,,,,,,35.75949,0.05655646
182,2022/03/02 11:35:28,5290.0371,1690.0005,1,2,0,0,0,0,1.499596,3.644727,5.465618030292,0.7033233,0.00001196144,2.46054,0.00003643688,,0.000109954700747039,,,,,,,,,,,,,,,,,,,,35.75749,0.01330614
183,2022/03/02 11:35:38,5300.0381,1700.0015,1,2,0,0,0,0,1.500542,3.645999,5.470974631458,0.7074857,0.00001196144,2.475713,0.00003643688,,0.000109161002910696,,,,,,,,,,,,,,,,,,,,35.71914,0.07794261
184,2022/03/02 11:35:48,5310.0367,1710.0001,1,2,0,0,0,0,1.499657,3.646782,5.468922153774,0.7116482,0.00001196144,2.490891,0.00003643688,,0.0000778791873017326,,3.70803308486938,,,,,,,,,,,,,,,,,,35.64544,0.07306337
185,2022/03/02 11:35:58,5320.0375,1720.0009,1,2,0,0,0,0,1.499619,3.648167,5.470860548373,0.7158099,0.00001196144,2.506071,0.00003643688,,0.000106026396679226,,,0.278357297182083,,,,,,,,,,,,,,,,,35.68243,0.03419518
186,2022/03/02 11:36:08,5330.0368,1730.0002,1,2,0,0,0,0,1.499748,3.649241,5.472941891268,0.7199717,0.00001196144,2.521256,0.00003643688,,0.000154120396473445,,,,,,,,,,,,,,,,,,,,35.68162,0.09311557
187,2022/03/02 11:36:18,5340.0369,1740.0003,1,2,0,0,0,0,1.500389,3.650322,5.476902975258,0.724134,0.00001196144,2.536447,0.00003643688,,0.000103131998912431,,,,,,,,,,,,,,,,,,,,35.68772,0.06290913
188,2022/03/02 11:36:28,5350.0368,1750.0002,1,2,0,0,0,0,1.500092,3.651197,5.477131410124,0.7282964,0.00001196144,2.551644,0.00003643688,,0.000120431002869736,,3.66988492012024,,,,,,,,,,,,,,,,,,35.60789,0.03350496
189,2022/03/02 11:36:38,5360.0371,1760.0005,1,2,0,0,0,0,1.500061,3.652475,5.478935300975,0.7324587,0.00001196144,2.566844,0.00003643688,,0.000123272300697863,,,,,,,,,,,,,,,,,,,,35.66514,-0.0277853
190,2022/03/02 11:36:48,5370.0381,1770.0015,1,2,0,0,0,0,1.499947,3.653364,5.479852371708,0.7366212,0.00001196144,2.582049,0.00003643688,,0.000115494600322563,,,,,,,,,,,,,,,,,,,,35.59744,0.06707072
191,2022/03/02 11:36:58,5380.0373,1780.0007,1,2,0,0,0,0,1.500397,3.654259,5.482839240823,0.740784,0.00001196144,2.597259,0.00003643688,,0.0000736464571673423,,,,,,,,,,,,,,,,,,,,35.53154,0.03638029
192,2022/03/02 11:37:08,5390.0367,1790.0001,1,2,0,0,0,0,1.500557,3.655389,5.485119551673,0.7449456,0.00001196144,2.612469,0.00003643688,,0.000075038020440843,,,,,,,,,,,,,,,,,,,,35.48535,-0.0200069
193,2022/03/02 11:37:18,5400.0368,1800.0002,1,2,0,0,0,0,1.500267,3.656101,5.485127678967,0.7491083,0.00001196144,2.627687,0.00003643688,,0.000104398000985384,,,,,,,,,,,,,,,,,,,,35.55295,0.04577875
194,2022/03/02 11:37:28,5410.0379,1810.0013,1,2,0,0,0,0,1.49987,3.657348,5.48554654476,0.7532703,0.00001196144,2.642906,0.00003643688,,0.000113909802166745,,4.27362823486328,,,,,,,,,,,,,,,,,,35.5382,0.02488613
