Repository: HVES-Battery-Testing-Consortium/LG-HG2

# Battery Testing Consortium (BTC)
The Battery Testing Consortium (BTC) has been developed within the High Voltage and Energy Storage Lab at Oxford Brookes University to provide accurate and comprehensive cell data to Formula Student Electric teams. Through the BTC, we aim to provide FS teams with information for improved and informed decisions for cell selection, pack architecture design, thermal cooling requirements, and end of life predictions. A range of tests are completed to provide a comprehensive electrochemical lithium-ion characterisation for modelling, validation, and battery management parameterisation.

File: Data/Round1/LG_HG2/Package 1/220228_BTC_HPPC_EIS_LG_HG2_2_35C/220228_BTC_HPPC_EIS_LG_HG2_2_35C_Channel_3_Wb_1.CSV (part 2 of 44)
Data_Point,Date_Time,Test_Time(s),Step_Time(s),Cycle_Index,Step_Index,TC_Counter1,TC_Counter2,TC_Counter3,TC_Counter4,Current(A),Voltage(V),Power(W),Charge_Capacity(Ah),Discharge_Capacity(Ah),Charge_Energy(Wh),Discharge_Energy(Wh),ACR(Ohm),dV/dt(V/s),Internal_Resistance(Ohm),dQ/dV(Ah/V),dV/dQ(V/Ah),MetaCode_MV_UD1,MetaCode_MV_UD2,MetaCode_MV_UD3,MetaCode_MV_UD4,MetaCode_MV_UD5,MetaCode_MV_UD6,MetaCode_MV_UD7,MetaCode_MV_UD8,MetaCode_MV_UD9,MetaCode_MV_UD10,MetaCode_MV_UD11,MetaCode_MV_UD12,MetaCode_MV_UD13,MetaCode_MV_UD14,MetaCode_MV_UD15,MetaCode_MV_UD16,Aux_Temperature_1(C),Aux_dT/dt_1(C)
195,2022/03/02 11:37:38,5420.0371,1820.0005,1,2,0,0,0,0,1.499962,3.657817,5.486586502954,0.7574313,0.00001196144,2.658126,0.00003643688,,0.0000796908207121305,,,0.242417603731155,,,,,,,,,,,,,,,,,35.47755,-0.02524853
196,2022/03/02 11:37:48,5430.0379,1830.0013,1,2,0,0,0,0,1.500038,3.658787,5.488319533906,0.7615934,0.00001196144,2.673353,0.00003643688,,,,,,,,,,,,,,,,,,,,,,35.51097,0.06214023
197,2022/03/02 11:37:58,5440.0373,1840.0007,1,2,0,0,0,0,1.50132,3.659781,5.49450241092,0.7657555,0.00001196144,2.688584,0.00003643688,,0.0000638954588794149,,,,,,,,,,,,,,,,,,,,35.60197,0.08318782
198,2022/03/02 11:38:08,5450.0366,1850,1,2,0,0,0,0,1.500046,3.660809,5.491381897214,0.7699166,0.00001196144,2.703815,0.00003643688,,0.000118999298138078,,,,,,,,,,,,,,,,,,,,35.66514,0.07587433
199,2022/03/02 11:38:18,5460.0367,1860.0001,1,2,0,0,0,0,1.500008,3.661362,5.492072290896,0.7740778,0.00001196144,2.71905,0.00003643688,,0.0000772508283262141,,4.76309776306152,,,,,,,,,,,,,,,,,,35.5828,0.002967119
200,2022/03/02 11:38:28,5470.0369,1870.0003,1,2,0,0,0,0,1.500191,3.66244,5.49435952604,0.7782393,0.00001196144,2.734289,0.00003643688,,0.0000882095700944774,,,,,,,,,,,,,,,,,,,,35.63372,0.09083509
201,2022/03/02 11:38:38,5480.0377,1880.0011,1,2,0,0,0,0,1.499878,3.663179,5.494321592162,0.7824007,0.00001196144,2.749531,0.00003643688,,0.0000786344899097458,,,,,,,,,,,,,,,,,,,,35.59811,0.04473209
202,2022/03/02 11:38:48,5490.038,1890.0014,1,2,0,0,0,0,1.499741,3.664075,5.495163504575,0.7865619,0.00001196144,2.764776,0.00003643688,,0.0000823018635855988,,,,,,,,,,,,,,,,,,,,35.42712,-0.06499648
203,2022/03/02 11:38:58,5500.0371,1900.0005,1,2,0,0,0,0,1.500504,3.664627,5.498787472008,0.790723,0.00001196144,2.780025,0.00003643688,,0.000109885702840984,,,,,,,,,,,,,,,,,,,,35.39927,-0.04792929
204,2022/03/02 11:39:08,5510.0373,1910.0007,1,2,0,0,0,0,1.500671,3.665631,5.500906138401,0.7948858,0.00001196144,2.795282,0.00003643688,,0.000103744998341426,,,,,,,,,,,,,,,,,,,,35.54569,-0.01592875
205,2022/03/02 11:39:18,5520.0366,1920,1,2,0,0,0,0,1.500481,3.666544,5.501579607664,0.7990478,0.00001196144,2.81054,0.00003643688,,,,5.14052677154541,,,,,,,,,,,,,,,,,,35.3578,0.003159046
206,2022/03/02 11:39:28,5530.0367,1930.0001,1,2,0,0,0,0,1.499931,3.667139,5.500455467409,0.8032094,0.00001196144,2.8258,0.00003643688,,0.0000822207875899039,,,,,,,,,,,,,,,,,,,,35.28786,-0.07536054
207,2022/03/02 11:39:38,5540.037,1940.0004,1,2,0,0,0,0,1.500076,3.668174,5.502539781224,0.8073712,0.00001196144,2.841064,0.00003643688,,0.0000781156122684479,,,0.198070704936981,,,,,,,,,,,,,,,,,35.33884,-0.01156449
208,2022/03/02 11:39:48,5550.0368,1950.0002,1,2,0,0,0,0,1.500427,3.668301,5.504017864527,0.8115319,0.00001196144,2.856327,0.00003643688,,0.000102820900792722,,,,,,,,,,,,,,,,,,,,35.49314,-0.02271175
209,2022/03/02 11:39:58,5560.0369,1960.0003,1,2,0,0,0,0,1.500092,3.66978,5.50500761976,0.8156939,0.00001196144,2.871598,0.00003643688,,0.0000462323405372445,,,,,,,,,,,,,,,,,,,,35.57754,0.09834051
210,2022/03/02 11:40:08,5570.0373,1970.0007,1,2,0,0,0,0,1.50058,3.670224,5.50746472992,0.8198558,0.00001196144,2.886872,0.00003643688,,0.0000366648891940713,,,,,,,,,,,,,,,,,,,,35.664,0.05917788
211,2022/03/02 11:40:18,5580.0372,1980.0006,1,2,0,0,0,0,1.500244,3.671345,5.50791330818,0.8240176,0.00001196144,2.902149,0.00003643688,,0.000112191701191477,,,,,,,,,,,,,,,,,,,,35.47355,0.04793644
212,2022/03/02 11:40:28,5590.0373,1990.0007,1,2,0,0,0,0,1.500114,3.671874,5.508229593636,0.8281802,0.00001196144,2.917432,0.00003643688,,0.000066934218921233,,5.25514888763428,,,,,,,,,,,,,,,,,,35.45823,-0.060215
213,2022/03/02 11:40:38,5600.0367,2000.0001,1,2,0,0,0,0,1.500336,3.672749,5.510357543664,0.8323426,0.00001196144,2.932718,0.00003643688,,,,,,,,,,,,,,,,,,,,,,35.57615,0.05811691
214,2022/03/02 11:40:48,5610.0369,2010.0003,1,2,0,0,0,0,1.500504,3.673438,5.512008412752,0.8365053,0.00001196144,2.948008,0.00003643688,,0.000055593660363229,,,,,,,,,,,,,,,,,,,,35.33714,-0.01235843
215,2022/03/02 11:40:58,5620.0369,2020.0003,1,2,0,0,0,0,1.500221,3.674382,5.512385038422,0.8406677,0.00001196144,2.9633,0.00003643688,,0.0000689041335135698,,,,,,,,,,,,,,,,,,,,35.47469,-0.05193949
216,2022/03/02 11:41:08,5630.0378,2030.0012,1,2,0,0,0,0,1.500854,3.67497,5.51559342438,0.8448305,0.00001196144,2.978597,0.00003643688,,0.000102784302725922,,,,,,,,,,,,,,,,,,,,35.64869,0.03013372
217,2022/03/02 11:41:18,5640.0372,2040.0006,1,2,0,0,0,0,1.500481,3.675945,5.515685629545,0.8489935,0.00001196144,2.993898,0.00003643688,,0.0000954467104747891,,,,,,,,,,,,,,,,,,,,35.46962,0.04496098
218,2022/03/02 11:41:28,5650.0372,2050.0006,1,2,0,0,0,0,1.500389,3.676761,5.516571760029,0.853156,0.00001196144,3.0092,0.00003643688,,0.0000442148811998777,,5.26407623291016,,,,,,,,,,,,,,,,,,35.55348,-0.01017928
219,2022/03/02 11:41:38,5660.0374,2060.0008,1,2,0,0,0,0,1.500008,3.67747,5.51623441976,0.8573178,0.00001196144,3.024504,0.00003643688,,0.000099219148978591,,,0,,,,,,,,,,,,,,,,,35.40816,-0.03385425
220,2022/03/02 11:41:48,5670.0366,2070,1,2,0,0,0,0,1.499634,3.678463,5.516348182542,0.8614792,0.00001196144,3.039809,0.00003643688,,0.0000694177506375127,,,0.190162897109985,,,,,,,,,,,,,,,,,35.65954,0.002424717
221,2022/03/02 11:41:58,5680.0367,2080.0001,1,2,0,0,0,0,1.500076,3.678664,5.518275578464,0.8656417,0.00001196144,3.055121,0.00003643688,,,,,,,,,,,,,,,,,,,,,,35.44211,-0.02419829
222,2022/03/02 11:42:08,5690.0377,2090.0011,1,2,0,0,0,0,1.500191,3.680007,5.520713381337,0.8698041,0.00001196144,3.070437,0.00003643688,,0.0000593107615713961,,,,,,,,,,,,,,,,,,,,35.57214,0.03757
223,2022/03/02 11:42:18,5700.037,2100.0004,1,2,0,0,0,0,1.500443,3.680593,5.522520002699,0.8739657,0.00001196144,3.085753,0.00003643688,,0.000096867217507679,,,,,,,,,,,,,,,,,,,,35.53428,0.03654838
224,2022/03/02 11:42:28,5710.0371,2110.0005,1,2,0,0,0,0,1.500229,3.681601,5.523244586629,0.8781285,0.00001196144,3.101076,0.00003643688,,0.000108996100607328,,5.15085411071777,,,,,,,,,,,,,,,,,,35.41954,-0.08562088
225,2022/03/02 11:42:38,5720.0374,2120.0008,1,2,0,0,0,0,1.500359,3.68224,5.52468192416,0.8822901,0.00001196144,3.116399,0.00003643688,,0.000121196600957774,,,,,,,,,,,,,,,,,,,,35.63817,0.02411008
226,2022/03/02 11:42:48,5730.0366,2130,1,2,0,0,0,0,1.499947,3.683331,5.524801283457,0.8864511,0.00001196144,3.131723,0.00003643688,,,,,,,,,,,,,,,,,,,,,,35.6426,0.06707668
227,2022/03/02 11:42:58,5740.0368,2140.0002,1,2,0,0,0,0,1.500519,3.683855,5.527694420745,0.8906125,0.00001196144,3.147052,0.00003643688,,0.0000902972824405879,,,,,,,,,,,,,,,,,,,,35.54009,-0.05255103
228,2022/03/02 11:43:08,5750.0368,2150.0002,1,2,0,0,0,0,1.499931,3.684888,5.527077742728,0.8947752,0.00001196144,3.162389,0.00003643688,,0.0000619109996478073,,,,,,,,,,,,,,,,,,,,35.47249,-0.02349496
229,2022/03/02 11:43:18,5760.0377,2160.0011,1,2,0,0,0,0,1.499748,3.685561,5.527412738628,0.8989366,0.00001196144,3.177724,0.00003643688,,0.0000218121804209659,,,,,,,,,,,,,,,,,,,,35.64426,-0.008176565
230,2022/03/02 11:43:28,5770.037,2170.0004,1,2,0,0,0,0,1.500046,3.686529,5.529963080334,0.9030991,0.00001196144,3.193067,0.00003643688,,0.000105851402622648,,,,,,,,,,,,,,,,,,,,35.39674,-0.09630561
231,2022/03/02 11:43:38,5780.0371,2180.0005,1,2,0,0,0,0,1.500046,3.687116,5.530843607336,0.9072608,0.00001196144,3.208411,0.00003643688,,0.0000881727391970344,,5.06661176681519,,,,,,,,,,,,,,,,,,35.65874,0.03290057
232,2022/03/02 11:43:48,5790.038,2190.0014,1,2,0,0,0,0,1.500183,3.688275,5.533087454325,0.9114225,0.00001196144,3.223758,0.00003643688,,0.0000901211096788757,,,0.198114901781082,,,,,,,,,,,,,,,,,35.54989,-0.05644917
233,2022/03/02 11:43:58,5800.0367,2200.0001,1,2,0,0,0,0,1.499985,3.688805,5.533152167925,0.9155828,0.00001196144,3.239104,0.00003643688,,,,,,,,,,,,,,,,,,,,,,35.55042,0.01548648
234,2022/03/02 11:44:08,5810.0376,2210.001,1,2,0,0,0,0,1.50045,3.68995,5.5365854775,0.9197444,0.00001196144,3.254457,0.00003643688,,0.0000506542201037519,,,,,,,,,,,,,,,,,,,,35.75223,0.04349709
235,2022/03/02 11:44:18,5820.0367,2220.0001,1,2,0,0,0,0,1.500374,3.690772,5.537538348728,0.9239054,0.00001196144,3.269813,0.00003643688,,0.0000623507730779238,,,,,,,,,,,,,,,,,,,,35.48505,-0.04488349
236,2022/03/02 11:44:28,5830.0376,2230.001,1,2,0,0,0,0,1.500412,3.691723,5.539105489876,0.9280674,0.00001196144,3.285176,0.00003643688,,0.0000841099026729353,,4.89838314056396,,,,,,,,,,,,,,,,,,35.59998,0.05359054
237,2022/03/02 11:44:38,5840.037,2240.0004,1,2,0,0,0,0,1.500229,3.692551,5.539672094179,0.93223,0.00001196144,3.300544,0.00003643688,,0.0000660989826428704,,,,,,,,,,,,,,,,,,,,35.71555,0.05357265
238,2022/03/02 11:44:48,5850.0371,2250.0005,1,2,0,0,0,0,1.500298,3.693449,5.541274147802,0.9363923,0.00001196144,3.315915,0.00003643688,,0.000118097603262868,,,,,,,,,,,,,,,,,,,,35.54739,-0.05330563
239,2022/03/02 11:44:58,5860.0384,2260.0018,1,2,0,0,0,0,1.500061,3.693986,5.541204333146,0.9405546,0.00001196144,3.331289,0.00003643688,,0.0000749991231714375,,,,,,,,,,,,,,,,,,,,35.53227,-0.02679825
240,2022/03/02 11:45:08,5870.0375,2270.0009,1,2,0,0,0,0,1.500313,3.695299,5.544105128587,0.9447154,0.00001196144,3.346662,0.00003643688,,0.0000821404173620977,,,,,,,,,,,,,,,,,,,,35.76974,0.03394246
241,2022/03/02 11:45:18,5880.0374,2280.0008,1,2,0,0,0,0,1.500008,3.695621,5.543461064968,0.948877,0.00001196144,3.362041,0.00003643688,,0.000110840701381676,,,,,,,,,,,,,,,,,,,,35.70153,-0.01429677
242,2022/03/02 11:45:28,5890.0367,2290.0001,1,2,0,0,0,0,1.500206,3.696879,5.546080057074,0.953038,0.00001196144,3.377422,0.00003643688,,,,4.70445108413696,,,,,,,,,,,,,,,,,,35.51868,-0.03325224
243,2022/03/02 11:45:38,5900.0369,2300.0003,1,2,0,0,0,0,1.500389,3.697661,5.547929890129,0.9571999,0.00001196144,3.39281,0.00003643688,,0.000127899998915382,,,,,,,,,,,,,,,,,,,,35.6913,0.02200246
244,2022/03/02 11:45:48,5910.0371,2310.0005,1,2,0,0,0,0,1.499969,3.698512,5.547653346128,0.9613605,0.00001196144,3.408196,0.00003643688,,,,,0.207788392901421,,,,,,,,,,,,,,,,,35.72217,0.04566789
245,2022/03/02 11:45:58,5920.0372,2320.0006,1,2,0,0,0,0,1.50013,3.699751,5.55010746763,0.9655219,0.00001196144,3.42359,0.00003643688,,0.0000913138574105687,,,,,,,,,,,,,,,,,,,,35.59611,-0.05402207
246,2022/03/02 11:46:08,5930.0371,2330.0005,1,2,0,0,0,0,1.500061,3.70044,5.55088572684,0.9696834,0.00001196144,3.438987,0.00003643688,,0.00011188309872523,,,,,,,,,,,,,,,,,,,,35.71048,-0.002970695
247,2022/03/02 11:46:18,5940.0366,2340,1,2,0,0,0,0,1.499763,3.701465,5.551320252795,0.9738445,0.00001196144,3.454387,0.00003643688,,0.000070450252678711,,,,,,,,,,,,,,,,,,,,35.63954,-0.05573869
248,2022/03/02 11:46:28,5950.0375,2350.0009,1,2,0,0,0,0,1.500153,3.702323,5.554050955419,0.9780062,0.00001196144,3.469794,0.00003643688,,0.000134606394567527,,4.50174999237061,,,,,,,,,,,,,,,,,,35.6044,-0.008283854
249,2022/03/02 11:46:38,5960.0366,2360,1,2,0,0,0,0,1.500259,3.703295,5.555901653405,0.9821689,0.00001196144,3.485207,0.00003643688,,0.0000619941274635494,,,,,,,,,,,,,,,,,,,,35.86913,0.06339192
250,2022/03/02 11:46:48,5970.0375,2370.0009,1,2,0,0,0,0,1.500443,3.704137,5.557846432691,0.9863304,0.00001196144,3.50062,0.00003643688,,0.000150434803799726,,,,,,,,,,,,,,,,,,,,35.57214,-0.007317066
251,2022/03/02 11:46:58,5980.0378,2380.0012,1,2,0,0,0,0,1.500206,3.705239,5.558621779234,0.9904931,0.00001196144,3.516041,0.00003643688,,0.0000611253708484583,,,,,,,,,,,,,,,,,,,,35.71471,-0.02704024
252,2022/03/02 11:47:08,5990.0378,2390.0012,1,2,0,0,0,0,1.500313,3.705998,5.560156977374,0.9946555,0.00001196144,3.531466,0.00003643688,,0.0000698529329383746,,,,,,,,,,,,,,,,,,,,35.89529,0.05774856
253,2022/03/02 11:47:18,6000.0371,2400.0005,1,2,0,0,0,0,1.500267,3.70724,5.56184983308,0.998818,0.00001196144,3.546894,0.00003643688,,0.0000811620921012945,,4.52918004989624,,,,,,,,,,,,,,,,,,35.78376,0.04375935
254,2022/03/02 11:47:28,6010.0373,2410.0007,1,2,0,0,0,0,1.50061,3.707727,5.56385221347,1.002981,0.00001196144,3.562328,0.00003643688,,0.0000817459876998328,,,,,,,,,,,,,,,,,,,,35.70945,0.02879977
255,2022/03/02 11:47:38,6020.0382,2420.0016,1,2,0,0,0,0,1.500076,3.709089,5.563915390764,1.007143,0.00001196144,3.577762,0.00003643688,,,,,0.22319570183754,,,,,,,,,,,,,,,,,35.62698,-0.04739881
256,2022/03/02 11:47:48,6030.0374,2430.0008,1,2,0,0,0,0,1.500061,3.709976,5.565190308536,1.011304,0.00001196144,3.593198,0.00003643688,,0.0000684786064084619,,,,,,,,,,,,,,,,,,,,35.56022,-0.03628612
257,2022/03/02 11:47:58,6040.0368,2440.0002,1,2,0,0,0,0,1.500465,3.710887,5.568056062455,1.015466,0.00001196144,3.60864,0.00003643688,,0.0000889451912371442,,,,,,,,,,,,,,,,,,,,35.73779,-0.01670718
258,2022/03/02 11:48:08,6050.0368,2450.0002,1,2,0,0,0,0,1.500046,3.711953,5.568100249838,1.019628,0.00001196144,3.624086,0.00003643688,,0.0000677628631819971,,4.32301712036133,,,,,,,,,,,,,,,,,,35.92973,0.06591678
259,2022/03/02 11:48:18,6060.0371,2460.0005,1,2,0,0,0,0,1.500076,3.71279,5.56946717204,1.023791,0.00001196144,3.63954,0.00003643688,,0.000110525703348685,,,,,,,,,,,,,,,,,,,,35.84774,0.02619386
260,2022/03/02 11:48:28,6070.037,2470.0004,1,2,0,0,0,0,1.499832,3.713781,5.570047584792,1.027952,0.00001196144,3.654992,0.00003643688,,0.0000776809829403646,,,,,,,,,,,,,,,,,,,,35.88338,0.08611798
261,2022/03/02 11:48:38,6080.0372,2480.0006,1,2,0,0,0,0,1.50013,3.714772,5.57264092036,1.032114,0.00001196144,3.67045,0.00003643688,,0.0000757053712732159,,,,,,,,,,,,,,,,,,,,35.89779,0.03567696
262,2022/03/02 11:48:48,6090.0375,2490.0009,1,2,0,0,0,0,1.499817,3.715899,5.573168490483,1.036275,0.00001196144,3.685912,0.00003643688,,0.000136713802930899,,,,,,,,,,,,,,,,,,,,35.81601,0.05080104
263,2022/03/02 11:48:58,6100.0366,2500,1,2,0,0,0,0,1.499916,3.716746,5.574806793336,1.040436,0.00001196144,3.701374,0.00003643688,,0.000123979698400944,,4.19960689544678,,,,,,,,,,,,,,,,,,35.67486,-0.04984021
264,2022/03/02 11:49:08,6110.0367,2510.0001,1,2,0,0,0,0,1.500183,3.718052,5.577758403516,1.044598,0.00001196144,3.716848,0.00003643688,,0.0000893836695468053,,,,,,,,,,,,,,,,,,,,35.62982,-0.03052711
265,2022/03/02 11:49:18,6120.037,2520.0004,1,2,0,0,0,0,1.500778,3.718978,5.581360364884,1.048761,0.00001196144,3.732328,0.00003643688,,0.0000744409771868959,,,0.238601595163345,,,,,,,,,,,,,,,,,35.9095,-0.01007318
266,2022/03/02 11:49:28,6130.037,2530.0004,1,2,0,0,0,0,1.499916,3.720155,5.57992000698,1.052923,0.00001196144,3.747806,0.00003643688,,0.000100803001259919,,,,,,,,,,,,,,,,,,,,35.81957,0.02851605
267,2022/03/02 11:49:38,6140.0371,2540.0005,1,2,0,0,0,0,1.500259,3.721174,5.582724784066,1.057084,0.00001196144,3.763288,0.00003643688,,0.000106411898741499,,,,,,,,,,,,,,,,,,,,35.65429,-0.04617691
268,2022/03/02 11:49:48,6150.0371,2550.0005,1,2,0,0,0,0,1.500519,3.722253,5.585311349307,1.061246,0.00001196144,3.778778,0.00003643688,,0.000177044596057385,,3.93432998657227,,,,,,,,,,,,,,,,,,35.76614,-0.06729126
269,2022/03/02 11:49:58,6160.0379,2560.0013,1,2,0,0,0,0,1.500046,3.723125,5.58485876375,1.065409,0.00001196144,3.794273,0.00003643688,,0.00011458730295999,,,,,,,,,,,,,,,,,,,,35.79314,-0.043571
270,2022/03/02 11:50:08,6170.0367,2570.0001,1,2,0,0,0,0,1.500183,3.724048,5.586753500784,1.069569,0.00001196144,3.809765,0.00003643688,,0.000110547196527477,,,,,,,,,,,,,,,,,,,,35.80177,-0.001642704
271,2022/03/02 11:50:18,6180.0369,2580.0003,1,2,0,0,0,0,1.500359,3.725367,5.589387906753,1.073732,0.00001196144,3.825271,0.00003643688,,0.0000971033296082169,,,,,,,,,,,,,,,,,,,,35.94144,-0.007938147
272,2022/03/02 11:50:28,6190.0368,2590.0002,1,2,0,0,0,0,1.500038,3.726311,5.589608099818,1.077895,0.00001196144,3.84078,0.00003643688,,0.000122297395137139,,,,,,,,,,,,,,,,,,,,35.99043,0.104512
273,2022/03/02 11:50:38,6200.038,2600.0014,1,2,0,0,0,0,1.499336,3.727503,5.588779438008,1.082057,0.00001196144,3.856291,0.00003643688,,0.0000904309199540876,,3.93013691902161,,,,,,,,,,,,,,,,,,35.92311,0.02476931
274,2022/03/02 11:50:48,6210.037,2610.0004,1,2,0,0,0,0,1.500114,3.728481,5.593146546834,1.086218,0.00001196144,3.871803,0.00003643688,,0.000130436295876279,,,0.257293492555618,,,,,,,,,,,,,,,,,35.68772,-0.09294271
275,2022/03/02 11:50:58,6220.0373,2620.0007,1,2,0,0,0,0,1.499565,3.72973,5.59297256745,1.09038,0.00001196144,3.887326,0.00003643688,,0.000121458499052096,,,,,,,,,,,,,,,,,,,,35.97093,0.03566504
276,2022/03/02 11:51:08,6230.0375,2630.0009,1,2,0,0,0,0,1.500267,3.730466,5.596695034422,1.094543,0.00001196144,3.902852,0.00003643688,,0.000117254603537731,,,,,,,,,,,,,,,,,,,,35.84164,0.05202293
277,2022/03/02 11:51:18,6240.0366,2640,1,2,0,0,0,0,1.500298,3.732018,5.599139141364,1.098704,0.00001196144,3.918381,0.00003643688,,0.000083246712165419,,3.72708511352539,,,,,,,,,,,,,,,,,,35.7514,-0.06530762
278,2022/03/02 11:51:28,6250.0383,2650.0017,1,2,0,0,0,0,1.499451,3.733088,5.597582534688,1.102867,0.00001196144,3.933916,0.00003643688,,0.000131054504890926,,,,,,,,,,,,,,,,,,,,35.74527,-0.01373887
279,2022/03/02 11:51:38,6260.0369,2660.0003,1,2,0,0,0,0,1.500206,3.734483,5.602493803498,1.107027,0.00001196144,3.94945,0.00003643688,,0.0000966700026765466,,,,,,,,,,,,,,,,,,,,35.95059,-0.00783205
280,2022/03/02 11:51:48,6270.038,2670.0014,1,2,0,0,0,0,1.500244,3.73512,5.60359136928,1.111189,0.00001196144,3.964996,0.00003643688,,0.000100716300948989,,,,,,,,,,,,,,,,,,,,35.96261,0.08992314
281,2022/03/02 11:51:58,6280.0371,2680.0005,1,2,0,0,0,0,1.500427,3.73666,5.60658555382,1.115351,0.00001196144,3.980543,0.00003643688,,0.000117750998470001,,,,,,,,,,,,,,,,,,,,35.64903,-0.04974008
282,2022/03/02 11:52:08,6290.038,2690.0014,1,2,0,0,0,0,1.49987,3.737295,5.60545665165,1.119513,0.00001196144,3.996097,0.00003643688,,0.0000867497365106829,,3.67867398262024,,,,,,,,,,,,,,,,,,35.8474,-0.02549052
283,2022/03/02 11:52:18,6300.0374,2700.0008,1,2,0,0,0,0,1.500557,3.739116,5.610756687612,1.123675,0.00001196144,4.011653,0.00003643688,,0.000181490599061362,,,0.272082805633545,,,,,,,,,,,,,,,,,35.93646,0.08218408
284,2022/03/02 11:52:28,6310.0374,2710.0008,1,2,0,0,0,0,1.500618,3.740051,5.612387851518,1.127837,0.00001196144,4.02722,0.00003643688,,0.000100601100712083,,,,,,,,,,,,,,,,,,,,35.95922,0.02514243
285,2022/03/02 11:52:38,6320.0366,2720,1,2,0,0,0,0,1.500481,3.741385,5.613877106185,1.131999,0.00001196144,4.042787,0.00003643688,,0.000100016899523325,,,,,,,,,,,,,,,,,,,,35.93226,0.07589936
286,2022/03/02 11:52:48,6330.0376,2730.001,1,2,0,0,0,0,1.50013,3.74229,5.6139214977,1.136162,0.00001196144,4.058364,0.00003643688,,0.0000995230075204745,,3.504065990448,,,,,,,,,,,,,,,,,,35.85911,0.03879905
287,2022/03/02 11:52:58,6340.0368,2740.0002,1,2,0,0,0,0,1.500153,3.743741,5.616184292373,1.140322,0.00001196144,4.073936,0.00003643688,,0.000120639502711128,,,,,,,,,,,,,,,,,,,,35.66155,-0.06112933
288,2022/03/02 11:53:08,6350.0371,2750.0005,1,2,0,0,0,0,1.500008,3.744723,5.617114457784,1.144484,0.00001196144,4.089518,0.00003643688,,0.0000979048709268682,,,,,,,,,,,,,,,,,,,,35.7984,-0.04549146
289,2022/03/02 11:53:18,6360.0371,2760.0005,1,2,0,0,0,0,1.5,3.745959,5.6189385,1.148645,0.00001196144,4.105104,0.00003643688,,0.000117553201562259,,,,,,,,,,,,,,,,,,,,35.87862,0.01000762
290,2022/03/02 11:53:28,6370.0366,2770,1,2,0,0,0,0,1.500092,3.747233,5.621194245436,1.152806,0.00001196144,4.120696,0.00003643688,,0.000138656701892614,,3.3994300365448,,,,,,,,,,,,,,,,,,36.00404,0.06172776
291,2022/03/02 11:53:38,6380.0374,2780.0008,1,2,0,0,0,0,1.500114,3.748676,5.623441349064,1.156968,0.00001196144,4.136293,0.00003643688,,0.000122786805150099,,,0.293242007493973,,,,,,,,,,,,,,,,,35.8471,0.03860593
292,2022/03/02 11:53:48,6390.0369,2790.0003,1,2,0,0,0,0,1.500244,3.749814,5.625635954616,1.16113,0.00001196144,4.151898,0.00003643688,,0.000195289801922627,,,,,,,,,,,,,,,,,,,,35.68908,-0.0914681
293,2022/03/02 11:53:58,6400.0369,2800.0003,1,2,0,0,0,0,1.500229,3.751204,5.627665025716,1.165292,0.00001196144,4.167506,0.00003643688,,,,,,,,,,,,,,,,,,,,,,36.03371,0.04261136
294,2022/03/02 11:54:08,6410.0371,2810.0005,1,2,0,0,0,0,1.500595,3.752429,5.630876195255,1.169454,0.00001196144,4.183121,0.00003643688,,0.000132705506985076,,3.20909309387207,,,,,,,,,,,,,,,,,,35.86018,0.04226565
295,2022/03/02 11:54:18,6420.0371,2820.0005,1,2,0,0,0,0,1.500298,3.753646,5.631587586508,1.173615,0.00001196144,4.19874,0.00003643688,,0.000140347197884694,,,,,,,,,,,,,,,,,,,,35.7013,-0.06400108
296,2022/03/02 11:54:28,6430.0373,2830.0007,1,2,0,0,0,0,1.500488,3.75506,5.63442246928,1.177778,0.00001196144,4.214367,0.00003643688,,0.000130285494378768,,,,,,,,,,,,,,,,,,,,35.77449,-0.06198525
297,2022/03/02 11:54:38,6440.0373,2840.0007,1,2,0,0,0,0,1.500313,3.756342,5.635688735046,1.181939,0.00001196144,4.229993,0.00003643688,,0.0000990532789728604,,,,,,,,,,,,,,,,,,,,35.78872,0.02297044
298,2022/03/02 11:54:48,6450.0366,2850,1,2,0,0,0,0,1.499962,3.75761,5.63627221082,1.1861,0.00001196144,4.24563,0.00003643688,,0.00014847049897071,,3.28099393844604,,,,,,,,,,,,,,,,,,35.97283,0.04989982
299,2022/03/02 11:54:58,6460.0368,2860.0002,1,2,0,0,0,0,1.500008,3.758872,5.638338070976,1.190263,0.00001196144,4.261273,0.00003643688,,0.000175558699993417,,,0.31704369187355,,,,,,,,,,,,,,,,,35.98147,0.01410365
300,2022/03/02 11:55:08,6470.0367,2870.0001,1,2,0,0,0,0,1.500633,3.760318,5.642857281294,1.194425,0.00001196144,4.276919,0.00003643688,,0.000150780499097891,,,,,,,,,,,,,,,,,,,,36.0766,0.04632354
301,2022/03/02 11:55:18,6480.0368,2880.0002,1,2,0,0,0,0,1.500092,3.761598,5.642743067016,1.198588,0.00001196144,4.292577,0.00003643688,,0.000107495601696428,,,,,,,,,,,,,,,,,,,,36.06269,0.08832216
302,2022/03/02 11:55:28,6490.0369,2890.0003,1,2,0,0,0,0,1.499878,3.763034,5.644091909852,1.202749,0.00001196144,4.308235,0.00003643688,,0.000109532797068823,,3.08703303337097,,,,,,,,,,,,,,,,,,35.99905,0.08323312
303,2022/03/02 11:55:38,6500.0379,2900.0013,1,2,0,0,0,0,1.500023,3.764053,5.646166073219,1.206913,0.00001196144,4.323904,0.00003643688,,0.000169591497979127,,,,,,,,,,,,,,,,,,,,36.04848,-0.01461744
304,2022/03/02 11:55:48,6510.0371,2910.0005,1,2,0,0,0,0,1.49971,3.765917,5.64778338407,1.211073,0.00001196144,4.339569,0.00003643688,,0.000121941498946398,,,,,,,,,,,,,,,,,,,,35.91782,-0.01755357
305,2022/03/02 11:55:58,6520.0374,2920.0008,1,2,0,0,0,0,1.500267,3.766821,5.651237241207,1.215237,0.00001196144,4.35525,0.00003643688,,0.000119007097964641,,3.06314301490784,,,,,,,,,,,,,,,,,,35.80232,-0.05172849
306,2022/03/02 11:56:08,6530.0368,2930.0002,1,2,0,0,0,0,1.499962,3.768601,5.652758293162,1.219399,0.00001196144,4.370932,0.00003643688,,0.000240390494582243,,,0.318421095609665,,,,,,,,,,,,,,,,,35.87303,0.02974749
307,2022/03/02 11:56:18,6540.0376,2940.001,1,2,0,0,0,0,1.500114,3.769854,5.655210763356,1.223561,0.00001196144,4.386621,0.00003643688,,0.000212792205275036,,,,,,,,,,,,,,,,,,,,36.08608,0.0918138
308,2022/03/02 11:56:28,6550.0371,2950.0005,1,2,0,0,0,0,1.500229,3.771391,5.657950148539,1.227723,0.00001196144,4.402312,0.00003643688,,0.00011124480079161,,,,,,,,,,,,,,,,,,,,35.91087,0.03788829
309,2022/03/02 11:56:38,6560.0369,2960.0003,1,2,0,0,0,0,1.500191,3.772582,5.659593563162,1.231884,0.00001196144,4.418009,0.00003643688,,0.000160886906087399,,2.94820404052734,,,,,,,,,,,,,,,,,,35.83764,-0.05216479
310,2022/03/02 11:56:48,6570.0371,2970.0005,1,2,0,0,0,0,1.500351,3.774066,5.662423697166,1.236047,0.00001196144,4.433717,0.00003643688,,0.000193894302356057,,,,,,,,,,,,,,,,,,,,35.76119,-0.09438634
311,2022/03/02 11:56:58,6580.0373,2980.0007,1,2,0,0,0,0,1.500504,3.775503,5.665157353512,1.240209,0.00001196144,4.449426,0.00003643688,,0.000111743196612224,,,,,,,,,,,,,,,,,,,,35.90527,-0.0408864
312,2022/03/02 11:57:08,6590.0366,2990,1,2,0,0,0,0,1.500221,3.7769,5.6661846949,1.24437,0.00001196144,4.465143,0.00003643688,,0.000110484397737309,,2.89603805541992,,,,,,,,,,,,,,,,,,35.92806,0.03808498
313,2022/03/02 11:57:18,6600.0367,3000.0001,1,2,0,0,0,0,1.500488,3.778541,5.669655428008,1.248533,0.00001196144,4.480866,0.00003643688,,0.000146306992974132,,,0.338105797767639,,,,,,,,,,,,,,,,,35.97683,0.03750324
314,2022/03/02 11:57:28,6610.0375,3010.0009,1,2,0,0,0,0,1.499725,3.779836,5.6687145451,1.252694,0.00001196144,4.496594,0.00003643688,,0.000156646507093683,,,,,,,,,,,,,,,,,,,,36.12223,0.05650878
315,2022/03/02 11:57:38,6620.037,3020.0004,1,2,0,0,0,0,1.500298,3.781465,5.67332437657,1.256855,0.00001196144,4.512326,0.00003643688,,0.000163120101206005,,,,,,,,,,,,,,,,,,,,36.17363,0.04074931
316,2022/03/02 11:57:48,6630.037,3030.0004,1,2,0,0,0,0,1.500229,3.782854,5.675147273566,1.261017,0.00001196144,4.528066,0.00003643688,,0.000100385303085204,,2.96175098419189,,,,,,,,,,,,,,,,,,36.09799,0.07797003
317,2022/03/02 11:57:58,6640.038,3040.0014,1,2,0,0,0,0,1.50013,3.784377,5.67705746901,1.26518,0.00001196144,4.543815,0.00003643688,,0.000171263294760138,,,,,,,,,,,,,,,,,,,,35.90444,-0.002988577
318,2022/03/02 11:58:08,6650.0379,3050.0013,1,2,0,0,0,0,1.500397,3.785659,5.679991406623,1.269341,0.00001196144,4.559566,0.00003643688,,0.000174339904333465,,,,,,,,,,,,,,,,,,,,35.94693,0.02345204
319,2022/03/02 11:58:18,6660.0374,3060.0008,1,2,0,0,0,0,1.499657,3.78741,5.67981591837,1.273503,0.00001196144,4.575326,0.00003643688,,0.000111017703602556,,2.77252602577209,,,,,,,,,,,,,,,,,,35.94839,-0.01895905
320,2022/03/02 11:58:28,6670.0375,3070.0009,1,2,0,0,0,0,1.500557,3.78886,5.68540039502,1.277666,0.00001196144,4.591095,0.00003643688,,0.00023750850232318,,,0.354536890983582,,,,,,,,,,,,,,,,,36.01898,-0.03504395
321,2022/03/02 11:58:38,6680.0368,3080.0002,1,2,0,0,0,0,1.500206,3.790422,5.686413826932,1.281829,0.00001196144,4.606869,0.00003643688,,0.000144380494020879,,,,,,,,,,,,,,,,,,,,36.00929,0.05153894
322,2022/03/02 11:58:48,6690.0377,3090.0011,1,2,0,0,0,0,1.500038,3.79173,5.68773908574,1.28599,0.00001196144,4.622644,0.00003643688,,0.000102077399787959,,,,,,,,,,,,,,,,,,,,35.91918,-0.05476236
323,2022/03/02 11:58:58,6700.037,3100.0004,1,2,0,0,0,0,1.500519,3.793308,5.691930726852,1.290151,0.00001196144,4.638427,0.00003643688,,0.000189066195162013,,2.7157039642334,,,,,,,,,,,,,,,,,,35.91749,-0.04253745
324,2022/03/02 11:59:08,6710.0369,3110.0003,1,2,0,0,0,0,1.500839,3.794817,5.695409351463,1.294314,0.00001196144,4.65422,0.00003643688,,0.000157910297275521,,,,,,,,,,,,,,,,,,,,35.97199,0.01851082
325,2022/03/02 11:59:18,6720.0371,3120.0005,1,2,0,0,0,0,1.500099,3.796191,5.694662322909,1.298476,0.00001196144,4.670017,0.00003643688,,0.000165663805091754,,,,,,,,,,,,,,,,,,,,35.99369,-0.01860738
326,2022/03/02 11:59:28,6730.0374,3130.0008,1,2,0,0,0,0,1.49971,3.797856,5.69568262176,1.30264,0.00001196144,4.685828,0.00003643688,,0.000143326396937482,,2.75402092933655,,,,,,,,,,,,,,,,,,36.09327,-0.04152775
327,2022/03/02 11:59:38,6740.0373,3140.0007,1,2,0,0,0,0,1.500267,3.799309,5.699977915503,1.3068,0.00001196144,4.701632,0.00003643688,,0.000172942498466,,,0.364819586277008,,,,,,,,,,,,,,,,,36.02267,0.06129265
328,2022/03/02 11:59:48,6750.0366,3150,1,2,0,0,0,0,1.500168,3.800833,5.701888039944,1.310963,0.00001196144,4.717449,0.00003643688,,0.000141344193252735,,,,,,,,,,,,,,,,,,,,36.13172,0.09760737
329,2022/03/02 11:59:58,6760.0367,3160.0001,1,2,0,0,0,0,1.500427,3.802379,5.705192115833,1.315124,0.00001196144,4.73327,0.00003643688,,0.000108597596408799,,2.76384401321411,,,,,,,,,,,,,,,,,,36.07965,0.03400922
330,2022/03/02 12:00:08,6770.0377,3170.0011,1,2,0,0,0,0,1.500153,3.804202,5.706885042906,1.319286,0.00001196144,4.749097,0.00003643688,,0.000196271197637543,,,,,,,,,,,,,,,,,,,,35.806,-0.04146457
331,2022/03/02 12:00:18,6780.0367,3180.0001,1,2,0,0,0,0,1.500008,3.80544,5.70819044352,1.323448,0.00001196144,4.764933,0.00003643688,,0.000177167807123624,,,,,,,,,,,,,,,,,,,,36.09473,0.06878495
332,2022/03/02 12:00:28,6790.037,3190.0004,1,2,0,0,0,0,1.50058,3.807009,5.71272156522,1.327611,0.00001196144,4.780778,0.00003643688,,0.000194515494513325,,2.63525104522705,,,,,,,,,,,,,,,,,,35.83654,-0.009481907
333,2022/03/02 12:00:38,6800.0373,3200.0007,1,2,0,0,0,0,1.500076,3.808521,5.713070947596,1.331774,0.00001196144,4.79663,0.00003643688,,0.000165673205628991,,,0.372400104999542,,,,,,,,,,,,,,,,,35.8488,0.0006878376
334,2022/03/02 12:00:48,6810.0367,3210.0001,1,2,0,0,0,0,1.50087,3.810393,5.71890454191,1.335936,0.00001196144,4.812485,0.00003643688,,0.000223111404920928,,,,,,,,,,,,,,,,,,,,35.96091,0.004346371
335,2022/03/02 12:00:58,6820.0369,3220.0003,1,2,0,0,0,0,1.500374,3.811696,5.718969574304,1.340098,0.00001196144,4.828346,0.00003643688,,0.000143582394230179,,,,,,,,,,,,,,,,,,,,36.01685,-0.02180815
336,2022/03/02 12:01:08,6830.0369,3230.0003,1,2,0,0,0,0,1.500374,3.813472,5.721634238528,1.344259,0.00001196144,4.844213,0.00003643688,,0.000201343893422745,,2.69526505470276,,,,,,,,,,,,,,,,,,36.0311,0.04017234
337,2022/03/02 12:01:18,6840.0376,3240.001,1,2,0,0,0,0,1.499855,3.814591,5.721333384305,1.348422,0.00001196144,4.86009,0.00003643688,,0.000165374294738285,,,,,,,,,,,,,,,,,,,,36.13558,0.1099443
338,2022/03/02 12:01:28,6850.037,3250.0004,1,2,0,0,0,0,1.500206,3.816463,5.725480691378,1.352583,0.00001196144,4.875966,0.00003643688,,0.000163775897817686,,,,,,,,,,,,,,,,,,,,36.09799,0.01781583
339,2022/03/02 12:01:38,6860.037,3260.0004,1,2,0,0,0,0,1.500038,3.8181,5.7272950878,1.356744,0.00001196144,4.891849,0.00003643688,,0.000196637804037891,,2.73807096481323,,,,,,,,,,,,,,,,,,35.98347,0.03869653
340,2022/03/02 12:01:48,6870.0382,3270.0016,1,2,0,0,0,0,1.500061,3.819492,5.729470989012,1.360906,0.00001196144,4.907744,0.00003643688,,0.000185938304639421,,,0.371164888143539,,,,,,,,,,,,,,,,,35.9117,-0.02312541
341,2022/03/02 12:01:58,6880.0367,3280.0001,1,2,0,0,0,0,1.500267,3.821161,5.732761749987,1.365067,0.00001196144,4.923641,0.00003643688,,0.000152208900544792,,,,,,,,,,,,,,,,,,,,35.86438,-0.06449342
342,2022/03/02 12:02:08,6890.0367,3290.0001,1,2,0,0,0,0,1.500114,3.822616,5.734359778224,1.369229,0.00001196144,4.939548,0.00003643688,,0.00013198860688135,,2.62568998336792,,,,,,,,,,,,,,,,,,35.88441,-0.01123428
343,2022/03/02 12:02:18,6900.0375,3300.0009,1,2,0,0,0,0,1.500137,3.824529,5.737317460473,1.373392,0.00001196144,4.955463,0.00003643688,,0.000150467007188126,,,,,,,,,,,,,,,,,,,,35.86946,-0.06657124
344,2022/03/02 12:02:28,6910.037,3310.0004,1,2,0,0,0,0,1.500008,3.825717,5.738606105736,1.377553,0.00001196144,4.971381,0.00003643688,,0.000189808604773134,,,,,,,,,,,,,,,,,,,,36.07471,-0.01357198
345,2022/03/02 12:02:38,6920.0369,3320.0003,1,2,0,0,0,0,1.500488,3.827305,5.74282522484,1.381715,0.00001196144,4.987308,0.00003643688,,0.000202050301595591,,2.67161011695862,,,,,,,,,,,,,,,,,,36.17393,0.01474023
346,2022/03/02 12:02:48,6930.0372,3330.0006,1,2,0,0,0,0,1.500282,3.829026,5.744618785332,1.385878,0.00001196144,5.003243,0.00003643688,,0.000169423801708035,,,0.380157113075256,,,,,,,,,,,,,,,,,35.91087,-0.0948143
347,2022/03/02 12:02:58,6940.0373,3340.0007,1,2,0,0,0,0,1.499855,3.830552,5.74527256996,1.390039,0.00001196144,5.019181,0.00003643688,,0.000102328398497775,,,,,,,,,,,,,,,,,,,,35.86966,-0.06915092
348,2022/03/02 12:03:08,6950.0372,3350.0006,1,2,0,0,0,0,1.500298,3.832006,5.749150937788,1.3942,0.00001196144,5.035122,0.00003643688,,0.000113928101200145,,,,,,,,,,,,,,,,,,,,35.91192,-0.00629425
349,2022/03/02 12:03:18,6960.0374,3360.0008,1,2,0,0,0,0,1.5,3.833795,5.7506925,1.398363,0.00001196144,5.051077,0.00003643688,,0.000137216004077345,,2.66765999794006,,,,,,,,,,,,,,,,,,36.08768,0.008660555
350,2022/03/02 12:03:28,6970.0374,3370.0008,1,2,0,0,0,0,1.500633,3.835093,5.755067113869,1.402523,0.00001196144,5.06703,0.00003643688,,0.000141657204949297,,,,,,,,,,,,,,,,,,,,36.15844,0.03641844
351,2022/03/02 12:03:38,6980.0371,3380.0005,1,2,0,0,0,0,1.500229,3.83681,5.75609362949,1.406685,0.00001196144,5.082993,0.00003643688,,0.00015266019909177,,,,,,,,,,,,,,,,,,,,36.20869,0.04855514
352,2022/03/02 12:03:48,6990.0369,3390.0003,1,2,0,0,0,0,1.500046,3.838222,5.757509558212,1.410846,0.00001196144,5.098961,0.00003643688,,0.000186909499461763,,2.66788101196289,0.372851192951202,,,,,,,,,,,,,,,,,36.18425,0.1008129
353,2022/03/02 12:03:58,7000.0371,3400.0005,1,2,0,0,0,0,1.499832,3.839782,5.759027916624,1.415008,0.00001196144,5.114939,0.00003643688,,0.000178813905222341,,,,,,,,,,,,,,,,,,,,36.05468,0.0518775
354,2022/03/02 12:04:08,7010.0369,3410.0003,1,2,0,0,0,0,1.50061,3.841525,5.76463083025,1.41917,0.00001196144,5.130923,0.00003643688,,0.000174790504388511,,,,,,,,,,,,,,,,,,,,35.87945,-0.0486064
355,2022/03/02 12:04:18,7020.0372,3420.0006,1,2,0,0,0,0,1.500397,3.842739,5.765634067383,1.423333,0.00001196144,5.146919,0.00003643688,,0.000179362104972824,,2.70803999900818,,,,,,,,,,,,,,,,,,35.85356,-0.06756186
356,2022/03/02 12:04:28,7030.0374,3430.0008,1,2,0,0,0,0,1.500114,3.844837,5.767693811418,1.427495,0.00001196144,5.162917,0.00003643688,,0.000136144895805046,,,,,,,,,,,,,,,,,,,,36.05857,-0.01356244
357,2022/03/02 12:04:38,7040.0368,3440.0002,1,2,0,0,0,0,1.500092,3.845872,5.769161820224,1.431657,0.00001196144,5.178921,0.00003643688,,0.000134847097797319,,,,,,,,,,,,,,,,,,,,36.05248,0.06381392
358,2022/03/02 12:04:48,7050.0373,3450.0007,1,2,0,0,0,0,1.499855,3.847648,5.77091409104,1.435819,0.00001196144,5.194931,0.00003643688,,0.000164998098625802,,2.65963292121887,,,,,,,,,,,,,,,,,,36.02634,0.04711032
359,2022/03/02 12:04:58,7060.0368,3460.0002,1,2,0,0,0,0,1.500885,3.849019,5.776934881815,1.43998,0.00001196144,5.210946,0.00003643688,,0.000197500601643696,,,0.371571987867355,,,,,,,,,,,,,,,,,35.85965,-0.04886627
360,2022/03/02 12:05:08,7070.0378,3470.0012,1,2,0,0,0,0,1.500092,3.850729,5.776447767068,1.444143,0.00001196144,5.226971,0.00003643688,,0.000145240701385774,,,,,,,,,,,,,,,,,,,,35.98904,0.007146597
361,2022/03/02 12:05:18,7080.038,3480.0014,1,2,0,0,0,0,1.500229,3.85199,5.77886710571,1.448305,0.00001196144,5.242999,0.00003643688,,0.0001054481981555,,,,,,,,,,,,,,,,,,,,36.13644,0.07406235
362,2022/03/02 12:05:28,7090.0372,3490.0006,1,2,0,0,0,0,1.499481,3.853712,5.778567923472,1.452466,0.00001196144,5.259031,0.00003643688,,0.000181496099685319,,2.73607397079468,,,,,,,,,,,,,,,,,,36.12507,0.0388515
363,2022/03/02 12:05:38,7100.0374,3500.0008,1,2,0,0,0,0,1.49971,3.855029,5.78142554159,1.456628,0.00001196144,5.275077,0.00003643688,,0.00017124270380009,,,,,,,,,,,,,,,,,,,,36.0591,0.06571889
364,2022/03/02 12:05:48,7110.0377,3510.0011,1,2,0,0,0,0,1.500114,3.856818,5.785666677252,1.46079,0.00001196144,5.291124,0.00003643688,,0.000156711001181975,,,,,,,,,,,,,,,,,,,,35.91815,-0.01940131
365,2022/03/02 12:05:58,7120.0369,3520.0003,1,2,0,0,0,0,1.499557,3.858302,5.785743772214,1.464951,0.00001196144,5.307174,0.00003643688,,0.000179911497980356,,2.71829104423523,0.365281909704208,,,,,,,,,,,,,,,,,35.80989,-0.0305295
366,2022/03/02 12:06:08,7130.0376,3530.001,1,2,0,0,0,0,1.500534,3.859702,5.791614080868,1.469113,0.00001196144,5.323236,0.00003643688,,0.00013389450032264,,,,,,,,,,,,,,,,,,,,36.12779,0.07178068
367,2022/03/02 12:06:18,7140.0378,3540.0012,1,2,0,0,0,0,1.50013,3.861043,5.79206643559,1.473275,0.00001196144,5.339301,0.00003643688,,0.000112586298200767,,,,,,,,,,,,,,,,,,,,35.98714,-0.00954628
368,2022/03/02 12:06:28,7150.037,3550.0004,1,2,0,0,0,0,1.500229,3.862647,5.794855046163,1.477435,0.00001196144,5.355368,0.00003643688,,0.000149089202750474,,2.84875702857971,,,,,,,,,,,,,,,,,,35.82328,-0.006685257
369,2022/03/02 12:06:38,7160.0373,3560.0007,1,2,0,0,0,0,1.500191,3.864176,5.797002057616,1.481597,0.00001196144,5.371446,0.00003643688,,0.000114597001811489,,,,,,,,,,,,,,,,,,,,35.81042,-0.08365154
370,2022/03/02 12:06:48,7170.0367,3570.0001,1,2,0,0,0,0,1.500259,3.865396,5.799095137564,1.485758,0.00001196144,5.387529,0.00003643688,,0.000124560101539828,,,,,,,,,,,,,,,,,,,,35.89189,-0.03032684
371,2022/03/02 12:06:58,7180.0368,3580.0002,1,2,0,0,0,0,1.50013,3.867372,5.80156075836,1.48992,0.00001196144,5.403622,0.00003643688,,0.000192338193301111,,,,,,,,,,,,,,,,,,,,35.80872,-0.04113555
372,2022/03/02 12:07:08,7190.0367,3590.0001,1,2,0,0,0,0,1.500389,3.868608,5.804416888512,1.494082,0.00001196144,5.41972,0.00003643688,,0.000131165797938593,,2.78863096237183,0.354762613773346,,,,,,,,,,,,,,,,,35.77428,-0.1003075
373,2022/03/02 12:07:18,7200.0369,3600.0003,1,2,0,0,0,0,1.499649,3.869941,5.803553150709,1.498244,0.00001196144,5.435823,0.00003643688,,0.000194392996490933,,,,,,,,,,,,,,,,,,,,35.81432,-0.06955862
374,2022/03/02 12:07:28,7210.0369,3610.0003,1,2,0,0,0,0,1.50032,3.871325,5.808226324,1.502407,0.00001196144,5.451935,0.00003643688,,0.000186274293810129,,,,,,,,,,,,,,,,,,,,35.91559,0.06459236
375,2022/03/02 12:07:38,7220.0373,3620.0007,1,2,0,0,0,0,1.500351,3.873067,5.810959946517,1.506569,0.00001196144,5.468051,0.00003643688,,0.000146760605275631,,2.80782508850098,,,,,,,,,,,,,,,,,,36.09746,0.1067257
376,2022/03/02 12:07:48,7230.0379,3630.0013,1,2,0,0,0,0,1.500534,3.874409,5.813682434406,1.510731,0.00001196144,5.484175,0.00003643688,,0.000128042200230993,,,,,,,,,,,,,,,,,,,,36.09696,0.04941106
377,2022/03/02 12:07:58,7240.0367,3640.0001,1,2,0,0,0,0,1.499397,3.876014,5.811683763558,1.514892,0.00001196144,5.500301,0.00003643688,,0.000132231594761834,,,,,,,,,,,,,,,,,,,,36.12526,0.04701376
378,2022/03/02 12:08:08,7250.0366,3650,1,2,0,0,0,0,1.50061,3.877293,5.81830464873,1.519054,0.00001196144,5.516435,0.00003643688,,0.000138875504489988,,,,,,,,,,,,,,,,,,,,36.02214,0.07338047
379,2022/03/02 12:08:18,7260.0377,3660.0011,1,2,0,0,0,0,1.500244,3.878833,5.819195935252,1.523217,0.00001196144,5.532579,0.00003643688,,0.000157169895828702,,2.92212796211243,0.348625212907791,,,,,,,,,,,,,,,,,35.95596,0.003298521
380,2022/03/02 12:08:28,7270.0368,3670.0002,1,2,0,0,0,0,1.500168,3.880069,5.820755351592,1.52738,0.00001196144,5.548727,0.00003643688,,0.0001163881024695,,,,,,,,,,,,,,,,,,,,36.04406,0.08378744
381,2022/03/02 12:08:38,7280.037,3680.0004,1,2,0,0,0,0,1.500183,3.881513,5.822979816879,1.531541,0.00001196144,5.564878,0.00003643688,,0.000164258293807507,,,,,,,,,,,,,,,,,,,,35.92331,-0.01547456
382,2022/03/02 12:08:48,7290.038,3690.0014,1,2,0,0,0,0,1.500191,3.882883,5.825066130653,1.535704,0.00001196144,5.581037,0.00003643688,,0.000130352200358175,,2.86395406723022,,,,,,,,,,,,,,,,,,35.83371,-0.06440878
383,2022/03/02 12:08:58,7300.0382,3700.0016,1,2,0,0,0,0,1.500412,3.884405,5.82820787486,1.539865,0.00001196144,5.597198,0.00003643688,,0.00013375720300246,,,,,,,,,,,,,,,,,,,,35.81654,-0.0732708
384,2022/03/02 12:09:08,7310.0373,3710.0007,1,2,0,0,0,0,1.50045,3.886084,5.8308747378,1.544026,0.00001196144,5.613366,0.00003643688,,0.000134633693960495,,,,,,,,,,,,,,,,,,,,35.86671,-0.04370093
385,2022/03/02 12:09:18,7320.0367,3720.0001,1,2,0,0,0,0,1.500542,3.887161,5.832848341262,1.548187,0.00001196144,5.629539,0.00003643688,,0.000130751694086939,,,,,,,,,,,,,,,,,,,,36.01455,0.06039381
386,2022/03/02 12:09:28,7330.0374,3730.0008,1,2,0,0,0,0,1.500076,3.888797,5.833491048572,1.55235,0.00001196144,5.645722,0.00003643688,,0.000148356994031928,,3.00206398963928,0.341655910015106,,,,,,,,,,,,,,,,,36.10524,0.04335523
387,2022/03/02 12:09:38,7340.0368,3740.0002,1,2,0,0,0,0,1.500671,3.89009,5.83774525039,1.556512,0.00001196144,5.661911,0.00003643688,,0.000102936697658151,,,,,,,,,,,,,,,,,,,,35.98042,0.07561922
388,2022/03/02 12:09:48,7350.037,3750.0004,1,2,0,0,0,0,1.500359,3.891468,5.838599037012,1.560675,0.00001196144,5.678106,0.00003643688,,0.000127740000607446,,,,,,,,,,,,,,,,,,,,35.79905,-0.06103039
389,2022/03/02 12:09:58,7360.0378,3760.0012,1,2,0,0,0,0,1.500427,3.89282,5.84089223414,1.564838,0.00001196144,5.69431,0.00003643688,,0.0000994736692518927,,2.87269496917725,,,,,,,,,,,,,,,,,,35.9075,-0.0511992
390,2022/03/02 12:10:08,7370.0379,3770.0013,1,2,0,0,0,0,1.500595,3.894446,5.84398619537,1.569,0.00001196144,5.710516,0.00003643688,,0.000157123795361258,,,,,,,,,,,,,,,,,,,,36.11359,0.09319305
391,2022/03/02 12:10:18,7380.0372,3780.0006,1,2,0,0,0,0,1.500519,3.895531,5.845318280589,1.573162,0.00001196144,5.726727,0.00003643688,,0.000145714104291983,,,,,,,,,,,,,,,,,,,,35.9092,-0.02009869
392,2022/03/02 12:10:28,7390.0375,3790.0009,1,2,0,0,0,0,1.500206,3.897145,5.84652031187,1.577324,0.00001196144,5.742946,0.00003643688,,0.000218512504943646,,,,,,,,,,,,,,,,,,,,35.75423,-0.07674336
393,2022/03/02 12:10:38,7400.0366,3800,1,2,0,0,0,0,1.50045,3.898376,5.8493182692,1.581486,0.00001196144,5.759167,0.00003643688,,0.000158947907038964,,3.02426409721375,0.33551549911499,,,,,,,,,,,,,,,,,35.86071,-0.06262422
