Repository: HVES-Battery-Testing-Consortium/LG-HG2

# Battery Testing Consortium (BTC)
The Battery Testing Consortium (BTC) has been developed within the High Voltage and Energy Storage Lab at Oxford Brookes University to provide accurate and comprehensive cell data to Formula Student Electric teams. Through the BTC, we aim to provide FS teams with information for improved and informed decisions for cell selection, pack architecture design, thermal cooling requirements, and end of life predictions. A range of tests are completed to provide a comprehensive electrochemical lithium-ion characterisation for modelling, validation, and battery management parameterisation.

File: Data/Round1/LG_HG2/Package 1/220228_BTC_HPPC_EIS_LG_HG2_2_35C/220228_BTC_HPPC_EIS_LG_HG2_2_35C_Channel_3_Wb_1.CSV (part 5 of 44)
Data_Point,Date_Time,Test_Time(s),Step_Time(s),Cycle_Index,Step_Index,TC_Counter1,TC_Counter2,TC_Counter3,TC_Counter4,Current(A),Voltage(V),Power(W),Charge_Capacity(Ah),Discharge_Capacity(Ah),Charge_Energy(Wh),Discharge_Energy(Wh),ACR(Ohm),dV/dt(V/s),Internal_Resistance(Ohm),dQ/dV(Ah/V),dV/dQ(V/Ah),MetaCode_MV_UD1,MetaCode_MV_UD2,MetaCode_MV_UD3,MetaCode_MV_UD4,MetaCode_MV_UD5,MetaCode_MV_UD6,MetaCode_MV_UD7,MetaCode_MV_UD8,MetaCode_MV_UD9,MetaCode_MV_UD10,MetaCode_MV_UD11,MetaCode_MV_UD12,MetaCode_MV_UD13,MetaCode_MV_UD14,MetaCode_MV_UD15,MetaCode_MV_UD16,Aux_Temperature_1(C),Aux_dT/dt_1(C)
795,2022/03/02 14:15:14,14876.1117,110.0006,1,5,0,0,0,0,-1.502304,4.099393,-6.158534501472,0.0000002216536,0.04585877,10.59234,0.1888587,,-0.000206274795345962,,1.47493195533752,,,,,,,,,,,,,,,,,,35.58097,0.0744915
796,2022/03/02 14:15:24,14886.1118,120.0007,1,5,0,0,0,0,-1.502129,4.09709,-6.15435770461,0.0000002216536,0.05002809,10.59234,0.2059453,,-0.000201236005523242,,,,,,,,,,,,,,,,,,,,35.44669,-0.06688118
797,2022/03/02 14:15:34,14896.1112,130.0001,1,5,0,0,0,0,-1.502213,4.094501,-6.150812630713,0.0000002216536,0.05419604,10.59234,0.2230161,,-0.000213878302020021,,1.71957099437714,0.624068021774292,,,,,,,,,,,,,,,,,35.35566,-0.05306959
798,2022/03/02 14:15:44,14906.1122,140.0011,1,5,0,0,0,0,-1.503265,4.092433,-6.152011293745,0.0000002216536,0.05836511,10.59234,0.240082,,-0.000235346698900685,,,,,,,,,,,,,,,,,,,,35.58236,0.0790143
799,2022/03/02 14:15:54,14916.1114,150.0003,1,5,0,0,0,0,-1.502312,4.090094,-6.144597297328,0.0000002216536,0.06253196,10.59234,0.2571295,,-0.000171139399753883,,1.90023601055145,,,,,,,,,,,,,,,,,,35.30185,-0.04187703
800,2022/03/02 14:16:04,14926.1115,160.0004,1,5,0,0,0,0,-1.501907,4.088069,-6.139899447583,0.0000002216536,0.06669896,10.59234,0.274169,,-0.000236011605011299,,,,,,,,,,,,,,,,,,,,35.47962,-0.04304171
801,2022/03/02 14:16:14,14936.1126,170.0015,1,5,0,0,0,0,-1.501884,4.086052,-6.136776121968,0.0000002216536,0.07086737,10.59234,0.2912059,,-0.000186989200301468,,,,,,,,,,,,,,,,,,,,35.38897,0.02075553
802,2022/03/02 14:16:24,14946.1117,180.0006,1,5,0,0,0,0,-1.502213,4.08437,-6.13559371081,0.0000002216536,0.07503545,10.59234,0.3082334,,-0.000199663001694717,,2.06689500808716,0.511964082717896,,,,,,,,,,,,,,,,,35.39847,0.01809597
803,2022/03/02 14:16:34,14956.1112,190.0001,1,5,0,0,0,0,-1.502274,4.08237,-6.13283830938,0.0000002216536,0.07920282,10.59234,0.3252505,,-0.000174477405380458,,,,,,,,,,,,,,,,,,,,35.52275,0.008702278
804,2022/03/02 14:16:44,14966.1112,200.0001,1,5,0,0,0,0,-1.502304,4.080979,-6.130871075616,0.0000002216536,0.08337065,10.59234,0.3422621,,-0.000172927393577993,,,,,,,,,,,,,,,,,,,,35.56724,0.0896275
805,2022/03/02 14:16:54,14976.112,210.0009,1,5,0,0,0,0,-1.50235,4.078935,-6.12798799725,0.0000002216536,0.08753855,10.59234,0.3592671,,-0.000138449599035084,,2.3797459602356,,,,,,,,,,,,,,,,,,35.53889,0.05519748
806,2022/03/02 14:17:04,14986.1115,220.0004,1,5,0,0,0,0,-1.502312,4.077638,-6.125884499056,0.0000002216536,0.09170641,10.59234,0.3762651,,-0.0000951996771618724,,,,,,,,,,,,,,,,,,,,35.54807,0.05195022
807,2022/03/02 14:17:14,14996.1115,230.0004,1,5,0,0,0,0,-1.502182,4.076369,-6.123448137158,0.0000002216536,0.09587369,10.59234,0.3932543,,-0.000148866398376413,,,,,,,,,,,,,,,,,,,,35.54465,0.108583
808,2022/03/02 14:17:24,15006.1115,240.0004,1,5,0,0,0,0,-1.502434,4.074429,-6.121560660186,0.0000002216536,0.1000411,10.59234,0.4102377,,-0.00020556959498208,,2.6607460975647,0.393577396869659,,,,,,,,,,,,,,,,,35.49594,0.0239408
809,2022/03/02 14:17:34,15016.1115,250.0004,1,5,0,0,0,0,-1.502144,4.073281,-6.118654614464,0.0000002216536,0.1042085,10.59234,0.4272151,,-0.00015784110291861,,,,,,,,,,,,,,,,,,,,35.39543,0.05021214
810,2022/03/02 14:17:44,15026.1118,260.0007,1,5,0,0,0,0,-1.50235,4.071612,-6.1169862882,0.0000002216536,0.1083776,10.59234,0.4441939,,-0.0000996738890535198,,,,,,,,,,,,,,,,,,,,35.20741,-0.05073667
811,2022/03/02 14:17:54,15036.1117,270.0006,1,5,0,0,0,0,-1.502029,4.070719,-6.114337988851,0.0000002216536,0.1125457,10.59234,0.461163,,-0.000162471493240446,,,,,,,,,,,,,,,,,,,,35.38593,-0.01882672
812,2022/03/02 14:18:04,15046.1119,280.0008,1,5,0,0,0,0,-1.501938,4.068996,-6.111379714248,0.0000002216536,0.1167139,10.59234,0.4781272,,-0.0000806048774393275,,2.9910991191864,,,,,,,,,,,,,,,,,,35.45094,0.05848885
813,2022/03/02 14:18:14,15056.1113,290.0002,1,5,0,0,0,0,-1.502144,4.068005,-6.11072930272,0.0000002216536,0.1208799,10.59234,0.4950775,,-0.000109036998765077,,,,,,,,,,,,,,,,,,,,35.47624,0.05536079
814,2022/03/02 14:18:24,15066.1116,300.0005,1,5,0,0,0,0,-1.502159,4.066759,-6.108918632681,0.0000002216536,0.1250479,10.59234,0.5120306,,-0.000106025399873033,,,,,,,,,,,,,,,,,,,,35.5046,0.02897739
815,2022/03/02 14:18:34,15076.1115,310.0004,1,5,0,0,0,0,-1.50222,4.065848,-6.10779818256,0.0000002216536,0.129215,10.59234,0.5289755,,-0.000189234706340358,,,,,,,,,,,,,,,,,,,,35.48372,0.04605293
816,2022/03/02 14:18:44,15086.1115,320.0004,1,5,0,0,0,0,-1.501907,4.0646,-6.1046511922,0.0000002216536,0.1333823,10.59234,0.5459167,,-0.000121845099783968,,3.70325088500977,0.303891599178314,,,,,,,,,,,,,,,,,35.33193,0.01879454
817,2022/03/02 14:18:54,15096.1117,330.0006,1,5,0,0,0,0,-1.502083,4.063721,-6.104046230843,0.0000002216536,0.1375495,10.59234,0.5628532,,-0.000120230899483431,,,,,,,,,,,,,,,,,,,,35.24888,-0.03693342
818,2022/03/02 14:19:04,15106.1115,340.0004,1,5,0,0,0,0,-1.501465,4.062472,-6.09965952148,0.0000002216536,0.1417167,10.59234,0.5797851,,-0.000108641797851305,,,,,,,,,,,,,,,,,,,,35.19687,-0.09946108
819,2022/03/02 14:19:14,15116.112,350.0009,1,5,0,0,0,0,-1.501663,4.061617,-6.099179969071,0.0000002216536,0.1458836,10.59234,0.5967116,,-0.000105890700069722,,,,,,,,,,,,,,,,,,,,35.37706,0.04229665
820,2022/03/02 14:19:24,15126.1112,360.0001,1,5,0,0,0,0,-1.502037,4.060636,-6.099225515532,0.0000002216536,0.1500503,10.59234,0.6136335,,,,,,,,,,,,,,,,,,,,,,35.44553,0.0158143
821,2022/03/02 14:19:34,15136.1115,370.0004,1,5,0,0,0,0,-1.502083,4.059953,-6.098386382099,0.0000002216536,0.1542188,10.59234,0.6305584,,-0.0000741248804843053,,4.06134414672852,,,,,,,,,,,,,,,,,,35.38677,0.04071474
822,2022/03/02 14:19:44,15146.1123,380.0012,1,5,0,0,0,0,-1.502167,4.058911,-6.097162160137,0.0000002216536,0.1583862,10.59234,0.6474752,,-0.0000689138396410272,,,,,,,,,,,,,,,,,,,,35.25171,0.04151106
823,2022/03/02 14:19:54,15156.1126,390.0015,1,5,0,0,0,0,-1.501755,4.057933,-6.094021172415,0.0000002216536,0.1625544,10.59234,0.6643913,,-0.000116788600280415,,,,,,,,,,,,,,,,,,,,35.26891,-0.04467726
824,2022/03/02 14:20:04,15166.1118,400.0007,1,5,0,0,0,0,-1.501686,4.057188,-6.092622418968,0.0000002216536,0.1667216,10.59234,0.6813001,,-0.0001070862999768,,,,,,,,,,,,,,,,,,,,35.27737,-0.02140164
825,2022/03/02 14:20:14,15176.1111,410,1,5,0,0,0,0,-1.502052,4.056288,-6.092755502976,0.0000002216536,0.1708888,10.59234,0.6982056,,-0.0000725437930668704,,,,,,,,,,,,,,,,,,,,35.3759,0.05222559
826,2022/03/02 14:20:24,15186.112,420.0009,1,5,0,0,0,0,-1.502197,4.055527,-6.092200492819,0.0000002216536,0.175056,10.59234,0.7151074,,-0.0000973502028500661,,,,,,,,,,,,,,,,,,,,35.36958,-0.001291037
827,2022/03/02 14:20:34,15196.1119,430.0008,1,5,0,0,0,0,-1.502312,4.054696,-6.091418457152,0.0000002216536,0.1792227,10.59234,0.7320037,,-0.0000616354518570006,,4.87144804000854,0.221286401152611,,,,,,,,,,,,,,,,,35.50142,0.09782314
828,2022/03/02 14:20:44,15206.1114,440.0003,1,5,0,0,0,0,-1.50222,4.054123,-6.09018465306,0.0000002216536,0.1833909,10.59234,0.748903,,-0.000129703796119429,,,,,,,,,,,,,,,,,,,,35.25666,-0.02723217
829,2022/03/02 14:20:54,15216.1117,450.0006,1,5,0,0,0,0,-1.502365,4.053158,-6.08932271867,0.0000002216536,0.1875584,10.59234,0.7657965,,-0.0000463075302832294,,,,,,,,,,,,,,,,,,,,35.13963,-0.02940774
830,2022/03/02 14:21:04,15226.1118,460.0007,1,5,0,0,0,0,-1.502129,4.05253,-6.08742283637,0.0000002216536,0.1917265,10.59234,0.7826889,,-0.0001195117001771,,,,,,,,,,,,,,,,,,,,35.3688,-0.0164485
831,2022/03/02 14:21:14,15236.1125,470.0014,1,5,0,0,0,0,-1.502495,4.051703,-6.087663498985,0.0000002216536,0.1958932,10.59234,0.7995732,,-0.000095012117526494,,,,,,,,,,,,,,,,,,,,35.34349,0.04908562
832,2022/03/02 14:21:24,15246.1112,480.0001,1,5,0,0,0,0,-1.502663,4.05128,-6.08770855864,0.0000002216536,0.2000618,10.59234,0.8164617,,,,,,,,,,,,,,,,,,,,,,35.29728,-0.03587127
833,2022/03/02 14:21:34,15256.1112,490.0001,1,5,0,0,0,0,-1.502625,4.050287,-6.086062503375,0.0000002216536,0.2042294,10.59234,0.8333433,,-0.000082664999354165,,5.55557680130005,,,,,,,,,,,,,,,,,,35.26637,-0.03004193
834,2022/03/02 14:21:44,15266.1114,500.0003,1,5,0,0,0,0,-1.502571,4.04961,-6.08482654731,0.0000002216536,0.208397,10.59234,0.8502224,,-0.0000632985393167473,,,,,,,,,,,,,,,,,,,,35.07199,-0.062747
835,2022/03/02 14:21:54,15276.1125,510.0014,1,5,0,0,0,0,-1.502121,4.049014,-6.082108958694,0.0000002216536,0.2125642,10.59234,0.8670967,,-0.0000864956964505836,,,,,,,,,,,,,,,,,,,,35.10089,-0.04290342
836,2022/03/02 14:22:04,15286.1114,520.0003,1,5,0,0,0,0,-1.502037,4.048361,-6.080788011357,0.0000002216536,0.216731,10.59234,0.8839671,,-0.0000380894416593947,,,,,,,,,,,,,,,,,,,,35.11894,-0.1003706
837,2022/03/02 14:22:14,15296.1117,530.0006,1,5,0,0,0,0,-1.502068,4.047883,-6.080195522044,0.0000002216536,0.2208996,10.59234,0.9008416,,-0.0000641683363937773,,,,,,,,,,,,,,,,,,,,35.13318,-0.05600333
838,2022/03/02 14:22:24,15306.1116,540.0005,1,5,0,0,0,0,-1.502419,4.046868,-6.080091373692,0.0000002216536,0.2250668,10.59234,0.917708,,,,,,,,,,,,,,,,,,,,,,35.20454,0.02824426
839,2022/03/02 14:22:34,15316.1111,550,1,5,0,0,0,0,-1.502457,4.046626,-6.079881560082,0.0000002216536,0.229234,10.59234,0.9345722,,-0.0000823372829472646,,,0,,,,,,,,,,,,,,,,,35.24787,-0.008444786
840,2022/03/02 14:22:44,15326.1113,560.0002,1,5,0,0,0,0,-1.502014,4.045766,-6.076797172724,0.0000002216536,0.2334013,10.59234,0.9514338,,-0.0000811627614893951,,,,,,,,,,,,,,,,,,,,35.14645,-0.04076838
841,2022/03/02 14:22:54,15336.1112,570.0001,1,5,0,0,0,0,-1.502327,4.045292,-6.077351394484,0.0000002216536,0.2375689,10.59234,0.968294,,-0.0000661439698887989,,,,,,,,,,,,,,,,,,,,35.08048,-0.007337332
842,2022/03/02 14:23:04,15346.1121,580.001,1,5,0,0,0,0,-1.501976,4.044618,-6.074919165168,0.0000002216536,0.2417363,10.59234,0.9851512,,-0.000056422948546242,,6.67930698394775,0.162894204258919,,,,,,,,,,,,,,,,,35.04822,-0.07315516
843,2022/03/02 14:23:14,15356.1113,590.0002,1,5,0,0,0,0,-1.502251,4.044116,-6.075277305116,0.0000002216536,0.2459035,10.59234,1.002005,,-0.0000647957131150179,,,,,,,,,,,,,,,,,,,,35.07609,-0.06801128
844,2022/03/02 14:23:24,15366.1129,600.0018,1,5,0,0,0,0,-1.501511,4.04357,-6.07146483427,0.0000002216536,0.2500721,10.59234,1.018862,,,,,,,,,,,,,,,,,,,,,,35.07627,-0.04433036
845,2022/03/02 14:23:34,15376.1115,610.0004,1,5,0,0,0,0,-1.501907,4.043057,-6.072295609699,0.0000002216536,0.2542392,10.59234,1.035711,,-0.0000671751913614571,,,,,,,,,,,,,,,,,,,,35.11977,-0.06492734
846,2022/03/02 14:23:44,15386.1118,620.0007,1,5,0,0,0,0,-1.501869,4.041986,-6.070533471834,0.0000002216536,0.2584066,10.59234,1.052558,,-0.0000406161889259238,,,,,,,,,,,,,,,,,,,,35.26573,0.01300335
847,2022/03/02 14:23:54,15396.1119,630.0008,1,5,0,0,0,0,-1.502693,4.041914,-6.073755874402,0.0000002216536,0.2625735,10.59234,1.0694,,-0.0000509707388118841,,,,,,,,,,,,,,,,,,,,35.36984,0.02585173
848,2022/03/02 14:24:04,15406.1112,640.0001,1,5,0,0,0,0,-1.502106,4.041027,-6.070050902862,0.0000002216536,0.2667397,10.59234,1.086238,,-0.000081161422713194,,,,,,,,,,,,,,,,,,,,35.35233,0.09151697
849,2022/03/02 14:24:14,15416.1114,650.0003,1,5,0,0,0,0,-1.502846,4.040492,-6.072237240232,0.0000002216536,0.2709076,10.59234,1.10308,,-0.0000668540815240704,,,,,,,,,,,,,,,,,,,,35.31922,0.04578829
850,2022/03/02 14:24:24,15426.1116,660.0005,1,5,0,0,0,0,-1.502106,4.040121,-6.068689994826,0.0000002216536,0.2750742,10.59234,1.119915,,,,6.92576313018799,,,,,,,,,,,,,,,,,,35.3306,0.05022287
851,2022/03/02 14:24:34,15436.1123,670.0012,1,5,0,0,0,0,-1.502052,4.039623,-6.067723806396,0.0000002216536,0.2792402,10.59234,1.136745,,-0.0000650327565381303,,,,,,,,,,,,,,,,,,,,35.27743,0.05775571
852,2022/03/02 14:24:44,15446.1118,680.0007,1,5,0,0,0,0,-1.501862,4.039083,-6.066145272546,0.0000002216536,0.2834072,10.59234,1.153576,,-0.0000269491101789754,,,,,,,,,,,,,,,,,,,,35.2307,0.02015471
853,2022/03/02 14:24:54,15456.1117,690.0006,1,5,0,0,0,0,-1.501923,4.038311,-6.065232172053,0.0000002216536,0.2875733,10.59234,1.170402,,-0.0000498619192512706,,,,,,,,,,,,,,,,,,,,35.30971,0.03528595
854,2022/03/02 14:25:04,15466.1112,700.0001,1,5,0,0,0,0,-1.502037,4.038112,-6.065393634144,0.0000002216536,0.29174,10.59234,1.187227,,-0.000104883598396555,,,0,,,,,,,,,,,,,,,,,35.28101,0.08994937
855,2022/03/02 14:25:14,15476.112,710.0009,1,5,0,0,0,0,-1.501999,4.037148,-6.063792258852,0.0000002216536,0.2959067,10.59234,1.20405,,-0.000083134749729652,,,,,,,,,,,,,,,,,,,,35.18509,-0.04153609
856,2022/03/02 14:25:24,15486.1114,720.0003,1,5,0,0,0,0,-1.502052,4.036734,-6.063384378168,0.0000002216536,0.3000727,10.59234,1.220868,,-0.0000499405214213766,,,,,,,,,,,,,,,,,,,,35.02547,-0.01896739
857,2022/03/02 14:25:34,15496.1123,730.0012,1,5,0,0,0,0,-1.501907,4.036152,-6.061924941864,0.0000002216536,0.3042402,10.59234,1.23769,,,,,,,,,,,,,,,,,,,,,,35.10453,-0.03058314
858,2022/03/02 14:25:44,15506.1115,740.0004,1,5,0,0,0,0,-1.501381,4.035627,-6.059013700887,0.0000002216536,0.3084053,10.59234,1.2545,,-0.0000550827389815822,,,,,,,,,,,,,,,,,,,,35.23994,-0.005503893
859,2022/03/02 14:25:54,15516.1117,750.0006,1,5,0,0,0,0,-1.501778,4.034914,-6.059545077092,0.0000002216536,0.3125719,10.59234,1.271314,,-0.0000599755403527524,,7.47111701965332,0.140932902693748,,,,,,,,,,,,,,,,,35.27786,0.06930113
860,2022/03/02 14:26:04,15526.1118,760.0007,1,5,0,0,0,0,-1.501717,4.034486,-6.058656212462,0.0000002216536,0.3167382,10.59234,1.288124,,-0.0000718379378668033,,,,,,,,,,,,,,,,,,,,35.21348,0.0254941
861,2022/03/02 14:26:14,15536.1118,770.0007,1,5,0,0,0,0,-1.50161,4.03392,-6.0573746112,0.0000002216536,0.3209037,10.59234,1.304928,,-0.0000370624402421527,,,,,,,,,,,,,,,,,,,,35.009,-0.04613042
862,2022/03/02 14:26:24,15546.1112,780.0001,1,5,0,0,0,0,-1.5019,4.033252,-6.0575411788,0.0000002216536,0.3250695,10.59234,1.321731,,,,,,,,,,,,,,,,,,,,,,35.29123,-0.02271891
863,2022/03/02 14:26:34,15556.1112,790.0001,1,5,0,0,0,0,-1.502083,4.032446,-6.057068585018,0.0000002216536,0.3292359,10.59234,1.338534,,-0.0000583127512072679,,,,,,,,,,,,,,,,,,,,35.31466,0.08419633
864,2022/03/02 14:26:44,15566.1114,800.0003,1,5,0,0,0,0,-1.502052,4.032207,-6.056584588764,0.0000002216536,0.3334024,10.59234,1.355335,,-0.0000586394999118056,,,,,,,,,,,,,,,,,,,,34.9898,-0.04093647
865,2022/03/02 14:26:54,15576.1125,810.0014,1,5,0,0,0,0,-1.502068,4.031614,-6.055758377752,0.0000002216536,0.3375692,10.59234,1.372135,,-0.000080526529927738,,,,,,,,,,,,,,,,,,,,35.35022,0.0000679493
866,2022/03/02 14:27:04,15586.1112,820.0001,1,5,0,0,0,0,-1.501648,4.030803,-6.052847263344,0.0000002216536,0.3417353,10.59234,1.38893,,-0.0000454382789030205,,,,,,,,,,,,,,,,,,,,35.28396,0.06938696
867,2022/03/02 14:27:14,15596.1125,830.0014,1,5,0,0,0,0,-1.501976,4.030639,-6.053923042664,0.0000002216536,0.3459023,10.59234,1.405725,,-0.00003769495015149,,,,,,,,,,,,,,,,,,,,35.07416,-0.06746888
868,2022/03/02 14:27:24,15606.1118,840.0007,1,5,0,0,0,0,-1.501648,4.029636,-6.051094840128,0.0000002216536,0.3500676,10.59234,1.422512,,,,7.27057981491089,,,,,,,,,,,,,,,,,,35.21738,-0.05361199
869,2022/03/02 14:27:34,15616.1113,850.0002,1,5,0,0,0,0,-1.502052,4.029342,-6.052281209784,0.0000002216536,0.3542345,10.59234,1.439302,,-0.0000796618696767837,,,,,,,,,,,,,,,,,,,,35.33915,0.08542299
870,2022/03/02 14:27:44,15626.1116,860.0005,1,5,0,0,0,0,-1.501938,4.028554,-6.050638337652,0.0000002216536,0.3584018,10.59234,1.456091,,-0.0000844675887492485,,,,,,,,,,,,,,,,,,,,35.29842,-0.0005197525
871,2022/03/02 14:27:54,15636.1122,870.0011,1,5,0,0,0,0,-1.502701,4.028206,-6.053189184406,0.0000002216536,0.3625682,10.59234,1.472874,,-0.000015962930774549,,,0,,,,,,,,,,,,,,,,,35.00256,-0.0719738
872,2022/03/02 14:28:04,15646.1123,880.0012,1,5,0,0,0,0,-1.50174,4.027191,-6.04779381234,0.0000002216536,0.3667352,10.59234,1.489657,,-0.0000393521986552514,,,,,,,,,,,,,,,,,,,,35.33524,0.0789845
873,2022/03/02 14:28:14,15656.1126,890.0015,1,5,0,0,0,0,-1.501869,4.02661,-6.04744073409,0.0000002216536,0.370901,10.59234,1.506433,,-0.0000640877187834121,,,,,,,,,,,,,,,,,,,,35.17138,-0.04249573
874,2022/03/02 14:28:24,15666.1117,900.0006,1,5,0,0,0,0,-1.501091,4.025777,-6.043057622707,0.0000002216536,0.3750665,10.59234,1.523204,,,,,,,,,,,,,,,,,,,,,,35.13369,0.008249283
875,2022/03/02 14:28:34,15676.1117,910.0006,1,5,0,0,0,0,-1.501518,4.025436,-6.044264611848,0.0000002216536,0.3792326,10.59234,1.539975,,-0.0000685926133883186,,,0.142256706953049,,,,,,,,,,,,,,,,,35.18444,-0.0475502
876,2022/03/02 14:28:44,15686.1113,920.0002,1,5,0,0,0,0,-1.501686,4.024477,-6.043500768222,0.0000002216536,0.3833984,10.59234,1.556742,,-0.000052554711146513,,6.61406517028809,,,,,,,,,,,,,,,,,,35.35277,0.06476998
877,2022/03/02 14:28:54,15696.1121,930.001,1,5,0,0,0,0,-1.502312,4.024062,-6.045396631344,0.0000002216536,0.3875651,10.59234,1.57351,,-0.00000687466717863572,,,,,,,,,,,,,,,,,,,,35.09029,0.001916885
878,2022/03/02 14:29:04,15706.1123,940.0012,1,5,0,0,0,0,-1.502258,4.023176,-6.043848331408,0.0000002216536,0.3917321,10.59234,1.590276,,-0.000054053140047472,,,,,,,,,,,,,,,,,,,,35.30421,0.01348376
879,2022/03/02 14:29:14,15716.1115,950.0004,1,5,0,0,0,0,-1.501953,4.022353,-6.041385155409,0.0000002216536,0.3958974,10.59234,1.607032,,-0.0000972097768681124,,,,,,,,,,,,,,,,,,,,35.29112,0.00600934
880,2022/03/02 14:29:24,15726.1116,960.0005,1,5,0,0,0,0,-1.501884,4.021746,-6.040195969464,0.0000002216536,0.4000649,10.59234,1.623794,,-0.0000670160225126892,,,,,,,,,,,,,,,,,,,,35.08745,-0.01071811
881,2022/03/02 14:29:34,15736.1117,970.0006,1,5,0,0,0,0,-1.502014,4.021068,-6.039700430952,0.0000002216536,0.4042316,10.59234,1.64055,,,,,,,,,,,,,,,,,,,,,,35.31678,0.00290513
882,2022/03/02 14:29:44,15746.1112,980.0001,1,5,0,0,0,0,-1.501511,4.02039,-6.03665980929,0.0000002216536,0.4083976,10.59234,1.6573,,-0.0000777600071160123,,5.67256307601929,,,,,,,,,,,,,,,,,,35.26855,0.01183629
883,2022/03/02 14:29:54,15756.1111,990,1,5,0,0,0,0,-1.502197,4.019281,-6.037751860357,0.0000002216536,0.4125635,10.59234,1.674046,,-0.00012133939890191,,,,,,,,,,,,,,,,,,,,35.08048,-0.009232759
884,2022/03/02 14:30:04,15766.112,1000.0009,1,5,0,0,0,0,-1.501862,4.018772,-6.035640953464,0.0000002216536,0.4167298,10.59234,1.69079,,-0.000035244880564278,,,,,,,,,,,,,,,,,,,,35.02675,-0.09525537
885,2022/03/02 14:30:14,15776.1114,1010.0003,1,5,0,0,0,0,-1.501717,4.017504,-6.033154054368,0.0000002216536,0.4208965,10.59234,1.707533,,-0.000023468499421142,,,,,,,,,,,,,,,,,,,,35.06496,-0.05186319
886,2022/03/02 14:30:24,15786.1116,1020.0005,1,5,0,0,0,0,-1.502274,4.016914,-6.034505462436,0.0000002216536,0.4250615,10.59234,1.724265,,-0.000122737503261305,,,,,,,,,,,,,,,,,,,,35.25496,-0.02593994
887,2022/03/02 14:30:34,15796.1124,1030.0013,1,5,0,0,0,0,-1.502182,4.015978,-6.032729863996,0.0000002216536,0.4292285,10.59234,1.741001,,-0.000101751902548131,,,,,,,,,,,,,,,,,,,,35.35466,0.09237766
888,2022/03/02 14:30:44,15806.1123,1040.0012,1,5,0,0,0,0,-1.502327,4.015346,-6.032362710142,0.0000002216536,0.4333946,10.59234,1.757731,,-0.0000793365470599383,,4.96436786651611,0.18703630566597,,,,,,,,,,,,,,,,,35.30451,0.01187801
889,2022/03/02 14:30:54,15816.1119,1050.0008,1,5,0,0,0,0,-1.502441,4.014112,-6.030966447392,0.0000002216536,0.4375611,10.59234,1.774458,,-0.0000792660575825721,,,,,,,,,,,,,,,,,,,,35.2407,0.04458785
890,2022/03/02 14:31:04,15826.1111,1060,1,5,0,0,0,0,-1.50248,4.013372,-6.03001116256,0.0000002216536,0.441727,10.59234,1.791179,,-0.000131054504890926,,,,,,,,,,,,,,,,,,,,35.10918,-0.04057527
891,2022/03/02 14:31:14,15836.1113,1070.0002,1,5,0,0,0,0,-1.502106,4.012346,-6.026969000676,0.0000002216536,0.4458933,10.59234,1.807898,,-0.0000764165888540447,,,,,,,,,,,,,,,,,,,,35.12589,-0.007849932
892,2022/03/02 14:31:24,15846.1115,1080.0004,1,5,0,0,0,0,-1.501793,4.011446,-6.024361522678,0.0000002216536,0.4500595,10.59234,1.824612,,-0.000114850401587319,,,,,,,,,,,,,,,,,,,,35.30222,-0.03567815
893,2022/03/02 14:31:34,15856.1115,1090.0004,1,5,0,0,0,0,-1.502495,4.010238,-6.02536254381,0.0000002216536,0.4542257,10.59234,1.841322,,-0.000118966701847967,,,,,,,,,,,,,,,,,,,,35.39138,0.001124144
894,2022/03/02 14:31:44,15866.1113,1100.0002,1,5,0,0,0,0,-1.501907,4.009223,-6.021480088261,0.0000002216536,0.458391,10.59234,1.858024,,-0.0000926817301660776,,4.41934490203857,,,,,,,,,,,,,,,,,,35.08629,-0.00923872
895,2022/03/02 14:31:54,15876.1118,1110.0007,1,5,0,0,0,0,-1.501884,4.008258,-6.019938558072,0.0000002216536,0.4625585,10.59234,1.87473,,-0.000091505928139668,,,,,,,,,,,,,,,,,,,,35.19355,-0.05833149
896,2022/03/02 14:32:04,15886.1118,1120.0007,1,5,0,0,0,0,-1.502274,4.006948,-6.019533799752,0.0000002216536,0.4667256,10.59234,1.891431,,-0.000125414793728851,,,,,,,,,,,,,,,,,,,,35.34209,0.06669164
897,2022/03/02 14:32:14,15896.1118,1130.0007,1,5,0,0,0,0,-1.501938,4.00636,-6.01730432568,0.0000002216536,0.4708931,10.59234,1.908128,,-0.000123969904961996,,,,,,,,,,,,,,,,,,,,35.2543,0.05998373
898,2022/03/02 14:32:24,15906.1113,1140.0002,1,5,0,0,0,0,-1.502304,4.004689,-6.016260303456,0.0000002216536,0.475059,10.59234,1.924815,,-0.000088346962002106,,3.85419702529907,0.244655504822731,,,,,,,,,,,,,,,,,35.19828,0.03314495
899,2022/03/02 14:32:34,15916.1115,1150.0004,1,5,0,0,0,0,-1.502083,4.003738,-6.013946786254,0.0000002216536,0.4792255,10.59234,1.941498,,-0.000179741095053032,,,,,,,,,,,,,,,,,,,,35.08155,-0.0707829
900,2022/03/02 14:32:44,15926.1113,1160.0002,1,5,0,0,0,0,-1.502403,4.00242,-6.01324781526,0.0000002216536,0.4833925,10.59234,1.95818,,-0.000100970501080155,,,,,,,,,,,,,,,,,,,,34.9952,-0.05172491
901,2022/03/02 14:32:54,15936.1116,1170.0005,1,5,0,0,0,0,-1.502342,4.001404,-6.011477288168,0.0000002216536,0.4875609,10.59234,1.974861,,-0.000156517402501777,,,,,,,,,,,,,,,,,,,,35.09188,-0.08139729
902,2022/03/02 14:33:04,15946.1115,1180.0004,1,5,0,0,0,0,-1.502251,3.999998,-6.009000995498,0.0000002216536,0.4917272,10.59234,1.991529,,-0.000117238101665862,,3.44307899475098,,,,,,,,,,,,,,,,,,35.11225,-0.005465746
903,2022/03/02 14:33:14,15956.1118,1190.0007,1,5,0,0,0,0,-1.502304,3.998899,-6.007561963296,0.0000002216536,0.4958947,10.59234,2.008197,,-0.000117500298074447,,,,,,,,,,,,,,,,,,,,35.2406,-0.04483461
904,2022/03/02 14:33:24,15966.1119,1200.0008,1,5,0,0,0,0,-1.50248,3.997178,-6.00568000144,0.0000002216536,0.5000622,10.59234,2.024859,,-0.000113348396553192,,,,,,,,,,,,,,,,,,,,35.15482,-0.06103277
905,2022/03/02 14:33:34,15976.112,1210.0009,1,5,0,0,0,0,-1.502144,3.996516,-6.003342530304,0.0000002216536,0.5042284,10.59234,2.041511,,,,,,,,,,,,,,,,,,,,,,35.16423,-0.0376153
906,2022/03/02 14:33:44,15986.1121,1220.001,1,5,0,0,0,0,-1.502037,3.994706,-6.000196216122,0.0000002216536,0.5083949,10.59234,2.058158,,-0.000226348100113682,,3.24017310142517,0.298577010631561,,,,,,,,,,,,,,,,,35.14056,-0.0009572506
907,2022/03/02 14:33:54,15996.1115,1230.0004,1,5,0,0,0,0,-1.502365,3.993544,-5.99976073156,0.0000002216536,0.5125607,10.59234,2.074797,,-0.000123275094665587,,,,,,,,,,,,,,,,,,,,35.11522,-0.0927949
908,2022/03/02 14:34:04,16006.1116,1240.0005,1,5,0,0,0,0,-1.501991,3.992117,-5.996123804947,0.0000002216536,0.5167274,10.59234,2.091434,,-0.000175784705788828,,,,,,,,,,,,,,,,,,,,35.31247,0.04507303
909,2022/03/02 14:34:14,16016.1116,1250.0005,1,5,0,0,0,0,-1.502251,3.990946,-5.995402619446,0.0000002216536,0.5208943,10.59234,2.108066,,-0.000180259594344534,,,,,,,,,,,,,,,,,,,,35.332,-0.01506686
910,2022/03/02 14:34:24,16026.1117,1260.0006,1,5,0,0,0,0,-1.502434,3.989208,-5.993521732272,0.0000002216536,0.5250605,10.59234,2.124689,,-0.000125705497339368,,2.98952007293701,,,,,,,,,,,,,,,,,,35.37325,0.08680105
911,2022/03/02 14:34:34,16036.1112,1270.0001,1,5,0,0,0,0,-1.502258,3.988085,-5.99113259593,0.0000002216536,0.5292273,10.59234,2.141309,,-0.0000891249292180873,,,,,,,,,,,,,,,,,,,,35.40743,0.05581021
912,2022/03/02 14:34:44,16046.112,1280.0009,1,5,0,0,0,0,-1.502739,3.986303,-5.990372983917,0.0000002216536,0.5333952,10.59234,2.157928,,-0.000126834405818954,,,,,,,,,,,,,,,,,,,,35.34203,0.0466609
913,2022/03/02 14:34:54,16056.112,1290.0009,1,5,0,0,0,0,-1.501793,3.985126,-5.984834330918,0.0000002216536,0.5375623,10.59234,2.174536,,-0.000160722003784031,,,0.334834396839142,,,,,,,,,,,,,,,,,35.32251,0.07120609
914,2022/03/02 14:35:04,16066.1123,1300.0012,1,5,0,0,0,0,-1.501976,3.983559,-5.983210012584,0.0000002216536,0.5417284,10.59234,2.191136,,-0.000105664403236005,,2.91756510734558,,,,,,,,,,,,,,,,,,35.24367,-0.02134085
915,2022/03/02 14:35:14,16076.1113,1310.0002,1,5,0,0,0,0,-1.501862,3.982045,-5.98048206779,0.0000002216536,0.5458939,10.59234,2.207726,,-0.000184108997927979,,,,,,,,,,,,,,,,,,,,35.09719,-0.01626134
916,2022/03/02 14:35:24,16086.1117,1320.0006,1,5,0,0,0,0,-1.502434,3.980703,-5.980743531102,0.0000002216536,0.5500604,10.59234,2.224314,,-0.000110117201984394,,,,,,,,,,,,,,,,,,,,35.17173,-0.057832
917,2022/03/02 14:35:34,16096.1124,1330.0013,1,5,0,0,0,0,-1.502785,3.979009,-5.979595040065,0.0000002216536,0.5542278,10.59234,2.240899,,-0.00010049190314021,,2.73905801773071,,,,,,,,,,,,,,,,,,35.18542,-0.02142429
918,2022/03/02 14:35:44,16106.1118,1340.0007,1,5,0,0,0,0,-1.502327,3.977625,-5.975693433375,0.0000002216536,0.558394,10.59234,2.257473,,-0.000117206902359612,,,,,,,,,,,,,,,,,,,,35.22331,-0.0518012
919,2022/03/02 14:35:54,16116.1121,1350.001,1,5,0,0,0,0,-1.502197,3.975962,-5.972678188514,0.0000002216536,0.5625615,10.59234,2.274047,,-0.000145177997183055,,,,,,,,,,,,,,,,,,,,35.39824,0.02238154
920,2022/03/02 14:36:04,16126.1112,1360.0001,1,5,0,0,0,0,-1.502121,3.974547,-5.970250514187,0.0000002216536,0.566727,10.59234,2.290606,,-0.000115347800601739,,2.74167203903198,0.363069504499435,,,,,,,,,,,,,,,,,35.46367,0.06718159
921,2022/03/02 14:36:14,16136.1113,1370.0002,1,5,0,0,0,0,-1.503212,3.972743,-5.971874950516,0.0000002216536,0.5708942,10.59234,2.307164,,-0.000128859901451506,,,,,,,,,,,,,,,,,,,,35.41722,0.05023479
922,2022/03/02 14:36:24,16146.1124,1380.0013,1,5,0,0,0,0,-1.502213,3.97137,-5.96584364181,0.0000002216536,0.5750614,10.59234,2.323717,,-0.00015976169379428,,,,,,,,,,,,,,,,,,,,35.48952,0.08607984
923,2022/03/02 14:36:34,16156.112,1390.0009,1,5,0,0,0,0,-1.501701,3.969755,-5.961385053255,0.0000002216536,0.5792264,10.59234,2.340254,,-0.000170247396454215,,2.6536169052124,,,,,,,,,,,,,,,,,,35.45891,0.03968596
924,2022/03/02 14:36:44,16166.1116,1400.0005,1,5,0,0,0,0,-1.502182,3.968188,-5.960940586216,0.0000002216536,0.5833927,10.59234,2.35679,,-0.000127655905089341,,,,,,,,,,,,,,,,,,,,35.46926,0.04150748
925,2022/03/02 14:36:54,16176.1118,1410.0007,1,5,0,0,0,0,-1.502213,3.966538,-5.958584948594,0.0000002216536,0.5875587,10.59234,2.373318,,-0.00016466919623781,,,,,,,,,,,,,,,,,,,,35.43553,0.05315542
926,2022/03/02 14:37:04,16186.1128,1420.0017,1,5,0,0,0,0,-1.50222,3.964943,-5.95621667346,0.0000002216536,0.5917254,10.59234,2.389842,,-0.000236256702919491,,,0.382156193256378,,,,,,,,,,,,,,,,,35.33276,0.04368305
927,2022/03/02 14:37:14,16196.1121,1430.001,1,5,0,0,0,0,-1.501976,3.963385,-5.95290914876,0.0000002216536,0.5958914,10.59234,2.406356,,-0.000175901295733638,,2.63957190513611,,,,,,,,,,,,,,,,,,35.25286,-0.06152391
928,2022/03/02 14:37:24,16206.1113,1440.0002,1,5,0,0,0,0,-1.50248,3.961515,-5.9520970572,0.0000002216536,0.6000578,10.59234,2.422866,,-0.000123979698400944,,,,,,,,,,,,,,,,,,,,35.21519,-0.08183122
929,2022/03/02 14:37:34,16216.1114,1450.0003,1,5,0,0,0,0,-1.502167,3.960114,-5.948752567038,0.0000002216536,0.6042245,10.59234,2.43937,,-0.000196021297597326,,,,,,,,,,,,,,,,,,,,35.19629,-0.03449678
930,2022/03/02 14:37:44,16226.1117,1460.0006,1,5,0,0,0,0,-1.501793,3.958466,-5.944796529538,0.0000002216536,0.6083916,10.59234,2.455869,,-0.000147885701153427,,2.55869293212891,,,,,,,,,,,,,,,,,,35.41746,0.05354643
931,2022/03/02 14:37:54,16236.1126,1470.0015,1,5,0,0,0,0,-1.502716,3.957129,-5.946441062364,0.0000002216536,0.6125587,10.59234,2.472361,,-0.000241198897128925,,,,,,,,,,,,,,,,,,,,35.51041,0.1072264
932,2022/03/02 14:38:04,16246.1125,1480.0014,1,5,0,0,0,0,-1.501938,3.955094,-5.940305972172,0.0000002216536,0.6167248,10.59234,2.488842,,-0.000107598301838152,,,,,,,,,,,,,,,,,,,,35.54298,0.0412786
933,2022/03/02 14:38:14,16256.1119,1490.0008,1,5,0,0,0,0,-1.50238,3.953716,-5.93998384408,0.0000002216536,0.620891,10.59234,2.505317,,-0.000116606301162392,,2.60951709747314,0.384412199258804,,,,,,,,,,,,,,,,,35.45166,-0.0204587
934,2022/03/02 14:38:24,16266.1113,1500.0002,1,5,0,0,0,0,-1.501572,3.951907,-5.934072897804,0.0000002216536,0.6250564,10.59234,2.521783,,-0.000111710898636375,,,,,,,,,,,,,,,,,,,,35.37315,-0.02611279
935,2022/03/02 14:38:34,16276.1113,1510.0002,1,5,0,0,0,0,-1.50238,3.950383,-5.93497641154,0.0000002216536,0.6292238,10.59234,2.538249,,-0.000177734604221769,,,,,,,,,,,,,,,,,,,,35.37814,0.0104475
936,2022/03/02 14:38:44,16286.1122,1520.0011,1,5,0,0,0,0,-1.5019,3.948727,-5.9305930813,0.0000002216536,0.6333899,10.59234,2.554703,,-0.000149540399434045,,2.59287190437317,,,,,,,,,,,,,,,,,,35.44776,-0.04689813
937,2022/03/02 14:38:54,16296.1123,1530.0012,1,5,0,0,0,0,-1.50222,3.947328,-5.92975506816,0.0000002216536,0.6375557,10.59234,2.571149,,-0.000173484106198885,,,,,,,,,,,,,,,,,,,,35.40155,-0.04933834
938,2022/03/02 14:39:04,16306.1115,1540.0004,1,5,0,0,0,0,-1.502457,3.945389,-5.927777320773,0.0000002216536,0.6417226,10.59234,2.587593,,-0.000151225496665575,,,,,,,,,,,,,,,,,,,,35.39711,0.008969307
939,2022/03/02 14:39:14,16316.1116,1550.0005,1,5,0,0,0,0,-1.502052,3.943891,-5.923929364332,0.0000002216536,0.6458896,10.59234,2.60403,,-0.000123979698400944,,2.4577009677887,0.392032712697983,,,,,,,,,,,,,,,,,35.40851,-0.07290959
940,2022/03/02 14:39:24,16326.1119,1560.0008,1,5,0,0,0,0,-1.502144,3.942098,-5.921598858112,0.0000002216536,0.6500573,10.59234,2.620463,,-0.000204942101845518,,,,,,,,,,,,,,,,,,,,35.37093,-0.09647608
941,2022/03/02 14:39:34,16336.1121,1570.001,1,5,0,0,0,0,-1.501755,3.940628,-5.91785780214,0.0000002216536,0.6542233,10.59234,2.636883,,-0.000146377497003414,,,,,,,,,,,,,,,,,,,,35.43827,-0.04873395
942,2022/03/02 14:39:44,16346.1112,1580.0001,1,5,0,0,0,0,-1.502083,3.938712,-5.916272337096,0.0000002216536,0.6583897,10.59234,2.653298,,-0.000230736099183559,,2.63291192054749,,,,,,,,,,,,,,,,,,35.63905,0.05246401
943,2022/03/02 14:39:54,16356.1114,1590.0003,1,5,0,0,0,0,-1.501976,3.937349,-5.913803701624,0.0000002216536,0.6625553,10.59234,2.669703,,-0.000142171600600705,,,,,,,,,,,,,,,,,,,,35.68913,0.09857535
944,2022/03/02 14:40:04,16366.1116,1600.0005,1,5,0,0,0,0,-1.501732,3.935678,-5.910333594296,0.0000002216536,0.6667218,10.59234,2.686104,,-0.000137769296998158,,,,,,,,,,,,,,,,,,,,35.66965,0.07803321
945,2022/03/02 14:40:14,16376.1118,1610.0007,1,5,0,0,0,0,-1.502121,3.933984,-5.909319980064,0.0000002216536,0.6708887,10.59234,2.702501,,-0.000190148202818818,,2.54916095733643,0.392949998378754,,,,,,,,,,,,,,,,,35.67301,0.05045176
946,2022/03/02 14:40:24,16386.1117,1620.0006,1,5,0,0,0,0,-1.502213,3.932628,-5.907644905764,0.0000002216536,0.6750556,10.59234,2.71889,,-0.000195219705346972,,,,,,,,,,,,,,,,,,,,35.62849,0.06637335
947,2022/03/02 14:40:34,16396.1119,1630.0008,1,5,0,0,0,0,-1.5019,3.93088,-5.903788672,0.0000002216536,0.6792219,10.59234,2.73527,,-0.000150262101669796,,,,,,,,,,,,,,,,,,,,35.55608,0.03776193
948,2022/03/02 14:40:44,16406.1112,1640.0001,1,5,0,0,0,0,-1.501884,3.929279,-5.901321261636,0.0000002216536,0.6833886,10.59234,2.751645,,-0.000128101906739175,,2.5791220664978,,,,,,,,,,,,,,,,,,35.36565,-0.07560968
949,2022/03/02 14:40:54,16416.1119,1650.0008,1,5,0,0,0,0,-1.501778,3.927488,-5.898215073664,0.0000002216536,0.6875544,10.59234,2.76801,,-0.000208445097086951,,,,,,,,,,,,,,,,,,,,35.33221,-0.09885073
950,2022/03/02 14:41:04,16426.1114,1660.0003,1,5,0,0,0,0,-1.501961,3.926151,-5.896925682111,0.0000002216536,0.6917199,10.59234,2.784367,,-0.00023147180036176,,,,,,,,,,,,,,,,,,,,35.51492,-0.02915025
951,2022/03/02 14:41:14,16436.1123,1670.0012,1,5,0,0,0,0,-1.50174,3.924483,-5.89355310042,0.0000002216536,0.6958867,10.59234,2.800722,,-0.000156750393216498,,2.53189706802368,0.394762605428696,,,,,,,,,,,,,,,,,35.64799,0.05786061
952,2022/03/02 14:41:24,16446.1123,1680.0012,1,5,0,0,0,0,-1.501717,3.922801,-5.890936949317,0.0000002216536,0.700053,10.59234,2.817069,,-0.000114469301479403,,,,,,,,,,,,,,,,,,,,35.53994,-0.01478791
953,2022/03/02 14:41:34,16456.1117,1690.0006,1,5,0,0,0,0,-1.501991,3.921074,-5.889417858334,0.0000002216536,0.7042187,10.59234,2.833407,,-0.000157037895405665,,,,,,,,,,,,,,,,,,,,35.56754,-0.04612207
954,2022/03/02 14:41:44,16466.1123,1700.0012,1,5,0,0,0,0,-1.501717,3.919719,-5.886308657523,0.0000002216536,0.7083851,10.59234,2.849741,,-0.000177901500137523,,2.65554809570313,,,,,,,,,,,,,,,,,,35.44055,-0.06987214
955,2022/03/02 14:41:54,16476.112,1710.0009,1,5,0,0,0,0,-1.50209,3.918015,-5.88521115135,0.0000002216536,0.7125514,10.59234,2.866068,,-0.000146215097629465,,,,,,,,,,,,,,,,,,,,35.6984,0.1022351
956,2022/03/02 14:42:04,16486.1111,1720,1,5,0,0,0,0,-1.5019,3.916721,-5.8825232699,0.0000002216536,0.7167165,10.59234,2.882384,,-0.000185081298695877,,,,,,,,,,,,,,,,,,,,35.53021,-0.05682111
957,2022/03/02 14:42:14,16496.1123,1730.0012,1,5,0,0,0,0,-1.502083,3.914943,-5.880569326269,0.0000002216536,0.7208834,10.59234,2.8987,,-0.000179151495103724,,,0.37123841047287,,,,,,,,,,,,,,,,,35.44614,-0.09959221
958,2022/03/02 14:42:24,16506.1124,1740.0013,1,5,0,0,0,0,-1.501755,3.913429,-5.877011567895,0.0000002216536,0.7250509,10.59234,2.915013,,-0.000164472803589888,,2.62026405334473,,,,,,,,,,,,,,,,,,35.61266,0.03133178
959,2022/03/02 14:42:34,16516.1115,1750.0004,1,5,0,0,0,0,-1.501663,3.911806,-5.874214333378,0.0000002216536,0.7292165,10.59234,2.93131,,-0.000134891597554088,,,,,,,,,,,,,,,,,,,,35.71505,0.05707741
960,2022/03/02 14:42:44,16526.1118,1760.0007,1,5,0,0,0,0,-1.501625,3.91032,-5.87183427,0.0000002216536,0.7333819,10.59234,2.947602,,-0.000132233093609102,,,,,,,,,,,,,,,,,,,,35.45563,-0.01638293
961,2022/03/02 14:42:54,16536.1111,1770,1,5,0,0,0,0,-1.501648,3.9087,-5.8694915376,0.0000002216536,0.7375485,10.59234,2.963891,,-0.000217525099287741,,2.70689010620117,,,,,,,,,,,,,,,,,,35.7257,0.07404923
962,2022/03/02 14:43:04,16546.1121,1780.001,1,5,0,0,0,0,-1.501907,3.907396,-5.868545404172,0.0000002216536,0.7417151,10.59234,2.980174,,-0.000161773001309484,,,,,,,,,,,,,,,,,,,,35.64859,-0.03316402
963,2022/03/02 14:43:14,16556.1113,1790.0002,1,5,0,0,0,0,-1.502182,3.905629,-5.866965582478,0.0000002216536,0.7458815,10.59234,2.996449,,-0.000193418905837461,,,,,,,,,,,,,,,,,,,,35.59066,0.04087567
964,2022/03/02 14:43:24,16566.1123,1800.0012,1,5,0,0,0,0,-1.501938,3.904192,-5.863854324096,0.0000002216536,0.7500491,10.59234,3.012723,,-0.00012083519686712,,2.73921489715576,0.369933903217316,,,,,,,,,,,,,,,,,35.55139,-0.06932735
965,2022/03/02 14:43:34,16576.1123,1810.0012,1,5,0,0,0,0,-1.501534,3.902842,-5.860249959628,0.0000002216536,0.7542159,10.59234,3.028989,,-0.000188661593711004,,,,,,,,,,,,,,,,,,,,35.64832,-0.01133084
966,2022/03/02 14:43:44,16586.1123,1820.0012,1,5,0,0,0,0,-1.501572,3.901029,-5.857675917588,0.0000002216536,0.7583827,10.59234,3.045247,,-0.000216744199860841,,,,,,,,,,,,,,,,,,,,35.73456,-0.02183437
967,2022/03/02 14:43:54,16596.1117,1830.0006,1,5,0,0,0,0,-1.501404,3.899803,-5.855179823412,0.0000002216536,0.7625489,10.59234,3.061496,,-0.000136215996462852,,,,,,,,,,,,,,,,,,,,35.76484,0.00903368
968,2022/03/02 14:44:04,16606.1116,1840.0005,1,5,0,0,0,0,-1.502434,3.897986,-5.856466697924,0.0000002216536,0.7667145,10.59234,3.077738,,-0.000145715996040963,,2.78966808319092,,,,,,,,,,,,,,,,,,35.7006,0.01435399
969,2022/03/02 14:44:14,16616.1124,1850.0013,1,5,0,0,0,0,-1.501991,3.896703,-5.852812835673,0.0000002216536,0.7708806,10.59234,3.093976,,-0.000132640692754649,,,,,,,,,,,,,,,,,,,,35.66771,0.04215956
970,2022/03/02 14:44:24,16626.1113,1860.0002,1,5,0,0,0,0,-1.50164,3.895207,-5.84919863948,0.0000002216536,0.7750466,10.59234,3.110206,,-0.000156629597768188,,,,,,,,,,,,,,,,,,,,35.78136,0.04097939
971,2022/03/02 14:44:34,16636.1114,1870.0003,1,5,0,0,0,0,-1.501793,3.893923,-5.847866303939,0.0000002216536,0.7792129,10.59234,3.126431,,-0.00019557420455385,,2.71521997451782,0.355337202548981,,,,,,,,,,,,,,,,,35.6314,-0.07593155
972,2022/03/02 14:44:44,16646.1114,1880.0003,1,5,0,0,0,0,-1.50174,3.892224,-5.84510846976,0.0000002216536,0.7833792,10.59234,3.142651,,-0.000128109299112111,,,,,,,,,,,,,,,,,,,,35.61995,-0.06757021
973,2022/03/02 14:44:54,16656.1117,1890.0006,1,5,0,0,0,0,-1.502029,3.89101,-5.84440985929,0.0000002216536,0.7875448,10.59234,3.158862,,-0.000146064106957056,,,,,,,,,,,,,,,,,,,,35.81224,0.06392121
974,2022/03/02 14:45:04,16666.1124,1900.0013,1,5,0,0,0,0,-1.502258,3.889492,-5.843020472936,0.0000002216536,0.7917123,10.59234,3.175074,,-0.000115553899377119,,3.03480195999146,,,,,,,,,,,,,,,,,,35.55952,-0.01809001
975,2022/03/02 14:45:14,16676.113,1910.0019,1,5,0,0,0,0,-1.502258,3.888112,-5.840947356896,0.0000002216536,0.7958786,10.59234,3.191276,,-0.000191674393136054,,,,,,,,,,,,,,,,,,,,35.61213,-0.06994367
976,2022/03/02 14:45:24,16686.1111,1920,1,5,0,0,0,0,-1.501648,3.886516,-5.836178978368,0.0000002216536,0.8000439,10.59234,3.207467,,-0.000110918801510707,,,,,,,,,,,,,,,,,,,,35.5,-0.1101828
977,2022/03/02 14:45:34,16696.112,1930.0009,1,5,0,0,0,0,-1.501701,3.885021,-5.834139920721,0.0000002216536,0.8042114,10.59234,3.223662,,-0.000104006896435749,,,,,,,,,,,,,,,,,,,,35.73601,-0.06853819
978,2022/03/02 14:45:44,16706.1113,1940.0002,1,5,0,0,0,0,-1.501907,3.883794,-5.833097395158,0.0000002216536,0.8083771,10.59234,3.239843,,-0.000140483403811231,,2.88432288169861,0.346553891897202,,,,,,,,,,,,,,,,,35.59271,-0.08417487
979,2022/03/02 14:45:54,16716.1122,1950.0011,1,5,0,0,0,0,-1.5019,3.882211,-5.8306927009,0.0000002216536,0.812544,10.59234,3.256024,,-0.00011854089825647,,,,,,,,,,,,,,,,,,,,35.72632,-0.0450635
980,2022/03/02 14:46:04,16726.1125,1960.0014,1,5,0,0,0,0,-1.501793,3.881023,-5.828493174239,0.0000002216536,0.8167106,10.59234,3.272197,,-0.000187074692803435,,,,,,,,,,,,,,,,,,,,35.748,0.04644871
981,2022/03/02 14:46:14,16736.1116,1970.0005,1,5,0,0,0,0,-1.50248,3.879642,-5.82908451216,0.0000002216536,0.8208771,10.59234,3.288364,,-0.000182857300387695,,,,,,,,,,,,,,,,,,,,35.91296,0.09625077
982,2022/03/02 14:46:24,16746.1129,1980.0018,1,5,0,0,0,0,-1.501953,3.878142,-5.824787011326,0.0000002216536,0.8250444,10.59234,3.304528,,-0.000182686999323778,,2.98756194114685,,,,,,,,,,,,,,,,,,35.69404,0.04229188
983,2022/03/02 14:46:34,16756.112,1990.0009,1,5,0,0,0,0,-1.501648,3.87678,-5.82155893344,0.0000002216536,0.8292097,10.59234,3.320679,,-0.0000995781228994019,,,,,,,,,,,,,,,,,,,,35.58915,0.007586479
984,2022/03/02 14:46:44,16766.1121,2000.001,1,5,0,0,0,0,-1.502167,3.875655,-5.821881044385,0.0000002216536,0.8333758,10.59234,3.336828,,-0.0000858796629472636,,,,,,,,,,,,,,,,,,,,35.73473,0.06847143
985,2022/03/02 14:46:54,16776.1113,2010.0002,1,5,0,0,0,0,-1.502068,3.873981,-5.818982892708,0.0000002216536,0.8375424,10.59234,3.352972,,-0.0000943143531912938,,2.99580597877502,0.336250811815262,,,,,,,,,,,,,,,,,35.57826,-0.004388094
986,2022/03/02 14:47:04,16786.1113,2020.0002,1,5,0,0,0,0,-1.501953,3.872941,-5.816975353773,0.0000002216536,0.8417079,10.59234,3.369107,,-0.000139817304443568,,,,,,,,,,,,,,,,,,,,35.48251,-0.06541491
987,2022/03/02 14:47:14,16796.1116,2030.0005,1,5,0,0,0,0,-1.502831,3.871389,-5.818043402259,0.0000002216536,0.8458747,10.59234,3.385241,,-0.000106291197880637,,,,,,,,,,,,,,,,,,,,35.70795,-0.0176537
988,2022/03/02 14:47:24,16806.1125,2040.0014,1,5,0,0,0,0,-1.502083,3.870184,-5.813337593272,0.0000002216536,0.8500417,10.59234,3.40137,,-0.000119030497444328,,,,,,,,,,,,,,,,,,,,35.9072,0.01277804
989,2022/03/02 14:47:34,16816.1118,2050.0007,1,5,0,0,0,0,-1.502121,3.868607,-5.811115815447,0.0000002216536,0.8542078,10.59234,3.41749,,-0.000117218696686905,,3.06956195831299,,,,,,,,,,,,,,,,,,35.70912,-0.05171776
990,2022/03/02 14:47:44,16826.1118,2060.0007,1,5,0,0,0,0,-1.501938,3.867357,-5.808530437866,0.0000002216536,0.8583744,10.59234,3.433607,,-0.000112556401290931,,,,,,,,,,,,,,,,,,,,35.63837,-0.03212094
991,2022/03/02 14:47:54,16836.1121,2070.001,1,5,0,0,0,0,-1.501259,3.865917,-5.803742689503,0.0000002216536,0.8625404,10.59234,3.449716,,-0.000140617907163687,,,,,,,,,,,,,,,,,,,,35.64173,0.02644181
992,2022/03/02 14:48:04,16846.1111,2080,1,5,0,0,0,0,-1.501953,3.86463,-5.80449262239,0.0000002216536,0.8667066,10.59234,3.46582,,-0.000148572697071359,,,0.31714129447937,,,,,,,,,,,,,,,,,35.64733,-0.07504344
