Repository: HVES-Battery-Testing-Consortium/LG-HG2

# Battery Testing Consortium (BTC)
The Battery Testing Consortium (BTC) has been developed within the High Voltage and Energy Storage Lab at Oxford Brookes University to provide accurate and comprehensive cell data to Formula Student Electric teams. Through the BTC, we aim to provide FS teams with information for improved and informed decisions for cell selection, pack architecture design, thermal cooling requirements, and end of life predictions. A range of tests are completed to provide a comprehensive electrochemical lithium-ion characterisation for modelling, validation, and battery management parameterisation.

File: Data/Round1/LG_HG2/Package 1/220228_BTC_HPPC_EIS_LG_HG2_2_35C/220228_BTC_HPPC_EIS_LG_HG2_2_35C_Channel_3_Wb_1.CSV (part 6 of 44)
Data_Point,Date_Time,Test_Time(s),Step_Time(s),Cycle_Index,Step_Index,TC_Counter1,TC_Counter2,TC_Counter3,TC_Counter4,Current(A),Voltage(V),Power(W),Charge_Capacity(Ah),Discharge_Capacity(Ah),Charge_Energy(Wh),Discharge_Energy(Wh),ACR(Ohm),dV/dt(V/s),Internal_Resistance(Ohm),dQ/dV(Ah/V),dV/dQ(V/Ah),MetaCode_MV_UD1,MetaCode_MV_UD2,MetaCode_MV_UD3,MetaCode_MV_UD4,MetaCode_MV_UD5,MetaCode_MV_UD6,MetaCode_MV_UD7,MetaCode_MV_UD8,MetaCode_MV_UD9,MetaCode_MV_UD10,MetaCode_MV_UD11,MetaCode_MV_UD12,MetaCode_MV_UD13,MetaCode_MV_UD14,MetaCode_MV_UD15,MetaCode_MV_UD16,Aux_Temperature_1(C),Aux_dT/dt_1(C)
993,2022/03/02 14:48:14,16856.1128,2090.0017,1,5,0,0,0,0,-1.501991,3.863467,-5.802892662797,0.0000002216536,0.8708736,10.59234,3.481921,,-0.00014338300388772,,3.19436097145081,,,,,,,,,,,,,,,,,,35.62172,-0.06687284
994,2022/03/02 14:48:24,16866.1123,2100.0012,1,5,0,0,0,0,-1.502121,3.861994,-5.801182289274,0.0000002216536,0.8750402,10.59234,3.498016,,-0.000155860994709656,,,,,,,,,,,,,,,,,,,,35.56331,-0.02417445
995,2022/03/02 14:48:34,16876.1123,2110.0012,1,5,0,0,0,0,-1.502037,3.86085,-5.79913955145,0.0000002216536,0.8792075,10.59234,3.514107,,-0.0000972927300608717,,,,,,,,,,,,,,,,,,,,35.66651,-0.008175373
996,2022/03/02 14:48:44,16886.1124,2120.0013,1,5,0,0,0,0,-1.50248,3.859382,-5.79864426736,0.0000002216536,0.8833739,10.59234,3.53019,,-0.000148096805787645,,,,,,,,,,,,,,,,,,,,35.63594,-0.07515073
997,2022/03/02 14:48:54,16896.1127,2130.0016,1,5,0,0,0,0,-1.501923,3.858275,-5.794831962825,0.0000002216536,0.8875408,10.59234,3.54627,,-0.0000884732507984154,,3.18722605705261,,,,,,,,,,,,,,,,,,35.64682,-0.08904457
998,2022/03/02 14:49:04,16906.112,2140.0009,1,5,0,0,0,0,-1.501686,3.85691,-5.79186775026,0.0000002216536,0.8917065,10.59234,3.562339,,-0.000165044300956652,,,,,,,,,,,,,,,,,,,,35.76562,0.07862091
999,2022/03/02 14:49:14,16916.1113,2150.0002,1,5,0,0,0,0,-1.501465,3.855692,-5.78918658878,0.0000002216536,0.8958722,10.59234,3.578403,,-0.0000970143591985106,,,,,,,,,,,,,,,,,,,,35.90105,0.03260612
1000,2022/03/02 14:49:24,16926.1114,2160.0003,1,5,0,0,0,0,-1.502106,3.85427,-5.78952209262,0.0000002216536,0.9000387,10.59234,3.594465,,-0.000121241399028804,,3.21369791030884,0.310351312160492,,,,,,,,,,,,,,,,,35.77088,-0.0598371
1001,2022/03/02 14:49:34,16936.1119,2170.0008,1,5,0,0,0,0,-1.501938,3.853171,-5.787223945398,0.0000002216536,0.9042044,10.59234,3.610518,,-0.000110108499939088,,,,,,,,,,,,,,,,,,,,35.59755,-0.04007459
1002,2022/03/02 14:49:44,16946.1123,2180.0012,1,5,0,0,0,0,-1.501717,3.851727,-5.784203915259,0.0000002216536,0.9083716,10.59234,3.626572,,-0.000102554098702967,,,,,,,,,,,,,,,,,,,,35.59725,-0.09376168
1003,2022/03/02 14:49:54,16956.1133,2190.0022,1,5,0,0,0,0,-1.501831,3.850624,-5.782986492544,0.0000002216536,0.9125385,10.59234,3.64262,,-0.00011617560085142,,,,,,,,,,,,,,,,,,,,35.67328,0.01175642
1004,2022/03/02 14:50:04,16966.1117,2200.0006,1,5,0,0,0,0,-1.501549,3.849051,-5.779538679999,0.0000002216536,0.9167053,10.59234,3.658661,,-0.0000937991935643367,,3.27375102043152,,,,,,,,,,,,,,,,,,35.73791,-0.02905369
1005,2022/03/02 14:50:14,16976.1119,2210.0008,1,5,0,0,0,0,-1.501808,3.848085,-5.77908483768,0.0000002216536,0.9208705,10.59234,3.674692,,-0.000112921698018909,,,,,,,,,,,,,,,,,,,,35.92984,0.1091468
1006,2022/03/02 14:50:24,16986.112,2220.0009,1,5,0,0,0,0,-1.502167,3.846797,-5.778531509099,0.0000002216536,0.9250371,10.59234,3.690722,,-0.000118142997962423,,,,,,,,,,,,,,,,,,,,35.87642,-0.04790664
1007,2022/03/02 14:50:34,16996.1115,2230.0004,1,5,0,0,0,0,-1.502495,3.845538,-5.77790161731,0.0000002216536,0.9292025,10.59234,3.706743,,-0.000156094392878003,,,,,,,,,,,,,,,,,,,,35.64881,-0.03511906
1008,2022/03/02 14:50:44,17006.1122,2240.0011,1,5,0,0,0,0,-1.501991,3.844331,-5.774150563021,0.0000002216536,0.9333691,10.59234,3.722763,,-0.000109586799226236,,3.309809923172,0.307053506374359,,,,,,,,,,,,,,,,,35.93427,0.08251905
1009,2022/03/02 14:50:54,17016.1125,2250.0014,1,5,0,0,0,0,-1.501938,3.842722,-5.771530195236,0.0000002216536,0.9375357,10.59234,3.738777,,-0.000214173400308937,,,,,,,,,,,,,,,,,,,,35.67297,-0.03985763
1010,2022/03/02 14:51:04,17026.1124,2260.0013,1,5,0,0,0,0,-1.502037,3.841708,-5.770387559196,0.0000002216536,0.9417023,10.59234,3.754787,,-0.0000918992882361636,,,,,,,,,,,,,,,,,,,,35.91012,0.05365252
1011,2022/03/02 14:51:14,17036.1117,2270.0006,1,5,0,0,0,0,-1.502106,3.840324,-5.768573722344,0.0000002216536,0.9458696,10.59234,3.770794,,-0.000158030597958714,,,,,,,,,,,,,,,,,,,,35.64881,-0.06697655
1012,2022/03/02 14:51:24,17046.1118,2280.0007,1,5,0,0,0,0,-1.501961,3.839189,-5.766312149629,0.0000002216536,0.9500357,10.59234,3.786791,,-0.0000930024471017532,,3.36432909965515,,,,,,,,,,,,,,,,,,35.94069,0.02280712
1013,2022/03/02 14:51:34,17056.1113,2290.0002,1,5,0,0,0,0,-1.501686,3.837871,-5.763277150506,0.0000002216536,0.954203,10.59234,3.802787,,,,,,,,,,,,,,,,,,,,,,35.74149,-0.06059885
1014,2022/03/02 14:51:44,17066.112,2300.0009,1,5,0,0,0,0,-1.502258,3.837008,-5.764175964064,0.0000002216536,0.9583685,10.59234,3.818772,,-0.0000477674802823458,,,,,,,,,,,,,,,,,,,,35.72482,-0.01802206
1015,2022/03/02 14:51:54,17076.1115,2310.0004,1,5,0,0,0,0,-1.502235,3.835391,-5.761658598885,0.0000002216536,0.9625368,10.59234,3.834762,,-0.000126003098557703,,,,,,,,,,,,,,,,,,,,35.84838,0.0867641
1016,2022/03/02 14:52:04,17086.1125,2320.0014,1,5,0,0,0,0,-1.501953,3.834447,-5.759159174991,0.0000002216536,0.9667044,10.59234,3.850744,,-0.00011588390043471,,3.34125995635986,0.300807297229767,,,,,,,,,,,,,,,,,35.73856,0.05219221
1017,2022/03/02 14:52:14,17096.1117,2330.0006,1,5,0,0,0,0,-1.502327,3.832981,-5.758390846787,0.0000002216536,0.970871,10.59234,3.866717,,-0.000167885096743703,,,,,,,,,,,,,,,,,,,,35.72242,-0.02763271
1018,2022/03/02 14:52:24,17106.1116,2340.0005,1,5,0,0,0,0,-1.502144,3.831943,-5.756130185792,0.0000002216536,0.9750375,10.59234,3.882684,,-0.000148358405567706,,,,,,,,,,,,,,,,,,,,35.85649,-0.02228022
1019,2022/03/02 14:52:34,17116.1121,2350.001,1,5,0,0,0,0,-1.502602,3.830576,-5.755831158752,0.0000002216536,0.9792048,10.59234,3.89865,,-0.000105060898931697,,,,,,,,,,,,,,,,,,,,35.68088,-0.03903151
1020,2022/03/02 14:52:44,17126.1121,2360.001,1,5,0,0,0,0,-1.501976,3.829242,-5.751429582192,0.0000002216536,0.9833722,10.59234,3.914611,,-0.000168543294421397,,,,,,,,,,,,,,,,,,,,35.92351,0.09859204
1021,2022/03/02 14:52:54,17136.112,2370.0009,1,5,0,0,0,0,-1.502014,3.827909,-5.749572908726,0.0000002216536,0.9875392,10.59234,3.930565,,-0.000123836303828284,,3.41336297988892,,,,,,,,,,,,,,,,,,35.79474,-0.04428148
1022,2022/03/02 14:53:04,17146.1113,2380.0002,1,5,0,0,0,0,-1.502014,3.826695,-5.74774946373,0.0000002216536,0.9917051,10.59234,3.94651,,-0.000224338000407442,,,,,,,,,,,,,,,,,,,,35.62636,-0.05340338
1023,2022/03/02 14:53:14,17156.1113,2390.0002,1,5,0,0,0,0,-1.501907,3.825637,-5.745750989759,0.0000002216536,0.9958715,10.59234,3.962451,,-0.0000877558704814874,,,,,,,,,,,,,,,,,,,,35.91331,0.09306431
1024,2022/03/02 14:53:24,17166.1117,2400.0006,1,5,0,0,0,0,-1.502304,3.824316,-5.745285224064,0.0000002216536,1.000038,10.59234,3.978389,,-0.000163093995070085,,,0.295513212680817,,,,,,,,,,,,,,,,,35.63248,-0.04740357
1025,2022/03/02 14:53:34,17176.1111,2410,1,5,0,0,0,0,-1.502182,3.823193,-5.743131707126,0.0000002216536,1.004204,10.59234,3.994318,,-0.000160086405230686,,3.37561893463135,,,,,,,,,,,,,,,,,,35.77095,0.05420923
1026,2022/03/02 14:53:44,17186.1119,2420.0008,1,5,0,0,0,0,-1.501923,3.821835,-5.740101888705,0.0000002216536,1.008372,10.59234,4.010249,,-0.000117635398055427,,,,,,,,,,,,,,,,,,,,35.83627,0.05435586
1027,2022/03/02 14:53:54,17196.1111,2430,1,5,0,0,0,0,-1.502457,3.820736,-5.740491548352,0.0000002216536,1.012539,10.59234,4.026171,,-0.000144538396853022,,,,,,,,,,,,,,,,,,,,35.61752,-0.07981539
1028,2022/03/02 14:54:04,17206.1112,2440.0001,1,5,0,0,0,0,-1.501862,3.819366,-5.736160659492,0.0000002216536,1.016706,10.59234,4.042089,,-0.000181789204361849,,,,,,,,,,,,,,,,,,,,35.75891,-0.04818678
1029,2022/03/02 14:54:14,17216.1113,2450.0002,1,5,0,0,0,0,-1.501961,3.818249,-5.734861086289,0.0000002216536,1.020873,10.59234,4.058002,,-0.000132473694975488,,3.28953504562378,,,,,,,,,,,,,,,,,,35.79095,0.02322197
1030,2022/03/02 14:54:24,17226.1121,2460.001,1,5,0,0,0,0,-1.501808,3.816683,-5.731925062864,0.0000002216536,1.025039,10.59234,4.073908,,-0.000151237400132231,,,,,,,,,,,,,,,,,,,,35.72378,0.02614737
1031,2022/03/02 14:54:34,17236.113,2470.0019,1,5,0,0,0,0,-1.501846,3.815763,-5.730688398498,0.0000002216536,1.029206,10.59234,4.089809,,-0.0000976007431745529,,,,,,,,,,,,,,,,,,,,35.75773,0.01192689
1032,2022/03/02 14:54:44,17246.1113,2480.0002,1,5,0,0,0,0,-1.501923,3.814325,-5.728822446975,0.0000002216536,1.033372,10.59234,4.105703,,-0.0000825416573206894,,,0.298972010612488,,,,,,,,,,,,,,,,,35.93112,0.07470965
1033,2022/03/02 14:54:54,17256.1117,2490.0006,1,5,0,0,0,0,-1.502197,3.813339,-5.728386405783,0.0000002216536,1.037539,10.59234,4.121594,,-0.000121458499052096,,3.38416504859924,,,,,,,,,,,,,,,,,,35.79694,-0.08113265
1034,2022/03/02 14:55:04,17266.1121,2500.001,1,5,0,0,0,0,-1.501831,3.811813,-5.724698929603,0.0000002216536,1.041706,10.59234,4.137484,,-0.000162611700943671,,,,,,,,,,,,,,,,,,,,35.88834,-0.01761556
1035,2022/03/02 14:55:14,17276.1122,2510.0011,1,5,0,0,0,0,-1.501793,3.810801,-5.723034266193,0.0000002216536,1.045873,10.59234,4.153364,,-0.000139360607136041,,,,,,,,,,,,,,,,,,,,35.89276,0.05694747
1036,2022/03/02 14:55:24,17286.1121,2520.001,1,5,0,0,0,0,-1.501678,3.809295,-5.72033449701,0.0000002216536,1.050039,10.59234,4.169236,,-0.000112979898403864,,,,,,,,,,,,,,,,,,,,35.75196,-0.08007288
1037,2022/03/02 14:55:34,17296.1114,2530.0003,1,5,0,0,0,0,-1.501717,3.807986,-5.718517311962,0.0000002216536,1.054206,10.59234,4.185107,,-0.000103803300589789,,3.25211405754089,,,,,,,,,,,,,,,,,,35.71515,-0.02193689
1038,2022/03/02 14:55:44,17306.1123,2540.0012,1,5,0,0,0,0,-1.502144,3.806881,-5.718483452864,0.0000002216536,1.058372,10.59234,4.200968,,-0.000110825698357075,,,,,,,,,,,,,,,,,,,,35.8897,0.08007288
1039,2022/03/02 14:55:54,17316.1117,2550.0006,1,5,0,0,0,0,-1.502213,3.805408,-5.716533367904,0.0000002216536,1.062538,10.59234,4.216827,,-0.000122447905596346,,,,,,,,,,,,,,,,,,,,35.60952,-0.05324125
1040,2022/03/02 14:56:04,17326.1119,2560.0008,1,5,0,0,0,0,-1.501976,3.804467,-5.714218126792,0.0000002216536,1.066705,10.59234,4.232681,,-0.000139348499942571,,3.2319929599762,0.300652086734772,,,,,,,,,,,,,,,,,35.89603,0.08815289
1041,2022/03/02 14:56:14,17336.1118,2570.0007,1,5,0,0,0,0,-1.501953,3.802966,-5.711876192598,0.0000002216536,1.070872,10.59234,4.248533,,-0.000178842499735765,,,,,,,,,,,,,,,,,,,,35.89617,0.1188695
1042,2022/03/02 14:56:24,17346.1122,2580.0011,1,5,0,0,0,0,-1.501778,3.80192,-5.70963981376,0.0000002216536,1.07504,10.59234,4.264379,,-0.000140471194754355,,,,,,,,,,,,,,,,,,,,35.7584,0.0372684
1043,2022/03/02 14:56:34,17356.1112,2590.0001,1,5,0,0,0,0,-1.50161,3.800437,-5.70677420357,0.0000002216536,1.079206,10.59234,4.280215,,-0.000115485898277257,,,,,,,,,,,,,,,,,,,,35.49883,-0.061481
1044,2022/03/02 14:56:44,17366.112,2600.0009,1,5,0,0,0,0,-1.502182,3.799371,-5.707346727522,0.0000002216536,1.083372,10.59234,4.296048,,-0.000104460697912145,,3.39166688919067,,,,,,,,,,,,,,,,,,35.68965,-0.02169251
1045,2022/03/02 14:56:54,17376.1123,2610.0012,1,5,0,0,0,0,-1.502739,3.797898,-5.707249442622,0.0000002216536,1.08754,10.59234,4.311878,,-0.000150543302879669,,,,,,,,,,,,,,,,,,,,35.72646,-0.02827525
1046,2022/03/02 14:57:04,17386.1115,2620.0004,1,5,0,0,0,0,-1.502625,3.796752,-5.705094474,0.0000002216536,1.091706,10.59234,4.327699,,-0.000115597496915143,,,,,,,,,,,,,,,,,,,,35.71085,0.05140185
1047,2022/03/02 14:57:14,17396.1115,2630.0004,1,5,0,0,0,0,-1.502441,3.795128,-5.701955907448,0.0000002216536,1.095873,10.59234,4.343519,,-0.000125533493701369,,,,,,,,,,,,,,,,,,,,35.58287,-0.05558252
1048,2022/03/02 14:57:24,17406.1112,2640.0001,1,5,0,0,0,0,-1.502365,3.794294,-5.70041450531,0.0000002216536,1.10004,10.59234,4.359332,,,,3.19567489624023,0.310388594865799,,,,,,,,,,,,,,,,,35.70694,-0.05045533
1049,2022/03/02 14:57:34,17416.1119,2650.0008,1,5,0,0,0,0,-1.502365,3.792898,-5.69831720377,0.0000002216536,1.104207,10.59234,4.375139,,-0.0000828924676170573,,,,,,,,,,,,,,,,,,,,35.72543,0.0604701
1050,2022/03/02 14:57:44,17426.1112,2660.0001,1,5,0,0,0,0,-1.502625,3.791791,-5.697639951375,0.0000002216536,1.108374,10.59234,4.39094,,-0.000148624603752978,,,,,,,,,,,,,,,,,,,,35.76872,0.03834367
1051,2022/03/02 14:57:54,17436.1114,2670.0003,1,5,0,0,0,0,-1.501938,3.790035,-5.69239758783,0.0000002216536,1.112542,10.59234,4.406739,,-0.000144069403177127,,,,,,,,,,,,,,,,,,,,35.61293,-0.04795074
1052,2022/03/02 14:58:04,17446.1116,2680.0005,1,5,0,0,0,0,-1.50222,3.788862,-5.69170427364,0.0000002216536,1.116709,10.59234,4.42253,,-0.000102069403510541,,3.25243806838989,,,,,,,,,,,,,,,,,,35.60172,-0.06252885
1053,2022/03/02 14:58:14,17456.1116,2690.0005,1,5,0,0,0,0,-1.502037,3.78756,-5.68905525972,0.0000002216536,1.120876,10.59234,4.438316,,-0.000147149199619889,,,,,,,,,,,,,,,,,,,,35.72118,-0.02566695
1054,2022/03/02 14:58:24,17466.1111,2700,1,5,0,0,0,0,-1.50248,3.786347,-5.68891064056,0.0000002216536,1.125042,10.59234,4.454093,,-0.00015168430400081,,,,,,,,,,,,,,,,,,,,35.81453,0.08284211
1055,2022/03/02 14:58:34,17476.1118,2710.0007,1,5,0,0,0,0,-1.501732,3.785155,-5.68428838846,0.0000002216536,1.129209,10.59234,4.469869,,-0.000144245001138188,,,,,,,,,,,,,,,,,,,,35.79942,0.05037189
1056,2022/03/02 14:58:44,17486.1112,2720.0001,1,5,0,0,0,0,-1.501518,3.783515,-5.68101587577,0.0000002216536,1.133374,10.59234,4.485632,,-0.00010500520147616,,3.19182395935059,0.30690398812294,,,,,,,,,,,,,,,,,35.73597,0.03877997
1057,2022/03/02 14:58:54,17496.1113,2730.0002,1,5,0,0,0,0,-1.501846,3.782485,-5.68070996731,0.0000002216536,1.137542,10.59234,4.501399,,-0.000111514702439308,,,,,,,,,,,,,,,,,,,,35.60746,-0.03941178
1058,2022/03/02 14:59:04,17506.1115,2740.0004,1,5,0,0,0,0,-1.502144,3.78092,-5.67948629248,0.0000002216536,1.141709,10.59234,4.517157,,-0.00010904479859164,,,,,,,,,,,,,,,,,,,,35.50731,-0.02710581
1059,2022/03/02 14:59:14,17516.1113,2750.0002,1,5,0,0,0,0,-1.502274,3.779765,-5.67824268561,0.0000002216536,1.145875,10.59234,4.532906,,-0.000134131696540862,,,,,,,,,,,,,,,,,,,,35.57317,-0.08602142
1060,2022/03/02 14:59:24,17526.1114,2760.0003,1,5,0,0,0,0,-1.502235,3.778385,-5.676022190475,0.0000002216536,1.150042,10.59234,4.548653,,-0.000116153001727071,,3.02088499069214,,,,,,,,,,,,,,,,,,35.65923,-0.01049638
1061,2022/03/02 14:59:34,17536.1125,2770.0014,1,5,0,0,0,0,-1.502754,3.777123,-5.676086696742,0.0000002216536,1.154209,10.59234,4.564395,,-0.000105341896414757,,,,,,,,,,,,,,,,,,,,35.76717,0.09721875
1062,2022/03/02 14:59:44,17546.1111,2780,1,5,0,0,0,0,-1.501862,3.775623,-5.670464710026,0.0000002216536,1.158375,10.59234,4.580128,,-0.000112410198198631,,,,,,,,,,,,,,,,,,,,35.73188,0.06824017
1063,2022/03/02 14:59:54,17556.1128,2790.0017,1,5,0,0,0,0,-1.501976,3.774455,-5.66914082308,0.0000002216536,1.162543,10.59234,4.595859,,-0.000140894699143246,,,0.325269311666489,,,,,,,,,,,,,,,,,35.51614,-0.03283978
1064,2022/03/02 15:00:04,17566.1114,2800.0003,1,5,0,0,0,0,-1.502518,3.772819,-5.668728458242,0.0000002216536,1.166709,10.59234,4.611583,,-0.000142780394526199,,3.1628999710083,,,,,,,,,,,,,,,,,,35.70762,0.0302422
1065,2022/03/02 15:00:14,17576.1114,2810.0003,1,5,0,0,0,0,-1.501686,3.771581,-5.663730385566,0.0000002216536,1.170875,10.59234,4.627298,,-0.000174785396666266,,,,,,,,,,,,,,,,,,,,35.82538,0.07748961
1066,2022/03/02 15:00:24,17586.1113,2820.0002,1,5,0,0,0,0,-1.502029,3.77025,-5.66302483725,0.0000002216536,1.175042,10.59234,4.643009,,-0.0000856804690556601,,,,,,,,,,,,,,,,,,,,35.48505,-0.0519371
1067,2022/03/02 15:00:34,17596.1123,2830.0012,1,5,0,0,0,0,-1.501686,3.768915,-5.65972689069,0.0000002216536,1.179209,10.59234,4.65872,,-0.000127104605780914,,3.089998960495,,,,,,,,,,,,,,,,,,35.55688,-0.03697038
1068,2022/03/02 15:00:44,17606.1118,2840.0007,1,5,0,0,0,0,-1.50164,3.767509,-5.65744221476,0.0000002216536,1.183376,10.59234,4.674422,,-0.000146080201375298,,,,,,,,,,,,,,,,,,,,35.76564,0.03845692
1069,2022/03/02 15:00:54,17616.1112,2850.0001,1,5,0,0,0,0,-1.502213,3.766057,-5.657419784141,0.0000002216536,1.187543,10.59234,4.690115,,-0.000129414998809807,,,,,,,,,,,,,,,,,,,,35.75855,-0.003857613
1070,2022/03/02 15:01:04,17626.1121,2860.001,1,5,0,0,0,0,-1.501884,3.76502,-5.65462329768,0.0000002216536,1.19171,10.59234,4.705807,,-0.000123427802463993,,,,,,,,,,,,,,,,,,,,35.5134,-0.09696007
1071,2022/03/02 15:01:14,17636.1122,2870.0011,1,5,0,0,0,0,-1.502274,3.763339,-5.653566332886,0.0000002216536,1.195878,10.59234,4.721496,,-0.000104511302197352,,3.03855109214783,0.322888493537903,,,,,,,,,,,,,,,,,35.60713,-0.0519228
1072,2022/03/02 15:01:24,17646.1123,2880.0012,1,5,0,0,0,0,-1.501602,3.762069,-5.649130334538,0.0000002216536,1.200045,10.59234,4.737175,,-0.000148636201629415,,,,,,,,,,,,,,,,,,,,35.66448,-0.0375998
1073,2022/03/02 15:01:34,17656.1114,2890.0003,1,5,0,0,0,0,-1.502029,3.76073,-5.64872552117,0.0000002216536,1.204211,10.59234,4.752847,,-0.000165635807206854,,,,,,,,,,,,,,,,,,,,35.58555,0.005303621
1074,2022/03/02 15:01:44,17666.1124,2900.0013,1,5,0,0,0,0,-1.502106,3.75933,-5.64691214898,0.0000002216536,1.208379,10.59234,4.768518,,-0.000175090404809453,,,,,,,,,,,,,,,,,,,,35.42581,0.02561808
1075,2022/03/02 15:01:54,17676.1116,2910.0005,1,5,0,0,0,0,-1.502083,3.757599,-5.644225578717,0.0000002216536,1.212545,10.59234,4.784176,,-0.000186858800589107,,2.98524188995361,,,,,,,,,,,,,,,,,,35.39796,-0.0575161
1076,2022/03/02 15:02:04,17686.1118,2920.0007,1,5,0,0,0,0,-1.5019,3.756567,-5.6419879773,0.0000002216536,1.216712,10.59234,4.799832,,-0.000102346697531175,,,,,,,,,,,,,,,,,,,,35.48388,-0.08996248
1077,2022/03/02 15:02:14,17696.1118,2930.0007,1,5,0,0,0,0,-1.50222,3.754946,-5.64075498012,0.0000002216536,1.220879,10.59234,4.815481,,-0.000099356213468127,,,,,,,,,,,,,,,,,,,,35.57553,-0.07692099
1078,2022/03/02 15:02:24,17706.1114,2940.0003,1,5,0,0,0,0,-1.501907,3.75375,-5.63778340125,0.0000002216536,1.225046,10.59234,4.831125,,-0.000164870492881164,,2.97378396987915,0.335317313671112,,,,,,,,,,,,,,,,,35.71031,0.07526994
1079,2022/03/02 15:02:34,17716.1122,2950.0011,1,5,0,0,0,0,-1.502182,3.75225,-5.6365624095,0.0000002216536,1.229213,10.59234,4.846765,,-0.000127391293062828,,,,,,,,,,,,,,,,,,,,35.73559,0.07536769
1080,2022/03/02 15:02:44,17726.1115,2960.0004,1,5,0,0,0,0,-1.502182,3.750997,-5.634680175454,0.0000002216536,1.233379,10.59234,4.862394,,-0.000140192292747088,,,,,,,,,,,,,,,,,,,,35.62698,0.06810308
1081,2022/03/02 15:02:54,17736.1117,2970.0006,1,5,0,0,0,0,-1.502419,3.749353,-5.633099184907,0.0000002216536,1.237546,10.59234,4.878022,,-0.000159328803420067,,,,,,,,,,,,,,,,,,,,35.42935,-0.06648421
1082,2022/03/02 15:03:04,17746.1125,2980.0014,1,5,0,0,0,0,-1.502495,3.747862,-5.63114391569,0.0000002216536,1.241714,10.59234,4.893644,,-0.000166895697475411,,3.02011895179749,,,,,,,,,,,,,,,,,,35.6874,0.01834512
1083,2022/03/02 15:03:14,17756.1119,2990.0008,1,5,0,0,0,0,-1.502441,3.746574,-5.629006387134,0.0000002216536,1.245881,10.59234,4.909261,,-0.000168140104506165,,,,,,,,,,,,,,,,,,,,35.5849,0.1017475
1084,2022/03/02 15:03:24,17766.1111,3000,1,5,0,0,0,0,-1.501976,3.745063,-5.624994744488,0.0000002216536,1.250047,10.59234,4.924865,,-0.000265398208284751,,,,,,,,,,,,,,,,,,,,35.76174,0.1066291
1085,2022/03/02 15:03:34,17776.1121,3010.001,1,5,0,0,0,0,-1.502167,3.743748,-5.623734701916,0.0000002216536,1.254214,10.59234,4.940469,,-0.000256043305853382,,2.89303994178772,0.33513879776001,,,,,,,,,,,,,,,,,35.50545,-0.06497502
1086,2022/03/02 15:03:44,17786.1112,3020.0001,1,5,0,0,0,0,-1.502014,3.742381,-5.621108655334,0.0000002216536,1.25838,10.59234,4.956063,,-0.000149678700836375,,,,,,,,,,,,,,,,,,,,35.41273,0.06328225
1087,2022/03/02 15:03:54,17796.1122,3030.0011,1,5,0,0,0,0,-1.502083,3.740793,-5.618981571819,0.0000002216536,1.262547,10.59234,4.971652,,-0.000171469000633806,,,,,,,,,,,,,,,,,,,,35.66061,0.03029823
1088,2022/03/02 15:04:04,17806.1115,3040.0004,1,5,0,0,0,0,-1.502052,3.73924,-5.61653292048,0.0000002216536,1.266712,10.59234,4.987232,,-0.00015335829812102,,,,,,,,,,,,,,,,,,,,35.51002,-0.06206393
1089,2022/03/02 15:04:14,17816.1114,3050.0003,1,5,0,0,0,0,-1.502106,3.738074,-5.614983383844,0.0000002216536,1.27088,10.59234,5.002812,,-0.000111740802822169,,2.91201210021973,,,,,,,,,,,,,,,,,,35.49697,0.06536365
1090,2022/03/02 15:04:24,17826.1117,3060.0006,1,5,0,0,0,0,-1.501999,3.736395,-5.612061553605,0.0000002216536,1.275046,10.59234,5.018384,,-0.000110668501292821,,,,,,,,,,,,,,,,,,,,35.56366,0.05034208
1091,2022/03/02 15:04:34,17836.1111,3070,1,5,0,0,0,0,-1.502808,3.735091,-5.613124635528,0.0000002216536,1.279214,10.59234,5.033954,,-0.000139780706376769,,,,,,,,,,,,,,,,,,,,35.58504,0.02339244
1092,2022/03/02 15:04:44,17846.112,3080.0009,1,5,0,0,0,0,-1.501976,3.733726,-5.607966842576,0.0000002216536,1.283381,10.59234,5.049516,,-0.000190752893104218,,2.94832301139832,0.352172285318375,,,,,,,,,,,,,,,,,35.63241,-0.1032436
1093,2022/03/02 15:04:54,17856.1111,3090,1,5,0,0,0,0,-1.502586,3.732388,-5.608233955368,0.0000002216536,1.287548,10.59234,5.065071,,-0.000129179898067378,,,,,,,,,,,,,,,,,,,,35.3842,-0.08674741
1094,2022/03/02 15:05:04,17866.1114,3100.0003,1,5,0,0,0,0,-1.50238,3.730584,-5.60475478992,0.0000002216536,1.291717,10.59234,5.080626,,-0.000144689096487127,,,,,,,,,,,,,,,,,,,,35.7032,0.07787704
1095,2022/03/02 15:05:14,17876.1122,3110.0011,1,5,0,0,0,0,-1.502037,3.729021,-5.601127515777,0.0000002216536,1.295883,10.59234,5.096165,,-0.000111571302113589,,,,,,,,,,,,,,,,,,,,35.52142,-0.09138465
1096,2022/03/02 15:05:24,17886.1118,3120.0007,1,5,0,0,0,0,-1.502533,3.727739,-5.601050862887,0.0000002216536,1.30005,10.59234,5.111701,,-0.000114722599391825,,2.79267191886902,,,,,,,,,,,,,,,,,,35.50137,-0.09181499
1097,2022/03/02 15:05:34,17896.1111,3130,1,5,0,0,0,0,-1.50238,3.726149,-5.59809173462,0.0000002216536,1.304216,10.59234,5.12723,,-0.000143567900522612,,,,,,,,,,,,,,,,,,,,35.75377,0.08004427
1098,2022/03/02 15:05:44,17906.1122,3140.0011,1,5,0,0,0,0,-1.502129,3.724731,-5.595026452299,0.0000002216536,1.308384,10.59234,5.142756,,-0.000138123796205036,,,,,,,,,,,,,,,,,,,,35.60238,-0.1033866
1099,2022/03/02 15:05:54,17916.1111,3150,1,5,0,0,0,0,-1.502159,3.72325,-5.59291349675,0.0000002216536,1.31255,10.59234,5.158273,,-0.000126765997265466,,2.74652504920959,0.346886605024338,,,,,,,,,,,,,,,,,35.55433,-0.09567261
1100,2022/03/02 15:06:04,17926.1112,3160.0001,1,5,0,0,0,0,-1.502159,3.721945,-5.590953179255,0.0000002216536,1.316718,10.59234,5.173786,,-0.000139464696985669,,,,,,,,,,,,,,,,,,,,35.67501,0.002641678
1101,2022/03/02 15:06:14,17936.1113,3170.0002,1,5,0,0,0,0,-1.501953,3.720409,-5.587879458777,0.0000002216536,1.320884,10.59234,5.18929,,-0.000139267693157308,,,,,,,,,,,,,,,,,,,,35.60101,0.06370068
1102,2022/03/02 15:06:24,17946.1126,3180.0015,1,5,0,0,0,0,-1.50222,3.719008,-5.58676819776,0.0000002216536,1.325051,10.59234,5.204791,,-0.000146939099067822,,,,,,,,,,,,,,,,,,,,35.46128,-0.03210425
1103,2022/03/02 15:06:34,17956.1125,3190.0014,1,5,0,0,0,0,-1.502258,3.717505,-5.58465162629,0.0000002216536,1.329218,10.59234,5.220284,,-0.000143480792758055,,2.89094495773315,,,,,,,,,,,,,,,,,,35.65822,0.04386902
1104,2022/03/02 15:06:44,17966.1118,3200.0007,1,5,0,0,0,0,-1.502342,3.716076,-5.582817049992,0.0000002216536,1.333384,10.59234,5.235766,,-0.000142236705869436,,,,,,,,,,,,,,,,,,,,35.60272,0.06790638
1105,2022/03/02 15:06:54,17976.1112,3210.0001,1,5,0,0,0,0,-1.502014,3.714172,-5.578738342408,0.0000002216536,1.33755,10.59234,5.251246,,-0.000110660599602852,,,0.355076611042023,,,,,,,,,,,,,,,,,35.43687,-0.06710529
1106,2022/03/02 15:07:04,17986.1112,3220.0001,1,5,0,0,0,0,-1.502457,3.713196,-5.578917322572,0.0000002216536,1.341717,10.59234,5.266721,,-0.000148563005495816,,2.87450098991394,,,,,,,,,,,,,,,,,,35.37539,-0.09299994
1107,2022/03/02 15:07:14,17996.1122,3230.0011,1,5,0,0,0,0,-1.502106,3.711541,-5.575128005346,0.0000002216536,1.345884,10.59234,5.282188,,-0.000200712805963121,,,,,,,,,,,,,,,,,,,,35.56997,-0.04493594
1108,2022/03/02 15:07:24,18006.1113,3240.0002,1,5,0,0,0,0,-1.502121,3.710112,-5.573037147552,0.0000002216536,1.350051,10.59234,5.297653,,-0.000167194695677608,,,,,,,,,,,,,,,,,,,,35.65738,0.06918311
1109,2022/03/02 15:07:34,18016.1124,3250.0013,1,5,0,0,0,0,-1.501923,3.708517,-5.569906978191,0.0000002216536,1.354218,10.59234,5.31311,,-0.00017159829440061,,2.76841497421265,,,,,,,,,,,,,,,,,,35.57386,0.04849672
1110,2022/03/02 15:07:44,18026.1116,3260.0005,1,5,0,0,0,0,-1.502434,3.707213,-5.569842856442,0.0000002216536,1.358384,10.59234,5.328554,,-0.000153611501445994,,,,,,,,,,,,,,,,,,,,35.40067,0.01412272
1111,2022/03/02 15:07:54,18036.1118,3270.0007,1,5,0,0,0,0,-1.501884,3.705477,-5.565196618668,0.0000002216536,1.36255,10.59234,5.343997,,-0.000143580604344606,,,,,,,,,,,,,,,,,,,,35.40915,-0.03459811
1112,2022/03/02 15:08:04,18046.1118,3280.0007,1,5,0,0,0,0,-1.501862,3.704042,-5.562959926204,0.0000002216536,1.366718,10.59234,5.359437,,-0.000109568798507098,,,0.35894039273262,,,,,,,,,,,,,,,,,35.43074,-0.09288549
1113,2022/03/02 15:08:14,18056.113,3290.0019,1,5,0,0,0,0,-1.502472,3.702584,-5.563028787648,0.0000002216536,1.370885,10.59234,5.374868,,-0.000241735004237853,,2.73368406295776,,,,,,,,,,,,,,,,,,35.57299,-0.07316589
1114,2022/03/02 15:08:24,18066.1113,3300.0002,1,5,0,0,0,0,-1.50222,3.70077,-5.5593707094,0.0000002216536,1.375052,10.59234,5.390294,,-0.000109363601950463,,,,,,,,,,,,,,,,,,,,35.67435,0.04742503
1115,2022/03/02 15:08:34,18076.1122,3310.0011,1,5,0,0,0,0,-1.502159,3.699686,-5.557516622074,0.0000002216536,1.37922,10.59234,5.405716,,-0.000138006900670007,,,,,,,,,,,,,,,,,,,,35.59424,0.07163048
1116,2022/03/02 15:08:44,18086.1123,3320.0012,1,5,0,0,0,0,-1.502304,3.698153,-5.555750044512,0.0000002216536,1.383386,10.59234,5.421128,,-0.000132308501633815,,2.81900501251221,,,,,,,,,,,,,,,,,,35.65687,0.06733298
1117,2022/03/02 15:08:54,18096.1117,3330.0006,1,5,0,0,0,0,-1.502197,3.696708,-5.553183667476,0.0000002216536,1.387552,10.59234,5.43653,,-0.000141152893775143,,,,,,,,,,,,,,,,,,,,35.64905,0.07845879
1118,2022/03/02 15:09:04,18106.1125,3340.0014,1,5,0,0,0,0,-1.50264,3.694823,-5.55198883272,0.0000002216536,1.391719,10.59234,5.451931,,-0.000240448396652937,,,,,,,,,,,,,,,,,,,,35.58016,0.0599575
1119,2022/03/02 15:09:14,18116.1116,3350.0005,1,5,0,0,0,0,-1.50222,3.693706,-5.54875902732,0.0000002216536,1.395885,10.59234,5.467321,,-0.000119910197099671,,2.84865999221802,0.360042601823807,,,,,,,,,,,,,,,,,35.61731,-0.02966166
1120,2022/03/02 15:09:24,18126.1127,3360.0016,1,5,0,0,0,0,-1.501808,3.692169,-5.544928941552,0.0000002216536,1.400052,10.59234,5.482711,,-0.000170439001522027,,,,,,,,,,,,,,,,,,,,35.47029,0.03565073
1121,2022/03/02 15:09:34,18136.1124,3370.0013,1,5,0,0,0,0,-1.501999,3.69074,-5.54348778926,0.0000002216536,1.404218,10.59234,5.498087,,-0.000105785897176247,,,,,,,,,,,,,,,,,,,,35.29913,-0.1153469
1122,2022/03/02 15:09:44,18146.1112,3380.0001,1,5,0,0,0,0,-1.502419,3.689181,-5.542695628839,0.0000002216536,1.408384,10.59234,5.513459,,-0.000181183306267485,,,,,,,,,,,,,,,,,,,,35.35621,0.02386212
1123,2022/03/02 15:09:54,18156.1116,3390.0005,1,5,0,0,0,0,-1.501831,3.687778,-5.538419321518,0.0000002216536,1.412551,10.59234,5.528829,,-0.000180057701072656,,2.78837704658508,,,,,,,,,,,,,,,,,,35.47575,-0.06312609
1124,2022/03/02 15:10:04,18166.1112,3400.0001,1,5,0,0,0,0,-1.501778,3.685874,-5.535364483972,0.0000002216536,1.416717,10.59234,5.544189,,-0.00013374759873841,,,,,,,,,,,,,,,,,,,,35.58594,0.06823897
1125,2022/03/02 15:10:14,18176.1117,3410.0006,1,5,0,0,0,0,-1.502327,3.684582,-5.535447022314,0.0000002216536,1.420885,10.59234,5.559549,,-0.000188641002750956,,,,,,,,,,,,,,,,,,,,35.61885,0.01179218
1126,2022/03/02 15:10:24,18186.1116,3420.0005,1,5,0,0,0,0,-1.50235,3.682992,-5.5331430312,0.0000002216536,1.425052,10.59234,5.574898,,-0.000125129503430799,,2.75899291038513,0.35451328754425,,,,,,,,,,,,,,,,,35.54451,0.05121231
1127,2022/03/02 15:10:34,18196.1118,3430.0007,1,5,0,0,0,0,-1.502052,3.681489,-5.529787915428,0.0000002216536,1.429219,10.59234,5.590243,,-0.000133300593006425,,,,,,,,,,,,,,,,,,,,35.37354,-0.06648302
1128,2022/03/02 15:10:44,18206.1118,3440.0007,1,5,0,0,0,0,-1.502121,3.680237,-5.528161282677,0.0000002216536,1.433386,10.59234,5.605582,,-0.000126854793052189,,,,,,,,,,,,,,,,,,,,35.40101,-0.009015799
1129,2022/03/02 15:10:54,18216.1111,3450,1,5,0,0,0,0,-1.502495,3.678568,-5.52703002716,0.0000002216536,1.437553,10.59234,5.620914,,-0.000149632105603814,,2.750333070755,,,,,,,,,,,,,,,,,,35.53839,-0.01957536
1130,2022/03/02 15:11:04,18226.1115,3460.0004,1,5,0,0,0,0,-1.501816,3.677213,-5.522497318808,0.0000002216536,1.44172,10.59234,5.636239,,-0.000115933798952028,,,,,,,,,,,,,,,,,,,,35.69695,0.1066375
1131,2022/03/02 15:11:14,18236.1122,3470.0011,1,5,0,0,0,0,-1.502037,3.675702,-5.521040404974,0.0000002216536,1.445888,10.59234,5.651564,,-0.000208539495361038,,,,,,,,,,,,,,,,,,,,35.39086,-0.07793784
1132,2022/03/02 15:11:24,18246.1116,3480.0005,1,5,0,0,0,0,-1.502472,3.674422,-5.520716171184,0.0000002216536,1.450055,10.59234,5.666877,,-0.000179977796506137,,,0.362302988767624,,,,,,,,,,,,,,,,,35.3321,-0.08458018
1133,2022/03/02 15:11:34,18256.1126,3490.0015,1,5,0,0,0,0,-1.502495,3.672781,-5.518335088595,0.0000002216536,1.454222,10.59234,5.682184,,-0.000106025399873033,,2.83485507965088,,,,,,,,,,,,,,,,,,35.44181,-0.01437902
1134,2022/03/02 15:11:44,18266.1112,3500.0001,1,5,0,0,0,0,-1.502365,3.671474,-5.51589403601,0.0000002216536,1.458389,10.59234,5.697486,,-0.000191173399798572,,,,,,,,,,,,,,,,,,,,35.59919,0.06691575
1135,2022/03/02 15:11:54,18276.1126,3510.0015,1,5,0,0,0,0,-1.502235,3.669763,-5.512846420305,0.0000002216536,1.462556,10.59234,5.712782,,-0.000114635498903226,,,,,,,,,,,,,,,,,,,,35.35178,-0.03603816
1136,2022/03/02 15:12:04,18286.1112,3520.0001,1,5,0,0,0,0,-1.50235,3.668279,-5.51103895565,0.0000002216536,1.466723,10.59234,5.728069,,-0.000126864193589427,,2.84627103805542,,,,,,,,,,,,,,,,,,35.65601,0.1022851
1137,2022/03/02 15:12:14,18296.1114,3530.0003,1,5,0,0,0,0,-1.503067,3.666684,-5.511271719828,0.0000002216536,1.47089,10.59234,5.743353,,-0.000119971897220239,,,,,,,,,,,,,,,,,,,,35.32735,-0.06838918
1138,2022/03/02 15:12:24,18306.1116,3540.0005,1,5,0,0,0,0,-1.50251,3.665569,-5.50755407819,0.0000002216536,1.475057,10.59234,5.75863,,-0.00010091089643538,,,,,,,,,,,,,,,,,,,,35.54195,-0.0196445
1139,2022/03/02 15:12:34,18316.1114,3550.0003,1,5,0,0,0,0,-1.501999,3.66414,-5.50353461586,0.0000002216536,1.479223,10.59234,5.773899,,-0.00015479109424632,,,0.346466600894928,,,,,,,,,,,,,,,,,35.59006,0.09302616
1140,2022/03/02 15:12:44,18326.1116,3560.0005,1,5,0,0,0,0,-1.502029,3.662465,-5.501128641485,0.0000002216536,1.48339,10.59234,5.789164,,-0.000152386899571866,,2.91085696220398,,,,,,,,,,,,,,,,,,35.48564,-0.04543543
1141,2022/03/02 15:12:54,18336.1118,3570.0007,1,5,0,0,0,0,-1.502434,3.66118,-5.50068131212,0.0000002216536,1.487558,10.59234,5.804425,,-0.000168509606737643,,,,,,,,,,,,,,,,,,,,35.27489,-0.07429004
1142,2022/03/02 15:13:04,18346.112,3580.0009,1,5,0,0,0,0,-1.502068,3.659767,-5.497218898156,0.0000002216536,1.491725,10.59234,5.819678,,-0.00012090610107407,,,,,,,,,,,,,,,,,,,,35.63094,0.1010287
1143,2022/03/02 15:13:14,18356.1112,3590.0001,1,5,0,0,0,0,-1.502274,3.658509,-5.496082949466,0.0000002216536,1.495893,10.59234,5.834927,,-0.000156648602569476,,2.86581993103027,,,,,,,,,,,,,,,,,,35.45012,-0.06345391
1144,2022/03/02 15:13:24,18366.1114,3600.0003,1,5,0,0,0,0,-1.502304,3.656544,-5.493240677376,0.0000002216536,1.50006,10.59234,5.850169,,-0.000171964304172434,,,,,,,,,,,,,,,,,,,,35.30852,-0.07545352
1145,2022/03/02 15:13:34,18376.1123,3610.0012,1,5,0,0,0,0,-1.501953,3.655636,-5.490593457108,0.0000002216536,1.504227,10.59234,5.865404,,-0.000194664695300162,,,,,,,,,,,,,,,,,,,,35.64719,0.06302714
1146,2022/03/02 15:13:44,18386.1117,3620.0006,1,5,0,0,0,0,-1.501991,3.653852,-5.488052819332,0.0000002216536,1.508392,10.59234,5.880628,,-0.000174837507074699,,,0.340721398591995,,,,,,,,,,,,,,,,,35.28947,-0.05725503
1147,2022/03/02 15:13:54,18396.1117,3630.0006,1,5,0,0,0,0,-1.502472,3.652682,-5.488052429904,0.0000002216536,1.512559,10.59234,5.895851,,-0.000118705298518762,,2.97498106956482,,,,,,,,,,,,,,,,,,35.49479,0.03602743
1148,2022/03/02 15:14:04,18406.1116,3640.0005,1,5,0,0,0,0,-1.502106,3.651062,-5.484282136572,0.0000002216536,1.516726,10.59234,5.911069,,-0.000178858594154008,,,,,,,,,,,,,,,,,,,,35.62531,0.07131577
1149,2022/03/02 15:14:14,18416.1119,3650.0008,1,5,0,0,0,0,-1.50235,3.649884,-5.4834032274,0.0000002216536,1.520893,10.59234,5.92628,,-0.000119364900456276,,,,,,,,,,,,,,,,,,,,35.55048,0.06404757
1150,2022/03/02 15:14:24,18426.1117,3660.0006,1,5,0,0,0,0,-1.502052,3.64849,-5.48022170148,0.0000002216536,1.525059,10.59234,5.941484,,-0.000134743197122589,,,,,,,,,,,,,,,,,,,,35.43029,-0.03145218
1151,2022/03/02 15:14:34,18436.1115,3670.0004,1,5,0,0,0,0,-1.501831,3.647305,-5.477635715455,0.0000002216536,1.529225,10.59234,5.956681,,-0.000126439103041776,,3.08254790306091,,,,,,,,,,,,,,,,,,35.49395,-0.09143472
1152,2022/03/02 15:14:44,18446.1115,3680.0004,1,5,0,0,0,0,-1.502304,3.645685,-5.47692715824,0.0000002216536,1.533393,10.59234,5.971878,,-0.000159431394422427,,,,,,,,,,,,,,,,,,,,35.58699,0.08378267
1153,2022/03/02 15:14:54,18456.1116,3690.0005,1,5,0,0,0,0,-1.501991,3.644465,-5.473953629815,0.0000002216536,1.53756,10.59234,5.987067,,-0.000105404898931738,,,0.3335000872612,,,,,,,,,,,,,,,,,35.47122,0.06092548
1154,2022/03/02 15:15:04,18466.1117,3700.0006,1,5,0,0,0,0,-1.501991,3.643098,-5.471900408118,0.0000002216536,1.541726,10.59234,6.002249,,-0.000143067401950248,,2.9570209980011,,,,,,,,,,,,,,,,,,35.30118,0.004090071
1155,2022/03/02 15:15:14,18476.1117,3710.0006,1,5,0,0,0,0,-1.501884,3.64178,-5.46953111352,0.0000002216536,1.545893,10.59234,6.017425,,-0.00012192929716548,,,,,,,,,,,,,,,,,,,,35.30156,-0.01114607
1156,2022/03/02 15:15:24,18486.1112,3720.0001,1,5,0,0,0,0,-1.502167,3.640395,-5.468481235965,0.0000002216536,1.550059,10.59234,6.032596,,-0.0000955375435296446,,,,,,,,,,,,,,,,,,,,35.39889,-0.01240849
1157,2022/03/02 15:15:34,18496.1124,3730.0013,1,5,0,0,0,0,-1.50148,3.638887,-5.46371605276,0.0000002216536,1.554226,10.59234,6.04776,,-0.000168946702615358,,,,,,,,,,,,,,,,,,,,35.48939,0.005617142
1158,2022/03/02 15:15:44,18506.1112,3740.0001,1,5,0,0,0,0,-1.502144,3.637892,-5.464637640448,0.0000002216536,1.558391,10.59234,6.062915,,-0.0001209508991451,,3.23540592193604,,,,,,,,,,,,,,,,,,35.52775,0.023247
1159,2022/03/02 15:15:54,18516.1113,3750.0002,1,5,0,0,0,0,-1.502029,3.63642,-5.46200829618,0.0000002216536,1.562558,10.59234,6.078072,,-0.000133020104840398,,,,,,,,,,,,,,,,,,,,35.36981,0.003395081
1160,2022/03/02 15:16:04,18526.1116,3760.0005,1,5,0,0,0,0,-1.5019,3.635103,-5.4595611957,0.0000002216536,1.566726,10.59234,6.093225,,-0.000125039892736822,,,,,,,,,,,,,,,,,,,,35.30618,0.0598526
1161,2022/03/02 15:16:14,18536.1126,3770.0015,1,5,0,0,0,0,-1.502167,3.633962,-5.458817795654,0.0000002216536,1.570894,10.59234,6.108373,,-0.000151037500472739,,,0.314361304044724,,,,,,,,,,,,,,,,,35.29103,-0.08692145
1162,2022/03/02 15:16:24,18546.1118,3780.0007,1,5,0,0,0,0,-1.50209,3.632841,-5.45685413769,0.0000002216536,1.575059,10.59234,6.123508,,-0.0000887758724275045,,3.12757802009583,,,,,,,,,,,,,,,,,,35.25793,-0.07600069
1163,2022/03/02 15:16:34,18556.1117,3790.0006,1,5,0,0,0,0,-1.5019,3.631367,-5.4539500973,0.0000002216536,1.579225,10.59234,6.138639,,-0.000152626293129288,,,,,,,,,,,,,,,,,,,,35.48293,-0.05741835
1164,2022/03/02 15:16:44,18566.1112,3800.0001,1,5,0,0,0,0,-1.502274,3.630143,-5.453469445182,0.0000002216536,1.583391,10.59234,6.153764,,-0.000113322203105781,,,,,,,,,,,,,,,,,,,,35.50722,0.06950736
1165,2022/03/02 15:16:54,18576.1119,3810.0008,1,5,0,0,0,0,-1.502434,3.628603,-5.451736519702,0.0000002216536,1.587558,10.59234,6.168887,,-0.000105235601949971,,,,,,,,,,,,,,,,,,,,35.49563,0.0911653
1166,2022/03/02 15:17:04,18586.1121,3820.001,1,5,0,0,0,0,-1.502052,3.627678,-5.448960995256,0.0000002216536,1.591725,10.59234,6.184007,,-0.00019757759582717,,3.26413202285767,,,,,,,,,,,,,,,,,,35.29103,0.03098607
1167,2022/03/02 15:17:14,18596.1122,3830.0011,1,5,0,0,0,0,-1.50222,3.626192,-5.44733814624,0.0000002216536,1.595892,10.59234,6.199119,,-0.000130022599478252,,,,,,,,,,,,,,,,,,,,35.30752,-0.05737424
1168,2022/03/02 15:17:24,18606.1125,3840.0014,1,5,0,0,0,0,-1.502304,3.624854,-5.445632663616,0.0000002216536,1.600058,10.59234,6.214225,,-0.000132453205878846,,,,,,,,,,,,,,,,,,,,35.52554,0.08348107
1169,2022/03/02 15:17:34,18616.1117,3850.0006,1,5,0,0,0,0,-1.501686,3.62342,-5.44123908612,0.0000002216536,1.604225,10.59234,6.229325,,-0.0000941736871027388,,,0.30337581038475,,,,,,,,,,,,,,,,,35.22346,-0.05329013
1170,2022/03/02 15:17:44,18626.1119,3860.0008,1,5,0,0,0,0,-1.501907,3.622592,-5.440796282944,0.0000002216536,1.608392,10.59234,6.244427,,-0.000116568502562586,,3.43441104888916,,,,,,,,,,,,,,,,,,35.50163,0.009812117
1171,2022/03/02 15:17:54,18636.112,3870.0009,1,5,0,0,0,0,-1.501862,3.621405,-5.43885055611,0.0000002216536,1.61256,10.59234,6.25952,,,,,,,,,,,,,,,,,,,,,,35.41182,0.03018856
1172,2022/03/02 15:18:04,18646.1112,3880.0001,1,5,0,0,0,0,-1.501907,3.620244,-5.437269805308,0.0000002216536,1.616726,10.59234,6.274607,,-0.000128074796521105,,,,,,,,,,,,,,,,,,,,35.55169,-0.005728006
1173,2022/03/02 15:18:14,18656.1113,3890.0002,1,5,0,0,0,0,-1.501831,3.619162,-5.435369685622,0.0000002216536,1.620894,10.59234,6.289692,,-0.00015224379603751,,,,,,,,,,,,,,,,,,,,35.50402,0.02697229
1174,2022/03/02 15:18:24,18666.1113,3900.0002,1,5,0,0,0,0,-1.502235,3.617788,-5.43476775618,0.0000002216536,1.625059,10.59234,6.304761,,-0.000132729197503068,,3.4347460269928,,,,,,,,,,,,,,,,,,35.52064,0.07542253
1175,2022/03/02 15:18:34,18676.1128,3910.0017,1,5,0,0,0,0,-1.502365,3.616814,-5.43377476511,0.0000002216536,1.629226,10.59234,6.319838,,-0.000133737994474359,,,,,,,,,,,,,,,,,,,,35.28051,0.03079176
1176,2022/03/02 15:18:44,18686.1116,3920.0005,1,5,0,0,0,0,-1.501991,3.615457,-5.430383874887,0.0000002216536,1.633392,10.59234,6.3349,,-0.0000950732064666227,,,,,,,,,,,,,,,,,,,,35.34135,0.04665971
1177,2022/03/02 15:18:54,18696.1117,3930.0006,1,5,0,0,0,0,-1.50264,3.614269,-5.43094517016,0.0000002216536,1.637559,10.59234,6.349964,,-0.00016159939696081,,,0.289956510066986,,,,,,,,,,,,,,,,,35.54301,0.1028419
1178,2022/03/02 15:19:04,18706.1112,3940.0001,1,5,0,0,0,0,-1.501961,3.613019,-5.426613630259,0.0000002216536,1.641726,10.59234,6.365022,,-0.000139867304824293,,3.58417797088623,,,,,,,,,,,,,,,,,,35.26204,0.04797339
1179,2022/03/02 15:19:14,18716.1112,3950.0001,1,5,0,0,0,0,-1.502419,3.61221,-5.42705293599,0.0000002216536,1.645893,10.59234,6.380075,,-0.000154169698362239,,,,,,,,,,,,,,,,,,,,35.46545,-0.01332641
1180,2022/03/02 15:19:24,18726.1113,3960.0002,1,5,0,0,0,0,-1.501862,3.610805,-5.42293081891,0.0000002216536,1.650059,10.59234,6.39512,,-0.000150667794514447,,,,,,,,,,,,,,,,,,,,35.45141,0.05817652
1181,2022/03/02 15:19:34,18736.1124,3970.0013,1,5,0,0,0,0,-1.502258,3.609693,-5.422690186794,0.0000002216536,1.654225,10.59234,6.410161,,-0.0000976952724158764,,,,,,,,,,,,,,,,,,,,35.4023,-0.06804943
1182,2022/03/02 15:19:44,18746.1117,3980.0006,1,5,0,0,0,0,-1.501846,3.608498,-5.419408287308,0.0000002216536,1.65839,10.59234,6.425195,,-0.000139324794872664,,,,,,,,,,,,,,,,,,,,35.35563,0.06816268
1183,2022/03/02 15:19:54,18756.1116,3990.0005,1,5,0,0,0,0,-1.50209,3.607348,-5.41856135732,0.0000002216536,1.662556,10.59234,6.440226,,-0.000113849702756852,,3.52879691123962,,,,,,,,,,,,,,,,,,35.37666,-0.007857084
1184,2022/03/02 15:20:04,18766.1117,4000.0006,1,5,0,0,0,0,-1.502068,3.606403,-5.417062541404,0.0000002216536,1.666724,10.59234,6.455257,,-0.0000898526632227004,,,,,,,,,,,,,,,,,,,,35.19936,-0.05477667
1185,2022/03/02 15:20:14,18776.1123,4010.0012,1,5,0,0,0,0,-1.501221,3.605331,-5.412398609151,0.0000002216536,1.67089,10.59234,6.47028,,-0.0000840016509755515,,,,,,,,,,,,,,,,,,,,35.22468,-0.06963491
1186,2022/03/02 15:20:24,18786.1114,4020.0003,1,5,0,0,0,0,-1.502586,3.604221,-5.415652015506,0.0000002216536,1.675056,10.59234,6.485295,,-0.000121648401545826,,,0.268674314022064,,,,,,,,,,,,,,,,,35.42268,0.06065607
1187,2022/03/02 15:20:34,18796.1115,4030.0004,1,5,0,0,0,0,-1.502121,3.602953,-5.412071363313,0.0000002216536,1.679222,10.59234,6.500309,,-0.000137214301503263,,3.85483002662659,,,,,,,,,,,,,,,,,,35.45482,0.03875494
1188,2022/03/02 15:20:44,18806.1121,4040.001,1,5,0,0,0,0,-1.501991,3.602117,-5.410347314947,0.0000002216536,1.683389,10.59234,6.515319,,-0.000153599306941032,,,,,,,,,,,,,,,,,,,,35.45971,0.0262177
