Repository: HVES-Battery-Testing-Consortium/LG-HG2

# Battery Testing Consortium (BTC)
The Battery Testing Consortium (BTC) has been developed within the High Voltage and Energy Storage Lab at Oxford Brookes University to provide accurate and comprehensive cell data to Formula Student Electric teams. Through the BTC, we aim to provide FS teams with information for improved and informed decisions for cell selection, pack architecture design, thermal cooling requirements, and end of life predictions. A range of tests are completed to provide a comprehensive electrochemical lithium-ion characterisation for modelling, validation, and battery management parameterisation.

File: Data/Round1/LG_HG2/Package 1/220228_BTC_HPPC_EIS_LG_HG2_2_35C/220228_BTC_HPPC_EIS_LG_HG2_2_35C_Channel_3_Wb_1.CSV (part 7 of 44)
Data_Point,Date_Time,Test_Time(s),Step_Time(s),Cycle_Index,Step_Index,TC_Counter1,TC_Counter2,TC_Counter3,TC_Counter4,Current(A),Voltage(V),Power(W),Charge_Capacity(Ah),Discharge_Capacity(Ah),Charge_Energy(Wh),Discharge_Energy(Wh),ACR(Ohm),dV/dt(V/s),Internal_Resistance(Ohm),dQ/dV(Ah/V),dV/dQ(V/Ah),MetaCode_MV_UD1,MetaCode_MV_UD2,MetaCode_MV_UD3,MetaCode_MV_UD4,MetaCode_MV_UD5,MetaCode_MV_UD6,MetaCode_MV_UD7,MetaCode_MV_UD8,MetaCode_MV_UD9,MetaCode_MV_UD10,MetaCode_MV_UD11,MetaCode_MV_UD12,MetaCode_MV_UD13,MetaCode_MV_UD14,MetaCode_MV_UD15,MetaCode_MV_UD16,Aux_Temperature_1(C),Aux_dT/dt_1(C)
1189,2022/03/02 15:20:54,18816.1117,4050.0006,1,5,0,0,0,0,-1.502029,3.600863,-5.408600651027,0.0000002216536,1.687554,10.59234,6.530321,,-0.0000957364318310283,,,,,,,,,,,,,,,,,,,,35.50809,0.09956956
1190,2022/03/02 15:21:04,18826.1126,4060.0015,1,5,0,0,0,0,-1.50161,3.599897,-5.40564133417,0.0000002216536,1.69172,10.59234,6.545321,,-0.0000969126776908524,,,,,,,,,,,,,,,,,,,,35.54557,0.03058076
1191,2022/03/02 15:21:14,18836.1118,4070.0007,1,5,0,0,0,0,-1.50148,3.598614,-5.40324694872,0.0000002216536,1.695886,10.59234,6.560316,,-0.000168523998581804,,,,,,,,,,,,,,,,,,,,35.47547,0.0858593
1192,2022/03/02 15:21:24,18846.1118,4080.0007,1,5,0,0,0,0,-1.502129,3.597651,-5.404135898979,0.0000002216536,1.700053,10.59234,6.575307,,-0.000109178101411089,,3.80489706993103,,,,,,,,,,,,,,,,,,35.34354,-0.04233837
1193,2022/03/02 15:21:34,18856.1112,4090.0001,1,5,0,0,0,0,-1.502129,3.596606,-5.402566174174,0.0000002216536,1.704219,10.59234,6.590293,,-0.000100391102023423,,,,,,,,,,,,,,,,,,,,35.19728,-0.06076932
1194,2022/03/02 15:21:44,18866.1113,4100.0002,1,5,0,0,0,0,-1.502182,3.595408,-5.400957180256,0.0000002216536,1.708385,10.59234,6.605274,,-0.000114289097837172,,,,,,,,,,,,,,,,,,,,35.14841,-0.07407546
1195,2022/03/02 15:21:54,18876.1114,4110.0003,1,5,0,0,0,0,-1.502083,3.594185,-5.398764187355,0.0000002216536,1.712551,10.59234,6.620251,,-0.0000899502192623913,,,,,,,,,,,,,,,,,,,,35.46007,0.04649639
1196,2022/03/02 15:22:04,18886.1125,4120.0014,1,5,0,0,0,0,-1.502342,3.593558,-5.398753112836,0.0000002216536,1.716718,10.59234,6.635228,,-0.000111255198135041,,3.7863290309906,0.26017239689827,,,,,,,,,,,,,,,,,35.25155,0.0777936
1197,2022/03/02 15:22:14,18896.1126,4130.0015,1,5,0,0,0,0,-1.502159,3.592383,-5.396330454897,0.0000002216536,1.720885,10.59234,6.650199,,,,,,,,,,,,,,,,,,,,,,35.32996,0.04050612
1198,2022/03/02 15:22:24,18906.1116,4140.0005,1,5,0,0,0,0,-1.502251,3.591407,-5.395194757157,0.0000002216536,1.725051,10.59234,6.665163,,-0.0000940727768465877,,,,,,,,,,,,,,,,,,,,35.29039,0.006482601
1199,2022/03/02 15:22:34,18916.1119,4150.0008,1,5,0,0,0,0,-1.502068,3.59033,-5.39291980244,0.0000002216536,1.729219,10.59234,6.680129,,-0.0000755473229219206,,,,,,,,,,,,,,,,,,,,35.22686,-0.06608248
1200,2022/03/02 15:22:44,18926.1111,4160,1,5,0,0,0,0,-1.502167,3.589082,-5.391400540694,0.0000002216536,1.733386,10.59234,6.695087,,-0.0000880471416166984,,,,,,,,,,,,,,,,,,,,35.4536,0.09563565
1201,2022/03/02 15:22:54,18936.1112,4170.0001,1,5,0,0,0,0,-1.502342,3.588365,-5.39095145083,0.0000002216536,1.737553,10.59234,6.710043,,-0.0000832058867672458,,4.19030714035034,,,,,,,,,,,,,,,,,,35.37078,0.07033467
1202,2022/03/02 15:23:04,18946.1123,4180.0012,1,5,0,0,0,0,-1.501015,3.587113,-5.384310419695,0.0000002216536,1.741721,10.59234,6.724995,,-0.000100601100712083,,,,,,,,,,,,,,,,,,,,35.11481,-0.04541874
1203,2022/03/02 15:23:14,18956.1116,4190.0005,1,5,0,0,0,0,-1.502403,3.586248,-5.387989753944,0.0000002216536,1.745887,10.59234,6.739936,,-0.0000929550806176849,,,,,,,,,,,,,,,,,,,,35.34817,0.05260706
1204,2022/03/02 15:23:24,18966.1115,4200.0004,1,5,0,0,0,0,-1.501907,3.58498,-5.38430655686,0.0000002216536,1.750053,10.59234,6.754876,,-0.000110340697574429,,,,,,,,,,,,,,,,,,,,35.47779,0.09040833
1205,2022/03/02 15:23:34,18976.1111,4210,1,5,0,0,0,0,-1.501648,3.584421,-5.382538625808,0.0000002216536,1.754219,10.59234,6.769809,,-0.0000835286991787143,,,0.244482904672623,,,,,,,,,,,,,,,,,35.48313,0.06746411
1206,2022/03/02 15:23:44,18986.1122,4220.0011,1,5,0,0,0,0,-1.501961,3.583079,-5.381644917919,0.0000002216536,1.758386,10.59234,6.784742,,-0.000132617104100063,,4.02477121353149,,,,,,,,,,,,,,,,,,35.40828,-0.03469706
1207,2022/03/02 15:23:54,18996.1121,4230.001,1,5,0,0,0,0,-1.502159,3.582288,-5.381166159792,0.0000002216536,1.762554,10.59234,6.799676,,-0.000123702295240946,,,,,,,,,,,,,,,,,,,,35.39045,0.02160549
1208,2022/03/02 15:24:04,19006.1112,4240.0001,1,5,0,0,0,0,-1.502083,3.581186,-5.379238610438,0.0000002216536,1.766721,10.59234,6.8146,,-0.0000367046995961573,,,,,,,,,,,,,,,,,,,,35.25972,0.08149385
1209,2022/03/02 15:24:14,19016.1113,4250.0002,1,5,0,0,0,0,-1.501869,3.580138,-5.376898277922,0.0000002216536,1.770887,10.59234,6.829519,,-0.0000910591188585386,,,,,,,,,,,,,,,,,,,,35.27463,-0.08882999
1210,2022/03/02 15:24:24,19026.1123,4260.0012,1,5,0,0,0,0,-1.501953,3.579343,-5.376004956879,0.0000002216536,1.775054,10.59234,6.844435,,,,,,,,,,,,,,,,,,,,,,35.25557,-0.08539438
1211,2022/03/02 15:24:34,19036.1125,4270.0014,1,5,0,0,0,0,-1.501335,3.578328,-5.37226906788,0.0000002216536,1.779221,10.59234,6.859347,,-0.000101065998023842,,4.26573419570923,,,,,,,,,,,,,,,,,,35.32708,-0.06961107
1212,2022/03/02 15:24:44,19046.1126,4280.0015,1,5,0,0,0,0,-1.502213,3.577364,-5.373962706532,0.0000002216536,1.783388,10.59234,6.874254,,-0.0000827385374577716,,,,,,,,,,,,,,,,,,,,35.43187,0.05168676
1213,2022/03/02 15:24:54,19056.112,4290.0009,1,5,0,0,0,0,-1.50148,3.576288,-5.36972490624,0.0000002216536,1.787553,10.59234,6.889153,,-0.000106243402115069,,,,,,,,,,,,,,,,,,,,35.58719,0.1082492
1214,2022/03/02 15:25:04,19066.1119,4300.0008,1,5,0,0,0,0,-1.502014,3.575242,-5.370063537388,0.0000002216536,1.791718,10.59234,6.904047,,-0.0000965763028943911,,,,,,,,,,,,,,,,,,,,35.3415,0.007206202
1215,2022/03/02 15:25:14,19076.1114,4310.0003,1,5,0,0,0,0,-1.501938,3.574327,-5.368417545726,0.0000002216536,1.795884,10.59234,6.918939,,-0.0000962680569500662,,,0.239162996411324,,,,,,,,,,,,,,,,,35.54339,0.08436203
1216,2022/03/02 15:25:24,19086.1122,4320.0011,1,5,0,0,0,0,-1.502342,3.573625,-5.36880692975,0.0000002216536,1.800051,10.59234,6.933832,,-0.0000770538972574286,,,,,,,,,,,,,,,,,,,,35.54985,0.08967757
1217,2022/03/02 15:25:34,19096.1116,4330.0005,1,5,0,0,0,0,-1.501808,3.572233,-5.364808097264,0.0000002216536,1.804218,10.59234,6.948719,,-0.0000760208276915364,,4.28037023544312,,,,,,,,,,,,,,,,,,35.3301,-0.002822876
1218,2022/03/02 15:25:44,19106.1122,4340.0011,1,5,0,0,0,0,-1.502129,3.571567,-5.364954366143,0.0000002216536,1.808383,10.59234,6.963597,,-0.000124974307254888,,,,,,,,,,,,,,,,,,,,35.46397,0.05885959
1219,2022/03/02 15:25:54,19116.1121,4350.001,1,5,0,0,0,0,-1.50235,3.570335,-5.36389278725,0.0000002216536,1.81255,10.59234,6.978477,,-0.0000912372997845523,,,,,,,,,,,,,,,,,,,,35.5314,0.09207726
1220,2022/03/02 15:26:04,19126.1119,4360.0008,1,5,0,0,0,0,-1.501793,3.569487,-5.360630590191,0.0000002216536,1.816718,10.59234,6.993354,,-0.000143571494845673,,,,,,,,,,,,,,,,,,,,35.34072,0.07072091
1221,2022/03/02 15:26:14,19136.112,4370.0009,1,5,0,0,0,0,-1.501389,3.568432,-5.357604552048,0.0000002216536,1.820884,10.59234,7.008223,,-0.0000992115965345874,,,,,,,,,,,,,,,,,,,,35.29161,-0.06596684
1222,2022/03/02 15:26:24,19146.1112,4380.0001,1,5,0,0,0,0,-1.502457,3.567689,-5.360299311873,0.0000002216536,1.82505,10.59234,7.023087,,-0.0000811124918982387,,4.38489818572998,,,,,,,,,,,,,,,,,,35.4839,0.007218122
1223,2022/03/02 15:26:34,19156.1123,4390.0012,1,5,0,0,0,0,-1.5019,3.56657,-5.356631483,0.0000002216536,1.829217,10.59234,7.037952,,,,,,,,,,,,,,,,,,,,,,35.39765,0.08976221
1224,2022/03/02 15:26:44,19166.1114,4400.0003,1,5,0,0,0,0,-1.502029,3.565702,-5.355787809358,0.0000002216536,1.833383,10.59234,7.052809,,-0.0000737772206775844,,,,,,,,,,,,,,,,,,,,35.35246,0.00138402
1225,2022/03/02 15:26:54,19176.1117,4410.0006,1,5,0,0,0,0,-1.501991,3.564768,-5.354249453088,0.0000002216536,1.837549,10.59234,7.067663,,-0.0000706873324816115,,,,,,,,,,,,,,,,,,,,35.51477,0.07206678
1226,2022/03/02 15:27:04,19186.1117,4420.0006,1,5,0,0,0,0,-1.502274,3.56384,-5.35386417216,0.0000002216536,1.841716,10.59234,7.082514,,-0.000137031893245876,,,0.233118906617165,,,,,,,,,,,,,,,,,35.45691,-0.09777904
1227,2022/03/02 15:27:14,19196.1119,4430.0008,1,5,0,0,0,0,-1.501816,3.562774,-5.350630997584,0.0000002216536,1.845883,10.59234,7.097361,,-0.0000828965930850245,,4.3349289894104,,,,,,,,,,,,,,,,,,35.34596,-0.08320332
1228,2022/03/02 15:27:24,19206.1111,4440,1,5,0,0,0,0,-1.5019,3.561801,-5.3494689219,0.0000002216536,1.850048,10.59234,7.112198,,-0.0000665775005472824,,,,,,,,,,,,,,,,,,,,35.61872,0.05244493
1229,2022/03/02 15:27:34,19216.112,4450.0009,1,5,0,0,0,0,-1.501991,3.560932,-5.348487815612,0.0000002216536,1.854214,10.59234,7.127036,,-0.000117535397293977,,,,,,,,,,,,,,,,,,,,35.40901,-0.06429791
1230,2022/03/02 15:27:44,19226.1111,4460,1,5,0,0,0,0,-1.501289,3.559893,-5.344428202077,0.0000002216536,1.858379,10.59234,7.141865,,-0.0000612479707342573,,,,,,,,,,,,,,,,,,,,35.67878,0.06213069
1231,2022/03/02 15:27:54,19236.1115,4470.0004,1,5,0,0,0,0,-1.502716,3.558988,-5.348148211408,0.0000002216536,1.862547,10.59234,7.156698,,-0.000097159696451854,,,,,,,,,,,,,,,,,,,,35.38117,-0.05956173
1232,2022/03/02 15:28:04,19246.1117,4480.0006,1,5,0,0,0,0,-1.502037,3.557974,-5.344208593038,0.0000002216536,1.866714,10.59234,7.171526,,-0.0000890734081622213,,4.34558010101318,,,,,,,,,,,,,,,,,,35.72334,0.02311826
1233,2022/03/02 15:28:14,19256.1117,4490.0006,1,5,0,0,0,0,-1.502518,3.557094,-5.344597762692,0.0000002216536,1.87088,10.59234,7.18635,,,,,,,,,,,,,,,,,,,,,,35.42001,-0.07704258
1234,2022/03/02 15:28:24,19266.1119,4500.0008,1,5,0,0,0,0,-1.50325,3.555933,-5.34545628225,0.0000002216536,1.875047,10.59234,7.201168,,-0.000127081206301227,,,,,,,,,,,,,,,,,,,,35.70268,0.01103044
1235,2022/03/02 15:28:34,19276.112,4510.0009,1,5,0,0,0,0,-1.503082,3.55505,-5.3435316641,0.0000002216536,1.879213,10.59234,7.215982,,-0.000096619529358577,,,,,,,,,,,,,,,,,,,,35.42733,-0.07173896
1236,2022/03/02 15:28:44,19286.112,4520.0009,1,5,0,0,0,0,-1.50238,3.554005,-5.3394660319,0.0000002216536,1.883381,10.59234,7.230794,,-0.000105291503132321,,,0.226712495088577,,,,,,,,,,,,,,,,,35.73005,0.05406976
1237,2022/03/02 15:28:54,19296.1112,4530.0001,1,5,0,0,0,0,-1.501297,3.553169,-5.334361960193,0.0000002216536,1.887547,10.59234,7.245601,,,,4.27275276184082,,,,,,,,,,,,,,,,,,35.4625,-0.02419591
1238,2022/03/02 15:29:04,19306.1123,4540.0012,1,5,0,0,0,0,-1.502419,3.552176,-5.336856713744,0.0000002216536,1.891715,10.59234,7.260406,,-0.0000920419333851896,,,,,,,,,,,,,,,,,,,,35.41415,-0.09542704
1239,2022/03/02 15:29:14,19316.1124,4550.0013,1,5,0,0,0,0,-1.502235,3.551245,-5.334804532575,0.0000002216536,1.895882,10.59234,7.275208,,-0.0000828563934192061,,,,,,,,,,,,,,,,,,,,35.53113,0.03861904
1240,2022/03/02 15:29:24,19326.1126,4560.0015,1,5,0,0,0,0,-1.501907,3.550303,-5.332224927821,0.0000002216536,1.90005,10.59234,7.290005,,-0.000113481102744117,,,,,,,,,,,,,,,,,,,,35.6325,0.04839301
1241,2022/03/02 15:29:34,19336.1126,4570.0015,1,5,0,0,0,0,-1.502144,3.549199,-5.331407982656,0.0000002216536,1.904216,10.59234,7.304796,,-0.000080485682701692,,,,,,,,,,,,,,,,,,,,35.7043,0.04457116
1242,2022/03/02 15:29:44,19346.1111,4580,1,5,0,0,0,0,-1.501938,3.548327,-5.329367157726,0.0000002216536,1.908382,10.59234,7.319579,,-0.000114792201202363,,,,,,,,,,,,,,,,,,,,35.74992,0.09217978
1243,2022/03/02 15:29:54,19356.1118,4590.0007,1,5,0,0,0,0,-1.501976,3.547099,-5.327657567624,0.0000002216536,1.912549,10.59234,7.334362,,-0.000135821595904417,,4.24240779876709,,,,,,,,,,,,,,,,,,35.76738,0.02514839
1244,2022/03/02 15:30:04,19366.1112,4600.0001,1,5,0,0,0,0,-1.501808,3.546365,-5.32595932792,0.0000002216536,1.916715,10.59234,7.349138,,-0.0000987984676612541,,,,,,,,,,,,,,,,,,,,35.69646,0.01346231
1245,2022/03/02 15:30:14,19376.1114,4610.0003,1,5,0,0,0,0,-1.502144,3.545099,-5.325249192256,0.0000002216536,1.920881,10.59234,7.36391,,-0.0000984531725407578,,,,,,,,,,,,,,,,,,,,35.56512,0.03905058
1246,2022/03/02 15:30:24,19386.1116,4620.0005,1,5,0,0,0,0,-1.502213,3.544266,-5.324242460658,0.0000002216536,1.925048,10.59234,7.37868,,-0.0000847919582156464,,,,,,,,,,,,,,,,,,,,35.50891,-0.05112529
1247,2022/03/02 15:30:34,19396.1125,4630.0014,1,5,0,0,0,0,-1.501938,3.543005,-5.32137384369,0.0000002216536,1.929216,10.59234,7.393448,,-0.0000848627969389781,,,0.238005593419075,,,,,,,,,,,,,,,,,35.80606,0.0797677
1248,2022/03/02 15:30:44,19406.1118,4640.0007,1,5,0,0,0,0,-1.502754,3.5423,-5.3232054942,0.0000002216536,1.933382,10.59234,7.408208,,-0.0000798139808466658,,4.07743406295776,,,,,,,,,,,,,,,,,,35.77043,0.0112462
1249,2022/03/02 15:30:54,19416.1119,4650.0008,1,5,0,0,0,0,-1.502235,3.540895,-5.319256400325,0.0000002216536,1.93755,10.59234,7.422969,,,,,,,,,,,,,,,,,,,,,,35.53383,0.03901839
1250,2022/03/02 15:31:04,19426.1111,4660,1,5,0,0,0,0,-1.502831,3.540273,-5.320432012863,0.0000002216536,1.941716,10.59234,7.43772,,-0.0000747558369766921,,,,,,,,,,,,,,,,,,,,35.78165,0.0386703
1251,2022/03/02 15:31:14,19436.1113,4670.0002,1,5,0,0,0,0,-1.501816,3.539024,-5.314962867584,0.0000002216536,1.945883,10.59234,7.45247,,-0.000146862599649467,,,,,,,,,,,,,,,,,,,,35.68912,-0.02254367
1252,2022/03/02 15:31:24,19446.1115,4680.0004,1,5,0,0,0,0,-1.501495,3.538051,-5.312365886245,0.0000002216536,1.950051,10.59234,7.467217,,,,,,,,,,,,,,,,,,,,,,35.59465,0.08292794
1253,2022/03/02 15:31:34,19456.1123,4690.0012,1,5,0,0,0,0,-1.502235,3.536924,-5.31329102514,0.0000002216536,1.954219,10.59234,7.481961,,-0.000131901106215082,,4.13479709625244,,,,,,,,,,,,,,,,,,35.79654,0.07748365
1254,2022/03/02 15:31:44,19466.1124,4700.0013,1,5,0,0,0,0,-1.502106,3.53589,-5.31128158434,0.0000002216536,1.958385,10.59234,7.496694,,,,,,,,,,,,,,,,,,,,,,35.65215,0.02368927
1255,2022/03/02 15:31:54,19476.1116,4710.0005,1,5,0,0,0,0,-1.502068,3.534778,-5.309476920904,0.0000002216536,1.962551,10.59234,7.511423,,-0.000131913606310263,,,,,,,,,,,,,,,,,,,,35.65813,-0.08549929
1256,2022/03/02 15:32:04,19486.1126,4720.0015,1,5,0,0,0,0,-1.502182,3.533532,-5.308008166824,0.0000002216536,1.966719,10.59234,7.526154,,-0.000112615496618673,,,0.251606196165085,,,,,,,,,,,,,,,,,35.75824,-0.0187242
1257,2022/03/02 15:32:14,19496.1119,4730.0008,1,5,0,0,0,0,-1.502182,3.532884,-5.307034752888,0.0000002216536,1.970885,10.59234,7.540872,,-0.000175930195837282,,3.76537609100342,,,,,,,,,,,,,,,,,,35.61114,-0.0815475
1258,2022/03/02 15:32:24,19506.1113,4740.0002,1,5,0,0,0,0,-1.502197,3.531332,-5.304756336404,0.0000002216536,1.975052,10.59234,7.555589,,-0.0000960428296821192,,,,,,,,,,,,,,,,,,,,35.74335,0.0728631
1259,2022/03/02 15:32:34,19516.1113,4750.0002,1,5,0,0,0,0,-1.50235,3.530274,-5.3037071439,0.0000002216536,1.979219,10.59234,7.570302,,-0.0000528273703821469,,,,,,,,,,,,,,,,,,,,35.53761,-0.03533721
1260,2022/03/02 15:32:44,19526.1113,4760.0002,1,5,0,0,0,0,-1.502159,3.529117,-5.301294863603,0.0000002216536,1.983385,10.59234,7.585007,,-0.000136956994538195,,,,,,,,,,,,,,,,,,,,35.83694,0.03806591
1261,2022/03/02 15:32:54,19536.1125,4770.0014,1,5,0,0,0,0,-1.502419,3.527992,-5.300522212648,0.0000002216536,1.987553,10.59234,7.599714,,-0.000128067404148169,,3.68335700035095,,,,,,,,,,,,,,,,,,35.85343,0.0618422
1262,2022/03/02 15:33:04,19546.1124,4780.0013,1,5,0,0,0,0,-1.502014,3.526679,-5.297121231506,0.0000002216536,1.99172,10.59234,7.614414,,-0.000138821298605762,,,,,,,,,,,,,,,,,,,,35.67081,-0.07254839
1263,2022/03/02 15:33:14,19556.1118,4790.0007,1,5,0,0,0,0,-1.501778,3.525713,-5.294838217714,0.0000002216536,1.995887,10.59234,7.629107,,-0.0000974963331827894,,,,,,,,,,,,,,,,,,,,35.59904,-0.08670807
1264,2022/03/02 15:33:24,19566.1119,4800.0008,1,5,0,0,0,0,-1.502037,3.524218,-5.293505832066,0.0000002216536,2.000053,10.59234,7.643794,,-0.000117802803288214,,,,,,,,,,,,,,,,,,,,35.6342,-0.08139849
1265,2022/03/02 15:33:34,19576.112,4810.0009,1,5,0,0,0,0,-1.502693,3.52329,-5.29442321997,0.0000002216536,2.004221,10.59234,7.658478,,-0.0000963746570050716,,3.28796911239624,0.279227912425995,,,,,,,,,,,,,,,,,35.7177,0.04322886
1266,2022/03/02 15:33:44,19586.112,4820.0009,1,5,0,0,0,0,-1.502167,3.52168,-5.29015148056,0.0000002216536,2.008388,10.59234,7.673157,,-0.000103904400020838,,,,,,,,,,,,,,,,,,,,35.81608,0.006828308
1267,2022/03/02 15:33:54,19596.1122,4830.0011,1,5,0,0,0,0,-1.502419,3.520577,-5.289381775763,0.0000002216536,2.012555,10.59234,7.687832,,-0.000162841897690669,,,,,,,,,,,,,,,,,,,,35.86955,-0.04989386
1268,2022/03/02 15:34:04,19606.1123,4840.0012,1,5,0,0,0,0,-1.502434,3.519232,-5.287413810688,0.0000002216536,2.016722,10.59234,7.702498,,-0.000153255998156965,,,,,,,,,,,,,,,,,,,,35.91164,0.07635593
1269,2022/03/02 15:34:14,19616.1116,4850.0005,1,5,0,0,0,0,-1.501511,3.517955,-5.282248130005,0.0000002216536,2.020889,10.59234,7.717161,,-0.000105859900941141,,3.34406495094299,,,,,,,,,,,,,,,,,,35.82901,0.0648129
1270,2022/03/02 15:34:24,19626.1111,4860,1,5,0,0,0,0,-1.50248,3.516765,-5.2838690772,0.0000002216536,2.025056,10.59234,7.731817,,-0.000185800701729022,,,,,,,,,,,,,,,,,,,,35.63725,0.0192976
1271,2022/03/02 15:34:34,19636.1118,4870.0007,1,5,0,0,0,0,-1.502068,3.515301,-5.280221142468,0.0000002216536,2.029223,10.59234,7.746468,,-0.0000840303328004666,,,,,,,,,,,,,,,,,,,,35.74345,0.006898642
1272,2022/03/02 15:34:44,19646.1113,4880.0002,1,5,0,0,0,0,-1.502167,3.513879,-5.278433075793,0.0000002216536,2.03339,10.59234,7.761113,,-0.000110645698441658,,,0.312745213508606,,,,,,,,,,,,,,,,,35.97216,0.09867311
1273,2022/03/02 15:34:54,19656.1116,4890.0005,1,5,0,0,0,0,-1.501884,3.512172,-5.274874932048,0.0000002216536,2.037557,10.59234,7.775752,,-0.000111620996904094,,3.03831505775452,,,,,,,,,,,,,,,,,,35.67339,0.02050519
1274,2022/03/02 15:35:04,19666.1115,4900.0004,1,5,0,0,0,0,-1.502441,3.51125,-5.27544596125,0.0000002216536,2.041723,10.59234,7.790384,,-0.000124771206174046,,,,,,,,,,,,,,,,,,,,35.81195,0.03254414
1275,2022/03/02 15:35:14,19676.1115,4910.0004,1,5,0,0,0,0,-1.50209,3.509612,-5.27175308908,0.0000002216536,2.04589,10.59234,7.80501,,-0.000161834701430053,,,,,,,,,,,,,,,,,,,,35.90726,0.08246422
1276,2022/03/02 15:35:24,19686.1115,4920.0004,1,5,0,0,0,0,-1.50248,3.508167,-5.27095075416,0.0000002216536,2.050057,10.59234,7.81963,,,,,,,,,,,,,,,,,,,,,,35.6971,0.04996538
1277,2022/03/02 15:35:34,19696.1117,4930.0006,1,5,0,0,0,0,-1.501465,3.506638,-5.26509422467,0.0000002216536,2.054223,10.59234,7.834244,,-0.000173980704857968,,2.91176199913025,,,,,,,,,,,,,,,,,,35.64019,-0.08318424
1278,2022/03/02 15:35:44,19706.112,4940.0009,1,5,0,0,0,0,-1.502167,3.505201,-5.265397270567,0.0000002216536,2.058391,10.59234,7.848855,,-0.000108304797322489,,,,,,,,,,,,,,,,,,,,35.74199,-0.06209731
1279,2022/03/02 15:35:54,19716.112,4950.0009,1,5,0,0,0,0,-1.502792,3.503575,-5.2651444814,0.0000002216536,2.062559,10.59234,7.863461,,-0.000253106991294771,,,0.354485303163528,,,,,,,,,,,,,,,,,35.86162,-0.07407546
1280,2022/03/02 15:36:04,19726.1112,4960.0001,1,5,0,0,0,0,-1.502235,3.502272,-5.26123557792,0.0000002216536,2.066725,10.59234,7.878055,,-0.000113096597488038,,2.75936198234558,,,,,,,,,,,,,,,,,,36.01986,0.07798672
1281,2022/03/02 15:36:14,19736.1114,4970.0003,1,5,0,0,0,0,-1.502083,3.500507,-5.258052056081,0.0000002216536,2.070892,10.59234,7.892644,,-0.000127402992802672,,,,,,,,,,,,,,,,,,,,35.92994,0.08443832
1282,2022/03/02 15:36:24,19746.1116,4980.0005,1,5,0,0,0,0,-1.501602,3.498833,-5.253854630466,0.0000002216536,2.075059,10.59234,7.907226,,-0.000141300493851304,,,,,,,,,,,,,,,,,,,,35.6502,-0.0178051
1283,2022/03/02 15:36:34,19756.1121,4990.001,1,5,0,0,0,0,-1.502197,3.497194,-5.253474335218,0.0000002216536,2.079225,10.59234,7.921802,,-0.000142591801704839,,2.63030290603638,,,,,,,,,,,,,,,,,,35.87651,0.04787087
1284,2022/03/02 15:36:44,19766.1122,5000.0011,1,5,0,0,0,0,-1.502167,3.495737,-5.251180762079,0.0000002216536,2.083393,10.59234,7.936373,,-0.000262153189396486,,,,,,,,,,,,,,,,,,,,35.98337,0.02893567
1285,2022/03/02 15:36:54,19776.1112,5010.0001,1,5,0,0,0,0,-1.502472,3.493854,-5.249417807088,0.0000002216536,2.087559,10.59234,7.950935,,-0.000174649205291644,,,0.384555786848068,,,,,,,,,,,,,,,,,36.05595,-0.009387732
1286,2022/03/02 15:37:04,19786.1111,5020,1,5,0,0,0,0,-1.502083,3.492197,-5.245569746351,0.0000002216536,2.091727,10.59234,7.965492,,-0.000167728605447337,,2.50519800186157,,,,,,,,,,,,,,,,,,36.01157,0.03233314
1287,2022/03/02 15:37:14,19796.1122,5030.0011,1,5,0,0,0,0,-1.502014,3.490458,-5.242716782412,0.0000002216536,2.095895,10.59234,7.980043,,-0.000140444899443537,,,,,,,,,,,,,,,,,,,,35.8859,0.04077554
1288,2022/03/02 15:37:24,19806.1121,5040.001,1,5,0,0,0,0,-1.502342,3.488704,-5.241226544768,0.0000002216536,2.100061,10.59234,7.994584,,-0.000155599103891291,,,,,,,,,,,,,,,,,,,,35.73028,-0.03668189
1289,2022/03/02 15:37:34,19816.1122,5050.0011,1,5,0,0,0,0,-1.502419,3.487085,-5.239062758615,0.0000002216536,2.104229,10.59234,8.009122,,-0.000137767594424076,,2.42567610740662,,,,,,,,,,,,,,,,,,36.0816,0.07442355
1290,2022/03/02 15:37:44,19826.1114,5060.0003,1,5,0,0,0,0,-1.502495,3.485059,-5.236283722205,0.0000002216536,2.108396,10.59234,8.023645,,-0.000253987789619714,,,,,,,,,,,,,,,,,,,,35.74247,-0.06643414
1291,2022/03/02 15:37:54,19836.1116,5070.0005,1,5,0,0,0,0,-1.502625,3.483387,-5.234224390875,0.0000002216536,2.112563,10.59234,8.038165,,-0.000153763103298843,,,0.420361995697021,,,,,,,,,,,,,,,,,35.75983,-0.07241011
1292,2022/03/02 15:38:04,19846.1117,5080.0006,1,5,0,0,0,0,-1.50251,3.481486,-5.23096752986,0.0000002216536,2.116731,10.59234,8.052681,,-0.000171139399753883,,2.28996801376343,,,,,,,,,,,,,,,,,,35.93154,0.07772446
1293,2022/03/02 15:38:14,19856.1118,5090.0007,1,5,0,0,0,0,-1.50238,3.479722,-5.22786473836,0.0000002216536,2.120898,10.59234,8.067183,,-0.000183853102498688,,,,,,,,,,,,,,,,,,,,35.97278,0.06067395
1294,2022/03/02 15:38:24,19866.1114,5100.0003,1,5,0,0,0,0,-1.502304,3.477607,-5.224422906528,0.0000002216536,2.125064,10.59234,8.081676,,-0.000166450001415797,,2.11941599845886,,,,,,,,,,,,,,,,,,35.95899,0.04398108
1295,2022/03/02 15:38:34,19876.1113,5110.0002,1,5,0,0,0,0,-1.502144,3.476011,-5.221469067584,0.0000002216536,2.129232,10.59234,8.096167,,-0.000160070994752459,,,,,,,,,,,,,,,,,,,,35.7341,-0.07527828
1296,2022/03/02 15:38:44,19886.1114,5120.0003,1,5,0,0,0,0,-1.502213,3.473733,-5.218286871129,0.0000002216536,2.133399,10.59234,8.110647,,-0.000184106203960255,,,0.458528697490692,,,,,,,,,,,,,,,,,35.7907,-0.009497404
1297,2022/03/02 15:38:54,19896.1115,5130.0004,1,5,0,0,0,0,-1.50264,3.472021,-5.21719763544,0.0000002216536,2.137566,10.59234,8.125117,,-0.000156567199155688,,2.23705697059631,,,,,,,,,,,,,,,,,,35.68708,0.02661943
1298,2022/03/02 15:39:04,19906.1116,5140.0005,1,5,0,0,0,0,-1.502533,3.469998,-5.213786504934,0.0000002216536,2.141733,10.59234,8.139583,,-0.000146973907249048,,,,,,,,,,,,,,,,,,,,35.7197,-0.07283211
1299,2022/03/02 15:39:14,19916.1118,5150.0007,1,5,0,0,0,0,-1.502197,3.46824,-5.20997972328,0.0000002216536,2.145902,10.59234,8.154044,,-0.000175901295733638,,,,,,,,,,,,,,,,,,,,35.73446,-0.03291249
1300,2022/03/02 15:39:24,19926.1117,5160.0006,1,5,0,0,0,0,-1.501648,3.466334,-5.205213518432,0.0000002216536,2.150069,10.59234,8.168494,,-0.000166716796229593,,2.26380705833435,,,,,,,,,,,,,,,,,,35.75192,0.04061937
1301,2022/03/02 15:39:34,19936.1111,5170,1,5,0,0,0,0,-1.502121,3.464701,-5.204400130821,0.0000002216536,2.154236,10.59234,8.182935,,-0.000165572200785391,,,,,,,,,,,,,,,,,,,,35.84293,-0.04968762
1302,2022/03/02 15:39:44,19946.112,5180.0009,1,5,0,0,0,0,-1.503052,3.463169,-5.205323091788,0.0000002216536,2.158404,10.59234,8.197372,,-0.000171729203430004,,,0.43394809961319,,,,,,,,,,,,,,,,,35.86065,0.01834512
1303,2022/03/02 15:39:54,19956.1116,5190.0005,1,5,0,0,0,0,-1.502213,3.461313,-5.199629385669,0.0000002216536,2.162571,10.59234,8.211798,,-0.000165754507179372,,2.33263611793518,,,,,,,,,,,,,,,,,,35.80621,0.05255699
1304,2022/03/02 15:40:04,19966.1115,5200.0004,1,5,0,0,0,0,-1.50209,3.459971,-5.19718783939,0.0000002216536,2.166738,10.59234,8.226216,,-0.000170163999428041,,,,,,,,,,,,,,,,,,,,35.73322,-0.06628394
1305,2022/03/02 15:40:14,19976.1117,5210.0006,1,5,0,0,0,0,-1.502289,3.458412,-5.195534305068,0.0000002216536,2.170906,10.59234,8.240635,,-0.000149135696119629,,,,,,,,,,,,,,,,,,,,35.66842,-0.0801301
1306,2022/03/02 15:40:24,19986.1126,5220.0015,1,5,0,0,0,0,-1.502403,3.457093,-5.193946894479,0.0000002216536,2.175074,10.59234,8.255047,,-0.000172462794580497,,2.85757899284363,,,,,,,,,,,,,,,,,,35.84284,-0.05908728
1307,2022/03/02 15:40:34,19996.1119,5230.0008,1,5,0,0,0,0,-1.502365,3.455696,-5.19171672104,0.0000002216536,2.17924,10.59234,8.269449,,-0.000124349593534134,,,,,,,,,,,,,,,,,,,,35.86444,0.05935669
1308,2022/03/02 15:40:44,20006.1121,5240.001,1,5,0,0,0,0,-1.502289,3.454495,-5.189649839055,0.0000002216536,2.183407,10.59234,8.283845,,-0.000100647499493789,,,,,,,,,,,,,,,,,,,,35.90408,0.03397703
1309,2022/03/02 15:40:54,20016.1112,5250.0001,1,5,0,0,0,0,-1.502434,3.453211,-5.188221615574,0.0000002216536,2.187575,10.59234,8.298239,,,,,0.342278093099594,,,,,,,,,,,,,,,,,35.75887,-0.08098006
1310,2022/03/02 15:41:04,20026.1114,5260.0003,1,5,0,0,0,0,-1.502159,3.452124,-5.185639135716,0.0000002216536,2.191741,10.59234,8.312626,,-0.0000719169693184085,,3.36876511573792,,,,,,,,,,,,,,,,,,35.67402,-0.07026076
1311,2022/03/02 15:41:14,20036.1124,5270.0013,1,5,0,0,0,0,-1.502365,3.45093,-5.18455644945,0.0000002216536,2.195908,10.59234,8.327005,,-0.0000717098882887512,,,,,,,,,,,,,,,,,,,,35.80806,-0.005679131
1312,2022/03/02 15:41:24,20046.1117,5280.0006,1,5,0,0,0,0,-1.502258,3.450112,-5.182958352896,0.0000002216536,2.200074,10.59234,8.341383,,-0.000151096202898771,,,,,,,,,,,,,,,,,,,,35.90629,0.07470846
1313,2022/03/02 15:41:34,20056.1118,5290.0007,1,5,0,0,0,0,-1.501976,3.448683,-5.179839097608,0.0000002216536,2.204241,10.59234,8.355754,,-0.000121790602861438,,,,,,,,,,,,,,,,,,,,35.94058,-0.01063108
1314,2022/03/02 15:41:44,20066.1122,5300.0011,1,5,0,0,0,0,-1.502304,3.447655,-5.17942589712,0.0000002216536,2.208407,10.59234,8.370122,,,,,,,,,,,,,,,,,,,,,,35.9163,-0.0618279
1315,2022/03/02 15:41:54,20076.1112,5310.0001,1,5,0,0,0,0,-1.502182,3.446672,-5.177528638304,0.0000002216536,2.212574,10.59234,8.384483,,-0.0000909165901248343,,3.67051291465759,,,,,,,,,,,,,,,,,,35.83806,0.03058791
1316,2022/03/02 15:42:04,20086.1111,5320,1,5,0,0,0,0,-1.502457,3.445356,-5.176499239692,0.0000002216536,2.216741,10.59234,8.398843,,-0.0000966763182077557,,,,,,,,,,,,,,,,,,,,35.74151,-0.08843899
1317,2022/03/02 15:42:14,20096.1117,5330.0006,1,5,0,0,0,0,-1.502159,3.444567,-5.174287320153,0.0000002216536,2.220908,10.59234,8.413199,,-0.000122148499940522,,,,,,,,,,,,,,,,,,,,35.8089,0.01693368
1318,2022/03/02 15:42:24,20106.1114,5340.0003,1,5,0,0,0,0,-1.502365,3.443199,-5.172941665635,0.0000002216536,2.225075,10.59234,8.427551,,-0.000106112398498226,,,0.266519904136658,,,,,,,,,,,,,,,,,35.96535,0.01219988
1319,2022/03/02 15:42:34,20116.1115,5350.0004,1,5,0,0,0,0,-1.502213,3.442174,-5.170878531062,0.0000002216536,2.229243,10.59234,8.441897,,-0.0000578453800699208,,3.76009488105774,,,,,,,,,,,,,,,,,,35.98585,0.06864309
1320,2022/03/02 15:42:44,20126.1126,5360.0015,1,5,0,0,0,0,-1.502975,3.440922,-5.17161974295,0.0000002216536,2.233411,10.59234,8.456244,,-0.000096286392363254,,,,,,,,,,,,,,,,,,,,35.88409,-0.05396485
1321,2022/03/02 15:42:54,20136.1119,5370.0008,1,5,0,0,0,0,-1.50238,3.439808,-5.16789874304,0.0000002216536,2.237579,10.59234,8.470581,,-0.000104119899333455,,,,,,,,,,,,,,,,,,,,35.79327,0.01277208
1322,2022/03/02 15:43:04,20146.1129,5380.0018,1,5,0,0,0,0,-1.501999,3.438618,-5.164800797382,0.0000002216536,2.241746,10.59234,8.484913,,-0.000105121500382666,,,,,,,,,,,,,,,,,,,,35.71761,-0.06217957
1323,2022/03/02 15:43:14,20156.1113,5390.0002,1,5,0,0,0,0,-1.50248,3.437603,-5.16492975544,0.0000002216536,2.245912,10.59234,8.499235,,-0.000117830299132038,,3.57683897018433,,,,,,,,,,,,,,,,,,35.65965,-0.04102707
1324,2022/03/02 15:43:24,20166.1121,5400.001,1,5,0,0,0,0,-1.502197,3.436056,-5.161633015032,0.0000002216536,2.250079,10.59234,8.513558,,-0.000125128106446937,,,,,,,,,,,,,,,,,,,,35.7744,0.02374053
1325,2022/03/02 15:43:34,20176.1114,5410.0003,1,5,0,0,0,0,-1.502037,3.435108,-5.159659314996,0.0000002216536,2.254246,10.59234,8.527875,,-0.0000877870334079489,,,,,,,,,,,,,,,,,,,,35.97269,0.06521106
1326,2022/03/02 15:43:44,20186.1115,5420.0004,1,5,0,0,0,0,-1.502129,3.433743,-5.157924938847,0.0000002216536,2.258413,10.59234,8.542184,,-0.00018332050240133,,,,,,,,,,,,,,,,,,,,35.90009,-0.03220081
1327,2022/03/02 15:43:54,20196.1117,5430.0006,1,5,0,0,0,0,-1.502403,3.432863,-5.157543669789,0.0000002216536,2.26258,10.59234,8.556493,,-0.00011347280087648,,,0.285088688135147,,,,,,,,,,,,,,,,,35.67438,-0.05775809
1328,2022/03/02 15:44:04,20206.1119,5440.0008,1,5,0,0,0,0,-1.502235,3.431383,-5.154743641005,0.0000002216536,2.266747,10.59234,8.570795,,-0.000133300593006425,,3.42227101325989,,,,,,,,,,,,,,,,,,35.8775,0.04011035
1329,2022/03/02 15:44:14,20216.1119,5450.0008,1,5,0,0,0,0,-1.501999,3.43004,-5.15191664996,0.0000002216536,2.270915,10.59234,8.585091,,-0.0000919001176953316,,,,,,,,,,,,,,,,,,,,35.87787,0.07035971
1330,2022/03/02 15:44:24,20226.112,5460.0009,1,5,0,0,0,0,-1.501999,3.429072,-5.150462714928,0.0000002216536,2.275081,10.59234,8.599381,,-0.000116648901894223,,,,,,,,,,,,,,,,,,,,35.79535,0.02414465
1331,2022/03/02 15:44:34,20236.1113,5470.0002,1,5,0,0,0,0,-1.501976,3.427621,-5.148204479096,0.0000002216536,2.279248,10.59234,8.613666,,-0.000139429903356358,,3.30936503410339,,,,,,,,,,,,,,,,,,35.85836,0.01423597
1332,2022/03/02 15:44:44,20246.1122,5480.0011,1,5,0,0,0,0,-1.502251,3.42647,-5.14741798397,0.0000002216536,2.283415,10.59234,8.627949,,-0.000147518599987961,,,,,,,,,,,,,,,,,,,,35.63741,-0.0773406
1333,2022/03/02 15:44:54,20256.1117,5490.0006,1,5,0,0,0,0,-1.502121,3.425158,-5.145001760118,0.0000002216536,2.287581,10.59234,8.64222,,-0.000160385694471188,,,,,,,,,,,,,,,,,,,,35.90657,0.009509325
1334,2022/03/02 15:45:04,20266.1124,5500.0013,1,5,0,0,0,0,-1.502258,3.424095,-5.14387410651,0.0000002216536,2.291748,10.59234,8.656489,,-0.000131305700051598,,,,,,,,,,,,,,,,,,,,35.76392,-0.01604557
1335,2022/03/02 15:45:14,20276.1127,5510.0016,1,5,0,0,0,0,-1.502197,3.422632,-5.141467522504,0.0000002216536,2.295915,10.59234,8.670755,,-0.000155852598254569,,,0.294749289751053,,,,,,,,,,,,,,,,,35.72519,0.04115462
1336,2022/03/02 15:45:24,20286.1118,5520.0007,1,5,0,0,0,0,-1.502419,3.421522,-5.140559661718,0.0000002216536,2.300081,10.59234,8.685012,,-0.000119127100333571,,3.41582894325256,,,,,,,,,,,,,,,,,,35.92571,0.05747318
1337,2022/03/02 15:45:34,20296.112,5530.0009,1,5,0,0,0,0,-1.502563,3.420019,-5.138794008697,0.0000002216536,2.30425,10.59234,8.699271,,-0.0000999850090011023,,,,,,,,,,,,,,,,,,,,35.81051,0.01902699
1338,2022/03/02 15:45:44,20306.1113,5540.0002,1,5,0,0,0,0,-1.501274,3.418997,-5.132851302178,0.0000002216536,2.308417,10.59234,8.713521,,-0.000151912696310319,,,,,,,,,,,,,,,,,,,,35.70432,-0.07449865
1339,2022/03/02 15:45:54,20316.1122,5550.0011,1,5,0,0,0,0,-1.50174,3.417532,-5.13224450568,0.0000002216536,2.312585,10.59234,8.727767,,-0.000146526901517063,,,,,,,,,,,,,,,,,,,,35.73484,0.04745245
1340,2022/03/02 15:46:04,20326.1115,5560.0004,1,5,0,0,0,0,-1.502159,3.416105,-5.131532870695,0.0000002216536,2.316753,10.59234,8.742008,,-0.000145029800478369,,3.24375796318054,,,,,,,,,,,,,,,,,,35.69271,-0.05568743
1341,2022/03/02 15:46:14,20336.1124,5570.0013,1,5,0,0,0,0,-1.502434,3.414734,-5.130412462556,0.0000002216536,2.32092,10.59234,8.756241,,-0.000122715398902074,,,,,,,,,,,,,,,,,,,,35.68565,-0.07758737
1342,2022/03/02 15:46:24,20346.1118,5580.0007,1,5,0,0,0,0,-1.502365,3.413371,-5.128129122415,0.0000002216536,2.325088,10.59234,8.770469,,-0.000130621905555017,,,0.313158214092255,,,,,,,,,,,,,,,,,35.66127,0.01493335
1343,2022/03/02 15:46:34,20356.1118,5590.0007,1,5,0,0,0,0,-1.501923,3.412028,-5.124603329844,0.0000002216536,2.329256,10.59234,8.784695,,-0.000129702297272161,,2.98476195335388,,,,,,,,,,,,,,,,,,35.81213,0.02930999
1344,2022/03/02 15:46:44,20366.112,5600.0009,1,5,0,0,0,0,-1.502625,3.410542,-5.12476567275,0.0000002216536,2.333424,10.59234,8.798913,,-0.000134573099785484,,,,,,,,,,,,,,,,,,,,35.83786,0.05066633
1345,2022/03/02 15:46:54,20376.1112,5610.0001,1,5,0,0,0,0,-1.50264,3.409208,-5.12281230912,0.0000002216536,2.33759,10.59234,8.813119,,-0.0000974022332229652,,,,,,,,,,,,,,,,,,,,35.55991,-0.08918285
1346,2022/03/02 15:47:04,20386.1115,5620.0004,1,5,0,0,0,0,-1.502831,3.407665,-5.121144599615,0.0000002216536,2.341757,10.59234,8.827323,,-0.000116976400022395,,,,,,,,,,,,,,,,,,,,35.76693,-0.02707958
1347,2022/03/02 15:47:14,20396.1113,5630.0002,1,5,0,0,0,0,-1.50264,3.406549,-5.11881678936,0.0000002216536,2.345924,10.59234,8.84152,,-0.000205645599635318,,3.0359320640564,,,,,,,,,,,,,,,,,,35.79963,0.09135723
1348,2022/03/02 15:47:24,20406.1116,5640.0005,1,5,0,0,0,0,-1.502304,3.404817,-5.115070198368,0.0000002216536,2.350092,10.59234,8.855714,,-0.000126944403746165,,,,,,,,,,,,,,,,,,,,35.6418,-0.08044481
1349,2022/03/02 15:47:34,20416.1111,5650,1,5,0,0,0,0,-1.502106,3.403604,-5.112573990024,0.0000002216536,2.354259,10.59234,8.869899,,-0.000132495697471313,,,0.356932312250137,,,,,,,,,,,,,,,,,35.59042,-0.08422732
1350,2022/03/02 15:47:44,20426.112,5660.0009,1,5,0,0,0,0,-1.502144,3.401728,-5.109885304832,0.0000002216536,2.358426,10.59234,8.88408,,-0.00013468909310177,,2.82219099998474,,,,,,,,,,,,,,,,,,35.66915,-0.08604407
1351,2022/03/02 15:47:54,20436.1119,5670.0008,1,5,0,0,0,0,-1.502251,3.400345,-5.108171676595,0.0000002216536,2.362594,10.59234,8.898255,,-0.000205974400159903,,,,,,,,,,,,,,,,,,,,35.72007,0.01917958
1352,2022/03/02 15:48:04,20446.1113,5680.0002,1,5,0,0,0,0,-1.502327,3.398775,-5.106071449425,0.0000002216536,2.366762,10.59234,8.912422,,-0.000242455003899522,,,,,,,,,,,,,,,,,,,,35.72348,-0.05748034
1353,2022/03/02 15:48:14,20456.1123,5690.0012,1,5,0,0,0,0,-1.502144,3.397082,-5.102906343808,0.0000002216536,2.370929,10.59234,8.926583,,-0.000151280299178325,,2.49953198432922,,,,,,,,,,,,,,,,,,35.79477,-0.06984115
1354,2022/03/02 15:48:24,20466.1122,5700.0011,1,5,0,0,0,0,-1.502304,3.395341,-5.100834365664,0.0000002216536,2.375096,10.59234,8.940735,,-0.000162220996571705,,,,,,,,,,,,,,,,,,,,35.95573,0.08401155
1355,2022/03/02 15:48:34,20476.1114,5710.0003,1,5,0,0,0,0,-1.502029,3.393724,-5.097471865996,0.0000002216536,2.379261,10.59234,8.954873,,-0.000152495893416926,,,,,,,,,,,,,,,,,,,,35.78184,0.01277924
1356,2022/03/02 15:48:44,20486.1116,5720.0005,1,5,0,0,0,0,-1.502304,3.391671,-5.095320909984,0.0000002216536,2.383429,10.59234,8.969013,,-0.000171196006704122,,2.47516703605652,0.379837304353714,,,,,,,,,,,,,,,,,35.70881,-0.07763147
1357,2022/03/02 15:48:54,20496.1111,5730,1,5,0,0,0,0,-1.50251,3.390077,-5.09362459327,0.0000002216536,2.387597,10.59234,8.983147,,-0.00019298710685689,,,,,,,,,,,,,,,,,,,,35.91743,0.0703752
1358,2022/03/02 15:49:04,20506.1112,5740.0001,1,5,0,0,0,0,-1.502419,3.387684,-5.089720807596,0.0000002216536,2.391765,10.59234,8.99727,,-0.000179881797521375,,,,,,,,,,,,,,,,,,,,35.67261,-0.0713551
1359,2022/03/02 15:49:14,20516.1121,5750.001,1,5,0,0,0,0,-1.50222,3.385599,-5.08591452978,0.0000002216536,2.395932,10.59234,9.011384,,-0.00017689709784463,,2.11932897567749,,,,,,,,,,,,,,,,,,35.8348,-0.07660747
1360,2022/03/02 15:49:24,20526.1115,5760.0004,1,5,0,0,0,0,-1.501778,3.383623,-5.081450581694,0.0000002216536,2.400098,10.59234,9.025484,,-0.000274072808679193,,,,,,,,,,,,,,,,,,,,36.02842,0.09555459
1361,2022/03/02 15:49:34,20536.1124,5770.0013,1,5,0,0,0,0,-1.50248,3.381204,-5.08019138592,0.0000002216536,2.404265,10.59234,9.039579,,-0.000275069702183828,,1.95850801467896,0.483498305082321,,,,,,,,,,,,,,,,,35.91333,-0.0118506
1362,2022/03/02 15:49:44,20546.1124,5780.0013,1,5,0,0,0,0,-1.50174,3.378612,-5.07379678488,0.0000002216536,2.408432,10.59234,9.053662,,-0.000226628893869929,,,,,,,,,,,,,,,,,,,,36.01516,-0.03433704
1363,2022/03/02 15:49:54,20556.1116,5790.0005,1,5,0,0,0,0,-1.501701,3.375821,-5.069473771521,0.0000002216536,2.412598,10.59234,9.067733,,-0.000245880713919178,,1.54331803321838,,,,,,,,,,,,,,,,,,36.03088,0.1028788
1364,2022/03/02 15:50:04,20566.1116,5800.0005,1,5,0,0,0,0,-1.502052,3.372775,-5.0660834343,0.0000002216536,2.416765,10.59234,9.081793,,-0.000281093205558136,,,0.646406888961792,,,,,,,,,,,,,,,,,35.92476,-0.04006982
1365,2022/03/02 15:50:14,20576.1112,5810.0001,1,5,0,0,0,0,-1.502159,3.36944,-5.06143462096,0.0000002216536,2.420933,10.59234,9.095841,,-0.000428303610533476,,1.33396399021149,,,,,,,,,,,,,,,,,,35.7356,-0.05749702
1366,2022/03/02 15:50:24,20586.1112,5820.0001,1,5,0,0,0,0,-1.502144,3.366338,-5.056724428672,0.0000002216536,2.4251,10.59234,9.109876,,-0.000389878288842738,,1.39783501625061,,,,,,,,,,,,,,,,,,35.77915,-0.08312464
1367,2022/03/02 15:50:34,20596.1113,5830.0002,1,5,0,0,0,0,-1.502014,3.362799,-5.050971177186,0.0000002216536,2.429266,10.59234,9.123896,,-0.000349152804119512,,,0.76477438211441,,,,,,,,,,,,,,,,,35.91037,0.05759358
1368,2022/03/02 15:50:44,20606.1113,5840.0002,1,5,0,0,0,0,-1.502678,3.359791,-5.048684020298,0.0000002216536,2.433434,10.59234,9.137904,,-0.000293380406219512,,1.22443103790283,,,,,,,,,,,,,,,,,,35.9921,-0.05831599
1369,2022/03/02 15:50:54,20616.1115,5850.0004,1,5,0,0,0,0,-1.502213,3.356285,-5.041854958705,0.0000002216536,2.437602,10.59234,9.151898,,-0.0003087614022661,,1.3012410402298,,,,,,,,,,,,,,,,,,35.74256,-0.07512689
1370,2022/03/02 15:51:04,20626.1117,5860.0006,1,5,0,0,0,0,-1.502182,3.353278,-5.037233852596,0.0000002216536,2.44177,10.59234,9.165884,,-0.000263264897512272,,,0.775804817676544,,,,,,,,,,,,,,,,,36.04165,0.0919795
1371,2022/03/02 15:51:14,20636.1116,5870.0005,1,5,0,0,0,0,-1.502144,3.34994,-5.03209227136,0.0000002216536,2.445937,10.59234,9.179851,,-0.000376953888917342,,1.35329401493073,,,,,,,,,,,,,,,,,,35.75475,-0.002565384
1372,2022/03/02 15:51:24,20646.112,5880.0009,1,5,0,0,0,0,-1.502251,3.347088,-5.028166295088,0.0000002216536,2.450104,10.59234,9.193805,,-0.000332145398715511,,1.26709604263306,,,,,,,,,,,,,,,,,,36.03772,0.07349849
1373,2022/03/02 15:51:34,20656.1113,5890.0002,1,5,0,0,0,0,-1.503288,3.343803,-5.026698924264,0.0000002216536,2.45427,10.59234,9.207743,,-0.000285897694993764,,,,,,,,,,,,,,,,,,,,35.7556,-0.06723642
1374,2022/03/02 15:51:44,20666.1122,5900.0011,1,5,0,0,0,0,-1.501686,3.340153,-5.015860997958,0.0000002216536,2.458437,10.59234,9.221669,,-0.00029117611120455,,1.26954901218414,0.767305672168732,,,,,,,,,,,,,,,,,36.04823,-0.02239704
1375,2022/03/02 15:51:54,20676.1115,5910.0004,1,5,0,0,0,0,-1.502159,3.336787,-5.012384623133,0.0000002216536,2.462604,10.59234,9.235579,,-0.000283139786915854,,1.19254398345947,,,,,,,,,,,,,,,,,,36.03205,0.007177591
1376,2022/03/02 15:52:04,20686.1117,5920.0006,1,5,0,0,0,0,-1.502129,3.333202,-5.006899387058,0.0000002216536,2.46677,10.59234,9.249474,,-0.00031009191297926,,,,,,,,,,,,,,,,,,,,35.95172,0.03942013
1377,2022/03/02 15:52:14,20696.1116,5930.0005,1,5,0,0,0,0,-1.502457,3.329509,-5.002444103613,0.0000002216536,2.470937,10.59234,9.263354,,-0.000340430589858443,,1.15629696846008,0.833941578865051,,,,,,,,,,,,,,,,,35.80861,0.02458096
1378,2022/03/02 15:52:24,20706.1126,5940.0015,1,5,0,0,0,0,-1.502159,3.32567,-4.99568512153,0.0000002216536,2.475104,10.59234,9.277221,,-0.00046536308946088,,1.10573899745941,,,,,,,,,,,,,,,,,,35.81689,-0.06344438
1379,2022/03/02 15:52:34,20716.112,5950.0009,1,5,0,0,0,0,-1.50235,3.321857,-4.99059186395,0.0000002216536,2.47927,10.59234,9.29107,,-0.000411061802878976,,,0.910644590854645,,,,,,,,,,,,,,,,,35.87081,-0.0812459
1380,2022/03/02 15:52:44,20726.1113,5960.0002,1,5,0,0,0,0,-1.50222,3.317656,-4.98384919632,0.0000002216536,2.483437,10.59234,9.304903,,-0.00036831820034422,,1.10129499435425,,,,,,,,,,,,,,,,,,35.8569,-0.0241518
1381,2022/03/02 15:52:54,20736.1111,5970,1,5,0,0,0,0,-1.502808,3.31387,-4.98011034696,0.0000002216536,2.487605,10.59234,9.318722,,-0.000375914998585358,,1.03850603103638,,,,,,,,,,,,,,,,,,35.92207,-0.01459241
1382,2022/03/02 15:53:04,20746.1121,5980.001,1,5,0,0,0,0,-1.502197,3.309263,-4.971164950811,0.0000002216536,2.491772,10.59234,9.332522,,-0.000388292100979015,,1.0339959859848,0.975083887577057,,,,,,,,,,,,,,,,,36.15947,0.05232811
1383,2022/03/02 15:53:14,20756.1123,5990.0012,1,5,0,0,0,0,-1.502121,3.305571,-4.965367616091,0.0000002216536,2.49594,10.59234,9.346308,,-0.000334531301632524,,0.991769075393677,,,,,,,,,,,,,,,,,,36.07944,0.09195328
1384,2022/03/02 15:53:24,20766.1116,6000.0005,1,5,0,0,0,0,-1.502213,3.301355,-4.959338398615,0.0000002216536,2.500106,10.59234,9.360072,,-0.000638621218968183,,1.00791096687317,0.979837000370026,,,,,,,,,,,,,,,,,36.02737,0.004770756
