Repository: HVES-Battery-Testing-Consortium/LG-HG2

# Battery Testing Consortium (BTC)
The Battery Testing Consortium (BTC) has been developed within the High Voltage and Energy Storage Lab at Oxford Brookes University to provide accurate and comprehensive cell data to Formula Student Electric teams. Through the BTC, we aim to provide FS teams with information for improved and informed decisions for cell selection, pack architecture design, thermal cooling requirements, and end of life predictions. A range of tests are completed to provide a comprehensive electrochemical lithium-ion characterisation for modelling, validation, and battery management parameterisation.

File: Data/Round1/LG_HG2/Package 1/220228_BTC_HPPC_EIS_LG_HG2_2_35C/220228_BTC_HPPC_EIS_LG_HG2_2_35C_Channel_3_Wb_1.CSV (part 8 of 44)
Data_Point,Date_Time,Test_Time(s),Step_Time(s),Cycle_Index,Step_Index,TC_Counter1,TC_Counter2,TC_Counter3,TC_Counter4,Current(A),Voltage(V),Power(W),Charge_Capacity(Ah),Discharge_Capacity(Ah),Charge_Energy(Wh),Discharge_Energy(Wh),ACR(Ohm),dV/dt(V/s),Internal_Resistance(Ohm),dQ/dV(Ah/V),dV/dQ(V/Ah),MetaCode_MV_UD1,MetaCode_MV_UD2,MetaCode_MV_UD3,MetaCode_MV_UD4,MetaCode_MV_UD5,MetaCode_MV_UD6,MetaCode_MV_UD7,MetaCode_MV_UD8,MetaCode_MV_UD9,MetaCode_MV_UD10,MetaCode_MV_UD11,MetaCode_MV_UD12,MetaCode_MV_UD13,MetaCode_MV_UD14,MetaCode_MV_UD15,MetaCode_MV_UD16,Aux_Temperature_1(C),Aux_dT/dt_1(C)
1385,2022/03/02 15:53:34,20776.1118,6010.0007,1,5,0,0,0,0,-1.502029,3.297201,-4.952491520829,0.0000002216536,2.504273,10.59234,9.37382,,-0.000407722109230235,,,,,,,,,,,,,,,,,,,,36.24032,0.09616494
1386,2022/03/02 15:53:44,20786.1119,6020.0008,1,5,0,0,0,0,-1.502083,3.292578,-4.945725439974,0.0000002216536,2.50844,10.59234,9.387549,,-0.000484489399241284,,0.992991983890533,1.06705296039581,,,,,,,,,,,,,,,,,36.04614,0.05523562
1387,2022/03/02 15:53:54,20796.112,6030.0009,1,5,0,0,0,0,-1.502434,3.288363,-4.940548375542,0.0000002216536,2.512608,10.59234,9.401263,,-0.000517448876053095,,0.930568695068359,,,,,,,,,,,,,,,,,,35.93782,-0.05700707
1388,2022/03/02 15:54:04,20806.112,6040.0009,1,5,0,0,0,0,-1.502388,3.283494,-4.933081983672,0.0000002216536,2.516775,10.59234,9.414956,,-0.000456758600194007,,0.879105687141418,,,,,,,,,,,,,,,,,,36.03043,-0.04544497
1389,2022/03/02 15:54:14,20816.1113,6050.0002,1,5,0,0,0,0,-1.502472,3.279161,-4.926847585992,0.0000002216536,2.520943,10.59234,9.428632,,-0.000454924709629267,,0.949999988079071,1.06066298484802,,,,,,,,,,,,,,,,,36.19762,0.0252223
1390,2022/03/02 15:54:24,20826.1114,6060.0003,1,5,0,0,0,0,-1.502563,3.274131,-4.919588097753,0.0000002216536,2.525111,10.59234,9.442289,,-0.000461632007500157,,0.881713271141052,,,,,,,,,,,,,,,,,,35.93476,-0.0162828
1391,2022/03/02 15:54:34,20836.1114,6070.0003,1,5,0,0,0,0,-1.502441,3.269569,-4.912334517929,0.0000002216536,2.529277,10.59234,9.45592,,-0.000481851311633363,,0.902558505535126,1.12334299087524,,,,,,,,,,,,,,,,,35.97812,0.05272746
1392,2022/03/02 15:54:44,20846.1125,6080.0014,1,5,0,0,0,0,-1.502197,3.264699,-4.904221043703,0.0000002216536,2.533444,10.59234,9.469534,,-0.00047794688725844,,0.843374729156494,,,,,,,,,,,,,,,,,,36.19508,-0.01941323
1393,2022/03/02 15:54:54,20856.1118,6090.0007,1,5,0,0,0,0,-1.502106,3.259583,-4.896239181798,0.0000002216536,2.537609,10.59234,9.483122,,-0.000645047111902386,,0.859404623508453,1.17446899414063,,,,,,,,,,,,,,,,,35.87209,-0.09578466
1394,2022/03/02 15:55:04,20866.1116,6100.0005,1,5,0,0,0,0,-1.502388,3.254486,-4.889500712568,0.0000002216536,2.541776,10.59234,9.496694,,-0.000462819094536826,,0.804049015045166,,,,,,,,,,,,,,,,,,36.1746,0.09781718
1395,2022/03/02 15:55:14,20876.1112,6110.0001,1,5,0,0,0,0,-1.502792,3.249248,-4.882943900416,0.0000002216536,2.545944,10.59234,9.510247,,-0.000592260796111077,,0.797621309757233,1.20508301258087,,,,,,,,,,,,,,,,,35.8569,0.01044869
1396,2022/03/02 15:55:24,20886.1123,6120.0012,1,5,0,0,0,0,-1.502159,3.243964,-4.872949718276,0.0000002216536,2.550111,10.59234,9.523776,,-0.000448360398877412,,0.767012774944305,,,,,,,,,,,,,,,,,,36.04909,0.04998803
1397,2022/03/02 15:55:34,20896.1114,6130.0003,1,5,0,0,0,0,-1.502914,3.238379,-4.867005136406,0.0000002216536,2.554278,10.59234,9.537282,,-0.000548350915778428,,0.803107798099518,1.28456795215607,,,,,,,,,,,,,,,,,36.1547,0.07742405
1398,2022/03/02 15:55:44,20906.1123,6140.0012,1,5,0,0,0,0,-1.502167,3.233306,-4.856965574102,0.0000002216536,2.558446,10.59234,9.550767,,-0.000443316006567329,,0.73341178894043,,,,,,,,,,,,,,,,,,35.89436,0.003539324
1399,2022/03/02 15:55:54,20916.1121,6150.001,1,5,0,0,0,0,-1.502586,3.227392,-4.849434035712,0.0000002216536,2.562613,10.59234,9.564229,,-0.000489111407659948,,0.774075210094452,1.30878698825836,,,,,,,,,,,,,,,,,35.97392,-0.07086158
1400,2022/03/02 15:56:04,20926.1118,6160.0007,1,5,0,0,0,0,-1.502258,3.221665,-4.83977201957,0.0000002216536,2.56678,10.59234,9.577664,,-0.000619799189735204,,0.736564815044403,1.37635004520416,,,,,,,,,,,,,,,,,36.13374,0.05295992
1401,2022/03/02 15:56:14,20936.1112,6170.0001,1,5,0,0,0,0,-1.502563,3.215627,-4.831682152001,0.0000002216536,2.570947,10.59234,9.591077,,-0.000606481684371829,,0.724489808082581,,,,,,,,,,,,,,,,,,35.91172,-0.03735304
1402,2022/03/02 15:56:24,20946.1113,6180.0002,1,5,0,0,0,0,-1.501534,3.210051,-4.820000718234,0.0000002216536,2.575115,10.59234,9.604469,,-0.000494521984364837,,0.683115303516388,1.38511502742767,,,,,,,,,,,,,,,,,36.23981,0.08811831
1403,2022/03/02 15:56:34,20956.1112,6190.0001,1,5,0,0,0,0,-1.502235,3.203938,-4.81306780143,0.0000002216536,2.579281,10.59234,9.61783,,-0.000660179124679416,,0.747876882553101,,,,,,,,,,,,,,,,,,35.9121,0.006911755
1404,2022/03/02 15:56:44,20966.1115,6200.0004,1,5,0,0,0,0,-1.501999,3.197917,-4.803268136083,0.0000002216536,2.583448,10.59234,9.631168,,-0.000463364995084703,,0.681644320487976,1.42889201641083,,,,,,,,,,,,,,,,,36.01421,0.004578829
1405,2022/03/02 15:56:54,20976.1117,6210.0006,1,5,0,0,0,0,-1.501808,3.19201,-4.79378615408,0.0000002216536,2.587616,10.59234,9.644484,,-0.000723380479030311,,0.692674875259399,1.44589400291443,,,,,,,,,,,,,,,,,36.17154,0.05133867
1406,2022/03/02 15:57:04,20986.1115,6220.0004,1,5,0,0,0,0,-1.502235,3.185892,-4.78595846862,0.0000002216536,2.591782,10.59234,9.657767,,-0.000642160011921078,,0.66003429889679,,,,,,,,,,,,,,,,,,36.1529,0.09589911
1407,2022/03/02 15:57:14,20996.1117,6230.0006,1,5,0,0,0,0,-1.502518,3.179928,-4.777899058704,0.0000002216536,2.59595,10.59234,9.671035,,-0.000540634675417095,,0.686749875545502,1.43755602836609,,,,,,,,,,,,,,,,,36.00261,-0.01044154
1408,2022/03/02 15:57:24,21006.1112,6240.0001,1,5,0,0,0,0,-1.502083,3.173471,-4.766816840093,0.0000002216536,2.600117,10.59234,9.684272,,-0.000493569590616971,,0.682302594184875,,,,,,,,,,,,,,,,,,36.16032,0.06819963
1409,2022/03/02 15:57:34,21016.1113,6250.0002,1,5,0,0,0,0,-1.501938,3.167665,-4.75763643477,0.0000002216536,2.604284,10.59234,9.697484,,-0.000554311322048306,,0.688035786151886,1.49312698841095,,,,,,,,,,,,,,,,,36.02945,-0.07018209
1410,2022/03/02 15:57:44,21026.1122,6260.0011,1,5,0,0,0,0,-1.501717,3.161194,-4.747218770098,0.0000002216536,2.60845,10.59234,9.710667,,-0.000602741027250886,,0.664297819137573,1.47749400138855,,,,,,,,,,,,,,,,,36.1828,0.02664089
1411,2022/03/02 15:57:54,21036.1122,6270.0011,1,5,0,0,0,0,-1.502472,3.155441,-4.740961750152,0.0000002216536,2.612616,10.59234,9.723825,,-0.000470285798655823,,0.686406016349792,,,,,,,,,,,,,,,,,,36.03118,-0.06380677
1412,2022/03/02 15:58:04,21046.1117,6280.0006,1,5,0,0,0,0,-1.502701,3.148866,-4.731804087066,0.0000002216536,2.616783,10.59234,9.736959,,-0.000620316714048386,,0.671052575111389,1.46002900600433,,,,,,,,,,,,,,,,,36.17717,0.08569121
1413,2022/03/02 15:58:14,21056.1122,6290.0011,1,5,0,0,0,0,-1.502563,3.14297,-4.72251043211,0.0000002216536,2.62095,10.59234,9.750067,,-0.000487604207592085,,0.693127810955048,,,,,,,,,,,,,,,,,,36.12373,0.03788233
1414,2022/03/02 15:58:24,21066.1116,6300.0005,1,5,0,0,0,0,-1.502037,3.136836,-4.711643734932,0.0000002216536,2.625117,10.59234,9.76315,,-0.000574517413042486,,0.691173672676086,1.49125194549561,,,,,,,,,,,,,,,,,36.04386,-0.03299475
1415,2022/03/02 15:58:34,21076.112,6310.0009,1,5,0,0,0,0,-1.502083,3.130855,-4.702804070965,0.0000002216536,2.629285,10.59234,9.776213,,-0.000718689989298582,,0.668135285377502,1.44064795970917,,,,,,,,,,,,,,,,,36.36578,0.03923178
1416,2022/03/02 15:58:44,21086.1111,6320,1,5,0,0,0,0,-1.502159,3.124856,-4.694030564104,0.0000002216536,2.633451,10.59234,9.789243,,-0.000933688483200967,,0.684091687202454,,,,,,,,,,,,,,,,,,36.18887,0.05785584
1417,2022/03/02 15:58:54,21096.1113,6330.0002,1,5,0,0,0,0,-1.50164,3.11872,-4.6831947008,0.0000002216536,2.637618,10.59234,9.802251,,-0.00106226105708629,,0.700085818767548,1.45710301399231,,,,,,,,,,,,,,,,,36.22642,-0.03524542
1418,2022/03/02 15:59:04,21106.1112,6340.0001,1,5,0,0,0,0,-1.502106,3.11282,-4.67578559892,0.0000002216536,2.641783,10.59234,9.81523,,-0.00070035009412095,,0.68487548828125,,,,,,,,,,,,,,,,,,36.18593,-0.07628918
1419,2022/03/02 15:59:14,21116.1116,6350.0005,1,5,0,0,0,0,-1.502182,3.106676,-4.666792767032,0.0000002216536,2.645951,10.59234,9.828191,,-0.000593604519963264,,0.692703425884247,1.42503499984741,,,,,,,,,,,,,,,,,36.30409,0.08543491
1420,2022/03/02 15:59:24,21126.1117,6360.0006,1,5,0,0,0,0,-1.501572,3.100794,-4.656065448168,0.0000002216536,2.650118,10.59234,9.841125,,-0.000554845784790814,,0.714455902576447,1.44964396953583,,,,,,,,,,,,,,,,,36.38656,0.02684236
1421,2022/03/02 15:59:34,21136.1118,6370.0007,1,5,0,0,0,0,-1.502792,3.094569,-4.650493536648,0.0000002216536,2.654284,10.59234,9.85403,,-0.000695966184139252,,0.691591024398804,,,,,,,,,,,,,,,,,,36.08758,0.09748101
1422,2022/03/02 15:59:44,21146.1111,6380,1,5,0,0,0,0,-1.501831,3.08849,-4.63839002519,0.0000002216536,2.65845,10.59234,9.866909,,-0.000590109673794359,,0.686693787574768,1.48256099224091,,,,,,,,,,,,,,,,,36.22489,0.03502369
1423,2022/03/02 15:59:54,21156.1121,6390.001,1,5,0,0,0,0,-1.501923,3.082145,-4.629144464835,0.0000002216536,2.662619,10.59234,9.87977,,-0.000477960391435772,,0.65278571844101,1.47257804870605,,,,,,,,,,,,,,,,,36.13672,0.02401829
1424,2022/03/02 16:00:04,21166.1112,6400.0001,1,5,0,0,0,0,-1.501549,3.075993,-4.618754213157,0.0000002216536,2.666785,10.59234,9.892598,,-0.000627555476967245,,0.657068312168121,,,,,,,,,,,,,,,,,,36.41042,-0.07020712
1425,2022/03/02 16:00:14,21176.1115,6410.0004,1,5,0,0,0,0,-1.502472,3.069077,-4.611202258344,0.0000002216536,2.670952,10.59234,9.905401,,-0.000596046389546245,,0.631508708000183,1.55779504776001,,,,,,,,,,,,,,,,,36.08375,-0.08974314
1426,2022/03/02 16:00:24,21186.1116,6420.0005,1,5,0,0,0,0,-1.502052,3.062375,-4.5998464935,0.0000002216536,2.675119,10.59234,9.918175,,-0.000681967125274241,,0.609507322311401,1.62433803081512,,,,,,,,,,,,,,,,,36.1667,-0.09667993
1427,2022/03/02 16:00:34,21196.1115,6430.0004,1,5,0,0,0,0,-1.502388,3.055125,-4.5899831385,0.0000002216536,2.679286,10.59234,9.930921,,-0.000718151975888759,,0.599971413612366,,,,,,,,,,,,,,,,,,36.26012,-0.0837481
1428,2022/03/02 16:00:44,21206.1124,6440.0013,1,5,0,0,0,0,-1.502235,3.047744,-4.57842770784,0.0000002216536,2.683453,10.59234,9.943636,,-0.000632002775091678,,0.546833395957947,1.71623396873474,,,,,,,,,,,,,,,,,36.27971,0.04644394
1429,2022/03/02 16:00:54,21216.112,6450.0009,1,5,0,0,0,0,-1.50209,3.040201,-4.56665552009,0.0000002216536,2.68762,10.59234,9.956324,,-0.000604392786044627,,0.571671426296234,1.80204796791077,,,,,,,,,,,,,,,,,36.19461,-0.06270647
1430,2022/03/02 16:01:04,21226.1117,6460.0006,1,5,0,0,0,0,-1.502274,3.032486,-4.555624873164,0.0000002216536,2.691787,10.59234,9.968973,,-0.000880112580489367,,0.521446228027344,,,,,,,,,,,,,,,,,,36.4821,0.01791954
1431,2022/03/02 16:01:14,21236.1113,6470.0002,1,5,0,0,0,0,-1.502129,3.023822,-4.542170717038,0.0000002216536,2.695954,10.59234,9.981592,,-0.000694148009642959,,0.488779008388519,1.8809289932251,,,,,,,,,,,,,,,,,36.15459,-0.08036017
1432,2022/03/02 16:01:24,21246.1113,6480.0002,1,5,0,0,0,0,-1.501884,3.015387,-4.528761489108,0.0000002216536,2.70012,10.59234,9.994173,,-0.000793754996266216,,0.51005482673645,2.00822401046753,,,,,,,,,,,,,,,,,36.48867,0.04682422
1433,2022/03/02 16:01:34,21256.1123,6490.0012,1,5,0,0,0,0,-1.501999,3.006376,-4.515573745624,0.0000002216536,2.704286,10.59234,10.00672,,-0.000818999484181404,,0.46246200799942,2.14327692985535,,,,,,,,,,,,,,,,,36.20678,0.02944589
1434,2022/03/02 16:01:44,21266.1115,6500.0004,1,5,0,0,0,0,-1.502083,2.997047,-4.501813348901,0.0000002216536,2.708453,10.59234,10.01922,,-0.00079806987196207,,0.461138695478439,2.17360305786133,,,,,,,,,,,,,,,,,36.37131,0.05427599
1435,2022/03/02 16:01:54,21276.1116,6510.0005,1,5,0,0,0,0,-1.501884,2.986934,-4.486028383656,0.0000002216536,2.71262,10.59234,10.03169,,-0.0010643859859556,,0.430296212434769,2.3029899597168,,,,,,,,,,,,,,,,,36.40395,0.06476045
1436,2022/03/02 16:02:04,21286.1125,6520.0014,1,5,0,0,0,0,-1.502129,2.976565,-4.471184606885,0.0000002216536,2.716787,10.59234,10.04412,,-0.00102016201708466,,0.384743690490723,2.38406991958618,,,,,,,,,,,,,,,,,36.25232,-0.08060694
1437,2022/03/02 16:02:14,21296.1128,6530.0017,1,5,0,0,0,0,-1.501953,2.965979,-4.454761056987,0.0000002216536,2.720953,10.59234,10.0565,,-0.00134724704548717,,0.369351804256439,2.54351806640625,,,,,,,,,,,,,,,,,36.27134,-0.06270885
1438,2022/03/02 16:02:24,21306.1122,6540.0011,1,5,0,0,0,0,-1.5019,2.954843,-4.4378787017,0.0000002216536,2.72512,10.59234,10.06883,,-0.00143164198379964,,0.360650986433029,2.66574096679688,,,,,,,,,,,,,,,,,36.54635,0.1045334
1439,2022/03/02 16:02:34,21316.1114,6550.0003,1,5,0,0,0,0,-1.502289,2.942892,-4.421074279788,0.0000002216536,2.729285,10.59234,10.08111,,-0.00125367601867765,,0.354781895875931,2.76389908790588,,,,,,,,,,,,,,,,,36.31094,-0.06320953
1440,2022/03/02 16:02:44,21326.1115,6560.0004,1,5,0,0,0,0,-1.502235,2.930008,-4.40156056788,0.0000002216536,2.733453,10.59234,10.09335,,-0.00155479705426842,,0.331119507551193,3.02688694000244,,,,,,,,,,,,,,,,,36.17661,-0.1091707
1441,2022/03/02 16:02:54,21336.1115,6570.0004,1,5,0,0,0,0,-1.502304,2.917017,-4.382246307168,0.0000002216536,2.73762,10.59234,10.10554,,-0.00142150698229671,,0.293077290058136,3.11917304992676,,,,,,,,,,,,,,,,,36.43469,0.07276893
1442,2022/03/02 16:03:04,21346.1115,6580.0004,1,5,0,0,0,0,-1.50209,2.902727,-4.36015719943,0.0000002216536,2.741786,10.59234,10.11766,,-0.00153882196173072,,0.291958391666412,3.22196698188782,,,,,,,,,,,,,,,,,36.52206,-0.07435799
1443,2022/03/02 16:03:14,21356.1116,6590.0005,1,5,0,0,0,0,-1.502739,2.887903,-4.339764466317,0.0000002216536,2.745953,10.59234,10.12972,,-0.00177603494375944,,0.267308086156845,3.62473106384277,,,,,,,,,,,,,,,,,36.38958,-0.05276084
1444,2022/03/02 16:03:24,21366.112,6600.0009,1,5,0,0,0,0,-1.502251,2.871506,-4.313722760006,0.0000002216536,2.75012,10.59234,10.14172,,-0.00238262000493705,,0.256727308034897,3.72036099433899,,,,,,,,,,,,,,,,,36.59362,0.03919125
1445,2022/03/02 16:03:34,21376.1113,6610.0002,1,5,0,0,0,0,-1.502342,2.854028,-4.287726133576,0.0000002216536,2.754286,10.59234,10.15365,,-0.00180094502866268,,0.227259799838066,4.09567499160767,,,,,,,,,,,,,,,,,36.34351,-0.0348711
1446,2022/03/02 16:03:44,21386.1118,6620.0007,1,5,0,0,0,0,-1.501862,2.8345,-4.257027839,0.0000002216536,2.758453,10.59234,10.1655,,-0.00186070194467902,,0.210995599627495,4.63959407806396,,,,,,,,,,,,,,,,,36.69133,0.04219174
1447,2022/03/02 16:03:54,21396.1122,6630.0011,1,5,0,0,0,0,-1.502403,2.812762,-4.225902067086,0.0000002216536,2.76262,10.59234,10.17727,,-0.00280196592211723,,0.189533606171608,5.17943716049194,,,,,,,,,,,,,,,,,36.34476,-0.09635091
1448,2022/03/02 16:04:04,21406.1125,6640.0014,1,5,0,0,0,0,-1.501923,2.787638,-4.186817627874,0.0000002216536,2.766786,10.59234,10.18894,,-0.00298893405124545,,0.161115303635597,6.10914421081543,,,,,,,,,,,,,,,,,36.70044,-0.04464865
1449,2022/03/02 16:04:14,21416.1116,6650.0005,1,5,0,0,0,0,-1.501961,2.759749,-4.145035367789,0.0000002216536,2.770952,10.59234,10.2005,,-0.00321430806070566,,0.139015600085258,6.8709888458252,,,,,,,,,,,,,,,,,36.53196,-0.06920695
1450,2022/03/02 16:04:24,21426.1117,6660.0006,1,5,0,0,0,0,-1.501144,2.729074,-4.096733060656,0.0000002216536,2.775119,10.59234,10.21193,,-0.00267303106375039,,0.132025197148323,7.56244421005249,,,,,,,,,,,,,,,,,36.66269,0.01985669
1451,2022/03/02 16:04:34,21436.1112,6670.0001,1,5,0,0,0,0,-1.501961,2.695856,-4.049070573616,0.0000002216536,2.779285,10.59234,10.22323,,-0.00343505502678454,,0.121804602444172,8.0106143951416,,,,,,,,,,,,,,,,,36.66166,0.07639647
1452,2022/03/02 16:04:44,21446.1121,6680.001,1,5,0,0,0,0,-1.502213,2.660408,-3.996499482904,0.0000002216536,2.783452,10.59234,10.23439,,-0.00402546208351851,,0.123429797589779,8.65627574920654,,,,,,,,,,,,,,,,,36.41206,-0.04627705
1453,2022/03/02 16:04:54,21456.1112,6690.0001,1,5,0,0,0,0,-1.501907,2.622627,-3.938941849689,0.0000002216536,2.78762,10.59234,10.2454,,-0.0034989919513464,,0.111169196665287,9.20271778106689,,,,,,,,,,,,,,,,,36.66128,0.08454442
1454,2022/03/02 16:05:04,21466.1115,6700.0004,1,5,0,0,0,0,-1.502052,2.58257,-3.87915443364,0.0000002216536,2.791786,10.59234,10.25625,,-0.0043336059898138,,0.0994425565004349,9.8053674697876,,,,,,,,,,,,,,,,,36.6296,-0.07856727
1455,2022/03/02 16:05:14,21476.1126,6710.0015,1,5,0,0,0,0,-1.50174,2.540119,-3.81459830706,0.0000002216536,2.795953,10.59234,10.26692,,-0.00440311292186379,,0.0970643907785416,10.3379201889038,,,,,,,,,,,,,,,,,36.48933,-0.1039386
1456,2022/03/02 16:05:23,21485.0252,6718.9141,1,5,0,0,0,0,-1.501869,2.499988,-3.754654477572,0.0000002216536,2.799665,10.59234,10.27628,,-0.00407219585031271,0,0.0927972570061684,11.0821895599365,,,,,,,,,,,,,,,,,36.50932,-0.05114198
1457,2022/03/02 16:05:23,21485.0321,0.0014,1,6,0,0,0,0,-1.501862,2.500017,-3.754680531654,0.0000002216536,2.799668,10.59234,10.27628,,-0.00407219585031271,0,0.0927972570061684,11.0821895599365,2.79966807365417,,,,,,,,,,,,,,,,36.5093059731213,-0.051140147744061
1458,2022/03/02 16:05:23,21485.0396,0.0019,1,7,0,0,0,0,-1.502274,2.499897,-3.755530265778,0.0000002216536,2.799671,10.59234,10.27629,,-0.00407219585031271,0,0.0927972570061684,11.0821895599365,,,,,,,,,,,,,,,,,36.5092907265141,-0.0511381561615187
1459,2022/03/02 16:10:23,21785.0772,300.0003,1,8,0,0,0,0,0,2.772242,0,0.0000002216536,2.799673,10.59234,10.2763,,0.000312098010908812,,0,,,,,,,,,,,,,,,,,,35.89935,0.02853513
1460,2022/03/02 16:15:23,22085.0781,600.0012,1,8,0,0,0,0,0,2.82394,0,0.0000002216536,2.799673,10.59234,10.2763,,0.000129464897327125,,0,,,,,,,,,,,,,,,,,,35.43059,0.05684376
1461,2022/03/02 16:20:23,22385.0775,900.0006,1,8,0,0,0,0,0,2.852584,0,0.0000002216536,2.799673,10.59234,10.2763,,0.0000606482099101413,,0,,,,,,,,,,,,,,,,,,35.14774,-0.09345412
1462,2022/03/02 16:25:23,22685.0778,1200.0009,1,8,0,0,0,0,0,2.870894,0,0.0000002216536,2.799673,10.59234,10.2763,,0.0000562286513741128,,0,,,,,,,,,,,,,,,,,,35.28237,0.07046461
1463,2022/03/02 16:30:23,22985.0774,1500.0005,1,8,0,0,0,0,0,2.884501,0,0.0000002216536,2.799673,10.59234,10.2763,,0.0000284490197373088,,0,,,,,,,,,,,,,,,,,,35.24814,0.07799387
1464,2022/03/02 16:35:23,23285.0774,1800.0005,1,8,0,0,0,0,0,2.894734,0,0.0000002216536,2.799673,10.59234,10.2763,,0.0000371019486919977,,0,,,,,,,,,,,,,,,,,,35.23186,0.0624311
1465,2022/03/02 16:40:23,23585.0772,2100.0003,1,8,0,0,0,0,0,2.903328,0,0.0000002216536,2.799673,10.59234,10.2763,,0.0000516420186613686,,0,,,,,,,,,,,,,,,,,,35.02385,-0.04500985
1466,2022/03/02 16:45:23,23885.0773,2400.0004,1,8,0,0,0,0,0,2.910649,0,0.0000002216536,2.799673,10.59234,10.2763,,-0.0000156073201651452,,0,,,,,,,,,,,,,,,,,,35.21698,0.04111052
1467,2022/03/02 16:50:23,24185.0773,2700.0004,1,8,0,0,0,0,0,2.91668,0,0.0000002216536,2.799673,10.59234,10.2763,,0.00000229155602937681,,0,,,,,,,,,,,,,,,,,,35.24768,0.0615263
1468,2022/03/02 16:55:23,24485.0775,3000.0006,1,8,0,0,0,0,0,2.922002,0,0.0000002216536,2.799673,10.59234,10.2763,,0.0000116950295705465,,0,,,,,,,,,,,,,,,,,,35.11379,0.06421208
1469,2022/03/02 17:00:23,24785.0777,3300.0008,1,8,0,0,0,0,0,2.926613,0,0.0000002216536,2.799673,10.59234,10.2763,,0.0000229945708269952,,0,,,,,,,,,,,,,,,,,,35.07657,0.04546642
1470,2022/03/02 17:05:23,25085.0769,3600,1,8,0,0,0,0,0,2.931146,0,0.0000002216536,2.799673,10.59234,10.2763,,0.000021061219740659,,0,,,,,,,,,,,,,,,,,,35.25768,0.06249428
1471,2022/03/02 17:05:23,25085.0779,3600.001,1,8,0,0,0,0,0,2.931146,0,0.0000002216536,2.799673,10.59234,10.2763,,0.000021061219740659,0,0,0,,,,,,,,,,,,,,,,,35.25768,0.06249428
1472,2022/03/02 17:05:33,25095.1115,10,1,9,0,0,0,0,1.399635,3.009289,4.211906209515,0.003878779,2.799685,10.60393,10.27633,,0.00383913493715227,,0.101369298994541,10.5294599533081,,,,,,,,,,,,,,,,,35.16949,0.07540345
1473,2022/03/02 17:05:43,25105.1118,20.0003,1,9,0,0,0,0,1.399445,3.042237,4.257443358465,0.007761655,2.799685,10.61568,10.27633,,0.00313423806801438,,0.129367604851723,7.84223318099976,,,,,,,,,,,,,,,,,34.92224,-0.07647038
1474,2022/03/02 17:05:53,25115.1121,30.0006,1,9,0,0,0,0,1.399132,3.069588,4.294758797616,0.01164476,2.799685,10.62755,10.27633,,0.00288189598359168,,0.154698699712753,7.10611200332642,,,,,,,,,,,,,,,,,34.91527,-0.1081109
1475,2022/03/02 17:06:03,25125.1119,40.0004,1,9,0,0,0,0,1.399353,3.093193,4.328468904129,0.01552881,2.799685,10.63952,10.27633,,0.00298931403085589,,0.170894503593445,5.86789608001709,,,,,,,,,,,,,,,,,35.00689,-0.0917685
1476,2022/03/02 17:06:13,25135.112,50.0005,1,9,0,0,0,0,1.399078,3.114602,4.357571136956,0.01941065,2.799685,10.65157,10.27633,,0.00195920607075095,,0.184930205345154,5.48088216781616,,,,,,,,,,,,,,,,,34.99073,0.0329864
1477,2022/03/02 17:06:23,25145.1116,60.0001,1,9,0,0,0,0,1.399742,3.133346,4.385875996732,0.02329338,2.799685,10.6637,10.27633,,0.00180837302468717,,0.207969203591347,4.82860088348389,,,,,,,,,,,,,,,,,35.10918,0.03202081
1478,2022/03/02 17:06:33,25155.1116,70.0001,1,9,0,0,0,0,1.399521,3.150767,4.409564582607,0.02717735,2.799685,10.6759,10.27633,,0.00135856401175261,,0.221800193190575,4.48408508300781,,,,,,,,,,,,,,,,,35.17358,0.04265547
1479,2022/03/02 17:06:43,25165.1115,80,1,9,0,0,0,0,1.399597,3.166955,4.432460717135,0.0310606,2.799685,10.68817,10.27633,,0.0013364979531616,,0.241393700242043,4.25925493240356,,,,,,,,,,,,,,,,,34.95267,-0.058676
1480,2022/03/02 17:06:53,25175.1124,90.0009,1,9,0,0,0,0,1.398872,3.182357,4.451710101304,0.03494329,2.799685,10.70049,10.27633,,0.0013077009934932,,0.259666711091995,3.84536600112915,,,,,,,,,,,,,,,,,34.86612,-0.09485126
1481,2022/03/02 17:07:03,25185.112,100.0005,1,9,0,0,0,0,1.399872,3.196467,4.474644652224,0.03882607,2.799685,10.71288,10.27633,,0.00141438900027424,,0.273958891630173,3.74790191650391,,,,,,,,,,,,,,,,,35.16881,0.009988546
1482,2022/03/02 17:07:13,25195.1118,110.0003,1,9,0,0,0,0,1.399261,3.210176,4.491874079936,0.04270907,2.799685,10.72532,10.27633,,0.00140340300276875,,0.284495800733566,3.57025098800659,,,,,,,,,,,,,,,,,34.95367,-0.06325245
1483,2022/03/02 17:07:23,25205.112,120.0005,1,9,0,0,0,0,1.399338,3.222861,4.509871866018,0.04659283,2.799685,10.73781,10.27633,,0.00112066103611141,,0.310827493667603,3.32330107688904,,,,,,,,,,,,,,,,,34.98409,-0.03670573
1484,2022/03/02 17:07:33,25215.1115,130,1,9,0,0,0,0,1.399445,3.23506,4.5272885417,0.05047525,2.799685,10.75035,10.27633,,0.0013592439936474,,0.314534485340118,3.20749807357788,,,,,,,,,,,,,,,,,35.21979,0.05715609
1485,2022/03/02 17:07:43,25225.1124,140.0009,1,9,0,0,0,0,1.39888,3.24682,4.5419115616,0.0543584,2.799685,10.76293,10.27633,,0.00109265604987741,,0.332494407892227,3.12249398231506,,,,,,,,,,,,,,,,,34.97986,-0.06489277
1486,2022/03/02 17:07:53,25235.1123,150.0008,1,9,0,0,0,0,1.398964,3.257821,4.557574297444,0.05824083,2.799685,10.77556,10.27633,,0.00116200500633568,,0.34995248913765,2.89669394493103,,,,,,,,,,,,,,,,,34.89571,-0.08014441
1487,2022/03/02 17:08:03,25245.1118,160.0003,1,9,0,0,0,0,1.399689,3.268818,4.575328597602,0.06212441,2.799685,10.78823,10.27633,,0.00111608905717731,,0.36507710814476,2.8588559627533,,,,,,,,,,,,,,,,,35.01638,0.0327599
1488,2022/03/02 17:08:13,25255.1119,170.0004,1,9,0,0,0,0,1.39949,3.278972,4.58888852428,0.06600723,2.799685,10.80094,10.27633,,0.000835958577226847,,0.378908485174179,2.71886897087097,,,,,,,,,,,,,,,,,35.19652,0.02857208
1489,2022/03/02 17:08:23,25265.1126,180.0011,1,9,0,0,0,0,1.399155,3.288601,4.601262532155,0.06988937,2.799685,10.81369,10.27633,,0.000969230080954731,,0.40328711271286,2.59863805770874,,,,,,,,,,,,,,,,,35.20399,0.07583499
1490,2022/03/02 17:08:33,25275.1115,190,1,9,0,0,0,0,1.399506,3.297923,4.615463026038,0.07377218,2.799685,10.82648,10.27633,,0.00101631297729909,,0.401973813772202,2.51479196548462,,,,,,,,,,,,,,,,,35.2079,-0.02369165
1491,2022/03/02 17:08:43,25285.1118,200.0003,1,9,0,0,0,0,1.399261,3.307164,4.627585605804,0.07765505,2.799685,10.8393,10.27633,,0.000828949210699648,,0.443651288747787,2.36478304862976,,,,,,,,,,,,,,,,,35.12088,0.07121801
1492,2022/03/02 17:08:53,25295.1116,210.0001,1,9,0,0,0,0,1.399338,3.315596,4.639639475448,0.08153782,2.799685,10.85216,10.27633,,0.000794803374446929,,0.439177691936493,2.32073998451233,,,,,,,,,,,,,,,,,35.02473,-0.06360888
1493,2022/03/02 17:09:03,25305.1123,220.0008,1,9,0,0,0,0,1.398895,3.324028,4.64996614906,0.08542078,2.799685,10.86505,10.27633,,0.000775420281570405,,0.444460302591324,2.15985608100891,,,,,,,,,,,,,,,,,34.95351,0.01767874
1494,2022/03/02 17:09:13,25315.1119,230.0004,1,9,0,0,0,0,1.398987,3.331817,4.661168669379,0.08930273,2.799685,10.87797,10.27633,,0.000839371874462813,,0.483054012060165,2.09575700759888,,,,,,,,,,,,,,,,,34.98802,-0.04609108
1495,2022/03/02 17:09:23,25325.1127,240.0012,1,9,0,0,0,0,1.399445,3.339602,4.67358932089,0.09318546,2.799685,10.89092,10.27633,,0.000823573325760663,,0.501940190792084,,,,,,,,,,,,,,,,,,34.94909,-0.1009905
1496,2022/03/02 17:09:33,25335.1118,250.0003,1,9,0,0,0,0,1.399574,3.346545,4.68373737183,0.0970686,2.799685,10.9039,10.27633,,0.00107214797753841,,0.522074103355408,1.92972099781036,,,,,,,,,,,,,,,,,35.16388,0.05048275
1497,2022/03/02 17:09:43,25345.1127,260.0012,1,9,0,0,0,0,1.399323,3.353696,4.692903947808,0.1009514,2.799685,10.91691,10.27633,,0.00071757152909413,,0.557856321334839,1.85466301441193,,,,,,,,,,,,,,,,,35.3611,0.06067395
1498,2022/03/02 17:09:53,25355.112,270.0005,1,9,0,0,0,0,1.398972,3.35979,4.70025213588,0.1048333,2.799685,10.92994,10.27633,,0.000588928116485476,,0.595371603965759,,,,,,,,,,,,,,,,,,35.12431,-0.06051421
1499,2022/03/02 17:10:03,25365.1124,280.0009,1,9,0,0,0,0,1.399117,3.366363,4.709935701471,0.1087157,2.799685,10.943,10.27633,,0.000515774183440953,,0.600885629653931,1.65370905399323,,,,,,,,,,,,,,,,,35.11647,-0.007966757
1500,2022/03/02 17:10:13,25375.1117,290.0002,1,9,0,0,0,0,1.399284,3.371972,4.718346468048,0.1125978,2.799685,10.95608,10.27633,,0.000501361093483865,,0.64250659942627,1.58527803421021,,,,,,,,,,,,,,,,,35.27668,-0.03986001
1501,2022/03/02 17:10:23,25385.1118,300.0003,1,9,0,0,0,0,1.399445,3.377558,4.72670665531,0.1164797,2.799685,10.96918,10.27633,,0.000485184893477708,,0.690395176410675,,,,,,,,,,,,,,,,,,35.3976,0.1050556
1502,2022/03/02 17:10:33,25395.1124,310.0009,1,9,0,0,0,0,1.399055,3.382457,4.732243378135,0.1203622,2.799685,10.9823,10.27633,,0.000421932112658396,,0.753902614116669,1.34446704387665,,,,,,,,,,,,,,,,,35.17916,-0.06757259
1503,2022/03/02 17:10:43,25405.1119,320.0004,1,9,0,0,0,0,1.39901,3.387027,4.73848464327,0.1242446,2.799685,10.99544,10.27633,,0.000366263906471431,,,,,,,,,,,,,,,,,,,,35.11103,-0.04163146
1504,2022/03/02 17:10:53,25415.1122,330.0007,1,9,0,0,0,0,1.399063,3.391116,4.744384924308,0.1281276,2.799685,11.0086,10.27633,,0.000530185003299266,,0.88411158323288,1.15960299968719,,,,,,,,,,,,,,,,,35.09575,-0.09905577
1505,2022/03/02 17:11:03,25425.112,340.0005,1,9,0,0,0,0,1.399055,3.394629,4.749272675595,0.132009,2.799685,11.02177,10.27633,,0.000378347496734932,,0.959179818630219,,,,,,,,,,,,,,,,,,35.19736,-0.04537702
1506,2022/03/02 17:11:13,25435.1121,350.0006,1,9,0,0,0,0,1.398933,3.398458,4.754215045314,0.1358917,2.799685,11.03496,10.27633,,0.00032483390532434,,1.10010504722595,,,,,,,,,,,,,,,,,,35.13536,-0.04209638
1507,2022/03/02 17:11:23,25445.1116,360.0001,1,9,0,0,0,0,1.399117,3.401417,4.758980348789,0.1397737,2.799685,11.04816,10.27633,,0.000299082312267274,,,0.89209908246994,,,,,,,,,,,,,,,,,35.40136,0.01019597
1508,2022/03/02 17:11:33,25455.1117,370.0002,1,9,0,0,0,0,1.398766,3.404493,4.762089055638,0.1436559,2.799685,11.06137,10.27633,,0.000228700300795026,,1.15972197055817,,,,,,,,,,,,,,,,,,35.46266,0.05360842
1509,2022/03/02 17:11:43,25465.1127,380.0012,1,9,0,0,0,0,1.399132,3.407537,4.767594057884,0.1475388,2.799685,11.0746,10.27633,,0.000262936286162585,,1.28617703914642,,,,,,,,,,,,,,,,,,35.46062,-0.009065866
1510,2022/03/02 17:11:53,25475.1126,390.0011,1,9,0,0,0,0,1.398727,3.41069,4.77062419163,0.1514199,2.799685,11.08783,10.27633,,0.000270496500888839,,,,,,,,,,,,,,,,,,,,35.54448,0.0849545
1511,2022/03/02 17:12:03,25485.112,400.0005,1,9,0,0,0,0,1.399101,3.413459,4.775773900359,0.155302,2.799685,11.10107,10.27633,,0.000285789195913821,,1.30545496940613,0.782932996749878,,,,,,,,,,,,,,,,,35.40136,-0.04945636
1512,2022/03/02 17:12:13,25495.1127,410.0012,1,9,0,0,0,0,1.398567,3.416547,4.778269888149,0.1591847,2.799685,11.11433,10.27633,,0.00027199971373193,,,,,,,,,,,,,,,,,,,,35.33869,-0.05927801
1513,2022/03/02 17:12:23,25505.1115,420,1,9,0,0,0,0,1.398727,3.419093,4.782377694611,0.1630663,2.799685,11.1276,10.27633,,0.00033710480784066,,1.27167594432831,,,,,,,,,,,,,,,,,,35.43122,0.03130436
1514,2022/03/02 17:12:33,25515.1116,430.0001,1,9,0,0,0,0,1.399063,3.42235,4.78808325805,0.1669484,2.799685,11.14088,10.27633,,0.00028853298863396,,,0.758090078830719,,,,,,,,,,,,,,,,,35.55585,0.08898735
1515,2022/03/02 17:12:43,25525.1115,440,1,9,0,0,0,0,1.399055,3.425096,4.79189768428,0.1708307,2.799685,11.15417,10.27633,,0.000289499410428107,,1.39620697498322,,,,,,,,,,,,,,,,,,35.63496,0.0178206
1516,2022/03/02 17:12:53,25535.1124,450.0009,1,9,0,0,0,0,1.398636,3.42808,4.79463609888,0.1747132,2.799685,11.16748,10.27633,,0.000319139508064836,,1.30632901191711,,,,,,,,,,,,,,,,,,35.65755,0.09449482
1517,2022/03/02 17:13:03,25545.1121,460.0006,1,9,0,0,0,0,1.399651,3.4313,4.8026224763,0.1785953,2.799685,11.18079,10.27633,,0.000230888806981966,,,0.744459986686707,,,,,,,,,,,,,,,,,35.54838,-0.0626123
1518,2022/03/02 17:13:13,25555.1119,470.0004,1,9,0,0,0,0,1.399445,3.433885,4.805533193825,0.1824781,2.799685,11.19412,10.27633,,0.000268787785898894,,1.33808398246765,,,,,,,,,,,,,,,,,,35.59677,0.05427957
1519,2022/03/02 17:13:23,25565.1121,480.0006,1,9,0,0,0,0,1.399323,3.43687,4.80929123901,0.1863606,2.799685,11.20745,10.27633,,0.00036740890936926,,,,,,,,,,,,,,,,,,,,35.67417,0.04354477
1520,2022/03/02 17:13:33,25575.1124,490.0009,1,9,0,0,0,0,1.399635,3.439555,4.814121562425,0.1902433,2.799685,11.2208,10.27633,,0.00025301639107056,,1.40980195999146,,,,,,,,,,,,,,,,,,35.748,0.01358747
1521,2022/03/02 17:13:43,25585.1124,500.0009,1,9,0,0,0,0,1.399223,3.44246,4.81676920858,0.1941261,2.799685,11.23416,10.27633,,0.000318247213726863,,,0.735640227794647,,,,,,,,,,,,,,,,,35.70099,-0.004085302
1522,2022/03/02 17:13:53,25595.1125,510.001,1,9,0,0,0,0,1.398651,3.444877,4.818180660927,0.198008,2.799685,11.24753,10.27633,,0.000330904498696327,,1.40410196781158,,,,,,,,,,,,,,,,,,35.47251,-0.06184936
1523,2022/03/02 17:14:03,25605.1116,520.0001,1,9,0,0,0,0,1.399452,3.44797,4.82526851244,0.2018903,2.799685,11.26091,10.27633,,0.000255789112998173,,1.36816298961639,,,,,,,,,,,,,,,,,,35.42277,-0.06698132
1524,2022/03/02 17:14:13,25615.1117,530.0002,1,9,0,0,0,0,1.399193,3.450618,4.828080551274,0.2057723,2.799685,11.2743,10.27633,,0.00019471459381748,,,,,,,,,,,,,,,,,,,,35.54398,-0.07478952
1525,2022/03/02 17:14:23,25625.112,540.0005,1,9,0,0,0,0,1.399185,3.453403,4.831949676555,0.2096564,2.799685,11.28771,10.27633,,0.000252189987804741,,1.39233303070068,0.712406873703003,,,,,,,,,,,,,,,,,35.64004,-0.08480787
1526,2022/03/02 17:14:33,25635.1122,550.0007,1,9,0,0,0,0,1.399414,3.455898,4.836232043772,0.2135389,2.799685,11.30112,10.27633,,0.000292617391096428,,,,,,,,,,,,,,,,,,,,35.82094,0.07122159
1527,2022/03/02 17:14:43,25645.1115,560,1,9,0,0,0,0,1.399483,3.458789,4.840516406087,0.2174211,2.799685,11.31454,10.27633,,0.000229310899158008,,1.44589602947235,,,,,,,,,,,,,,,,,,35.74579,0.0604713
1528,2022/03/02 17:14:53,25655.112,570.0005,1,9,0,0,0,0,1.399895,3.46121,4.84533057295,0.2213041,2.799685,11.32798,10.27633,,0.000257117091678083,,,0.683909177780151,,,,,,,,,,,,,,,,,35.49935,-0.02742171
1529,2022/03/02 17:15:03,25665.1122,580.0007,1,9,0,0,0,0,1.39875,3.464108,4.845421065,0.2251871,2.799685,11.34142,10.27633,,0.000236537394812331,,1.47389996051788,,,,,,,,,,,,,,,,,,35.76447,0.09627819
1530,2022/03/02 17:15:13,25675.1125,590.001,1,9,0,0,0,0,1.399284,3.466237,4.850249974308,0.2290697,2.799685,11.35488,10.27633,,0.000233784099691547,,,,,,,,,,,,,,,,,,,,35.76088,0.07716775
1531,2022/03/02 17:15:23,25685.1117,600.0002,1,9,0,0,0,0,1.399963,3.468804,4.856197254252,0.2329511,2.799685,11.36834,10.27633,,0.000201415503397584,,1.55098104476929,,,,,,,,,,,,,,,,,,35.6056,0.000411272
1532,2022/03/02 17:15:33,25695.1126,610.0011,1,9,0,0,0,0,1.399452,3.471091,4.857625242132,0.236834,2.799685,11.38181,10.27633,,0.000288196606561542,,,0.635802388191223,,,,,,,,,,,,,,,,,35.78091,0.08629441
1533,2022/03/02 17:15:43,25705.1119,620.0004,1,9,0,0,0,0,1.399353,3.473161,4.860178264833,0.2407164,2.799685,11.39529,10.27633,,0.000129166306578554,,1.78334605693817,,,,,,,,,,,,,,,,,,35.44073,-0.07910013
1534,2022/03/02 17:15:53,25715.112,630.0005,1,9,0,0,0,0,1.398949,3.47498,4.86131979602,0.2445992,2.799685,11.40878,10.27633,,0.000150417094118893,,,,,,,,,,,,,,,,,,,,35.68606,0.05544066
1535,2022/03/02 17:16:03,25725.113,640.0015,1,9,0,0,0,0,1.398949,3.476693,4.863716195657,0.2484818,2.799685,11.42228,10.27633,,0.000145566606079228,,,,,,,,,,,,,,,,,,,,35.53073,0.02142906
1536,2022/03/02 17:16:13,25735.1126,650.0011,1,9,0,0,0,0,1.399315,3.478323,4.867269548745,0.2523641,2.799685,11.43578,10.27633,,0.000121197903354187,,2.17459607124329,,,,,,,,,,,,,,,,,,35.4343,-0.05655885
1537,2022/03/02 17:16:23,25745.1116,660.0001,1,9,0,0,0,0,1.3993,3.479494,4.8688559542,0.2562461,2.799685,11.44928,10.27633,,0.000169608494616114,,,,,,,,,,,,,,,,,,,,35.69403,0.07914543
1538,2022/03/02 17:16:33,25755.1117,670.0002,1,9,0,0,0,0,1.399132,3.480832,4.870143437824,0.2601288,2.799685,11.46279,10.27633,,0.000123691104818136,,,,,,,,,,,,,,,,,,,,35.55349,0.01846194
1539,2022/03/02 17:16:43,25765.112,680.0005,1,9,0,0,0,0,1.399101,3.481933,4.871575942233,0.2640119,2.799685,11.47631,10.27633,,0.000151845306390896,,,0.422352313995361,,,,,,,,,,,,,,,,,35.51647,0.0266397
1540,2022/03/02 17:16:53,25775.1121,690.0006,1,9,0,0,0,0,1.399284,3.483248,4.874053194432,0.2678939,2.799685,11.48983,10.27633,,0.000148406805237755,,3.06280899047852,,,,,,,,,,,,,,,,,,35.47521,-0.08200765
1541,2022/03/02 17:17:03,25785.1119,700.0004,1,9,0,0,0,0,1.398918,3.484182,4.874084915076,0.2717768,2.799685,11.50336,10.27633,,0.000143129305797629,,,,,,,,,,,,,,,,,,,,35.57726,0.06059647
1542,2022/03/02 17:17:13,25795.1123,710.0008,1,9,0,0,0,0,1.398674,3.485444,4.874999901256,0.275659,2.799685,11.51689,10.27633,,0.000147610102430917,,,,,,,,,,,,,,,,,,,,35.64004,0.04636168
1543,2022/03/02 17:17:23,25805.1124,720.0009,1,9,0,0,0,0,1.39901,3.486406,4.87751685806,0.2795418,2.799685,11.53042,10.27633,,0.000137671493575908,,,,,,,,,,,,,,,,,,,,35.60866,0.05046844
1544,2022/03/02 17:17:33,25815.1116,730.0001,1,9,0,0,0,0,1.399246,3.48768,4.88012228928,0.2834237,2.799685,11.54396,10.27633,,0.0000902103784028441,,3.37839508056641,,,,,,,,,,,,,,,,,,35.61953,0.03452897
1545,2022/03/02 17:17:43,25825.1119,740.0004,1,9,0,0,0,0,1.398872,3.488787,4.880366448264,0.2873059,2.799685,11.5575,10.27633,,0.0000903916734387167,,,,,,,,,,,,,,,,,,,,35.50937,0.04033566
1546,2022/03/02 17:17:53,25835.1121,750.0006,1,9,0,0,0,0,1.39888,3.489987,4.88207301456,0.2911882,2.799685,11.57105,10.27633,,0.0002258127060486,,,,,,,,,,,,,,,,,,,,35.48048,0.04288554
1547,2022/03/02 17:18:03,25845.1121,760.0006,1,9,0,0,0,0,1.399391,3.491415,4.885854728265,0.2950702,2.799685,11.5846,10.27633,,0.000109182597952895,,,0.292840003967285,,,,,,,,,,,,,,,,,35.29707,-0.1001298
1548,2022/03/02 17:18:13,25855.112,770.0005,1,9,0,0,0,0,1.398895,3.492337,4.885412767615,0.2989525,2.799685,11.59815,10.27633,,0.0000989636391750537,,,,,,,,,,,,,,,,,,,,35.36909,-0.0596416
1549,2022/03/02 17:18:23,25865.1123,780.0008,1,9,0,0,0,0,1.398933,3.493607,4.887322121331,0.3028339,2.799685,11.61171,10.27633,,0.0000993694702629,,3.41052889823914,,,,,,,,,,,,,,,,,,35.33545,-0.05203366
1550,2022/03/02 17:18:33,25875.1124,790.0009,1,9,0,0,0,0,1.399094,3.494444,4.889055633736,0.3067164,2.799685,11.62528,10.27633,,0.000133099398226477,,,,,,,,,,,,,,,,,,,,35.3842,-0.07247925
1551,2022/03/02 17:18:43,25885.1124,800.0009,1,9,0,0,0,0,1.399185,3.495846,4.89133528551,0.3105983,2.799685,11.63884,10.27633,,0.000116779796371702,,,,,,,,,,,,,,,,,,,,35.6163,0.0500834
1552,2022/03/02 17:18:53,25895.1124,810.0009,1,9,0,0,0,0,1.398819,3.496854,4.891465815426,0.3144802,2.799685,11.65242,10.27633,,0.0000924616178963333,,,,,,,,,,,,,,,,,,,,35.68028,0.06552935
1553,2022/03/02 17:19:03,25905.1119,820.0004,1,9,0,0,0,0,1.400002,3.498237,4.897538796474,0.3183629,2.799685,11.666,10.27633,,0.000136133297928609,,3.33509206771851,,,,,,,,,,,,,,,,,,35.68875,0.05749464
1554,2022/03/02 17:19:13,25915.1119,830.0004,1,9,0,0,0,0,1.399185,3.499286,4.89614848191,0.3222452,2.799685,11.67958,10.27633,,0.000138123796205036,,,,,,,,,,,,,,,,,,,,35.61206,0.08044839
1555,2022/03/02 17:19:23,25925.1129,840.0014,1,9,0,0,0,0,1.399002,3.500455,4.89714354591,0.3261277,2.799685,11.69317,10.27633,,0.000145824902574532,,,,,,,,,,,,,,,,,,,,35.42903,0.04774213
1556,2022/03/02 17:19:33,25935.1121,850.0006,1,9,0,0,0,0,1.398788,3.501662,4.898082785656,0.3300086,2.799685,11.70675,10.27633,,0.0000984001235337928,,,0.305054306983948,,,,,,,,,,,,,,,,,35.48439,0.0009000301
1557,2022/03/02 17:19:43,25945.1129,860.0014,1,9,0,0,0,0,1.398964,3.502941,4.900488353124,0.3338909,2.799685,11.72035,10.27633,,0.000104136401205324,,3.29701805114746,,,,,,,,,,,,,,,,,,35.71067,0.07909775
1558,2022/03/02 17:19:53,25955.1116,870.0001,1,9,0,0,0,0,1.399139,3.503899,4.902441742961,0.3377736,2.799685,11.73395,10.27633,,0.0000833188969409093,,,,,,,,,,,,,,,,,,,,35.50017,0.07755876
1559,2022/03/02 17:20:03,25965.1117,880.0002,1,9,0,0,0,0,1.399101,3.505201,4.904130224301,0.3416556,2.799685,11.74756,10.27633,,0.000134347705170512,,,,,,,,,,,,,,,,,,,,35.47673,-0.02621651
1560,2022/03/02 17:20:13,25975.112,890.0005,1,9,0,0,0,0,1.398819,3.506303,4.904683256157,0.3455379,2.799685,11.76117,10.27633,,0.0000918128935154527,,,,,,,,,,,,,,,,,,,,35.68011,0.05162001
1561,2022/03/02 17:20:23,25985.1118,900.0003,1,9,0,0,0,0,1.398804,3.50732,4.90605324528,0.3494205,2.799685,11.77479,10.27633,,0.0000808459735708311,,,,,,,,,,,,,,,,,,,,35.49051,0.02354741
1562,2022/03/02 17:20:33,25995.1122,910.0007,1,9,0,0,0,0,1.399231,3.508542,4.909260731202,0.3533025,2.799685,11.7884,10.27633,,0.0000809162884252146,,3.34772706031799,,,,,,,,,,,,,,,,,,35.66229,0.08498907
1563,2022/03/02 17:20:43,26005.1116,920.0001,1,9,0,0,0,0,1.399193,3.509659,4.910690305187,0.3571848,2.799685,11.80203,10.27633,,0.000126059094327502,,,,,,,,,,,,,,,,,,,,35.527,-0.007481575
1564,2022/03/02 17:20:53,26015.1124,930.0009,1,9,0,0,0,0,1.399323,3.51103,4.91306503269,0.361068,2.799685,11.81566,10.27633,,0.00014681440370623,,,0.301858603954315,,,,,,,,,,,,,,,,,35.73528,-0.02860188
1565,2022/03/02 17:21:03,26025.1117,940.0002,1,9,0,0,0,0,1.399002,3.512074,4.913398550148,0.364951,2.799685,11.82929,10.27633,,0.0000882586318766698,,,,,,,,,,,,,,,,,,,,35.46111,-0.08471847
1566,2022/03/02 17:21:13,26035.1116,950.0001,1,9,0,0,0,0,1.399193,3.513382,4.915899500726,0.3688338,2.799685,11.84293,10.27633,,0.000246591109316796,,3.2766330242157,,,,,,,,,,,,,,,,,,35.8279,0.09286523
1567,2022/03/02 17:21:23,26045.1127,960.0012,1,9,0,0,0,0,1.399185,3.514191,4.917003334335,0.372716,2.799685,11.85657,10.27633,,0.000145672602229752,,,,,,,,,,,,,,,,,,,,35.50339,-0.002703667
1568,2022/03/02 17:21:33,26055.1128,970.0013,1,9,0,0,0,0,1.399132,3.515577,4.918756279164,0.3765977,2.799685,11.87022,10.27633,,0.000102392201370094,,,,,,,,,,,,,,,,,,,,35.86897,0.06977797
1569,2022/03/02 17:21:43,26065.1119,980.0004,1,9,0,0,0,0,1.399063,3.516602,4.919947743926,0.3804792,2.799685,11.88387,10.27633,,0.000103967096947599,,,,,,,,,,,,,,,,,,,,35.56775,-0.08183241
1570,2022/03/02 17:21:53,26075.112,990.0005,1,9,0,0,0,0,1.398911,3.517914,4.921248591654,0.3843617,2.799685,11.89752,10.27633,,0.000112555200757924,,3.40735101699829,,,,,,,,,,,,,,,,,,35.82826,0.04869819
1571,2022/03/02 17:22:03,26085.1122,1000.0007,1,9,0,0,0,0,1.399094,3.519094,4.923543300836,0.3882436,2.799685,11.91118,10.27633,,0.000109412998426706,,,,,,,,,,,,,,,,,,,,35.54653,-0.08152008
1572,2022/03/02 17:22:13,26095.1118,1010.0003,1,9,0,0,0,0,1.3993,3.520439,4.9261502927,0.3921259,2.799685,11.92485,10.27633,,0.0000911492315935902,,,,,,,,,,,,,,,,,,,,35.71745,-0.01776218
1573,2022/03/02 17:22:23,26105.1117,1020.0002,1,9,0,0,0,0,1.399269,3.521386,4.927366266834,0.3960086,2.799685,11.93852,10.27633,,0.000189885598956607,,,0.29637148976326,,,,,,,,,,,,,,,,,35.88223,0.01171589
1574,2022/03/02 17:22:33,26115.1117,1030.0002,1,9,0,0,0,0,1.399132,3.522583,4.928558597956,0.3998909,2.799685,11.95219,10.27633,,0.000124560101539828,,,,,,,,,,,,,,,,,,,,35.79789,-0.008645058
