Repository: HVES-Battery-Testing-Consortium/LG-HG2

# Battery Testing Consortium (BTC)
The Battery Testing Consortium (BTC) has been developed within the High Voltage and Energy Storage Lab at Oxford Brookes University to provide accurate and comprehensive cell data to Formula Student Electric teams. Through the BTC, we aim to provide FS teams with information for improved and informed decisions for cell selection, pack architecture design, thermal cooling requirements, and end of life predictions. A range of tests are completed to provide a comprehensive electrochemical lithium-ion characterisation for modelling, validation, and battery management parameterisation.

File: Data/Round1/LG_HG2/Package 1/220228_BTC_HPPC_EIS_LG_HG2_2_35C/220228_BTC_HPPC_EIS_LG_HG2_2_35C_Channel_3_Wb_1.CSV (part 9 of 44)
Data_Point,Date_Time,Test_Time(s),Step_Time(s),Cycle_Index,Step_Index,TC_Counter1,TC_Counter2,TC_Counter3,TC_Counter4,Current(A),Voltage(V),Power(W),Charge_Capacity(Ah),Discharge_Capacity(Ah),Charge_Energy(Wh),Discharge_Energy(Wh),ACR(Ohm),dV/dt(V/s),Internal_Resistance(Ohm),dQ/dV(Ah/V),dV/dQ(V/Ah),MetaCode_MV_UD1,MetaCode_MV_UD2,MetaCode_MV_UD3,MetaCode_MV_UD4,MetaCode_MV_UD5,MetaCode_MV_UD6,MetaCode_MV_UD7,MetaCode_MV_UD8,MetaCode_MV_UD9,MetaCode_MV_UD10,MetaCode_MV_UD11,MetaCode_MV_UD12,MetaCode_MV_UD13,MetaCode_MV_UD14,MetaCode_MV_UD15,MetaCode_MV_UD16,Aux_Temperature_1(C),Aux_dT/dt_1(C)
1575,2022/03/02 17:22:43,26125.1126,1040.0011,1,9,0,0,0,0,1.399025,3.523618,4.92962967245,0.4037733,2.799685,11.96587,10.27633,,0.0000845016693347134,,3.35171294212341,,,,,,,,,,,,,,,,,,35.65651,-0.04757166
1576,2022/03/02 17:22:53,26135.1116,1050.0001,1,9,0,0,0,0,1.399094,3.525043,4.931866511042,0.4076556,2.799685,11.97955,10.27633,,0.000120236196380574,,,,,,,,,,,,,,,,,,,,35.70391,-0.07990837
1577,2022/03/02 17:23:03,26145.112,1060.0005,1,9,0,0,0,0,1.399338,3.526195,4.93433865891,0.4115382,2.799685,11.99324,10.27633,,0.000120494798466098,,,,,,,,,,,,,,,,,,,,35.94651,0.06723046
1578,2022/03/02 17:23:13,26155.1129,1070.0014,1,9,0,0,0,0,1.398842,3.527203,4.933999698926,0.4154215,2.799685,12.00693,10.27633,,0.000113540998427197,,,,,,,,,,,,,,,,,,,,35.80518,0.0294733
1579,2022/03/02 17:23:23,26165.1124,1080.0009,1,9,0,0,0,0,1.398972,3.528268,4.935948140496,0.419304,2.799685,12.02063,10.27633,,0.000109750100818928,,3.31307101249695,,,,,,,,,,,,,,,,,,35.76549,-0.08997083
1580,2022/03/02 17:23:33,26175.1123,1090.0008,1,9,0,0,0,0,1.399452,3.529741,4.939703101932,0.4231853,2.799685,12.03433,10.27633,,0.000105632600025274,,,,,,,,,,,,,,,,,,,,35.62888,-0.09989977
1581,2022/03/02 17:23:43,26185.1118,1100.0003,1,9,0,0,0,0,1.399765,3.530578,4.94197951417,0.4270677,2.799685,12.04803,10.27633,,0.000118926400318742,,,,,,,,,,,,,,,,,,,,35.66707,-0.01867414
1582,2022/03/02 17:23:53,26195.112,1110.0005,1,9,0,0,0,0,1.399452,3.532102,4.943007208104,0.4309502,2.799685,12.06174,10.27633,,0.000113970098027494,,,0.299882113933563,,,,,,,,,,,,,,,,,35.84117,0.08409023
1583,2022/03/02 17:24:03,26205.1122,1120.0007,1,9,0,0,0,0,1.39901,3.533044,4.94276388644,0.4348336,2.799685,12.07546,10.27633,,0.000133020104840398,,3.1704089641571,,,,,,,,,,,,,,,,,,35.97672,0.05402565
1584,2022/03/02 17:24:13,26215.112,1130.0005,1,9,0,0,0,0,1.398483,3.534387,4.942780134921,0.4387155,2.799685,12.08918,10.27633,,0.000124974307254888,,,,,,,,,,,,,,,,,,,,35.80894,-0.05571246
1585,2022/03/02 17:24:23,26225.1122,1140.0007,1,9,0,0,0,0,1.399101,3.535871,4.947040651971,0.4425976,2.799685,12.1029,10.27633,,0.000223636699956842,,,,,,,,,,,,,,,,,,,,35.96416,0.05980968
1586,2022/03/02 17:24:33,26235.1116,1150.0001,1,9,0,0,0,0,1.39901,3.53676,4.9479626076,0.4464802,2.799685,12.11663,10.27633,,0.00011909309978364,,,,,,,,,,,,,,,,,,,,35.90206,-0.0292182
1587,2022/03/02 17:24:43,26245.1123,1160.0008,1,9,0,0,0,0,1.398949,3.538257,4.949841091893,0.4503627,2.799685,12.13037,10.27633,,0.000160886906087399,,3.1497540473938,,,,,,,,,,,,,,,,,,35.97622,0.1174414
1588,2022/03/02 17:24:53,26255.1124,1170.0009,1,9,0,0,0,0,1.398895,3.539606,4.95153713537,0.4542455,2.799685,12.14411,10.27633,,0.000138956005685031,,,,,,,,,,,,,,,,,,,,36.01148,0.01166701
1589,2022/03/02 17:25:03,26265.112,1180.0005,1,9,0,0,0,0,1.399208,3.541003,4.954599725624,0.4581282,2.799685,12.15786,10.27633,,,,,0.331995189189911,,,,,,,,,,,,,,,,,35.78551,0.007791519
1590,2022/03/02 17:25:13,26275.1118,1190.0003,1,9,0,0,0,0,1.399223,3.542071,4.956147210833,0.46201,2.799685,12.1716,10.27633,,0.000131933702505194,,,,,,,,,,,,,,,,,,,,35.84846,-0.01575232
1591,2022/03/02 17:25:23,26285.1122,1200.0007,1,9,0,0,0,0,1.399376,3.543702,4.958971529952,0.4658926,2.799685,12.18536,10.27633,,0.000136727103381418,,2.92481398582459,,,,,,,,,,,,,,,,,,36.01283,0.06112933
1592,2022/03/02 17:25:33,26295.1123,1210.0008,1,9,0,0,0,0,1.3993,3.544868,4.9603337924,0.4697751,2.799685,12.19912,10.27633,,0.000100125202152412,,,,,,,,,,,,,,,,,,,,35.92988,0.07884145
1593,2022/03/02 17:25:43,26305.1122,1220.0007,1,9,0,0,0,0,1.399269,3.546548,4.962574673412,0.4736566,2.799685,12.21288,10.27633,,0.000148360297316685,,,,,,,,,,,,,,,,,,,,35.89426,-0.005408525
1594,2022/03/02 17:25:53,26315.1115,1230,1,9,0,0,0,0,1.399338,3.547914,4.964730880932,0.4775392,2.799685,12.22666,10.27633,,0.000172218002262525,,2.65318393707275,,,,,,,,,,,,,,,,,,35.68577,-0.08263826
1595,2022/03/02 17:26:03,26325.1123,1240.0008,1,9,0,0,0,0,1.399841,3.549327,4.968493457007,0.4814222,2.799685,12.24043,10.27633,,0.000152097694808617,,,,,,,,,,,,,,,,,,,,35.86069,0.06771564
1596,2022/03/02 17:26:13,26335.1126,1250.0011,1,9,0,0,0,0,1.399452,3.550927,4.969351892004,0.4853055,2.799685,12.25422,10.27633,,0.00012014350068057,,,0.365769296884537,,,,,,,,,,,,,,,,,35.96914,0.1025975
1597,2022/03/02 17:26:23,26345.1119,1260.0004,1,9,0,0,0,0,1.398933,3.552323,4.969461871359,0.4891877,2.799685,12.26801,10.27633,,0.000119985503260978,,,,,,,,,,,,,,,,,,,,35.99574,0.06278396
1598,2022/03/02 17:26:33,26355.1115,1270,1,9,0,0,0,0,1.399231,3.554117,4.973030684027,0.4930705,2.799685,12.28181,10.27633,,0.00039936151006259,,2.63783097267151,,,,,,,,,,,,,,,,,,35.87127,0.02191424
1599,2022/03/02 17:26:43,26365.1123,1280.0008,1,9,0,0,0,0,1.399025,3.555769,4.974609725225,0.496954,2.799685,12.29561,10.27633,,0.000122624594951048,,,,,,,,,,,,,,,,,,,,35.84543,0.05260587
1600,2022/03/02 17:26:53,26375.1122,1290.0007,1,9,0,0,0,0,1.39917,3.557384,4.97738497128,0.5008371,2.799685,12.30942,10.27633,,0.000130243293824606,,,,,,,,,,,,,,,,,,,,35.69784,-0.05234241
1601,2022/03/02 17:27:03,26385.1123,1300.0008,1,9,0,0,0,0,1.399132,3.558889,4.979355484348,0.5047197,2.799685,12.32324,10.27633,,0.00017702610057313,,2.420814037323,,,,,,,,,,,,,,,,,,35.68405,-0.01240373
1602,2022/03/02 17:27:13,26395.1126,1310.0011,1,9,0,0,0,0,1.398651,3.560622,4.980067520922,0.5086024,2.799685,12.33706,10.27633,,0.000146272097481415,,,,,,,,,,,,,,,,,,,,35.73597,-0.07660985
1603,2022/03/02 17:27:23,26405.1124,1320.0009,1,9,0,0,0,0,1.399963,3.562006,4.986676605778,0.5124847,2.799685,12.35088,10.27633,,0.000164655299158767,,,0.404703497886658,,,,,,,,,,,,,,,,,35.67356,-0.03232956
1604,2022/03/02 17:27:33,26415.112,1330.0005,1,9,0,0,0,0,1.398651,3.564009,4.984804751859,0.5163664,2.799685,12.36471,10.27633,,0.000139011302962899,,2.38079595565796,,,,,,,,,,,,,,,,,,35.81624,-0.03542304
1605,2022/03/02 17:27:43,26425.1122,1340.0007,1,9,0,0,0,0,1.399223,3.565469,4.988886230587,0.5202498,2.799685,12.37856,10.27633,,0.00015219280612655,,,,,,,,,,,,,,,,,,,,35.80404,-0.004503727
1606,2022/03/02 17:27:53,26435.1122,1350.0007,1,9,0,0,0,0,1.399391,3.567395,4.992180456445,0.5241317,2.799685,12.3924,10.27633,,0.000182079005753621,,,,,,,,,,,,,,,,,,,,35.62619,-0.05026698
1607,2022/03/02 17:28:03,26445.1115,1360,1,9,0,0,0,0,1.398872,3.568713,4.992172691736,0.5280131,2.799685,12.40625,10.27633,,0.000156527996296063,,2.37166810035706,,,,,,,,,,,,,,,,,,35.83321,-0.1131463
1608,2022/03/02 17:28:13,26455.1117,1370.0002,1,9,0,0,0,0,1.399406,3.570629,4.996759646374,0.5318954,2.799685,12.42011,10.27633,,0.000122900906717405,,,,,,,,,,,,,,,,,,,,35.78623,-0.03330469
1609,2022/03/02 17:28:23,26465.1118,1380.0003,1,9,0,0,0,0,1.399094,3.571764,4.997233581816,0.5357772,2.799685,12.43397,10.27633,,0.00015783250273671,,,0.430166006088257,,,,,,,,,,,,,,,,,35.89276,0.05904794
1610,2022/03/02 17:28:33,26475.1118,1390.0003,1,9,0,0,0,0,1.399429,3.573807,5.001289156203,0.5396599,2.799685,12.44784,10.27633,,0.000133007401018403,,2.34423804283142,,,,,,,,,,,,,,,,,,35.5252,-0.1002908
1611,2022/03/02 17:28:43,26485.112,1400.0005,1,9,0,0,0,0,1.398933,3.575335,5.001654117555,0.5435419,2.799685,12.46172,10.27633,,0.000131943103042431,,,,,,,,,,,,,,,,,,,,35.83527,0.02896547
1612,2022/03/02 17:28:53,26495.1119,1410.0004,1,9,0,0,0,0,1.399651,3.577213,5.006849752663,0.5474243,2.799685,12.47561,10.27633,,0.000136054106405936,,,,,,,,,,,,,,,,,,,,35.73263,-0.02524376
1613,2022/03/02 17:29:03,26505.112,1420.0005,1,9,0,0,0,0,1.399208,3.578889,5.007610119912,0.5513075,2.799685,12.4895,10.27633,,0.000224598101340234,,2.28170490264893,,,,,,,,,,,,,,,,,,35.6016,-0.0719595
1614,2022/03/02 17:29:13,26515.1121,1430.0006,1,9,0,0,0,0,1.398987,3.580388,5.008916266956,0.555189,2.799685,12.50339,10.27633,,0.000170215498656034,,,,,,,,,,,,,,,,,,,,35.56562,-0.06156921
1615,2022/03/02 17:29:23,26525.1116,1440.0001,1,9,0,0,0,0,1.398972,3.582078,5.011226823816,0.5590706,2.799685,12.51729,10.27633,,0.000180372400791384,,,0.430160403251648,,,,,,,,,,,,,,,,,35.74472,0.04838109
1616,2022/03/02 17:29:33,26535.1116,1450.0001,1,9,0,0,0,0,1.398804,3.58333,5.01237633732,0.562952,2.799685,12.5312,10.27633,,0.000201022703549825,,2.40727210044861,,,,,,,,,,,,,,,,,,35.69088,0.03754377
1617,2022/03/02 17:29:43,26545.1127,1460.0012,1,9,0,0,0,0,1.3993,3.58532,5.016938276,0.5668344,2.799685,12.54512,10.27633,,0.000143066805321723,,,,,,,,,,,,,,,,,,,,35.82052,0.04920721
1618,2022/03/02 17:29:53,26555.1119,1470.0004,1,9,0,0,0,0,1.3993,3.586708,5.0188805044,0.5707164,2.799685,12.55904,10.27633,,0.000187468205695041,,,,,,,,,,,,,,,,,,,,35.75469,0.04073143
1619,2022/03/02 17:30:03,26565.1129,1480.0014,1,9,0,0,0,0,1.398712,3.588329,5.019038832248,0.5745991,2.799685,12.57296,10.27633,,0.00010799799929373,,2.46533989906311,,,,,,,,,,,,,,,,,,35.54779,-0.07611275
1620,2022/03/02 17:30:13,26575.112,1490.0005,1,9,0,0,0,0,1.399139,3.589695,5.022482272605,0.5784793,2.799685,12.58689,10.27633,,0.000158950104378164,,,,,,,,,,,,,,,,,,,,35.77594,0.04554987
1621,2022/03/02 17:30:23,26585.1123,1500.0008,1,9,0,0,0,0,1.399078,3.591421,5.024678109838,0.5823624,2.799685,12.60083,10.27633,,0.000140021904371679,,,0.398266792297363,,,,,,,,,,,,,,,,,35.58941,-0.06214976
1622,2022/03/02 17:30:33,26595.1123,1510.0008,1,9,0,0,0,0,1.398705,3.592651,5.025058916955,0.5862449,2.799685,12.61478,10.27633,,0.000146578706335276,,,,,,,,,,,,,,,,,,,,35.44664,-0.05400538
1623,2022/03/02 17:30:43,26605.1124,1520.0009,1,9,0,0,0,0,1.398911,3.594326,5.028142178986,0.5901265,2.799685,12.62873,10.27633,,0.000142973105539568,,2.59657096862793,,,,,,,,,,,,,,,,,,35.68512,0.03957391
1624,2022/03/02 17:30:53,26615.1118,1530.0003,1,9,0,0,0,0,1.399406,3.595617,5.031728003502,0.5940083,2.799685,12.64268,10.27633,,0.000126059094327502,,,,,,,,,,,,,,,,,,,,35.73007,-0.02555251
1625,2022/03/02 17:31:03,26625.1121,1540.0006,1,9,0,0,0,0,1.399246,3.597116,5.033250174536,0.5978915,2.799685,12.65665,10.27633,,0.000188499892828986,,,,,,,,,,,,,,,,,,,,35.40757,-0.08387804
1626,2022/03/02 17:31:13,26635.1129,1550.0014,1,9,0,0,0,0,1.399094,3.598664,5.034869210416,0.6017746,2.799685,12.67062,10.27633,,0.00011729230027413,,2.68279099464417,,,,,,,,,,,,,,,,,,35.48327,0.005567074
1627,2022/03/02 17:31:23,26645.1121,1560.0006,1,9,0,0,0,0,1.399391,3.600059,5.037890164069,0.6056569,2.799685,12.68459,10.27633,,0.000144345700391568,,,,,,,,,,,,,,,,,,,,35.7199,0.06004691
1628,2022/03/02 17:31:33,26655.112,1570.0005,1,9,0,0,0,0,1.398506,3.601583,5.036835434998,0.6095386,2.799685,12.69857,10.27633,,0.00014110139454715,,,0.37391608953476,,,,,,,,,,,,,,,,,35.62129,0.04403949
1629,2022/03/02 17:31:43,26665.1122,1580.0007,1,9,0,0,0,0,1.399231,3.602715,5.041030512165,0.6134211,2.799685,12.71255,10.27633,,0.000237428597756661,,,,,,,,,,,,,,,,,,,,35.48343,0.01537681
1630,2022/03/02 17:31:53,26675.1125,1590.001,1,9,0,0,0,0,1.399467,3.604467,5.044332619089,0.6173044,2.799685,12.72655,10.27633,,0.000151110099977814,,2.62058806419373,,,,,,,,,,,,,,,,,,35.56171,-0.04005671
1631,2022/03/02 17:32:03,26685.1117,1600.0002,1,9,0,0,0,0,1.399284,3.605837,5.045590020708,0.6211878,2.799685,12.74055,10.27633,,0.000139768599183299,,,,,,,,,,,,,,,,,,,,35.55035,-0.003120899
1632,2022/03/02 17:32:13,26695.1117,1610.0002,1,9,0,0,0,0,1.399506,3.60743,5.04861992958,0.6250697,2.799685,12.75455,10.27633,,0.000124102298286743,,,,,,,,,,,,,,,,,,,,35.6286,0.05314589
1633,2022/03/02 17:32:23,26705.1119,1620.0004,1,9,0,0,0,0,1.399284,3.608825,5.0497710813,0.6289533,2.799685,12.76856,10.27633,,0.000159573595738038,,2.67827892303467,,,,,,,,,,,,,,,,,,35.39365,-0.006526709
1634,2022/03/02 17:32:33,26715.1121,1630.0006,1,9,0,0,0,0,1.399391,3.610423,5.052393452393,0.6328355,2.799685,12.78257,10.27633,,0.000114991198643111,,,,,,,,,,,,,,,,,,,,35.53728,0.0231266
1635,2022/03/02 17:32:43,26725.1122,1640.0007,1,9,0,0,0,0,1.399223,3.611649,5.053502348727,0.6367183,2.799685,12.7966,10.27633,,0.000198524299776182,,,0.378203004598618,,,,,,,,,,,,,,,,,35.54251,-0.03751278
1636,2022/03/02 17:32:53,26735.1121,1650.0006,1,9,0,0,0,0,1.398987,3.613371,5.055059055177,0.6406009,2.799685,12.81062,10.27633,,0.000201058006496169,,2.69556999206543,,,,,,,,,,,,,,,,,,35.60603,-0.005031824
1637,2022/03/02 17:33:03,26745.1123,1660.0008,1,9,0,0,0,0,1.399231,3.614603,5.057664570293,0.6444834,2.799685,12.82465,10.27633,,0.000128284606034867,,,,,,,,,,,,,,,,,,,,35.4094,-0.07724404
1638,2022/03/02 17:33:13,26755.1127,1670.0012,1,9,0,0,0,0,1.3993,3.616204,5.0601542572,0.648366,2.799685,12.83869,10.27633,,0.000163037693710066,,,,,,,,,,,,,,,,,,,,35.56562,0.07028937
1639,2022/03/02 17:33:23,26765.1123,1680.0008,1,9,0,0,0,0,1.3983,3.617481,5.0583236823,0.6522484,2.799685,12.85273,10.27633,,0.000107483996544033,,,,,,,,,,,,,,,,,,,,35.67609,0.0611639
1640,2022/03/02 17:33:33,26775.1135,1690.002,1,9,0,0,0,0,1.399185,3.619061,5.063735865285,0.6561319,2.799685,12.86678,10.27633,,0.000150209496496245,,2.58554005622864,,,,,,,,,,,,,,,,,,35.40635,-0.03354192
1641,2022/03/02 17:33:43,26785.112,1700.0005,1,9,0,0,0,0,1.399391,3.620646,5.066699426586,0.6600142,2.799685,12.88084,10.27633,,0.000103957798273768,,,,,,,,,,,,,,,,,,,,35.35493,-0.01334906
1642,2022/03/02 17:33:53,26795.1118,1710.0003,1,9,0,0,0,0,1.399139,3.621974,5.067645080386,0.6638963,2.799685,12.8949,10.27633,,0.000130707892822102,,,0.376204907894135,,,,,,,,,,,,,,,,,35.633,0.01464844
1643,2022/03/02 17:34:03,26805.1131,1720.0016,1,9,0,0,0,0,1.399223,3.62354,5.07014050942,0.6677799,2.799685,12.90896,10.27633,,0.000101968500530347,,2.71041893959045,,,,,,,,,,,,,,,,,,35.39548,-0.08132458
1644,2022/03/02 17:34:13,26815.1125,1730.001,1,9,0,0,0,0,1.399261,3.624619,5.071788006559,0.6716624,2.799685,12.92303,10.27633,,0.000107594300061464,,,,,,,,,,,,,,,,,,,,35.67391,0.05302072
1645,2022/03/02 17:34:23,26825.1116,1740.0001,1,9,0,0,0,0,1.399246,3.626122,5.073836704012,0.6755445,2.799685,12.93711,10.27633,,0.0000910125891095959,,,,,,,,,,,,,,,,,,,,35.33672,-0.05301714
1646,2022/03/02 17:34:33,26835.1125,1750.001,1,9,0,0,0,0,1.399445,3.627449,5.076415365805,0.679427,2.799685,12.95119,10.27633,,0.000158080496476032,,,,,,,,,,,,,,,,,,,,35.68052,0.1255739
1647,2022/03/02 17:34:43,26845.112,1760.0005,1,9,0,0,0,0,1.39875,3.628746,5.0757084675,0.6833091,2.799685,12.96527,10.27633,,0.000161324496730231,,2.82625508308411,,,,,,,,,,,,,,,,,,35.60041,-0.0164485
1648,2022/03/02 17:34:53,26855.1122,1770.0007,1,9,0,0,0,0,1.398972,3.630014,5.078287945608,0.6871914,2.799685,12.97937,10.27633,,0.0000973584174062125,,,,,,,,,,,,,,,,,,,,35.30752,-0.05290508
1649,2022/03/02 17:35:03,26865.112,1780.0005,1,9,0,0,0,0,1.398987,3.631568,5.080516421616,0.6910734,2.799685,12.99346,10.27633,,0.000185022305231541,,,0.34801509976387,,,,,,,,,,,,,,,,,35.6413,0.1090753
1650,2022/03/02 17:35:13,26875.1122,1790.0007,1,9,0,0,0,0,1.398804,3.632454,5.081091185016,0.6949559,2.799685,13.00756,10.27633,,0.0000928676672629081,,,,,,,,,,,,,,,,,,,,35.3493,0.02164125
1651,2022/03/02 17:35:23,26885.1123,1800.0008,1,9,0,0,0,0,1.398659,3.633881,5.082560365579,0.6988377,2.799685,13.02166,10.27633,,0.000103856400528457,,3.10558390617371,,,,,,,,,,,,,,,,,,35.61396,0.08842945
1652,2022/03/02 17:35:33,26895.1116,1810.0001,1,9,0,0,0,0,1.399284,3.635125,5.0865722505,0.7027193,2.799685,13.03577,10.27633,,0.0000933744086069055,,,,,,,,,,,,,,,,,,,,35.51517,-0.01007676
1653,2022/03/02 17:35:43,26905.1117,1820.0002,1,9,0,0,0,0,1.399185,3.636244,5.08777806114,0.7066012,2.799685,13.04988,10.27633,,0.000114291600766592,,,,,,,,,,,,,,,,,,,,35.43725,-0.06461859
1654,2022/03/02 17:35:53,26915.112,1830.0005,1,9,0,0,0,0,1.399223,3.636985,5.088953062655,0.7104837,2.799685,13.064,10.27633,,0.000150073901750147,,,,,,,,,,,,,,,,,,,,35.58477,0.04430294
1655,2022/03/02 17:36:03,26925.1128,1840.0013,1,9,0,0,0,0,1.398987,3.638473,5.090176426851,0.7143662,2.799685,13.07813,10.27633,,0.000111878500320017,,3.27186894416809,,,,,,,,,,,,,,,,,,35.56462,0.05519032
1656,2022/03/02 17:36:13,26935.1122,1850.0007,1,9,0,0,0,0,1.399185,3.639331,5.092097345235,0.7182469,2.799685,13.09225,10.27633,,0.0000919899030122906,,,,,,,,,,,,,,,,,,,,35.55851,0.07591248
1657,2022/03/02 17:36:23,26945.1121,1860.0006,1,9,0,0,0,0,1.398506,3.640717,5.091564568802,0.722129,2.799685,13.10638,10.27633,,0.0000945028295973316,,,,,,,,,,,,,,,,,,,,35.3454,-0.008429289
1658,2022/03/02 17:36:33,26955.1123,1870.0008,1,9,0,0,0,0,1.399208,3.641855,5.09571265084,0.7260109,2.799685,13.12052,10.27633,,0.00016190079622902,,,0.300698488950729,,,,,,,,,,,,,,,,,35.46032,0.01606703
1659,2022/03/02 17:36:43,26965.1123,1880.0008,1,9,0,0,0,0,1.398872,3.64267,5.09562906824,0.7298923,2.799685,13.13465,10.27633,,0.000112060399260372,,,,,,,,,,,,,,,,,,,,35.53911,-0.03474593
1660,2022/03/02 17:36:53,26975.1116,1890.0001,1,9,0,0,0,0,1.399055,3.643929,5.098057087095,0.7337728,2.799685,13.14879,10.27633,,0.0000838290725369006,,3.64870095252991,,,,,,,,,,,,,,,,,,35.54849,0.02716899
1661,2022/03/02 17:37:03,26985.1117,1900.0002,1,9,0,0,0,0,1.399101,3.64492,5.09961121692,0.7376552,2.799685,13.16294,10.27633,,0.0000878336431924254,,,,,,,,,,,,,,,,,,,,35.54167,0.06829023
1662,2022/03/02 17:37:13,26995.1118,1910.0003,1,9,0,0,0,0,1.398972,3.645954,5.100587559288,0.7415378,2.799685,13.17709,10.27633,,0.0000925008134800009,,,,,,,,,,,,,,,,,,,,35.53337,0.06786466
1663,2022/03/02 17:37:23,27005.1121,1920.0006,1,9,0,0,0,0,1.39888,3.646698,5.10129289824,0.7454212,2.799685,13.19125,10.27633,,0.000110911896626931,,,,,,,,,,,,,,,,,,,,35.59785,0.007252693
1664,2022/03/02 17:37:33,27015.113,1930.0015,1,9,0,0,0,0,1.3983,3.647996,5.1009928068,0.749304,2.799685,13.20541,10.27633,,0.00010013859719038,,,,,,,,,,,,,,,,,,,,35.48671,-0.00003576279
1665,2022/03/02 17:37:43,27025.1121,1940.0006,1,9,0,0,0,0,1.398872,3.648744,5.104125816768,0.7531856,2.799685,13.21958,10.27633,,0.0000713938134140335,,3.74285793304443,,,,,,,,,,,,,,,,,,35.52163,0.05632758
1666,2022/03/02 17:37:53,27035.1123,1950.0008,1,9,0,0,0,0,1.398949,3.649842,5.105942816058,0.7570678,2.799685,13.23374,10.27633,,,,,,,,,,,,,,,,,,,,,,35.49807,-0.03537416
1667,2022/03/02 17:38:03,27045.1119,1960.0004,1,9,0,0,0,0,1.399155,3.650532,5.10766010046,0.7609509,2.799685,13.24792,10.27633,,0.000170571904163808,,,,,,,,,,,,,,,,,,,,35.55682,0.07069349
1668,2022/03/02 17:38:13,27055.1119,1970.0004,1,9,0,0,0,0,1.399323,3.651778,5.110016946294,0.7648332,2.799685,13.26209,10.27633,,0.00010799690062413,,,0.257405996322632,,,,,,,,,,,,,,,,,35.57513,0.07047892
1669,2022/03/02 17:38:23,27065.1119,1980.0004,1,9,0,0,0,0,1.399544,3.652693,5.112104571992,0.7687161,2.799685,13.27628,10.27633,,0.0000740051182219759,,,,,,,,,,,,,,,,,,,,35.59601,0.04748225
1670,2022/03/02 17:38:33,27075.1119,1990.0004,1,9,0,0,0,0,1.39888,3.653624,5.11098154112,0.7725978,2.799685,13.29046,10.27633,,0.000108479202026501,,4.11912298202515,,,,,,,,,,,,,,,,,,35.31449,-0.05264044
1671,2022/03/02 17:38:43,27085.113,2000.0015,1,9,0,0,0,0,1.399536,3.654307,5.114334201552,0.77648,2.799685,13.30464,10.27633,,,,,,,,,,,,,,,,,,,,,,35.2002,-0.0201714
1672,2022/03/02 17:38:53,27095.1124,2010.0009,1,9,0,0,0,0,1.399185,3.655259,5.114383563915,0.7803628,2.799685,13.31883,10.27633,,0.0000800905618234538,,,,,,,,,,,,,,,,,,,,35.27098,-0.07016659
1673,2022/03/02 17:39:03,27105.1125,2020.001,1,9,0,0,0,0,1.399361,3.656362,5.116570384682,0.7842445,2.799685,13.33302,10.27633,,0.0000421588192693889,,,,,,,,,,,,,,,,,,,,35.19338,-0.06340623
1674,2022/03/02 17:39:13,27115.1116,2030.0001,1,9,0,0,0,0,1.398949,3.656887,5.115798411763,0.7881253,2.799685,13.34721,10.27633,,0.000101074801932555,,,,,,,,,,,,,,,,,,,,35.21428,-0.0254333
1675,2022/03/02 17:39:23,27125.1118,2040.0003,1,9,0,0,0,0,1.3993,3.657783,5.1183357519,0.7920079,2.799685,13.36141,10.27633,,0.0000783915529609658,,,,,,,,,,,,,,,,,,,,35.34028,-0.04537702
1676,2022/03/02 17:39:33,27135.1127,2050.0012,1,9,0,0,0,0,1.399269,3.658617,5.119389350973,0.7958913,2.799685,13.37562,10.27633,,0.0000737303707865067,,4.66272592544556,,,,,,,,,,,,,,,,,,35.281,-0.05969763
1677,2022/03/02 17:39:43,27145.112,2060.0005,1,9,0,0,0,0,1.398415,3.65947,5.11745774005,0.7997736,2.799685,13.38983,10.27633,,,,,,,,,,,,,,,,,,,,,,35.29359,-0.05927444
1678,2022/03/02 17:39:53,27155.1123,2070.0008,1,9,0,0,0,0,1.399094,3.66017,5.12092188598,0.8036554,2.799685,13.40403,10.27633,,0.0000547243907931261,,,,,,,,,,,,,,,,,,,,35.57342,0.09943604
1679,2022/03/02 17:40:03,27165.1122,2080.0007,1,9,0,0,0,0,1.399055,3.661142,5.12213902081,0.8075371,2.799685,13.41824,10.27633,,0.0000798146429588087,,,,,,,,,,,,,,,,,,,,35.35049,-0.004353523
1680,2022/03/02 17:40:13,27175.1117,2090.0002,1,9,0,0,0,0,1.39917,3.661877,5.12358844209,0.8114186,2.799685,13.43245,10.27633,,0.000145242593134753,,,0.219738095998764,,,,,,,,,,,,,,,,,35.23054,-0.0247407
1681,2022/03/02 17:40:23,27185.1118,2100.0003,1,9,0,0,0,0,1.399406,3.6625,5.125324475,0.8152997,2.799685,13.44667,10.27633,,0.0000832875666674227,,,,,,,,,,,,,,,,,,,,35.28955,-0.09020329
1682,2022/03/02 17:40:33,27195.1118,2110.0003,1,9,0,0,0,0,1.399376,3.662974,5.125877904224,0.8191808,2.799685,13.46088,10.27633,,0.0000809169578133151,,,,,,,,,,,,,,,,,,,,35.44847,0.05533814
1683,2022/03/02 17:40:43,27205.112,2120.0005,1,9,0,0,0,0,1.398949,3.664084,5.125866647716,0.8230641,2.799685,13.47511,10.27633,,0.0000614814925938845,,4.95992279052734,,,,,,,,,,,,,,,,,,35.50637,0.05370021
1684,2022/03/02 17:40:53,27215.1128,2130.0013,1,9,0,0,0,0,1.398949,3.664616,5.126610888584,0.8269467,2.799685,13.48934,10.27633,,0.0000645228865323588,,,,,,,,,,,,,,,,,,,,35.27929,-0.01481295
1685,2022/03/02 17:41:03,27225.1121,2140.0006,1,9,0,0,0,0,1.398972,3.665447,5.127857720484,0.8308281,2.799685,13.50356,10.27633,,0.000116894101665821,,,,,,,,,,,,,,,,,,,,35.25877,-0.02552986
1686,2022/03/02 17:41:13,27235.1116,2150.0001,1,9,0,0,0,0,1.39875,3.66639,5.1283630125,0.8347102,2.799685,13.51779,10.27633,,0.0000394723610952497,,,,,,,,,,,,,,,,,,,,35.43504,-0.003515482
1687,2022/03/02 17:41:23,27245.1116,2160.0001,1,9,0,0,0,0,1.399231,3.666772,5.130661052332,0.8385919,2.799685,13.53203,10.27633,,,,,,,,,,,,,,,,,,,,,,35.45543,0.09330153
1688,2022/03/02 17:41:33,27255.1116,2170.0001,1,9,0,0,0,0,1.399117,3.667725,5.131576398825,0.8424734,2.799685,13.54626,10.27633,,0.0000708848820067942,,,,,,,,,,,,,,,,,,,,35.23872,-0.04501104
1689,2022/03/02 17:41:43,27265.1126,2180.0011,1,9,0,0,0,0,1.398911,3.668395,5.131758117845,0.8463557,2.799685,13.5605,10.27633,,0.0000694263799232431,,,,,,,,,,,,,,,,,,,,35.20918,-0.05959749
1690,2022/03/02 17:41:53,27275.112,2190.0005,1,9,0,0,0,0,1.398567,3.669296,5.131756298832,0.8502373,2.799685,13.57474,10.27633,,0.0000636504628346302,,5.31088399887085,,,,,,,,,,,,,,,,,,35.50565,0.05607724
1691,2022/03/02 17:42:03,27285.1121,2200.0006,1,9,0,0,0,0,1.399193,3.669909,5.134910983437,0.8541187,2.799685,13.58899,10.27633,,0.0000584385416004807,,,,,,,,,,,,,,,,,,,,35.3508,-0.02679944
1692,2022/03/02 17:42:13,27295.1122,2210.0007,1,9,0,0,0,0,1.399101,3.670574,5.135503753974,0.8580003,2.799685,13.60323,10.27633,,,,,0,,,,,,,,,,,,,,,,,35.26062,-0.04745126
1693,2022/03/02 17:42:23,27305.1123,2220.0008,1,9,0,0,0,0,1.399231,3.67138,5.13710870878,0.8618827,2.799685,13.61749,10.27633,,0.0000436211012129206,,,0.192498400807381,,,,,,,,,,,,,,,,,35.3819,-0.009660721
1694,2022/03/02 17:42:33,27315.1121,2230.0006,1,9,0,0,0,0,1.398895,3.672347,5.137227856565,0.865764,2.799685,13.63174,10.27633,,0.0000907421999727376,,,,,,,,,,,,,,,,,,,,35.45068,0.02558827
1695,2022/03/02 17:42:43,27325.1116,2240.0001,1,9,0,0,0,0,1.399689,3.672935,5.140966717215,0.8696454,2.799685,13.64599,10.27633,,0.0000725431891623884,,,,,,,,,,,,,,,,,,,,35.1708,-0.03757238
1696,2022/03/02 17:42:53,27335.1115,2250,1,9,0,0,0,0,1.398636,3.67352,5.13791731872,0.8735276,2.799685,13.66025,10.27633,,0.0000545272887393367,,5.27687120437622,,,,,,,,,,,,,,,,,,35.51517,0.05087733
1697,2022/03/02 17:43:03,27345.1128,2260.0013,1,9,0,0,0,0,1.399391,3.674271,5.141741768961,0.8774102,2.799685,13.67451,10.27633,,0.0000429896317655221,,,,,,,,,,,,,,,,,,,,35.3311,-0.03046751
1698,2022/03/02 17:43:13,27355.1118,2270.0003,1,9,0,0,0,0,1.399002,3.675166,5.141564584332,0.8812915,2.799685,13.68878,10.27633,,0.000114601898530964,,,,,,,,,,,,,,,,,,,,35.44407,-0.02954602
1699,2022/03/02 17:43:23,27365.1121,2280.0006,1,9,0,0,0,0,1.399063,3.675658,5.142477108454,0.8851731,2.799685,13.70304,10.27633,,0.000094399852969218,,,,,,,,,,,,,,,,,,,,35.35543,0.0112617
1700,2022/03/02 17:43:33,27375.1115,2290,1,9,0,0,0,0,1.399002,3.67638,5.14326297276,0.8890547,2.799685,13.71731,10.27633,,,,,,,,,,,,,,,,,,,,,,35.31326,-0.0330472
1701,2022/03/02 17:43:43,27385.1124,2300.0009,1,9,0,0,0,0,1.399094,3.677217,5.144772241398,0.892936,2.799685,13.73159,10.27633,,0.000158765498781577,,,,,,,,,,,,,,,,,,,,35.53457,0.008500814
1702,2022/03/02 17:43:53,27395.1116,2310.0001,1,9,0,0,0,0,1.398964,3.678059,5.145472130876,0.8968172,2.799685,13.74586,10.27633,,0.0000769684775150381,,,,,,,,,,,,,,,,,,,,35.29984,-0.04703164
1703,2022/03/02 17:44:03,27405.1125,2320.001,1,9,0,0,0,0,1.39888,3.678974,5.14644314912,0.9006991,2.799685,13.76014,10.27633,,,,5.13661193847656,,,,,,,,,,,,,,,,,,35.58834,0.05221963
1704,2022/03/02 17:44:13,27415.1127,2330.0012,1,9,0,0,0,0,1.398911,3.679573,5.147395145003,0.9045817,2.799685,13.77442,10.27633,,0.0000716356225893833,,,,,,,,,,,,,,,,,,,,35.28151,-0.004149675
1705,2022/03/02 17:44:23,27425.1125,2340.001,1,9,0,0,0,0,1.399406,3.680373,5.150336058438,0.908464,2.799685,13.78871,10.27633,,0.0000796506501501426,,,0,,,,,,,,,,,,,,,,,35.49685,0.03401041
1706,2022/03/02 17:44:33,27435.1119,2350.0004,1,9,0,0,0,0,1.398582,3.681033,5.148226495206,0.9123462,2.799685,13.803,10.27633,,0.0000587980503041763,,,,,,,,,,,,,,,,,,,,35.58477,0.0686717
1707,2022/03/02 17:44:43,27445.1122,2360.0007,1,9,0,0,0,0,1.398911,3.681966,5.150742739026,0.9162287,2.799685,13.81729,10.27633,,0.0000469408805656713,,,0.191354393959045,,,,,,,,,,,,,,,,,35.61396,0.04365921
1708,2022/03/02 17:44:53,27455.1121,2370.0006,1,9,0,0,0,0,1.398987,3.682649,5.151978076563,0.9201093,2.799685,13.83158,10.27633,,0.00011643939797068,,,,,,,,,,,,,,,,,,,,35.58443,0.1205552
1709,2022/03/02 17:45:03,27465.1118,2380.0003,1,9,0,0,0,0,1.399338,3.683466,5.154413945508,0.9239915,2.799685,13.84588,10.27633,,0.0000712782275513746,,,,,,,,,,,,,,,,,,,,35.51162,0.0408721
1710,2022/03/02 17:45:13,27475.1127,2390.0012,1,9,0,0,0,0,1.399078,3.684193,5.154473374054,0.9278719,2.799685,13.86018,10.27633,,,,5.13378000259399,,,,,,,,,,,,,,,,,,35.55965,0.007374287
1711,2022/03/02 17:45:23,27485.1119,2400.0004,1,9,0,0,0,0,1.399101,3.685108,5.155838287908,0.9317532,2.799685,13.87448,10.27633,,0.000120580101793166,,,,,,,,,,,,,,,,,,,,35.5379,0.05592227
1712,2022/03/02 17:45:33,27495.112,2410.0005,1,9,0,0,0,0,1.398705,3.68575,5.15527695375,0.9356352,2.799685,13.88878,10.27633,,,,,,,,,,,,,,,,,,,,,,35.29544,-0.009764433
1713,2022/03/02 17:45:43,27505.1129,2420.0014,1,9,0,0,0,0,1.399002,3.686644,5.157622329288,0.9395171,2.799685,13.90309,10.27633,,0.0000904331100173295,,,,,,,,,,,,,,,,,,,,35.47034,0.06675959
1714,2022/03/02 17:45:53,27515.1122,2430.0007,1,9,0,0,0,0,1.398842,3.687458,5.158171123636,0.9433988,2.799685,13.91741,10.27633,,0.0000840255816001445,,,,,,,,,,,,,,,,,,,,35.30374,-0.07668495
1715,2022/03/02 17:46:03,27525.1121,2440.0006,1,9,0,0,0,0,1.39949,3.688223,5.16163120627,0.9472807,2.799685,13.93172,10.27633,,0.0000947402077144943,,,,,,,,,,,,,,,,,,,,35.56084,0.08765936
1716,2022/03/02 17:46:13,27535.1115,2450,1,9,0,0,0,0,1.398651,3.689093,5.159753613543,0.951162,2.799685,13.94604,10.27633,,0.000075986361480318,,4.72936296463013,,,,,,,,,,,,,,,,,,35.49039,0.06252408
1717,2022/03/02 17:46:23,27545.1125,2460.001,1,9,0,0,0,0,1.398636,3.68957,5.16036542652,0.9550442,2.799685,13.96036,10.27633,,0.0000627058616373688,,,,,,,,,,,,,,,,,,,,35.34028,-0.06843805
1718,2022/03/02 17:46:33,27555.1124,2470.0009,1,9,0,0,0,0,1.398804,3.690742,5.162624672568,0.9589242,2.799685,13.97468,10.27633,,0.0000692207831889391,,,,,,,,,,,,,,,,,,,,35.32429,-0.02747655
1719,2022/03/02 17:46:43,27565.112,2480.0005,1,9,0,0,0,0,1.399185,3.691382,5.16492632367,0.9628053,2.799685,13.989,10.27633,,0.00010545139957685,,,0.202499404549599,,,,,,,,,,,,,,,,,35.53094,0.05874038
1720,2022/03/02 17:46:53,27575.112,2490.0005,1,9,0,0,0,0,1.399132,3.692298,5.166012285336,0.9666864,2.799685,14.00333,10.27633,,,,,,,,,,,,,,,,,,,,,,35.61446,0.09067893
1721,2022/03/02 17:47:03,27585.112,2500.0005,1,9,0,0,0,0,1.399406,3.692941,5.167923793046,0.9705682,2.799685,14.01767,10.27633,,0.0000405790306103881,,,,,,,,,,,,,,,,,,,,35.67591,0.06488085
1722,2022/03/02 17:47:13,27595.1115,2510,1,9,0,0,0,0,1.39904,3.693864,5.16786349056,0.9744508,2.799685,14.03201,10.27633,,0.0000817902473499998,,4.95206880569458,,,,,,,,,,,,,,,,,,35.4406,-0.05438089
1723,2022/03/02 17:47:23,27605.1125,2520.001,1,9,0,0,0,0,1.399155,3.694727,5.169495755685,0.9783319,2.799685,14.04635,10.27633,,0.0000929122033994645,,,,,,,,,,,,,,,,,,,,35.65537,0.06998658
1724,2022/03/02 17:47:33,27615.1123,2530.0008,1,9,0,0,0,0,1.39904,3.695687,5.17041394048,0.9822137,2.799685,14.06069,10.27633,,0.0000970178516581655,,,,,,,,,,,,,,,,,,,,35.42738,-0.0104928
1725,2022/03/02 17:47:43,27625.1118,2540.0003,1,9,0,0,0,0,1.39888,3.69643,5.1708619984,0.9860954,2.799685,14.07504,10.27633,,0.0000505735188198742,,,,,,,,,,,,,,,,,,,,35.73242,0.04036427
1726,2022/03/02 17:47:53,27635.1121,2550.0006,1,9,0,0,0,0,1.39901,3.697433,5.17274574133,0.9899765,2.799685,14.08938,10.27633,,0.0000772444327594712,,,,,,,,,,,,,,,,,,,,35.76976,0.08413076
1727,2022/03/02 17:48:03,27645.112,2560.0005,1,9,0,0,0,0,1.399055,3.697772,5.17338640546,0.9938586,2.799685,14.10374,10.27633,,,,,,,,,,,,,,,,,,,,,,35.69088,0.09575605
1728,2022/03/02 17:48:13,27655.1127,2570.0012,1,9,0,0,0,0,1.399101,3.699117,5.175438293817,0.9977404,2.799685,14.11809,10.27633,,0.0000623512823949568,,4.6148738861084,,,,,,,,,,,,,,,,,,35.60749,-0.01381159
1729,2022/03/02 17:48:23,27665.1123,2580.0008,1,9,0,0,0,0,1.399117,3.699615,5.176194239955,1.001622,2.799685,14.13245,10.27633,,0.0000950732064666227,,,,,,,,,,,,,,,,,,,,35.671,0.06074548
1730,2022/03/02 17:48:33,27675.1116,2590.0001,1,9,0,0,0,0,1.399269,3.700669,5.178231410961,1.005503,2.799685,14.14682,10.27633,,0.000374890194507316,,,,,,,,,,,,,,,,,,,,35.7701,0.05410671
1731,2022/03/02 17:48:43,27685.1116,2600.0001,1,9,0,0,0,0,1.398834,3.701619,5.177950512246,1.009385,2.799685,14.16118,10.27633,,,,,0.21785019338131,,,,,,,,,,,,,,,,,35.77281,0.08291245
1732,2022/03/02 17:48:53,27695.1124,2610.0009,1,9,0,0,0,0,1.398872,3.70237,5.17914172664,1.013266,2.799685,14.17555,10.27633,,0.0000773253705119714,,,,,,,,,,,,,,,,,,,,35.73581,0.04619479
1733,2022/03/02 17:49:03,27705.1117,2620.0002,1,9,0,0,0,0,1.399315,3.703444,5.18228474086,1.017148,2.799685,14.18992,10.27633,,0.0000874983525136486,,,,,,,,,,,,,,,,,,,,35.55354,-0.06290913
1734,2022/03/02 17:49:13,27715.1119,2630.0004,1,9,0,0,0,0,1.398613,3.704123,5.180634581399,1.021031,2.799685,14.20431,10.27633,,0.0000773247302277014,,4.38927602767944,,,,,,,,,,,,,,,,,,35.47219,-0.06041408
1735,2022/03/02 17:49:23,27725.1121,2640.0006,1,9,0,0,0,0,1.399269,3.705071,5.184390993099,1.024913,2.799685,14.21869,10.27633,,0.000137212598929182,,,,,,,,,,,,,,,,,,,,35.45034,-0.1151943
1736,2022/03/02 17:49:33,27735.1115,2650,1,9,0,0,0,0,1.399132,3.705731,5.184806825492,1.028795,2.799685,14.23307,10.27633,,0.0000661867670714855,,,,,,,,,,,,,,,,,,,,35.65709,-0.09325624
1737,2022/03/02 17:49:43,27745.1115,2660,1,9,0,0,0,0,1.39856,3.706883,5.18429828848,1.032677,2.799685,14.24746,10.27633,,0.0000785469965194352,,,,,,,,,,,,,,,,,,,,35.79843,0.08114457
1738,2022/03/02 17:49:53,27755.1116,2670.0001,1,9,0,0,0,0,1.399261,3.707615,5.187921072515,1.036559,2.799685,14.26185,10.27633,,0.0000956480216700584,,,,,,,,,,,,,,,,,,,,35.72836,0.07050037
1739,2022/03/02 17:50:03,27765.1116,2680.0001,1,9,0,0,0,0,1.399185,3.70871,5.18917140135,1.040441,2.799685,14.27625,10.27633,,0.0000723857374396175,,,,,,,,,,,,,,,,,,,,35.55082,0.0645864
1740,2022/03/02 17:50:13,27775.1117,2690.0002,1,9,0,0,0,0,1.398911,3.70962,5.18942822382,1.044324,2.799685,14.29065,10.27633,,,,4.46552610397339,,,,,,,,,,,,,,,,,,35.54025,-0.03025293
1741,2022/03/02 17:50:23,27785.112,2700.0005,1,9,0,0,0,0,1.398933,3.710502,5.190743694366,1.048205,2.799685,14.30505,10.27633,,0.0000891632225830108,,,,,,,,,,,,,,,,,,,,35.54997,-0.07261038
1742,2022/03/02 17:50:33,27795.1121,2710.0006,1,9,0,0,0,0,1.399063,3.711131,5.192106070253,1.052086,2.799685,14.31945,10.27633,,0.000139780706376769,,,0.23184210062027,,,,,,,,,,,,,,,,,35.59785,-0.09005427
1743,2022/03/02 17:50:43,27805.1122,2720.0007,1,9,0,0,0,0,1.39901,3.712429,5.19372529529,1.055967,2.799685,14.33386,10.27633,,0.000121638899145182,,,,,,,,,,,,,,,,,,,,35.58734,0.01747131
1744,2022/03/02 17:50:53,27815.1122,2730.0007,1,9,0,0,0,0,1.39917,3.713154,5.19533368218,1.05985,2.799685,14.34827,10.27633,,,,,,,,,,,,,,,,,,,,,,35.60561,-0.05930066
1745,2022/03/02 17:51:03,27825.1117,2740.0002,1,9,0,0,0,0,1.398636,3.714412,5.195110342032,1.063731,2.799685,14.36269,10.27633,,0.0000731772015569732,,4.1320219039917,,,,,,,,,,,,,,,,,,35.85508,0.03326893
1746,2022/03/02 17:51:13,27835.1124,2750.0009,1,9,0,0,0,0,1.399223,3.715139,5.198307936997,1.067614,2.799685,14.37711,10.27633,,0.000120555501780473,,,,,,,,,,,,,,,,,,,,35.52826,-0.006943941
1747,2022/03/02 17:51:23,27845.1118,2760.0003,1,9,0,0,0,0,1.39904,3.71619,5.1990984576,1.071495,2.799685,14.39153,10.27633,,,,,,,,,,,,,,,,,,,,,,35.62298,-0.01638293
1748,2022/03/02 17:51:33,27855.1128,2770.0013,1,9,0,0,0,0,1.399269,3.717018,5.201108059842,1.075378,2.799685,14.40596,10.27633,,0.0000904331100173295,,,,,,,,,,,,,,,,,,,,35.83031,-0.01400709
1749,2022/03/02 17:51:43,27865.1122,2780.0007,1,9,0,0,0,0,1.399483,3.717978,5.203247005374,1.079261,2.799685,14.42039,10.27633,,0.000129563195514493,,,,,,,,,,,,,,,,,,,,35.63484,0.04068375
1750,2022/03/02 17:51:53,27875.1123,2790.0008,1,9,0,0,0,0,1.399208,3.719095,5.20378747676,1.083142,2.799685,14.43483,10.27633,,0.000105733997770585,,4.04772806167603,,,,,,,,,,,,,,,,,,35.52741,-0.09529829
1751,2022/03/02 17:52:03,27885.1122,2800.0007,1,9,0,0,0,0,1.399063,3.719972,5.204475186236,1.087024,2.799685,14.44927,10.27633,,,,,,,,,,,,,,,,,,,,,,35.87766,0.03591776
1752,2022/03/02 17:52:13,27895.113,2810.0015,1,9,0,0,0,0,1.399025,3.72117,5.20600985925,1.090906,2.799685,14.46371,10.27633,,0.0000898535072337836,,,,,,,,,,,,,,,,,,,,35.55709,-0.0475347
1753,2022/03/02 17:52:23,27905.1118,2820.0003,1,9,0,0,0,0,1.399261,3.721864,5.207859142504,1.094788,2.799685,14.47816,10.27633,,0.0000961799305514432,,,0.247280105948448,,,,,,,,,,,,,,,,,35.7706,-0.07695556
1754,2022/03/02 17:52:33,27915.1118,2830.0003,1,9,0,0,0,0,1.399193,3.723002,5.209198337386,1.09867,2.799685,14.49261,10.27633,,0.000077957556641195,,,,,,,,,,,,,,,,,,,,35.73825,0.0007617474
1755,2022/03/02 17:52:43,27925.1117,2840.0002,1,9,0,0,0,0,1.399117,3.723975,5.210276730075,1.102552,2.799685,14.50706,10.27633,,0.000112468398583587,,3.76382303237915,,,,,,,,,,,,,,,,,,35.47512,-0.1124799
1756,2022/03/02 17:52:53,27935.1121,2850.0006,1,9,0,0,0,0,1.398895,3.725248,5.21123080096,1.106434,2.799685,14.52152,10.27633,,0.0000811968930065632,,,,,,,,,,,,,,,,,,,,35.83967,0.05776644
1757,2022/03/02 17:53:03,27945.1121,2860.0006,1,9,0,0,0,0,1.399002,3.725872,5.212502379744,1.110316,2.799685,14.53598,10.27633,,0.0000999323674477637,,,,,,,,,,,,,,,,,,,,35.70982,-0.06401062
1758,2022/03/02 17:53:13,27955.1121,2870.0006,1,9,0,0,0,0,1.399231,3.727277,5.215321523987,1.114198,2.799685,14.55045,10.27633,,0.000113538597361185,,,,,,,,,,,,,,,,,,,,35.63316,-0.05477786
1759,2022/03/02 17:53:23,27965.1123,2880.0008,1,9,0,0,0,0,1.399231,3.728116,5.216495478796,1.11808,2.799685,14.56492,10.27633,,0.000094357063062489,,,,,,,,,,,,,,,,,,,,35.92891,0.04492521
1760,2022/03/02 17:53:33,27975.1125,2890.001,1,9,0,0,0,0,1.398949,3.729384,5.217218017416,1.121962,2.799685,14.5794,10.27633,,0.000096766852948349,,3.8618860244751,,,,,,,,,,,,,,,,,,35.69728,-0.02085447
1761,2022/03/02 17:53:43,27985.1116,2900.0001,1,9,0,0,0,0,1.399269,3.730045,5.219336337105,1.125844,2.799685,14.59387,10.27633,,0.00007503241795348,,,,,,,,,,,,,,,,,,,,35.89547,0.06946325
1762,2022/03/02 17:53:53,27995.1125,2910.001,1,9,0,0,0,0,1.397858,3.731358,5.215908631164,1.129727,2.799685,14.60836,10.27633,,0.000176444096723571,,,,,,,,,,,,,,,,,,,,35.66317,0.003432035
1763,2022/03/02 17:54:03,28005.1119,2920.0004,1,9,0,0,0,0,1.399231,3.732183,5.222186151273,1.133608,2.799685,14.62284,10.27633,,0.0000670138033456169,,,0.261690199375153,,,,,,,,,,,,,,,,,35.85492,0.06034017
1764,2022/03/02 17:54:13,28015.1122,2930.0007,1,9,0,0,0,0,1.399155,3.733548,5.22381235194,1.13749,2.799685,14.63734,10.27633,,0.000126709695905447,,,,,,,,,,,,,,,,,,,,35.86409,0.07534862
1765,2022/03/02 17:54:23,28025.1116,2940.0001,1,9,0,0,0,0,1.399002,3.734327,5.224330941654,1.141373,2.799685,14.65183,10.27633,,0.000112976296804845,,3.63811302185059,,,,,,,,,,,,,,,,,,35.68782,0.03043652
1766,2022/03/02 17:54:33,28035.1117,2950.0002,1,9,0,0,0,0,1.399002,3.735623,5.226144048246,1.145254,2.799685,14.66633,10.27633,,0.000145887097460218,,,,,,,,,,,,,,,,,,,,35.56256,-0.05913258
1767,2022/03/02 17:54:43,28045.1117,2960.0002,1,9,0,0,0,0,1.399063,3.736868,5.228113754684,1.149137,2.799685,14.68084,10.27633,,0.000093101043603383,,,,,,,,,,,,,,,,,,,,35.55778,-0.08820534
1768,2022/03/02 17:54:53,28055.1118,2970.0003,1,9,0,0,0,0,1.399429,3.737851,5.230857087079,1.153018,2.799685,14.69534,10.27633,,0.000126564904348925,,,,,,,,,,,,,,,,,,,,35.68917,-0.04439592
1769,2022/03/02 17:55:03,28065.1118,2980.0003,1,9,0,0,0,0,1.399361,3.739088,5.232333922768,1.156901,2.799685,14.70986,10.27633,,0.0000975037401076406,,3.49664211273193,,,,,,,,,,,,,,,,,,35.84444,0.02105832
1770,2022/03/02 17:55:13,28075.1119,2990.0004,1,9,0,0,0,0,1.398949,3.740017,5.232093042133,1.160782,2.799685,14.72437,10.27633,,0.000125981299788691,,,,,,,,,,,,,,,,,,,,35.57576,-0.0810957
1771,2022/03/02 17:55:23,28085.1122,3000.0007,1,9,0,0,0,0,1.399429,3.741385,5.235802669165,1.164665,2.799685,14.73889,10.27633,,0.0000470582490379456,,,,,,,,,,,,,,,,,,,,35.92195,0.05505204
1772,2022/03/02 17:55:33,28095.1124,3010.0009,1,9,0,0,0,0,1.399139,3.742222,5.235888746858,1.168546,2.799685,14.75342,10.27633,,0.000106473897176329,,,0.286905705928802,,,,,,,,,,,,,,,,,35.54386,-0.05288839
1773,2022/03/02 17:55:43,28105.1123,3020.0008,1,9,0,0,0,0,1.399078,3.743587,5.237570212786,1.172429,2.799685,14.76795,10.27633,,0.0000859191713971086,,,,,,,,,,,,,,,,,,,,35.81624,0.08511901
1774,2022/03/02 17:55:53,28115.1122,3030.0007,1,9,0,0,0,0,1.39901,3.744672,5.23883357472,1.17631,2.799685,14.78248,10.27633,,0.0001087061027647,,3.43728709220886,,,,,,,,,,,,,,,,,,35.74243,-0.08199334
1775,2022/03/02 17:56:03,28125.1118,3040.0003,1,9,0,0,0,0,1.399391,3.746012,5.242135478692,1.180192,2.799685,14.79702,10.27633,,0.0000636109471088275,,,,,,,,,,,,,,,,,,,,35.61462,-0.01167297
1776,2022/03/02 17:56:13,28135.1117,3050.0002,1,9,0,0,0,0,1.399338,3.74685,5.2431095853,1.184075,2.799685,14.81157,10.27633,,0.000100493802165147,,,,,,,,,,,,,,,,,,,,35.64111,-0.06617546
1777,2022/03/02 17:56:23,28145.1128,3060.0013,1,9,0,0,0,0,1.399506,3.748337,5.245820121522,1.187958,2.799685,14.82612,10.27633,,,,,,,,,,,,,,,,,,,,,,35.73363,-0.05951166
1778,2022/03/02 17:56:33,28155.1121,3070.0006,1,9,0,0,0,0,1.399208,3.749266,5.246002981328,1.19184,2.799685,14.84067,10.27633,,0.000137862196424976,,3.32811307907104,,,,,,,,,,,,,,,,,,35.92208,0.1040328
1779,2022/03/02 17:56:43,28165.113,3080.0015,1,9,0,0,0,0,1.399391,3.750578,5.248525097998,1.195722,2.799685,14.85523,10.27633,,0.000120089200208895,,,,,,,,,,,,,,,,,,,,35.89547,0.1000178
1780,2022/03/02 17:56:53,28175.1121,3090.0006,1,9,0,0,0,0,1.399315,3.751614,5.24968974441,1.199603,2.799685,14.86979,10.27633,,0.0000898582002264448,,,0.299464285373688,,,,,,,,,,,,,,,,,35.79793,0.08321047
1781,2022/03/02 17:57:03,28185.1117,3100.0002,1,9,0,0,0,0,1.398933,3.753007,5.250205341531,1.203485,2.799685,14.88436,10.27633,,0.00021552290127147,,,,,,,,,,,,,,,,,,,,35.77793,0.00446558
1782,2022/03/02 17:57:13,28195.1116,3110.0001,1,9,0,0,0,0,1.399223,3.754237,5.253014757851,1.207368,2.799685,14.89893,10.27633,,0.0000893789474503137,,3.10578894615173,,,,,,,,,,,,,,,,,,35.88106,0.09211898
