Repository: HVES-Battery-Testing-Consortium/LG-HG2

# Battery Testing Consortium (BTC)
The Battery Testing Consortium (BTC) has been developed within the High Voltage and Energy Storage Lab at Oxford Brookes University to provide accurate and comprehensive cell data to Formula Student Electric teams. Through the BTC, we aim to provide FS teams with information for improved and informed decisions for cell selection, pack architecture design, thermal cooling requirements, and end of life predictions. A range of tests are completed to provide a comprehensive electrochemical lithium-ion characterisation for modelling, validation, and battery management parameterisation.

File: Data/Round1/LG_HG2/Package 1/220228_BTC_HPPC_EIS_LG_HG2_2_35C/220228_BTC_HPPC_EIS_LG_HG2_2_35C_Channel_3_Wb_1.CSV (part 12 of 44)
Data_Point,Date_Time,Test_Time(s),Step_Time(s),Cycle_Index,Step_Index,TC_Counter1,TC_Counter2,TC_Counter3,TC_Counter4,Current(A),Voltage(V),Power(W),Charge_Capacity(Ah),Discharge_Capacity(Ah),Charge_Energy(Wh),Discharge_Energy(Wh),ACR(Ohm),dV/dt(V/s),Internal_Resistance(Ohm),dQ/dV(Ah/V),dV/dQ(V/Ah),MetaCode_MV_UD1,MetaCode_MV_UD2,MetaCode_MV_UD3,MetaCode_MV_UD4,MetaCode_MV_UD5,MetaCode_MV_UD6,MetaCode_MV_UD7,MetaCode_MV_UD8,MetaCode_MV_UD9,MetaCode_MV_UD10,MetaCode_MV_UD11,MetaCode_MV_UD12,MetaCode_MV_UD13,MetaCode_MV_UD14,MetaCode_MV_UD15,MetaCode_MV_UD16,Aux_Temperature_1(C),Aux_dT/dt_1(C)
2200,2022/03/02 19:06:53,32375.1125,7290.001,1,9,0,0,0,0,0.3738723,4.200025,1.5702730068075,2.753338,2.799685,21.09339,10.27633,,-0.0000199948299268726,,,,,,,,,,,,,,,,,,,,35.40833,0.08461595
2201,2022/03/02 19:07:03,32385.1118,7300.0003,1,9,0,0,0,0,0.362023,4.200068,1.520521217564,2.754354,2.799685,21.09766,10.27633,,0.0000120116101243184,,,,,,,,,,,,,,,,,,,,35.17851,-0.05064011
2202,2022/03/02 19:07:13,32395.1135,7310.002,1,9,0,0,0,0,0.3497337,4.200081,1.4689098684297,2.75534,2.799685,21.1018,10.27633,,0.0000169112208823208,,0,,,,,,,,,,,,,,,,,,35.18512,-0.05309224
2203,2022/03/02 19:07:23,32405.1131,7320.0016,1,9,0,0,0,0,0.3396207,4.200002,1.4264076192414,2.756298,2.799685,21.10582,10.27633,,0.0000108263402580633,,,,,,,,,,,,,,,,,,,,35.30321,-0.03178239
2204,2022/03/02 19:07:33,32415.1119,7330.0004,1,9,0,0,0,0,0.3312128,4.200047,1.3911093270016,2.757225,2.799685,21.10971,10.27633,,,,,,,,,,,,,,,,,,,,,,35.40137,0.0477159
2205,2022/03/02 19:07:43,32425.1123,7340.0008,1,9,0,0,0,0,0.3199809,4.199986,1.3439153002674,2.758124,2.799685,21.11349,10.27633,,-0.0000120116101243184,,,,,,,,,,,,,,,,,,,,35.29469,0.04406452
2206,2022/03/02 19:07:53,32435.1118,7350.0003,1,9,0,0,0,0,0.3115321,4.200097,1.3084650386137,2.758999,2.799685,21.11716,10.27633,,0.0000121698603834375,,,,,,,,,,,,,,,,,,,,35.12804,-0.08801222
2207,2022/03/02 19:08:03,32445.1117,7360.0002,1,9,0,0,0,0,0.3020411,4.200003,1.2685735261233,2.759847,2.799685,21.12072,10.27633,,0.00000687506599206245,,,,,,,,,,,,,,,,,,,,35.46473,0.05429506
2208,2022/03/02 19:08:13,32455.1123,7370.0008,1,9,0,0,0,0,0.293677,4.199989,1.233440169553,2.76067,2.799685,21.12418,10.27633,,0.000000869268376391119,,,,,,,,,,,,,,,,,,,,35.30237,0.04092932
2209,2022/03/02 19:08:23,32465.1119,7380.0004,1,9,0,0,0,0,0.2846706,4.20001,1.195619366706,2.761468,2.799685,21.12753,10.27633,,0.0000020545999177557,,,,,,,,,,,,,,,,,,,,35.11582,-0.09555101
2210,2022/03/02 19:08:33,32475.1123,7390.0008,1,9,0,0,0,0,0.2757596,4.200008,1.1581925260768,2.762241,2.799685,21.13078,10.27633,,,,,,,,,,,,,,,,,,,,,,35.46199,0.04119515
2211,2022/03/02 19:08:43,32485.1122,7400.0007,1,9,0,0,0,0,0.267864,4.200021,1.125034425144,2.762994,2.799685,21.13394,10.27633,,0.00000450446486865985,,,,,,,,,,,,,,,,,,,,35.17596,-0.004143715
2212,2022/03/02 19:08:53,32495.112,7410.0005,1,9,0,0,0,0,0.260538,4.200127,1.094292688326,2.763724,2.799685,21.13701,10.27633,,0.0000120116101243184,,,0,,,,,,,,,,,,,,,,,35.26123,-0.0150311
2213,2022/03/02 19:09:03,32505.1123,7420.0008,1,9,0,0,0,0,0.2527201,4.199911,1.0614019279111,2.764432,2.799685,21.13998,10.27633,,0.0000188076501217438,,,,,,,,,,,,,,,,,,,,35.33193,-0.05187154
2214,2022/03/02 19:09:13,32515.1124,7430.0009,1,9,0,0,0,0,0.2447636,4.20003,1.028014462908,2.76512,2.799685,21.14287,10.27633,,0.00000513662780576851,,0,,,,,,,,,,,,,,,,,,35.16391,-0.04320621
2215,2022/03/02 19:09:23,32525.1129,7440.0014,1,9,0,0,0,0,0.2387235,4.200061,1.0026532621335,2.765789,2.799685,21.14568,10.27633,,-0.0000160419494932285,,,,,,,,,,,,,,,,,,,,35.42158,0.09348392
2216,2022/03/02 19:09:33,32535.113,7450.0015,1,9,0,0,0,0,0.2302324,4.200097,0.9669984125428,2.766437,2.799685,21.14841,10.27633,,,,,,,,,,,,,,,,,,,,,,35.35839,0.07250547
2217,2022/03/02 19:09:43,32545.1122,7460.0007,1,9,0,0,0,0,0.225443,4.200182,0.946901630626,2.767066,2.799685,21.15105,10.27633,,0.00000561022079637041,,,,,,,,,,,,,,,,,,,,35.08796,-0.04405975
2218,2022/03/02 19:09:53,32555.1122,7470.0007,1,9,0,0,0,0,0.2178193,4.199792,0.9147957535856,2.767678,2.799685,21.15362,10.27633,,0.00000869333234732039,,,,,,,,,,,,,,,,,,,,35.38454,0.05902171
2219,2022/03/02 19:10:03,32565.1123,7480.0008,1,9,0,0,0,0,0.2126503,4.200134,0.8931597551402,2.768275,2.799685,21.15612,10.27633,,0.00000363485105481232,,,,,,,,,,,,,,,,,,,,35.26058,0.04612684
2220,2022/03/02 19:10:13,32575.1126,7490.0011,1,9,0,0,0,0,0.2053215,4.199918,0.862333463637,2.76885,2.799685,21.15854,10.27633,,-0.0000109850298031233,,,,,,,,,,,,,,,,,,,,35.25478,0.03429532
2221,2022/03/02 19:10:23,32585.1118,7500.0003,1,9,0,0,0,0,0.199398,4.200046,0.837480772308,2.769411,2.799685,21.16089,10.27633,,0.00000576887714487384,,,,,,,,,,,,,,,,,,,,35.46422,0.07998943
2222,2022/03/02 19:10:33,32595.1125,7510.001,1,9,0,0,0,0,0.1929429,4.20002,0.810364038858,2.769956,2.799685,21.16318,10.27633,,,,,,,,,,,,,,,,,,,,,,35.17903,-0.07392049
2223,2022/03/02 19:10:43,32605.112,7520.0005,1,9,0,0,0,0,0.1903836,4.200024,0.7996156892064,2.770485,2.799685,21.16541,10.27633,,0.0000348494686477352,,,,,,,,,,,,,,,,,,,,35.40289,0.05699635
2224,2022/03/02 19:10:53,32615.1129,7530.0014,1,9,0,0,0,0,0.1828553,4.199948,0.7679827515244,2.771001,2.799685,21.16757,10.27633,,0.0000183336596819572,,,0,,,,,,,,,,,,,,,,,35.50258,0.09145498
2225,2022/03/02 19:11:03,32625.1115,7540,1,9,0,0,0,0,0.1792218,4.199887,0.7527113079366,2.771502,2.799685,21.16968,10.27633,,-0.0000165937508427305,,,,,,,,,,,,,,,,,,,,35.30082,0.02567291
2226,2022/03/02 19:11:13,32635.1116,7550.0001,1,9,0,0,0,0,0.1716587,4.199914,0.7209517773518,2.771987,2.799685,21.17171,10.27633,,-0.0000068756348809984,,0,,,,,,,,,,,,,,,,,,35.22811,-0.08317113
2227,2022/03/02 19:11:23,32645.1115,7560,1,9,0,0,0,0,0.1697997,4.200101,0.7131758897697,2.772463,2.799685,21.17371,10.27633,,0.0000214946394407889,,,,,,,,,,,,,,,,,,,,35.21215,-0.08114815
2228,2022/03/02 19:11:33,32655.1126,7570.0011,1,9,0,0,0,0,0.1648551,4.199968,0.6923861446368,2.772923,2.799685,21.17564,10.27633,,,,,,,,,,,,,,,,,,,,,,35.2205,-0.02924085
2229,2022/03/02 19:11:43,32665.1117,7580.0002,1,9,0,0,0,0,0.159074,4.199978,0.668107300372,2.773371,2.799685,21.17752,10.27633,,0.0000120116101243184,,,,,,,,,,,,,,,,,,,,35.25478,-0.05779386
2230,2022/03/02 19:11:53,32675.1119,7590.0004,1,9,0,0,0,0,0.1558106,4.200142,0.6544266451052,2.773807,2.799685,21.17936,10.27633,,-0.00000442503596786992,,,,,,,,,,,,,,,,,,,,35.23779,-0.08152843
2231,2022/03/02 19:12:03,32685.1119,7600.0004,1,9,0,0,0,0,0.1523823,4.199926,0.6399943837098,2.774231,2.799685,21.18114,10.27633,,0.0000234719991567545,,,,,,,,,,,,,,,,,,,,35.35059,0.02201796
2232,2022/03/02 19:12:13,32695.1121,7610.0006,1,9,0,0,0,0,0.1460548,4.200122,0.6134479786856,2.774642,2.799685,21.18287,10.27633,,0.00000047414638970622,,,,,,,,,,,,,,,,,,,,35.30965,-0.0474453
2233,2022/03/02 19:12:23,32705.1116,7620.0001,1,9,0,0,0,0,0.1449319,4.199976,0.6087105016344,2.775046,2.799685,21.18456,10.27633,,0.00000418829313275637,,,,,,,,,,,,,,,,,,,,35.19093,-0.08672118
2234,2022/03/02 19:12:33,32715.1125,7630.001,1,9,0,0,0,0,0.1394762,4.200011,0.5858015742382,2.775437,2.799685,21.1862,10.27633,,,,,,,,,,,,,,,,,,,,,,35.19651,-0.03799558
2235,2022/03/02 19:12:43,32725.1124,7640.0009,1,9,0,0,0,0,0.1360064,4.199983,0.5712245678912,2.775817,2.799685,21.1878,10.27633,,-0.00000079023737953321,,,,,,,,,,,,,,,,,,,,35.25426,0.0431025
2236,2022/03/02 19:12:53,32735.1128,7650.0013,1,9,0,0,0,0,0.1328418,4.199932,0.5579265267576,2.776188,2.799685,21.18936,10.27633,,0.00000971991994447308,,,0,,,,,,,,,,,,,,,,,35.37877,0.08175135
2237,2022/03/02 19:13:03,32745.1119,7660.0004,1,9,0,0,0,0,0.1269622,4.199993,0.5332403512646,2.776549,2.799685,21.19087,10.27633,,-0.000010035430022981,,,,,,,,,,,,,,,,,,,,35.37097,0.06258011
2238,2022/03/02 19:13:13,32755.1127,7670.0012,1,9,0,0,0,0,0.1260248,4.200021,0.5293068065208,2.776902,2.799685,21.19236,10.27633,,0.00000734975583327468,,0,,,,,,,,,,,,,,,,,,35.42802,0.008169413
2239,2022/03/02 19:13:23,32765.1123,7680.0008,1,9,0,0,0,0,0.122304,4.199936,0.513668972544,2.777244,2.799685,21.19379,10.27633,,,,,,,,,,,,,,,,,,,,,,35.22166,-0.03907323
2240,2022/03/02 19:13:33,32775.1123,7690.0008,1,9,0,0,0,0,0.1209821,4.200088,0.5081354664248,2.77758,2.799685,21.1952,10.27633,,0.00000679564800520893,,,,,,,,,,,,,,,,,,,,35.16952,0.0565815
2241,2022/03/02 19:13:43,32785.1123,7700.0008,1,9,0,0,0,0,0.1154267,4.200027,0.4847952565209,2.777906,2.799685,21.19657,10.27633,,-0.00000165963604104036,,,,,,,,,,,,,,,,,,,,35.43856,0.06081939
2242,2022/03/02 19:13:53,32795.1115,7710,1,9,0,0,0,0,0.1136267,4.200011,0.4772333898937,2.778223,2.799685,21.1979,10.27633,,0.00000292368508780783,,,,,,,,,,,,,,,,,,,,35.15813,-0.05992293
2243,2022/03/02 19:14:03,32805.1117,7720.0002,1,9,0,0,0,0,0.1106055,4.20016,0.46456079688,2.778533,2.799685,21.19921,10.27633,,0.0000278188908851007,,,,,,,,,,,,,,,,,,,,35.26484,0.119822
2244,2022/03/02 19:14:13,32815.1128,7730.0013,1,9,0,0,0,0,0.1083354,4.199912,0.4549991464848,2.778836,2.799685,21.20048,10.27633,,0.0000141451300805784,,,,,,,,,,,,,,,,,,,,35.21028,0.05528212
2245,2022/03/02 19:14:23,32825.1126,7740.0011,1,9,0,0,0,0,0.1048517,4.200151,0.4403929726067,2.77913,2.799685,21.20171,10.27633,,,,,,,,,,,,,,,,,,,,,,35.0847,-0.01667857
2246,2022/03/02 19:14:33,32835.1131,7750.0016,1,9,0,0,0,0,0.1027444,4.19976,0.431501821344,2.779418,2.799685,21.20292,10.27633,,-0.0000267104696831666,,,,,,,,,,,,,,,,,,,,35.33512,-0.02889276
2247,2022/03/02 19:14:43,32845.1129,7760.0014,1,9,0,0,0,0,0.1006686,4.200021,0.4228102340406,2.779699,2.799685,21.2041,10.27633,,-0.00000181756104211672,,,,,,,,,,,,,,,,,,,,35.07009,-0.05521774
2248,2022/03/02 19:14:53,32855.113,7770.0015,1,9,0,0,0,0,0.09624767,4.199869,0.40422760555523,2.779971,2.799685,21.20525,10.27633,,0.0000293968296318781,,,0,,,,,,,,,,,,,,,,,35.36942,0.09316683
2249,2022/03/02 19:15:03,32865.1116,7780.0001,1,9,0,0,0,0,0.09534957,4.199985,0.40046676375645,2.780238,2.799685,21.20637,10.27633,,0.0000264731697825482,,,,,,,,,,,,,,,,,,,,35.06993,-0.03073096
2250,2022/03/02 19:15:13,32875.1118,7790.0003,1,9,0,0,0,0,0.09069481,4.200017,0.38091974381177,2.780495,2.799685,21.20745,10.27633,,-0.0000262341400230071,,0,,,,,,,,,,,,,,,,,,35.21096,-0.03566742
2251,2022/03/02 19:15:23,32885.1124,7800.0009,1,9,0,0,0,0,0.08983528,4.200102,0.37731733919856,2.780748,2.799685,21.20851,10.27633,,,,,,,,,,,,,,,,,,,,,,35.30997,0.003443956
2252,2022/03/02 19:15:33,32895.1129,7810.0014,1,9,0,0,0,0,0.09007031,4.199977,0.37829323038287,2.780997,2.799685,21.20955,10.27633,,0.0000112222996904165,,,,,,,,,,,,,,,,,,,,35.06125,0.01433372
2253,2022/03/02 19:15:43,32905.1121,7820.0006,1,9,0,0,0,0,0.08649331,4.20002,0.3632736318662,2.781239,2.799685,21.21057,10.27633,,0.00000102729995887785,,,,,,,,,,,,,,,,,,,,35.14485,-0.08423924
2254,2022/03/02 19:15:53,32915.1131,7830.0016,1,9,0,0,0,0,0.08466667,4.199896,0.35559120866632,2.781479,2.799685,21.21158,10.27633,,-0.0000056107792261173,,,,,,,,,,,,,,,,,,,,35.30336,0.006901026
2255,2022/03/02 19:16:03,32925.1123,7840.0008,1,9,0,0,0,0,0.08275082,4.20001,0.3475542715082,2.781711,2.799685,21.21255,10.27633,,-0.0000237071199080674,,,,,,,,,,,,,,,,,,,,35.2789,0.08122087
2256,2022/03/02 19:16:13,32935.1125,7850.001,1,9,0,0,0,0,0.08083949,4.199962,0.33952278609938,2.781938,2.799685,21.2135,10.27633,,0.0000233912196563324,,,,,,,,,,,,,,,,,,,,35.08931,-0.07394671
2257,2022/03/02 19:16:23,32945.1116,7860.0001,1,9,0,0,0,0,0.0773491,4.199922,0.3248601867702,2.782157,2.799685,21.21443,10.27633,,,,,,,,,,,,,,,,,,,,,,35.35736,0.08504629
2258,2022/03/02 19:16:33,32955.1119,7870.0004,1,9,0,0,0,0,0.07474358,4.200234,0.31394052599772,2.782371,2.799685,21.21533,10.27633,,0.00000734920786271687,,,,,,,,,,,,,,,,,,,,35.05106,-0.1015043
2259,2022/03/02 19:16:43,32965.1129,7880.0014,1,9,0,0,0,0,0.07389367,4.199854,0.31034262552418,2.782583,2.799685,21.21621,10.27633,,0.00000727030510461191,,,,,,,,,,,,,,,,,,,,35.43702,0.09320855
2260,2022/03/02 19:16:53,32975.112,7890.0005,1,9,0,0,0,0,0.07351156,4.200019,0.30874994871964,2.782788,2.799685,21.21708,10.27633,,0.0000279743999271886,,,0,,,,,,,,,,,,,,,,,35.10732,-0.01226306
2261,2022/03/02 19:17:03,32985.1123,7900.0008,1,9,0,0,0,0,0.07231262,4.199931,0.30370801442922,2.782988,2.799685,21.21792,10.27633,,0.00000181756104211672,,,,,,,,,,,,,,,,,,,,35.22624,0.01629591
2262,2022/03/02 19:17:13,32995.1116,7910.0001,1,9,0,0,0,0,0.07009532,4.200046,0.29440356838472,2.783185,2.799685,21.21874,10.27633,,0.000000395121986684899,,,,,,,,,,,,,,,,,,,,35.38455,0.04379511
2263,2022/03/02 19:17:23,33005.1123,7920.0008,1,9,0,0,0,0,0.06823236,4.199962,0.28657331917032,2.783377,2.799685,21.21955,10.27633,,,,0,,,,,,,,,,,,,,,,,,35.36621,0.08668065
2264,2022/03/02 19:17:33,33015.1115,7930,1,9,0,0,0,0,0.0686824,4.200018,0.2884673162832,2.783565,2.799685,21.22034,10.27633,,0.0000186497600225266,,,,,,,,,,,,,,,,,,,,35.21096,-0.01793623
2265,2022/03/02 19:17:43,33025.1117,7940.0002,1,9,0,0,0,0,0.06663643,4.199938,0.27986887454134,2.783749,2.799685,21.22112,10.27633,,0.00000892975640454097,,,,,,,,,,,,,,,,,,,,35.43022,0.09565592
2266,2022/03/02 19:17:53,33035.1127,7950.0012,1,9,0,0,0,0,0.06328978,4.199918,0.26581188623804,2.783928,2.799685,21.22186,10.27633,,0.0000111421595647698,,,,,,,,,,,,,,,,,,,,35.28893,0.03900647
2267,2022/03/02 19:18:03,33045.112,7960.0005,1,9,0,0,0,0,0.06363249,4.200068,0.26726078500932,2.784105,2.799685,21.22261,10.27633,,-0.00000813958013168303,,,,,,,,,,,,,,,,,,,,35.19346,-0.01985073
2268,2022/03/02 19:18:13,33055.1121,7970.0006,1,9,0,0,0,0,0.06219812,4.199936,0.26122812332032,2.784276,2.799685,21.22333,10.27633,,-0.0000135130603666767,,,,,,,,,,,,,,,,,,,,35.4771,0.07950783
2269,2022/03/02 19:18:23,33065.1115,7980,1,9,0,0,0,0,0.06047176,4.200003,0.25398157341528,2.784446,2.799685,21.22404,10.27633,,,,,,,,,,,,,,,,,,,,,,35.17121,0.03528833
2270,2022/03/02 19:18:33,33075.1116,7990.0001,1,9,0,0,0,0,0.05899959,4.20003,0.2478000479877,2.784611,2.799685,21.22474,10.27633,,0.0000178595091711031,,,,,,,,,,,,,,,,,,,,35.4163,0.07510781
2271,2022/03/02 19:18:43,33085.1118,8000.0003,1,9,0,0,0,0,0.05691613,4.200048,0.23905047797424,2.784772,2.799685,21.22541,10.27633,,0.00001003618035611,,,,,,,,,,,,,,,,,,,,35.30912,0.03975511
2272,2022/03/02 19:18:53,33095.1119,8010.0004,1,9,0,0,0,0,0.05694868,4.200027,0.23918599361436,2.784931,2.799685,21.22608,10.27633,,0.0000204671505343867,,,0,,,,,,,,,,,,,,,,,35.15761,-0.03572226
2273,2022/03/02 19:19:03,33105.1123,8020.0008,1,9,0,0,0,0,0.05463811,4.199955,0.22947760328505,2.785083,2.799685,21.22672,10.27633,,-0.0000109052798507037,,,,,,,,,,,,,,,,,,,,35.42735,0.08009791
2274,2022/03/02 19:19:13,33115.1119,8030.0004,1,9,0,0,0,0,0.05340033,4.199864,0.22427412355512,2.785236,2.799685,21.22736,10.27633,,,,,,,,,,,,,,,,,,,,,,35.18835,-0.03609896
2275,2022/03/02 19:19:23,33125.1118,8040.0003,1,9,0,0,0,0,0.05299646,4.200107,0.22259080262122,2.785385,2.799685,21.22798,10.27633,,0.00000252880204243411,,0,,,,,,,,,,,,,,,,,,35.37365,-0.08040786
2276,2022/03/02 19:19:33,33135.113,8050.0015,1,9,0,0,0,0,0.05232018,4.199958,0.21974255855244,2.785532,2.799685,21.2286,10.27633,,0.00000987731255008839,,,,,,,,,,,,,,,,,,,,35.50935,0.07403374
2277,2022/03/02 19:19:37,33138.3786,8053.2671,1,9,0,0,0,0,0.04999204,4.199977,0.20996541818308,2.785578,2.799685,21.2288,10.27633,,0.00000987731255008839,0,0,0,,,,,,,,,,,,,,,,,35.21858,-0.08964658
2278,2022/03/02 19:19:37,33138.3857,0.0014,1,10,0,0,0,0,0.04678345,4.200053,0.19649296952285,2.785578,2.799685,21.2288,10.27633,,0.00000987731255008839,0,0,0,,,,,,1.00506401062012,,,,,,,,,,,35.2185786646603,-0.0896455407875426
2279,2022/03/02 19:19:39,33140.4548,2.0186,1,11,0,0,0,0,0.2500309,4.204177,1.0511741590693,2.785578,2.799685,21.2288,10.27633,,0.0803865194320679,0.0202684104442596,0,0,,,,,,,,,,,,,,,,,35.218189516593,-0.0893426908585925
2280,2022/03/02 19:24:39,33440.4905,300,1,12,0,0,0,0,0,4.194662,0,2.785578,2.799685,21.2288,10.27633,,0.0000092457776190713,,0,0,,,,,,,,,,,,,,,,,35.16176,-0.04542708
2281,2022/03/02 19:29:39,33740.4909,600.0004,1,12,0,0,0,0,0,4.192855,0,2.785578,2.799685,21.2288,10.27633,,0.00000742829297450953,,0,0,,,,,,,,,,,,,,,,,35.0676,-0.0815165
2282,2022/03/02 19:34:39,34040.4908,900.0003,1,12,0,0,0,0,0,4.191759,0,2.785578,2.799685,21.2288,10.27633,,0.0000286858594336081,,0,,,,,,,,,,,,,,,,,,35.34476,-0.01389027
2283,2022/03/02 19:39:39,34340.491,1200.0005,1,12,0,0,0,0,0,4.190864,0,2.785578,2.799685,21.2288,10.27633,,0.00000355603901880386,,0,,,,,,,,,,,,,,,,,,35.38726,0.05220175
2284,2022/03/02 19:44:39,34640.4918,1500.0013,1,12,0,0,0,0,0,4.190241,0,2.785578,2.799685,21.2288,10.27633,,-0.00000695408880346804,,0,,,,,,,,,,,,,,,,,,35.28742,-0.05928397
2285,2022/03/02 19:49:39,34940.4905,1800,1,12,0,0,0,0,0,4.189383,0,2.785578,2.799685,21.2288,10.27633,,-0.0000196767505258322,,0,,,,,,,,,,,,,,,,,,35.18807,-0.05794764
2286,2022/03/02 19:54:39,35240.4914,2100.0009,1,12,0,0,0,0,0,4.188898,0,2.785578,2.799685,21.2288,10.27633,,-0.00000632200408290373,,0,,,,,,,,,,,,,,,,,,35.14314,-0.0214994
2287,2022/03/02 19:59:39,35540.4906,2400.0001,1,12,0,0,0,0,0,4.188621,0,2.785578,2.799685,21.2288,10.27633,,0.0000191238996194443,,0,,,,,,,,,,,,,,,,,,35.28329,-0.07900357
2288,2022/03/02 20:04:39,35840.4906,2700.0001,1,12,0,0,0,0,0,4.188182,0,2.785578,2.799685,21.2288,10.27633,,0.0000200722006411524,,0,,,,,,,,,,,,,,,,,,35.52352,-0.01467705
2289,2022/03/02 20:09:39,36140.4908,3000.0003,1,12,0,0,0,0,0,4.187745,0,2.785578,2.799685,21.2288,10.27633,,-0.000000237075198583625,,0,,,,,,,,,,,,,,,,,,35.27813,0.0515306
2290,2022/03/02 20:14:39,36440.4912,3300.0007,1,12,0,0,0,0,0,4.187066,0,2.785578,2.799685,21.2288,10.27633,,-0.0000156468304339796,,0,,,,,,,,,,,,,,,,,,35.57277,0.0681138
2291,2022/03/02 20:19:39,36740.4913,3600.0008,1,12,0,0,0,0,0,4.187188,0,2.785578,2.799685,21.2288,10.27633,,-0.0000169902505149366,,0,,,,,,,,,,,,,,,,,,35.1782,0.03794432
2292,2022/03/02 20:19:39,36740.4922,3600.0017,1,12,0,0,0,0,0,4.187188,0,2.785578,2.799685,21.2288,10.27633,,-0.0000169902505149366,0.0202684104442596,0,0,,,,,,,,,,,,,,,,,35.1782,0.03794432
2293,2022/03/02 20:25:29,37091.1792,60.0006,1,14,0,0,0,0,0,4.187503,0,2.785578,2.799685,21.2288,10.27633,,-0.00000158050102072593,,,,,,,,,,,,,,,,,,,,35.38123,0.09020925
2294,2022/03/02 20:26:29,37151.1789,120.0003,1,14,0,0,0,0,0,4.18743,0,2.785578,2.799685,21.2288,10.27633,,-0.00000371411601918226,,,,,,,,,,,,,,,,,,,,35.13412,-0.07356644
2295,2022/03/02 20:27:29,37211.1789,180.0003,1,14,0,0,0,0,0,4.187407,0,2.785578,2.799685,21.2288,10.27633,,0.0000146985403262079,,0,0,,,,,,,,,,,,,,,,,35.56366,0.05085349
2296,2022/03/02 20:28:29,37271.179,240.0004,1,14,0,0,0,0,0,4.187133,0,2.785578,2.799685,21.2288,10.27633,,0.0000473360087198671,,,,,,,,,,,,,,,,,,,,35.37003,-0.05006075
2297,2022/03/02 20:29:29,37331.1796,300.001,1,14,0,0,0,0,0,4.187152,0,2.785578,2.799685,21.2288,10.27633,,0.0000368250584870111,,0,0,,,,,,,,,,,,,,,,,35.19993,-0.0866437
2298,2022/03/02 20:29:29,37331.1812,300.0026,1,14,0,0,0,0,0,4.187152,0,2.785578,2.799685,21.2288,10.27633,,0.0000368250584870111,0.0202684104442596,0,0,,,,,,,,,,,,,,,,,35.19993,-0.0866437
2299,2022/03/02 20:29:30,37331.4676,0.2503,1,15,0,0,0,0,-1.768171,3.987177,-7.050010743267,2.784975,2.799685,21.22637,10.27633,,-0.109786100685596,,0.00904494524002075,110.55899810791,,,,,,,,,,,,,,,,,35.19993,-0.0866437
2300,2022/03/02 20:29:30,37331.7182,0.5009,1,15,0,0,0,0,-3.29625,3.980191,-13.11970458375,2.784325,2.799685,21.22379,10.27633,,,,,,,,,,,,,,,,,,,,,,35.38756,0.05863547
2301,2022/03/02 20:29:30,37331.9677,0.7504,1,15,0,0,0,0,-4.516046,3.975837,-17.955062780502,2.783681,2.799685,21.22122,10.27633,,,,,,,,,,,,,,,,,,,,,,35.38756,0.05863547
2302,2022/03/02 20:29:31,37332.2187,1.0014,1,15,0,0,0,0,-5.470522,3.971871,-21.728207686662,2.78303,2.799685,21.21864,10.27633,,-0.0158930793404579,,0.14595890045166,11.2764797210693,,,,,,,,,,,,,,,,,35.38756,0.05863547
2303,2022/03/02 20:29:31,37332.4677,1.2504,1,15,0,0,0,0,-6.251738,3.968743,-24.811541425334,2.782383,2.799685,21.21607,10.27633,,,,,,,,,,,,,,,,,,,,,,35.52023,0.05863547
2304,2022/03/02 20:29:31,37332.7178,1.5005,1,15,0,0,0,0,-6.862789,3.965545,-27.214698605005,2.781737,2.799685,21.2135,10.27633,,,,,,,,,,,,,,,,,,,,,,35.52023,0.05863547
2305,2022/03/02 20:29:31,37332.9676,1.7503,1,15,0,0,0,0,-7.362751,3.963157,-29.179738164907,2.781088,2.799685,21.21093,10.27633,,,,,,,,,,,,,,,,,,,,,,35.52023,0.05863547
2306,2022/03/02 20:29:32,37333.2181,2.0008,1,15,0,0,0,0,-7.761668,3.960419,-30.739457418892,2.78044,2.799685,21.20836,10.27633,,-0.00957018416374922,,0.215754106640816,5.7388710975647,,,,,,,,,,,,,,,,,35.36489,-0.007084608
2307,2022/03/02 20:29:32,37333.4682,2.2509,1,15,0,0,0,0,-8.07375,3.958302,-31.9583407725,2.779794,2.799685,21.2058,10.27633,,,,,,,,,,,,,,,,,,,,,,35.36489,-0.007084608
2308,2022/03/02 20:29:32,37333.7181,2.5008,1,15,0,0,0,0,-8.329178,3.955977,-32.950036596906,2.779146,2.799685,21.20324,10.27633,,,,,,,,,,,,,,,,,,,,,,35.36489,-0.007084608
2309,2022/03/02 20:29:32,37333.9678,2.7505,1,15,0,0,0,0,-8.533006,3.953922,-33.738840149532,2.778499,2.799685,21.20068,10.27633,,,,,,,,,,,,,,,,,,,,,,35.19561,-0.05290031
2310,2022/03/02 20:29:33,37334.2178,3.0005,1,15,0,0,0,0,-8.692437,3.9517,-34.3499032929,2.777853,2.799685,21.19813,10.27633,,-0.00806097686290741,,0.307365387678146,4.2497730255127,,,,,,,,,,,,,,,,,35.19561,-0.05290031
2311,2022/03/02 20:29:33,37334.4676,3.2503,1,15,0,0,0,0,-8.822857,3.949916,-34.849544030012,2.777208,2.799685,21.19558,10.27633,,,,,,,,,,,,,,,,,,,,,,35.19561,-0.05290031
2312,2022/03/02 20:29:33,37334.7188,3.5015,1,15,0,0,0,0,-8.926931,3.948205,-35.245353608855,2.776556,2.799685,21.19301,10.27633,,,,,,,,,,,,,,,,,,,,,,35.30048,-0.05290031
2313,2022/03/02 20:29:33,37334.9676,3.7503,1,15,0,0,0,0,-9.008328,3.94658,-35.55208711824,2.775912,2.799685,21.19046,10.27633,,,,,,,,,,,,,,,,,,,,,,35.30048,-0.05290031
2314,2022/03/02 20:29:34,37335.2177,4.0004,1,15,0,0,0,0,-9.07499,3.944725,-35.79833992775,2.775264,2.799685,21.18791,10.27633,,-0.00691603077575564,,0.326264709234238,3.15424394607544,,,,,,,,,,,,,,,,,35.30048,-0.05290031
2315,2022/03/02 20:29:34,37335.4678,4.2505,1,15,0,0,0,0,-9.128212,3.943346,-35.995698277352,2.774615,2.799685,21.18535,10.27633,,,,,,,,,,,,,,,,,,,,,,35.46197,0.08323789
2316,2022/03/02 20:29:34,37335.7179,4.5006,1,15,0,0,0,0,-9.169809,3.941509,-36.142884701781,2.773968,2.799685,21.1828,10.27633,,,,,,,,,,,,,,,,,,,,,,35.46197,0.08323789
2317,2022/03/02 20:29:34,37335.9676,4.7503,1,15,0,0,0,0,-9.203803,3.940414,-36.266794194442,2.77332,2.799685,21.18024,10.27633,,,,,,,,,,,,,,,,,,,,,,35.46197,0.08323789
2318,2022/03/02 20:29:35,37336.2181,5.0008,1,15,0,0,0,0,-9.230928,3.938599,-36.356923789872,2.77267,2.799685,21.17768,10.27633,,-0.0061393859796226,,0.433289289474487,2.40604591369629,,,,,,,,,,,,,,,,,35.51982,0.01807928
2319,2022/03/02 20:29:35,37336.4683,5.251,1,15,0,0,0,0,-9.25216,3.937302,-36.42854807232,2.772022,2.799685,21.17513,10.27633,,,,,,,,,,,,,,,,,,,,,,35.51982,0.01807928
2320,2022/03/02 20:29:35,37336.7182,5.5009,1,15,0,0,0,0,-9.269547,3.935748,-36.482601066156,2.771374,2.799685,21.17258,10.27633,,,,,,,,,,,,,,,,,,,,,,35.38313,0.01807928
2321,2022/03/02 20:29:35,37336.9686,5.7513,1,15,0,0,0,0,-9.283433,3.934765,-36.528127248245,2.770728,2.799685,21.17004,10.27633,,,,,,,,,,,,,,,,,,,,,,35.38313,0.01807928
2322,2022/03/02 20:29:36,37337.2181,6.0008,1,15,0,0,0,0,-9.294296,3.933296,-36.557217279616,2.770082,2.799685,21.1675,10.27633,,-0.00514673907309771,,0.456080406904221,,,,,,,,,,,,,,,,,,35.38313,0.01807928
2323,2022/03/02 20:29:36,37337.4677,6.2504,1,15,0,0,0,0,-9.303198,3.932081,-36.580928095038,2.769437,2.799685,21.16496,10.27633,,,,,,,,,,,,,,,,,,,,,,35.20305,-0.09899139
2324,2022/03/02 20:29:36,37337.7175,6.5002,1,15,0,0,0,0,-9.310161,3.93084,-36.59675326524,2.768788,2.799685,21.16241,10.27633,,,,,,,,,,,,,,,,,,,,,,35.20305,-0.09899139
2325,2022/03/02 20:29:36,37337.9684,6.7511,1,15,0,0,0,0,-9.315894,3.929829,-36.609870402126,2.768139,2.799685,21.15986,10.27633,,,,,,,,,,,,,,,,,,,,,,35.20305,-0.09899139
2326,2022/03/02 20:29:37,37338.2174,7.0001,1,15,0,0,0,0,-9.320456,3.928554,-36.615914700624,2.767494,2.799685,21.15732,10.27633,,-0.00505893398076296,,0.57078891992569,1.98355901241302,,,,,,,,,,,,,,,,,35.3502,0.04598379
2327,2022/03/02 20:29:37,37338.4677,7.2504,1,15,0,0,0,0,-9.323957,3.927541,-36.620223399737,2.766846,2.799685,21.15478,10.27633,,,,,,,,,,,,,,,,,,,,,,35.3502,0.04598379
2328,2022/03/02 20:29:37,37338.7182,7.5009,1,15,0,0,0,0,-9.32676,3.926192,-36.61865049792,2.766195,2.799685,21.15222,10.27633,,,,,,,,,,,,,,,,,,,,,,35.3502,0.04598379
2329,2022/03/02 20:29:37,37338.9685,7.7512,1,15,0,0,0,0,-9.328956,3.925446,-36.620313014376,2.765548,2.799685,21.14968,10.27633,,,,,,,,,,,,,,,,,,,,,,35.57591,0.04598379
2330,2022/03/02 20:29:38,37339.2174,8.0001,1,15,0,0,0,0,-9.330695,3.924346,-36.61687560047,2.764902,2.799685,21.14715,10.27633,,-0.0043735122308135,,,,,,,,,,,,,,,,,,,,35.57591,0.04598379
2331,2022/03/02 20:29:38,37339.4677,8.2504,1,15,0,0,0,0,-9.332149,3.923277,-36.612605532273,2.764256,2.799685,21.14461,10.27633,,,,,,,,,,,,,,,,,,,,,,35.57591,0.04598379
2332,2022/03/02 20:29:38,37339.7178,8.5005,1,15,0,0,0,0,-9.333305,3.922361,-36.608591533105,2.763607,2.799685,21.14206,10.27633,,,,,,,,,,,,,,,,,,,,,,35.54023,0.0593853
2333,2022/03/02 20:29:38,37339.9686,8.7513,1,15,0,0,0,0,-9.334281,3.921204,-36.601619994324,2.762955,2.799685,21.13951,10.27633,,,,,,,,,,,,,,,,,,,,,,35.54023,0.0593853
2334,2022/03/02 20:29:39,37340.2173,9,1,15,0,0,0,0,-9.335055,3.920371,-36.596878905405,2.762313,2.799685,21.13699,10.27633,,-0.0043614967726171,,0.616889774799347,,,,,,,,,,,,,,,,,,35.54023,0.0593853
2335,2022/03/02 20:29:39,37340.4678,9.2505,1,15,0,0,0,0,-9.335666,3.91935,-36.5897425371,2.761662,2.799685,21.13444,10.27633,,,,,,,,,,,,,,,,,,,,,,35.4162,-0.03875971
2336,2022/03/02 20:29:39,37340.7183,9.501,1,15,0,0,0,0,-9.336132,3.918645,-36.58498698114,2.761014,2.799685,21.1319,10.27633,,,,,,,,,,,,,,,,,,,,,,35.4162,-0.03875971
2337,2022/03/02 20:29:39,37340.9686,9.7513,1,15,0,0,0,0,-9.336481,3.917597,-36.576569956157,2.760366,2.799685,21.12936,10.27633,,,,,,,,,,,,,,,,,,,,,,35.4162,-0.03875971
2338,2022/03/02 20:29:40,37341.2175,10.0002,1,15,0,0,0,0,-9.33678,3.916828,-36.57056133384,2.759722,2.799685,21.12684,10.27633,,-0.00349671300500631,,0.626524388790131,1.59417903423309,,,,,,,,,,,,,,,,,35.3036,-0.03875971
2339,2022/03/02 20:29:40,37341.219,10.0017,1,15,0,0,0,0,-9.336786,3.916821,-36.570519477306,2.759718,2.799685,21.12682,10.27633,,-0.00349671300500631,0.0202684104442596,0.626524388790131,1.59417903423309,,,,,,,,,,,,,,,,,35.3036,-0.03875971
2340,2022/03/02 20:29:41,37342.2564,1.0007,1,16,0,0,0,0,0,4.117091,0,2.759707,2.799685,21.12678,10.27633,,0.013158000074327,,,,,,,,,,,,,,,,,,,,35.48201,0.02056479
2341,2022/03/02 20:29:42,37343.2564,2.0007,1,16,0,0,0,0,0,4.123993,0,2.759707,2.799685,21.12678,10.27633,,0.0053877797909081,,,,,,,,,,,,,,,,,,,,35.536,0.06889582
2342,2022/03/02 20:29:43,37344.2572,3.0015,1,16,0,0,0,0,0,4.12878,0,2.759707,2.799685,21.12678,10.27633,,0.00494599482044578,,,,,,,,,,,,,,,,,,,,35.37109,-0.1035571
2343,2022/03/02 20:29:44,37345.2561,4.0004,1,16,0,0,0,0,0,4.13209,0,2.759707,2.799685,21.12678,10.27633,,0.00352368410676718,,,,,,,,,,,,,,,,,,,,35.43063,0.01860499
2344,2022/03/02 20:29:45,37346.2558,5.0001,1,16,0,0,0,0,0,4.134935,0,2.759707,2.799685,21.12678,10.27633,,0.00257056299597025,,,,,,,,,,,,,,,,,,,,35.67255,0.07560015
2345,2022/03/02 20:29:46,37347.2566,6.0009,1,16,0,0,0,0,0,4.137275,0,2.759707,2.799685,21.12678,10.27633,,0.00236809393391013,,,,,,,,,,,,,,,,,,,,35.55463,-0.03684878
2346,2022/03/02 20:29:47,37348.2564,7.0007,1,16,0,0,0,0,0,4.139139,0,2.759707,2.799685,21.12678,10.27633,,0.00181906402576715,,,,,,,,,,,,,,,,,,,,35.53505,-0.006120205
2347,2022/03/02 20:29:48,37349.2563,8.0006,1,16,0,0,0,0,0,4.140915,0,2.759707,2.799685,21.12678,10.27633,,0.00224399799481034,,,,,,,,,,,,,,,,,,,,35.67736,0.04447341
2348,2022/03/02 20:29:49,37350.2562,9.0005,1,16,0,0,0,0,0,4.142319,0,2.759707,2.799685,21.12678,10.27633,,,,,,,,,,,,,,,,,,,,,,35.68912,0.04447341
2349,2022/03/02 20:29:50,37351.2557,10,1,16,0,0,0,0,0,4.143666,0,2.759707,2.799685,21.12678,10.27633,,0.00144871801603585,,,,,,,,,,,,,,,,,,,,35.41628,-0.04364133
2350,2022/03/02 20:29:51,37352.2564,11.0007,1,16,0,0,0,0,0,4.144575,0,2.759707,2.799685,21.12678,10.27633,,0.00130082201212645,,,,,,,,,,,,,,,,,,,,35.57033,-0.04364133
2351,2022/03/02 20:29:52,37353.2558,12.0001,1,16,0,0,0,0,0,4.145653,0,2.759707,2.799685,21.12678,10.27633,,,,,,,,,,,,,,,,,,,,,,35.65559,-0.02772331
2352,2022/03/02 20:29:53,37354.2563,13.0006,1,16,0,0,0,0,0,4.146661,0,2.759707,2.799685,21.12678,10.27633,,0.00108159799128771,,,,,,,,,,,,,,,,,,,,35.52849,-0.02772331
2353,2022/03/02 20:29:54,37355.2559,14.0002,1,16,0,0,0,0,0,4.147518,0,2.759707,2.799685,21.12678,10.27633,,0.00110404705628753,,,,,,,,,,,,,,,,,,,,35.45326,-0.06322622
2354,2022/03/02 20:29:55,37356.2567,15.001,1,16,0,0,0,0,0,4.148375,0,2.759707,2.799685,21.12678,10.27633,,,,,,,,,,,,,,,,,,,,,,35.74166,0.06063104
2355,2022/03/02 20:29:56,37357.2564,16.0007,1,16,0,0,0,0,0,4.148995,0,2.759707,2.799685,21.12678,10.27633,,,,,,,,,,,,,,,,,,,,,,35.67638,0.009094477
2356,2022/03/02 20:29:57,37358.2564,17.0007,1,16,0,0,0,0,0,4.149706,0,2.759707,2.799685,21.12678,10.27633,,0.000716001610271633,,,,,,,,,,,,,,,,,,,,35.48719,-0.06157041
2357,2022/03/02 20:29:58,37359.2564,18.0007,1,16,0,0,0,0,0,4.150194,0,2.759707,2.799685,21.12678,10.27633,,,,,,,,,,,,,,,,,,,,,,35.69165,0.06633997
2358,2022/03/02 20:29:59,37360.2557,19,1,16,0,0,0,0,0,4.15088,0,2.759707,2.799685,21.12678,10.27633,,0.000593357486650348,,,,,,,,,,,,,,,,,,,,35.78162,0.0281167
2359,2022/03/02 20:30:00,37361.2567,20.001,1,16,0,0,0,0,0,4.151455,0,2.759707,2.799685,21.12678,10.27633,,,,,,,,,,,,,,,,,,,,,,35.47414,-0.09608626
2360,2022/03/02 20:30:01,37362.2564,21.0007,1,16,0,0,0,0,0,4.152078,0,2.759707,2.799685,21.12678,10.27633,,,,,,,,,,,,,,,,,,,,,,35.572,0.03057957
2361,2022/03/02 20:30:02,37363.2559,22.0002,1,16,0,0,0,0,0,4.152515,0,2.759707,2.799685,21.12678,10.27633,,,,,,,,,,,,,,,,,,,,,,35.71948,0.0460887
2362,2022/03/02 20:30:03,37364.2559,23.0002,1,16,0,0,0,0,0,4.153121,0,2.759707,2.799685,21.12678,10.27633,,0.000384510902222246,,,,,,,,,,,,,,,,,,,,35.55021,-0.05289674
2363,2022/03/02 20:30:04,37365.2561,24.0004,1,16,0,0,0,0,0,4.153488,0,2.759707,2.799685,21.12678,10.27633,,,,,,,,,,,,,,,,,,,,,,35.45631,-0.05289674
2364,2022/03/02 20:30:05,37366.2558,25.0001,1,16,0,0,0,0,0,4.153773,0,2.759707,2.799685,21.12678,10.27633,,,,,,,,,,,,,,,,,,,,,,35.76253,0.04933715
2365,2022/03/02 20:30:06,37367.2561,26.0004,1,16,0,0,0,0,0,4.154233,0,2.759707,2.799685,21.12678,10.27633,,,,,,,,,,,,,,,,,,,,,,35.63167,0.04933715
2366,2022/03/02 20:30:07,37368.2557,27,1,16,0,0,0,0,0,4.154525,0,2.759707,2.799685,21.12678,10.27633,,0.000351655791746452,,,,,,,,,,,,,,,,,,,,35.49847,0.001621246
2367,2022/03/02 20:30:08,37369.2566,28.0009,1,16,0,0,0,0,0,4.154784,0,2.759707,2.799685,21.12678,10.27633,,,,,,,,,,,,,,,,,,,,,,35.70295,0.001621246
2368,2022/03/02 20:30:09,37370.2564,29.0007,1,16,0,0,0,0,0,4.155081,0,2.759707,2.799685,21.12678,10.27633,,,,,,,,,,,,,,,,,,,,,,35.77861,0.08754253
2369,2022/03/02 20:30:10,37371.2567,30.001,1,16,0,0,0,0,0,4.155332,0,2.759707,2.799685,21.12678,10.27633,,,,,,,,,,,,,,,,,,,,,,35.44326,-0.06223559
2370,2022/03/02 20:30:11,37372.2564,31.0007,1,16,0,0,0,0,0,4.155508,0,2.759707,2.799685,21.12678,10.27633,,0.000316871388349682,,,,,,,,,,,,,,,,,,,,35.50985,-0.02174973
2371,2022/03/02 20:30:12,37373.2558,32.0001,1,16,0,0,0,0,0,4.155873,0,2.759707,2.799685,21.12678,10.27633,,,,,,,,,,,,,,,,,,,,,,35.66646,0.04407048
2372,2022/03/02 20:30:13,37374.2566,33.0009,1,16,0,0,0,0,0,4.155925,0,2.759707,2.799685,21.12678,10.27633,,,,,,,,,,,,,,,,,,,,,,35.45599,-0.06090283
2373,2022/03/02 20:30:14,37375.2562,34.0005,1,16,0,0,0,0,0,4.156219,0,2.759707,2.799685,21.12678,10.27633,,,,,,,,,,,,,,,,,,,,,,35.42893,-0.008456707
2374,2022/03/02 20:30:15,37376.2561,35.0004,1,16,0,0,0,0,0,4.156204,0,2.759707,2.799685,21.12678,10.27633,,,,,,,,,,,,,,,,,,,,,,35.77205,0.1072264
2375,2022/03/02 20:30:16,37377.2558,36.0001,1,16,0,0,0,0,0,4.156622,0,2.759707,2.799685,21.12678,10.27633,,,,,,,,,,,,,,,,,,,,,,35.56207,-0.06561875
2376,2022/03/02 20:30:17,37378.2561,37.0004,1,16,0,0,0,0,0,4.156828,0,2.759707,2.799685,21.12678,10.27633,,,,,,,,,,,,,,,,,,,,,,35.45199,-0.03440142
2377,2022/03/02 20:30:18,37379.2558,38.0001,1,16,0,0,0,0,0,4.157105,0,2.759707,2.799685,21.12678,10.27633,,0.000184634001925588,,,,,,,,,,,,,,,,,,,,35.67382,0.06932139
2378,2022/03/02 20:30:19,37380.2558,39.0001,1,16,0,0,0,0,0,4.157365,0,2.759707,2.799685,21.12678,10.27633,,,,,,,,,,,,,,,,,,,,,,35.70255,0.06932139
2379,2022/03/02 20:30:20,37381.2561,40.0004,1,16,0,0,0,0,0,4.157513,0,2.759707,2.799685,21.12678,10.27633,,,,,,,,,,,,,,,,,,,,,,35.40326,-0.04730463
2380,2022/03/02 20:30:20,37381.2568,40.0011,1,16,0,0,0,0,0,4.157513,0,2.759707,2.799685,21.12678,10.27633,,0.000184634001925588,0.0202684104442596,0,0,,,,,,,,,,,,,,,,,35.40326,-0.04730463
2381,2022/03/02 20:30:20,37381.5417,0.2504,1,17,0,0,0,0,1.863708,4.197198,7.822351490184,2.759828,2.799765,21.12729,10.27667,,0.116232596337795,,0.001064075040631,939.783081054688,,,,,,,,,,,,,,,,,35.40326,-0.04730463
2382,2022/03/02 20:30:20,37381.7913,0.5,1,17,0,0,0,0,1.863518,4.19836,7.82371943048,2.759957,2.799765,21.12783,10.27667,,,,,,,,,,,,,,,,,,,,,,35.54288,-0.04730463
2383,2022/03/02 20:30:20,37382.0417,0.7504,1,17,0,0,0,0,1.863556,4.199594,7.826178596264,2.760087,2.799765,21.12837,10.27667,,,,,,,,,,,,,,,,,,,,,,35.54288,-0.04730463
2384,2022/03/02 20:30:21,37382.2919,1.0006,1,17,0,0,0,0,1.863438,4.199808,7.826081819904,2.760216,2.799765,21.12891,10.27667,,0.00495053781196475,,0.0686059817671776,,,,,,,,,,,,,,,,,,35.54288,-0.04730463
2385,2022/03/02 20:30:21,37382.5419,1.2506,1,17,0,0,0,0,1.861788,4.200166,7.819818656808,2.760344,2.799765,21.12945,10.27667,,,,,,,,,,,,,,,,,,,,,,35.71038,0.09597659
2386,2022/03/02 20:30:21,37382.7916,1.5003,1,17,0,0,0,0,1.856648,4.200002,7.797925313296,2.760472,2.799765,21.12999,10.27667,,,,,,,,,,,,,,,,,,,,,,35.71038,0.09597659
2387,2022/03/02 20:30:21,37383.0428,1.7515,1,17,0,0,0,0,1.846933,4.200126,7.757351313558,2.760598,2.799765,21.13052,10.27667,,,,,,,,,,,,,,,,,,,,,,35.71038,0.09597659
2388,2022/03/02 20:30:22,37383.2913,2,1,17,0,0,0,0,1.833485,4.199924,7.70049765514,2.760721,2.799765,21.13103,10.27667,,,,,,,,,,,,,,,,,,,,,,35.68255,-0.00869751
2389,2022/03/02 20:30:22,37383.5418,2.2505,1,17,0,0,0,0,1.817157,4.200126,7.632288361782,2.760843,2.799765,21.13155,10.27667,,,,,,,,,,,,,,,,,,,,,,35.68255,-0.00869751
2390,2022/03/02 20:30:22,37383.7922,2.5009,1,17,0,0,0,0,1.798827,4.199901,7.554895316127,2.760962,2.799765,21.13205,10.27667,,,,,,,,,,,,,,,,,,,,,,35.68255,-0.00869751
2391,2022/03/02 20:30:22,37384.0417,2.7504,1,17,0,0,0,0,1.78013,4.200086,7.47669909118,2.761081,2.799765,21.13255,10.27667,,,,,,,,,,,,,,,,,,,,,,35.4507,-0.00869751
2392,2022/03/02 20:30:23,37384.2914,3.0001,1,17,0,0,0,0,1.760438,4.199944,7.393741015472,2.761197,2.799765,21.13304,10.27667,,,,,,,,,,,,,,,,,,,,,,35.4507,-0.00869751
2393,2022/03/02 20:30:23,37384.5418,3.2505,1,17,0,0,0,0,1.740829,4.199986,7.311457428394,2.761313,2.799765,21.13352,10.27667,,,,,,,,,,,,,,,,,,,,,,35.4507,-0.00869751
2394,2022/03/02 20:30:23,37384.7921,3.5008,1,17,0,0,0,0,1.721519,4.200074,7.230507192406,2.761427,2.799765,21.134,10.27667,,,,,,,,,,,,,,,,,,,,,,35.4215,-0.08157969
2395,2022/03/02 20:30:23,37385.0419,3.7506,1,17,0,0,0,0,1.702359,4.200084,7.150050798156,2.76154,2.799765,21.13448,10.27667,,,,,,,,,,,,,,,,,,,,,,35.4215,-0.08157969
2396,2022/03/02 20:30:24,37385.2915,4.0002,1,17,0,0,0,0,1.683653,4.200002,7.071345967306,2.761652,2.799765,21.13494,10.27667,,,,,,,,,,,,,,,,,,,,,,35.4215,-0.08157969
2397,2022/03/02 20:30:24,37385.5416,4.2503,1,17,0,0,0,0,1.666063,4.199987,6.997442941181,2.761762,2.799765,21.13541,10.27667,,,,,,,,,,,,,,,,,,,,,,35.57729,0.04868507
2398,2022/03/02 20:30:24,37385.7916,4.5003,1,17,0,0,0,0,1.648436,4.199962,6.923368559432,2.761872,2.799765,21.13587,10.27667,,,,,,,,,,,,,,,,,,,,,,35.57729,0.04868507
2399,2022/03/02 20:30:24,37386.0419,4.7506,1,17,0,0,0,0,1.631689,4.200037,6.853154172493,2.76198,2.799765,21.13633,10.27667,,,,,,,,,,,,,,,,,,,,,,35.78557,0.04868507
2400,2022/03/02 20:30:25,37386.2914,5.0001,1,17,0,0,0,0,1.61604,4.200047,6.78744395388,2.762088,2.799765,21.13678,10.27667,,,,,,,,,,,,,,,,,,,,,,35.78557,0.04868507
2401,2022/03/02 20:30:25,37386.5418,5.2505,1,17,0,0,0,0,1.600513,4.200029,6.722201014877,2.762195,2.799765,21.13723,10.27667,,,,,,,,,,,,,,,,,,,,,,35.78557,0.04868507
2402,2022/03/02 20:30:25,37386.7923,5.501,1,17,0,0,0,0,1.58492,4.199954,6.65659109368,2.762301,2.799765,21.13767,10.27667,,,,,,,,,,,,,,,,,,,,,,35.68856,0.03477335
2403,2022/03/02 20:30:25,37387.0433,5.752,1,17,0,0,0,0,1.569901,4.199992,6.593571640792,2.762406,2.799765,21.13811,10.27667,,,,,,,,,,,,,,,,,,,,,,35.68856,0.03477335
2404,2022/03/02 20:30:26,37387.2914,6.0001,1,17,0,0,0,0,1.55481,4.199976,6.53016468456,2.762509,2.799765,21.13854,10.27667,,,,,,,,,,,,,,,,,,,,,,35.68856,0.03477335
2405,2022/03/02 20:30:26,37387.5418,6.2505,1,17,0,0,0,0,1.540757,4.2,6.4711794,2.762612,2.799765,21.13898,10.27667,,,,,,,,,,,,,,,,,,,,,,35.40286,-0.0892818
2406,2022/03/02 20:30:26,37387.7923,6.501,1,17,0,0,0,0,1.526713,4.19998,6.41216406574,2.762714,2.799765,21.13941,10.27667,,,,,,,,,,,,,,,,,,,,,,35.40286,-0.0892818
2407,2022/03/02 20:30:26,37388.0419,6.7506,1,17,0,0,0,0,1.513084,4.200027,6.354993653268,2.762815,2.799765,21.13983,10.27667,,,,,,,,,,,,,,,,,,,,,,35.40286,-0.0892818
2408,2022/03/02 20:30:27,37388.2914,7.0001,1,17,0,0,0,0,1.500319,4.200007,6.301350302233,2.762915,2.799765,21.14025,10.27667,,,,,,,,,,,,,,,,,,,,,,35.46197,-0.0892818
2409,2022/03/02 20:30:27,37388.5428,7.2515,1,17,0,0,0,0,1.488032,4.200211,6.250048374752,2.763016,2.799765,21.14068,10.27667,,,,,,,,,,,,,,,,,,,,,,35.46197,-0.0892818
2410,2022/03/02 20:30:27,37388.7915,7.5002,1,17,0,0,0,0,1.476274,4.200032,6.200398040768,2.763114,2.799765,21.14109,10.27667,,,,,,,,,,,,,,,,,,,,,,35.46197,-0.0892818
2411,2022/03/02 20:30:27,37389.0418,7.7505,1,17,0,0,0,0,1.464858,4.200116,6.152573523528,2.763213,2.799765,21.1415,10.27667,,,,,,,,,,,,,,,,,,,,,,35.63032,0.07108092
2412,2022/03/02 20:30:28,37389.2915,8.0002,1,17,0,0,0,0,1.453112,4.199945,6.10299047884,2.763311,2.799765,21.14191,10.27667,,,,,,,,,,,,,,,,,,,,,,35.63032,0.07108092
2413,2022/03/02 20:30:28,37389.542,8.2507,1,17,0,0,0,0,1.441352,4.200176,6.053932077952,2.763408,2.799765,21.14232,10.27667,,,,,,,,,,,,,,,,,,,,,,35.63032,0.07108092
2414,2022/03/02 20:30:28,37389.7914,8.5001,1,17,0,0,0,0,1.430251,4.200065,6.007147166315,2.763504,2.799765,21.14272,10.27667,,,,,,,,,,,,,,,,,,,,,,35.74596,0.0361383
2415,2022/03/02 20:30:28,37390.042,8.7507,1,17,0,0,0,0,1.419415,4.200062,5.96163100373,2.763599,2.799765,21.14313,10.27667,,,,,,,,,,,,,,,,,,,,,,35.74596,0.0361383
2416,2022/03/02 20:30:29,37390.2914,9.0001,1,17,0,0,0,0,1.409429,4.20008,5.91971455432,2.763694,2.799765,21.14352,10.27667,,,,,,,,,,,,,,,,,,,,,,35.74596,0.0361383
2417,2022/03/02 20:30:29,37390.5428,9.2515,1,17,0,0,0,0,1.399373,4.20004,5.87742257492,2.763789,2.799765,21.14392,10.27667,,,,,,,,,,,,,,,,,,,,,,35.5807,0.0361383
2418,2022/03/02 20:30:29,37390.7914,9.5001,1,17,0,0,0,0,1.389364,4.200105,5.83547468322,2.763881,2.799765,21.14431,10.27667,,,,,,,,,,,,,,,,,,,,,,35.5807,0.0361383
2419,2022/03/02 20:30:29,37391.0423,9.751,1,17,0,0,0,0,1.379499,4.199952,5.793829584048,2.763975,2.799765,21.1447,10.27667,,,,,,,,,,,,,,,,,,,,,,35.46406,-0.08809447
2420,2022/03/02 20:30:30,37391.2923,10.001,1,17,0,0,0,0,1.370001,4.200122,5.754171340122,2.764068,2.799765,21.14509,10.27667,,,,,,,,,,,,,,,,,,,,,,35.46406,-0.08809447
2421,2022/03/02 20:30:30,37391.294,10.0027,1,17,0,0,0,0,1.370001,4.200122,5.754171340122,2.764068,2.799765,21.1451,10.27667,,0.00495053781196475,0.0202684104442596,0.0686059817671776,939.783081054688,,,,,,,,,,,,,,,,,35.46406,-0.08809447
2422,2022/03/02 20:30:31,37392.3304,1.0004,1,18,0,0,0,0,0,4.170315,0,2.76407,2.799765,21.1451,10.27667,,-0.00311189494095743,,,,,,,,,,,,,,,,,,,,35.56366,0.03112435
2423,2022/03/02 20:30:32,37393.3306,2.0006,1,18,0,0,0,0,0,4.169201,0,2.76407,2.799765,21.1451,10.27667,,,,,,,,,,,,,,,,,,,,,,35.71429,0.04707217
2424,2022/03/02 20:30:33,37394.3305,3.0005,1,18,0,0,0,0,0,4.168694,0,2.76407,2.799765,21.1451,10.27667,,-0.000937104225158691,,,,,,,,,,,,,,,,,,,,35.45983,-0.07951975
2425,2022/03/02 20:30:34,37395.3304,4.0004,1,18,0,0,0,0,0,4.168088,0,2.76407,2.799765,21.1451,10.27667,,,,,,,,,,,,,,,,,,,,,,35.6695,0.06552339
2426,2022/03/02 20:30:35,37396.3306,5.0006,1,18,0,0,0,0,0,4.167792,0,2.76407,2.799765,21.1451,10.27667,,,,,,,,,,,,,,,,,,,,,,35.76075,0.02851605
