Repository: HVES-Battery-Testing-Consortium/LG-HG2

# Battery Testing Consortium (BTC)
The Battery Testing Consortium (BTC) has been developed within the High Voltage and Energy Storage Lab at Oxford Brookes University to provide accurate and comprehensive cell data to Formula Student Electric teams. Through the BTC, we aim to provide FS teams with information for improved and informed decisions for cell selection, pack architecture design, thermal cooling requirements, and end of life predictions. A range of tests are completed to provide a comprehensive electrochemical lithium-ion characterisation for modelling, validation, and battery management parameterisation.

File: Data/Round1/LG_HG2/Package 1/220228_BTC_HPPC_EIS_LG_HG2_2_35C/220228_BTC_HPPC_EIS_LG_HG2_2_35C_Channel_3_Wb_1.CSV (part 13 of 44)
Data_Point,Date_Time,Test_Time(s),Step_Time(s),Cycle_Index,Step_Index,TC_Counter1,TC_Counter2,TC_Counter3,TC_Counter4,Current(A),Voltage(V),Power(W),Charge_Capacity(Ah),Discharge_Capacity(Ah),Charge_Energy(Wh),Discharge_Energy(Wh),ACR(Ohm),dV/dt(V/s),Internal_Resistance(Ohm),dQ/dV(Ah/V),dV/dQ(V/Ah),MetaCode_MV_UD1,MetaCode_MV_UD2,MetaCode_MV_UD3,MetaCode_MV_UD4,MetaCode_MV_UD5,MetaCode_MV_UD6,MetaCode_MV_UD7,MetaCode_MV_UD8,MetaCode_MV_UD9,MetaCode_MV_UD10,MetaCode_MV_UD11,MetaCode_MV_UD12,MetaCode_MV_UD13,MetaCode_MV_UD14,MetaCode_MV_UD15,MetaCode_MV_UD16,Aux_Temperature_1(C),Aux_dT/dt_1(C)
2427,2022/03/02 20:30:36,37397.3305,6.0005,1,18,0,0,0,0,0,4.16733,0,2.76407,2.799765,21.1451,10.27667,,-0.000504266296047717,,,,,,,,,,,,,,,,,,,,35.53854,0.02851605
2428,2022/03/02 20:30:37,37398.3303,7.0003,1,18,0,0,0,0,0,4.167174,0,2.76407,2.799765,21.1451,10.27667,,,,,,,,,,,,,,,,,,,,,,35.53688,0.02260566
2429,2022/03/02 20:30:38,37399.3304,8.0004,1,18,0,0,0,0,0,4.167133,0,2.76407,2.799765,21.1451,10.27667,,,,,,,,,,,,,,,,,,,,,,35.78596,0.02260566
2430,2022/03/02 20:30:39,37400.33,9,1,18,0,0,0,0,0,4.166718,0,2.76407,2.799765,21.1451,10.27667,,,,,,,,,,,,,,,,,,,,,,35.44286,0.04686952
2431,2022/03/02 20:30:40,37401.3305,10.0005,1,18,0,0,0,0,0,4.166573,0,2.76407,2.799765,21.1451,10.27667,,,,,,,,,,,,,,,,,,,,,,35.53846,-0.07625103
2432,2022/03/02 20:30:41,37402.3305,11.0005,1,18,0,0,0,0,0,4.166428,0,2.76407,2.799765,21.1451,10.27667,,,,,,,,,,,,,,,,,,,,,,35.69861,0.07992268
2433,2022/03/02 20:30:42,37403.3307,12.0007,1,18,0,0,0,0,0,4.166433,0,2.76407,2.799765,21.1451,10.27667,,,,,,,,,,,,,,,,,,,,,,35.56678,0.01250148
2434,2022/03/02 20:30:43,37404.3304,13.0004,1,18,0,0,0,0,0,4.166264,0,2.76407,2.799765,21.1451,10.27667,,,,,,,,,,,,,,,,,,,,,,35.48934,-0.0778985
2435,2022/03/02 20:30:44,37405.3313,14.0013,1,18,0,0,0,0,0,4.166266,0,2.76407,2.799765,21.1451,10.27667,,-0.000140021904371679,,,,,,,,,,,,,,,,,,,,35.75948,0.03700972
2436,2022/03/02 20:30:45,37406.3305,15.0005,1,18,0,0,0,0,0,4.166242,0,2.76407,2.799765,21.1451,10.27667,,,,,,,,,,,,,,,,,,,,,,35.6695,0.01929164
2437,2022/03/02 20:30:46,37407.3313,16.0013,1,18,0,0,0,0,0,4.166234,0,2.76407,2.799765,21.1451,10.27667,,,,,,,,,,,,,,,,,,,,,,35.51062,-0.04965067
2438,2022/03/02 20:30:47,37408.3305,17.0005,1,18,0,0,0,0,0,4.166257,0,2.76407,2.799765,21.1451,10.27667,,,,,,,,,,,,,,,,,,,,,,35.65519,0.04517913
2439,2022/03/02 20:30:48,37409.33,18,1,18,0,0,0,0,0,4.166233,0,2.76407,2.799765,21.1451,10.27667,,,,,,,,,,,,,,,,,,,,,,35.72607,0.02215028
2440,2022/03/02 20:30:49,37410.3307,19.0007,1,18,0,0,0,0,0,4.166211,0,2.76407,2.799765,21.1451,10.27667,,,,,,,,,,,,,,,,,,,,,,35.43934,0.02215028
2441,2022/03/02 20:30:50,37411.3305,20.0005,1,18,0,0,0,0,0,4.16624,0,2.76407,2.799765,21.1451,10.27667,,,,,,,,,,,,,,,,,,,,,,35.52031,0.02530217
2442,2022/03/02 20:30:51,37412.33,21,1,18,0,0,0,0,0,4.166383,0,2.76407,2.799765,21.1451,10.27667,,,,,,,,,,,,,,,,,,,,,,35.7634,0.02530217
2443,2022/03/02 20:30:52,37413.3309,22.0009,1,18,0,0,0,0,0,4.166125,0,2.76407,2.799765,21.1451,10.27667,,,,,,,,,,,,,,,,,,,,,,35.45904,-0.0807178
2444,2022/03/02 20:30:53,37414.3309,23.0009,1,18,0,0,0,0,0,4.166134,0,2.76407,2.799765,21.1451,10.27667,,,,,,,,,,,,,,,,,,,,,,35.44286,-0.0807178
2445,2022/03/02 20:30:54,37415.3307,24.0007,1,18,0,0,0,0,0,4.166113,0,2.76407,2.799765,21.1451,10.27667,,,,,,,,,,,,,,,,,,,,,,35.58599,0.03967285
2446,2022/03/02 20:30:55,37416.3305,25.0005,1,18,0,0,0,0,0,4.165848,0,2.76407,2.799765,21.1451,10.27667,,,,,,,,,,,,,,,,,,,,,,35.60865,0.0399828
2447,2022/03/02 20:30:56,37417.3306,26.0006,1,18,0,0,0,0,0,4.165935,0,2.76407,2.799765,21.1451,10.27667,,-0.0000275000293186167,,,,,,,,,,,,,,,,,,,,35.48934,-0.07018685
2448,2022/03/02 20:30:57,37418.3308,27.0008,1,18,0,0,0,0,0,4.1659,0,2.76407,2.799765,21.1451,10.27667,,,,,,,,,,,,,,,,,,,,,,35.64862,-0.01437426
2449,2022/03/02 20:30:58,37419.331,28.001,1,18,0,0,0,0,0,4.166067,0,2.76407,2.799765,21.1451,10.27667,,,,,,,,,,,,,,,,,,,,,,35.76253,0.09974599
2450,2022/03/02 20:30:59,37420.3307,29.0007,1,18,0,0,0,0,0,4.165819,0,2.76407,2.799765,21.1451,10.27667,,,,,,,,,,,,,,,,,,,,,,35.54993,-0.06643772
2451,2022/03/02 20:31:00,37421.3307,30.0007,1,18,0,0,0,0,0,4.165827,0,2.76407,2.799765,21.1451,10.27667,,,,,,,,,,,,,,,,,,,,,,35.48463,-0.02040625
2452,2022/03/02 20:31:01,37422.3307,31.0007,1,18,0,0,0,0,0,4.165865,0,2.76407,2.799765,21.1451,10.27667,,,,,,,,,,,,,,,,,,,,,,35.69429,0.065521
2453,2022/03/02 20:31:02,37423.3307,32.0007,1,18,0,0,0,0,0,4.165896,0,2.76407,2.799765,21.1451,10.27667,,,,,,,,,,,,,,,,,,,,,,35.57249,-0.03806233
2454,2022/03/02 20:31:03,37424.3309,33.0009,1,18,0,0,0,0,0,4.166092,0,2.76407,2.799765,21.1451,10.27667,,,,,,,,,,,,,,,,,,,,,,35.43237,-0.04378915
2455,2022/03/02 20:31:04,37425.3308,34.0008,1,18,0,0,0,0,0,4.166114,0,2.76407,2.799765,21.1451,10.27667,,,,,,,,,,,,,,,,,,,,,,35.52208,-0.04378915
2456,2022/03/02 20:31:05,37426.3309,35.0009,1,18,0,0,0,0,0,4.166161,0,2.76407,2.799765,21.1451,10.27667,,,,,,,,,,,,,,,,,,,,,,35.66993,-0.01588821
2457,2022/03/02 20:31:06,37427.3302,36.0002,1,18,0,0,0,0,0,4.166098,0,2.76407,2.799765,21.1451,10.27667,,,,,,,,,,,,,,,,,,,,,,35.43768,-0.01588821
2458,2022/03/02 20:31:07,37428.3303,37.0003,1,18,0,0,0,0,0,4.16603,0,2.76407,2.799765,21.1451,10.27667,,,,,,,,,,,,,,,,,,,,,,35.6595,0.05155444
2459,2022/03/02 20:31:08,37429.33,38,1,18,0,0,0,0,0,4.166228,0,2.76407,2.799765,21.1451,10.27667,,,,,,,,,,,,,,,,,,,,,,35.68912,0.05155444
2460,2022/03/02 20:31:09,37430.3302,39.0002,1,18,0,0,0,0,0,4.166301,0,2.76407,2.799765,21.1451,10.27667,,-0.000010589180419629,,,,,,,,,,,,,,,,,,,,35.58983,-0.02177
2461,2022/03/02 20:31:10,37431.3303,40.0003,1,18,0,0,0,0,0,4.166228,0,2.76407,2.799765,21.1451,10.27667,,,,,,,,,,,,,,,,,,,,,,35.65072,-0.045681
2462,2022/03/02 20:31:10,37431.331,40.001,1,18,0,0,0,0,0,4.166228,0,2.76407,2.799765,21.1451,10.27667,,-0.000010589180419629,0.0202684104442596,0,0,,,,,,,,,,,,,,,,,35.65072,-0.045681
2463,2022/03/02 20:31:10,37431.3384,0.0016,1,19,0,0,0,0,0,4.166203,0,2.76407,2.799765,21.1451,10.27667,,-0.000010589180419629,0.0202684104442596,0,0,,,,,,,,,,,,,,,,,35.6507844779033,-0.0456397993272391
2464,2022/03/02 20:31:20,37441.3732,10.0006,1,20,0,0,0,0,-1.499931,4.119961,-6.179657222691,2.764081,2.803927,21.14515,10.29383,,-0.000905613298527896,,0.396571099758148,6.89272212982178,,,,,,,,,,,,,,,,,35.73822,0.01023054
2465,2022/03/02 20:31:30,37451.3731,20.0005,1,20,0,0,0,0,-1.499901,4.113866,-6.170391727266,2.764081,2.808089,21.14515,10.31097,,-0.000598396582063288,,0.595538079738617,2.08426189422607,,,,,,,,,,,,,,,,,35.53159,-0.04092336
2466,2022/03/02 20:31:40,37461.3734,30.0008,1,20,0,0,0,0,-1.499897,4.109076,-6.163190765172,2.764081,2.812252,21.14515,10.32808,,-0.000392128509702161,,0.756531298160553,,,,,,,,,,,,,,,,,,35.51346,0.02803683
2467,2022/03/02 20:31:50,37471.3733,40.0007,1,20,0,0,0,0,-1.499925,4.105067,-6.157292619975,2.764081,2.816412,21.14515,10.34517,,-0.000432771601481363,,1.00393998622894,1.13233804702759,,,,,,,,,,,,,,,,,35.41464,-0.02475023
2468,2022/03/02 20:32:00,37481.3736,50.001,1,20,0,0,0,0,-1.499914,4.101377,-6.151712781578,2.764081,2.820575,21.14515,10.36225,,-0.000427893188316375,,,,,,,,,,,,,,,,,,,,35.47178,0.01902461
2469,2022/03/02 20:32:10,37491.373,60.0004,1,20,0,0,0,0,-1.499951,4.09889,-6.14813415439,2.764081,2.824737,21.14515,10.37932,,-0.000326966313878074,,1.17978596687317,,,,,,,,,,,,,,,,,,35.61051,0.02215028
2470,2022/03/02 20:32:20,37501.3728,70.0002,1,20,0,0,0,0,-1.49995,4.096009,-6.14380869955,2.764081,2.828899,21.14515,10.39637,,-0.000253111909842119,,1.46822595596313,0.754939019680023,,,,,,,,,,,,,,,,,35.65131,-0.005167723
2471,2022/03/02 20:32:30,37511.3729,80.0003,1,20,0,0,0,0,-1.49992,4.093574,-6.14003351408,2.764081,2.83306,21.14515,10.41341,,-0.000220611298573203,,,,,,,,,,,,,,,,,,,,35.40853,-0.08155465
2472,2022/03/02 20:32:40,37521.3737,90.0011,1,20,0,0,0,0,-1.499935,4.091,-6.136234085,2.764081,2.837223,21.14515,10.43045,,-0.000203570394660346,,1.72334504127502,,,,,,,,,,,,,,,,,,35.38031,-0.08670568
2473,2022/03/02 20:32:50,37531.3741,100.0015,1,20,0,0,0,0,-1.49991,4.089035,-6.13318448685,2.764081,2.841385,21.14515,10.44747,,-0.000254320708336309,,,,,,,,,,,,,,,,,,,,35.63747,0.07028341
2474,2022/03/02 20:33:00,37541.3728,110.0002,1,20,0,0,0,0,-1.499976,4.086571,-6.129758422296,2.764081,2.845546,21.14515,10.46448,,-0.000156030306243338,,,,,,,,,,,,,,,,,,,,35.51346,-0.01495481
2475,2022/03/02 20:33:10,37551.3727,120.0001,1,20,0,0,0,0,-1.499888,4.084806,-6.126751501728,2.764081,2.849709,21.14515,10.48149,,-0.00022394850384444,,1.81782901287079,0.571242213249207,,,,,,,,,,,,,,,,,35.50129,-0.06048799
2476,2022/03/02 20:33:20,37561.3733,130.0007,1,20,0,0,0,0,-1.499896,4.082744,-6.123691394624,2.764081,2.85387,21.14515,10.49848,,-0.000189861806575209,,,,,,,,,,,,,,,,,,,,35.28988,-0.08644342
2477,2022/03/02 20:33:30,37571.3735,140.0009,1,20,0,0,0,0,-1.499928,4.080987,-6.121186668936,2.764081,2.858033,21.14515,10.51547,,-0.000140021904371679,,2.20931005477905,,,,,,,,,,,,,,,,,,35.59394,0.03792882
2478,2022/03/02 20:33:40,37581.3741,150.0015,1,20,0,0,0,0,-1.499923,4.079026,-6.118224914998,2.764081,2.862195,21.14515,10.53245,,-0.000154609195305966,,,,,,,,,,,,,,,,,,,,35.42857,-0.05041718
2479,2022/03/02 20:33:50,37591.3732,160.0006,1,20,0,0,0,0,-1.499896,4.077489,-6.115809441144,2.764081,2.866355,21.14515,10.54942,,-0.000230702498811297,,,,,,,,,,,,,,,,,,,,35.47561,0.03236055
2480,2022/03/02 20:34:00,37601.3738,170.0012,1,20,0,0,0,0,-1.49988,4.076079,-6.11362937052,2.764081,2.870518,21.14515,10.56639,,-0.000139312804094516,,2.47429490089417,0.432253301143646,,,,,,,,,,,,,,,,,35.59442,0.03930449
2481,2022/03/02 20:34:10,37611.3741,180.0015,1,20,0,0,0,0,-1.4999,4.074173,-6.1108520827,2.764081,2.87468,21.14515,10.58335,,-0.000132912304252386,,,,,,,,,,,,,,,,,,,,35.4465,0.03017426
2482,2022/03/02 20:34:20,37621.3726,190,1,20,0,0,0,0,-1.499919,4.073002,-6.109173086838,2.764081,2.878841,21.14515,10.6003,,-0.000137920593260787,,,,,,,,,,,,,,,,,,,,35.37431,-0.05494237
2483,2022/03/02 20:34:30,37631.3735,200.0009,1,20,0,0,0,0,-1.499885,4.071326,-6.10652079751,2.764081,2.883003,21.14515,10.61725,,-0.000162360796821304,,,,,,,,,,,,,,,,,,,,35.39699,-0.09514689
2484,2022/03/02 20:34:40,37641.3727,210.0001,1,20,0,0,0,0,-1.499928,4.070122,-6.104889951216,2.764081,2.887164,21.14515,10.63419,,-0.000119029202323873,,2.78292298316956,,,,,,,,,,,,,,,,,,35.68185,-0.02803683
2485,2022/03/02 20:34:50,37651.3735,220.0009,1,20,0,0,0,0,-1.499968,4.068788,-6.103051798784,2.764081,2.891327,21.14515,10.65113,,-0.000213115199585445,,,,,,,,,,,,,,,,,,,,35.55884,-0.04104853
2486,2022/03/02 20:35:00,37661.3731,230.0005,1,20,0,0,0,0,-1.499939,4.067629,-6.101195374631,2.764081,2.895489,21.14515,10.66806,,-0.000118417803605553,,,,,,,,,,,,,,,,,,,,35.48013,-0.02745032
2487,2022/03/02 20:35:10,37671.3732,240.0006,1,20,0,0,0,0,-1.499868,4.066203,-6.098767761204,2.764081,2.899651,21.14515,10.68499,,-0.000176826593815349,,3.17816495895386,0.330778211355209,,,,,,,,,,,,,,,,,35.51102,0.03087044
2488,2022/03/02 20:35:20,37681.3731,250.0005,1,20,0,0,0,0,-1.499945,4.065234,-6.09762741213,2.764081,2.903813,21.14515,10.70191,,-0.000118348201795015,,,,,,,,,,,,,,,,,,,,35.49749,-0.05088568
2489,2022/03/02 20:35:30,37691.3739,260.0013,1,20,0,0,0,0,-1.499914,4.064003,-6.095654995742,2.764081,2.907975,21.14515,10.71882,,-0.000130339903989807,,,,,,,,,,,,,,,,,,,,35.40988,-0.0875175
2490,2022/03/02 20:35:40,37701.3734,270.0008,1,20,0,0,0,0,-1.499904,4.062903,-6.093964461312,2.764081,2.912136,21.14515,10.73573,,-0.00014612139784731,,,,,,,,,,,,,,,,,,,,35.72155,-0.002419949
2491,2022/03/02 20:35:50,37711.3736,280.001,1,20,0,0,0,0,-1.499895,4.061879,-6.092392002705,2.764081,2.916298,21.14515,10.75264,,-0.0000948284432524815,,,,,,,,,,,,,,,,,,,,35.57759,-0.07606626
2492,2022/03/02 20:36:00,37721.3728,290.0002,1,20,0,0,0,0,-1.499928,4.060758,-6.090844625424,2.764081,2.920458,21.14515,10.76954,,-0.000101751902548131,,3.85201692581177,,,,,,,,,,,,,,,,,,35.52573,-0.0618732
2493,2022/03/02 20:36:10,37731.3736,300.001,1,20,0,0,0,0,-1.49991,4.059967,-6.08958510297,2.764081,2.924621,21.14515,10.78644,,,,,,,,,,,,,,,,,,,,,,35.57846,-0.07639408
2494,2022/03/02 20:36:20,37741.3738,310.0012,1,20,0,0,0,0,-1.499955,4.058826,-6.08805635283,2.764081,2.928782,21.14515,10.80333,,-0.0000881803935044445,,,,,,,,,,,,,,,,,,,,35.8024,0.05071759
2495,2022/03/02 20:36:30,37751.3735,320.0009,1,20,0,0,0,0,-1.499939,4.058123,-6.086936954497,2.764081,2.932943,21.14515,10.82022,,-0.000118201402074192,,,,,,,,,,,,,,,,,,,,35.6106,0.044806
2496,2022/03/02 20:36:40,37761.3732,330.0006,1,20,0,0,0,0,-1.499927,4.056869,-6.085007348563,2.764081,2.937104,21.14515,10.8371,,-0.000097847732831724,,,,,,,,,,,,,,,,,,,,35.50847,0.05150914
2497,2022/03/02 20:36:50,37771.3734,340.0008,1,20,0,0,0,0,-1.499921,4.056145,-6.083897064545,2.764081,2.941268,21.14515,10.85399,,-0.0000685113118379377,,4.42307996749878,0.249539494514465,,,,,,,,,,,,,,,,,35.43976,-0.05425811
2498,2022/03/02 20:37:00,37781.3726,350,1,20,0,0,0,0,-1.499897,4.055249,-6.082455809353,2.764081,2.94543,21.14515,10.87087,,-0.0000786338423495181,,,,,,,,,,,,,,,,,,,,35.51494,-0.06242275
2499,2022/03/02 20:37:10,37791.3727,360.0001,1,20,0,0,0,0,-1.499868,4.054647,-6.081435286596,2.764081,2.949592,21.14515,10.88775,,-0.000080839941801969,,,,,,,,,,,,,,,,,,,,35.63816,-0.04310608
2500,2022/03/02 20:37:20,37801.3732,370.0006,1,20,0,0,0,0,-1.499927,4.05342,-6.07983410034,2.764081,2.953755,21.14515,10.90462,,-0.000126184400869533,,,,,,,,,,,,,,,,,,,,35.52074,-0.05148768
2501,2022/03/02 20:37:30,37811.3738,380.0012,1,20,0,0,0,0,-1.499945,4.052875,-6.079089591875,2.764081,2.957918,21.14515,10.9215,,-0.000102069097920321,,,,,,,,,,,,,,,,,,,,35.67816,-0.01416445
2502,2022/03/02 20:37:40,37821.3733,390.0007,1,20,0,0,0,0,-1.499919,4.052079,-6.077790281601,2.764081,2.96208,21.14515,10.93836,,-0.0000730975734768435,,,,,,,,,,,,,,,,,,,,35.64071,-0.0102067
2503,2022/03/02 20:37:50,37831.3731,400.0005,1,20,0,0,0,0,-1.499877,4.051576,-6.076865656152,2.764081,2.966241,21.14515,10.95523,,-0.000106017898360733,,5.02302598953247,,,,,,,,,,,,,,,,,,35.43798,-0.06137371
2504,2022/03/02 20:38:00,37841.3738,410.0012,1,20,0,0,0,0,-1.499943,4.050641,-6.075730613463,2.764081,2.970402,21.14515,10.97208,,,,,,,,,,,,,,,,,,,,,,35.72599,0.003169775
2505,2022/03/02 20:38:01,37842.5101,411.1375,1,20,0,0,0,0,-1.499897,4.050713,-6.075652276561,2.764081,2.970875,21.14515,10.974,,-0.0000469400984002277,0.0202684104442596,5.02302598953247,0.249539494514465,,,,,,,,,,,,,,,,,35.39669,-0.03180265
2506,2022/03/02 20:39:01,37902.5472,60.0004,1,21,0,0,0,0,0,4.096736,0,2.764081,2.970877,21.14515,10.97401,,0.0000570560914638918,,,,,,,,,,,,,,,,,,,,35.28325,-0.07358193
2507,2022/03/02 20:40:01,37962.5472,120.0004,1,21,0,0,0,0,0,4.098557,0,2.764081,2.970877,21.14515,10.97401,,0.0000181751602212898,,,,,,,,,,,,,,,,,,,,35.31023,-0.004070997
2508,2022/03/02 20:41:01,38022.548,180.0012,1,21,0,0,0,0,0,4.099169,0,2.764081,2.970877,21.14515,10.97401,,0.0000403808007831685,,0,,,,,,,,,,,,,,,,,,35.40302,-0.04184842
2509,2022/03/02 20:42:01,38082.5475,240.0007,1,21,0,0,0,0,0,4.099665,0,2.764081,2.970877,21.14515,10.97401,,0.00000371414694200212,,,,,,,,,,,,,,,,,,,,35.31947,-0.05818844
2510,2022/03/02 20:43:01,38142.5469,300.0001,1,21,0,0,0,0,0,4.100037,0,2.764081,2.970877,21.14515,10.97401,,0.0000205461692530662,,0,,,,,,,,,,,,,,,,,,35.17941,-0.04309297
2511,2022/03/02 20:44:01,38202.5468,360,1,21,0,0,0,0,0,4.100343,0,2.764081,2.970877,21.14515,10.97401,,-0.0000237073199969018,,,,,,,,,,,,,,,,,,,,35.26312,0.06015658
2512,2022/03/02 20:45:01,38262.5479,420.0011,1,21,0,0,0,0,0,4.100711,0,2.764081,2.970877,21.14515,10.97401,,-0.00000213364091905532,,0,,,,,,,,,,,,,,,,,,35.39744,0.0698781
2513,2022/03/02 20:46:01,38322.5474,480.0006,1,21,0,0,0,0,0,4.100572,0,2.764081,2.970877,21.14515,10.97401,,0.0000370627494703513,,,,,,,,,,,,,,,,,,,,35.16206,-0.05279303
2514,2022/03/02 20:47:01,38382.5474,540.0006,1,21,0,0,0,0,0,4.100626,0,2.764081,2.970877,21.14515,10.97401,,0.00000197559302250738,,0,,,,,,,,,,,,,,,,,,35.39138,0.09588361
2515,2022/03/02 20:48:01,38442.5478,600.001,1,21,0,0,0,0,0,4.100876,0,2.764081,2.970877,21.14515,10.97401,,0.00000513650002176291,,,,,,,,,,,,,,,,,,,,35.14421,-0.02421737
2516,2022/03/02 20:49:01,38502.5476,660.0008,1,21,0,0,0,0,0,4.101061,0,2.764081,2.970877,21.14515,10.97401,,0.00000308195103571052,,0,,,,,,,,,,,,,,,,,,35.35048,0.0749886
2517,2022/03/02 20:50:01,38562.5469,720.0001,1,21,0,0,0,0,0,4.101104,0,2.764081,2.970877,21.14515,10.97401,,0.00000237073209063965,,,,,,,,,,,,,,,,,,,,35.40733,0.04581571
2518,2022/03/02 20:51:01,38622.5473,780.0005,1,21,0,0,0,0,0,4.10118,0,2.764081,2.970877,21.14515,10.97401,,0.000000316092410912461,,0,,,,,,,,,,,,,,,,,,35.12494,-0.07644892
2519,2022/03/02 20:52:01,38682.5478,840.001,1,21,0,0,0,0,0,4.101001,0,2.764081,2.970877,21.14515,10.97401,,-0.000015962799807312,,,,,,,,,,,,,,,,,,,,35.10961,-0.06058812
2520,2022/03/02 20:53:01,38742.547,900.0002,1,21,0,0,0,0,0,4.101199,0,2.764081,2.970877,21.14515,10.97401,,0.00000806048865342746,,0,,,,,,,,,,,,,,,,,,35.26072,0.05268097
2521,2022/03/02 20:54:01,38802.5477,960.0009,1,21,0,0,0,0,0,4.1015,0,2.764081,2.970877,21.14515,10.97401,,0.00000758627902541775,,,,,,,,,,,,,,,,,,,,35.1731,0.02961874
2522,2022/03/02 20:55:01,38862.5476,1020.0008,1,21,0,0,0,0,0,4.101367,0,2.764081,2.970877,21.14515,10.97401,,-0.00000316094997288019,,0,,,,,,,,,,,,,,,,,,35.27362,0.1007771
2523,2022/03/02 20:56:01,38922.5474,1080.0006,1,21,0,0,0,0,0,4.101441,0,2.764081,2.970877,21.14515,10.97401,,-0.00000916690623853356,,,,,,,,,,,,,,,,,,,,34.97722,-0.09483576
2524,2022/03/02 20:57:01,38982.5472,1140.0004,1,21,0,0,0,0,0,4.101365,0,2.764081,2.970877,21.14515,10.97401,,0.0000355612683051731,,0,,,,,,,,,,,,,,,,,,35.36631,0.1141071
2525,2022/03/02 20:58:01,39042.5471,1200.0003,1,21,0,0,0,0,0,4.101369,0,2.764081,2.970877,21.14515,10.97401,,0.00000979910601017764,,,,,,,,,,,,,,,,,,,,34.97433,-0.09847522
2526,2022/03/02 20:59:01,39102.5486,1260.0018,1,21,0,0,0,0,0,4.101567,0,2.764081,2.970877,21.14515,10.97401,,0.0000546067603863776,,0,,,,,,,,,,,,,,,,,,35.16282,0.05471468
2527,2022/03/02 21:00:01,39162.5473,1320.0005,1,21,0,0,0,0,0,4.101791,0,2.764081,2.970877,21.14515,10.97401,,0.0000237859494518489,,,,,,,,,,,,,,,,,,,,34.94025,-0.08680344
2528,2022/03/02 21:01:01,39222.5475,1380.0007,1,21,0,0,0,0,0,4.101628,0,2.764081,2.970877,21.14515,10.97401,,-0.00000284485508927901,,0,,,,,,,,,,,,,,,,,,35.11783,-0.08585453
2529,2022/03/02 21:02:01,39282.5474,1440.0006,1,21,0,0,0,0,0,4.101486,0,2.764081,2.970877,21.14515,10.97401,,-0.000025999239369412,,,,,,,,,,,,,,,,,,,,35.19361,-0.06531239
2530,2022/03/02 21:03:01,39342.5474,1500.0006,1,21,0,0,0,0,0,4.101527,0,2.764081,2.970877,21.14515,10.97401,,-0.00000624297899776138,,0,,,,,,,,,,,,,,,,,,35.0059,-0.04338145
2531,2022/03/02 21:04:01,39402.5471,1560.0003,1,21,0,0,0,0,0,4.101803,0,2.764081,2.970877,21.14515,10.97401,,0.0000293970806524158,,,,,,,,,,,,,,,,,,,,35.0895,0.08502364
2532,2022/03/02 21:05:01,39462.548,1620.0012,1,21,0,0,0,0,0,4.101755,0,2.764081,2.970877,21.14515,10.97401,,0.0000247342304646736,,0,,,,,,,,,,,,,,,,,,34.85954,-0.06123543
2533,2022/03/02 21:06:01,39522.5477,1680.0009,1,21,0,0,0,0,0,4.101604,0,2.764081,2.970877,21.14515,10.97401,,-0.0000124859598145122,,,,,,,,,,,,,,,,,,,,35.1618,0.05809188
2534,2022/03/02 21:07:01,39582.5475,1740.0007,1,21,0,0,0,0,0,4.101522,0,2.764081,2.970877,21.14515,10.97401,,-0.00000837665538711008,,0,,,,,,,,,,,,,,,,,,35.00499,-0.034554
2535,2022/03/02 21:08:01,39642.5468,1800,1,21,0,0,0,0,0,4.101622,0,2.764081,2.970877,21.14515,10.97401,,-0.0000298709692287957,,,,,,,,,,,,,,,,,,,,35.12178,0.00965476
2536,2022/03/02 21:08:01,39642.5476,1800.0008,1,21,0,0,0,0,0,4.101575,0,2.764081,2.970877,21.14515,10.97401,,-0.0000298709692287957,0.0202684104442596,0,0,,,,,,,,,,,,,,,,,35.12178,0.00965476
2537,2022/03/02 21:08:01,39642.554,0.0016,1,22,0,0,0,0,0,4.101635,0,2.764081,2.970877,21.14515,10.97401,,-0.0000298709692287957,0.0202684104442596,0,0,,,,,,,,,,,,,,,,,35.1217809201539,0.00965469200961258
2538,2022/03/02 21:08:01,39642.5605,0.0017,1,23,1,0,0,0,0,4.101635,0,2.764081,2.970877,21.14515,10.97401,,-0.0000298709692287957,0.0202684104442596,0,0,,,,,,,,,,,,,,,,,35.1217818546851,0.00965462295687535
2539,2022/03/02 21:13:58,39999.4966,60.0008,1,14,1,0,0,0,0,4.101845,0,2.764081,2.970877,21.14515,10.97401,,-0.00000892975640454097,,,,,,,,,,,,,,,,,,,,35.1731,0.005862713
2540,2022/03/02 21:14:58,40059.4967,120.0009,1,14,1,0,0,0,0,4.102,0,2.764081,2.970877,21.14515,10.97401,,-0.0000461506315332372,,,,,,,,,,,,,,,,,,,,35.22057,0.02936959
2541,2022/03/02 21:15:58,40119.4967,180.0009,1,14,1,0,0,0,0,4.101752,0,2.764081,2.970877,21.14515,10.97401,,0.0000317680714942981,,0,0,,,,,,,,,,,,,,,,,35.24133,-0.014292
2542,2022/03/02 21:16:58,40179.4967,240.0009,1,14,1,0,0,0,0,4.101628,0,2.764081,2.970877,21.14515,10.97401,,0.0000149354900713661,,,,,,,,,,,,,,,,,,,,35.18259,-0.02270818
2543,2022/03/02 21:17:58,40239.4966,300.0008,1,14,1,0,0,0,0,4.101696,0,2.764081,2.970877,21.14515,10.97401,,-0.0000173850803548703,,0,0,,,,,,,,,,,,,,,,,35.14091,-0.03083348
2544,2022/03/02 21:17:58,40239.4968,300.001,1,14,1,0,0,0,0,4.101696,0,2.764081,2.970877,21.14515,10.97401,,-0.0000173850803548703,0.0202684104442596,0,0,,,,,,,,,,,,,,,,,35.14091,-0.03083348
2545,2022/03/02 21:17:58,40239.7808,0.2505,1,15,1,0,0,0,-1.770734,3.922137,-6.945061338558,2.763479,2.970889,21.14277,10.97405,,-0.0670788809657097,,0.0135314296931028,73.9019927978516,,,,,,,,,,,,,,,,,35.14091,-0.03083348
2546,2022/03/02 21:17:58,40240.0304,0.5001,1,15,1,0,0,0,-3.298132,3.916096,-12.915801532672,2.762834,2.970889,21.14025,10.97405,,,,,,,,,,,,,,,,,,,,,,35.33896,0.06189108
2547,2022/03/02 21:17:59,40240.2818,0.7515,1,15,1,0,0,0,-4.517281,3.911841,-17.670885024321,2.762182,2.970889,21.13769,10.97405,,-0.0171836391091347,,0.128377094864845,8.68744945526123,,,,,,,,,,,,,,,,,35.33896,0.06189108
2548,2022/03/02 21:17:59,40240.5305,1.0002,1,15,1,0,0,0,-5.471175,3.908423,-21.383666207025,2.761537,2.970889,21.13517,10.97405,,,,,,,,,,,,,,,,,,,,,,35.33896,0.06189108
2549,2022/03/02 21:17:59,40240.7807,1.2504,1,15,1,0,0,0,-6.251847,3.905351,-24.415656933297,2.76089,2.970889,21.13264,10.97405,,,,,,,,,,,,,,,,,,,,,,35.25046,0.06189108
2550,2022/03/02 21:17:59,40241.0313,1.501,1,15,1,0,0,0,-6.862541,3.902771,-26.782926001111,2.760239,2.970889,21.1301,10.97405,,,,,,,,,,,,,,,,,,,,,,35.25046,0.06189108
2551,2022/03/02 21:18:00,40241.2816,1.7513,1,15,1,0,0,0,-7.362278,3.900069,-28.713392197182,2.75959,2.970889,21.12757,10.97405,,-0.0106653599068522,,0.228347599506378,4.89737892150879,,,,,,,,,,,,,,,,,35.25046,0.06189108
2552,2022/03/02 21:18:00,40241.5307,2.0004,1,15,1,0,0,0,-7.761095,3.897972,-30.25253099934,2.758945,2.970889,21.12506,10.97405,,,,,,,,,,,,,,,,,,,,,,34.99939,-0.1061153
2553,2022/03/02 21:18:00,40241.7808,2.2505,1,15,1,0,0,0,-8.073129,3.8961,-31.4537178969,2.758299,2.970889,21.12254,10.97405,,,,,,,,,,,,,,,,,,,,,,34.99939,-0.1061153
2554,2022/03/02 21:18:00,40242.0304,2.5001,1,15,1,0,0,0,-8.328503,3.894067,-32.431748691701,2.757652,2.970889,21.12002,10.97405,,,,,,,,,,,,,,,,,,,,,,35.2373,0.07434845
2555,2022/03/02 21:18:01,40242.2809,2.7506,1,15,1,0,0,0,-8.53234,3.892385,-33.2111522309,2.757001,2.970889,21.11748,10.97405,,-0.00754272006452084,,0.318471610546112,3.38835597038269,,,,,,,,,,,,,,,,,35.2373,0.07434845
2556,2022/03/02 21:18:01,40242.5306,3.0003,1,15,1,0,0,0,-8.691732,3.890793,-33.817730023476,2.756354,2.970889,21.11497,10.97405,,,,,,,,,,,,,,,,,,,,,,35.2373,0.07434845
2557,2022/03/02 21:18:01,40242.7811,3.2508,1,15,1,0,0,0,-8.822172,3.889076,-34.310097393072,2.755706,2.970889,21.11245,10.97405,,,,,,,,,,,,,,,,,,,,,,35.32416,0.07434845
2558,2022/03/02 21:18:01,40243.0315,3.5012,1,15,1,0,0,0,-8.926301,3.88755,-34.70144145255,2.755058,2.970889,21.10992,10.97405,,,,,,,,,,,,,,,,,,,,,,35.32416,0.07434845
2559,2022/03/02 21:18:02,40243.2808,3.7505,1,15,1,0,0,0,-9.007735,3.886042,-35.00443653487,2.754411,2.970889,21.10741,10.97405,,-0.00634679105132818,,0.392525106668472,,,,,,,,,,,,,,,,,,35.32416,0.07434845
2560,2022/03/02 21:18:02,40243.5307,4.0004,1,15,1,0,0,0,-9.074386,3.884928,-35.253336254208,2.753764,2.970889,21.1049,10.97405,,,,,,,,,,,,,,,,,,,,,,35.31656,0.02476811
2561,2022/03/02 21:18:02,40243.7808,4.2505,1,15,1,0,0,0,-9.126502,3.883459,-35.442396330418,2.753118,2.970889,21.10239,10.97405,,,,,,,,,,,,,,,,,,,,,,35.31656,0.02476811
2562,2022/03/02 21:18:02,40244.0312,4.5009,1,15,1,0,0,0,-9.169152,3.882273,-35.597151242496,2.752468,2.970889,21.09986,10.97405,,,,,,,,,,,,,,,,,,,,,,35.31656,0.02476811
2563,2022/03/02 21:18:03,40244.281,4.7507,1,15,1,0,0,0,-9.20317,3.881107,-35.71848750919,2.751821,2.970889,21.09735,10.97405,,-0.00431707501411438,,0.480937898159027,2.26968002319336,,,,,,,,,,,,,,,,,35.06199,-0.07955432
2564,2022/03/02 21:18:03,40244.5311,5.0008,1,15,1,0,0,0,-9.229781,3.880148,-35.812916287588,2.751175,2.970889,21.09484,10.97405,,,,,,,,,,,,,,,,,,,,,,35.06199,-0.07955432
2565,2022/03/02 21:18:03,40244.781,5.2507,1,15,1,0,0,0,-9.251534,3.878901,-35.885784484134,2.750527,2.970889,21.09233,10.97405,,,,,,,,,,,,,,,,,,,,,,35.06199,-0.07955432
2566,2022/03/02 21:18:03,40245.0306,5.5003,1,15,1,0,0,0,-9.268837,3.877865,-35.943298593005,2.74988,2.970889,21.08982,10.97405,,,,,,,,,,,,,,,,,,,,,,35.14913,-0.07955432
2567,2022/03/02 21:18:04,40245.2818,5.7515,1,15,1,0,0,0,-9.282362,3.876842,-35.986250860804,2.749229,2.970889,21.0873,10.97405,,-0.00406892597675323,,0.56321507692337,,,,,,,,,,,,,,,,,,35.14913,-0.07955432
2568,2022/03/02 21:18:04,40245.5307,6.0004,1,15,1,0,0,0,-9.293455,3.876276,-36.02399657358,2.748585,2.970889,21.0848,10.97405,,,,,,,,,,,,,,,,,,,,,,35.14913,-0.07955432
2569,2022/03/02 21:18:04,40245.7809,6.2506,1,15,1,0,0,0,-9.302353,3.875145,-36.047966716185,2.747938,2.970889,21.0823,10.97405,,,,,,,,,,,,,,,,,,,,,,35.40292,0.1065397
2570,2022/03/02 21:18:04,40246.0314,6.5011,1,15,1,0,0,0,-9.309294,3.874176,-36.065843391744,2.747288,2.970889,21.07977,10.97405,,,,,,,,,,,,,,,,,,,,,,35.40292,0.1065397
2571,2022/03/02 21:18:05,40246.2816,6.7513,1,15,1,0,0,0,-9.314954,3.873077,-36.077534093458,2.746639,2.970889,21.07726,10.97405,,-0.00402011582627892,,0.67551589012146,1.60228800773621,,,,,,,,,,,,,,,,,35.40292,0.1065397
2572,2022/03/02 21:18:05,40246.5305,7.0002,1,15,1,0,0,0,-9.319372,3.872584,-36.090050897248,2.745994,2.970889,21.07476,10.97405,,,,,,,,,,,,,,,,,,,,,,35.28629,-0.03644586
2573,2022/03/02 21:18:05,40246.7807,7.2504,1,15,1,0,0,0,-9.323025,3.871394,-36.09310304685,2.745348,2.970889,21.07226,10.97405,,,,,,,,,,,,,,,,,,,,,,35.28629,-0.03644586
2574,2022/03/02 21:18:05,40247.0312,7.5009,1,15,1,0,0,0,-9.325915,3.870805,-36.098798411575,2.744699,2.970889,21.06975,10.97405,,,,,,,,,,,,,,,,,,,,,,35.11254,-0.03644586
2575,2022/03/02 21:18:06,40247.2808,7.7505,1,15,1,0,0,0,-9.328196,3.869719,-36.097497296924,2.744051,2.970889,21.06724,10.97405,,-0.00319965602830052,,,,,,,,,,,,,,,,,,,,35.11254,-0.03644586
2576,2022/03/02 21:18:06,40247.5304,8.0001,1,15,1,0,0,0,-9.330078,3.869368,-36.101505250704,2.743405,2.970889,21.06474,10.97405,,,,,,,,,,,,,,,,,,,,,,35.11254,-0.03644586
2577,2022/03/02 21:18:06,40247.7808,8.2505,1,15,1,0,0,0,-9.331573,3.868377,-36.098042367021,2.742759,2.970889,21.06224,10.97405,,,,,,,,,,,,,,,,,,,,,,35.21311,-0.02286911
2578,2022/03/02 21:18:06,40248.0306,8.5003,1,15,1,0,0,0,-9.332734,3.867795,-36.09710190153,2.74211,2.970889,21.05973,10.97405,,,,,,,,,,,,,,,,,,,,,,35.21311,-0.02286911
2579,2022/03/02 21:18:07,40248.2818,8.7515,1,15,1,0,0,0,-9.333714,3.867012,-36.093584042568,2.741458,2.970889,21.05721,10.97405,,-0.00350220990367234,,0.810477674007416,,,,,,,,,,,,,,,,,,35.21311,-0.02286911
2580,2022/03/02 21:18:07,40248.5312,9.0009,1,15,1,0,0,0,-9.334501,3.86648,-36.09166142648,2.740814,2.970889,21.05472,10.97405,,,,,,,,,,,,,,,,,,,,,,35.42681,0.06678224
2581,2022/03/02 21:18:07,40248.7808,9.2505,1,15,1,0,0,0,-9.335047,3.865809,-36.087508708023,2.740167,2.970889,21.05222,10.97405,,,,,,,,,,,,,,,,,,,,,,35.42681,0.06678224
2582,2022/03/02 21:18:07,40249.0305,9.5002,1,15,1,0,0,0,-9.335472,3.865237,-36.083811786864,2.739519,2.970889,21.04972,10.97405,,,,,,,,,,,,,,,,,,,,,,35.42681,0.06678224
2583,2022/03/02 21:18:08,40249.281,9.7507,1,15,1,0,0,0,-9.335879,3.864375,-36.077337410625,2.73887,2.970889,21.0472,10.97405,,-0.00251817191019654,,,,,,,,,,,,,,,,,,,,35.33934,0.06678224
2584,2022/03/02 21:18:08,40249.5321,10.0018,1,15,1,0,0,0,-9.33625,3.864024,-36.07549407,2.738219,2.970889,21.04469,10.97405,,,,,,,,,,,,,,,,,,,,,,35.33934,0.06678224
2585,2022/03/02 21:18:08,40249.5329,10.0026,1,15,1,0,0,0,-9.336257,3.864011,-36.075399746827,2.738219,2.970889,21.04469,10.97405,,-0.00308179506100714,0.0202684104442596,0.810477674007416,1.60228800773621,,,,,,,,,,,,,,,,,35.33934,0.06678224
2586,2022/03/02 21:18:09,40250.5712,1.0008,1,16,1,0,0,0,0,4.049829,0,2.738206,2.970889,21.04464,10.97405,,0.0121683198958635,,,,,,,,,,,,,,,,,,,,35.1248,-0.09437799
2587,2022/03/02 21:18:10,40251.571,2.0006,1,16,1,0,0,0,0,4.056902,0,2.738206,2.970889,21.04464,10.97405,,0.00676364777609706,,,,,,,,,,,,,,,,,,,,35.45607,0.0533092
2588,2022/03/02 21:18:11,40252.5704,3,1,16,1,0,0,0,0,4.061814,0,2.738206,2.970889,21.04464,10.97405,,0.00561102805659175,,,,,,,,,,,,,,,,,,,,35.38935,0.02936125
2589,2022/03/02 21:18:12,40253.5709,4.0005,1,16,1,0,0,0,0,4.065453,0,2.738206,2.970889,21.04464,10.97405,,0.00329334102571011,,,,,,,,,,,,,,,,,,,,35.33161,-0.06418347
2590,2022/03/02 21:18:13,40254.571,5.0006,1,16,1,0,0,0,0,4.068119,0,2.738206,2.970889,21.04464,10.97405,,0.00318983104079962,,,,,,,,,,,,,,,,,,,,35.58895,0.1265585
2591,2022/03/02 21:18:14,40255.5705,6.0001,1,16,1,0,0,0,0,4.070536,0,2.738206,2.970889,21.04464,10.97405,,0.00244804797694087,,,,,,,,,,,,,,,,,,,,35.30627,-0.08833528
2592,2022/03/02 21:18:15,40256.571,7.0006,1,16,1,0,0,0,0,4.072451,0,2.738206,2.970889,21.04464,10.97405,,0.0019925890956074,,,,,,,,,,,,,,,,,,,,35.58237,0.0862813
2593,2022/03/02 21:18:16,40257.5714,8.001,1,16,1,0,0,0,0,4.073934,0,2.738206,2.970889,21.04464,10.97405,,0.00181228597648442,,,,,,,,,,,,,,,,,,,,35.43858,-0.04493713
2594,2022/03/02 21:18:17,40258.5713,9.0009,1,16,1,0,0,0,0,4.075611,0,2.738206,2.970889,21.04464,10.97405,,0.00162651797290891,,,,,,,,,,,,,,,,,,,,35.38113,-0.01795292
2595,2022/03/02 21:18:18,40259.5706,10.0002,1,16,1,0,0,0,0,4.076874,0,2.738206,2.970889,21.04464,10.97405,,,,,,,,,,,,,,,,,,,,,,35.55299,0.05370736
2596,2022/03/02 21:18:19,40260.5704,11,1,16,1,0,0,0,0,4.078169,0,2.738206,2.970889,21.04464,10.97405,,0.00124535395298153,,,,,,,,,,,,,,,,,,,,35.35936,0.05370736
2597,2022/03/02 21:18:20,40261.5704,12,1,16,1,0,0,0,0,4.079305,0,2.738206,2.970889,21.04464,10.97405,,0.00113257695920765,,,,,,,,,,,,,,,,,,,,35.51431,0.0616312
2598,2022/03/02 21:18:21,40262.5706,13.0002,1,16,1,0,0,0,0,4.08027,0,2.738206,2.970889,21.04464,10.97405,,,,,,,,,,,,,,,,,,,,,,35.53326,0.0616312
2599,2022/03/02 21:18:22,40263.5713,14.0009,1,16,1,0,0,0,0,4.081155,0,2.738206,2.970889,21.04464,10.97405,,0.00121065997518599,,,,,,,,,,,,,,,,,,,,35.41376,0.06076813
2600,2022/03/02 21:18:23,40264.5711,15.0007,1,16,1,0,0,0,0,4.081863,0,2.738206,2.970889,21.04464,10.97405,,,,,,,,,,,,,,,,,,,,,,35.52263,0.06076813
2601,2022/03/02 21:18:24,40265.5711,16.0007,1,16,1,0,0,0,0,4.082924,0,2.738206,2.970889,21.04464,10.97405,,0.000632994691841304,,,,,,,,,,,,,,,,,,,,35.30364,-0.03441334
2602,2022/03/02 21:18:25,40266.5704,17,1,16,1,0,0,0,0,4.083614,0,2.738206,2.970889,21.04464,10.97405,,,,,,,,,,,,,,,,,,,,,,35.5964,0.004353523
2603,2022/03/02 21:18:26,40267.5706,18.0002,1,16,1,0,0,0,0,4.084512,0,2.738206,2.970889,21.04464,10.97405,,,,,,,,,,,,,,,,,,,,,,35.41769,0.03128529
2604,2022/03/02 21:18:27,40268.5712,19.0008,1,16,1,0,0,0,0,4.085013,0,2.738206,2.970889,21.04464,10.97405,,0.000575701473280787,,,,,,,,,,,,,,,,,,,,35.42073,-0.054667
2605,2022/03/02 21:18:28,40269.5707,20.0003,1,16,1,0,0,0,0,4.085508,0,2.738206,2.970889,21.04464,10.97405,,,,,,,,,,,,,,,,,,,,,,35.59338,0.1095724
2606,2022/03/02 21:18:29,40270.5704,21,1,16,1,0,0,0,0,4.086081,0,2.738206,2.970889,21.04464,10.97405,,,,,,,,,,,,,,,,,,,,,,35.33808,-0.0797832
2607,2022/03/02 21:18:30,40271.5712,22.0008,1,16,1,0,0,0,0,4.086493,0,2.738206,2.970889,21.04464,10.97405,,0.000597827776800841,,,,,,,,,,,,,,,,,,,,35.52126,0.05724549
2608,2022/03/02 21:18:31,40272.5704,23,1,16,1,0,0,0,0,4.086987,0,2.738206,2.970889,21.04464,10.97405,,,,,,,,,,,,,,,,,,,,,,35.56076,0.01234174
2609,2022/03/02 21:18:32,40273.5713,24.0009,1,16,1,0,0,0,0,4.087305,0,2.738206,2.970889,21.04464,10.97405,,,,,,,,,,,,,,,,,,,,,,35.33542,-0.07041693
2610,2022/03/02 21:18:33,40274.5712,25.0008,1,16,1,0,0,0,0,4.087698,0,2.738206,2.970889,21.04464,10.97405,,0.000399670796468854,,,,,,,,,,,,,,,,,,,,35.49959,0.05130291
2611,2022/03/02 21:18:34,40275.5713,26.0009,1,16,1,0,0,0,0,4.08778,0,2.738206,2.970889,21.04464,10.97405,,,,,,,,,,,,,,,,,,,,,,35.39162,0.05130291
2612,2022/03/02 21:18:35,40276.5704,27,1,16,1,0,0,0,0,4.088496,0,2.738206,2.970889,21.04464,10.97405,,,,,,,,,,,,,,,,,,,,,,35.42545,0.05520225
2613,2022/03/02 21:18:36,40277.5712,28.0008,1,16,1,0,0,0,0,4.088762,0,2.738206,2.970889,21.04464,10.97405,,,,,,,,,,,,,,,,,,,,,,35.57429,0.05520225
2614,2022/03/02 21:18:37,40278.5712,29.0008,1,16,1,0,0,0,0,4.089009,0,2.738206,2.970889,21.04464,10.97405,,,,,,,,,,,,,,,,,,,,,,35.27881,-0.03236771
2615,2022/03/02 21:18:38,40279.5705,30.0001,1,16,1,0,0,0,0,4.089079,0,2.738206,2.970889,21.04464,10.97405,,0.000290095689706504,,,,,,,,,,,,,,,,,,,,35.49454,-0.03236771
2616,2022/03/02 21:18:39,40280.5713,31.0009,1,16,1,0,0,0,0,4.089552,0,2.738206,2.970889,21.04464,10.97405,,,,,,,,,,,,,,,,,,,,,,35.56124,0.08826137
2617,2022/03/02 21:18:40,40281.5706,32.0002,1,16,1,0,0,0,0,4.089697,0,2.738206,2.970889,21.04464,10.97405,,,,,,,,,,,,,,,,,,,,,,35.24237,-0.09011984
2618,2022/03/02 21:18:41,40282.5705,33.0001,1,16,1,0,0,0,0,4.090014,0,2.738206,2.970889,21.04464,10.97405,,,,,,,,,,,,,,,,,,,,,,35.53466,0.08181334
2619,2022/03/02 21:18:42,40283.5708,34.0004,1,16,1,0,0,0,0,4.090466,0,2.738206,2.970889,21.04464,10.97405,,0.000309503200696781,,,,,,,,,,,,,,,,,,,,35.28972,0
2620,2022/03/02 21:18:43,40284.5705,35.0001,1,16,1,0,0,0,0,4.090574,0,2.738206,2.970889,21.04464,10.97405,,,,,,,,,,,,,,,,,,,,,,35.29451,-0.07504702
2621,2022/03/02 21:18:44,40285.5706,36.0002,1,16,1,0,0,0,0,4.090902,0,2.738206,2.970889,21.04464,10.97405,,,,,,,,,,,,,,,,,,,,,,35.53554,0.07532001
2622,2022/03/02 21:18:45,40286.5706,37.0002,1,16,1,0,0,0,0,4.091177,0,2.738206,2.970889,21.04464,10.97405,,,,,,,,,,,,,,,,,,,,,,35.20615,-0.1029348
2623,2022/03/02 21:18:46,40287.5709,38.0005,1,16,1,0,0,0,0,4.091314,0,2.738206,2.970889,21.04464,10.97405,,,,,,,,,,,,,,,,,,,,,,35.32542,0.03727198
2624,2022/03/02 21:18:47,40288.5706,39.0002,1,16,1,0,0,0,0,4.091391,0,2.738206,2.970889,21.04464,10.97405,,,,,,,,,,,,,,,,,,,,,,35.35985,0.01075983
2625,2022/03/02 21:18:48,40289.5706,40.0002,1,16,1,0,0,0,0,4.091428,0,2.738206,2.970889,21.04464,10.97405,,,,,,,,,,,,,,,,,,,,,,35.20702,-0.04776001
2626,2022/03/02 21:18:48,40289.5708,40.0004,1,16,1,0,0,0,0,4.091428,0,2.738206,2.970889,21.04464,10.97405,,0.000309503200696781,0.0202684104442596,0,0,,,,,,,,,,,,,,,,,35.20702,-0.04776001
2627,2022/03/02 21:18:48,40289.8567,0.2505,1,17,1,0,0,0,1.863983,4.126885,7.692443482955,2.73833,2.970983,21.04515,10.97444,,0.0817796811461449,,0.000911403214558959,1097.208984375,,,,,,,,,,,,,,,,,35.20702,-0.04776001
2628,2022/03/02 21:18:48,40290.1063,0.5001,1,17,1,0,0,0,1.86396,4.128161,7.69472697756,2.738459,2.970983,21.04568,10.97444,,,,,,,,,,,,,,,,,,,,,,35.35502,-0.04776001
2629,2022/03/02 21:18:49,40290.3565,0.7503,1,17,1,0,0,0,1.863464,4.128921,7.694095642344,2.738588,2.970983,21.04622,10.97444,,0.00809129700064659,,,,,,,,,,,,,,,,,,,,35.35502,-0.04776001
2630,2022/03/02 21:18:49,40290.6076,1.0014,1,17,1,0,0,0,1.863762,4.129858,7.697072405796,2.738717,2.970983,21.04675,10.97444,,,,,,,,,,,,,,,,,,,,,,35.35502,-0.04776001
2631,2022/03/02 21:18:49,40290.8565,1.2503,1,17,1,0,0,0,1.864182,4.130143,7.699338238026,2.738846,2.970983,21.04728,10.97444,,,,,,,,,,,,,,,,,,,,,,35.52644,0.0998199
2632,2022/03/02 21:18:49,40291.1063,1.5001,1,17,1,0,0,0,1.865166,4.131026,7.705049240316,2.738975,2.970983,21.04782,10.97444,,,,,,,,,,,,,,,,,,,,,,35.52644,0.0998199
2633,2022/03/02 21:18:50,40291.3575,1.7513,1,17,1,0,0,0,1.865372,4.131287,7.706387093764,2.739105,2.970983,21.04835,10.97444,,0.00318064796738327,,0.1050655990839,,,,,,,,,,,,,,,,,,35.36593,-0.05015969
2634,2022/03/02 21:18:50,40291.6071,2.0009,1,17,1,0,0,0,1.8657,4.132056,7.7091768792,2.739234,2.970983,21.04889,10.97444,,,,,,,,,,,,,,,,,,,,,,35.36593,-0.05015969
2635,2022/03/02 21:18:50,40291.8565,2.2503,1,17,1,0,0,0,1.865738,4.132241,7.709679058858,2.739363,2.970983,21.04942,10.97444,,,,,,,,,,,,,,,,,,,,,,35.36593,-0.05015969
2636,2022/03/02 21:18:50,40292.1064,2.5002,1,17,1,0,0,0,1.865715,4.132734,7.71050381481,2.739493,2.970983,21.04996,10.97444,,,,,,,,,,,,,,,,,,,,,,35.24527,-0.05015969
2637,2022/03/02 21:18:51,40292.3566,2.7504,1,17,1,0,0,0,1.865547,4.133212,7.710701246964,2.739623,2.970983,21.05049,10.97444,,0.00277455989271402,,,,,,,,,,,,,,,,,,,,35.24527,-0.05015969
2638,2022/03/02 21:18:51,40292.6068,3.0006,1,17,1,0,0,0,1.865311,4.133608,7.710464472088,2.739752,2.970983,21.05103,10.97444,,,,,,,,,,,,,,,,,,,,,,35.24527,-0.05015969
2639,2022/03/02 21:18:51,40292.8567,3.2505,1,17,1,0,0,0,1.865547,4.133801,7.711800054147,2.739881,2.970983,21.05156,10.97444,,,,,,,,,,,,,,,,,,,,,,35.41457,0.01520038
2640,2022/03/02 21:18:51,40293.1063,3.5001,1,17,1,0,0,0,1.865501,4.13425,7.71244750925,2.74001,2.970983,21.0521,10.97444,,,,,,,,,,,,,,,,,,,,,,35.41457,0.01520038
2641,2022/03/02 21:18:52,40293.3568,3.7506,1,17,1,0,0,0,1.865753,4.134507,7.713968838771,2.74014,2.970983,21.05263,10.97444,,0.0013971240259707,,,,,,,,,,,,,,,,,,,,35.41457,0.01520038
2642,2022/03/02 21:18:52,40293.6064,4.0002,1,17,1,0,0,0,1.865501,4.134988,7.713824248988,2.740269,2.970983,21.05316,10.97444,,,,,,,,,,,,,,,,,,,,,,35.53123,0.03645778
2643,2022/03/02 21:18:52,40293.8567,4.2505,1,17,1,0,0,0,1.865463,4.135089,7.713855531207,2.740398,2.970983,21.0537,10.97444,,,,,,,,,,,,,,,,,,,,,,35.53123,0.03645778
2644,2022/03/02 21:18:52,40294.1072,4.501,1,17,1,0,0,0,1.865105,4.135616,7.71335807968,2.740528,2.970983,21.05424,10.97444,,,,,,,,,,,,,,,,,,,,,,35.53123,0.03645778
2645,2022/03/02 21:18:53,40294.3566,4.7504,1,17,1,0,0,0,1.86515,4.135736,7.7137680004,2.740657,2.970983,21.05477,10.97444,,0.00144317699596286,,0.312381207942963,4.79080295562744,,,,,,,,,,,,,,,,,35.41289,0.03645778
2646,2022/03/02 21:18:53,40294.6071,5.0009,1,17,1,0,0,0,1.865051,4.1362,7.7142239462,2.740787,2.970983,21.05531,10.97444,,,,,,,,,,,,,,,,,,,,,,35.41289,0.03645778
2647,2022/03/02 21:18:53,40294.8568,5.2506,1,17,1,0,0,0,1.865219,4.136321,7.715144519299,2.740916,2.970983,21.05584,10.97444,,,,,,,,,,,,,,,,,,,,,,35.41289,0.03645778
2648,2022/03/02 21:18:53,40295.107,5.5008,1,17,1,0,0,0,1.865204,4.136602,7.715606596808,2.741046,2.970983,21.05638,10.97444,,,,,,,,,,,,,,,,,,,,,,35.20576,-0.1017094
2649,2022/03/02 21:18:54,40295.3567,5.7505,1,17,1,0,0,0,1.865295,4.136828,7.71640458426,2.741175,2.970983,21.05691,10.97444,,,,,,,,,,,,,,,,,,,,,,35.20576,-0.1017094
2650,2022/03/02 21:18:54,40295.6064,6.0002,1,17,1,0,0,0,1.865273,4.137085,7.716792949205,2.741304,2.970983,21.05745,10.97444,,,,,,,,,,,,,,,,,,,,,,35.20576,-0.1017094
2651,2022/03/02 21:18:54,40295.8573,6.2511,1,17,1,0,0,0,1.865326,4.137356,7.717517718056,2.741434,2.970983,21.05798,10.97444,,,,,,,,,,,,,,,,,,,,,,35.36544,0.04989862
2652,2022/03/02 21:18:54,40296.1064,6.5002,1,17,1,0,0,0,1.865295,4.13761,7.71786324495,2.741563,2.970983,21.05852,10.97444,,,,,,,,,,,,,,,,,,,,,,35.36544,0.04989862
2653,2022/03/02 21:18:55,40296.3574,6.7512,1,17,1,0,0,0,1.865273,4.137734,7.718003511382,2.741693,2.970983,21.05905,10.97444,,0.00108808500226587,,,,,,,,,,,,,,,,,,,,35.56289,0.04989862
2654,2022/03/02 21:18:55,40296.6068,7.0006,1,17,1,0,0,0,1.865204,4.137965,7.71814886986,2.741822,2.970983,21.05959,10.97444,,,,,,,,,,,,,,,,,,,,,,35.56289,0.04989862
2655,2022/03/02 21:18:55,40296.8574,7.2512,1,17,1,0,0,0,1.86528,4.138364,7.71920760192,2.741951,2.970983,21.06012,10.97444,,,,,,,,,,,,,,,,,,,,,,35.56289,0.04989862
2656,2022/03/02 21:18:55,40297.1062,7.5,1,17,1,0,0,0,1.86515,4.138388,7.7187143782,2.74208,2.970983,21.06066,10.97444,,,,,,,,,,,,,,,,,,,,,,35.41163,0.01443505
2657,2022/03/02 21:18:56,40297.3568,7.7506,1,17,1,0,0,0,1.865143,4.138627,7.719131178661,2.74221,2.970983,21.06119,10.97444,,,,,,,,,,,,,,,,,,,,,,35.41163,0.01443505
2658,2022/03/02 21:18:56,40297.6063,8.0001,1,17,1,0,0,0,1.865021,4.138766,7.718885504086,2.742339,2.970983,21.06173,10.97444,,,,,,,,,,,,,,,,,,,,,,35.41163,0.01443505
