Repository: HVES-Battery-Testing-Consortium/LG-HG2

# Battery Testing Consortium (BTC)
The Battery Testing Consortium (BTC) has been developed within the High Voltage and Energy Storage Lab at Oxford Brookes University to provide accurate and comprehensive cell data to Formula Student Electric teams. Through the BTC, we aim to provide FS teams with information for improved and informed decisions for cell selection, pack architecture design, thermal cooling requirements, and end of life predictions. A range of tests are completed to provide a comprehensive electrochemical lithium-ion characterisation for modelling, validation, and battery management parameterisation.

File: Data/Round1/LG_HG2/Package 1/220228_BTC_HPPC_EIS_LG_HG2_2_35C/220228_BTC_HPPC_EIS_LG_HG2_2_35C_Channel_3_Wb_1.CSV (part 17 of 44)
Data_Point,Date_Time,Test_Time(s),Step_Time(s),Cycle_Index,Step_Index,TC_Counter1,TC_Counter2,TC_Counter3,TC_Counter4,Current(A),Voltage(V),Power(W),Charge_Capacity(Ah),Discharge_Capacity(Ah),Charge_Energy(Wh),Discharge_Energy(Wh),ACR(Ohm),dV/dt(V/s),Internal_Resistance(Ohm),dQ/dV(Ah/V),dV/dQ(V/Ah),MetaCode_MV_UD1,MetaCode_MV_UD2,MetaCode_MV_UD3,MetaCode_MV_UD4,MetaCode_MV_UD5,MetaCode_MV_UD6,MetaCode_MV_UD7,MetaCode_MV_UD8,MetaCode_MV_UD9,MetaCode_MV_UD10,MetaCode_MV_UD11,MetaCode_MV_UD12,MetaCode_MV_UD13,MetaCode_MV_UD14,MetaCode_MV_UD15,MetaCode_MV_UD16,Aux_Temperature_1(C),Aux_dT/dt_1(C)
3349,2022/03/03 14:37:03,50178.3734,25.0005,1,16,4,0,0,0,0,3.923941,0,2.676011,3.484535,20.81251,13.02097,,0.000649610883556306,,,,,,,,,,,,,,,,,,,,35.36189,0.01507759
3350,2022/03/03 14:37:04,50179.374,26.0011,1,16,4,0,0,0,0,3.924595,0,2.676011,3.484535,20.81251,13.02097,,,,,,,,,,,,,,,,,,,,,,35.06665,-0.09226322
3351,2022/03/03 14:37:05,50180.3732,27.0003,1,16,4,0,0,0,0,3.925152,0,2.676011,3.484535,20.81251,13.02097,,0.000629229180049151,,,,,,,,,,,,,,,,,,,,35.22701,0.0501132
3352,2022/03/03 14:37:06,50181.3735,28.0006,1,16,4,0,0,0,0,3.925869,0,2.676011,3.484535,20.81251,13.02097,,,,,,,,,,,,,,,,,,,,,,35.37801,0.04718661
3353,2022/03/03 14:37:07,50182.3742,29.0013,1,16,4,0,0,0,0,3.926411,0,2.676011,3.484535,20.81251,13.02097,,,,,,,,,,,,,,,,,,,,,,35.14684,-0.07223964
3354,2022/03/03 14:37:08,50183.3742,30.0013,1,16,4,0,0,0,0,3.926779,0,2.676011,3.484535,20.81251,13.02097,,0.000476897897897288,,,,,,,,,,,,,,,,,,,,35.10626,-0.07223964
3355,2022/03/03 14:37:09,50184.3735,31.0006,1,16,4,0,0,0,0,3.927578,0,2.676011,3.484535,20.81251,13.02097,,,,,,,,,,,,,,,,,,,,,,35.3609,0.001074076
3356,2022/03/03 14:37:10,50185.3734,32.0005,1,16,4,0,0,0,0,3.927782,0,2.676011,3.484535,20.81251,13.02097,,,,,,,,,,,,,,,,,,,,,,35.20731,0.001074076
3357,2022/03/03 14:37:11,50186.3733,33.0004,1,16,4,0,0,0,0,3.928463,0,2.676011,3.484535,20.81251,13.02097,,,,,,,,,,,,,,,,,,,,,,35.25167,0.050174
3358,2022/03/03 14:37:12,50187.3735,34.0006,1,16,4,0,0,0,0,3.928802,0,2.676011,3.484535,20.81251,13.02097,,0.000420637312345207,,,,,,,,,,,,,,,,,,,,35.4376,0.050174
3359,2022/03/03 14:37:13,50188.3732,35.0003,1,16,4,0,0,0,0,3.929319,0,2.676011,3.484535,20.81251,13.02097,,,,,,,,,,,,,,,,,,,,,,35.25901,0.002293587
3360,2022/03/03 14:37:14,50189.3733,36.0004,1,16,4,0,0,0,0,3.929708,0,2.676011,3.484535,20.81251,13.02097,,,,,,,,,,,,,,,,,,,,,,35.20512,-0.04116654
3361,2022/03/03 14:37:15,50190.3734,37.0005,1,16,4,0,0,0,0,3.930081,0,2.676011,3.484535,20.81251,13.02097,,0.000526981428265572,,,,,,,,,,,,,,,,,,,,35.41671,0.09045005
3362,2022/03/03 14:37:16,50191.3743,38.0014,1,16,4,0,0,0,0,3.930366,0,2.676011,3.484535,20.81251,13.02097,,,,,,,,,,,,,,,,,,,,,,35.15075,-0.02588153
3363,2022/03/03 14:37:17,50192.3742,39.0013,1,16,4,0,0,0,0,3.930435,0,2.676011,3.484535,20.81251,13.02097,,,,,,,,,,,,,,,,,,,,,,35.14293,-0.05967617
3364,2022/03/03 14:37:18,50193.3735,40.0006,1,16,4,0,0,0,0,3.930988,0,2.676011,3.484535,20.81251,13.02097,,,,,,,,,,,,,,,,,,,,,,35.26032,0.03668547
3365,2022/03/03 14:37:18,50193.3748,40.0019,1,16,4,0,0,0,0,3.930988,0,2.676011,3.484535,20.81251,13.02097,,0.000526981428265572,0,0,0,,,,,,,,,,,,,,,,,35.26032,0.03668547
3366,2022/03/03 14:37:18,50193.6647,0.2514,1,17,4,0,0,0,1.86319,3.964047,7.38577272993,2.676134,3.484622,20.813,13.02132,,0.077864482998848,,0.00131582899484783,759.977172851563,,,,,,,,,,,,,,,,,35.44629,0.03668547
3367,2022/03/03 14:37:18,50193.9137,0.5004,1,17,4,0,0,0,1.862785,3.965182,7.38628155187,2.676261,3.484622,20.81351,13.02132,,,,,,,,,,,,,,,,,,,,,,35.44629,0.03668547
3368,2022/03/03 14:37:18,50194.1638,0.7505,1,17,4,0,0,0,1.862892,3.966164,7.388535186288,2.676391,3.484622,20.81402,13.02132,,,,,,,,,,,,,,,,,,,,,,35.20072,-0.01862526
3369,2022/03/03 14:37:19,50194.4135,1.0002,1,17,4,0,0,0,1.863045,3.967094,7.39087464123,2.676521,3.484622,20.81454,13.02132,,0.00658262381330132,,,,,,,,,,,,,,,,,,,,35.20072,-0.01862526
3370,2022/03/03 14:37:19,50194.6639,1.2506,1,17,4,0,0,0,1.863541,3.967663,7.393902674683,2.67665,3.484622,20.81505,13.02132,,,,,,,,,,,,,,,,,,,,,,35.20072,-0.01862526
3371,2022/03/03 14:37:19,50194.9135,1.5002,1,17,4,0,0,0,1.863831,3.968435,7.396492174485,2.676779,3.484622,20.81556,13.02132,,,,,,,,,,,,,,,,,,,,,,35.17435,-0.00824213
3372,2022/03/03 14:37:19,50195.1639,1.7506,1,17,4,0,0,0,1.864151,3.968984,7.398785492584,2.676909,3.484622,20.81607,13.02132,,,,,,,,,,,,,,,,,,,,,,35.17435,-0.00824213
3373,2022/03/03 14:37:20,50195.4134,2.0001,1,17,4,0,0,0,1.864388,3.969696,7.401053586048,2.677037,3.484622,20.81659,13.02132,,0.00380228506401181,,0.114307500422001,,,,,,,,,,,,,,,,,,35.17435,-0.00824213
3374,2022/03/03 14:37:20,50195.6639,2.2506,1,17,4,0,0,0,1.865067,3.970532,7.405308205644,2.677167,3.484622,20.8171,13.02132,,,,,,,,,,,,,,,,,,,,,,35.25335,-0.00824213
3375,2022/03/03 14:37:20,50195.9137,2.5004,1,17,4,0,0,0,1.865311,3.9708,7.4067769188,2.677297,3.484622,20.81762,13.02132,,,,,,,,,,,,,,,,,,,,,,35.25335,-0.00824213
3376,2022/03/03 14:37:20,50196.164,2.7507,1,17,4,0,0,0,1.865234,3.971497,7.407771235298,2.677426,3.484622,20.81813,13.02132,,,,,,,,,,,,,,,,,,,,,,35.25335,-0.00824213
3377,2022/03/03 14:37:21,50196.4137,3.0004,1,17,4,0,0,0,1.865105,3.972027,7.408247417835,2.677556,3.484622,20.81864,13.02132,,0.00218246807344258,,,,,,,,,,,,,,,,,,,,35.46935,0.09218931
3378,2022/03/03 14:37:21,50196.6647,3.2514,1,17,4,0,0,0,1.864853,3.972576,7.408270271328,2.677685,3.484622,20.81916,13.02132,,,,,,,,,,,,,,,,,,,,,,35.46935,0.09218931
3379,2022/03/03 14:37:21,50196.9134,3.5001,1,17,4,0,0,0,1.865143,3.973111,7.410420169873,2.677814,3.484622,20.81967,13.02132,,,,,,,,,,,,,,,,,,,,,,35.46935,0.09218931
3380,2022/03/03 14:37:21,50197.1633,3.75,1,17,4,0,0,0,1.864853,3.973614,7.410205988742,2.677944,3.484622,20.82019,13.02132,,,,,,,,,,,,,,,,,,,,,,35.28736,-0.05687237
3381,2022/03/03 14:37:22,50197.4143,4.001,1,17,4,0,0,0,1.864624,3.973963,7.409946784912,2.678073,3.484622,20.8207,13.02132,,0.00232827407307923,,0.220982104539871,5.9622859954834,,,,,,,,,,,,,,,,,35.28736,-0.05687237
3382,2022/03/03 14:37:22,50197.664,4.2507,1,17,4,0,0,0,1.864464,3.974874,7.411009477536,2.678203,3.484622,20.82121,13.02132,,,,,,,,,,,,,,,,,,,,,,35.28736,-0.05687237
3383,2022/03/03 14:37:22,50197.915,4.5017,1,17,4,0,0,0,1.864464,3.975117,7.411462542288,2.678333,3.484622,20.82173,13.02132,,,,,,,,,,,,,,,,,,,,,,35.14853,-0.05687237
3384,2022/03/03 14:37:22,50198.1639,4.7506,1,17,4,0,0,0,1.864624,3.975561,7.412926454064,2.678462,3.484622,20.82224,13.02132,,,,,,,,,,,,,,,,,,,,,,35.14853,-0.05687237
3385,2022/03/03 14:37:23,50198.4144,5.0011,1,17,4,0,0,0,1.8647,3.97609,7.414215023,2.678591,3.484622,20.82276,13.02132,,0.00205363100394607,,,,,,,,,,,,,,,,,,,,35.22211,-0.02038956
3386,2022/03/03 14:37:23,50198.6646,5.2513,1,17,4,0,0,0,1.864685,3.976684,7.41526300454,2.67872,3.484622,20.82327,13.02132,,,,,,,,,,,,,,,,,,,,,,35.22211,-0.02038956
3387,2022/03/03 14:37:23,50198.9135,5.5002,1,17,4,0,0,0,1.864922,3.97698,7.41675749556,2.678849,3.484622,20.82379,13.02132,,,,,,,,,,,,,,,,,,,,,,35.22211,-0.02038956
3388,2022/03/03 14:37:23,50199.1639,5.7506,1,17,4,0,0,0,1.864685,3.977527,7.416834933995,2.678979,3.484622,20.8243,13.02132,,,,,,,,,,,,,,,,,,,,,,35.38788,0.0518024
3389,2022/03/03 14:37:24,50199.4137,6.0004,1,17,4,0,0,0,1.864853,3.977865,7.418133478845,2.679108,3.484622,20.82482,13.02132,,0.00231202994473279,,0.256603986024857,,,,,,,,,,,,,,,,,,35.38788,0.0518024
3390,2022/03/03 14:37:24,50199.665,6.2517,1,17,4,0,0,0,1.864685,3.978528,7.41870148368,2.679238,3.484622,20.82533,13.02132,,,,,,,,,,,,,,,,,,,,,,35.38788,0.0518024
3391,2022/03/03 14:37:24,50199.9144,6.5011,1,17,4,0,0,0,1.865334,3.978686,7.421578271124,2.679368,3.484622,20.82585,13.02132,,,,,,,,,,,,,,,,,,,,,,35.34441,0.0518024
3392,2022/03/03 14:37:24,50200.1633,6.75,1,17,4,0,0,0,1.865944,3.979403,7.425343151432,2.679496,3.484622,20.82636,13.02132,,,,,,,,,,,,,,,,,,,,,,35.34441,0.0518024
3393,2022/03/03 14:37:25,50200.4135,7.0002,1,17,4,0,0,0,1.865685,3.97981,7.42507181985,2.679626,3.484622,20.82688,13.02132,,,,,,,,,,,,,,,,,,,,,,35.34441,0.0518024
3394,2022/03/03 14:37:25,50200.664,7.2507,1,17,4,0,0,0,1.86528,3.980307,7.42438704096,2.679756,3.484622,20.82739,13.02132,,,,,,,,,,,,,,,,,,,,,,35.23447,-0.04794121
3395,2022/03/03 14:37:25,50200.9145,7.5012,1,17,4,0,0,0,1.86467,3.98058,7.4224681086,2.679885,3.484622,20.82791,13.02132,,,,,,,,,,,,,,,,,,,,,,35.23447,-0.04794121
3396,2022/03/03 14:37:25,50201.1649,7.7516,1,17,4,0,0,0,1.864738,3.980945,7.42341941741,2.680015,3.484622,20.82842,13.02132,,,,,,,,,,,,,,,,,,,,,,35.23447,-0.04794121
3397,2022/03/03 14:37:26,50201.4137,8.0004,1,17,4,0,0,0,1.864441,3.981248,7.422802002368,2.680144,3.484622,20.82894,13.02132,,0.0013989619910717,,,,,,,,,,,,,,,,,,,,35.19425,-0.01256824
3398,2022/03/03 14:37:26,50201.6633,8.25,1,17,4,0,0,0,1.864372,3.981694,7.423358806168,2.680273,3.484622,20.82945,13.02132,,,,,,,,,,,,,,,,,,,,,,35.19425,-0.01256824
3399,2022/03/03 14:37:26,50201.9143,8.501,1,17,4,0,0,0,1.864685,3.982093,7.425349085705,2.680403,3.484622,20.82997,13.02132,,,,,,,,,,,,,,,,,,,,,,35.19425,-0.01256824
3400,2022/03/03 14:37:26,50202.1641,8.7508,1,17,4,0,0,0,1.864723,3.98237,7.42601693351,2.680532,3.484622,20.83048,13.02132,,,,,,,,,,,,,,,,,,,,,,35.36002,-0.01256824
3401,2022/03/03 14:37:27,50202.4137,9.0004,1,17,4,0,0,0,1.864594,3.982709,7.426135305146,2.680661,3.484622,20.831,13.02132,,0.00140123500023037,,0.306757301092148,3.54577207565308,,,,,,,,,,,,,,,,,35.36002,-0.01256824
3402,2022/03/03 14:37:27,50202.664,9.2507,1,17,4,0,0,0,1.863617,3.983297,7.423340005249,2.680791,3.484622,20.83151,13.02132,,,,,,,,,,,,,,,,,,,,,,35.36002,-0.01256824
3403,2022/03/03 14:37:27,50202.9144,9.5011,1,17,4,0,0,0,1.863167,3.983595,7.422102745365,2.68092,3.484622,20.83203,13.02132,,,,,,,,,,,,,,,,,,,,,,35.34426,0.04687905
3404,2022/03/03 14:37:27,50203.1634,9.7501,1,17,4,0,0,0,1.863426,3.983948,7.423792285848,2.681049,3.484622,20.83254,13.02132,,,,,,,,,,,,,,,,,,,,,,35.34426,0.04687905
3405,2022/03/03 14:37:28,50203.4138,10.0005,1,17,4,0,0,0,1.864281,3.984157,7.427588196117,2.681179,3.484622,20.83306,13.02132,,0.0017024710541591,,,,,,,,,,,,,,,,,,,,35.21955,-0.0389719
3406,2022/03/03 14:37:28,50203.415,10.0017,1,17,4,0,0,0,1.864281,3.984157,7.427588196117,2.68118,3.484622,20.83306,13.02132,,0.0017024710541591,0,0.306757301092148,3.54577207565308,,,,,,,,,,,,,,,,,35.21955,-0.0389719
3407,2022/03/03 14:37:29,50204.4521,1.0002,1,18,4,0,0,0,0,3.949697,0,2.681182,3.484622,20.83307,13.02132,,-0.00496712978929281,,,,,,,,,,,,,,,,,,,,35.16502,-0.0389719
3408,2022/03/03 14:37:30,50205.4527,2.0008,1,18,4,0,0,0,0,3.948659,0,2.681182,3.484622,20.83307,13.02132,,-0.00144164997618645,,,,,,,,,,,,,,,,,,,,35.36037,0.04400611
3409,2022/03/03 14:37:31,50206.4527,3.0008,1,18,4,0,0,0,0,3.948011,0,2.681182,3.484622,20.83307,13.02132,,,,,,,,,,,,,,,,,,,,,,35.20034,0.02589345
3410,2022/03/03 14:37:32,50207.4528,4.0009,1,18,4,0,0,0,0,3.947884,0,2.681182,3.484622,20.83307,13.02132,,,,,,,,,,,,,,,,,,,,,,35.12101,-0.1006961
3411,2022/03/03 14:37:33,50208.452,5.0001,1,18,4,0,0,0,0,3.947437,0,2.681182,3.484622,20.83307,13.02132,,,,,,,,,,,,,,,,,,,,,,35.42575,0.08344054
3412,2022/03/03 14:37:34,50209.453,6.0011,1,18,4,0,0,0,0,3.946959,0,2.681182,3.484622,20.83307,13.02132,,-0.000434746703831479,,,,,,,,,,,,,,,,,,,,35.20868,-0.05604267
3413,2022/03/03 14:37:35,50210.4529,7.001,1,18,4,0,0,0,0,3.94708,0,2.681182,3.484622,20.83307,13.02132,,,,,,,,,,,,,,,,,,,,,,35.19218,-0.00515461
3414,2022/03/03 14:37:36,50211.4522,8.0003,1,18,4,0,0,0,0,3.94691,0,2.681182,3.484622,20.83307,13.02132,,,,,,,,,,,,,,,,,,,,,,35.44323,0.07845283
3415,2022/03/03 14:37:37,50212.4521,9.0002,1,18,4,0,0,0,0,3.946823,0,2.681182,3.484622,20.83307,13.02132,,,,,,,,,,,,,,,,,,,,,,35.19764,-0.07674932
3416,2022/03/03 14:37:38,50213.4521,10.0002,1,18,4,0,0,0,0,3.946918,0,2.681182,3.484622,20.83307,13.02132,,,,,,,,,,,,,,,,,,,,,,35.28905,0.02856851
3417,2022/03/03 14:37:39,50214.4521,11.0002,1,18,4,0,0,0,0,3.946685,0,2.681182,3.484622,20.83307,13.02132,,,,,,,,,,,,,,,,,,,,,,35.38214,0.02908945
3418,2022/03/03 14:37:40,50215.452,12.0001,1,18,4,0,0,0,0,3.946581,0,2.681182,3.484622,20.83307,13.02132,,,,,,,,,,,,,,,,,,,,,,35.29749,0.02908945
3419,2022/03/03 14:37:41,50216.452,13.0001,1,18,4,0,0,0,0,3.94651,0,2.681182,3.484622,20.83307,13.02132,,-0.000155835805344395,,,,,,,,,,,,,,,,,,,,35.29261,0.05548239
3420,2022/03/03 14:37:42,50217.4521,14.0002,1,18,4,0,0,0,0,3.946477,0,2.681182,3.484622,20.83307,13.02132,,,,,,,,,,,,,,,,,,,,,,35.48939,0.05548239
3421,2022/03/03 14:37:43,50218.452,15.0001,1,18,4,0,0,0,0,3.946288,0,2.681182,3.484622,20.83307,13.02132,,,,,,,,,,,,,,,,,,,,,,35.1543,-0.04544258
3422,2022/03/03 14:37:44,50219.4528,16.0009,1,18,4,0,0,0,0,3.946228,0,2.681182,3.484622,20.83307,13.02132,,,,,,,,,,,,,,,,,,,,,,35.27734,-0.04544258
3423,2022/03/03 14:37:45,50220.4522,17.0003,1,18,4,0,0,0,0,3.94601,0,2.681182,3.484622,20.83307,13.02132,,,,,,,,,,,,,,,,,,,,,,35.41794,0.08238912
3424,2022/03/03 14:37:46,50221.4536,18.0017,1,18,4,0,0,0,0,3.946267,0,2.681182,3.484622,20.83307,13.02132,,,,,,,,,,,,,,,,,,,,,,35.11016,-0.05307078
3425,2022/03/03 14:37:47,50222.453,19.0011,1,18,4,0,0,0,0,3.946189,0,2.681182,3.484622,20.83307,13.02132,,,,,,,,,,,,,,,,,,,,,,35.27967,0.009860992
3426,2022/03/03 14:37:48,50223.4529,20.001,1,18,4,0,0,0,0,3.946227,0,2.681182,3.484622,20.83307,13.02132,,,,,,,,,,,,,,,,,,,,,,35.35933,0.03939629
3427,2022/03/03 14:37:49,50224.453,21.0011,1,18,4,0,0,0,0,3.946199,0,2.681182,3.484622,20.83307,13.02132,,,,,,,,,,,,,,,,,,,,,,35.09623,-0.09672046
3428,2022/03/03 14:37:50,50225.4523,22.0004,1,18,4,0,0,0,0,3.946256,0,2.681182,3.484622,20.83307,13.02132,,,,,,,,,,,,,,,,,,,,,,35.24385,0.04613161
3429,2022/03/03 14:37:51,50226.4524,23.0005,1,18,4,0,0,0,0,3.946317,0,2.681182,3.484622,20.83307,13.02132,,,,,,,,,,,,,,,,,,,,,,35.32521,0.02542257
3430,2022/03/03 14:37:52,50227.4532,24.0013,1,18,4,0,0,0,0,3.946253,0,2.681182,3.484622,20.83307,13.02132,,,,,,,,,,,,,,,,,,,,,,35.12716,-0.06188989
3431,2022/03/03 14:37:53,50228.4522,25.0003,1,18,4,0,0,0,0,3.946252,0,2.681182,3.484622,20.83307,13.02132,,-0.0000181371506187133,,,,,,,,,,,,,,,,,,,,35.39131,0.08254766
3432,2022/03/03 14:37:54,50229.4523,26.0004,1,18,4,0,0,0,0,3.946456,0,2.681182,3.484622,20.83307,13.02132,,,,,,,,,,,,,,,,,,,,,,35.286,-0.0329113
3433,2022/03/03 14:37:55,50230.4532,27.0013,1,18,4,0,0,0,0,3.946456,0,2.681182,3.484622,20.83307,13.02132,,,,,,,,,,,,,,,,,,,,,,35.10064,-0.0329113
3434,2022/03/03 14:37:56,50231.4525,28.0006,1,18,4,0,0,0,0,3.946396,0,2.681182,3.484622,20.83307,13.02132,,,,,,,,,,,,,,,,,,,,,,35.36395,0.05276561
3435,2022/03/03 14:37:57,50232.4532,29.0013,1,18,4,0,0,0,0,3.946334,0,2.681182,3.484622,20.83307,13.02132,,,,,,,,,,,,,,,,,,,,,,35.30703,0.05276561
3436,2022/03/03 14:37:58,50233.4523,30.0004,1,18,4,0,0,0,0,3.946479,0,2.681182,3.484622,20.83307,13.02132,,,,,,,,,,,,,,,,,,,,,,35.145,0.008707047
3437,2022/03/03 14:37:59,50234.4523,31.0004,1,18,4,0,0,0,0,3.946469,0,2.681182,3.484622,20.83307,13.02132,,,,,,,,,,,,,,,,,,,,,,35.31874,0.008707047
3438,2022/03/03 14:38:00,50235.4523,32.0004,1,18,4,0,0,0,0,3.946474,0,2.681182,3.484622,20.83307,13.02132,,,,,,,,,,,,,,,,,,,,,,35.42111,0.08628607
3439,2022/03/03 14:38:01,50236.4534,33.0015,1,18,4,0,0,0,0,3.946448,0,2.681182,3.484622,20.83307,13.02132,,,,,,,,,,,,,,,,,,,,,,35.06837,-0.07349849
3440,2022/03/03 14:38:02,50237.4531,34.0012,1,18,4,0,0,0,0,3.946381,0,2.681182,3.484622,20.83307,13.02132,,,,,,,,,,,,,,,,,,,,,,35.24593,0.01875281
3441,2022/03/03 14:38:03,50238.4532,35.0013,1,18,4,0,0,0,0,3.946094,0,2.681182,3.484622,20.83307,13.02132,,,,,,,,,,,,,,,,,,,,,,35.23517,0.03931642
3442,2022/03/03 14:38:04,50239.453,36.0011,1,18,4,0,0,0,0,3.94606,0,2.681182,3.484622,20.83307,13.02132,,,,,,,,,,,,,,,,,,,,,,35.09145,-0.08759022
3443,2022/03/03 14:38:05,50240.4523,37.0004,1,18,4,0,0,0,0,3.946295,0,2.681182,3.484622,20.83307,13.02132,,0.000019162149328622,,,,,,,,,,,,,,,,,,,,35.15197,0.01891255
3444,2022/03/03 14:38:06,50241.4525,38.0006,1,18,4,0,0,0,0,3.946402,0,2.681182,3.484622,20.83307,13.02132,,,,,,,,,,,,,,,,,,,,,,35.33183,0.0562048
3445,2022/03/03 14:38:07,50242.4531,39.0012,1,18,4,0,0,0,0,3.94652,0,2.681182,3.484622,20.83307,13.02132,,,,,,,,,,,,,,,,,,,,,,35.03948,-0.09135842
3446,2022/03/03 14:38:08,50243.4526,40.0007,1,18,4,0,0,0,0,3.946318,0,2.681182,3.484622,20.83307,13.02132,,,,,,,,,,,,,,,,,,,,,,35.27734,0.07433057
3447,2022/03/03 14:38:08,50243.4538,40.0019,1,18,4,0,0,0,0,3.946318,0,2.681182,3.484622,20.83307,13.02132,,0.000019162149328622,0,0,0,,,,,,,,,,,,,,,,,35.27734,0.07433057
3448,2022/03/03 14:38:08,50243.4609,0.0015,1,19,4,0,0,0,0,3.946326,0,2.681182,3.484622,20.83307,13.02132,,0.000019162149328622,0,0,0,,,,,,,,,,,,,,,,,35.2774049341974,0.074325683890714
3449,2022/03/03 14:38:18,50253.499,10.0012,1,20,4,0,0,0,-1.500164,3.904957,-5.858075912948,2.681199,3.488786,20.83314,13.0376,,-0.00101664196699858,,0.375402092933655,4.80896282196045,,,,,,,,,,,,,,,,,35.36921,0.06741762
3450,2022/03/03 14:38:28,50263.4983,20.0005,1,20,4,0,0,0,-1.500167,3.896867,-5.845951276789,2.681199,3.49295,20.83314,13.05385,,-0.000723113014828414,,0.504638373851776,2.2589750289917,,,,,,,,,,,,,,,,,35.35883,0.01061559
3451,2022/03/03 14:38:38,50273.4992,30.0014,1,20,4,0,0,0,-1.500162,3.891106,-5.837289359172,2.681199,3.497117,20.83314,13.07007,,-0.000635934178717434,,0.609591722488403,,,,,,,,,,,,,,,,,,35.20854,-0.01256347
3452,2022/03/03 14:38:48,50283.4993,40.0015,1,20,4,0,0,0,-1.500138,3.886417,-5.830161825546,2.681199,3.501281,20.83314,13.08627,,-0.00041506759589538,,0.768074572086334,1.48050200939178,,,,,,,,,,,,,,,,,35.11748,0.01507759
3453,2022/03/03 14:38:58,50293.4985,50.0007,1,20,4,0,0,0,-1.500188,3.8832,-5.8255300416,2.681199,3.505445,20.83314,13.10244,,-0.000260682398220524,,1.00814604759216,,,,,,,,,,,,,,,,,,35.09536,-0.0691247
3454,2022/03/03 14:39:08,50303.4986,60.0008,1,20,4,0,0,0,-1.500122,3.88006,-5.82056336732,2.681199,3.50961,20.83314,13.11861,,-0.000251685210969299,,1.26737403869629,0.876435518264771,,,,,,,,,,,,,,,,,35.05271,-0.083673
3455,2022/03/03 14:39:18,50313.498,70.0002,1,20,4,0,0,0,-1.500123,3.87745,-5.81665192635,2.681199,3.513775,20.83314,13.13476,,-0.000276956910965964,,,,,,,,,,,,,,,,,,,,35.11724,-0.06190658
3456,2022/03/03 14:39:28,50323.4984,80.0006,1,20,4,0,0,0,-1.500171,3.875142,-5.813375649282,2.681199,3.51794,20.83314,13.15091,,-0.000364310602890328,,1.6419939994812,,,,,,,,,,,,,,,,,,35.04012,-0.09497166
3457,2022/03/03 14:39:38,50333.4983,90.0005,1,20,4,0,0,0,-1.500187,3.873079,-5.810342765773,2.681199,3.522105,20.83314,13.16704,,-0.000190926904906519,,,,,,,,,,,,,,,,,,,,35.13326,-0.04977465
3458,2022/03/03 14:39:48,50343.4986,100.0008,1,20,4,0,0,0,-1.500131,3.870904,-5.806863088424,2.681199,3.52627,20.83314,13.18317,,-0.000267301686108112,,,,,,,,,,,,,,,,,,,,35.27037,0.04620194
3459,2022/03/03 14:39:58,50353.4988,110.001,1,20,4,0,0,0,-1.500126,3.869164,-5.804233514664,2.681199,3.530435,20.83314,13.19929,,-0.000215578795177862,,2.13286304473877,0.534098386764526,,,,,,,,,,,,,,,,,35.29872,0.1043832
3460,2022/03/03 14:40:08,50363.4985,120.0007,1,20,4,0,0,0,-1.50014,3.867329,-5.80153492606,2.681199,3.5346,20.83314,13.2154,,-0.00017759260663297,,,,,,,,,,,,,,,,,,,,35.24199,0.06414175
3461,2022/03/03 14:40:18,50373.4979,130.0001,1,20,4,0,0,0,-1.500096,3.865717,-5.798946608832,2.681199,3.538765,20.83314,13.2315,,-0.000177463094587438,,,,,,,,,,,,,,,,,,,,35.25388,0.0161922
3462,2022/03/03 14:40:28,50383.498,140.0002,1,20,4,0,0,0,-1.500106,3.864156,-5.796643600536,2.681199,3.54293,20.83314,13.2476,,-0.000109385196992662,,2.38830304145813,,,,,,,,,,,,,,,,,,35.01347,-0.06270647
3463,2022/03/03 14:40:38,50393.4997,150.0019,1,20,4,0,0,0,-1.50014,3.862307,-5.79400122298,2.681199,3.547096,20.83314,13.2637,,-0.000108769301732536,,,,,,,,,,,,,,,,,,,,35.04268,-0.05984426
3464,2022/03/03 14:40:48,50403.4983,160.0005,1,20,4,0,0,0,-1.500136,3.860929,-5.791918586344,2.681199,3.55126,20.83314,13.27978,,-0.000151219501276501,,,,,,,,,,,,,,,,,,,,35.26254,0.06710052
3465,2022/03/03 14:40:58,50413.4979,170.0001,1,20,4,0,0,0,-1.500128,3.859315,-5.78946649232,2.681199,3.555425,20.83314,13.29585,,-0.000151535394252278,,2.61356401443481,0.402135193347931,,,,,,,,,,,,,,,,,35.18289,-0.003707409
3466,2022/03/03 14:41:08,50423.4993,180.0015,1,20,4,0,0,0,-1.500138,3.858037,-5.787587909106,2.681199,3.559591,20.83314,13.31193,,-0.000159208895638585,,,,,,,,,,,,,,,,,,,,35.05933,0.003979206
3467,2022/03/03 14:41:18,50433.4986,190.0008,1,20,4,0,0,0,-1.50014,3.856393,-5.78512939502,2.681199,3.563756,20.83314,13.32799,,-0.00015080749290064,,,,,,,,,,,,,,,,,,,,35.25289,0.03371596
3468,2022/03/03 14:41:28,50443.4981,200.0003,1,20,4,0,0,0,-1.500206,3.855156,-5.783528162136,2.681199,3.56792,20.83314,13.34405,,-0.000122039396956097,,,,,,,,,,,,,,,,,,,,35.36407,0.1092994
3469,2022/03/03 14:41:38,50453.4987,210.0009,1,20,4,0,0,0,-1.500146,3.853517,-5.780838113482,2.681199,3.572085,20.83314,13.3601,,-0.000179307200596668,,2.86606502532959,,,,,,,,,,,,,,,,,,35.31961,0.06038547
3470,2022/03/03 14:41:48,50463.4988,220.001,1,20,4,0,0,0,-1.500103,3.852217,-5.778722278351,2.681199,3.576251,20.83314,13.37615,,-0.000140192292747088,,,,,,,,,,,,,,,,,,,,35.14022,-0.06342649
3471,2022/03/03 14:41:58,50473.4983,230.0005,1,20,4,0,0,0,-1.500088,3.850651,-5.776315357288,2.681199,3.580415,20.83314,13.39219,,-0.000166365993209183,,,,,,,,,,,,,,,,,,,,35.00443,-0.08134961
3472,2022/03/03 14:42:08,50483.4991,240.0013,1,20,4,0,0,0,-1.500162,3.849578,-5.774990631636,2.681199,3.584581,20.83314,13.40823,,-0.00017471780302003,,2.98726296424866,0.336238414049149,,,,,,,,,,,,,,,,,34.99918,-0.05117059
3473,2022/03/03 14:42:18,50493.4983,250.0005,1,20,4,0,0,0,-1.50018,3.848174,-5.77295367132,2.681199,3.588746,20.83314,13.42426,,-0.00010853120329557,,,,,,,,,,,,,,,,,,,,35.2931,0.0892961
3474,2022/03/03 14:42:28,50503.4978,260,1,20,4,0,0,0,-1.50015,3.846684,-5.7706030026,2.681199,3.592911,20.83314,13.44029,,-0.000160132098244503,,,,,,,,,,,,,,,,,,,,35.02449,-0.08298397
3475,2022/03/03 14:42:38,50513.4988,270.001,1,20,4,0,0,0,-1.500133,3.845586,-5.768890462938,2.681199,3.597076,20.83314,13.45631,,-0.000115746101073455,,,,,,,,,,,,,,,,,,,,35.25254,-0.04151702
3476,2022/03/03 14:42:48,50523.4981,280.0003,1,20,4,0,0,0,-1.500187,3.844189,-5.767002363343,2.681199,3.601241,20.83314,13.47232,,-0.000128109299112111,,3.19232201576233,,,,,,,,,,,,,,,,,,35.28159,0.0233674
3477,2022/03/03 14:42:58,50533.4988,290.001,1,20,4,0,0,0,-1.500135,3.843165,-5.765266327275,2.681199,3.605405,20.83314,13.48833,,-0.000128193903947249,,,,,,,,,,,,,,,,,,,,35.35528,0.09508967
3478,2022/03/03 14:43:08,50543.499,300.0012,1,20,4,0,0,0,-1.500114,3.841489,-5.762671429746,2.681199,3.609571,20.83314,13.50433,,-0.000149369006976485,,,,,,,,,,,,,,,,,,,,35.00822,-0.06178498
3479,2022/03/03 14:43:18,50553.4984,310.0006,1,20,4,0,0,0,-1.500156,3.840237,-5.760954576972,2.681199,3.613735,20.83314,13.52033,,-0.000112042798718903,,,,,,,,,,,,,,,,,,,,35.3697,0.03142238
3480,2022/03/03 14:43:28,50563.4991,320.0013,1,20,4,0,0,0,-1.500122,3.838862,-5.758761341164,2.681199,3.6179,20.83314,13.53632,,-0.000109891298052389,,3.12376403808594,0.323037385940552,,,,,,,,,,,,,,,,,35.23211,-0.01497149
3481,2022/03/03 14:43:38,50573.4986,330.0008,1,20,4,0,0,0,-1.500164,3.837837,-5.757384905268,2.681199,3.622065,20.83314,13.5523,,-0.000132253495394252,,,,,,,,,,,,,,,,,,,,35.06799,-0.04130602
3482,2022/03/03 14:43:48,50583.4986,340.0008,1,20,4,0,0,0,-1.500135,3.836496,-5.75526192696,2.681199,3.626229,20.83314,13.56828,,-0.0000993183712125756,,,,,,,,,,,,,,,,,,,,35.20717,-0.03716111
3483,2022/03/03 14:43:58,50593.4979,350.0001,1,20,4,0,0,0,-1.500163,3.835262,-5.753518147706,2.681199,3.630395,20.83314,13.58426,,-0.000135038499138318,,,,,,,,,,,,,,,,,,,,35.26743,0.04713178
3484,2022/03/03 14:44:08,50603.4981,360.0003,1,20,4,0,0,0,-1.500158,3.833862,-5.751398750196,2.681199,3.63456,20.83314,13.60023,,-0.0001425953960279,,3.27951788902283,,,,,,,,,,,,,,,,,,35.13291,0.02324581
3485,2022/03/03 14:44:18,50613.4981,370.0003,1,20,4,0,0,0,-1.500156,3.832566,-5.749446880296,2.681199,3.638725,20.83314,13.6162,,-0.000131162698380649,,,,,,,,,,,,,,,,,,,,35.31825,0.02485156
3486,2022/03/03 14:44:28,50623.4988,380.001,1,20,4,0,0,0,-1.500159,3.831347,-5.747629684173,2.681199,3.64289,20.83314,13.63216,,-0.000130980406538583,,,,,,,,,,,,,,,,,,,,35.31043,0.09020329
3487,2022/03/03 14:44:38,50633.4986,390.0008,1,20,4,0,0,0,-1.500138,3.830132,-5.745726558216,2.681199,3.647056,20.83314,13.64812,,-0.000092581809440162,,,0.30735969543457,,,,,,,,,,,,,,,,,35.19118,0.05765676
3488,2022/03/03 14:44:48,50643.498,400.0002,1,20,4,0,0,0,-1.500131,3.828773,-5.743661069263,2.681199,3.651221,20.83314,13.66406,,-0.0000896461933734827,,3.22863793373108,,,,,,,,,,,,,,,,,,35.04708,-0.08393764
3489,2022/03/03 14:44:58,50653.5003,410.0025,1,20,4,0,0,0,-1.500142,3.827694,-5.742084532548,2.681199,3.655386,20.83314,13.68001,,-0.000109988002805039,,,,,,,,,,,,,,,,,,,,35.04881,-0.09221077
3490,2022/03/03 14:44:59,50654.3289,410.8311,1,20,4,0,0,0,-1.500174,3.827511,-5.741932486914,2.681199,3.655732,20.83314,13.68133,,-0.000109988002805039,0,3.22863793373108,0.30735969543457,,,,,,,,,,,,,,,,,35.30568,0.08027315
3491,2022/03/03 14:45:59,50714.3689,60.0009,1,21,4,0,0,0,0,3.877842,0,2.681199,3.655734,20.83314,13.68134,,0.000117247000162024,,,,,,,,,,,,,,,,,,,,35.46545,0.08845687
3492,2022/03/03 14:46:59,50774.3696,120.0016,1,21,4,0,0,0,0,3.884621,0,2.681199,3.655734,20.83314,13.68134,,0.00021461330470629,,,,,,,,,,,,,,,,,,,,35.50415,0.08256555
3493,2022/03/03 14:47:59,50834.3685,180.0005,1,21,4,0,0,0,0,3.889616,0,2.681199,3.655734,20.83314,13.68134,,0.0000849870193633251,,0,,,,,,,,,,,,,,,,,,35.32608,0.009506941
3494,2022/03/03 14:48:59,50894.3685,240.0005,1,21,4,0,0,0,0,3.893124,0,2.681199,3.655734,20.83314,13.68134,,0.000057455021305941,,,,,,,,,,,,,,,,,,,,35.34307,0.035851
3495,2022/03/03 14:49:59,50954.3683,300.0003,1,21,4,0,0,0,0,3.895711,0,2.681199,3.655734,20.83314,13.68134,,0.0000647989290882833,,0,,,,,,,,,,,,,,,,,,35.06347,0.04722238
3496,2022/03/03 14:50:59,51014.3689,360.0009,1,21,4,0,0,0,0,3.897155,0,2.681199,3.655734,20.83314,13.68134,,0.0000572179305891041,,,,,,,,,,,,,,,,,,,,34.99918,-0.1025045
3497,2022/03/03 14:51:59,51074.368,420,1,21,4,0,0,0,0,3.898282,0,2.681199,3.655734,20.83314,13.68134,,-0.0000130393500512582,,0,,,,,,,,,,,,,,,,,,34.95359,-0.02078176
3498,2022/03/03 14:52:59,51134.3685,480.0005,1,21,4,0,0,0,0,3.898911,0,2.681199,3.655734,20.83314,13.68134,,0.0000303038505080622,,,,,,,,,,,,,,,,,,,,35.11201,0.06761312
3499,2022/03/03 14:53:59,51194.3693,540.0013,1,21,4,0,0,0,0,3.899752,0,2.681199,3.655734,20.83314,13.68134,,0.000052550789405359,,0,,,,,,,,,,,,,,,,,,34.89906,-0.06097078
3500,2022/03/03 14:54:59,51254.3683,600.0003,1,21,4,0,0,0,0,3.900247,0,2.681199,3.655734,20.83314,13.68134,,0.0000268687399511691,,,,,,,,,,,,,,,,,,,,34.92693,0.01226664
3501,2022/03/03 14:55:59,51314.369,660.001,1,21,4,0,0,0,0,3.900477,0,2.681199,3.655734,20.83314,13.68134,,-0.0000239443907048553,,0,,,,,,,,,,,,,,,,,,34.91894,-0.07568002
3502,2022/03/03 14:56:59,51374.3681,720.0001,1,21,4,0,0,0,0,3.900771,0,2.681199,3.655734,20.83314,13.68134,,-0.0000304639106616378,,,,,,,,,,,,,,,,,,,,35.07411,0.06464005
3503,2022/03/03 14:57:59,51434.3689,780.0009,1,21,4,0,0,0,0,3.90115,0,2.681199,3.655734,20.83314,13.68134,,-0.00000090885589543177,,0,,,,,,,,,,,,,,,,,,34.94846,-0.05927801
3504,2022/03/03 14:58:59,51494.3685,840.0005,1,21,4,0,0,0,0,3.901671,0,2.681199,3.655734,20.83314,13.68134,,0.0000344546388078015,,,,,,,,,,,,,,,,,,,,34.92842,-0.07307172
3505,2022/03/03 14:59:59,51554.3686,900.0006,1,21,4,0,0,0,0,3.901703,0,2.681199,3.655734,20.83314,13.68134,,0.0000209411191463005,,0,,,,,,,,,,,,,,,,,,34.84855,-0.0856185
3506,2022/03/03 15:00:59,51614.3693,960.0013,1,21,4,0,0,0,0,3.901725,0,2.681199,3.655734,20.83314,13.68134,,0.000013276099707582,,,,,,,,,,,,,,,,,,,,35.09906,0.04259229
3507,2022/03/03 15:01:59,51674.3683,1020.0003,1,21,4,0,0,0,0,3.901865,0,2.681199,3.655734,20.83314,13.68134,,0.00000308218091049639,,0,,,,,,,,,,,,,,,,,,34.93011,-0.01753807
3508,2022/03/03 15:02:59,51734.3692,1080.0012,1,21,4,0,0,0,0,3.901836,0,2.681199,3.655734,20.83314,13.68134,,0.0000213776893360773,,,,,,,,,,,,,,,,,,,,34.96667,-0.007443428
3509,2022/03/03 15:03:59,51794.3688,1140.0008,1,21,4,0,0,0,0,3.90214,0,2.681199,3.655734,20.83314,13.68134,,-0.0000246947092819028,,0,,,,,,,,,,,,,,,,,,34.8849,-0.07823348
3510,2022/03/03 15:04:59,51854.3688,1200.0008,1,21,4,0,0,0,0,3.902324,0,2.681199,3.655734,20.83314,13.68134,,-0.0000109048296508263,,,,,,,,,,,,,,,,,,,,35.11518,-0.0003147125
3511,2022/03/03 15:05:59,51914.3687,1260.0007,1,21,4,0,0,0,0,3.902398,0,2.681199,3.655734,20.83314,13.68134,,0.0000143437600854668,,0,,,,,,,,,,,,,,,,,,35.15392,0.0711596
3512,2022/03/03 15:06:59,51974.3682,1320.0002,1,21,4,0,0,0,0,3.902431,0,2.681199,3.655734,20.83314,13.68134,,0.0000149750003402005,,,,,,,,,,,,,,,,,,,,34.98709,0.04244566
3513,2022/03/03 15:07:59,52034.3691,1380.0011,1,21,4,0,0,0,0,3.902462,0,2.681199,3.655734,20.83314,13.68134,,0.0000312146403302904,,0,,,,,,,,,,,,,,,,,,35.04624,0.01531243
3514,2022/03/03 15:08:59,52094.369,1440.001,1,21,4,0,0,0,0,3.90261,0,2.681199,3.655734,20.83314,13.68134,,-0.00000541312601853861,,,,,,,,,,,,,,,,,,,,35.13597,-0.03195763
3515,2022/03/03 15:09:59,52154.3682,1500.0002,1,21,4,0,0,0,0,3.902781,0,2.681199,3.655734,20.83314,13.68134,,-0.00000513650002176291,,0,,,,,,,,,,,,,,,,,,35.24619,0.0353992
3516,2022/03/03 15:10:59,52214.3687,1560.0007,1,21,4,0,0,0,0,3.902684,0,2.681199,3.655734,20.83314,13.68134,,0.0000156455298565561,,,,,,,,,,,,,,,,,,,,34.91078,-0.05118608
3517,2022/03/03 15:11:59,52274.3687,1620.0007,1,21,4,0,0,0,0,3.902485,0,2.681199,3.655734,20.83314,13.68134,,0.00000565033815291827,,0,,,,,,,,,,,,,,,,,,34.94443,-0.03998518
3518,2022/03/03 15:12:59,52334.3682,1680.0002,1,21,4,0,0,0,0,3.902756,0,2.681199,3.655734,20.83314,13.68134,,-0.00000825804909254657,,,,,,,,,,,,,,,,,,,,35.19475,0.03226876
3519,2022/03/03 15:13:59,52394.3683,1740.0003,1,21,4,0,0,0,0,3.903095,0,2.681199,3.655734,20.83314,13.68134,,-0.0000340600818162784,,0,,,,,,,,,,,,,,,,,,35.17726,0.01439452
3520,2022/03/03 15:14:59,52454.3681,1800.0001,1,21,4,0,0,0,0,3.902955,0,2.681199,3.655734,20.83314,13.68134,,-0.0000311353505821899,,,,,,,,,,,,,,,,,,,,35.03388,-0.006068945
3521,2022/03/03 15:14:59,52454.3697,1800.0017,1,21,4,0,0,0,0,3.902955,0,2.681199,3.655734,20.83314,13.68134,,-0.0000311353505821899,0,0,0,,,,,,,,,,,,,,,,,35.03388,-0.006068945
3522,2022/03/03 15:14:59,52454.3767,0.0013,1,22,4,0,0,0,0,3.903008,0,2.681199,3.655734,20.83314,13.68134,,-0.0000311353505821899,0,0,0,,,,,,,,,,,,,,,,,35.0338790949643,-0.00606938417290104
3523,2022/03/03 15:14:59,52454.3841,0.0018,1,23,5,0,0,0,0,3.903098,0,2.681199,3.655734,20.83314,13.68134,,-0.0000311353505821899,0,0,0,,,,,,,,,,,,,,,,,35.0338781382122,-0.00606984844139642
3524,2022/03/03 15:20:44,52799.4058,60.0012,1,14,5,0,0,0,0,3.903232,0,2.681199,3.655734,20.83314,13.68134,,-0.000019519189663697,,,,,,,,,,,,,,,,,,,,34.98927,-0.02771616
3525,2022/03/03 15:21:44,52859.4055,120.0009,1,14,5,0,0,0,0,3.903273,0,2.681199,3.655734,20.83314,13.68134,,-0.0000436243608419318,,,,,,,,,,,,,,,,,,,,34.9823,-0.02735853
3526,2022/03/03 15:22:44,52919.4053,180.0007,1,14,5,0,0,0,0,3.903247,0,2.681199,3.655734,20.83314,13.68134,,0.000010707980436564,,0,0,,,,,,,,,,,,,,,,,35.21083,0.07149577
3527,2022/03/03 15:23:44,52979.4052,240.0006,1,14,5,0,0,0,0,3.903413,0,2.681199,3.655734,20.83314,13.68134,,0.00000829756118037039,,,,,,,,,,,,,,,,,,,,35.17737,0.006113052
3528,2022/03/03 15:24:44,53039.406,300.0014,1,14,5,0,0,0,0,3.90344,0,2.681199,3.655734,20.83314,13.68134,,0.0000177411202457733,,0,0,,,,,,,,,,,,,,,,,35.16856,0.03907681
3529,2022/03/03 15:24:44,53039.4074,300.0028,1,14,5,0,0,0,0,3.90344,0,2.681199,3.655734,20.83314,13.68134,,0.0000177411202457733,0,0,0,,,,,,,,,,,,,,,,,35.16856,0.03907681
3530,2022/03/03 15:24:44,53039.6981,0.25,1,15,5,0,0,0,-1.769614,3.739049,-6.616673457086,2.680602,3.65575,20.83089,13.6814,,-0.0491964407265186,,0.0167895406484604,59.5608901977539,,,,,,,,,,,,,,,,,35.16856,0.03907681
3531,2022/03/03 15:24:44,53039.9493,0.5012,1,15,5,0,0,0,-3.296948,3.732884,-12.307124438032,2.679952,3.65575,20.82846,13.6814,,,,,,,,,,,,,,,,,,,,,,35.16856,0.03907681
3532,2022/03/03 15:24:44,53040.1989,0.7508,1,15,5,0,0,0,-4.491746,3.728004,-16.745247054984,2.679305,3.65575,20.82605,13.6814,,,,,,,,,,,,,,,,,,,,,,35.14733,0.005044937
3533,2022/03/03 15:24:45,53040.4484,1.0003,1,15,5,0,0,0,-5.469621,3.723955,-20.368622471055,2.678658,3.65575,20.82364,13.6814,,-0.0157832205295563,,0.157283797860146,10.3333301544189,,,,,,,,,,,,,,,,,35.14733,0.005044937
3534,2022/03/03 15:24:45,53040.6997,1.2516,1,15,5,0,0,0,-6.250112,3.720347,-23.252585428864,2.678006,3.65575,20.82122,13.6814,,,,,,,,,,,,,,,,,,,,,,35.14733,0.005044937
3535,2022/03/03 15:24:45,53040.9491,1.501,1,15,5,0,0,0,-6.860703,3.717479,-25.504519327737,2.677361,3.65575,20.81882,13.6814,,,,,,,,,,,,,,,,,,,,,,35.05676,-0.02830505
3536,2022/03/03 15:24:45,53041.1981,1.75,1,15,5,0,0,0,-7.360413,3.714439,-27.339805103307,2.676715,3.65575,20.81642,13.6814,,,,,,,,,,,,,,,,,,,,,,35.05676,-0.02830505
3537,2022/03/03 15:24:46,53041.4484,2.0003,1,15,5,0,0,0,-7.751248,3.711844,-28.771423381312,2.676065,3.65575,20.814,13.6814,,-0.0122336400672793,,0.2173230946064,6.01863193511963,,,,,,,,,,,,,,,,,35.05676,-0.02830505
3538,2022/03/03 15:24:46,53041.6997,2.2516,1,15,5,0,0,0,-8.071035,3.709329,-29.938124185515,2.675415,3.65575,20.81159,13.6814,,,,,,,,,,,,,,,,,,,,,,34.94915,-0.02830505
3539,2022/03/03 15:24:46,53041.9492,2.5011,1,15,5,0,0,0,-8.326192,3.707423,-30.868715723216,2.674768,3.65575,20.80919,13.6814,,,,,,,,,,,,,,,,,,,,,,34.94915,-0.02830505
3540,2022/03/03 15:24:46,53042.1986,2.7505,1,15,5,0,0,0,-8.52576,3.705132,-31.58906620032,2.674121,3.65575,20.8068,13.6814,,,,,,,,,,,,,,,,,,,,,,34.94915,-0.02830505
3541,2022/03/03 15:24:47,53042.4491,3.001,1,15,5,0,0,0,-8.689085,3.703152,-32.17700249592,2.673473,3.65575,20.80439,13.6814,,-0.00924832746386528,,0.293350994586945,4.40898180007935,,,,,,,,,,,,,,,,,34.90427,-0.04765153
3542,2022/03/03 15:24:47,53042.6989,3.2508,1,15,5,0,0,0,-8.819462,3.700901,-32.639955735262,2.672826,3.65575,20.802,13.6814,,,,,,,,,,,,,,,,,,,,,,34.90427,-0.04765153
3543,2022/03/03 15:24:47,53042.9485,3.5004,1,15,5,0,0,0,-8.921453,3.699353,-33.003603919909,2.67218,3.65575,20.79961,13.6814,,,,,,,,,,,,,,,,,,,,,,34.90427,-0.04765153
3544,2022/03/03 15:24:47,53043.1989,3.7508,1,15,5,0,0,0,-9.004925,3.69733,-33.29417935025,2.671531,3.65575,20.79721,13.6814,,,,,,,,,,,,,,,,,,,,,,34.93179,0.008598566
3545,2022/03/03 15:24:48,53043.4484,4.0003,1,15,5,0,0,0,-9.070183,3.695925,-33.522716104275,2.670885,3.65575,20.79482,13.6814,,-0.0062508461996913,,0.346201211214066,3.13060307502747,,,,,,,,,,,,,,,,,34.93179,0.008598566
3546,2022/03/03 15:24:48,53043.6986,4.2505,1,15,5,0,0,0,-9.123562,3.693879,-33.701334076998,2.670242,3.65575,20.79244,13.6814,,,,,,,,,,,,,,,,,,,,,,35.06334,0.008598566
3547,2022/03/03 15:24:48,53043.9493,4.5012,1,15,5,0,0,0,-9.166123,3.692684,-33.847595744132,2.669588,3.65575,20.79003,13.6814,,,,,,,,,,,,,,,,,,,,,,35.06334,0.008598566
3548,2022/03/03 15:24:48,53044.1988,4.7507,1,15,5,0,0,0,-9.199385,3.690975,-33.954700050375,2.66894,3.65575,20.78763,13.6814,,,,,,,,,,,,,,,,,,,,,,35.06334,0.008598566
3549,2022/03/03 15:24:49,53044.4493,5.0012,1,15,5,0,0,0,-9.22663,3.689464,-34.04131922632,2.668292,3.65575,20.78524,13.6814,,-0.00631463108584285,,0.408974587917328,2.68337607383728,,,,,,,,,,,,,,,,,35.15866,0.07089853
3550,2022/03/03 15:24:49,53044.6987,5.2506,1,15,5,0,0,0,-9.248459,3.688059,-34.108862451081,2.667646,3.65575,20.78286,13.6814,,,,,,,,,,,,,,,,,,,,,,35.15866,0.07089853
3551,2022/03/03 15:24:49,53044.9484,5.5003,1,15,5,0,0,0,-9.265638,3.686672,-34.159368176736,2.666996,3.65575,20.78047,13.6814,,,,,,,,,,,,,,,,,,,,,,35.15866,0.07089853
3552,2022/03/03 15:24:49,53045.1987,5.7506,1,15,5,0,0,0,-9.279669,3.685056,-34.196099926464,2.666348,3.65575,20.77808,13.6814,,,,,,,,,,,,,,,,,,,,,,35.28586,0.03974915
3553,2022/03/03 15:24:50,53045.4485,6.0004,1,15,5,0,0,0,-9.290861,3.684061,-34.228098666521,2.665701,3.65575,20.77569,13.6814,,-0.00485885282978415,,0.458642691373825,,,,,,,,,,,,,,,,,,35.28586,0.03974915
3554,2022/03/03 15:24:50,53045.6996,6.2515,1,15,5,0,0,0,-9.299542,3.682423,-34.244847350266,2.66505,3.65575,20.77329,13.6814,,,,,,,,,,,,,,,,,,,,,,35.28586,0.03974915
3555,2022/03/03 15:24:50,53045.9485,6.5004,1,15,5,0,0,0,-9.306674,3.681561,-34.263088038114,2.664404,3.65575,20.77092,13.6814,,,,,,,,,,,,,,,,,,,,,,35.23173,0.03974915
3556,2022/03/03 15:24:50,53046.1996,6.7515,1,15,5,0,0,0,-9.312304,3.679878,-34.268142618912,2.663754,3.65575,20.76852,13.6814,,,,,,,,,,,,,,,,,,,,,,35.23173,0.03974915
3557,2022/03/03 15:24:51,53046.4493,7.0012,1,15,5,0,0,0,-9.316741,3.679151,-34.277696966891,2.663108,3.65575,20.76615,13.6814,,-0.0049603502266109,,0.502073526382446,2.08971810340881,,,,,,,,,,,,,,,,,35.23173,0.03974915
3558,2022/03/03 15:24:51,53046.6989,7.2508,1,15,5,0,0,0,-9.320352,3.677797,-34.278362624544,2.662461,3.65575,20.76377,13.6814,,,,,,,,,,,,,,,,,,,,,,35.13816,-0.04615664
3559,2022/03/03 15:24:51,53046.9484,7.5003,1,15,5,0,0,0,-9.323255,3.67694,-34.2810492397,2.661817,3.65575,20.7614,13.6814,,,,,,,,,,,,,,,,,,,,,,35.13816,-0.04615664
3560,2022/03/03 15:24:51,53047.2003,7.7522,1,15,5,0,0,0,-9.325635,3.675553,-34.276865701155,2.661163,3.65575,20.759,13.6814,,,,,,,,,,,,,,,,,,,,,,35.13816,-0.04615664
3561,2022/03/03 15:24:52,53047.4492,8.0011,1,15,5,0,0,0,-9.327556,3.674689,-34.275867430084,2.660516,3.65575,20.75662,13.6814,,-0.00460323318839073,,0.571733772754669,,,,,,,,,,,,,,,,,,35.09649,-0.01302242
3562,2022/03/03 15:24:52,53047.6997,8.2516,1,15,5,0,0,0,-9.329107,3.673371,-34.269271109697,2.659868,3.65575,20.75424,13.6814,,,,,,,,,,,,,,,,,,,,,,35.09649,-0.01302242
3563,2022/03/03 15:24:52,53047.9483,8.5002,1,15,5,0,0,0,-9.330298,3.672441,-34.264968917418,2.659226,3.65575,20.75188,13.6814,,,,,,,,,,,,,,,,,,,,,,35.09649,-0.01302242
3564,2022/03/03 15:24:52,53048.1989,8.7508,1,15,5,0,0,0,-9.331234,3.671308,-34.257834034072,2.658575,3.65575,20.74949,13.6814,,,,,,,,,,,,,,,,,,,,,,34.96139,-0.01302242
3565,2022/03/03 15:24:53,53048.4499,9.0018,1,15,5,0,0,0,-9.331916,3.670474,-34.252555048184,2.657926,3.65575,20.7471,13.6814,,-0.0046093100681901,,,1.6905699968338,,,,,,,,,,,,,,,,,34.96139,-0.01302242
3566,2022/03/03 15:24:53,53048.6998,9.2517,1,15,5,0,0,0,-9.332479,3.669426,-34.244841087054,2.657276,3.65575,20.74472,13.6814,,,,,,,,,,,,,,,,,,,,,,34.97791,-0.03705621
3567,2022/03/03 15:24:53,53048.9493,9.5012,1,15,5,0,0,0,-9.332958,3.668483,-34.237797762714,2.65663,3.65575,20.74235,13.6814,,,,,,,,,,,,,,,,,,,,,,34.97791,-0.03705621
3568,2022/03/03 15:24:53,53049.1989,9.7508,1,15,5,0,0,0,-9.333341,3.667264,-34.227825449024,2.655982,3.65575,20.73997,13.6814,,,,,,,,,,,,,,,,,,,,,,34.97791,-0.03705621
3569,2022/03/03 15:24:54,53049.4493,10.0012,1,15,5,0,0,0,-9.333676,3.666615,-34.22299642674,2.655334,3.65575,20.7376,13.6814,,-0.00398047314956784,,0.629803121089935,,,,,,,,,,,,,,,,,,35.0707,0.02899766
3570,2022/03/03 15:24:54,53049.4507,10.0026,1,15,5,0,0,0,-9.333676,3.666615,-34.22299642674,2.65533,3.65575,20.73758,13.6814,,-0.00398047314956784,0,0.629803121089935,1.6905699968338,,,,,,,,,,,,,,,,,35.0707,0.02899766
3571,2022/03/03 15:24:55,53050.4909,1.0003,1,16,5,0,0,0,0,3.837239,0,2.655323,3.65575,20.73756,13.6814,,0.00927379168570042,,,,,,,,,,,,,,,,,,,,35.20306,0.02899766
3572,2022/03/03 15:24:56,53051.4915,2.0009,1,16,5,0,0,0,0,3.842793,0,2.655323,3.65575,20.73756,13.6814,,0.00423963414505124,,,,,,,,,,,,,,,,,,,,35.25911,0.05887747
3573,2022/03/03 15:24:57,53052.4908,3.0002,1,16,5,0,0,0,0,3.846112,0,2.655323,3.65575,20.73756,13.6814,,0.00399995408952236,,,,,,,,,,,,,,,,,,,,35.28234,0.03909945
3574,2022/03/03 15:24:58,53053.4907,4.0001,1,16,5,0,0,0,0,3.848591,0,2.655323,3.65575,20.73756,13.6814,,0.00340646994300187,,,,,,,,,,,,,,,,,,,,35.13119,-0.07907391
3575,2022/03/03 15:24:59,53054.4907,5.0001,1,16,5,0,0,0,0,3.851002,0,2.655323,3.65575,20.73756,13.6814,,0.00253265211358666,,,,,,,,,,,,,,,,,,,,35.08558,-0.01318336
3576,2022/03/03 15:25:00,53055.4917,6.0011,1,16,5,0,0,0,0,3.852837,0,2.655323,3.65575,20.73756,13.6814,,0.00227855308912694,,,,,,,,,,,,,,,,,,,,35.07142,-0.005493164
3577,2022/03/03 15:25:01,53056.4916,7.001,1,16,5,0,0,0,0,3.854692,0,2.655323,3.65575,20.73756,13.6814,,0.00203902996145189,,,,,,,,,,,,,,,,,,,,35.24484,0.05419374
3578,2022/03/03 15:25:02,53057.4915,8.0009,1,16,5,0,0,0,0,3.855847,0,2.655323,3.65575,20.73756,13.6814,,0.00191493798047304,,,,,,,,,,,,,,,,,,,,35.40852,0.05115032
