Repository: HVES-Battery-Testing-Consortium/LG-HG2

# Battery Testing Consortium (BTC)
The Battery Testing Consortium (BTC) has been developed within the High Voltage and Energy Storage Lab at Oxford Brookes University to provide accurate and comprehensive cell data to Formula Student Electric teams. Through the BTC, we aim to provide FS teams with information for improved and informed decisions for cell selection, pack architecture design, thermal cooling requirements, and end of life predictions. A range of tests are completed to provide a comprehensive electrochemical lithium-ion characterisation for modelling, validation, and battery management parameterisation.

File: Data/Round1/LG_HG2/Package 1/220228_BTC_HPPC_EIS_LG_HG2_2_35C/220228_BTC_HPPC_EIS_LG_HG2_2_35C_Channel_3_Wb_1.CSV (part 19 of 44)
Data_Point,Date_Time,Test_Time(s),Step_Time(s),Cycle_Index,Step_Index,TC_Counter1,TC_Counter2,TC_Counter3,TC_Counter4,Current(A),Voltage(V),Power(W),Charge_Capacity(Ah),Discharge_Capacity(Ah),Charge_Energy(Wh),Discharge_Energy(Wh),ACR(Ohm),dV/dt(V/s),Internal_Resistance(Ohm),dQ/dV(Ah/V),dV/dQ(V/Ah),MetaCode_MV_UD1,MetaCode_MV_UD2,MetaCode_MV_UD3,MetaCode_MV_UD4,MetaCode_MV_UD5,MetaCode_MV_UD6,MetaCode_MV_UD7,MetaCode_MV_UD8,MetaCode_MV_UD9,MetaCode_MV_UD10,MetaCode_MV_UD11,MetaCode_MV_UD12,MetaCode_MV_UD13,MetaCode_MV_UD14,MetaCode_MV_UD15,MetaCode_MV_UD16,Aux_Temperature_1(C),Aux_dT/dt_1(C)
3811,2022/03/03 16:13:05,55940.6883,9.0002,1,15,6,0,0,0,-9.332314,3.606269,-33.654834676466,2.637249,3.826964,20.67347,14.33206,,,,,,,,,,,,,,,,,,,,,,35.15898,-0.00828743
3812,2022/03/03 16:13:05,55940.9389,9.2508,1,15,6,0,0,0,-9.332914,3.605303,-33.647982842942,2.636595,3.826964,20.67112,14.33206,,,,,,,,,,,,,,,,,,,,,,35.15898,-0.00828743
3813,2022/03/03 16:13:05,55941.1884,9.5003,1,15,6,0,0,0,-9.333341,3.60447,-33.64174763427,2.63595,3.826964,20.66879,14.33206,,,,,,,,,,,,,,,,,,,,,,34.93333,-0.00828743
3814,2022/03/03 16:13:06,55941.4396,9.7515,1,15,6,0,0,0,-9.333668,3.603703,-33.635767372604,2.635299,3.826964,20.66644,14.33206,,-0.00311632710509002,,0.697537899017334,1.51472496986389,,,,,,,,,,,,,,,,,34.93333,-0.00828743
3815,2022/03/03 16:13:06,55941.6893,10.0012,1,15,6,0,0,0,-9.333935,3.602644,-33.62684492414,2.634653,3.826964,20.66411,14.33206,,,,,,,,,,,,,,,,,,,,,,34.93333,-0.00828743
3816,2022/03/03 16:13:06,55941.6906,10.0025,1,15,6,0,0,0,-9.333935,3.602644,-33.62684492414,2.634653,3.826964,20.66411,14.33206,,-0.00328789092600346,0,0.697537899017334,1.51472496986389,,,,,,,,,,,,,,,,,34.93333,-0.00828743
3817,2022/03/03 16:13:07,55942.7317,1.0009,1,16,6,0,0,0,0,3.773693,0,2.634638,3.826964,20.66406,14.33206,,0.0100220898166299,,,,,,,,,,,,,,,,,,,,35.18038,0.06780863
3818,2022/03/03 16:13:08,55943.7315,2.0007,1,16,6,0,0,0,0,3.778716,0,2.634638,3.826964,20.66406,14.33206,,0.00431614881381392,,,,,,,,,,,,,,,,,,,,35.26568,0.06780863
3819,2022/03/03 16:13:09,55944.7308,3,1,16,6,0,0,0,0,3.78225,0,2.634638,3.826964,20.66406,14.33206,,0.00317349191755056,,,,,,,,,,,,,,,,,,,,35.00315,-0.04641414
3820,2022/03/03 16:13:10,55945.7308,4,1,16,6,0,0,0,0,3.784828,0,2.634638,3.826964,20.66406,14.33206,,0.0036777718923986,,,,,,,,,,,,,,,,,,,,35.01167,-0.04641414
3821,2022/03/03 16:13:11,55946.7317,5.0009,1,16,6,0,0,0,0,3.786656,0,2.634638,3.826964,20.66406,14.33206,,0.00222590006887913,,,,,,,,,,,,,,,,,,,,35.27705,0.08559465
3822,2022/03/03 16:13:12,55947.7308,6,1,16,6,0,0,0,0,3.788597,0,2.634638,3.826964,20.66406,14.33206,,0.00193229597061872,,,,,,,,,,,,,,,,,,,,35.06401,-0.03221273
3823,2022/03/03 16:13:13,55948.731,7.0002,1,16,6,0,0,0,0,3.790168,0,2.634638,3.826964,20.66406,14.33206,,0.00180173094850034,,,,,,,,,,,,,,,,,,,,34.96339,-0.06580591
3824,2022/03/03 16:13:14,55949.7318,8.001,1,16,6,0,0,0,0,3.791499,0,2.634638,3.826964,20.66406,14.33206,,0.00135100504849106,,,,,,,,,,,,,,,,,,,,35.31136,0.04800916
3825,2022/03/03 16:13:15,55950.7309,9.0001,1,16,6,0,0,0,0,3.792857,0,2.634638,3.826964,20.66406,14.33206,,,,,,,,,,,,,,,,,,,,,,35.21505,0.03063202
3826,2022/03/03 16:13:16,55951.731,10.0002,1,16,6,0,0,0,0,3.793963,0,2.634638,3.826964,20.66406,14.33206,,0.00177822099067271,,,,,,,,,,,,,,,,,,,,35.00386,-0.06599665
3827,2022/03/03 16:13:17,55952.7308,11,1,16,6,0,0,0,0,3.794899,0,2.634638,3.826964,20.66406,14.33206,,0.00104500504676253,,,,,,,,,,,,,,,,,,,,35.26568,0.08182049
3828,2022/03/03 16:13:18,55953.7311,12.0003,1,16,6,0,0,0,0,3.795914,0,2.634638,3.826964,20.66406,14.33206,,,,,,,,,,,,,,,,,,,,,,35.28116,0.004837513
3829,2022/03/03 16:13:19,55954.7308,13,1,16,6,0,0,0,0,3.79658,0,2.634638,3.826964,20.66406,14.33206,,0.00098307675216347,,,,,,,,,,,,,,,,,,,,35.01134,-0.08432031
3830,2022/03/03 16:13:20,55955.7311,14.0003,1,16,6,0,0,0,0,3.797368,0,2.634638,3.826964,20.66406,14.33206,,,,,,,,,,,,,,,,,,,,,,35.08441,0.02283573
3831,2022/03/03 16:13:21,55956.7309,15.0001,1,16,6,0,0,0,0,3.798029,0,2.634638,3.826964,20.66406,14.33206,,,,,,,,,,,,,,,,,,,,,,35.29388,0.02283573
3832,2022/03/03 16:13:22,55957.731,16.0002,1,16,6,0,0,0,0,3.798681,0,2.634638,3.826964,20.66406,14.33206,,0.000646675820462406,,,,,,,,,,,,,,,,,,,,35.12009,-0.05881667
3833,2022/03/03 16:13:23,55958.7311,17.0003,1,16,6,0,0,0,0,3.799296,0,2.634638,3.826964,20.66406,14.33206,,,,,,,,,,,,,,,,,,,,,,34.97855,-0.05881667
3834,2022/03/03 16:13:24,55959.7319,18.0011,1,16,6,0,0,0,0,3.799818,0,2.634638,3.826964,20.66406,14.33206,,0.000616024772170931,,,,,,,,,,,,,,,,,,,,35.32698,0.04691482
3835,2022/03/03 16:13:25,55960.7312,19.0004,1,16,6,0,0,0,0,3.800014,0,2.634638,3.826964,20.66406,14.33206,,,,,,,,,,,,,,,,,,,,,,35.26602,0.04691482
3836,2022/03/03 16:13:26,55961.7319,20.0011,1,16,6,0,0,0,0,3.800441,0,2.634638,3.826964,20.66406,14.33206,,,,,,,,,,,,,,,,,,,,,,35.06926,-0.0805366
3837,2022/03/03 16:13:27,55962.7318,21.001,1,16,6,0,0,0,0,3.801148,0,2.634638,3.826964,20.66406,14.33206,,0.000547148694749922,,,,,,,,,,,,,,,,,,,,35.21676,0.001757145
3838,2022/03/03 16:13:28,55963.7312,22.0004,1,16,6,0,0,0,0,3.801563,0,2.634638,3.826964,20.66406,14.33206,,,,,,,,,,,,,,,,,,,,,,35.36179,0.08965969
3839,2022/03/03 16:13:29,55964.731,23.0002,1,16,6,0,0,0,0,3.801855,0,2.634638,3.826964,20.66406,14.33206,,,,,,,,,,,,,,,,,,,,,,34.98246,-0.05169392
3840,2022/03/03 16:13:30,55965.7311,24.0003,1,16,6,0,0,0,0,3.80232,0,2.634638,3.826964,20.66406,14.33206,,,,,,,,,,,,,,,,,,,,,,35.09969,-0.03021479
3841,2022/03/03 16:13:31,55966.7318,25.001,1,16,6,0,0,0,0,3.802753,0,2.634638,3.826964,20.66406,14.33206,,0.000336289289407432,,,,,,,,,,,,,,,,,,,,35.35227,0.07893324
3842,2022/03/03 16:13:32,55967.7319,26.0011,1,16,6,0,0,0,0,3.802744,0,2.634638,3.826964,20.66406,14.33206,,,,,,,,,,,,,,,,,,,,,,35.11803,-0.07320166
3843,2022/03/03 16:13:33,55968.732,27.0012,1,16,6,0,0,0,0,3.803311,0,2.634638,3.826964,20.66406,14.33206,,,,,,,,,,,,,,,,,,,,,,35.06842,-0.01550078
3844,2022/03/03 16:13:34,55969.731,28.0002,1,16,6,0,0,0,0,3.80378,0,2.634638,3.826964,20.66406,14.33206,,,,,,,,,,,,,,,,,,,,,,35.31817,-0.01550078
3845,2022/03/03 16:13:35,55970.731,29.0002,1,16,6,0,0,0,0,3.804096,0,2.634638,3.826964,20.66406,14.33206,,,,,,,,,,,,,,,,,,,,,,35.18415,-0.0418818
3846,2022/03/03 16:13:36,55971.7309,30.0001,1,16,6,0,0,0,0,3.804333,0,2.634638,3.826964,20.66406,14.33206,,0.000276193197350949,,,,,,,,,,,,,,,,,,,,35.06979,-0.0418818
3847,2022/03/03 16:13:37,55972.7314,31.0006,1,16,6,0,0,0,0,3.804428,0,2.634638,3.826964,20.66406,14.33206,,,,,,,,,,,,,,,,,,,,,,35.22985,0.06397843
3848,2022/03/03 16:13:38,55973.7311,32.0003,1,16,6,0,0,0,0,3.804807,0,2.634638,3.826964,20.66406,14.33206,,,,,,,,,,,,,,,,,,,,,,35.30999,0.06397843
3849,2022/03/03 16:13:39,55974.7312,33.0004,1,16,6,0,0,0,0,3.805147,0,2.634638,3.826964,20.66406,14.33206,,,,,,,,,,,,,,,,,,,,,,35.12146,-0.03387213
3850,2022/03/03 16:13:40,55975.7321,34.0013,1,16,6,0,0,0,0,3.805374,0,2.634638,3.826964,20.66406,14.33206,,,,,,,,,,,,,,,,,,,,,,35.11178,-0.02937317
3851,2022/03/03 16:13:41,55976.7312,35.0004,1,16,6,0,0,0,0,3.805458,0,2.634638,3.826964,20.66406,14.33206,,,,,,,,,,,,,,,,,,,,,,35.34091,0.09795189
3852,2022/03/03 16:13:42,55977.7312,36.0004,1,16,6,0,0,0,0,3.805481,0,2.634638,3.826964,20.66406,14.33206,,0.000203834599233232,,,,,,,,,,,,,,,,,,,,35.02732,-0.02749443
3853,2022/03/03 16:13:43,55978.7312,37.0004,1,16,6,0,0,0,0,3.805666,0,2.634638,3.826964,20.66406,14.33206,,,,,,,,,,,,,,,,,,,,,,35.02695,-0.07061839
3854,2022/03/03 16:13:44,55979.7311,38.0003,1,16,6,0,0,0,0,3.805773,0,2.634638,3.826964,20.66406,14.33206,,,,,,,,,,,,,,,,,,,,,,35.25394,0.07093549
3855,2022/03/03 16:13:45,55980.7312,39.0004,1,16,6,0,0,0,0,3.806057,0,2.634638,3.826964,20.66406,14.33206,,,,,,,,,,,,,,,,,,,,,,35.17513,-0.02462864
3856,2022/03/03 16:13:46,55981.7313,40.0005,1,16,6,0,0,0,0,3.805884,0,2.634638,3.826964,20.66406,14.33206,,,,,,,,,,,,,,,,,,,,,,35.01389,-0.05038738
3857,2022/03/03 16:13:46,55981.7327,40.0019,1,16,6,0,0,0,0,3.805884,0,2.634638,3.826964,20.66406,14.33206,,0.000203834599233232,0,0,0,,,,,,,,,,,,,,,,,35.01389,-0.05038738
3858,2022/03/03 16:13:46,55982.0227,0.2508,1,17,6,0,0,0,1.863487,3.838609,7.153197969583,2.634761,3.827053,20.66453,14.33241,,0.0672160610556602,,0.00137745204847306,725.97802734375,,,,,,,,,,,,,,,,,35.15423,-0.05038738
3859,2022/03/03 16:13:46,55982.2721,0.5002,1,17,6,0,0,0,1.863579,3.839828,7.155822824412,2.63489,3.827053,20.66503,14.33241,,,,,,,,,,,,,,,,,,,,,,35.15423,-0.05038738
3860,2022/03/03 16:13:47,55982.5234,0.7515,1,17,6,0,0,0,1.863503,3.840287,7.156386345361,2.63502,3.827053,20.66553,14.33241,,0.00646479008719325,,,,,,,,,,,,,,,,,,,,35.15423,-0.05038738
3861,2022/03/03 16:13:47,55982.7723,1.0004,1,17,6,0,0,0,1.863724,3.84134,7.15919755016,2.635149,3.827053,20.66602,14.33241,,,,,,,,,,,,,,,,,,,,,,35.37757,0.1136494
3862,2022/03/03 16:13:47,55983.0225,1.2506,1,17,6,0,0,0,1.86393,3.841725,7.16070647925,2.635278,3.827053,20.66652,14.33241,,,,,,,,,,,,,,,,,,,,,,35.37757,0.1136494
3863,2022/03/03 16:13:47,55983.272,1.5001,1,17,6,0,0,0,1.864479,3.842208,7.163716129632,2.635407,3.827053,20.66701,14.33241,,,,,,,,,,,,,,,,,,,,,,35.37757,0.1136494
3864,2022/03/03 16:13:48,55983.5226,1.7507,1,17,6,0,0,0,1.864868,3.842679,7.166089101372,2.635537,3.827053,20.66751,14.33241,,0.00245066406205297,,0.145068198442459,,,,,,,,,,,,,,,,,,35.28214,-0.02982259
3865,2022/03/03 16:13:48,55983.7721,2.0002,1,17,6,0,0,0,1.865067,3.842988,7.167430100196,2.635666,3.827053,20.66801,14.33241,,,,,,,,,,,,,,,,,,,,,,35.28214,-0.02982259
3866,2022/03/03 16:13:48,55984.0225,2.2506,1,17,6,0,0,0,1.865181,3.843493,7.168810117233,2.635795,3.827053,20.6685,14.33241,,,,,,,,,,,,,,,,,,,,,,35.28214,-0.02982259
3867,2022/03/03 16:13:48,55984.2729,2.501,1,17,6,0,0,0,1.864883,3.843931,7.168481575073,2.635925,3.827053,20.669,14.33241,,,,,,,,,,,,,,,,,,,,,,35.09679,-0.02982259
3868,2022/03/03 16:13:49,55984.5226,2.7507,1,17,6,0,0,0,1.86441,3.84444,7.1676123804,2.636054,3.827053,20.6695,14.33241,,0.00192225794307888,,,,,,,,,,,,,,,,,,,,35.09679,-0.02982259
3869,2022/03/03 16:13:49,55984.7721,3.0002,1,17,6,0,0,0,1.864388,3.844563,7.167757122444,2.636183,3.827053,20.67,14.33241,,,,,,,,,,,,,,,,,,,,,,34.99161,-0.09078979
3870,2022/03/03 16:13:49,55985.0233,3.2514,1,17,6,0,0,0,1.864555,3.845125,7.169447044375,2.636313,3.827053,20.6705,14.33241,,,,,,,,,,,,,,,,,,,,,,34.99161,-0.09078979
3871,2022/03/03 16:13:49,55985.2728,3.5009,1,17,6,0,0,0,1.864975,3.845355,7.171490941125,2.636442,3.827053,20.67099,14.33241,,,,,,,,,,,,,,,,,,,,,,34.99161,-0.09078979
3872,2022/03/03 16:13:50,55985.5225,3.7506,1,17,6,0,0,0,1.864975,3.845646,7.17203364885,2.636572,3.827053,20.67149,14.33241,,,,,,,,,,,,,,,,,,,,,,35.2064,0.06712198
3873,2022/03/03 16:13:50,55985.7729,4.001,1,17,6,0,0,0,1.865036,3.845965,7.17286317974,2.636701,3.827053,20.67199,14.33241,,,,,,,,,,,,,,,,,,,,,,35.2064,0.06712198
3874,2022/03/03 16:13:50,55986.0231,4.2512,1,17,6,0,0,0,1.865013,3.846426,7.173634493538,2.636831,3.827053,20.67249,14.33241,,,,,,,,,,,,,,,,,,,,,,35.2064,0.06712198
3875,2022/03/03 16:13:50,55986.2722,4.5003,1,17,6,0,0,0,1.865143,3.846544,7.174354615792,2.63696,3.827053,20.67299,14.33241,,,,,,,,,,,,,,,,,,,,,,35.29728,0.06712198
3876,2022/03/03 16:13:51,55986.5227,4.7508,1,17,6,0,0,0,1.864723,3.847136,7.173842983328,2.637089,3.827053,20.67348,14.33241,,0.00126985204406083,,,,,,,,,,,,,,,,,,,,35.29728,0.06712198
3877,2022/03/03 16:13:51,55986.7731,5.0012,1,17,6,0,0,0,1.864868,3.847247,7.174607818396,2.637219,3.827053,20.67398,14.33241,,,,,,,,,,,,,,,,,,,,,,35.29728,0.06712198
3878,2022/03/03 16:13:51,55987.0226,5.2507,1,17,6,0,0,0,1.864754,3.847777,7.175157551858,2.637348,3.827053,20.67448,14.33241,,,,,,,,,,,,,,,,,,,,,,35.15492,-0.0160861
3879,2022/03/03 16:13:51,55987.2721,5.5002,1,17,6,0,0,0,1.864891,3.847786,7.175701481326,2.637478,3.827053,20.67497,14.33241,,,,,,,,,,,,,,,,,,,,,,35.15492,-0.0160861
3880,2022/03/03 16:13:52,55987.5235,5.7516,1,17,6,0,0,0,1.864906,3.848175,7.17648464655,2.637608,3.827053,20.67548,14.33241,,0.00134254503063858,,0.357851386070251,3.93234896659851,,,,,,,,,,,,,,,,,35.15492,-0.0160861
3881,2022/03/03 16:13:52,55987.7729,6.001,1,17,6,0,0,0,1.864647,3.84844,7.17598210068,2.637737,3.827053,20.67597,14.33241,,,,,,,,,,,,,,,,,,,,,,35.01608,-0.04338741
3882,2022/03/03 16:13:52,55988.0224,6.2505,1,17,6,0,0,0,1.864578,3.848951,7.176669357678,2.637866,3.827053,20.67647,14.33241,,,,,,,,,,,,,,,,,,,,,,35.01608,-0.04338741
3883,2022/03/03 16:13:52,55988.2721,6.5002,1,17,6,0,0,0,1.864479,3.848764,7.175939653956,2.637995,3.827053,20.67697,14.33241,,,,,,,,,,,,,,,,,,,,,,35.01608,-0.04338741
3884,2022/03/03 16:13:53,55988.5225,6.7506,1,17,6,0,0,0,1.8647,3.84924,7.177677828,2.638125,3.827053,20.67747,14.33241,,,,,,,,,,,,,,,,,,,,,,35.11668,-0.04338741
3885,2022/03/03 16:13:53,55988.7722,7.0003,1,17,6,0,0,0,1.864998,3.849496,7.179302341008,2.638254,3.827053,20.67797,14.33241,,,,,,,,,,,,,,,,,,,,,,35.11668,-0.04338741
3886,2022/03/03 16:13:53,55989.0226,7.2507,1,17,6,0,0,0,1.865112,3.849818,7.180341749616,2.638383,3.827053,20.67846,14.33241,,,,,,,,,,,,,,,,,,,,,,35.11668,-0.04338741
3887,2022/03/03 16:13:53,55989.2729,7.501,1,17,6,0,0,0,1.865257,3.849881,7.181017484417,2.638514,3.827053,20.67896,14.33241,,,,,,,,,,,,,,,,,,,,,,35.27811,0.08188248
3888,2022/03/03 16:13:54,55989.5234,7.7515,1,17,6,0,0,0,1.865166,3.850585,7.18198022211,2.638644,3.827053,20.67946,14.33241,,0.000964193721301854,,,,,,,,,,,,,,,,,,,,35.27811,0.08188248
3889,2022/03/03 16:13:54,55989.7729,8.001,1,17,6,0,0,0,1.865112,3.85036,7.18135264032,2.638772,3.827053,20.67996,14.33241,,,,,,,,,,,,,,,,,,,,,,35.28166,0.001111031
3890,2022/03/03 16:13:54,55990.0233,8.2514,1,17,6,0,0,0,1.865013,3.850742,7.181683889646,2.638902,3.827053,20.68046,14.33241,,,,,,,,,,,,,,,,,,,,,,35.28166,0.001111031
3891,2022/03/03 16:13:54,55990.2722,8.5003,1,17,6,0,0,0,1.865036,3.850865,7.18200185614,2.63903,3.827053,20.68095,14.33241,,,,,,,,,,,,,,,,,,,,,,35.28166,0.001111031
3892,2022/03/03 16:13:55,55990.5227,8.7508,1,17,6,0,0,0,1.865143,3.851469,7.183540445067,2.639161,3.827053,20.68145,14.33241,,,,,,,,,,,,,,,,,,,,,,35.06485,0.001111031
3893,2022/03/03 16:13:55,55990.773,9.0011,1,17,6,0,0,0,1.865311,3.851325,7.183918887075,2.63929,3.827053,20.68195,14.33241,,,,,,,,,,,,,,,,,,,,,,35.06485,0.001111031
3894,2022/03/03 16:13:55,55991.0236,9.2517,1,17,6,0,0,0,1.865166,3.851718,7.184093455188,2.63942,3.827053,20.68245,14.33241,,,,,,,,,,,,,,,,,,,,,,35.06485,0.001111031
3895,2022/03/03 16:13:55,55991.2722,9.5003,1,17,6,0,0,0,1.864929,3.851602,7.182964266258,2.639549,3.827053,20.68295,14.33241,,,,,,,,,,,,,,,,,,,,,,35.00861,-0.08532763
3896,2022/03/03 16:13:56,55991.5227,9.7508,1,17,6,0,0,0,1.864815,3.852029,7.183321459635,2.639678,3.827053,20.68345,14.33241,,0.000969505228567868,,,,,,,,,,,,,,,,,,,,35.00861,-0.08532763
3897,2022/03/03 16:13:56,55991.773,10.0011,1,17,6,0,0,0,1.864777,3.852216,7.183523795832,2.639807,3.827053,20.68395,14.33241,,,,,,,,,,,,,,,,,,,,,,35.00861,-0.08532763
3898,2022/03/03 16:13:56,55991.7736,10.0017,1,17,6,0,0,0,1.864777,3.852216,7.183523795832,2.639808,3.827053,20.68395,14.33241,,0.000969505228567868,0,0.357851386070251,3.93234896659851,,,,,,,,,,,,,,,,,35.00861,-0.08532763
3899,2022/03/03 16:13:57,55992.814,1.0004,1,18,6,0,0,0,0,3.818418,0,2.639811,3.827053,20.68396,14.33241,,-0.00364491809159517,,,,,,,,,,,,,,,,,,,,35.33566,0.06546736
3900,2022/03/03 16:13:58,55993.8139,2.0003,1,18,6,0,0,0,0,3.817568,0,2.639811,3.827053,20.68396,14.33241,,,,,,,,,,,,,,,,,,,,,,35.16885,-0.0153935
3901,2022/03/03 16:13:59,55994.8147,3.0011,1,18,6,0,0,0,0,3.816865,0,2.639811,3.827053,20.68396,14.33241,,-0.000988224986940622,,,,,,,,,,,,,,,,,,,,35.10397,-0.04391193
3902,2022/03/03 16:14:00,55995.8138,4.0002,1,18,6,0,0,0,0,3.816257,0,2.639811,3.827053,20.68396,14.33241,,,,,,,,,,,,,,,,,,,,,,35.32479,0.09264469
3903,2022/03/03 16:14:01,55996.8145,5.0009,1,18,6,0,0,0,0,3.816299,0,2.639811,3.827053,20.68396,14.33241,,,,,,,,,,,,,,,,,,,,,,35.27299,-0.01618981
3904,2022/03/03 16:14:02,55997.8138,6.0002,1,18,6,0,0,0,0,3.815933,0,2.639811,3.827053,20.68396,14.33241,,-0.000460455601569265,,,,,,,,,,,,,,,,,,,,35.00949,-0.08234382
3905,2022/03/03 16:14:03,55998.8146,7.001,1,18,6,0,0,0,0,3.815722,0,2.639811,3.827053,20.68396,14.33241,,,,,,,,,,,,,,,,,,,,,,35.20895,0.06233335
3906,2022/03/03 16:14:04,55999.814,8.0004,1,18,6,0,0,0,0,3.815557,0,2.639811,3.827053,20.68396,14.33241,,,,,,,,,,,,,,,,,,,,,,35.18499,-0.007487535
3907,2022/03/03 16:14:05,56000.8138,9.0002,1,18,6,0,0,0,0,3.815619,0,2.639811,3.827053,20.68396,14.33241,,,,,,,,,,,,,,,,,,,,,,35.02611,-0.04965186
3908,2022/03/03 16:14:06,56001.8147,10.0011,1,18,6,0,0,0,0,3.815239,0,2.639811,3.827053,20.68396,14.33241,,,,,,,,,,,,,,,,,,,,,,35.10225,-0.04965186
3909,2022/03/03 16:14:07,56002.8139,11.0003,1,18,6,0,0,0,0,3.815243,0,2.639811,3.827053,20.68396,14.33241,,,,,,,,,,,,,,,,,,,,,,35.32002,0.01459122
3910,2022/03/03 16:14:08,56003.8139,12.0003,1,18,6,0,0,0,0,3.815309,0,2.639811,3.827053,20.68396,14.33241,,,,,,,,,,,,,,,,,,,,,,35.10056,0.01459122
3911,2022/03/03 16:14:09,56004.8139,13.0003,1,18,6,0,0,0,0,3.814992,0,2.639811,3.827053,20.68396,14.33241,,,,,,,,,,,,,,,,,,,,,,35.20589,0.06137729
3912,2022/03/03 16:14:10,56005.814,14.0004,1,18,6,0,0,0,0,3.814915,0,2.639811,3.827053,20.68396,14.33241,,-0.000137026901938953,,,,,,,,,,,,,,,,,,,,35.25978,0.06137729
3913,2022/03/03 16:14:11,56006.814,15.0004,1,18,6,0,0,0,0,3.814826,0,2.639811,3.827053,20.68396,14.33241,,,,,,,,,,,,,,,,,,,,,,35.21592,0.003134012
3914,2022/03/03 16:14:12,56007.8137,16.0001,1,18,6,0,0,0,0,3.814634,0,2.639811,3.827053,20.68396,14.33241,,,,,,,,,,,,,,,,,,,,,,35.00643,-0.0532043
3915,2022/03/03 16:14:13,56008.8147,17.0011,1,18,6,0,0,0,0,3.814493,0,2.639811,3.827053,20.68396,14.33241,,,,,,,,,,,,,,,,,,,,,,35.24462,0.06217241
3916,2022/03/03 16:14:14,56009.8141,18.0005,1,18,6,0,0,0,0,3.814212,0,2.639811,3.827053,20.68396,14.33241,,,,,,,,,,,,,,,,,,,,,,35.14202,0.01018882
3917,2022/03/03 16:14:15,56010.8148,19.0012,1,18,6,0,0,0,0,3.814622,0,2.639811,3.827053,20.68396,14.33241,,,,,,,,,,,,,,,,,,,,,,34.9393,-0.1056015
3918,2022/03/03 16:14:16,56011.8145,20.0009,1,18,6,0,0,0,0,3.814327,0,2.639811,3.827053,20.68396,14.33241,,,,,,,,,,,,,,,,,,,,,,35.1403,0.06281257
3919,2022/03/03 16:14:17,56012.8138,21.0002,1,18,6,0,0,0,0,3.814287,0,2.639811,3.827053,20.68396,14.33241,,,,,,,,,,,,,,,,,,,,,,35.24072,0.03138065
3920,2022/03/03 16:14:18,56013.8142,22.0006,1,18,6,0,0,0,0,3.814293,0,2.639811,3.827053,20.68396,14.33241,,,,,,,,,,,,,,,,,,,,,,34.97058,-0.08441806
3921,2022/03/03 16:14:19,56014.8138,23.0002,1,18,6,0,0,0,0,3.814202,0,2.639811,3.827053,20.68396,14.33241,,-0.000127229795907624,,,,,,,,,,,,,,,,,,,,35.17191,0.06291509
3922,2022/03/03 16:14:20,56015.8153,24.0017,1,18,6,0,0,0,0,3.814383,0,2.639811,3.827053,20.68396,14.33241,,,,,,,,,,,,,,,,,,,,,,35.24328,0.02230406
3923,2022/03/03 16:14:21,56016.8139,25.0003,1,18,6,0,0,0,0,3.814451,0,2.639811,3.827053,20.68396,14.33241,,,,,,,,,,,,,,,,,,,,,,35.16238,0.02230406
3924,2022/03/03 16:14:22,56017.8141,26.0005,1,18,6,0,0,0,0,3.814502,0,2.639811,3.827053,20.68396,14.33241,,,,,,,,,,,,,,,,,,,,,,35.03038,0.02055287
3925,2022/03/03 16:14:23,56018.8156,27.002,1,18,6,0,0,0,0,3.814324,0,2.639811,3.827053,20.68396,14.33241,,,,,,,,,,,,,,,,,,,,,,35.22458,0.02055287
3926,2022/03/03 16:14:24,56019.8139,28.0003,1,18,6,0,0,0,0,3.814343,0,2.639811,3.827053,20.68396,14.33241,,,,,,,,,,,,,,,,,,,,,,35.09407,-0.05427003
3927,2022/03/03 16:14:25,56020.8141,29.0005,1,18,6,0,0,0,0,3.814527,0,2.639811,3.827053,20.68396,14.33241,,,,,,,,,,,,,,,,,,,,,,35.00349,-0.05427003
3928,2022/03/03 16:14:26,56021.8148,30.0012,1,18,6,0,0,0,0,3.814168,0,2.639811,3.827053,20.68396,14.33241,,,,,,,,,,,,,,,,,,,,,,35.0975,0.001072884
3929,2022/03/03 16:14:27,56022.8141,31.0005,1,18,6,0,0,0,0,3.814318,0,2.639811,3.827053,20.68396,14.33241,,,,,,,,,,,,,,,,,,,,,,35.21386,0.03806949
3930,2022/03/03 16:14:28,56023.8142,32.0006,1,18,6,0,0,0,0,3.814376,0,2.639811,3.827053,20.68396,14.33241,,,,,,,,,,,,,,,,,,,,,,34.92977,-0.09048462
3931,2022/03/03 16:14:29,56024.8141,33.0005,1,18,6,0,0,0,0,3.81424,0,2.639811,3.827053,20.68396,14.33241,,,,,,,,,,,,,,,,,,,,,,35.24122,0.04020214
3932,2022/03/03 16:14:30,56025.8138,34.0002,1,18,6,0,0,0,0,3.8142,0,2.639811,3.827053,20.68396,14.33241,,,,,,,,,,,,,,,,,,,,,,35.25771,0.0622797
3933,2022/03/03 16:14:31,56026.8141,35.0005,1,18,6,0,0,0,0,3.814271,0,2.639811,3.827053,20.68396,14.33241,,-0.0000145395297295181,,,,,,,,,,,,,,,,,,,,35.07573,-0.05687118
3934,2022/03/03 16:14:32,56027.8151,36.0015,1,18,6,0,0,0,0,3.814212,0,2.639811,3.827053,20.68396,14.33241,,,,,,,,,,,,,,,,,,,,,,35.12058,0.01401782
3935,2022/03/03 16:14:33,56028.8141,37.0005,1,18,6,0,0,0,0,3.814095,0,2.639811,3.827053,20.68396,14.33241,,,,,,,,,,,,,,,,,,,,,,35.31883,0.06195307
3936,2022/03/03 16:14:34,56029.815,38.0014,1,18,6,0,0,0,0,3.814146,0,2.639811,3.827053,20.68396,14.33241,,,,,,,,,,,,,,,,,,,,,,34.98124,-0.1054978
3937,2022/03/03 16:14:35,56030.8142,39.0006,1,18,6,0,0,0,0,3.814207,0,2.639811,3.827053,20.68396,14.33241,,,,,,,,,,,,,,,,,,,,,,34.97243,-0.002753735
3938,2022/03/03 16:14:36,56031.815,40.0014,1,18,6,0,0,0,0,3.814089,0,2.639811,3.827053,20.68396,14.33241,,,,,,,,,,,,,,,,,,,,,,35.20808,-0.002753735
3939,2022/03/03 16:14:36,56031.8164,40.0028,1,18,6,0,0,0,0,3.81413,0,2.639811,3.827053,20.68396,14.33241,,-0.0000145395297295181,0,0,0,,,,,,,,,,,,,,,,,35.20808,-0.002753735
3940,2022/03/03 16:14:36,56031.8236,0.0017,1,19,6,0,0,0,0,3.814135,0,2.639811,3.827053,20.68396,14.33241,,-0.0000145395297295181,0,0,0,,,,,,,,,,,,,,,,,35.2080730838145,-0.00272119520346407
3941,2022/03/03 16:14:46,56041.8624,10.0011,1,20,6,0,0,0,-1.500123,3.776168,-5.664716468664,2.63983,3.831216,20.68403,14.34814,,-0.000847013376187533,,0.417243301868439,3.02854704856873,,,,,,,,,,,,,,,,,35.19843,0.04264832
3942,2022/03/03 16:14:56,56051.8631,20.0018,1,20,6,0,0,0,-1.500131,3.770477,-5.656209432487,2.63983,3.835381,20.68403,14.36386,,-0.000476761313620955,,0.676189124584198,,,,,,,,,,,,,,,,,,35.21642,0.07822037
3943,2022/03/03 16:15:06,56061.8617,30.0004,1,20,6,0,0,0,-1.500119,3.766675,-5.650460734325,2.63983,3.839545,20.68403,14.37955,,-0.000390332192182541,,1.03972995281219,1.17516505718231,,,,,,,,,,,,,,,,,34.91327,-0.03853798
3944,2022/03/03 16:15:16,56071.8619,40.0006,1,20,6,0,0,0,-1.50013,3.763906,-5.64634830778,2.63983,3.843711,20.68403,14.39524,,-0.000309572293190286,,,,,,,,,,,,,,,,,,,,34.9624,0.02762079
3945,2022/03/03 16:15:26,56081.8627,50.0014,1,20,6,0,0,0,-1.500132,3.761654,-5.642977538328,2.63983,3.847875,20.68403,14.41091,,-0.000400028104195371,,1.55128598213196,,,,,,,,,,,,,,,,,,35.00811,0.009880066
3946,2022/03/03 16:15:36,56091.8622,60.0009,1,20,6,0,0,0,-1.500107,3.75945,-5.63957726115,2.63983,3.85204,20.68403,14.42657,,-0.00022167110000737,,,,,,,,,,,,,,,,,,,,35.11449,0.01242518
3947,2022/03/03 16:15:46,56101.8623,70.001,1,20,6,0,0,0,-1.500139,3.757478,-5.636739289442,2.63983,3.856206,20.68403,14.44222,,-0.000201525705051608,,,,,,,,,,,,,,,,,,,,34.81825,-0.06113648
3948,2022/03/03 16:15:56,56111.8614,80.0001,1,20,6,0,0,0,-1.500151,3.755414,-5.633688067514,2.63983,3.86037,20.68403,14.45787,,-0.000206599404918961,,1.97117400169373,0.575868427753448,,,,,,,,,,,,,,,,,35.01986,0.07485271
3949,2022/03/03 16:16:06,56121.8625,90.0012,1,20,6,0,0,0,-1.500128,3.753882,-5.631303496896,2.63983,3.864536,20.68403,14.47351,,-0.000225698997383006,,,,,,,,,,,,,,,,,,,,34.80956,-0.06284952
3950,2022/03/03 16:16:16,56131.8625,100.0012,1,20,6,0,0,0,-1.50013,3.751559,-5.62782620267,2.63983,3.8687,20.68403,14.48914,,-0.000178342801518738,,2.26150608062744,,,,,,,,,,,,,,,,,,34.78743,-0.04267335
3951,2022/03/03 16:16:26,56141.862,110.0007,1,20,6,0,0,0,-1.500094,3.750221,-5.625684020774,2.63983,3.872865,20.68403,14.50476,,-0.000182712101377547,,,,,,,,,,,,,,,,,,,,34.87535,0.02507448
3952,2022/03/03 16:16:36,56151.8618,120.0005,1,20,6,0,0,0,-1.500115,3.748117,-5.622606533455,2.63983,3.877029,20.68403,14.52037,,-0.000234804494539276,,,,,,,,,,,,,,,,,,,,34.9838,0.0675261
3953,2022/03/03 16:16:46,56161.8621,130.0008,1,20,6,0,0,0,-1.500132,3.746795,-5.62068707694,2.63983,3.881194,20.68403,14.53598,,-0.000194244203157723,,2.31018900871277,0.441115885972977,,,,,,,,,,,,,,,,,35.04448,0.05880117
3954,2022/03/03 16:16:56,56171.8615,140.0002,1,20,6,0,0,0,-1.500135,3.744889,-5.617839060015,2.63983,3.885358,20.68403,14.55158,,-0.000192119798157364,,,,,,,,,,,,,,,,,,,,34.93586,0.05031109
3955,2022/03/03 16:17:06,56181.8622,150.0009,1,20,6,0,0,0,-1.500184,3.743005,-5.61519621292,2.63983,3.889524,20.68403,14.56717,,-0.000156085996422917,,,,,,,,,,,,,,,,,,,,34.89626,-0.0726819
3956,2022/03/03 16:17:16,56191.8618,160.0005,1,20,6,0,0,0,-1.500182,3.74153,-5.61297595846,2.63983,3.893689,20.68403,14.58276,,-0.000118935502541717,,2.39307308197021,,,,,,,,,,,,,,,,,,34.86461,0.06498098
3957,2022/03/03 16:17:26,56201.8627,170.0014,1,20,6,0,0,0,-1.500131,3.739671,-5.609996396901,2.63983,3.897853,20.68403,14.59834,,-0.000158153299707919,,,,,,,,,,,,,,,,,,,,34.70414,-0.07655382
3958,2022/03/03 16:17:36,56211.8617,180.0004,1,20,6,0,0,0,-1.50013,3.738221,-5.60781746873,2.63983,3.902018,20.68403,14.61391,,-0.00017154059605673,,,,,,,,,,,,,,,,,,,,34.68238,-0.05440474
3959,2022/03/03 16:17:46,56221.8621,190.0008,1,20,6,0,0,0,-1.50015,3.736546,-5.6053794819,2.63983,3.906183,20.68403,14.62948,,-0.000152725406223908,,2.57647609710693,0.409955203533173,,,,,,,,,,,,,,,,,34.62829,-0.05298257
3960,2022/03/03 16:17:56,56231.8627,200.0014,1,20,6,0,0,0,-1.50015,3.735113,-5.60322976695,2.63983,3.910348,20.68403,14.64504,,-0.000117298601253424,,,,,,,,,,,,,,,,,,,,34.73166,-0.04762173
3961,2022/03/03 16:18:06,56241.8623,210.001,1,20,6,0,0,0,-1.500138,3.733185,-5.60029267953,2.63983,3.914513,20.68403,14.66059,,-0.000162388692842796,,,,,,,,,,,,,,,,,,,,34.83878,0.07040262
3962,2022/03/03 16:18:16,56251.8624,220.0011,1,20,6,0,0,0,-1.500131,3.73169,-5.59802385139,2.63983,3.918678,20.68403,14.67613,,-0.000111084496893454,,2.65943598747253,,,,,,,,,,,,,,,,,,34.97528,0.06145716
3963,2022/03/03 16:18:26,56261.8628,230.0015,1,20,6,0,0,0,-1.500153,3.730258,-5.595957729474,2.63983,3.922842,20.68403,14.69167,,-0.000148406805237755,,,,,,,,,,,,,,,,,,,,34.91649,0.08841276
3964,2022/03/03 16:18:36,56271.8618,240.0005,1,20,6,0,0,0,-1.500094,3.728722,-5.593433499868,2.63983,3.927006,20.68403,14.7072,,-0.000170507904840633,,,,,,,,,,,,,,,,,,,,34.69801,0.07724643
3965,2022/03/03 16:18:46,56281.8626,250.0013,1,20,6,0,0,0,-1.500159,3.726963,-5.591037087117,2.63983,3.931171,20.68403,14.72273,,-0.000125414793728851,,2.55231809616089,0.374695599079132,,,,,,,,,,,,,,,,,34.67725,-0.02110481
3966,2022/03/03 16:18:56,56291.8619,260.0006,1,20,6,0,0,0,-1.500128,3.725704,-5.589032890112,2.63983,3.935336,20.68403,14.73825,,-0.000195443193661049,,,,,,,,,,,,,,,,,,,,34.83182,-0.006805658
3967,2022/03/03 16:19:06,56301.8615,270.0002,1,20,6,0,0,0,-1.50012,3.723818,-5.58617385816,2.63983,3.9395,20.68403,14.75376,,-0.000193566695088521,,,,,,,,,,,,,,,,,,,,34.81994,-0.03974676
3968,2022/03/03 16:19:16,56311.862,280.0007,1,20,6,0,0,0,-1.500113,3.722493,-5.584160141709,2.63983,3.943665,20.68403,14.76926,,-0.000156467795022763,,,,,,,,,,,,,,,,,,,,34.87893,0.0707221
3969,2022/03/03 16:19:26,56321.8614,290.0001,1,20,6,0,0,0,-1.500136,3.720954,-5.581937049744,2.63983,3.947831,20.68403,14.78477,,-0.000208171200938523,,2.68765497207642,,,,,,,,,,,,,,,,,,35.0018,0.1024282
3970,2022/03/03 16:19:36,56331.8622,300.0009,1,20,6,0,0,0,-1.500124,3.719337,-5.579466697788,2.63983,3.951995,20.68403,14.80026,,-0.000123351404909045,,,,,,,,,,,,,,,,,,,,34.91905,0.07486582
3971,2022/03/03 16:19:46,56341.8616,310.0003,1,20,6,0,0,0,-1.500115,3.717645,-5.576895029175,2.63983,3.956159,20.68403,14.81574,,-0.000187456200364977,,,,,,,,,,,,,,,,,,,,34.62216,-0.08184075
3972,2022/03/03 16:19:56,56351.8627,320.0014,1,20,6,0,0,0,-1.500211,3.715946,-5.574703064606,2.63983,3.960324,20.68403,14.83122,,-0.000200764494366013,,2.61604499816895,0.379382789134979,,,,,,,,,,,,,,,,,34.7878,-0.05694628
3973,2022/03/03 16:20:06,56361.8626,330.0013,1,20,6,0,0,0,-1.500108,3.714301,-5.571852644508,2.63983,3.964489,20.68403,14.84669,,-0.000131593798869289,,,,,,,,,,,,,,,,,,,,34.9398,0.043993
3974,2022/03/03 16:20:16,56371.8621,340.0008,1,20,6,0,0,0,-1.500132,3.712643,-5.569454568876,2.63983,3.968653,20.68403,14.86216,,-0.000164539698744193,,,,,,,,,,,,,,,,,,,,34.6754,-0.08755684
3975,2022/03/03 16:20:26,56381.8629,350.0016,1,20,6,0,0,0,-1.500158,3.711399,-5.567684901042,2.63983,3.972817,20.68403,14.87762,,-0.0000907765133888461,,2.72824597358704,,,,,,,,,,,,,,,,,,34.7718,-0.06002903
3976,2022/03/03 16:20:36,56391.8615,360.0002,1,20,6,0,0,0,-1.500132,3.709629,-5.564933171028,2.63983,3.976982,20.68403,14.89307,,-0.000166642101248726,,,,,,,,,,,,,,,,,,,,35.00143,0.04552484
3977,2022/03/03 16:20:46,56401.8624,370.0011,1,20,6,0,0,0,-1.500116,3.708244,-5.562796156304,2.63983,3.981148,20.68403,14.90852,,-0.000145778903970495,,,,,,,,,,,,,,,,,,,,34.90559,-0.004997253
3978,2022/03/03 16:20:56,56411.8627,380.0014,1,20,6,0,0,0,-1.500111,3.706566,-5.560260428826,2.63983,3.985312,20.68403,14.92396,,-0.000180527495103888,,2.56883406639099,0.379166901111603,,,,,,,,,,,,,,,,,34.9748,0.1196015
3979,2022/03/03 16:21:06,56421.8624,390.0011,1,20,6,0,0,0,-1.500168,3.705295,-5.55856498956,2.63983,3.989476,20.68403,14.93939,,-0.000165176796144806,,,,,,,,,,,,,,,,,,,,34.96474,0.02763987
3980,2022/03/03 16:21:16,56431.8627,400.0014,1,20,6,0,0,0,-1.500138,3.703275,-5.55542355195,2.63983,3.993641,20.68403,14.95482,,-0.00016520700592082,,,,,,,,,,,,,,,,,,,,34.96168,0.03675222
3981,2022/03/03 16:21:26,56441.8613,410,1,20,6,0,0,0,-1.500103,3.701995,-5.553373805485,2.63983,3.997806,20.68403,14.97024,,-0.00014110139454715,,2.61929988861084,,,,,,,,,,,,,,,,,,34.97612,0.09095311
3982,2022/03/03 16:21:27,56442.7201,410.8588,1,20,6,0,0,0,-1.500107,3.701487,-5.552626559109,2.63983,3.998163,20.68403,14.97156,,-0.00014110139454715,0,2.61929988861084,0.379166901111603,,,,,,,,,,,,,,,,,34.75955,-0.06767988
3983,2022/03/03 16:22:27,56502.7602,60.0007,1,21,6,0,0,0,0,3.747519,0,2.63983,3.998165,20.68403,14.97157,,0.00011652719695121,,,,,,,,,,,,,,,,,,,,34.97393,0.03510952
3984,2022/03/03 16:23:27,56562.7601,120.0006,1,21,6,0,0,0,0,3.749866,0,2.63983,3.998165,20.68403,14.97157,,0.0000208605397347128,,,,,,,,,,,,,,,,,,,,34.69851,-0.05346537
3985,2022/03/03 16:24:27,56622.7599,180.0004,1,21,6,0,0,0,0,3.750502,0,2.63983,3.998165,20.68403,14.97157,,0.0000259595108218491,,0,,,,,,,,,,,,,,,,,,34.9629,-0.01348495
3986,2022/03/03 16:25:27,56682.7612,240.0017,1,21,6,0,0,0,0,3.75139,0,2.63983,3.998165,20.68403,14.97157,,0.000015368970707641,,,,,,,,,,,,,,,,,,,,34.9539,0.008966923
3987,2022/03/03 16:26:27,56742.7596,300.0001,1,21,6,0,0,0,0,3.751575,0,2.63983,3.998165,20.68403,14.97157,,0.0000252106601692503,,0,,,,,,,,,,,,,,,,,,34.94249,0.04600406
3988,2022/03/03 16:27:27,56802.7603,360.0008,1,21,6,0,0,0,0,3.752164,0,2.63983,3.998165,20.68403,14.97157,,0.00000229168904297694,,,,,,,,,,,,,,,,,,,,35.01217,0.04939556
3989,2022/03/03 16:28:27,56862.7617,420.0022,1,21,6,0,0,0,0,3.752293,0,2.63983,3.998165,20.68403,14.97157,,0.000000869318796503649,,0,,,,,,,,,,,,,,,,,,35.08457,0.000743866
3990,2022/03/03 16:29:27,56922.7603,480.0008,1,21,6,0,0,0,0,3.752431,0,2.63983,3.998165,20.68403,14.97157,,0.00000888958129507955,,,,,,,,,,,,,,,,,,,,34.99211,0.0609839
3991,2022/03/03 16:30:27,56982.76,540.0005,1,21,6,0,0,0,0,3.75255,0,2.63983,3.998165,20.68403,14.97157,,0.0000117351200970006,,0,,,,,,,,,,,,,,,,,,35.04958,-0.001797676
3992,2022/03/03 16:31:27,57042.7605,600.001,1,21,6,0,0,0,0,3.752397,0,2.63983,3.998165,20.68403,14.97157,,-0.0000215345098695252,,,,,,,,,,,,,,,,,,,,34.94505,0.03362775
3993,2022/03/03 16:32:27,57102.7596,660.0001,1,21,6,0,0,0,0,3.752952,0,2.63983,3.998165,20.68403,14.97157,,-0.0000173063399415696,,0,,,,,,,,,,,,,,,,,,35.1041,0.1079762
3994,2022/03/03 16:33:27,57162.7595,720,1,21,6,0,0,0,0,3.752562,0,2.63983,3.998165,20.68403,14.97157,,0.0000169505892699817,,,,,,,,,,,,,,,,,,,,35.04773,0.08054256
3995,2022/03/03 16:34:27,57222.7595,780,1,21,6,0,0,0,0,3.752976,0,2.63983,3.998165,20.68403,14.97157,,-0.0000126447403090424,,0,,,,,,,,,,,,,,,,,,35.03245,0.03835797
3996,2022/03/03 16:35:27,57282.7601,840.0006,1,21,6,0,0,0,0,3.752872,0,2.63983,3.998165,20.68403,14.97157,,-0.0000190458304132335,,,,,,,,,,,,,,,,,,,,35.10103,0.07270098
3997,2022/03/03 16:36:27,57342.76,900.0005,1,21,6,0,0,0,0,3.753088,0,2.63983,3.998165,20.68403,14.97157,,0.00000446461899628048,,0,,,,,,,,,,,,,,,,,,34.81603,-0.04420638
3998,2022/03/03 16:37:27,57402.76,960.0005,1,21,6,0,0,0,0,3.753142,0,2.63983,3.998165,20.68403,14.97157,,-0.00000900930444913683,,,,,,,,,,,,,,,,,,,,35.0508,0.05609512
3999,2022/03/03 16:38:27,57462.7606,1020.0011,1,21,6,0,0,0,0,3.753241,0,2.63983,3.998165,20.68403,14.97157,,0.0000160025701916311,,0,,,,,,,,,,,,,,,,,,34.93708,-0.01910806
4000,2022/03/03 16:39:27,57522.7597,1080.0002,1,21,6,0,0,0,0,3.753371,0,2.63983,3.998165,20.68403,14.97157,,0.0000203881209017709,,,,,,,,,,,,,,,,,,,,34.7506,-0.1003802
4001,2022/03/03 16:40:27,57582.7613,1140.0018,1,21,6,0,0,0,0,3.753429,0,2.63983,3.998165,20.68403,14.97157,,0.0000280141503026243,,0,,,,,,,,,,,,,,,,,,34.83966,-0.04882097
4002,2022/03/03 16:41:27,57642.7603,1200.0008,1,21,6,0,0,0,0,3.75324,0,2.63983,3.998165,20.68403,14.97157,,-0.0000230342793656746,,,,,,,,,,,,,,,,,,,,34.81553,-0.05131602
4003,2022/03/03 16:42:27,57702.7607,1260.0012,1,21,6,0,0,0,0,3.753393,0,2.63983,3.998165,20.68403,14.97157,,-0.0000249712993536377,,0,,,,,,,,,,,,,,,,,,34.79853,-0.01865625
4004,2022/03/03 16:43:27,57762.7607,1320.0012,1,21,6,0,0,0,0,3.753491,0,2.63983,3.998165,20.68403,14.97157,,0.00002260059955006,,,,,,,,,,,,,,,,,,,,34.89392,0.01631141
4005,2022/03/03 16:44:27,57822.7596,1380.0001,1,21,6,0,0,0,0,3.753256,0,2.63983,3.998165,20.68403,14.97157,,0.0000108269696283969,,0,,,,,,,,,,,,,,,,,,34.81285,-0.04206657
4006,2022/03/03 16:45:27,57882.7604,1440.0009,1,21,6,0,0,0,0,3.75344,0,2.63983,3.998165,20.68403,14.97157,,-0.00000399043392462772,,,,,,,,,,,,,,,,,,,,34.85004,-0.0612247
4007,2022/03/03 16:46:27,57942.7604,1500.0009,1,21,6,0,0,0,0,3.753349,0,2.63983,3.998165,20.68403,14.97157,,0.0000151321701196139,,0,,,,,,,,,,,,,,,,,,34.97377,-0.06830096
4008,2022/03/03 16:47:27,58002.7611,1560.0016,1,21,6,0,0,0,0,3.753471,0,2.63983,3.998165,20.68403,14.97157,,-0.00000726964208297431,,,,,,,,,,,,,,,,,,,,35.00064,-0.03322124
4009,2022/03/03 16:48:27,58062.7601,1620.0006,1,21,6,0,0,0,0,3.753501,0,2.63983,3.998165,20.68403,14.97157,,-0.0000375754789274652,,0,,,,,,,,,,,,,,,,,,35.26062,0.03223419
4010,2022/03/03 16:49:27,58122.7606,1680.0011,1,21,6,0,0,0,0,3.753714,0,2.63983,3.998165,20.68403,14.97157,,-0.00000821853700472275,,,,,,,,,,,,,,,,,,,,35.23225,-0.0006914139
4011,2022/03/03 16:50:27,58182.761,1740.0015,1,21,6,0,0,0,0,3.753242,0,2.63983,3.998165,20.68403,14.97157,,0.000017622440282139,,0,,,,,,,,,,,,,,,,,,35.007,-0.06112099
4012,2022/03/03 16:51:27,58242.7595,1800,1,21,6,0,0,0,0,3.753429,0,2.63983,3.998165,20.68403,14.97157,,0.000012130140021327,,,,,,,,,,,,,,,,,,,,35.02009,-0.06862044
4013,2022/03/03 16:51:27,58242.7626,1800.0031,1,21,6,0,0,0,0,3.753429,0,2.63983,3.998165,20.68403,14.97157,,0.000012130140021327,0,0,0,,,,,,,,,,,,,,,,,35.02009,-0.06862044
4014,2022/03/03 16:51:27,58242.769,0.0014,1,22,6,0,0,0,0,3.753418,0,2.63983,3.998165,20.68403,14.97157,,0.000012130140021327,0,0,0,,,,,,,,,,,,,,,,,35.0200926341184,-0.0686177103606649
4015,2022/03/03 16:51:27,58242.7761,0.0015,1,23,7,0,0,0,0,3.753629,0,2.63983,3.998165,20.68403,14.97157,,0.000012130140021327,0,0,0,,,,,,,,,,,,,,,,,35.0200955563436,-0.0686146821670275
4016,2022/03/03 16:56:55,58570.596,60.0008,1,14,7,0,0,0,0,3.754035,0,2.63983,3.998165,20.68403,14.97157,,0.00000304266609418846,,,,,,,,,,,,,,,,,,,,35.15502,0.07120252
4017,2022/03/03 16:57:55,58630.5959,120.0007,1,14,7,0,0,0,0,3.753766,0,2.63983,3.998165,20.68403,14.97157,,0.0000141060900205048,,,,,,,,,,,,,,,,,,,,34.99989,0.02646804
4018,2022/03/03 16:58:55,58690.5967,180.0015,1,14,7,0,0,0,0,3.75405,0,2.63983,3.998165,20.68403,14.97157,,0.0000100750303317909,,0,0,,,,,,,,,,,,,,,,,35.14669,0.06451964
4019,2022/03/03 16:59:55,58750.5963,240.0011,1,14,7,0,0,0,0,3.753839,0,2.63983,3.998165,20.68403,14.97157,,-0.0000172679792740382,,,,,,,,,,,,,,,,,,,,35.19619,0.0319612
4020,2022/03/03 17:00:55,58810.5963,300.0011,1,14,7,0,0,0,0,3.753963,0,2.63983,3.998165,20.68403,14.97157,,-0.0000440923213318456,,0,0,,,,,,,,,,,,,,,,,34.93326,-0.02923608
4021,2022/03/03 17:00:55,58810.5978,300.0026,1,14,7,0,0,0,0,3.753963,0,2.63983,3.998165,20.68403,14.97157,,-0.0000440923213318456,0,0,0,,,,,,,,,,,,,,,,,34.93326,-0.02923608
4022,2022/03/03 17:00:55,58810.8837,0.2507,1,15,7,0,0,0,-1.769305,3.592231,-6.355752269455,2.639226,3.998179,20.68185,14.97162,,-0.0406656004488468,,0.0185166709125042,54.0054016113281,,,,,,,,,,,,,,,,,35.14022,-0.02923608
4023,2022/03/03 17:00:55,58811.1339,0.5009,1,15,7,0,0,0,-3.296549,3.586727,-11.823821305123,2.63858,3.998179,20.67953,14.97162,,,,,,,,,,,,,,,,,,,,,,35.14022,-0.02923608
4024,2022/03/03 17:00:56,58811.3842,0.7512,1,15,7,0,0,0,-4.515594,3.583121,-16.179919688874,2.637933,3.998179,20.67722,14.97162,,-0.0172868296504021,,0.159450694918633,7.33310079574585,,,,,,,,,,,,,,,,,35.14022,-0.02923608
4025,2022/03/03 17:00:56,58811.634,1.001,1,15,7,0,0,0,-5.469381,3.57962,-19.57830561522,2.637285,3.998179,20.67489,14.97162,,,,,,,,,,,,,,,,,,,,,,35.25289,0.09988427
4026,2022/03/03 17:00:56,58811.8844,1.2514,1,15,7,0,0,0,-6.249963,3.577154,-22.357080145302,2.636637,3.998179,20.67257,14.97162,,,,,,,,,,,,,,,,,,,,,,35.25289,0.09988427
4027,2022/03/03 17:00:56,58812.1333,1.5003,1,15,7,0,0,0,-6.860574,3.574438,-24.522696407412,2.635992,3.998179,20.67027,14.97162,,,,,,,,,,,,,,,,,,,,,,35.25289,0.09988427
4028,2022/03/03 17:00:57,58812.3835,1.7505,1,15,7,0,0,0,-7.360267,3.572099,-26.291602390433,2.635343,3.998179,20.66795,14.97162,,-0.0096614258363843,,0.251896798610687,4.33652210235596,,,,,,,,,,,,,,,,,35.00908,-0.07619143
4029,2022/03/03 17:00:57,58812.6332,2.0002,1,15,7,0,0,0,-7.759039,3.569851,-27.698613133189,2.634698,3.998179,20.66564,14.97162,,,,,,,,,,,,,,,,,,,,,,35.00908,-0.07619143
4030,2022/03/03 17:00:57,58812.8835,2.2505,1,15,7,0,0,0,-8.070973,3.567606,-28.794051700638,2.634049,3.998179,20.66333,14.97162,,,,,,,,,,,,,,,,,,,,,,34.91714,-0.07619143
4031,2022/03/03 17:00:57,58813.1347,2.5017,1,15,7,0,0,0,-8.326216,3.565889,-29.690362046024,2.6334,3.998179,20.66101,14.97162,,,,,,,,,,,,,,,,,,,,,,34.91714,-0.07619143
4032,2022/03/03 17:00:58,58813.3835,2.7505,1,15,7,0,0,0,-8.529965,3.563978,-30.40060760077,2.632753,3.998179,20.65871,14.97162,,-0.00783053413033485,,0.28339621424675,,,,,,,,,,,,,,,,,,34.91714,-0.07619143
4033,2022/03/03 17:00:58,58813.6339,3.0009,1,15,7,0,0,0,-8.689341,3.562049,-30.951858419709,2.632105,3.998179,20.6564,14.97162,,,,,,,,,,,,,,,,,,,,,,35.13262,0.03860831
4034,2022/03/03 17:00:58,58813.8835,3.2505,1,15,7,0,0,0,-8.819821,3.560362,-31.401755535202,2.631458,3.998179,20.65409,14.97162,,,,,,,,,,,,,,,,,,,,,,35.13262,0.03860831
4035,2022/03/03 17:00:58,58814.1332,3.5002,1,15,7,0,0,0,-8.92194,3.558805,-31.7514446817,2.630811,3.998179,20.65179,14.97162,,,,,,,,,,,,,,,,,,,,,,35.13262,0.03860831
4036,2022/03/03 17:00:59,58814.3846,3.7516,1,15,7,0,0,0,-9.005527,3.55682,-32.03103854414,2.630159,3.998179,20.64947,14.97162,,-0.00670149503275752,,0.373701602220535,3.1989049911499,,,,,,,,,,,,,,,,,35.17015,0.011729
4037,2022/03/03 17:00:59,58814.6333,4.0003,1,15,7,0,0,0,-9.072162,3.555586,-32.256852196932,2.629514,3.998179,20.64718,14.97162,,,,,,,,,,,,,,,,,,,,,,35.17015,0.011729
4038,2022/03/03 17:00:59,58814.8836,4.2506,1,15,7,0,0,0,-9.124207,3.553792,-32.425533842944,2.628865,3.998179,20.64487,14.97162,,,,,,,,,,,,,,,,,,,,,,35.17015,0.011729
4039,2022/03/03 17:00:59,58815.1332,4.5002,1,15,7,0,0,0,-9.166718,3.552432,-32.564142358176,2.628218,3.998179,20.64257,14.97162,,,,,,,,,,,,,,,,,,,,,,34.95586,0.011729
4040,2022/03/03 17:01:00,58815.3844,4.7514,1,15,7,0,0,0,-9.200607,3.550861,-32.670076572627,2.627568,3.998179,20.64026,14.97162,,-0.00454183295369148,,0.450627893209457,2.50113105773926,,,,,,,,,,,,,,,,,34.95586,0.011729
4041,2022/03/03 17:01:00,58815.634,5.001,1,15,7,0,0,0,-9.227084,3.549616,-32.752604999744,2.626921,3.998179,20.63797,14.97162,,,,,,,,,,,,,,,,,,,,,,34.95586,0.011729
4042,2022/03/03 17:01:00,58815.8836,5.2506,1,15,7,0,0,0,-9.248774,3.548053,-32.815140337022,2.626274,3.998179,20.63567,14.97162,,,,,,,,,,,,,,,,,,,,,,35.05611,-0.03563762
4043,2022/03/03 17:01:00,58816.1335,5.5005,1,15,7,0,0,0,-9.266157,3.546988,-32.866947685116,2.625627,3.998179,20.63338,14.97162,,,,,,,,,,,,,,,,,,,,,,35.05611,-0.03563762
