Repository: HVES-Battery-Testing-Consortium/LG-HG2

# Battery Testing Consortium (BTC)
The Battery Testing Consortium (BTC) has been developed within the High Voltage and Energy Storage Lab at Oxford Brookes University to provide accurate and comprehensive cell data to Formula Student Electric teams. Through the BTC, we aim to provide FS teams with information for improved and informed decisions for cell selection, pack architecture design, thermal cooling requirements, and end of life predictions. A range of tests are completed to provide a comprehensive electrochemical lithium-ion characterisation for modelling, validation, and battery management parameterisation.

File: Data/Round1/LG_HG2/Package 1/220228_BTC_HPPC_EIS_LG_HG2_2_35C/220228_BTC_HPPC_EIS_LG_HG2_2_35C_Channel_3_Wb_1.CSV (part 22 of 44)
Data_Point,Date_Time,Test_Time(s),Step_Time(s),Cycle_Index,Step_Index,TC_Counter1,TC_Counter2,TC_Counter3,TC_Counter4,Current(A),Voltage(V),Power(W),Charge_Capacity(Ah),Discharge_Capacity(Ah),Charge_Energy(Wh),Discharge_Energy(Wh),ACR(Ohm),dV/dt(V/s),Internal_Resistance(Ohm),dQ/dV(Ah/V),dV/dQ(V/Ah),MetaCode_MV_UD1,MetaCode_MV_UD2,MetaCode_MV_UD3,MetaCode_MV_UD4,MetaCode_MV_UD5,MetaCode_MV_UD6,MetaCode_MV_UD7,MetaCode_MV_UD8,MetaCode_MV_UD9,MetaCode_MV_UD10,MetaCode_MV_UD11,MetaCode_MV_UD12,MetaCode_MV_UD13,MetaCode_MV_UD14,MetaCode_MV_UD15,MetaCode_MV_UD16,Aux_Temperature_1(C),Aux_dT/dt_1(C)
4511,2022/03/03 18:36:33,64549.2954,240.0005,1,14,9,0,0,0,0,3.645042,0,2.598453,4.340607,20.54058,16.21668,,0.00000892901698534843,,,,,,,,,,,,,,,,,,,,35.18337,-0.02611876
4512,2022/03/03 18:37:33,64609.2951,300.0002,1,14,9,0,0,0,0,3.645034,0,2.598453,4.340607,20.54058,16.21668,,-0.0000117359995783772,,0,0,,,,,,,,,,,,,,,,,34.91457,-0.09079456
4513,2022/03/03 18:37:33,64609.2964,300.0015,1,14,9,0,0,0,0,3.645023,0,2.598453,4.340607,20.54058,16.21668,,-0.0000117359995783772,0,0,0,,,,,,,,,,,,,,,,,34.91457,-0.09079456
4514,2022/03/03 18:37:34,64609.587,0.2513,1,15,9,0,0,0,-1.771429,3.483602,-6.170953607258,2.597847,4.340621,20.53846,16.21673,,-0.0367632918059826,,0.0190262105315924,52.5590591430664,,,,,,,,,,,,,,,,,34.91457,-0.09079456
4515,2022/03/03 18:37:34,64609.8367,0.501,1,15,9,0,0,0,-3.298157,3.478715,-11.473348228255,2.597199,4.340621,20.53621,16.21673,,,,,,,,,,,,,,,,,,,,,,34.91457,-0.09079456
4516,2022/03/03 18:37:34,64610.0873,0.7516,1,15,9,0,0,0,-4.516854,3.474854,-15.695408189316,2.59655,4.340621,20.53395,16.21673,,,,,,,,,,,,,,,,,,,,,,34.9922,-0.09079456
4517,2022/03/03 18:37:35,64610.3361,1.0004,1,15,9,0,0,0,-5.470409,3.471835,-18.992357430515,2.595906,4.340621,20.53171,16.21673,,-0.0151587398722768,,0.165070399641991,7.19549989700317,,,,,,,,,,,,,,,,,34.9922,-0.09079456
4518,2022/03/03 18:37:35,64610.5865,1.2508,1,15,9,0,0,0,-6.250803,3.469147,-21.684954475041,2.595257,4.340621,20.52946,16.21673,,,,,,,,,,,,,,,,,,,,,,34.9922,-0.09079456
4519,2022/03/03 18:37:35,64610.8368,1.5011,1,15,9,0,0,0,-6.87358,3.466821,-23.82947148918,2.594609,4.340621,20.52721,16.21673,,,,,,,,,,,,,,,,,,,,,,35.13537,0.06899953
4520,2022/03/03 18:37:35,64611.0865,1.7508,1,15,9,0,0,0,-7.360719,3.464291,-25.499672585229,2.593962,4.340621,20.52497,16.21673,,,,,,,,,,,,,,,,,,,,,,35.13537,0.06899953
4521,2022/03/03 18:37:36,64611.3368,2.0011,1,15,9,0,0,0,-7.759382,3.46225,-26.8649203295,2.593313,4.340621,20.52272,16.21673,,-0.00967332907021046,,0.27674001455307,4.20217323303223,,,,,,,,,,,,,,,,,35.13537,0.06899953
4522,2022/03/03 18:37:36,64611.5863,2.2506,1,15,9,0,0,0,-8.071257,3.460519,-27.930738202383,2.592666,4.340621,20.52048,16.21673,,,,,,,,,,,,,,,,,,,,,,34.94515,-0.05944371
4523,2022/03/03 18:37:36,64611.8368,2.5011,1,15,9,0,0,0,-8.326476,3.458564,-28.797650140464,2.592017,4.340621,20.51824,16.21673,,,,,,,,,,,,,,,,,,,,,,34.94515,-0.05944371
4524,2022/03/03 18:37:36,64612.0864,2.7507,1,15,9,0,0,0,-8.530139,3.456688,-29.486029119632,2.591372,4.340621,20.51601,16.21673,,,,,,,,,,,,,,,,,,,,,,35.00871,-0.05944371
4525,2022/03/03 18:37:37,64612.3367,3.001,1,15,9,0,0,0,-8.689456,3.454828,-30.020575893568,2.590723,4.340621,20.51377,16.21673,,-0.00950527377426624,,0.347610890865326,2.98285889625549,,,,,,,,,,,,,,,,,35.00871,-0.05944371
4526,2022/03/03 18:37:37,64612.5865,3.2508,1,15,9,0,0,0,-8.819847,3.453529,-30.459597390063,2.590079,4.340621,20.51154,16.21673,,,,,,,,,,,,,,,,,,,,,,35.00871,-0.05944371
4527,2022/03/03 18:37:37,64612.8359,3.5002,1,15,9,0,0,0,-8.923894,3.451858,-30.804014895052,2.589431,4.340621,20.5093,16.21673,,,,,,,,,,,,,,,,,,,,,,35.19766,0.07891059
4528,2022/03/03 18:37:37,64613.0857,3.75,1,15,9,0,0,0,-9.005324,3.450321,-31.071258509004,2.588783,4.340621,20.50707,16.21673,,,,,,,,,,,,,,,,,,,,,,35.19766,0.07891059
4529,2022/03/03 18:37:38,64613.3368,4.0011,1,15,9,0,0,0,-9.071982,3.448737,-31.286879986734,2.588133,4.340621,20.50483,16.21673,,-0.0072241798043251,,0.402202308177948,,,,,,,,,,,,,,,,,,35.19766,0.07891059
4530,2022/03/03 18:37:38,64613.5866,4.2509,1,15,9,0,0,0,-9.125183,3.447424,-31.458374878592,2.587486,4.340621,20.50259,16.21673,,,,,,,,,,,,,,,,,,,,,,34.91812,-0.08735776
4531,2022/03/03 18:37:38,64613.8359,4.5002,1,15,9,0,0,0,-9.166753,3.445838,-31.587145824014,2.58684,4.340621,20.50037,16.21673,,,,,,,,,,,,,,,,,,,,,,34.91812,-0.08735776
4532,2022/03/03 18:37:38,64614.0865,4.7508,1,15,9,0,0,0,-9.200768,3.444659,-31.693508298112,2.58619,4.340621,20.49813,16.21673,,,,,,,,,,,,,,,,,,,,,,34.91812,-0.08735776
4533,2022/03/03 18:37:39,64614.3368,5.0011,1,15,9,0,0,0,-9.227918,3.443088,-31.772533730784,2.585543,4.340621,20.4959,16.21673,,-0.00696215406060219,,0.464014112949371,2.32107496261597,,,,,,,,,,,,,,,,,35.05576,-0.08735776
4534,2022/03/03 18:37:39,64614.5857,5.25,1,15,9,0,0,0,-9.24913,3.441904,-31.83461754352,2.584896,4.340621,20.49367,16.21673,,,,,,,,,,,,,,,,,,,,,,35.05576,-0.08735776
4535,2022/03/03 18:37:39,64614.8367,5.501,1,15,9,0,0,0,-9.266553,3.440431,-31.880936204343,2.584247,4.340621,20.49144,16.21673,,,,,,,,,,,,,,,,,,,,,,35.05576,-0.08735776
4536,2022/03/03 18:37:39,64615.0872,5.7515,1,15,9,0,0,0,-9.280494,3.439323,-31.918616465562,2.583598,4.340621,20.48921,16.21673,,,,,,,,,,,,,,,,,,,,,,35.21025,0.09129286
4537,2022/03/03 18:37:40,64615.336,6.0003,1,15,9,0,0,0,-9.291368,3.437992,-31.943648853056,2.582952,4.340621,20.48699,16.21673,,-0.00542999291792512,,0.500943124294281,,,,,,,,,,,,,,,,,,35.21025,0.09129286
4538,2022/03/03 18:37:40,64615.5858,6.2501,1,15,9,0,0,0,-9.300187,3.436771,-31.962612976177,2.582305,4.340621,20.48476,16.21673,,,,,,,,,,,,,,,,,,,,,,35.21025,0.09129286
4539,2022/03/03 18:37:40,64615.836,6.5003,1,15,9,0,0,0,-9.307071,3.435551,-31.974917081121,2.581661,4.340621,20.48255,16.21673,,,,,,,,,,,,,,,,,,,,,,34.95688,-0.07918
4540,2022/03/03 18:37:40,64616.0863,6.7506,1,15,9,0,0,0,-9.312693,3.434537,-31.984788678141,2.58101,4.340621,20.48031,16.21673,,,,,,,,,,,,,,,,,,,,,,34.95688,-0.07918
4541,2022/03/03 18:37:41,64616.3361,7.0004,1,15,9,0,0,0,-9.31719,3.432894,-31.98492564786,2.58036,4.340621,20.47808,16.21673,,-0.00458021415397525,,0.535050272941589,1.92504000663757,,,,,,,,,,,,,,,,,34.95688,-0.07918
4542,2022/03/03 18:37:41,64616.5858,7.2501,1,15,9,0,0,0,-9.320714,3.432353,-31.991980660042,2.579713,4.340621,20.47586,16.21673,,,,,,,,,,,,,,,,,,,,,,35.08705,-0.07918
4543,2022/03/03 18:37:41,64616.836,7.5003,1,15,9,0,0,0,-9.323598,3.431087,-31.990075891026,2.579065,4.340621,20.47364,16.21673,,,,,,,,,,,,,,,,,,,,,,35.08705,-0.07918
4544,2022/03/03 18:37:41,64617.0864,7.7507,1,15,9,0,0,0,-9.32592,3.43022,-31.9899573024,2.578417,4.340621,20.47141,16.21673,,,,,,,,,,,,,,,,,,,,,,35.24726,-0.07918
4545,2022/03/03 18:37:42,64617.3359,8.0002,1,15,9,0,0,0,-9.327713,3.428679,-31.981733681127,2.577771,4.340621,20.4692,16.21673,,-0.00422332203015685,,0.573565185070038,,,,,,,,,,,,,,,,,,35.24726,0.0907445
4546,2022/03/03 18:37:42,64617.5864,8.2507,1,15,9,0,0,0,-9.32918,3.428101,-31.98137128718,2.57712,4.340621,20.46696,16.21673,,,,,,,,,,,,,,,,,,,,,,35.24726,0.0907445
4547,2022/03/03 18:37:42,64617.837,8.5013,1,15,9,0,0,0,-9.33033,3.426791,-31.97309087103,2.576472,4.340621,20.46474,16.21673,,,,,,,,,,,,,,,,,,,,,,35.00529,-0.07561564
4548,2022/03/03 18:37:42,64618.0863,8.7506,1,15,9,0,0,0,-9.331268,3.425991,-31.968840186588,2.575826,4.340621,20.46253,16.21673,,,,,,,,,,,,,,,,,,,,,,35.00529,-0.07561564
4549,2022/03/03 18:37:43,64618.3368,9.0011,1,15,9,0,0,0,-9.332033,3.42482,-31.96053325906,2.575175,4.340621,20.4603,16.21673,,-0.00451121991500258,,,1.64764797687531,,,,,,,,,,,,,,,,,35.00529,-0.07561564
4550,2022/03/03 18:37:43,64618.5872,9.2515,1,15,9,0,0,0,-9.332623,3.423985,-31.954761162655,2.574526,4.340621,20.45808,16.21673,,,,,,,,,,,,,,,,,,,,,,35.15551,-0.07561564
4551,2022/03/03 18:37:43,64618.836,9.5003,1,15,9,0,0,0,-9.333038,3.422953,-31.946550421214,2.573882,4.340621,20.45587,16.21673,,,,,,,,,,,,,,,,,,,,,,35.15551,-0.07561564
4552,2022/03/03 18:37:43,64619.0864,9.7507,1,15,9,0,0,0,-9.333382,3.422122,-31.939971876604,2.573233,4.340621,20.45365,16.21673,,,,,,,,,,,,,,,,,,,,,,35.15551,-0.07561564
4553,2022/03/03 18:37:44,64619.3369,10.0012,1,15,9,0,0,0,-9.333692,3.421157,-31.932025721644,2.572583,4.340621,20.45143,16.21673,,-0.00392779614776373,,0.663635492324829,,,,,,,,,,,,,,,,,,35.28954,0.08882642
4554,2022/03/03 18:37:44,64619.3385,10.0028,1,15,9,0,0,0,-9.333698,3.421074,-31.931271551652,2.572579,4.340621,20.45142,16.21673,,-0.00392779614776373,0,0.663635492324829,1.64764797687531,,,,,,,,,,,,,,,,,35.28954,0.08882642
4555,2022/03/03 18:37:45,64620.3792,1.0001,1,16,9,0,0,0,0,3.591002,0,2.572572,4.340621,20.45139,16.21673,,0.0090460516512394,,,,,,,,,,,,,,,,,,,,35.06849,-0.06907701
4556,2022/03/03 18:37:46,64621.3792,2.0001,1,16,9,0,0,0,0,3.596382,0,2.572572,4.340621,20.45139,16.21673,,0.00559582421556115,,,,,,,,,,,,,,,,,,,,35.26988,0.06293535
4557,2022/03/03 18:37:47,64622.3793,3.0002,1,16,9,0,0,0,0,3.599834,0,2.572572,4.340621,20.45139,16.21673,,0.00386723200790584,,,,,,,,,,,,,,,,,,,,35.08926,-0.05644321
4558,2022/03/03 18:37:48,64623.3793,4.0002,1,16,9,0,0,0,0,3.602736,0,2.572572,4.340621,20.45139,16.21673,,0.002828239928931,,,,,,,,,,,,,,,,,,,,35.19596,-0.05644321
4559,2022/03/03 18:37:49,64624.3808,5.0017,1,16,9,0,0,0,0,3.604903,0,2.572572,4.340621,20.45139,16.21673,,0.00275067007169127,,,,,,,,,,,,,,,,,,,,35.09365,-0.08133888
4560,2022/03/03 18:37:50,64625.3792,6.0001,1,16,9,0,0,0,0,3.606945,0,2.572572,4.340621,20.45139,16.21673,,0.00204704701900482,,,,,,,,,,,,,,,,,,,,35.27649,-0.08133888
4561,2022/03/03 18:37:51,64626.3793,7.0002,1,16,9,0,0,0,0,3.608511,0,2.572572,4.340621,20.45139,16.21673,,0.00189459603279829,,,,,,,,,,,,,,,,,,,,35.08314,0.09168029
4562,2022/03/03 18:37:52,64627.3794,8.0003,1,16,9,0,0,0,0,3.609998,0,2.572572,4.340621,20.45139,16.21673,,0.00147348700556904,,,,,,,,,,,,,,,,,,,,35.27258,-0.0949645
4563,2022/03/03 18:37:53,64628.3796,9.0005,1,16,9,0,0,0,0,3.611184,0,2.572572,4.340621,20.45139,16.21673,,,,,,,,,,,,,,,,,,,,,,35.40095,0.09931445
4564,2022/03/03 18:37:54,64629.3792,10.0001,1,16,9,0,0,0,0,3.612394,0,2.572572,4.340621,20.45139,16.21673,,0.00114631501492113,,,,,,,,,,,,,,,,,,,,35.28209,-0.07464647
4565,2022/03/03 18:37:55,64630.3795,11.0004,1,16,9,0,0,0,0,3.613435,0,2.572572,4.340621,20.45139,16.21673,,0.00123089202679694,,,,,,,,,,,,,,,,,,,,35.39362,0.07235765
4566,2022/03/03 18:37:56,64631.3794,12.0003,1,16,9,0,0,0,0,3.614493,0,2.572572,4.340621,20.45139,16.21673,,,,,,,,,,,,,,,,,,,,,,35.30949,-0.0835371
4567,2022/03/03 18:37:57,64632.3793,13.0002,1,16,9,0,0,0,0,3.615256,0,2.572572,4.340621,20.45139,16.21673,,0.000914218777325004,,,,,,,,,,,,,,,,,,,,35.43774,0.09732366
4568,2022/03/03 18:37:58,64633.3804,14.0013,1,16,9,0,0,0,0,3.616181,0,2.572572,4.340621,20.45139,16.21673,,,,,,,,,,,,,,,,,,,,,,35.07706,-0.1127124
4569,2022/03/03 18:37:59,64634.3794,15.0003,1,16,9,0,0,0,0,3.61658,0,2.572572,4.340621,20.45139,16.21673,,0.000740099174436182,,,,,,,,,,,,,,,,,,,,35.31827,0.07537723
4570,2022/03/03 18:38:00,64635.3794,16.0003,1,16,9,0,0,0,0,3.617678,0,2.572572,4.340621,20.45139,16.21673,,,,,,,,,,,,,,,,,,,,,,35.17249,-0.04555464
4571,2022/03/03 18:38:01,64636.38,17.0009,1,16,9,0,0,0,0,3.618095,0,2.572572,4.340621,20.45139,16.21673,,0.000807701027952135,,,,,,,,,,,,,,,,,,,,35.24641,-0.04555464
4572,2022/03/03 18:38:02,64637.3802,18.0011,1,16,9,0,0,0,0,3.618837,0,2.572572,4.340621,20.45139,16.21673,,,,,,,,,,,,,,,,,,,,,,35.15808,-0.0276053
4573,2022/03/03 18:38:03,64638.3794,19.0003,1,16,9,0,0,0,0,3.619453,0,2.572572,4.340621,20.45139,16.21673,,,,,,,,,,,,,,,,,,,,,,35.42661,-0.0276053
4574,2022/03/03 18:38:04,64639.3803,20.0012,1,16,9,0,0,0,0,3.620098,0,2.572572,4.340621,20.45139,16.21673,,0.000640320417005569,,,,,,,,,,,,,,,,,,,,35.25129,0.01771569
4575,2022/03/03 18:38:05,64640.3796,21.0005,1,16,9,0,0,0,0,3.620375,0,2.572572,4.340621,20.45139,16.21673,,,,,,,,,,,,,,,,,,,,,,35.458,0.01771569
4576,2022/03/03 18:38:06,64641.38,22.0009,1,16,9,0,0,0,0,3.620945,0,2.572572,4.340621,20.45139,16.21673,,,,,,,,,,,,,,,,,,,,,,35.22955,-0.00679493
4577,2022/03/03 18:38:07,64642.3794,23.0003,1,16,9,0,0,0,0,3.621647,0,2.572572,4.340621,20.45139,16.21673,,0.000488766585476696,,,,,,,,,,,,,,,,,,,,35.41832,0.01523614
4578,2022/03/03 18:38:08,64643.3804,24.0013,1,16,9,0,0,0,0,3.622025,0,2.572572,4.340621,20.45139,16.21673,,,,,,,,,,,,,,,,,,,,,,35.15196,-0.03948212
4579,2022/03/03 18:38:09,64644.3794,25.0003,1,16,9,0,0,0,0,3.622578,0,2.572572,4.340621,20.45139,16.21673,,,,,,,,,,,,,,,,,,,,,,35.39096,0.06463885
4580,2022/03/03 18:38:10,64645.3803,26.0012,1,16,9,0,0,0,0,3.622887,0,2.572572,4.340621,20.45139,16.21673,,0.000424799887696281,,,,,,,,,,,,,,,,,,,,35.16465,-0.06067276
4581,2022/03/03 18:38:11,64646.3796,27.0005,1,16,9,0,0,0,0,3.623287,0,2.572572,4.340621,20.45139,16.21673,,,,,,,,,,,,,,,,,,,,,,35.34782,0.05723953
4582,2022/03/03 18:38:12,64647.3797,28.0006,1,16,9,0,0,0,0,3.623739,0,2.572572,4.340621,20.45139,16.21673,,,,,,,,,,,,,,,,,,,,,,35.10098,-0.07713675
4583,2022/03/03 18:38:13,64648.3805,29.0014,1,16,9,0,0,0,0,3.624038,0,2.572572,4.340621,20.45139,16.21673,,0.000515225576236844,,,,,,,,,,,,,,,,,,,,35.39486,0.09183645
4584,2022/03/03 18:38:14,64649.3796,30.0005,1,16,9,0,0,0,0,3.624317,0,2.572572,4.340621,20.45139,16.21673,,,,,,,,,,,,,,,,,,,,,,35.15551,-0.07479787
4585,2022/03/03 18:38:15,64650.3803,31.0012,1,16,9,0,0,0,0,3.624713,0,2.572572,4.340621,20.45139,16.21673,,,,,,,,,,,,,,,,,,,,,,35.41745,0.08185744
4586,2022/03/03 18:38:16,64651.3797,32.0006,1,16,9,0,0,0,0,3.625002,0,2.572572,4.340621,20.45139,16.21673,,,,,,,,,,,,,,,,,,,,,,35.29126,0.08185744
4587,2022/03/03 18:38:17,64652.3803,33.0012,1,16,9,0,0,0,0,3.625171,0,2.572572,4.340621,20.45139,16.21673,,,,,,,,,,,,,,,,,,,,,,35.42967,0.06906509
4588,2022/03/03 18:38:18,64653.3795,34.0004,1,16,9,0,0,0,0,3.625484,0,2.572572,4.340621,20.45139,16.21673,,,,,,,,,,,,,,,,,,,,,,35.21111,0.06906509
4589,2022/03/03 18:38:19,64654.3793,35.0002,1,16,9,0,0,0,0,3.62559,0,2.572572,4.340621,20.45139,16.21673,,0.000251274497713894,,,,,,,,,,,,,,,,,,,,35.42489,0.06158233
4590,2022/03/03 18:38:20,64655.3797,36.0006,1,16,9,0,0,0,0,3.625978,0,2.572572,4.340621,20.45139,16.21673,,,,,,,,,,,,,,,,,,,,,,35.24263,0.06158233
4591,2022/03/03 18:38:21,64656.3797,37.0006,1,16,9,0,0,0,0,3.62591,0,2.572572,4.340621,20.45139,16.21673,,,,,,,,,,,,,,,,,,,,,,35.21904,-0.06432772
4592,2022/03/03 18:38:22,64657.3804,38.0013,1,16,9,0,0,0,0,3.626433,0,2.572572,4.340621,20.45139,16.21673,,,,,,,,,,,,,,,,,,,,,,35.1808,0.06256938
4593,2022/03/03 18:38:23,64658.3796,39.0005,1,16,9,0,0,0,0,3.626672,0,2.572572,4.340621,20.45139,16.21673,,,,,,,,,,,,,,,,,,,,,,35.28869,-0.04080534
4594,2022/03/03 18:38:24,64659.3798,40.0007,1,16,9,0,0,0,0,3.626775,0,2.572572,4.340621,20.45139,16.21673,,0.00024086759367492,,,,,,,,,,,,,,,,,,,,35.15463,0.04748464
4595,2022/03/03 18:38:24,64659.3811,40.002,1,16,9,0,0,0,0,3.626775,0,2.572572,4.340621,20.45139,16.21673,,0.00024086759367492,0,0,0,,,,,,,,,,,,,,,,,35.15463,0.04748464
4596,2022/03/03 18:38:24,64659.67,0.2511,1,17,9,0,0,0,1.86219,3.659184,6.81409585296,2.572694,4.340714,20.45184,16.21707,,0.136576399207115,,0.00110340001992881,906.289672851563,,,,,,,,,,,,,,,,,35.15463,0.04748464
4597,2022/03/03 18:38:24,64659.9196,0.5007,1,17,9,0,0,0,1.86261,3.66011,6.8173574871,2.572823,4.340714,20.45231,16.21707,,,,,,,,,,,,,,,,,,,,,,35.15463,0.04748464
4598,2022/03/03 18:38:24,64660.1709,0.752,1,17,9,0,0,0,1.862656,3.660884,6.818967547904,2.572952,4.340714,20.45278,16.21707,,,,,,,,,,,,,,,,,,,,,,35.34355,-0.03033996
4599,2022/03/03 18:38:25,64660.4206,1.0017,1,17,9,0,0,0,1.863205,3.661566,6.82224807903,2.573082,4.340714,20.45326,16.21707,,0.0054572019726038,,,,,,,,,,,,,,,,,,,,35.34355,-0.03033996
4600,2022/03/03 18:38:25,64660.6694,1.2505,1,17,9,0,0,0,1.863647,3.662451,6.825515818797,2.57321,4.340714,20.45373,16.21707,,,,,,,,,,,,,,,,,,,,,,35.34355,-0.03033996
4601,2022/03/03 18:38:25,64660.919,1.5001,1,17,9,0,0,0,1.864449,3.662767,6.829042270383,2.573339,4.340714,20.4542,16.21707,,,,,,,,,,,,,,,,,,,,,,35.32999,-0.004239082
4602,2022/03/03 18:38:25,64661.1693,1.7504,1,17,9,0,0,0,1.864632,3.663352,6.830803366464,2.573469,4.340714,20.45468,16.21707,,,,,,,,,,,,,,,,,,,,,,35.32999,-0.004239082
4603,2022/03/03 18:38:26,64661.4189,2,1,17,9,0,0,0,1.865334,3.663439,6.833537323626,2.573599,4.340714,20.45515,16.21707,,0.0026725719217211,,0.16413189470768,,,,,,,,,,,,,,,,,,35.09317,-0.004239082
4604,2022/03/03 18:38:26,64661.6692,2.2503,1,17,9,0,0,0,1.865791,3.664,6.836258224,2.573728,4.340714,20.45563,16.21707,,,,,,,,,,,,,,,,,,,,,,35.09317,-0.004239082
4605,2022/03/03 18:38:26,64661.9197,2.5008,1,17,9,0,0,0,1.865906,3.664543,6.837692770958,2.573858,4.340714,20.4561,16.21707,,,,,,,,,,,,,,,,,,,,,,35.09317,-0.004239082
4606,2022/03/03 18:38:26,64662.1692,2.7503,1,17,9,0,0,0,1.865196,3.664883,6.835725112068,2.573987,4.340714,20.45657,16.21707,,,,,,,,,,,,,,,,,,,,,,35.40791,0.02435207
4607,2022/03/03 18:38:27,64662.419,3.0001,1,17,9,0,0,0,1.864853,3.665319,6.835281133107,2.574117,4.340714,20.45705,16.21707,,0.00155653501860797,,,,,,,,,,,,,,,,,,,,35.40791,0.02435207
4608,2022/03/03 18:38:27,64662.67,3.2511,1,17,9,0,0,0,1.864723,3.665598,6.835324899354,2.574246,4.340714,20.45752,16.21707,,,,,,,,,,,,,,,,,,,,,,35.40791,0.02435207
4609,2022/03/03 18:38:27,64662.9199,3.501,1,17,9,0,0,0,1.864754,3.666078,6.836333614812,2.574376,4.340714,20.458,16.21707,,,,,,,,,,,,,,,,,,,,,,35.25693,-0.04718304
4610,2022/03/03 18:38:27,64663.1698,3.7509,1,17,9,0,0,0,1.8647,3.666607,6.8371220729,2.574505,4.340714,20.45847,16.21707,,,,,,,,,,,,,,,,,,,,,,35.25693,-0.04718304
4611,2022/03/03 18:38:28,64663.4198,4.0009,1,17,9,0,0,0,1.864815,3.666791,6.837886858665,2.574635,4.340714,20.45895,16.21707,,0.00158487597946078,,,,,,,,,,,,,,,,,,,,35.25693,-0.04718304
4612,2022/03/03 18:38:28,64663.6693,4.2504,1,17,9,0,0,0,1.865021,3.667273,6.839541157733,2.574764,4.340714,20.45942,16.21707,,,,,,,,,,,,,,,,,,,,,,35.1158,-0.04718304
4613,2022/03/03 18:38:28,64663.9204,4.5015,1,17,9,0,0,0,1.865273,3.667282,6.840482097986,2.574894,4.340714,20.4599,16.21707,,,,,,,,,,,,,,,,,,,,,,35.1158,-0.04718304
4614,2022/03/03 18:38:28,64664.1695,4.7506,1,17,9,0,0,0,1.865425,3.667857,6.842112144225,2.575023,4.340714,20.46037,16.21707,,,,,,,,,,,,,,,,,,,,,,35.1158,-0.04718304
4615,2022/03/03 18:38:29,64664.4198,5.0009,1,17,9,0,0,0,1.865494,3.667999,6.842630126506,2.575152,4.340714,20.46085,16.21707,,,,0.3304722905159,4.02569198608398,,,,,,,,,,,,,,,,,35.45544,0.06203413
4616,2022/03/03 18:38:29,64664.6702,5.2513,1,17,9,0,0,0,1.865685,3.668831,6.844882964235,2.575282,4.340714,20.46132,16.21707,,,,,,,,,,,,,,,,,,,,,,35.45544,0.06203413
4617,2022/03/03 18:38:29,64664.9192,5.5003,1,17,9,0,0,0,1.865051,3.668683,6.842280897833,2.575411,4.340714,20.46179,16.21707,,,,,,,,,,,,,,,,,,,,,,35.45544,0.06203413
4618,2022/03/03 18:38:29,64665.1703,5.7514,1,17,9,0,0,0,1.86467,3.669077,6.84161780959,2.575541,4.340714,20.46227,16.21707,,,,,,,,,,,,,,,,,,,,,,35.21647,-0.07467747
4619,2022/03/03 18:38:30,64665.4197,6.0008,1,17,9,0,0,0,1.864532,3.669291,6.841510486812,2.57567,4.340714,20.46275,16.21707,,0.00113598804455251,,,,,,,,,,,,,,,,,,,,35.21647,-0.07467747
4620,2022/03/03 18:38:30,64665.6694,6.2505,1,17,9,0,0,0,1.8647,3.669725,6.8429362075,2.5758,4.340714,20.46322,16.21707,,,,,,,,,,,,,,,,,,,,,,35.21647,-0.07467747
4621,2022/03/03 18:38:30,64665.92,6.5011,1,17,9,0,0,0,1.864494,3.669892,6.842491614648,2.575929,4.340714,20.4637,16.21707,,,,,,,,,,,,,,,,,,,,,,35.2012,-0.07467747
4622,2022/03/03 18:38:30,64666.1693,6.7504,1,17,9,0,0,0,1.864441,3.669896,6.842304568136,2.576056,4.340714,20.46416,16.21707,,,,,,,,,,,,,,,,,,,,,,35.2012,-0.07467747
4623,2022/03/03 18:38:31,64666.42,7.0011,1,17,9,0,0,0,1.864723,3.67049,6.84444712427,2.576188,4.340714,20.46465,16.21707,,,,,,,,,,,,,,,,,,,,,,35.44409,0.07113099
4624,2022/03/03 18:38:31,64666.6694,7.2505,1,17,9,0,0,0,1.865051,3.670725,6.846089331975,2.576317,4.340714,20.46512,16.21707,,,,,,,,,,,,,,,,,,,,,,35.44409,0.07113099
4625,2022/03/03 18:38:31,64666.9197,7.5008,1,17,9,0,0,0,1.865273,3.671126,6.847652207398,2.576447,4.340714,20.4656,16.21707,,,,,,,,,,,,,,,,,,,,,,35.44409,0.07113099
4626,2022/03/03 18:38:31,64667.1703,7.7514,1,17,9,0,0,0,1.865036,3.671147,6.846821316292,2.576577,4.340714,20.46607,16.21707,,,,,,,,,,,,,,,,,,,,,,35.1572,-0.08965254
4627,2022/03/03 18:38:32,64667.4189,8,1,17,9,0,0,0,1.865219,3.671538,6.848222436822,2.576705,4.340714,20.46654,16.21707,,0.00117157201748341,,,,,,,,,,,,,,,,,,,,35.1572,-0.08965254
4628,2022/03/03 18:38:32,64667.6694,8.2505,1,17,9,0,0,0,1.864883,3.671634,6.847167828822,2.576835,4.340714,20.46702,16.21707,,,,,,,,,,,,,,,,,,,,,,35.1572,-0.08965254
4629,2022/03/03 18:38:32,64667.9198,8.5009,1,17,9,0,0,0,1.864799,3.672191,6.847898104609,2.576965,4.340714,20.4675,16.21707,,,,,,,,,,,,,,,,,,,,,,35.28696,-0.08965254
4630,2022/03/03 18:38:32,64668.1694,8.7505,1,17,9,0,0,0,1.86483,3.672301,6.84821707383,2.577094,4.340714,20.46797,16.21707,,,,,,,,,,,,,,,,,,,,,,35.28696,-0.08965254
4631,2022/03/03 18:38:33,64668.4192,9.0003,1,17,9,0,0,0,1.865074,3.672478,6.849443233372,2.577223,4.340714,20.46845,16.21707,,,,,,,,,,,,,,,,,,,,,,35.28696,-0.08965254
4632,2022/03/03 18:38:33,64668.6694,9.2505,1,17,9,0,0,0,1.865112,3.672688,6.849974461056,2.577353,4.340714,20.46892,16.21707,,,,,,,,,,,,,,,,,,,,,,35.37703,0.06869793
4633,2022/03/03 18:38:33,64668.9197,9.5008,1,17,9,0,0,0,1.865013,3.673191,6.850548966483,2.577482,4.340714,20.4694,16.21707,,,,,,,,,,,,,,,,,,,,,,35.37703,0.06869793
4634,2022/03/03 18:38:33,64669.1696,9.7507,1,17,9,0,0,0,1.864632,3.673158,6.849087947856,2.577612,4.340714,20.46987,16.21707,,,,,,,,,,,,,,,,,,,,,,35.37703,0.06869793
4635,2022/03/03 18:38:34,64669.4203,10.0014,1,17,9,0,0,0,1.864922,3.673573,6.850927106306,2.577741,4.340714,20.47035,16.21707,,0.000807979085948318,,0.469612509012222,,,,,,,,,,,,,,,,,,35.10368,-0.08542299
4636,2022/03/03 18:38:34,64669.4212,10.0023,1,17,9,0,0,0,1.864922,3.673573,6.850927106306,2.577742,4.340714,20.47035,16.21707,,0.000807979085948318,0,0.469612509012222,4.02569198608398,,,,,,,,,,,,,,,,,35.10368,-0.08542299
4637,2022/03/03 18:38:35,64670.4615,1.0009,1,18,9,0,0,0,0,3.639552,0,2.577744,4.340714,20.47036,16.21707,,-0.00320096593350172,,,,,,,,,,,,,,,,,,,,35.28038,-0.08542299
4638,2022/03/03 18:38:36,64671.4615,2.0009,1,18,9,0,0,0,0,3.638973,0,2.577744,4.340714,20.47036,16.21707,,,,,,,,,,,,,,,,,,,,,,35.13373,-0.07522702
4639,2022/03/03 18:38:37,64672.4607,3.0001,1,18,9,0,0,0,0,3.638288,0,2.577744,4.340714,20.47036,16.21707,,-0.00110520597081631,,,,,,,,,,,,,,,,,,,,35.40583,-0.07522702
4640,2022/03/03 18:38:38,64673.4614,4.0008,1,18,9,0,0,0,0,3.638122,0,2.577744,4.340714,20.47036,16.21707,,,,,,,,,,,,,,,,,,,,,,35.28954,0.04868865
4641,2022/03/03 18:38:39,64674.4616,5.001,1,18,9,0,0,0,0,3.637776,0,2.577744,4.340714,20.47036,16.21707,,,,,,,,,,,,,,,,,,,,,,35.36662,-0.06624818
4642,2022/03/03 18:38:40,64675.4615,6.0009,1,18,9,0,0,0,0,3.637389,0,2.577744,4.340714,20.47036,16.21707,,,,,,,,,,,,,,,,,,,,,,35.3318,0.07945657
4643,2022/03/03 18:38:41,64676.4606,7,1,18,9,0,0,0,0,3.63735,0,2.577744,4.340714,20.47036,16.21707,,-0.000323582993587479,,,,,,,,,,,,,,,,,,,,35.35136,-0.07239461
4644,2022/03/03 18:38:42,64677.4622,8.0016,1,18,9,0,0,0,0,3.637255,0,2.577744,4.340714,20.47036,16.21707,,,,,,,,,,,,,,,,,,,,,,35.28345,0.05728364
4645,2022/03/03 18:38:43,64678.4607,9.0001,1,18,9,0,0,0,0,3.637002,0,2.577744,4.340714,20.47036,16.21707,,,,,,,,,,,,,,,,,,,,,,35.0701,-0.06667256
4646,2022/03/03 18:38:44,64679.462,10.0014,1,18,9,0,0,0,0,3.636633,0,2.577744,4.340714,20.47036,16.21707,,,,,,,,,,,,,,,,,,,,,,35.27954,0.06545186
4647,2022/03/03 18:38:45,64680.4613,11.0007,1,18,9,0,0,0,0,3.636561,0,2.577744,4.340714,20.47036,16.21707,,,,,,,,,,,,,,,,,,,,,,35.07142,-0.06503701
4648,2022/03/03 18:38:46,64681.4615,12.0009,1,18,9,0,0,0,0,3.63658,0,2.577744,4.340714,20.47036,16.21707,,,,,,,,,,,,,,,,,,,,,,35.27831,0.06465077
4649,2022/03/03 18:38:47,64682.4615,13.0009,1,18,9,0,0,0,0,3.636506,0,2.577744,4.340714,20.47036,16.21707,,,,,,,,,,,,,,,,,,,,,,35.09099,-0.05853534
4650,2022/03/03 18:38:48,64683.4607,14.0001,1,18,9,0,0,0,0,3.636369,0,2.577744,4.340714,20.47036,16.21707,,,,,,,,,,,,,,,,,,,,,,35.34612,-0.05853534
4651,2022/03/03 18:38:49,64684.4607,15.0001,1,18,9,0,0,0,0,3.636156,0,2.577744,4.340714,20.47036,16.21707,,,,,,,,,,,,,,,,,,,,,,35.06961,-0.02829909
4652,2022/03/03 18:38:50,64685.4608,16.0002,1,18,9,0,0,0,0,3.636373,0,2.577744,4.340714,20.47036,16.21707,,,,,,,,,,,,,,,,,,,,,,35.40534,-0.02829909
4653,2022/03/03 18:38:51,64686.4607,17.0001,1,18,9,0,0,0,0,3.636366,0,2.577744,4.340714,20.47036,16.21707,,,,,,,,,,,,,,,,,,,,,,35.10014,-0.02176881
4654,2022/03/03 18:38:52,64687.4612,18.0006,1,18,9,0,0,0,0,3.636123,0,2.577744,4.340714,20.47036,16.21707,,,,,,,,,,,,,,,,,,,,,,35.34782,-0.02176881
4655,2022/03/03 18:38:53,64688.4609,19.0003,1,18,9,0,0,0,0,3.636076,0,2.577744,4.340714,20.47036,16.21707,,-0.0000740409523132257,,,,,,,,,,,,,,,,,,,,35.11016,0.00313282
4656,2022/03/03 18:38:54,64689.4606,20,1,18,9,0,0,0,0,3.636126,0,2.577744,4.340714,20.47036,16.21707,,,,,,,,,,,,,,,,,,,,,,35.39399,0.00775218
4657,2022/03/03 18:38:55,64690.4609,21.0003,1,18,9,0,0,0,0,3.636148,0,2.577744,4.340714,20.47036,16.21707,,,,,,,,,,,,,,,,,,,,,,35.17995,0.01405478
4658,2022/03/03 18:38:56,64691.4618,22.0012,1,18,9,0,0,0,0,3.636272,0,2.577744,4.340714,20.47036,16.21707,,,,,,,,,,,,,,,,,,,,,,35.42111,-0.01146197
4659,2022/03/03 18:38:57,64692.461,23.0004,1,18,9,0,0,0,0,3.636098,0,2.577744,4.340714,20.47036,16.21707,,,,,,,,,,,,,,,,,,,,,,35.16344,0.006303787
4660,2022/03/03 18:38:58,64693.4618,24.0012,1,18,9,0,0,0,0,3.636154,0,2.577744,4.340714,20.47036,16.21707,,,,,,,,,,,,,,,,,,,,,,35.20435,0.0127852
4661,2022/03/03 18:38:59,64694.4609,25.0003,1,18,9,0,0,0,0,3.636081,0,2.577744,4.340714,20.47036,16.21707,,,,,,,,,,,,,,,,,,,,,,35.07754,-0.03962874
4662,2022/03/03 18:39:00,64695.4618,26.0012,1,18,9,0,0,0,0,3.636012,0,2.577744,4.340714,20.47036,16.21707,,,,,,,,,,,,,,,,,,,,,,35.14415,0.02081394
4663,2022/03/03 18:39:01,64696.4608,27.0002,1,18,9,0,0,0,0,3.636422,0,2.577744,4.340714,20.47036,16.21707,,,,,,,,,,,,,,,,,,,,,,35.09365,-0.01577973
4664,2022/03/03 18:39:02,64697.461,28.0004,1,18,9,0,0,0,0,3.636363,0,2.577744,4.340714,20.47036,16.21707,,,,,,,,,,,,,,,,,,,,,,35.13412,0.01264572
4665,2022/03/03 18:39:03,64698.4618,29.0012,1,18,9,0,0,0,0,3.635974,0,2.577744,4.340714,20.47036,16.21707,,,,,,,,,,,,,,,,,,,,,,35.33256,0.01264572
4666,2022/03/03 18:39:04,64699.4608,30.0002,1,18,9,0,0,0,0,3.635962,0,2.577744,4.340714,20.47036,16.21707,,,,,,,,,,,,,,,,,,,,,,35.12543,0.006378889
4667,2022/03/03 18:39:05,64700.4617,31.0011,1,18,9,0,0,0,0,3.635999,0,2.577744,4.340714,20.47036,16.21707,,-0.0000118537600428681,,,,,,,,,,,,,,,,,,,,35.36053,0.006378889
4668,2022/03/03 18:39:06,64701.4617,32.0011,1,18,9,0,0,0,0,3.636025,0,2.577744,4.340714,20.47036,16.21707,,,,,,,,,,,,,,,,,,,,,,35.12715,0.02261043
4669,2022/03/03 18:39:07,64702.4609,33.0003,1,18,9,0,0,0,0,3.636003,0,2.577744,4.340714,20.47036,16.21707,,,,,,,,,,,,,,,,,,,,,,35.42063,0.02261043
4670,2022/03/03 18:39:08,64703.4609,34.0003,1,18,9,0,0,0,0,3.636174,0,2.577744,4.340714,20.47036,16.21707,,,,,,,,,,,,,,,,,,,,,,35.1071,-0.006264448
4671,2022/03/03 18:39:09,64704.4625,35.0019,1,18,9,0,0,0,0,3.635957,0,2.577744,4.340714,20.47036,16.21707,,,,,,,,,,,,,,,,,,,,,,35.33876,0.01267433
4672,2022/03/03 18:39:10,64705.4619,36.0013,1,18,9,0,0,0,0,3.635761,0,2.577744,4.340714,20.47036,16.21707,,,,,,,,,,,,,,,,,,,,,,35.12506,-0.007060766
4673,2022/03/03 18:39:11,64706.4609,37.0003,1,18,9,0,0,0,0,3.635905,0,2.577744,4.340714,20.47036,16.21707,,,,,,,,,,,,,,,,,,,,,,35.39717,0.004051924
4674,2022/03/03 18:39:12,64707.4619,38.0013,1,18,9,0,0,0,0,3.636044,0,2.577744,4.340714,20.47036,16.21707,,,,,,,,,,,,,,,,,,,,,,35.08926,-0.01523972
4675,2022/03/03 18:39:13,64708.461,39.0004,1,18,9,0,0,0,0,3.636064,0,2.577744,4.340714,20.47036,16.21707,,,,,,,,,,,,,,,,,,,,,,35.13497,0.01428366
4676,2022/03/03 18:39:14,64709.4609,40.0003,1,18,9,0,0,0,0,3.636056,0,2.577744,4.340714,20.47036,16.21707,,,,,,,,,,,,,,,,,,,,,,35.06578,-0.02162099
4677,2022/03/03 18:39:14,64709.4626,40.002,1,18,9,0,0,0,0,3.636056,0,2.577744,4.340714,20.47036,16.21707,,-0.0000118537600428681,0,0,0,,,,,,,,,,,,,,,,,35.06578,-0.02162099
4678,2022/03/03 18:39:14,64709.4697,0.0015,1,19,9,0,0,0,0,3.636005,0,2.577744,4.340714,20.47036,16.21707,,-0.0000118537600428681,0,0,0,,,,,,,,,,,,,,,,,35.0659406808248,-0.0215768668970598
4679,2022/03/03 18:39:24,64719.5063,10.0007,1,20,9,0,0,0,-1.500142,3.599249,-5.399384593358,2.577762,4.344876,20.47042,16.23207,,-0.000632717914413661,,0.472566187381744,2.97711205482483,,,,,,,,,,,,,,,,,35.29308,0.0407958
4680,2022/03/03 18:39:34,64729.5061,20.0005,1,20,9,0,0,0,-1.500163,3.593401,-5.390687224363,2.577762,4.349041,20.47042,16.24704,,-0.0005511490162462,,0.634985983371735,,,,,,,,,,,,,,,,,,35.32923,0.0843513
4681,2022/03/03 18:39:44,64739.5073,30.0017,1,20,9,0,0,0,-1.500148,3.589333,-5.384530721284,2.577762,4.353206,20.47042,16.262,,-0.000498485926073045,,0.901628494262695,1.2910749912262,,,,,,,,,,,,,,,,,35.07164,-0.07942796
4682,2022/03/03 18:39:54,64749.507,40.0014,1,20,9,0,0,0,-1.500152,3.585621,-5.378976514392,2.577762,4.35737,20.47042,16.27694,,-0.00029347199597396,,,,,,,,,,,,,,,,,,,,35.20084,0.05083442
4683,2022/03/03 18:40:04,64759.5056,50,1,20,9,0,0,0,-1.500146,3.582891,-5.374859602086,2.577762,4.361534,20.47042,16.29187,,-0.00023049529409036,,1.2012939453125,,,,,,,,,,,,,,,,,,35.24127,0.07848501
4684,2022/03/03 18:40:14,64769.5058,60.0002,1,20,9,0,0,0,-1.500146,3.580116,-5.370696696936,2.577762,4.365699,20.47042,16.30679,,-0.000265398208284751,,1.48712599277496,0.750973582267761,,,,,,,,,,,,,,,,,35.03241,-0.06909132
4685,2022/03/03 18:40:24,64779.5065,70.0009,1,20,9,0,0,0,-1.500166,3.57802,-5.36762395132,2.577762,4.369864,20.47042,16.32169,,-0.000205948002985679,,,,,,,,,,,,,,,,,,,,35.13852,0.0917387
4686,2022/03/03 18:40:34,64789.5066,80.001,1,20,9,0,0,0,-1.500188,3.576095,-5.36481480586,2.577762,4.374029,20.47042,16.33659,,-0.000219346795347519,,,,,,,,,,,,,,,,,,,,35.12249,0.04626274
4687,2022/03/03 18:40:44,64799.5065,90.0009,1,20,9,0,0,0,-1.500148,3.574034,-5.361579957032,2.577762,4.378194,20.47042,16.35148,,-0.000140687800012529,,1.94446504116058,,,,,,,,,,,,,,,,,,35.01665,-0.0164628
4688,2022/03/03 18:40:54,64809.5069,100.0013,1,20,9,0,0,0,-1.500128,3.572602,-5.359360293056,2.577762,4.38236,20.47042,16.36637,,-0.0001427136012353,,,,,,,,,,,,,,,,,,,,35.16895,-0.0671041
4689,2022/03/03 18:41:04,64819.5064,110.0008,1,20,9,0,0,0,-1.50017,3.570588,-5.35648899996,2.577762,4.386524,20.47042,16.38124,,-0.000226063697482459,,,,,,,,,,,,,,,,,,,,35.05882,-0.04953146
4690,2022/03/03 18:41:14,64829.5056,120,1,20,9,0,0,0,-1.500172,3.569084,-5.354239882448,2.577762,4.390688,20.47042,16.3961,,-0.000134654095745645,,2.45321989059448,0.464350402355194,,,,,,,,,,,,,,,,,35.19961,-0.01099348
4691,2022/03/03 18:41:24,64839.5064,130.0008,1,20,9,0,0,0,-1.50012,3.567269,-5.35133157228,2.577762,4.394853,20.47042,16.41097,,-0.000117227602459025,,,,,,,,,,,,,,,,,,,,35.05318,0.07660866
4692,2022/03/03 18:41:34,64849.5067,140.0011,1,20,9,0,0,0,-1.50012,3.566106,-5.34958693272,2.577762,4.399018,20.47042,16.42582,,-0.000139926400152035,,,,,,,,,,,,,,,,,,,,35.06897,0.01647234
4693,2022/03/03 18:41:44,64859.5067,150.0011,1,20,9,0,0,0,-1.50015,3.564768,-5.3476867152,2.577762,4.403183,20.47042,16.44067,,-0.000117420102469623,,2.66527891159058,,,,,,,,,,,,,,,,,,35.2453,0.06744266
4694,2022/03/03 18:41:54,64869.5068,160.0012,1,20,9,0,0,0,-1.500154,3.563328,-5.345540752512,2.577762,4.407348,20.47042,16.45552,,-0.0000746385412639938,,,,,,,,,,,,,,,,,,,,35.00627,-0.05005836
4695,2022/03/03 18:42:04,64879.506,170.0004,1,20,9,0,0,0,-1.50015,3.562192,-5.3438223288,2.577762,4.411511,20.47042,16.47035,,-0.000109296401205938,,,,,,,,,,,,,,,,,,,,35.25533,-0.006527901
4696,2022/03/03 18:42:14,64889.5056,180,1,20,9,0,0,0,-1.500119,3.560947,-5.341844252693,2.577762,4.415677,20.47042,16.48519,,-0.000143015698995441,,,,,,,,,,,,,,,,,,,,35.24407,-0.005003214
4697,2022/03/03 18:42:24,64899.5058,190.0002,1,20,9,0,0,0,-1.500089,3.559658,-5.339803809562,2.577762,4.419842,20.47042,16.50002,,-0.0000889016300789081,,3.19444990158081,0.335561096668243,,,,,,,,,,,,,,,,,35.06982,0.03684521
4698,2022/03/03 18:42:34,64909.5066,200.001,1,20,9,0,0,0,-1.500098,3.558335,-5.33785121683,2.577762,4.424007,20.47042,16.51484,,-0.000137709197588265,,,,,,,,,,,,,,,,,,,,35.36236,0.07674694
4699,2022/03/03 18:42:44,64919.5066,210.001,1,20,9,0,0,0,-1.500076,3.557297,-5.336215854572,2.577762,4.428171,20.47042,16.52966,,-0.000135304799186997,,,,,,,,,,,,,,,,,,,,35.31286,-0.005003214
4700,2022/03/03 18:42:54,64929.5062,220.0006,1,20,9,0,0,0,-1.500119,3.555868,-5.334225148292,2.577762,4.432336,20.47042,16.54447,,-0.000140107003971934,,,,,,,,,,,,,,,,,,,,35.0384,-0.02607584
4701,2022/03/03 18:43:04,64939.506,230.0004,1,20,9,0,0,0,-1.500123,3.554994,-5.332928264262,2.577762,4.436501,20.47042,16.55928,,-0.0000976072769844905,,3.56379699707031,,,,,,,,,,,,,,,,,,35.0676,-0.08966923
4702,2022/03/03 18:43:14,64949.5062,240.0006,1,20,9,0,0,0,-1.500153,3.553534,-5.330844690702,2.577762,4.440666,20.47042,16.57408,,-0.000120779703138396,,,,,,,,,,,,,,,,,,,,35.25361,-0.06446958
4703,2022/03/03 18:43:24,64959.5057,250.0001,1,20,9,0,0,0,-1.500127,3.552476,-5.329165164452,2.577762,4.44483,20.47042,16.58887,,-0.000106065701402258,,,,,,,,,,,,,,,,,,,,35.16296,0.02910495
4704,2022/03/03 18:43:34,64969.5062,260.0006,1,20,9,0,0,0,-1.500188,3.551151,-5.327394116388,2.577762,4.448996,20.47042,16.60367,,-0.000134941394207999,,,,,,,,,,,,,,,,,,,,35.01496,-0.07713795
4705,2022/03/03 18:43:44,64979.5065,270.0009,1,20,9,0,0,0,-1.500167,3.550126,-5.325781871042,2.577762,4.45316,20.47042,16.61846,,-0.000119206699309871,,3.51399493217468,0.283715188503265,,,,,,,,,,,,,,,,,35.24263,0.07019639
4706,2022/03/03 18:43:54,64989.506,280.0004,1,20,9,0,0,0,-1.500115,3.548799,-5.323606611885,2.577762,4.457325,20.47042,16.63324,,-0.0000836374892969616,,,,,,,,,,,,,,,,,,,,35.35549,0.09114504
4707,2022/03/03 18:44:04,64999.507,290.0014,1,20,9,0,0,0,-1.500144,3.547893,-5.322350396592,2.577762,4.461491,20.47042,16.64802,,-0.000146152102388442,,,,,,,,,,,,,,,,,,,,35.06982,-0.08897662
4708,2022/03/03 18:44:14,65009.5061,300.0005,1,20,9,0,0,0,-1.500112,3.546466,-5.320096204192,2.577762,4.465656,20.47042,16.66279,,-0.0000976072769844905,,,,,,,,,,,,,,,,,,,,35.1138,0.06025672
4709,2022/03/03 18:44:24,65019.5069,310.0013,1,20,9,0,0,0,-1.500151,3.545404,-5.318641356004,2.577762,4.469821,20.47042,16.67756,,-0.0000823870286694728,,3.46270895004272,,,,,,,,,,,,,,,,,,35.28696,0.03887415
4710,2022/03/03 18:44:34,65029.5065,320.0009,1,20,9,0,0,0,-1.500143,3.543962,-5.316449786566,2.577762,4.473985,20.47042,16.69233,,-0.0000878714927239344,,,,,,,,,,,,,,,,,,,,35.26669,-0.0295186
4711,2022/03/03 18:44:44,65039.5071,330.0015,1,20,9,0,0,0,-1.500132,3.543048,-5.315039682336,2.577762,4.47815,20.47042,16.70708,,-0.000145194702781737,,,,,,,,,,,,,,,,,,,,35.0878,0.01638174
4712,2022/03/03 18:44:54,65049.5056,340,1,20,9,0,0,0,-1.500152,3.54161,-5.31295332472,2.577762,4.482314,20.47042,16.72183,,-0.000103246296930593,,,,,,,,,,,,,,,,,,,,35.41172,0.03103614
4713,2022/03/03 18:45:04,65059.5065,350.0009,1,20,9,0,0,0,-1.500135,3.540717,-5.311553496795,2.577762,4.486479,20.47042,16.73659,,-0.000156396999955177,,,,,,,,,,,,,,,,,,,,35.11393,-0.08595943
4714,2022/03/03 18:45:14,65069.5058,360.0002,1,20,9,0,0,0,-1.500089,3.539583,-5.309689522887,2.577762,4.490644,20.47042,16.75133,,-0.000117247000162024,,3.54683089256287,0.285570412874222,,,,,,,,,,,,,,,,,35.37983,0.01195312
4715,2022/03/03 18:45:24,65079.507,370.0014,1,20,9,0,0,0,-1.500131,3.537937,-5.307368969747,2.577762,4.49481,20.47042,16.76607,,-0.000110548397060484,,,,,,,,,,,,,,,,,,,,35.08681,-0.08533478
4716,2022/03/03 18:45:34,65089.5061,380.0005,1,20,9,0,0,0,-1.500071,3.537107,-5.305911634597,2.577762,4.498974,20.47042,16.7808,,-0.000149089202750474,,,,,,,,,,,,,,,,,,,,35.41987,0.04741073
4717,2022/03/03 18:45:44,65099.5064,390.0008,1,20,9,0,0,0,-1.500131,3.535668,-5.303965172508,2.577762,4.503139,20.47042,16.79553,,-0.000118798998300917,,,,,,,,,,,,,,,,,,,,35.14912,-0.001525879
4718,2022/03/03 18:45:54,65109.5058,400.0002,1,20,9,0,0,0,-1.500115,3.534428,-5.30204845922,2.577762,4.507304,20.47042,16.81025,,-0.0000927767468965612,,3.30138397216797,,,,,,,,,,,,,,,,,,35.4492,0.089643
4719,2022/03/03 18:46:04,65119.5075,410.0019,1,20,9,0,0,0,-1.500107,3.53309,-5.30001304063,2.577762,4.51147,20.47042,16.82497,,-0.000142349294037558,,,,,,,,,,,,,,,,,,,,35.34596,0.05046487
4720,2022/03/03 18:46:05,65120.3567,410.8511,1,20,9,0,0,0,-1.500156,3.533002,-5.300054148312,2.577762,4.511823,20.47042,16.82622,,-0.000142349294037558,0,3.30138397216797,0.285570412874222,,,,,,,,,,,,,,,,,35.17628,-0.05302668
4721,2022/03/03 18:47:05,65180.3976,60.001,1,21,9,0,0,0,0,3.58095,0,2.577762,4.511825,20.47042,16.82623,,0.000167536505614407,,,,,,,,,,,,,,,,,,,,35.10785,0.01811028
4722,2022/03/03 18:48:05,65240.3967,120.0001,1,21,9,0,0,0,0,3.585234,0,2.577762,4.511825,20.47042,16.82623,,0.0000410926913900767,,,,,,,,,,,,,,,,,,,,35.16442,0.06352544
4723,2022/03/03 18:49:05,65300.3971,180.0005,1,21,9,0,0,0,0,3.58712,0,2.577762,4.511825,20.47042,16.82623,,0.0000455184308520984,,0,,,,,,,,,,,,,,,,,,34.85794,-0.09409547
4724,2022/03/03 18:50:05,65360.3971,240.0005,1,21,9,0,0,0,0,3.588061,0,2.577762,4.511825,20.47042,16.82623,,-0.0000130001599245588,,,,,,,,,,,,,,,,,,,,35.01921,0.08869648
4725,2022/03/03 18:51:05,65420.3976,300.001,1,21,9,0,0,0,0,3.588365,0,2.577762,4.511825,20.47042,16.82623,,0.000023035610865918,,0,,,,,,,,,,,,,,,,,,35.16739,0.04210353
4726,2022/03/03 18:52:05,65480.3975,360.0009,1,21,9,0,0,0,0,3.588836,0,2.577762,4.511825,20.47042,16.82623,,0.0000348895591741893,,,,,,,,,,,,,,,,,,,,34.98268,0.05364895
4727,2022/03/03 18:53:05,65540.3973,420.0007,1,21,9,0,0,0,0,3.588781,0,2.577762,4.511825,20.47042,16.82623,,-0.0000285675596387591,,0,,,,,,,,,,,,,,,,,,34.77566,-0.06347299
4728,2022/03/03 18:54:05,65600.3973,480.0007,1,21,9,0,0,0,0,3.589089,0,2.577762,4.511825,20.47042,16.82623,,-0.0000222058606595965,,,,,,,,,,,,,,,,,,,,35.19046,0.04125357
4729,2022/03/03 18:55:05,65660.3971,540.0005,1,21,9,0,0,0,0,3.589516,0,2.577762,4.511825,20.47042,16.82623,,-0.0000105109402284143,,0,,,,,,,,,,,,,,,,,,34.91824,-0.005311966
4730,2022/03/03 18:56:05,65720.3972,600.0006,1,21,9,0,0,0,0,3.589581,0,2.577762,4.511825,20.47042,16.82623,,0.0000143823199323379,,,,,,,,,,,,,,,,,,,,35.09941,-0.01534939
4731,2022/03/03 18:57:05,65780.3971,660.0005,1,21,9,0,0,0,0,3.589328,0,2.577762,4.511825,20.47042,16.82623,,0.00000861408716446022,,0,,,,,,,,,,,,,,,,,,35.11165,0.05321383
4732,2022/03/03 18:58:05,65840.3967,720.0001,1,21,9,0,0,0,0,3.589521,0,2.577762,4.511825,20.47042,16.82623,,0.000024183269488276,,,,,,,,,,,,,,,,,,,,35.01006,-0.05977154
4733,2022/03/03 18:59:05,65900.3988,780.0022,1,21,9,0,0,0,0,3.589521,0,2.577762,4.511825,20.47042,16.82623,,-0.0000138283503474668,,0,,,,,,,,,,,,,,,,,,34.9993,-0.03128409
4734,2022/03/03 19:00:05,65960.3973,840.0007,1,21,9,0,0,0,0,3.58973,0,2.577762,4.511825,20.47042,16.82623,,-0.0000182163294084603,,,,,,,,,,,,,,,,,,,,34.97962,0.01238465
4735,2022/03/03 19:01:05,66020.3971,900.0005,1,21,9,0,0,0,0,3.590038,0,2.577762,4.511825,20.47042,16.82623,,0.0000397097610402852,,0,,,,,,,,,,,,,,,,,,35.31411,0.05429506
4736,2022/03/03 19:02:05,66080.3972,960.0006,1,21,9,0,0,0,0,3.589548,0,2.577762,4.511825,20.47042,16.82623,,0.0000280522708635544,,,,,,,,,,,,,,,,,,,,35.17994,0.04869819
4737,2022/03/03 19:03:05,66140.3976,1020.001,1,21,9,0,0,0,0,3.589852,0,2.577762,4.511825,20.47042,16.82623,,0.0000127228204291896,,0,,,,,,,,,,,,,,,,,,35.27122,0.09291887
4738,2022/03/03 19:04:05,66200.3967,1080.0001,1,21,9,0,0,0,0,3.589661,0,2.577762,4.511825,20.47042,16.82623,,-0.00000636183312963112,,,,,,,,,,,,,,,,,,,,35.00102,-0.1031494
4739,2022/03/03 19:05:05,66260.3984,1140.0018,1,21,9,0,0,0,0,3.589957,0,2.577762,4.511825,20.47042,16.82623,,-0.00000695414701112895,,0,,,,,,,,,,,,,,,,,,34.96554,-0.1150024
4740,2022/03/03 19:06:05,66320.3975,1200.0009,1,21,9,0,0,0,0,3.590193,0,2.577762,4.511825,20.47042,16.82623,,-0.00000276587707048748,,,,,,,,,,,,,,,,,,,,34.92203,-0.09293079
4741,2022/03/03 19:07:05,66380.398,1260.0014,1,21,9,0,0,0,0,3.589911,0,2.577762,4.511825,20.47042,16.82623,,0.0000048998781494447,,0,,,,,,,,,,,,,,,,,,35.26964,0.09147882
4742,2022/03/03 19:08:05,66440.3979,1320.0013,1,21,9,0,0,0,0,3.590027,0,2.577762,4.511825,20.47042,16.82623,,0.0000103915399449761,,,,,,,,,,,,,,,,,,,,35.25155,0.09579301
