Repository: HVES-Battery-Testing-Consortium/LG-HG2

# Battery Testing Consortium (BTC)
The Battery Testing Consortium (BTC) has been developed within the High Voltage and Energy Storage Lab at Oxford Brookes University to provide accurate and comprehensive cell data to Formula Student Electric teams. Through the BTC, we aim to provide FS teams with information for improved and informed decisions for cell selection, pack architecture design, thermal cooling requirements, and end of life predictions. A range of tests are completed to provide a comprehensive electrochemical lithium-ion characterisation for modelling, validation, and battery management parameterisation.

File: Data/Round1/LG_HG2/Package 1/220228_BTC_HPPC_EIS_LG_HG2_2_35C/220228_BTC_HPPC_EIS_LG_HG2_2_35C_Channel_3_Wb_1.CSV (part 23 of 44)
Data_Point,Date_Time,Test_Time(s),Step_Time(s),Cycle_Index,Step_Index,TC_Counter1,TC_Counter2,TC_Counter3,TC_Counter4,Current(A),Voltage(V),Power(W),Charge_Capacity(Ah),Discharge_Capacity(Ah),Charge_Energy(Wh),Discharge_Energy(Wh),ACR(Ohm),dV/dt(V/s),Internal_Resistance(Ohm),dQ/dV(Ah/V),dV/dQ(V/Ah),MetaCode_MV_UD1,MetaCode_MV_UD2,MetaCode_MV_UD3,MetaCode_MV_UD4,MetaCode_MV_UD5,MetaCode_MV_UD6,MetaCode_MV_UD7,MetaCode_MV_UD8,MetaCode_MV_UD9,MetaCode_MV_UD10,MetaCode_MV_UD11,MetaCode_MV_UD12,MetaCode_MV_UD13,MetaCode_MV_UD14,MetaCode_MV_UD15,MetaCode_MV_UD16,Aux_Temperature_1(C),Aux_dT/dt_1(C)
4743,2022/03/03 19:09:05,66500.3979,1380.0013,1,21,9,0,0,0,0,3.590134,0,2.577762,4.511825,20.47042,16.82623,,-0.00000355615702574141,,0,,,,,,,,,,,,,,,,,,35.31924,0.07771254
4744,2022/03/03 19:10:05,66560.3968,1440.0002,1,21,9,0,0,0,0,3.590107,0,2.577762,4.511825,20.47042,16.82623,,-0.0000263934907707153,,,,,,,,,,,,,,,,,,,,35.11137,0.005300045
4745,2022/03/03 19:11:05,66620.3976,1500.001,1,21,9,0,0,0,0,3.590014,0,2.577762,4.511825,20.47042,16.82623,,-0.00000497886685479898,,0,,,,,,,,,,,,,,,,,,35.35123,0.1070774
4746,2022/03/03 19:12:05,66680.3975,1560.0009,1,21,9,0,0,0,0,3.590322,0,2.577762,4.511825,20.47042,16.82623,,-0.0000211376191145973,,,,,,,,,,,,,,,,,,,,34.98546,-0.1055992
4747,2022/03/03 19:13:05,66740.3971,1620.0005,1,21,9,0,0,0,0,3.589862,0,2.577762,4.511825,20.47042,16.82623,,0.0000181756095116725,,0,,,,,,,,,,,,,,,,,,35.23027,0.09025216
4748,2022/03/03 19:14:05,66800.397,1680.0004,1,21,9,0,0,0,0,3.59015,0,2.577762,4.511825,20.47042,16.82623,,0.0000237861495406833,,,,,,,,,,,,,,,,,,,,35.1138,0.07277369
4749,2022/03/03 19:15:05,66860.397,1740.0004,1,21,9,0,0,0,0,3.590275,0,2.577762,4.511825,20.47042,16.82623,,0.0000184915606951108,,0,,,,,,,,,,,,,,,,,,35.2084,0.03866076
4750,2022/03/03 19:16:05,66920.3973,1800.0007,1,21,9,0,0,0,0,3.590469,0,2.577762,4.511825,20.47042,16.82623,,-0.0000283302506431937,0,0,0,,,,,,,,,,,,,,,,,35.21526,0.04986048
4751,2022/03/03 19:16:05,66920.4045,0.0016,1,22,9,0,0,0,0,3.590455,0,2.577762,4.511825,20.47042,16.82623,,-0.0000283302506431937,0,0,0,,,,,,,,,,,,,,,,,35.2152582785931,0.0498599883515704
4752,2022/03/03 19:16:05,66920.4118,0.0016,1,23,10,0,0,0,0,3.590493,0,2.577762,4.511825,20.47042,16.82623,,-0.0000283302506431937,0,0,0,,,,,,,,,,,,,,,,,35.2152565332778,0.0498594898746903
4753,2022/03/03 19:22:00,67275.8368,60.0001,1,14,10,0,0,0,0,3.590607,0,2.577762,4.511825,20.47042,16.82623,,-0.00000422780522058019,,,,,,,,,,,,,,,,,,,,35.13028,0.02558947
4754,2022/03/03 19:23:00,67335.8378,120.0011,1,14,10,0,0,0,0,3.590387,0,2.577762,4.511825,20.47042,16.82623,,-0.00000438592678619898,,,,,,,,,,,,,,,,,,,,35.33579,0.06846786
4755,2022/03/03 19:24:00,67395.8372,180.0005,1,14,10,0,0,0,0,3.590346,0,2.577762,4.511825,20.47042,16.82623,,-0.0000050179660320282,,0,0,,,,,,,,,,,,,,,,,35.09776,0.004959106
4756,2022/03/03 19:25:00,67455.8378,240.0011,1,14,10,0,0,0,0,3.590828,0,2.577762,4.511825,20.47042,16.82623,,0.00000533405818714527,,,,,,,,,,,,,,,,,,,,35.21809,-0.002324581
4757,2022/03/03 19:26:00,67515.8379,300.0012,1,14,10,0,0,0,0,3.590782,0,2.577762,4.511825,20.47042,16.82623,,-0.0000320420003845356,,0,0,,,,,,,,,,,,,,,,,35.04573,-0.02490282
4758,2022/03/03 19:26:00,67515.8391,300.0024,1,14,10,0,0,0,0,3.590782,0,2.577762,4.511825,20.47042,16.82623,,-0.0000320420003845356,0,0,0,,,,,,,,,,,,,,,,,35.04573,-0.02490282
4759,2022/03/03 19:26:00,67516.1282,0.2504,1,15,10,0,0,0,-1.769004,3.428517,-6.065060287068,2.577168,4.51184,20.46838,16.82628,,-0.0432752184569836,,0.0179314408451319,55.7679595947266,,,,,,,,,,,,,,,,,35.15414,-0.02490282
4760,2022/03/03 19:26:01,67516.3787,0.5009,1,15,10,0,0,0,-3.29666,3.42384,-11.2872363744,2.576517,4.51184,20.46615,16.82628,,-0.0220980904996395,,0.111236996948719,,,,,,,,,,,,,,,,,,35.15414,-0.02490282
4761,2022/03/03 19:26:01,67516.6291,0.7513,1,15,10,0,0,0,-4.491826,3.41964,-15.36042786264,2.575869,4.51184,20.46393,16.82628,,,,,,,,,,,,,,,,,,,,,,35.15414,-0.02490282
4762,2022/03/03 19:26:01,67516.8778,1,1,15,10,0,0,0,-5.470084,3.416782,-18.690084549688,2.575224,4.51184,20.46173,16.82628,,,,,,,,,,,,,,,,,,,,,,35.32999,0.08883119
4763,2022/03/03 19:26:01,67517.1282,1.2504,1,15,10,0,0,0,-6.235291,3.413968,-21.287083944688,2.574575,4.51184,20.45951,16.82628,,,,,,,,,,,,,,,,,,,,,,35.32999,0.08883119
4764,2022/03/03 19:26:02,67517.378,1.5002,1,15,10,0,0,0,-6.861421,3.411443,-23.407346640503,2.573927,4.51184,20.4573,16.82628,,-0.00977980624884367,,0.227153092622757,7.33066892623901,,,,,,,,,,,,,,,,,35.32999,0.08883119
4765,2022/03/03 19:26:02,67517.629,1.7512,1,15,10,0,0,0,-7.361088,3.409107,-25.094736628416,2.573276,4.51184,20.45508,16.82628,,,,,,,,,,,,,,,,,,,,,,35.37394,0.0137341
4766,2022/03/03 19:26:02,67517.8787,2.0009,1,15,10,0,0,0,-7.751933,3.406896,-26.410029529968,2.572629,4.51184,20.45287,16.82628,,,,,,,,,,,,,,,,,,,,,,35.37394,0.0137341
4767,2022/03/03 19:26:02,67518.1285,2.2507,1,15,10,0,0,0,-8.071807,3.405046,-27.484874138122,2.571987,4.51184,20.45069,16.82628,,,,,,,,,,,,,,,,,,,,,,35.20379,0.0137341
4768,2022/03/03 19:26:03,67518.3779,2.5001,1,15,10,0,0,0,-8.327071,3.403119,-28.338013534449,2.571336,4.51184,20.44847,16.82628,,-0.00757105788215995,,0.296715289354324,4.0629768371582,,,,,,,,,,,,,,,,,35.20379,0.0137341
4769,2022/03/03 19:26:03,67518.6288,2.751,1,15,10,0,0,0,-8.5267,3.40132,-29.002035244,2.570687,4.51184,20.44626,16.82628,,,,,,,,,,,,,,,,,,,,,,35.20379,0.0137341
4770,2022/03/03 19:26:03,67518.878,3.0002,1,15,10,0,0,0,-8.690022,3.399868,-29.544927717096,2.57004,4.51184,20.44406,16.82628,,,,,,,,,,,,,,,,,,,,,,35.0906,-0.08854628
4771,2022/03/03 19:26:03,67519.1283,3.2505,1,15,10,0,0,0,-8.820438,3.397873,-29.970728128374,2.569392,4.51184,20.44186,16.82628,,,,,,,,,,,,,,,,,,,,,,35.0906,-0.08854628
4772,2022/03/03 19:26:04,67519.3786,3.5008,1,15,10,0,0,0,-8.922501,3.396431,-30.304658993931,2.568744,4.51184,20.43966,16.82628,,-0.00756813818588853,,0.382794708013535,2.92919492721558,,,,,,,,,,,,,,,,,35.0906,-0.08854628
4773,2022/03/03 19:26:04,67519.6291,3.7513,1,15,10,0,0,0,-9.005982,3.394901,-30.574417297782,2.568094,4.51184,20.43745,16.82628,,,,,,,,,,,,,,,,,,,,,,35.08142,-0.002866983
4774,2022/03/03 19:26:04,67519.8778,4,1,15,10,0,0,0,-9.07126,3.393473,-30.78307588598,2.56745,4.51184,20.43526,16.82628,,,,,,,,,,,,,,,,,,,,,,35.08142,-0.002866983
4775,2022/03/03 19:26:04,67520.1283,4.2505,1,15,10,0,0,0,-9.12475,3.391837,-30.94966466575,2.566801,4.51184,20.43306,16.82628,,,,,,,,,,,,,,,,,,,,,,35.08142,-0.002866983
4776,2022/03/03 19:26:05,67520.3788,4.501,1,15,10,0,0,0,-9.167462,3.390611,-31.083297499282,2.566152,4.51184,20.43086,16.82628,,-0.00632245792075992,,0.399725496768951,,,,,,,,,,,,,,,,,,35.23334,-0.002866983
4777,2022/03/03 19:26:05,67520.6282,4.7504,1,15,10,0,0,0,-9.200853,3.38909,-31.18251889377,2.565504,4.51184,20.42867,16.82628,,,,,,,,,,,,,,,,,,,,,,35.23334,-0.002866983
4778,2022/03/03 19:26:05,67520.8781,5.0003,1,15,10,0,0,0,-9.228131,3.387985,-31.264769406035,2.564857,4.51184,20.42647,16.82628,,,,,,,,,,,,,,,,,,,,,,35.23334,-0.002866983
4779,2022/03/03 19:26:05,67521.1283,5.2505,1,15,10,0,0,0,-9.24995,3.386464,-31.3246226768,2.564209,4.51184,20.42428,16.82628,,,,,,,,,,,,,,,,,,,,,,35.3896,0.0963068
4780,2022/03/03 19:26:06,67521.3786,5.5008,1,15,10,0,0,0,-9.267034,3.385303,-31.371718001302,2.563559,4.51184,20.42208,16.82628,,-0.00541740190237761,,0.448810011148453,2.39707708358765,,,,,,,,,,,,,,,,,35.3896,0.0963068
4781,2022/03/03 19:26:06,67521.6282,5.7504,1,15,10,0,0,0,-9.281015,3.383851,-31.405571888765,2.562914,4.51184,20.4199,16.82628,,,,,,,,,,,,,,,,,,,,,,35.3896,0.0963068
4782,2022/03/03 19:26:06,67521.8787,6.0009,1,15,10,0,0,0,-9.292137,3.382545,-31.431071548665,2.562264,4.51184,20.41769,16.82628,,,,,,,,,,,,,,,,,,,,,,35.38875,-0.0002658367
4783,2022/03/03 19:26:06,67522.1284,6.2506,1,15,10,0,0,0,-9.300827,3.381343,-31.449286270661,2.561617,4.51184,20.4155,16.82628,,,,,,,,,,,,,,,,,,,,,,35.38875,-0.0002658367
4784,2022/03/03 19:26:07,67522.3789,6.5011,1,15,10,0,0,0,-9.307928,3.380102,-31.461746048656,2.560968,4.51184,20.41331,16.82628,,-0.00477810995653272,,0.469259202480316,,,,,,,,,,,,,,,,,,35.38875,-0.0002658367
4785,2022/03/03 19:26:07,67522.628,6.7502,1,15,10,0,0,0,-9.313464,3.378983,-31.470036527112,2.560323,4.51184,20.41113,16.82628,,,,,,,,,,,,,,,,,,,,,,35.17936,-0.0002658367
4786,2022/03/03 19:26:07,67522.8787,7.0009,1,15,10,0,0,0,-9.317997,3.377769,-31.474041408693,2.559673,4.51184,20.40894,16.82628,,,,,,,,,,,,,,,,,,,,,,35.17936,-0.0002658367
4787,2022/03/03 19:26:07,67523.1291,7.2513,1,15,10,0,0,0,-9.321673,3.376804,-31.477462673092,2.559024,4.51184,20.40675,16.82628,,,,,,,,,,,,,,,,,,,,,,35.17466,-0.06690383
4788,2022/03/03 19:26:08,67523.3793,7.5015,1,15,10,0,0,0,-9.32464,3.375557,-31.47585382448,2.558377,4.51184,20.40456,16.82628,,-0.00451543321833014,,0.521559119224548,1.98102402687073,,,,,,,,,,,,,,,,,35.17466,-0.06690383
4789,2022/03/03 19:26:08,67523.629,7.7512,1,15,10,0,0,0,-9.326961,3.374559,-31.474380185199,2.557728,4.51184,20.40237,16.82628,,,,,,,,,,,,,,,,,,,,,,35.17466,-0.06690383
4790,2022/03/03 19:26:08,67523.8781,8.0003,1,15,10,0,0,0,-9.328794,3.373442,-31.470145488948,2.557083,4.51184,20.40019,16.82628,,,,,,,,,,,,,,,,,,,,,,35.23382,0.01848698
4791,2022/03/03 19:26:08,67524.1291,8.2513,1,15,10,0,0,0,-9.330243,3.372472,-31.465983270696,2.556432,4.51184,20.398,16.82628,,,,,,,,,,,,,,,,,,,,,,35.23382,0.01848698
4792,2022/03/03 19:26:09,67524.3778,8.5,1,15,10,0,0,0,-9.33142,3.37128,-31.4588296176,2.555789,4.51184,20.39583,16.82628,,-0.00457464111968875,,0.600638210773468,,,,,,,,,,,,,,,,,,35.23382,0.01848698
4793,2022/03/03 19:26:09,67524.6292,8.7514,1,15,10,0,0,0,-9.332416,3.37036,-31.45360158976,2.555135,4.51184,20.39363,16.82628,,,,,,,,,,,,,,,,,,,,,,35.37741,0.01848698
4794,2022/03/03 19:26:09,67524.8787,9.0009,1,15,10,0,0,0,-9.333178,3.369106,-31.444465998868,2.554488,4.51184,20.39145,16.82628,,,,,,,,,,,,,,,,,,,,,,35.37741,0.01848698
4795,2022/03/03 19:26:09,67525.1285,9.2507,1,15,10,0,0,0,-9.333786,3.368289,-31.438888712154,2.553841,4.51184,20.38927,16.82628,,,,,,,,,,,,,,,,,,,,,,35.37741,0.01848698
4796,2022/03/03 19:26:10,67525.3781,9.5003,1,15,10,0,0,0,-9.334213,3.367131,-31.429517952903,2.553195,4.51184,20.38709,16.82628,,-0.00449113082140684,,0.603604376316071,1.71528995037079,,,,,,,,,,,,,,,,,35.56897,0.1047337
4797,2022/03/03 19:26:10,67525.6291,9.7513,1,15,10,0,0,0,-9.334589,3.366306,-31.423082958234,2.552543,4.51184,20.3849,16.82628,,,,,,,,,,,,,,,,,,,,,,35.56897,0.1047337
4798,2022/03/03 19:26:10,67525.878,10.0002,1,15,10,0,0,0,-9.334935,3.365334,-31.41517414329,2.551899,4.51184,20.38273,16.82628,,,,,,,,,,,,,,,,,,,,,,35.56897,0.1047337
4799,2022/03/03 19:26:10,67525.8794,10.0016,1,15,10,0,0,0,-9.334935,3.365334,-31.41517414329,2.551895,4.51184,20.38271,16.82628,,-0.00365014094859362,0,0.603604376316071,1.71528995037079,,,,,,,,,,,,,,,,,35.56897,0.1047337
4800,2022/03/03 19:26:11,67526.9187,1.0002,1,16,10,0,0,0,0,3.535604,0,2.551883,4.51184,20.38268,16.82628,,0.0101848300546408,,,,,,,,,,,,,,,,,,,,35.27734,-0.04883409
4801,2022/03/03 19:26:12,67527.9188,2.0003,1,16,10,0,0,0,0,3.540997,0,2.551883,4.51184,20.38268,16.82628,,0.00645660795271397,,,,,,,,,,,,,,,,,,,,35.19893,-0.06680131
4802,2022/03/03 19:26:13,67528.9196,3.0011,1,16,10,0,0,0,0,3.544442,0,2.551883,4.51184,20.38268,16.82628,,0.00402624299749732,,,,,,,,,,,,,,,,,,,,35.5946,0.05210161
4803,2022/03/03 19:26:14,67529.9197,4.0012,1,16,10,0,0,0,0,3.547137,0,2.551883,4.51184,20.38268,16.82628,,0.00322793191298842,,,,,,,,,,,,,,,,,,,,35.56496,0.06228209
4804,2022/03/03 19:26:15,67530.9187,5.0002,1,16,10,0,0,0,0,3.549267,0,2.551883,4.51184,20.38268,16.82628,,0.00244059693068266,,,,,,,,,,,,,,,,,,,,35.41345,-0.04734635
4805,2022/03/03 19:26:16,67531.9189,6.0004,1,16,10,0,0,0,0,3.551225,0,2.551883,4.51184,20.38268,16.82628,,,,,,,,,,,,,,,,,,,,,,35.27554,-0.04309654
4806,2022/03/03 19:26:17,67532.9187,7.0002,1,16,10,0,0,0,0,3.552818,0,2.551883,4.51184,20.38268,16.82628,,0.00186614703852683,,,,,,,,,,,,,,,,,,,,35.48096,0.06419301
4807,2022/03/03 19:26:18,67533.9201,8.0016,1,16,10,0,0,0,0,3.554049,0,2.551883,4.51184,20.38268,16.82628,,0.00170887494459748,,,,,,,,,,,,,,,,,,,,35.54572,0.02023578
4808,2022/03/03 19:26:19,67534.9194,9.0009,1,16,10,0,0,0,0,3.555488,0,2.551883,4.51184,20.38268,16.82628,,0.0015326909488067,,,,,,,,,,,,,,,,,,,,35.48364,-0.01939893
4809,2022/03/03 19:26:20,67535.9197,10.0012,1,16,10,0,0,0,0,3.556551,0,2.551883,4.51184,20.38268,16.82628,,0.00129778601694852,,,,,,,,,,,,,,,,,,,,35.33743,-0.01939893
4810,2022/03/03 19:26:21,67536.9188,11.0003,1,16,10,0,0,0,0,3.557956,0,2.551883,4.51184,20.38268,16.82628,,,,,,,,,,,,,,,,,,,,,,35.44657,0.03712058
4811,2022/03/03 19:26:22,67537.9188,12.0003,1,16,10,0,0,0,0,3.558949,0,2.551883,4.51184,20.38268,16.82628,,0.00133007194381207,,,,,,,,,,,,,,,,,,,,35.64019,0.03712058
4812,2022/03/03 19:26:23,67538.9198,13.0013,1,16,10,0,0,0,0,3.559925,0,2.551883,4.51184,20.38268,16.82628,,,,,,,,,,,,,,,,,,,,,,35.52625,-0.02977371
4813,2022/03/03 19:26:24,67539.9191,14.0006,1,16,10,0,0,0,0,3.560599,0,2.551883,4.51184,20.38268,16.82628,,0.00077707291347906,,,,,,,,,,,,,,,,,,,,35.35432,-0.02977371
4814,2022/03/03 19:26:25,67540.919,15.0005,1,16,10,0,0,0,0,3.561391,0,2.551883,4.51184,20.38268,16.82628,,,,,,,,,,,,,,,,,,,,,,35.41572,-0.03454089
4815,2022/03/03 19:26:26,67541.9196,16.0011,1,16,10,0,0,0,0,3.562137,0,2.551883,4.51184,20.38268,16.82628,,0.000750399776734412,,,,,,,,,,,,,,,,,,,,35.61799,0.03656864
4816,2022/03/03 19:26:27,67542.9189,17.0004,1,16,10,0,0,0,0,3.562877,0,2.551883,4.51184,20.38268,16.82628,,,,,,,,,,,,,,,,,,,,,,35.63409,0.03167033
4817,2022/03/03 19:26:28,67543.9188,18.0003,1,16,10,0,0,0,0,3.563522,0,2.551883,4.51184,20.38268,16.82628,,0.000763697200454772,,,,,,,,,,,,,,,,,,,,35.35385,-0.03465295
4818,2022/03/03 19:26:29,67544.9198,19.0013,1,16,10,0,0,0,0,3.564102,0,2.551883,4.51184,20.38268,16.82628,,,,,,,,,,,,,,,,,,,,,,35.39656,-0.03957272
4819,2022/03/03 19:26:30,67545.9191,20.0006,1,16,10,0,0,0,0,3.564548,0,2.551883,4.51184,20.38268,16.82628,,,,,,,,,,,,,,,,,,,,,,35.48918,0.02894282
4820,2022/03/03 19:26:31,67546.9189,21.0004,1,16,10,0,0,0,0,3.565024,0,2.551883,4.51184,20.38268,16.82628,,0.000656783289741725,,,,,,,,,,,,,,,,,,,,35.62364,0.0420177
4821,2022/03/03 19:26:32,67547.9203,22.0018,1,16,10,0,0,0,0,3.565459,0,2.551883,4.51184,20.38268,16.82628,,,,,,,,,,,,,,,,,,,,,,35.55621,-0.02107143
4822,2022/03/03 19:26:33,67548.9196,23.0011,1,16,10,0,0,0,0,3.566059,0,2.551883,4.51184,20.38268,16.82628,,,,,,,,,,,,,,,,,,,,,,35.34383,-0.06636977
4823,2022/03/03 19:26:34,67549.919,24.0005,1,16,10,0,0,0,0,3.566419,0,2.551883,4.51184,20.38268,16.82628,,0.000462718307971954,,,,,,,,,,,,,,,,,,,,35.41261,0.02149343
4824,2022/03/03 19:26:35,67550.9189,25.0004,1,16,10,0,0,0,0,3.567181,0,2.551883,4.51184,20.38268,16.82628,,,,,,,,,,,,,,,,,,,,,,35.54441,0.02149343
4825,2022/03/03 19:26:36,67551.919,26.0005,1,16,10,0,0,0,0,3.567376,0,2.551883,4.51184,20.38268,16.82628,,,,,,,,,,,,,,,,,,,,,,35.64715,0.006816387
4826,2022/03/03 19:26:37,67552.9199,27.0014,1,16,10,0,0,0,0,3.567695,0,2.551883,4.51184,20.38268,16.82628,,0.00046694849152118,,,,,,,,,,,,,,,,,,,,35.47441,0.006816387
4827,2022/03/03 19:26:38,67553.9193,28.0008,1,16,10,0,0,0,0,3.568125,0,2.551883,4.51184,20.38268,16.82628,,,,,,,,,,,,,,,,,,,,,,35.3116,-0.01267195
4828,2022/03/03 19:26:39,67554.9189,29.0004,1,16,10,0,0,0,0,3.568585,0,2.551883,4.51184,20.38268,16.82628,,,,,,,,,,,,,,,,,,,,,,35.48442,-0.01267195
4829,2022/03/03 19:26:40,67555.9192,30.0007,1,16,10,0,0,0,0,3.569188,0,2.551883,4.51184,20.38268,16.82628,,,,,,,,,,,,,,,,,,,,,,35.61799,0.0957489
4830,2022/03/03 19:26:41,67556.919,31.0005,1,16,10,0,0,0,0,3.569396,0,2.551883,4.51184,20.38268,16.82628,,0.000348280591424555,,,,,,,,,,,,,,,,,,,,35.5183,0.00813961
4831,2022/03/03 19:26:42,67557.919,32.0005,1,16,10,0,0,0,0,3.569589,0,2.551883,4.51184,20.38268,16.82628,,,,,,,,,,,,,,,,,,,,,,35.41308,-0.07217526
4832,2022/03/03 19:26:43,67558.9193,33.0008,1,16,10,0,0,0,0,3.569817,0,2.551883,4.51184,20.38268,16.82628,,,,,,,,,,,,,,,,,,,,,,35.42435,-0.02161384
4833,2022/03/03 19:26:44,67559.9197,34.0012,1,16,10,0,0,0,0,3.570264,0,2.551883,4.51184,20.38268,16.82628,,,,,,,,,,,,,,,,,,,,,,35.61667,0.08523703
4834,2022/03/03 19:26:45,67560.9193,35.0008,1,16,10,0,0,0,0,3.570622,0,2.551883,4.51184,20.38268,16.82628,,,,,,,,,,,,,,,,,,,,,,35.61315,-0.001100302
4835,2022/03/03 19:26:46,67561.9196,36.0011,1,16,10,0,0,0,0,3.570824,0,2.551883,4.51184,20.38268,16.82628,,0.00026792980497703,,,,,,,,,,,,,,,,,,,,35.38047,-0.07271409
4836,2022/03/03 19:26:47,67562.9193,37.0008,1,16,10,0,0,0,0,3.570974,0,2.551883,4.51184,20.38268,16.82628,,,,,,,,,,,,,,,,,,,,,,35.38343,0.0009274483
4837,2022/03/03 19:26:48,67563.9202,38.0017,1,16,10,0,0,0,0,3.571259,0,2.551883,4.51184,20.38268,16.82628,,,,,,,,,,,,,,,,,,,,,,35.62012,0.0739634
4838,2022/03/03 19:26:49,67564.919,39.0005,1,16,10,0,0,0,0,3.571436,0,2.551883,4.51184,20.38268,16.82628,,,,,,,,,,,,,,,,,,,,,,35.56443,-0.01740098
4839,2022/03/03 19:26:50,67565.9191,40.0006,1,16,10,0,0,0,0,3.571589,0,2.551883,4.51184,20.38268,16.82628,,,,,,,,,,,,,,,,,,,,,,35.44224,-0.01740098
4840,2022/03/03 19:26:50,67565.9206,40.0021,1,16,10,0,0,0,0,3.571589,0,2.551883,4.51184,20.38268,16.82628,,0.00026792980497703,0,0,0,,,,,,,,,,,,,,,,,35.44224,-0.01740098
4841,2022/03/03 19:26:50,67566.2081,0.2506,1,17,10,0,0,0,1.863853,3.603804,6.716960896812,2.552005,4.511932,20.38311,16.82661,,0.0647850632667542,,0.00104100198950619,960.613220214844,,,,,,,,,,,,,,,,,35.31075,-0.07927775
4842,2022/03/03 19:26:51,67566.4585,0.501,1,17,10,0,0,0,1.863983,3.605042,6.719737002286,2.552134,4.511932,20.38358,16.82661,,,,,,,,,,,,,,,,,,,,,,35.31075,-0.07927775
4843,2022/03/03 19:26:51,67566.708,0.7505,1,17,10,0,0,0,1.863724,3.606067,6.720713613508,2.552263,4.511932,20.38404,16.82661,,,,,,,,,,,,,,,,,,,,,,35.31075,-0.07927775
4844,2022/03/03 19:26:51,67566.9576,1.0001,1,17,10,0,0,0,1.864052,3.606696,6.723068892192,2.552392,4.511932,20.38451,16.82661,,,,,,,,,,,,,,,,,,,,,,35.49139,0.05645156
4845,2022/03/03 19:26:51,67567.2082,1.2507,1,17,10,0,0,0,1.864334,3.607026,6.724701210684,2.552522,4.511932,20.38498,16.82661,,,,,,,,,,,,,,,,,,,,,,35.49139,0.05645156
4846,2022/03/03 19:26:52,67567.4584,1.5009,1,17,10,0,0,0,1.865349,3.6078,6.7298061222,2.552652,4.511932,20.38544,16.82661,,0.00313162198290229,,,,,,,,,,,,,,,,,,,,35.6014,0.05645156
4847,2022/03/03 19:26:52,67567.7079,1.7504,1,17,10,0,0,0,1.86557,3.608073,6.73111274661,2.552781,4.511932,20.38591,16.82661,,,,,,,,,,,,,,,,,,,,,,35.6014,0.05645156
4848,2022/03/03 19:26:52,67567.9576,2.0001,1,17,10,0,0,0,1.865791,3.60867,6.73302400797,2.55291,4.511932,20.38638,16.82661,,,,,,,,,,,,,,,,,,,,,,35.6014,0.05645156
4849,2022/03/03 19:26:52,67568.2088,2.2513,1,17,10,0,0,0,1.865791,3.608832,6.733326266112,2.553041,4.511932,20.38685,16.82661,,,,,,,,,,,,,,,,,,,,,,35.61494,0.0386107
4850,2022/03/03 19:26:53,67568.4577,2.5002,1,17,10,0,0,0,1.865425,3.609476,6.7332067673,2.553168,4.511932,20.38731,16.82661,,0.00172646495047957,,0.158928602933884,,,,,,,,,,,,,,,,,,35.61494,0.0386107
4851,2022/03/03 19:26:53,67568.708,2.7505,1,17,10,0,0,0,1.86544,3.609968,6.73417870592,2.553299,4.511932,20.38778,16.82661,,,,,,,,,,,,,,,,,,,,,,35.61494,0.0386107
4852,2022/03/03 19:26:53,67568.9586,3.0011,1,17,10,0,0,0,1.865349,3.610318,6.734503070982,2.553428,4.511932,20.38825,16.82661,,,,,,,,,,,,,,,,,,,,,,35.41956,-0.06105661
4853,2022/03/03 19:26:53,67569.2088,3.2513,1,17,10,0,0,0,1.864998,3.610666,6.733884868668,2.553558,4.511932,20.38872,16.82661,,,,,,,,,,,,,,,,,,,,,,35.41956,-0.06105661
4854,2022/03/03 19:26:54,67569.4577,3.5002,1,17,10,0,0,0,1.86515,3.611091,6.73522637865,2.553686,4.511932,20.38918,16.82661,,,,,,,,,,,,,,,,,,,,,,35.41956,-0.06105661
4855,2022/03/03 19:26:54,67569.7082,3.7507,1,17,10,0,0,0,1.865166,3.61144,6.73593509904,2.553817,4.511932,20.38965,16.82661,,,,,,,,,,,,,,,,,,,,,,35.26981,-0.06105661
4856,2022/03/03 19:26:54,67569.9577,4.0002,1,17,10,0,0,0,1.865349,3.611762,6.737196634938,2.553945,4.511932,20.39011,16.82661,,,,,,,,,,,,,,,,,,,,,,35.26981,-0.06105661
4857,2022/03/03 19:26:54,67570.2081,4.2506,1,17,10,0,0,0,1.86515,3.612243,6.73737503145,2.554075,4.511932,20.39058,16.82661,,,,,,,,,,,,,,,,,,,,,,35.26981,-0.06105661
4858,2022/03/03 19:26:55,67570.4585,4.501,1,17,10,0,0,0,1.864975,3.612396,6.7370282301,2.554205,4.511932,20.39105,16.82661,,0.00165278802160174,,,,,,,,,,,,,,,,,,,,35.47488,0.01728773
4859,2022/03/03 19:26:55,67570.7079,4.7504,1,17,10,0,0,0,1.86515,3.613051,6.73888207265,2.554334,4.511932,20.39152,16.82661,,,,,,,,,,,,,,,,,,,,,,35.47488,0.01728773
4860,2022/03/03 19:26:55,67570.9592,5.0017,1,17,10,0,0,0,1.865257,3.613058,6.739281725906,2.554465,4.511932,20.39199,16.82661,,,,,,,,,,,,,,,,,,,,,,35.47488,0.01728773
4861,2022/03/03 19:26:55,67571.2087,5.2512,1,17,10,0,0,0,1.865425,3.613556,6.7408177013,2.554594,4.511932,20.39246,16.82661,,,,,,,,,,,,,,,,,,,,,,35.67805,0.06348848
4862,2022/03/03 19:26:56,67571.4577,5.5002,1,17,10,0,0,0,1.865074,3.613665,6.73975263621,2.554723,4.511932,20.39292,16.82661,,0.001227185013704,,0.319619089365005,4.17856502532959,,,,,,,,,,,,,,,,,35.67805,0.06348848
4863,2022/03/03 19:26:56,67571.709,5.7515,1,17,10,0,0,0,1.865051,3.614197,6.740661729047,2.554852,4.511932,20.39339,16.82661,,,,,,,,,,,,,,,,,,,,,,35.67805,0.06348848
4864,2022/03/03 19:26:56,67571.9576,6.0001,1,17,10,0,0,0,1.865105,3.614474,6.74137352977,2.554981,4.511932,20.39386,16.82661,,,,,,,,,,,,,,,,,,,,,,35.63582,0.06348848
4865,2022/03/03 19:26:56,67572.2093,6.2518,1,17,10,0,0,0,1.865196,3.614706,6.742135172376,2.555111,4.511932,20.39433,16.82661,,,,,,,,,,,,,,,,,,,,,,35.63582,0.06348848
4866,2022/03/03 19:26:57,67572.4577,6.5002,1,17,10,0,0,0,1.864975,3.614908,6.7417130473,2.55524,4.511932,20.39479,16.82661,,,,,,,,,,,,,,,,,,,,,,35.44609,0.06348848
4867,2022/03/03 19:26:57,67572.7082,6.7507,1,17,10,0,0,0,1.865013,3.615387,6.742743755031,2.55537,4.511932,20.39526,16.82661,,,,,,,,,,,,,,,,,,,,,,35.44609,-0.07248521
4868,2022/03/03 19:26:57,67572.9587,7.0012,1,17,10,0,0,0,1.86483,3.615428,6.74215859724,2.5555,4.511932,20.39573,16.82661,,,,,,,,,,,,,,,,,,,,,,35.44609,-0.07248521
4869,2022/03/03 19:26:57,67573.208,7.2505,1,17,10,0,0,0,1.864998,3.616002,6.743836497996,2.555629,4.511932,20.3962,16.82661,,,,,,,,,,,,,,,,,,,,,,35.34213,-0.0324893
4870,2022/03/03 19:26:58,67573.4584,7.5009,1,17,10,0,0,0,1.865021,3.616178,6.744247909738,2.555758,4.511932,20.39667,16.82661,,0.00114532699808478,,,,,,,,,,,,,,,,,,,,35.34213,-0.0324893
4871,2022/03/03 19:26:58,67573.7081,7.7506,1,17,10,0,0,0,1.865326,3.616695,6.74631521757,2.555888,4.511932,20.39713,16.82661,,,,,,,,,,,,,,,,,,,,,,35.34213,-0.0324893
4872,2022/03/03 19:26:58,67573.9576,8.0001,1,17,10,0,0,0,1.865479,3.616826,6.747112949654,2.556017,4.511932,20.3976,16.82661,,,,,,,,,,,,,,,,,,,,,,35.38258,-0.0324893
4873,2022/03/03 19:26:58,67574.2083,8.2508,1,17,10,0,0,0,1.865814,3.616963,6.748580202882,2.556147,4.511932,20.39807,16.82661,,,,,,,,,,,,,,,,,,,,,,35.38258,-0.0324893
4874,2022/03/03 19:26:59,67574.4578,8.5003,1,17,10,0,0,0,1.865776,3.617197,6.748879349872,2.556275,4.511932,20.39854,16.82661,,0.00130868598353118,,,,,,,,,,,,,,,,,,,,35.38258,-0.0324893
4875,2022/03/03 19:26:59,67574.709,8.7515,1,17,10,0,0,0,1.86544,3.617662,6.74853140128,2.556406,4.511932,20.39901,16.82661,,,,,,,,,,,,,,,,,,,,,,35.57836,0.07382154
4876,2022/03/03 19:26:59,67574.9579,9.0004,1,17,10,0,0,0,1.865036,3.617518,6.746801300648,2.556535,4.511932,20.39948,16.82661,,,,,,,,,,,,,,,,,,,,,,35.57836,0.07382154
4877,2022/03/03 19:26:59,67575.209,9.2515,1,17,10,0,0,0,1.86496,3.618035,6.7474905536,2.556665,4.511932,20.39995,16.82661,,,,,,,,,,,,,,,,,,,,,,35.57836,0.07382154
4878,2022/03/03 19:27:00,67575.4578,9.5003,1,17,10,0,0,0,1.865105,3.618159,6.748246441695,2.556794,4.511932,20.40041,16.82661,,,,0.443668603897095,,,,,,,,,,,,,,,,,,35.63747,0.01847148
4879,2022/03/03 19:27:00,67575.7082,9.7507,1,17,10,0,0,0,1.865273,3.618465,6.749425065945,2.556923,4.511932,20.40088,16.82661,,,,,,,,,,,,,,,,,,,,,,35.63747,0.01847148
4880,2022/03/03 19:27:00,67575.9585,10.001,1,17,10,0,0,0,1.865425,3.618807,6.750613047975,2.557053,4.511932,20.40135,16.82661,,,,,,,,,,,,,,,,,,,,,,35.63747,0.01847148
4881,2022/03/03 19:27:00,67575.96,10.0025,1,17,10,0,0,0,1.865425,3.618807,6.750613047975,2.557054,4.511932,20.40135,16.82661,,0.00130868598353118,0,0.443668603897095,4.17856502532959,,,,,,,,,,,,,,,,,35.63747,0.01847148
4882,2022/03/03 19:27:01,67576.9991,1,1,18,10,0,0,0,0,3.58511,0,2.557056,4.511932,20.40136,16.82661,,-0.00450090598315001,,,,,,,,,,,,,,,,,,,,35.38302,-0.07951379
4883,2022/03/03 19:27:02,67578.0001,2.001,1,18,10,0,0,0,0,3.58414,0,2.557056,4.511932,20.40136,16.82661,,-0.00171155703719705,,,,,,,,,,,,,,,,,,,,35.36825,-0.004616976
4884,2022/03/03 19:27:03,67579,3.0009,1,18,10,0,0,0,0,3.583434,0,2.557056,4.511932,20.40136,16.82661,,,,,,,,,,,,,,,,,,,,,,35.64363,0.08605719
4885,2022/03/03 19:27:04,67580,4.0009,1,18,10,0,0,0,0,3.583136,0,2.557056,4.511932,20.40136,16.82661,,,,,,,,,,,,,,,,,,,,,,35.59532,-0.01509666
4886,2022/03/03 19:27:05,67580.9992,5.0001,1,18,10,0,0,0,0,3.582886,0,2.557056,4.511932,20.40136,16.82661,,-0.000497839180752635,,,,,,,,,,,,,,,,,,,,35.4478,-0.01509666
4887,2022/03/03 19:27:06,67582.0003,6.0012,1,18,10,0,0,0,0,3.582389,0,2.557056,4.511932,20.40136,16.82661,,,,,,,,,,,,,,,,,,,,,,35.36122,-0.005738735
4888,2022/03/03 19:27:07,67582.9993,7.0002,1,18,10,0,0,0,0,3.582703,0,2.557056,4.511932,20.40136,16.82661,,,,,,,,,,,,,,,,,,,,,,35.54572,-0.005738735
4889,2022/03/03 19:27:08,67583.9994,8.0003,1,18,10,0,0,0,0,3.582482,0,2.557056,4.511932,20.40136,16.82661,,,,,,,,,,,,,,,,,,,,,,35.54919,-0.03249288
4890,2022/03/03 19:27:09,67584.9996,9.0005,1,18,10,0,0,0,0,3.582251,0,2.557056,4.511932,20.40136,16.82661,,,,,,,,,,,,,,,,,,,,,,35.42699,-0.03249288
4891,2022/03/03 19:27:10,67585.9995,10.0004,1,18,10,0,0,0,0,3.582132,0,2.557056,4.511932,20.40136,16.82661,,,,,,,,,,,,,,,,,,,,,,35.33079,-0.0682497
4892,2022/03/03 19:27:11,67586.9994,11.0003,1,18,10,0,0,0,0,3.581991,0,2.557056,4.511932,20.40136,16.82661,,-0.000244694791035727,,,,,,,,,,,,,,,,,,,,35.57397,0.03522515
4893,2022/03/03 19:27:12,67588.0001,12.001,1,18,10,0,0,0,0,3.5818,0,2.557056,4.511932,20.40136,16.82661,,,,,,,,,,,,,,,,,,,,,,35.65843,0.06716251
4894,2022/03/03 19:27:13,67588.9993,13.0002,1,18,10,0,0,0,0,3.582067,0,2.557056,4.511932,20.40136,16.82661,,,,,,,,,,,,,,,,,,,,,,35.37911,-0.03888249
4895,2022/03/03 19:27:14,67589.9995,14.0004,1,18,10,0,0,0,0,3.581887,0,2.557056,4.511932,20.40136,16.82661,,,,,,,,,,,,,,,,,,,,,,35.30552,-0.0714016
4896,2022/03/03 19:27:15,67591.0004,15.0013,1,18,10,0,0,0,0,3.581965,0,2.557056,4.511932,20.40136,16.82661,,,,,,,,,,,,,,,,,,,,,,35.44822,0.04459262
4897,2022/03/03 19:27:16,67591.9994,16.0003,1,18,10,0,0,0,0,3.58172,0,2.557056,4.511932,20.40136,16.82661,,,,,,,,,,,,,,,,,,,,,,35.60407,0.04870534
4898,2022/03/03 19:27:17,67593.0004,17.0013,1,18,10,0,0,0,0,3.58164,0,2.557056,4.511932,20.40136,16.82661,,,,,,,,,,,,,,,,,,,,,,35.48184,-0.03819704
4899,2022/03/03 19:27:18,67594.0002,18.0011,1,18,10,0,0,0,0,3.581689,0,2.557056,4.511932,20.40136,16.82661,,,,,,,,,,,,,,,,,,,,,,35.41128,-0.02205014
4900,2022/03/03 19:27:19,67594.9995,19.0004,1,18,10,0,0,0,0,3.581676,0,2.557056,4.511932,20.40136,16.82661,,,,,,,,,,,,,,,,,,,,,,35.59406,0.05711794
4901,2022/03/03 19:27:20,67595.9994,20.0003,1,18,10,0,0,0,0,3.581386,0,2.557056,4.511932,20.40136,16.82661,,,,,,,,,,,,,,,,,,,,,,35.66319,0.05711794
4902,2022/03/03 19:27:21,67596.9995,21.0004,1,18,10,0,0,0,0,3.581516,0,2.557056,4.511932,20.40136,16.82661,,,,,,,,,,,,,,,,,,,,,,35.3242,-0.0501895
4903,2022/03/03 19:27:22,67597.9993,22.0002,1,18,10,0,0,0,0,3.581372,0,2.557056,4.511932,20.40136,16.82661,,,,,,,,,,,,,,,,,,,,,,35.38429,-0.0501895
4904,2022/03/03 19:27:23,67598.9996,23.0005,1,18,10,0,0,0,0,3.581497,0,2.557056,4.511932,20.40136,16.82661,,-0.0000256453295151005,,,,,,,,,,,,,,,,,,,,35.62966,0.01913548
4905,2022/03/03 19:27:24,67600.0009,24.0018,1,18,10,0,0,0,0,3.581419,0,2.557056,4.511932,20.40136,16.82661,,,,,,,,,,,,,,,,,,,,,,35.51571,0.01913548
4906,2022/03/03 19:27:25,67600.9996,25.0005,1,18,10,0,0,0,0,3.581416,0,2.557056,4.511932,20.40136,16.82661,,,,,,,,,,,,,,,,,,,,,,35.37779,-0.07870793
4907,2022/03/03 19:27:26,67602.0004,26.0013,1,18,10,0,0,0,0,3.581391,0,2.557056,4.511932,20.40136,16.82661,,,,,,,,,,,,,,,,,,,,,,35.48654,-0.01239419
4908,2022/03/03 19:27:27,67603.0003,27.0012,1,18,10,0,0,0,0,3.581502,0,2.557056,4.511932,20.40136,16.82661,,,,,,,,,,,,,,,,,,,,,,35.59094,0.07900357
4909,2022/03/03 19:27:28,67603.9996,28.0005,1,18,10,0,0,0,0,3.581562,0,2.557056,4.511932,20.40136,16.82661,,,,,,,,,,,,,,,,,,,,,,35.35817,-0.0006580353
4910,2022/03/03 19:27:29,67605.0005,29.0014,1,18,10,0,0,0,0,3.581352,0,2.557056,4.511932,20.40136,16.82661,,,,,,,,,,,,,,,,,,,,,,35.27719,-0.09739041
4911,2022/03/03 19:27:30,67606.0005,30.0014,1,18,10,0,0,0,0,3.581529,0,2.557056,4.511932,20.40136,16.82661,,,,,,,,,,,,,,,,,,,,,,35.42732,0.0469172
4912,2022/03/03 19:27:31,67606.9994,31.0003,1,18,10,0,0,0,0,3.581573,0,2.557056,4.511932,20.40136,16.82661,,,,,,,,,,,,,,,,,,,,,,35.53086,0.03235698
4913,2022/03/03 19:27:32,67608.0005,32.0014,1,18,10,0,0,0,0,3.581401,0,2.557056,4.511932,20.40136,16.82661,,,,,,,,,,,,,,,,,,,,,,35.3904,-0.04389644
4914,2022/03/03 19:27:33,67608.9996,33.0005,1,18,10,0,0,0,0,3.58149,0,2.557056,4.511932,20.40136,16.82661,,,,,,,,,,,,,,,,,,,,,,35.42738,0.01155615
4915,2022/03/03 19:27:34,67609.9996,34.0005,1,18,10,0,0,0,0,3.581459,0,2.557056,4.511932,20.40136,16.82661,,,,,,,,,,,,,,,,,,,,,,35.61532,0.05873203
4916,2022/03/03 19:27:35,67611.0005,35.0014,1,18,10,0,0,0,0,3.581456,0,2.557056,4.511932,20.40136,16.82661,,-0.00001979545049835,,,,,,,,,,,,,,,,,,,,35.58481,0.05873203
4917,2022/03/03 19:27:36,67611.9996,36.0005,1,18,10,0,0,0,0,3.581402,0,2.557056,4.511932,20.40136,16.82661,,,,,,,,,,,,,,,,,,,,,,35.29159,-0.0486958
4918,2022/03/03 19:27:37,67612.9997,37.0006,1,18,10,0,0,0,0,3.581196,0,2.557056,4.511932,20.40136,16.82661,,,,,,,,,,,,,,,,,,,,,,35.38954,-0.0486958
4919,2022/03/03 19:27:38,67613.9997,38.0006,1,18,10,0,0,0,0,3.581306,0,2.557056,4.511932,20.40136,16.82661,,,,,,,,,,,,,,,,,,,,,,35.60314,0.0193131
4920,2022/03/03 19:27:39,67614.9996,39.0005,1,18,10,0,0,0,0,3.581333,0,2.557056,4.511932,20.40136,16.82661,,,,,,,,,,,,,,,,,,,,,,35.45264,0.0193131
4921,2022/03/03 19:27:40,67616.0002,40.0011,1,18,10,0,0,0,0,3.581264,0,2.557056,4.511932,20.40136,16.82661,,-0.00001979545049835,0,0,0,,,,,,,,,,,,,,,,,35.3378,-0.08291841
4922,2022/03/03 19:27:40,67616.0074,0.0013,1,19,10,0,0,0,0,3.581256,0,2.557056,4.511932,20.40136,16.82661,,-0.00001979545049835,0,0,0,,,,,,,,,,,,,,,,,35.3380005073272,-0.0828187230798025
4923,2022/03/03 19:27:50,67626.045,10.0006,1,20,10,0,0,0,-1.500135,3.54398,-5.3164484373,2.557074,4.516096,20.40142,16.84139,,-0.00087498378707096,,0.436671704053879,3.09917593002319,,,,,,,,,,,,,,,,,35.61753,0.05615592
4924,2022/03/03 19:28:00,67636.0448,20.0004,1,20,10,0,0,0,-1.50012,3.537913,-5.30729404956,2.557074,4.520259,20.40142,16.85613,,-0.000750774110201746,,0.620908319950104,,,,,,,,,,,,,,,,,,35.54314,0.04854083
4925,2022/03/03 19:28:10,67646.0458,30.0014,1,20,10,0,0,0,-1.500139,3.533621,-5.300922673319,2.557074,4.524425,20.40142,16.87086,,-0.000341192790074274,,0.804388880729675,1.39520394802094,,,,,,,,,,,,,,,,,35.36777,-0.09028912
4926,2022/03/03 19:28:20,67656.0458,40.0014,1,20,10,0,0,0,-1.500178,3.52941,-5.29474323498,2.557074,4.528589,20.40142,16.88556,,-0.000363106490112841,,1.01915001869202,,,,,,,,,,,,,,,,,,35.61579,0.04894018
4927,2022/03/03 19:28:30,67666.045,50.0006,1,20,10,0,0,0,-1.500143,3.526896,-5.290848346128,2.557074,4.532753,20.40142,16.90025,,-0.000321648287354037,,,,,,,,,,,,,,,,,,,,35.69976,0.06634831
4928,2022/03/03 19:28:40,67676.0445,60.0001,1,20,10,0,0,0,-1.500135,3.524347,-5.286996286845,2.557074,4.536918,20.40142,16.91494,,-0.000217215201701038,,1.50406897068024,0.78721010684967,,,,,,,,,,,,,,,,,35.4191,-0.07218957
4929,2022/03/03 19:28:50,67686.0463,70.0019,1,20,10,0,0,0,-1.500154,3.521945,-5.28345987953,2.557074,4.541083,20.40142,16.92961,,-0.000256002909736708,,,,,,,,,,,,,,,,,,,,35.69187,0.0524652
4930,2022/03/03 19:29:00,67696.0446,80.0002,1,20,10,0,0,0,-1.500211,3.520493,-5.281482324023,2.557074,4.545247,20.40142,16.94427,,-0.000257367093581706,,2.00914096832275,,,,,,,,,,,,,,,,,,35.37074,-0.02545595
4931,2022/03/03 19:29:10,67706.0448,90.0004,1,20,10,0,0,0,-1.500164,3.518479,-5.278295530556,2.557074,4.549411,20.40142,16.95893,,-0.000224570103455335,,,,,,,,,,,,,,,,,,,,35.69399,0.05231738
4932,2022/03/03 19:29:20,67716.0448,100.0004,1,20,10,0,0,0,-1.500142,3.516423,-5.275133832066,2.557074,4.553575,20.40142,16.97358,,-0.000222251794184558,,,,,,,,,,,,,,,,,,,,35.41816,-0.03138661
4933,2022/03/03 19:29:30,67726.0451,110.0007,1,20,10,0,0,0,-1.500139,3.514661,-5.272480037879,2.557074,4.55774,20.40142,16.98822,,-0.000160570692969486,,2.2054181098938,0.487527310848236,,,,,,,,,,,,,,,,,35.5405,-0.05190253
4934,2022/03/03 19:29:40,67736.0459,120.0015,1,20,10,0,0,0,-1.500126,3.51295,-5.2698676317,2.557074,4.561906,20.40142,17.00286,,-0.000230628298595548,,,,,,,,,,,,,,,,,,,,35.6875,0.09790063
4935,2022/03/03 19:29:50,67746.0451,130.0007,1,20,10,0,0,0,-1.50014,3.510947,-5.26691203258,2.557074,4.56607,20.40142,17.01748,,-0.000138512798002921,,,,,,,,,,,,,,,,,,,,35.43467,-0.01547217
4936,2022/03/03 19:30:00,67756.0444,140,1,20,10,0,0,0,-1.500128,3.509307,-5.264409691296,2.557074,4.570234,20.40142,17.0321,,-0.000151235406519845,,2.35848498344421,,,,,,,,,,,,,,,,,,35.66827,0.04061699
4937,2022/03/03 19:30:10,67766.0455,150.0011,1,20,10,0,0,0,-1.500223,3.507392,-5.261870148416,2.557074,4.5744,20.40142,17.04671,,-0.000141617696499452,,,,,,,,,,,,,,,,,,,,35.41684,-0.08251071
4938,2022/03/03 19:30:20,67776.0448,160.0004,1,20,10,0,0,0,-1.500148,3.506049,-5.259592395252,2.557074,4.578564,20.40142,17.06132,,-0.000158013397594914,,,,,,,,,,,,,,,,,,,,35.72482,0.04702806
4939,2022/03/03 19:30:30,67786.0451,170.0007,1,20,10,0,0,0,-1.500175,3.503937,-5.256518688975,2.557074,4.582728,20.40142,17.07591,,-0.000144615492899902,,2.25898504257202,0.426567792892456,,,,,,,,,,,,,,,,,35.36287,-0.05315781
4940,2022/03/03 19:30:40,67796.0456,180.0012,1,20,10,0,0,0,-1.500204,3.502357,-5.254249980828,2.557074,4.586894,20.40142,17.0905,,-0.000151511500007473,,,,,,,,,,,,,,,,,,,,35.77748,0.08537292
4941,2022/03/03 19:30:50,67806.0445,190.0001,1,20,10,0,0,0,-1.50016,3.500338,-5.25106705408,2.557074,4.591057,20.40142,17.10508,,-0.000140998294227757,,,,,,,,,,,,,,,,,,,,35.42334,-0.05288363
4942,2022/03/03 19:31:00,67816.0451,200.0007,1,20,10,0,0,0,-1.500163,3.49871,-5.24863528973,2.557074,4.595222,20.40142,17.11966,,-0.000150872103404254,,2.34672689437866,,,,,,,,,,,,,,,,,,35.66908,0.02635121
4943,2022/03/03 19:31:10,67826.0454,210.001,1,20,10,0,0,0,-1.500131,3.496914,-5.245829095734,2.557074,4.599388,20.40142,17.13423,,-0.000151462605572306,,,,,,,,,,,,,,,,,,,,35.53643,-0.052737
4944,2022/03/03 19:31:20,67836.045,220.0006,1,20,10,0,0,0,-1.500163,3.49531,-5.24353473553,2.557074,4.603552,20.40142,17.14879,,-0.000206925004022196,,2.3857409954071,0.418995499610901,,,,,,,,,,,,,,,,,35.67516,0.01508594
4945,2022/03/03 19:31:30,67846.0447,230.0003,1,20,10,0,0,0,-1.500156,3.493228,-5.240386943568,2.557074,4.607717,20.40142,17.16334,,-0.000125333404866979,,,,,,,,,,,,,,,,,,,,35.49641,-0.04472136
4946,2022/03/03 19:31:40,67856.0457,240.0013,1,20,10,0,0,0,-1.500162,3.49161,-5.23798064082,2.557074,4.611883,20.40142,17.17789,,-0.000201965303858742,,,,,,,,,,,,,,,,,,,,35.74999,0.0190115
4947,2022/03/03 19:31:50,67866.0457,250.0013,1,20,10,0,0,0,-1.500128,3.489719,-5.235025184032,2.557074,4.616048,20.40142,17.19243,,-0.00020458830113057,,2.3118360042572,,,,,,,,,,,,,,,,,,35.83652,0.0399518
4948,2022/03/03 19:32:00,67876.0451,260.0007,1,20,10,0,0,0,-1.500136,3.488134,-5.232675386224,2.557074,4.620213,20.40142,17.20696,,-0.000172363303136081,,,,,,,,,,,,,,,,,,,,35.8583,0.008127689
4949,2022/03/03 19:32:10,67886.0452,270.0008,1,20,10,0,0,0,-1.500166,3.485898,-5.229425659068,2.557074,4.624378,20.40142,17.22148,,-0.000156567199155688,,,,,,,,,,,,,,,,,,,,35.5904,-0.07582903
4950,2022/03/03 19:32:20,67896.0444,280,1,20,10,0,0,0,-1.500182,3.484255,-5.22701663441,2.557074,4.628542,20.40142,17.23599,,-0.000190270598977804,,2.27400588989258,0.441808104515076,,,,,,,,,,,,,,,,,35.59172,0.02471685
4951,2022/03/03 19:32:30,67906.0447,290.0003,1,20,10,0,0,0,-1.500198,3.482266,-5.224088488668,2.557074,4.632707,20.40142,17.2505,,-0.000172962696524337,,,,,,,,,,,,,,,,,,,,35.58306,-0.08752346
4952,2022/03/03 19:32:40,67916.0448,300.0004,1,20,10,0,0,0,-1.500142,3.480221,-5.220825691382,2.557074,4.636871,20.40142,17.265,,-0.000194912296137773,,,,,,,,,,,,,,,,,,,,35.52429,-0.09160876
4953,2022/03/03 19:32:50,67926.0457,310.0013,1,20,10,0,0,0,-1.500158,3.478493,-5.218289101894,2.557074,4.641037,20.40142,17.27949,,-0.00016598189540673,,2.17773199081421,,,,,,,,,,,,,,,,,,35.76786,-0.04101992
4954,2022/03/03 19:33:00,67936.0452,320.0008,1,20,10,0,0,0,-1.500147,3.476372,-5.215069026684,2.557074,4.645201,20.40142,17.29397,,-0.000177241294295527,,,,,,,,,,,,,,,,,,,,35.58952,-0.08876085
4955,2022/03/03 19:33:10,67946.0449,330.0005,1,20,10,0,0,0,-1.500188,3.474514,-5.212424208632,2.557074,4.649367,20.40142,17.30845,,-0.000236595195019618,,2.09256792068481,0.470076113939285,,,,,,,,,,,,,,,,,35.82664,0.09625435
4956,2022/03/03 19:33:20,67956.0459,340.0015,1,20,10,0,0,0,-1.500166,3.472135,-5.20877887441,2.557074,4.653532,20.40142,17.32292,,-0.000208926605409943,,,,,,,,,,,,,,,,,,,,35.82652,0.02215624
4957,2022/03/03 19:33:30,67966.0445,350.0001,1,20,10,0,0,0,-1.500171,3.470485,-5.206320952935,2.557074,4.657697,20.40142,17.33738,,-0.000199069603695534,,,,,,,,,,,,,,,,,,,,35.87177,0.09269834
4958,2022/03/03 19:33:40,67976.0447,360.0003,1,20,10,0,0,0,-1.500228,3.468396,-5.203384794288,2.557074,4.661861,20.40142,17.35182,,-0.000227556403842755,,2.13472509384155,,,,,,,,,,,,,,,,,,35.69557,-0.03208041
4959,2022/03/03 19:33:50,67986.0448,370.0004,1,20,10,0,0,0,-1.500194,3.466839,-5.200931066766,2.557074,4.666027,20.40142,17.36627,,-0.000152257896843366,,,,,,,,,,,,,,,,,,,,35.56948,-0.04321814
4960,2022/03/03 19:34:00,67996.0456,380.0012,1,20,10,0,0,0,-1.500174,3.465034,-5.198153915916,2.557074,4.670191,20.40142,17.3807,,-0.000165869307238609,,2.22840595245361,0.470483213663101,,,,,,,,,,,,,,,,,35.62992,-0.005435944
4961,2022/03/03 19:34:10,68006.0448,390.0004,1,20,10,0,0,0,-1.500134,3.46315,-5.1951890621,2.557074,4.674356,20.40142,17.39513,,-0.000152530803461559,,,,,,,,,,,,,,,,,,,,35.57504,-0.08862615
4962,2022/03/03 19:34:20,68016.0457,400.0013,1,20,10,0,0,0,-1.500124,3.461423,-5.192563716452,2.557074,4.678522,20.40142,17.40955,,-0.000199923102627508,,,,,,,,,,,,,,,,,,,,35.52897,0.05464792
4963,2022/03/03 19:34:30,68026.046,410.0016,1,20,10,0,0,0,-1.50012,3.459973,-5.19037469676,2.557074,4.682686,20.40142,17.42397,,-0.000178256901563145,,2.45243501663208,,,,,,,,,,,,,,,,,,35.72905,0.06291509
4964,2022/03/03 19:34:31,68026.9024,410.858,1,20,10,0,0,0,-1.500155,3.459745,-5.190153760475,2.557074,4.683043,20.40142,17.4252,,-0.000178256901563145,0,2.45243501663208,0.470483213663101,,,,,,,,,,,,,,,,,35.7282,0.06291509
4965,2022/03/03 19:35:31,68086.9434,60.0008,1,21,10,0,0,0,0,3.505366,0,2.557074,4.683044,20.40142,17.4252,,0.000136158094392158,,,,,,,,,,,,,,,,,,,,35.73119,0.05304694
4966,2022/03/03 19:36:31,68146.9439,120.0013,1,21,10,0,0,0,0,3.508242,0,2.557074,4.683044,20.40142,17.4252,,0.0000197575700440211,,,,,,,,,,,,,,,,,,,,35.64682,0.03058434
4967,2022/03/03 19:37:31,68206.9439,180.0013,1,21,10,0,0,0,0,3.509597,0,2.557074,4.683044,20.40142,17.4252,,0.00000928459667193238,,0,,,,,,,,,,,,,,,,,,35.60599,0.09018064
4968,2022/03/03 19:38:31,68266.9429,240.0003,1,21,10,0,0,0,0,3.510153,0,2.557074,4.683044,20.40142,17.4252,,-0.00000339796497428324,,,,,,,,,,,,,,,,,,,,35.3044,-0.03455758
4969,2022/03/03 19:39:31,68326.9427,300.0001,1,21,10,0,0,0,0,3.510831,0,2.557074,4.683044,20.40142,17.4252,,0.0000271448807325214,,0,,,,,,,,,,,,,,,,,,35.48015,0.01822829
4970,2022/03/03 19:40:31,68386.9436,360.001,1,21,10,0,0,0,0,3.511043,0,2.557074,4.683044,20.40142,17.4252,,0.0000319648388540372,,,,,,,,,,,,,,,,,,,,35.35659,-0.04460573
4971,2022/03/03 19:41:31,68446.9433,420.0007,1,21,10,0,0,0,0,3.511397,0,2.557074,4.683044,20.40142,17.4252,,-0.0000188879294000799,,0,,,,,,,,,,,,,,,,,,35.17631,0.03766894
4972,2022/03/03 19:42:31,68506.9431,480.0005,1,21,10,0,0,0,0,3.511639,0,2.557074,4.683044,20.40142,17.4252,,-0.00000217315300687915,,,,,,,,,,,,,,,,,,,,35.35004,0.07317901
4973,2022/03/03 19:43:31,68566.9438,540.0012,1,21,10,0,0,0,0,3.511773,0,2.557074,4.683044,20.40142,17.4252,,0.0000535425788257271,,0,,,,,,,,,,,,,,,,,,35.43135,0.05372405
