Repository: HVES-Battery-Testing-Consortium/LG-HG2

# Battery Testing Consortium (BTC)
The Battery Testing Consortium (BTC) has been developed within the High Voltage and Energy Storage Lab at Oxford Brookes University to provide accurate and comprehensive cell data to Formula Student Electric teams. Through the BTC, we aim to provide FS teams with information for improved and informed decisions for cell selection, pack architecture design, thermal cooling requirements, and end of life predictions. A range of tests are completed to provide a comprehensive electrochemical lithium-ion characterisation for modelling, validation, and battery management parameterisation.

File: Data/Round1/LG_HG2/Package 1/220228_BTC_HPPC_EIS_LG_HG2_2_35C/220228_BTC_HPPC_EIS_LG_HG2_2_35C_Channel_3_Wb_1.CSV (part 30 of 44)
Data_Point,Date_Time,Test_Time(s),Step_Time(s),Cycle_Index,Step_Index,TC_Counter1,TC_Counter2,TC_Counter3,TC_Counter4,Current(A),Voltage(V),Power(W),Charge_Capacity(Ah),Discharge_Capacity(Ah),Charge_Energy(Wh),Discharge_Energy(Wh),ACR(Ohm),dV/dt(V/s),Internal_Resistance(Ohm),dQ/dV(Ah/V),dV/dQ(V/Ah),MetaCode_MV_UD1,MetaCode_MV_UD2,MetaCode_MV_UD3,MetaCode_MV_UD4,MetaCode_MV_UD5,MetaCode_MV_UD6,MetaCode_MV_UD7,MetaCode_MV_UD8,MetaCode_MV_UD9,MetaCode_MV_UD10,MetaCode_MV_UD11,MetaCode_MV_UD12,MetaCode_MV_UD13,MetaCode_MV_UD14,MetaCode_MV_UD15,MetaCode_MV_UD16,Aux_Temperature_1(C),Aux_dT/dt_1(C)
6302,2022/03/04 00:15:37,84892.9359,3760.0006,1,28,0,0,0,0,1.399246,3.84408,5.37881356368,3.935205,5.235042,25.41597,19.21212,,0.000116840099508408,,2.63367009162903,,,,,,,,,,,,,,,,,,36.08816,0.1006448
6303,2022/03/04 00:15:47,84902.9358,3770.0005,1,28,0,0,0,0,1.399544,3.845511,5.381961846984,3.93909,5.235042,25.43091,19.21212,,0.000174365501152351,,,,,,,,,,,,,,,,,,,,36.01117,0.05666614
6304,2022/03/04 00:15:57,84912.936,3780.0007,1,28,0,0,0,0,1.399803,3.846894,5.384893761882,3.942975,5.235042,25.44585,19.21212,,0.000114809401566163,,,0.369868189096451,,,,,,,,,,,,,,,,,36.05214,0.01387239
6305,2022/03/04 00:16:07,84922.9359,3790.0006,1,28,0,0,0,0,1.399803,3.848628,5.387321020284,3.946861,5.235042,25.4608,19.21212,,0.000188023201189935,,2.73292994499207,,,,,,,,,,,,,,,,,,35.99851,0.06710768
6306,2022/03/04 00:16:17,84932.9353,3800,1,28,0,0,0,0,1.399155,3.849951,5.386678191405,3.950745,5.235042,25.47576,19.21212,,0.000205239703063853,,,,,,,,,,,,,,,,,,,,35.82072,-0.05255938
6307,2022/03/04 00:16:27,84942.9356,3810.0003,1,28,0,0,0,0,1.398743,3.851157,5.386778895651,3.95463,5.235042,25.49072,19.21212,,0.00016565210535191,,,,,,,,,,,,,,,,,,,,35.76734,-0.05746841
6308,2022/03/04 00:16:37,84952.9356,3820.0003,1,28,0,0,0,0,1.399353,3.852766,5.391379660398,3.958515,5.235042,25.50568,19.21212,,0.000204945506993681,,,,,,,,,,,,,,,,,,,,35.95374,-0.0552392
6309,2022/03/04 00:16:47,84962.9366,3830.0013,1,28,0,0,0,0,1.399467,3.854234,5.393873293278,3.962401,5.235042,25.52065,19.21212,,0.000166229496244341,,2.72387790679932,,,,,,,,,,,,,,,,,,36.08234,0.08277535
6310,2022/03/04 00:16:57,84972.9358,3840.0005,1,28,0,0,0,0,1.399757,3.855553,5.396837300621,3.966286,5.235042,25.53563,19.21212,,0.000164558194228448,,,,,,,,,,,,,,,,,,,,36.08374,0.04458427
6311,2022/03/04 00:17:07,84982.9361,3850.0008,1,28,0,0,0,0,1.399208,3.856991,5.396732663128,3.970172,5.235042,25.55061,19.21212,,0.000125682505313307,,,0.372709304094315,,,,,,,,,,,,,,,,,35.76572,-0.06237149
6312,2022/03/04 00:17:17,84992.9367,3860.0014,1,28,0,0,0,0,1.399521,3.858661,5.400277101381,3.974057,5.235042,25.5656,19.21212,,0.000117440999019891,,2.70055294036865,,,,,,,,,,,,,,,,,,35.7943,-0.04145741
6313,2022/03/04 00:17:27,85002.9353,3870,1,28,0,0,0,0,1.399078,3.859812,5.400178053336,3.977942,5.235042,25.58059,19.21212,,0.000149351501022466,,,,,,,,,,,,,,,,,,,,35.87295,-0.0752759
6314,2022/03/04 00:17:37,85012.9354,3880.0001,1,28,0,0,0,0,1.398636,3.861329,5.400593747244,3.981827,5.235042,25.59559,19.21212,,0.000149229003000073,,,,,,,,,,,,,,,,,,,,35.92392,-0.01109838
6315,2022/03/04 00:17:47,85022.9361,3890.0008,1,28,0,0,0,0,1.399651,3.862354,5.405947638454,3.985712,5.235042,25.6106,19.21212,,0.000162710406584665,,,,,,,,,,,,,,,,,,,,36.02787,-0.03326654
6316,2022/03/04 00:17:57,85032.9365,3900.0012,1,28,0,0,0,0,1.39949,3.864179,5.40787986871,3.989597,5.235042,25.6256,19.21212,,0.000192685896763578,,2.78937888145447,,,,,,,,,,,,,,,,,,35.93533,-0.0146544
6317,2022/03/04 00:18:07,85042.9366,3910.0013,1,28,0,0,0,0,1.399704,3.865377,5.410383648408,3.993482,5.235042,25.64062,19.21212,,0.00010218629904557,,,,,,,,,,,,,,,,,,,,35.87145,0.01398563
6318,2022/03/04 00:18:17,85052.9366,3920.0013,1,28,0,0,0,0,1.399887,3.866998,5.413360229226,3.997368,5.235042,25.65564,19.21212,,0.000118015399493743,,,0.357623398303986,,,,,,,,,,,,,,,,,35.82137,-0.05812883
6319,2022/03/04 00:18:27,85062.936,3930.0007,1,28,0,0,0,0,1.399231,3.868087,5.412347241097,4.001253,5.235042,25.67067,19.21212,,0.000143232304253615,,,,,,,,,,,,,,,,,,,,35.91356,-0.004463196
6320,2022/03/04 00:18:37,85072.9361,3940.0008,1,28,0,0,0,0,1.399582,3.869641,5.415879890062,4.005137,5.235042,25.6857,19.21212,,0.000323718501022086,,2.86290001869202,,,,,,,,,,,,,,,,,,36.05301,0.004506111
6321,2022/03/04 00:18:47,85082.9353,3950,1,28,0,0,0,0,1.399521,3.870956,5.417484212076,4.009022,5.235042,25.70073,19.21212,,0.000112836300104391,,,,,,,,,,,,,,,,,,,,36.06392,0.04018188
6322,2022/03/04 00:18:57,85092.9362,3960.0009,1,28,0,0,0,0,1.400414,3.872358,5.422904356212,4.012908,5.235042,25.71578,19.21212,,0.000130365893710405,,,,,,,,,,,,,,,,,,,,36.0304,0.04876375
6323,2022/03/04 00:19:07,85102.9364,3970.0011,1,28,0,0,0,0,1.400024,3.873805,5.42341997132,4.016793,5.235042,25.73083,19.21212,,0.00019367340428289,,2.74617004394531,,,,,,,,,,,,,,,,,,35.85224,-0.01015782
6324,2022/03/04 00:19:17,85112.9365,3980.0012,1,28,0,0,0,0,1.399353,3.874963,5.422441098939,4.020679,5.235042,25.74588,19.21212,,0.000150224193930626,,,,,,,,,,,,,,,,,,,,35.73927,-0.03462672
6325,2022/03/04 00:19:27,85122.9359,3990.0006,1,28,0,0,0,0,1.399757,3.876708,5.426449159956,4.024564,5.235042,25.76094,19.21212,,0.000111081200884655,,,0.357959598302841,,,,,,,,,,,,,,,,,35.81631,0.001100302
6326,2022/03/04 00:19:37,85132.9358,4000.0005,1,28,0,0,0,0,1.399117,3.877831,5.425539275227,4.028449,5.235042,25.776,19.21212,,0.000149318293551914,,,,,,,,,,,,,,,,,,,,36.01449,0.07371545
6327,2022/03/04 00:19:47,85142.9369,4010.0016,1,28,0,0,0,0,1.399246,3.879197,5.427950885462,4.032334,5.235042,25.79107,19.21212,,0.000115040798846167,,2.88513898849487,,,,,,,,,,,,,,,,,,35.76102,-0.07173181
6328,2022/03/04 00:19:57,85152.9355,4020.0002,1,28,0,0,0,0,1.400185,3.880452,5.43335068362,4.036219,5.235042,25.80614,19.21212,,0.000214760395465419,,,,,,,,,,,,,,,,,,,,35.78176,-0.04257679
6329,2022/03/04 00:20:07,85162.9354,4030.0001,1,28,0,0,0,0,1.400192,3.881985,5.43552434112,4.040105,5.235042,25.82123,19.21212,,0.000100755401945207,,,,,,,,,,,,,,,,,,,,36.05339,0.03033161
6330,2022/03/04 00:20:17,85172.9364,4040.0011,1,28,0,0,0,0,1.399132,3.883197,5.433105185004,4.043991,5.235042,25.83631,19.21212,,0.000164655299158767,,2.84879088401794,,,,,,,,,,,,,,,,,,35.91889,-0.01939178
6331,2022/03/04 00:20:27,85182.9365,4050.0012,1,28,0,0,0,0,1.399406,3.884634,5.436180127404,4.047876,5.235042,25.8514,19.21212,,0.000116719398647547,,,,,,,,,,,,,,,,,,,,35.67969,-0.1120448
6332,2022/03/04 00:20:37,85192.9357,4060.0004,1,28,0,0,0,0,1.399597,3.885783,5.438530229451,4.051761,5.235042,25.8665,19.21212,,0.000127392704598606,,,,,,,,,,,,,,,,,,,,35.89877,-0.02675653
6333,2022/03/04 00:20:47,85202.9358,4070.0005,1,28,0,0,0,0,1.399261,3.887252,5.439280120772,4.055646,5.235042,25.8816,19.21212,,0.000135098292957991,,,0.346243411302567,,,,,,,,,,,,,,,,,35.89499,-0.03294945
6334,2022/03/04 00:20:57,85212.9361,4080.0008,1,28,0,0,0,0,1.399231,3.888617,5.441073453527,4.059532,5.235042,25.8967,19.21212,,0.000122136305435561,,2.87521004676819,,,,,,,,,,,,,,,,,,35.67577,-0.08901596
6335,2022/03/04 00:21:07,85222.9353,4090,1,28,0,0,0,0,1.399742,3.889969,5.444952987998,4.063417,5.235042,25.91181,19.21212,,0.000146482794662006,,,,,,,,,,,,,,,,,,,,35.91217,-0.003123283
6336,2022/03/04 00:21:17,85232.9354,4100.0001,1,28,0,0,0,0,1.399857,3.891075,5.446948576275,4.067302,5.235042,25.92693,19.21212,,0.000116346796858124,,,,,,,,,,,,,,,,,,,,35.95403,0.04944205
6337,2022/03/04 00:21:27,85242.9364,4110.0011,1,28,0,0,0,0,1.399765,3.892464,5.44853487096,4.071188,5.235042,25.94205,19.21212,,0.000168639802723192,,,,,,,,,,,,,,,,,,,,35.88019,0.06237388
6338,2022/03/04 00:21:37,85252.9356,4120.0003,1,28,0,0,0,0,1.399445,3.893881,5.449272296045,4.075074,5.235042,25.95718,19.21212,,0.0000977044401224703,,2.98166108131409,,,,,,,,,,,,,,,,,,35.74143,-0.04008532
6339,2022/03/04 00:21:47,85262.9358,4130.0005,1,28,0,0,0,0,1.39949,3.895059,5.45109611991,4.078959,5.235042,25.97231,19.21212,,0.000120653501653578,,,,,,,,,,,,,,,,,,,,35.66806,-0.06071806
6340,2022/03/04 00:21:57,85272.9368,4140.0015,1,28,0,0,0,0,1.399506,3.896563,5.453263297878,4.082844,5.235042,25.98745,19.21212,,0.000116345501737669,,,0.338340312242508,,,,,,,,,,,,,,,,,35.951,0.0175035
6341,2022/03/04 00:22:07,85282.9369,4150.0016,1,28,0,0,0,0,1.399467,3.897749,5.454771099783,4.08673,5.235042,26.00259,19.21212,,0.000100285200460348,,,,,,,,,,,,,,,,,,,,35.97543,0.02246022
6342,2022/03/04 00:22:17,85292.9361,4160.0008,1,28,0,0,0,0,1.399429,3.899141,5.456570990489,4.090614,5.235042,26.01773,19.21212,,0.000106571096694097,,2.92367100715637,,,,,,,,,,,,,,,,,,35.87257,0.05548358
6343,2022/03/04 00:22:27,85302.9355,4170.0002,1,28,0,0,0,0,1.399139,3.900089,5.456766623371,4.0945,5.235042,26.03288,19.21212,,0.000226747099077329,,,,,,,,,,,,,,,,,,,,35.73359,-0.1018751
6344,2022/03/04 00:22:37,85312.9364,4180.0011,1,28,0,0,0,0,1.399757,3.901736,5.461482278152,4.098385,5.235042,26.04804,19.21212,,0.000130371205159463,,,,,,,,,,,,,,,,,,,,35.91017,0.04397988
6345,2022/03/04 00:22:47,85322.9358,4190.0005,1,28,0,0,0,0,1.399467,3.902874,5.461943368158,4.10227,5.235042,26.0632,19.21212,,0.0000906531276996247,,,,,,,,,,,,,,,,,,,,36.03748,0.04251719
6346,2022/03/04 00:22:57,85332.9358,4200.0005,1,28,0,0,0,0,1.399757,3.903863,5.464459561291,4.106155,5.235042,26.07837,19.21212,,0.000103376201877836,,3.12152409553528,,,,,,,,,,,,,,,,,,35.83755,0.016433
6347,2022/03/04 00:23:07,85342.936,4210.0007,1,28,0,0,0,0,1.399376,3.905137,5.464754994512,4.11004,5.235042,26.09354,19.21212,,0.000136481103254482,,,,,,,,,,,,,,,,,,,,35.78176,-0.06438017
6348,2022/03/04 00:23:17,85352.9361,4220.0008,1,28,0,0,0,0,1.398788,3.906721,5.464674454148,4.113926,5.235042,26.10872,19.21212,,0.000241031797486357,,,0.328937500715256,,,,,,,,,,,,,,,,,35.73397,-0.03177881
6349,2022/03/04 00:23:27,85362.9363,4230.001,1,28,0,0,0,0,1.399361,3.907748,5.468350149028,4.117812,5.235042,26.1239,19.21212,,0.0000839180429466069,,,,,,,,,,,,,,,,,,,,35.86866,-0.06519794
6350,2022/03/04 00:23:37,85372.9356,4240.0003,1,28,0,0,0,0,1.399818,3.908987,5.471870364366,4.121697,5.235042,26.13908,19.21212,,0.0000744372810004279,,3.05004692077637,,,,,,,,,,,,,,,,,,36.01308,0.03805399
6351,2022/03/04 00:23:47,85382.9356,4250.0003,1,28,0,0,0,0,1.399506,3.910403,5.472632460918,4.125582,5.235042,26.15427,19.21212,,0.000117561401566491,,,,,,,,,,,,,,,,,,,,35.94101,0.06995559
6352,2022/03/04 00:23:57,85392.9356,4260.0003,1,28,0,0,0,0,1.400108,3.911409,5.476395032172,4.129467,5.235042,26.16947,19.21212,,0.00012855620298069,,,,,,,,,,,,,,,,,,,,35.69056,-0.07977009
6353,2022/03/04 00:24:07,85402.9358,4270.0005,1,28,0,0,0,0,1.399185,3.912951,5.474942344935,4.133352,5.235042,26.18467,19.21212,,0.0000847062474349514,,,,,,,,,,,,,,,,,,,,35.78848,0.01862288
6354,2022/03/04 00:24:17,85412.9367,4280.0014,1,28,0,0,0,0,1.399948,3.913991,5.479383872468,4.137237,5.235042,26.19987,19.21212,,0.000125344799016602,,3.1591169834137,,,,,,,,,,,,,,,,,,35.94455,0.04971266
6355,2022/03/04 00:24:27,85422.9368,4290.0015,1,28,0,0,0,0,1.399246,3.915298,5.478465065308,4.141122,5.235042,26.21508,19.21212,,0.000119029202323873,,,,,,,,,,,,,,,,,,,,35.77888,0.02067685
6356,2022/03/04 00:24:37,85432.9361,4300.0008,1,28,0,0,0,0,1.399231,3.916286,5.479788776066,4.145007,5.235042,26.23029,19.21212,,0.0000982904821285047,,,0.314125806093216,,,,,,,,,,,,,,,,,35.59975,-0.05586267
6357,2022/03/04 00:24:47,85442.9363,4310.001,1,28,0,0,0,0,1.399796,3.917813,5.484138966148,4.148892,5.235042,26.24551,19.21212,,0.0000810053825262003,,,,,,,,,,,,,,,,,,,,35.67019,-0.06713271
6358,2022/03/04 00:24:57,85452.9356,4320.0003,1,28,0,0,0,0,1.399834,3.91874,5.48558548916,4.152777,5.235042,26.26073,19.21212,,0.0001070862999768,,3.31195306777954,,,,,,,,,,,,,,,,,,35.79902,0.01593828
6359,2022/03/04 00:25:07,85462.9355,4330.0002,1,28,0,0,0,0,1.399467,3.920125,5.486085573375,4.156661,5.235042,26.27595,19.21212,,0.0000998244431684725,,,,,,,,,,,,,,,,,,,,35.75636,0.01265883
6360,2022/03/04 00:25:17,85472.9356,4340.0003,1,28,0,0,0,0,1.399376,3.921103,5.487097431728,4.160547,5.235042,26.29119,19.21212,,0.0000925930798985064,,,,,,,,,,,,,,,,,,,,35.59351,-0.03266096
6361,2022/03/04 00:25:27,85482.9358,4350.0005,1,28,0,0,0,0,1.399635,3.922373,5.489890533855,4.164433,5.235042,26.30643,19.21212,,0.0000882164313225076,,,,,,,,,,,,,,,,,,,,35.86766,0.04022956
6362,2022/03/04 00:25:37,85492.9367,4360.0014,1,28,0,0,0,0,1.39949,3.923295,5.49061211955,4.168319,5.235042,26.32167,19.21212,,0.000149743500514887,,3.27817988395691,,,,,,,,,,,,,,,,,,35.70161,-0.03763199
6363,2022/03/04 00:25:47,85502.9368,4370.0015,1,28,0,0,0,0,1.399704,3.924598,5.493275518992,4.172204,5.235042,26.33692,19.21212,,0.0000749095415812917,,,,,,,,,,,,,,,,,,,,35.89019,-0.04574895
6364,2022/03/04 00:25:57,85512.9355,4380.0002,1,28,0,0,0,0,1.399612,3.925857,5.494676567484,4.176088,5.235042,26.35217,19.21212,,0.000235537299886346,,,,,,,,,,,,,,,,,,,,35.74461,-0.0007176399
6365,2022/03/04 00:26:07,85522.9364,4390.0011,1,28,0,0,0,0,1.400444,3.927207,5.499833479908,4.179974,5.235042,26.36742,19.21212,,0.000111194101918954,,,0.302884101867676,,,,,,,,,,,,,,,,,36.03836,0.05417943
6366,2022/03/04 00:26:17,85532.9363,4400.001,1,28,0,0,0,0,1.400024,3.927708,5.498885464992,4.183859,5.235042,26.38268,19.21212,,0.0000978532625595108,,,,,,,,,,,,,,,,,,,,35.72586,0.006238222
6367,2022/03/04 00:26:27,85542.9358,4410.0005,1,28,0,0,0,0,1.40004,3.929188,5.50102036752,4.187746,5.235042,26.39795,19.21212,,0.000164295095601119,,3.35923910140991,,,,,,,,,,,,,,,,,,35.96595,0.03699183
6368,2022/03/04 00:26:37,85552.9368,4420.0015,1,28,0,0,0,0,1.399887,3.930573,5.502358045251,4.191632,5.235042,26.41322,19.21212,,0.000196275694179349,,,,,,,,,,,,,,,,,,,,35.6836,-0.05110502
6369,2022/03/04 00:26:47,85562.9368,4430.0015,1,28,0,0,0,0,1.399101,3.931143,5.500066102443,4.195518,5.235042,26.4285,19.21212,,0.000143072800710797,,,,,,,,,,,,,,,,,,,,35.98273,0.03801584
6370,2022/03/04 00:26:57,85572.937,4440.0017,1,28,0,0,0,0,1.399269,3.932764,5.502994749516,4.199403,5.235042,26.44377,19.21212,,0.0000998263421934098,,,,,,,,,,,,,,,,,,,,35.68628,-0.07486463
6371,2022/03/04 00:27:07,85582.9362,4450.0009,1,28,0,0,0,0,1.399429,3.933708,5.504945052732,4.203288,5.235042,26.45905,19.21212,,0.0000790198100730777,,3.43096303939819,,,,,,,,,,,,,,,,,,36.00538,0.04458785
6372,2022/03/04 00:27:17,85592.9362,4460.0009,1,28,0,0,0,0,1.399483,3.934986,5.506946012238,4.207174,5.235042,26.47434,19.21212,,0.0000748762395232916,,,,,,,,,,,,,,,,,,,,35.63594,-0.03747344
6373,2022/03/04 00:27:27,85602.9364,4470.0011,1,28,0,0,0,0,1.399803,3.935985,5.509603610955,4.21106,5.235042,26.48963,19.21212,,0.000111946203105617,,,,,,,,,,,,,,,,,,,,35.95012,0.03417611
6374,2022/03/04 00:27:37,85612.9359,4480.0006,1,28,0,0,0,0,1.399261,3.937531,5.509633564591,4.214946,5.235042,26.50493,19.21212,,0.000148223800351843,,,0.292066305875778,,,,,,,,,,,,,,,,,35.74852,-0.05672455
6375,2022/03/04 00:27:47,85622.9358,4490.0005,1,28,0,0,0,0,1.399872,3.938152,5.512908716544,4.218831,5.235042,26.52023,19.21212,,0.000119910197099671,,,,,,,,,,,,,,,,,,,,35.8759,-0.02540708
6376,2022/03/04 00:27:57,85632.9361,4500.0008,1,28,0,0,0,0,1.399673,3.939394,5.513863418162,4.222717,5.235042,26.53554,19.21212,,0.000155004003318027,,3.52002310752869,,,,,,,,,,,,,,,,,,35.7441,-0.01695037
6377,2022/03/04 00:28:07,85642.9354,4510.0001,1,28,0,0,0,0,1.399521,3.940245,5.514455622645,4.226603,5.235042,26.55084,19.21212,,0.0000906568311620504,,,,,,,,,,,,,,,,,,,,35.86148,0.02964616
6378,2022/03/04 00:28:17,85652.9361,4520.0008,1,28,0,0,0,0,1.399704,3.941582,5.517048091728,4.230488,5.235042,26.56616,19.21212,,0.0000974013164523058,,,,,,,,,,,,,,,,,,,,35.77547,0.0529778
6379,2022/03/04 00:28:27,85662.9355,4530.0002,1,28,0,0,0,0,1.399887,3.942372,5.518875311964,4.234374,5.235042,26.58148,19.21212,,0.0000828127667773515,,,,,,,,,,,,,,,,,,,,35.64743,-0.08198261
6380,2022/03/04 00:28:37,85672.9353,4540,1,28,0,0,0,0,1.399094,3.9437,5.5176070078,4.238259,5.235042,26.5968,19.21212,,0.0000778396788518876,,3.59556698799133,,,,,,,,,,,,,,,,,,35.92797,0.03662586
6381,2022/03/04 00:28:47,85682.9364,4550.0011,1,28,0,0,0,0,1.399559,3.944987,5.521242060733,4.242146,5.235042,26.61213,19.21212,,0.000165733494213782,,,,,,,,,,,,,,,,,,,,35.69107,0.05459309
6382,2022/03/04 00:28:57,85692.9358,4560.0005,1,28,0,0,0,0,1.399467,3.945927,5.522194620909,4.246032,5.235042,26.62746,19.21212,,0.0000974534123088233,,,,,,,,,,,,,,,,,,,,35.6253,-0.0590694
6383,2022/03/04 00:29:07,85702.9359,4570.0006,1,28,0,0,0,0,1.399666,3.947181,5.524735041546,4.249918,5.235042,26.64279,19.21212,,0.000114104201202281,,,0.28015810251236,,,,,,,,,,,,,,,,,35.65773,0.05207896
6384,2022/03/04 00:29:17,85712.9361,4580.0008,1,28,0,0,0,0,1.399666,3.947964,5.525830980024,4.253803,5.235042,26.65813,19.21212,,0.000179611597559415,,,,,,,,,,,,,,,,,,,,35.80276,0.009150505
6385,2022/03/04 00:29:27,85722.9353,4590,1,28,0,0,0,0,1.399506,3.949129,5.526829730274,4.257688,5.235042,26.67347,19.21212,,0.0000866969203343615,,3.52667689323425,,,,,,,,,,,,,,,,,,35.85804,0.1064992
6386,2022/03/04 00:29:37,85732.9362,4600.0009,1,28,0,0,0,0,1.400063,3.95007,5.53034685441,4.261574,5.235042,26.68882,19.21212,,0.000125639504403807,,,,,,,,,,,,,,,,,,,,35.78044,0.04183054
6387,2022/03/04 00:29:47,85742.9356,4610.0003,1,28,0,0,0,0,1.399857,3.951495,5.531527936215,4.26546,5.235042,26.70417,19.21212,,0.000110124099592213,,,,,,,,,,,,,,,,,,,,35.71944,0.05816936
6388,2022/03/04 00:29:57,85752.9364,4620.0011,1,28,0,0,0,0,1.399391,3.95229,5.53079905539,4.269347,5.235042,26.71953,19.21212,,0.0000774439104134217,,,,,,,,,,,,,,,,,,,,35.52458,-0.06188869
6389,2022/03/04 00:30:07,85762.9364,4630.0011,1,28,0,0,0,0,1.399818,3.953477,5.534148267186,4.273231,5.235042,26.73488,19.21212,,0.0000883846296346746,,,,,,,,,,,,,,,,,,,,35.52472,-0.01560926
6390,2022/03/04 00:30:17,85772.9357,4640.0004,1,28,0,0,0,0,1.399712,3.954257,5.534820973984,4.277117,5.235042,26.75025,19.21212,,0.0000737242589821108,,3.58085799217224,,,,,,,,,,,,,,,,,,35.71515,-0.0254178
6391,2022/03/04 00:30:27,85782.9353,4650,1,28,0,0,0,0,1.399582,3.955863,5.536554649266,4.281003,5.235042,26.76562,19.21212,,0.000105411199911032,,,,,,,,,,,,,,,,,,,,35.83556,0.1023209
6392,2022/03/04 00:30:37,85792.9361,4660.0008,1,28,0,0,0,0,1.399635,3.956529,5.537696466915,4.284888,5.235042,26.78099,19.21212,,0.00012960379535798,,,0.278254687786102,,,,,,,,,,,,,,,,,35.61452,0.00117898
6393,2022/03/04 00:30:47,85802.9363,4670.001,1,28,0,0,0,0,1.39991,3.957815,5.54058479665,4.288773,5.235042,26.79636,19.21212,,0.000112731700937729,,,,,,,,,,,,,,,,,,,,35.48475,-0.07417679
6394,2022/03/04 00:30:57,85812.9364,4680.0011,1,28,0,0,0,0,1.399887,3.958671,5.541692070177,4.292659,5.235042,26.81174,19.21212,,0.0000879669532878324,,3.61556005477905,,,,,,,,,,,,,,,,,,35.7699,0.005294085
6395,2022/03/04 00:31:07,85822.9356,4690.0003,1,28,0,0,0,0,1.399704,3.959824,5.542581492096,4.296545,5.235042,26.82713,19.21212,,0.000123901394545101,,,,,,,,,,,,,,,,,,,,35.45031,-0.04808426
6396,2022/03/04 00:31:17,85832.9365,4700.0012,1,28,0,0,0,0,1.399742,3.961044,5.544439650648,4.300431,5.235042,26.84252,19.21212,,0.000155185596668161,,,,,,,,,,,,,,,,,,,,35.71424,0.0801909
6397,2022/03/04 00:31:27,85842.9359,4710.0006,1,28,0,0,0,0,1.39962,3.962141,5.54549178642,4.304316,5.235042,26.85791,19.21212,,0.000110895802208688,,,,,,,,,,,,,,,,,,,,35.57773,-0.08549809
6398,2022/03/04 00:31:37,85852.9358,4720.0005,1,28,0,0,0,0,1.399689,3.963239,5.547302032671,4.308201,5.235042,26.87331,19.21212,,0.0000755078071961179,,,,,,,,,,,,,,,,,,,,35.47409,-0.06512642
6399,2022/03/04 00:31:47,85862.9361,4730.0008,1,28,0,0,0,0,1.399185,3.964214,5.54666876559,4.312087,5.235042,26.88871,19.21212,,0.000101919002190698,,3.51229310035706,,,,,,,,,,,,,,,,,,35.60455,-0.03970265
6400,2022/03/04 00:31:57,85872.9354,4740.0001,1,28,0,0,0,0,1.39962,3.965274,5.54987679588,4.315972,5.235042,26.90411,19.21212,,0.0000996207672869787,,,,,,,,,,,,,,,,,,,,35.66323,-0.05660057
6401,2022/03/04 00:32:07,85882.9355,4750.0002,1,28,0,0,0,0,1.39962,3.966592,5.55172149504,4.319857,5.235042,26.91952,19.21212,,0.000133658002596349,,,0.278684198856354,,,,,,,,,,,,,,,,,35.55813,0.02073884
6402,2022/03/04 00:32:17,85892.9357,4760.0004,1,28,0,0,0,0,1.40004,3.96763,5.5548407052,4.323743,5.235042,26.93494,19.21212,,0.0000929071611608379,,,,,,,,,,,,,,,,,,,,35.45358,-0.07644176
6403,2022/03/04 00:32:27,85902.9366,4770.0013,1,28,0,0,0,0,1.399673,3.968485,5.554581305405,4.327631,5.235042,26.95036,19.21212,,0.000121400400530547,,,,,,,,,,,,,,,,,,,,35.45142,0.01354694
6404,2022/03/04 00:32:37,85912.9358,4780.0005,1,28,0,0,0,0,1.399666,3.969706,5.556262518196,4.331515,5.235042,26.96578,19.21212,,0.000112293302663602,,3.59394001960754,,,,,,,,,,,,,,,,,,35.59509,-0.04818201
6405,2022/03/04 00:32:47,85922.9353,4790,1,28,0,0,0,0,1.399818,3.970778,5.558366518404,4.335401,5.235042,26.98121,19.21212,,0.0000960356992436573,,,,,,,,,,,,,,,,,,,,35.69427,0.08282065
6406,2022/03/04 00:32:57,85932.9362,4800.0009,1,28,0,0,0,0,1.399597,3.971884,5.559036930748,4.339286,5.235042,26.99664,19.21212,,0.0000913220064830966,,,,,,,,,,,,,,,,,,,,35.64304,0.0188601
6407,2022/03/04 00:33:07,85942.9361,4810.0008,1,28,0,0,0,0,1.399673,3.973001,5.560902228673,4.343172,5.235042,27.01208,19.21212,,0.00012563809286803,,,,,,,,,,,,,,,,,,,,35.53849,0.03524065
6408,2022/03/04 00:33:17,85952.9355,4820.0002,1,28,0,0,0,0,1.399841,3.974154,5.563183709514,4.347057,5.235042,27.02751,19.21212,,0.000123106205137447,,3.54812288284302,,,,,,,,,,,,,,,,,,35.40714,-0.08431673
6409,2022/03/04 00:33:27,85962.9356,4830.0003,1,28,0,0,0,0,1.399536,3.975151,5.563366929936,4.350943,5.235042,27.04296,19.21212,,0.000116800001705997,,,,,,,,,,,,,,,,,,,,35.42587,-0.01137733
6410,2022/03/04 00:33:37,85972.9358,4840.0005,1,28,0,0,0,0,1.399712,3.976516,5.565977163392,4.354828,5.235042,27.0584,19.21212,,0.000120769000204746,,,0.28819939494133,,,,,,,,,,,,,,,,,35.40601,-0.08233547
6411,2022/03/04 00:33:47,85982.9366,4850.0013,1,28,0,0,0,0,1.399818,3.977588,5.567899278984,4.358714,5.235042,27.07386,19.21212,,0.000171633204445243,,,,,,,,,,,,,,,,,,,,35.60634,0.03614187
6412,2022/03/04 00:33:57,85992.9367,4860.0014,1,28,0,0,0,0,1.399536,3.978698,5.568331084128,4.362599,5.235042,27.08931,19.21212,,0.000133645196910948,,,,,,,,,,,,,,,,,,,,35.64571,0.05237818
6413,2022/03/04 00:34:07,86002.9359,4870.0006,1,28,0,0,0,0,1.399391,3.979898,5.569433442118,4.366483,5.235042,27.10477,19.21212,,0.0000711656030034646,,3.4542179107666,,,,,,,,,,,,,,,,,,35.58952,0.05766988
6414,2022/03/04 00:34:17,86012.9362,4880.0009,1,28,0,0,0,0,1.399689,3.980848,5.571949156272,4.370368,5.235042,27.12023,19.21212,,0.000102504098322242,,,,,,,,,,,,,,,,,,,,35.49815,-0.01511216
6415,2022/03/04 00:34:27,86022.9355,4890.0002,1,28,0,0,0,0,1.399452,3.982059,5.572700431668,4.374252,5.235042,27.13569,19.21212,,0.0000936003925744444,,,,,,,,,,,,,,,,,,,,35.43851,-0.05604982
6416,2022/03/04 00:34:37,86032.9364,4900.0011,1,28,0,0,0,0,1.399406,3.98319,5.57409998514,4.378139,5.235042,27.15117,19.21212,,0.000102028701803647,,,,,,,,,,,,,,,,,,,,35.40407,-0.04568458
6417,2022/03/04 00:34:47,86042.9356,4910.0003,1,28,0,0,0,0,1.399467,3.984452,5.576109087084,4.382024,5.235042,27.16665,19.21212,,0.000116265502583701,,3.43470001220703,,,,,,,,,,,,,,,,,,35.39674,-0.07463336
6418,2022/03/04 00:34:57,86052.9357,4920.0004,1,28,0,0,0,0,1.399612,3.985281,5.577847110972,4.385908,5.235042,27.18213,19.21212,,0.000156567199155688,,,,,,,,,,,,,,,,,,,,35.58813,0.07367253
6419,2022/03/04 00:35:07,86062.936,4930.0007,1,28,0,0,0,0,1.399406,3.986773,5.579114056838,4.389793,5.235042,27.19762,19.21212,,0.000134038404212333,,,0.290954500436783,,,,,,,,,,,,,,,,,35.69124,0.02782702
6420,2022/03/04 00:35:17,86072.936,4940.0007,1,28,0,0,0,0,1.399139,3.987795,5.579479508505,4.393678,5.235042,27.21311,19.21212,,0.000114589696750045,,,,,,,,,,,,,,,,,,,,35.70908,0.1064229
6421,2022/03/04 00:35:27,86082.9361,4950.0008,1,28,0,0,0,0,1.399139,3.988862,5.580972389818,4.397564,5.235042,27.2286,19.21212,,0.0000923151528695598,,3.33824396133423,,,,,,,,,,,,,,,,,,35.6452,-0.02203226
6422,2022/03/04 00:35:37,86092.9354,4960.0001,1,28,0,0,0,0,1.400024,3.990312,5.586532567488,4.401449,5.235042,27.2441,19.21212,,0.0001327749050688,,,,,,,,,,,,,,,,,,,,35.42587,0.000513792
6423,2022/03/04 00:35:47,86102.9362,4970.0009,1,28,0,0,0,0,1.399078,3.991345,5.58420297991,4.405335,5.235042,27.25961,19.21212,,0.000113608199171722,,,,,,,,,,,,,,,,,,,,35.39299,-0.09086728
6424,2022/03/04 00:35:57,86112.9356,4980.0003,1,28,0,0,0,0,1.400108,3.992706,5.590219612248,4.409222,5.235042,27.27513,19.21212,,0.000108009902760386,,,,,,,,,,,,,,,,,,,,35.68073,0.05387068
6425,2022/03/04 00:36:07,86122.9358,4990.0005,1,28,0,0,0,0,1.399651,3.993724,5.589819790324,4.413106,5.235042,27.29064,19.21212,,0.0000945841820794158,,,,,,,,,,,,,,,,,,,,35.6834,0.09214878
6426,2022/03/04 00:36:17,86132.9366,5000.0013,1,28,0,0,0,0,1.399391,3.995131,5.590750365221,4.416994,5.235042,27.30617,19.21212,,0.000081038182543125,,3.26262497901917,,,,,,,,,,,,,,,,,,35.46904,-0.05912423
6427,2022/03/04 00:36:27,86142.9354,5010.0001,1,28,0,0,0,0,1.399887,3.99603,5.59399044861,4.420878,5.235042,27.32169,19.21212,,0.000177984300535172,,,,,,,,,,,,,,,,,,,,35.40282,-0.007519722
6428,2022/03/04 00:36:37,86152.9353,5020,1,28,0,0,0,0,1.399452,3.997537,5.594361149724,4.424764,5.235042,27.33722,19.21212,,0.00015390659973491,,,0.308862596750259,,,,,,,,,,,,,,,,,35.61506,-0.02759337
6429,2022/03/04 00:36:47,86162.9353,5030,1,28,0,0,0,0,1.399559,3.99849,5.59612266591,4.428649,5.235042,27.35275,19.21212,,0.000122648096294142,,,,,,,,,,,,,,,,,,,,35.73586,0.09564757
6430,2022/03/04 00:36:57,86172.9357,5040.0004,1,28,0,0,0,0,1.399246,3.999908,5.596855269368,4.432535,5.235042,27.36829,19.21212,,0.0000987984676612541,,3.19409894943237,,,,,,,,,,,,,,,,,,35.46497,-0.07490277
6431,2022/03/04 00:37:07,86182.9364,5050.0011,1,28,0,0,0,0,1.399727,4.00089,5.60015375703,4.43642,5.235042,27.38383,19.21212,,0.000104568302049302,,,,,,,,,,,,,,,,,,,,35.4694,-0.08738518
6432,2022/03/04 00:37:17,86192.9358,5060.0005,1,28,0,0,0,0,1.399597,4.002389,5.601731637233,4.440305,5.235042,27.39938,19.21212,,0.0000885572517290711,,,,,,,,,,,,,,,,,,,,35.60344,0.0599587
6433,2022/03/04 00:37:27,86202.9359,5070.0006,1,28,0,0,0,0,1.399559,4.003567,5.603228226953,4.444191,5.235042,27.41493,19.21212,,0.000101020101283211,,,,,,,,,,,,,,,,,,,,35.70694,0.007485151
6434,2022/03/04 00:37:37,86212.9361,5080.0008,1,28,0,0,0,0,1.399391,4.004948,5.604488186668,4.448076,5.235042,27.43049,19.21212,,0.000123901394545101,,3.08661007881165,,,,,,,,,,,,,,,,,,35.4919,0.02158523
6435,2022/03/04 00:37:47,86222.9362,5090.0009,1,28,0,0,0,0,1.399269,4.006205,5.605758464145,4.451962,5.235042,27.44606,19.21212,,0.000173504406120628,,,,,,,,,,,,,,,,,,,,35.41533,-0.08337379
6436,2022/03/04 00:37:57,86232.9361,5100.0008,1,28,0,0,0,0,1.399757,4.007276,5.609212631932,4.455847,5.235042,27.46162,19.21212,,0.0000877908314578235,,,0.31588289141655,,,,,,,,,,,,,,,,,35.5433,0.08980036
6437,2022/03/04 00:38:07,86242.9363,5110.001,1,28,0,0,0,0,1.399651,4.008848,5.610988112048,4.459733,5.235042,27.4772,19.21212,,0.000106724502984434,,,,,,,,,,,,,,,,,,,,35.64557,0.0254333
6438,2022/03/04 00:38:17,86252.9358,5120.0005,1,28,0,0,0,0,1.399757,4.010127,5.613203339139,4.463616,5.235042,27.49277,19.21212,,0.000101447796623688,,3.03828597068787,,,,,,,,,,,,,,,,,,35.64289,0.06023645
6439,2022/03/04 00:38:27,86262.9365,5130.0012,1,28,0,0,0,0,1.399536,4.011359,5.614041329424,4.467502,5.235042,27.50836,19.21212,,0.000143203404149972,,,,,,,,,,,,,,,,,,,,35.41637,-0.06213665
6440,2022/03/04 00:38:37,86272.936,5140.0007,1,28,0,0,0,0,1.399261,4.012596,5.614669091556,4.471387,5.235042,27.52394,19.21212,,0.000149965999298729,,,,,,,,,,,,,,,,,,,,35.37017,-0.06091475
6441,2022/03/04 00:38:47,86282.9359,5150.0006,1,28,0,0,0,0,1.39949,4.014105,5.61769980645,4.475272,5.235042,27.53953,19.21212,,0.000097754797025118,,2.96700406074524,,,,,,,,,,,,,,,,,,35.55989,0.05861521
6442,2022/03/04 00:38:57,86292.936,5160.0007,1,28,0,0,0,0,1.3993,4.015155,5.6184063915,4.479157,5.235042,27.55513,19.21212,,0.000187785393791273,,,,,,,,,,,,,,,,,,,,35.40675,-0.06688476
6443,2022/03/04 00:39:07,86302.9362,5170.0009,1,28,0,0,0,0,1.399727,4.016816,5.622445809232,4.483043,5.235042,27.57074,19.21212,,0.000151114101754501,,,0.341541111469269,,,,,,,,,,,,,,,,,35.57205,-0.00813961
6444,2022/03/04 00:39:17,86312.9362,5180.0009,1,28,0,0,0,0,1.399155,4.018028,5.62184396634,4.486928,5.235042,27.58634,19.21212,,0.000123138393973932,,,,,,,,,,,,,,,,,,,,35.35371,-0.07760763
6445,2022/03/04 00:39:27,86322.9356,5190.0003,1,28,0,0,0,0,1.399155,4.01953,5.62394549715,4.490813,5.235042,27.60196,19.21212,,0.000144808800541796,,2.92605304718018,,,,,,,,,,,,,,,,,,35.59077,0.06162763
6446,2022/03/04 00:39:37,86332.9365,5200.0012,1,28,0,0,0,0,1.399376,4.020663,5.626419306288,4.494699,5.235042,27.61757,19.21212,,0.000174074099049903,,,,,,,,,,,,,,,,,,,,35.31839,-0.03603816
6447,2022/03/04 00:39:47,86342.9368,5210.0015,1,28,0,0,0,0,1.399445,4.022192,5.62883648344,4.498584,5.235042,27.6332,19.21212,,0.000158950104378164,,,,,,,,,,,,,,,,,,,,35.62202,0.08740664
6448,2022/03/04 00:39:57,86352.9353,5220,1,28,0,0,0,0,1.399376,4.023242,5.630028296992,4.502469,5.235042,27.64883,19.21212,,0.000133048102725297,,,,,,,,,,,,,,,,,,,,35.38319,0.006079674
6449,2022/03/04 00:40:07,86362.9369,5230.0016,1,28,0,0,0,0,1.399269,4.024984,5.632035336696,4.506354,5.235042,27.66446,19.21212,,0.00010260669660056,,2.80135011672974,,,,,,,,,,,,,,,,,,35.52242,0.07894993
6450,2022/03/04 00:40:17,86372.9353,5240,1,28,0,0,0,0,1.399467,4.026249,5.634602609283,4.510239,5.235042,27.6801,19.21212,,0.000132186192786321,,,,,,,,,,,,,,,,,,,,35.46764,-0.000834465
6451,2022/03/04 00:40:27,86382.9361,5250.0008,1,28,0,0,0,0,1.399544,4.027582,5.636778222608,4.514123,5.235042,27.69575,19.21212,,0.000112094996438827,,,0.351444512605667,,,,,,,,,,,,,,,,,35.41711,-0.06471515
6452,2022/03/04 00:40:37,86392.9363,5260.001,1,28,0,0,0,0,1.399544,4.029131,5.638946116264,4.51801,5.235042,27.7114,19.21212,,0.000117187402793206,,2.78031897544861,,,,,,,,,,,,,,,,,,35.54205,-0.009925365
6453,2022/03/04 00:40:47,86402.9365,5270.0012,1,28,0,0,0,0,1.399414,4.030317,5.640082034238,4.521895,5.235042,27.72706,19.21212,,0.000106232597318012,,,,,,,,,,,,,,,,,,,,35.67323,0.1054275
6454,2022/03/04 00:40:57,86412.9366,5280.0013,1,28,0,0,0,0,1.399483,4.032035,5.642764437905,4.52578,5.235042,27.74272,19.21212,,0.000170436498592608,,,,,,,,,,,,,,,,,,,,35.43232,-0.08357286
6455,2022/03/04 00:41:07,86422.9359,5290.0006,1,28,0,0,0,0,1.399483,4.03332,5.64456277356,4.529665,5.235042,27.75838,19.21212,,0.000175361594301648,,,,,,,,,,,,,,,,,,,,35.29229,-0.05507231
6456,2022/03/04 00:41:17,86432.9367,5300.0014,1,28,0,0,0,0,1.398857,4.034903,5.644252305871,4.53355,5.235042,27.77406,19.21212,,0.000100499601103365,,2.75848603248596,,,,,,,,,,,,,,,,,,35.35357,-0.04707336
6457,2022/03/04 00:41:27,86442.9361,5310.0008,1,28,0,0,0,0,1.399338,4.036198,5.648005236924,4.537434,5.235042,27.78973,19.21212,,0.00013991080049891,,,,,,,,,,,,,,,,,,,,35.55922,0.0647068
6458,2022/03/04 00:41:37,86452.9355,5320.0002,1,28,0,0,0,0,1.399704,4.037839,5.651779399656,4.541319,5.235042,27.80541,19.21212,,0.000157622504048049,,,0.367635011672974,,,,,,,,,,,,,,,,,35.56509,0.07029176
6459,2022/03/04 00:41:47,86462.9355,5330.0002,1,28,0,0,0,0,1.399269,4.039072,5.651748238368,4.545203,5.235042,27.8211,19.21212,,0.000104116603324655,,2.61802792549133,,,,,,,,,,,,,,,,,,35.4477,-0.04019976
6460,2022/03/04 00:41:57,86472.9364,5340.0011,1,28,0,0,0,0,1.399094,4.04067,5.65327715298,4.549087,5.235042,27.83679,19.21212,,0.000235560102737509,,,,,,,,,,,,,,,,,,,,35.40231,0.03073454
6461,2022/03/04 00:42:07,86482.9358,5350.0005,1,28,0,0,0,0,1.399933,4.041974,5.658492787742,4.552971,5.235042,27.85249,19.21212,,0.000159224102389999,,,,,,,,,,,,,,,,,,,,35.64594,0.06051183
6462,2022/03/04 00:42:17,86492.9366,5360.0013,1,28,0,0,0,0,1.399353,4.043702,5.658566524806,4.556857,5.235042,27.8682,19.21212,,0.000152368796989322,,,,,,,,,,,,,,,,,,,,35.35052,-0.08595109
6463,2022/03/04 00:42:27,86502.937,5370.0017,1,28,0,0,0,0,1.399353,4.044871,5.660202368463,4.560742,5.235042,27.88391,19.21212,,0.000112300302134827,,2.71457099914551,,,,,,,,,,,,,,,,,,35.65199,0.06676793
6464,2022/03/04 00:42:37,86512.9355,5380.0002,1,28,0,0,0,0,1.399117,4.046612,5.661683641604,4.564627,5.235042,27.89963,19.21212,,0.00015378970419988,,,,,,,,,,,,,,,,,,,,35.42216,0.01965761
6465,2022/03/04 00:42:47,86522.9364,5390.0011,1,28,0,0,0,0,1.399055,4.047994,5.66336624567,4.568511,5.235042,27.91535,19.21212,,0.000116650197014678,,,0.377927511930466,,,,,,,,,,,,,,,,,35.50904,0.0129807
6466,2022/03/04 00:42:57,86532.9363,5400.001,1,28,0,0,0,0,1.399521,4.049444,5.667281916324,4.572396,5.235042,27.93108,19.21212,,0.000175193606992252,,2.57005500793457,,,,,,,,,,,,,,,,,,35.42837,-0.08028507
6467,2022/03/04 00:43:07,86542.9362,5410.0009,1,28,0,0,0,0,1.399559,4.051017,5.669637301503,4.57628,5.235042,27.94681,19.21212,,0.000129715903312899,,,,,,,,,,,,,,,,,,,,35.59293,0.06878018
6468,2022/03/04 00:43:17,86552.9372,5420.0019,1,28,0,0,0,0,1.399666,4.052468,5.672101675688,4.580166,5.235042,27.96255,19.21212,,0.00012498430442065,,,,,,,,,,,,,,,,,,,,35.61949,0.04359841
6469,2022/03/04 00:43:27,86562.9367,5430.0014,1,28,0,0,0,0,1.399582,4.054163,5.674133559866,4.584052,5.235042,27.9783,19.21212,,0.000128793995827436,,,,,,,,,,,,,,,,,,,,35.63364,0.0267005
6470,2022/03/04 00:43:37,86572.9368,5440.0015,1,28,0,0,0,0,1.39962,4.055417,5.67604274154,4.587937,5.235042,27.99405,19.21212,,0.000130906395497732,,2.5952250957489,,,,,,,,,,,,,,,,,,35.51974,-0.04840851
6471,2022/03/04 00:43:47,86582.9367,5450.0014,1,28,0,0,0,0,1.399483,4.056963,5.677650750129,4.591822,5.235042,28.00981,19.21212,,0.000212344093597494,,,0.384661912918091,,,,,,,,,,,,,,,,,35.44104,-0.07802606
6472,2022/03/04 00:43:57,86592.9354,5460.0001,1,28,0,0,0,0,1.399467,4.058612,5.679893559804,4.595706,5.235042,28.02558,19.21212,,0.000172378393472172,,,,,,,,,,,,,,,,,,,,35.38748,-0.06223321
6473,2022/03/04 00:44:07,86602.9364,5470.0011,1,28,0,0,0,0,1.399597,4.060326,5.682820088622,4.599592,5.235042,28.04135,19.21212,,0.000179762704647146,,2.54344511032104,,,,,,,,,,,,,,,,,,35.47369,0.03721714
6474,2022/03/04 00:44:17,86612.9356,5480.0003,1,28,0,0,0,0,1.399742,4.061616,5.685214503072,4.603477,5.235042,28.05713,19.21212,,0.000144496094435453,,,,,,,,,,,,,,,,,,,,35.65162,0.0806427
6475,2022/03/04 00:44:27,86622.9366,5490.0013,1,28,0,0,0,0,1.400299,4.063113,5.689573070787,4.607363,5.235042,28.07291,19.21212,,0.000142173303174786,,,,,,,,,,,,,,,,,,,,35.65428,0.05097508
6476,2022/03/04 00:44:37,86632.9359,5500.0006,1,28,0,0,0,0,1.399284,4.064569,5.687486368596,4.611248,5.235042,28.0887,19.21212,,0.000244113398366608,,2.61653590202332,,,,,,,,,,,,,,,,,,35.62307,0.002503395
6477,2022/03/04 00:44:47,86642.9359,5510.0006,1,28,0,0,0,0,1.399139,4.066207,5.689188795773,4.615133,5.235042,28.10449,19.21212,,0.000200553593458608,,,,,,,,,,,,,,,,,,,,35.58561,0.04529119
6478,2022/03/04 00:44:57,86652.9359,5520.0006,1,28,0,0,0,0,1.399666,4.067631,5.693324811246,4.619017,5.235042,28.12029,19.21212,,0.000144362202263437,,,0.395520687103271,,,,,,,,,,,,,,,,,35.54688,0.04328012
6479,2022/03/04 00:45:07,86662.9362,5530.0009,1,28,0,0,0,0,1.39962,4.069248,5.69540088576,4.622904,5.235042,28.1361,19.21212,,0.000133188397740014,,2.53121399879456,,,,,,,,,,,,,,,,,,35.61557,0.09667516
6480,2022/03/04 00:45:17,86672.9369,5540.0016,1,28,0,0,0,0,1.399467,4.070914,5.697109802838,4.626789,5.235042,28.15191,19.21212,,0.000102867503301241,,,,,,,,,,,,,,,,,,,,35.65807,0.05127192
6481,2022/03/04 00:45:27,86682.9357,5550.0004,1,28,0,0,0,0,1.399452,4.072129,5.698749073308,4.630674,5.235042,28.16773,19.21212,,0.000154266395838931,,,,,,,,,,,,,,,,,,,,35.61506,0.06688476
6482,2022/03/04 00:45:37,86692.9366,5560.0013,1,28,0,0,0,0,1.399521,4.07384,5.70142463064,4.634559,5.235042,28.18356,19.21212,,0.000115180999273434,,,,,,,,,,,,,,,,,,,,35.55634,0.08279204
6483,2022/03/04 00:45:47,86702.9366,5570.0013,1,28,0,0,0,0,1.399857,4.075157,5.704637052549,4.638444,5.235042,28.19939,19.21212,,0.0000928206791286357,,2.52896499633789,,,,,,,,,,,,,,,,,,35.55455,0.01925707
6484,2022/03/04 00:45:57,86712.9367,5580.0014,1,28,0,0,0,0,1.399406,4.076867,5.705192141002,4.642329,5.235042,28.21522,19.21212,,0.000185577504453249,,,0.389028906822205,,,,,,,,,,,,,,,,,35.50674,0.06404877
6485,2022/03/04 00:46:07,86722.9368,5590.0015,1,28,0,0,0,0,1.399223,4.078288,5.706434370224,4.646214,5.235042,28.23106,19.21212,,0.000143950805068016,,,,,,,,,,,,,,,,,,,,35.50103,0.03632069
6486,2022/03/04 00:46:17,86732.9353,5600,1,28,0,0,0,0,1.399666,4.079968,5.710592490688,4.650098,5.235042,28.24691,19.21212,,0.000122081706649624,,2.58845400810242,,,,,,,,,,,,,,,,,,35.43192,-0.03872514
6487,2022/03/04 00:46:27,86742.9354,5610.0001,1,28,0,0,0,0,1.399467,4.081332,5.711689450044,4.653985,5.235042,28.26277,19.21212,,0.000172102896613069,,,,,,,,,,,,,,,,,,,,35.40714,0.03510118
6488,2022/03/04 00:46:37,86752.9363,5620.001,1,28,0,0,0,0,1.398804,4.082951,5.711248190604,4.657869,5.235042,28.27863,19.21212,,0.00017564459994901,,,,,,,,,,,,,,,,,,,,35.35624,-0.0449717
6489,2022/03/04 00:46:47,86762.9365,5630.0012,1,28,0,0,0,0,1.399406,4.084243,5.715514159658,4.661755,5.235042,28.29449,19.21212,,0.000162205295055173,,2.53824496269226,,,,,,,,,,,,,,,,,,35.29624,-0.08189797
6490,2022/03/04 00:46:57,86772.9366,5640.0013,1,28,0,0,0,0,1.3993,4.086205,5.7178266565,4.665639,5.235042,28.31036,19.21212,,0.000206329903448932,,,,,,,,,,,,,,,,,,,,35.32143,-0.06933331
6491,2022/03/04 00:47:07,86782.9367,5650.0014,1,28,0,0,0,0,1.399055,4.08727,5.71831552985,4.669524,5.235042,28.32624,19.21212,,0.00017931750335265,,,0.392023593187332,,,,,,,,,,,,,,,,,35.34748,-0.06336689
6492,2022/03/04 00:47:17,86792.9367,5660.0014,1,28,0,0,0,0,1.399261,4.088925,5.721473284425,4.673409,5.235042,28.34212,19.21212,,0.000111097302578855,,,,,,,,,,,,,,,,,,,,35.58561,0.007086992
6493,2022/03/04 00:47:27,86802.9354,5670.0001,1,28,0,0,0,0,1.399841,4.090584,5.726167197144,4.677293,5.235042,28.358,19.21212,,0.000173908396391198,,2.59813499450684,,,,,,,,,,,,,,,,,,35.61557,0.02542615
6494,2022/03/04 00:47:37,86812.9356,5680.0003,1,28,0,0,0,0,1.399185,4.091558,5.72484658023,4.681179,5.235042,28.3739,19.21212,,0.000103150996437762,,,,,,,,,,,,,,,,,,,,35.51836,-0.007402897
6495,2022/03/04 00:47:47,86822.9362,5690.0009,1,28,0,0,0,0,1.399971,4.093303,5.730505494213,4.685064,5.235042,28.3898,19.21212,,0.000153550106915645,,,,,,,,,,,,,,,,,,,,35.39356,-0.05421638
6496,2022/03/04 00:47:57,86832.9372,5700.0019,1,28,0,0,0,0,1.399452,4.094579,5.730166770708,4.688949,5.235042,28.40571,19.21212,,0.000125402002595365,,2.63390493392944,,,,,,,,,,,,,,,,,,35.3123,-0.01891732
6497,2022/03/04 00:48:07,86842.9358,5710.0005,1,28,0,0,0,0,1.399338,4.096222,5.731999101036,4.692833,5.235042,28.42161,19.21212,,0.000191212893696502,,,,,,,,,,,,,,,,,,,,35.45392,-0.02849102
6498,2022/03/04 00:48:17,86852.9367,5720.0014,1,28,0,0,0,0,1.39888,4.097571,5.73201012048,4.69672,5.235042,28.43754,19.21212,,0.000145242593134753,,,0.380231589078903,,,,,,,,,,,,,,,,,35.54242,-0.02393484
6499,2022/03/04 00:48:27,86862.9368,5730.0015,1,28,0,0,0,0,1.399612,4.099143,5.737209732516,4.700605,5.235042,28.45346,19.21212,,0.000146638107253239,,,,,,,,,,,,,,,,,,,,35.60634,0.05969167
6500,2022/03/04 00:48:37,86872.9368,5740.0015,1,28,0,0,0,0,1.398361,4.100297,5.733695413217,4.704489,5.235042,28.46938,19.21212,,0.000107675703475252,,2.63701891899109,,,,,,,,,,,,,,,,,,35.58989,0.08730769
6501,2022/03/04 00:48:47,86882.9362,5750.0009,1,28,0,0,0,0,1.399429,4.102135,5.740646680915,4.708373,5.235042,28.48531,19.21212,,0.000141738797537982,,,,,,,,,,,,,,,,,,,,35.63898,0.04474282
6502,2022/03/04 00:48:57,86892.9357,5760.0004,1,28,0,0,0,0,1.399376,4.10327,5.74201755952,4.712257,5.235042,28.50125,19.21212,,0.000127762104966678,,,,,,,,,,,,,,,,,,,,35.62722,0.02199173
6503,2022/03/04 00:49:07,86902.9364,5770.0011,1,28,0,0,0,0,1.399223,4.104884,5.743648105132,4.716142,5.235042,28.51719,19.21212,,0.000125163802294992,,2.78762793540955,,,,,,,,,,,,,,,,,,35.59151,0.05739331
6504,2022/03/04 00:49:17,86912.9357,5780.0004,1,28,0,0,0,0,1.399055,4.106079,5.744630355345,4.720027,5.235042,28.53314,19.21212,,0.000143859200761653,,,,,,,,,,,,,,,,,,,,35.51853,0.05571485
6505,2022/03/04 00:49:27,86922.9358,5790.0005,1,28,0,0,0,0,1.399414,4.107451,5.748024433714,4.723912,5.235042,28.5491,19.21212,,0.000164260505698621,,,0.3692567050457,,,,,,,,,,,,,,,,,35.51228,-0.03887653
6506,2022/03/04 00:49:37,86932.9368,5800.0015,1,28,0,0,0,0,1.399414,4.108944,5.750113758816,4.727797,5.235042,28.56506,19.21212,,0.00011367419938324,,,,,,,,,,,,,,,,,,,,35.54745,0.005406141
