Repository: HVES-Battery-Testing-Consortium/LG-HG2

# Battery Testing Consortium (BTC)
The Battery Testing Consortium (BTC) has been developed within the High Voltage and Energy Storage Lab at Oxford Brookes University to provide accurate and comprehensive cell data to Formula Student Electric teams. Through the BTC, we aim to provide FS teams with information for improved and informed decisions for cell selection, pack architecture design, thermal cooling requirements, and end of life predictions. A range of tests are completed to provide a comprehensive electrochemical lithium-ion characterisation for modelling, validation, and battery management parameterisation.

File: Data/Round1/LG_HG2/Package 1/220228_BTC_HPPC_EIS_LG_HG2_2_35C/220228_BTC_HPPC_EIS_LG_HG2_2_35C_Channel_3_Wb_1.CSV (part 31 of 44)
Data_Point,Date_Time,Test_Time(s),Step_Time(s),Cycle_Index,Step_Index,TC_Counter1,TC_Counter2,TC_Counter3,TC_Counter4,Current(A),Voltage(V),Power(W),Charge_Capacity(Ah),Discharge_Capacity(Ah),Charge_Energy(Wh),Discharge_Energy(Wh),ACR(Ohm),dV/dt(V/s),Internal_Resistance(Ohm),dQ/dV(Ah/V),dV/dQ(V/Ah),MetaCode_MV_UD1,MetaCode_MV_UD2,MetaCode_MV_UD3,MetaCode_MV_UD4,MetaCode_MV_UD5,MetaCode_MV_UD6,MetaCode_MV_UD7,MetaCode_MV_UD8,MetaCode_MV_UD9,MetaCode_MV_UD10,MetaCode_MV_UD11,MetaCode_MV_UD12,MetaCode_MV_UD13,MetaCode_MV_UD14,MetaCode_MV_UD15,MetaCode_MV_UD16,Aux_Temperature_1(C),Aux_dT/dt_1(C)
6507,2022/03/04 00:49:47,86942.9353,5810,1,28,0,0,0,0,1.399117,4.110457,5.751010266469,4.731681,5.235042,28.58102,19.21212,,0.000109697699372191,,2.82660794258118,,,,,,,,,,,,,,,,,,35.58884,0.03947139
6508,2022/03/04 00:49:57,86952.9361,5820.0008,1,28,0,0,0,0,1.399506,4.111616,5.754231261696,4.735566,5.235042,28.59699,19.21212,,0.000108699401607737,,,,,,,,,,,,,,,,,,,,35.62543,0.0320673
6509,2022/03/04 00:50:07,86962.9357,5830.0004,1,28,0,0,0,0,1.399673,4.112785,5.756554119305,4.739451,5.235042,28.61297,19.21212,,0.000184329401236027,,,,,,,,,,,,,,,,,,,,35.57972,0.09979606
6510,2022/03/04 00:50:17,86972.9357,5840.0004,1,28,0,0,0,0,1.399353,4.114314,5.757377638842,4.743336,5.235042,28.62895,19.21212,,0.000185574594070204,,,,,,,,,,,,,,,,,,,,35.55975,0.0309813
6511,2022/03/04 00:50:27,86982.9365,5850.0012,1,28,0,0,0,0,1.399597,4.115384,5.759879100248,4.747222,5.235042,28.64494,19.21212,,0.000168118494912051,,2.87997388839722,,,,,,,,,,,,,,,,,,35.62477,0.0946784
6512,2022/03/04 00:50:37,86992.9368,5860.0015,1,28,0,0,0,0,1.399445,4.116642,5.76101406369,4.751108,5.235042,28.66093,19.21212,,0.000119501200970262,,,0.337645292282104,,,,,,,,,,,,,,,,,35.49923,0.04489541
6513,2022/03/04 00:50:47,87002.9359,5870.0006,1,28,0,0,0,0,1.399025,4.118063,5.761273088575,4.754992,5.235042,28.67693,19.21212,,0.0000999342883005738,,,,,,,,,,,,,,,,,,,,35.55103,0.02393842
6514,2022/03/04 00:50:57,87012.9359,5880.0006,1,28,0,0,0,0,1.399452,4.119426,5.764938954552,4.758876,5.235042,28.69292,19.21212,,0.000122069497592747,,3.05948495864868,,,,,,,,,,,,,,,,,,35.561,0.06230593
6515,2022/03/04 00:51:07,87022.9361,5890.0008,1,28,0,0,0,0,1.399208,4.12046,5.76538059568,4.762762,5.235042,28.70893,19.21212,,0.000144910198287107,,,,,,,,,,,,,,,,,,,,35.56266,0.09652376
6516,2022/03/04 00:51:17,87032.9362,5900.0009,1,28,0,0,0,0,1.399185,4.121793,5.767150938705,4.766647,5.235042,28.72494,19.21212,,0.000149536499520764,,,,,,,,,,,,,,,,,,,,35.49102,0.02013445
6517,2022/03/04 00:51:27,87042.9357,5910.0004,1,28,0,0,0,0,1.399323,4.122924,5.769302380452,4.770532,5.235042,28.74096,19.21212,,0.000111440502223559,,,,,,,,,,,,,,,,,,,,35.46926,0.0606513
6518,2022/03/04 00:51:37,87052.9357,5920.0004,1,28,0,0,0,0,1.399467,4.124201,5.771683200867,4.774417,5.235042,28.75698,19.21212,,0.0000886012931005098,,,,,,,,,,,,,,,,,,,,35.4161,0.02856851
6519,2022/03/04 00:51:47,87062.9358,5930.0005,1,28,0,0,0,0,1.3993,4.125101,5.7722538293,4.778301,5.235042,28.773,19.21212,,0.000079187702795025,,3.22103595733643,,,,,,,,,,,,,,,,,,35.41999,-0.03332257
6520,2022/03/04 00:51:57,87072.9369,5940.0016,1,28,0,0,0,0,1.401169,4.1265,5.7819238785,4.782187,5.235042,28.78903,19.21212,,0.0000906495915842243,,,,,,,,,,,,,,,,,,,,35.41001,0.05792856
6521,2022/03/04 00:52:07,87082.9359,5950.0006,1,28,0,0,0,0,1.399269,4.12729,5.77518895101,4.786072,5.235042,28.80507,19.21212,,,,,0.304322004318237,,,,,,,,,,,,,,,,,35.38359,0.03360152
6522,2022/03/04 00:52:17,87092.9353,5960,1,28,0,0,0,0,1.399269,4.128589,5.777006601441,4.789958,5.235042,28.8211,19.21212,,0.000107728097646032,,,,,,,,,,,,,,,,,,,,35.44216,-0.03221393
6523,2022/03/04 00:52:27,87102.9356,5970.0003,1,28,0,0,0,0,1.399376,4.129575,5.7788281452,4.793843,5.235042,28.83714,19.21212,,,,3.57924795150757,,,,,,,,,,,,,,,,,,35.33268,0.03849745
6524,2022/03/04 00:52:37,87112.9354,5980.0001,1,28,0,0,0,0,1.399582,4.130539,5.781028034698,4.797728,5.235042,28.85319,19.21212,,0.000088558801508043,,,,,,,,,,,,,,,,,,,,35.3561,-0.008968115
6525,2022/03/04 00:52:47,87122.9364,5990.0011,1,28,0,0,0,0,1.399445,4.131725,5.782121892625,4.801612,5.235042,28.86924,19.21212,,0.0000855128164403141,,,,,,,,,,,,,,,,,,,,35.36445,-0.02734303
6526,2022/03/04 00:52:57,87132.9358,6000.0005,1,28,0,0,0,0,1.399742,4.132339,5.784208456538,4.805497,5.235042,28.88529,19.21212,,0.0000934261115617119,,,,,,,,,,,,,,,,,,,,35.51356,0.07884502
6527,2022/03/04 00:53:07,87142.9369,6010.0016,1,28,0,0,0,0,1.399323,4.133447,5.784027456381,4.809382,5.235042,28.90135,19.21212,,0.00016310770297423,,,,,,,,,,,,,,,,,,,,35.53633,0.09886384
6528,2022/03/04 00:53:17,87152.9354,6020.0001,1,28,0,0,0,0,1.399574,4.13434,5.78631477116,4.813267,5.235042,28.9174,19.21212,,0.0000731808322598226,,,,,,,,,,,,,,,,,,,,35.63188,0.0437963
6529,2022/03/04 00:53:27,87162.9363,6030.001,1,28,0,0,0,0,1.400757,4.135305,5.792557425885,4.817153,5.235042,28.93347,19.21212,,0.0000716721624485217,,4.11584711074829,,,,,,,,,,,,,,,,,,35.64617,0.02108216
6530,2022/03/04 00:53:37,87172.9355,6040.0002,1,28,0,0,0,0,1.399376,4.135875,5.787644214,4.821038,5.235042,28.94954,19.21212,,0.00021507240307983,,,,,,,,,,,,,,,,,,,,35.58368,0.04422307
6531,2022/03/04 00:53:47,87182.9356,6050.0003,1,28,0,0,0,0,1.400146,4.136972,5.792364797912,4.824924,5.235042,28.96561,19.21212,,0.0000451203086413443,,,0.249422192573547,,,,,,,,,,,,,,,,,35.5414,0.04024744
6532,2022/03/04 00:53:57,87192.9366,6060.0013,1,28,0,0,0,0,1.399536,4.137694,5.790851709984,4.828809,5.235042,28.98169,19.21212,,0.0000643295934423804,,,,,,,,,,,,,,,,,,,,35.47179,-0.05816817
6533,2022/03/04 00:54:07,87202.9367,6070.0014,1,28,0,0,0,0,1.399597,4.138743,5.792572286571,4.832695,5.235042,28.99777,19.21212,,0.0000860778600326739,,,,,,,,,,,,,,,,,,,,35.52911,-0.01487732
6534,2022/03/04 00:54:17,87212.9356,6080.0003,1,28,0,0,0,0,1.399574,4.139123,5.793008933602,4.83658,5.235042,29.01385,19.21212,,0.0000820279965410009,,4.45006608963013,,,,,,,,,,,,,,,,,,35.59464,0.04685283
6535,2022/03/04 00:54:27,87222.9354,6090.0001,1,28,0,0,0,0,1.398613,4.140155,5.790474605015,4.840465,5.235042,29.02993,19.21212,,,,,,,,,,,,,,,,,,,,,,35.66185,-0.005924702
6536,2022/03/04 00:54:37,87232.9361,6100.0008,1,28,0,0,0,0,1.399094,4.140753,5.793302677782,4.844351,5.235042,29.04602,19.21212,,0.0000954079223447479,,,,,,,,,,,,,,,,,,,,35.5382,0.0448525
6537,2022/03/04 00:54:47,87242.9353,6110,1,28,0,0,0,0,1.399414,4.141759,5.796035529226,4.848235,5.235042,29.06211,19.21212,,0.0000850214128149673,,,,,,,,,,,,,,,,,,,,35.43595,-0.03741264
6538,2022/03/04 00:54:57,87252.937,6120.0017,1,28,0,0,0,0,1.399544,4.142003,5.796915446632,4.852121,5.235042,29.0782,19.21212,,0.0000479713889944833,,,,,,,,,,,,,,,,,,,,35.71613,0.03843665
6539,2022/03/04 00:55:07,87262.9364,6130.0011,1,28,0,0,0,0,1.399376,4.142777,5.797302707152,4.856006,5.235042,29.0943,19.21212,,0.000055708038416924,,,,,,,,,,,,,,,,,,,,35.45128,-0.004235506
6540,2022/03/04 00:55:17,87272.9356,6140.0003,1,28,0,0,0,0,1.399597,4.143424,5.799123800128,4.859892,5.235042,29.1104,19.21212,,0.000068355533585418,,,,,,,,,,,,,,,,,,,,35.53519,-0.01451373
6541,2022/03/04 00:55:27,87282.9366,6150.0013,1,28,0,0,0,0,1.399483,4.144437,5.800069126071,4.863778,5.235042,29.1265,19.21212,,,,,,,,,,,,,,,,,,,,,,35.68664,0.05258799
6542,2022/03/04 00:55:37,87292.936,6160.0007,1,28,0,0,0,0,1.399857,4.144831,5.802170689167,4.867662,5.235042,29.1426,19.21212,,0.0000790237390901893,,5.77675199508667,,,,,,,,,,,,,,,,,,35.39735,-0.06011844
6543,2022/03/04 00:55:47,87302.9362,6170.0009,1,28,0,0,0,0,1.39978,4.145435,5.8026970043,4.871547,5.235042,29.1587,19.21212,,0.000025842909963103,,,0,,,,,,,,,,,,,,,,,35.63311,0.02937794
6544,2022/03/04 00:55:57,87312.9356,6180.0003,1,28,0,0,0,0,1.399612,4.146055,5.80286833066,4.875432,5.235042,29.1748,19.21212,,0.0000780709306127392,,,,,,,,,,,,,,,,,,,,35.51407,0.03078341
6545,2022/03/04 00:56:07,87322.9355,6190.0002,1,28,0,0,0,0,1.400055,4.14656,5.8054120608,4.879316,5.235042,29.19091,19.21212,,0.0000757837697165087,,,0.180196702480316,,,,,,,,,,,,,,,,,35.43482,-0.08142829
6546,2022/03/04 00:56:17,87332.9364,6200.0011,1,28,0,0,0,0,1.399574,4.147261,5.804398666814,4.883202,5.235042,29.20703,19.21212,,0.000131450404296629,,,,,,,,,,,,,,,,,,,,35.63935,0.05154252
6547,2022/03/04 00:56:27,87342.9356,6210.0003,1,28,0,0,0,0,1.399803,4.147912,5.806259661336,4.887087,5.235042,29.22314,19.21212,,0.0000255234008363914,,,,,,,,,,,,,,,,,,,,35.45179,0.02855897
6548,2022/03/04 00:56:37,87352.9358,6220.0005,1,28,0,0,0,0,1.399666,4.148509,5.806526997994,4.890972,5.235042,29.23925,19.21212,,0.0000659101715427823,,,,,,,,,,,,,,,,,,,,35.39305,-0.09091616
6549,2022/03/04 00:56:47,87362.936,6230.0007,1,28,0,0,0,0,1.399338,4.148932,5.805758207016,4.894856,5.235042,29.25537,19.21212,,,,,,,,,,,,,,,,,,,,,,35.63668,0.05683541
6550,2022/03/04 00:56:57,87372.9362,6240.0009,1,28,0,0,0,0,1.400055,4.149698,5.80980543339,4.898742,5.235042,29.27149,19.21212,,0.0000800517227617092,,6.24094486236572,,,,,,,,,,,,,,,,,,35.39305,0.008587837
6551,2022/03/04 00:57:07,87382.9362,6250.0009,1,28,0,0,0,0,1.399284,4.150094,5.807160132696,4.902627,5.235042,29.28761,19.21212,,0.0000453600005130284,,,,,,,,,,,,,,,,,,,,35.571,0.003557205
6552,2022/03/04 00:57:17,87392.9363,6260.001,1,28,0,0,0,0,1.399818,4.150857,5.810444344026,4.906512,5.235042,29.30374,19.21212,,0.0000497030487167649,,,,,,,,,,,,,,,,,,,,35.4991,-0.0289607
6553,2022/03/04 00:57:27,87402.9356,6270.0003,1,28,0,0,0,0,1.399986,4.151276,5.811728282136,4.910396,5.235042,29.31986,19.21212,,0.0000874530232977122,,,,,,,,,,,,,,,,,,,,35.50086,-0.04868269
6554,2022/03/04 00:57:37,87412.9359,6280.0006,1,28,0,0,0,0,1.399796,4.152145,5.81215596242,4.914281,5.235042,29.33599,19.21212,,0.0000651166410534643,,,,,,,,,,,,,,,,,,,,35.66134,0.08416653
6555,2022/03/04 00:57:47,87422.9368,6290.0015,1,28,0,0,0,0,1.399841,4.152467,5.812793557747,4.918167,5.235042,29.35213,19.21212,,0.000129909501993097,,,,,,,,,,,,,,,,,,,,35.38468,-0.07825851
6556,2022/03/04 00:57:57,87432.9368,6300.0015,1,28,0,0,0,0,1.399933,4.153193,5.814191936069,4.922052,5.235042,29.36826,19.21212,,0.0000597424404986668,,,,,,,,,,,,,,,,,,,,35.64401,0.0004410744
6557,2022/03/04 00:58:07,87442.9354,6310.0001,1,28,0,0,0,0,1.399506,4.153559,5.812930741854,4.925936,5.235042,29.38439,19.21212,,,,,,,,,,,,,,,,,,,,,,35.38251,-0.03861189
6558,2022/03/04 00:58:17,87452.9355,6320.0002,1,28,0,0,0,0,1.399429,4.15413,5.81340999177,4.929821,5.235042,29.40053,19.21212,,0.0000234688905038638,,,0,,,,,,,,,,,,,,,,,35.57137,0.02882957
6559,2022/03/04 00:58:27,87462.9363,6330.001,1,28,0,0,0,0,1.399666,4.154688,5.815175534208,4.933707,5.235042,29.41667,19.21212,,0.0000557122002646793,,7.09780883789063,,,,,,,,,,,,,,,,,,35.42428,0.01862168
6560,2022/03/04 00:58:37,87472.9356,6340.0003,1,28,0,0,0,0,1.399841,4.155278,5.816728510798,4.937591,5.235042,29.43281,19.21212,,0.0000542902089364361,,,,,,,,,,,,,,,,,,,,35.68398,0.07327676
6561,2022/03/04 00:58:47,87482.9371,6350.0018,1,28,0,0,0,0,1.400169,4.156009,5.819114965521,4.941477,5.235042,29.44896,19.21212,,0.0000228376702580135,,,,,,,,,,,,,,,,,,,,35.48571,0.02048016
6562,2022/03/04 00:58:57,87492.9358,6360.0005,1,28,0,0,0,0,1.399544,4.156239,5.816839355016,4.945362,5.235042,29.4651,19.21212,,0.0000431498192483559,,,,,,,,,,,,,,,,,,,,35.35772,-0.08644819
6563,2022/03/04 00:59:07,87502.9367,6370.0014,1,28,0,0,0,0,1.399651,4.157293,5.818759304743,4.949247,5.235042,29.48126,19.21212,,0.000125605103676207,,,0.148295894265175,,,,,,,,,,,,,,,,,35.40607,-0.02064228
6564,2022/03/04 00:59:17,87512.9361,6380.0008,1,28,0,0,0,0,1.399963,4.157607,5.820495968541,4.953132,5.235042,29.49741,19.21212,,,,,,,,,,,,,,,,,,,,,,35.65651,0.06275177
6565,2022/03/04 00:59:27,87522.9363,6390.001,1,28,0,0,0,0,1.39962,4.158169,5.81985649578,4.957017,5.235042,29.51356,19.21212,,0.0000207818702619988,,,,,,,,,,,,,,,,,,,,35.69739,0.0818193
6566,2022/03/04 00:59:37,87532.9355,6400.0002,1,28,0,0,0,0,1.400055,4.158712,5.82242552916,4.960902,5.235042,29.52971,19.21212,,0.0000748354796087369,,,,,,,,,,,,,,,,,,,,35.62567,0.00980854
6567,2022/03/04 00:59:47,87542.9357,6410.0004,1,28,0,0,0,0,1.399712,4.159486,5.822082468032,4.964787,5.235042,29.54587,19.21212,,0.0000757850284571759,,6.59963798522949,,,,,,,,,,,,,,,,,,35.4509,-0.04741311
6568,2022/03/04 00:59:57,87552.9357,6420.0004,1,28,0,0,0,0,1.399803,4.159864,5.822990106792,4.968672,5.235042,29.56203,19.21212,,0.0000248150990955764,,,,,,,,,,,,,,,,,,,,35.38518,-0.08507848
6569,2022/03/04 01:00:07,87562.9374,6430.0021,1,28,0,0,0,0,1.399376,4.160739,5.822438298864,4.972558,5.235042,29.5782,19.21212,,0.00004259132037987,,,,,,,,,,,,,,,,,,,,35.322,-0.04647017
6570,2022/03/04 01:00:17,87572.9358,6440.0005,1,28,0,0,0,0,1.39949,4.16103,5.8233198747,4.976442,5.235042,29.59436,19.21212,,,,,,,,,,,,,,,,,,,,,,35.30507,-0.007078648
6571,2022/03/04 01:00:27,87582.9361,6450.0008,1,28,0,0,0,0,1.399231,4.16186,5.82340352966,4.980327,5.235042,29.61053,19.21212,,0.0000867028720676899,,,,,,,,,,,,,,,,,,,,35.31632,-0.05371809
6572,2022/03/04 01:00:37,87592.936,6460.0007,1,28,0,0,0,0,1.399284,4.162324,5.824273376016,4.984211,5.235042,29.62669,19.21212,,0.0000364323605026584,,,,,,,,,,,,,,,,,,,,35.35152,-0.01443744
6573,2022/03/04 01:00:47,87602.9353,6470,1,28,0,0,0,0,1.399315,4.163281,5.825741552515,4.988096,5.235042,29.64287,19.21212,,0.0000712752807885408,,,,,,,,,,,,,,,,,,,,35.39521,0.02599478
6574,2022/03/04 01:00:57,87612.9355,6480.0002,1,28,0,0,0,0,1.399467,4.163769,5.827057311123,4.991982,5.235042,29.65904,19.21212,,0.0000807629330665804,,,,,,,,,,,,,,,,,,,,35.47518,0.05751371
6575,2022/03/04 01:01:07,87622.9364,6490.0011,1,28,0,0,0,0,1.399185,4.164365,5.826717042525,4.995866,5.235042,29.67522,19.21212,,0.0000807682881713845,,6.10712909698486,0,,,,,,,,,,,,,,,,,35.41684,-0.004634857
6576,2022/03/04 01:01:17,87632.9357,6500.0004,1,28,0,0,0,0,1.399872,4.16514,5.83066286208,4.999751,5.235042,29.6914,19.21212,,,,,,,,,,,,,,,,,,,,,,35.62426,0.002057552
6577,2022/03/04 01:01:27,87642.9367,6510.0014,1,28,0,0,0,0,1.399284,4.165815,5.82915827646,5.003636,5.235042,29.70758,19.21212,,0.0000526298099430278,,,,,,,,,,,,,,,,,,,,35.49126,0.03865361
6578,2022/03/04 01:01:37,87652.9369,6520.0016,1,28,0,0,0,0,1.39904,4.166449,5.82902880896,5.00752,5.235042,29.72376,19.21212,,0.0000444091310782824,,,,,,,,,,,,,,,,,,,,35.33188,-0.04729152
6579,2022/03/04 01:01:47,87662.9371,6530.0018,1,28,0,0,0,0,1.399452,4.166987,5.831498291124,5.011405,5.235042,29.73995,19.21212,,0.000090078181528952,,,0.159596100449562,,,,,,,,,,,,,,,,,35.66814,0.02866268
6580,2022/03/04 01:01:57,87672.9363,6540.001,1,28,0,0,0,0,1.39904,4.167946,5.83112317184,5.015289,5.235042,29.75614,19.21212,,0.0000438578099419829,,,,,,,,,,,,,,,,,,,,35.31541,-0.0478673
6581,2022/03/04 01:02:07,87682.9365,6550.0012,1,28,0,0,0,0,1.399284,4.16858,5.83302729672,5.019173,5.235042,29.77233,19.21212,,0.000182043600943871,,,,,,,,,,,,,,,,,,,,35.54554,0.01961827
6582,2022/03/04 01:02:17,87692.9366,6560.0013,1,28,0,0,0,0,1.399635,4.169367,5.835591981045,5.023057,5.235042,29.78852,19.21212,,0.0000329526301356964,,,,,,,,,,,,,,,,,,,,35.55946,0.04786015
6583,2022/03/04 01:02:27,87702.9358,6570.0005,1,28,0,0,0,0,1.399231,4.169947,5.834719110757,5.026943,5.235042,29.80472,19.21212,,0.0000833235972095281,,5.70812797546387,,,,,,,,,,,,,,,,,,35.38276,-0.05612969
6584,2022/03/04 01:02:37,87712.9358,6580.0005,1,28,0,0,0,0,1.399506,4.170874,5.837163188244,5.030828,5.235042,29.82092,19.21212,,0.0000663766404613853,,,,,,,,,,,,,,,,,,,,35.44075,-0.02692699
6585,2022/03/04 01:02:47,87722.9367,6590.0014,1,28,0,0,0,0,1.39949,4.171539,5.83802711511,5.034713,5.235042,29.83713,19.21212,,,,,,,,,,,,,,,,,,,,,,35.73419,0.05978703
6586,2022/03/04 01:02:57,87732.936,6600.0007,1,28,0,0,0,0,1.399414,4.172283,5.838751242162,5.038598,5.235042,29.85334,19.21212,,0.0000674857074045576,,,,,,,,,,,,,,,,,,,,35.44328,-0.02447844
6587,2022/03/04 01:03:07,87742.9355,6610.0002,1,28,0,0,0,0,1.399391,4.173168,5.839893740688,5.042484,5.235042,29.86955,19.21212,,0.0000690678934915923,,,,,,,,,,,,,,,,,,,,35.51328,-0.008425713
6588,2022/03/04 01:03:17,87752.9355,6620.0002,1,28,0,0,0,0,1.399315,4.173895,5.840593881925,5.046369,5.235042,29.88577,19.21212,,0.000121338001918048,,,,,,,,,,,,,,,,,,,,35.72115,0.04957795
6589,2022/03/04 01:03:27,87762.9356,6630.0003,1,28,0,0,0,0,1.399925,4.174826,5.84444328805,5.050254,5.235042,29.90199,19.21212,,0.0000597459111304488,,4.87343692779541,,,,,,,,,,,,,,,,,,35.40026,-0.07090449
6590,2022/03/04 01:03:37,87772.9357,6640.0004,1,28,0,0,0,0,1.399544,4.175701,5.844077280344,5.05414,5.235042,29.91821,19.21212,,0.0000601330793870147,,,,,,,,,,,,,,,,,,,,35.65461,0.05040288
6591,2022/03/04 01:03:47,87782.9359,6650.0006,1,28,0,0,0,0,1.39917,4.176727,5.84395111659,5.058025,5.235042,29.93443,19.21212,,0.00009526452049613,,,0,,,,,,,,,,,,,,,,,35.57767,0.03752708
6592,2022/03/04 01:03:57,87792.9359,6660.0006,1,28,0,0,0,0,1.399094,4.177434,5.844622844796,5.061909,5.235042,29.95066,19.21212,,0.000067091707023792,,,0.203904002904892,,,,,,,,,,,,,,,,,35.50541,-0.0669086
6593,2022/03/04 01:04:07,87802.9369,6670.0016,1,28,0,0,0,0,1.399429,4.178516,5.847536467364,5.065794,5.235042,29.96689,19.21212,,,,,,,,,,,,,,,,,,,,,,35.73635,0.03005505
6594,2022/03/04 01:04:17,87812.9355,6680.0002,1,28,0,0,0,0,1.399742,4.179337,5.849993531054,5.069678,5.235042,29.98312,19.21212,,0.0000955993673414923,,,,,,,,,,,,,,,,,,,,35.34847,-0.0579083
6595,2022/03/04 01:04:27,87822.9357,6690.0004,1,28,0,0,0,0,1.399452,4.180503,5.850413284356,5.073565,5.235042,29.99936,19.21212,,0.0000369858717021998,,4.29954385757446,,,,,,,,,,,,,,,,,,35.68473,0.07568479
6596,2022/03/04 01:04:37,87832.9365,6700.0012,1,28,0,0,0,0,1.399612,4.181154,5.851993312248,5.07745,5.235042,30.01561,19.21212,,0.000132719695102423,,,,,,,,,,,,,,,,,,,,35.55517,-0.02242684
6597,2022/03/04 01:04:47,87842.9372,6710.0019,1,28,0,0,0,0,1.399948,4.182444,5.855204112912,5.081336,5.235042,30.03186,19.21212,,0.000133670793729834,,,,,,,,,,,,,,,,,,,,35.35453,-0.03129363
6598,2022/03/04 01:04:57,87852.936,6720.0007,1,28,0,0,0,0,1.398895,4.183206,5.85186595737,5.085221,5.235042,30.04811,19.21212,,,,,,,,,,,,,,,,,,,,,,35.46963,-0.03053308
6599,2022/03/04 01:05:07,87862.936,6730.0007,1,28,0,0,0,0,1.39949,4.184477,5.85613371673,5.089106,5.235042,30.06437,19.21212,,0.0000763325078878552,,,,,,,,,,,,,,,,,,,,35.51303,-0.005028248
6600,2022/03/04 01:05:17,87872.9368,6740.0015,1,28,0,0,0,0,1.399689,4.185411,5.858273737179,5.092991,5.235042,30.08062,19.21212,,0.000122821002150886,,3.86486506462097,,,,,,,,,,,,,,,,,,35.46292,-0.04990816
6601,2022/03/04 01:05:27,87882.9354,6750.0001,1,28,0,0,0,0,1.399574,4.186411,5.859191988914,5.096876,5.235042,30.09688,19.21212,,0.000126354992971756,,,,,,,,,,,,,,,,,,,,35.62514,0.08317351
6602,2022/03/04 01:05:37,87892.937,6760.0017,1,28,0,0,0,0,1.398842,4.187789,5.858055140338,5.100761,5.235042,30.11315,19.21212,,0.000113332898763474,,,0.259050190448761,,,,,,,,,,,,,,,,,35.613,0.01058578
6603,2022/03/04 01:05:47,87902.9361,6770.0008,1,28,0,0,0,0,1.399261,4.188766,5.861176901926,5.104647,5.235042,30.12943,19.21212,,0.0000855534672155045,,,,,,,,,,,,,,,,,,,,35.42076,-0.008820295
6604,2022/03/04 01:05:57,87912.9359,6780.0006,1,28,0,0,0,0,1.399673,4.190166,5.864862215718,5.108532,5.235042,30.1457,19.21212,,,,3.35723805427551,,,,,,,,,,,,,,,,,,35.75331,0.0997746
6605,2022/03/04 01:06:07,87922.9359,6790.0006,1,28,0,0,0,0,1.399818,4.191243,5.866977393774,5.112417,5.235042,30.16199,19.21212,,0.000155683606863022,,,,,,,,,,,,,,,,,,,,35.68031,0.01649141
6606,2022/03/04 01:06:17,87932.9368,6800.0015,1,28,0,0,0,0,1.399246,4.192839,5.866813199394,5.116303,5.235042,30.17828,19.21212,,0.0000994689326034859,,,,,,,,,,,,,,,,,,,,35.43974,-0.03373504
6607,2022/03/04 01:06:27,87942.9368,6810.0015,1,28,0,0,0,0,1.399574,4.193982,5.869788163668,5.120187,5.235042,30.19456,19.21212,,0.000208905505132861,,,,,,,,,,,,,,,,,,,,35.48114,0.0076437
6608,2022/03/04 01:06:37,87952.9355,6820.0002,1,28,0,0,0,0,1.399666,4.195378,5.872127943748,5.124073,5.235042,30.21086,19.21212,,0.000137826005811803,,3.0446310043335,,,,,,,,,,,,,,,,,,35.66119,0.04430175
6609,2022/03/04 01:06:47,87962.9353,6830,1,28,0,0,0,0,1.399544,4.196595,5.87331935268,5.127957,5.235042,30.22716,19.21212,,0.000109580600110348,,,,,,,,,,,,,,,,,,,,35.77506,0.02119541
6610,2022/03/04 01:06:57,87972.9364,6840.0011,1,28,0,0,0,0,1.399445,4.198195,5.875143001775,5.131844,5.235042,30.24347,19.21212,,0.0000725437930668704,,,0.325738310813904,,,,,,,,,,,,,,,,,35.66373,-0.008698702
6611,2022/03/04 01:07:07,87982.9355,6850.0002,1,28,0,0,0,0,1.39978,4.199495,5.8783691111,5.135728,5.235042,30.25978,19.21212,,0.000103472797491122,,,,,,,,,,,,,,,,,,,,35.55755,-0.01617193
6612,2022/03/04 01:07:17,87992.9358,6860.0005,1,28,0,0,0,0,1.362093,4.199965,5.720742926745,5.139563,5.235042,30.27589,19.21212,,0.000128813393530436,,2.74232006072998,,,,,,,,,,,,,,,,,,35.42707,-0.0529933
6613,2022/03/04 01:07:27,88002.9354,6870.0001,1,28,0,0,0,0,1.314103,4.199982,5.519208946146,5.143263,5.235042,30.29143,19.21212,,0.0000143817296702764,,,,,,,,,,,,,,,,,,,,35.42187,-0.027771
6614,2022/03/04 01:07:37,88012.9369,6880.0016,1,28,0,0,0,0,1.272237,4.199943,5.343322882491,5.146841,5.235042,30.30646,19.21212,,0.0000158837701746961,,,,,,,,,,,,,,,,,,,,35.45668,-0.01606107
6615,2022/03/04 01:07:47,88022.9353,6890,1,28,0,0,0,0,1.236441,4.200108,5.193185735628,5.15031,5.235042,30.32103,19.21212,,,,,,,,,,,,,,,,,,,,,,35.59539,0.05706787
6616,2022/03/04 01:07:57,88032.9355,6900.0002,1,28,0,0,0,0,1.200254,4.199927,5.040979181458,5.153679,5.235042,30.33518,19.21212,,0.0000100366796687013,,,,,,,,,,,,,,,,,,,,35.70635,0.07165432
6617,2022/03/04 01:08:07,88042.9365,6910.0012,1,28,0,0,0,0,1.16737,4.199822,4.90274620814,5.156957,5.235042,30.34894,19.21212,,-0.0000116158198579797,,,,,,,,,,,,,,,,,,,,35.72244,0.03724217
6618,2022/03/04 01:08:17,88052.9357,6920.0004,1,28,0,0,0,0,1.135252,4.200126,4.768201441752,5.160143,5.235042,30.36233,19.21212,,0.00000371414694200212,,,,,,,,,,,,,,,,,,,,35.50935,-0.03685951
6619,2022/03/04 01:08:27,88062.9365,6930.0012,1,28,0,0,0,0,1.105127,4.199911,4.641435043697,5.163246,5.235042,30.37536,19.21212,,0.000011695509783749,,,,,,,,,,,,,,,,,,,,35.39188,-0.06600976
6620,2022/03/04 01:08:37,88072.9372,6940.0019,1,28,0,0,0,0,1.074275,4.200037,4.511994748175,5.166262,5.235042,30.38803,19.21212,,0.00000766542962082895,,,,,,,,,,,,,,,,,,,,35.64639,0.05314589
6621,2022/03/04 01:08:47,88082.9353,6950,1,28,0,0,0,0,1.045886,4.199967,4.392686685762,5.169197,5.235042,30.40035,19.21212,,,,,,,,,,,,,,,,,,,,,,35.48223,0.01997232
6622,2022/03/04 01:08:57,88092.9369,6960.0016,1,28,0,0,0,0,1.01728,4.200102,4.27267976256,5.172054,5.235042,30.41235,19.21212,,0.00000331899695993343,,,0,,,,,,,,,,,,,,,,,35.45314,-0.0755775
6623,2022/03/04 01:09:07,88102.9357,6970.0004,1,28,0,0,0,0,0.9925926,4.199806,4.1686963570356,5.174835,5.235042,30.42403,19.21212,,-0.00000995699156192131,,,,,,,,,,,,,,,,,,,,35.62768,0.04488945
6624,2022/03/04 01:09:17,88112.9356,6980.0003,1,28,0,0,0,0,0.9638536,4.199959,4.0481456020024,5.177539,5.235042,30.43539,19.21212,,0.00000395144888898358,,0,,,,,,,,,,,,,,,,,,35.69332,0.01893282
6625,2022/03/04 01:09:27,88122.9364,6990.0011,1,28,0,0,0,0,0.9361295,4.19997,3.931715816115,5.180169,5.235042,30.44643,19.21212,,0.0000227577093028231,,,,,,,,,,,,,,,,,,,,35.64019,0.08998513
6626,2022/03/04 01:09:37,88132.9359,7000.0006,1,28,0,0,0,0,0.9124784,4.199988,3.8323983302592,5.182726,5.235042,30.45717,19.21212,,0.0000164370703714667,,,,,,,,,,,,,,,,,,,,35.47543,-0.04553437
6627,2022/03/04 01:09:47,88142.936,7010.0007,1,28,0,0,0,0,0.8872126,4.199973,3.7262689652598,5.185212,5.235042,30.46762,19.21212,,,,,,,,,,,,,,,,,,,,,,35.53275,0.04663587
6628,2022/03/04 01:09:57,88152.9375,7020.0022,1,28,0,0,0,0,0.8610344,4.199991,3.6163367306904,5.187631,5.235042,30.47777,19.21212,,-0.0000222073304030346,,,,,,,,,,,,,,,,,,,,35.63501,0.1030409
6629,2022/03/04 01:10:07,88162.9359,7030.0006,1,28,0,0,0,0,0.8371032,4.200014,3.5158451594448,5.18998,5.235042,30.48764,19.21212,,0.0000228363496717066,,,,,,,,,,,,,,,,,,,,35.55504,0.06214261
6630,2022/03/04 01:10:17,88172.9353,7040,1,28,0,0,0,0,0.8134687,4.199924,3.4165067163788,5.192264,5.235042,30.49723,19.21212,,0.00000134348101710202,,,,,,,,,,,,,,,,,,,,35.29261,-0.0481081
6631,2022/03/04 01:10:27,88182.9364,7050.0011,1,28,0,0,0,0,0.7902051,4.199961,3.3188306020011,5.194481,5.235042,30.50655,19.21212,,0.00000371396208720398,,,,,,,,,,,,,,,,,,,,35.55378,0.07345915
6632,2022/03/04 01:10:37,88192.9357,7060.0004,1,28,0,0,0,0,0.767058,4.200062,3.221691157596,5.196637,5.235042,30.5156,19.21212,,0.00000442562304669991,,,,,,,,,,,,,,,,,,,,35.29957,-0.005348921
6633,2022/03/04 01:10:47,88202.9366,7070.0013,1,28,0,0,0,0,0.7447642,4.199988,3.1280007028296,5.198729,5.235042,30.52439,19.21212,,,,,,,,,,,,,,,,,,,,,,35.46505,0.03651381
6634,2022/03/04 01:10:57,88212.9358,7080.0005,1,28,0,0,0,0,0.7239871,4.200028,3.0407660916388,5.200763,5.235042,30.53293,19.21212,,0.0000047414641812793,,,0,,,,,,,,,,,,,,,,,35.40783,-0.01594186
6635,2022/03/04 01:11:07,88222.936,7090.0007,1,28,0,0,0,0,0.7037773,4.20001,2.955871697773,5.202736,5.235042,30.54122,19.21212,,0.00000663760920360801,,,,,,,,,,,,,,,,,,,,35.41227,-0.04613638
6636,2022/03/04 01:11:17,88232.9355,7100.0002,1,28,0,0,0,0,0.6840411,4.199926,2.8729220009586,5.204654,5.235042,30.54927,19.21212,,0.00000545259308637469,,0,,,,,,,,,,,,,,,,,,35.46568,-0.05108953
6637,2022/03/04 01:11:27,88242.9363,7110.001,1,28,0,0,0,0,0.6634908,4.200118,2.7867396519144,5.206516,5.235042,30.55709,19.21212,,0.00000964161517913453,,,,,,,,,,,,,,,,,,,,35.46744,0.05055547
6638,2022/03/04 01:11:37,88252.9354,7120.0001,1,28,0,0,0,0,0.6420363,4.199888,2.6964805519344,5.208321,5.235042,30.56467,19.21212,,,,,,,,,,,,,,,,,,,,,,35.33427,0.0240469
6639,2022/03/04 01:11:47,88262.9362,7130.0009,1,28,0,0,0,0,0.6237794,4.199955,2.619845409927,5.210074,5.235042,30.57204,19.21212,,0.0000255248796747765,,,,,,,,,,,,,,,,,,,,35.40604,0.06457329
6640,2022/03/04 01:11:57,88272.9357,7140.0004,1,28,0,0,0,0,0.6061577,4.200013,2.5458702200501,5.211776,5.235042,30.57918,19.21212,,0.00000308195103571052,,,,,,,,,,,,,,,,,,,,35.31479,-0.01590014
6641,2022/03/04 01:12:07,88282.9359,7150.0006,1,28,0,0,0,0,0.5871388,4.200065,2.466021124022,5.213427,5.235042,30.58612,19.21212,,0.0000268662897724425,,,,,,,,,,,,,,,,,,,,35.41174,-0.0242269
6642,2022/03/04 01:12:17,88292.9368,7160.0015,1,28,0,0,0,0,0.5703133,4.199944,2.3952839224552,5.215028,5.235042,30.59284,19.21212,,0.000013987320016895,,,,,,,,,,,,,,,,,,,,35.24462,-0.05239248
6643,2022/03/04 01:12:27,88302.9362,7170.0009,1,28,0,0,0,0,0.5530128,4.199993,2.3226498889104,5.216582,5.235042,30.59937,19.21212,,-0.0000204683401534567,,,,,,,,,,,,,,,,,,,,35.54261,0.1021016
6644,2022/03/04 01:12:37,88312.9362,7180.0009,1,28,0,0,0,0,0.5361501,4.200023,2.2518427514523,5.218089,5.235042,30.6057,19.21212,,,,,,,,,,,,,,,,,,,,,,35.25715,-0.05744457
6645,2022/03/04 01:12:47,88322.9359,7190.0006,1,28,0,0,0,0,0.5204064,4.199987,2.1857001147168,5.21955,5.235042,30.61183,19.21212,,0.0000188068697752897,,,,,,,,,,,,,,,,,,,,35.36708,-0.04643559
6646,2022/03/04 01:12:57,88332.9356,7200.0003,1,28,0,0,0,0,0.5047547,4.200136,2.1200383866392,5.220969,5.235042,30.6178,19.21212,,0.00000703322984918486,,,0,,,,,,,,,,,,,,,,,35.42604,-0.08418083
6647,2022/03/04 01:13:07,88342.9356,7210.0003,1,28,0,0,0,0,0.488887,4.200049,2.053349355463,5.222344,5.235042,30.62357,19.21212,,0.00000561068600291037,,,,,,,,,,,,,,,,,,,,35.18281,-0.07176757
6648,2022/03/04 01:13:17,88352.9355,7220.0002,1,28,0,0,0,0,0.4754883,4.199943,1.9970237571669,5.22368,5.235042,30.62918,19.21212,,-0.0000016595120087004,,0,,,,,,,,,,,,,,,,,,35.4501,0.09234309
6649,2022/03/04 01:13:27,88362.9361,7230.0008,1,28,0,0,0,0,0.460807,4.20004,1.93540783228,5.224975,5.235042,30.63462,19.21212,,0.0000116956098281662,,,,,,,,,,,,,,,,,,,,35.24462,-0.05468011
6650,2022/03/04 01:13:37,88372.936,7240.0007,1,28,0,0,0,0,0.4469165,4.199997,1.8770479592505,5.22623,5.235042,30.63989,19.21212,,,,,,,,,,,,,,,,,,,,,,35.26855,-0.0685215
6651,2022/03/04 01:13:47,88382.9362,7250.0009,1,28,0,0,0,0,0.4336671,4.199998,1.8214009526658,5.22745,5.235042,30.64501,19.21212,,0.00000529454700881615,,,,,,,,,,,,,,,,,,,,35.46351,0.09871364
6652,2022/03/04 01:13:57,88392.9361,7260.0008,1,28,0,0,0,0,0.4206317,4.200034,1.7666674414778,5.228631,5.235042,30.64998,19.21212,,0.0000170695493579842,,,,,,,,,,,,,,,,,,,,35.19373,-0.06733894
6653,2022/03/04 01:14:07,88402.9355,7270.0002,1,28,0,0,0,0,0.4087315,4.199869,1.7166187561735,5.229778,5.235042,30.65479,19.21212,,0.0000205461692530662,,,,,,,,,,,,,,,,,,,,35.30589,-0.06010175
6654,2022/03/04 01:14:17,88412.9372,7280.0019,1,28,0,0,0,0,0.3955195,4.199955,1.6611641016225,5.230889,5.235042,30.65946,19.21212,,0.00000529463477505487,,,,,,,,,,,,,,,,,,,,35.36643,0.03984809
6655,2022/03/04 01:14:27,88422.9358,7290.0005,1,28,0,0,0,0,0.3849117,4.199877,1.6165817958609,5.231968,5.235042,30.66399,19.21212,,0.0000139881303766742,,,,,,,,,,,,,,,,,,,,35.19335,0.02907991
6656,2022/03/04 01:14:37,88432.9359,7300.0006,1,28,0,0,0,0,0.3726369,4.200014,1.5650801969166,5.233014,5.235042,30.66838,19.21212,,,,,,,,,,,,,,,,,,,,,,35.2982,0.03447652
6657,2022/03/04 01:14:47,88442.936,7310.0007,1,28,0,0,0,0,0.362539,4.199917,1.522633709263,5.234029,5.235042,30.67265,19.21212,,0.0000290795305772917,,,,,,,,,,,,,,,,,,,,35.42947,0.07315755
6658,2022/03/04 01:14:57,88452.9354,7320.0001,1,28,0,0,0,0,0.3502637,4.200169,1.4711667345653,5.235013,5.235042,30.67678,19.21212,,0.0000319253304041922,,,0,,,,,,,,,,,,,,,,,35.12012,-0.04446745
6659,2022/03/04 01:15:07,88462.9363,7330.001,1,28,0,0,0,0,0.341944,4.199931,1.436141205864,5.235969,5.235042,30.6808,19.21212,,-0.00000331905198436289,,,,,,,,,,,,,,,,,,,,35.26855,0.04246116
6660,2022/03/04 01:15:17,88472.9356,7340.0003,1,28,0,0,0,0,0.3315928,4.199994,1.3926877704432,5.236896,5.235042,30.68469,19.21212,,0.00000537361393071478,,0,,,,,,,,,,,,,,,,,,35.41478,0.09889007
6661,2022/03/04 01:15:27,88482.9357,7350.0004,1,28,0,0,0,0,0.3210134,4.20004,1.348269120536,5.237797,5.235042,30.68847,19.21212,,-0.00000331899695993343,,,,,,,,,,,,,,,,,,,,35.22106,0.02315044
6662,2022/03/04 01:15:37,88492.9364,7360.0011,1,28,0,0,0,0,0.3115149,4.199974,1.3083544806126,5.238669,5.235042,30.69213,19.21212,,,,,,,,,,,,,,,,,,,,,,35.08745,-0.05398154
6663,2022/03/04 01:15:47,88502.9367,7370.0014,1,28,0,0,0,0,0.3013259,4.200024,1.2655760118216,5.239516,5.235042,30.69569,19.21212,,0.00000213365910894936,,,,,,,,,,,,,,,,,,,,35.12582,-0.05030155
6664,2022/03/04 01:15:57,88512.9368,7380.0015,1,28,0,0,0,0,0.2932548,4.200107,1.2317015382636,5.240338,5.235042,30.69914,19.21212,,0.00000529459111930919,,,,,,,,,,,,,,,,,,,,35.16054,-0.04057765
6665,2022/03/04 01:16:07,88522.9358,7390.0005,1,28,0,0,0,0,0.2837462,4.199989,1.1917309187918,5.241134,5.235042,30.70249,19.21212,,0.00000703322984918486,,,,,,,,,,,,,,,,,,,,35.10138,0.005458593
6666,2022/03/04 01:16:17,88532.9362,7400.0009,1,28,0,0,0,0,0.2761001,4.200109,1.1596505149109,5.241909,5.235042,30.70574,19.21212,,-0.00000458371914646705,,,,,,,,,,,,,,,,,,,,35.07478,-0.0772512
6667,2022/03/04 01:16:27,88542.9357,7410.0004,1,28,0,0,0,0,0.2685467,4.199926,1.1278762675442,5.242661,5.235042,30.7089,19.21212,,0.0000167519192473264,,,,,,,,,,,,,,,,,,,,35.00903,-0.05031943
6668,2022/03/04 01:16:37,88552.9364,7420.0011,1,28,0,0,0,0,0.2605699,4.20012,1.094424848388,5.243392,5.235042,30.71197,19.21212,,,,,,,,,,,,,,,,,,,,,,35.05083,-0.07967114
6669,2022/03/04 01:16:47,88562.9356,7430.0003,1,28,0,0,0,0,0.2532453,4.200131,1.0636634351343,5.244101,5.235042,30.71495,19.21212,,0.0000224442301259842,,,,,,,,,,,,,,,,,,,,35.01473,-0.09712338
6670,2022/03/04 01:16:57,88572.9366,7440.0013,1,28,0,0,0,0,0.245703,4.199923,1.031933680869,5.244791,5.235042,30.71785,19.21212,,0.00000529459111930919,,,0,,,,,,,,,,,,,,,,,35.05173,-0.03711581
6671,2022/03/04 01:17:07,88582.9367,7450.0014,1,28,0,0,0,0,0.2369994,4.200111,0.9954237869334,5.24546,5.235042,30.72065,19.21212,,-0.00000347687205248803,,,,,,,,,,,,,,,,,,,,35.05083,-0.05252957
6672,2022/03/04 01:17:17,88592.9361,7460.0008,1,28,0,0,0,0,0.2309405,4.199879,0.9699221561995,5.246109,5.235042,30.72338,19.21212,,0.0000309005918097682,,0,,,,,,,,,,,,,,,,,,34.92517,-0.1282382
6673,2022/03/04 01:17:27,88602.9361,7470.0008,1,28,0,0,0,0,0.2263901,4.199993,0.9508368352693,5.246742,5.235042,30.72604,19.21212,,,,,,,,,,,,,,,,,,,,,,34.97684,-0.05794644
6674,2022/03/04 01:17:37,88612.9363,7480.001,1,28,0,0,0,0,0.2177399,4.200004,0.9145084509596,5.247355,5.235042,30.72861,19.21212,,0.0000145403701026225,,,,,,,,,,,,,,,,,,,,34.97418,-0.01635909
6675,2022/03/04 01:17:47,88622.9362,7490.0009,1,28,0,0,0,0,0.2122581,4.199856,0.8914534548336,5.247951,5.235042,30.73112,19.21212,,-0.000012010909813398,,,,,,,,,,,,,,,,,,,,34.93594,-0.09919643
6676,2022/03/04 01:17:57,88632.9357,7500.0004,1,28,0,0,0,0,0.2049312,4.199986,0.8607081709632,5.248529,5.235042,30.73355,19.21212,,0.0000139084104375797,,,,,,,,,,,,,,,,,,,,34.9856,-0.006411076
6677,2022/03/04 01:18:07,88642.9358,7510.0005,1,28,0,0,0,0,0.200115,4.200025,0.840488002875,5.249092,5.235042,30.73591,19.21212,,0.0000218120003410149,,,,,,,,,,,,,,,,,,,,35.15357,-0.03157973
6678,2022/03/04 01:18:17,88652.9358,7520.0005,1,28,0,0,0,0,0.1960595,4.20005,0.823459702975,5.249639,5.235042,30.73821,19.21212,,-0.00000173853698015591,,,,,,,,,,,,,,,,,,,,35.23891,0.06716728
6679,2022/03/04 01:18:27,88662.9363,7530.001,1,28,0,0,0,0,0.1900292,4.200074,0.7981367021608,5.250172,5.235042,30.74045,19.21212,,,,,,,,,,,,,,,,,,,,,,35.27073,0.05063534
6680,2022/03/04 01:18:37,88672.936,7540.0007,1,28,0,0,0,0,0.1843054,4.199931,0.7740699629274,5.25069,5.235042,30.74262,19.21212,,-0.00000750682011130266,,,,,,,,,,,,,,,,,,,,35.23195,0.06978273
6681,2022/03/04 01:18:47,88682.9354,7550.0001,1,28,0,0,0,0,0.1797168,4.200072,0.7548234996096,5.251193,5.235042,30.74473,19.21212,,0.0000134340398290078,,,,,,,,,,,,,,,,,,,,35.02273,0.01512527
6682,2022/03/04 01:18:57,88692.9356,7560.0003,1,28,0,0,0,0,0.1741011,4.199995,0.7312237494945,5.251682,5.235042,30.74679,19.21212,,0.0000224444193008821,,,0,,,,,,,,,,,,,,,,,34.94467,-0.05293489
6683,2022/03/04 01:19:07,88702.9356,7570.0003,1,28,0,0,0,0,0.1696416,4.199863,0.7124714791008,5.252158,5.235042,30.74879,19.21212,,0.000023075119315763,,,,,,,,,,,,,,,,,,,,34.95419,-0.01484036
6684,2022/03/04 01:19:17,88712.9359,7580.0006,1,28,0,0,0,0,0.1648531,4.200168,0.6924107153208,5.252622,5.235042,30.75074,19.21212,,-0.000001264295974579,,0,,,,,,,,,,,,,,,,,,34.93556,-0.1105905
6685,2022/03/04 01:19:27,88722.9359,7590.0006,1,28,0,0,0,0,0.1600821,4.199794,0.6723118430874,5.253073,5.235042,30.75263,19.21212,,,,,,,,,,,,,,,,,,,,,,35.09214,-0.01119137
6686,2022/03/04 01:19:37,88732.9353,7600,1,28,0,0,0,0,0.1575801,4.200015,0.6618387837015,5.253513,5.235042,30.75448,19.21212,,0.0000113011401481344,,,,,,,,,,,,,,,,,,,,35.12444,-0.06137609
6687,2022/03/04 01:19:47,88742.9363,7610.001,1,28,0,0,0,0,0.1528765,4.200135,0.6421019383275,5.253939,5.235042,30.75627,19.21212,,0.00000252875997830415,,,,,,,,,,,,,,,,,,,,35.2716,0.02746224
6688,2022/03/04 01:19:57,88752.9356,7620.0003,1,28,0,0,0,0,0.14819,4.199925,0.62238688575,5.254354,5.235042,30.75801,19.21212,,0.0000116957999125589,,,,,,,,,,,,,,,,,,,,35.28857,0.08021474
6689,2022/03/04 01:20:07,88762.9366,7630.0013,1,28,0,0,0,0,0.1437783,4.199982,0.6038662719906,5.254758,5.235042,30.75971,19.21212,,0.0000157246795424726,,,,,,,,,,,,,,,,,,,,35.33515,0.02543569
6690,2022/03/04 01:20:17,88772.9364,7640.0011,1,28,0,0,0,0,0.1399624,4.199995,0.587841380188,5.255152,5.235042,30.76136,19.21212,,-0.0000000790237422165774,,,,,,,,,,,,,,,,,,,,35.41985,0.1009119
6691,2022/03/04 01:20:27,88782.9356,7650.0003,1,28,0,0,0,0,0.136563,4.199993,0.573563644059,5.255536,5.235042,30.76298,19.21212,,,,,,,,,,,,,,,,,,,,,,35.32895,-0.0166595
6692,2022/03/04 01:20:37,88792.9359,7660.0006,1,28,0,0,0,0,0.1331658,4.199978,0.5592934303524,5.255909,5.235042,30.76454,19.21212,,0.00000616390298091574,,,,,,,,,,,,,,,,,,,,35.3758,0.06457925
6693,2022/03/04 01:20:47,88802.9359,7670.0006,1,28,0,0,0,0,0.1296201,4.20007,0.544413493407,5.256274,5.235042,30.76607,19.21212,,0.0000271071694442071,,,,,,,,,,,,,,,,,,,,35.25284,-0.005937815
6694,2022/03/04 01:20:57,88812.9362,7680.0009,1,28,0,0,0,0,0.125969,4.20001,0.52907105969,5.256629,5.235042,30.76757,19.21212,,0.0000152505699588801,,,0,,,,,,,,,,,,,,,,,35.30666,-0.03756046
6695,2022/03/04 01:21:07,88822.9355,7690.0002,1,28,0,0,0,0,0.1238535,4.200014,0.520186433949,5.256976,5.235042,30.76902,19.21212,,0.00000387248383049155,,,,,,,,,,,,,,,,,,,,35.20272,0.01999497
6696,2022/03/04 01:21:17,88832.9363,7700.001,1,28,0,0,0,0,0.1198515,4.199999,0.5033761801485,5.257311,5.235042,30.77043,19.21212,,0.00000252857103077986,,0,,,,,,,,,,,,,,,,,,35.13649,-0.08202434
6697,2022/03/04 01:21:27,88842.9357,7710.0004,1,28,0,0,0,0,0.1176689,4.199793,0.4941850225377,5.257641,5.235042,30.77182,19.21212,,,,,,,,,,,,,,,,,,,,,,35.1974,-0.06590843
6698,2022/03/04 01:21:37,88852.9364,7720.0011,1,28,0,0,0,0,0.1129573,4.200006,0.4744213377438,5.257958,5.235042,30.77315,19.21212,,0.00000750731805965188,,,,,,,,,,,,,,,,,,,,35.14837,-0.08524299
6699,2022/03/04 01:21:47,88862.9369,7730.0016,1,28,0,0,0,0,0.1101076,4.199943,0.4624456438668,5.258271,5.235042,30.77446,19.21212,,0.00000703357909515034,,,,,,,,,,,,,,,,,,,,35.20839,-0.05330086
6700,2022/03/04 01:21:57,88872.9367,7740.0014,1,28,0,0,0,0,0.109223,4.19999,0.45873550777,5.258575,5.235042,30.77574,19.21212,,0.00000766485754866153,,,,,,,,,,,,,,,,,,,,35.27579,0.01076937
6701,2022/03/04 01:22:07,88882.9361,7750.0008,1,28,0,0,0,0,0.1053942,4.200189,0.4426755595038,5.258873,5.235042,30.77699,19.21212,,0.00000229187799050123,,,,,,,,,,,,,,,,,,,,35.28843,-0.05179167
6702,2022/03/04 01:22:17,88892.9362,7760.0009,1,28,0,0,0,0,0.1043602,4.199937,0.4383062653074,5.259163,5.235042,30.77821,19.21212,,-0.0000214154297282221,,,,,,,,,,,,,,,,,,,,35.29451,0.01523495
6703,2022/03/04 01:22:27,88902.9355,7770.0002,1,28,0,0,0,0,0.09991846,4.200156,0.41967311927976,5.259446,5.235042,30.7794,19.21212,,,,,,,,,,,,,,,,,,,,,,35.28539,0.04094481
6704,2022/03/04 01:22:37,88912.9355,7780.0002,1,28,0,0,0,0,0.09934174,4.199768,0.41721226071632,5.259723,5.235042,30.78056,19.21212,,0.00000355603901880386,,,,,,,,,,,,,,,,,,,,35.32238,-0.01946449
6705,2022/03/04 01:22:47,88922.9356,7790.0003,1,28,0,0,0,0,0.09570843,4.200036,0.40197885150348,5.259992,5.235042,30.78169,19.21212,,0.0000141453701871797,,,,,,,,,,,,,,,,,,,,35.39022,0.0675869
6706,2022/03/04 01:22:57,88932.9366,7800.0013,1,28,0,0,0,0,0.09325307,4.199976,0.39166065592632,5.260256,5.235042,30.7828,19.21212,,-0.0000134342599267256,,,0,,,,,,,,,,,,,,,,,35.34554,0.05156875
6707,2022/03/04 01:23:07,88942.9356,7810.0003,1,28,0,0,0,0,0.09198376,4.199868,0.38631965014368,5.260514,5.235042,30.78388,19.21212,,0.00000031607399364475,,,,,,,,,,,,,,,,,,,,35.3511,0.05820632
6708,2022/03/04 01:23:17,88952.9363,7820.001,1,28,0,0,0,0,0.09079657,4.200061,0.38135113259077,5.260767,5.235042,30.78494,19.21212,,0.0000377764808945358,,0,,,,,,,,,,,,,,,,,,35.19271,0.008587837
6709,2022/03/04 01:23:27,88962.9363,7830.001,1,28,0,0,0,0,0.0887841,4.200058,0.3728983694778,5.261013,5.235042,30.78598,19.21212,,,,,,,,,,,,,,,,,,,,,,35.07249,-0.05808711
6710,2022/03/04 01:23:37,88972.9355,7840.0002,1,28,0,0,0,0,0.08512786,4.199992,0.35753633097712,5.26125,5.235042,30.78698,19.21212,,0.000000158048806042643,,,,,,,,,,,,,,,,,,,,35.06945,-0.06079793
6711,2022/03/04 01:23:47,88982.9355,7850.0002,1,28,0,0,0,0,0.08367303,4.200129,0.35143751982087,5.261483,5.235042,30.78795,19.21212,,-0.0000165148703672457,,,,,,,,,,,,,,,,,,,,35.08339,-0.09889126
6712,2022/03/04 01:23:57,88992.9366,7860.0013,1,28,0,0,0,0,0.07958166,4.199904,0.33423533216064,5.261713,5.235042,30.78892,19.21212,,0.00000489951298732194,,,,,,,,,,,,,,,,,,,,35.12217,-0.02626657
6713,2022/03/04 01:24:07,89002.9365,7870.0012,1,28,0,0,0,0,0.08072006,4.200006,0.33902473632036,5.261937,5.235042,30.78986,19.21212,,0.0000161209791258443,,,,,,,,,,,,,,,,,,,,35.12864,-0.06216049
6714,2022/03/04 01:24:17,89012.9353,7880,1,28,0,0,0,0,0.07809501,4.199873,0.32798912393373,5.262156,5.235042,30.79078,19.21212,,,,,,,,,,,,,,,,,,,,,,35.15826,-0.04994035
6715,2022/03/04 01:24:27,89022.9371,7890.0018,1,28,0,0,0,0,0.07552905,4.200093,0.31722903420165,5.26237,5.235042,30.79168,19.21212,,0.0000388006592402235,,,,,,,,,,,,,,,,,,,,35.21262,-0.01767039
6716,2022/03/04 01:24:37,89032.9361,7900.0008,1,28,0,0,0,0,0.07330006,4.200068,0.30786523640408,5.262578,5.235042,30.79255,19.21212,,0.0000145406102092238,,,,,,,,,,,,,,,,,,,,35.04386,-0.0499177
6717,2022/03/04 01:24:47,89042.9359,7910.0006,1,28,0,0,0,0,0.07201931,4.199917,0.30247512439727,5.262781,5.235042,30.7934,19.21212,,0.0000186503693839768,,,,,,,,,,,,,,,,,,,,35.16866,-0.06267786
