Repository: HVES-Battery-Testing-Consortium/LG-HG2

# Battery Testing Consortium (BTC)
The Battery Testing Consortium (BTC) has been developed within the High Voltage and Energy Storage Lab at Oxford Brookes University to provide accurate and comprehensive cell data to Formula Student Electric teams. Through the BTC, we aim to provide FS teams with information for improved and informed decisions for cell selection, pack architecture design, thermal cooling requirements, and end of life predictions. A range of tests are completed to provide a comprehensive electrochemical lithium-ion characterisation for modelling, validation, and battery management parameterisation.

File: Data/Round1/LG_HG2/Package 1/220228_BTC_HPPC_EIS_LG_HG2_2_35C/220228_BTC_HPPC_EIS_LG_HG2_2_35C_Channel_3_Wb_1.CSV (part 34 of 44)
Data_Point,Date_Time,Test_Time(s),Step_Time(s),Cycle_Index,Step_Index,TC_Counter1,TC_Counter2,TC_Counter3,TC_Counter4,Current(A),Voltage(V),Power(W),Charge_Capacity(Ah),Discharge_Capacity(Ah),Charge_Energy(Wh),Discharge_Energy(Wh),ACR(Ohm),dV/dt(V/s),Internal_Resistance(Ohm),dQ/dV(Ah/V),dV/dQ(V/Ah),MetaCode_MV_UD1,MetaCode_MV_UD2,MetaCode_MV_UD3,MetaCode_MV_UD4,MetaCode_MV_UD5,MetaCode_MV_UD6,MetaCode_MV_UD7,MetaCode_MV_UD8,MetaCode_MV_UD9,MetaCode_MV_UD10,MetaCode_MV_UD11,MetaCode_MV_UD12,MetaCode_MV_UD13,MetaCode_MV_UD14,MetaCode_MV_UD15,MetaCode_MV_UD16,Aux_Temperature_1(C),Aux_dT/dt_1(C)
7184,2022/03/04 03:59:29,98324.5057,30.0005,1,20,1,1,0,0,-1.500119,4.040756,-6.061614849964,5.179621,5.450185,30.49573,20.08629,,-0.00018856959650293,,,,,,,,,,,,,,,,,,,,35.94452,-0.01020074
7185,2022/03/04 03:59:39,98334.5067,40.0015,1,20,1,1,0,0,-1.50015,4.038912,-6.0589738368,5.179621,5.45435,30.49573,20.10311,,-0.000178858594154008,,1.46719396114349,0.921733021736145,,,,,,,,,,,,,,,,,36.06224,-0.01413941
7186,2022/03/04 03:59:49,98344.5066,50.0014,1,20,1,1,0,0,-1.500163,4.037445,-6.056825603535,5.179621,5.458515,30.49573,20.11993,,-0.000155089801410213,,,,,,,,,,,,,,,,,,,,35.78099,-0.06196737
7187,2022/03/04 03:59:59,98354.5053,60.0001,1,20,1,1,0,0,-1.500164,4.036378,-6.055228965992,5.179621,5.462679,30.49573,20.13674,,-0.0000918581717996858,,,,,,,,,,,,,,,,,,,,35.99623,0.03261328
7188,2022/03/04 04:00:09,98364.5062,70.001,1,20,1,1,0,0,-1.500133,4.03511,-6.05320166963,5.179621,5.466843,30.49573,20.15355,,-0.00011367419938324,,,,,,,,,,,,,,,,,,,,35.71332,-0.06601214
7189,2022/03/04 04:00:19,98374.5054,80.0002,1,20,1,1,0,0,-1.500134,4.03455,-6.0523656297,5.179621,5.471007,30.49573,20.17035,,-0.0000886399502633139,,3.03216600418091,,,,,,,,,,,,,,,,,,35.89369,0.05980253
7190,2022/03/04 04:00:29,98384.5064,90.0012,1,20,1,1,0,0,-1.50016,4.033364,-6.05069133824,5.179621,5.475173,30.49573,20.18715,,-0.0000640124126221053,,,,,,,,,,,,,,,,,,,,35.73974,-0.01208901
7191,2022/03/04 04:00:39,98394.5066,100.0014,1,20,1,1,0,0,-1.500163,4.033059,-6.050245888617,5.179621,5.479339,30.49573,20.20396,,,,,,,,,,,,,,,,,,,,,,35.84626,0.03561497
7192,2022/03/04 04:00:49,98404.5057,110.0005,1,20,1,1,0,0,-1.500142,4.031952,-6.048500537184,5.179621,5.483503,30.49573,20.22075,,-0.0000741211988497525,,,,,,,,,,,,,,,,,,,,35.64361,-0.09944797
7193,2022/03/04 04:00:59,98414.5066,120.0014,1,20,1,1,0,0,-1.500134,4.031341,-6.047551699694,5.179621,5.487669,30.49573,20.23754,,-0.0000937983277253807,,,,,,,,,,,,,,,,,,,,35.69799,-0.01505136
7194,2022/03/04 04:01:09,98424.5056,130.0004,1,20,1,1,0,0,-1.500135,4.030759,-6.046682652465,5.179621,5.491832,30.49573,20.25433,,-0.0000715164933353662,,,,,,,,,,,,,,,,,,,,35.68107,-0.06968975
7195,2022/03/04 04:01:19,98434.5064,140.0012,1,20,1,1,0,0,-1.500174,4.029912,-6.045569204688,5.179621,5.495998,30.49573,20.27112,,-0.0000938043231144547,,,0.233767703175545,,,,,,,,,,,,,,,,,35.59437,-0.09108305
7196,2022/03/04 04:01:29,98444.5063,150.0011,1,20,1,1,0,0,-1.500112,4.029137,-6.044156763344,5.179621,5.500164,30.49573,20.2879,,-0.0000677199786878191,,5.78424978256226,,,,,,,,,,,,,,,,,,35.87408,0.04405737
7197,2022/03/04 04:01:39,98454.5057,160.0005,1,20,1,1,0,0,-1.500179,4.028392,-6.043309082168,5.179621,5.504328,30.49573,20.30468,,-0.000104666396509856,,,,,,,,,,,,,,,,,,,,35.62323,0.02056241
7198,2022/03/04 04:01:49,98464.5058,170.0006,1,20,1,1,0,0,-1.500134,4.027851,-6.042316232034,5.179621,5.508492,30.49573,20.32146,,-0.0000721534597687423,,,,,,,,,,,,,,,,,,,,35.50567,-0.1093948
7199,2022/03/04 04:01:59,98474.5058,180.0006,1,20,1,1,0,0,-1.500142,4.026907,-6.040932320794,5.179621,5.512657,30.49573,20.33823,,-0.0000863766035763547,,,,,,,,,,,,,,,,,,,,35.65145,0.04866958
7200,2022/03/04 04:02:09,98484.506,190.0008,1,20,1,1,0,0,-1.500136,4.026399,-6.040146090264,5.179621,5.516822,30.49573,20.355,,,,,,,,,,,,,,,,,,,,,,35.80844,0.06428361
7201,2022/03/04 04:02:19,98494.5061,200.0009,1,20,1,1,0,0,-1.500158,4.025437,-6.038791519046,5.179621,5.520986,30.49573,20.37176,,-0.0000357962708221748,,,,,,,,,,,,,,,,,,,,35.69624,0.04808307
7202,2022/03/04 04:02:29,98504.5069,210.0017,1,20,1,1,0,0,-1.500155,4.024728,-6.03771583284,5.179621,5.525151,30.49573,20.38853,,-0.0000897212084964849,,5.48218297958374,,,,,,,,,,,,,,,,,,35.47566,-0.04799604
7203,2022/03/04 04:02:39,98514.5053,220.0001,1,20,1,1,0,0,-1.500107,4.024015,-6.036453069605,5.179621,5.529315,30.49573,20.40528,,-0.0000741328694857657,,,,,,,,,,,,,,,,,,,,35.46832,-0.08059144
7204,2022/03/04 04:02:49,98524.5064,230.0012,1,20,1,1,0,0,-1.500109,4.023335,-6.035441043515,5.179621,5.533481,30.49573,20.42204,,-0.0000519134409842081,,,,,,,,,,,,,,,,,,,,35.60133,0.01316667
7205,2022/03/04 04:02:59,98534.5064,240.0012,1,20,1,1,0,0,-1.50016,4.022372,-6.03420157952,5.179621,5.537646,30.49573,20.4388,,-0.0000995876107481308,,,,,,,,,,,,,,,,,,,,35.74358,0.0636363
7206,2022/03/04 04:03:09,98544.5056,250.0004,1,20,1,1,0,0,-1.500122,4.021801,-6.033192159722,5.179621,5.54181,30.49573,20.45555,,,,,,,,,,,,,,,,,,,,,,35.69369,0.05630851
7207,2022/03/04 04:03:19,98554.5058,260.0006,1,20,1,1,0,0,-1.500127,4.020741,-6.031622134107,5.179621,5.545975,30.49573,20.4723,,-0.0000747533631511033,,,0,,,,,,,,,,,,,,,,,35.70344,0.05638242
7208,2022/03/04 04:03:29,98564.5058,270.0006,1,20,1,1,0,0,-1.500124,4.02008,-6.03061848992,5.179621,5.55014,30.49573,20.48904,,-0.0000882210297277197,,,0.181189998984337,,,,,,,,,,,,,,,,,35.59818,-0.04952192
7209,2022/03/04 04:03:39,98574.5059,280.0007,1,20,1,1,0,0,-1.500171,4.019252,-6.029565292092,5.179621,5.554304,30.49573,20.50578,,-0.0000646339176455513,,5.35270118713379,,,,,,,,,,,,,,,,,,35.4187,0.02053261
7210,2022/03/04 04:03:49,98584.5063,290.0011,1,20,1,1,0,0,-1.500148,4.018264,-6.027990703072,5.179621,5.558469,30.49573,20.52252,,-0.0000924054693314247,,,,,,,,,,,,,,,,,,,,35.51214,-0.01609325
7211,2022/03/04 04:03:59,98594.5066,300.0014,1,20,1,1,0,0,-1.500183,4.017451,-6.026911693533,5.179621,5.562634,30.49573,20.53925,,-0.0000868339484441094,,,,,,,,,,,,,,,,,,,,35.49821,-0.08725524
7212,2022/03/04 04:04:09,98604.5057,310.0005,1,20,1,1,0,0,-1.500144,4.0165,-6.025328376,5.179621,5.566797,30.49573,20.55598,,-0.0000718361479812302,,,,,,,,,,,,,,,,,,,,35.34946,0.06236911
7213,2022/03/04 04:04:19,98614.5057,320.0005,1,20,1,1,0,0,-1.500147,4.0158,-6.0242903226,5.179621,5.570963,30.49573,20.57271,,,,,,,,,,,,,,,,,,,,,,35.4391,-0.06443262
7214,2022/03/04 04:04:29,98624.5058,330.0006,1,20,1,1,0,0,-1.500111,4.014622,-6.022378623042,5.179621,5.575128,30.49573,20.58943,,-0.00011408599675633,,4.70076322555542,,,,,,,,,,,,,,,,,,35.60525,0.009212494
7215,2022/03/04 04:04:39,98634.5074,340.0022,1,20,1,1,0,0,-1.500148,4.013914,-6.021465059272,5.179621,5.579292,30.49573,20.60615,,,,,,,,,,,,,,,,,,,,,,35.32085,-0.07994771
7216,2022/03/04 04:04:49,98644.5059,350.0007,1,20,1,1,0,0,-1.500122,4.012595,-6.01938203659,5.179621,5.583457,30.49573,20.62286,,-0.0000857229897519574,,,,,,,,,,,,,,,,,,,,35.50011,0.08940458
7217,2022/03/04 04:04:59,98654.5061,360.0009,1,20,1,1,0,0,-1.500139,4.011955,-6.018490161745,5.179621,5.587623,30.49573,20.63958,,-0.0000930536189116538,,,,,,,,,,,,,,,,,,,,35.58147,0.04600286
7218,2022/03/04 04:05:09,98664.5065,370.0013,1,20,1,1,0,0,-1.500163,4.010558,-6.016490720954,5.179621,5.591788,30.49573,20.65628,,-0.000132366694742814,,,,,,,,,,,,,,,,,,,,35.34515,-0.09164214
7219,2022/03/04 04:05:19,98674.5063,380.0011,1,20,1,1,0,0,-1.500156,4.009815,-6.01534803114,5.179621,5.595952,30.49573,20.67298,,-0.000107544903585222,,4.0751371383667,0.223283603787422,,,,,,,,,,,,,,,,,35.61627,0.02531528
7220,2022/03/04 04:05:29,98684.5066,390.0014,1,20,1,1,0,0,-1.500138,4.008532,-6.013351177416,5.179621,5.600117,30.49573,20.68968,,-0.0000696239512762986,,,,,,,,,,,,,,,,,,,,35.36731,-0.07329702
7221,2022/03/04 04:05:39,98694.5059,400.0007,1,20,1,1,0,0,-1.50018,4.00767,-6.0122263806,5.179621,5.604281,30.49573,20.70637,,-0.0000859092906466685,,,,,,,,,,,,,,,,,,,,35.61449,0.0803268
7222,2022/03/04 04:05:49,98704.5071,410.0019,1,20,1,1,0,0,-1.500164,4.006124,-6.009843004336,5.179621,5.608447,30.49573,20.72306,,-0.000111098503111862,,,,,,,,,,,,,,,,,,,,35.39834,0.03860116
7223,2022/03/04 04:05:59,98714.5068,420.0016,1,20,1,1,0,0,-1.500104,4.005225,-6.0082540434,5.179621,5.612612,30.49573,20.73975,,-0.000115987400931772,,,,,,,,,,,,,,,,,,,,35.49276,0.06080151
7224,2022/03/04 04:06:09,98724.5064,430.0012,1,20,1,1,0,0,-1.50016,4.003863,-6.00643511808,5.179621,5.616775,30.49573,20.75642,,-0.000116709299618378,,3.76398611068726,,,,,,,,,,,,,,,,,,35.35516,-0.07440567
7225,2022/03/04 04:06:19,98734.5057,440.0005,1,20,1,1,0,0,-1.500148,4.002684,-6.004618397232,5.179621,5.620939,30.49573,20.77309,,-0.000148748396895826,,,,,,,,,,,,,,,,,,,,35.45872,0.04555821
7226,2022/03/04 04:06:29,98744.5055,450.0003,1,20,1,1,0,0,-1.50014,4.001687,-6.00309073618,5.179621,5.625103,30.49573,20.78975,,-0.000167061705724336,,,,,,,,,,,,,,,,,,,,35.58794,0.008819103
7227,2022/03/04 04:06:39,98754.5064,460.0012,1,20,1,1,0,0,-1.500184,4.000036,-6.000790006624,5.179621,5.629268,30.49573,20.80642,,-0.000112532099592499,,,,,,,,,,,,,,,,,,,,35.65791,0.09365678
7228,2022/03/04 04:06:49,98764.5069,470.0017,1,20,1,1,0,0,-1.500143,3.999075,-5.999184367725,5.179621,5.633434,30.49573,20.82308,,-0.000115442402602639,,3.34305906295776,0.285478293895721,,,,,,,,,,,,,,,,,35.4273,-0.07451773
7229,2022/03/04 04:06:59,98774.5058,480.0006,1,20,1,1,0,0,-1.500142,3.99759,-5.99695265778,5.179621,5.637599,30.49573,20.83973,,-0.00010556719644228,,,,,,,,,,,,,,,,,,,,35.38644,-0.0557673
7230,2022/03/04 04:07:04,98780.1233,485.6181,1,20,1,1,0,0,-1.500148,3.996923,-5.995976044604,5.179621,5.639939,30.49573,20.84908,,-0.00010556719644228,0.02083894982934,3.34305906295776,0.285478293895721,,,,,,,,,,,,,,,,,35.3568,-0.07238388
7231,2022/03/04 04:08:04,98840.1639,60.0005,1,21,1,1,0,0,0,4.050252,0,5.179621,5.63994,30.49573,20.84909,,0.000091092377260793,,,,,,,,,,,,,,,,,,,,35.58451,0.08785605
7232,2022/03/04 04:09:04,98900.1641,120.0007,1,21,1,1,0,0,0,4.052548,0,5.179621,5.63994,30.49573,20.84909,,0.0000529502904100809,,,,,,,,,,,,,,,,,,,,35.46923,0.03793955
7233,2022/03/04 04:10:04,98960.1647,180.0013,1,21,1,1,0,0,0,4.053417,0,5.179621,5.63994,30.49573,20.84909,,0.0000413311317970511,,0,,,,,,,,,,,,,,,,,,35.5649,0.1019883
7234,2022/03/04 04:11:04,99020.1637,240.0003,1,21,1,1,0,0,0,4.053597,0,5.179621,5.63994,30.49573,20.84909,,0.0000106682900877786,,,,,,,,,,,,,,,,,,,,35.39656,0.03073812
7235,2022/03/04 04:12:04,99080.1645,300.0011,1,21,1,1,0,0,0,4.053772,0,5.179621,5.63994,30.49573,20.84909,,-0.00000632116598353605,,0,,,,,,,,,,,,,,,,,,35.4467,0.0895071
7236,2022/03/04 04:13:04,99140.1634,360,1,21,1,1,0,0,0,4.054321,0,5.179621,5.63994,30.49573,20.84909,,0.0000260005308518885,,,,,,,,,,,,,,,,,,,,35.50529,0.09586096
7237,2022/03/04 04:14:04,99200.1642,420.0008,1,21,1,1,0,0,0,4.054527,0,5.179621,5.63994,30.49573,20.84909,,0.0000189660095202271,,0,,,,,,,,,,,,,,,,,,35.12532,-0.07582068
7238,2022/03/04 04:15:04,99260.165,480.0016,1,21,1,1,0,0,0,4.054446,0,5.179621,5.63994,30.49573,20.84909,,0.0000226013507926837,,,,,,,,,,,,,,,,,,,,35.12811,-0.04499674
7239,2022/03/04 04:16:04,99320.1639,540.0005,1,21,1,1,0,0,0,4.054555,0,5.179621,5.63994,30.49573,20.84909,,-0.0000144606301546446,,0,,,,,,,,,,,,,,,,,,35.32617,0.06177664
7240,2022/03/04 04:17:04,99380.1638,600.0004,1,21,1,1,0,0,0,4.054678,0,5.179621,5.63994,30.49573,20.84909,,-0.0000145404901559232,,,,,,,,,,,,,,,,,,,,35.06796,0.0002372265
7241,2022/03/04 04:18:04,99440.165,660.0016,1,21,1,1,0,0,0,4.054941,0,5.179621,5.63994,30.49573,20.84909,,-0.00000861408716446022,,0,,,,,,,,,,,,,,,,,,35.15928,0.001734495
7242,2022/03/04 04:19:04,99500.1643,720.0009,1,21,1,1,0,0,0,4.054996,0,5.179621,5.63994,30.49573,20.84909,,0.00000655935082249925,,,,,,,,,,,,,,,,,,,,35.14014,-0.02889633
7243,2022/03/04 04:20:04,99560.1635,780.0001,1,21,1,1,0,0,0,4.054908,0,5.179621,5.63994,30.49573,20.84909,,0.0000195177308341954,,0,,,,,,,,,,,,,,,,,,35.12494,-0.07721901
7244,2022/03/04 04:21:04,99620.165,840.0016,1,21,1,1,0,0,0,4.054919,0,5.179621,5.63994,30.49573,20.84909,,0.0000141463096952066,,,,,,,,,,,,,,,,,,,,35.24602,0.0627327
7245,2022/03/04 04:22:04,99680.164,900.0006,1,21,1,1,0,0,0,4.055221,0,5.179621,5.63994,30.49573,20.84909,,-0.000028764879971277,,0,,,,,,,,,,,,,,,,,,34.98217,-0.06475925
7246,2022/03/04 04:23:04,99740.1646,960.0012,1,21,1,1,0,0,0,4.05512,0,5.179621,5.63994,30.49573,20.84909,,0.0000137493298097979,,,,,,,,,,,,,,,,,,,,35.00308,-0.08092523
7247,2022/03/04 04:24:04,99800.1645,1020.0011,1,21,1,1,0,0,0,4.055289,0,5.179621,5.63994,30.49573,20.84909,,0.000016988980860333,,0,,,,,,,,,,,,,,,,,,35.101,0.05458117
7248,2022/03/04 04:25:04,99860.1642,1080.0008,1,21,1,1,0,0,0,4.055191,0,5.179621,5.63994,30.49573,20.84909,,0.0000361141501343809,,,,,,,,,,,,,,,,,,,,35.2721,0.06939769
7249,2022/03/04 04:26:04,99920.1643,1140.0009,1,21,1,1,0,0,0,4.055209,0,5.179621,5.63994,30.49573,20.84909,,0.0000242621008510469,,0,,,,,,,,,,,,,,,,,,35.22068,-0.01021981
7250,2022/03/04 04:27:04,99980.1642,1200.0008,1,21,1,1,0,0,0,4.055492,0,5.179621,5.63994,30.49573,20.84909,,-0.00000497812379762763,,,,,,,,,,,,,,,,,,,,34.97738,-0.03130794
7251,2022/03/04 04:28:04,100040.164,1260.0006,1,21,1,1,0,0,0,4.055396,0,5.179621,5.63994,30.49573,20.84909,,0.0000110640603452339,,0,,,,,,,,,,,,,,,,,,35.2864,0.07506013
7252,2022/03/04 04:29:04,100100.1638,1320.0004,1,21,1,1,0,0,0,4.055463,0,5.179621,5.63994,30.49573,20.84909,,-0.0000350879890902434,,,,,,,,,,,,,,,,,,,,35.0402,0.01551032
7253,2022/03/04 04:30:04,100160.1636,1380.0002,1,21,1,1,0,0,0,4.055349,0,5.179621,5.63994,30.49573,20.84909,,-0.00000434609000876662,,0,,,,,,,,,,,,,,,,,,35.05072,0.03934383
7254,2022/03/04 04:31:04,100220.1643,1440.0009,1,21,1,1,0,0,0,4.055331,0,5.179621,5.63994,30.49573,20.84909,,0.0000156469595822273,,,,,,,,,,,,,,,,,,,,34.9732,0.02949357
7255,2022/03/04 04:32:04,100280.1641,1500.0007,1,21,1,1,0,0,0,4.055539,0,5.179621,5.63994,30.49573,20.84909,,0.0000226784995902563,,0,,,,,,,,,,,,,,,,,,34.92442,-0.06069183
7256,2022/03/04 04:33:04,100340.1641,1560.0007,1,21,1,1,0,0,0,4.055664,0,5.179621,5.63994,30.49573,20.84909,,0.0000365904197678901,,,,,,,,,,,,,,,,,,,,35.09202,-0.06977201
7257,2022/03/04 04:34:04,100400.1638,1620.0004,1,21,1,1,0,0,0,4.055537,0,5.179621,5.63994,30.49573,20.84909,,-0.0000198367706616409,,0,,,,,,,,,,,,,,,,,,35.17066,0.06511211
7258,2022/03/04 04:35:04,100460.1646,1680.0012,1,21,1,1,0,0,0,4.055545,0,5.179621,5.63994,30.49573,20.84909,,-0.0000332706513290759,,,,,,,,,,,,,,,,,,,,34.96572,-0.06368876
7259,2022/03/04 04:36:04,100520.1635,1740.0001,1,21,1,1,0,0,0,4.055444,0,5.179621,5.63994,30.49573,20.84909,,-0.0000221281206904678,,0,,,,,,,,,,,,,,,,,,35.27906,0.08335233
7260,2022/03/04 04:37:04,100580.1636,1800.0002,1,21,1,1,0,0,0,4.055696,0,5.179621,5.63994,30.49573,20.84909,,0.0000349328402080573,,,,,,,,,,,,,,,,,,,,35.10684,0.04354835
7261,2022/03/04 04:37:04,100580.1651,1800.0017,1,21,1,1,0,0,0,4.055655,0,5.179621,5.63994,30.49573,20.84909,,0.0000349328402080573,0.02083894982934,0,0,,,,,,,,,,,,,,,,,35.10684,0.04354835
7262,2022/03/04 04:37:04,100580.1721,0.0015,1,22,1,1,0,0,0,4.055623,0,5.179621,5.63994,30.49573,20.84909,,0.0000349328402080573,0.02083894982934,0,0,,,,,,,,,,,,,,,,,35.1068367635375,0.0435455265544246
7263,2022/03/04 04:37:04,100580.1793,0.0015,1,23,2,1,0,0,0,4.054472,0,5.179621,5.63994,30.49573,20.84909,,0.0000349328402080573,0.02083894982934,0,0,,,,,,,,,,,,,,,,,35.1068334346047,0.0435426224389757
7264,2022/03/04 04:42:58,100933.381,60.0006,1,14,2,1,0,0,0,4.055837,0,5.179621,5.63994,30.49573,20.84909,,-0.00000940468271437567,,,,,,,,,,,,,,,,,,,,34.94353,-0.09892106
7265,2022/03/04 04:43:58,100993.3816,120.0012,1,14,2,1,0,0,0,4.055697,0,5.179621,5.63994,30.49573,20.84909,,-0.00000450446486865985,,,,,,,,,,,,,,,,,,,,35.23209,0.07080078
7266,2022/03/04 04:44:58,101053.3816,180.0012,1,14,2,1,0,0,0,4.055902,0,5.179621,5.63994,30.49573,20.84909,,-0.0000181765208253637,,0,0,,,,,,,,,,,,,,,,,35.28847,0.09495258
7267,2022/03/04 04:45:58,101113.3814,240.001,1,14,2,1,0,0,0,4.055983,0,5.179621,5.63994,30.49573,20.84909,,-0.00000189669503924961,,,,,,,,,,,,,,,,,,,,35.19755,-0.01618505
7268,2022/03/04 04:46:58,101173.3806,300.0002,1,14,2,1,0,0,0,4.055734,0,5.179621,5.63994,30.49573,20.84909,,-0.0000176231696968898,,0,0,,,,,,,,,,,,,,,,,35.15268,-0.02517939
7269,2022/03/04 04:46:58,101173.3819,300.0015,1,14,2,1,0,0,0,4.055734,0,5.179621,5.63994,30.49573,20.84909,,-0.0000176231696968898,0.02083894982934,0,0,,,,,,,,,,,,,,,,,35.15268,-0.02517939
7270,2022/03/04 04:46:58,101173.6719,0.2508,1,15,2,1,0,0,-3.545268,3.719712,-13.187375922816,5.178428,5.639956,30.49124,20.84915,,-0.0917177274823189,,0.0167779102921486,59.6021690368652,,,,,,,,,,,,,,,,,35.15268,-0.02517939
7271,2022/03/04 04:46:58,101173.9213,0.5002,1,15,2,1,0,0,-6.539421,3.707323,-24.243745879983,5.177135,5.639956,30.48644,20.84915,,,,,,,,,,,,,,,,,,,,,,35.35898,0.06446838
7272,2022/03/04 04:46:58,101174.1711,0.75,1,15,2,1,0,0,-8.98994,3.697605,-33.2412470937,5.175841,5.639956,30.48165,20.84915,,,,,,,,,,,,,,,,,,,,,,35.35898,0.06446838
7273,2022/03/04 04:46:59,101174.4216,1.0005,1,15,2,1,0,0,-10.94598,3.690307,-40.39402661586,5.174542,5.639956,30.47685,20.84915,,-0.0288905091583729,,0.180052101612091,6.30672311782837,,,,,,,,,,,,,,,,,35.35898,0.06446838
7274,2022/03/04 04:46:59,101174.6717,1.2506,1,15,2,1,0,0,-12.47606,3.683937,-45.96101904822,5.173247,5.639956,30.47207,20.84915,,,,,,,,,,,,,,,,,,,,,,35.24364,0.06446838
7275,2022/03/04 04:46:59,101174.9214,1.5003,1,15,2,1,0,0,-13.72813,3.678539,-50.49946160207,5.17195,5.639956,30.4673,20.84915,,,,,,,,,,,,,,,,,,,,,,35.24364,0.06446838
7276,2022/03/04 04:46:59,101175.172,1.7509,1,15,2,1,0,0,-14.72733,3.673285,-54.09768037905,5.17065,5.639956,30.46252,20.84915,,,,,,,,,,,,,,,,,,,,,,35.24364,0.06446838
7277,2022/03/04 04:47:00,101175.4213,2.0002,1,15,2,1,0,0,-15.50895,3.669171,-56.90498958045,5.169359,5.639956,30.45778,20.84915,,-0.0217200592160225,,0.269924104213715,3.9284520149231,,,,,,,,,,,,,,,,,35.08342,-0.08611202
7278,2022/03/04 04:47:00,101175.6726,2.2515,1,15,2,1,0,0,-16.14859,3.664786,-59.18112655174,5.168058,5.639956,30.45301,20.84915,,,,,,,,,,,,,,,,,,,,,,35.08342,-0.08611202
7279,2022/03/04 04:47:00,101175.9223,2.5012,1,15,2,1,0,0,-16.65907,3.661055,-60.98977151885,5.166761,5.639956,30.44826,20.84915,,,,,,,,,,,,,,,,,,,,,,35.08342,-0.08611202
7280,2022/03/04 04:47:00,101176.1726,2.7515,1,15,2,1,0,0,-17.05835,3.657374,-62.3887657729,5.165463,5.639956,30.44351,20.84915,,,,,,,,,,,,,,,,,,,,,,35.28489,0.06295919
7281,2022/03/04 04:47:01,101176.4215,3.0004,1,15,2,1,0,0,-17.38508,3.654034,-63.52567341272,5.164174,5.639956,30.4388,20.84915,,-0.0149267101660371,,0.36300989985466,3.2175509929657,,,,,,,,,,,,,,,,,35.28489,0.06295919
7282,2022/03/04 04:47:01,101176.6717,3.2506,1,15,2,1,0,0,-17.64066,3.650837,-64.40317423242,5.162883,5.639956,30.43408,20.84915,,,,,,,,,,,,,,,,,,,,,,35.28489,0.06295919
7283,2022/03/04 04:47:01,101176.9223,3.5012,1,15,2,1,0,0,-17.84978,3.647725,-65.1110887505,5.161578,5.639956,30.42932,20.84915,,,,,,,,,,,,,,,,,,,,,,35.41394,0.06295919
7284,2022/03/04 04:47:01,101177.1712,3.7501,1,15,2,1,0,0,-18.01664,3.644633,-65.66404069312,5.160285,5.639956,30.42461,20.84915,,,,,,,,,,,,,,,,,,,,,,35.41394,0.06295919
7285,2022/03/04 04:47:02,101177.4222,4.0011,1,15,2,1,0,0,-18.14714,3.642064,-66.09304529696,5.158984,5.639956,30.41986,20.84915,,-0.0106492498889565,,0.420128405094147,2.28360605239868,,,,,,,,,,,,,,,,,35.26199,-0.007156134
7286,2022/03/04 04:47:02,101177.6726,4.2515,1,15,2,1,0,0,-18.25387,3.639243,-66.43026862041,5.157688,5.639956,30.41515,20.84915,,,,,,,,,,,,,,,,,,,,,,35.26199,-0.007156134
7287,2022/03/04 04:47:02,101177.9216,4.5005,1,15,2,1,0,0,-18.3391,3.636429,-66.6888350739,5.156396,5.639956,30.41045,20.84915,,,,,,,,,,,,,,,,,,,,,,35.26199,-0.007156134
7288,2022/03/04 04:47:02,101178.172,4.7509,1,15,2,1,0,0,-18.40578,3.633909,-66.88492959402,5.155097,5.639956,30.40573,20.84915,,,,,,,,,,,,,,,,,,,,,,35.19058,-0.02231598
7289,2022/03/04 04:47:03,101178.4222,5.0011,1,15,2,1,0,0,-18.46034,3.631168,-67.03259587712,5.153802,5.639956,30.40102,20.84915,,-0.0113850301131606,,0.475706189870834,2.03527808189392,,,,,,,,,,,,,,,,,35.19058,-0.02231598
7290,2022/03/04 04:47:03,101178.6717,5.2506,1,15,2,1,0,0,-18.50299,3.629156,-67.15023717644,5.152512,5.639956,30.39634,20.84915,,,,,,,,,,,,,,,,,,,,,,35.19058,-0.02231598
7291,2022/03/04 04:47:03,101178.9223,5.5012,1,15,2,1,0,0,-18.53792,3.626437,-67.22659899104,5.151209,5.639956,30.39161,20.84915,,,,,,,,,,,,,,,,,,,,,,35.45037,-0.02231598
7292,2022/03/04 04:47:03,101179.1718,5.7507,1,15,2,1,0,0,-18.5658,3.624178,-67.2857639124,5.149914,5.639956,30.38692,20.84915,,,,,,,,,,,,,,,,,,,,,,35.45037,-0.02231598
7293,2022/03/04 04:47:04,101179.4213,6.0002,1,15,2,1,0,0,-18.58761,3.621864,-67.32179550504,5.148623,5.639956,30.38224,20.84915,,-0.00896090175956488,,0.547412216663361,1.84293103218079,,,,,,,,,,,,,,,,,35.45037,-0.02231598
7294,2022/03/04 04:47:04,101179.6727,6.2516,1,15,2,1,0,0,-18.60546,3.619676,-67.34573703096,5.147317,5.639956,30.37751,20.84915,,,,,,,,,,,,,,,,,,,,,,35.603,0.1288819
7295,2022/03/04 04:47:04,101179.9215,6.5004,1,15,2,1,0,0,-18.61971,3.617192,-67.35106605432,5.146027,5.639956,30.37284,20.84915,,,,,,,,,,,,,,,,,,,,,,35.603,0.1288819
7296,2022/03/04 04:47:04,101180.1726,6.7515,1,15,2,1,0,0,-18.63086,3.615027,-67.35106193322,5.144725,5.639956,30.36814,20.84915,,,,,,,,,,,,,,,,,,,,,,35.603,0.1288819
7297,2022/03/04 04:47:05,101180.4213,7.0002,1,15,2,1,0,0,-18.64005,3.612884,-67.3443384042,5.143435,5.639956,30.36347,20.84915,,-0.00844710413366556,,0.590378522872925,,,,,,,,,,,,,,,,,,35.4372,-0.05181313
7298,2022/03/04 04:47:05,101180.6711,7.25,1,15,2,1,0,0,-18.64724,3.610931,-67.33389698044,5.142151,5.639956,30.35884,20.84915,,,,,,,,,,,,,,,,,,,,,,35.4372,-0.05181313
7299,2022/03/04 04:47:05,101180.9214,7.5003,1,15,2,1,0,0,-18.65312,3.608623,-67.31207785376,5.140843,5.639956,30.35411,20.84915,,,,,,,,,,,,,,,,,,,,,,35.4372,-0.05181313
7300,2022/03/04 04:47:05,101181.1725,7.7514,1,15,2,1,0,0,-18.65781,3.607028,-67.29924308868,5.13954,5.639956,30.34941,20.84915,,,,,,,,,,,,,,,,,,,,,,35.42682,-0.05181313
7301,2022/03/04 04:47:06,101181.4214,8.0003,1,15,2,1,0,0,-18.66145,3.604865,-67.27200795425,5.13825,5.639956,30.34476,20.84915,,-0.00685745012015104,,0.66525262594223,1.71673905849457,,,,,,,,,,,,,,,,,35.42682,-0.05181313
7302,2022/03/04 04:47:06,101181.6718,8.2507,1,15,2,1,0,0,-18.66439,3.60288,-67.2455574432,5.136952,5.639956,30.34008,20.84915,,,,,,,,,,,,,,,,,,,,,,35.42682,-0.05181313
7303,2022/03/04 04:47:06,101181.9228,8.5017,1,15,2,1,0,0,-18.66672,3.600786,-67.21486404192,5.13566,5.639956,30.33543,20.84915,,,,,,,,,,,,,,,,,,,,,,35.64222,0.06406903
7304,2022/03/04 04:47:06,101182.1729,8.7518,1,15,2,1,0,0,-18.66859,3.599098,-67.19008493182,5.134354,5.639956,30.33073,20.84915,,,,,,,,,,,,,,,,,,,,,,35.64222,0.06406903
7305,2022/03/04 04:47:07,101182.4215,9.0004,1,15,2,1,0,0,-18.67006,3.597163,-67.15924903978,5.133063,5.639956,30.32608,20.84915,,-0.0076479148119688,,0.664250671863556,1.57376599311829,,,,,,,,,,,,,,,,,35.78392,0.04428029
7306,2022/03/04 04:47:07,101182.6711,9.25,1,15,2,1,0,0,-18.67134,3.595384,-67.13063709456,5.131771,5.639956,30.32143,20.84915,,,,,,,,,,,,,,,,,,,,,,35.78392,0.04428029
7307,2022/03/04 04:47:07,101182.9222,9.5011,1,15,2,1,0,0,-18.67234,3.593485,-67.0987737049,5.130469,5.639956,30.31676,20.84915,,,,,,,,,,,,,,,,,,,,,,35.78392,0.04428029
7308,2022/03/04 04:47:07,101183.1711,9.75,1,15,2,1,0,0,-18.67311,3.591814,-67.07033792154,5.129177,5.639956,30.31211,20.84915,,,,,,,,,,,,,,,,,,,,,,35.61693,0.04428029
7309,2022/03/04 04:47:08,101183.4229,10.0018,1,15,2,1,0,0,-18.6737,3.590113,-67.0406931281,5.127877,5.639956,30.30745,20.84915,,-0.0081184720620513,,0.685093402862549,1.39755201339722,,,,,,,,,,,,,,,,,35.61693,0.04428029
7310,2022/03/04 04:47:08,101183.4236,10.0025,1,15,2,1,0,0,-18.6737,3.590113,-67.0406931281,5.127869,5.639956,30.30742,20.84915,,-0.0081184720620513,0.02083894982934,0.685093402862549,1.39755201339722,,,,,,,,,,,,,,,,,35.61693,0.04428029
7311,2022/03/04 04:47:09,101184.4654,1.0009,1,16,2,1,0,0,0,3.93788,0,5.127848,5.639956,30.30734,20.84915,,0.018306739628315,,,,,,,,,,,,,,,,,,,,35.59314,-0.05962014
7312,2022/03/04 04:47:10,101185.4646,2.0001,1,16,2,1,0,0,0,3.950312,0,5.127848,5.639956,30.30734,20.84915,,0.0100595401600003,,,,,,,,,,,,,,,,,,,,35.91055,0.08887291
7313,2022/03/04 04:47:11,101186.466,3.0015,1,16,2,1,0,0,0,3.958228,0,5.127848,5.639956,30.30734,20.84915,,0.00785271171480417,,,,,,,,,,,,,,,,,,,,35.71181,-0.05178809
7314,2022/03/04 04:47:12,101187.4655,4.001,1,16,2,1,0,0,0,3.964498,0,5.127848,5.639956,30.30734,20.84915,,0.00663500605151057,,,,,,,,,,,,,,,,,,,,36.09473,0.031389
7315,2022/03/04 04:47:13,101188.4656,5.0011,1,16,2,1,0,0,0,3.969322,0,5.127848,5.639956,30.30734,20.84915,,0.00565819721668959,,,,,,,,,,,,,,,,,,,,36.00538,0.06035209
7316,2022/03/04 04:47:14,101189.4646,6.0001,1,16,2,1,0,0,0,3.973272,0,5.127848,5.639956,30.30734,20.84915,,0.00387188396416605,,,,,,,,,,,,,,,,,,,,35.86223,-0.04473329
7317,2022/03/04 04:47:15,101190.4653,7.0008,1,16,2,1,0,0,0,3.976545,0,5.127848,5.639956,30.30734,20.84915,,0.00342670804820955,,,,,,,,,,,,,,,,,,,,36.21292,0.1095891
7318,2022/03/04 04:47:16,101191.4654,8.0009,1,16,2,1,0,0,0,3.979612,0,5.127848,5.639956,30.30734,20.84915,,0.00318107800558209,,,,,,,,,,,,,,,,,,,,36.08653,-0.03949642
7319,2022/03/04 04:47:17,101192.4657,9.0012,1,16,2,1,0,0,0,3.982136,0,5.127848,5.639956,30.30734,20.84915,,0.00355856004171073,,,,,,,,,,,,,,,,,,,,36.11396,0.008573532
7320,2022/03/04 04:47:18,101193.4646,10.0001,1,16,2,1,0,0,0,3.984637,0,5.127848,5.639956,30.30734,20.84915,,0.00294489995576441,,,,,,,,,,,,,,,,,,,,36.24302,0.0403285
7321,2022/03/04 04:47:19,101194.4649,11.0004,1,16,2,1,0,0,0,3.986766,0,5.127848,5.639956,30.30734,20.84915,,0.00183375901542604,,,,,,,,,,,,,,,,,,,,36.028,0.0403285
7322,2022/03/04 04:47:20,101195.4647,12.0002,1,16,2,1,0,0,0,3.988689,0,5.127848,5.639956,30.30734,20.84915,,0.00181424303445965,,,,,,,,,,,,,,,,,,,,36.23038,0.06210446
7323,2022/03/04 04:47:21,101196.4648,13.0003,1,16,2,1,0,0,0,3.990058,0,5.127848,5.639956,30.30734,20.84915,,0.00216837110929191,,,,,,,,,,,,,,,,,,,,36.29457,0.06210446
7324,2022/03/04 04:47:22,101197.4649,14.0004,1,16,2,1,0,0,0,3.992316,0,5.127848,5.639956,30.30734,20.84915,,0.00190787599422038,,,,,,,,,,,,,,,,,,,,36.08046,-0.004189014
7325,2022/03/04 04:47:23,101198.4648,15.0003,1,16,2,1,0,0,0,3.99367,0,5.127848,5.639956,30.30734,20.84915,,,,,,,,,,,,,,,,,,,,,,36.33855,-0.004189014
7326,2022/03/04 04:47:24,101199.4647,16.0002,1,16,2,1,0,0,0,3.995122,0,5.127848,5.639956,30.30734,20.84915,,0.0013244739966467,,,,,,,,,,,,,,,,,,,,36.29545,0.06718516
7327,2022/03/04 04:47:25,101200.4646,17.0001,1,16,2,1,0,0,0,3.996333,0,5.127848,5.639956,30.30734,20.84915,,0.00133769097737968,,,,,,,,,,,,,,,,,,,,36.1596,-0.0780499
7328,2022/03/04 04:47:26,101201.4655,18.001,1,16,2,1,0,0,0,3.997289,0,5.127848,5.639956,30.30734,20.84915,,,,,,,,,,,,,,,,,,,,,,36.37934,0.1042664
7329,2022/03/04 04:47:27,101202.4657,19.0012,1,16,2,1,0,0,0,3.998677,0,5.127848,5.639956,30.30734,20.84915,,0.00123458600137383,,,,,,,,,,,,,,,,,,,,36.06392,-0.05089164
7330,2022/03/04 04:47:28,101203.4656,20.0011,1,16,2,1,0,0,0,3.9997,0,5.127848,5.639956,30.30734,20.84915,,0.00137059902772307,,,,,,,,,,,,,,,,,,,,36.26299,0.01453042
7331,2022/03/04 04:47:29,101204.4664,21.0019,1,16,2,1,0,0,0,4.000757,0,5.127848,5.639956,30.30734,20.84915,,,,,,,,,,,,,,,,,,,,,,36.42394,0.05029798
7332,2022/03/04 04:47:30,101205.4656,22.0011,1,16,2,1,0,0,0,4.001684,0,5.127848,5.639956,30.30734,20.84915,,0.000958503223955631,,,,,,,,,,,,,,,,,,,,36.13861,-0.08916497
7333,2022/03/04 04:47:31,101206.4649,23.0004,1,16,2,1,0,0,0,4.002643,0,5.127848,5.639956,30.30734,20.84915,,,,,,,,,,,,,,,,,,,,,,36.33676,0.06192207
7334,2022/03/04 04:47:32,101207.4656,24.0011,1,16,2,1,0,0,0,4.00344,0,5.127848,5.639956,30.30734,20.84915,,0.000756369787268341,,,,,,,,,,,,,,,,,,,,36.04886,-0.08996844
7335,2022/03/04 04:47:33,101208.4664,25.0019,1,16,2,1,0,0,0,4.004399,0,5.127848,5.639956,30.30734,20.84915,,,,,,,,,,,,,,,,,,,,,,36.19864,0.04680514
7336,2022/03/04 04:47:34,101209.4656,26.0011,1,16,2,1,0,0,0,4.005258,0,5.127848,5.639956,30.30734,20.84915,,,,,,,,,,,,,,,,,,,,,,36.40966,0.04680514
7337,2022/03/04 04:47:35,101210.4649,27.0004,1,16,2,1,0,0,0,4.006096,0,5.127848,5.639956,30.30734,20.84915,,0.000692495377734303,,,,,,,,,,,,,,,,,,,,36.08525,-0.06284714
7338,2022/03/04 04:47:36,101211.4648,28.0003,1,16,2,1,0,0,0,4.006923,0,5.127848,5.639956,30.30734,20.84915,,,,,,,,,,,,,,,,,,,,,,36.33929,-0.06284714
7339,2022/03/04 04:47:37,101212.4659,29.0014,1,16,2,1,0,0,0,4.007766,0,5.127848,5.639956,30.30734,20.84915,,0.000755745219066739,,,,,,,,,,,,,,,,,,,,36.17262,-0.08722186
7340,2022/03/04 04:47:38,101213.4652,30.0007,1,16,2,1,0,0,0,4.008412,0,5.127848,5.639956,30.30734,20.84915,,,,,,,,,,,,,,,,,,,,,,36.12737,-0.08722186
7341,2022/03/04 04:47:39,101214.4651,31.0006,1,16,2,1,0,0,0,4.008615,0,5.127848,5.639956,30.30734,20.84915,,0.00079200352774933,,,,,,,,,,,,,,,,,,,,36.37023,0.06175518
7342,2022/03/04 04:47:40,101215.4663,32.0018,1,16,2,1,0,0,0,4.009467,0,5.127848,5.639956,30.30734,20.84915,,,,,,,,,,,,,,,,,,,,,,36.09831,-0.001379251
7343,2022/03/04 04:47:41,101216.4659,33.0014,1,16,2,1,0,0,0,4.010194,0,5.127848,5.639956,30.30734,20.84915,,,,,,,,,,,,,,,,,,,,,,36.22682,-0.04343748
7344,2022/03/04 04:47:42,101217.4658,34.0013,1,16,2,1,0,0,0,4.010818,0,5.127848,5.639956,30.30734,20.84915,,0.000529983371961862,,,,,,,,,,,,,,,,,,,,36.23859,0.03858566
7345,2022/03/04 04:47:43,101218.465,35.0005,1,16,2,1,0,0,0,4.011333,0,5.127848,5.639956,30.30734,20.84915,,,,,,,,,,,,,,,,,,,,,,36.09902,-0.07852197
7346,2022/03/04 04:47:44,101219.4649,36.0004,1,16,2,1,0,0,0,4.011728,0,5.127848,5.639956,30.30734,20.84915,,,,,,,,,,,,,,,,,,,,,,36.29545,0.06138325
7347,2022/03/04 04:47:45,101220.4648,37.0003,1,16,2,1,0,0,0,4.012239,0,5.127848,5.639956,30.30734,20.84915,,0.000506432028487325,,,,,,,,,,,,,,,,,,,,36.1543,-0.04410982
7348,2022/03/04 04:47:46,101221.4658,38.0013,1,16,2,1,0,0,0,4.012802,0,5.127848,5.639956,30.30734,20.84915,,,,,,,,,,,,,,,,,,,,,,36.11916,-0.01097918
7349,2022/03/04 04:47:47,101222.4652,39.0007,1,16,2,1,0,0,0,4.013129,0,5.127848,5.639956,30.30734,20.84915,,,,,,,,,,,,,,,,,,,,,,36.28775,0.05268335
7350,2022/03/04 04:47:48,101223.4649,40.0004,1,16,2,1,0,0,0,4.013864,0,5.127848,5.639956,30.30734,20.84915,,0.000464316894067451,,,,,,,,,,,,,,,,,,,,36.09172,-0.06125808
7351,2022/03/04 04:47:48,101223.4657,40.0012,1,16,2,1,0,0,0,4.013864,0,5.127848,5.639956,30.30734,20.84915,,0.000464316894067451,0.02083894982934,0,0,,,,,,,,,,,,,,,,,36.09172,-0.06125808
7352,2022/03/04 04:47:48,101223.7523,0.2505,1,17,2,1,0,0,3.73362,4.079279,15.23047765998,5.128089,5.64013,30.30832,20.84985,,0.120549403131008,,0.00107869901694357,927.042175292969,,,,,,,,,,,,,,,,,36.09172,-0.06125808
7353,2022/03/04 04:47:48,101224.0035,0.5017,1,17,2,1,0,0,3.733841,4.081234,15.238678839794,5.128349,5.64013,30.30939,20.84985,,,,,,,,,,,,,,,,,,,,,,36.1926,-0.06125808
7354,2022/03/04 04:47:48,101224.2531,0.7513,1,17,2,1,0,0,3.733849,4.083053,15.245503360997,5.128609,5.64013,30.31045,20.84985,,,,,,,,,,,,,,,,,,,,,,36.1926,-0.06125808
7355,2022/03/04 04:47:49,101224.502,1.0002,1,17,2,1,0,0,3.733345,4.083971,15.246872712995,5.128867,5.64013,30.3115,20.84985,,0.0071769361384213,,0.0878224596381187,,,,,,,,,,,,,,,,,,36.1926,-0.06125808
7356,2022/03/04 04:47:49,101224.7533,1.2515,1,17,2,1,0,0,3.732056,4.085521,15.247393161176,5.129128,5.64013,30.31256,20.84985,,,,,,,,,,,,,,,,,,,,,,36.38237,0.09082794
7357,2022/03/04 04:47:49,101225.002,1.5002,1,17,2,1,0,0,3.731224,4.086318,15.246967793232,5.129385,5.64013,30.31362,20.84985,,,,,,,,,,,,,,,,,,,,,,36.38237,0.09082794
7358,2022/03/04 04:47:49,101225.2524,1.7506,1,17,2,1,0,0,3.730988,4.087485,15.25035748518,5.129644,5.64013,30.31467,20.84985,,,,,,,,,,,,,,,,,,,,,,36.38237,0.09082794
7359,2022/03/04 04:47:50,101225.5037,2.0019,1,17,2,1,0,0,3.731773,4.088308,15.256637410084,5.129904,5.64013,30.31574,20.84985,,0.00408627418801188,,0.213635504245758,6.63231086730957,,,,,,,,,,,,,,,,,36.14265,-0.07491231
7360,2022/03/04 04:47:50,101225.7523,2.2505,1,17,2,1,0,0,3.731689,4.089396,15.260354069844,5.130161,5.64013,30.31679,20.84985,,,,,,,,,,,,,,,,,,,,,,36.14265,-0.07491231
7361,2022/03/04 04:47:50,101226.0019,2.5001,1,17,2,1,0,0,3.731682,4.0902,15.2633257164,5.130421,5.64013,30.31785,20.84985,,,,,,,,,,,,,,,,,,,,,,36.14265,-0.07491231
7362,2022/03/04 04:47:50,101226.253,2.7512,1,17,2,1,0,0,3.731575,4.091141,15.266399477075,5.130681,5.64013,30.31891,20.84985,,,,,,,,,,,,,,,,,,,,,,36.08778,-0.07491231
7363,2022/03/04 04:47:51,101226.5019,3.0001,1,17,2,1,0,0,3.732124,4.091891,15.271444606484,5.130939,5.64013,30.31997,20.84985,,0.00339343398809433,,0.268269598484039,,,,,,,,,,,,,,,,,,36.08778,-0.07491231
7364,2022/03/04 04:47:51,101226.7538,3.252,1,17,2,1,0,0,3.731995,4.092987,15.275007019065,5.131199,5.64013,30.32104,20.84985,,,,,,,,,,,,,,,,,,,,,,36.30469,0.05063534
7365,2022/03/04 04:47:51,101227.0032,3.5014,1,17,2,1,0,0,3.732162,4.09364,15.27812764968,5.131457,5.64013,30.32209,20.84985,,,,,,,,,,,,,,,,,,,,,,36.30469,0.05063534
7366,2022/03/04 04:47:51,101227.2523,3.7505,1,17,2,1,0,0,3.732216,4.094674,15.282207817584,5.131716,5.64013,30.32315,20.84985,,,,,,,,,,,,,,,,,,,,,,36.30469,0.05063534
7367,2022/03/04 04:47:52,101227.5043,4.0025,1,17,2,1,0,0,3.732124,4.095265,15.28403679286,5.131977,5.64013,30.32422,20.84985,,0.00338035309687257,,,,,,,,,,,,,,,,,,,,36.30039,-0.001342297
7368,2022/03/04 04:47:52,101227.7532,4.2514,1,17,2,1,0,0,3.731743,4.096195,15.285947017885,5.132235,5.64013,30.32528,20.84985,,,,,,,,,,,,,,,,,,,,,,36.30039,-0.001342297
7369,2022/03/04 04:47:52,101228.002,4.5002,1,17,2,1,0,0,3.731743,4.096849,15.288387577807,5.132492,5.64013,30.32633,20.84985,,,,,,,,,,,,,,,,,,,,,,36.30039,-0.001342297
7370,2022/03/04 04:47:52,101228.2523,4.7505,1,17,2,1,0,0,3.731667,4.097907,15.292024320969,5.132752,5.64013,30.3274,20.84985,,,,,,,,,,,,,,,,,,,,,,36.08478,-0.001342297
7371,2022/03/04 04:47:53,101228.5021,5.0003,1,17,2,1,0,0,3.731873,4.098729,15.295936089417,5.133011,5.64013,30.32846,20.84985,,0.00338834198191762,,0.311754703521729,3.43578910827637,,,,,,,,,,,,,,,,,36.08478,-0.001342297
7372,2022/03/04 04:47:53,101228.7531,5.2513,1,17,2,1,0,0,3.731705,4.099351,15.297568623455,5.133271,5.64013,30.32952,20.84985,,,,,,,,,,,,,,,,,,,,,,36.08478,-0.001342297
7373,2022/03/04 04:47:53,101229.0034,5.5016,1,17,2,1,0,0,3.73172,4.100089,15.30038412308,5.13353,5.64013,30.33058,20.84985,,,,,,,,,,,,,,,,,,,,,,36.15089,-0.0467205
7374,2022/03/04 04:47:53,101229.2524,5.7506,1,17,2,1,0,0,3.73172,4.100948,15.30358967056,5.133788,5.64013,30.33164,20.84985,,,,,,,,,,,,,,,,,,,,,,36.15089,-0.0467205
7375,2022/03/04 04:47:54,101229.5027,6.0009,1,17,2,1,0,0,3.73185,4.101568,15.3064365408,5.134047,5.64013,30.3327,20.84985,,0.00340205198153853,,,,,,,,,,,,,,,,,,,,36.15089,-0.0467205
7376,2022/03/04 04:47:54,101229.7531,6.2513,1,17,2,1,0,0,3.731812,4.102597,15.310120715764,5.134307,5.64013,30.33377,20.84985,,,,,,,,,,,,,,,,,,,,,,36.40538,0.07952929
7377,2022/03/04 04:47:54,101230.0021,6.5003,1,17,2,1,0,0,3.731735,4.103208,15.31208490588,5.134564,5.64013,30.33483,20.84985,,,,,,,,,,,,,,,,,,,,,,36.40538,0.07952929
7378,2022/03/04 04:47:54,101230.2524,6.7506,1,17,2,1,0,0,3.731812,4.104199,15.316099078588,5.134824,5.64013,30.33589,20.84985,,,,,,,,,,,,,,,,,,,,,,36.40538,0.07952929
7379,2022/03/04 04:47:55,101230.5021,7.0003,1,17,2,1,0,0,3.732056,4.10472,15.31904490432,5.135083,5.64013,30.33695,20.84985,,0.00370148196816444,,0.346711188554764,,,,,,,,,,,,,,,,,,36.16746,0.07952929
7380,2022/03/04 04:47:55,101230.7526,7.2508,1,17,2,1,0,0,3.732254,4.105632,15.323261454528,5.135339,5.64013,30.33801,20.84985,,,,,,,,,,,,,,,,,,,,,,36.16746,0.07952929
7381,2022/03/04 04:47:55,101231.003,7.5012,1,17,2,1,0,0,3.732071,4.106152,15.324450800792,5.135601,5.64013,30.33908,20.84985,,,,,,,,,,,,,,,,,,,,,,36.16746,0.07952929
7382,2022/03/04 04:47:55,101231.2531,7.7513,1,17,2,1,0,0,3.731911,4.107152,15.327525727472,5.13586,5.64013,30.34015,20.84985,,,,,,,,,,,,,,,,,,,,,,36.05139,-0.1106226
7383,2022/03/04 04:47:56,101231.5028,8.001,1,17,2,1,0,0,3.73159,4.107706,15.32827463254,5.136119,5.64013,30.34121,20.84985,,0.00295478594489396,,0.318701207637787,3.01535797119141,,,,,,,,,,,,,,,,,36.05139,-0.1106226
7384,2022/03/04 04:47:56,101231.7523,8.2505,1,17,2,1,0,0,3.731865,4.108705,15.333132384825,5.136377,5.64013,30.34227,20.84985,,,,,,,,,,,,,,,,,,,,,,36.37313,0.1005459
7385,2022/03/04 04:47:56,101232.0021,8.5003,1,17,2,1,0,0,3.731758,4.10949,15.33562218342,5.136636,5.64013,30.34333,20.84985,,,,,,,,,,,,,,,,,,,,,,36.37313,0.1005459
7386,2022/03/04 04:47:56,101232.2532,8.7514,1,17,2,1,0,0,3.731552,4.110121,15.337130237792,5.136896,5.64013,30.3444,20.84985,,,,,,,,,,,,,,,,,,,,,,36.37313,0.1005459
7387,2022/03/04 04:47:57,101232.5027,9.0009,1,17,2,1,0,0,3.731514,4.110831,15.339623428134,5.137155,5.64013,30.34547,20.84985,,0.00284926104359329,,,,,,,,,,,,,,,,,,,,36.34459,0.1005459
7388,2022/03/04 04:47:57,101232.7524,9.2506,1,17,2,1,0,0,3.731812,4.111598,15.343710755576,5.137413,5.64013,30.34653,20.84985,,,,,,,,,,,,,,,,,,,,,,36.34459,0.1005459
7389,2022/03/04 04:47:57,101233.0021,9.5003,1,17,2,1,0,0,3.731743,4.11239,15.34638259577,5.137672,5.64013,30.34759,20.84985,,,,,,,,,,,,,,,,,,,,,,36.34459,0.1005459
7390,2022/03/04 04:47:57,101233.2529,9.7511,1,17,2,1,0,0,3.73159,4.113278,15.34906705202,5.137932,5.64013,30.34866,20.84985,,,,,,,,,,,,,,,,,,,,,,36.08831,-0.08900642
7391,2022/03/04 04:47:58,101233.5028,10.001,1,17,2,1,0,0,3.731613,4.113943,15.351643180059,5.138191,5.64013,30.34973,20.84985,,0.00298807211220264,,0.345392197370529,,,,,,,,,,,,,,,,,,36.08831,-0.08900642
7392,2022/03/04 04:47:58,101233.5036,10.0018,1,17,2,1,0,0,3.731613,4.113905,15.351501378765,5.138192,5.64013,30.34973,20.84985,,0.00298807211220264,0.02083894982934,0.345392197370529,3.01535797119141,,,,,,,,,,,,,,,,,36.08831,-0.08900642
7393,2022/03/04 04:47:59,101234.5444,1.001,1,18,2,1,0,0,0,4.045073,0,5.138195,5.64013,30.34974,20.84985,,-0.00596125517040491,,,,,,,,,,,,,,,,,,,,36.19297,0.03270507
7394,2022/03/04 04:48:00,101235.5436,2.0002,1,18,2,1,0,0,0,4.043063,0,5.138195,5.64013,30.34974,20.84985,,-0.00275808991864324,,,,,,,,,,,,,,,,,,,,36.18082,-0.003798008
7395,2022/03/04 04:48:01,101236.5437,3.0003,1,18,2,1,0,0,0,4.041969,0,5.138195,5.64013,30.34974,20.84985,,,,,,,,,,,,,,,,,,,,,,36.08565,-0.02973914
7396,2022/03/04 04:48:02,101237.5443,4.0009,1,18,2,1,0,0,0,4.041348,0,5.138195,5.64013,30.34974,20.84985,,-0.00127670401707292,,,,,,,,,,,,,,,,,,,,36.34371,0.08064389
7397,2022/03/04 04:48:03,101238.5437,5.0003,1,18,2,1,0,0,0,4.040839,0,5.138195,5.64013,30.34974,20.84985,,,,,,,,,,,,,,,,,,,,,,36.14074,-0.06342769
7398,2022/03/04 04:48:04,101239.5437,6.0003,1,18,2,1,0,0,0,4.040543,0,5.138195,5.64013,30.34974,20.84985,,,,,,,,,,,,,,,,,,,,,,36.14177,-0.06342769
7399,2022/03/04 04:48:05,101240.5452,7.0018,1,18,2,1,0,0,0,4.040388,0,5.138195,5.64013,30.34974,20.84985,,-0.000502033624798059,,,,,,,,,,,,,,,,,,,,36.20272,-0.05234718
7400,2022/03/04 04:48:06,101241.5439,8.0005,1,18,2,1,0,0,0,4.040091,0,5.138195,5.64013,30.34974,20.84985,,,,,,,,,,,,,,,,,,,,,,36.05658,-0.05234718
7401,2022/03/04 04:48:07,101242.5437,9.0003,1,18,2,1,0,0,0,4.040125,0,5.138195,5.64013,30.34974,20.84985,,,,,,,,,,,,,,,,,,,,,,36.38187,0.03798485
7402,2022/03/04 04:48:08,101243.5437,10.0003,1,18,2,1,0,0,0,4.04003,0,5.138195,5.64013,30.34974,20.84985,,,,,,,,,,,,,,,,,,,,,,36.09526,0.03798485
7403,2022/03/04 04:48:09,101244.5445,11.0011,1,18,2,1,0,0,0,4.039765,0,5.138195,5.64013,30.34974,20.84985,,,,,,,,,,,,,,,,,,,,,,36.1031,-0.08711696
7404,2022/03/04 04:48:10,101245.5437,12.0003,1,18,2,1,0,0,0,4.039762,0,5.138195,5.64013,30.34974,20.84985,,,,,,,,,,,,,,,,,,,,,,36.24429,0.07736444
7405,2022/03/04 04:48:11,101246.5437,13.0003,1,18,2,1,0,0,0,4.039646,0,5.138195,5.64013,30.34974,20.84985,,,,,,,,,,,,,,,,,,,,,,36.09386,-0.0802505
7406,2022/03/04 04:48:12,101247.5436,14.0002,1,18,2,1,0,0,0,4.039536,0,5.138195,5.64013,30.34974,20.84985,,-0.000160073206643574,,,,,,,,,,,,,,,,,,,,36.3537,0.03413558
7407,2022/03/04 04:48:13,101248.5447,15.0013,1,18,2,1,0,0,0,4.039339,0,5.138195,5.64013,30.34974,20.84985,,,,,,,,,,,,,,,,,,,,,,36.12862,-0.02327323
7408,2022/03/04 04:48:14,101249.5447,16.0013,1,18,2,1,0,0,0,4.039479,0,5.138195,5.64013,30.34974,20.84985,,,,,,,,,,,,,,,,,,,,,,36.08491,-0.01366019
7409,2022/03/04 04:48:15,101250.5447,17.0013,1,18,2,1,0,0,0,4.039347,0,5.138195,5.64013,30.34974,20.84985,,,,,,,,,,,,,,,,,,,,,,36.2229,0.04312396
