Repository: HVES-Battery-Testing-Consortium/LG-HG2

# Battery Testing Consortium (BTC)
The Battery Testing Consortium (BTC) has been developed within the High Voltage and Energy Storage Lab at Oxford Brookes University to provide accurate and comprehensive cell data to Formula Student Electric teams. Through the BTC, we aim to provide FS teams with information for improved and informed decisions for cell selection, pack architecture design, thermal cooling requirements, and end of life predictions. A range of tests are completed to provide a comprehensive electrochemical lithium-ion characterisation for modelling, validation, and battery management parameterisation.

File: Data/Round1/LG_HG2/Package 1/220228_BTC_HPPC_EIS_LG_HG2_2_35C/220228_BTC_HPPC_EIS_LG_HG2_2_35C_Channel_3_Wb_1.CSV (part 35 of 44)
Data_Point,Date_Time,Test_Time(s),Step_Time(s),Cycle_Index,Step_Index,TC_Counter1,TC_Counter2,TC_Counter3,TC_Counter4,Current(A),Voltage(V),Power(W),Charge_Capacity(Ah),Discharge_Capacity(Ah),Charge_Energy(Wh),Discharge_Energy(Wh),ACR(Ohm),dV/dt(V/s),Internal_Resistance(Ohm),dQ/dV(Ah/V),dV/dQ(V/Ah),MetaCode_MV_UD1,MetaCode_MV_UD2,MetaCode_MV_UD3,MetaCode_MV_UD4,MetaCode_MV_UD5,MetaCode_MV_UD6,MetaCode_MV_UD7,MetaCode_MV_UD8,MetaCode_MV_UD9,MetaCode_MV_UD10,MetaCode_MV_UD11,MetaCode_MV_UD12,MetaCode_MV_UD13,MetaCode_MV_UD14,MetaCode_MV_UD15,MetaCode_MV_UD16,Aux_Temperature_1(C),Aux_dT/dt_1(C)
7410,2022/03/04 04:48:16,101251.5443,18.0009,1,18,2,1,0,0,0,4.039302,0,5.138195,5.64013,30.34974,20.84985,,,,,,,,,,,,,,,,,,,,,,36.01916,-0.06367087
7411,2022/03/04 04:48:17,101252.5438,19.0004,1,18,2,1,0,0,0,4.039287,0,5.138195,5.64013,30.34974,20.84985,,,,,,,,,,,,,,,,,,,,,,36.32678,0.09613156
7412,2022/03/04 04:48:18,101253.5446,20.0012,1,18,2,1,0,0,0,4.039246,0,5.138195,5.64013,30.34974,20.84985,,,,,,,,,,,,,,,,,,,,,,36.04785,-0.08716583
7413,2022/03/04 04:48:19,101254.5437,21.0003,1,18,2,1,0,0,0,4.039218,0,5.138195,5.64013,30.34974,20.84985,,,,,,,,,,,,,,,,,,,,,,36.12432,-0.08716583
7414,2022/03/04 04:48:20,101255.5438,22.0004,1,18,2,1,0,0,0,4.039209,0,5.138195,5.64013,30.34974,20.84985,,,,,,,,,,,,,,,,,,,,,,36.14127,-0.0714016
7415,2022/03/04 04:48:21,101256.5436,23.0002,1,18,2,1,0,0,0,4.03927,0,5.138195,5.64013,30.34974,20.84985,,,,,,,,,,,,,,,,,,,,,,36.02395,-0.0714016
7416,2022/03/04 04:48:22,101257.544,24.0006,1,18,2,1,0,0,0,4.039334,0,5.138195,5.64013,30.34974,20.84985,,,,,,,,,,,,,,,,,,,,,,36.25124,-0.004345179
7417,2022/03/04 04:48:23,101258.5438,25.0004,1,18,2,1,0,0,0,4.039402,0,5.138195,5.64013,30.34974,20.84985,,,,,,,,,,,,,,,,,,,,,,36.0409,-0.004345179
7418,2022/03/04 04:48:24,101259.5439,26.0005,1,18,2,1,0,0,0,4.039423,0,5.138195,5.64013,30.34974,20.84985,,-0.0000250505308940774,,,,,,,,,,,,,,,,,,,,36.11306,-0.04318118
7419,2022/03/04 04:48:25,101260.5439,27.0005,1,18,2,1,0,0,0,4.039376,0,5.138195,5.64013,30.34974,20.84985,,,,,,,,,,,,,,,,,,,,,,36.04231,0.05827069
7420,2022/03/04 04:48:26,101261.5446,28.0012,1,18,2,1,0,0,0,4.039437,0,5.138195,5.64013,30.34974,20.84985,,,,,,,,,,,,,,,,,,,,,,36.06767,-0.07245302
7421,2022/03/04 04:48:27,101262.5438,29.0004,1,18,2,1,0,0,0,4.03939,0,5.138195,5.64013,30.34974,20.84985,,,,,,,,,,,,,,,,,,,,,,36.19436,0.05858779
7422,2022/03/04 04:48:28,101263.5448,30.0014,1,18,2,1,0,0,0,4.039384,0,5.138195,5.64013,30.34974,20.84985,,,,,,,,,,,,,,,,,,,,,,35.95619,-0.0934267
7423,2022/03/04 04:48:29,101264.5438,31.0004,1,18,2,1,0,0,0,4.039321,0,5.138195,5.64013,30.34974,20.84985,,,,,,,,,,,,,,,,,,,,,,36.16907,0.06652594
7424,2022/03/04 04:48:30,101265.544,32.0006,1,18,2,1,0,0,0,4.039245,0,5.138195,5.64013,30.34974,20.84985,,,,,,,,,,,,,,,,,,,,,,36.08869,-0.02511978
7425,2022/03/04 04:48:31,101266.544,33.0006,1,18,2,1,0,0,0,4.039307,0,5.138195,5.64013,30.34974,20.84985,,,,,,,,,,,,,,,,,,,,,,35.94937,-0.04353642
7426,2022/03/04 04:48:32,101267.545,34.0016,1,18,2,1,0,0,0,4.039346,0,5.138195,5.64013,30.34974,20.84985,,,,,,,,,,,,,,,,,,,,,,36.1926,0.07600784
7427,2022/03/04 04:48:33,101268.5448,35.0014,1,18,2,1,0,0,0,4.039425,0,5.138195,5.64013,30.34974,20.84985,,,,,,,,,,,,,,,,,,,,,,35.99867,-0.06060243
7428,2022/03/04 04:48:34,101269.5457,36.0023,1,18,2,1,0,0,0,4.039306,0,5.138195,5.64013,30.34974,20.84985,,,,,,,,,,,,,,,,,,,,,,36.13116,-0.06060243
7429,2022/03/04 04:48:35,101270.5439,37.0005,1,18,2,1,0,0,0,4.039494,0,5.138195,5.64013,30.34974,20.84985,,,,,,,,,,,,,,,,,,,,,,36.06871,-0.06556273
7430,2022/03/04 04:48:36,101271.5449,38.0015,1,18,2,1,0,0,0,4.039486,0,5.138195,5.64013,30.34974,20.84985,,0.0000278921506833285,,,,,,,,,,,,,,,,,,,,35.92925,-0.06556273
7431,2022/03/04 04:48:37,101272.5441,39.0007,1,18,2,1,0,0,0,4.039561,0,5.138195,5.64013,30.34974,20.84985,,,,,,,,,,,,,,,,,,,,,,36.19689,0.001780987
7432,2022/03/04 04:48:38,101273.5448,40.0014,1,18,2,1,0,0,0,4.039649,0,5.138195,5.64013,30.34974,20.84985,,,,,,,,,,,,,,,,,,,,,,35.98172,0.001780987
7433,2022/03/04 04:48:38,101273.5462,40.0028,1,18,2,1,0,0,0,4.039649,0,5.138195,5.64013,30.34974,20.84985,,0.0000278921506833285,0.02083894982934,0,0,,,,,,,,,,,,,,,,,35.98172,0.001780987
7434,2022/03/04 04:48:38,101273.5534,0.0016,1,19,2,1,0,0,0,4.039655,0,5.138195,5.64013,30.34974,20.84985,,0.0000278921506833285,0.02083894982934,0,0,,,,,,,,,,,,,,,,,35.9817017022039,0.00171629230227558
7435,2022/03/04 04:48:48,101283.592,10.0019,1,20,2,1,0,0,-1.50015,3.998365,-5.99814725475,5.138228,5.644294,30.34988,20.86652,,-0.000881905376445502,,0.307853192090988,4.18362903594971,,,,,,,,,,,,,,,,,35.95619,-0.08848429
7436,2022/03/04 04:48:58,101293.5909,20.0008,1,20,2,1,0,0,-1.500168,3.991366,-5.987719549488,5.138228,5.648459,30.34988,20.88316,,-0.000677396601531655,,0.58702677488327,1.9267350435257,,,,,,,,,,,,,,,,,35.96565,-0.01726747
7437,2022/03/04 04:49:08,101303.5907,30.0006,1,20,2,1,0,0,-1.500154,3.986662,-5.980606945948,5.138228,5.652623,30.34988,20.89977,,-0.000411008106311783,,0.830706417560577,,,,,,,,,,,,,,,,,,36.08778,0.08843899
7438,2022/03/04 04:49:18,101313.5908,40.0007,1,20,2,1,0,0,-1.500174,3.982775,-5.97485550285,5.138228,5.656789,30.34988,20.91637,,-0.000375905103283003,,,,,,,,,,,,,,,,,,,,36.10435,0.04211903
7439,2022/03/04 04:49:28,101323.5905,50.0004,1,20,2,1,0,0,-1.500167,3.979843,-5.970429133781,5.138228,5.660954,30.34988,20.93295,,-0.000282785185845569,,1.12378597259521,1.02436196804047,,,,,,,,,,,,,,,,,36.02182,0.06129861
7440,2022/03/04 04:49:38,101333.5911,60.001,1,20,2,1,0,0,-1.50012,3.977222,-5.96631026664,5.138228,5.665119,30.34988,20.94952,,-0.000305900000967085,,,,,,,,,,,,,,,,,,,,35.82566,-0.06510019
7441,2022/03/04 04:49:48,101343.5911,70.001,1,20,2,1,0,0,-1.500134,3.975203,-5.963337177202,5.138228,5.669283,30.34988,20.96608,,-0.000290853000478819,,1.49103498458862,,,,,,,,,,,,,,,,,,35.71751,-0.08351564
7442,2022/03/04 04:49:58,101353.5909,80.0008,1,20,2,1,0,0,-1.500126,3.972778,-5.959667570028,5.138228,5.673449,30.34988,20.98263,,-0.000141165204695426,,,,,,,,,,,,,,,,,,,,35.86436,0.03055334
7443,2022/03/04 04:50:08,101363.5905,90.0004,1,20,2,1,0,0,-1.500153,3.970887,-5.956938045711,5.138228,5.677612,30.34988,20.99917,,-0.000186750505235977,,1.92179501056671,0.591700315475464,,,,,,,,,,,,,,,,,35.93621,0.08340955
7444,2022/03/04 04:50:18,101373.5914,100.0013,1,20,2,1,0,0,-1.500191,3.969091,-5.954394596381,5.138228,5.681778,30.34988,21.01571,,-0.000191149301826954,,,,,,,,,,,,,,,,,,,,35.88235,0.05032778
7445,2022/03/04 04:50:28,101383.5913,110.0012,1,20,2,1,0,0,-1.500158,3.96699,-5.95111178442,5.138228,5.685943,30.34988,21.03224,,-0.000143352706800215,,2.21387696266174,,,,,,,,,,,,,,,,,,35.64273,-0.09628892
7446,2022/03/04 04:50:38,101393.591,120.0009,1,20,2,1,0,0,-1.500208,3.965353,-5.948854293424,5.138228,5.690107,30.34988,21.04875,,-0.000156431895447895,,,,,,,,,,,,,,,,,,,,35.69614,0.0268662
7447,2022/03/04 04:50:48,101403.5912,130.0011,1,20,2,1,0,0,-1.500109,3.963408,-5.945544011472,5.138228,5.694272,30.34988,21.06526,,-0.000219398702029139,,,,,,,,,,,,,,,,,,,,35.86966,0.008804798
7448,2022/03/04 04:50:58,101413.5911,140.001,1,20,2,1,0,0,-1.500176,3.961775,-5.9433597724,5.138228,5.698437,30.34988,21.08177,,-0.000210476398933679,,2.26521110534668,0.45138218998909,,,,,,,,,,,,,,,,,35.87702,0.05743504
7449,2022/03/04 04:51:08,101423.5907,150.0006,1,20,2,1,0,0,-1.500179,3.959903,-5.940563322637,5.138228,5.702601,30.34988,21.09826,,-0.000235625499044545,,,,,,,,,,,,,,,,,,,,35.60743,-0.09083271
7450,2022/03/04 04:51:18,101433.5914,160.0013,1,20,2,1,0,0,-1.500116,3.958451,-5.938135680316,5.138228,5.706767,30.34988,21.11475,,-0.0001768082001945,,,,,,,,,,,,,,,,,,,,35.61314,-0.07772565
7451,2022/03/04 04:51:28,101443.5906,170.0005,1,20,2,1,0,0,-1.500175,3.956388,-5.9352743679,5.138228,5.710932,30.34988,21.13124,,-0.000136215996462852,,2.37396097183228,,,,,,,,,,,,,,,,,,35.86148,0.09852409
7452,2022/03/04 04:51:38,101453.5909,180.0008,1,20,2,1,0,0,-1.50012,3.954903,-5.93282908836,5.138228,5.715096,30.34988,21.14771,,-0.000213379797060043,,,,,,,,,,,,,,,,,,,,35.56012,-0.05016923
7453,2022/03/04 04:51:48,101463.5902,190.0001,1,20,2,1,0,0,-1.500133,3.952876,-5.929839732508,5.138228,5.719261,30.34988,21.16418,,-0.000134698799229227,,,,,,,,,,,,,,,,,,,,35.81012,0.02755761
7454,2022/03/04 04:51:58,101473.5902,200.0001,1,20,2,1,0,0,-1.500146,3.951241,-5.927438381186,5.138228,5.723425,30.34988,21.18063,,-0.000161499905516393,,2.35215210914612,0.415250897407532,,,,,,,,,,,,,,,,,35.56175,-0.09049296
7455,2022/03/04 04:52:08,101483.5905,210.0004,1,20,2,1,0,0,-1.500113,3.949421,-5.924577784573,5.138228,5.727591,30.34988,21.19709,,-0.000124359401524998,,,,,,,,,,,,,,,,,,,,35.8549,0.0630641
7456,2022/03/04 04:52:18,101493.5906,220.0005,1,20,2,1,0,0,-1.500152,3.947944,-5.922516087488,5.138228,5.731756,30.34988,21.21353,,-0.000244022696278989,,,,,,,,,,,,,,,,,,,,35.50798,-0.03926873
7457,2022/03/04 04:52:28,101503.5909,230.0008,1,20,2,1,0,0,-1.500171,3.945929,-5.919568253859,5.138228,5.735921,30.34988,21.22997,,-0.000148344901390374,,2.42434000968933,,,,,,,,,,,,,,,,,,35.85058,0.09556055
7458,2022/03/04 04:52:38,101513.5906,240.0005,1,20,2,1,0,0,-1.50016,3.944334,-5.91713209344,5.138228,5.740085,30.34988,21.2464,,-0.000171799503732473,,,,,,,,,,,,,,,,,,,,35.52052,-0.05886555
7459,2022/03/04 04:52:48,101523.5909,250.0008,1,20,2,1,0,0,-1.500184,3.942391,-5.914311899944,5.138228,5.74425,30.34988,21.26283,,-0.000148039704072289,,,,,,,,,,,,,,,,,,,,35.68806,-0.03774166
7460,2022/03/04 04:52:58,101533.591,260.0009,1,20,2,1,0,0,-1.500203,3.94067,-5.91180495601,5.138228,5.748415,30.34988,21.27924,,-0.000119215801532846,,2.45380210876465,0.415344387292862,,,,,,,,,,,,,,,,,35.69043,0.008764267
7461,2022/03/04 04:53:08,101543.5909,270.0008,1,20,2,1,0,0,-1.500168,3.939369,-5.909715313992,5.138228,5.752579,30.34988,21.29565,,-0.000198908004676923,,,,,,,,,,,,,,,,,,,,35.77443,0.06579518
7462,2022/03/04 04:53:18,101553.5905,280.0004,1,20,2,1,0,0,-1.500164,3.937373,-5.906705229172,5.138228,5.756744,30.34988,21.31205,,-0.000156500493176281,,,,,,,,,,,,,,,,,,,,35.58175,-0.004390478
7463,2022/03/04 04:53:28,101563.5914,290.0013,1,20,2,1,0,0,-1.50021,3.935652,-5.90430448692,5.138228,5.76091,30.34988,21.32845,,-0.000199014597455971,,2.40689301490784,,,,,,,,,,,,,,,,,,35.82971,0.08713961
7464,2022/03/04 04:53:38,101573.5914,300.0013,1,20,2,1,0,0,-1.500192,3.933846,-5.901524298432,5.138228,5.765074,30.34988,21.34484,,-0.000116850198537577,,,,,,,,,,,,,,,,,,,,35.69752,0.04254222
7465,2022/03/04 04:53:48,101583.5907,310.0006,1,20,2,1,0,0,-1.500159,3.932337,-5.899130741583,5.138228,5.769238,30.34988,21.36121,,-0.000260894914390519,,,,,,,,,,,,,,,,,,,,35.54657,-0.05626798
7466,2022/03/04 04:53:58,101593.5902,320.0001,1,20,2,1,0,0,-1.500162,3.930565,-5.89648425153,5.138228,5.773401,30.34988,21.37758,,-0.000210555095691234,,2.46223497390747,0.411519587039948,,,,,,,,,,,,,,,,,35.54999,-0.09812474
7467,2022/03/04 04:54:08,101603.5912,330.0011,1,20,2,1,0,0,-1.500188,3.928968,-5.894190645984,5.138228,5.777567,30.34988,21.39395,,-0.000248148891841993,,,,,,,,,,,,,,,,,,,,35.59692,-0.02921939
7468,2022/03/04 04:54:18,101613.5911,340.001,1,20,2,1,0,0,-1.500153,3.9272,-5.8914008616,5.138228,5.781733,30.34988,21.41031,,-0.000177997600985691,,,,,,,,,,,,,,,,,,,,35.62831,-0.07025242
7469,2022/03/04 04:54:28,101623.5903,350.0002,1,20,2,1,0,0,-1.500134,3.925569,-5.888879526246,5.138228,5.785897,30.34988,21.42667,,-0.000252612313488498,,2.41592192649841,,,,,,,,,,,,,,,,,,35.6883,-0.02000093
7470,2022/03/04 04:54:38,101633.5915,360.0014,1,20,2,1,0,0,-1.500158,3.923676,-5.886133940808,5.138228,5.790062,30.34988,21.44301,,-0.000117452400445472,,,,,,,,,,,,,,,,,,,,35.60492,0.02865434
7471,2022/03/04 04:54:48,101643.5906,370.0005,1,20,2,1,0,0,-1.500122,3.922281,-5.883900018282,5.138228,5.794227,30.34988,21.45935,,-0.000153125598444603,,,0.404971212148666,,,,,,,,,,,,,,,,,35.69968,-0.04210114
7472,2022/03/04 04:54:58,101653.5909,380.0008,1,20,2,1,0,0,-1.500183,3.920458,-5.881404443814,5.138228,5.798391,30.34988,21.47568,,-0.000144897305290215,,2.50381207466125,,,,,,,,,,,,,,,,,,35.73586,0.05436659
7473,2022/03/04 04:55:08,101663.5916,390.0015,1,20,2,1,0,0,-1.500174,3.918947,-5.879102396778,5.138228,5.802557,30.34988,21.49201,,-0.000135729496832937,,,,,,,,,,,,,,,,,,,,35.79405,0.04772305
7474,2022/03/04 04:55:18,101673.5908,400.0007,1,20,2,1,0,0,-1.500139,3.917177,-5.876309987603,5.138228,5.806722,30.34988,21.50833,,-0.000154838402522728,,,,,,,,,,,,,,,,,,,,35.76355,0.06507277
7475,2022/03/04 04:55:28,101683.5903,410.0002,1,20,2,1,0,0,-1.500115,3.915606,-5.87385929469,5.138228,5.810887,30.34988,21.52464,,-0.000186847406439483,,2.55999994277954,,,,,,,,,,,,,,,,,,35.76889,0.09054899
7476,2022/03/04 04:55:38,101693.5912,420.0011,1,20,2,1,0,0,-1.500152,3.914202,-5.871897958704,5.138228,5.815052,30.34988,21.54094,,-0.000136770206154324,,,,,,,,,,,,,,,,,,,,35.73626,0.03635287
7477,2022/03/04 04:55:48,101703.5903,430.0002,1,20,2,1,0,0,-1.500155,3.912215,-5.868928893325,5.138228,5.819216,30.34988,21.55724,,-0.000243369198869914,,,,,,,,,,,,,,,,,,,,35.71181,0.005129576
7478,2022/03/04 04:55:58,101713.5905,440.0004,1,20,2,1,0,0,-1.500153,3.9109,-5.8669483677,5.138228,5.823381,30.34988,21.57353,,-0.000129212901811115,,2.5409619808197,0.395453989505768,,,,,,,,,,,,,,,,,35.58354,-0.02107263
7479,2022/03/04 04:56:08,101723.5906,450.0005,1,20,2,1,0,0,-1.500184,3.909007,-5.864229757288,5.138228,5.827546,30.34988,21.58982,,-0.000169833394465968,,,,,,,,,,,,,,,,,,,,35.6006,0.02949238
7480,2022/03/04 04:56:18,101733.5915,460.0014,1,20,2,1,0,0,-1.500116,3.907723,-5.862037795868,5.138228,5.831711,30.34988,21.60609,,-0.000148609498864971,,,,,,,,,,,,,,,,,,,,35.7293,0.02028704
7481,2022/03/04 04:56:28,101743.591,470.0009,1,20,2,1,0,0,-1.500196,3.905807,-5.859476038172,5.138228,5.835876,30.34988,21.62236,,-0.000109837099444121,,2.5777440071106,,,,,,,,,,,,,,,,,,35.42216,-0.0477457
7482,2022/03/04 04:56:38,101753.5902,480.0001,1,20,2,1,0,0,-1.500136,3.904669,-5.857534534984,5.138228,5.84004,30.34988,21.63862,,-0.000204409705474973,,,,,,,,,,,,,,,,,,,,35.49089,-0.04729152
7483,2022/03/04 04:56:43,101759.1925,485.6024,1,20,2,1,0,0,-1.500154,3.903436,-5.855755129144,5.138228,5.842373,30.34988,21.64774,,-0.000204409705474973,0.02083894982934,2.5777440071106,0.395453989505768,,,,,,,,,,,,,,,,,35.67172,0.06866097
7484,2022/03/04 04:57:43,101819.234,60.0015,1,21,2,1,0,0,0,3.960412,0,5.138228,5.842375,30.34988,21.64774,,0.000198090303456411,,,,,,,,,,,,,,,,,,,,35.64351,-0.01573205
7485,2022/03/04 04:58:43,101879.234,120.0015,1,21,2,1,0,0,0,3.965116,0,5.138228,5.842375,30.34988,21.64774,,0.0000437820599472616,,,,,,,,,,,,,,,,,,,,35.73218,0.09197235
7486,2022/03/04 04:59:43,101939.233,180.0005,1,21,2,1,0,0,0,3.96652,0,5.138228,5.842375,30.34988,21.64774,,0.0000274986705335323,,0,,,,,,,,,,,,,,,,,,35.6153,0.08200049
7487,2022/03/04 05:00:43,101999.2329,240.0004,1,21,2,1,0,0,0,3.967341,0,5.138228,5.842375,30.34988,21.64774,,-0.00000612439089309191,,,,,,,,,,,,,,,,,,,,35.53745,0.05114555
7488,2022/03/04 05:01:43,102059.2335,300.001,1,21,2,1,0,0,0,3.967379,0,5.138228,5.842375,30.34988,21.64774,,-0.00000324016104968905,,0,,,,,,,,,,,,,,,,,,35.55999,0.03330469
7489,2022/03/04 05:02:43,102119.2326,360.0001,1,21,2,1,0,0,0,3.967764,0,5.138228,5.842375,30.34988,21.64774,,-0.000011220809938095,,,,,,,,,,,,,,,,,,,,35.19109,-0.03616571
7490,2022/03/04 05:03:43,102179.2342,420.0017,1,21,2,1,0,0,0,3.968475,0,5.138228,5.842375,30.34988,21.64774,,0.0000400630488002207,,0,,,,,,,,,,,,,,,,,,35.23109,-0.05238652
7491,2022/03/04 05:04:43,102239.2325,480,1,21,2,1,0,0,0,3.968403,0,5.138228,5.842375,30.34988,21.64774,,0.0000237063395616133,,,,,,,,,,,,,,,,,,,,35.36162,-0.0466466
7492,2022/03/04 05:05:43,102299.2329,540.0004,1,21,2,1,0,0,0,3.968416,0,5.138228,5.842375,30.34988,21.64774,,-0.00000857379200169817,,0,,,,,,,,,,,,,,,,,,35.43965,0.0644207
7493,2022/03/04 05:06:43,102359.2337,600.0012,1,21,2,1,0,0,0,3.968504,0,5.138228,5.842375,30.34988,21.64774,,-0.0000226414304052014,,,,,,,,,,,,,,,,,,,,35.40735,0.02789617
7494,2022/03/04 05:07:43,102419.2328,660.0003,1,21,2,1,0,0,0,3.968591,0,5.138228,5.842375,30.34988,21.64774,,-0.0000222030994336819,,0,,,,,,,,,,,,,,,,,,35.15413,-0.04341483
7495,2022/03/04 05:08:43,102479.2335,720.001,1,21,2,1,0,0,0,3.968875,0,5.138228,5.842375,30.34988,21.64774,,-0.000019437589799054,,,,,,,,,,,,,,,,,,,,35.0823,-0.07997632
7496,2022/03/04 05:09:43,102539.2325,780,1,21,2,1,0,0,0,3.969073,0,5.138228,5.842375,30.34988,21.64774,,0.00000150145103816612,,0,,,,,,,,,,,,,,,,,,35.34039,0.01983404
7497,2022/03/04 05:10:43,102599.2339,840.0014,1,21,2,1,0,0,0,3.968755,0,5.138228,5.842375,30.34988,21.64774,,0.000000908893525775056,,,,,,,,,,,,,,,,,,,,35.24732,0.03960133
7498,2022/03/04 05:11:43,102659.2328,900.0003,1,21,2,1,0,0,0,3.968876,0,5.138228,5.842375,30.34988,21.64774,,0.00000896919482329395,,0,,,,,,,,,,,,,,,,,,35.20895,-0.01289725
7499,2022/03/04 05:12:43,102719.2337,960.0012,1,21,2,1,0,0,0,3.968974,0,5.138228,5.842375,30.34988,21.64774,,-0.00000802097656560363,,,,,,,,,,,,,,,,,,,,35.31341,0.008354187
7500,2022/03/04 05:13:43,102779.2328,1020.0003,1,21,2,1,0,0,0,3.969141,0,5.138228,5.842375,30.34988,21.64774,,-0.0000182544808922103,,0,,,,,,,,,,,,,,,,,,35.12661,-0.06037593
7501,2022/03/04 05:14:43,102839.2325,1080,1,21,2,1,0,0,0,3.969092,0,5.138228,5.842375,30.34988,21.64774,,-0.0000139487301566987,,,,,,,,,,,,,,,,,,,,35.32558,0.03481269
7502,2022/03/04 05:15:43,102899.2326,1140.0001,1,21,2,1,0,0,0,3.969132,0,5.138228,5.842375,30.34988,21.64774,,-0.0000115767898023478,,0,,,,,,,,,,,,,,,,,,35.42356,0.02910972
7503,2022/03/04 05:16:43,102959.2332,1200.0007,1,21,2,1,0,0,0,3.969166,0,5.138228,5.842375,30.34988,21.64774,,0.0000403422891395167,,,,,,,,,,,,,,,,,,,,35.25466,-0.005474091
7504,2022/03/04 05:17:43,103019.2329,1260.0004,1,21,2,1,0,0,0,3.969251,0,5.138228,5.842375,30.34988,21.64774,,-0.00000825757069833344,,0,,,,,,,,,,,,,,,,,,35.25395,0.01946568
7505,2022/03/04 05:18:43,103079.2331,1320.0006,1,21,2,1,0,0,0,3.969525,0,5.138228,5.842375,30.34988,21.64774,,0.00000561031401957734,,,,,,,,,,,,,,,,,,,,35.33928,0.08667827
7506,2022/03/04 05:19:43,103139.2337,1380.0012,1,21,2,1,0,0,0,3.969627,0,5.138228,5.842375,30.34988,21.64774,,-0.0000187692294275621,,0,,,,,,,,,,,,,,,,,,35.4523,0.03467083
7507,2022/03/04 05:20:43,103199.2325,1440,1,21,2,1,0,0,0,3.969393,0,5.138228,5.842375,30.34988,21.64774,,-0.00000470218492409913,,,,,,,,,,,,,,,,,,,,35.15729,-0.07449269
7508,2022/03/04 05:21:43,103259.2325,1500,1,21,2,1,0,0,0,3.969267,0,5.138228,5.842375,30.34988,21.64774,,0.0000206648801395204,,0,,,,,,,,,,,,,,,,,,35.14693,-0.05798697
7509,2022/03/04 05:22:43,103319.2333,1560.0008,1,21,2,1,0,0,0,3.969391,0,5.138228,5.842375,30.34988,21.64774,,0.00000521543688591919,,,,,,,,,,,,,,,,,,,,35.29141,0.004469156
7510,2022/03/04 05:23:43,103379.2338,1620.0013,1,21,2,1,0,0,0,3.969581,0,5.138228,5.842375,30.34988,21.64774,,0.0000111812996692606,,0,,,,,,,,,,,,,,,,,,35.23214,0.04159212
7511,2022/03/04 05:24:43,103439.2337,1680.0012,1,21,2,1,0,0,0,3.969544,0,5.138228,5.842375,30.34988,21.64774,,-0.0000165952606039355,,,,,,,,,,,,,,,,,,,,35.48838,0.04453421
7512,2022/03/04 05:25:43,103499.2337,1740.0012,1,21,2,1,0,0,0,3.969575,0,5.138228,5.842375,30.34988,21.64774,,-0.0000220854908548063,,0,,,,,,,,,,,,,,,,,,35.19769,-0.06600499
7513,2022/03/04 05:26:43,103559.2333,1800.0008,1,21,2,1,0,0,0,3.969245,0,5.138228,5.842375,30.34988,21.64774,,0.0000113399100882816,,,,,,,,,,,,,,,,,,,,35.38676,0.0555253
7514,2022/03/04 05:26:43,103559.2348,1800.0023,1,21,2,1,0,0,0,3.969245,0,5.138228,5.842375,30.34988,21.64774,,0.0000113399100882816,0.02083894982934,0,0,,,,,,,,,,,,,,,,,35.38676,0.0555253
7515,2022/03/04 05:26:43,103559.242,0.0015,1,22,2,1,0,0,0,3.96962,0,5.138228,5.842375,30.34988,21.64774,,0.0000113399100882816,0.02083894982934,0,0,,,,,,,,,,,,,,,,,35.3867575864576,0.0555250486885829
7516,2022/03/04 05:26:43,103559.2491,0.0014,1,23,3,1,0,0,0,3.96962,0,5.138228,5.842375,30.34988,21.64774,,0.0000113399100882816,0.02083894982934,0,0,,,,,,,,,,,,,,,,,35.3867552064366,0.0555248008676021
7517,2022/03/04 05:32:46,103922.0774,60.0008,1,14,3,1,0,0,0,3.969952,0,5.138228,5.842375,30.34988,21.64774,,-0.0000343753308698069,,,,,,,,,,,,,,,,,,,,35.26513,0.04286051
7518,2022/03/04 05:33:46,103982.0782,120.0016,1,14,3,1,0,0,0,3.969772,0,5.138228,5.842375,30.34988,21.64774,,-0.00000896815436135512,,,,,,,,,,,,,,,,,,,,35.12083,-0.01740813
7519,2022/03/04 05:34:46,104042.0772,180.0006,1,14,3,1,0,0,0,3.96975,0,5.138228,5.842375,30.34988,21.64774,,0.0000212970808206592,,0,0,,,,,,,,,,,,,,,,,35.05134,-0.0652945
7520,2022/03/04 05:35:46,104102.0771,240.0005,1,14,3,1,0,0,0,3.969709,0,5.138228,5.842375,30.34988,21.64774,,0.0000097594320322969,,,,,,,,,,,,,,,,,,,,35.25764,-0.02232432
7521,2022/03/04 05:36:46,104162.0767,300.0001,1,14,3,1,0,0,0,3.970132,0,5.138228,5.842375,30.34988,21.64774,,0.0000156486494233832,,0,0,,,,,,,,,,,,,,,,,35.37478,0.03896594
7522,2022/03/04 05:36:46,104162.0775,300.0009,1,14,3,1,0,0,0,3.970089,0,5.138228,5.842375,30.34988,21.64774,,0.0000156486494233832,0.02083894982934,0,0,,,,,,,,,,,,,,,,,35.37478,0.03896594
7523,2022/03/04 05:36:47,104162.3656,0.2506,1,15,3,1,0,0,-3.541701,3.64045,-12.89338540545,5.137032,5.842389,30.34548,21.6478,,-0.0951437726616859,,0.0165882594883442,60.2836112976074,,,,,,,,,,,,,,,,,35.37478,0.03896594
7524,2022/03/04 05:36:47,104162.6154,0.5004,1,15,3,1,0,0,-6.597369,3.627298,-23.930623378962,5.135738,5.842389,30.34078,21.6478,,,,,,,,,,,,,,,,,,,,,,35.37478,0.03896594
7525,2022/03/04 05:36:47,104162.8655,0.7505,1,15,3,1,0,0,-8.987861,3.618084,-32.518836078324,5.134445,5.842389,30.33609,21.6478,,,,,,,,,,,,,,,,,,,,,,35.1719,-0.008993149
7526,2022/03/04 05:36:47,104163.1152,1.0002,1,15,3,1,0,0,-10.94441,3.610385,-39.51353369785,5.133144,5.842389,30.33139,21.6478,,,,,,,,,,,,,,,,,,,,,,35.1719,-0.008993149
7527,2022/03/04 05:36:48,104163.3651,1.2501,1,15,3,1,0,0,-12.50589,3.604156,-45.07317847884,5.131849,5.842389,30.32672,21.6478,,-0.0258994195610285,,0.189115807414055,6.58204317092896,,,,,,,,,,,,,,,,,35.1719,-0.008993149
7528,2022/03/04 05:36:48,104163.6153,1.5003,1,15,3,1,0,0,-13.72731,3.598396,-49.39629739476,5.130552,5.842389,30.32205,21.6478,,,,,,,,,,,,,,,,,,,,,,35.09564,-0.02383113
7529,2022/03/04 05:36:48,104163.8656,1.7506,1,15,3,1,0,0,-14.72683,3.593695,-52.92373533685,5.129261,5.842389,30.3174,21.6478,,,,,,,,,,,,,,,,,,,,,,35.09564,-0.02383113
7530,2022/03/04 05:36:48,104164.1153,2.0003,1,15,3,1,0,0,-15.5086,3.589075,-55.661528545,5.127959,5.842389,30.31273,21.6478,,,,,,,,,,,,,,,,,,,,,,35.09564,-0.02383113
7531,2022/03/04 05:36:49,104164.3658,2.2508,1,15,3,1,0,0,-16.14831,3.585136,-57.89388752016,5.126661,5.842389,30.30807,21.6478,,-0.0178270395845175,,0.300186395645142,4.00838088989258,,,,,,,,,,,,,,,,,35.31335,-0.02383113
7532,2022/03/04 05:36:49,104164.6161,2.5011,1,15,3,1,0,0,-16.65885,3.580926,-59.6541090951,5.125372,5.842389,30.30345,21.6478,,,,,,,,,,,,,,,,,,,,,,35.31335,-0.02383113
7533,2022/03/04 05:36:49,104164.8651,2.7501,1,15,3,1,0,0,-17.05838,3.577637,-61.02869144806,5.124074,5.842389,30.29881,21.6478,,,,,,,,,,,,,,,,,,,,,,35.31335,-0.02383113
7534,2022/03/04 05:36:49,104165.1153,3.0003,1,15,3,1,0,0,-17.38537,3.574178,-62.13840697586,5.122782,5.842389,30.29419,21.6478,,,,,,,,,,,,,,,,,,,,,,35.35994,0.08259177
7535,2022/03/04 05:36:50,104165.3653,3.2503,1,15,3,1,0,0,-17.64631,3.570781,-63.01110846811,5.121484,5.842389,30.28955,21.6478,,-0.0131120597943664,,0.38201180100441,2.74376106262207,,,,,,,,,,,,,,,,,35.35994,0.08259177
7536,2022/03/04 05:36:50,104165.6154,3.5004,1,15,3,1,0,0,-17.85029,3.567993,-63.68970976797,5.120186,5.842389,30.28492,21.6478,,,,,,,,,,,,,,,,,,,,,,35.35994,0.08259177
7537,2022/03/04 05:36:50,104165.8659,3.7509,1,15,3,1,0,0,-18.01718,3.56477,-64.2271027486,5.118885,5.842389,30.28028,21.6478,,,,,,,,,,,,,,,,,,,,,,35.21443,-0.04547119
7538,2022/03/04 05:36:50,104166.1163,4.0013,1,15,3,1,0,0,-18.15037,3.562362,-64.65818837394,5.117588,5.842389,30.27565,21.6478,,,,,,,,,,,,,,,,,,,,,,35.21443,-0.04547119
7539,2022/03/04 05:36:51,104166.3652,4.2502,1,15,3,1,0,0,-18.25456,3.559593,-64.97880399408,5.116298,5.842389,30.27106,21.6478,,-0.0116422595456243,,0.463560491800308,2.31215596199036,,,,,,,,,,,,,,,,,35.25978,-0.04547119
7540,2022/03/04 05:36:51,104166.6155,4.5005,1,15,3,1,0,0,-18.33981,3.556914,-65.23312694634,5.115,5.842389,30.26644,21.6478,,,,,,,,,,,,,,,,,,,,,,35.25978,-0.04547119
7541,2022/03/04 05:36:51,104166.8652,4.7502,1,15,3,1,0,0,-18.40783,3.554097,-65.42321337951,5.113704,5.842389,30.26184,21.6478,,,,,,,,,,,,,,,,,,,,,,35.25978,-0.04547119
7542,2022/03/04 05:36:51,104167.1156,5.0006,1,15,3,1,0,0,-18.46105,3.551979,-65.57326191795,5.112406,5.842389,30.25723,21.6478,,,,,,,,,,,,,,,,,,,,,,35.4983,0.08871078
7543,2022/03/04 05:36:52,104167.3651,5.2501,1,15,3,1,0,0,-18.50461,3.549434,-65.68089189074,5.111113,5.842389,30.25263,21.6478,,-0.00839639082551003,,0.520801723003387,2.01864504814148,,,,,,,,,,,,,,,,,35.4983,0.08871078
7544,2022/03/04 05:36:52,104167.6162,5.5012,1,15,3,1,0,0,-18.53937,3.547187,-65.76261225219,5.109817,5.842389,30.24803,21.6478,,,,,,,,,,,,,,,,,,,,,,35.4983,0.08871078
7545,2022/03/04 05:36:52,104167.8651,5.7501,1,15,3,1,0,0,-18.56656,3.544807,-65.81487185392,5.10852,5.842389,30.24343,21.6478,,,,,,,,,,,,,,,,,,,,,,35.40351,-0.02962112
7546,2022/03/04 05:36:52,104168.1155,6.0005,1,15,3,1,0,0,-18.58879,3.542609,-65.85281475311,5.107225,5.842389,30.23885,21.6478,,,,,,,,,,,,,,,,,,,,,,35.40351,-0.02962112
7547,2022/03/04 05:36:53,104168.3658,6.2508,1,15,3,1,0,0,-18.60619,3.540227,-65.87013620513,5.105927,5.842389,30.23425,21.6478,,-0.00841776188462973,,0.58513867855072,1.85127294063568,,,,,,,,,,,,,,,,,35.40351,-0.02962112
7548,2022/03/04 05:36:53,104168.6162,6.5012,1,15,3,1,0,0,-18.62043,3.538085,-65.88066407655,5.104628,5.842389,30.22965,21.6478,,,,,,,,,,,,,,,,,,,,,,35.30298,-0.02962112
7549,2022/03/04 05:36:53,104168.8658,6.7508,1,15,3,1,0,0,-18.6318,3.536023,-65.8824733314,5.10334,5.842389,30.2251,21.6478,,,,,,,,,,,,,,,,,,,,,,35.30298,-0.02962112
7550,2022/03/04 05:36:53,104169.1169,7.0019,1,15,3,1,0,0,-18.64068,3.533937,-65.87498875716,5.10203,5.842389,30.22047,21.6478,,,,,,,,,,,,,,,,,,,,,,35.30298,-0.02962112
7551,2022/03/04 05:36:54,104169.3659,7.2509,1,15,3,1,0,0,-18.64789,3.531764,-65.85994657796,5.100743,5.842389,30.21592,21.6478,,-0.0088129723444581,,0.571939706802368,1.63966500759125,,,,,,,,,,,,,,,,,35.52043,0.03653646
7552,2022/03/04 05:36:54,104169.6165,7.5015,1,15,3,1,0,0,-18.65364,3.529837,-65.84430865668,5.099441,5.842389,30.21132,21.6478,,,,,,,,,,,,,,,,,,,,,,35.52043,0.03653646
7553,2022/03/04 05:36:54,104169.8658,7.7508,1,15,3,1,0,0,-18.65812,3.527741,-65.82101490692,5.09815,5.842389,30.20677,21.6478,,,,,,,,,,,,,,,,,,,,,,35.52043,0.03653646
7554,2022/03/04 05:36:54,104170.1152,8.0002,1,15,3,1,0,0,-18.66183,3.526026,-65.80209778758,5.096858,5.842389,30.20221,21.6478,,,,,,,,,,,,,,,,,,,,,,35.70263,0.05693555
7555,2022/03/04 05:36:55,104170.366,8.251,1,15,3,1,0,0,-18.6648,3.523911,-65.7730940328,5.095554,5.842389,30.19761,21.6478,,-0.00796172395348549,,0.667015790939331,,,,,,,,,,,,,,,,,,35.70263,0.05693555
7556,2022/03/04 05:36:55,104170.6163,8.5013,1,15,3,1,0,0,-18.66716,3.522338,-65.75204702008,5.094257,5.842389,30.19305,21.6478,,,,,,,,,,,,,,,,,,,,,,35.70263,0.05693555
7557,2022/03/04 05:36:55,104170.8658,8.7508,1,15,3,1,0,0,-18.6691,3.52014,-65.717845674,5.092966,5.842389,30.1885,21.6478,,,,,,,,,,,,,,,,,,,,,,35.54256,0.05693555
7558,2022/03/04 05:36:55,104171.1156,9.0006,1,15,3,1,0,0,-18.67065,3.518373,-65.69031085245,5.091672,5.842389,30.18395,21.6478,,,,,,,,,,,,,,,,,,,,,,35.54256,0.05693555
7559,2022/03/04 05:36:56,104171.3658,9.2508,1,15,3,1,0,0,-18.67186,3.516503,-65.65965170558,5.090374,5.842389,30.17938,21.6478,,-0.00791709776967764,,0.651270925998688,1.5054520368576,,,,,,,,,,,,,,,,,35.54256,0.05693555
7560,2022/03/04 05:36:56,104171.6161,9.5011,1,15,3,1,0,0,-18.67285,3.514861,-65.63247222385,5.089084,5.842389,30.17484,21.6478,,,,,,,,,,,,,,,,,,,,,,35.48475,-0.06808758
7561,2022/03/04 05:36:56,104171.8661,9.7511,1,15,3,1,0,0,-18.67364,3.512925,-65.599096797,5.087784,5.842389,30.17027,21.6478,,,,,,,,,,,,,,,,,,,,,,35.48475,-0.06808758
7562,2022/03/04 05:36:56,104172.1162,10.0012,1,15,3,1,0,0,-18.67426,3.51148,-65.5742905048,5.086484,5.842389,30.16571,21.6478,,,,,,,,,,,,,,,,,,,,,,35.75759,0.08526325
7563,2022/03/04 05:36:56,104172.1176,10.0026,1,15,3,1,0,0,-18.67426,3.51148,-65.5742905048,5.086476,5.842389,30.16568,21.6478,,-0.0069126021116972,0.02083894982934,0.728498220443726,1.41270995140076,,,,,,,,,,,,,,,,,35.75759,0.08526325
7564,2022/03/04 05:36:57,104173.1595,1.0003,1,16,3,1,0,0,0,3.85414,0,5.086456,5.842389,30.16561,21.6478,,0.019191799685359,,,,,,,,,,,,,,,,,,,,35.85231,0.08526325
7565,2022/03/04 05:36:58,104174.1594,2.0002,1,16,3,1,0,0,0,3.865166,0,5.086456,5.842389,30.16561,21.6478,,0.012235140427947,,,,,,,,,,,,,,,,,,,,35.65786,-0.03116369
7566,2022/03/04 05:36:59,104175.1596,3.0004,1,16,3,1,0,0,0,3.872558,0,5.086456,5.842389,30.16561,21.6478,,0.00695161009207368,,,,,,,,,,,,,,,,,,,,36.07432,0.02664566
7567,2022/03/04 05:37:00,104176.1594,4.0002,1,16,3,1,0,0,0,3.877967,0,5.086456,5.842389,30.16561,21.6478,,0.00579148577526212,,,,,,,,,,,,,,,,,,,,35.91187,0.05273223
7568,2022/03/04 05:37:01,104177.1595,5.0003,1,16,3,1,0,0,0,3.882292,0,5.086456,5.842389,30.16561,21.6478,,0.00443410081788898,,,,,,,,,,,,,,,,,,,,36.02743,-0.04079819
7569,2022/03/04 05:37:02,104178.1595,6.0003,1,16,3,1,0,0,0,3.885884,0,5.086456,5.842389,30.16561,21.6478,,0.00343898194842041,,,,,,,,,,,,,,,,,,,,36.12529,0.107491
7570,2022/03/04 05:37:03,104179.1602,7.001,1,16,3,1,0,0,0,3.888893,0,5.086456,5.842389,30.16561,21.6478,,0.00279261800460517,,,,,,,,,,,,,,,,,,,,35.88065,-0.07644892
7571,2022/03/04 05:37:04,104180.1594,8.0002,1,16,3,1,0,0,0,3.891601,0,5.086456,5.842389,30.16561,21.6478,,0.00313784996978939,,,,,,,,,,,,,,,,,,,,36.20641,0.1017976
7572,2022/03/04 05:37:05,104181.1595,9.0003,1,16,3,1,0,0,0,3.893866,0,5.086456,5.842389,30.16561,21.6478,,0.00192535598762333,,,,,,,,,,,,,,,,,,,,36.19466,-0.003669262
7573,2022/03/04 05:37:06,104182.1595,10.0003,1,16,3,1,0,0,0,3.896088,0,5.086456,5.842389,30.16561,21.6478,,0.0024243809748441,,,,,,,,,,,,,,,,,,,,36.16722,-0.008575916
7574,2022/03/04 05:37:07,104183.1604,11.0012,1,16,3,1,0,0,0,3.897861,0,5.086456,5.842389,30.16561,21.6478,,0.00207300088368356,,,,,,,,,,,,,,,,,,,,36.27983,0.03518939
7575,2022/03/04 05:37:08,104184.1595,12.0003,1,16,3,1,0,0,0,3.89974,0,5.086456,5.842389,30.16561,21.6478,,,,,,,,,,,,,,,,,,,,,,36.07753,0.03518939
7576,2022/03/04 05:37:09,104185.1595,13.0003,1,16,3,1,0,0,0,3.90135,0,5.086456,5.842389,30.16561,21.6478,,0.00177119299769402,,,,,,,,,,,,,,,,,,,,36.26859,0.0955379
7577,2022/03/04 05:37:10,104186.1604,14.0012,1,16,3,1,0,0,0,3.902858,0,5.086456,5.842389,30.16561,21.6478,,0.0018108970252797,,,,,,,,,,,,,,,,,,,,36.26823,0.0955379
7578,2022/03/04 05:37:11,104187.1596,15.0004,1,16,3,1,0,0,0,3.904105,0,5.086456,5.842389,30.16561,21.6478,,0.00171570503152907,,,,,,,,,,,,,,,,,,,,36.19679,0.05604744
7579,2022/03/04 05:37:12,104188.1609,16.0017,1,16,3,1,0,0,0,3.90542,0,5.086456,5.842389,30.16561,21.6478,,0.0012297360226512,,,,,,,,,,,,,,,,,,,,36.39833,0.05604744
7580,2022/03/04 05:37:13,104189.1596,17.0004,1,16,3,1,0,0,0,3.90675,0,5.086456,5.842389,30.16561,21.6478,,,,,,,,,,,,,,,,,,,,,,36.15489,-0.01309395
7581,2022/03/04 05:37:14,104190.1595,18.0003,1,16,3,1,0,0,0,3.908,0,5.086456,5.842389,30.16561,21.6478,,0.00136375403963029,,,,,,,,,,,,,,,,,,,,36.28732,-0.03749728
7582,2022/03/04 05:37:15,104191.1597,19.0005,1,16,3,1,0,0,0,3.908936,0,5.086456,5.842389,30.16561,21.6478,,0.00123427098151296,,,,,,,,,,,,,,,,,,,,36.3593,0.1013768
7583,2022/03/04 05:37:16,104192.1597,20.0005,1,16,3,1,0,0,0,3.910069,0,5.086456,5.842389,30.16561,21.6478,,,,,,,,,,,,,,,,,,,,,,36.1153,-0.07127762
7584,2022/03/04 05:37:17,104193.1606,21.0014,1,16,3,1,0,0,0,3.910894,0,5.086456,5.842389,30.16561,21.6478,,0.000933340226765722,,,,,,,,,,,,,,,,,,,,36.36589,0.07333517
7585,2022/03/04 05:37:18,104194.1605,22.0013,1,16,3,1,0,0,0,3.9119,0,5.086456,5.842389,30.16561,21.6478,,,,,,,,,,,,,,,,,,,,,,36.23475,-0.04097939
7586,2022/03/04 05:37:19,104195.1605,23.0013,1,16,3,1,0,0,0,3.912751,0,5.086456,5.842389,30.16561,21.6478,,0.000939243996981531,,,,,,,,,,,,,,,,,,,,36.30159,0.02088666
7587,2022/03/04 05:37:20,104196.161,24.0018,1,16,3,1,0,0,0,3.913361,0,5.086456,5.842389,30.16561,21.6478,,,,,,,,,,,,,,,,,,,,,,36.36768,0.02065182
7588,2022/03/04 05:37:21,104197.1605,25.0013,1,16,3,1,0,0,0,3.914238,0,5.086456,5.842389,30.16561,21.6478,,0.000674857408739626,,,,,,,,,,,,,,,,,,,,36.14812,-0.06861091
7589,2022/03/04 05:37:22,104198.1597,26.0005,1,16,3,1,0,0,0,3.914781,0,5.086456,5.842389,30.16561,21.6478,,,,,,,,,,,,,,,,,,,,,,36.37642,0.07134199
7590,2022/03/04 05:37:23,104199.1604,27.0012,1,16,3,1,0,0,0,3.9154,0,5.086456,5.842389,30.16561,21.6478,,,,,,,,,,,,,,,,,,,,,,36.28944,0.07134199
7591,2022/03/04 05:37:24,104200.1596,28.0004,1,16,3,1,0,0,0,3.916153,0,5.086456,5.842389,30.16561,21.6478,,0.000657867291010916,,,,,,,,,,,,,,,,,,,,36.21087,0.05008698
7592,2022/03/04 05:37:25,104201.1598,29.0006,1,16,3,1,0,0,0,3.916793,0,5.086456,5.842389,30.16561,21.6478,,,,,,,,,,,,,,,,,,,,,,36.37766,0.05008698
7593,2022/03/04 05:37:26,104202.1607,30.0015,1,16,3,1,0,0,0,3.917191,0,5.086456,5.842389,30.16561,21.6478,,,,,,,,,,,,,,,,,,,,,,36.13352,-0.01125097
7594,2022/03/04 05:37:27,104203.1592,31,1,16,3,1,0,0,0,3.917883,0,5.086456,5.842389,30.16561,21.6478,,0.000483309908304363,,,,,,,,,,,,,,,,,,,,36.33472,-0.01125097
7595,2022/03/04 05:37:28,104204.1599,32.0007,1,16,3,1,0,0,0,3.918538,0,5.086456,5.842389,30.16561,21.6478,,,,,,,,,,,,,,,,,,,,,,36.27609,0.04455447
7596,2022/03/04 05:37:29,104205.1598,33.0006,1,16,3,1,0,0,0,3.918841,0,5.086456,5.842389,30.16561,21.6478,,0.000674519222229719,,,,,,,,,,,,,,,,,,,,36.23955,-0.07141471
7597,2022/03/04 05:37:30,104206.1599,34.0007,1,16,3,1,0,0,0,3.919561,0,5.086456,5.842389,30.16561,21.6478,,,,,,,,,,,,,,,,,,,,,,36.39459,0.1084459
7598,2022/03/04 05:37:31,104207.1605,35.0013,1,16,3,1,0,0,0,3.920077,0,5.086456,5.842389,30.16561,21.6478,,,,,,,,,,,,,,,,,,,,,,36.12262,-0.07250786
7599,2022/03/04 05:37:32,104208.1597,36.0005,1,16,3,1,0,0,0,3.920682,0,5.086456,5.842389,30.16561,21.6478,,0.000611028517596424,,,,,,,,,,,,,,,,,,,,36.34771,0.05785823
7600,2022/03/04 05:37:33,104209.1596,37.0004,1,16,3,1,0,0,0,3.921003,0,5.086456,5.842389,30.16561,21.6478,,,,,,,,,,,,,,,,,,,,,,36.23223,-0.03608823
7601,2022/03/04 05:37:34,104210.16,38.0008,1,16,3,1,0,0,0,3.921639,0,5.086456,5.842389,30.16561,21.6478,,,,,,,,,,,,,,,,,,,,,,36.272,0.01242638
7602,2022/03/04 05:37:35,104211.1597,39.0005,1,16,3,1,0,0,0,3.922236,0,5.086456,5.842389,30.16561,21.6478,,0.000413513189414516,,,,,,,,,,,,,,,,,,,,36.30389,0.009967089
7603,2022/03/04 05:37:36,104212.1599,40.0007,1,16,3,1,0,0,0,3.922428,0,5.086456,5.842389,30.16561,21.6478,,,,,,,,,,,,,,,,,,,,,,36.0989,-0.0640583
7604,2022/03/04 05:37:36,104212.1612,40.002,1,16,3,1,0,0,0,3.922428,0,5.086456,5.842389,30.16561,21.6478,,0.000413513189414516,0.02083894982934,0,0,,,,,,,,,,,,,,,,,36.0989,-0.0640583
7605,2022/03/04 05:37:37,104212.4497,0.2501,1,17,3,1,0,0,3.734451,3.986652,14.887956548052,5.086698,5.842584,30.16658,21.64856,,0.0660388022661209,,0.00102285703178495,977.654113769531,,,,,,,,,,,,,,,,,36.0989,-0.0640583
7606,2022/03/04 05:37:37,104212.7001,0.5005,1,17,3,1,0,0,3.734848,3.988715,14.89724424032,5.086957,5.842584,30.16761,21.64856,,,,,,,,,,,,,,,,,,,,,,36.0989,-0.0640583
7607,2022/03/04 05:37:37,104212.951,0.7514,1,17,3,1,0,0,3.734528,3.99015,14.9013268992,5.087218,5.842584,30.16865,21.64856,,,,,,,,,,,,,,,,,,,,,,36.35593,0.08032203
7608,2022/03/04 05:37:37,104213.2009,1.0013,1,17,3,1,0,0,3.733528,3.9914,14.9020036592,5.087477,5.842584,30.16968,21.64856,,,,,,,,,,,,,,,,,,,,,,36.35593,0.08032203
7609,2022/03/04 05:37:38,104213.4504,1.2508,1,17,3,1,0,0,3.732033,3.992237,14.899160227821,5.087735,5.842584,30.17072,21.64856,,0.00756827788427472,,0.105645798146725,,,,,,,,,,,,,,,,,,36.35593,0.08032203
7610,2022/03/04 05:37:38,104213.7007,1.5011,1,17,3,1,0,0,3.73085,3.993382,14.8987092347,5.087995,5.842584,30.17175,21.64856,,,,,,,,,,,,,,,,,,,,,,36.19393,0.08032203
7611,2022/03/04 05:37:38,104213.9513,1.7517,1,17,3,1,0,0,3.730377,3.994239,14.900017298103,5.088254,5.842584,30.17279,21.64856,,,,,,,,,,,,,,,,,,,,,,36.19393,0.08032203
7612,2022/03/04 05:37:38,104214.1998,2.0002,1,17,3,1,0,0,3.730446,3.995204,14.903892780984,5.088511,5.842584,30.17381,21.64856,,,,,,,,,,,,,,,,,,,,,,36.19393,0.08032203
7613,2022/03/04 05:37:39,104214.4509,2.2513,1,17,3,1,0,0,3.730499,3.995868,14.906581578132,5.088771,5.842584,30.17485,21.64856,,0.00436343206092715,,0.242046102881432,5.76622009277344,,,,,,,,,,,,,,,,,36.10695,-0.07780671
7614,2022/03/04 05:37:39,104214.7009,2.5013,1,17,3,1,0,0,3.730247,3.99664,14.90845437008,5.08903,5.842584,30.17589,21.64856,,,,,,,,,,,,,,,,,,,,,,36.10695,-0.07780671
7615,2022/03/04 05:37:39,104214.9505,2.7509,1,17,3,1,0,0,3.729652,3.997251,14.908355186652,5.089289,5.842584,30.17692,21.64856,,,,,,,,,,,,,,,,,,,,,,36.10695,-0.07780671
7616,2022/03/04 05:37:39,104215.2013,3.0017,1,17,3,1,0,0,3.729759,3.997993,14.911550373687,5.089548,5.842584,30.17796,21.64856,,,,,,,,,,,,,,,,,,,,,,36.33758,0.07207036
7617,2022/03/04 05:37:40,104215.4511,3.2515,1,17,3,1,0,0,3.729927,3.998704,14.914874014608,5.089807,5.842584,30.17899,21.64856,,0.00278815091587603,,,,,,,,,,,,,,,,,,,,36.33758,0.07207036
7618,2022/03/04 05:37:40,104215.7004,3.5008,1,17,3,1,0,0,3.730202,3.999681,14.919618065562,5.090065,5.842584,30.18002,21.64856,,,,,,,,,,,,,,,,,,,,,,36.33169,0.07207036
7619,2022/03/04 05:37:40,104215.9497,3.7501,1,17,3,1,0,0,3.72995,4.000079,14.92009466605,5.090323,5.842584,30.18106,21.64856,,,,,,,,,,,,,,,,,,,,,,36.33169,0.07207036
7620,2022/03/04 05:37:40,104216.2008,4.0012,1,17,3,1,0,0,3.729897,4.000843,14.922732303171,5.090583,5.842584,30.1821,21.64856,,,,,,,,,,,,,,,,,,,,,,36.33169,0.07207036
7621,2022/03/04 05:37:41,104216.4509,4.2513,1,17,3,1,0,0,3.73008,4.001383,14.92547870064,5.090842,5.842584,30.18313,21.64856,,0.00313762994483113,,0.341334313154221,,,,,,,,,,,,,,,,,,36.09002,-0.07736325
7622,2022/03/04 05:37:41,104216.6999,4.5003,1,17,3,1,0,0,3.730019,4.002212,14.928326802028,5.0911,5.842584,30.18417,21.64856,,,,,,,,,,,,,,,,,,,,,,36.09002,-0.07736325
7623,2022/03/04 05:37:41,104216.9501,4.7505,1,17,3,1,0,0,3.729652,4.002756,14.928886920912,5.091359,5.842584,30.1852,21.64856,,,,,,,,,,,,,,,,,,,,,,36.09002,-0.07736325
7624,2022/03/04 05:37:41,104217.1998,5.0002,1,17,3,1,0,0,3.729546,4.003385,14.93080851321,5.091617,5.842584,30.18624,21.64856,,,,,,,,,,,,,,,,,,,,,,36.18697,0.03029943
7625,2022/03/04 05:37:42,104217.452,5.2524,1,17,3,1,0,0,3.729675,4.003844,14.9330368707,5.091878,5.842584,30.18728,21.64856,,0.00292760389856994,,,,,,,,,,,,,,,,,,,,36.18697,0.03029943
7626,2022/03/04 05:37:42,104217.7007,5.5011,1,17,3,1,0,0,3.730026,4.004625,14.93735537025,5.092136,5.842584,30.18831,21.64856,,,,,,,,,,,,,,,,,,,,,,36.18697,0.03029943
7627,2022/03/04 05:37:42,104217.9512,5.7516,1,17,3,1,0,0,3.729988,4.004952,14.938422900576,5.092396,5.842584,30.18935,21.64856,,,,,,,,,,,,,,,,,,,,,,36.37978,0.03029943
7628,2022/03/04 05:37:42,104218.1998,6.0002,1,17,3,1,0,0,3.729874,4.005884,14.941442578616,5.092652,5.842584,30.19038,21.64856,,,,,,,,,,,,,,,,,,,,,,36.37978,0.03029943
7629,2022/03/04 05:37:43,104218.4512,6.2516,1,17,3,1,0,0,3.729797,4.006306,14.942708099882,5.092914,5.842584,30.19143,21.64856,,0.00231790193356574,,0.417580306529999,2.62238311767578,,,,,,,,,,,,,,,,,36.37978,0.03029943
7630,2022/03/04 05:37:43,104218.7009,6.5013,1,17,3,1,0,0,3.729538,4.007036,14.944393029368,5.093172,5.842584,30.19246,21.64856,,,,,,,,,,,,,,,,,,,,,,36.17823,-0.002732277
7631,2022/03/04 05:37:43,104218.9511,6.7515,1,17,3,1,0,0,3.729706,4.007325,14.94614409645,5.093431,5.842584,30.1935,21.64856,,,,,,,,,,,,,,,,,,,,,,36.17823,-0.002732277
7632,2022/03/04 05:37:43,104219.2007,7.0011,1,17,3,1,0,0,3.729889,4.008122,14.949850158458,5.093689,5.842584,30.19454,21.64856,,,,,,,,,,,,,,,,,,,,,,36.17823,-0.002732277
7633,2022/03/04 05:37:44,104219.4514,7.2518,1,17,3,1,0,0,3.730026,4.008183,14.950626802758,5.093949,5.842584,30.19558,21.64856,,0.00215094210579991,,,,,,,,,,,,,,,,,,,,36.05719,-0.0378263
7634,2022/03/04 05:37:44,104219.7002,7.5006,1,17,3,1,0,0,3.730316,4.009096,14.955194954336,5.094207,5.842584,30.19661,21.64856,,,,,,,,,,,,,,,,,,,,,,36.05719,-0.0378263
7635,2022/03/04 05:37:44,104219.9498,7.7502,1,17,3,1,0,0,3.730247,4.009604,14.956813292188,5.094465,5.842584,30.19765,21.64856,,,,,,,,,,,,,,,,,,,,,,36.05719,-0.0378263
