Repository: HVES-Battery-Testing-Consortium/LG-HG2

# Battery Testing Consortium (BTC)
The Battery Testing Consortium (BTC) has been developed within the High Voltage and Energy Storage Lab at Oxford Brookes University to provide accurate and comprehensive cell data to Formula Student Electric teams. Through the BTC, we aim to provide FS teams with information for improved and informed decisions for cell selection, pack architecture design, thermal cooling requirements, and end of life predictions. A range of tests are completed to provide a comprehensive electrochemical lithium-ion characterisation for modelling, validation, and battery management parameterisation.

File: Data/Round1/LG_HG2/Package 1/220228_BTC_HPPC_EIS_LG_HG2_2_35C/220228_BTC_HPPC_EIS_LG_HG2_2_35C_Channel_3_Wb_1.CSV (part 37 of 44)
Data_Point,Date_Time,Test_Time(s),Step_Time(s),Cycle_Index,Step_Index,TC_Counter1,TC_Counter2,TC_Counter3,TC_Counter4,Current(A),Voltage(V),Power(W),Charge_Capacity(Ah),Discharge_Capacity(Ah),Charge_Energy(Wh),Discharge_Energy(Wh),ACR(Ohm),dV/dt(V/s),Internal_Resistance(Ohm),dQ/dV(Ah/V),dV/dQ(V/Ah),MetaCode_MV_UD1,MetaCode_MV_UD2,MetaCode_MV_UD3,MetaCode_MV_UD4,MetaCode_MV_UD5,MetaCode_MV_UD6,MetaCode_MV_UD7,MetaCode_MV_UD8,MetaCode_MV_UD9,MetaCode_MV_UD10,MetaCode_MV_UD11,MetaCode_MV_UD12,MetaCode_MV_UD13,MetaCode_MV_UD14,MetaCode_MV_UD15,MetaCode_MV_UD16,Aux_Temperature_1(C),Aux_dT/dt_1(C)
7864,2022/03/04 06:27:16,107191.4896,1.7519,1,17,4,1,0,0,3.731781,3.923805,14.642780946705,5.046875,6.045023,30.03333,22.42963,,0.00497139804065228,,,,,,,,,,,,,,,,,,,,36.04469,0.08504629
7865,2022/03/04 06:27:16,107191.7388,2.0011,1,17,4,1,0,0,3.731689,3.924478,14.644931383342,5.047132,6.045023,30.03433,22.42963,,,,,,,,,,,,,,,,,,,,,,36.04469,0.08504629
7866,2022/03/04 06:27:16,107191.9882,2.2505,1,17,4,1,0,0,3.731773,3.925569,14.649332403837,5.047391,6.045023,30.03535,22.42963,,,,,,,,,,,,,,,,,,,,,,35.85815,-0.05829334
7867,2022/03/04 06:27:16,107192.2379,2.5002,1,17,4,1,0,0,3.731384,3.925959,14.649260597256,5.04765,6.045023,30.03637,22.42963,,,,,,,,,,,,,,,,,,,,,,35.85815,-0.05829334
7868,2022/03/04 06:27:17,107192.4883,2.7506,1,17,4,1,0,0,3.731461,3.926895,14.653055543595,5.047909,6.045023,30.03739,22.42963,,0.00420710304751992,,0.245051801204681,5.53307008743286,,,,,,,,,,,,,,,,,35.85815,-0.05829334
7869,2022/03/04 06:27:17,107192.7385,3.0008,1,17,4,1,0,0,3.731186,3.927695,14.65496059627,5.048169,6.045023,30.03841,22.42963,,,,,,,,,,,,,,,,,,,,,,35.65174,-0.05829334
7870,2022/03/04 06:27:17,107192.9883,3.2506,1,17,4,1,0,0,3.731148,3.928152,14.656516478496,5.048427,6.045023,30.03942,22.42963,,,,,,,,,,,,,,,,,,,,,,35.65174,-0.05829334
7871,2022/03/04 06:27:17,107193.2387,3.501,1,17,4,1,0,0,3.731094,3.928734,14.658475854996,5.048687,6.045023,30.04044,22.42963,,,,,,,,,,,,,,,,,,,,,,35.86425,0.001906157
7872,2022/03/04 06:27:18,107193.489,3.7513,1,17,4,1,0,0,3.731209,3.929534,14.661912626606,5.048945,6.045023,30.04146,22.42963,,0.00302535900846124,,0.381719410419464,,,,,,,,,,,,,,,,,,35.86425,0.001906157
7873,2022/03/04 06:27:18,107193.738,4.0003,1,17,4,1,0,0,3.730911,3.929873,14.662006404303,5.049203,6.045023,30.04247,22.42963,,,,,,,,,,,,,,,,,,,,,,35.86425,0.001906157
7874,2022/03/04 06:27:18,107193.9892,4.2515,1,17,4,1,0,0,3.730743,3.930675,14.664338241525,5.049464,6.045023,30.04349,22.42963,,,,,,,,,,,,,,,,,,,,,,36.01115,0.0459075
7875,2022/03/04 06:27:18,107194.2379,4.5002,1,17,4,1,0,0,3.73098,3.931096,14.66684055408,5.049721,6.045023,30.04451,22.42963,,,,,,,,,,,,,,,,,,,,,,36.01115,0.0459075
7876,2022/03/04 06:27:19,107194.4882,4.7505,1,17,4,1,0,0,3.731407,3.931731,14.670888575517,5.049981,6.045023,30.04552,22.42963,,0.00233622989617288,,,,,,,,,,,,,,,,,,,,36.01115,0.0459075
7877,2022/03/04 06:27:19,107194.7377,5,1,17,4,1,0,0,3.731644,3.932333,14.674066845452,5.050239,6.045023,30.04654,22.42963,,,,,,,,,,,,,,,,,,,,,,36.01546,0.0459075
7878,2022/03/04 06:27:19,107194.989,5.2513,1,17,4,1,0,0,3.731239,3.932867,14.674466732213,5.050499,6.045023,30.04756,22.42963,,,,,,,,,,,,,,,,,,,,,,36.01546,0.0459075
7879,2022/03/04 06:27:19,107195.2386,5.5009,1,17,4,1,0,0,3.731201,3.933282,14.675865731682,5.050757,6.045023,30.04858,22.42963,,,,,,,,,,,,,,,,,,,,,,36.01546,0.0459075
7880,2022/03/04 06:27:20,107195.489,5.7513,1,17,4,1,0,0,3.731033,3.933979,14.677805470307,5.051016,6.045023,30.0496,22.42963,,0.00226357509382069,,,2.48127603530884,,,,,,,,,,,,,,,,,35.83123,-0.05622625
7881,2022/03/04 06:27:20,107195.738,6.0003,1,17,4,1,0,0,3.731277,3.934357,14.680175783889,5.051274,6.045023,30.05061,22.42963,,,,,,,,,,,,,,,,,,,,,,35.83123,-0.05622625
7882,2022/03/04 06:27:20,107195.9898,6.2521,1,17,4,1,0,0,3.7313,3.935065,14.6829080345,5.051536,6.045023,30.05164,22.42963,,,,,,,,,,,,,,,,,,,,,,35.83123,-0.05622625
7883,2022/03/04 06:27:20,107196.2377,6.5,1,17,4,1,0,0,3.7313,3.935399,14.6841542887,5.051792,6.045023,30.05265,22.42963,,,,,,,,,,,,,,,,,,,,,,35.69778,-0.04170299
7884,2022/03/04 06:27:21,107196.4884,6.7507,1,17,4,1,0,0,3.731369,3.936103,14.687052715007,5.052052,6.045023,30.05367,22.42963,,0.0018843780271709,,0.450343102216721,,,,,,,,,,,,,,,,,,35.69778,-0.04170299
7885,2022/03/04 06:27:21,107196.7387,7.001,1,17,4,1,0,0,3.731255,3.936182,14.68689876841,5.052311,6.045023,30.05469,22.42963,,,,,,,,,,,,,,,,,,,,,,35.69778,-0.04170299
7886,2022/03/04 06:27:21,107196.9882,7.2505,1,17,4,1,0,0,3.731384,3.936954,14.690287164336,5.052569,6.045023,30.05571,22.42963,,,,,,,,,,,,,,,,,,,,,,35.90383,-0.04170299
7887,2022/03/04 06:27:21,107197.2377,7.5,1,17,4,1,0,0,3.731071,3.937307,14.690371965797,5.052827,6.045023,30.05673,22.42963,,,,,,,,,,,,,,,,,,,,,,35.90383,-0.04170299
7888,2022/03/04 06:27:22,107197.4883,7.7506,1,17,4,1,0,0,3.731277,3.937869,14.693280028713,5.053088,6.045023,30.05775,22.42963,,0.00215314608067274,,,,,,,,,,,,,,,,,,,,35.90383,-0.04170299
7889,2022/03/04 06:27:22,107197.7388,8.0011,1,17,4,1,0,0,3.731171,3.938227,14.694198373817,5.053347,6.045023,30.05877,22.42963,,,,,,,,,,,,,,,,,,,,,,35.9887,0.09091377
7890,2022/03/04 06:27:22,107197.9892,8.2515,1,17,4,1,0,0,3.731201,3.938759,14.696301519559,5.053606,6.045023,30.05979,22.42963,,,,,,,,,,,,,,,,,,,,,,35.9887,0.09091377
7891,2022/03/04 06:27:22,107198.2378,8.5001,1,17,4,1,0,0,3.731262,3.939133,14.697937275846,5.053864,6.045023,30.06081,22.42963,,,,,,,,,,,,,,,,,,,,,,35.91703,-0.02239704
7892,2022/03/04 06:27:23,107198.4891,8.7514,1,17,4,1,0,0,3.731606,3.939797,14.701770123982,5.054124,6.045023,30.06183,22.42963,,0.00187718495726585,,0.525662899017334,,,,,,,,,,,,,,,,,,35.91703,-0.02239704
7893,2022/03/04 06:27:23,107198.7387,9.001,1,17,4,1,0,0,3.731735,3.940289,14.704114371415,5.054382,6.045023,30.06285,22.42963,,,,,,,,,,,,,,,,,,,,,,35.91703,-0.02239704
7894,2022/03/04 06:27:23,107198.9882,9.2505,1,17,4,1,0,0,3.731293,3.940573,14.703432450889,5.054641,6.045023,30.06387,22.42963,,,,,,,,,,,,,,,,,,,,,,35.80768,-0.02239704
7895,2022/03/04 06:27:23,107199.2388,9.5011,1,17,4,1,0,0,3.73111,3.941087,14.70462911657,5.0549,6.045023,30.06489,22.42963,,,,,,,,,,,,,,,,,,,,,,35.80768,-0.02239704
7896,2022/03/04 06:27:24,107199.4882,9.7505,1,17,4,1,0,0,3.731369,3.941509,14.707224495821,5.055158,6.045023,30.06591,22.42963,,0.00196925108321011,,,,,,,,,,,,,,,,,,,,35.80768,-0.02239704
7897,2022/03/04 06:27:24,107199.7387,10.001,1,17,4,1,0,0,3.731735,3.942099,14.710868811765,5.055418,6.045023,30.06693,22.42963,,,,,,,,,,,,,,,,,,,,,,35.71225,-0.06399393
7898,2022/03/04 06:27:24,107199.7401,10.0024,1,17,4,1,0,0,3.731735,3.942099,14.710868811765,5.05542,6.045023,30.06694,22.42963,,0.00196925108321011,0.02083894982934,0.525662899017334,2.48127603530884,,,,,,,,,,,,,,,,,35.71225,-0.06399393
7899,2022/03/04 06:27:25,107200.7826,1.0001,1,18,4,1,0,0,0,3.874921,0,5.055424,6.045023,30.06696,22.42963,,-0.0040976470336318,,,,,,,,,,,,,,,,,,,,35.88744,0.05474567
7900,2022/03/04 06:27:26,107201.7826,2.0001,1,18,4,1,0,0,0,3.87341,0,5.055424,6.045023,30.06696,22.42963,,,,,,,,,,,,,,,,,,,,,,36.04076,0.05474567
7901,2022/03/04 06:27:27,107202.7827,3.0002,1,18,4,1,0,0,0,3.872477,0,5.055424,6.045023,30.06696,22.42963,,-0.00176209898199886,,,,,,,,,,,,,,,,,,,,35.71528,-0.06249309
7902,2022/03/04 06:27:28,107203.7835,4.001,1,18,4,1,0,0,0,3.871991,0,5.055424,6.045023,30.06696,22.42963,,,,,,,,,,,,,,,,,,,,,,35.74739,-0.06249309
7903,2022/03/04 06:27:29,107204.784,5.0015,1,18,4,1,0,0,0,3.871449,0,5.055424,6.045023,30.06696,22.42963,,-0.000756404071580619,,,,,,,,,,,,,,,,,,,,36.04165,0.01983523
7904,2022/03/04 06:27:30,107205.7828,6.0003,1,18,4,1,0,0,0,3.871094,0,5.055424,6.045023,30.06696,22.42963,,,,,,,,,,,,,,,,,,,,,,35.8414,0.01983523
7905,2022/03/04 06:27:31,107206.7827,7.0002,1,18,4,1,0,0,0,3.870933,0,5.055424,6.045023,30.06696,22.42963,,,,,,,,,,,,,,,,,,,,,,35.70385,-0.1055634
7906,2022/03/04 06:27:32,107207.7828,8.0003,1,18,4,1,0,0,0,3.870543,0,5.055424,6.045023,30.06696,22.42963,,-0.00040423750760965,,,,,,,,,,,,,,,,,,,,35.9887,0.03846884
7907,2022/03/04 06:27:33,107208.7828,9.0003,1,18,4,1,0,0,0,3.870135,0,5.055424,6.045023,30.06696,22.42963,,,,,,,,,,,,,,,,,,,,,,36.00688,0.05622745
7908,2022/03/04 06:27:34,107209.7829,10.0004,1,18,4,1,0,0,0,3.870047,0,5.055424,6.045023,30.06696,22.42963,,,,,,,,,,,,,,,,,,,,,,35.67799,-0.06636739
7909,2022/03/04 06:27:35,107210.7835,11.001,1,18,4,1,0,0,0,3.869913,0,5.055424,6.045023,30.06696,22.42963,,,,,,,,,,,,,,,,,,,,,,35.86386,0.02167344
7910,2022/03/04 06:27:36,107211.7828,12.0003,1,18,4,1,0,0,0,3.869826,0,5.055424,6.045023,30.06696,22.42963,,,,,,,,,,,,,,,,,,,,,,35.99992,0.04252076
7911,2022/03/04 06:27:37,107212.7838,13.0013,1,18,4,1,0,0,0,3.869731,0,5.055424,6.045023,30.06696,22.42963,,,,,,,,,,,,,,,,,,,,,,35.80518,-0.06085873
7912,2022/03/04 06:27:38,107213.7837,14.0012,1,18,4,1,0,0,0,3.869405,0,5.055424,6.045023,30.06696,22.42963,,,,,,,,,,,,,,,,,,,,,,35.7108,-0.02949119
7913,2022/03/04 06:27:39,107214.7828,15.0003,1,18,4,1,0,0,0,3.869358,0,5.055424,6.045023,30.06696,22.42963,,-0.000194686494069174,,,,,,,,,,,,,,,,,,,,35.99176,0.08780003
7914,2022/03/04 06:27:40,107215.7842,16.0017,1,18,4,1,0,0,0,3.869439,0,5.055424,6.045023,30.06696,22.42963,,,,,,,,,,,,,,,,,,,,,,35.91364,-0.02441406
7915,2022/03/04 06:27:41,107216.783,17.0005,1,18,4,1,0,0,0,3.869353,0,5.055424,6.045023,30.06696,22.42963,,,,,,,,,,,,,,,,,,,,,,35.74435,-0.02441406
7916,2022/03/04 06:27:42,107217.7827,18.0002,1,18,4,1,0,0,0,3.869517,0,5.055424,6.045023,30.06696,22.42963,,,,,,,,,,,,,,,,,,,,,,35.87386,0.05485058
7917,2022/03/04 06:27:43,107218.7836,19.0011,1,18,4,1,0,0,0,3.869377,0,5.055424,6.045023,30.06696,22.42963,,,,,,,,,,,,,,,,,,,,,,35.96053,0.05485058
7918,2022/03/04 06:27:44,107219.7829,20.0004,1,18,4,1,0,0,0,3.869317,0,5.055424,6.045023,30.06696,22.42963,,,,,,,,,,,,,,,,,,,,,,35.77523,-0.04826427
7919,2022/03/04 06:27:45,107220.7828,21.0003,1,18,4,1,0,0,0,3.869109,0,5.055424,6.045023,30.06696,22.42963,,,,,,,,,,,,,,,,,,,,,,35.68958,-0.04826427
7920,2022/03/04 06:27:46,107221.7831,22.0006,1,18,4,1,0,0,0,3.869525,0,5.055424,6.045023,30.06696,22.42963,,,,,,,,,,,,,,,,,,,,,,35.8396,0.02011657
7921,2022/03/04 06:27:47,107222.7838,23.0013,1,18,4,1,0,0,0,3.869646,0,5.055424,6.045023,30.06696,22.42963,,,,,,,,,,,,,,,,,,,,,,35.92791,0.0415194
7922,2022/03/04 06:27:48,107223.783,24.0005,1,18,4,1,0,0,0,3.869553,0,5.055424,6.045023,30.06696,22.42963,,,,,,,,,,,,,,,,,,,,,,35.76343,-0.06532311
7923,2022/03/04 06:27:49,107224.7829,25.0004,1,18,4,1,0,0,0,3.869473,0,5.055424,6.045023,30.06696,22.42963,,,,,,,,,,,,,,,,,,,,,,35.7909,-0.03528833
7924,2022/03/04 06:27:50,107225.7838,26.0013,1,18,4,1,0,0,0,3.869703,0,5.055424,6.045023,30.06696,22.42963,,,,,,,,,,,,,,,,,,,,,,36.00155,0.1097023
7925,2022/03/04 06:27:51,107226.7838,27.0013,1,18,4,1,0,0,0,3.869727,0,5.055424,6.045023,30.06696,22.42963,,0.0000365065498044714,,,,,,,,,,,,,,,,,,,,35.86583,-0.04241228
7926,2022/03/04 06:27:52,107227.783,28.0005,1,18,4,1,0,0,0,3.869764,0,5.055424,6.045023,30.06696,22.42963,,,,,,,,,,,,,,,,,,,,,,35.64782,-0.0681293
7927,2022/03/04 06:27:53,107228.7829,29.0004,1,18,4,1,0,0,0,3.869763,0,5.055424,6.045023,30.06696,22.42963,,,,,,,,,,,,,,,,,,,,,,35.81696,0.0528574
7928,2022/03/04 06:27:54,107229.7829,30.0004,1,18,4,1,0,0,0,3.869823,0,5.055424,6.045023,30.06696,22.42963,,,,,,,,,,,,,,,,,,,,,,35.89952,0.02580047
7929,2022/03/04 06:27:55,107230.783,31.0005,1,18,4,1,0,0,0,3.869854,0,5.055424,6.045023,30.06696,22.42963,,,,,,,,,,,,,,,,,,,,,,35.72687,-0.05395412
7930,2022/03/04 06:27:56,107231.7846,32.0021,1,18,4,1,0,0,0,3.869642,0,5.055424,6.045023,30.06696,22.42963,,,,,,,,,,,,,,,,,,,,,,35.68601,-0.05395412
7931,2022/03/04 06:27:57,107232.783,33.0005,1,18,4,1,0,0,0,3.869882,0,5.055424,6.045023,30.06696,22.42963,,,,,,,,,,,,,,,,,,,,,,35.93182,0.0428009
7932,2022/03/04 06:27:58,107233.7828,34.0003,1,18,4,1,0,0,0,3.869895,0,5.055424,6.045023,30.06696,22.42963,,,,,,,,,,,,,,,,,,,,,,35.85015,0.0428009
7933,2022/03/04 06:27:59,107234.7831,35.0006,1,18,4,1,0,0,0,3.869952,0,5.055424,6.045023,30.06696,22.42963,,,,,,,,,,,,,,,,,,,,,,35.64514,-0.00669837
7934,2022/03/04 06:28:00,107235.7832,36.0007,1,18,4,1,0,0,0,3.870005,0,5.055424,6.045023,30.06696,22.42963,,,,,,,,,,,,,,,,,,,,,,35.76667,-0.00669837
7935,2022/03/04 06:28:01,107236.783,37.0005,1,18,4,1,0,0,0,3.869949,0,5.055424,6.045023,30.06696,22.42963,,,,,,,,,,,,,,,,,,,,,,35.94733,0.09443402
7936,2022/03/04 06:28:02,107237.783,38.0005,1,18,4,1,0,0,0,3.870124,0,5.055424,6.045023,30.06696,22.42963,,,,,,,,,,,,,,,,,,,,,,35.70599,-0.02758384
7937,2022/03/04 06:28:03,107238.783,39.0005,1,18,4,1,0,0,0,3.870302,0,5.055424,6.045023,30.06696,22.42963,,0.0000370630586985499,,,,,,,,,,,,,,,,,,,,35.66121,-0.06182671
7938,2022/03/04 06:28:04,107239.7831,40.0006,1,18,4,1,0,0,0,3.870293,0,5.055424,6.045023,30.06696,22.42963,,,,,,,,,,,,,,,,,,,,,,35.93306,0.05396724
7939,2022/03/04 06:28:04,107239.7846,40.0021,1,18,4,1,0,0,0,3.870293,0,5.055424,6.045023,30.06696,22.42963,,0.0000370630586985499,0.02083894982934,0,0,,,,,,,,,,,,,,,,,35.93306,0.05396724
7940,2022/03/04 06:28:04,107239.7916,0.0014,1,19,4,1,0,0,0,3.870246,0,5.055424,6.045023,30.06696,22.42963,,0.0000370630586985499,0.02083894982934,0,0,,,,,,,,,,,,,,,,,35.9329707675768,0.0539693000175196
7941,2022/03/04 06:28:14,107249.8305,10.0011,1,20,4,1,0,0,-1.499924,3.831457,-5.746894309268,5.055459,6.049187,30.06709,22.4456,,-0.000907312671188265,,0.342501014471054,3.81016302108765,,,,,,,,,,,,,,,,,35.805,0.05692363
7942,2022/03/04 06:28:24,107259.8306,20.0012,1,20,4,1,0,0,-1.499938,3.824765,-5.73691036457,5.055459,6.05335,30.06709,22.46154,,-0.000593666278291494,,0.509294390678406,,,,,,,,,,,,,,,,,,35.56665,-0.1000202
7943,2022/03/04 06:28:34,107269.8294,30,1,20,4,1,0,0,-1.499924,3.820597,-5.730605134628,5.055459,6.057514,30.06709,22.47746,,-0.000411157496273518,,0.685738682746887,1.67589104175568,,,,,,,,,,,,,,,,,35.57146,0.007530451
7944,2022/03/04 06:28:44,107279.8299,40.0005,1,20,4,1,0,0,-1.499894,3.816826,-5.724834416444,5.055459,6.061679,30.06709,22.49336,,-0.000400016899220645,,0.969832479953766,,,,,,,,,,,,,,,,,,35.67139,-0.02017498
7945,2022/03/04 06:28:54,107289.8301,50.0007,1,20,4,1,0,0,-1.499951,3.814311,-5.721279598761,5.055459,6.065843,30.06709,22.50925,,-0.000191755796549842,,1.40977394580841,0.840401291847229,,,,,,,,,,,,,,,,,35.72063,0.05610347
7946,2022/03/04 06:29:04,107299.8302,60.0008,1,20,4,1,0,0,-1.499988,3.812013,-5.717973755844,5.055459,6.070007,30.06709,22.52513,,-0.000191257902770303,,,,,,,,,,,,,,,,,,,,35.68244,0.04708171
7947,2022/03/04 06:29:14,107309.8304,70.001,1,20,4,1,0,0,-1.499934,3.809942,-5.714661543828,5.055459,6.074172,30.06709,22.541,,-0.000203115399926901,,,,,,,,,,,,,,,,,,,,35.51254,0.04506588
7948,2022/03/04 06:29:24,107319.8296,80.0002,1,20,4,1,0,0,-1.499907,3.807872,-5.711453867904,5.055459,6.078335,30.06709,22.55686,,-0.000152067499584518,,1.94828200340271,,,,,,,,,,,,,,,,,,35.41563,-0.07368088
7949,2022/03/04 06:29:34,107329.8308,90.0014,1,20,4,1,0,0,-1.499872,3.806272,-5.708920797184,5.055459,6.0825,30.06709,22.57271,,-0.000158369293785654,,,,,,,,,,,,,,,,,,,,35.60929,0.05032539
7950,2022/03/04 06:29:44,107339.8305,100.0011,1,20,4,1,0,0,-1.499914,3.804609,-5.706586303626,5.055459,6.086664,30.06709,22.58856,,-0.000193951695109718,,,,,,,,,,,,,,,,,,,,35.29636,-0.02438784
7951,2022/03/04 06:29:54,107349.8307,110.0013,1,20,4,1,0,0,-1.499951,3.802712,-5.703881667112,5.055459,6.090829,30.06709,22.6044,,-0.000137931507197209,,2.32320499420166,0.468926697969437,,,,,,,,,,,,,,,,,35.55662,0.08160472
7952,2022/03/04 06:30:04,107359.8296,120.0002,1,20,4,1,0,0,-1.49997,3.801212,-5.70170396364,5.055459,6.094992,30.06709,22.62023,,-0.000182804200449027,,,,,,,,,,,,,,,,,,,,35.52861,0.0266552
7953,2022/03/04 06:30:14,107369.8311,130.0017,1,20,4,1,0,0,-1.49995,3.799162,-5.6985530419,5.055459,6.099157,30.06709,22.63606,,-0.000170832805451937,,,,,,,,,,,,,,,,,,,,35.33495,-0.0321269
7954,2022/03/04 06:30:24,107379.8295,140.0001,1,20,4,1,0,0,-1.499925,3.79798,-5.6966851515,5.055459,6.10332,30.06709,22.65187,,-0.000102511097793467,,2.43367600440979,,,,,,,,,,,,,,,,,,35.28441,-0.02572417
7955,2022/03/04 06:30:34,107389.8297,150.0003,1,20,4,1,0,0,-1.499848,3.79612,-5.69360298976,5.055459,6.107485,30.06709,22.66769,,-0.000200605296413414,,,,,,,,,,,,,,,,,,,,35.46224,0.06132483
7956,2022/03/04 06:30:44,107399.83,160.0006,1,20,4,1,0,0,-1.499941,3.794657,-5.691761615237,5.055459,6.11165,30.06709,22.68349,,-0.00010342199675506,,,,,,,,,,,,,,,,,,,,35.29029,-0.03754497
7957,2022/03/04 06:30:54,107409.8297,170.0003,1,20,4,1,0,0,-1.499897,3.792924,-5.688995328828,5.055459,6.115813,30.06709,22.69929,,-0.000177979003638029,,2.62428998947144,0.393121093511581,,,,,,,,,,,,,,,,,35.17402,-0.08459568
7958,2022/03/04 06:31:04,107419.8299,180.0005,1,20,4,1,0,0,-1.499948,3.791506,-5.687061841688,5.055459,6.119977,30.06709,22.71508,,-0.000178052796400152,,,,,,,,,,,,,,,,,,,,35.20779,-0.03186703
7959,2022/03/04 06:31:14,107429.831,190.0016,1,20,4,1,0,0,-1.499897,3.789736,-5.684213657192,5.055459,6.124143,30.06709,22.73087,,-0.00012736399366986,,,,,,,,,,,,,,,,,,,,35.05614,-0.1133525
7960,2022/03/04 06:31:24,107439.8304,200.001,1,20,4,1,0,0,-1.49989,3.788511,-5.68234976379,5.055459,6.128307,30.06709,22.74665,,-0.000145821206388064,,2.65484094619751,,,,,,,,,,,,,,,,,,35.12116,-0.04882693
7961,2022/03/04 06:31:34,107449.8303,210.0009,1,20,4,1,0,0,-1.499877,3.787004,-5.680040198508,5.055459,6.132472,30.06709,22.76242,,-0.000116468298074324,,,,,,,,,,,,,,,,,,,,35.39102,0.04363656
7962,2022/03/04 06:31:44,107459.8295,220.0001,1,20,4,1,0,0,-1.499931,3.785597,-5.678134293807,5.055459,6.136636,30.06709,22.77819,,-0.000160623094416223,,,,,,,,,,,,,,,,,,,,35.30281,0.001397133
7963,2022/03/04 06:31:54,107469.8307,230.0013,1,20,4,1,0,0,-1.499945,3.784019,-5.675820378955,5.055459,6.140801,30.06709,22.79395,,-0.000107042498711962,,2.81139302253723,0.366735994815826,,,,,,,,,,,,,,,,,35.07669,-0.04770517
7964,2022/03/04 06:32:04,107479.8305,240.0011,1,20,4,1,0,0,-1.499885,3.782331,-5.673061531935,5.055459,6.144965,30.06709,22.80971,,-0.000127065897686407,,,,,,,,,,,,,,,,,,,,35.13261,0.02249718
7965,2022/03/04 06:32:14,107489.83,250.0006,1,20,4,1,0,0,-1.499923,3.78116,-5.67144885068,5.055459,6.149128,30.06709,22.82545,,-0.000126276892842725,,,,,,,,,,,,,,,,,,,,35.32011,0.08444548
7966,2022/03/04 06:32:24,107499.8295,260.0001,1,20,4,1,0,0,-1.499932,3.779739,-5.669351477748,5.055459,6.153292,30.06709,22.84119,,-0.000282287714071572,,,,,,,,,,,,,,,,,,,,35.27352,0.0464952
7967,2022/03/04 06:32:34,107509.8309,270.0015,1,20,4,1,0,0,-1.499885,3.778401,-5.667166983885,5.055459,6.157457,30.06709,22.85693,,-0.000147277096402831,,2.85170388221741,,,,,,,,,,,,,,,,,,35.28477,0.02081394
7968,2022/03/04 06:32:44,107519.8302,280.0008,1,20,4,1,0,0,-1.499932,3.77675,-5.664868181,5.055459,6.161621,30.06709,22.87266,,-0.000187765006558038,,,,,,,,,,,,,,,,,,,,35.21261,0.05028129
7969,2022/03/04 06:32:54,107529.8298,290.0004,1,20,4,1,0,0,-1.499907,3.775352,-5.662676892264,5.055459,6.165785,30.06709,22.88838,,-0.000128201296320185,,,,,,,,,,,,,,,,,,,,35.13367,0.02422929
7970,2022/03/04 06:33:04,107539.8297,300.0003,1,20,4,1,0,0,-1.499924,3.773616,-5.660137205184,5.055459,6.16995,30.06709,22.9041,,-0.000155733097926714,,2.83877897262573,0.348050892353058,,,,,,,,,,,,,,,,,34.96381,-0.009043217
7971,2022/03/04 06:33:14,107549.8299,310.0005,1,20,4,1,0,0,-1.499919,3.772517,-5.658469926123,5.055459,6.174114,30.06709,22.91981,,-0.000130294705741107,,,,,,,,,,,,,,,,,,,,34.96149,-0.06531715
7972,2022/03/04 06:33:24,107559.8295,320.0001,1,20,4,1,0,0,-1.499864,3.770912,-5.655855155968,5.055459,6.178277,30.06709,22.93552,,-0.000101643498055637,,,,,,,,,,,,,,,,,,,,34.95324,-0.04191518
7973,2022/03/04 06:33:34,107569.8301,330.0007,1,20,4,1,0,0,-1.499932,3.769812,-5.654461652784,5.055459,6.182441,30.06709,22.95122,,-0.000114931099233218,,,,,,,,,,,,,,,,,,,,34.93182,-0.01485467
7974,2022/03/04 06:33:44,107579.83,340.0006,1,20,4,1,0,0,-1.499941,3.767946,-5.651696691186,5.055459,6.186605,30.06709,22.96691,,-0.00014191230002325,,2.84184098243713,,,,,,,,,,,,,,,,,,35.01812,0.03305793
7975,2022/03/04 06:33:54,107589.8294,350,1,20,4,1,0,0,-1.499912,3.766576,-5.649532541312,5.055459,6.19077,30.06709,22.9826,,-0.000150163803482428,,,,,,,,,,,,,,,,,,,,35.10404,0.04640222
7976,2022/03/04 06:34:04,107599.8296,360.0002,1,20,4,1,0,0,-1.499867,3.765069,-5.647102745823,5.055459,6.194934,30.06709,22.99828,,-0.000130783300846815,,,,,,,,,,,,,,,,,,,,35.07438,-0.06156921
7977,2022/03/04 06:34:14,107609.8303,370.0009,1,20,4,1,0,0,-1.499941,3.763795,-5.645470436095,5.055459,6.199098,30.06709,23.01396,,-0.000132151501020417,,2.9918200969696,0.348767399787903,,,,,,,,,,,,,,,,,34.98845,-0.006933212
7978,2022/03/04 06:34:24,107619.8305,380.0011,1,20,4,1,0,0,-1.499901,3.762332,-5.643125529132,5.055459,6.203262,30.06709,23.02963,,-0.00010321190347895,,,,,,,,,,,,,,,,,,,,35.01382,-0.007423162
7979,2022/03/04 06:34:34,107629.8308,390.0014,1,20,4,1,0,0,-1.499924,3.760855,-5.64099667502,5.055459,6.207427,30.06709,23.04529,,-0.000190492093679495,,,,,,,,,,,,,,,,,,,,35.06638,0.04288673
7980,2022/03/04 06:34:44,107639.8299,400.0005,1,20,4,1,0,0,-1.49995,3.759592,-5.6392000204,5.055459,6.211591,30.06709,23.06095,,-0.000149341794895008,,,,,,,,,,,,,,,,,,,,34.98794,-0.03215671
7981,2022/03/04 06:34:54,107649.8302,410.0008,1,20,4,1,0,0,-1.499935,3.758012,-5.63677372922,5.055459,6.215755,30.06709,23.0766,,-0.000113578200398479,,2.8926260471344,,,,,,,,,,,,,,,,,,34.85766,-0.03975272
7982,2022/03/04 06:35:04,107659.8302,420.0008,1,20,4,1,0,0,-1.499939,3.756517,-5.634546352463,5.055459,6.219919,30.06709,23.09225,,-0.000157527800183743,,,,,,,,,,,,,,,,,,,,34.97719,0.01775146
7983,2022/03/04 06:35:14,107669.8311,430.0017,1,20,4,1,0,0,-1.499907,3.754984,-5.632126786488,5.055459,6.224084,30.06709,23.10789,,-0.000115875402116217,,,,,,,,,,,,,,,,,,,,35.07067,0.03368139
7984,2022/03/04 06:35:24,107679.8303,440.0009,1,20,4,1,0,0,-1.499908,3.75357,-5.63000967156,5.055459,6.228248,30.06709,23.12352,,-0.000164930606842972,,2.8122410774231,0.344607502222061,,,,,,,,,,,,,,,,,34.86056,-0.06038189
7985,2022/03/04 06:35:34,107689.8307,450.0013,1,20,4,1,0,0,-1.499928,3.752043,-5.627794352904,5.055459,6.232411,30.06709,23.13915,,-0.000145866593811661,,,,,,,,,,,,,,,,,,,,35.04673,0.03215551
7986,2022/03/04 06:35:44,107699.8307,460.0013,1,20,4,1,0,0,-1.49987,3.750953,-5.62594187611,5.055459,6.236576,30.06709,23.15477,,-0.000108942600490991,,,,,,,,,,,,,,,,,,,,35.06154,0.02166033
7987,2022/03/04 06:35:54,107709.8307,470.0013,1,20,4,1,0,0,-1.499895,3.74914,-5.6233163403,5.055459,6.24074,30.06709,23.17038,,-0.000119819102110341,,2.8134400844574,,,,,,,,,,,,,,,,,,34.81245,-0.01920581
7988,2022/03/04 06:36:04,107719.8296,480.0002,1,20,4,1,0,0,-1.499928,3.747786,-5.621409159408,5.055459,6.244903,30.06709,23.18599,,-0.000136456204927526,,,,,,,,,,,,,,,,,,,,35.0035,0.05321145
7989,2022/03/04 06:36:10,107725.5091,485.6797,1,20,4,1,0,0,-1.499927,3.746889,-5.620059977103,5.055459,6.247268,30.06709,23.19485,,-0.000136456204927526,0.02083894982934,2.8134400844574,0.344607502222061,,,,,,,,,,,,,,,,,34.87626,-0.07008553
7990,2022/03/04 06:37:10,107785.5491,60,1,21,4,1,0,0,0,3.79192,0,5.055459,6.24727,30.06709,23.19486,,0.000112471498141531,,,,,,,,,,,,,,,,,,,,34.71721,-0.06942034
7991,2022/03/04 06:38:10,107845.5498,120.0007,1,21,4,1,0,0,0,3.794468,0,5.055459,6.24727,30.06709,23.19486,,0.0000233108403335791,,,,,,,,,,,,,,,,,,,,34.93885,-0.01362681
7992,2022/03/04 06:39:10,107905.5498,180.0007,1,21,4,1,0,0,0,3.795558,0,5.055459,6.24727,30.06709,23.19486,,-0.0000113003998194472,,0,,,,,,,,,,,,,,,,,,34.72264,-0.05925417
7993,2022/03/04 06:40:10,107965.5497,240.0006,1,21,4,1,0,0,0,3.796217,0,5.055459,6.24727,30.06709,23.19486,,0.0000270256696239812,,,,,,,,,,,,,,,,,,,,35.05349,0.09404659
7994,2022/03/04 06:41:10,108025.5502,300.0011,1,21,4,1,0,0,0,3.796846,0,5.055459,6.24727,30.06709,23.19486,,-0.00000754714301365311,,0,,,,,,,,,,,,,,,,,,34.70069,-0.09323597
7995,2022/03/04 06:42:10,108085.55,360.0009,1,21,4,1,0,0,0,3.796781,0,5.055459,6.24727,30.06709,23.19486,,0.0000182544808922103,,,,,,,,,,,,,,,,,,,,35.0093,0.03211021
7996,2022/03/04 06:43:10,108145.5491,420,1,21,4,1,0,0,0,3.797387,0,5.055459,6.24727,30.06709,23.19486,,-0.0000163599506777246,,0,,,,,,,,,,,,,,,,,,34.60855,-0.07336617
7997,2022/03/04 06:44:10,108205.5498,480.0007,1,21,4,1,0,0,0,3.797918,0,5.055459,6.24727,30.06709,23.19486,,-0.0000255263603321509,,,,,,,,,,,,,,,,,,,,34.90946,0.01604438
7998,2022/03/04 06:45:10,108265.5505,540.0014,1,21,4,1,0,0,0,3.798276,0,5.055459,6.24727,30.06709,23.19486,,-0.0000148170702232164,,0,,,,,,,,,,,,,,,,,,34.83369,-0.008306503
7999,2022/03/04 06:46:10,108325.5497,600.0006,1,21,4,1,0,0,0,3.798432,0,5.055459,6.24727,30.06709,23.19486,,0.00000730963483874802,,,,,,,,,,,,,,,,,,,,34.90532,0.03703594
8000,2022/03/04 06:47:10,108385.5496,660.0005,1,21,4,1,0,0,0,3.798511,0,5.055459,6.24727,30.06709,23.19486,,0.0000255259401455987,,0,,,,,,,,,,,,,,,,,,34.83514,0.03702641
8001,2022/03/04 06:48:10,108445.55,720.0009,1,21,4,1,0,0,0,3.798885,0,5.055459,6.24727,30.06709,23.19486,,0.00000762579111324158,,,,,,,,,,,,,,,,,,,,34.85633,0.04531741
8002,2022/03/04 06:49:10,108505.5499,780.0008,1,21,4,1,0,0,0,3.799249,0,5.055459,6.24727,30.06709,23.19486,,-0.0000154089902935084,,0,,,,,,,,,,,,,,,,,,34.58707,-0.06914139
8003,2022/03/04 06:50:10,108565.5507,840.0016,1,21,4,1,0,0,0,3.799418,0,5.055459,6.24727,30.06709,23.19486,,-0.00000343778901878977,,,,,,,,,,,,,,,,,,,,34.66668,-0.003153086
8004,2022/03/04 06:51:10,108625.5512,900.0021,1,21,4,1,0,0,0,3.799202,0,5.055459,6.24727,30.06709,23.19486,,0.00000541312601853861,,0,,,,,,,,,,,,,,,,,,34.74512,0.0144732
8005,2022/03/04 06:52:10,108685.5504,960.0013,1,21,4,1,0,0,0,3.799232,0,5.055459,6.24727,30.06709,23.19486,,0.0000207835892069852,,,,,,,,,,,,,,,,,,,,34.74201,-0.03867745
8006,2022/03/04 06:53:10,108745.5494,1020.0003,1,21,4,1,0,0,0,3.799568,0,5.055459,6.24727,30.06709,23.19486,,0.0000145800004247576,,0,,,,,,,,,,,,,,,,,,34.6473,-0.0363493
8007,2022/03/04 06:54:10,108805.5494,1080.0003,1,21,4,1,0,0,0,3.799923,0,5.055459,6.24727,30.06709,23.19486,,-0.0000158836392074591,,,,,,,,,,,,,,,,,,,,34.836,-0.03568769
8008,2022/03/04 06:55:10,108865.5499,1140.0008,1,21,4,1,0,0,0,3.799919,0,5.055459,6.24727,30.06709,23.19486,,0.00000916660155780846,,0,,,,,,,,,,,,,,,,,,35.01058,0.04536033
8009,2022/03/04 06:56:10,108925.5498,1200.0007,1,21,4,1,0,0,0,3.799938,0,5.055459,6.24727,30.06709,23.19486,,-0.0000455579393019434,,,,,,,,,,,,,,,,,,,,34.67296,-0.05512953
8010,2022/03/04 06:57:10,108985.5498,1260.0007,1,21,4,1,0,0,0,3.79984,0,5.055459,6.24727,30.06709,23.19486,,-0.0000402619298256468,,0,,,,,,,,,,,,,,,,,,34.75127,-0.05634069
8011,2022/03/04 06:58:10,109045.5495,1320.0004,1,21,4,1,0,0,0,3.799994,0,5.055459,6.24727,30.06709,23.19486,,-0.00000889046623342438,,,,,,,,,,,,,,,,,,,,34.97178,0.009557009
8012,2022/03/04 06:59:10,109105.5494,1380.0003,1,21,4,1,0,0,0,3.80019,0,5.055459,6.24727,30.06709,23.19486,,0.0000297529295494314,,0,,,,,,,,,,,,,,,,,,34.99175,0.01401901
8013,2022/03/04 07:00:10,109165.55,1440.0009,1,21,4,1,0,0,0,3.800321,0,5.055459,6.24727,30.06709,23.19486,,0.0000209031695703743,,,,,,,,,,,,,,,,,,,,34.77916,-0.03308535
8014,2022/03/04 07:01:10,109225.5493,1500.0002,1,21,4,1,0,0,0,3.800371,0,5.055459,6.24727,30.06709,23.19486,,0.0000134331403387478,,0,,,,,,,,,,,,,,,,,,34.70155,0.007492304
8015,2022/03/04 07:02:10,109285.5498,1560.0007,1,21,4,1,0,0,0,3.800048,0,5.055459,6.24727,30.06709,23.19486,,-0.0000230741698032944,,,,,,,,,,,,,,,,,,,,34.74206,-0.04805684
8016,2022/03/04 07:03:10,109345.5506,1620.0015,1,21,4,1,0,0,0,3.800419,0,5.055459,6.24727,30.06709,23.19486,,-0.0000150946598296287,,0,,,,,,,,,,,,,,,,,,34.85967,-0.03035426
8017,2022/03/04 07:04:10,109405.5495,1680.0004,1,21,4,1,0,0,0,3.800545,0,5.055459,6.24727,30.06709,23.19486,,-0.0000283295394183369,,,,,,,,,,,,,,,,,,,,34.91367,0.0156498
8018,2022/03/04 07:05:10,109465.5504,1740.0013,1,21,4,1,0,0,0,3.800554,0,5.055459,6.24727,30.06709,23.19486,,0.0000113004898594227,,0,,,,,,,,,,,,,,,,,,34.66532,-0.01607656
8019,2022/03/04 07:06:10,109525.5493,1800.0002,1,21,4,1,0,0,0,3.800508,0,5.055459,6.24727,30.06709,23.19486,,0.0000273424393526511,,,,,,,,,,,,,,,,,,,,34.65443,0.002450943
8020,2022/03/04 07:06:10,109525.5508,1800.0017,1,21,4,1,0,0,0,3.800508,0,5.055459,6.24727,30.06709,23.19486,,0.0000273424393526511,0.02083894982934,0,0,,,,,,,,,,,,,,,,,34.65443,0.002450943
8021,2022/03/04 07:06:10,109525.5579,0.0017,1,22,4,1,0,0,0,3.80057,0,5.055459,6.24727,30.06709,23.19486,,0.0000273424393526511,0.02083894982934,0,0,,,,,,,,,,,,,,,,,34.6544307923895,0.00245073057790993
8022,2022/03/04 07:06:10,109525.5651,0.0016,1,23,5,1,0,0,0,3.800175,0,5.055459,6.24727,30.06709,23.19486,,0.0000273424393526511,0.02083894982934,0,0,,,,,,,,,,,,,,,,,34.6544315959394,0.00245051516395944
8023,2022/03/04 07:12:04,109880.2867,60.0005,1,14,5,1,0,0,0,3.801061,0,5.055459,6.24727,30.06709,23.19486,,-0.0000291990309051471,,,,,,,,,,,,,,,,,,,,34.69402,-0.00816226
8024,2022/03/04 07:13:04,109940.2876,120.0014,1,14,5,1,0,0,0,3.801059,0,5.055459,6.24727,30.06709,23.19486,,-0.0000363138206012081,,,,,,,,,,,,,,,,,,,,34.92972,-0.06168604
8025,2022/03/04 07:14:04,110000.2874,180.0012,1,14,5,1,0,0,0,3.801145,0,5.055459,6.24727,30.06709,23.19486,,0.0000173053394973977,,0,0,,,,,,,,,,,,,,,,,34.98723,-0.03390312
8026,2022/03/04 07:15:04,110060.2862,240,1,14,5,1,0,0,0,3.800894,0,5.055459,6.24727,30.06709,23.19486,,0.0000207837601919891,,,,,,,,,,,,,,,,,,,,34.71714,-0.02899647
8027,2022/03/04 07:16:04,110120.2862,300,1,14,5,1,0,0,0,3.800946,0,5.055459,6.24727,30.06709,23.19486,,0.0000141846403494128,,0,0,,,,,,,,,,,,,,,,,34.85046,-0.07571101
8028,2022/03/04 07:16:04,110120.2877,300.0015,1,14,5,1,0,0,0,3.800946,0,5.055459,6.24727,30.06709,23.19486,,0.0000141846403494128,0.02083894982934,0,0,,,,,,,,,,,,,,,,,34.85046,-0.07571101
8029,2022/03/04 07:16:05,110120.576,0.2513,1,15,5,1,0,0,-3.545026,3.477247,-12.326931023422,5.054248,6.247285,30.06284,23.19492,,-0.0757682994008064,,0.0182990301400423,54.6477088928223,,,,,,,,,,,,,,,,,34.85046,-0.07571101
8030,2022/03/04 07:16:05,110120.8256,0.5009,1,15,5,1,0,0,-6.599226,3.466488,-22.876137738288,5.052957,6.247285,30.05835,23.19492,,,,,,,,,,,,,,,,,,,,,,34.94368,0.08891106
8031,2022/03/04 07:16:05,110121.0752,0.7505,1,15,5,1,0,0,-8.988445,3.459056,-31.09153460792,5.051662,6.247285,30.05387,23.19492,,,,,,,,,,,,,,,,,,,,,,34.94368,0.08891106
8032,2022/03/04 07:16:05,110121.3255,1.0008,1,15,5,1,0,0,-10.94387,3.452709,-37.78599844383,5.050366,6.247285,30.04939,23.19492,,,,,,,,,,,,,,,,,,,,,,34.94368,0.08891106
8033,2022/03/04 07:16:06,110121.5752,1.2505,1,15,5,1,0,0,-12.50446,3.447178,-43.10509941388,5.049074,6.247285,30.04494,23.19492,,-0.02196572907269,,0.217522099614143,4.98918199539185,,,,,,,,,,,,,,,,,34.76378,-0.05622029
8034,2022/03/04 07:16:06,110121.8265,1.5018,1,15,5,1,0,0,-13.7499,3.44197,-47.326743303,5.04777,6.247285,30.04044,23.19492,,,,,,,,,,,,,,,,,,,,,,34.76378,-0.05622029
8035,2022/03/04 07:16:06,110122.0752,1.7505,1,15,5,1,0,0,-14.72405,3.438016,-50.6215194848,5.046483,6.247285,30.03601,23.19492,,,,,,,,,,,,,,,,,,,,,,34.76378,-0.05622029
8036,2022/03/04 07:16:06,110122.3255,2.0008,1,15,5,1,0,0,-15.5212,3.43365,-53.29436838,5.045183,6.247285,30.03155,23.19492,,,,,,,,,,,,,,,,,,,,,,34.72062,-0.05622029
8037,2022/03/04 07:16:07,110122.576,2.2513,1,15,5,1,0,0,-16.14471,3.430119,-55.37827652049,5.043885,6.247285,30.0271,23.19492,,-0.0164443291723728,,0.315336614847183,3.69090604782104,,,,,,,,,,,,,,,,,34.72062,-0.05622029
8038,2022/03/04 07:16:07,110122.8263,2.5016,1,15,5,1,0,0,-16.65495,3.426376,-57.0661209612,5.042587,6.247285,30.02264,23.19492,,,,,,,,,,,,,,,,,,,,,,34.72062,-0.05622029
8039,2022/03/04 07:16:07,110123.0752,2.7505,1,15,5,1,0,0,-17.06216,3.423007,-58.40389311512,5.0413,6.247285,30.01824,23.19492,,,,,,,,,,,,,,,,,,,,,,35.01205,0.07758617
8040,2022/03/04 07:16:07,110123.3262,3.0015,1,15,5,1,0,0,-17.38074,3.42,-59.4421308,5.040002,6.247285,30.0138,23.19492,,,,,,,,,,,,,,,,,,,,,,35.01205,0.07758617
8041,2022/03/04 07:16:08,110123.5751,3.2504,1,15,5,1,0,0,-17.64148,3.417104,-60.28277187392,5.038708,6.247285,30.00937,23.19492,,-0.0121251801028848,,0.438149213790894,2.5814208984375,,,,,,,,,,,,,,,,,34.80209,-0.06561518
8042,2022/03/04 07:16:08,110123.8247,3.5,1,15,5,1,0,0,-17.84549,3.413921,-60.92309306629,5.037416,6.247285,30.00496,23.19492,,,,,,,,,,,,,,,,,,,,,,34.80209,-0.06561518
8043,2022/03/04 07:16:08,110124.0757,3.751,1,15,5,1,0,0,-18.01246,3.411352,-61.44684144592,5.036119,6.247285,30.00053,23.19492,,,,,,,,,,,,,,,,,,,,,,34.80209,-0.06561518
8044,2022/03/04 07:16:08,110124.3255,4.0008,1,15,5,1,0,0,-18.1456,3.408525,-61.84973124,5.034822,6.247285,29.99611,23.19492,,,,,,,,,,,,,,,,,,,,,,34.72148,-0.06561518
8045,2022/03/04 07:16:09,110124.5761,4.2514,1,15,5,1,0,0,-18.25179,3.406002,-62.16563324358,5.033523,6.247285,29.99168,23.19492,,-0.0111449798569083,,0.489387512207031,2.17318391799927,,,,,,,,,,,,,,,,,34.72148,-0.06561518
8046,2022/03/04 07:16:09,110124.8253,4.5006,1,15,5,1,0,0,-18.33484,3.403251,-62.39806256484,5.032233,6.247285,29.9873,23.19492,,,,,,,,,,,,,,,,,,,,,,34.72148,-0.06561518
8047,2022/03/04 07:16:09,110125.076,4.7513,1,15,5,1,0,0,-18.40289,3.401002,-62.58826569578,5.030931,6.247285,29.98286,23.19492,,,,,,,,,,,,,,,,,,,,,,35.00859,0.06453276
8048,2022/03/04 07:16:09,110125.3249,5.0002,1,15,5,1,0,0,-18.45609,3.398101,-62.71565788509,5.029643,6.247285,29.97848,23.19492,,,,,,,,,,,,,,,,,,,,,,35.00859,0.06453276
8049,2022/03/04 07:16:10,110125.5762,5.2515,1,15,5,1,0,0,-18.49957,3.396027,-62.82503920839,5.028339,6.247285,29.97405,23.19492,,-0.0101835997775197,,0.516456723213196,1.99056494235992,,,,,,,,,,,,,,,,,35.00859,0.06453276
8050,2022/03/04 07:16:10,110125.8249,5.5002,1,15,5,1,0,0,-18.53422,3.393568,-62.89713589696,5.02705,6.247285,29.96968,23.19492,,,,,,,,,,,,,,,,,,,,,,35.06127,0.01646161
8051,2022/03/04 07:16:10,110126.076,5.7513,1,15,5,1,0,0,-18.5613,3.391328,-62.9474564064,5.02575,6.247285,29.96527,23.19492,,,,,,,,,,,,,,,,,,,,,,35.06127,0.01646161
8052,2022/03/04 07:16:10,110126.3248,6.0001,1,15,5,1,0,0,-18.58345,3.389175,-62.98256415375,5.024459,6.247285,29.96089,23.19492,,,,,,,,,,,,,,,,,,,,,,35.06127,0.01646161
8053,2022/03/04 07:16:11,110126.5753,6.2506,1,15,5,1,0,0,-18.60111,3.386713,-62.99662105143,5.02316,6.247285,29.95649,23.19492,,-0.00837211776524782,,0.566464126110077,1.78354001045227,,,,,,,,,,,,,,,,,34.85395,0.01646161
8054,2022/03/04 07:16:11,110126.825,6.5003,1,15,5,1,0,0,-18.61502,3.384622,-63.00480622244,5.021867,6.247285,29.95211,23.19492,,,,,,,,,,,,,,,,,,,,,,34.85395,0.01646161
8055,2022/03/04 07:16:11,110127.0759,6.7512,1,15,5,1,0,0,-18.62642,3.382586,-63.00546752212,5.020565,6.247285,29.94771,23.19492,,,,,,,,,,,,,,,,,,,,,,34.85395,0.01646161
8056,2022/03/04 07:16:11,110127.3255,7.0008,1,15,5,1,0,0,-18.63534,3.380683,-63.00017713722,5.019276,6.247285,29.94335,23.19492,,,,,,,,,,,,,,,,,,,,,,35.08914,0.008709431
8057,2022/03/04 07:16:12,110127.5752,7.2505,1,15,5,1,0,0,-18.64262,3.378605,-62.9860491451,5.017978,6.247285,29.93896,23.19492,,-0.00864354427903891,,0.604958176612854,1.65384900569916,,,,,,,,,,,,,,,,,35.08914,0.008709431
8058,2022/03/04 07:16:12,110127.8249,7.5002,1,15,5,1,0,0,-18.64847,3.376673,-62.96978514031,5.016686,6.247285,29.9346,23.19492,,,,,,,,,,,,,,,,,,,,,,35.08914,0.008709431
8059,2022/03/04 07:16:12,110128.0753,7.7506,1,15,5,1,0,0,-18.65309,3.374345,-62.94196097605,5.015386,6.247285,29.93021,23.19492,,,,,,,,,,,,,,,,,,,,,,35.24022,0.04721165
8060,2022/03/04 07:16:12,110128.3248,8.0001,1,15,5,1,0,0,-18.65686,3.372459,-62.91949541874,5.014092,6.247285,29.92584,23.19492,,,,,,,,,,,,,,,,,,,,,,35.24022,0.04721165
8061,2022/03/04 07:16:13,110128.5765,8.2518,1,15,5,1,0,0,-18.65987,3.370409,-62.89139378683,5.012791,6.247285,29.92146,23.19492,,-0.00853699073195457,,0.65113627910614,,,,,,,,,,,,,,,,,,34.96239,0.04721165
8062,2022/03/04 07:16:13,110128.8249,8.5002,1,15,5,1,0,0,-18.66222,3.368892,-62.87100366024,5.011499,6.247285,29.9171,23.19492,,,,,,,,,,,,,,,,,,,,,,34.96239,0.04721165
8063,2022/03/04 07:16:13,110129.0761,8.7514,1,15,5,1,0,0,-18.6641,3.366659,-62.8356602419,5.010199,6.247285,29.91273,23.19492,,,,,,,,,,,,,,,,,,,,,,34.96239,0.04721165
8064,2022/03/04 07:16:13,110129.3247,9,1,15,5,1,0,0,-18.66549,3.365142,-62.81202434958,5.008912,6.247285,29.90839,23.19492,,,,,,,,,,,,,,,,,,,,,,35.13441,-0.03306508
8065,2022/03/04 07:16:14,110129.576,9.2513,1,15,5,1,0,0,-18.66661,3.363149,-62.77859075489,5.007607,6.247285,29.904,23.19492,,-0.00749207893386483,,0.683515727519989,1.54860997200012,,,,,,,,,,,,,,,,,35.13441,-0.03306508
8066,2022/03/04 07:16:14,110129.8248,9.5001,1,15,5,1,0,0,-18.66758,3.361319,-62.74769133802,5.006319,6.247285,29.89967,23.19492,,,,,,,,,,,,,,,,,,,,,,35.13441,-0.03306508
8067,2022/03/04 07:16:14,110130.0762,9.7515,1,15,5,1,0,0,-18.66839,3.35952,-62.7168295728,5.005016,6.247285,29.8953,23.19492,,,,,,,,,,,,,,,,,,,,,,35.35816,0.0699234
8068,2022/03/04 07:16:14,110130.3257,10.001,1,15,5,1,0,0,-18.66905,3.357759,-62.68617065895,5.003724,6.247285,29.89096,23.19492,,,,,,,,,,,,,,,,,,,,,,35.35816,0.0699234
8069,2022/03/04 07:16:14,110130.3272,10.0025,1,15,5,1,0,0,-18.66906,3.357719,-62.68545747414,5.003716,6.247285,29.89093,23.19492,,-0.00614015385508537,0.02083894982934,0.730028629302979,1.41397404670715,,,,,,,,,,,,,,,,,35.35816,0.0699234
8070,2022/03/04 07:16:16,110131.3665,1.0012,1,16,5,1,0,0,0,3.699894,0,5.003695,6.247285,29.89086,23.19492,,0.0165283605456352,,,,,,,,,,,,,,,,,,,,35.15792,0.0699234
8071,2022/03/04 07:16:17,110132.3655,2.0002,1,16,5,1,0,0,0,3.712143,0,5.003695,6.247285,29.89086,23.19492,,0.0103711299598217,,,,,,,,,,,,,,,,,,,,35.47824,0.07941961
8072,2022/03/04 07:16:18,110133.3654,3.0001,1,16,5,1,0,0,0,3.719761,0,5.003695,6.247285,29.89086,23.19492,,0.00872072763741016,,,,,,,,,,,,,,,,,,,,35.34377,0.07941961
8073,2022/03/04 07:16:19,110134.3665,4.0012,1,16,5,1,0,0,0,3.725676,0,5.003695,6.247285,29.89086,23.19492,,0.00603668019175529,,,,,,,,,,,,,,,,,,,,35.57874,0.09926319
8074,2022/03/04 07:16:20,110135.3656,5.0003,1,16,5,1,0,0,0,3.730284,0,5.003695,6.247285,29.89086,23.19492,,0.00555174704641104,,,,,,,,,,,,,,,,,,,,35.51873,0.09926319
8075,2022/03/04 07:16:21,110136.3671,6.0018,1,16,5,1,0,0,0,3.734247,0,5.003695,6.247285,29.89086,23.19492,,0.00426088878884912,,,,,,,,,,,,,,,,,,,,35.41171,-0.05219936
8076,2022/03/04 07:16:22,110137.3654,7.0001,1,16,5,1,0,0,0,3.737182,0,5.003695,6.247285,29.89086,23.19492,,0.00336927711032331,,,,,,,,,,,,,,,,,,,,35.6253,0.07313371
8077,2022/03/04 07:16:23,110138.3664,8.0011,1,16,5,1,0,0,0,3.740188,0,5.003695,6.247285,29.89086,23.19492,,0.00359275611117482,,,,,,,,,,,,,,,,,,,,35.42732,-0.06825328
8078,2022/03/04 07:16:24,110139.3665,9.0012,1,16,5,1,0,0,0,3.742741,0,5.003695,6.247285,29.89086,23.19492,,0.00253611197695136,,,,,,,,,,,,,,,,,,,,35.70096,0.06512523
8079,2022/03/04 07:16:25,110140.3666,10.0013,1,16,5,1,0,0,0,3.745034,0,5.003695,6.247285,29.89086,23.19492,,0.00248226895928383,,,,,,,,,,,,,,,,,,,,35.43823,-0.06171584
8080,2022/03/04 07:16:26,110141.3658,11.0005,1,16,5,1,0,0,0,3.74695,0,5.003695,6.247285,29.89086,23.19492,,0.0016753199743107,,,,,,,,,,,,,,,,,,,,35.60135,0.0509727
8081,2022/03/04 07:16:27,110142.3667,12.0014,1,16,5,1,0,0,0,3.748758,0,5.003695,6.247285,29.89086,23.19492,,0.00196312903426588,,,,,,,,,,,,,,,,,,,,35.58048,-0.006519556
8082,2022/03/04 07:16:28,110143.3673,13.002,1,16,5,1,0,0,0,3.750553,0,5.003695,6.247285,29.89086,23.19492,,0.0017865679692477,,,,,,,,,,,,,,,,,,,,35.60181,0.006664991
8083,2022/03/04 07:16:29,110144.3656,14.0003,1,16,5,1,0,0,0,3.752118,0,5.003695,6.247285,29.89086,23.19492,,,,,,,,,,,,,,,,,,,,,,35.65269,0.01589894
8084,2022/03/04 07:16:30,110145.3666,15.0013,1,16,5,1,0,0,0,3.753432,0,5.003695,6.247285,29.89086,23.19492,,0.00156597699970007,,,,,,,,,,,,,,,,,,,,35.59136,-0.01916409
8085,2022/03/04 07:16:31,110146.3666,16.0013,1,16,5,1,0,0,0,3.754901,0,5.003695,6.247285,29.89086,23.19492,,0.0013757289852947,,,,,,,,,,,,,,,,,,,,35.89142,-0.01916409
8086,2022/03/04 07:16:32,110147.3665,17.0012,1,16,5,1,0,0,0,3.756105,0,5.003695,6.247285,29.89086,23.19492,,,,,,,,,,,,,,,,,,,,,,35.60616,-0.01725078
8087,2022/03/04 07:16:33,110148.3659,18.0006,1,16,5,1,0,0,0,3.757138,0,5.003695,6.247285,29.89086,23.19492,,0.00110694300383329,,,,,,,,,,,,,,,,,,,,35.88968,-0.01725078
8088,2022/03/04 07:16:34,110149.3657,19.0004,1,16,5,1,0,0,0,3.758336,0,5.003695,6.247285,29.89086,23.19492,,0.00119439803529531,,,,,,,,,,,,,,,,,,,,35.61878,-0.0365603
8089,2022/03/04 07:16:35,110150.3666,20.0013,1,16,5,1,0,0,0,3.75933,0,5.003695,6.247285,29.89086,23.19492,,,,,,,,,,,,,,,,,,,,,,35.88361,-0.0365603
