Repository: HVES-Battery-Testing-Consortium/LG-HG2

# Battery Testing Consortium (BTC)
The Battery Testing Consortium (BTC) has been developed within the High Voltage and Energy Storage Lab at Oxford Brookes University to provide accurate and comprehensive cell data to Formula Student Electric teams. Through the BTC, we aim to provide FS teams with information for improved and informed decisions for cell selection, pack architecture design, thermal cooling requirements, and end of life predictions. A range of tests are completed to provide a comprehensive electrochemical lithium-ion characterisation for modelling, validation, and battery management parameterisation.

File: Data/Round1/LG_HG2/Package 1/220228_BTC_HPPC_EIS_LG_HG2_2_35C/220228_BTC_HPPC_EIS_LG_HG2_2_35C_Channel_3_Wb_1.CSV (part 42 of 44)
Data_Point,Date_Time,Test_Time(s),Step_Time(s),Cycle_Index,Step_Index,TC_Counter1,TC_Counter2,TC_Counter3,TC_Counter4,Current(A),Voltage(V),Power(W),Charge_Capacity(Ah),Discharge_Capacity(Ah),Charge_Energy(Wh),Discharge_Energy(Wh),ACR(Ohm),dV/dt(V/s),Internal_Resistance(Ohm),dQ/dV(Ah/V),dV/dQ(V/Ah),MetaCode_MV_UD1,MetaCode_MV_UD2,MetaCode_MV_UD3,MetaCode_MV_UD4,MetaCode_MV_UD5,MetaCode_MV_UD6,MetaCode_MV_UD7,MetaCode_MV_UD8,MetaCode_MV_UD9,MetaCode_MV_UD10,MetaCode_MV_UD11,MetaCode_MV_UD12,MetaCode_MV_UD13,MetaCode_MV_UD14,MetaCode_MV_UD15,MetaCode_MV_UD16,Aux_Temperature_1(C),Aux_dT/dt_1(C)
9001,2022/03/04 09:54:16,119611.5978,485.6732,1,20,8,1,0,0,-1.499896,3.437771,-5.156298971816,4.889966,7.057078,29.54117,26.09935,,-0.0000875853729667142,0.02083894982934,3.76010990142822,0.275963485240936,,,,,,,,,,,,,,,,,35.26833,-0.1115477
9002,2022/03/04 09:55:16,119671.6379,60.0001,1,21,8,1,0,0,0,3.482566,0,4.889966,7.057081,29.54117,26.09936,,0.0000730130923329853,,,,,,,,,,,,,,,,,,,,35.2042,-0.09764791
9003,2022/03/04 09:56:16,119731.6386,120.0008,1,21,8,1,0,0,0,3.484692,0,4.889966,7.057081,29.54117,26.09936,,0.0000245358605752699,,,,,,,,,,,,,,,,,,,,35.3326,0.04926562
9004,2022/03/04 09:57:16,119791.6385,180.0007,1,21,8,1,0,0,0,3.485751,0,4.889966,7.057081,29.54117,26.09936,,0.0000132374598251772,,0,,,,,,,,,,,,,,,,,,35.03138,-0.09307981
9005,2022/03/04 09:58:16,119851.6392,240.0014,1,21,8,1,0,0,0,3.486295,0,4.889966,7.057081,29.54117,26.09936,,0.00000896986330189975,,,,,,,,,,,,,,,,,,,,34.99654,-0.0889945
9006,2022/03/04 09:59:16,119911.6383,300.0005,1,21,8,1,0,0,0,3.486814,0,4.889966,7.057081,29.54117,26.09936,,0.00000888980230229208,,0,,,,,,,,,,,,,,,,,,35.20451,0.07518172
9007,2022/03/04 10:00:16,119971.6379,360.0001,1,21,8,1,0,0,0,3.487073,0,4.889966,7.057081,29.54117,26.09936,,0.0000182161802513292,,,,,,,,,,,,,,,,,,,,35.24956,0.09116411
9008,2022/03/04 10:01:16,120031.6379,420.0001,1,21,8,1,0,0,0,3.487312,0,4.889966,7.057081,29.54117,26.09936,,0.00000557145085622324,,0,,,,,,,,,,,,,,,,,,35.18604,0.07838249
9009,2022/03/04 10:02:16,120091.6395,480.0017,1,21,8,1,0,0,0,3.487427,0,4.889966,7.057081,29.54117,26.09936,,-0.0000473751206300221,,,,,,,,,,,,,,,,,,,,35.24094,0.09935975
9010,2022/03/04 10:03:16,120151.6384,540.0006,1,21,8,1,0,0,0,3.487587,0,4.889966,7.057081,29.54117,26.09936,,0.000000592727189996367,,0,,,,,,,,,,,,,,,,,,34.90375,-0.1245022
9011,2022/03/04 10:04:16,120211.6392,600.0014,1,21,8,1,0,0,0,3.487892,0,4.889966,7.057081,29.54117,26.09936,,-0.00000624256517767208,,,,,,,,,,,,,,,,,,,,35.13529,0.02777338
9012,2022/03/04 10:05:16,120271.6383,660.0005,1,21,8,1,0,0,0,3.488249,0,4.889966,7.057081,29.54117,26.09936,,0.000037731329939561,,0,,,,,,,,,,,,,,,,,,34.93629,-0.06375909
9013,2022/03/04 10:06:16,120331.6389,720.0011,1,21,8,1,0,0,0,3.48811,0,4.889966,7.057081,29.54117,26.09936,,0.0000265144408331253,,,,,,,,,,,,,,,,,,,,35.21718,0.0680089
9014,2022/03/04 10:07:16,120391.6381,780.0003,1,21,8,1,0,0,0,3.488203,0,4.889966,7.057081,29.54117,26.09936,,0.000016398649677285,,0,,,,,,,,,,,,,,,,,,34.948,-0.0646317
9015,2022/03/04 10:08:16,120451.6387,840.0009,1,21,8,1,0,0,0,3.488488,0,4.889966,7.057081,29.54117,26.09936,,-0.0000214166793739423,,,,,,,,,,,,,,,,,,,,35.17071,0.01097679
9016,2022/03/04 10:09:16,120511.6386,900.0008,1,21,8,1,0,0,0,3.488546,0,4.889966,7.057081,29.54117,26.09936,,-0.0000133936400743551,,0,,,,,,,,,,,,,,,,,,35.21391,0.02064943
9017,2022/03/04 10:10:16,120571.6396,960.0018,1,21,8,1,0,0,0,3.48878,0,4.889966,7.057081,29.54117,26.09936,,0.000012130140021327,,,,,,,,,,,,,,,,,,,,34.96203,-0.01147747
9018,2022/03/04 10:11:16,120631.6383,1020.0005,1,21,8,1,0,0,0,3.488951,0,4.889966,7.057081,29.54117,26.09936,,0.0000241022407863056,,0,,,,,,,,,,,,,,,,,,35.26236,0.0380826
9019,2022/03/04 10:12:16,120691.6386,1080.0008,1,21,8,1,0,0,0,3.488656,0,4.889966,7.057081,29.54117,26.09936,,0.0000321215593430679,,,,,,,,,,,,,,,,,,,,35.20778,0.06896853
9020,2022/03/04 10:13:16,120751.6379,1140.0001,1,21,8,1,0,0,0,3.48898,0,4.889966,7.057081,29.54117,26.09936,,-0.0000137510396598373,,0,,,,,,,,,,,,,,,,,,34.9514,-0.05623579
9021,2022/03/04 10:14:16,120811.6385,1200.0007,1,21,8,1,0,0,0,3.489045,0,4.889966,7.057081,29.54117,26.09936,,-0.0000111027402454056,,,,,,,,,,,,,,,,,,,,35.20495,0.001125336
9022,2022/03/04 10:15:16,120871.6385,1260.0007,1,21,8,1,0,0,0,3.489069,0,4.889966,7.057081,29.54117,26.09936,,0.0000093253420345718,,0,,,,,,,,,,,,,,,,,,35.26892,0.04416943
9023,2022/03/04 10:16:16,120931.6382,1320.0004,1,21,8,1,0,0,0,3.489086,0,4.889966,7.057081,29.54117,26.09936,,0.00000118543505323032,,,,,,,,,,,,,,,,,,,,34.87026,-0.0623405
9024,2022/03/04 10:17:16,120991.6383,1380.0005,1,21,8,1,0,0,0,3.489143,0,4.889966,7.057081,29.54117,26.09936,,0.00000667750600769068,,0,,,,,,,,,,,,,,,,,,35.06426,0.0213325
9025,2022/03/04 10:18:16,121051.6381,1440.0003,1,21,8,1,0,0,0,3.489553,0,4.889966,7.057081,29.54117,26.09936,,-0.0000256844195973827,,,,,,,,,,,,,,,,,,,,35.04755,-0.0236845
9026,2022/03/04 10:19:16,121111.6379,1500.0001,1,21,8,1,0,0,0,3.489208,0,4.889966,7.057081,29.54117,26.09936,,-0.0000418825802626088,,0,,,,,,,,,,,,,,,,,,35.14089,0.06148338
9027,2022/03/04 10:20:16,121171.6378,1560,1,21,8,1,0,0,0,3.489413,0,4.889966,7.057081,29.54117,26.09936,,0.0000315304714604281,,,,,,,,,,,,,,,,,,,,35.02245,0.07035255
9028,2022/03/04 10:21:16,121231.6385,1620.0007,1,21,8,1,0,0,0,3.489396,0,4.889966,7.057081,29.54117,26.09936,,-0.0000282907294604229,,0,,,,,,,,,,,,,,,,,,35.06786,0.06096601
9029,2022/03/04 10:22:16,121291.6383,1680.0005,1,21,8,1,0,0,0,3.48962,0,4.889966,7.057081,29.54117,26.09936,,0.0000450830411864445,,,,,,,,,,,,,,,,,,,,34.91148,-0.03964305
9030,2022/03/04 10:23:16,121351.6383,1740.0005,1,21,8,1,0,0,0,3.489722,0,4.889966,7.057081,29.54117,26.09936,,0.0000127221901493613,,0,,,,,,,,,,,,,,,,,,34.88697,-0.008713007
9031,2022/03/04 10:24:16,121411.6389,1800.0011,1,21,8,1,0,0,0,3.489652,0,4.889966,7.057081,29.54117,26.09936,,0.0000155272591655375,,,,,,,,,,,,,,,,,,,,34.91846,0.006701946
9032,2022/03/04 10:24:16,121411.6404,1800.0026,1,21,8,1,0,0,0,3.489652,0,4.889966,7.057081,29.54117,26.09936,,0.0000155272591655375,0.02083894982934,0,0,,,,,,,,,,,,,,,,,34.91846,0.006701946
9033,2022/03/04 10:24:16,121411.6474,0.0015,1,22,8,1,0,0,0,3.490131,0,4.889966,7.057081,29.54117,26.09936,,0.0000155272591655375,0.02083894982934,0,0,,,,,,,,,,,,,,,,,34.9184621863855,0.00670087256941637
9034,2022/03/04 10:24:16,121411.6548,0.0018,1,23,9,1,0,0,0,3.490131,0,4.889966,7.057081,29.54117,26.09936,,0.0000155272591655375,0.02083894982934,0,0,,,,,,,,,,,,,,,,,34.9184644977074,0.00669973779994225
9035,2022/03/04 10:29:57,121752.39,60.001,1,14,9,1,0,0,0,3.490121,0,4.889966,7.057081,29.54117,26.09936,,-0.000025524670490995,,,,,,,,,,,,,,,,,,,,35.02489,-0.04555106
9036,2022/03/04 10:30:57,121812.3911,120.0021,1,14,9,1,0,0,0,3.490219,0,4.889966,7.057081,29.54117,26.09936,,0.0000378896911570337,,,,,,,,,,,,,,,,,,,,34.99458,-0.01062632
9037,2022/03/04 10:31:57,121872.3896,180.0006,1,14,9,1,0,0,0,3.490251,0,4.889966,7.057081,29.54117,26.09936,,0.0000334273208864033,,0,0,,,,,,,,,,,,,,,,,34.92796,-0.06940484
9038,2022/03/04 10:32:57,121932.3894,240.0004,1,14,9,1,0,0,0,3.490184,0,4.889966,7.057081,29.54117,26.09936,,0.0000199138194147963,,,,,,,,,,,,,,,,,,,,35.15756,0.05895495
9039,2022/03/04 10:33:57,121992.3899,300.0009,1,14,9,1,0,0,0,3.490154,0,4.889966,7.057081,29.54117,26.09936,,-0.0000171470092027448,,0,0,,,,,,,,,,,,,,,,,35.00988,0.01524329
9040,2022/03/04 10:33:57,121992.3907,300.0017,1,14,9,1,0,0,0,3.490141,0,4.889966,7.057081,29.54117,26.09936,,-0.0000171470092027448,0.02083894982934,0,0,,,,,,,,,,,,,,,,,35.00988,0.01524329
9041,2022/03/04 10:33:57,121992.6815,0.2509,1,15,9,1,0,0,-3.54265,3.163032,-11.2055153148,4.888778,7.057097,29.53736,26.09942,,-0.0716909766197205,,0.0185172706842422,54.0036506652832,,,,,,,,,,,,,,,,,35.00988,0.01524329
9042,2022/03/04 10:33:57,121992.9309,0.5003,1,15,9,1,0,0,-6.536086,3.152938,-20.607873920668,4.887484,7.057097,29.53328,26.09942,,,,,,,,,,,,,,,,,,,,,,35.00988,0.01524329
9043,2022/03/04 10:33:57,121993.1822,0.7516,1,15,9,1,0,0,-8.98585,3.145622,-28.2660874487,4.886181,7.057097,29.52918,26.09942,,,,,,,,,,,,,,,,,,,,,,35.17825,0.01524329
9044,2022/03/04 10:33:58,121993.4309,1.0003,1,15,9,1,0,0,-10.90231,3.139126,-34.22372478106,4.884892,7.057097,29.52513,26.09942,,-0.0246329307556152,,0.194637805223465,5.96480321884155,,,,,,,,,,,,,,,,,35.17825,0.01524329
9045,2022/03/04 10:33:58,121993.682,1.2514,1,15,9,1,0,0,-12.47066,3.133886,-39.08162678476,4.883595,7.057097,29.52106,26.09942,,,,,,,,,,,,,,,,,,,,,,35.14922,0.04354358
9046,2022/03/04 10:33:58,121993.9316,1.501,1,15,9,1,0,0,-13.72232,3.128389,-42.92875494248,4.8823,7.057097,29.517,26.09942,,,,,,,,,,,,,,,,,,,,,,35.14922,0.04354358
9047,2022/03/04 10:33:58,121994.1822,1.7516,1,15,9,1,0,0,-14.72118,3.124098,-45.99040899564,4.881001,7.057097,29.51294,26.09942,,,,,,,,,,,,,,,,,,,,,,35.14922,0.04354358
9048,2022/03/04 10:33:59,121994.431,2.0004,1,15,9,1,0,0,-15.50249,3.119118,-48.35409560382,4.879712,7.057097,29.50892,26.09942,,-0.0207564402371645,,0.256721198558807,3.98302507400513,,,,,,,,,,,,,,,,,34.9798,-0.05294323
9049,2022/03/04 10:33:59,121994.6808,2.2502,1,15,9,1,0,0,-16.1419,3.114991,-50.2818732229,4.878415,7.057097,29.50488,26.09942,,,,,,,,,,,,,,,,,,,,,,34.9798,-0.05294323
9050,2022/03/04 10:33:59,121994.9309,2.5003,1,15,9,1,0,0,-16.6421,3.110486,-51.7650190606,4.877123,7.057097,29.50086,26.09942,,,,,,,,,,,,,,,,,,,,,,34.9798,-0.05294323
9051,2022/03/04 10:33:59,121995.1807,2.7501,1,15,9,1,0,0,-17.05143,3.106582,-52.97166551226,4.875828,7.057097,29.49683,26.09942,,,,,,,,,,,,,,,,,,,,,,35.07015,-0.05294323
9052,2022/03/04 10:34:00,121995.4318,3.0012,1,15,9,1,0,0,-17.37815,3.102328,-53.9127213332,4.874527,7.057097,29.49279,26.09942,,-0.0166191402822733,,0.317038595676422,3.2158420085907,,,,,,,,,,,,,,,,,35.07015,-0.05294323
9053,2022/03/04 10:34:00,121995.6814,3.2508,1,15,9,1,0,0,-17.6337,3.098351,-54.6353920287,4.873234,7.057097,29.48878,26.09942,,,,,,,,,,,,,,,,,,,,,,35.07015,-0.05294323
9054,2022/03/04 10:34:00,121995.9311,3.5005,1,15,9,1,0,0,-17.84277,3.094678,-55.21762777806,4.871938,7.057097,29.48477,26.09942,,,,,,,,,,,,,,,,,,,,,,35.35786,0.1181424
9055,2022/03/04 10:34:00,121996.1806,3.75,1,15,9,1,0,0,-18.00623,3.09094,-55.6561765562,4.870646,7.057097,29.48077,26.09942,,,,,,,,,,,,,,,,,,,,,,35.35786,0.1181424
9056,2022/03/04 10:34:01,121996.4318,4.0012,1,15,9,1,0,0,-18.13998,3.087265,-56.0029253547,4.869344,7.057097,29.47675,26.09942,,-0.0156566295772791,,0.339052110910416,2.97566509246826,,,,,,,,,,,,,,,,,35.35786,0.1181424
9057,2022/03/04 10:34:01,121996.6808,4.2502,1,15,9,1,0,0,-18.24676,3.083628,-56.26622004528,4.868054,7.057097,29.47277,26.09942,,,,,,,,,,,,,,,,,,,,,,35.13836,-0.06859541
9058,2022/03/04 10:34:01,121996.931,4.5004,1,15,9,1,0,0,-18.3303,3.080003,-56.4573789909,4.866758,7.057097,29.46878,26.09942,,,,,,,,,,,,,,,,,,,,,,35.13836,-0.06859541
9059,2022/03/04 10:34:01,121997.1807,4.7501,1,15,9,1,0,0,-18.39871,3.076633,-56.60607834343,4.865468,7.057097,29.4648,26.09942,,,,,,,,,,,,,,,,,,,,,,35.13836,-0.06859541
9060,2022/03/04 10:34:02,121997.4319,5.0013,1,15,9,1,0,0,-18.45331,3.073038,-56.70772285578,4.864161,7.057097,29.46079,26.09942,,-0.0130551503971219,,0.384444385766983,2.67694306373596,,,,,,,,,,,,,,,,,35.05591,-0.06859541
9061,2022/03/04 10:34:02,121997.6814,5.2508,1,15,9,1,0,0,-18.49595,3.069861,-56.77999556295,4.862869,7.057097,29.45682,26.09942,,,,,,,,,,,,,,,,,,,,,,35.05591,-0.06859541
9062,2022/03/04 10:34:02,121997.9311,5.5005,1,15,9,1,0,0,-18.53085,3.066566,-56.8260745611,4.861575,7.057097,29.45285,26.09942,,,,,,,,,,,,,,,,,,,,,,35.05591,-0.06859541
9063,2022/03/04 10:34:02,121998.1806,5.75,1,15,9,1,0,0,-18.55869,3.063467,-56.85393437823,4.860284,7.057097,29.44889,26.09942,,,,,,,,,,,,,,,,,,,,,,35.40966,0.08478403
9064,2022/03/04 10:34:03,121998.431,6.0004,1,15,9,1,0,0,-18.58051,3.060301,-56.86195333351,4.858988,7.057097,29.44492,26.09942,,-0.0124835502356291,,0.406998693943024,2.5223240852356,,,,,,,,,,,,,,,,,35.40966,0.08478403
9065,2022/03/04 10:34:03,121998.6815,6.2509,1,15,9,1,0,0,-18.59834,3.057579,-56.86589381886,4.857686,7.057097,29.44094,26.09942,,,,,,,,,,,,,,,,,,,,,,35.501,0.02854228
9066,2022/03/04 10:34:03,121998.931,6.5004,1,15,9,1,0,0,-18.61264,3.054139,-56.84558971696,4.856396,7.057097,29.437,26.09942,,,,,,,,,,,,,,,,,,,,,,35.501,0.02854228
9067,2022/03/04 10:34:03,121999.1823,6.7517,1,15,9,1,0,0,-18.62382,3.05136,-56.8279793952,4.855096,7.057097,29.43303,26.09942,,,,,,,,,,,,,,,,,,,,,,35.501,0.02854228
9068,2022/03/04 10:34:04,121999.4309,7.0003,1,15,9,1,0,0,-18.63293,3.048462,-56.80177905366,4.853801,7.057097,29.42908,26.09942,,-0.0127314403653145,,0.457051813602448,2.34493494033813,,,,,,,,,,,,,,,,,35.3378,0.02854228
9069,2022/03/04 10:34:04,121999.6816,7.251,1,15,9,1,0,0,-18.64019,3.045662,-56.77171835578,4.852504,7.057097,29.42513,26.09942,,,,,,,,,,,,,,,,,,,,,,35.3378,0.02854228
9070,2022/03/04 10:34:04,121999.9319,7.5013,1,15,9,1,0,0,-18.64584,3.042875,-56.73696039,4.851204,7.057097,29.42117,26.09942,,,,,,,,,,,,,,,,,,,,,,35.3378,0.02854228
9071,2022/03/04 10:34:04,122000.1806,7.75,1,15,9,1,0,0,-18.65046,3.03998,-56.6970253908,4.849917,7.057097,29.41726,26.09942,,,,,,,,,,,,,,,,,,,,,,35.35509,-0.04559636
9072,2022/03/04 10:34:05,122000.431,8.0004,1,15,9,1,0,0,-18.65406,3.037195,-56.6560177617,4.848618,7.057097,29.41331,26.09942,,-0.0123429698869586,,0.439733803272247,2.22589206695557,,,,,,,,,,,,,,,,,35.35509,-0.04559636
9073,2022/03/04 10:34:05,122000.6807,8.2501,1,15,9,1,0,0,-18.65706,3.034464,-56.61417691584,4.847322,7.057097,29.40937,26.09942,,,,,,,,,,,,,,,,,,,,,,35.35509,-0.04559636
9074,2022/03/04 10:34:05,122000.9317,8.5011,1,15,9,1,0,0,-18.65946,3.031667,-56.56926911982,4.846023,7.057097,29.40544,26.09942,,,,,,,,,,,,,,,,,,,,,,35.69058,0.104841
9075,2022/03/04 10:34:05,122001.1814,8.7508,1,15,9,1,0,0,-18.66129,3.029202,-56.52881699058,4.844729,7.057097,29.40151,26.09942,,,,,,,,,,,,,,,,,,,,,,35.69058,0.104841
9076,2022/03/04 10:34:06,122001.4311,9.0005,1,15,9,1,0,0,-18.66278,3.02644,-56.4817839032,4.843435,7.057097,29.39759,26.09942,,-0.011340850032866,,0.47160679101944,2.22667098045349,,,,,,,,,,,,,,,,,35.69058,0.104841
9077,2022/03/04 10:34:06,122001.6806,9.25,1,15,9,1,0,0,-18.66395,3.023782,-56.4357160589,4.842144,7.057097,29.39369,26.09942,,,,,,,,,,,,,,,,,,,,,,35.67943,0.104841
9078,2022/03/04 10:34:06,122001.9318,9.5012,1,15,9,1,0,0,-18.6649,3.021433,-56.3947448017,4.840841,7.057097,29.38975,26.09942,,,,,,,,,,,,,,,,,,,,,,35.67943,0.104841
9079,2022/03/04 10:34:06,122002.1812,9.7506,1,15,9,1,0,0,-18.66566,3.018575,-56.3436946345,4.839553,7.057097,29.38586,26.09942,,,,,,,,,,,,,,,,,,,,,,35.67943,0.104841
9080,2022/03/04 10:34:07,122002.4324,10.0018,1,15,9,1,0,0,-18.66629,3.016162,-56.30055457898,4.83825,7.057097,29.38193,26.09942,,-0.0114024803042412,,0.49405100941658,2.04061794281006,,,,,,,,,,,,,,,,,35.53887,-0.04741073
9081,2022/03/04 10:34:07,122002.4333,10.0027,1,15,9,1,0,0,-18.66629,3.016162,-56.30055457898,4.838242,7.057097,29.3819,26.09942,,-0.0114024803042412,0.02083894982934,0.49405100941658,2.04061794281006,,,,,,,,,,,,,,,,,35.53887,-0.04741073
9082,2022/03/04 10:34:08,122003.4752,1.0003,1,16,9,1,0,0,0,3.374831,0,4.838221,7.057097,29.38184,26.09942,,0.0231405403465033,,,,,,,,,,,,,,,,,,,,35.72127,0.05699992
9083,2022/03/04 10:34:09,122004.4759,2.001,1,16,9,1,0,0,0,3.390352,0,4.838221,7.057097,29.38184,26.09942,,0.0140252197161317,,,,,,,,,,,,,,,,,,,,35.78885,0.02111912
9084,2022/03/04 10:34:10,122005.4761,3.0012,1,16,9,1,0,0,0,3.400373,0,4.838221,7.057097,29.38184,26.09942,,0.00978527311235666,,,,,,,,,,,,,,,,,,,,35.7491,-0.01242042
9085,2022/03/04 10:34:11,122006.4758,4.0009,1,16,9,1,0,0,0,3.408047,0,4.838221,7.057097,29.38184,26.09942,,0.0073429960757494,,,,,,,,,,,,,,,,,,,,36.08655,-0.01242042
9086,2022/03/04 10:34:12,122007.4759,5.001,1,16,9,1,0,0,0,3.41394,0,4.838221,7.057097,29.38184,26.09942,,0.00641124602407217,,,,,,,,,,,,,,,,,,,,35.86703,-0.06371975
9087,2022/03/04 10:34:13,122008.4752,6.0003,1,16,9,1,0,0,0,3.418978,0,4.838221,7.057097,29.38184,26.09942,,0.00570133607834578,,,,,,,,,,,,,,,,,,,,36.02174,-0.06371975
9088,2022/03/04 10:34:14,122009.4758,7.0009,1,16,9,1,0,0,0,3.423342,0,4.838221,7.057097,29.38184,26.09942,,0.0048346109688282,,,,,,,,,,,,,,,,,,,,36.07926,-0.04440546
9089,2022/03/04 10:34:15,122010.4761,8.0012,1,16,9,1,0,0,0,3.426785,0,4.838221,7.057097,29.38184,26.09942,,0.00320705189369619,,,,,,,,,,,,,,,,,,,,36.00973,-0.04440546
9090,2022/03/04 10:34:16,122011.4758,9.0009,1,16,9,1,0,0,0,3.430066,0,4.838221,7.057097,29.38184,26.09942,,0.00317501090466976,,,,,,,,,,,,,,,,,,,,36.21169,0.04138231
9091,2022/03/04 10:34:17,122012.4752,10.0003,1,16,9,1,0,0,0,3.433017,0,4.838221,7.057097,29.38184,26.09942,,0.00308698695152998,,,,,,,,,,,,,,,,,,,,36.08064,0.01111984
9092,2022/03/04 10:34:18,122013.4751,11.0002,1,16,9,1,0,0,0,3.435639,0,4.838221,7.057097,29.38184,26.09942,,0.00300283706746995,,,,,,,,,,,,,,,,,,,,36.106,-0.04414558
9093,2022/03/04 10:34:19,122014.4752,12.0003,1,16,9,1,0,0,0,3.437766,0,4.838221,7.057097,29.38184,26.09942,,0.00236315606161952,,,,,,,,,,,,,,,,,,,,36.22748,0.07429004
9094,2022/03/04 10:34:20,122015.4752,13.0003,1,16,9,1,0,0,0,3.440083,0,4.838221,7.057097,29.38184,26.09942,,0.00234441505745053,,,,,,,,,,,,,,,,,,,,36.04343,-0.09384513
9095,2022/03/04 10:34:21,122016.4759,14.001,1,16,9,1,0,0,0,3.442178,0,4.838221,7.057097,29.38184,26.09942,,0.00197020103223622,,,,,,,,,,,,,,,,,,,,36.30308,0.08114219
9096,2022/03/04 10:34:22,122017.4762,15.0013,1,16,9,1,0,0,0,3.443949,0,4.838221,7.057097,29.38184,26.09942,,,,,,,,,,,,,,,,,,,,,,36.12992,-0.05411148
9097,2022/03/04 10:34:23,122018.4752,16.0003,1,16,9,1,0,0,0,3.445699,0,4.838221,7.057097,29.38184,26.09942,,0.00176663300953805,,,,,,,,,,,,,,,,,,,,36.14217,0.003825426
9098,2022/03/04 10:34:24,122019.4752,17.0003,1,16,9,1,0,0,0,3.44727,0,4.838221,7.057097,29.38184,26.09942,,0.00202308502048254,,,,,,,,,,,,,,,,,,,,36.32119,0.05594492
9099,2022/03/04 10:34:25,122020.4752,18.0003,1,16,9,1,0,0,0,3.448792,0,4.838221,7.057097,29.38184,26.09942,,0.00144581100903451,,,,,,,,,,,,,,,,,,,,36.03984,-0.08792281
9100,2022/03/04 10:34:26,122021.4755,19.0006,1,16,9,1,0,0,0,3.449865,0,4.838221,7.057097,29.38184,26.09942,,0.00138230598531663,,,,,,,,,,,,,,,,,,,,36.28727,-0.08792281
9101,2022/03/04 10:34:27,122022.4767,20.0018,1,16,9,1,0,0,0,3.451346,0,4.838221,7.057097,29.38184,26.09942,,,,,,,,,,,,,,,,,,,,,,36.22778,-0.06176233
9102,2022/03/04 10:34:28,122023.476,21.0011,1,16,9,1,0,0,0,3.452597,0,4.838221,7.057097,29.38184,26.09942,,0.00109059095848352,,,,,,,,,,,,,,,,,,,,36.11771,-0.06176233
9103,2022/03/04 10:34:29,122024.4763,22.0014,1,16,9,1,0,0,0,3.453604,0,4.838221,7.057097,29.38184,26.09942,,,,,,,,,,,,,,,,,,,,,,36.36066,0.007535219
9104,2022/03/04 10:34:30,122025.476,23.0011,1,16,9,1,0,0,0,3.45481,0,4.838221,7.057097,29.38184,26.09942,,0.00106894294731319,,,,,,,,,,,,,,,,,,,,36.07713,0.007535219
9105,2022/03/04 10:34:31,122026.4759,24.001,1,16,9,1,0,0,0,3.455866,0,4.838221,7.057097,29.38184,26.09942,,,,,,,,,,,,,,,,,,,,,,36.20114,-0.04984975
9106,2022/03/04 10:34:32,122027.476,25.0011,1,16,9,1,0,0,0,3.456796,0,4.838221,7.057097,29.38184,26.09942,,0.000886798487044871,,,,,,,,,,,,,,,,,,,,36.28644,0.06705403
9107,2022/03/04 10:34:33,122028.4753,26.0004,1,16,9,1,0,0,0,3.457614,0,4.838221,7.057097,29.38184,26.09942,,,,,,,,,,,,,,,,,,,,,,36.106,-0.09678364
9108,2022/03/04 10:34:34,122029.4754,27.0005,1,16,9,1,0,0,0,3.458404,0,4.838221,7.057097,29.38184,26.09942,,0.00065567041747272,,,,,,,,,,,,,,,,,,,,36.3301,0.05388021
9109,2022/03/04 10:34:35,122030.4755,28.0006,1,16,9,1,0,0,0,3.459071,0,4.838221,7.057097,29.38184,26.09942,,,,,,,,,,,,,,,,,,,,,,36.15384,-0.03893137
9110,2022/03/04 10:34:36,122031.4762,29.0013,1,16,9,1,0,0,0,3.459882,0,4.838221,7.057097,29.38184,26.09942,,0.000916262506507337,,,,,,,,,,,,,,,,,,,,36.1569,0.0009572506
9111,2022/03/04 10:34:37,122032.4754,30.0005,1,16,9,1,0,0,0,3.460674,0,4.838221,7.057097,29.38184,26.09942,,,,,,,,,,,,,,,,,,,,,,36.31341,0.04890919
9112,2022/03/04 10:34:38,122033.4753,31.0004,1,16,9,1,0,0,0,3.461081,0,4.838221,7.057097,29.38184,26.09942,,0.00071538012707606,,,,,,,,,,,,,,,,,,,,36.06515,-0.07758141
9113,2022/03/04 10:34:39,122034.4763,32.0014,1,16,9,1,0,0,0,3.461559,0,4.838221,7.057097,29.38184,26.09942,,,,,,,,,,,,,,,,,,,,,,36.42596,0.1127517
9114,2022/03/04 10:34:40,122035.4755,33.0006,1,16,9,1,0,0,0,3.462239,0,4.838221,7.057097,29.38184,26.09942,,,,,,,,,,,,,,,,,,,,,,36.19083,-0.07347703
9115,2022/03/04 10:34:41,122036.4763,34.0014,1,16,9,1,0,0,0,3.462653,0,4.838221,7.057097,29.38184,26.09942,,0.000595191319007427,,,,,,,,,,,,,,,,,,,,36.0918,-0.07347703
9116,2022/03/04 10:34:42,122037.4761,35.0012,1,16,9,1,0,0,0,3.463187,0,4.838221,7.057097,29.38184,26.09942,,,,,,,,,,,,,,,,,,,,,,36.31594,-0.001475811
9117,2022/03/04 10:34:43,122038.4755,36.0006,1,16,9,1,0,0,0,3.463572,0,4.838221,7.057097,29.38184,26.09942,,,,,,,,,,,,,,,,,,,,,,36.12181,-0.001475811
9118,2022/03/04 10:34:44,122039.4755,37.0006,1,16,9,1,0,0,0,3.464047,0,4.838221,7.057097,29.38184,26.09942,,0.000522275804542005,,,,,,,,,,,,,,,,,,,,36.39899,0.06620169
9119,2022/03/04 10:34:45,122040.4757,38.0008,1,16,9,1,0,0,0,3.464543,0,4.838221,7.057097,29.38184,26.09942,,,,,,,,,,,,,,,,,,,,,,36.26118,0.06620169
9120,2022/03/04 10:34:46,122041.4763,39.0014,1,16,9,1,0,0,0,3.464713,0,4.838221,7.057097,29.38184,26.09942,,,,,,,,,,,,,,,,,,,,,,36.02815,-0.1158869
9121,2022/03/04 10:34:47,122042.4762,40.0013,1,16,9,1,0,0,0,3.465287,0,4.838221,7.057097,29.38184,26.09942,,0.000564082583878189,,,,,,,,,,,,,,,,,,,,36.39259,0.04987955
9122,2022/03/04 10:34:47,122042.4776,40.0027,1,16,9,1,0,0,0,3.465274,0,4.838221,7.057097,29.38184,26.09942,,0.000564082583878189,0.02083894982934,0,0,,,,,,,,,,,,,,,,,36.39259,0.04987955
9123,2022/03/04 10:34:47,122042.7667,0.2505,1,17,9,1,0,0,3.732979,3.530069,13.177673445551,4.838468,7.057268,29.38271,26.10001,,0.0555593594908714,,0.00146987102925777,680.331604003906,,,,,,,,,,,,,,,,,36.39259,0.04987955
9124,2022/03/04 10:34:47,122043.0178,0.5016,1,17,9,1,0,0,3.732613,3.532227,13.184436419151,4.838727,7.057268,29.38363,26.10001,,,,,,,,,,,,,,,,,,,,,,36.18913,0.0004255772
9125,2022/03/04 10:34:47,122043.2667,0.7505,1,17,9,1,0,0,3.73259,3.534294,13.19207044146,4.838986,7.057268,29.38454,26.10001,,,,,,,,,,,,,,,,,,,,,,36.18913,0.0004255772
9126,2022/03/04 10:34:48,122043.5164,1.0002,1,17,9,1,0,0,3.732002,3.535397,13.194108674794,4.839242,7.057268,29.38545,26.10001,,0.00778950378298759,,0.0959901735186577,,,,,,,,,,,,,,,,,,36.18913,0.0004255772
9127,2022/03/04 10:34:48,122043.7677,1.2515,1,17,9,1,0,0,3.731369,3.536847,13.197281253543,4.839505,7.057268,29.38638,26.10001,,,,,,,,,,,,,,,,,,,,,,36.02144,-0.05240321
9128,2022/03/04 10:34:48,122044.0163,1.5001,1,17,9,1,0,0,3.73056,3.537755,13.1978072928,4.839763,7.057268,29.38729,26.10001,,,,,,,,,,,,,,,,,,,,,,36.02144,-0.05240321
9129,2022/03/04 10:34:48,122044.2667,1.7505,1,17,9,1,0,0,3.730118,3.539113,13.201309105334,4.840022,7.057268,29.38821,26.10001,,,,,,,,,,,,,,,,,,,,,,36.02144,-0.05240321
9130,2022/03/04 10:34:49,122044.5164,2.0002,1,17,9,1,0,0,3.730095,3.53993,13.20427519335,4.840281,7.057268,29.38912,26.10001,,0.00389048689976335,,0.202326893806458,6.70450210571289,,,,,,,,,,,,,,,,,36.19778,-0.05240321
9131,2022/03/04 10:34:49,122044.7668,2.2506,1,17,9,1,0,0,3.730042,3.540992,13.208048881664,4.84054,7.057268,29.39004,26.10001,,,,,,,,,,,,,,,,,,,,,,36.19778,-0.05240321
9132,2022/03/04 10:34:49,122045.0164,2.5002,1,17,9,1,0,0,3.73008,3.541932,13.21168971456,4.840797,7.057268,29.39095,26.10001,,,,,,,,,,,,,,,,,,,,,,36.19778,-0.05240321
9133,2022/03/04 10:34:49,122045.2675,2.7513,1,17,9,1,0,0,3.729805,3.542818,13.21402029049,4.841058,7.057268,29.39188,26.10001,,,,,,,,,,,,,,,,,,,,,,36.34676,0.1016629
9134,2022/03/04 10:34:50,122045.5163,3.0001,1,17,9,1,0,0,3.730064,3.543533,13.217604876112,4.841316,7.057268,29.39279,26.10001,,0.00369772803969681,,0.269347190856934,,,,,,,,,,,,,,,,,,36.34676,0.1016629
9135,2022/03/04 10:34:50,122045.7667,3.2505,1,17,9,1,0,0,3.730339,3.544581,13.222488742959,4.841576,7.057268,29.39371,26.10001,,,,,,,,,,,,,,,,,,,,,,36.34676,0.1016629
9136,2022/03/04 10:34:50,122046.0164,3.5002,1,17,9,1,0,0,3.730766,3.544974,13.225468470084,4.841835,7.057268,29.39463,26.10001,,,,,,,,,,,,,,,,,,,,,,36.1591,-0.05864382
9137,2022/03/04 10:34:50,122046.2676,3.7514,1,17,9,1,0,0,3.730667,3.545812,13.228243816604,4.842094,7.057268,29.39555,26.10001,,,,,,,,,,,,,,,,,,,,,,36.1591,-0.05864382
9138,2022/03/04 10:34:51,122046.5164,4.0002,1,17,9,1,0,0,3.730591,3.546501,13.230544712091,4.842352,7.057268,29.39646,26.10001,,0.00323476199992001,,,,,,,,,,,,,,,,,,,,36.1591,-0.05864382
9139,2022/03/04 10:34:51,122046.7676,4.2514,1,17,9,1,0,0,3.730408,3.547361,13.233103853288,4.842612,7.057268,29.39738,26.10001,,,,,,,,,,,,,,,,,,,,,,36.00476,-0.05864382
9140,2022/03/04 10:34:51,122047.0173,4.5011,1,17,9,1,0,0,3.730553,3.54778,13.23518132234,4.842871,7.057268,29.3983,26.10001,,,,,,,,,,,,,,,,,,,,,,36.00476,-0.05864382
9141,2022/03/04 10:34:51,122047.2669,4.7507,1,17,9,1,0,0,3.730553,3.5485,13.2378673205,4.843129,7.057268,29.39922,26.10001,,,,,,,,,,,,,,,,,,,,,,36.00476,-0.05864382
9142,2022/03/04 10:34:52,122047.5163,5.0001,1,17,9,1,0,0,3.73056,3.548924,13.23947391744,4.843386,7.057268,29.40013,26.10001,,0.00289796898141503,,0.350898802280426,3.21215796470642,,,,,,,,,,,,,,,,,36.20114,0.01313686
9143,2022/03/04 10:34:52,122047.7669,5.2507,1,17,9,1,0,0,3.730431,3.549567,13.241414773377,4.843646,7.057268,29.40105,26.10001,,,,,,,,,,,,,,,,,,,,,,36.20114,0.01313686
9144,2022/03/04 10:34:52,122048.0162,5.5,1,17,9,1,0,0,3.730461,3.550145,13.243677466845,4.843904,7.057268,29.40197,26.10001,,,,,,,,,,,,,,,,,,,,,,36.31507,0.03560424
9145,2022/03/04 10:34:52,122048.2668,5.7506,1,17,9,1,0,0,3.730507,3.550716,13.245970893012,4.844164,7.057268,29.40289,26.10001,,,,,,,,,,,,,,,,,,,,,,36.31507,0.03560424
9146,2022/03/04 10:34:53,122048.5164,6.0002,1,17,9,1,0,0,3.730408,3.551329,13.247906112232,4.844423,7.057268,29.40381,26.10001,,0.00211219000630081,,,,,,,,,,,,,,,,,,,,36.31507,0.03560424
9147,2022/03/04 10:34:53,122048.7677,6.2515,1,17,9,1,0,0,3.72998,3.551893,13.24848985214,4.844683,7.057268,29.40474,26.10001,,,,,,,,,,,,,,,,,,,,,,36.11519,0.03560424
9148,2022/03/04 10:34:53,122049.0164,6.5002,1,17,9,1,0,0,3.729637,3.552296,13.248774596552,4.844941,7.057268,29.40565,26.10001,,,,,,,,,,,,,,,,,,,,,,36.11519,0.03560424
9149,2022/03/04 10:34:53,122049.2676,6.7514,1,17,9,1,0,0,3.729874,3.552599,13.250746642526,4.8452,7.057268,29.40657,26.10001,,,,,,,,,,,,,,,,,,,,,,36.11519,0.03560424
9150,2022/03/04 10:34:54,122049.5171,7.0009,1,17,9,1,0,0,3.730186,3.553232,13.254216261152,4.845459,7.057268,29.40749,26.10001,,,,0.495827794075012,,,,,,,,,,,,,,,,,,36.01006,-0.09531736
9151,2022/03/04 10:34:54,122049.7662,7.25,1,17,9,1,0,0,3.730576,3.553503,13.256613007728,4.845717,7.057268,29.40841,26.10001,,,,,,,,,,,,,,,,,,,,,,36.01006,-0.09531736
9152,2022/03/04 10:34:54,122050.0164,7.5002,1,17,9,1,0,0,3.730728,3.554599,13.261242018072,4.845976,7.057268,29.40933,26.10001,,,,,,,,,,,,,,,,,,,,,,36.01006,-0.09531736
9153,2022/03/04 10:34:54,122050.2682,7.752,1,17,9,1,0,0,3.73082,3.554659,13.26179289038,4.846236,7.057268,29.41025,26.10001,,,,,,,,,,,,,,,,,,,,,,36.16998,0.04997492
9154,2022/03/04 10:34:55,122050.5179,8.0017,1,17,9,1,0,0,3.730507,3.555198,13.262691025386,4.846494,7.057268,29.41117,26.10001,,0.00168840703554451,,,,,,,,,,,,,,,,,,,,36.16998,0.04997492
9155,2022/03/04 10:34:55,122050.7669,8.2507,1,17,9,1,0,0,3.730392,3.555089,13.261875564888,4.846753,7.057268,29.41209,26.10001,,,,,,,,,,,,,,,,,,,,,,36.16998,0.04997492
9156,2022/03/04 10:34:55,122051.0172,8.501,1,17,9,1,0,0,3.730415,3.555907,13.265008811405,4.847012,7.057268,29.41301,26.10001,,,,,,,,,,,,,,,,,,,,,,36.3015,0.04997492
9157,2022/03/04 10:34:55,122051.2676,8.7514,1,17,9,1,0,0,3.73037,3.556243,13.26610219991,4.847271,7.057268,29.41393,26.10001,,,,,,,,,,,,,,,,,,,,,,36.3015,0.04997492
9158,2022/03/04 10:34:56,122051.5173,9.0011,1,17,9,1,0,0,3.73008,3.556763,13.26701053104,4.847529,7.057268,29.41485,26.10001,,0.00154548895079643,,,,,,,,,,,,,,,,,,,,36.3015,0.04997492
9159,2022/03/04 10:34:56,122051.7668,9.2506,1,17,9,1,0,0,3.72998,3.557107,13.26793796786,4.847788,7.057268,29.41577,26.10001,,,,,,,,,,,,,,,,,,,,,,36.11296,-0.01781821
9160,2022/03/04 10:34:56,122052.0163,9.5001,1,17,9,1,0,0,3.729988,3.55773,13.27029020724,4.848046,7.057268,29.41669,26.10001,,,,,,,,,,,,,,,,,,,,,,36.11296,-0.01781821
9161,2022/03/04 10:34:56,122052.2676,9.7514,1,17,9,1,0,0,3.730064,3.557781,13.270750827984,4.848307,7.057268,29.41762,26.10001,,,,,,,,,,,,,,,,,,,,,,36.11296,-0.01781821
9162,2022/03/04 10:34:57,122052.5172,10.001,1,17,9,1,0,0,3.730247,3.558309,13.273371472323,4.848566,7.057268,29.41854,26.10001,,0.00162483903113753,,0.594689786434174,1.84691095352173,,,,,,,,,,,,,,,,,35.96084,-0.0475359
9163,2022/03/04 10:34:57,122052.5186,10.0024,1,17,9,1,0,0,3.73024,3.558328,13.27341743872,4.848567,7.057268,29.41854,26.10001,,0.00162483903113753,0.02083894982934,0.594689786434174,1.84691095352173,,,,,,,,,,,,,,,,,35.96084,-0.0475359
9164,2022/03/04 10:34:58,122053.5609,1.0014,1,18,9,1,0,0,0,3.491472,0,4.848572,7.057268,29.41856,26.10001,,-0.00455276016145945,,,,,,,,,,,,,,,,,,,,36.10824,-0.0475359
9165,2022/03/04 10:34:59,122054.5596,2.0001,1,18,9,1,0,0,0,3.489877,0,4.848572,7.057268,29.41856,26.10001,,-0.00271957111544907,,,,,,,,,,,,,,,,,,,,36.17522,-0.05325317
9166,2022/03/04 10:35:00,122055.5596,3.0001,1,18,9,1,0,0,0,3.488719,0,4.848572,7.057268,29.41856,26.10001,,,,,,,,,,,,,,,,,,,,,,35.97252,-0.05325317
9167,2022/03/04 10:35:01,122056.5596,4.0001,1,18,9,1,0,0,0,3.487667,0,4.848572,7.057268,29.41856,26.10001,,-0.00107492099050432,,,,,,,,,,,,,,,,,,,,36.08958,-0.02676368
9168,2022/03/04 10:35:02,122057.5596,5.0001,1,18,9,1,0,0,0,3.487158,0,4.848572,7.057268,29.41856,26.10001,,,,,,,,,,,,,,,,,,,,,,36.18414,0.0522387
9169,2022/03/04 10:35:03,122058.5605,6.001,1,18,9,1,0,0,0,3.486665,0,4.848572,7.057268,29.41856,26.10001,,-0.000681766774505377,,,,,,,,,,,,,,,,,,,,35.97422,-0.08828759
9170,2022/03/04 10:35:04,122059.5596,7.0001,1,18,9,1,0,0,0,3.486135,0,4.848572,7.057268,29.41856,26.10001,,,,,,,,,,,,,,,,,,,,,,36.22861,0.01814485
9171,2022/03/04 10:35:05,122060.5596,8.0001,1,18,9,1,0,0,0,3.485486,0,4.848572,7.057268,29.41856,26.10001,,,,,,,,,,,,,,,,,,,,,,36.26613,0.07307529
9172,2022/03/04 10:35:06,122061.5607,9.0012,1,18,9,1,0,0,0,3.485122,0,4.848572,7.057268,29.41856,26.10001,,-0.000535425206180662,,,,,,,,,,,,,,,,,,,,36.04566,-0.06889582
9173,2022/03/04 10:35:07,122062.5597,10.0002,1,18,9,1,0,0,0,3.484709,0,4.848572,7.057268,29.41856,26.10001,,,,,,,,,,,,,,,,,,,,,,36.1238,0.02441764
9174,2022/03/04 10:35:08,122063.5604,11.0009,1,18,9,1,0,0,0,3.484255,0,4.848572,7.057268,29.41856,26.10001,,,,,,,,,,,,,,,,,,,,,,36.23366,0.03433228
9175,2022/03/04 10:35:09,122064.5598,12.0003,1,18,9,1,0,0,0,3.484149,0,4.848572,7.057268,29.41856,26.10001,,-0.000440414209151641,,,,,,,,,,,,,,,,,,,,35.97832,-0.07979512
9176,2022/03/04 10:35:10,122065.5604,13.0009,1,18,9,1,0,0,0,3.483743,0,4.848572,7.057268,29.41856,26.10001,,,,,,,,,,,,,,,,,,,,,,36.05261,0.0232172
9177,2022/03/04 10:35:11,122066.5606,14.0011,1,18,9,1,0,0,0,3.483528,0,4.848572,7.057268,29.41856,26.10001,,,,,,,,,,,,,,,,,,,,,,36.22947,0.0232172
9178,2022/03/04 10:35:12,122067.5606,15.0011,1,18,9,1,0,0,0,3.48345,0,4.848572,7.057268,29.41856,26.10001,,,,,,,,,,,,,,,,,,,,,,35.98969,-0.04704475
9179,2022/03/04 10:35:13,122068.5605,16.001,1,18,9,1,0,0,0,3.483191,0,4.848572,7.057268,29.41856,26.10001,,,,,,,,,,,,,,,,,,,,,,35.97359,-0.04704475
9180,2022/03/04 10:35:14,122069.5607,17.0012,1,18,9,1,0,0,0,3.482793,0,4.848572,7.057268,29.41856,26.10001,,,,,,,,,,,,,,,,,,,,,,36.23779,0.008262396
9181,2022/03/04 10:35:15,122070.5606,18.0011,1,18,9,1,0,0,0,3.482749,0,4.848572,7.057268,29.41856,26.10001,,-0.000230467499932274,,,,,,,,,,,,,,,,,,,,36.05534,0.008262396
9182,2022/03/04 10:35:16,122071.5611,19.0016,1,18,9,1,0,0,0,3.482685,0,4.848572,7.057268,29.41856,26.10001,,,,,,,,,,,,,,,,,,,,,,35.92521,-0.09768367
9183,2022/03/04 10:35:17,122072.56,20.0005,1,18,9,1,0,0,0,3.482618,0,4.848572,7.057268,29.41856,26.10001,,,,,,,,,,,,,,,,,,,,,,36.2064,0.06388068
9184,2022/03/04 10:35:18,122073.5605,21.001,1,18,9,1,0,0,0,3.482516,0,4.848572,7.057268,29.41856,26.10001,,,,,,,,,,,,,,,,,,,,,,36.01785,-0.03492951
9185,2022/03/04 10:35:19,122074.5597,22.0002,1,18,9,1,0,0,0,3.482414,0,4.848572,7.057268,29.41856,26.10001,,,,,,,,,,,,,,,,,,,,,,36.07264,-0.02835631
9186,2022/03/04 10:35:20,122075.5599,23.0004,1,18,9,1,0,0,0,3.482539,0,4.848572,7.057268,29.41856,26.10001,,,,,,,,,,,,,,,,,,,,,,36.21557,0.09014368
9187,2022/03/04 10:35:21,122076.5599,24.0004,1,18,9,1,0,0,0,3.482131,0,4.848572,7.057268,29.41856,26.10001,,,,,,,,,,,,,,,,,,,,,,36.06569,-0.04683852
9188,2022/03/04 10:35:22,122077.5599,25.0004,1,18,9,1,0,0,0,3.48209,0,4.848572,7.057268,29.41856,26.10001,,-0.000153241693624295,,,,,,,,,,,,,,,,,,,,36.02227,-0.01356721
9189,2022/03/04 10:35:23,122078.5608,26.0013,1,18,9,1,0,0,0,3.48207,0,4.848572,7.057268,29.41856,26.10001,,,,,,,,,,,,,,,,,,,,,,36.22831,0.06438851
9190,2022/03/04 10:35:24,122079.5607,27.0012,1,18,9,1,0,0,0,3.481847,0,4.848572,7.057268,29.41856,26.10001,,,,,,,,,,,,,,,,,,,,,,35.99942,-0.07152915
9191,2022/03/04 10:35:25,122080.5604,28.0009,1,18,9,1,0,0,0,3.481701,0,4.848572,7.057268,29.41856,26.10001,,,,,,,,,,,,,,,,,,,,,,35.93439,-0.02032161
9192,2022/03/04 10:35:26,122081.5599,29.0004,1,18,9,1,0,0,0,3.481603,0,4.848572,7.057268,29.41856,26.10001,,,,,,,,,,,,,,,,,,,,,,36.15131,-0.02032161
9193,2022/03/04 10:35:27,122082.5607,30.0012,1,18,9,1,0,0,0,3.4816,0,4.848572,7.057268,29.41856,26.10001,,,,,,,,,,,,,,,,,,,,,,35.96441,-0.04938483
9194,2022/03/04 10:35:28,122083.5605,31.001,1,18,9,1,0,0,0,3.481391,0,4.848572,7.057268,29.41856,26.10001,,,,,,,,,,,,,,,,,,,,,,35.84787,-0.04938483
9195,2022/03/04 10:35:29,122084.56,32.0005,1,18,9,1,0,0,0,3.481185,0,4.848572,7.057268,29.41856,26.10001,,,,,,,,,,,,,,,,,,,,,,36.16775,0.0480628
9196,2022/03/04 10:35:30,122085.56,33.0005,1,18,9,1,0,0,0,3.481458,0,4.848572,7.057268,29.41856,26.10001,,,,,,,,,,,,,,,,,,,,,,36.01898,0.0480628
9197,2022/03/04 10:35:31,122086.5607,34.0012,1,18,9,1,0,0,0,3.481344,0,4.848572,7.057268,29.41856,26.10001,,,,,,,,,,,,,,,,,,,,,,35.86926,-0.0932765
9198,2022/03/04 10:35:32,122087.5606,35.0011,1,18,9,1,0,0,0,3.481187,0,4.848572,7.057268,29.41856,26.10001,,,,,,,,,,,,,,,,,,,,,,36.06292,-0.000333786
9199,2022/03/04 10:35:33,122088.5599,36.0004,1,18,9,1,0,0,0,3.481131,0,4.848572,7.057268,29.41856,26.10001,,,,,,,,,,,,,,,,,,,,,,36.13712,0.08403897
9200,2022/03/04 10:35:34,122089.5609,37.0014,1,18,9,1,0,0,0,3.481068,0,4.848572,7.057268,29.41856,26.10001,,-0.0000626226828899235,,,,,,,,,,,,,,,,,,,,35.85506,-0.07396102
9201,2022/03/04 10:35:35,122090.56,38.0005,1,18,9,1,0,0,0,3.481197,0,4.848572,7.057268,29.41856,26.10001,,,,,,,,,,,,,,,,,,,,,,36.04198,0.04422903
9202,2022/03/04 10:35:36,122091.5601,39.0006,1,18,9,1,0,0,0,3.481211,0,4.848572,7.057268,29.41856,26.10001,,,,,,,,,,,,,,,,,,,,,,36.11485,0.02277374
9203,2022/03/04 10:35:37,122092.5599,40.0004,1,18,9,1,0,0,0,3.481404,0,4.848572,7.057268,29.41856,26.10001,,,,,,,,,,,,,,,,,,,,,,35.83089,-0.0887394
9204,2022/03/04 10:35:37,122092.5616,40.0021,1,18,9,1,0,0,0,3.481404,0,4.848572,7.057268,29.41856,26.10001,,-0.0000626226828899235,0.02083894982934,0,0,,,,,,,,,,,,,,,,,35.83089,-0.0887394
9205,2022/03/04 10:35:37,122092.5686,0.0015,1,19,9,1,0,0,0,3.481376,0,4.848572,7.057268,29.41856,26.10001,,-0.0000626226828899235,0.02083894982934,0,0,,,,,,,,,,,,,,,,,35.8309985259972,-0.0887167516050341
9206,2022/03/04 10:35:47,122102.605,10.0003,1,20,9,1,0,0,-1.500334,3.443003,-5.165654463002,4.848605,7.061432,29.41868,26.11437,,-0.000976011680904776,,0.3957779109478,3.23124194145203,,,,,,,,,,,,,,,,,35.9866,-0.05624413
9207,2022/03/04 10:35:57,122112.6051,20.0004,1,20,9,1,0,0,-1.500331,3.435324,-5.154123092244,4.848605,7.065598,29.41868,26.12869,,-0.000806724710855633,,0.487215906381607,,,,,,,,,,,,,,,,,,35.96334,0.03314972
9208,2022/03/04 10:36:07,122122.6051,30.0004,1,20,9,1,0,0,-1.50028,3.429685,-5.1454878118,4.848605,7.069763,29.41868,26.14299,,-0.000527340511325747,,0.681158125400543,1.90055096149445,,,,,,,,,,,,,,,,,35.99942,0.05338192
9209,2022/03/04 10:36:17,122132.606,40.0013,1,20,9,1,0,0,-1.500376,3.425632,-5.139736037632,4.848605,7.073928,29.41868,26.15727,,-0.000497237022500485,,,,,,,,,,,,,,,,,,,,35.82301,-0.01788974
9210,2022/03/04 10:36:27,122142.6047,50,1,20,9,1,0,0,-1.50036,3.422831,-5.13547871916,4.848605,7.078094,29.41868,26.17153,,-0.000346613611327484,,1.1325010061264,1.09268999099731,,,,,,,,,,,,,,,,,35.72371,-0.0380075
9211,2022/03/04 10:36:37,122152.6055,60.0008,1,20,9,1,0,0,-1.500311,3.420869,-5.132367390259,4.848605,7.08226,29.41868,26.18579,,-0.000181082898052409,,,,,,,,,,,,,,,,,,,,35.76011,-0.0565362
9212,2022/03/04 10:36:47,122162.6055,70.0008,1,20,9,1,0,0,-1.500338,3.418721,-5.129237027698,4.848605,7.086425,29.41868,26.20003,,-0.000210490703466348,,1.7749480009079,,,,,,,,,,,,,,,,,,35.80827,-0.04852414
9213,2022/03/04 10:36:57,122172.6049,80.0002,1,20,9,1,0,0,-1.500312,3.417069,-5.126669625528,4.848605,7.090591,29.41868,26.21427,,-0.000200370093807578,,,,,,,,,,,,,,,,,,,,35.83915,0.05165696
9214,2022/03/04 10:37:07,122182.6058,90.0011,1,20,9,1,0,0,-1.500334,3.415274,-5.124051701516,4.848605,7.094757,29.41868,26.2285,,-0.000185834200237878,,,,,,,,,,,,,,,,,,,,35.64186,-0.05818605
9215,2022/03/04 10:37:17,122192.605,100.0003,1,20,9,1,0,0,-1.500336,3.413788,-5.121829032768,4.848605,7.098922,29.41868,26.24273,,-0.000139871102874167,,2.34460496902466,0.487698286771774,,,,,,,,,,,,,,,,,35.67943,-0.07268786
9216,2022/03/04 10:37:27,122202.6056,110.0009,1,20,9,1,0,0,-1.500332,3.411961,-5.119074271052,4.848605,7.103089,29.41868,26.25694,,-0.000110784400021657,,,,,,,,,,,,,,,,,,,,35.79991,0.07512331
9217,2022/03/04 10:37:37,122212.6063,120.0016,1,20,9,1,0,0,-1.500342,3.410485,-5.11689388587,4.848605,7.107255,29.41868,26.27116,,-0.000143013894557953,,,,,,,,,,,,,,,,,,,,35.75712,0.03854394
9218,2022/03/04 10:37:47,122222.6048,130.0001,1,20,9,1,0,0,-1.500315,3.408491,-5.113810174665,4.848605,7.11142,29.41868,26.28536,,-0.00021693239978049,,2.58688998222351,,,,,,,,,,,,,,,,,,35.69724,-0.03383636
9219,2022/03/04 10:37:57,122232.6056,140.0009,1,20,9,1,0,0,-1.50035,3.407179,-5.11196101265,4.848605,7.115586,29.41868,26.29955,,-0.000110845197923481,,,,,,,,,,,,,,,,,,,,35.5934,-0.01403213
9220,2022/03/04 10:38:07,122242.6049,150.0002,1,20,9,1,0,0,-1.500315,3.405198,-5.10886963737,4.848605,7.11975,29.41868,26.31374,,-0.000178474598214962,,,,,,,,,,,,,,,,,,,,35.62016,-0.08295536
9221,2022/03/04 10:38:17,122252.6051,160.0004,1,20,9,1,0,0,-1.500321,3.403643,-5.106557069403,4.848605,7.123917,29.41868,26.32792,,-0.000173791602719575,,2.42414689064026,0.40119269490242,,,,,,,,,,,,,,,,,35.81797,0.01366854
9222,2022/03/04 10:38:27,122262.6068,170.0021,1,20,9,1,0,0,-1.500347,3.401797,-5.103875923559,4.848605,7.128082,29.41868,26.3421,,-0.000144690900924616,,,,,,,,,,,,,,,,,,,,35.90068,0.01297355
9223,2022/03/04 10:38:37,122272.6059,180.0012,1,20,9,1,0,0,-1.500343,3.400191,-5.101452765513,4.848605,7.132248,29.41868,26.35627,,-0.000251822086283937,,,,,,,,,,,,,,,,,,,,35.72255,0.02016783
9224,2022/03/04 10:38:47,122282.6049,190.0002,1,20,9,1,0,0,-1.500332,3.39837,-5.09868325884,4.848605,7.136414,29.41868,26.37043,,-0.000160496099852026,,2.39905691146851,,,,,,,,,,,,,,,,,,35.71087,-0.01287103
9225,2022/03/04 10:38:57,122292.6064,200.0017,1,20,9,1,0,0,-1.500379,3.396477,-5.096002764783,4.848605,7.14058,29.41868,26.38458,,-0.000144805104355328,,,,,,,,,,,,,,,,,,,,35.81552,0.05165577
9226,2022/03/04 10:39:07,122302.6048,210.0001,1,20,9,1,0,0,-1.500303,3.394639,-5.092987075617,4.848605,7.144743,29.41868,26.39872,,-0.000245440285652876,,2.25593996047974,0.430889308452606,,,,,,,,,,,,,,,,,35.67269,-0.04917502
9227,2022/03/04 10:39:17,122312.6049,220.0002,1,20,9,1,0,0,-1.500351,3.392484,-5.089916761884,4.848605,7.14891,29.41868,26.41286,,-0.000204641604796052,,,,,,,,,,,,,,,,,,,,35.88004,0.02348304
9228,2022/03/04 10:39:27,122322.605,230.0003,1,20,9,1,0,0,-1.500351,3.390744,-5.087306151144,4.848605,7.153075,29.41868,26.42699,,-0.000202580195036717,,,,,,,,,,,,,,,,,,,,35.62682,-0.03140092
9229,2022/03/04 10:39:37,122332.6062,240.0015,1,20,9,1,0,0,-1.500398,3.388482,-5.084071615836,4.848605,7.157241,29.41868,26.44111,,-0.000160086405230686,,2.08184194564819,,,,,,,,,,,,,,,,,,35.83556,0.02451062
9230,2022/03/04 10:39:47,122342.6047,250,1,20,9,1,0,0,-1.500346,3.386543,-5.080986243878,4.848605,7.161406,29.41868,26.45522,,-0.000239508503000252,,,,,,,,,,,,,,,,,,,,35.86781,0.006356239
