Repository: HVES-Battery-Testing-Consortium/LG-HG2

# Battery Testing Consortium (BTC)
The Battery Testing Consortium (BTC) has been developed within the High Voltage and Energy Storage Lab at Oxford Brookes University to provide accurate and comprehensive cell data to Formula Student Electric teams. Through the BTC, we aim to provide FS teams with information for improved and informed decisions for cell selection, pack architecture design, thermal cooling requirements, and end of life predictions. A range of tests are completed to provide a comprehensive electrochemical lithium-ion characterisation for modelling, validation, and battery management parameterisation.

File: Data/Round1/LG_HG2/Package 1/220228_BTC_HPPC_EIS_LG_HG2_2_35C/220228_BTC_HPPC_EIS_LG_HG2_2_35C_Channel_3_Wb_1.CSV (part 43 of 44)
Data_Point,Date_Time,Test_Time(s),Step_Time(s),Cycle_Index,Step_Index,TC_Counter1,TC_Counter2,TC_Counter3,TC_Counter4,Current(A),Voltage(V),Power(W),Charge_Capacity(Ah),Discharge_Capacity(Ah),Charge_Energy(Wh),Discharge_Energy(Wh),ACR(Ohm),dV/dt(V/s),Internal_Resistance(Ohm),dQ/dV(Ah/V),dV/dQ(V/Ah),MetaCode_MV_UD1,MetaCode_MV_UD2,MetaCode_MV_UD3,MetaCode_MV_UD4,MetaCode_MV_UD5,MetaCode_MV_UD6,MetaCode_MV_UD7,MetaCode_MV_UD8,MetaCode_MV_UD9,MetaCode_MV_UD10,MetaCode_MV_UD11,MetaCode_MV_UD12,MetaCode_MV_UD13,MetaCode_MV_UD14,MetaCode_MV_UD15,MetaCode_MV_UD16,Aux_Temperature_1(C),Aux_dT/dt_1(C)
9231,2022/03/04 10:39:57,122352.6054,260.0007,1,20,9,1,0,0,-1.500359,3.384068,-5.077316880412,4.848605,7.165572,29.41868,26.46932,,-0.000217483393498696,,1.94833195209503,0.484551787376404,,,,,,,,,,,,,,,,,35.63851,-0.03792405
9232,2022/03/04 10:40:07,122362.6047,270,1,20,9,1,0,0,-1.50034,3.382005,-5.0741573817,4.848605,7.169737,29.41868,26.48341,,-0.000191874394658953,,,,,,,,,,,,,,,,,,,,35.89034,0.1005137
9233,2022/03/04 10:40:17,122372.6048,280.0001,1,20,9,1,0,0,-1.500366,3.379319,-5.070215330754,4.848605,7.173903,29.41868,26.4975,,-0.000252500089118257,,1.7681599855423,,,,,,,,,,,,,,,,,,35.62016,-0.04416585
9234,2022/03/04 10:40:27,122382.6059,290.0012,1,20,9,1,0,0,-1.500342,3.37676,-5.06629485192,4.848605,7.178069,29.41868,26.51157,,-0.000258479412877932,,,,,,,,,,,,,,,,,,,,35.8623,0.009742975
9235,2022/03/04 10:40:37,122392.6057,300.001,1,20,9,1,0,0,-1.500331,3.373458,-5.061303614598,4.848605,7.182235,29.41868,26.52563,,-0.000254419195698574,,1.45500898361206,0.622566521167755,,,,,,,,,,,,,,,,,35.70114,-0.02853513
9236,2022/03/04 10:40:47,122402.6059,310.0012,1,20,9,1,0,0,-1.500327,3.370404,-5.056708122108,4.848605,7.1864,29.41868,26.53967,,-0.0003084905911237,,,,,,,,,,,,,,,,,,,,35.55669,-0.03982902
9237,2022/03/04 10:40:57,122412.6052,320.0005,1,20,9,1,0,0,-1.500368,3.366678,-5.051255937504,4.848605,7.190566,29.41868,26.55371,,-0.000300624698866159,,1.23897004127502,,,,,,,,,,,,,,,,,,35.54666,-0.04158378
9238,2022/03/04 10:41:07,122422.6054,330.0007,1,20,9,1,0,0,-1.500319,3.36318,-5.04584285442,4.848605,7.194731,29.41868,26.56772,,-0.000355054187821224,,1.18295705318451,0.826427578926086,,,,,,,,,,,,,,,,,35.63263,-0.07168293
9239,2022/03/04 10:41:17,122432.6061,340.0014,1,20,9,1,0,0,-1.50035,3.358997,-5.03967114895,4.848605,7.198896,29.41868,26.58172,,-0.000355344993295148,,1.08166205883026,,,,,,,,,,,,,,,,,,35.61153,-0.01530766
9240,2022/03/04 10:41:27,122442.6057,350.001,1,20,9,1,0,0,-1.500338,3.355471,-5.034340649198,4.848605,7.203063,29.41868,26.59571,,-0.000285735906800255,,,,,,,,,,,,,,,,,,,,35.54973,-0.0158155
9241,2022/03/04 10:41:37,122452.6047,360,1,20,9,1,0,0,-1.500376,3.351963,-5.029204838088,4.848605,7.207227,29.41868,26.60967,,-0.000316680787364021,,1.15279901027679,0.901861310005188,,,,,,,,,,,,,,,,,35.59066,-0.03695726
9242,2022/03/04 10:41:47,122462.6059,370.0012,1,20,9,1,0,0,-1.500341,3.348676,-5.024155898516,4.848605,7.211393,29.41868,26.62364,,-0.000376899901311845,,1.22346901893616,,,,,,,,,,,,,,,,,,35.60044,0.00592947
9243,2022/03/04 10:41:57,122472.6062,380.0015,1,20,9,1,0,0,-1.500348,3.345972,-5.020122398256,4.848605,7.215559,29.41868,26.63758,,-0.000300830899504945,,,,,,,,,,,,,,,,,,,,35.87423,0.09202003
9244,2022/03/04 10:42:07,122482.6052,390.0005,1,20,9,1,0,0,-1.500319,3.342827,-5.015306861813,4.848605,7.219724,29.41868,26.65151,,-0.000306108908262104,,1.40825402736664,0.77724701166153,,,,,,,,,,,,,,,,,35.64937,0.0125134
9245,2022/03/04 10:42:17,122492.6061,400.0014,1,20,9,1,0,0,-1.500378,3.339725,-5.01084991605,4.848605,7.22389,29.41868,26.66543,,-0.000234896899200976,,,,,,,,,,,,,,,,,,,,35.79444,0.06029248
9246,2022/03/04 10:42:27,122502.6054,410.0007,1,20,9,1,0,0,-1.500359,3.33633,-5.00569274247,4.848605,7.228055,29.41868,26.67933,,-0.00041691429214552,,1.36888694763184,,,,,,,,,,,,,,,,,,35.64103,-0.05999923
9247,2022/03/04 10:42:37,122512.6055,420.0008,1,20,9,1,0,0,-1.50039,3.332676,-5.00031374364,4.848605,7.232221,29.41868,26.69322,,-0.000236104402574711,,1.20390498638153,0.750768423080444,,,,,,,,,,,,,,,,,35.80384,0.06766319
9248,2022/03/04 10:42:47,122522.6047,430,1,20,9,1,0,0,-1.500355,3.329033,-4.994731306715,4.848605,7.236386,29.41868,26.7071,,-0.000352007307810709,,1.15396296977997,,,,,,,,,,,,,,,,,,35.77904,0.06974459
9249,2022/03/04 10:42:57,122532.6049,440.0002,1,20,9,1,0,0,-1.500326,3.325357,-4.989119566382,4.848605,7.240552,29.41868,26.72096,,-0.000383429200155661,,,,,,,,,,,,,,,,,,,,35.89647,0.09279728
9250,2022/03/04 10:43:07,122542.6051,450.0004,1,20,9,1,0,0,-1.500272,3.321184,-4.982679362048,4.848605,7.244719,29.41868,26.7348,,-0.000515438674483448,,1.06952404975891,0.896130502223969,,,,,,,,,,,,,,,,,35.7621,0.0382638
9251,2022/03/04 10:43:17,122552.6051,460.0004,1,20,9,1,0,0,-1.500365,3.317339,-4.977219328735,4.848605,7.248884,29.41868,26.74863,,-0.000329128699377179,,1.02280902862549,,,,,,,,,,,,,,,,,,35.57894,-0.03114462
9252,2022/03/04 10:43:27,122562.6052,470.0005,1,20,9,1,0,0,-1.500342,3.313176,-4.970897106192,4.848605,7.25305,29.41868,26.76244,,-0.000470874190796167,,1.04912102222443,0.984800219535828,,,,,,,,,,,,,,,,,35.77035,0.02666712
9253,2022/03/04 10:43:37,122572.605,480.0003,1,20,9,1,0,0,-1.500341,3.308861,-4.964419821601,4.848605,7.257215,29.41868,26.77623,,-0.000388173008104786,,0.979706525802612,,,,,,,,,,,,,,,,,,35.94065,0.01096129
9254,2022/03/04 10:43:42,122578.1172,485.5125,1,20,9,1,0,0,-1.500296,3.306458,-4.960665711568,4.848605,7.259511,29.41868,26.78383,,-0.000492871913593262,0.02083894982934,0.979706525802612,0.984800219535828,,,,,,,,,,,,,,,,,35.67997,0.01202226
9255,2022/03/04 10:44:42,122638.1582,60.0017,1,21,9,1,0,0,0,3.364878,0,4.848605,7.259513,29.41868,26.78383,,0.000252746802289039,,,,,,,,,,,,,,,,,,,,35.64737,0.07498264
9256,2022/03/04 10:45:42,122698.1571,120.0006,1,21,9,1,0,0,0,3.369823,0,4.848605,7.259513,29.41868,26.78383,,0.000047177560190903,,,,,,,,,,,,,,,,,,,,35.62621,0.03427148
9257,2022/03/04 10:46:42,122758.157,180.0005,1,21,9,1,0,0,0,3.372404,0,4.848605,7.259513,29.41868,26.78383,,0.0000519555287610274,,0,,,,,,,,,,,,,,,,,,35.58445,0.08379698
9258,2022/03/04 10:47:42,122818.1569,240.0004,1,21,9,1,0,0,0,3.374282,0,4.848605,7.259513,29.41868,26.78383,,0.0000454021501354873,,,,,,,,,,,,,,,,,,,,35.20043,0.01949072
9259,2022/03/04 10:48:42,122878.1583,300.0018,1,21,9,1,0,0,0,3.375269,0,4.848605,7.259513,29.41868,26.78383,,0.0000225217700062785,,0,,,,,,,,,,,,,,,,,,35.35249,0.06433606
9260,2022/03/04 10:49:42,122938.1567,360.0002,1,21,9,1,0,0,0,3.376311,0,4.848605,7.259513,29.41868,26.78383,,-0.00000442540294898208,,,,,,,,,,,,,,,,,,,,35.10767,-0.004681349
9261,2022/03/04 10:50:42,122998.1578,420.0013,1,21,9,1,0,0,0,3.377175,0,4.848605,7.259513,29.41868,26.78383,,-0.00000873219596542185,,0,,,,,,,,,,,,,,,,,,35.31936,0.05118489
9262,2022/03/04 10:51:42,123058.1582,480.0017,1,21,9,1,0,0,0,3.378078,0,4.848605,7.259513,29.41868,26.78383,,0.00000553202880837489,,,,,,,,,,,,,,,,,,,,35.17617,-0.0265491
9263,2022/03/04 10:52:42,123118.1567,540.0002,1,21,9,1,0,0,0,3.378643,0,4.848605,7.259513,29.41868,26.78383,,0.0000247346397372894,,0,,,,,,,,,,,,,,,,,,35.14218,0.05409598
9264,2022/03/04 10:53:42,123178.1569,600.0004,1,21,9,1,0,0,0,3.379095,0,4.848605,7.259513,29.41868,26.78383,,0.0000619551283307374,,,,,,,,,,,,,,,,,,,,35.0798,0.05358219
9265,2022/03/04 10:54:42,123238.1581,660.0016,1,21,9,1,0,0,0,3.379708,0,4.848605,7.259513,29.41868,26.78383,,0.0000171865194715792,,0,,,,,,,,,,,,,,,,,,35.18336,0.105809
9266,2022/03/04 10:55:42,123298.1566,720.0001,1,21,9,1,0,0,0,3.380178,0,4.848605,7.259513,29.41868,26.78383,,0.0000229159395530587,,,,,,,,,,,,,,,,,,,,35.01868,-0.0246501
9267,2022/03/04 10:56:42,123358.159,780.0025,1,21,9,1,0,0,0,3.380729,0,4.848605,7.259513,29.41868,26.78383,,-0.0000112996503958129,,0,,,,,,,,,,,,,,,,,,35.22349,0.09318113
9268,2022/03/04 10:57:42,123418.1572,840.0007,1,21,9,1,0,0,0,3.381062,0,4.848605,7.259513,29.41868,26.78383,,-0.00000786286182119511,,,,,,,,,,,,,,,,,,,,35.0711,0.01656175
9269,2022/03/04 10:58:42,123478.1571,900.0006,1,21,9,1,0,0,0,3.381324,0,4.848605,7.259513,29.41868,26.78383,,0.0000301080508506857,,0,,,,,,,,,,,,,,,,,,35.23962,0.08446574
9270,2022/03/04 10:59:42,123538.1571,960.0006,1,21,9,1,0,0,0,3.381792,0,4.848605,7.259513,29.41868,26.78383,,0.0000331501796608791,,,,,,,,,,,,,,,,,,,,35.09449,0.03779411
9271,2022/03/04 11:00:42,123598.1569,1020.0004,1,21,9,1,0,0,0,3.382028,0,4.848605,7.259513,29.41868,26.78383,,0.0000380881792807486,,0,,,,,,,,,,,,,,,,,,35.20789,0.1010251
9272,2022/03/04 11:01:42,123658.1566,1080.0001,1,21,9,1,0,0,0,3.382293,0,4.848605,7.259513,29.41868,26.78383,,-0.00000557112798560411,,,,,,,,,,,,,,,,,,,,35.0563,0.01907706
9273,2022/03/04 11:02:42,123718.1573,1140.0008,1,21,9,1,0,0,0,3.382446,0,4.848605,7.259513,29.41868,26.78383,,-0.0000306596884911414,,0,,,,,,,,,,,,,,,,,,35.05797,0.02786994
9274,2022/03/04 11:03:42,123778.1571,1200.0006,1,21,9,1,0,0,0,3.382886,0,4.848605,7.259513,29.41868,26.78383,,0.000010825709978235,,,,,,,,,,,,,,,,,,,,34.95153,-0.01871943
9275,2022/03/04 11:04:42,123838.1569,1260.0004,1,21,9,1,0,0,0,3.382831,0,4.848605,7.259513,29.41868,26.78383,,0.0000457118185295258,,0,,,,,,,,,,,,,,,,,,34.85872,-0.06610036
9276,2022/03/04 11:05:42,123898.158,1320.0015,1,21,9,1,0,0,0,3.383769,0,4.848605,7.259513,29.41868,26.78383,,0.0000243395097641042,,,,,,,,,,,,,,,,,,,,35.09975,0.07029772
9277,2022/03/04 11:06:42,123958.1571,1380.0006,1,21,9,1,0,0,0,3.384005,0,4.848605,7.259513,29.41868,26.78383,,0.0000112220195660484,,0,,,,,,,,,,,,,,,,,,34.82825,-0.05538583
9278,2022/03/04 11:07:42,124018.1567,1440.0002,1,21,9,1,0,0,0,3.384,0,4.848605,7.259513,29.41868,26.78383,,-0.00000991830165730789,,,,,,,,,,,,,,,,,,,,34.9437,0.003916025
9279,2022/03/04 11:08:42,124078.158,1500.0015,1,21,9,1,0,0,0,3.384124,0,4.848605,7.259513,29.41868,26.78383,,-0.0000118527796075796,,0,,,,,,,,,,,,,,,,,,34.95287,-0.01872659
9280,2022/03/04 11:09:42,124138.1571,1560.0006,1,21,9,1,0,0,0,3.384337,0,4.848605,7.259513,29.41868,26.78383,,-0.000017622440282139,,,,,,,,,,,,,,,,,,,,35.14351,0.01855135
9281,2022/03/04 11:10:42,124198.157,1620.0005,1,21,9,1,0,0,0,3.384588,0,4.848605,7.259513,29.41868,26.78383,,0.0000179395792656578,,0,,,,,,,,,,,,,,,,,,35.05823,-0.03632307
9282,2022/03/04 11:11:42,124258.1577,1680.0012,1,21,9,1,0,0,0,3.384878,0,4.848605,7.259513,29.41868,26.78383,,0.0000150145096995402,,,,,,,,,,,,,,,,,,,,35.04652,0.04886508
9283,2022/03/04 11:12:42,124318.157,1740.0005,1,21,9,1,0,0,0,3.385364,0,4.848605,7.259513,29.41868,26.78383,,0.0000745206270948984,,0,,,,,,,,,,,,,,,,,,34.84999,0.01193285
9284,2022/03/04 11:13:42,124378.1574,1800.0009,1,21,9,1,0,0,0,3.385093,0,4.848605,7.259513,29.41868,26.78383,,-0.0000305806715914514,,,,,,,,,,,,,,,,,,,,34.89125,-0.03504038
9285,2022/03/04 11:13:42,124378.1589,1800.0024,1,21,9,1,0,0,0,3.385093,0,4.848605,7.259513,29.41868,26.78383,,-0.0000305806715914514,0.02083894982934,0,0,,,,,,,,,,,,,,,,,34.89125,-0.03504038
9286,2022/03/04 11:13:42,124378.1663,0.0019,1,22,9,1,0,0,0,3.385132,0,4.848605,7.259513,29.41868,26.78383,,-0.0000305806715914514,0.02083894982934,0,0,,,,,,,,,,,,,,,,,34.8912497990069,-0.0350399316659957
9287,2022/03/04 11:13:42,124378.1732,0.0013,1,23,10,1,0,0,0,3.385498,0,4.848605,7.259513,29.41868,26.78383,,-0.0000305806715914514,0.02083894982934,0,0,,,,,,,,,,,,,,,,,34.8912496115944,-0.0350395136248296
9288,2022/03/04 11:19:32,124727.9221,60.0009,1,14,10,1,0,0,0,3.386856,0,4.848605,7.259513,29.41868,26.78383,,-0.0000114987196866423,,,,,,,,,,,,,,,,,,,,34.88175,-0.01384974
9289,2022/03/04 11:20:32,124787.9212,120,1,14,10,1,0,0,0,3.387127,0,4.848605,7.259513,29.41868,26.78383,,-0.0000109849397631478,,,,,,,,,,,,,,,,,,,,35.08246,0.043118
9290,2022/03/04 11:21:32,124847.922,180.0008,1,14,10,1,0,0,0,3.387431,0,4.848605,7.259513,29.41868,26.78383,,-0.00000489975582240731,,0,0,,,,,,,,,,,,,,,,,35.03563,0.03519416
9291,2022/03/04 11:22:32,124907.9218,240.0006,1,14,10,1,0,0,0,3.387721,0,4.848605,7.259513,29.41868,26.78383,,0.0000449652507086284,,,,,,,,,,,,,,,,,,,,34.97152,-0.05522251
9292,2022/03/04 11:23:32,124967.9216,300.0004,1,14,10,1,0,0,0,3.387753,0,4.848605,7.259513,29.41868,26.78383,,0.0000215725904126884,,0,0,,,,,,,,,,,,,,,,,34.95338,-0.05427241
9293,2022/03/04 11:23:32,124967.9229,300.0017,1,14,10,1,0,0,0,3.387753,0,4.848605,7.259513,29.41868,26.78383,,0.0000215725904126884,0.02083894982934,0,0,,,,,,,,,,,,,,,,,34.95338,-0.05427241
9294,2022/03/04 11:23:32,124968.212,0.2513,1,15,10,1,0,0,-3.543017,3.039672,-10.769609570424,4.847393,7.259527,29.41494,26.78388,,-0.0990881770849228,,0.0149474395439029,66.9011001586914,,,,,,,,,,,,,,,,,34.95338,-0.05427241
9295,2022/03/04 11:23:33,124968.4616,0.5009,1,15,10,1,0,0,-6.596948,3.025223,-19.957238819404,4.846103,7.259527,29.41103,26.78388,,-0.0608651898801327,,0.086002841591835,13.0024795532227,,,,,,,,,,,,,,,,,35.15516,0.09816289
9296,2022/03/04 11:23:33,124968.712,0.7513,1,15,10,1,0,0,-9.034385,3.013211,-27.222508260235,4.844806,7.259527,29.40712,26.78388,,,,,,,,,,,,,,,,,,,,,,35.15516,0.09816289
9297,2022/03/04 11:23:33,124968.9616,1.0009,1,15,10,1,0,0,-10.94122,3.003307,-32.85984261454,4.84351,7.259527,29.40322,26.78388,,,,,,,,,,,,,,,,,,,,,,35.15516,0.09816289
9298,2022/03/04 11:23:33,124969.2116,1.2509,1,15,10,1,0,0,-12.50169,2.993395,-37.42249633755,4.842218,7.259527,29.39934,26.78388,,,,,,,,,,,,,,,,,,,,,,35.0529,-0.03195643
9299,2022/03/04 11:23:34,124969.461,1.5003,1,15,10,1,0,0,-13.72234,2.984955,-40.9605673947,4.840925,7.259527,29.39548,26.78388,,-0.0349046401679516,,0.151131793856621,7.5769510269165,,,,,,,,,,,,,,,,,35.0529,-0.03195643
9300,2022/03/04 11:23:34,124969.7128,1.7521,1,15,10,1,0,0,-14.72121,2.976328,-43.81514951688,4.839624,7.259527,29.3916,26.78388,,,,,,,,,,,,,,,,,,,,,,35.0529,-0.03195643
9301,2022/03/04 11:23:34,124969.9608,2.0001,1,15,10,1,0,0,-15.5183,2.968524,-46.0664459892,4.838339,7.259527,29.38778,26.78388,,,,,,,,,,,,,,,,,,,,,,34.89011,-0.03195643
9302,2022/03/04 11:23:34,124970.2122,2.2515,1,15,10,1,0,0,-16.15436,2.960765,-47.8292636854,4.837033,7.259527,29.38391,26.78388,,,,,,,,,,,,,,,,,,,,,,34.89011,-0.03195643
9303,2022/03/04 11:23:35,124970.4618,2.5011,1,15,10,1,0,0,-16.6519,2.953703,-49.1847669857,4.835738,7.259527,29.38008,26.78388,,-0.0297996606677771,,0.182892203330994,5.99110078811646,,,,,,,,,,,,,,,,,34.89011,-0.03195643
9304,2022/03/04 11:23:35,124970.7122,2.7515,1,15,10,1,0,0,-17.05916,2.946336,-50.26201723776,4.834438,7.259527,29.37625,26.78388,,,,,,,,,,,,,,,,,,,,,,34.93472,-0.03693223
9305,2022/03/04 11:23:35,124970.9609,3.0002,1,15,10,1,0,0,-17.37774,2.939788,-51.08687151912,4.833155,7.259527,29.37247,26.78388,,,,,,,,,,,,,,,,,,,,,,34.93472,-0.03693223
9306,2022/03/04 11:23:35,124971.2121,3.2514,1,15,10,1,0,0,-17.63841,2.932799,-51.72991120959,4.831851,7.259527,29.36864,26.78388,,,,,,,,,,,,,,,,,,,,,,35.17326,0.07454634
9307,2022/03/04 11:23:36,124971.4618,3.5011,1,15,10,1,0,0,-17.8464,2.926304,-52.2239917056,4.830553,7.259527,29.36484,26.78388,,-0.0269747003912926,,0.198893502354622,5.35692596435547,,,,,,,,,,,,,,,,,35.17326,0.07454634
9308,2022/03/04 11:23:36,124971.7121,3.7514,1,15,10,1,0,0,-18.00908,2.920151,-52.58923297108,4.82926,7.259527,29.36106,26.78388,,,,,,,,,,,,,,,,,,,,,,35.17326,0.07454634
9309,2022/03/04 11:23:36,124971.9611,4.0004,1,15,10,1,0,0,-18.14228,2.914195,-52.8701416646,4.827969,7.259527,29.35729,26.78388,,,,,,,,,,,,,,,,,,,,,,35.3017,0.07454634
9310,2022/03/04 11:23:36,124972.2122,4.2515,1,15,10,1,0,0,-18.2486,2.908054,-53.0679142244,4.826667,7.259527,29.3535,26.78388,,,,,,,,,,,,,,,,,,,,,,35.3017,0.07454634
9311,2022/03/04 11:23:37,124972.4609,4.5002,1,15,10,1,0,0,-18.33176,2.90233,-53.2048170008,4.825379,7.259527,29.34976,26.78388,,-0.0234454702585936,,0.218496903777122,4.77840518951416,,,,,,,,,,,,,,,,,35.3017,0.07454634
9312,2022/03/04 11:23:37,124972.7112,4.7505,1,15,10,1,0,0,-18.39981,2.896474,-53.29457126994,4.824087,7.259527,29.34601,26.78388,,,,,,,,,,,,,,,,,,,,,,35.14485,-0.0088799
9313,2022/03/04 11:23:37,124972.9611,5.0004,1,15,10,1,0,0,-18.45299,2.891026,-53.34807386774,4.822787,7.259527,29.34225,26.78388,,,,,,,,,,,,,,,,,,,,,,35.14485,-0.0088799
9314,2022/03/04 11:23:37,124973.2114,5.2507,1,15,10,1,0,0,-18.49648,2.885182,-53.36571115936,4.82149,7.259527,29.3385,26.78388,,,,,,,,,,,,,,,,,,,,,,35.14485,-0.0088799
9315,2022/03/04 11:23:38,124973.4609,5.5002,1,15,10,1,0,0,-18.53119,2.879735,-53.36491643465,4.820197,7.259527,29.33478,26.78388,,-0.0225381907075644,,0.236367106437683,4.33745908737183,,,,,,,,,,,,,,,,,35.13177,-0.004086494
9316,2022/03/04 11:23:38,124973.7113,5.7506,1,15,10,1,0,0,-18.55835,2.874254,-53.3414117209,4.818898,7.259527,29.33104,26.78388,,,,,,,,,,,,,,,,,,,,,,35.13177,-0.004086494
9317,2022/03/04 11:23:38,124973.9609,6.0002,1,15,10,1,0,0,-18.58064,2.869071,-53.30917538544,4.817611,7.259527,29.32734,26.78388,,,,,,,,,,,,,,,,,,,,,,35.13177,-0.004086494
9318,2022/03/04 11:23:38,124974.2113,6.2506,1,15,10,1,0,0,-18.59832,2.863965,-53.2649375388,4.816308,7.259527,29.32361,26.78388,,,,,,,,,,,,,,,,,,,,,,35.33207,-0.004086494
9319,2022/03/04 11:23:39,124974.4609,6.5002,1,15,10,1,0,0,-18.61216,2.858651,-53.20566979616,4.815013,7.259527,29.3199,26.78388,,-0.0199999306350946,,0.24454890191555,4.02439498901367,,,,,,,,,,,,,,,,,35.33207,-0.004086494
9320,2022/03/04 11:23:39,124974.7113,6.7506,1,15,10,1,0,0,-18.62346,2.85362,-53.1442779252,4.813717,7.259527,29.3162,26.78388,,,,,,,,,,,,,,,,,,,,,,35.33207,-0.004086494
9321,2022/03/04 11:23:39,124974.9611,7.0004,1,15,10,1,0,0,-18.63253,2.848386,-53.07263759658,4.812421,7.259527,29.31251,26.78388,,,,,,,,,,,,,,,,,,,,,,35.55264,0.1315224
9322,2022/03/04 11:23:39,124975.2121,7.2514,1,15,10,1,0,0,-18.63962,2.843672,-53.00496548464,4.811121,7.259527,29.30881,26.78388,,,,,,,,,,,,,,,,,,,,,,35.55264,0.1315224
9323,2022/03/04 11:23:40,124975.4619,7.5012,1,15,10,1,0,0,-18.64543,2.838495,-52.92495982785,4.809828,7.259527,29.30513,26.78388,,-0.0199452992528677,,0.261205404996872,3.90497303009033,,,,,,,,,,,,,,,,,35.55264,0.1315224
9324,2022/03/04 11:23:40,124975.7122,7.7515,1,15,10,1,0,0,-18.65006,2.833672,-52.84815282032,4.808535,7.259527,29.30147,26.78388,,,,,,,,,,,,,,,,,,,,,,35.52645,-0.008183718
9325,2022/03/04 11:23:40,124975.9617,8.001,1,15,10,1,0,0,-18.65368,2.828619,-52.76415366792,4.807236,7.259527,29.29779,26.78388,,,,,,,,,,,,,,,,,,,,,,35.52645,-0.008183718
9326,2022/03/04 11:23:40,124976.2115,8.2508,1,15,10,1,0,0,-18.65657,2.824003,-52.68620964971,4.805942,7.259527,29.29413,26.78388,,,,,,,,,,,,,,,,,,,,,,35.44737,-0.008183718
9327,2022/03/04 11:23:41,124976.4624,8.5017,1,15,10,1,0,0,-18.65888,2.819041,-52.60014773408,4.804647,7.259527,29.29048,26.78388,,-0.0181450191885233,,0.262239098548889,3.66742300987244,,,,,,,,,,,,,,,,,35.44737,-0.008183718
9328,2022/03/04 11:23:41,124976.7122,8.7515,1,15,10,1,0,0,-18.66068,2.814517,-52.52080109156,4.803348,7.259527,29.28682,26.78388,,,,,,,,,,,,,,,,,,,,,,35.44737,-0.008183718
9329,2022/03/04 11:23:41,124976.9618,9.0011,1,15,10,1,0,0,-18.66216,2.809561,-52.43247691176,4.802055,7.259527,29.28318,26.78388,,,,,,,,,,,,,,,,,,,,,,35.60411,0.02426863
9330,2022/03/04 11:23:41,124977.213,9.2523,1,15,10,1,0,0,-18.66338,2.804768,-52.34645099584,4.800752,7.259527,29.27952,26.78388,,,,,,,,,,,,,,,,,,,,,,35.60411,0.02426863
9331,2022/03/04 11:23:42,124977.4618,9.5011,1,15,10,1,0,0,-18.66437,2.80012,-52.2624757244,4.799465,7.259527,29.27592,26.78388,,-0.0196507591754198,,0.258196711540222,3.74814295768738,,,,,,,,,,,,,,,,,35.60411,0.02426863
9332,2022/03/04 11:23:42,124977.7121,9.7514,1,15,10,1,0,0,-18.66518,2.795706,-52.18235571708,4.79817,7.259527,29.27229,26.78388,,,,,,,,,,,,,,,,,,,,,,35.82598,0.06933451
9333,2022/03/04 11:23:42,124977.9617,10.001,1,15,10,1,0,0,-18.66581,2.790786,-52.09228122666,4.796875,7.259527,29.26868,26.78388,,,,,,,,,,,,,,,,,,,,,,35.82598,0.06933451
9334,2022/03/04 11:23:42,124977.9632,10.0025,1,15,10,1,0,0,-18.66582,2.790715,-52.0909838613,4.796866,7.259527,29.26865,26.78388,,-0.0162735804915428,0.02083894982934,0.27372470498085,3.57396507263184,,,,,,,,,,,,,,,,,35.82598,0.06933451
9335,2022/03/04 11:23:43,124979.0042,1.0003,1,16,10,1,0,0,0,3.189952,0,4.796845,7.259527,29.26859,26.78388,,0.028500609099865,,,,,,,,,,,,,,,,,,,,35.98175,0.06933451
9336,2022/03/04 11:23:44,124980.0044,2.0005,1,16,10,1,0,0,0,3.208108,0,4.796845,7.259527,29.26859,26.78388,,0.0167990904301405,,,,,,,,,,,,,,,,,,,,35.86435,-0.0141716
9337,2022/03/04 11:23:45,124981.005,3.0011,1,16,10,1,0,0,0,3.220291,0,4.796845,7.259527,29.26859,26.78388,,0.0104372203350067,,,,,,,,,,,,,,,,,,,,36.05716,-0.0141716
9338,2022/03/04 11:23:46,124982.0042,4.0003,1,16,10,1,0,0,0,3.229019,0,4.796845,7.259527,29.26859,26.78388,,0.00999891106039286,,,,,,,,,,,,,,,,,,,,36.1898,-0.04803777
9339,2022/03/04 11:23:47,124983.005,5.0011,1,16,10,1,0,0,0,3.235956,0,4.796845,7.259527,29.26859,26.78388,,0.0071249739266932,,,,,,,,,,,,,,,,,,,,36.12,-0.04803777
9340,2022/03/04 11:23:48,124984.0049,6.001,1,16,10,1,0,0,0,3.24246,0,4.796845,7.259527,29.26859,26.78388,,0.00599558791145682,,,,,,,,,,,,,,,,,,,,36.19646,0.002083778
9341,2022/03/04 11:23:49,124985.0042,7.0003,1,16,10,1,0,0,0,3.247387,0,4.796845,7.259527,29.26859,26.78388,,0.00545635493472219,,,,,,,,,,,,,,,,,,,,36.44527,0.06445765
9342,2022/03/04 11:23:50,124986.0041,8.0002,1,16,10,1,0,0,0,3.252105,0,4.796845,7.259527,29.26859,26.78388,,0.00490968301892281,,,,,,,,,,,,,,,,,,,,36.31377,-0.02779961
9343,2022/03/04 11:23:51,124987.005,9.0011,1,16,10,1,0,0,0,3.256292,0,4.796845,7.259527,29.26859,26.78388,,0.00492166401818395,,,,,,,,,,,,,,,,,,,,36.42192,-0.008945465
9344,2022/03/04 11:23:52,124988.0043,10.0004,1,16,10,1,0,0,0,3.260112,0,4.796845,7.259527,29.26859,26.78388,,0.00369928195141256,,,,,,,,,,,,,,,,,,,,36.54281,0.08052111
9345,2022/03/04 11:23:53,124989.0052,11.0013,1,16,10,1,0,0,0,3.263451,0,4.796845,7.259527,29.26859,26.78388,,0.00338389608077705,,,,,,,,,,,,,,,,,,,,36.4697,-0.02284765
9346,2022/03/04 11:23:54,124990.0042,12.0003,1,16,10,1,0,0,0,3.266665,0,4.796845,7.259527,29.26859,26.78388,,0.00285190809518099,,,,,,,,,,,,,,,,,,,,36.37937,-0.02822757
9347,2022/03/04 11:23:55,124991.005,13.0011,1,16,10,1,0,0,0,3.269756,0,4.796845,7.259527,29.26859,26.78388,,0.00304961297661066,,,,,,,,,,,,,,,,,,,,36.59696,0.06799698
9348,2022/03/04 11:23:56,124992.0053,14.0014,1,16,10,1,0,0,0,3.27241,0,4.796845,7.259527,29.26859,26.78388,,0.00319332792423666,,,,,,,,,,,,,,,,,,,,36.45136,-0.0454998
9349,2022/03/04 11:23:57,124993.0042,15.0003,1,16,10,1,0,0,0,3.274946,0,4.796845,7.259527,29.26859,26.78388,,0.00234215892851353,,,,,,,,,,,,,,,,,,,,36.33241,-0.03717303
9350,2022/03/04 11:23:58,124994.0043,16.0004,1,16,10,1,0,0,0,3.276865,0,4.796845,7.259527,29.26859,26.78388,,0.00200694007799029,,,,,,,,,,,,,,,,,,,,36.56224,-0.03717303
9351,2022/03/04 11:23:59,124995.0043,17.0004,1,16,10,1,0,0,0,3.279263,0,4.796845,7.259527,29.26859,26.78388,,0.00259678089059889,,,,,,,,,,,,,,,,,,,,36.52916,-0.03578305
9352,2022/03/04 11:24:00,124996.0051,18.0012,1,16,10,1,0,0,0,3.280866,0,4.796845,7.259527,29.26859,26.78388,,,,,,,,,,,,,,,,,,,,,,36.3955,-0.03578305
9353,2022/03/04 11:24:01,124997.005,19.0011,1,16,10,1,0,0,0,3.283053,0,4.796845,7.259527,29.26859,26.78388,,0.00171191000845283,,,,,,,,,,,,,,,,,,,,36.63892,0.05686998
9354,2022/03/04 11:24:02,124998.0043,20.0004,1,16,10,1,0,0,0,3.284689,0,4.796845,7.259527,29.26859,26.78388,,0.00194813101552427,,,,,,,,,,,,,,,,,,,,36.59811,0.05686998
9355,2022/03/04 11:24:03,124999.0053,21.0014,1,16,10,1,0,0,0,3.286387,0,4.796845,7.259527,29.26859,26.78388,,0.00171825196594,,,,,,,,,,,,,,,,,,,,36.42357,-0.06729722
9356,2022/03/04 11:24:04,125000.0044,22.0005,1,16,10,1,0,0,0,3.287864,0,4.796845,7.259527,29.26859,26.78388,,0.00165883800946176,,,,,,,,,,,,,,,,,,,,36.59917,-0.0006115437
9357,2022/03/04 11:24:05,125001.0046,23.0007,1,16,10,1,0,0,0,3.289145,0,4.796845,7.259527,29.26859,26.78388,,0.00126298097893596,,,,,,,,,,,,,,,,,,,,36.70419,0.08830667
9358,2022/03/04 11:24:06,125002.0052,24.0013,1,16,10,1,0,0,0,3.290478,0,4.796845,7.259527,29.26859,26.78388,,,,,,,,,,,,,,,,,,,,,,36.42691,-0.05581617
9359,2022/03/04 11:24:07,125003.0052,25.0013,1,16,10,1,0,0,0,3.291717,0,4.796845,7.259527,29.26859,26.78388,,0.00160345796030015,,,,,,,,,,,,,,,,,,,,36.49109,-0.0107801
9360,2022/03/04 11:24:08,125004.0051,26.0012,1,16,10,1,0,0,0,3.293085,0,4.796845,7.259527,29.26859,26.78388,,0.00174453598447144,,,,,,,,,,,,,,,,,,,,36.63252,0.04419923
9361,2022/03/04 11:24:09,125005.0052,27.0013,1,16,10,1,0,0,0,3.294226,0,4.796845,7.259527,29.26859,26.78388,,,,,,,,,,,,,,,,,,,,,,36.39554,-0.07405639
9362,2022/03/04 11:24:10,125006.0054,28.0015,1,16,10,1,0,0,0,3.295261,0,4.796845,7.259527,29.26859,26.78388,,0.00104795396327972,,,,,,,,,,,,,,,,,,,,36.35409,-0.01295447
9363,2022/03/04 11:24:11,125007.0045,29.0006,1,16,10,1,0,0,0,3.296108,0,4.796845,7.259527,29.26859,26.78388,,0.000907431589439511,,,,,,,,,,,,,,,,,,,,36.69251,0.1057577
9364,2022/03/04 11:24:12,125008.0044,30.0005,1,16,10,1,0,0,0,3.297025,0,4.796845,7.259527,29.26859,26.78388,,,,,,,,,,,,,,,,,,,,,,36.53893,-0.04799366
9365,2022/03/04 11:24:13,125009.0053,31.0014,1,16,10,1,0,0,0,3.298078,0,4.796845,7.259527,29.26859,26.78388,,0.00102117203641683,,,,,,,,,,,,,,,,,,,,36.34576,-0.04799366
9366,2022/03/04 11:24:14,125010.0054,32.0015,1,16,10,1,0,0,0,3.299065,0,4.796845,7.259527,29.26859,26.78388,,,,,,,,,,,,,,,,,,,,,,36.5653,0.05020142
9367,2022/03/04 11:24:15,125011.0045,33.0006,1,16,10,1,0,0,0,3.299757,0,4.796845,7.259527,29.26859,26.78388,,0.00117605796549469,,,,,,,,,,,,,,,,,,,,36.64696,0.05020142
9368,2022/03/04 11:24:16,125012.0045,34.0006,1,16,10,1,0,0,0,3.300505,0,4.796845,7.259527,29.26859,26.78388,,,,,,,,,,,,,,,,,,,,,,36.29684,-0.03361464
9369,2022/03/04 11:24:17,125013.0045,35.0006,1,16,10,1,0,0,0,3.301321,0,4.796845,7.259527,29.26859,26.78388,,0.000653715920634568,,,,,,,,,,,,,,,,,,,,36.48775,-0.03361464
9370,2022/03/04 11:24:18,125014.0044,36.0005,1,16,10,1,0,0,0,3.301957,0,4.796845,7.259527,29.26859,26.78388,,,,,,,,,,,,,,,,,,,,,,36.66308,0.1144493
9371,2022/03/04 11:24:19,125015.0053,37.0014,1,16,10,1,0,0,0,3.302518,0,4.796845,7.259527,29.26859,26.78388,,,,,,,,,,,,,,,,,,,,,,36.3535,-0.04905224
9372,2022/03/04 11:24:20,125016.0046,38.0007,1,16,10,1,0,0,0,3.303239,0,4.796845,7.259527,29.26859,26.78388,,0.000726511119864881,,,,,,,,,,,,,,,,,,,,36.34713,-0.04968166
9373,2022/03/04 11:24:21,125017.0049,39.001,1,16,10,1,0,0,0,3.303865,0,4.796845,7.259527,29.26859,26.78388,,,,,,,,,,,,,,,,,,,,,,36.61946,0.07676244
9374,2022/03/04 11:24:22,125018.0047,40.0008,1,16,10,1,0,0,0,3.304248,0,4.796845,7.259527,29.26859,26.78388,,0.000613918586168438,,,,,,,,,,,,,,,,,,,,36.38494,-0.0649488
9375,2022/03/04 11:24:22,125018.0062,40.0023,1,16,10,1,0,0,0,3.304248,0,4.796845,7.259527,29.26859,26.78388,,0.000613918586168438,0.02083894982934,0,0,,,,,,,,,,,,,,,,,36.38494,-0.0649488
9376,2022/03/04 11:24:22,125018.2942,0.2507,1,17,10,1,0,0,3.733574,3.373867,12.596582110658,4.797087,7.259713,29.26941,26.78449,,0.0979445427656174,,0.00100599299184978,994.043212890625,,,,,,,,,,,,,,,,,36.38494,-0.0649488
9377,2022/03/04 11:24:23,125018.5447,0.5012,1,17,10,1,0,0,3.733368,3.376948,12.607389600864,4.797348,7.259713,29.27029,26.78449,,0.021735830232501,,0.0506065189838409,,,,,,,,,,,,,,,,,,36.34183,-0.01347065
9378,2022/03/04 11:24:23,125018.7942,0.7507,1,17,10,1,0,0,3.733498,3.379347,12.616785265806,4.797606,7.259713,29.27116,26.78449,,,,,,,,,,,,,,,,,,,,,,36.34183,-0.01347065
9379,2022/03/04 11:24:23,125019.0441,1.0006,1,17,10,1,0,0,3.732834,3.381642,12.623108233428,4.797865,7.259713,29.27204,26.78449,,,,,,,,,,,,,,,,,,,,,,36.34183,-0.01347065
9380,2022/03/04 11:24:23,125019.2942,1.2507,1,17,10,1,0,0,3.732056,3.383434,12.627165160304,4.798125,7.259713,29.27292,26.78449,,,,,,,,,,,,,,,,,,,,,,36.36829,-0.01347065
9381,2022/03/04 11:24:24,125019.5444,1.5009,1,17,10,1,0,0,3.730942,3.384891,12.628831997322,4.798383,7.259713,29.27379,26.78449,,0.00921669788658619,,0.106167003512383,12.7598304748535,,,,,,,,,,,,,,,,,36.36829,-0.01347065
9382,2022/03/04 11:24:24,125019.7948,1.7513,1,17,10,1,0,0,3.730629,3.386928,12.635371817712,4.798642,7.259713,29.27467,26.78449,,,,,,,,,,,,,,,,,,,,,,36.36829,-0.01347065
9383,2022/03/04 11:24:24,125020.0439,2.0004,1,17,10,1,0,0,3.730965,3.388705,12.643139750325,4.7989,7.259713,29.27554,26.78449,,,,,,,,,,,,,,,,,,,,,,36.56863,0.07087588
9384,2022/03/04 11:24:24,125020.2943,2.2508,1,17,10,1,0,0,3.731239,3.39005,12.64908677195,4.79916,7.259713,29.27642,26.78449,,,,,,,,,,,,,,,,,,,,,,36.56863,0.07087588
9385,2022/03/04 11:24:25,125020.5447,2.5012,1,17,10,1,0,0,3.731171,3.391585,12.654583596035,4.79942,7.259713,29.2773,26.78449,,0.00641375593841076,,0.157183602452278,6.76273393630981,,,,,,,,,,,,,,,,,36.46054,-0.03377795
9386,2022/03/04 11:24:25,125020.7942,2.7507,1,17,10,1,0,0,3.730942,3.393122,12.659541380924,4.799678,7.259713,29.27818,26.78449,,,,,,,,,,,,,,,,,,,,,,36.46054,-0.03377795
9387,2022/03/04 11:24:25,125021.0445,3.001,1,17,10,1,0,0,3.730782,3.394629,12.664620769878,4.799937,7.259713,29.27906,26.78449,,,,,,,,,,,,,,,,,,,,,,36.46054,-0.03377795
9388,2022/03/04 11:24:25,125021.295,3.2515,1,17,10,1,0,0,3.730858,3.395631,12.668617081398,4.800197,7.259713,29.27994,26.78449,,,,,,,,,,,,,,,,,,,,,,36.29821,-0.03377795
9389,2022/03/04 11:24:26,125021.5439,3.5004,1,17,10,1,0,0,3.730705,3.397127,12.673678684535,4.800454,7.259713,29.28082,26.78449,,0.00584670901298523,,0.176069706678391,,,,,,,,,,,,,,,,,,36.29821,-0.03377795
9390,2022/03/04 11:24:26,125021.7944,3.7509,1,17,10,1,0,0,3.730904,3.398411,12.679145193544,4.800714,7.259713,29.2817,26.78449,,,,,,,,,,,,,,,,,,,,,,36.29821,-0.03377795
9391,2022/03/04 11:24:26,125022.0439,4.0004,1,17,10,1,0,0,3.730782,3.399711,12.683580604002,4.800972,7.259713,29.28258,26.78449,,,,,,,,,,,,,,,,,,,,,,36.29629,-0.05132914
9392,2022/03/04 11:24:26,125022.295,4.2515,1,17,10,1,0,0,3.730766,3.400714,12.687268166924,4.801233,7.259713,29.28346,26.78449,,,,,,,,,,,,,,,,,,,,,,36.29629,-0.05132914
9393,2022/03/04 11:24:27,125022.5438,4.5003,1,17,10,1,0,0,3.730911,3.402135,12.693062894985,4.80149,7.259713,29.28434,26.78449,,0.00544467382133007,,0.204144805669785,5.2683048248291,,,,,,,,,,,,,,,,,36.29629,-0.05132914
9394,2022/03/04 11:24:27,125022.7957,4.7522,1,17,10,1,0,0,3.730835,3.403398,12.69751637733,4.80175,7.259713,29.28522,26.78449,,,,,,,,,,,,,,,,,,,,,,36.45969,0.05106091
9395,2022/03/04 11:24:27,125023.0446,5.0011,1,17,10,1,0,0,3.730553,3.404522,12.700749760666,4.802009,7.259713,29.2861,26.78449,,,,,,,,,,,,,,,,,,,,,,36.45969,0.05106091
9396,2022/03/04 11:24:27,125023.2943,5.2508,1,17,10,1,0,0,3.729889,3.405752,12.703076921528,4.802267,7.259713,29.28698,26.78449,,,,,,,,,,,,,,,,,,,,,,36.45969,0.05106091
9397,2022/03/04 11:24:28,125023.5448,5.5013,1,17,10,1,0,0,3.729805,3.406874,12.70697567957,4.802527,7.259713,29.28787,26.78449,,0.00522090820595622,,0.213892102241516,,,,,,,,,,,,,,,,,,36.53362,0.05106091
9398,2022/03/04 11:24:28,125023.7942,5.7507,1,17,10,1,0,0,3.729744,3.408067,12.711217444848,4.802785,7.259713,29.28875,26.78449,,,,,,,,,,,,,,,,,,,,,,36.53362,0.05106091
9399,2022/03/04 11:24:28,125024.0439,6.0004,1,17,10,1,0,0,3.730263,3.409065,12.716709034095,4.803044,7.259713,29.28963,26.78449,,,,,,,,,,,,,,,,,,,,,,36.53362,0.05106091
9400,2022/03/04 11:24:28,125024.2943,6.2508,1,17,10,1,0,0,3.730576,3.410275,12.7222900684,4.803302,7.259713,29.29051,26.78449,,,,,,,,,,,,,,,,,,,,,,36.39106,-0.02144575
9401,2022/03/04 11:24:29,125024.5446,6.5011,1,17,10,1,0,0,3.730759,3.411233,12.726488215847,4.803562,7.259713,29.2914,26.78449,,0.00429276190698147,,0.235221698880196,4.49180316925049,,,,,,,,,,,,,,,,,36.39106,-0.02144575
9402,2022/03/04 11:24:29,125024.7936,6.7501,1,17,10,1,0,0,3.730721,3.412539,12.731230910619,4.80382,7.259713,29.29227,26.78449,,,,,,,,,,,,,,,,,,,,,,36.39106,-0.02144575
9403,2022/03/04 11:24:29,125025.0447,7.0012,1,17,10,1,0,0,3.730484,3.41342,12.73370869528,4.80408,7.259713,29.29316,26.78449,,,,,,,,,,,,,,,,,,,,,,36.23177,-0.04977822
9404,2022/03/04 11:24:29,125025.2935,7.25,1,17,10,1,0,0,3.730507,3.414561,12.738043712427,4.804338,7.259713,29.29404,26.78449,,,,,,,,,,,,,,,,,,,,,,36.23177,-0.04977822
9405,2022/03/04 11:24:30,125025.5447,7.5012,1,17,10,1,0,0,3.730408,3.415602,12.741589025616,4.804598,7.259713,29.29493,26.78449,,0.00429841177538037,,0.234761893749237,,,,,,,,,,,,,,,,,,36.34183,-0.04977822
9406,2022/03/04 11:24:30,125025.7944,7.7509,1,17,10,1,0,0,3.73085,3.416731,12.74731085135,4.804856,7.259713,29.29581,26.78449,,,,,,,,,,,,,,,,,,,,,,36.34183,-0.04977822
9407,2022/03/04 11:24:30,125026.0447,8.0012,1,17,10,1,0,0,3.730835,3.417468,12.75000922578,4.805116,7.259713,29.2967,26.78449,,,,,,,,,,,,,,,,,,,,,,36.34183,-0.04977822
9408,2022/03/04 11:24:30,125026.2943,8.2508,1,17,10,1,0,0,3.73082,3.418671,12.75444614022,4.805374,7.259713,29.29758,26.78449,,,,,,,,,,,,,,,,,,,,,,36.52221,0.09076357
9409,2022/03/04 11:24:31,125026.5447,8.5012,1,17,10,1,0,0,3.730507,3.419534,12.756595523738,4.805634,7.259713,29.29847,26.78449,,0.00464514922350645,,,,,,,,,,,,,,,,,,,,36.52221,0.09076357
9410,2022/03/04 11:24:31,125026.7943,8.7508,1,17,10,1,0,0,3.730408,3.420765,12.76084912212,4.805892,7.259713,29.29936,26.78449,,,,,,,,,,,,,,,,,,,,,,36.52221,0.09076357
9411,2022/03/04 11:24:31,125027.0447,9.0012,1,17,10,1,0,0,3.730499,3.421544,12.764066470456,4.806152,7.259713,29.30024,26.78449,,,,,,,,,,,,,,,,,,,,,,36.49528,-0.008416176
9412,2022/03/04 11:24:31,125027.2937,9.2502,1,17,10,1,0,0,3.730469,3.42282,12.76872390258,4.80641,7.259713,29.30113,26.78449,,,,,,,,,,,,,,,,,,,,,,36.49528,-0.008416176
9413,2022/03/04 11:24:32,125027.5447,9.5012,1,17,10,1,0,0,3.730057,3.423496,12.769835219272,4.806669,7.259713,29.30202,26.78449,,0.003824716899544,,0.254855811595917,4.02299308776855,,,,,,,,,,,,,,,,,36.49528,-0.008416176
9414,2022/03/04 11:24:32,125027.7944,9.7509,1,17,10,1,0,0,3.730225,3.424696,12.7748866366,4.806928,7.259713,29.3029,26.78449,,,,,,,,,,,,,,,,,,,,,,36.29378,-0.008416176
9415,2022/03/04 11:24:32,125028.0447,10.0012,1,17,10,1,0,0,3.730743,3.425475,12.779566877925,4.807187,7.259713,29.30379,26.78449,,,,,,,,,,,,,,,,,,,,,,36.29378,-0.008416176
9416,2022/03/04 11:24:32,125028.0461,10.0026,1,17,10,1,0,0,3.730743,3.425475,12.779566877925,4.807189,7.259713,29.30379,26.78449,,0.00423792190849781,0.02083894982934,0.254855811595917,4.02299308776855,,,,,,,,,,,,,,,,,36.29378,-0.008416176
9417,2022/03/04 11:24:33,125029.0856,1.0002,1,18,10,1,0,0,0,3.353969,0,4.807191,7.259713,29.3038,26.78449,,-0.00646109785884619,,,,,,,,,,,,,,,,,,,,36.2187,-0.0864315
9418,2022/03/04 11:24:34,125030.0863,2.0009,1,18,10,1,0,0,0,3.351214,0,4.807191,7.259713,29.3038,26.78449,,-0.00357273104600608,,,,,,,,,,,,,,,,,,,,36.4264,0.03692031
9419,2022/03/04 11:24:35,125031.0854,3,1,18,10,1,0,0,0,3.349486,0,4.807191,7.259713,29.3038,26.78449,,-0.002278883010149,,,,,,,,,,,,,,,,,,,,36.41274,0.02371669
9420,2022/03/04 11:24:36,125032.0855,4.0001,1,18,10,1,0,0,0,3.348151,0,4.807191,7.259713,29.3038,26.78449,,-0.00188910798169672,,,,,,,,,,,,,,,,,,,,36.17699,-0.05369067
9421,2022/03/04 11:24:37,125033.0855,5.0001,1,18,10,1,0,0,0,3.347469,0,4.807191,7.259713,29.3038,26.78449,,,,,,,,,,,,,,,,,,,,,,36.36633,0.03918886
9422,2022/03/04 11:24:38,125034.0865,6.0011,1,18,10,1,0,0,0,3.346577,0,4.807191,7.259713,29.3038,26.78449,,-0.000939867808483541,,,,,,,,,,,,,,,,,,,,36.48637,0.03751159
9423,2022/03/04 11:24:39,125035.0866,7.0012,1,18,10,1,0,0,0,3.345839,0,4.807191,7.259713,29.3038,26.78449,,,,,,,,,,,,,,,,,,,,,,36.16478,-0.1004982
9424,2022/03/04 11:24:40,125036.0861,8.0007,1,18,10,1,0,0,0,3.34513,0,4.807191,7.259713,29.3038,26.78449,,-0.000735469977371395,,,,,,,,,,,,,,,,,,,,36.17032,0.001732111
9425,2022/03/04 11:24:41,125037.0857,9.0003,1,18,10,1,0,0,0,3.344817,0,4.807191,7.259713,29.3038,26.78449,,,,,,,,,,,,,,,,,,,,,,36.41219,0.07558465
9426,2022/03/04 11:24:42,125038.0864,10.001,1,18,10,1,0,0,0,3.344294,0,4.807191,7.259713,29.3038,26.78449,,-0.000687220715917647,,,,,,,,,,,,,,,,,,,,36.28431,-0.03996134
9427,2022/03/04 11:24:43,125039.0863,11.0009,1,18,10,1,0,0,0,3.343803,0,4.807191,7.259713,29.3038,26.78449,,,,,,,,,,,,,,,,,,,,,,36.1236,-0.03996134
9428,2022/03/04 11:24:44,125040.0864,12.001,1,18,10,1,0,0,0,3.343502,0,4.807191,7.259713,29.3038,26.78449,,,,,,,,,,,,,,,,,,,,,,36.38824,0.06088614
9429,2022/03/04 11:24:45,125041.0863,13.0009,1,18,10,1,0,0,0,3.343356,0,4.807191,7.259713,29.3038,26.78449,,,,,,,,,,,,,,,,,,,,,,36.38326,0.06088614
9430,2022/03/04 11:24:46,125042.0857,14.0003,1,18,10,1,0,0,0,3.342985,0,4.807191,7.259713,29.3038,26.78449,,,,,,,,,,,,,,,,,,,,,,36.06689,-0.05873322
9431,2022/03/04 11:24:47,125043.0856,15.0002,1,18,10,1,0,0,0,3.342586,0,4.807191,7.259713,29.3038,26.78449,,-0.000319473794661462,,,,,,,,,,,,,,,,,,,,36.20814,-0.05873322
9432,2022/03/04 11:24:48,125044.0872,16.0018,1,18,10,1,0,0,0,3.342612,0,4.807191,7.259713,29.3038,26.78449,,,,,,,,,,,,,,,,,,,,,,36.37716,0.09696126
9433,2022/03/04 11:24:49,125045.0866,17.0012,1,18,10,1,0,0,0,3.342072,0,4.807191,7.259713,29.3038,26.78449,,,,,,,,,,,,,,,,,,,,,,36.18422,0.004688501
9434,2022/03/04 11:24:50,125046.0866,18.0012,1,18,10,1,0,0,0,3.341843,0,4.807191,7.259713,29.3038,26.78449,,,,,,,,,,,,,,,,,,,,,,36.07133,-0.1002622
9435,2022/03/04 11:24:51,125047.0856,19.0002,1,18,10,1,0,0,0,3.341599,0,4.807191,7.259713,29.3038,26.78449,,,,,,,,,,,,,,,,,,,,,,36.39495,0.05239725
9436,2022/03/04 11:24:52,125048.0855,20.0001,1,18,10,1,0,0,0,3.341478,0,4.807191,7.259713,29.3038,26.78449,,,,,,,,,,,,,,,,,,,,,,36.36185,0.03839254
9437,2022/03/04 11:24:53,125049.0866,21.0012,1,18,10,1,0,0,0,3.341103,0,4.807191,7.259713,29.3038,26.78449,,-0.000190947903320193,,,,,,,,,,,,,,,,,,,,36.10998,-0.07871032
9438,2022/03/04 11:24:54,125050.0864,22.001,1,18,10,1,0,0,0,3.341184,0,4.807191,7.259713,29.3038,26.78449,,,,,,,,,,,,,,,,,,,,,,36.25373,0.04492044
9439,2022/03/04 11:24:55,125051.0857,23.0003,1,18,10,1,0,0,0,3.34075,0,4.807191,7.259713,29.3038,26.78449,,,,,,,,,,,,,,,,,,,,,,36.44218,0.05889058
9440,2022/03/04 11:24:56,125052.0865,24.0011,1,18,10,1,0,0,0,3.340959,0,4.807191,7.259713,29.3038,26.78449,,,,,,,,,,,,,,,,,,,,,,36.1486,-0.09174228
9441,2022/03/04 11:24:57,125053.0859,25.0005,1,18,10,1,0,0,0,3.340599,0,4.807191,7.259713,29.3038,26.78449,,,,,,,,,,,,,,,,,,,,,,36.14447,-0.001292229
9442,2022/03/04 11:24:58,125054.0856,26.0002,1,18,10,1,0,0,0,3.340441,0,4.807191,7.259713,29.3038,26.78449,,,,,,,,,,,,,,,,,,,,,,36.32212,-0.001292229
9443,2022/03/04 11:24:59,125055.0857,27.0003,1,18,10,1,0,0,0,3.340499,0,4.807191,7.259713,29.3038,26.78449,,,,,,,,,,,,,,,,,,,,,,36.17699,-0.04952312
9444,2022/03/04 11:25:00,125056.0857,28.0003,1,18,10,1,0,0,0,3.340504,0,4.807191,7.259713,29.3038,26.78449,,,,,,,,,,,,,,,,,,,,,,36.05935,-0.04952312
9445,2022/03/04 11:25:01,125057.0858,29.0004,1,18,10,1,0,0,0,3.340453,0,4.807191,7.259713,29.3038,26.78449,,,,,,,,,,,,,,,,,,,,,,36.35656,0.06263494
9446,2022/03/04 11:25:02,125058.0858,30.0004,1,18,10,1,0,0,0,3.340374,0,4.807191,7.259713,29.3038,26.78449,,,,,,,,,,,,,,,,,,,,,,36.239,0.06263494
9447,2022/03/04 11:25:03,125059.0859,31.0005,1,18,10,1,0,0,0,3.340517,0,4.807191,7.259713,29.3038,26.78449,,,,,,,,,,,,,,,,,,,,,,36.06826,-0.0900948
9448,2022/03/04 11:25:04,125060.0867,32.0013,1,18,10,1,0,0,0,3.340364,0,4.807191,7.259713,29.3038,26.78449,,,,,,,,,,,,,,,,,,,,,,36.22871,-0.0137341
9449,2022/03/04 11:25:05,125061.0858,33.0004,1,18,10,1,0,0,0,3.340261,0,4.807191,7.259713,29.3038,26.78449,,-0.0000745940924389288,,,,,,,,,,,,,,,,,,,,36.37382,0.1092219
9450,2022/03/04 11:25:06,125062.0868,34.0014,1,18,10,1,0,0,0,3.340349,0,4.807191,7.259713,29.3038,26.78449,,,,,,,,,,,,,,,,,,,,,,36.01346,-0.03579736
9451,2022/03/04 11:25:07,125063.0858,35.0004,1,18,10,1,0,0,0,3.340349,0,4.807191,7.259713,29.3038,26.78449,,,,,,,,,,,,,,,,,,,,,,36.11108,-0.04630804
9452,2022/03/04 11:25:08,125064.0858,36.0004,1,18,10,1,0,0,0,3.340239,0,4.807191,7.259713,29.3038,26.78449,,,,,,,,,,,,,,,,,,,,,,36.25568,0.04518747
9453,2022/03/04 11:25:09,125065.0867,37.0013,1,18,10,1,0,0,0,3.340018,0,4.807191,7.259713,29.3038,26.78449,,,,,,,,,,,,,,,,,,,,,,36.17727,-0.02450585
9454,2022/03/04 11:25:10,125066.0868,38.0014,1,18,10,1,0,0,0,3.339754,0,4.807191,7.259713,29.3038,26.78449,,,,,,,,,,,,,,,,,,,,,,35.91198,-0.08290291
9455,2022/03/04 11:25:11,125067.0866,39.0012,1,18,10,1,0,0,0,3.33997,0,4.807191,7.259713,29.3038,26.78449,,,,,,,,,,,,,,,,,,,,,,36.28042,0.1151395
9456,2022/03/04 11:25:12,125068.086,40.0006,1,18,10,1,0,0,0,3.339812,0,4.807191,7.259713,29.3038,26.78449,,,,,,,,,,,,,,,,,,,,,,36.20703,-0.02293587
9457,2022/03/04 11:25:12,125068.0875,40.0021,1,18,10,1,0,0,0,3.339812,0,4.807191,7.259713,29.3038,26.78449,,-0.0000745940924389288,0.02083894982934,0,0,,,,,,,,,,,,,,,,,36.20703,-0.02293587
