Repository: HVES-Battery-Testing-Consortium/LG-HG2

# Battery Testing Consortium (BTC)
The Battery Testing Consortium (BTC) has been developed within the High Voltage and Energy Storage Lab at Oxford Brookes University to provide accurate and comprehensive cell data to Formula Student Electric teams. Through the BTC, we aim to provide FS teams with information for improved and informed decisions for cell selection, pack architecture design, thermal cooling requirements, and end of life predictions. A range of tests are completed to provide a comprehensive electrochemical lithium-ion characterisation for modelling, validation, and battery management parameterisation.

File: Data/Round1/LG_HG2/Package 1/220228_BTC_HPPC_EIS_LG_HG2_2_35C/220228_BTC_HPPC_EIS_LG_HG2_2_35C_Channel_3_Wb_1.CSV (part 44 of 44)
Data_Point,Date_Time,Test_Time(s),Step_Time(s),Cycle_Index,Step_Index,TC_Counter1,TC_Counter2,TC_Counter3,TC_Counter4,Current(A),Voltage(V),Power(W),Charge_Capacity(Ah),Discharge_Capacity(Ah),Charge_Energy(Wh),Discharge_Energy(Wh),ACR(Ohm),dV/dt(V/s),Internal_Resistance(Ohm),dQ/dV(Ah/V),dV/dQ(V/Ah),MetaCode_MV_UD1,MetaCode_MV_UD2,MetaCode_MV_UD3,MetaCode_MV_UD4,MetaCode_MV_UD5,MetaCode_MV_UD6,MetaCode_MV_UD7,MetaCode_MV_UD8,MetaCode_MV_UD9,MetaCode_MV_UD10,MetaCode_MV_UD11,MetaCode_MV_UD12,MetaCode_MV_UD13,MetaCode_MV_UD14,MetaCode_MV_UD15,MetaCode_MV_UD16,Aux_Temperature_1(C),Aux_dT/dt_1(C)
9458,2022/03/04 11:25:12,125068.0947,0.0017,1,19,10,1,0,0,0,3.339835,0,4.807191,7.259713,29.3038,26.78449,,-0.0000745940924389288,0.02083894982934,0,0,,,,,,,,,,,,,,,,,36.2068757511396,-0.022970628893246
9459,2022/03/04 11:25:22,125078.1349,10.001,1,20,10,1,0,0,-1.500082,3.291394,-4.937360894308,4.80723,7.263875,29.30393,26.79823,,-0.00179973396006972,,0.253001689910889,4.17884922027588,,,,,,,,,,,,,,,,,35.99178,-0.07144094
9460,2022/03/04 11:25:32,125088.1341,20.0002,1,20,10,1,0,0,-1.500093,3.277534,-4.916605810662,4.80723,7.26804,29.30393,26.81191,,-0.00131690897978842,,0.291595190763474,3.50258708000183,,,,,,,,,,,,,,,,,36.00592,-0.02876759
9461,2022/03/04 11:25:42,125098.1343,30.0004,1,20,10,1,0,0,-1.500115,3.265368,-4.89842751732,4.80723,7.272204,29.30393,26.82553,,-0.0009666818077676,,0.353046596050262,3.02338910102844,,,,,,,,,,,,,,,,,35.93806,-0.05910039
9462,2022/03/04 11:25:52,125108.1346,40.0007,1,20,10,1,0,0,-1.500092,3.254644,-4.882265427248,4.80723,7.276369,29.30393,26.83911,,-0.000939810008276254,,0.397162407636642,2.82483911514282,,,,,,,,,,,,,,,,,35.96534,-0.06414294
9463,2022/03/04 11:26:02,125118.134,50.0001,1,20,10,1,0,0,-1.500113,3.244823,-4.867601164999,4.80723,7.280533,29.30393,26.85264,,-0.000912103801965714,,0.403750985860825,2.51701807975769,,,,,,,,,,,,,,,,,36.15056,-0.004605055
9464,2022/03/04 11:26:12,125128.1345,60.0006,1,20,10,1,0,0,-1.500087,3.236022,-4.854314533914,4.80723,7.284697,29.30393,26.86613,,-0.00102897197939456,,0.460189610719681,2.30547904968262,,,,,,,,,,,,,,,,,36.11053,0.06414771
9465,2022/03/04 11:26:22,125138.1341,70.0002,1,20,10,1,0,0,-1.500059,3.228675,-4.843202991825,4.80723,7.288862,29.30393,26.8796,,-0.000738510570954531,,0.535551309585571,1.99471700191498,,,,,,,,,,,,,,,,,36.20397,0.09465337
9466,2022/03/04 11:26:32,125148.135,80.0011,1,20,10,1,0,0,-1.500089,3.222021,-4.833318259869,4.80723,7.293027,29.30393,26.89303,,-0.000672333524562418,,0.644192278385162,1.60679304599762,,,,,,,,,,,,,,,,,36.12138,0.01234889
9467,2022/03/04 11:26:42,125158.1352,90.0013,1,20,10,1,0,0,-1.500112,3.216183,-4.824634712496,4.80723,7.297193,29.30393,26.90644,,-0.000610727409366518,,0.682562410831451,,,,,,,,,,,,,,,,,,35.96589,0.02494216
9468,2022/03/04 11:26:52,125168.1351,100.0012,1,20,10,1,0,0,-1.500107,3.209787,-4.815023947209,4.80723,7.301357,29.30393,26.91982,,-0.000517521519213915,,0.684807479381561,1.46990501880646,,,,,,,,,,,,,,,,,35.93253,-0.07700801
9469,2022/03/04 11:27:02,125178.1356,110.0017,1,20,10,1,0,0,-1.50008,3.204062,-4.80634932496,4.80723,7.305521,29.30393,26.93318,,-0.000455287110526115,,0.683935284614563,,,,,,,,,,,,,,,,,,36.12275,0.03484726
9470,2022/03/04 11:27:12,125188.1348,120.0009,1,20,10,1,0,0,-1.500148,3.197646,-4.796942251608,4.80723,7.309686,29.30393,26.94651,,-0.000792301318142563,,0.699980974197388,1.44302403926849,,,,,,,,,,,,,,,,,36.1553,0.0595367
9471,2022/03/04 11:27:22,125198.1345,130.0006,1,20,10,1,0,0,-1.500128,3.191601,-4.787810024928,4.80723,7.313851,29.30393,26.95981,,-0.000646841712296009,,0.638746917247772,1.52355396747589,,,,,,,,,,,,,,,,,35.81625,-0.07761598
9472,2022/03/04 11:27:32,125208.1348,140.0009,1,20,10,1,0,0,-1.500124,3.185032,-4.777942943968,4.80723,7.318016,29.30393,26.97309,,-0.000781016773544252,,0.676711797714233,,,,,,,,,,,,,,,,,,36.12024,0.04771471
9473,2022/03/04 11:27:42,125218.1356,150.0017,1,20,10,1,0,0,-1.500079,3.179008,-4.768763141632,4.80723,7.322181,29.30393,26.98634,,-0.000550509197637439,,0.649801015853882,1.51007497310638,,,,,,,,,,,,,,,,,35.96117,0.02991319
9474,2022/03/04 11:27:52,125228.1348,160.0009,1,20,10,1,0,0,-1.500108,3.172267,-4.758743104836,4.80723,7.326345,29.30393,26.99957,,-0.000578075123485178,,0.657553791999817,,,,,,,,,,,,,,,,,,36.14416,0.0477922
9475,2022/03/04 11:28:02,125238.1351,170.0012,1,20,10,1,0,0,-1.500118,3.166003,-4.749378088354,4.80723,7.33051,29.30393,27.01277,,-0.000506742799188942,,0.683532297611237,1.55037701129913,,,,,,,,,,,,,,,,,35.8702,-0.02738357
9476,2022/03/04 11:28:12,125248.1351,180.0012,1,20,10,1,0,0,-1.500114,3.159726,-4.739949208764,4.80723,7.334675,29.30393,27.02594,,-0.000551246979739517,,0.663206994533539,1.48281502723694,,,,,,,,,,,,,,,,,35.90443,0.01853228
9477,2022/03/04 11:28:22,125258.1351,190.0012,1,20,10,1,0,0,-1.500123,3.15318,-4.73015784114,4.80723,7.33884,29.30393,27.03909,,-0.000770741316955537,,0.64851301908493,,,,,,,,,,,,,,,,,,36.13139,0.05954266
9478,2022/03/04 11:28:32,125268.135,200.0011,1,20,10,1,0,0,-1.500143,3.147281,-4.721371561183,4.80723,7.343004,29.30393,27.0522,,-0.000542514375410974,,0.626589477062225,1.56409299373627,,,,,,,,,,,,,,,,,35.83152,-0.0552845
9479,2022/03/04 11:28:42,125278.1355,210.0016,1,20,10,1,0,0,-1.500126,3.140585,-4.71127321371,4.80723,7.347169,29.30393,27.0653,,-0.000713551009539515,,0.646433174610138,1.48788404464722,,,,,,,,,,,,,,,,,36.04351,-0.02980828
9480,2022/03/04 11:28:52,125288.1339,220,1,20,10,1,0,0,-1.500113,3.134293,-4.701793675109,4.80723,7.351333,29.30393,27.07836,,-0.000461966614238918,,0.668562829494476,,,,,,,,,,,,,,,,,,36.03071,0.04564166
9481,2022/03/04 11:29:02,125298.1341,230.0002,1,20,10,1,0,0,-1.500089,3.12794,-4.69218838666,4.80723,7.355496,29.30393,27.0914,,-0.000689218810293823,,0.647542476654053,1.53534305095673,,,,,,,,,,,,,,,,,35.97508,-0.01225233
9482,2022/03/04 11:29:12,125308.1355,240.0016,1,20,10,1,0,0,-1.500106,3.121878,-4.683147919068,4.80723,7.359663,29.30393,27.10442,,-0.000484157091705129,,0.663768589496613,1.51054298877716,,,,,,,,,,,,,,,,,36.01984,0.06241798
9483,2022/03/04 11:29:22,125318.1344,250.0005,1,20,10,1,0,0,-1.500131,3.115558,-4.673745138098,4.80723,7.363827,29.30393,27.1174,,-0.000599842926021665,,0.653370082378387,,,,,,,,,,,,,,,,,,36.07102,0.0004303455
9484,2022/03/04 11:29:32,125328.1346,260.0007,1,20,10,1,0,0,-1.500136,3.109344,-4.664438870784,4.80723,7.367991,29.30393,27.13037,,-0.000645057181827724,,0.676257610321045,1.49839997291565,,,,,,,,,,,,,,,,,35.96672,-0.03312111
9485,2022/03/04 11:29:42,125338.1345,270.0006,1,20,10,1,0,0,-1.500104,3.102801,-4.654524191304,4.80723,7.372157,29.30393,27.14331,,-0.000891172094270587,,0.672321796417236,,,,,,,,,,,,,,,,,,36.14723,-0.00495553
9486,2022/03/04 11:29:52,125348.1346,280.0007,1,20,10,1,0,0,-1.50015,3.096577,-4.64532998655,4.80723,7.376322,29.30393,27.15622,,-0.000617906276602298,,0.677714288234711,1.50200295448303,,,,,,,,,,,,,,,,,35.92694,-0.05293131
9487,2022/03/04 11:30:02,125358.134,290.0001,1,20,10,1,0,0,-1.500111,3.089905,-4.635200479455,4.80723,7.380486,29.30393,27.1691,,-0.000568722374737263,,0.631884872913361,1.55320703983307,,,,,,,,,,,,,,,,,36.19923,0.05588055
9488,2022/03/04 11:30:12,125368.1341,300.0002,1,20,10,1,0,0,-1.500152,3.083524,-4.625754695648,4.80723,7.384651,29.30393,27.18195,,-0.000473309890367091,,0.639563620090485,,,,,,,,,,,,,,,,,,35.99983,0.02173305
9489,2022/03/04 11:30:22,125378.135,310.0011,1,20,10,1,0,0,-1.500069,3.076705,-4.615269792645,4.80723,7.388816,29.30393,27.19478,,-0.000630969821941108,,0.603805899620056,1.60336399078369,,,,,,,,,,,,,,,,,35.957,-0.1034904
9490,2022/03/04 11:30:32,125388.135,320.0011,1,20,10,1,0,0,-1.50012,3.069832,-4.60511637984,4.80723,7.392982,29.30393,27.20758,,-0.000692930188961327,,0.65869402885437,1.6591180562973,,,,,,,,,,,,,,,,,36.24286,0.06631017
9491,2022/03/04 11:30:42,125398.1352,330.0013,1,20,10,1,0,0,-1.500127,3.062426,-4.594027928102,4.80723,7.397146,29.30393,27.22035,,-0.000760455324780196,,0.557960093021393,,,,,,,,,,,,,,,,,,36.02541,0.03190041
9492,2022/03/04 11:30:52,125408.1346,340.0007,1,20,10,1,0,0,-1.500102,3.05514,-4.58302162428,4.80723,7.40131,29.30393,27.23309,,-0.000978823751211166,,0.546641409397125,1.66753697395325,,,,,,,,,,,,,,,,,36.09078,-0.02685547
9493,2022/03/04 11:31:02,125418.1354,350.0015,1,20,10,1,0,0,-1.500083,3.047637,-4.571708453871,4.80723,7.405475,29.30393,27.2458,,-0.000730888976249844,,0.560087382793427,1.82512605190277,,,,,,,,,,,,,,,,,36.22284,0.04076719
9494,2022/03/04 11:31:12,125428.1348,360.0009,1,20,10,1,0,0,-1.500152,3.039375,-4.559524485,4.80723,7.409639,29.30393,27.25847,,-0.000964711478445679,,0.502561211585999,1.90946698188782,,,,,,,,,,,,,,,,,35.99619,-0.05501866
9495,2022/03/04 11:31:22,125438.134,370.0001,1,20,10,1,0,0,-1.500128,3.031241,-4.547249498848,4.80723,7.413804,29.30393,27.27111,,-0.000927801011130214,,0.466262310743332,1.93630599975586,,,,,,,,,,,,,,,,,36.09243,-0.02972007
9496,2022/03/04 11:31:32,125448.1345,380.0006,1,20,10,1,0,0,-1.50008,3.022339,-4.53375028712,4.80723,7.417969,29.30393,27.28372,,-0.000997695024125278,,0.50265908241272,,,,,,,,,,,,,,,,,,36.17614,0.03466725
9497,2022/03/04 11:31:42,125458.1342,390.0003,1,20,10,1,0,0,-1.500118,3.013379,-4.520424078722,4.80723,7.422132,29.30393,27.29629,,-0.000876610225532204,,0.46218329668045,2.14522099494934,,,,,,,,,,,,,,,,,36.1678,-0.04127026
9498,2022/03/04 11:31:52,125468.1353,400.0014,1,20,10,1,0,0,-1.500069,3.003467,-4.505407739223,4.80723,7.426299,29.30393,27.30882,,-0.00103523698635399,,0.396489590406418,2.1575710773468,,,,,,,,,,,,,,,,,36.17641,0.005818605
9499,2022/03/04 11:32:02,125478.1346,410.0007,1,20,10,1,0,0,-1.500067,2.994059,-4.491289101953,4.80723,7.430463,29.30393,27.32131,,-0.000851732096634805,,0.419619113206863,2.33563303947449,,,,,,,,,,,,,,,,,36.24147,0.04778385
9500,2022/03/04 11:32:12,125488.1353,420.0014,1,20,10,1,0,0,-1.500039,2.983467,-4.475316855213,4.80723,7.434628,29.30393,27.33376,,-0.0010268569458276,,0.397008389234543,2.41357898712158,,,,,,,,,,,,,,,,,36.3407,0.01197338
9501,2022/03/04 11:32:22,125498.134,430.0001,1,20,10,1,0,0,-1.500099,2.97271,-4.45935929829,4.80723,7.438791,29.30393,27.34616,,-0.00117019296158105,,0.371420502662659,2.51924705505371,,,,,,,,,,,,,,,,,36.25594,0.01885056
9502,2022/03/04 11:32:32,125508.1341,440.0002,1,20,10,1,0,0,-1.500107,2.960945,-4.441734321115,4.80723,7.442956,29.30393,27.35851,,-0.001120988978073,,0.363446593284607,2.77771902084351,,,,,,,,,,,,,,,,,36.21674,0.03240108
9503,2022/03/04 11:32:42,125518.1348,450.0009,1,20,10,1,0,0,-1.500072,2.948937,-4.423617823464,4.80723,7.447121,29.30393,27.37082,,-0.00124276604037732,,0.336987614631653,2.8675389289856,,,,,,,,,,,,,,,,,36.30569,-0.02050161
9504,2022/03/04 11:32:52,125528.135,460.0011,1,20,10,1,0,0,-1.500108,2.936083,-4.404441596964,4.80723,7.451286,29.30393,27.38308,,-0.00118317105807364,,0.329321414232254,3.00871801376343,,,,,,,,,,,,,,,,,36.36185,0.06646872
9505,2022/03/04 11:33:02,125538.1353,470.0014,1,20,10,1,0,0,-1.500084,2.922836,-4.384499518224,4.80723,7.455451,29.30393,27.39528,,-0.00135686702560633,,0.311267107725143,3.16621398925781,,,,,,,,,,,,,,,,,36.26457,0.03014565
9506,2022/03/04 11:33:12,125548.1344,480.0005,1,20,10,1,0,0,-1.500068,2.907972,-4.362155742096,4.80723,7.459615,29.30393,27.40742,,-0.00139101897366345,,0.306636214256287,3.48358201980591,,,,,,,,,,,,,,,,,36.13638,0.02607346
9507,2022/03/04 11:33:18,125553.7551,485.6212,1,20,10,1,0,0,-1.500124,2.899785,-4.35003707334,4.80723,7.461956,29.30393,27.41422,,-0.00147146603558213,0.02083894982934,0.273151695728302,3.66782903671265,,,,,,,,,,,,,,,,,36.33069,0.05889654
9508,2022/03/04 11:34:18,125613.797,60.001,1,21,10,1,0,0,0,2.992085,0,4.80723,7.461958,29.30393,27.41422,,0.00035692349774763,,,,,,,,,,,,,,,,,,,,36.08408,-0.03745914
9509,2022/03/04 11:35:18,125673.7977,120.0017,1,21,10,1,0,0,0,3.005151,0,4.80723,7.461958,29.30393,27.41422,,0.000144970894325525,,,,,,,,,,,,,,,,,,,,35.78335,-0.0632143
9510,2022/03/04 11:36:18,125733.7973,180.0013,1,21,10,1,0,0,0,3.013576,0,4.80723,7.461958,29.30393,27.41422,,0.000104184699011967,,0,,,,,,,,,,,,,,,,,,35.67786,-0.01000762
9511,2022/03/04 11:37:18,125793.7966,240.0006,1,21,10,1,0,0,0,3.019993,0,4.80723,7.461958,29.30393,27.41422,,0.0000943622435443103,,,,,,,,,,,,,,,,,,,,35.49858,-0.07081151
9512,2022/03/04 11:38:18,125853.7963,300.0003,1,21,10,1,0,0,0,3.024934,0,4.80723,7.461958,29.30393,27.41422,,0.0000789052064646967,,0,,,,,,,,,,,,,,,,,,35.63919,0.0045228
9513,2022/03/04 11:39:18,125913.7968,360.0008,1,21,10,1,0,0,0,3.028934,0,4.80723,7.461958,29.30393,27.41422,,0.0000650403089821339,,,,,,,,,,,,,,,,,,,,35.60997,0.06013393
9514,2022/03/04 11:40:18,125973.7967,420.0007,1,21,10,1,0,0,0,3.032426,0,4.80723,7.461958,29.30393,27.41422,,0.0000563797002541833,,0,,,,,,,,,,,,,,,,,,35.64115,0.03847003
9515,2022/03/04 11:41:18,126033.796,480,1,21,10,1,0,0,0,3.035814,0,4.80723,7.461958,29.30393,27.41422,,0.0000583595210628118,,,,,,,,,,,,,,,,,,,,35.69542,0.0596118
9516,2022/03/04 11:42:18,126093.7964,540.0004,1,21,10,1,0,0,0,3.038612,0,4.80723,7.461958,29.30393,27.41422,,0.0000397469702875242,,0,,,,,,,,,,,,,,,,,,35.64564,0.05038619
9517,2022/03/04 11:43:18,126153.7965,600.0005,1,21,10,1,0,0,0,3.041238,0,4.80723,7.461958,29.30393,27.41422,,0.0000230354198720306,,,,,,,,,,,,,,,,,,,,35.55632,0.01549721
9518,2022/03/04 11:44:18,126213.7964,660.0004,1,21,10,1,0,0,0,3.043773,0,4.80723,7.461958,29.30393,27.41422,,0.0000178999198396923,,0,,,,,,,,,,,,,,,,,,35.55294,0.01417398
9519,2022/03/04 11:45:18,126273.7961,720.0001,1,21,10,1,0,0,0,3.045772,0,4.80723,7.461958,29.30393,27.41422,,0.0000745144498068839,,,,,,,,,,,,,,,,,,,,35.5758,0.05056381
9520,2022/03/04 11:46:18,126333.7961,780.0001,1,21,10,1,0,0,0,3.047887,0,4.80723,7.461958,29.30393,27.41422,,0.0000346129709214438,,0,,,,,,,,,,,,,,,,,,35.62477,0.0595367
9521,2022/03/04 11:47:18,126393.7967,840.0007,1,21,10,1,0,0,0,3.049784,0,4.80723,7.461958,29.30393,27.41422,,0.0000408529012929648,,,,,,,,,,,,,,,,,,,,35.49732,-0.01315117
9522,2022/03/04 11:48:18,126453.7966,900.0006,1,21,10,1,0,0,0,3.051235,0,4.80723,7.461958,29.30393,27.41422,,0.0000252485006058123,,0,,,,,,,,,,,,,,,,,,35.57526,0.06882787
9523,2022/03/04 11:49:18,126513.7963,960.0003,1,21,10,1,0,0,0,3.053167,0,4.80723,7.461958,29.30393,27.41422,,0.00000798146356828511,,,,,,,,,,,,,,,,,,,,35.71253,0.05783081
9524,2022/03/04 11:50:18,126573.797,1020.001,1,21,10,1,0,0,0,3.054685,0,4.80723,7.461958,29.30393,27.41422,,0.0000409738095186185,,0,,,,,,,,,,,,,,,,,,35.53556,-0.04208803
9525,2022/03/04 11:51:18,126633.7967,1080.0007,1,21,10,1,0,0,0,3.056502,0,4.80723,7.461958,29.30393,27.41422,,0.0000316474397550337,,,,,,,,,,,,,,,,,,,,35.62828,0.02966046
9526,2022/03/04 11:52:18,126693.7967,1140.0007,1,21,10,1,0,0,0,3.057837,0,4.80723,7.461958,29.30393,27.41422,,0.00000244975603891362,,0,,,,,,,,,,,,,,,,,,35.32198,-0.05162358
9527,2022/03/04 11:53:18,126753.7967,1200.0007,1,21,10,1,0,0,0,3.05902,0,4.80723,7.461958,29.30393,27.41422,,0.0000114583499453147,,,,,,,,,,,,,,,,,,,,35.2427,-0.06066084
9528,2022/03/04 11:54:18,126813.7966,1260.0006,1,21,10,1,0,0,0,3.06018,0,4.80723,7.461958,29.30393,27.41422,,0.0000619941274635494,,0,,,,,,,,,,,,,,,,,,35.58587,0.0394249
9529,2022/03/04 11:55:18,126873.7965,1320.0005,1,21,10,1,0,0,0,3.0616,0,4.80723,7.461958,29.30393,27.41422,,0.0000551581106265076,,,,,,,,,,,,,,,,,,,,35.5923,0.02063036
9530,2022/03/04 11:56:18,126933.797,1380.001,1,21,10,1,0,0,0,3.062824,0,4.80723,7.461958,29.30393,27.41422,,0.0000128012097775354,,0,,,,,,,,,,,,,,,,,,35.58057,-0.03479719
9531,2022/03/04 11:57:18,126993.7969,1440.0009,1,21,10,1,0,0,0,3.064128,0,4.80723,7.461958,29.30393,27.41422,,0.0000457520909549203,,,,,,,,,,,,,,,,,,,,35.55032,0.05560756
9532,2022/03/04 11:58:18,127053.7969,1500.0009,1,21,10,1,0,0,0,3.065112,0,4.80723,7.461958,29.30393,27.41422,,0.000039908969483804,,0,,,,,,,,,,,,,,,,,,35.63384,0.06897688
9533,2022/03/04 11:59:18,127113.7975,1560.0015,1,21,10,1,0,0,0,3.06616,0,4.80723,7.461958,29.30393,27.41422,,0.0000191238996194443,,,,,,,,,,,,,,,,,,,,35.5104,0.04048467
9534,2022/03/04 12:00:18,127173.7973,1620.0013,1,21,10,1,0,0,0,3.067286,0,4.80723,7.461958,29.30393,27.41422,,0.0000203107792913215,,0,,,,,,,,,,,,,,,,,,35.41581,-0.07130861
9535,2022/03/04 12:01:18,127233.7972,1680.0012,1,21,10,1,0,0,0,3.06829,0,4.80723,7.461958,29.30393,27.41422,,0.0000211402493732749,,,,,,,,,,,,,,,,,,,,35.30408,-0.095613
9536,2022/03/04 12:02:18,127293.7972,1740.0012,1,21,10,1,0,0,0,3.068875,0,4.80723,7.461958,29.30393,27.41422,,0.00000734981722416705,,0,,,,,,,,,,,,,,,,,,35.34277,-0.07206321
9537,2022/03/04 12:03:18,127353.7969,1800.0009,1,21,10,1,0,0,0,3.070282,0,4.80723,7.461958,29.30393,27.41422,,0.0000412871704611462,,,,,,,,,,,,,,,,,,,,35.47182,0.09824872
9538,2022/03/04 12:03:18,127353.7986,1800.0026,1,21,10,1,0,0,0,3.070282,0,4.80723,7.461958,29.30393,27.41422,,0.0000412871704611462,0.02083894982934,0,0,,,,,,,,,,,,,,,,,35.47182,0.09824872
9539,2022/03/04 12:03:18,127353.8057,0.0017,1,22,10,1,0,0,0,3.070291,0,4.80723,7.461958,29.30393,27.41422,,0.0000412871704611462,0.02083894982934,0,0,,,,,,,,,,,,,,,,,35.4718130510448,0.0982472806804965
9540,2022/03/04 12:03:18,127353.8127,0.0015,1,23,11,1,0,0,0,3.070291,0,4.80723,7.461958,29.30393,27.41422,,0.0000412871704611462,0.02083894982934,0,0,,,,,,,,,,,,,,,,,35.4718061999622,0.0982458616330987
9541,2022/03/04 12:08:39,127674.5012,60.0007,1,14,11,1,0,0,0,3.075858,0,4.80723,7.461958,29.30393,27.41422,,0.0000317680714942981,,,,,,,,,,,,,,,,,,,,35.15794,0.03323555
9542,2022/03/04 12:09:39,127734.5012,120.0007,1,14,11,1,0,0,0,3.076634,0,4.80723,7.461958,29.30393,27.41422,,0.0000209007394005312,,,,,,,,,,,,,,,,,,,,35.0188,-0.03256083
9543,2022/03/04 12:10:39,127794.502,180.0015,1,14,11,1,0,0,0,3.077415,0,4.80723,7.461958,29.30393,27.41422,,0.00000375384502149245,,0,0,,,,,,,,,,,,,,,,,34.91427,-0.05911708
9544,2022/03/04 12:11:39,127854.5017,240.0012,1,14,11,1,0,0,0,3.078276,0,4.80723,7.461958,29.30393,27.41422,,0.0000104707296486595,,,,,,,,,,,,,,,,,,,,34.98583,0.04376173
9545,2022/03/04 12:12:39,127914.5007,300.0002,1,14,11,1,0,0,0,3.078942,0,4.80723,7.461958,29.30393,27.41422,,-0.00000118536604531982,,0,0,,,,,,,,,,,,,,,,,34.82079,-0.03509998
9546,2022/03/04 12:12:39,127914.5013,300.0008,1,14,11,1,0,0,0,3.078942,0,4.80723,7.461958,29.30393,27.41422,,-0.00000118536604531982,0.02083894982934,0,0,,,,,,,,,,,,,,,,,34.82079,-0.03509998
9547,2022/03/04 12:12:39,127914.7921,0.2513,1,15,11,1,0,0,-3.522746,2.651088,-9.339109647648,4.806049,7.461972,29.30071,27.41426,,-0.347661107778549,,0.00706095807254314,139.544998168945,,,,,,,,,,,,,,,,,34.82079,-0.03509998
9548,2022/03/04 12:12:39,127915.0409,0.5001,1,15,11,1,0,0,-6.520025,2.614073,-17.043821311825,4.804758,7.461972,29.29731,27.41426,,,,,,,,,,,,,,,,,,,,,,34.82079,-0.03509998
9549,2022/03/04 12:12:39,127915.2922,0.7514,1,15,11,1,0,0,-8.972922,2.586012,-23.204083967064,4.803458,7.461972,29.29393,27.41426,,,,,,,,,,,,,,,,,,,,,,34.81689,-0.05731225
9550,2022/03/04 12:12:40,127915.5415,1.0007,1,15,11,1,0,0,-10.8919,2.561953,-27.9045358807,4.802169,7.461972,29.29062,27.41426,,-0.0997261330485344,,0.0509237311780453,19.6372108459473,,,,,,,,,,,,,,,,,34.81689,-0.05731225
9551,2022/03/04 12:12:40,127915.792,1.2512,1,15,11,1,0,0,-12.46227,2.539725,-31.65073867575,4.800866,7.461972,29.28729,27.41426,,,,,,,,,,,,,,,,,,,,,,34.81689,-0.05731225
9552,2022/03/04 12:12:40,127916.0411,1.5003,1,15,11,1,0,0,-13.71555,2.518965,-34.54899040575,4.799576,7.461972,29.28403,27.41426,,,,,,,,,,,,,,,,,,,,,,35.07797,0.08158922
9553,2022/03/04 12:12:40,127916.2912,1.7504,1,15,11,1,0,0,-14.69579,2.499904,-36.73806420416,4.798279,7.461972,29.28078,27.41426,,,,,,,,,,,,,,,,,,,,,,35.07797,0.08158922
9554,2022/03/04 12:12:41,127916.5417,2.0009,1,15,11,1,0,0,-15.47953,2.499324,-38.68836083772,4.796986,7.461972,29.27755,27.41426,,-0.080858901143074,,0.0632096529006958,12.9420404434204,,,,,,,,,,,,,,,,,35.07797,0.08158922
9555,2022/03/04 12:12:41,127916.7922,2.2514,1,15,11,1,0,0,-16.03572,2.499468,-40.08076899696,4.795719,7.461972,29.27438,27.41426,,,,,,,,,,,,,,,,,,,,,,35.14521,0.08158922
9556,2022/03/04 12:12:41,127917.0415,2.5007,1,15,11,1,0,0,-16.35851,2.499512,-40.88829204712,4.794504,7.461972,29.27134,27.41426,,,,,,,,,,,,,,,,,,,,,,35.14521,0.08158922
9557,2022/03/04 12:12:41,127917.2922,2.7514,1,15,11,1,0,0,-16.48983,2.499555,-41.21723702565,4.793308,7.461972,29.26835,27.41426,,,,,,,,,,,,,,,,,,,,,,35.11734,0.01230359
9558,2022/03/04 12:12:42,127917.5409,3.0001,1,15,11,1,0,0,-16.47426,2.499517,-41.17769293242,4.792174,7.461972,29.26552,27.41426,,,,,,,,,,,,,,,,,,,,,,35.11734,0.01230359
9559,2022/03/04 12:12:42,127917.7912,3.2504,1,15,11,1,0,0,-16.35091,2.49956,-40.8700805996,4.791076,7.461972,29.26277,27.41426,,,,,,,,,,,,,,,,,,,,,,35.11734,0.01230359
9560,2022/03/04 12:12:42,127918.0416,3.5008,1,15,11,1,0,0,-16.14863,2.499546,-40.36424352198,4.790005,7.461972,29.2601,27.41426,,,,,,,,,,,,,,,,,,,,,,35.05042,-0.02091408
9561,2022/03/04 12:12:42,127918.2912,3.7504,1,15,11,1,0,0,-15.89588,2.499597,-39.73329396036,4.788975,7.461972,29.25752,27.41426,,,,,,,,,,,,,,,,,,,,,,35.05042,-0.02091408
9562,2022/03/04 12:12:43,127918.5416,4.0008,1,15,11,1,0,0,-15.59694,2.499558,-38.98545615252,4.787971,7.461972,29.25501,27.41426,,-0.000977296032942832,,,,,,,,,,,,,,,,,,,,35.05042,-0.02091408
9563,2022/03/04 12:12:43,127918.7914,4.2506,1,15,11,1,0,0,-15.26955,2.499573,-38.16735490215,4.787001,7.461972,29.25259,27.41426,,,,,,,,,,,,,,,,,,,,,,35.07609,-0.02091408
9564,2022/03/04 12:12:43,127919.0408,4.5,1,15,11,1,0,0,-14.93163,2.499596,-37.32304262148,4.786061,7.461972,29.25024,27.41426,,,,,,,,,,,,,,,,,,,,,,35.07609,-0.02091408
9565,2022/03/04 12:12:43,127919.2912,4.7504,1,15,11,1,0,0,-14.57515,2.49966,-36.432919449,4.785145,7.461972,29.24795,27.41426,,,,,,,,,,,,,,,,,,,,,,35.07609,-0.02091408
9566,2022/03/04 12:12:44,127919.541,5.0002,1,15,11,1,0,0,-14.21344,2.499705,-35.5294070352,4.784258,7.461972,29.24573,27.41426,,,,,,,,,,,,,,,,,,,,,,35.25888,0.06514311
9567,2022/03/04 12:12:44,127919.792,5.2512,1,15,11,1,0,0,-13.85825,2.49969,-34.6413289425,4.783394,7.461972,29.24357,27.41426,,,,,,,,,,,,,,,,,,,,,,35.25888,0.06514311
9568,2022/03/04 12:12:44,127920.041,5.5002,1,15,11,1,0,0,-13.49667,2.499656,-33.73703214552,4.782557,7.461972,29.24148,27.41426,,,,,,,,,,,,,,,,,,,,,,35.25888,0.06514311
9569,2022/03/04 12:12:44,127920.2913,5.7505,1,15,11,1,0,0,-13.13902,2.4998,-32.844922196,4.781741,7.461972,29.23944,27.41426,,,,,,,,,,,,,,,,,,,,,,35.47663,0.06804943
9570,2022/03/04 12:12:45,127920.5417,6.0009,1,15,11,1,0,0,-12.79521,2.499625,-31.98322679625,4.780948,7.461972,29.23746,27.41426,,,,,,,,,,,,,,,,,,,,,,35.47663,0.06804943
9571,2022/03/04 12:12:45,127920.792,6.2512,1,15,11,1,0,0,-12.45086,2.499863,-31.12544423218,4.780177,7.461972,29.23553,27.41426,,,,,,,,,,,,,,,,,,,,,,35.47663,0.06804943
9572,2022/03/04 12:12:45,127921.0409,6.5001,1,15,11,1,0,0,-12.1226,2.499751,-30.3034814726,4.779429,7.461972,29.23366,27.41426,,,,,,,,,,,,,,,,,,,,,,35.51514,0.06804943
9573,2022/03/04 12:12:45,127921.2921,6.7513,1,15,11,1,0,0,-11.79619,2.499847,-29.48867018293,4.778698,7.461972,29.23183,27.41426,,,,,,,,,,,,,,,,,,,,,,35.51514,0.06804943
9574,2022/03/04 12:12:46,127921.541,7.0002,1,15,11,1,0,0,-11.47954,2.499694,-28.69533726076,4.77799,7.461972,29.23006,27.41426,,,,,,,,,,,,,,,,,,,,,,35.51514,0.06804943
9575,2022/03/04 12:12:46,127921.7913,7.2505,1,15,11,1,0,0,-11.17955,2.499756,-27.9461471898,4.777297,7.461972,29.22833,27.41426,,,,,,,,,,,,,,,,,,,,,,35.48496,0.002601147
9576,2022/03/04 12:12:46,127922.0411,7.5003,1,15,11,1,0,0,-10.88293,2.499883,-27.20605169719,4.776623,7.461972,29.22665,27.41426,,,,,,,,,,,,,,,,,,,,,,35.48496,0.002601147
9577,2022/03/04 12:12:46,127922.292,7.7512,1,15,11,1,0,0,-10.59675,2.499793,-26.48968147275,4.775964,7.461972,29.225,27.41426,,,,,,,,,,,,,,,,,,,,,,35.43486,-0.01565456
9578,2022/03/04 12:12:47,127922.5417,8.0009,1,15,11,1,0,0,-10.32686,2.499928,-25.81640646608,4.775324,7.461972,29.2234,27.41426,,,,,,,,,,,,,,,,,,,,,,35.43486,-0.01565456
9579,2022/03/04 12:12:47,127922.7911,8.2503,1,15,11,1,0,0,-10.0613,2.499683,-25.1500605679,4.774702,7.461972,29.22184,27.41426,,,,,,,,,,,,,,,,,,,,,,35.43486,-0.01565456
9580,2022/03/04 12:12:47,127923.0418,8.501,1,15,11,1,0,0,-9.805923,2.49988,-24.51363078924,4.774087,7.461972,29.22031,27.41426,,,,,,,,,,,,,,,,,,,,,,35.52231,-0.01565456
9581,2022/03/04 12:12:47,127923.2913,8.7505,1,15,11,1,0,0,-9.565721,2.499819,-23.912571104499,4.773492,7.461972,29.21882,27.41426,,,,,,,,,,,,,,,,,,,,,,35.52231,-0.01565456
9582,2022/03/04 12:12:48,127923.5408,9,1,15,11,1,0,0,-9.328899,2.499868,-23.321016085332,4.772913,7.461972,29.21737,27.41426,,,,,,,,,,,,,,,,,,,,,,35.52231,-0.01565456
9583,2022/03/04 12:12:48,127923.7914,9.2506,1,15,11,1,0,0,-9.101561,2.499742,-22.751554297262,4.772339,7.461972,29.21594,27.41426,,,,,,,,,,,,,,,,,,,,,,35.75669,0.1005697
9584,2022/03/04 12:12:48,127924.0408,9.5,1,15,11,1,0,0,-8.887735,2.499857,-22.218066553895,4.771784,7.461972,29.21455,27.41426,,,,,,,,,,,,,,,,,,,,,,35.75669,0.1005697
9585,2022/03/04 12:12:48,127924.2912,9.7504,1,15,11,1,0,0,-8.677936,2.499694,-21.692184551584,4.77124,7.461972,29.21319,27.41426,,,,,,,,,,,,,,,,,,,,,,35.75669,0.1005697
9586,2022/03/04 12:12:49,127924.5409,10.0001,1,15,11,1,0,0,-8.480777,2.499889,-21.201001133753,4.770706,7.461972,29.21185,27.41426,,,,,,,,,,,,,,,,,,,,,,35.88549,0.04025102
9587,2022/03/04 12:12:49,127924.5424,10.0016,1,15,11,1,0,0,-8.476398,2.49995,-21.1905711801,4.770702,7.461972,29.21185,27.41426,,-0.000977296032942832,0.02083894982934,0.0632096529006958,12.9420404434204,,,,,,,,,,,,,,,,,35.88549,0.04025102
9588,2022/03/04 12:12:50,127925.5815,1,1,16,11,1,0,0,0,2.736538,0,4.770694,7.461972,29.21182,27.41426,,0.0327748097479343,,,,,,,,,,,,,,,,,,,,35.86493,0.04025102
9589,2022/03/04 12:12:51,127926.5816,2.0001,1,16,11,1,0,0,0,2.75728,0,4.770694,7.461972,29.21182,27.41426,,0.0171865001320839,,,,,,,,,,,,,,,,,,,,35.70579,-0.01017928
9590,2022/03/04 12:12:52,127927.5825,3.001,1,16,11,1,0,0,0,2.771658,0,4.770694,7.461972,29.21182,27.41426,,0.015314269810915,,,,,,,,,,,,,,,,,,,,35.87495,-0.01017928
9591,2022/03/04 12:12:53,127928.5826,4.0011,1,16,11,1,0,0,0,2.782669,0,4.770694,7.461972,29.21182,27.41426,,0.00923075899481773,,,,,,,,,,,,,,,,,,,,36.04221,0.1051319
9592,2022/03/04 12:12:54,127929.582,5.0005,1,16,11,1,0,0,0,2.791584,0,4.770694,7.461972,29.21182,27.41426,,0.00858083553612232,,,,,,,,,,,,,,,,,,,,36.0624,0.03455758
9593,2022/03/04 12:12:55,127930.5818,6.0003,1,16,11,1,0,0,0,2.79957,0,4.770694,7.461972,29.21182,27.41426,,0.00731298420578241,,,,,,,,,,,,,,,,,,,,35.87054,-0.08820534
9594,2022/03/04 12:12:56,127931.5819,7.0004,1,16,11,1,0,0,0,2.806254,0,4.770694,7.461972,29.21182,27.41426,,0.00672911107540131,,,,,,,,,,,,,,,,,,,,36.11716,-0.001116991
9595,2022/03/04 12:12:57,127932.5825,8.001,1,16,11,1,0,0,0,2.812201,0,4.770694,7.461972,29.21182,27.41426,,0.0054487269371748,,,,,,,,,,,,,,,,,,,,36.23127,0.1138461
9596,2022/03/04 12:12:58,127933.5817,9.0002,1,16,11,1,0,0,0,2.817404,0,4.770694,7.461972,29.21182,27.41426,,0.00528296502307057,,,,,,,,,,,,,,,,,,,,36.18175,-0.01547575
9597,2022/03/04 12:12:59,127934.5826,10.0011,1,16,11,1,0,0,0,2.822279,0,4.770694,7.461972,29.21182,27.41426,,0.00517386803403497,,,,,,,,,,,,,,,,,,,,35.97896,-0.06337047
9598,2022/03/04 12:13:00,127935.5826,11.0011,1,16,11,1,0,0,0,2.826549,0,4.770694,7.461972,29.21182,27.41426,,0.0044548069126904,,,,,,,,,,,,,,,,,,,,36.09801,0.03720284
9599,2022/03/04 12:13:01,127936.5819,12.0004,1,16,11,1,0,0,0,2.830375,0,4.770694,7.461972,29.21182,27.41426,,0.00367754395119846,,,,,,,,,,,,,,,,,,,,36.24736,0.04667282
9600,2022/03/04 12:13:02,127937.5818,13.0003,1,16,11,1,0,0,0,2.834073,0,4.770694,7.461972,29.21182,27.41426,,0.00369943398982286,,,,,,,,,,,,,,,,,,,,36.16669,-0.02520919
9601,2022/03/04 12:13:03,127938.5827,14.0012,1,16,11,1,0,0,0,2.837408,0,4.770694,7.461972,29.21182,27.41426,,0.00341059104539454,,,,,,,,,,,,,,,,,,,,36.00372,-0.02520919
9602,2022/03/04 12:13:04,127939.5819,15.0004,1,16,11,1,0,0,0,2.840599,0,4.770694,7.461972,29.21182,27.41426,,0.00377042591571808,,,,,,,,,,,,,,,,,,,,36.14699,0.02722621
9603,2022/03/04 12:13:05,127940.582,16.0005,1,16,11,1,0,0,0,2.84344,0,4.770694,7.461972,29.21182,27.41426,,0.00283330306410789,,,,,,,,,,,,,,,,,,,,36.25991,0.02722621
9604,2022/03/04 12:13:06,127941.5827,17.0012,1,16,11,1,0,0,0,2.846072,0,4.770694,7.461972,29.21182,27.41426,,0.00261433492414653,,,,,,,,,,,,,,,,,,,,36.08918,-0.05436301
9605,2022/03/04 12:13:07,127942.5828,18.0013,1,16,11,1,0,0,0,2.848449,0,4.770694,7.461972,29.21182,27.41426,,0.00246745208278298,,,,,,,,,,,,,,,,,,,,35.98676,-0.05436301
9606,2022/03/04 12:13:08,127943.5819,19.0004,1,16,11,1,0,0,0,2.850776,0,4.770694,7.461972,29.21182,27.41426,,0.00208093202672899,,,,,,,,,,,,,,,,,,,,36.07496,-0.004444122
9607,2022/03/04 12:13:09,127944.582,20.0005,1,16,11,1,0,0,0,2.852921,0,4.770694,7.461972,29.21182,27.41426,,0.0017963700229302,,,,,,,,,,,,,,,,,,,,36.3759,0.04927039
9608,2022/03/04 12:13:10,127945.5826,21.0011,1,16,11,1,0,0,0,2.854897,0,4.770694,7.461972,29.21182,27.41426,,0.00214242306537926,,,,,,,,,,,,,,,,,,,,36.18808,-0.01392126
9609,2022/03/04 12:13:11,127946.5827,22.0012,1,16,11,1,0,0,0,2.856656,0,4.770694,7.461972,29.21182,27.41426,,0.00192916800733656,,,,,,,,,,,,,,,,,,,,36.02931,-0.05257964
9610,2022/03/04 12:13:12,127947.5829,23.0014,1,16,11,1,0,0,0,2.858421,0,4.770694,7.461972,29.21182,27.41426,,,,,,,,,,,,,,,,,,,,,,36.17956,0.0499177
9611,2022/03/04 12:13:13,127948.5829,24.0014,1,16,11,1,0,0,0,2.860164,0,4.770694,7.461972,29.21182,27.41426,,0.00158436305355281,,,,,,,,,,,,,,,,,,,,36.3318,0.04757643
9612,2022/03/04 12:13:14,127949.5819,25.0004,1,16,11,1,0,0,0,2.86154,0,4.770694,7.461972,29.21182,27.41426,,0.00163147994317114,,,,,,,,,,,,,,,,,,,,36.05239,-0.08731484
9613,2022/03/04 12:13:15,127950.5825,26.001,1,16,11,1,0,0,0,2.863095,0,4.770694,7.461972,29.21182,27.41426,,0.00138526398222893,,,,,,,,,,,,,,,,,,,,36.01119,-0.0128758
9614,2022/03/04 12:13:16,127951.5827,27.0012,1,16,11,1,0,0,0,2.864578,0,4.770694,7.461972,29.21182,27.41426,,,,,,,,,,,,,,,,,,,,,,36.27568,0.08265376
9615,2022/03/04 12:13:17,127952.5828,28.0013,1,16,11,1,0,0,0,2.865801,0,4.770694,7.461972,29.21182,27.41426,,0.0012333249906078,,,,,,,,,,,,,,,,,,,,36.30759,0.009969473
9616,2022/03/04 12:13:18,127953.583,29.0015,1,16,11,1,0,0,0,2.867219,0,4.770694,7.461972,29.21182,27.41426,,0.00122188404202461,,,,,,,,,,,,,,,,,,,,36.06018,0.009969473
9617,2022/03/04 12:13:19,127954.5828,30.0013,1,16,11,1,0,0,0,2.868196,0,4.770694,7.461972,29.21182,27.41426,,,,,,,,,,,,,,,,,,,,,,36.08852,0.03630877
9618,2022/03/04 12:13:20,127955.5835,31.002,1,16,11,1,0,0,0,2.86959,0,4.770694,7.461972,29.21182,27.41426,,0.00111747800838202,,,,,,,,,,,,,,,,,,,,36.27454,0.03630877
9619,2022/03/04 12:13:21,127956.5821,32.0006,1,16,11,1,0,0,0,2.870543,0,4.770694,7.461972,29.21182,27.41426,,0.00135933700948954,,,,,,,,,,,,,,,,,,,,36.08379,0.055691
9620,2022/03/04 12:13:22,127957.5821,33.0006,1,16,11,1,0,0,0,2.871677,0,4.770694,7.461972,29.21182,27.41426,,,,,,,,,,,,,,,,,,,,,,35.96506,-0.05716681
9621,2022/03/04 12:13:23,127958.5823,34.0008,1,16,11,1,0,0,0,2.872732,0,4.770694,7.461972,29.21182,27.41426,,0.000954657676629722,,,,,,,,,,,,,,,,,,,,36.05882,-0.00780344
9622,2022/03/04 12:13:24,127959.583,35.0015,1,16,11,1,0,0,0,2.873832,0,4.770694,7.461972,29.21182,27.41426,,,,,,,,,,,,,,,,,,,,,,36.22397,0.05256414
9623,2022/03/04 12:13:25,127960.5828,36.0013,1,16,11,1,0,0,0,2.874839,0,4.770694,7.461972,29.21182,27.41426,,0.000843759800773114,,,,,,,,,,,,,,,,,,,,36.11549,-0.0348556
9624,2022/03/04 12:13:26,127961.5821,37.0006,1,16,11,1,0,0,0,2.875418,0,4.770694,7.461972,29.21182,27.41426,,,,,,,,,,,,,,,,,,,,,,35.98474,-0.04086018
9625,2022/03/04 12:13:27,127962.583,38.0015,1,16,11,1,0,0,0,2.876347,0,4.770694,7.461972,29.21182,27.41426,,0.000742522708605975,,,,,,,,,,,,,,,,,,,,36.22231,0.07424116
9626,2022/03/04 12:13:28,127963.5829,39.0014,1,16,11,1,0,0,0,2.876978,0,4.770694,7.461972,29.21182,27.41426,,,,,,,,,,,,,,,,,,,,,,36.29251,0.02193928
9627,2022/03/04 12:13:29,127964.582,40.0005,1,16,11,1,0,0,0,2.877986,0,4.770694,7.461972,29.21182,27.41426,,0.000978823751211166,,,,,,,,,,,,,,,,,,,,35.94503,-0.1085901
9628,2022/03/04 12:13:29,127964.5834,40.0019,1,16,11,1,0,0,0,2.877986,0,4.770694,7.461972,29.21182,27.41426,,0.000978823751211166,0.02083894982934,0,0,,,,,,,,,,,,,,,,,35.94503,-0.1085901
9629,2022/03/04 12:13:29,127964.8717,0.2514,1,17,11,1,0,0,3.732239,2.963472,11.060385773808,4.770941,7.462036,29.21255,27.41445,,0.0831179767847061,,0.0131640797480941,847.914428710938,,,,,,,,,,,,,,,,,35.94503,-0.1085901
9630,2022/03/04 12:13:29,127965.1205,0.5002,1,17,11,1,0,0,3.732697,2.970884,11.089409794148,4.771199,7.462036,29.21332,27.41445,,,,,,,,,,,,,,,,,,,,,,35.94503,-0.1085901
9631,2022/03/04 12:13:30,127965.3704,0.7501,1,17,11,1,0,0,3.732697,2.976336,11.109760458192,4.771458,7.462036,29.21409,27.41445,,0.023534519597888,,0.0414405986666679,26.3647708892822,,,,,,,,,,,,,,,,,36.05546,0.0345099
9632,2022/03/04 12:13:30,127965.6204,1.0001,1,17,11,1,0,0,3.732368,2.981065,11.12643161192,4.771716,7.462036,29.21486,27.41445,,,,,,,,,,,,,,,,,,,,,,36.05546,0.0345099
9633,2022/03/04 12:13:30,127965.872,1.2517,1,17,11,1,0,0,3.731422,2.985303,11.139425290866,4.771977,7.462036,29.21564,27.41445,,,,,,,,,,,,,,,,,,,,,,36.05546,0.0345099
9634,2022/03/04 12:13:30,127966.1207,1.5004,1,17,11,1,0,0,3.730888,2.989566,11.153735914608,4.772235,7.462036,29.21641,27.41445,,,,,,,,,,,,,,,,,,,,,,36.24062,0.0345099
9635,2022/03/04 12:13:31,127966.3711,1.7508,1,17,11,1,0,0,3.730446,2.993662,11.167694433252,4.772494,7.462036,29.21718,27.41445,,0.0153454104438424,,0.0679766833782196,17.9760093688965,,,,,,,,,,,,,,,,,36.24062,0.0345099
9636,2022/03/04 12:13:31,127966.6215,2.0012,1,17,11,1,0,0,3.730576,2.99733,11.18176736208,4.772753,7.462036,29.21796,27.41445,,,,,,,,,,,,,,,,,,,,,,36.13308,0.0242579
9637,2022/03/04 12:13:31,127966.8718,2.2515,1,17,11,1,0,0,3.730637,3.000788,11.194850741956,4.773012,7.462036,29.21873,27.41445,,,,,,,,,,,,,,,,,,,,,,36.13308,0.0242579
9638,2022/03/04 12:13:31,127967.1207,2.5004,1,17,11,1,0,0,3.73082,3.004333,11.20862564306,4.773271,7.462036,29.21951,27.41445,,,,,,,,,,,,,,,,,,,,,,36.13308,0.0242579
9639,2022/03/04 12:13:32,127967.371,2.7507,1,17,11,1,0,0,3.730705,3.007689,11.220800390745,4.77353,7.462036,29.22029,27.41445,,0.014444200322032,,0.0759013295173645,13.8371601104736,,,,,,,,,,,,,,,,,36.01645,-0.03644705
9640,2022/03/04 12:13:32,127967.6216,3.0013,1,17,11,1,0,0,3.730377,3.011176,11.232821693352,4.773789,7.462036,29.22107,27.41445,,,,,,,,,,,,,,,,,,,,,,36.01645,-0.03644705
9641,2022/03/04 12:13:32,127967.8709,3.2506,1,17,11,1,0,0,3.730537,3.014327,11.245058403599,4.774047,7.462036,29.22185,27.41445,,,,,,,,,,,,,,,,,,,,,,36.01645,-0.03644705
9642,2022/03/04 12:13:32,127968.1207,3.5004,1,17,11,1,0,0,3.730301,3.017483,11.256119852383,4.774306,7.462036,29.22263,27.41445,,,,,,,,,,,,,,,,,,,,,,35.91331,-0.03644705
9643,2022/03/04 12:13:33,127968.3711,3.7508,1,17,11,1,0,0,3.73056,3.020643,11.26868995008,4.774565,7.462036,29.22341,27.41445,,0.0126215098425746,,0.0806932523846626,12.946849822998,,,,,,,,,,,,,,,,,35.91331,-0.03644705
9644,2022/03/04 12:13:33,127968.6206,4.0003,1,17,11,1,0,0,3.730469,3.023815,11.280248119235,4.774823,7.462036,29.22419,27.41445,,,,,,,,,,,,,,,,,,,,,,35.91331,-0.03644705
9645,2022/03/04 12:13:33,127968.872,4.2517,1,17,11,1,0,0,3.730782,3.026679,11.291879532978,4.775084,7.462036,29.22498,27.41445,,,,,,,,,,,,,,,,,,,,,,36.05323,0.01149297
9646,2022/03/04 12:13:33,127969.1207,4.5004,1,17,11,1,0,0,3.730705,3.029734,11.30304378247,4.775341,7.462036,29.22576,27.41445,,,,,,,,,,,,,,,,,,,,,,36.05323,0.01149297
9647,2022/03/04 12:13:34,127969.3712,4.7509,1,17,11,1,0,0,3.730911,3.032569,11.314245040359,4.7756,7.462036,29.22655,27.41445,,0.0115400897338986,,0.0867279917001724,12.1341800689697,,,,,,,,,,,,,,,,,36.05323,0.01149297
9648,2022/03/04 12:13:34,127969.6214,5.0011,1,17,11,1,0,0,3.730682,3.035509,11.324518787138,4.77586,7.462036,29.22733,27.41445,,,,,,,,,,,,,,,,,,,,,,36.28031,0.07096291
9649,2022/03/04 12:13:34,127969.8711,5.2508,1,17,11,1,0,0,3.730652,3.038208,11.334496751616,4.776118,7.462036,29.22812,27.41445,,,,,,,,,,,,,,,,,,,,,,36.28031,0.07096291
9650,2022/03/04 12:13:34,127970.1205,5.5002,1,17,11,1,0,0,3.730247,3.04101,11.34371842947,4.776375,7.462036,29.2289,27.41445,,,,,,,,,,,,,,,,,,,,,,36.28031,0.07096291
9651,2022/03/04 12:13:35,127970.3703,5.75,1,17,11,1,0,0,3.730339,3.043602,11.353667241078,4.776633,7.462036,29.22968,27.41445,,0.0127615695819259,,0.0900545194745064,11.2414503097534,,,,,,,,,,,,,,,,,36.17417,0.07096291
9652,2022/03/04 12:13:35,127970.6215,6.0012,1,17,11,1,0,0,3.730301,3.046649,11.364917811349,4.776895,7.462036,29.23048,27.41445,,,,,,,,,,,,,,,,,,,,,,36.17417,0.07096291
9653,2022/03/04 12:13:35,127970.8703,6.25,1,17,11,1,0,0,3.730499,3.049233,11.375160657267,4.777153,7.462036,29.23126,27.41445,,,,,,,,,,,,,,,,,,,,,,36.17417,0.07096291
9654,2022/03/04 12:13:35,127971.1208,6.5005,1,17,11,1,0,0,3.730812,3.051837,11.385830101644,4.777411,7.462036,29.23206,27.41445,,,,,,,,,,,,,,,,,,,,,,35.94979,-0.1032877
9655,2022/03/04 12:13:36,127971.3711,6.7508,1,17,11,1,0,0,3.731171,3.054525,11.396955098775,4.777671,7.462036,29.23285,27.41445,,0.0122290002182126,,0.0951302275061607,10.6687002182007,,,,,,,,,,,,,,,,,35.94979,-0.1032877
9656,2022/03/04 12:13:36,127971.6216,7.0013,1,17,11,1,0,0,3.731209,3.057162,11.406910368858,4.777931,7.462036,29.23364,27.41445,,,,,,,,,,,,,,,,,,,,,,35.96999,0.006313324
9657,2022/03/04 12:13:36,127971.872,7.2517,1,17,11,1,0,0,3.7313,3.059856,11.4172406928,4.77819,7.462036,29.23443,27.41445,,,,,,,,,,,,,,,,,,,,,,35.96999,0.006313324
9658,2022/03/04 12:13:36,127972.1213,7.501,1,17,11,1,0,0,3.731667,3.06223,11.42722263741,4.778448,7.462036,29.23522,27.41445,,,,,,,,,,,,,,,,,,,,,,35.96999,0.006313324
9659,2022/03/04 12:13:37,127972.3715,7.7512,1,17,11,1,0,0,3.732033,3.064742,11.437718280486,4.778707,7.462036,29.23602,27.41445,,0.0101424800232053,,0.101324498653412,9.88054084777832,,,,,,,,,,,,,,,,,36.1277,0.006313324
9660,2022/03/04 12:13:37,127972.6212,8.0009,1,17,11,1,0,0,3.731575,3.067121,11.445192045575,4.778966,7.462036,29.23681,27.41445,,,,,,,,,,,,,,,,,,,,,,36.1277,0.006313324
9661,2022/03/04 12:13:37,127972.8717,8.2514,1,17,11,1,0,0,3.731277,3.069757,11.454113689689,4.779225,7.462036,29.23761,27.41445,,,,,,,,,,,,,,,,,,,,,,36.1277,0.006313324
9662,2022/03/04 12:13:37,127973.1206,8.5003,1,17,11,1,0,0,3.730927,3.071954,11.461236121358,4.779484,7.462036,29.2384,27.41445,,,,,,,,,,,,,,,,,,,,,,36.24977,0.08742929
9663,2022/03/04 12:13:38,127973.3704,8.7501,1,17,11,1,0,0,3.730988,3.074584,11.471236008992,4.779742,7.462036,29.23919,27.41445,,0.0100034903734922,,0.106619700789452,9.56505870819092,,,,,,,,,,,,,,,,,36.24977,0.08742929
9664,2022/03/04 12:13:38,127973.6206,9.0003,1,17,11,1,0,0,3.730743,3.076807,11.478776177601,4.780001,7.462036,29.23999,27.41445,,,,,,,,,,,,,,,,,,,,,,36.24977,0.08742929
9665,2022/03/04 12:13:38,127973.8703,9.25,1,17,11,1,0,0,3.730377,3.079154,11.486405261058,4.78026,7.462036,29.24079,27.41445,,,,,,,,,,,,,,,,,,,,,,36.02744,-0.06947637
9666,2022/03/04 12:13:38,127974.1207,9.5004,1,17,11,1,0,0,3.729935,3.081435,11.493552256725,4.780519,7.462036,29.24158,27.41445,,,,,,,,,,,,,,,,,,,,,,36.02744,-0.06947637
9667,2022/03/04 12:13:39,127974.3711,9.7508,1,17,11,1,0,0,3.730133,3.083643,11.502398514519,4.780778,7.462036,29.24238,27.41445,,0.00980673916637897,,0.114940397441387,,,,,,,,,,,,,,,,,,36.02744,-0.06947637
9668,2022/03/04 12:13:39,127974.6207,10.0004,1,17,11,1,0,0,3.730286,3.086177,11.512322856622,4.781036,7.462036,29.24318,27.41445,,,,,,,,,,,,,,,,,,,,,,35.9033,-0.06947637
9669,2022/03/04 12:13:39,127974.6221,10.0018,1,17,11,1,0,0,3.730286,3.086177,11.512322856622,4.781038,7.462036,29.24319,27.41445,,0.00756638310849667,0.02083894982934,0.114940397441387,8.57547569274902,,,,,,,,,,,,,,,,,35.9033,-0.06947637
9670,2022/03/04 12:13:40,127975.6615,1.0001,1,18,11,1,0,0,0,3.000812,0,4.781041,7.462036,29.24319,27.41445,,-0.00894087739288807,,,,,,,,,,,,,,,,,,,,35.87444,-0.04781485
9671,2022/03/04 12:13:41,127976.6623,2.0009,1,18,11,1,0,0,0,2.997359,0,4.781041,7.462036,29.24319,27.41445,,-0.00464657414704561,,,,,,,,,,,,,,,,,,,,36.19144,0.06196976
9672,2022/03/04 12:13:42,127977.6615,3.0001,1,18,11,1,0,0,0,2.995074,0,4.781041,7.462036,29.24319,27.41445,,-0.00265975296497345,,,,,,,,,,,,,,,,,,,,36.03543,-0.01165748
9673,2022/03/04 12:13:43,127978.6615,4.0001,1,18,11,1,0,0,0,2.993484,0,4.781041,7.462036,29.24319,27.41445,,-0.00154882099013776,,,,,,,,,,,,,,,,,,,,35.89213,-0.04478335
9674,2022/03/04 12:13:44,127979.6623,5.0009,1,18,11,1,0,0,0,2.992261,0,4.781041,7.462036,29.24319,27.41445,,,,,,,,,,,,,,,,,,,,,,36.1277,0.0736165
9675,2022/03/04 12:13:45,127980.6615,6.0001,1,18,11,1,0,0,0,2.990912,0,4.781041,7.462036,29.24319,27.41445,,-0.00136535800993443,,,,,,,,,,,,,,,,,,,,36.13139,0.001151562
9676,2022/03/04 12:13:46,127981.6615,7.0001,1,18,11,1,0,0,0,2.990059,0,4.781041,7.462036,29.24319,27.41445,,-0.00103393895551562,,,,,,,,,,,,,,,,,,,,35.86462,-0.08336544
9677,2022/03/04 12:13:47,127982.6623,8.0009,1,18,11,1,0,0,0,2.989436,0,4.781041,7.462036,29.24319,27.41445,,,,,,,,,,,,,,,,,,,,,,35.8736,0.002806187
9678,2022/03/04 12:13:48,127983.6615,9.0001,1,18,11,1,0,0,0,2.988514,0,4.781041,7.462036,29.24319,27.41445,,-0.000911758397705853,,,,,,,,,,,,,,,,,,,,36.10023,0.002806187
9679,2022/03/04 12:13:49,127984.6621,10.0007,1,18,11,1,0,0,0,2.987667,0,4.781041,7.462036,29.24319,27.41445,,,,,,,,,,,,,,,,,,,,,,36.00001,-0.01561403
9680,2022/03/04 12:13:50,127985.6624,11.001,1,18,11,1,0,0,0,2.987097,0,4.781041,7.462036,29.24319,27.41445,,-0.000782311020884663,,,,,,,,,,,,,,,,,,,,35.80371,-0.01561403
9681,2022/03/04 12:13:51,127986.6616,12.0002,1,18,11,1,0,0,0,2.986775,0,4.781041,7.462036,29.24319,27.41445,,,,,,,,,,,,,,,,,,,,,,36.13434,0.0687027
9682,2022/03/04 12:13:52,127987.6624,13.001,1,18,11,1,0,0,0,2.986037,0,4.781041,7.462036,29.24319,27.41445,,,,,,,,,,,,,,,,,,,,,,36.14772,0.0687027
9683,2022/03/04 12:13:53,127988.6616,14.0002,1,18,11,1,0,0,0,2.985579,0,4.781041,7.462036,29.24319,27.41445,,-0.000518202781677246,,,,,,,,,,,,,,,,,,,,35.9525,-0.05682468
9684,2022/03/04 12:13:54,127989.6616,15.0002,1,18,11,1,0,0,0,2.98509,0,4.781041,7.462036,29.24319,27.41445,,,,,,,,,,,,,,,,,,,,,,35.92993,-0.05127788
9685,2022/03/04 12:13:55,127990.6616,16.0002,1,18,11,1,0,0,0,2.984788,0,4.781041,7.462036,29.24319,27.41445,,,,,,,,,,,,,,,,,,,,,,35.9813,0.06027579
9686,2022/03/04 12:13:56,127991.6616,17.0002,1,18,11,1,0,0,0,2.984533,0,4.781041,7.462036,29.24319,27.41445,,-0.000535611587110907,,,,,,,,,,,,,,,,,,,,35.96725,0.04384756
9687,2022/03/04 12:13:57,127992.6624,18.001,1,18,11,1,0,0,0,2.984241,0,4.781041,7.462036,29.24319,27.41445,,,,,,,,,,,,,,,,,,,,,,35.81068,-0.0971663
9688,2022/03/04 12:13:58,127993.6617,19.0003,1,18,11,1,0,0,0,2.983877,0,4.781041,7.462036,29.24319,27.41445,,,,,,,,,,,,,,,,,,,,,,35.85321,0.01329303
9689,2022/03/04 12:13:59,127994.6624,20.001,1,18,11,1,0,0,0,2.983582,0,4.781041,7.462036,29.24319,27.41445,,,,,,,,,,,,,,,,,,,,,,36.08411,0.072155
9690,2022/03/04 12:14:00,127995.6621,21.0007,1,18,11,1,0,0,0,2.983313,0,4.781041,7.462036,29.24319,27.41445,,-0.000364339706720784,,,,,,,,,,,,,,,,,,,,35.92722,-0.0490284
9691,2022/03/04 12:14:01,127996.6615,22.0001,1,18,11,1,0,0,0,2.983165,0,4.781041,7.462036,29.24319,27.41445,,,,,,,,,,,,,,,,,,,,,,35.85683,-0.02199531
9692,2022/03/04 12:14:02,127997.6616,23.0002,1,18,11,1,0,0,0,2.983059,0,4.781041,7.462036,29.24319,27.41445,,,,,,,,,,,,,,,,,,,,,,35.97963,0.03837228
9693,2022/03/04 12:14:03,127998.6626,24.0012,1,18,11,1,0,0,0,2.982637,0,4.781041,7.462036,29.24319,27.41445,,,,,,,,,,,,,,,,,,,,,,36.07155,0.03837228
9694,2022/03/04 12:14:04,127999.6615,25.0001,1,18,11,1,0,0,0,2.982595,0,4.781041,7.462036,29.24319,27.41445,,,,,,,,,,,,,,,,,,,,,,35.74225,-0.03452301
9695,2022/03/04 12:14:05,128000.6624,26.001,1,18,11,1,0,0,0,2.982426,0,4.781041,7.462036,29.24319,27.41445,,,,,,,,,,,,,,,,,,,,,,35.85019,-0.03452301
9696,2022/03/04 12:14:06,128001.6619,27.0005,1,18,11,1,0,0,0,2.982265,0,4.781041,7.462036,29.24319,27.41445,,,,,,,,,,,,,,,,,,,,,,36.03984,0.003813505
9697,2022/03/04 12:14:07,128002.6632,28.0018,1,18,11,1,0,0,0,2.982038,0,4.781041,7.462036,29.24319,27.41445,,-0.000164101904374547,,,,,,,,,,,,,,,,,,,,35.84848,0.003813505
9698,2022/03/04 12:14:08,128003.6616,29.0002,1,18,11,1,0,0,0,2.982079,0,4.781041,7.462036,29.24319,27.41445,,,,,,,,,,,,,,,,,,,,,,35.72632,-0.09797692
9699,2022/03/04 12:14:09,128004.6626,30.0012,1,18,11,1,0,0,0,2.981964,0,4.781041,7.462036,29.24319,27.41445,,,,,,,,,,,,,,,,,,,,,,35.97097,0.03202558
9700,2022/03/04 12:14:10,128005.6627,31.0013,1,18,11,1,0,0,0,2.98199,0,4.781041,7.462036,29.24319,27.41445,,,,,,,,,,,,,,,,,,,,,,35.95042,0.0380075
9701,2022/03/04 12:14:11,128006.6617,32.0003,1,18,11,1,0,0,0,2.981955,0,4.781041,7.462036,29.24319,27.41445,,,,,,,,,,,,,,,,,,,,,,35.66993,-0.0318563
9702,2022/03/04 12:14:12,128007.6618,33.0004,1,18,11,1,0,0,0,2.981868,0,4.781041,7.462036,29.24319,27.41445,,,,,,,,,,,,,,,,,,,,,,35.81015,-0.01197815
9703,2022/03/04 12:14:13,128008.6619,34.0005,1,18,11,1,0,0,0,2.981767,0,4.781041,7.462036,29.24319,27.41445,,,,,,,,,,,,,,,,,,,,,,35.93567,0.03922462
9704,2022/03/04 12:14:14,128009.6627,35.0013,1,18,11,1,0,0,0,2.981684,0,4.781041,7.462036,29.24319,27.41445,,,,,,,,,,,,,,,,,,,,,,35.79401,-0.04426837
9705,2022/03/04 12:14:15,128010.6618,36.0004,1,18,11,1,0,0,0,2.981601,0,4.781041,7.462036,29.24319,27.41445,,,,,,,,,,,,,,,,,,,,,,35.71884,-0.02349257
9706,2022/03/04 12:14:16,128011.6627,37.0013,1,18,11,1,0,0,0,2.981602,0,4.781041,7.462036,29.24319,27.41445,,,,,,,,,,,,,,,,,,,,,,35.98624,0.08356214
9707,2022/03/04 12:14:17,128012.6619,38.0005,1,18,11,1,0,0,0,2.981648,0,4.781041,7.462036,29.24319,27.41445,,,,,,,,,,,,,,,,,,,,,,35.95146,-0.01086831
9708,2022/03/04 12:14:18,128013.6626,39.0012,1,18,11,1,0,0,0,2.981573,0,4.781041,7.462036,29.24319,27.41445,,,,,,,,,,,,,,,,,,,,,,35.80371,-0.01086831
9709,2022/03/04 12:14:19,128014.6628,40.0014,1,18,11,1,0,0,0,2.981432,0,4.781041,7.462036,29.24319,27.41445,,-0.000075541676778812,,,,,,,,,,,,,,,,,,,,35.82153,0.04555941
9710,2022/03/04 12:14:19,128014.664,40.0026,1,18,11,1,0,0,0,2.981519,0,4.781041,7.462036,29.24319,27.41445,,-0.000075541676778812,0.02083894982934,0,0,,,,,,,,,,,,,,,,,35.82153,0.04555941
9711,2022/03/04 12:14:19,128014.6713,0.0015,1,19,11,1,0,0,0,2.981553,0,4.781041,7.462036,29.24319,27.41445,,-0.000075541676778812,0.02083894982934,0,0,,,,,,,,,,,,,,,,,35.8214709186386,0.0454937415972644
9712,2022/03/04 12:14:29,128024.7093,10.0011,1,20,11,1,0,0,-1.499877,2.899091,-4.348279911807,4.781073,7.4662,29.24329,27.42661,,-0.00542536890134215,,0.0967222526669502,10.7801103591919,,,,,,,,,,,,,,,,,35.74023,-0.04480481
9713,2022/03/04 12:14:39,128034.7084,20.0002,1,20,11,1,0,0,-1.499916,2.855266,-4.282659157656,4.781073,7.470363,29.24329,27.43859,,-0.00452058715745807,,0.0939393863081932,10.5139999389648,,,,,,,,,,,,,,,,,35.75857,-0.0888133
9714,2022/03/04 12:14:49,128044.71,30.0018,1,20,11,1,0,0,-1.49987,2.806611,-4.20955164057,4.781073,7.474528,29.24329,27.45039,,-0.00533550512045622,,0.0823495835065842,12.1830797195435,,,,,,,,,,,,,,,,,35.70325,-0.02608895
9715,2022/03/04 12:14:59,128054.7088,40.0006,1,20,11,1,0,0,-1.499866,2.753959,-4.130569469494,4.781073,7.478692,29.24329,27.46196,,-0.0049604601226747,,0.0795972570776939,12.7130699157715,,,,,,,,,,,,,,,,,35.79273,-0.08416533
9716,2022/03/04 12:15:09,128064.709,50.0008,1,20,11,1,0,0,-1.499881,2.707488,-4.060909808928,4.781073,7.482856,29.24329,27.47333,,-0.00456542614847422,,0.094476193189621,10.7283897399902,,,,,,,,,,,,,,,,,35.81274,-0.06233811
9717,2022/03/04 12:15:19,128074.7093,60.0011,1,20,11,1,0,0,-1.499895,2.6663,-3.9991700385,4.781073,7.48702,29.24329,27.48452,,-0.00464833620935678,,0.107156500220299,10.3841600418091,,,,,,,,,,,,,,,,,35.89463,0.03541112
9718,2022/03/04 12:15:29,128084.7084,70.0002,1,20,11,1,0,0,-1.499887,2.623994,-3.935694488678,4.781073,7.491183,29.24329,27.49553,,-0.00438776984810829,,0.0930542275309563,10.2748203277588,,,,,,,,,,,,,,,,,36.13382,0.09423971
9719,2022/03/04 12:15:39,128094.7084,80.0002,1,20,11,1,0,0,-1.499877,2.578912,-3.868050793824,4.781073,7.495348,29.24329,27.50636,,-0.00427859416231513,,0.0849542319774628,11.0702295303345,,,,,,,,,,,,,,,,,35.85649,-0.04934788
9720,2022/03/04 12:15:49,128104.7084,90.0002,1,20,11,1,0,0,-1.49985,2.530307,-3.79508095395,4.781073,7.499511,29.24329,27.517,,-0.00462756305932999,,0.0832224935293198,11.7832698822021,,,,,,,,,,,,,,,,,36.09075,0.06668687
9721,2022/03/04 12:15:55,128110.5211,95.8129,1,20,11,1,0,0,-1.499872,2.499998,-3.749677000256,4.781073,7.501933,29.24329,27.52309,,-0.00531979603692889,0.02083894982934,0.0789473727345467,12.3898401260376,,,,,,,,,,,,,,,,,36.03205,0.02911091
9722,2022/03/04 12:20:55,128410.5607,300.0002,1,24,11,1,0,0,0,2.734772,0,4.781073,7.501934,29.24329,27.5231,,0.000201519098482095,,0,,,,,,,,,,,,,,,,,,35.3441,-0.06299734
9723,2022/03/04 12:25:55,128710.5609,600.0004,1,24,11,1,0,0,0,2.776805,0,4.781073,7.501934,29.24329,27.5231,,0.000122417695820332,,0,,,,,,,,,,,,,,,,,,35.24831,-0.02479315
9724,2022/03/04 12:30:55,129010.561,900.0005,1,24,11,1,0,0,0,2.803325,0,4.781073,7.501934,29.24329,27.5231,,0.0000765689328545704,,0,,,,,,,,,,,,,,,,,,35.24957,-0.01882792
9725,2022/03/04 12:35:55,129310.5611,1200.0006,1,24,11,1,0,0,0,2.822407,0,4.781073,7.501934,29.24329,27.5231,,0.0000492749786644708,,0,,,,,,,,,,,,,,,,,,35.26958,-0.05162954
9726,2022/03/04 12:40:55,129610.5613,1500.0008,1,24,11,1,0,0,0,2.837143,0,4.781073,7.501934,29.24329,27.5231,,0.0000505714197061025,,0,,,,,,,,,,,,,,,,,,35.17782,-0.04023314
9727,2022/03/04 12:45:55,129910.5612,1800.0007,1,24,11,1,0,0,0,2.848818,0,4.781073,7.501934,29.24329,27.5231,,0.0000200341801246395,,0,,,,,,,,,,,,,,,,,,35.49492,0.008755922
9728,2022/03/04 12:45:55,129910.563,1800.0025,1,24,11,1,0,0,0,2.848818,0,4.781073,7.501934,29.24329,27.5231,,0.0000200341801246395,0.02083894982934,0,0,,,,,,,,,,,,,,,,,35.49492,0.008755922
