Repository: HVES-Battery-Testing-Consortium/LG-HG2

# Battery Testing Consortium (BTC)
The Battery Testing Consortium (BTC) has been developed within the High Voltage and Energy Storage Lab at Oxford Brookes University to provide accurate and comprehensive cell data to Formula Student Electric teams. Through the BTC, we aim to provide FS teams with information for improved and informed decisions for cell selection, pack architecture design, thermal cooling requirements, and end of life predictions. A range of tests are completed to provide a comprehensive electrochemical lithium-ion characterisation for modelling, validation, and battery management parameterisation.

This repository provides two open-source sample datasets of the larger consortium dataset. To join the consortium, visit the [HVES website].

## Total Consortium Cells
|Cell|Chemistry|Nom. Voltage [V]|Nom. Capacity [Ah]|Energy Density [Wh/kg]|
|---|---|---|---|---|
| Samsung 25R  | NMC  | 3.6  | 2.5  | 206  |
|  LG HG2 |  NMC | 3.6  | 3  |  236 |
|  Sony VTC6 | NMC  | 3.6  |  3 |  232 |
|  Melasta SLPB6542126| LCO  | 3.7  | 3.9  | 191  |
|  Melasta SLPB8542126 | LCO  | 3.7  | 5.2  | 189  |
|  Melasta SLPB8346143 | LCO  | 3.7  | 6.3  | 196  |
|  Melasta SLPBB142124  | LCO  | 3.7  | 6.8  | 202  |
|  Melasta SLPB8870175 | LCO  | 3.7  | 12  | 197  |
|  Melasta SLPB7336128HV | NMC  | 3.8  | 3.7  | 204  |
|  Melasta SLPB9542124HV | NMC  | 3.8  | 5.95  | 215  |
|  Melasta SLPBB042126HV | NMC  |  3.8 | 7.5  | 228 |
|  Melasta SLPB7579207HV| NMC  | 3.8  | 15.4  | 227  |

## Notes
* For all tests dated before September 25th, 2021: Offset thermocouple measurements by 1.5°C (i.e. 30°C -> 28.5°C)
* Unless stated otherwise, all cells are stored in a controlled climate at 15°C

## Consortium Overview
An abriged overview describing the tests completed and data organisation can be found in [here]

File: Data/Round1/LG_HG2/Package 1/220304_BTC_HPPC_EIS_LG_HG2_2_45C/220304_BTC_HPPC_EIS_LG_HG2_2_45C_Channel_3_ACIM.CSV (part 1 of 3)
Device_ID,Channel_ID,Test_Time,Step_ID,Cycle_ID,EIS_Test_ID,EIS_Data_Point,Frequency,Zmod,Zphz,Zreal,Zimg,OCV,AC_Amp_RMS,DC_Base,Driven_Type,Product_ID
25925825,3,56856.7359,13,1,0,0,0.1001,0.0208,-7.0314,0.0207,-0.0025,4.1803,0.25,0,Galvanostatic,Gamry_1
25925825,3,56856.7359,13,1,0,1,0.1335,0.0205,-6.0372,0.0203,-0.0022,4.1803,0.25,0,Galvanostatic,Gamry_1
25925825,3,56856.7359,13,1,0,2,0.1781,0.0201,-5.2659,0.0200,-0.0018,4.1803,0.25,0,Galvanostatic,Gamry_1
25925825,3,56856.7359,13,1,0,3,0.2372,0.0199,-4.6461,0.0198,-0.0016,4.1803,0.25,0,Galvanostatic,Gamry_1
25925825,3,56856.7359,13,1,0,4,0.3167,0.0197,-4.2078,0.0197,-0.0014,4.1803,0.25,0,Galvanostatic,Gamry_1
25925825,3,56856.7359,13,1,0,5,0.4231,0.0196,-3.8364,0.0195,-0.0013,4.1803,0.25,0,Galvanostatic,Gamry_1
25925825,3,56856.7359,13,1,0,6,0.5634,0.0194,-3.5065,0.0193,-0.0012,4.1803,0.25,0,Galvanostatic,Gamry_1
25925825,3,56856.7359,13,1,0,7,0.7512,0.0192,-3.3244,0.0192,-0.0011,4.1803,0.25,0,Galvanostatic,Gamry_1
25925825,3,56856.7359,13,1,0,8,1.0016,0.0191,-3.2458,0.0191,-0.0011,4.1803,0.25,0,Galvanostatic,Gamry_1
25925825,3,56856.7359,13,1,0,9,1.3470,0.0190,-3.3178,0.0189,-0.0011,4.1803,0.25,0,Galvanostatic,Gamry_1
25925825,3,56856.7359,13,1,0,10,1.7589,0.0188,-3.5084,0.0188,-0.0012,4.1803,0.25,0,Galvanostatic,Gamry_1
25925825,3,56856.7359,13,1,0,11,2.3916,0.0186,-3.8601,0.0186,-0.0013,4.1803,0.25,0,Galvanostatic,Gamry_1
25925825,3,56856.7359,13,1,0,12,3.1672,0.0184,-4.3078,0.0184,-0.0014,4.1803,0.25,0,Galvanostatic,Gamry_1
25925825,3,56856.7359,13,1,0,13,4.2344,0.0181,-4.7679,0.0181,-0.0015,4.1803,0.25,0,Galvanostatic,Gamry_1
25925825,3,56856.7359,13,1,0,14,5.5804,0.0178,-5.1643,0.0177,-0.0016,4.1803,0.25,0,Galvanostatic,Gamry_1
25925825,3,56856.7359,13,1,0,15,7.4405,0.0175,-5.4984,0.0174,-0.0017,4.1803,0.25,0,Galvanostatic,Gamry_1
25925825,3,56856.7359,13,1,0,16,9.9102,0.0171,-5.6188,0.0170,-0.0017,4.1803,0.25,0,Galvanostatic,Gamry_1
25925825,3,56856.7359,13,1,0,17,13.3168,0.0167,-5.4727,0.0166,-0.0016,4.1803,0.25,0,Galvanostatic,Gamry_1
25925825,3,56856.7359,13,1,0,18,17.7557,0.0163,-5.1643,0.0163,-0.0015,4.1803,0.25,0,Galvanostatic,Gamry_1
25925825,3,56856.7359,13,1,0,19,23.9158,0.0160,-4.7350,0.0160,-0.0013,4.1803,0.25,0,Galvanostatic,Gamry_1
25925825,3,56856.7359,13,1,0,20,31.8878,0.0158,-4.4148,0.0158,-0.0012,4.1803,0.25,0,Galvanostatic,Gamry_1
25925825,3,56856.7359,13,1,0,21,42.6136,0.0157,-3.7991,0.0156,-0.0010,4.1803,0.25,0,Galvanostatic,Gamry_1
25925825,3,56856.7359,13,1,0,22,54.5058,0.0154,-4.0881,0.0154,-0.0011,4.1803,0.25,0,Galvanostatic,Gamry_1
25925825,3,56856.7359,13,1,0,23,74.4048,0.0153,-3.4577,0.0152,-0.0009,4.1803,0.25,0,Galvanostatic,Gamry_1
25925825,3,56856.7359,13,1,0,24,99.7340,0.0151,-3.0244,0.0151,-0.0008,4.1803,0.25,0,Galvanostatic,Gamry_1
25925825,3,56856.7359,13,1,0,25,133.9286,0.0149,-2.6273,0.0149,-0.0007,4.1803,0.25,0,Galvanostatic,Gamry_1
25925825,3,56856.7359,13,1,0,26,178.0063,0.0148,-2.3289,0.0148,-0.0006,4.1803,0.25,0,Galvanostatic,Gamry_1
25925825,3,56856.7359,13,1,0,27,238.3475,0.0147,-1.8803,0.0147,-0.0005,4.1803,0.25,0,Galvanostatic,Gamry_1
25925825,3,56856.7359,13,1,0,28,319.6023,0.0146,-1.3517,0.0146,-0.0003,4.1803,0.25,0,Galvanostatic,Gamry_1
25925825,3,56856.7359,13,1,0,29,418.5268,0.0145,-0.9374,0.0145,-0.0002,4.1803,0.25,0,Galvanostatic,Gamry_1
25925825,3,56856.7359,13,1,0,30,558.0357,0.0144,-0.2115,0.0144,-0.0001,4.1803,0.25,0,Galvanostatic,Gamry_1
25925825,3,56856.7359,13,1,0,31,745.7386,0.0143,0.4451,0.0143,0.0001,4.1803,0.25,0,Galvanostatic,Gamry_1
25925825,3,56856.7359,13,1,0,32,1004.4640,0.0142,1.3532,0.0142,0.0003,4.1803,0.25,0,Galvanostatic,Gamry_1
25925825,3,56856.7359,13,1,0,33,1324.7280,0.0142,2.4393,0.0142,0.0006,4.1803,0.25,0,Galvanostatic,Gamry_1
25925825,3,56856.7359,13,1,0,34,1770.8330,0.0142,3.9106,0.0141,0.0010,4.1803,0.25,0,Galvanostatic,Gamry_1
25925825,3,56856.7359,13,1,0,35,2343.7500,0.0142,5.7324,0.0141,0.0014,4.1803,0.25,0,Galvanostatic,Gamry_1
25925825,3,56856.7359,13,1,0,36,3164.0630,0.0143,8.1892,0.0141,0.0020,4.1803,0.25,0,Galvanostatic,Gamry_1
25925825,3,56856.7359,13,1,0,37,4230.1830,0.0145,11.1691,0.0142,0.0028,4.1803,0.25,0,Galvanostatic,Gamry_1
25925825,3,56856.7359,13,1,0,38,5602.1340,0.0148,14.7291,0.0143,0.0038,4.1803,0.25,0,Galvanostatic,Gamry_1
25925825,3,56856.7359,13,1,0,39,7431.4020,0.0153,18.9470,0.0145,0.0050,4.1803,0.25,0,Galvanostatic,Gamry_1
25925825,3,59765.2226,13,1,1,0,0.1001,0.0190,-5.9409,0.0189,-0.0020,4.1009,0.25,0,Galvanostatic,Gamry_1
25925825,3,59765.2226,13,1,1,1,0.1335,0.0186,-5.3252,0.0186,-0.0017,4.1009,0.25,0,Galvanostatic,Gamry_1
25925825,3,59765.2226,13,1,1,2,0.1781,0.0184,-4.7768,0.0183,-0.0015,4.1009,0.25,0,Galvanostatic,Gamry_1
25925825,3,59765.2226,13,1,1,3,0.2372,0.0181,-4.2405,0.0181,-0.0013,4.1009,0.25,0,Galvanostatic,Gamry_1
25925825,3,59765.2226,13,1,1,4,0.3167,0.0179,-3.7213,0.0179,-0.0012,4.1009,0.25,0,Galvanostatic,Gamry_1
25925825,3,59765.2226,13,1,1,5,0.4231,0.0178,-3.3040,0.0178,-0.0010,4.1009,0.25,0,Galvanostatic,Gamry_1
25925825,3,59765.2226,13,1,1,6,0.5634,0.0177,-2.9672,0.0176,-0.0009,4.1009,0.25,0,Galvanostatic,Gamry_1
25925825,3,59765.2226,13,1,1,7,0.7512,0.0175,-2.6445,0.0175,-0.0008,4.1009,0.25,0,Galvanostatic,Gamry_1
25925825,3,59765.2226,13,1,1,8,1.0016,0.0174,-2.3566,0.0174,-0.0007,4.1009,0.25,0,Galvanostatic,Gamry_1
25925825,3,59765.2226,13,1,1,9,1.3470,0.0173,-2.2020,0.0173,-0.0007,4.1009,0.25,0,Galvanostatic,Gamry_1
25925825,3,59765.2226,13,1,1,10,1.7589,0.0172,-2.1239,0.0172,-0.0006,4.1009,0.25,0,Galvanostatic,Gamry_1
25925825,3,59765.2226,13,1,1,11,2.3916,0.0171,-2.0990,0.0171,-0.0006,4.1009,0.25,0,Galvanostatic,Gamry_1
25925825,3,59765.2226,13,1,1,12,3.1672,0.0170,-2.0315,0.0170,-0.0006,4.1009,0.25,0,Galvanostatic,Gamry_1
25925825,3,59765.2226,13,1,1,13,4.2344,0.0170,-2.1298,0.0170,-0.0006,4.1009,0.25,0,Galvanostatic,Gamry_1
25925825,3,59765.2226,13,1,1,14,5.5804,0.0169,-2.3039,0.0169,-0.0007,4.1009,0.25,0,Galvanostatic,Gamry_1
25925825,3,59765.2226,13,1,1,15,7.4405,0.0168,-2.5021,0.0168,-0.0007,4.1009,0.25,0,Galvanostatic,Gamry_1
25925825,3,59765.2226,13,1,1,16,9.9102,0.0166,-2.7089,0.0166,-0.0008,4.1009,0.25,0,Galvanostatic,Gamry_1
25925825,3,59765.2226,13,1,1,17,13.3168,0.0165,-2.9895,0.0165,-0.0009,4.1009,0.25,0,Galvanostatic,Gamry_1
25925825,3,59765.2226,13,1,1,18,17.7557,0.0163,-3.1806,0.0163,-0.0009,4.1009,0.25,0,Galvanostatic,Gamry_1
25925825,3,59765.2226,13,1,1,19,23.9158,0.0161,-3.3722,0.0160,-0.0009,4.1009,0.25,0,Galvanostatic,Gamry_1
25925825,3,59765.2226,13,1,1,20,31.8878,0.0159,-3.4364,0.0158,-0.0010,4.1009,0.25,0,Galvanostatic,Gamry_1
25925825,3,59765.2226,13,1,1,21,42.6136,0.0156,-3.6781,0.0156,-0.0010,4.1009,0.25,0,Galvanostatic,Gamry_1
25925825,3,59765.2226,13,1,1,22,54.5058,0.0153,-3.3663,0.0153,-0.0009,4.1009,0.25,0,Galvanostatic,Gamry_1
25925825,3,59765.2226,13,1,1,23,74.4048,0.0153,-3.2360,0.0152,-0.0009,4.1009,0.25,0,Galvanostatic,Gamry_1
25925825,3,59765.2226,13,1,1,24,99.7340,0.0152,-2.8653,0.0151,-0.0008,4.1009,0.25,0,Galvanostatic,Gamry_1
25925825,3,59765.2226,13,1,1,25,133.9286,0.0149,-2.5996,0.0149,-0.0007,4.1009,0.25,0,Galvanostatic,Gamry_1
25925825,3,59765.2226,13,1,1,26,178.0063,0.0148,-2.2750,0.0148,-0.0006,4.1009,0.25,0,Galvanostatic,Gamry_1
25925825,3,59765.2226,13,1,1,27,238.3475,0.0147,-1.9114,0.0147,-0.0005,4.1009,0.25,0,Galvanostatic,Gamry_1
25925825,3,59765.2226,13,1,1,28,319.6023,0.0145,-1.4382,0.0145,-0.0004,4.1009,0.25,0,Galvanostatic,Gamry_1
25925825,3,59765.2226,13,1,1,29,418.5268,0.0144,-0.9879,0.0144,-0.0002,4.1009,0.25,0,Galvanostatic,Gamry_1
25925825,3,59765.2226,13,1,1,30,558.0357,0.0144,-0.2804,0.0144,-0.0001,4.1009,0.25,0,Galvanostatic,Gamry_1
25925825,3,59765.2226,13,1,1,31,745.7386,0.0143,0.4176,0.0143,0.0001,4.1009,0.25,0,Galvanostatic,Gamry_1
25925825,3,59765.2226,13,1,1,32,1004.4640,0.0142,1.3290,0.0142,0.0003,4.1009,0.25,0,Galvanostatic,Gamry_1
25925825,3,59765.2226,13,1,1,33,1324.7280,0.0142,2.4386,0.0142,0.0006,4.1009,0.25,0,Galvanostatic,Gamry_1
25925825,3,59765.2226,13,1,1,34,1770.8330,0.0142,3.9089,0.0141,0.0010,4.1009,0.25,0,Galvanostatic,Gamry_1
25925825,3,59765.2226,13,1,1,35,2343.7500,0.0142,5.7351,0.0141,0.0014,4.1009,0.25,0,Galvanostatic,Gamry_1
25925825,3,59765.2226,13,1,1,36,3164.0630,0.0143,8.2187,0.0141,0.0020,4.1009,0.25,0,Galvanostatic,Gamry_1
25925825,3,59765.2226,13,1,1,37,4230.1830,0.0144,11.2327,0.0142,0.0028,4.1009,0.25,0,Galvanostatic,Gamry_1
25925825,3,59765.2226,13,1,1,38,5602.1340,0.0148,14.7727,0.0143,0.0038,4.1009,0.25,0,Galvanostatic,Gamry_1
25925825,3,59765.2226,13,1,1,39,7431.4020,0.0153,19.0118,0.0145,0.0050,4.1009,0.25,0,Galvanostatic,Gamry_1
25925825,3,62665.7099,13,1,2,0,0.1001,0.0184,-6.5585,0.0183,-0.0021,4.0786,0.25,0,Galvanostatic,Gamry_1
25925825,3,62665.7099,13,1,2,1,0.1335,0.0181,-5.9047,0.0180,-0.0019,4.0786,0.25,0,Galvanostatic,Gamry_1
25925825,3,62665.7099,13,1,2,2,0.1781,0.0178,-5.1817,0.0177,-0.0016,4.0786,0.25,0,Galvanostatic,Gamry_1
25925825,3,62665.7099,13,1,2,3,0.2372,0.0175,-4.6062,0.0175,-0.0014,4.0786,0.25,0,Galvanostatic,Gamry_1
25925825,3,62665.7099,13,1,2,4,0.3167,0.0173,-4.0687,0.0172,-0.0012,4.0786,0.25,0,Galvanostatic,Gamry_1
25925825,3,62665.7099,13,1,2,5,0.4231,0.0171,-3.5510,0.0171,-0.0011,4.0786,0.25,0,Galvanostatic,Gamry_1
25925825,3,62665.7099,13,1,2,6,0.5634,0.0170,-3.2473,0.0169,-0.0010,4.0786,0.25,0,Galvanostatic,Gamry_1
25925825,3,62665.7099,13,1,2,7,0.7512,0.0169,-2.7594,0.0169,-0.0008,4.0786,0.25,0,Galvanostatic,Gamry_1
25925825,3,62665.7099,13,1,2,8,1.0016,0.0167,-2.3115,0.0167,-0.0007,4.0786,0.25,0,Galvanostatic,Gamry_1
25925825,3,62665.7099,13,1,2,9,1.3470,0.0167,-2.1092,0.0166,-0.0006,4.0786,0.25,0,Galvanostatic,Gamry_1
25925825,3,62665.7099,13,1,2,10,1.7589,0.0166,-1.8895,0.0166,-0.0005,4.0786,0.25,0,Galvanostatic,Gamry_1
25925825,3,62665.7099,13,1,2,11,2.3916,0.0165,-1.6913,0.0165,-0.0005,4.0786,0.25,0,Galvanostatic,Gamry_1
25925825,3,62665.7099,13,1,2,12,3.1672,0.0164,-1.5277,0.0164,-0.0004,4.0786,0.25,0,Galvanostatic,Gamry_1
25925825,3,62665.7099,13,1,2,13,4.2344,0.0164,-1.5338,0.0164,-0.0004,4.0786,0.25,0,Galvanostatic,Gamry_1
25925825,3,62665.7099,13,1,2,14,5.5804,0.0163,-1.5210,0.0163,-0.0004,4.0786,0.25,0,Galvanostatic,Gamry_1
25925825,3,62665.7099,13,1,2,15,7.4405,0.0162,-1.5789,0.0162,-0.0004,4.0786,0.25,0,Galvanostatic,Gamry_1
25925825,3,62665.7099,13,1,2,16,9.9102,0.0162,-1.6395,0.0162,-0.0005,4.0786,0.25,0,Galvanostatic,Gamry_1
25925825,3,62665.7099,13,1,2,17,13.3168,0.0161,-1.7984,0.0161,-0.0005,4.0786,0.25,0,Galvanostatic,Gamry_1
25925825,3,62665.7099,13,1,2,18,17.7557,0.0161,-1.9665,0.0160,-0.0006,4.0786,0.25,0,Galvanostatic,Gamry_1
25925825,3,62665.7099,13,1,2,19,23.9158,0.0160,-2.1997,0.0159,-0.0006,4.0786,0.25,0,Galvanostatic,Gamry_1
25925825,3,62665.7099,13,1,2,20,31.8878,0.0158,-2.5094,0.0158,-0.0007,4.0786,0.25,0,Galvanostatic,Gamry_1
25925825,3,62665.7099,13,1,2,21,42.6136,0.0157,-2.3889,0.0156,-0.0007,4.0786,0.25,0,Galvanostatic,Gamry_1
25925825,3,62665.7099,13,1,2,22,54.5058,0.0153,-2.6619,0.0153,-0.0007,4.0786,0.25,0,Galvanostatic,Gamry_1
25925825,3,62665.7099,13,1,2,23,74.4048,0.0153,-2.6089,0.0153,-0.0007,4.0786,0.25,0,Galvanostatic,Gamry_1
25925825,3,62665.7099,13,1,2,24,99.7340,0.0152,-2.6489,0.0152,-0.0007,4.0786,0.25,0,Galvanostatic,Gamry_1
25925825,3,62665.7099,13,1,2,25,133.9286,0.0150,-2.4957,0.0150,-0.0007,4.0786,0.25,0,Galvanostatic,Gamry_1
25925825,3,62665.7099,13,1,2,26,178.0063,0.0148,-2.1910,0.0148,-0.0006,4.0786,0.25,0,Galvanostatic,Gamry_1
25925825,3,62665.7099,13,1,2,27,238.3475,0.0147,-1.8347,0.0147,-0.0005,4.0786,0.25,0,Galvanostatic,Gamry_1
25925825,3,62665.7099,13,1,2,28,319.6023,0.0146,-1.4494,0.0146,-0.0004,4.0786,0.25,0,Galvanostatic,Gamry_1
25925825,3,62665.7099,13,1,2,29,418.5268,0.0145,-1.0109,0.0145,-0.0003,4.0786,0.25,0,Galvanostatic,Gamry_1
25925825,3,62665.7099,13,1,2,30,558.0357,0.0144,-0.2751,0.0144,-0.0001,4.0786,0.25,0,Galvanostatic,Gamry_1
25925825,3,62665.7099,13,1,2,31,745.7386,0.0143,0.3806,0.0143,0.0001,4.0786,0.25,0,Galvanostatic,Gamry_1
25925825,3,62665.7099,13,1,2,32,1004.4640,0.0142,1.3047,0.0142,0.0003,4.0786,0.25,0,Galvanostatic,Gamry_1
25925825,3,62665.7099,13,1,2,33,1324.7280,0.0142,2.4217,0.0142,0.0006,4.0786,0.25,0,Galvanostatic,Gamry_1
25925825,3,62665.7099,13,1,2,34,1770.8330,0.0142,3.9074,0.0141,0.0010,4.0786,0.25,0,Galvanostatic,Gamry_1
25925825,3,62665.7099,13,1,2,35,2343.7500,0.0142,5.7430,0.0141,0.0014,4.0786,0.25,0,Galvanostatic,Gamry_1
25925825,3,62665.7099,13,1,2,36,3164.0630,0.0143,8.2024,0.0141,0.0020,4.0786,0.25,0,Galvanostatic,Gamry_1
25925825,3,62665.7099,13,1,2,37,4230.1830,0.0145,11.2158,0.0142,0.0028,4.0786,0.25,0,Galvanostatic,Gamry_1
25925825,3,62665.7099,13,1,2,38,5602.1340,0.0148,14.7703,0.0143,0.0038,4.0786,0.25,0,Galvanostatic,Gamry_1
25925825,3,62665.7099,13,1,2,39,7431.4020,0.0153,19.0205,0.0145,0.0050,4.0786,0.25,0,Galvanostatic,Gamry_1
25925825,3,65574.1959,13,1,3,0,0.1001,0.0182,-7.3882,0.0180,-0.0023,4.0259,0.25,0,Galvanostatic,Gamry_1
25925825,3,65574.1959,13,1,3,1,0.1335,0.0178,-6.5536,0.0177,-0.0020,4.0259,0.25,0,Galvanostatic,Gamry_1
25925825,3,65574.1959,13,1,3,2,0.1781,0.0175,-5.7955,0.0174,-0.0018,4.0259,0.25,0,Galvanostatic,Gamry_1
25925825,3,65574.1959,13,1,3,3,0.2372,0.0173,-5.1073,0.0172,-0.0015,4.0259,0.25,0,Galvanostatic,Gamry_1
25925825,3,65574.1959,13,1,3,4,0.3167,0.0170,-4.5233,0.0170,-0.0013,4.0259,0.25,0,Galvanostatic,Gamry_1
25925825,3,65574.1959,13,1,3,5,0.4231,0.0168,-4.0401,0.0168,-0.0012,4.0259,0.25,0,Galvanostatic,Gamry_1
25925825,3,65574.1959,13,1,3,6,0.5634,0.0167,-3.5039,0.0167,-0.0010,4.0259,0.25,0,Galvanostatic,Gamry_1
25925825,3,65574.1959,13,1,3,7,0.7512,0.0166,-2.9882,0.0165,-0.0009,4.0259,0.25,0,Galvanostatic,Gamry_1
25925825,3,65574.1959,13,1,3,8,1.0016,0.0165,-2.6245,0.0164,-0.0008,4.0259,0.25,0,Galvanostatic,Gamry_1
25925825,3,65574.1959,13,1,3,9,1.3470,0.0164,-2.2405,0.0163,-0.0006,4.0259,0.25,0,Galvanostatic,Gamry_1
25925825,3,65574.1959,13,1,3,10,1.7589,0.0162,-1.9952,0.0162,-0.0006,4.0259,0.25,0,Galvanostatic,Gamry_1
25925825,3,65574.1959,13,1,3,11,2.3916,0.0162,-1.6716,0.0162,-0.0005,4.0259,0.25,0,Galvanostatic,Gamry_1
25925825,3,65574.1959,13,1,3,12,3.1672,0.0161,-1.5270,0.0161,-0.0004,4.0259,0.25,0,Galvanostatic,Gamry_1
25925825,3,65574.1959,13,1,3,13,4.2344,0.0161,-1.3682,0.0161,-0.0004,4.0259,0.25,0,Galvanostatic,Gamry_1
25925825,3,65574.1959,13,1,3,14,5.5804,0.0160,-1.3271,0.0160,-0.0004,4.0259,0.25,0,Galvanostatic,Gamry_1
25925825,3,65574.1959,13,1,3,15,7.4405,0.0160,-1.2893,0.0160,-0.0004,4.0259,0.25,0,Galvanostatic,Gamry_1
25925825,3,65574.1959,13,1,3,16,9.9102,0.0160,-1.2798,0.0160,-0.0004,4.0259,0.25,0,Galvanostatic,Gamry_1
25925825,3,65574.1959,13,1,3,17,13.3168,0.0159,-1.3629,0.0159,-0.0004,4.0259,0.25,0,Galvanostatic,Gamry_1
25925825,3,65574.1959,13,1,3,18,17.7557,0.0159,-1.4374,0.0158,-0.0004,4.0259,0.25,0,Galvanostatic,Gamry_1
25925825,3,65574.1959,13,1,3,19,23.9158,0.0158,-1.6305,0.0158,-0.0004,4.0259,0.25,0,Galvanostatic,Gamry_1
25925825,3,65574.1959,13,1,3,20,31.8878,0.0157,-1.8684,0.0157,-0.0005,4.0259,0.25,0,Galvanostatic,Gamry_1
25925825,3,65574.1959,13,1,3,21,42.6136,0.0156,-2.3533,0.0156,-0.0006,4.0259,0.25,0,Galvanostatic,Gamry_1
25925825,3,65574.1959,13,1,3,22,54.5058,0.0156,-2.0764,0.0156,-0.0006,4.0259,0.25,0,Galvanostatic,Gamry_1
25925825,3,65574.1959,13,1,3,23,74.4048,0.0154,-2.4311,0.0153,-0.0007,4.0259,0.25,0,Galvanostatic,Gamry_1
25925825,3,65574.1959,13,1,3,24,99.7340,0.0152,-2.3214,0.0152,-0.0006,4.0259,0.25,0,Galvanostatic,Gamry_1
25925825,3,65574.1959,13,1,3,25,133.9286,0.0150,-2.2404,0.0150,-0.0006,4.0259,0.25,0,Galvanostatic,Gamry_1
25925825,3,65574.1959,13,1,3,26,178.0063,0.0149,-2.1008,0.0149,-0.0005,4.0259,0.25,0,Galvanostatic,Gamry_1
25925825,3,65574.1959,13,1,3,27,238.3475,0.0147,-1.7639,0.0147,-0.0005,4.0259,0.25,0,Galvanostatic,Gamry_1
25925825,3,65574.1959,13,1,3,28,319.6023,0.0146,-1.4043,0.0146,-0.0004,4.0259,0.25,0,Galvanostatic,Gamry_1
25925825,3,65574.1959,13,1,3,29,418.5268,0.0145,-0.9588,0.0145,-0.0002,4.0259,0.25,0,Galvanostatic,Gamry_1
25925825,3,65574.1959,13,1,3,30,558.0357,0.0144,-0.2896,0.0144,-0.0001,4.0259,0.25,0,Galvanostatic,Gamry_1
25925825,3,65574.1959,13,1,3,31,745.7386,0.0143,0.3963,0.0143,0.0001,4.0259,0.25,0,Galvanostatic,Gamry_1
25925825,3,65574.1959,13,1,3,32,1004.4640,0.0142,1.3100,0.0142,0.0003,4.0259,0.25,0,Galvanostatic,Gamry_1
25925825,3,65574.1959,13,1,3,33,1324.7280,0.0142,2.4132,0.0142,0.0006,4.0259,0.25,0,Galvanostatic,Gamry_1
25925825,3,65574.1959,13,1,3,34,1770.8330,0.0142,3.9054,0.0141,0.0010,4.0259,0.25,0,Galvanostatic,Gamry_1
25925825,3,65574.1959,13,1,3,35,2343.7500,0.0142,5.7254,0.0141,0.0014,4.0259,0.25,0,Galvanostatic,Gamry_1
25925825,3,65574.1959,13,1,3,36,3164.0630,0.0143,8.1891,0.0141,0.0020,4.0259,0.25,0,Galvanostatic,Gamry_1
25925825,3,65574.1959,13,1,3,37,4230.1830,0.0145,11.2008,0.0142,0.0028,4.0259,0.25,0,Galvanostatic,Gamry_1
25925825,3,65574.1959,13,1,3,38,5602.1340,0.0148,14.7345,0.0143,0.0038,4.0259,0.25,0,Galvanostatic,Gamry_1
25925825,3,65574.1959,13,1,3,39,7431.4020,0.0153,18.9723,0.0145,0.0050,4.0259,0.25,0,Galvanostatic,Gamry_1
25925825,3,68474.6911,13,1,4,0,0.1001,0.0181,-7.3902,0.0179,-0.0023,3.9582,0.25,0,Galvanostatic,Gamry_1
25925825,3,68474.6911,13,1,4,1,0.1335,0.0177,-6.4665,0.0176,-0.0020,3.9582,0.25,0,Galvanostatic,Gamry_1
25925825,3,68474.6911,13,1,4,2,0.1781,0.0174,-5.7686,0.0173,-0.0017,3.9582,0.25,0,Galvanostatic,Gamry_1
25925825,3,68474.6911,13,1,4,3,0.2372,0.0171,-5.0154,0.0171,-0.0015,3.9582,0.25,0,Galvanostatic,Gamry_1
25925825,3,68474.6911,13,1,4,4,0.3167,0.0169,-4.5451,0.0169,-0.0013,3.9582,0.25,0,Galvanostatic,Gamry_1
25925825,3,68474.6911,13,1,4,5,0.4231,0.0167,-4.0497,0.0167,-0.0012,3.9582,0.25,0,Galvanostatic,Gamry_1
25925825,3,68474.6911,13,1,4,6,0.5634,0.0165,-3.4241,0.0165,-0.0010,3.9582,0.25,0,Galvanostatic,Gamry_1
25925825,3,68474.6911,13,1,4,7,0.7512,0.0164,-2.9349,0.0164,-0.0008,3.9582,0.25,0,Galvanostatic,Gamry_1
25925825,3,68474.6911,13,1,4,8,1.0016,0.0163,-2.5810,0.0163,-0.0007,3.9582,0.25,0,Galvanostatic,Gamry_1
25925825,3,68474.6911,13,1,4,9,1.3470,0.0162,-2.2218,0.0162,-0.0006,3.9582,0.25,0,Galvanostatic,Gamry_1
25925825,3,68474.6911,13,1,4,10,1.7589,0.0161,-1.8930,0.0161,-0.0005,3.9582,0.25,0,Galvanostatic,Gamry_1
25925825,3,68474.6911,13,1,4,11,2.3916,0.0160,-1.6706,0.0160,-0.0005,3.9582,0.25,0,Galvanostatic,Gamry_1
25925825,3,68474.6911,13,1,4,12,3.1672,0.0160,-1.5392,0.0160,-0.0004,3.9582,0.25,0,Galvanostatic,Gamry_1
25925825,3,68474.6911,13,1,4,13,4.2344,0.0159,-1.3539,0.0159,-0.0004,3.9582,0.25,0,Galvanostatic,Gamry_1
25925825,3,68474.6911,13,1,4,14,5.5804,0.0159,-1.2487,0.0159,-0.0003,3.9582,0.25,0,Galvanostatic,Gamry_1
25925825,3,68474.6911,13,1,4,15,7.4405,0.0158,-1.1581,0.0158,-0.0003,3.9582,0.25,0,Galvanostatic,Gamry_1
25925825,3,68474.6911,13,1,4,16,9.9102,0.0158,-1.1520,0.0158,-0.0003,3.9582,0.25,0,Galvanostatic,Gamry_1
25925825,3,68474.6911,13,1,4,17,13.3168,0.0158,-1.1756,0.0158,-0.0003,3.9582,0.25,0,Galvanostatic,Gamry_1
25925825,3,68474.6911,13,1,4,18,17.7557,0.0157,-1.2495,0.0157,-0.0003,3.9582,0.25,0,Galvanostatic,Gamry_1
25925825,3,68474.6911,13,1,4,19,23.9158,0.0157,-1.3208,0.0157,-0.0004,3.9582,0.25,0,Galvanostatic,Gamry_1
25925825,3,68474.6911,13,1,4,20,31.8878,0.0156,-1.4373,0.0156,-0.0004,3.9582,0.25,0,Galvanostatic,Gamry_1
25925825,3,68474.6911,13,1,4,21,42.6136,0.0155,-1.6022,0.0155,-0.0004,3.9582,0.25,0,Galvanostatic,Gamry_1
25925825,3,68474.6911,13,1,4,22,54.5058,0.0156,-1.8047,0.0156,-0.0005,3.9582,0.25,0,Galvanostatic,Gamry_1
25925825,3,68474.6911,13,1,4,23,74.4048,0.0153,-1.9508,0.0153,-0.0005,3.9582,0.25,0,Galvanostatic,Gamry_1
25925825,3,68474.6911,13,1,4,24,99.7340,0.0152,-2.0637,0.0152,-0.0005,3.9582,0.25,0,Galvanostatic,Gamry_1
25925825,3,68474.6911,13,1,4,25,133.9286,0.0150,-2.0846,0.0150,-0.0005,3.9582,0.25,0,Galvanostatic,Gamry_1
25925825,3,68474.6911,13,1,4,26,178.0063,0.0149,-1.9599,0.0149,-0.0005,3.9582,0.25,0,Galvanostatic,Gamry_1
25925825,3,68474.6911,13,1,4,27,238.3475,0.0148,-1.7568,0.0148,-0.0005,3.9582,0.25,0,Galvanostatic,Gamry_1
25925825,3,68474.6911,13,1,4,28,319.6023,0.0146,-1.3694,0.0146,-0.0003,3.9582,0.25,0,Galvanostatic,Gamry_1
25925825,3,68474.6911,13,1,4,29,418.5268,0.0145,-0.8802,0.0145,-0.0002,3.9582,0.25,0,Galvanostatic,Gamry_1
25925825,3,68474.6911,13,1,4,30,558.0357,0.0144,-0.2691,0.0144,-0.0001,3.9582,0.25,0,Galvanostatic,Gamry_1
25925825,3,68474.6911,13,1,4,31,745.7386,0.0143,0.4065,0.0143,0.0001,3.9582,0.25,0,Galvanostatic,Gamry_1
25925825,3,68474.6911,13,1,4,32,1004.4640,0.0143,1.3043,0.0142,0.0003,3.9582,0.25,0,Galvanostatic,Gamry_1
25925825,3,68474.6911,13,1,4,33,1324.7280,0.0142,2.4089,0.0142,0.0006,3.9582,0.25,0,Galvanostatic,Gamry_1
25925825,3,68474.6911,13,1,4,34,1770.8330,0.0142,3.8940,0.0141,0.0010,3.9582,0.25,0,Galvanostatic,Gamry_1
25925825,3,68474.6911,13,1,4,35,2343.7500,0.0142,5.7218,0.0141,0.0014,3.9582,0.25,0,Galvanostatic,Gamry_1
25925825,3,68474.6911,13,1,4,36,3164.0630,0.0143,8.1963,0.0141,0.0020,3.9582,0.25,0,Galvanostatic,Gamry_1
25925825,3,68474.6911,13,1,4,37,4230.1830,0.0145,11.1998,0.0142,0.0028,3.9582,0.25,0,Galvanostatic,Gamry_1
25925825,3,68474.6911,13,1,4,38,5602.1340,0.0148,14.7418,0.0143,0.0038,3.9582,0.25,0,Galvanostatic,Gamry_1
25925825,3,68474.6911,13,1,4,39,7431.4020,0.0153,18.9715,0.0145,0.0050,3.9582,0.25,0,Galvanostatic,Gamry_1
25925825,3,71375.1768,13,1,5,0,0.1001,0.0180,-7.2122,0.0178,-0.0023,3.9051,0.25,0,Galvanostatic,Gamry_1
25925825,3,71375.1768,13,1,5,1,0.1335,0.0176,-6.4226,0.0175,-0.0020,3.9051,0.25,0,Galvanostatic,Gamry_1
25925825,3,71375.1768,13,1,5,2,0.1781,0.0173,-5.6569,0.0172,-0.0017,3.9051,0.25,0,Galvanostatic,Gamry_1
25925825,3,71375.1768,13,1,5,3,0.2372,0.0170,-5.1358,0.0170,-0.0015,3.9051,0.25,0,Galvanostatic,Gamry_1
25925825,3,71375.1768,13,1,5,4,0.3167,0.0168,-4.4267,0.0168,-0.0013,3.9051,0.25,0,Galvanostatic,Gamry_1
25925825,3,71375.1768,13,1,5,5,0.4231,0.0166,-3.9540,0.0166,-0.0011,3.9051,0.25,0,Galvanostatic,Gamry_1
25925825,3,71375.1768,13,1,5,6,0.5634,0.0165,-3.5003,0.0164,-0.0010,3.9051,0.25,0,Galvanostatic,Gamry_1
25925825,3,71375.1768,13,1,5,7,0.7512,0.0163,-3.0407,0.0163,-0.0009,3.9051,0.25,0,Galvanostatic,Gamry_1
25925825,3,71375.1768,13,1,5,8,1.0016,0.0162,-2.5204,0.0162,-0.0007,3.9051,0.25,0,Galvanostatic,Gamry_1
25925825,3,71375.1768,13,1,5,9,1.3470,0.0161,-2.3195,0.0161,-0.0007,3.9051,0.25,0,Galvanostatic,Gamry_1
25925825,3,71375.1768,13,1,5,10,1.7589,0.0160,-1.9665,0.0160,-0.0006,3.9051,0.25,0,Galvanostatic,Gamry_1
25925825,3,71375.1768,13,1,5,11,2.3916,0.0160,-1.6954,0.0159,-0.0005,3.9051,0.25,0,Galvanostatic,Gamry_1
25925825,3,71375.1768,13,1,5,12,3.1672,0.0159,-1.4838,0.0159,-0.0004,3.9051,0.25,0,Galvanostatic,Gamry_1
25925825,3,71375.1768,13,1,5,13,4.2344,0.0159,-1.3460,0.0159,-0.0004,3.9051,0.25,0,Galvanostatic,Gamry_1
25925825,3,71375.1768,13,1,5,14,5.5804,0.0158,-1.2312,0.0158,-0.0003,3.9051,0.25,0,Galvanostatic,Gamry_1
25925825,3,71375.1768,13,1,5,15,7.4405,0.0158,-1.1420,0.0158,-0.0003,3.9051,0.25,0,Galvanostatic,Gamry_1
25925825,3,71375.1768,13,1,5,16,9.9102,0.0157,-1.1067,0.0157,-0.0003,3.9051,0.25,0,Galvanostatic,Gamry_1
25925825,3,71375.1768,13,1,5,17,13.3168,0.0157,-1.1530,0.0157,-0.0003,3.9051,0.25,0,Galvanostatic,Gamry_1
25925825,3,71375.1768,13,1,5,18,17.7557,0.0157,-1.1615,0.0157,-0.0003,3.9051,0.25,0,Galvanostatic,Gamry_1
25925825,3,71375.1768,13,1,5,19,23.9158,0.0156,-1.3419,0.0156,-0.0004,3.9051,0.25,0,Galvanostatic,Gamry_1
25925825,3,71375.1768,13,1,5,20,31.8878,0.0155,-1.3889,0.0155,-0.0004,3.9051,0.25,0,Galvanostatic,Gamry_1
25925825,3,71375.1768,13,1,5,21,42.6136,0.0155,-1.6514,0.0155,-0.0004,3.9051,0.25,0,Galvanostatic,Gamry_1
25925825,3,71375.1768,13,1,5,22,54.5058,0.0154,-1.1297,0.0154,-0.0003,3.9051,0.25,0,Galvanostatic,Gamry_1
25925825,3,71375.1768,13,1,5,23,74.4048,0.0153,-2.0026,0.0153,-0.0005,3.9051,0.25,0,Galvanostatic,Gamry_1
25925825,3,71375.1768,13,1,5,24,99.7340,0.0151,-1.9535,0.0151,-0.0005,3.9051,0.25,0,Galvanostatic,Gamry_1
25925825,3,71375.1768,13,1,5,25,133.9286,0.0150,-1.9877,0.0150,-0.0005,3.9051,0.25,0,Galvanostatic,Gamry_1
25925825,3,71375.1768,13,1,5,26,178.0063,0.0149,-1.8963,0.0149,-0.0005,3.9051,0.25,0,Galvanostatic,Gamry_1
25925825,3,71375.1768,13,1,5,27,238.3475,0.0147,-1.6133,0.0147,-0.0004,3.9051,0.25,0,Galvanostatic,Gamry_1
25925825,3,71375.1768,13,1,5,28,319.6023,0.0146,-1.2780,0.0146,-0.0003,3.9051,0.25,0,Galvanostatic,Gamry_1
25925825,3,71375.1768,13,1,5,29,418.5268,0.0145,-0.8802,0.0145,-0.0002,3.9051,0.25,0,Galvanostatic,Gamry_1
25925825,3,71375.1768,13,1,5,30,558.0357,0.0144,-0.2564,0.0144,-0.0001,3.9051,0.25,0,Galvanostatic,Gamry_1
25925825,3,71375.1768,13,1,5,31,745.7386,0.0143,0.3959,0.0143,0.0001,3.9051,0.25,0,Galvanostatic,Gamry_1
25925825,3,71375.1768,13,1,5,32,1004.4640,0.0142,1.2956,0.0142,0.0003,3.9051,0.25,0,Galvanostatic,Gamry_1
25925825,3,71375.1768,13,1,5,33,1324.7280,0.0142,2.4156,0.0142,0.0006,3.9051,0.25,0,Galvanostatic,Gamry_1
25925825,3,71375.1768,13,1,5,34,1770.8330,0.0142,3.8918,0.0141,0.0010,3.9051,0.25,0,Galvanostatic,Gamry_1
25925825,3,71375.1768,13,1,5,35,2343.7500,0.0142,5.7107,0.0141,0.0014,3.9051,0.25,0,Galvanostatic,Gamry_1
25925825,3,71375.1768,13,1,5,36,3164.0630,0.0143,8.1926,0.0141,0.0020,3.9051,0.25,0,Galvanostatic,Gamry_1
25925825,3,71375.1768,13,1,5,37,4230.1830,0.0145,11.1932,0.0142,0.0028,3.9051,0.25,0,Galvanostatic,Gamry_1
25925825,3,71375.1768,13,1,5,38,5602.1340,0.0148,14.7443,0.0143,0.0038,3.9051,0.25,0,Galvanostatic,Gamry_1
25925825,3,71375.1768,13,1,5,39,7431.4020,0.0153,19.0306,0.0145,0.0050,3.9051,0.25,0,Galvanostatic,Gamry_1
25925825,3,74271.6726,13,1,6,0,0.1001,0.0177,-7.1842,0.0176,-0.0022,3.8300,0.25,0,Galvanostatic,Gamry_1
25925825,3,74271.6726,13,1,6,1,0.1335,0.0174,-6.2341,0.0173,-0.0019,3.8300,0.25,0,Galvanostatic,Gamry_1
25925825,3,74271.6726,13,1,6,2,0.1781,0.0171,-5.5129,0.0171,-0.0016,3.8300,0.25,0,Galvanostatic,Gamry_1
25925825,3,74271.6726,13,1,6,3,0.2372,0.0169,-4.8876,0.0168,-0.0014,3.8300,0.25,0,Galvanostatic,Gamry_1
25925825,3,74271.6726,13,1,6,4,0.3167,0.0167,-4.2547,0.0167,-0.0012,3.8300,0.25,0,Galvanostatic,Gamry_1
25925825,3,74271.6726,13,1,6,5,0.4231,0.0165,-3.7555,0.0165,-0.0011,3.8300,0.25,0,Galvanostatic,Gamry_1
25925825,3,74271.6726,13,1,6,6,0.5634,0.0164,-3.2898,0.0163,-0.0009,3.8300,0.25,0,Galvanostatic,Gamry_1
25925825,3,74271.6726,13,1,6,7,0.7512,0.0162,-2.7915,0.0162,-0.0008,3.8300,0.25,0,Galvanostatic,Gamry_1
25925825,3,74271.6726,13,1,6,8,1.0016,0.0161,-2.3990,0.0161,-0.0007,3.8300,0.25,0,Galvanostatic,Gamry_1
25925825,3,74271.6726,13,1,6,9,1.3470,0.0161,-2.0606,0.0161,-0.0006,3.8300,0.25,0,Galvanostatic,Gamry_1
25925825,3,74271.6726,13,1,6,10,1.7589,0.0160,-1.8018,0.0160,-0.0005,3.8300,0.25,0,Galvanostatic,Gamry_1
25925825,3,74271.6726,13,1,6,11,2.3916,0.0159,-1.4786,0.0159,-0.0004,3.8300,0.25,0,Galvanostatic,Gamry_1
25925825,3,74271.6726,13,1,6,12,3.1672,0.0159,-1.3934,0.0159,-0.0004,3.8300,0.25,0,Galvanostatic,Gamry_1
25925825,3,74271.6726,13,1,6,13,4.2344,0.0158,-1.2318,0.0158,-0.0003,3.8300,0.25,0,Galvanostatic,Gamry_1
25925825,3,74271.6726,13,1,6,14,5.5804,0.0158,-1.1481,0.0158,-0.0003,3.8300,0.25,0,Galvanostatic,Gamry_1
25925825,3,74271.6726,13,1,6,15,7.4405,0.0157,-1.0841,0.0157,-0.0003,3.8300,0.25,0,Galvanostatic,Gamry_1
25925825,3,74271.6726,13,1,6,16,9.9102,0.0157,-1.0546,0.0157,-0.0003,3.8300,0.25,0,Galvanostatic,Gamry_1
25925825,3,74271.6726,13,1,6,17,13.3168,0.0157,-1.0862,0.0157,-0.0003,3.8300,0.25,0,Galvanostatic,Gamry_1
25925825,3,74271.6726,13,1,6,18,17.7557,0.0156,-1.0731,0.0156,-0.0003,3.8300,0.25,0,Galvanostatic,Gamry_1
25925825,3,74271.6726,13,1,6,19,23.9158,0.0156,-1.1601,0.0156,-0.0003,3.8300,0.25,0,Galvanostatic,Gamry_1
25925825,3,74271.6726,13,1,6,20,31.8878,0.0155,-1.2530,0.0155,-0.0003,3.8300,0.25,0,Galvanostatic,Gamry_1
25925825,3,74271.6726,13,1,6,21,42.6136,0.0154,-1.3699,0.0154,-0.0004,3.8300,0.25,0,Galvanostatic,Gamry_1
25925825,3,74271.6726,13,1,6,22,54.5058,0.0152,-1.2258,0.0152,-0.0003,3.8300,0.25,0,Galvanostatic,Gamry_1
25925825,3,74271.6726,13,1,6,23,74.4048,0.0153,-1.7725,0.0153,-0.0005,3.8300,0.25,0,Galvanostatic,Gamry_1
25925825,3,74271.6726,13,1,6,24,99.7340,0.0152,-1.9177,0.0151,-0.0005,3.8300,0.25,0,Galvanostatic,Gamry_1
25925825,3,74271.6726,13,1,6,25,133.9286,0.0150,-1.9184,0.0150,-0.0005,3.8300,0.25,0,Galvanostatic,Gamry_1
25925825,3,74271.6726,13,1,6,26,178.0063,0.0149,-1.8529,0.0149,-0.0005,3.8300,0.25,0,Galvanostatic,Gamry_1
25925825,3,74271.6726,13,1,6,27,238.3475,0.0147,-1.5604,0.0147,-0.0004,3.8300,0.25,0,Galvanostatic,Gamry_1
25925825,3,74271.6726,13,1,6,28,319.6023,0.0146,-1.2777,0.0146,-0.0003,3.8300,0.25,0,Galvanostatic,Gamry_1
25925825,3,74271.6726,13,1,6,29,418.5268,0.0145,-0.9035,0.0145,-0.0002,3.8300,0.25,0,Galvanostatic,Gamry_1
25925825,3,74271.6726,13,1,6,30,558.0357,0.0144,-0.2418,0.0144,-0.0001,3.8300,0.25,0,Galvanostatic,Gamry_1
25925825,3,74271.6726,13,1,6,31,745.7386,0.0143,0.3620,0.0143,0.0001,3.8300,0.25,0,Galvanostatic,Gamry_1
25925825,3,74271.6726,13,1,6,32,1004.4640,0.0142,1.2982,0.0142,0.0003,3.8300,0.25,0,Galvanostatic,Gamry_1
25925825,3,74271.6726,13,1,6,33,1324.7280,0.0142,2.3827,0.0142,0.0006,3.8300,0.25,0,Galvanostatic,Gamry_1
25925825,3,74271.6726,13,1,6,34,1770.8330,0.0142,3.8713,0.0141,0.0010,3.8300,0.25,0,Galvanostatic,Gamry_1
25925825,3,74271.6726,13,1,6,35,2343.7500,0.0142,5.7127,0.0141,0.0014,3.8300,0.25,0,Galvanostatic,Gamry_1
25925825,3,74271.6726,13,1,6,36,3164.0630,0.0143,8.1857,0.0141,0.0020,3.8300,0.25,0,Galvanostatic,Gamry_1
25925825,3,74271.6726,13,1,6,37,4230.1830,0.0145,11.1889,0.0142,0.0028,3.8300,0.25,0,Galvanostatic,Gamry_1
25925825,3,74271.6726,13,1,6,38,5602.1340,0.0148,14.7495,0.0143,0.0038,3.8300,0.25,0,Galvanostatic,Gamry_1
25925825,3,74271.6726,13,1,6,39,7431.4020,0.0153,18.9852,0.0145,0.0050,3.8300,0.25,0,Galvanostatic,Gamry_1
25925825,3,77184.1496,13,1,7,0,0.1001,0.0175,-6.1169,0.0174,-0.0019,3.7574,0.25,0,Galvanostatic,Gamry_1
25925825,3,77184.1496,13,1,7,1,0.1335,0.0172,-5.3228,0.0171,-0.0016,3.7574,0.25,0,Galvanostatic,Gamry_1
25925825,3,77184.1496,13,1,7,2,0.1781,0.0170,-4.6810,0.0169,-0.0014,3.7574,0.25,0,Galvanostatic,Gamry_1
25925825,3,77184.1496,13,1,7,3,0.2372,0.0168,-4.0995,0.0167,-0.0012,3.7574,0.25,0,Galvanostatic,Gamry_1
25925825,3,77184.1496,13,1,7,4,0.3167,0.0166,-3.7419,0.0166,-0.0011,3.7574,0.25,0,Galvanostatic,Gamry_1
25925825,3,77184.1496,13,1,7,5,0.4231,0.0164,-3.2711,0.0164,-0.0009,3.7574,0.25,0,Galvanostatic,Gamry_1
25925825,3,77184.1496,13,1,7,6,0.5634,0.0163,-2.7918,0.0163,-0.0008,3.7574,0.25,0,Galvanostatic,Gamry_1
25925825,3,77184.1496,13,1,7,7,0.7512,0.0162,-2.5160,0.0161,-0.0007,3.7574,0.25,0,Galvanostatic,Gamry_1
25925825,3,77184.1496,13,1,7,8,1.0016,0.0161,-2.1611,0.0161,-0.0006,3.7574,0.25,0,Galvanostatic,Gamry_1
25925825,3,77184.1496,13,1,7,9,1.3470,0.0160,-1.9889,0.0160,-0.0006,3.7574,0.25,0,Galvanostatic,Gamry_1
25925825,3,77184.1496,13,1,7,10,1.7589,0.0160,-1.5083,0.0160,-0.0004,3.7574,0.25,0,Galvanostatic,Gamry_1
25925825,3,77184.1496,13,1,7,11,2.3916,0.0159,-1.3288,0.0159,-0.0004,3.7574,0.25,0,Galvanostatic,Gamry_1
25925825,3,77184.1496,13,1,7,12,3.1672,0.0158,-1.2606,0.0158,-0.0003,3.7574,0.25,0,Galvanostatic,Gamry_1
25925825,3,77184.1496,13,1,7,13,4.2344,0.0158,-1.1503,0.0158,-0.0003,3.7574,0.25,0,Galvanostatic,Gamry_1
25925825,3,77184.1496,13,1,7,14,5.5804,0.0158,-1.0427,0.0158,-0.0003,3.7574,0.25,0,Galvanostatic,Gamry_1
25925825,3,77184.1496,13,1,7,15,7.4405,0.0157,-1.0090,0.0157,-0.0003,3.7574,0.25,0,Galvanostatic,Gamry_1
25925825,3,77184.1496,13,1,7,16,9.9102,0.0157,-1.0174,0.0157,-0.0003,3.7574,0.25,0,Galvanostatic,Gamry_1
25925825,3,77184.1496,13,1,7,17,13.3168,0.0157,-1.0406,0.0157,-0.0003,3.7574,0.25,0,Galvanostatic,Gamry_1
25925825,3,77184.1496,13,1,7,18,17.7557,0.0156,-1.1106,0.0156,-0.0003,3.7574,0.25,0,Galvanostatic,Gamry_1
25925825,3,77184.1496,13,1,7,19,23.9158,0.0156,-1.2549,0.0156,-0.0003,3.7574,0.25,0,Galvanostatic,Gamry_1
25925825,3,77184.1496,13,1,7,20,31.8878,0.0155,-1.2608,0.0155,-0.0003,3.7574,0.25,0,Galvanostatic,Gamry_1
25925825,3,77184.1496,13,1,7,21,42.6136,0.0154,-1.6050,0.0154,-0.0004,3.7574,0.25,0,Galvanostatic,Gamry_1
25925825,3,77184.1496,13,1,7,22,54.5058,0.0155,-2.0993,0.0155,-0.0006,3.7574,0.25,0,Galvanostatic,Gamry_1
25925825,3,77184.1496,13,1,7,23,74.4048,0.0152,-1.8431,0.0152,-0.0005,3.7574,0.25,0,Galvanostatic,Gamry_1
25925825,3,77184.1496,13,1,7,24,99.7340,0.0151,-1.9003,0.0151,-0.0005,3.7574,0.25,0,Galvanostatic,Gamry_1
25925825,3,77184.1496,13,1,7,25,133.9286,0.0150,-1.9504,0.0150,-0.0005,3.7574,0.25,0,Galvanostatic,Gamry_1
25925825,3,77184.1496,13,1,7,26,178.0063,0.0149,-1.8129,0.0149,-0.0005,3.7574,0.25,0,Galvanostatic,Gamry_1
25925825,3,77184.1496,13,1,7,27,238.3475,0.0148,-1.6722,0.0148,-0.0004,3.7574,0.25,0,Galvanostatic,Gamry_1
25925825,3,77184.1496,13,1,7,28,319.6023,0.0146,-1.2614,0.0146,-0.0003,3.7574,0.25,0,Galvanostatic,Gamry_1
25925825,3,77184.1496,13,1,7,29,418.5268,0.0145,-0.9022,0.0145,-0.0002,3.7574,0.25,0,Galvanostatic,Gamry_1
25925825,3,77184.1496,13,1,7,30,558.0357,0.0144,-0.2869,0.0144,-0.0001,3.7574,0.25,0,Galvanostatic,Gamry_1
25925825,3,77184.1496,13,1,7,31,745.7386,0.0143,0.3959,0.0143,0.0001,3.7574,0.25,0,Galvanostatic,Gamry_1
25925825,3,77184.1496,13,1,7,32,1004.4640,0.0142,1.2934,0.0142,0.0003,3.7574,0.25,0,Galvanostatic,Gamry_1
25925825,3,77184.1496,13,1,7,33,1324.7280,0.0142,2.3752,0.0142,0.0006,3.7574,0.25,0,Galvanostatic,Gamry_1
25925825,3,77184.1496,13,1,7,34,1770.8330,0.0142,3.8657,0.0141,0.0010,3.7574,0.25,0,Galvanostatic,Gamry_1
25925825,3,77184.1496,13,1,7,35,2343.7500,0.0142,5.6851,0.0141,0.0014,3.7574,0.25,0,Galvanostatic,Gamry_1
25925825,3,77184.1496,13,1,7,36,3164.0630,0.0143,8.1706,0.0141,0.0020,3.7574,0.25,0,Galvanostatic,Gamry_1
25925825,3,77184.1496,13,1,7,37,4230.1830,0.0145,11.1696,0.0142,0.0028,3.7574,0.25,0,Galvanostatic,Gamry_1
25925825,3,77184.1496,13,1,7,38,5602.1340,0.0148,14.7335,0.0143,0.0038,3.7574,0.25,0,Galvanostatic,Gamry_1
25925825,3,77184.1496,13,1,7,39,7431.4020,0.0153,18.9956,0.0145,0.0050,3.7574,0.25,0,Galvanostatic,Gamry_1
25925825,3,80088.629,13,1,8,0,0.1001,0.0174,-5.9688,0.0173,-0.0018,3.6962,0.25,0,Galvanostatic,Gamry_1
25925825,3,80088.629,13,1,8,1,0.1335,0.0172,-5.2202,0.0171,-0.0016,3.6962,0.25,0,Galvanostatic,Gamry_1
25925825,3,80088.629,13,1,8,2,0.1781,0.0169,-4.6082,0.0169,-0.0014,3.6962,0.25,0,Galvanostatic,Gamry_1
25925825,3,80088.629,13,1,8,3,0.2372,0.0167,-4.1540,0.0167,-0.0012,3.6962,0.25,0,Galvanostatic,Gamry_1
25925825,3,80088.629,13,1,8,4,0.3167,0.0166,-3.6718,0.0165,-0.0011,3.6962,0.25,0,Galvanostatic,Gamry_1
25925825,3,80088.629,13,1,8,5,0.4231,0.0164,-3.1751,0.0164,-0.0009,3.6962,0.25,0,Galvanostatic,Gamry_1
25925825,3,80088.629,13,1,8,6,0.5634,0.0163,-2.7825,0.0163,-0.0008,3.6962,0.25,0,Galvanostatic,Gamry_1
25925825,3,80088.629,13,1,8,7,0.7512,0.0162,-2.3307,0.0162,-0.0007,3.6962,0.25,0,Galvanostatic,Gamry_1
25925825,3,80088.629,13,1,8,8,1.0016,0.0161,-2.1503,0.0161,-0.0006,3.6962,0.25,0,Galvanostatic,Gamry_1
25925825,3,80088.629,13,1,8,9,1.3470,0.0160,-1.8282,0.0160,-0.0005,3.6962,0.25,0,Galvanostatic,Gamry_1
25925825,3,80088.629,13,1,8,10,1.7589,0.0160,-1.5360,0.0159,-0.0004,3.6962,0.25,0,Galvanostatic,Gamry_1
25925825,3,80088.629,13,1,8,11,2.3916,0.0159,-1.2367,0.0159,-0.0003,3.6962,0.25,0,Galvanostatic,Gamry_1
25925825,3,80088.629,13,1,8,12,3.1672,0.0158,-1.3495,0.0158,-0.0004,3.6962,0.25,0,Galvanostatic,Gamry_1
25925825,3,80088.629,13,1,8,13,4.2344,0.0158,-1.1277,0.0158,-0.0003,3.6962,0.25,0,Galvanostatic,Gamry_1
25925825,3,80088.629,13,1,8,14,5.5804,0.0157,-1.0286,0.0157,-0.0003,3.6962,0.25,0,Galvanostatic,Gamry_1
25925825,3,80088.629,13,1,8,15,7.4405,0.0157,-1.0179,0.0157,-0.0003,3.6962,0.25,0,Galvanostatic,Gamry_1
25925825,3,80088.629,13,1,8,16,9.9102,0.0157,-0.9931,0.0157,-0.0003,3.6962,0.25,0,Galvanostatic,Gamry_1
25925825,3,80088.629,13,1,8,17,13.3168,0.0156,-0.9877,0.0156,-0.0003,3.6962,0.25,0,Galvanostatic,Gamry_1
25925825,3,80088.629,13,1,8,18,17.7557,0.0156,-1.1021,0.0156,-0.0003,3.6962,0.25,0,Galvanostatic,Gamry_1
25925825,3,80088.629,13,1,8,19,23.9158,0.0156,-1.2023,0.0156,-0.0003,3.6962,0.25,0,Galvanostatic,Gamry_1
25925825,3,80088.629,13,1,8,20,31.8878,0.0155,-1.2700,0.0155,-0.0003,3.6962,0.25,0,Galvanostatic,Gamry_1
25925825,3,80088.629,13,1,8,21,42.6136,0.0154,-1.5669,0.0154,-0.0004,3.6962,0.25,0,Galvanostatic,Gamry_1
25925825,3,80088.629,13,1,8,22,54.5058,0.0155,-1.5530,0.0155,-0.0004,3.6962,0.25,0,Galvanostatic,Gamry_1
25925825,3,80088.629,13,1,8,23,74.4048,0.0153,-1.7646,0.0153,-0.0005,3.6962,0.25,0,Galvanostatic,Gamry_1
25925825,3,80088.629,13,1,8,24,99.7340,0.0152,-1.8392,0.0152,-0.0005,3.6962,0.25,0,Galvanostatic,Gamry_1
25925825,3,80088.629,13,1,8,25,133.9286,0.0150,-1.8713,0.0150,-0.0005,3.6962,0.25,0,Galvanostatic,Gamry_1
25925825,3,80088.629,13,1,8,26,178.0063,0.0149,-1.7879,0.0149,-0.0005,3.6962,0.25,0,Galvanostatic,Gamry_1
25925825,3,80088.629,13,1,8,27,238.3475,0.0147,-1.5972,0.0147,-0.0004,3.6962,0.25,0,Galvanostatic,Gamry_1
25925825,3,80088.629,13,1,8,28,319.6023,0.0146,-1.2566,0.0146,-0.0003,3.6962,0.25,0,Galvanostatic,Gamry_1
25925825,3,80088.629,13,1,8,29,418.5268,0.0145,-0.9150,0.0145,-0.0002,3.6962,0.25,0,Galvanostatic,Gamry_1
25925825,3,80088.629,13,1,8,30,558.0357,0.0144,-0.3065,0.0144,-0.0001,3.6962,0.25,0,Galvanostatic,Gamry_1
25925825,3,80088.629,13,1,8,31,745.7386,0.0143,0.3731,0.0143,0.0001,3.6962,0.25,0,Galvanostatic,Gamry_1
25925825,3,80088.629,13,1,8,32,1004.4640,0.0143,1.2785,0.0143,0.0003,3.6962,0.25,0,Galvanostatic,Gamry_1
25925825,3,80088.629,13,1,8,33,1324.7280,0.0142,2.3642,0.0142,0.0006,3.6962,0.25,0,Galvanostatic,Gamry_1
25925825,3,80088.629,13,1,8,34,1770.8330,0.0142,3.8524,0.0141,0.0010,3.6962,0.25,0,Galvanostatic,Gamry_1
25925825,3,80088.629,13,1,8,35,2343.7500,0.0142,5.6633,0.0141,0.0014,3.6962,0.25,0,Galvanostatic,Gamry_1
25925825,3,80088.629,13,1,8,36,3164.0630,0.0143,8.1456,0.0141,0.0020,3.6962,0.25,0,Galvanostatic,Gamry_1
25925825,3,80088.629,13,1,8,37,4230.1830,0.0145,11.1476,0.0142,0.0028,3.6962,0.25,0,Galvanostatic,Gamry_1
25925825,3,80088.629,13,1,8,38,5602.1340,0.0148,14.7229,0.0143,0.0038,3.6962,0.25,0,Galvanostatic,Gamry_1
25925825,3,80088.629,13,1,8,39,7431.4020,0.0153,18.9599,0.0145,0.0050,3.6962,0.25,0,Galvanostatic,Gamry_1
25925825,3,82993.14,13,1,9,0,0.1001,0.0174,-5.7848,0.0173,-0.0018,3.6476,0.25,0,Galvanostatic,Gamry_1
25925825,3,82993.14,13,1,9,1,0.1335,0.0172,-5.0468,0.0171,-0.0015,3.6476,0.25,0,Galvanostatic,Gamry_1
25925825,3,82993.14,13,1,9,2,0.1781,0.0169,-4.4571,0.0169,-0.0013,3.6476,0.25,0,Galvanostatic,Gamry_1
25925825,3,82993.14,13,1,9,3,0.2372,0.0168,-4.0703,0.0167,-0.0012,3.6476,0.25,0,Galvanostatic,Gamry_1
25925825,3,82993.14,13,1,9,4,0.3167,0.0166,-3.5469,0.0165,-0.0010,3.6476,0.25,0,Galvanostatic,Gamry_1
25925825,3,82993.14,13,1,9,5,0.4231,0.0165,-3.0831,0.0164,-0.0009,3.6476,0.25,0,Galvanostatic,Gamry_1
25925825,3,82993.14,13,1,9,6,0.5634,0.0163,-2.8325,0.0163,-0.0008,3.6476,0.25,0,Galvanostatic,Gamry_1
25925825,3,82993.14,13,1,9,7,0.7512,0.0162,-2.3732,0.0162,-0.0007,3.6476,0.25,0,Galvanostatic,Gamry_1
25925825,3,82993.14,13,1,9,8,1.0016,0.0161,-2.1273,0.0161,-0.0006,3.6476,0.25,0,Galvanostatic,Gamry_1
25925825,3,82993.14,13,1,9,9,1.3470,0.0160,-1.7716,0.0160,-0.0005,3.6476,0.25,0,Galvanostatic,Gamry_1
25925825,3,82993.14,13,1,9,10,1.7589,0.0159,-1.4958,0.0159,-0.0004,3.6476,0.25,0,Galvanostatic,Gamry_1
25925825,3,82993.14,13,1,9,11,2.3916,0.0159,-1.4049,0.0159,-0.0004,3.6476,0.25,0,Galvanostatic,Gamry_1
25925825,3,82993.14,13,1,9,12,3.1672,0.0158,-1.2459,0.0158,-0.0003,3.6476,0.25,0,Galvanostatic,Gamry_1
25925825,3,82993.14,13,1,9,13,4.2344,0.0158,-1.1261,0.0158,-0.0003,3.6476,0.25,0,Galvanostatic,Gamry_1
25925825,3,82993.14,13,1,9,14,5.5804,0.0157,-1.0625,0.0157,-0.0003,3.6476,0.25,0,Galvanostatic,Gamry_1
25925825,3,82993.14,13,1,9,15,7.4405,0.0157,-0.9804,0.0157,-0.0003,3.6476,0.25,0,Galvanostatic,Gamry_1
25925825,3,82993.14,13,1,9,16,9.9102,0.0157,-0.9750,0.0157,-0.0003,3.6476,0.25,0,Galvanostatic,Gamry_1
25925825,3,82993.14,13,1,9,17,13.3168,0.0156,-1.0248,0.0156,-0.0003,3.6476,0.25,0,Galvanostatic,Gamry_1
