Repository: HVES-Battery-Testing-Consortium/LG-HG2

# Battery Testing Consortium (BTC)
The Battery Testing Consortium (BTC) has been developed within the High Voltage and Energy Storage Lab at Oxford Brookes University to provide accurate and comprehensive cell data to Formula Student Electric teams. Through the BTC, we aim to provide FS teams with information for improved and informed decisions for cell selection, pack architecture design, thermal cooling requirements, and end of life predictions. A range of tests are completed to provide a comprehensive electrochemical lithium-ion characterisation for modelling, validation, and battery management parameterisation.

This repository provides two open-source sample datasets of the larger consortium dataset. To join the consortium, visit the [HVES website].

## Total Consortium Cells
|Cell|Chemistry|Nom. Voltage [V]|Nom. Capacity [Ah]|Energy Density [Wh/kg]|
|---|---|---|---|---|
| Samsung 25R  | NMC  | 3.6  | 2.5  | 206  |
|  LG HG2 |  NMC | 3.6  | 3  |  236 |
|  Sony VTC6 | NMC  | 3.6  |  3 |  232 |
|  Melasta SLPB6542126| LCO  | 3.7  | 3.9  | 191  |
|  Melasta SLPB8542126 | LCO  | 3.7  | 5.2  | 189  |
|  Melasta SLPB8346143 | LCO  | 3.7  | 6.3  | 196  |
|  Melasta SLPBB142124  | LCO  | 3.7  | 6.8  | 202  |
|  Melasta SLPB8870175 | LCO  | 3.7  | 12  | 197  |
|  Melasta SLPB7336128HV | NMC  | 3.8  | 3.7  | 204  |
|  Melasta SLPB9542124HV | NMC  | 3.8  | 5.95  | 215  |
|  Melasta SLPBB042126HV | NMC  |  3.8 | 7.5  | 228 |
|  Melasta SLPB7579207HV| NMC  | 3.8  | 15.4  | 227  |

## Notes
* For all tests dated before September 25th, 2021: Offset thermocouple measurements by 1.5°C (i.e. 30°C -> 28.5°C)
* Unless stated otherwise, all cells are stored in a controlled climate at 15°C

## Consortium Overview
An abriged overview describing the tests completed and data organisation can be found in [here]

File: Data/Round1/LG_HG2/Package 1/220304_BTC_HPPC_EIS_LG_HG2_2_45C/220304_BTC_HPPC_EIS_LG_HG2_2_45C_Channel_3_StatisticByStep.CSV
Date_Time                    ,Test_Time(s),Step_Time(s),Cycle_Index,Step_Index,TC_Counter1,TC_Counter2,TC_Counter3,TC_Counter4,Current(A),Voltage(V),Power(W),Charge_Capacity(Ah),Discharge_Capacity(Ah),Mean_Voltage(V),Charge_Energy(Wh),Discharge_Energy(Wh),Charge_Time(s),Discharge_Time(s),V_Max_On_Cycle(V),Coulombic_Efficiency(%),mAh/g,Aux_Temperature_1(C),Aux_dT/dt_1(C)
2022/03/04 17:11:25,3600.0011,3600.0011,1.00,1.00,0.00,0.00,0.00,0.00,0,2.973596,0,0,0,,0,0,0,0,,0,0,45.22313,0.04054785,
2022/03/04 19:15:22,11036.4897,7436.4514,1.00,2.00,0.00,0.00,0.00,0.00,0.04999705,4.200035,0.20998935989675,2.78844,1.437992E-05,3.81920119826121,10.64512,4.276007E-05,7431.249,0.0457,,0,0.000313,45.27609,0.04470468,
2022/03/04 20:15:22,14636.539,3600.0029,1.00,4.00,0.00,0.00,0.00,0.00,0,4.188009,0,4.570642E-08,1.437992E-05,,10.64512,4.276007E-05,7431.257,0.0457,,31461.49,0.000313,45.04624,-0.05067468,
2022/03/04 22:07:17,21351.7033,6715.1247,1.00,5.00,0.00,0.00,0.00,0.00,-1.50209,2.499959,-3.75516341431,1.478398E-07,2.800148,3.70225554453795,10.64512,10.30349,7431.273,6710.4,,1894042200,60.872783,46.4497,0.05641699,
2022/03/04 23:07:17,24951.7582,3600.0019,1.00,8.00,0.00,0.00,0.00,0.00,0,2.928364,0,1.478398E-07,2.800154,,10.64512,10.30351,7431.273,6710.415,,1894046200,60.872913,44.97412,0.02926469,
2022/03/05 01:18:42,32836.4509,7884.6547,1.00,9.00,0.00,0.00,0.00,0.00,0.04999758,4.200016,0.20999063596128,2.785828,2.800168,3.81547868081394,21.26783,10.30355,15306.83,6710.448,,100.51,60.873217,44.94563,0.01997352,
2022/03/05 01:18:44,32838.5546,2.0438,1.00,11.00,0.00,0.00,0.00,0.00,0.004637837,4.199913,0.019478511908181,2.785828,2.800168,,21.26783,10.30355,15306.83,6710.448,,100.51,60.873217,44.9469581001241,0.0200603919802479,
2022/03/05 02:18:44,36438.5972,3600.0032,1.00,12.00,0.00,0.00,0.00,0.00,0,4.188472,0,2.785828,2.800168,,21.26783,10.30355,15306.83,6710.448,,100.51,60.873217,44.88903,-0.09473681,
2022/03/05 07:54:02,56556.685,20118.0604,1.00,13.00,0.00,0.00,0.00,0.00,0,4.179901,0,2.785828,2.800168,,21.26783,10.30355,15306.83,6710.448,,100.51,60.873217,,,
2022/03/05 08:04:33,57159.4593,300.002,1.00,14.00,0.00,0.00,0.00,0.00,0,4.180219,0,2.785828,2.800168,,21.26783,10.30355,15306.83,6710.448,,100.51,60.873217,,,
2022/03/05 08:04:43,57169.5015,10.0025,1.00,15.00,0.00,0.00,0.00,0.00,-9.339717,3.939678,-36.795477591126,2.759944,2.800168,2.9006762027679,21.16524,10.30355,15306.89,6720.424,,101.46,60.873217,,,
2022/03/05 08:05:23,57209.5447,40.0014,1.00,16.00,0.00,0.00,0.00,0.00,0,4.154003,0,2.759938,2.800168,,21.16521,10.30355,15306.89,6720.427,,101.46,60.873217,,,
2022/03/05 08:05:33,57219.5868,10.0033,1.00,17.00,0.00,0.00,0.00,0.00,1.741323,4.199959,7.313485205757,2.765019,2.800259,-127.305400357234,21.18654,10.30393,15316.88,6720.462,,101.27,60.875196,,,
2022/03/05 08:06:13,57259.631,40.0034,1.00,18.00,0.00,0.00,0.00,0.00,0,4.161582,0,2.765021,2.800259,,21.18654,10.30393,15316.89,6720.462,,101.27,60.875196,,,
2022/03/05 08:13:04,57670.5643,410.8873,1.00,20.00,0.00,0.00,0.00,0.00,-1.50015,4.056162,-6.0848514243,2.765037,2.971399,2.70696086844152,21.18661,11.00216,15316.92,7131.158,,107.46,64.59563,,,
2022/03/05 08:43:04,59470.6053,1800.002,1.00,21.00,0.00,0.00,0.00,0.00,0,4.100795,0,2.765037,2.9714,,21.18661,11.00216,15316.92,7131.161,,107.46,64.595652,,,
2022/03/05 08:53:01,60067.3535,300.0031,1.00,14.00,1.00,0.00,0.00,0.00,0,4.101072,0,2.765037,2.9714,,21.18661,11.00216,15316.92,7131.161,,107.46,64.595652,,,
2022/03/05 08:53:11,60077.3937,10.0023,1.00,15.00,1.00,0.00,0.00,0.00,-9.33951,3.886365,-36.29674478115,2.739142,2.971414,,21.08551,11.00222,15316.94,7141.174,,108.48,64.595957,,,
2022/03/05 08:53:51,60117.4322,40.0025,1.00,16.00,1.00,0.00,0.00,0.00,0,4.092229,0,2.739135,2.971414,,21.08548,11.00222,15316.94,7141.177,,108.48,64.595957,,,
2022/03/05 08:54:01,60127.4718,10.0017,1.00,17.00,1.00,0.00,0.00,0.00,1.86367,4.135778,7.70772538526,2.744301,2.971505,,21.10683,11.00259,15326.92,7141.223,,108.28,64.597935,,,
2022/03/05 08:54:41,60167.5136,40.0033,1.00,18.00,1.00,0.00,0.00,0.00,0,4.096137,0,2.744301,2.971505,,21.10683,11.00259,15326.92,7141.223,,108.28,64.597935,,,
2022/03/05 09:01:32,60578.5152,410.958,1.00,20.00,1.00,0.00,0.00,0.00,-1.499938,4.029628,-6.044192163064,2.744319,3.142645,,21.1069,11.69448,15326.95,7551.982,,114.51,68.31837,,,
2022/03/05 09:31:32,62378.5589,1800.0034,1.00,21.00,1.00,0.00,0.00,0.00,0,4.078558,0,2.744319,3.142646,,21.1069,11.69448,15326.95,7551.985,,114.51,68.318391,,,
2022/03/05 09:41:20,62966.5337,300.0024,1.00,14.00,2.00,0.00,0.00,0.00,0,4.078493,0,2.744319,3.142646,,21.1069,11.69448,15326.95,7551.985,,114.51,68.318391,,,
2022/03/05 09:41:30,62976.5747,10.0031,1.00,15.00,2.00,0.00,0.00,0.00,-9.340194,3.859719,-36.050524245486,2.71843,3.142663,,21.00639,11.69455,15326.95,7562.013,,115.61,68.318761,,,
2022/03/05 09:42:10,63016.6166,40.0027,1.00,16.00,2.00,0.00,0.00,0.00,0,4.068247,0,2.718424,3.142663,,21.00637,11.69455,15326.95,7562.015,,115.61,68.318761,,,
2022/03/05 09:42:20,63026.6582,10.003,1.00,17.00,2.00,0.00,0.00,0.00,1.863747,4.113553,7.666622063091,2.723592,3.142758,,21.0276,11.69494,15336.93,7562.062,,115.39,68.320826,,,
2022/03/05 09:43:01,63066.6964,40.0028,1.00,18.00,2.00,0.00,0.00,0.00,0,4.074494,0,2.723593,3.142758,,21.02761,11.69494,15336.94,7562.062,,115.39,68.320826,,,
2022/03/05 09:49:52,63477.725,410.9852,1.00,20.00,2.00,0.00,0.00,0.00,-1.499948,3.973337,-5.959798886476,2.723612,3.313899,,21.02768,12.38023,15336.97,7972.82,,121.67,72.041283,,,
2022/03/05 10:19:52,65277.7657,1800.0022,1.00,21.00,2.00,0.00,0.00,0.00,0,4.025661,0,2.723612,3.3139,,21.02768,12.38023,15336.97,7972.822,,121.67,72.041304,,,
2022/03/05 10:29:49,65874.8883,300.003,1.00,14.00,3.00,0.00,0.00,0.00,0,4.025957,0,2.723612,3.3139,,21.02768,12.38023,15336.97,7972.822,,121.67,72.041304,,,
2022/03/05 10:29:59,65884.9293,10.0021,1.00,15.00,3.00,0.00,0.00,0.00,-9.339645,3.800299,-35.493443553855,2.697726,3.313915,,20.92862,12.38029,15336.98,7982.847,,122.84,72.04163,,,
2022/03/05 10:30:39,65924.9697,40.0026,1.00,16.00,3.00,0.00,0.00,0.00,0,4.007858,0,2.697718,3.313915,,20.92859,12.38029,15336.98,7982.85,,122.84,72.04163,,,
2022/03/05 10:30:49,65935.009,10.0015,1.00,17.00,3.00,0.00,0.00,0.00,1.863518,4.055964,7.558361921352,2.702884,3.314012,,20.94951,12.38068,15346.96,7982.894,,122.61,72.043739,,,
2022/03/05 10:31:29,65975.0518,40.0033,1.00,18.00,3.00,0.00,0.00,0.00,0,4.017411,0,2.702887,3.314012,,20.94952,12.38068,15346.97,7982.894,,122.61,72.043739,,,
2022/03/05 10:38:20,66386.0173,410.9212,1.00,20.00,3.00,0.00,0.00,0.00,-1.500194,3.900192,-5.851044637248,2.702905,3.485153,,20.94959,13.0539,15347,8393.592,,128.94,75.764196,,,
2022/03/05 11:08:20,68186.0604,1800.003,1.00,21.00,3.00,0.00,0.00,0.00,0,3.957845,0,2.702905,3.485154,,20.94959,13.05391,15347,8393.594,,128.94,75.764217,,,
2022/03/05 11:18:11,68776.7605,300.0022,1.00,14.00,4.00,0.00,0.00,0.00,0,3.958316,0,2.702905,3.485154,,20.94959,13.05391,15347,8393.594,,128.94,75.764217,,,
2022/03/05 11:18:21,68786.8007,10.0024,1.00,15.00,4.00,0.00,0.00,0.00,-9.33965,3.735576,-34.8889723884,2.677012,3.48517,,20.8522,13.05397,15347,8403.623,,130.19,75.764565,,,
2022/03/05 11:19:01,68826.8426,40.0026,1.00,16.00,4.00,0.00,0.00,0.00,0,3.937152,0,2.677008,3.48517,,20.85218,13.05397,15347,8403.625,,130.19,75.764565,,,
2022/03/05 11:19:11,68836.8805,10.0023,1.00,17.00,4.00,0.00,0.00,0.00,1.863831,3.986172,7.429550944932,2.682176,3.485254,,20.87274,13.0543,15356.98,8403.668,,129.94,75.766391,,,
2022/03/05 11:19:51,68876.9233,40.0028,1.00,18.00,4.00,0.00,0.00,0.00,0,3.949629,0,2.682178,3.485254,,20.87275,13.0543,15356.99,8403.668,,129.94,75.766391,,,
2022/03/05 11:26:42,69287.9591,410.9932,1.00,20.00,4.00,0.00,0.00,0.00,-1.499928,3.837994,-5.756714664432,2.682193,3.656395,,20.87281,13.7162,15357.02,8814.424,,136.32,79.486848,,,
2022/03/05 11:56:42,71088.0031,1800.0032,1.00,21.00,4.00,0.00,0.00,0.00,0,3.904628,0,2.682193,3.656396,,20.87281,13.7162,15357.02,8814.426,,136.32,79.48687,,,
2022/03/05 12:06:30,71676.5638,300.0028,1.00,14.00,5.00,0.00,0.00,0.00,0,3.90523,0,2.682193,3.656396,,20.87281,13.7162,15357.02,8814.426,,136.32,79.48687,,,
2022/03/05 12:06:40,71686.6033,10.0022,1.00,15.00,5.00,0.00,0.00,0.00,-9.339693,3.6849,-34.4158347357,2.656306,3.656409,,20.77677,13.71625,15357.02,8824.446,,137.65,79.487152,,,
2022/03/05 12:07:20,71726.6469,40.0025,1.00,16.00,5.00,0.00,0.00,0.00,0,3.88052,0,2.656302,3.656409,,20.77675,13.71625,15357.02,8824.447,,137.65,79.487152,,,
2022/03/05 12:07:30,71736.6879,10.0024,1.00,17.00,5.00,0.00,0.00,0.00,1.86367,3.928832,7.32204633344,2.661469,3.656502,,20.79701,13.71661,15367,8824.494,,137.39,79.489174,,,
2022/03/05 12:08:11,71776.7306,40.0026,1.00,18.00,5.00,0.00,0.00,0.00,0,3.893869,0,2.661471,3.656502,,20.79702,13.71661,15367.01,8824.494,,137.39,79.489174,,,
2022/03/05 12:15:02,72187.7322,410.9564,1.00,20.00,5.00,0.00,0.00,0.00,-1.499961,3.778141,-5.667064152501,2.661488,3.827642,,20.79708,14.36848,15367.04,9235.249,,143.82,83.209609,,,
2022/03/05 12:45:02,73987.7743,1800.0026,1.00,21.00,5.00,0.00,0.00,0.00,0,3.829705,0,2.661488,3.827644,,20.79708,14.36849,15367.04,9235.252,,143.82,83.209652,,,
2022/03/05 12:54:48,74574.4259,300.0031,1.00,14.00,6.00,0.00,0.00,0.00,0,3.830624,0,2.661488,3.827644,,20.79708,14.36849,15367.04,9235.252,,143.82,83.209652,,,
2022/03/05 12:54:58,74584.4661,10.0024,1.00,15.00,6.00,0.00,0.00,0.00,-9.339322,3.622356,-33.830349082632,2.635607,3.827658,,20.70278,14.36854,15367.06,9245.262,,145.23,83.209957,,,
2022/03/05 12:55:38,74624.5087,40.0024,1.00,16.00,6.00,0.00,0.00,0.00,0,3.811183,0,2.635601,3.827658,,20.70276,14.36854,15367.06,9245.264,,145.23,83.209957,,,
2022/03/05 12:55:48,74634.5512,10.0022,1.00,17.00,6.00,0.00,0.00,0.00,1.863892,3.85346,7.18243326632,2.640767,3.827756,,20.72264,14.36892,15377.04,9245.313,,144.95,83.212087,,,
2022/03/05 12:56:28,74674.5948,40.0031,1.00,18.00,6.00,0.00,0.00,0.00,0,3.818044,0,2.640769,3.827756,,20.72265,14.36892,15377.04,9245.313,,144.95,83.212087,,,
2022/03/05 13:03:19,75085.5938,410.9539,1.00,20.00,6.00,0.00,0.00,0.00,-1.499936,3.711462,-5.566955466432,2.640786,3.998897,,20.72271,15.00967,15377.07,9656.068,,151.43,86.932543,,,
2022/03/05 13:33:19,76885.6347,1800.0021,1.00,21.00,6.00,0.00,0.00,0.00,0,3.75738,0,2.640786,3.998898,,20.72271,15.00968,15377.07,9656.072,,151.43,86.932565,,,
2022/03/05 13:43:19,77484.7044,300.0021,1.00,14.00,7.00,0.00,0.00,0.00,0,3.757768,0,2.640786,3.998898,,20.72271,15.00968,15377.07,9656.072,,151.43,86.932565,,,
2022/03/05 13:43:29,77494.7462,10.0031,1.00,15.00,7.00,0.00,0.00,0.00,-9.339235,3.545827,-33.115311622345,2.614904,3.998913,,20.63031,15.00973,15377.07,9666.101,,152.93,86.932891,,,
2022/03/05 13:44:09,77534.7884,40.0027,1.00,16.00,7.00,0.00,0.00,0.00,0,3.741832,0,2.614897,3.998913,,20.63029,15.00973,15377.07,9666.103,,152.93,86.932891,,,
2022/03/05 13:44:19,77544.8284,10.003,1.00,17.00,7.00,0.00,0.00,0.00,1.86348,3.785632,7.05444951936,2.620064,3.999012,,20.64982,15.0101,15387.06,9666.141,,152.63,86.935043,,,
2022/03/05 13:44:59,77584.8679,40.0023,1.00,18.00,7.00,0.00,0.00,0.00,0,3.749269,0,2.620065,3.999012,,20.64983,15.0101,15387.06,9666.141,,152.63,86.935043,,,
2022/03/05 13:51:50,77995.8845,410.9721,1.00,20.00,7.00,0.00,0.00,0.00,-1.499945,3.643509,-5.465063107005,2.620085,4.170152,,20.6499,15.63899,15387.1,10076.9,,159.16,90.655478,,,
2022/03/05 14:21:50,79795.9277,1800.0027,1.00,21.00,7.00,0.00,0.00,0.00,0,3.696061,0,2.620085,4.170153,,20.6499,15.63899,15387.1,10076.9,,159.16,90.6555,,,
2022/03/05 14:31:43,80389.2,300.0028,1.00,14.00,8.00,0.00,0.00,0.00,0,3.69637,0,2.620085,4.170153,,20.6499,15.63899,15387.1,10076.9,,159.16,90.6555,,,
2022/03/05 14:31:53,80399.2401,10.0031,1.00,15.00,8.00,0.00,0.00,0.00,-9.339297,3.484883,-32.546357347251,2.5942,4.170167,,20.55907,15.63904,15387.11,10086.92,,160.75,90.655804,,,
2022/03/05 14:32:33,80439.2831,40.0035,1.00,16.00,8.00,0.00,0.00,0.00,0,3.678047,0,2.594196,4.170167,,20.55905,15.63904,15387.11,10086.92,,160.75,90.655804,,,
2022/03/05 14:32:43,80449.3231,10.0029,1.00,17.00,8.00,0.00,0.00,0.00,1.863747,3.721718,6.936340757346,2.599365,4.170254,,20.57826,15.63936,15397.09,10086.97,,160.43,90.657696,,,
2022/03/05 14:33:23,80489.365,40.0031,1.00,18.00,8.00,0.00,0.00,0.00,0,3.687026,0,2.599366,4.170254,,20.57827,15.63936,15397.09,10086.97,,160.43,90.657696,,,
2022/03/05 14:40:14,80900.3242,410.9147,1.00,20.00,8.00,0.00,0.00,0.00,-1.50015,3.590281,-5.38596004215,2.599384,4.341394,,20.57833,16.25811,15397.13,10497.67,,167.02,94.37813,,,
2022/03/05 15:10:14,82700.364,1800.0019,1.00,21.00,8.00,0.00,0.00,0.00,0,3.64724,0,2.599384,4.341396,,20.57833,16.25811,15397.13,10497.67,,167.02,94.378174,,,
2022/03/05 15:20:09,83295.1339,300.0022,1.00,14.00,9.00,0.00,0.00,0.00,0,3.647954,0,2.599384,4.341396,,20.57833,16.25811,15397.13,10497.67,,167.02,94.378174,,,
2022/03/05 15:20:19,83305.1742,10.0022,1.00,15.00,9.00,0.00,0.00,0.00,-9.339626,3.43969,-32.12541815594,2.573501,4.34141,,20.48871,16.25816,15397.14,10507.69,,168.7,94.378478,,,
2022/03/05 15:20:59,83345.2176,40.0026,1.00,16.00,9.00,0.00,0.00,0.00,0,3.63093,0,2.573493,4.34141,,20.48869,16.25816,15397.14,10507.69,,168.7,94.378478,,,
2022/03/05 15:21:09,83355.2579,10.0022,1.00,17.00,9.00,0.00,0.00,0.00,1.86393,3.673635,6.84739848555,2.57866,4.341495,,20.50764,16.25847,15407.13,10507.73,,168.36,94.380326,,,
2022/03/05 15:21:49,83395.3005,40.0033,1.00,18.00,9.00,0.00,0.00,0.00,0,3.638535,0,2.57866,4.341495,,20.50764,16.25847,15407.13,10507.73,,168.36,94.380326,,,
2022/03/05 15:28:40,83806.3445,410.9979,1.00,20.00,9.00,0.00,0.00,0.00,-1.499881,3.540197,-5.309874216557,2.57868,4.512636,,20.50771,16.86897,15407.17,10918.49,,175,98.100783,,,
2022/03/05 15:58:40,85606.3868,1800.002,1.00,21.00,9.00,0.00,0.00,0.00,0,3.58854,0,2.57868,4.512637,,20.50771,16.86897,15407.17,10918.49,,175,98.100804,,,
2022/03/05 16:08:44,86210.2311,300.0031,1.00,14.00,10.00,0.00,0.00,0.00,0,3.588776,0,2.57868,4.512637,,20.50771,16.86897,15407.17,10918.49,,175,98.100804,,,
2022/03/05 16:08:54,86220.2715,10.0032,1.00,15.00,10.00,0.00,0.00,0.00,-9.339716,3.381067,-31.578205556972,2.552792,4.512651,,20.4196,16.86902,15407.17,10928.52,,176.77,98.101109,,,
2022/03/05 16:09:34,86260.3126,40.0027,1.00,16.00,10.00,0.00,0.00,0.00,0,3.573265,0,2.552784,4.512651,,20.41957,16.86902,15407.17,10928.52,,176.77,98.101109,,,
2022/03/05 16:09:44,86270.3535,10.0022,1.00,17.00,10.00,0.00,0.00,0.00,1.863907,3.617145,6.742021885515,2.557952,4.512739,,20.43824,16.86934,15417.15,10928.57,,176.42,98.103022,,,
2022/03/05 16:10:24,86310.3953,40.0024,1.00,18.00,10.00,0.00,0.00,0.00,0,3.581603,0,2.557953,4.512739,,20.43824,16.86934,15417.15,10928.57,,176.42,98.103022,,,
2022/03/05 16:17:15,86721.4416,411.0018,1.00,20.00,10.00,0.00,0.00,0.00,-1.499955,3.466038,-5.19890102829,2.557971,4.683879,,20.4383,17.46904,15417.19,11339.33,,183.11,101.823457,,,
2022/03/05 16:47:15,88521.4824,1800.003,1.00,21.00,10.00,0.00,0.00,0.00,0,3.515353,0,2.557971,4.68388,,20.4383,17.46905,15417.19,11339.33,,183.11,101.823478,,,
2022/03/05 16:57:08,89114.1382,300.0026,1.00,14.00,11.00,0.00,0.00,0.00,0,3.516578,0,2.557971,4.68388,,20.4383,17.46905,15417.19,11339.33,,183.11,101.823478,,,
2022/03/05 16:57:18,89124.1812,10.0023,1.00,15.00,11.00,0.00,0.00,0.00,-9.339571,3.310045,-30.914400290695,2.532087,4.683896,,20.35211,17.4691,15417.19,11349.36,,184.98,101.823826,,,
2022/03/05 16:57:58,89164.2258,40.0034,1.00,16.00,11.00,0.00,0.00,0.00,0,3.497843,0,2.532076,4.683896,,20.35207,17.4691,15417.19,11349.37,,184.98,101.823826,,,
2022/03/05 16:58:08,89174.2659,10.003,1.00,17.00,11.00,0.00,0.00,0.00,1.863853,3.539676,6.597435731628,2.537246,4.68398,,20.37035,17.46939,15427.18,11349.4,,184.61,101.825652,,,
2022/03/05 16:58:48,89214.3101,40.0025,1.00,18.00,11.00,0.00,0.00,0.00,0,3.504999,0,2.537247,4.68398,,20.37035,17.46939,15427.19,11349.4,,184.61,101.825652,,,
2022/03/05 17:05:39,89625.2291,410.8715,1.00,20.00,11.00,0.00,0.00,0.00,-1.500146,3.408278,-5.112914608588,2.537267,4.85512,,20.37042,18.05754,15427.22,11760.09,,191.35,105.546087,,,
2022/03/05 17:35:39,91425.2733,1800.0032,1.00,21.00,11.00,0.00,0.00,0.00,0,3.465206,0,2.537267,4.855122,,20.37042,18.05754,15427.22,11760.1,,191.35,105.54613,,,
2022/03/05 17:45:35,92020.8726,300.0032,1.00,14.00,12.00,0.00,0.00,0.00,0,3.466567,0,2.537267,4.855122,,20.37042,18.05754,15427.22,11760.1,,191.35,105.54613,,,
2022/03/05 17:45:45,92030.9159,10.003,1.00,15.00,12.00,0.00,0.00,0.00,-9.340095,3.229665,-30.165377918175,2.511382,4.855139,,20.28591,18.0576,15427.24,11770.11,,193.33,105.5465,,,
2022/03/05 17:46:25,92070.9587,40.0027,1.00,16.00,12.00,0.00,0.00,0.00,0,3.445427,0,2.511374,4.855139,,20.28589,18.0576,15427.24,11770.12,,193.33,105.5465,,,
2022/03/05 17:46:35,92081.0021,10.003,1.00,17.00,12.00,0.00,0.00,0.00,1.863708,3.494492,6.512712696336,2.516541,4.855241,,20.3039,18.05795,15437.22,11770.17,,192.93,105.548717,,,
2022/03/05 17:47:15,92121.044,40.0018,1.00,18.00,12.00,0.00,0.00,0.00,0,3.456704,0,2.516543,4.855241,,20.30391,18.05795,15437.23,11770.17,,192.93,105.548717,,,
2022/03/05 17:54:06,92531.9713,410.8806,1.00,20.00,12.00,0.00,0.00,0.00,-1.500178,3.244391,-4.867164001598,2.516561,5.026382,,20.30397,18.62864,15437.26,12180.86,,199.73,109.269174,,,
2022/03/05 18:24:06,94332.0153,1800.003,1.00,21.00,12.00,0.00,0.00,0.00,0,3.32432,0,2.516561,5.026383,,20.30397,18.62864,15437.26,12180.87,,199.73,109.269196,,,
2022/03/05 18:33:56,94921.7572,300.0027,1.00,14.00,13.00,0.00,0.00,0.00,0,3.3279,0,2.516561,5.026383,,20.30397,18.62864,15437.26,12180.87,,199.73,109.269196,,,
2022/03/05 18:34:06,94931.8012,10.0033,1.00,15.00,13.00,0.00,0.00,0.00,-9.339331,3.037691,-28.370001724721,2.490662,5.026397,,20.22382,18.62868,15437.26,12190.9,,201.81,109.2695,,,
2022/03/05 18:34:46,94971.8463,40.0035,1.00,16.00,13.00,0.00,0.00,0.00,0,3.26242,0,2.490657,5.026397,,20.2238,18.62868,15437.26,12190.9,,201.81,109.2695,,,
2022/03/05 18:34:56,94981.8897,10.0034,1.00,17.00,13.00,0.00,0.00,0.00,1.863632,3.322433,6.191792456656,2.495831,5.02648,,20.24093,18.62896,15447.26,12190.93,,201.4,109.271304,,,
2022/03/05 18:35:36,95021.935,40.0029,1.00,18.00,13.00,0.00,0.00,0.00,0,3.282208,0,2.495833,5.02648,,20.24094,18.62896,15447.27,12190.93,,201.39,109.271304,,,
2022/03/05 18:42:27,95432.7717,410.7854,1.00,20.00,13.00,0.00,0.00,0.00,-1.500184,2.895169,-4.343286211096,2.495853,5.197623,,20.241,19.15759,15447.31,12601.63,,208.25,112.991804,,,
2022/03/05 19:12:27,97232.8163,1800.003,1.00,21.00,13.00,0.00,0.00,0.00,0,3.055984,0,2.495853,5.197624,,20.241,19.15759,15447.31,12601.63,,208.25,112.991826,,,
2022/03/05 19:22:03,97809.0379,300.0035,1.00,14.00,14.00,0.00,0.00,0.00,0,3.065671,0,2.495853,5.197624,,20.241,19.15759,15447.31,12601.63,,208.25,112.991826,,,
2022/03/05 19:22:13,97819.082,10.004,1.00,15.00,14.00,0.00,0.00,0.00,-9.339137,2.604156,-24.320569653372,2.469949,5.197638,,20.1699,19.15764,15447.32,12611.65,,210.44,112.99213,,,
2022/03/05 19:22:53,97859.1263,40.0025,1.00,16.00,14.00,0.00,0.00,0.00,0,2.90296,0,2.469937,5.197638,,20.16987,19.15764,15447.32,12611.65,,210.44,112.99213,,,
2022/03/05 19:23:03,97869.1713,10.0032,1.00,17.00,14.00,0.00,0.00,0.00,1.863541,3.001693,5.593777974913,2.475109,5.19773,,20.18525,19.1579,15457.32,12611.69,,210,112.99413,,,
2022/03/05 19:23:43,97909.2168,40.003,1.00,18.00,14.00,0.00,0.00,0.00,0,2.957052,0,2.47511,5.19773,,20.18526,19.1579,15457.32,12611.69,,210,112.99413,,,
2022/03/05 19:25:22,98008.1361,98.8689,1.00,20.00,14.00,0.00,0.00,0.00,-1.499965,2.499968,-3.74986450112,2.475127,5.238915,,20.18531,19.26978,15457.35,12710.54,,211.66,113.889457,,,
2022/03/05 19:55:22,99808.1807,1800.0045,1.00,24.00,14.00,0.00,0.00,0.00,0,2.836521,0,2.475127,5.238916,,20.18531,19.26978,15457.35,12710.54,,211.66,113.889478,,,
2022/03/05 22:07:09,107715.3397,7907.0949,1.00,28.00,0.00,0.00,0.00,0.00,0.04998536,4.1999,0.209933513464,5.270749,5.238933,3.81495920534968,30.83945,19.26983,23361.89,12710.58,,99.4,113.889848,,,
2022/03/05 22:37:09,109515.385,1800.0036,1.00,29.00,0.00,0.00,0.00,0.00,0,4.190792,0,5.270749,5.238933,,30.83945,19.26983,23361.89,12710.58,,99.4,113.889848,,,
2022/03/05 22:37:11,109517.4866,2.0527,1.00,11.00,0.00,1.00,0.00,0.00,0.003901064,4.192036,0.016353400726304,5.270749,5.238933,,30.83945,19.26983,23361.89,12710.58,,99.4,113.889848,,,
2022/03/05 23:37:11,113117.5304,3600.0022,1.00,12.00,0.00,1.00,0.00,0.00,0,4.18716,0,5.270749,5.238933,,30.83945,19.26983,23361.89,12710.58,,99.4,113.889848,,,
2022/03/05 23:46:55,113701.689,300.003,1.00,14.00,0.00,1.00,0.00,0.00,0,4.187112,0,5.270749,5.238933,,30.83945,19.26983,23361.89,12710.58,,99.4,113.889848,,,
2022/03/05 23:47:06,113711.7314,10.0014,1.00,15.00,0.00,1.00,0.00,0.00,-18.68074,3.72971,-69.6737427854,5.218937,5.238933,,30.64418,19.26983,23361.94,12720.58,,100.38,113.889848,,,
2022/03/05 23:47:46,113751.7753,40.0029,1.00,16.00,0.00,1.00,0.00,0.00,0,4.140204,0,5.218918,5.238933,,30.64412,19.26983,23361.94,12720.58,,100.38,113.889848,,,
2022/03/05 23:47:56,113761.8184,10.0031,1.00,17.00,0.00,1.00,0.00,0.00,2.358157,4.200093,9.904478708601,5.226331,5.239136,,30.67525,19.27067,23371.93,12720.62,,100.25,113.894261,,,
2022/03/05 23:48:36,113801.8628,40.0042,1.00,18.00,0.00,1.00,0.00,0.00,0,4.15015,0,5.226331,5.239136,,30.67525,19.27067,23371.93,12720.62,,100.25,113.894261,,,
2022/03/05 23:56:41,114287.4394,485.5282,1.00,20.00,0.00,1.00,0.00,0.00,-1.500159,4.049813,-6.075363420267,5.226354,5.441417,,30.67534,20.09433,23371.97,13206.04,,104.11,118.291674,,,
2022/03/06 00:26:41,116087.4821,1800.0025,1.00,21.00,0.00,1.00,0.00,0.00,0,4.094736,0,5.226354,5.441417,,30.67534,20.09433,23371.97,13206.04,,104.11,118.291674,,,
2022/03/06 00:36:24,116669.9607,300.0022,1.00,14.00,1.00,1.00,0.00,0.00,0,4.094938,0,5.226354,5.441417,,30.67534,20.09433,23371.97,13206.04,,104.11,118.291674,,,
2022/03/06 00:36:34,116680.0031,10.0022,1.00,15.00,1.00,1.00,0.00,0.00,-18.68124,3.679395,-68.7356610498,5.174584,5.441433,,30.48318,20.0944,23371.99,13216.05,,105.16,118.292022,,,
2022/03/06 00:37:14,116720.0483,40.0032,1.00,16.00,1.00,1.00,0.00,0.00,0,4.079769,0,5.174569,5.441433,,30.48312,20.0944,23371.99,13216.05,,105.16,118.292022,,,
2022/03/06 00:37:24,116730.0919,10.0033,1.00,17.00,1.00,1.00,0.00,0.00,3.732796,4.164908,15.546751922768,5.18492,5.441629,,30.52615,20.0952,23381.98,13216.09,,104.95,118.296283,,,
2022/03/06 00:38:04,116770.137,40.0025,1.00,18.00,1.00,1.00,0.00,0.00,0,4.088391,0,5.184923,5.441629,,30.52616,20.0952,23381.98,13216.09,,104.95,118.296283,,,
2022/03/06 00:46:10,117255.8179,485.632,1.00,20.00,1.00,1.00,0.00,0.00,-1.500131,4.006685,-6.010552375735,5.184962,5.643909,,30.52632,20.91039,23382.02,13701.5,,108.85,122.693674,,,
2022/03/06 01:16:10,119055.8601,1800.002,1.00,21.00,1.00,1.00,0.00,0.00,0,4.057186,0,5.184962,5.64391,,30.52632,20.9104,23382.02,13701.5,,108.85,122.693696,,,
2022/03/06 01:26:09,119654.7667,300.003,1.00,14.00,2.00,1.00,0.00,0.00,0,4.057076,0,5.184962,5.64391,,30.52632,20.9104,23382.02,13701.5,,108.85,122.693696,,,
2022/03/06 01:26:19,119664.8103,10.0033,1.00,15.00,2.00,1.00,0.00,0.00,-18.68107,3.625992,-67.73741037144,5.13314,5.643926,,30.33611,20.91046,23382.02,13711.54,,109.95,122.694043,,,
2022/03/06 01:26:59,119704.8548,40.0022,1.00,16.00,2.00,1.00,0.00,0.00,0,4.021133,0,5.13312,5.643926,,30.33604,20.91046,23382.02,13711.54,,109.95,122.694043,,,
2022/03/06 01:27:09,119714.9005,10.0034,1.00,17.00,2.00,1.00,0.00,0.00,3.732277,4.116514,15.363970522378,5.143475,5.644117,,30.37852,20.91123,23392.01,13711.58,,109.73,122.698196,,,
2022/03/06 01:27:49,119754.9433,40.0029,1.00,18.00,2.00,1.00,0.00,0.00,0,4.042512,0,5.143475,5.644117,,30.37852,20.91123,23392.01,13711.58,,109.73,122.698196,,,
2022/03/06 01:35:54,120240.5588,485.5652,1.00,20.00,2.00,1.00,0.00,0.00,-1.500187,3.914802,-5.872935067974,5.143515,5.846398,,30.37868,21.71132,23392.05,14196.99,,113.67,127.095609,,,
2022/03/06 02:05:54,122040.6015,1800.0026,1.00,21.00,2.00,1.00,0.00,0.00,0,3.971293,0,5.143515,5.846399,,30.37868,21.71132,23392.05,14197,,113.67,127.09563,,,
2022/03/06 02:15:43,122629.136,300.0028,1.00,14.00,3.00,1.00,0.00,0.00,0,3.971487,0,5.143515,5.846399,,30.37868,21.71132,23392.05,14197,,113.67,127.09563,,,
2022/03/06 02:15:53,122639.1751,10.0026,1.00,15.00,3.00,1.00,0.00,0.00,-18.68069,3.54522,-66.2271558018,5.091758,5.846412,,30.19292,21.71137,23392.07,14207,,114.82,127.095913,,,
2022/03/06 02:16:33,122679.2129,40.0022,1.00,16.00,3.00,1.00,0.00,0.00,0,3.928779,0,5.091741,5.846412,,30.19286,21.71137,23392.07,14207,,114.82,127.095913,,,
2022/03/06 02:16:43,122689.2517,10.0023,1.00,17.00,3.00,1.00,0.00,0.00,3.732437,4.017554,14.995267199098,5.102086,5.846591,,30.23428,21.71208,23402.06,14207.04,,114.59,127.099804,,,
2022/03/06 02:17:23,122729.2886,40.0007,1.00,18.00,3.00,1.00,0.00,0.00,0,3.952781,0,5.102089,5.846591,,30.2343,21.71208,23402.06,14207.04,,114.59,127.099804,,,
2022/03/06 02:25:29,123215.3335,485.9994,1.00,20.00,3.00,1.00,0.00,0.00,-1.499919,3.835362,-5.752732335678,5.102123,6.048872,,30.23443,22.49466,23402.09,14692.53,,118.56,131.497217,,,
2022/03/06 02:55:29,125015.372,1800.0021,1.00,21.00,3.00,1.00,0.00,0.00,0,3.901735,0,5.102123,6.048873,,30.23443,22.49466,23402.09,14692.53,,118.56,131.497239,,,
2022/03/06 03:05:02,125588.265,300.0026,1.00,14.00,4.00,1.00,0.00,0.00,0,3.902357,0,5.102123,6.048873,,30.23443,22.49466,23402.09,14692.53,,118.56,131.497239,,,
2022/03/06 03:05:12,125598.3044,10.0029,1.00,15.00,4.00,1.00,0.00,0.00,-18.68114,3.479722,-65.00517384308,5.05037,6.048886,,30.05207,22.49471,23402.09,14702.55,,119.77,131.497522,,,
2022/03/06 03:05:52,125638.342,40.0023,1.00,16.00,4.00,1.00,0.00,0.00,0,3.85782,0,5.050355,6.048886,,30.05202,22.49471,23402.09,14702.55,,119.77,131.497522,,,
2022/03/06 03:06:02,125648.3799,10.0021,1.00,17.00,4.00,1.00,0.00,0.00,3.732407,3.941342,14.710692470194,5.060704,6.049074,,30.09271,22.49544,23412.07,14702.6,,119.53,131.501609,,,
2022/03/06 03:06:42,125688.4178,40.0008,1.00,18.00,4.00,1.00,0.00,0.00,0,3.875556,0,5.060707,6.049074,,30.09272,22.49544,23412.08,14702.6,,119.53,131.501609,,,
2022/03/06 03:14:48,126174.4792,486.0178,1.00,20.00,4.00,1.00,0.00,0.00,-1.500011,3.756422,-5.634674320642,5.060744,6.251354,,30.09286,23.26259,23412.11,15188.08,,123.53,135.899,,,
2022/03/06 03:44:48,127974.5176,1800.0021,1.00,21.00,4.00,1.00,0.00,0.00,0,3.803235,0,5.060744,6.251356,,30.09286,23.2626,23412.11,15188.09,,123.53,135.899043,,,
2022/03/06 03:54:46,128571.7457,300.0023,1.00,14.00,5.00,1.00,0.00,0.00,0,3.803791,0,5.060744,6.251356,,30.09286,23.2626,23412.11,15188.09,,123.53,135.899043,,,
2022/03/06 03:54:56,128581.785,10.002,1.00,15.00,5.00,1.00,0.00,0.00,-18.68133,3.390609,-63.34108562997,5.008996,6.25137,,29.91518,23.26266,23412.12,15198.1,,124.8,135.899348,,,
2022/03/06 03:55:36,128621.8235,40.0022,1.00,16.00,5.00,1.00,0.00,0.00,0,3.775915,0,5.008981,6.25137,,29.91513,23.26266,23412.12,15198.1,,124.8,135.899348,,,
2022/03/06 03:55:46,128631.8585,10.0021,1.00,17.00,5.00,1.00,0.00,0.00,3.732643,3.860059,14.408222205937,5.019324,6.251532,,29.95495,23.26327,23422.1,15198.14,,124.55,135.90287,,,
2022/03/06 03:56:26,128671.8976,40.0027,1.00,18.00,5.00,1.00,0.00,0.00,0,3.786823,0,5.019327,6.251532,,29.95497,23.26327,23422.1,15198.14,,124.55,135.90287,,,
2022/03/06 04:04:32,129157.9938,486.0532,1.00,20.00,5.00,1.00,0.00,0.00,-1.499935,3.668883,-5.503086022605,5.019361,6.453812,,29.9551,24.01317,23422.13,15683.64,,128.58,140.300261,,,
2022/03/06 04:34:32,130958.0328,1800.0019,1.00,21.00,5.00,1.00,0.00,0.00,0,3.719003,0,5.019361,6.453813,,29.9551,24.01318,23422.13,15683.64,,128.58,140.300283,,,
2022/03/06 04:44:34,131559.7097,300.0022,1.00,14.00,6.00,1.00,0.00,0.00,0,3.719304,0,5.019361,6.453813,,29.9551,24.01318,23422.13,15683.64,,128.58,140.300283,,,
2022/03/06 04:44:44,131569.7514,10.003,1.00,15.00,6.00,1.00,0.00,0.00,-18.68157,3.300309,-61.65495360513,4.967629,6.453827,,29.78203,24.01323,23422.13,15693.66,,129.92,140.300587,,,
2022/03/06 04:45:24,131609.7888,40.0012,1.00,16.00,6.00,1.00,0.00,0.00,0,3.688774,0,4.967614,6.453827,,29.78198,24.01323,23422.13,15693.66,,129.92,140.300587,,,
2022/03/06 04:45:34,131619.8281,10.0027,1.00,17.00,6.00,1.00,0.00,0.00,3.732887,3.773535,14.086179745545,4.977962,6.454023,,29.82093,24.01395,23432.12,15693.7,,129.65,140.304848,,,
2022/03/06 04:46:14,131659.867999,40.0017,1.00,18.00,6.00,1.00,0.00,0.00,0,3.702198,0,4.977966,6.454023,,29.82094,24.01395,23432.12,15693.7,,129.65,140.304848,,,
2022/03/06 04:54:20,132145.9282,486.0174,1.00,20.00,6.00,1.00,0.00,0.00,-1.499935,3.596376,-5.39433023556,4.977999,6.656303,,29.82106,24.74745,23432.16,16179.19,,133.71,144.702239,,,
2022/03/06 05:24:20,133945.969,1800.0018,1.00,21.00,6.00,1.00,0.00,0.00,0,3.653735,0,4.977999,6.656304,,29.82106,24.74745,23432.16,16179.19,,133.71,144.702261,,,
2022/03/06 05:33:57,134523.4466,300.0023,1.00,14.00,7.00,1.00,0.00,0.00,0,3.654058,0,4.977999,6.656304,,29.82106,24.74745,23432.16,16179.19,,133.71,144.702261,,,
2022/03/06 05:34:07,134533.485099,10.0029,1.00,15.00,7.00,1.00,0.00,0.00,-18.6816,3.239972,-60.5278609152,4.926222,6.656319,,29.65104,24.7475,23432.17,16189.2,,135.12,144.702587,,,
2022/03/06 05:34:47,134573.5234,40.002,1.00,16.00,7.00,1.00,0.00,0.00,0,3.623693,0,4.926206,6.656319,,29.65099,24.7475,23432.17,16189.21,,135.12,144.702587,,,
2022/03/06 05:34:57,134583.5619,10.0035,1.00,17.00,7.00,1.00,0.00,0.00,3.73185,3.709295,13.84253254575,4.93655,6.656489,,29.68925,24.74812,23442.14,16189.25,,134.84,144.706283,,,
2022/03/06 05:35:37,134623.600199,40.0019,1.00,18.00,7.00,1.00,0.00,0.00,0,3.637974,0,4.936553,6.656489,,29.68926,24.74812,23442.14,16189.25,,134.84,144.706283,,,
2022/03/06 05:43:43,135109.687899,486.0464,1.00,20.00,7.00,1.00,0.00,0.00,-1.499924,3.531563,-5.297076101212,4.936586,6.85877,,29.68938,25.46884,23442.18,16674.74,,138.94,149.103696,,,
2022/03/06 06:13:44,136909.727099,1800.0019,1.00,21.00,7.00,1.00,0.00,0.00,0,3.580006,0,4.936586,6.858771,,29.68938,25.46884,23442.18,16674.74,,138.94,149.103717,,,
2022/03/06 06:23:24,137490.1454,300.0026,1.00,14.00,8.00,1.00,0.00,0.00,0,3.580683,0,4.936586,6.858771,,29.68938,25.46884,23442.18,16674.74,,138.94,149.103717,,,
2022/03/06 06:23:34,137500.1831,10.0034,1.00,15.00,8.00,1.00,0.00,0.00,-18.68164,3.166019,-59.14642719116,4.884836,6.858783,,29.52331,25.46889,23442.18,16684.76,,140.41,149.103978,,,
2022/03/06 06:24:14,137540.2216,40.0021,1.00,16.00,8.00,1.00,0.00,0.00,0,3.549649,0,4.88482,6.858783,,29.52326,25.46889,23442.18,16684.76,,140.41,149.103978,,,
2022/03/06 06:24:24,137550.2593,10.0026,1.00,17.00,8.00,1.00,0.00,0.00,3.732903,3.637089,13.576900439367,4.895163,6.858963,,29.56076,25.46952,23452.17,16684.79,,140.12,149.107891,,,
2022/03/06 06:25:04,137590.2994,40.0027,1.00,18.00,8.00,1.00,0.00,0.00,0,3.566617,0,4.895166,6.858963,,29.56077,25.46952,23452.17,16684.79,,140.12,149.107891,,,
2022/03/06 06:33:10,138076.3623,486.0217,1.00,20.00,8.00,1.00,0.00,0.00,-1.49997,3.442967,-5.16434721099,4.895204,7.061243,,29.56091,26.17331,23452.21,17170.28,,144.25,153.505283,,,
2022/03/06 07:03:10,139876.4001,1800.0016,1.00,21.00,8.00,1.00,0.00,0.00,0,3.489632,0,4.895204,7.061244,,29.56091,26.17332,23452.21,17170.29,,144.25,153.505304,,,
2022/03/06 07:13:00,140465.7616,300.002,1.00,14.00,9.00,1.00,0.00,0.00,0,3.490348,0,4.895204,7.061244,,29.56091,26.17332,23452.21,17170.29,,144.25,153.505304,,,
2022/03/06 07:13:10,140475.7995,10.0022,1.00,15.00,9.00,1.00,0.00,0.00,-18.68167,3.054975,-57.07203480825,4.843446,7.061257,,29.39992,26.17336,23452.21,17180.3,,145.79,153.505587,,,
2022/03/06 07:13:50,140515.8392,40.002,1.00,16.00,9.00,1.00,0.00,0.00,0,3.468386,0,4.843431,7.061257,,29.39987,26.17336,23452.21,17180.31,,145.79,153.505587,,,
2022/03/06 07:14:00,140525.877,10.0019,1.00,17.00,9.00,1.00,0.00,0.00,3.732964,3.553977,13.266868197828,4.853773,7.06143,,29.43653,26.17396,23462.18,17180.35,,145.48,153.509348,,,
2022/03/06 07:14:40,140565.9145,40.0012,1.00,18.00,9.00,1.00,0.00,0.00,0,3.481524,0,4.853776,7.06143,,29.43654,26.17396,23462.18,17180.35,,145.48,153.509348,,,
2022/03/06 07:22:46,141051.9868,486.0303,1.00,20.00,9.00,1.00,0.00,0.00,-1.499974,3.312103,-4.968068385322,4.85381,7.26371,,29.43666,26.85927,23462.21,17665.84,,149.65,157.906739,,,
2022/03/06 07:52:46,142852.0275,1800.0028,1.00,21.00,9.00,1.00,0.00,0.00,0,3.383574,0,4.85381,7.263712,,29.43666,26.85928,23462.21,17665.85,,149.65,157.906783,,,
2022/03/06 08:02:30,143436.5702,300.0022,1.00,14.00,10.00,1.00,0.00,0.00,0,3.38581,0,4.85381,7.263712,,29.43666,26.85928,23462.21,17665.85,,149.65,157.906783,,,
2022/03/06 08:02:40,143446.6063,10.0021,1.00,15.00,10.00,1.00,0.00,0.00,-18.68134,2.845368,-53.15528703312,4.802071,7.263725,,29.28454,26.85932,23462.22,17675.86,,151.26,157.907065,,,
2022/03/06 08:03:20,143486.6449,40.0022,1.00,16.00,10.00,1.00,0.00,0.00,0,3.306434,0,4.802055,7.263725,,29.28449,26.85932,23462.22,17675.86,,151.26,157.907065,,,
2022/03/06 08:03:30,143496.6834,10.0029,1.00,17.00,10.00,1.00,0.00,0.00,3.731262,3.418567,12.755569141554,4.812398,7.263885,,29.31963,26.85985,23472.21,17675.89,,150.94,157.910543,,,
2022/03/06 08:04:11,143536.7233,40.0018,1.00,18.00,10.00,1.00,0.00,0.00,0,3.339203,0,4.812401,7.263885,,29.31964,26.85985,23472.21,17675.89,,150.94,157.910543,,,
2022/03/06 08:12:17,144022.8216,486.0545,1.00,20.00,10.00,1.00,0.00,0.00,-1.499944,2.906329,-4.359330745576,4.812435,7.466165,,29.31976,27.49115,23472.24,18161.38,,155.14,162.307935,,,
2022/03/06 08:42:17,145822.8618,1800.0022,1.00,21.00,10.00,1.00,0.00,0.00,0,3.066645,0,4.812435,7.466166,,29.31976,27.49116,23472.24,18161.39,,155.14,162.307957,,,
2022/03/06 08:52:17,146423.0201,300.0015,1.00,14.00,11.00,1.00,0.00,0.00,0,3.076671,0,4.812435,7.466166,,29.31976,27.49116,23472.24,18161.39,,155.14,162.307957,,,
2022/03/06 08:52:27,146433.0595,10.0029,1.00,15.00,11.00,1.00,0.00,0.00,-9.374738,2.499815,-23.43511067347,4.771812,7.466179,,29.21638,27.4912,23472.26,18171.39,,156.46,162.308239,,,
2022/03/06 08:53:07,146473.0973,40.0014,1.00,16.00,11.00,1.00,0.00,0.00,0,2.848577,0,4.771805,7.466179,,29.21636,27.4912,23472.26,18171.39,,156.46,162.308239,,,
2022/03/06 08:53:17,146483.1352,10.0023,1.00,17.00,11.00,1.00,0.00,0.00,3.730415,3.05271,11.38787517465,4.782142,7.466249,,29.24734,27.49139,23482.23,18171.44,,156.13,162.309761,,,
2022/03/06 08:53:57,146523.1745,40.0021,1.00,18.00,11.00,1.00,0.00,0.00,0,2.960148,0,4.782146,7.466249,,29.24735,27.49139,23482.24,18171.44,,156.13,162.309761,,,
2022/03/06 08:55:23,146609.5457,86.3281,1.00,20.00,11.00,1.00,0.00,0.00,-1.50041,2.499967,-3.75097548647,4.782178,7.502188,,29.24745,27.58893,23482.27,18257.67,,156.88,163.091043,,,
2022/03/06 09:25:23,148409.5875,1800.0039,1.00,24.00,11.00,1.00,0.00,0.00,0,2.83957,0,4.782178,7.50219,,29.24745,27.58893,23482.27,18257.67,,156.88,163.091087,,,

File: Data/Round1/LG_HG2/Package 1/220304_BTC_HPPC_EIS_LG_HG2_2_45C/220304_BTC_HPPC_EIS_LG_HG2_2_45C_Channel_3_Wb_1.CSV (part 1 of 44)
Data_Point,Date_Time,Test_Time(s),Step_Time(s),Cycle_Index,Step_Index,TC_Counter1,TC_Counter2,TC_Counter3,TC_Counter4,Current(A),Voltage(V),Power(W),Charge_Capacity(Ah),Discharge_Capacity(Ah),Charge_Energy(Wh),Discharge_Energy(Wh),ACR(Ohm),dV/dt(V/s),Internal_Resistance(Ohm),dQ/dV(Ah/V),dV/dQ(V/Ah),MetaCode_MV_UD1,MetaCode_MV_UD2,MetaCode_MV_UD3,MetaCode_MV_UD4,MetaCode_MV_UD5,MetaCode_MV_UD6,MetaCode_MV_UD7,MetaCode_MV_UD8,MetaCode_MV_UD9,MetaCode_MV_UD10,MetaCode_MV_UD11,MetaCode_MV_UD12,MetaCode_MV_UD13,MetaCode_MV_UD14,MetaCode_MV_UD15,MetaCode_MV_UD16,Aux_Temperature_1(C),Aux_dT/dt_1(C)
1,2022/03/04 16:16:25,300.0002,300.0002,1,1,0,0,0,0,0,2.964869,0,0,0,0,0,,-0.0000199536607397022,,0,0,3,3.33299994468689,0.666000008583069,0.0500000007450581,10,0.995000004768372,4.19999980926514,2.5,0.0500000007450581,6.66599988937378,1.33299994468689,0,0,0,0,0,44.90067,-0.04099369
2,2022/03/04 16:21:25,600.001,600.001,1,1,0,0,0,0,0,2.965685,0,0,0,0,0,,-0.00000533379306943971,,0,0,,,,,,,,,,,,,,,,,45.06714,0.05307198
3,2022/03/04 16:26:25,900.0006,900.0006,1,1,0,0,0,0,0,2.966777,0,0,0,0,0,,0.0000273422101599863,,0,0,,,,,,,,,,,,,,,,,45.08342,0.05014539
4,2022/03/04 16:31:25,1200.0005,1200.0005,1,1,0,0,0,0,0,2.967576,0,0,0,0,0,,0.00000813890528661432,,0,0,,,,,,,,,,,,,,,,,44.95211,-0.01287699
5,2022/03/04 16:36:25,1500.0007,1500.0007,1,1,0,0,0,0,0,2.968422,0,0,0,0,0,,0.0000327561610902194,,0,0,,,,,,,,,,,,,,,,,44.99893,-0.0148654
6,2022/03/04 16:41:25,1800.0009,1800.0009,1,1,0,0,0,0,0,2.969223,0,0,0,0,0,,0.0000596994686929975,,0,0,,,,,,,,,,,,,,,,,44.90129,-0.08376122
7,2022/03/04 16:46:25,2100.001,2100.001,1,1,0,0,0,0,0,2.970101,0,0,0,0,0,,-0.00000047414638970622,,0,0,,,,,,,,,,,,,,,,,45.21761,-0.05325913
8,2022/03/04 16:51:25,2400.0012,2400.0012,1,1,0,0,0,0,0,2.970769,0,0,0,0,0,,0.000000671701798182767,,0,0,,,,,,,,,,,,,,,,,45.00158,-0.07885695
9,2022/03/04 16:56:25,2700.0013,2700.0013,1,1,0,0,0,0,0,2.971392,0,0,0,0,0,,-0.0000160407598741585,,0,0,,,,,,,,,,,,,,,,,45.05037,0.05545616
10,2022/03/04 17:01:25,3000.0015,3000.0015,1,1,0,0,0,0,0,2.972232,0,0,0,0,0,,-0.0000130390299091232,,0,0,,,,,,,,,,,,,,,,,44.95725,-0.07697701
11,2022/03/04 17:06:25,3300.0007,3300.0007,1,1,0,0,0,0,0,2.972914,0,0,0,0,0,,-0.0000243381000473164,,0,0,,,,,,,,,,,,,,,,,45.12415,0.06897569
12,2022/03/04 17:11:25,3600.0006,3600.0006,1,1,0,0,0,0,0,2.973596,0,0,0,0,0,,-0.00000268680696535739,0,0,0,,,,,,,,,,,,,,,,,45.22313,0.04054785
13,2022/03/04 17:11:35,3610.0386,10.0003,1,2,0,0,0,0,1.499413,3.043783,4.563887799379,0.004037638,0.00001437992,0.01221462,0.00004276007,,0.00356634496711195,,0.124363102018833,8.87951374053955,,,,,,,,,,,,,,,,,44.88496,-0.07474422
14,2022/03/04 17:11:45,3620.0395,20.0012,1,2,0,0,0,0,1.499214,3.074113,4.608753247182,0.008198391,0.00001437992,0.02494431,0.00004276007,,0.00304497010074556,,0.149312406778336,7.33879709243774,,,,,,,,,,,,,,,,,44.86182,-0.03082395
15,2022/03/04 17:11:55,3630.0388,30.0005,1,2,0,0,0,0,1.498993,3.099803,4.646582998379,0.01235937,0.00001437992,0.03779121,0.00004276007,,0.00224610604345798,,0.185551196336746,5.91386413574219,,,,,,,,,,,,,,,,,45.12835,0.01227617
16,2022/03/04 17:12:05,3640.0399,40.0016,1,2,0,0,0,0,1.499817,3.122545,4.683246074265,0.01652005,0.00001437992,0.05073738,0.00004276007,,0.00217885407619178,,0.185686901211739,5.34892702102661,,,,,,,,,,,,,,,,,44.97078,0.0500381
17,2022/03/04 17:12:15,3650.0392,50.0009,1,2,0,0,0,0,1.499176,3.142562,4.711253528912,0.02068112,0.00001437992,0.06377296,0.00004276007,,0.00174834800418466,,0.214499801397324,4.91671514511108,,,,,,,,,,,,,,,,,44.90474,-0.04603744
18,2022/03/04 17:12:25,3660.0385,60.0002,1,2,0,0,0,0,1.498894,3.160874,4.737815073356,0.02484157,0.00001437992,0.07688557,0.00004276007,,0.00197142502292991,,0.232749506831169,4.38188600540161,,,,,,,,,,,,,,,,,44.84828,0.02802134
19,2022/03/04 17:12:35,3670.0392,70.0009,1,2,0,0,0,0,1.498489,3.177219,4.761027722091,0.02900277,0.00001437992,0.09007241,0.00004276007,,0.00195946311578155,,0.251583993434906,3.95810103416443,,,,,,,,,,,,,,,,,44.81546,-0.04962444
20,2022/03/04 17:12:45,3680.0394,80.0011,1,2,0,0,0,0,1.499207,3.192586,4.786347279302,0.03316289,0.00001437992,0.1033221,0.00004276007,,0.00114512199070305,,0.27171391248703,3.73705101013184,,,,,,,,,,,,,,,,,44.76328,-0.05883813
21,2022/03/04 17:12:55,3690.0386,90.0003,1,2,0,0,0,0,1.499008,3.206963,4.807263192704,0.03732372,0.00001437992,0.116636,0.00004276007,,0.00130997400265187,,0.28239369392395,3.47511601448059,,,,,,,,,,,,,,,,,44.76244,-0.02214193
22,2022/03/04 17:13:05,3700.0396,100.0013,1,2,0,0,0,0,1.499245,3.22052,4.8283485074,0.04148518,0.00001437992,0.13001,0.00004276007,,0.00113931100349873,,0.317483693361282,3.32086300849915,,,,,,,,,,,,,,,,,44.76462,-0.09124637
23,2022/03/04 17:13:15,3710.0383,110,1,2,0,0,0,0,1.499008,3.233412,4.846910455296,0.04564514,0.00001437992,0.143434,0.00004276007,,0.00104377395473421,,0.31967431306839,3.19536089897156,,,,,,,,,,,,,,,,,44.75044,-0.02534509
24,2022/03/04 17:13:25,3720.04,120.0017,1,2,0,0,0,0,1.499245,3.245803,4.866253918735,0.04980639,0.00001437992,0.1569145,0.00004276007,,0.00118197896517813,,0.330222696065903,2.95190906524658,,,,,,,,,,,,,,,,,44.76462,-0.04150987
25,2022/03/04 17:13:35,3730.0384,130.0001,1,2,0,0,0,0,1.499062,3.257142,4.882657800804,0.05396694,0.00001437992,0.1704422,0.00004276007,,0.00137930701021105,,0.353874891996384,2.82593894004822,,,,,,,,,,,,,,,,,44.79541,-0.05225897
26,2022/03/04 17:13:45,3740.0394,140.0011,1,2,0,0,0,0,1.498734,3.268351,4.898388767634,0.05812731,0.00001437992,0.1840167,0.00004276007,,0.000969077227637172,,0.374038308858871,2.63980293273926,,,,,,,,,,,,,,,,,44.92727,-0.0194478
27,2022/03/04 17:13:55,3750.0386,150.0003,1,2,0,0,0,0,1.498245,3.278868,4.91254758666,0.06228717,0.00001437992,0.1976347,0.00004276007,,0.00108773401007056,,0.396269112825394,2.58770895004272,,,,,,,,,,,,,,,,,44.96994,-0.06229758
28,2022/03/04 17:14:05,3760.0386,160.0003,1,2,0,0,0,0,1.498215,3.288872,4.92743736348,0.06644781,0.00001437992,0.2112982,0.00004276007,,0.000920636171940714,,0.411034107208252,2.47074198722839,,,,,,,,,,,,,,,,,44.82912,-0.04693151
29,2022/03/04 17:14:15,3770.0402,170.0019,1,2,0,0,0,0,1.499077,3.298653,4.944934843281,0.07060868,0.00001437992,0.2250037,0.00004276007,,0.000853714474942535,,0.445371985435486,2.34908890724182,,,,,,,,,,,,,,,,,44.95028,0.06166339
30,2022/03/04 17:14:25,3780.0391,180.0008,1,2,0,0,0,0,1.499207,3.307847,4.959147377329,0.07476921,0.00001437992,0.2387475,0.00004276007,,0.000859174586366862,,0.438794404268265,2.27337288856506,,,,,,,,,,,,,,,,,45.0464,0.09394407
31,2022/03/04 17:14:35,3790.0405,190.0022,1,2,0,0,0,0,1.498993,3.316916,4.972033865588,0.07893007,0.00001437992,0.25253,0.00004276007,,0.00095098972087726,,0.463882386684418,2.12305092811584,,,,,,,,,,,,,,,,,45.06305,0.05515099
32,2022/03/04 17:14:45,3800.0401,200.0018,1,2,0,0,0,0,1.498863,3.325158,4.983956295354,0.08309099,0.00001437992,0.2663485,0.00004276007,,0.000923243816941977,,0.488804399967194,,,,,,,,,,,,,,,,,,45.04305,0.05165577
33,2022/03/04 17:14:55,3810.0386,210.0003,1,2,0,0,0,0,1.498779,3.333233,4.995779622507,0.08725096,0.00001437992,0.2801981,0.00004276007,,0.000712227774783969,,0.525287926197052,2.04740500450134,,,,,,,,,,,,,,,,,45.11351,0.09820223
34,2022/03/04 17:15:05,3820.0393,220.001,1,2,0,0,0,0,1.498909,3.340737,5.007460755933,0.09141206,0.00001437992,0.2940842,0.00004276007,,0.00065372372046113,,0.547963976860046,1.88770699501038,,,,,,,,,,,,,,,,,44.93844,0.06340861
35,2022/03/04 17:15:15,3830.0394,230.0011,1,2,0,0,0,0,1.499268,3.348301,5.020000543668,0.09557264,0.00001437992,0.3079995,0.00004276007,,0.000661147700157017,,0.553577125072479,1.80920898914337,,,,,,,,,,,,,,,,,44.72614,-0.03296137
36,2022/03/04 17:15:25,3840.0389,240.0006,1,2,0,0,0,0,1.498802,3.354962,5.028423755524,0.09973259,0.00001437992,0.3219419,0.00004276007,,0.000587183516472578,,0.610630989074707,,,,,,,,,,,,,,,,,,45.06354,0.1047707
37,2022/03/04 17:15:35,3850.0389,250.0006,1,2,0,0,0,0,1.498787,3.361357,5.037958173959,0.1038925,0.00001437992,0.3359116,0.00004276007,,0.000648275599814951,,0.675991594791412,1.63186299800873,,,,,,,,,,,,,,,,,44.78392,-0.0687325
38,2022/03/04 17:15:45,3860.039,260.0007,1,2,0,0,0,0,1.499298,3.367214,5.048457215772,0.1080528,0.00001437992,0.3499085,0.00004276007,,0.000509972625877708,,0.6550173163414,1.51571404933929,,,,,,,,,,,,,,,,,45.00552,-0.01042128
39,2022/03/04 17:15:55,3870.0384,270.0001,1,2,0,0,0,0,1.498596,3.372666,5.054263776936,0.1122126,0.00001437992,0.3639268,0.00004276007,,0.000412165187299252,,0.768945395946503,,,,,,,,,,,,,,,,,,44.87875,0.003010035
40,2022/03/04 17:16:05,3880.0384,280.0001,1,2,0,0,0,0,1.498581,3.377331,5.061204067311,0.1163726,0.00001437992,0.3779676,0.00004276007,,0.000401975499698892,,0.797456383705139,1.28199505805969,,,,,,,,,,,,,,,,,44.95905,0.04628181
41,2022/03/04 17:16:15,3890.0385,290.0002,1,2,0,0,0,0,1.49939,3.382044,5.07100295316,0.1205331,0.00001437992,0.3920295,0.00004276007,,0.000373200891772285,,0.925431072711945,,,,,,,,,,,,,,,,,,45.02987,0.06389737
42,2022/03/04 17:16:25,3900.0395,300.0012,1,2,0,0,0,0,1.499763,3.385913,5.078067038619,0.1246941,0.00001437992,0.4061103,0.00004276007,,0.000396388204535469,,1.00624299049377,1.01377105712891,,,,,,,,,,,,,,,,,44.81878,-0.0971961
43,2022/03/04 17:16:35,3910.0386,310.0003,1,2,0,0,0,0,1.498779,3.389391,5.079948053589,0.1288546,0.00001437992,0.420205,0.00004276007,,0.000297218706691638,,,,,,,,,,,,,,,,,,,,45.18958,0.05914211
44,2022/03/04 17:16:45,3920.0396,320.0013,1,2,0,0,0,0,1.498436,3.39307,5.08429823852,0.1330157,0.00001437992,0.4343162,0.00004276007,,0.00041076319757849,,1.16332399845123,,,,,,,,,,,,,,,,,,45.10214,0.07741332
45,2022/03/04 17:16:55,3930.0391,330.0008,1,2,0,0,0,0,1.49926,3.395872,5.09129505472,0.1371762,0.00001437992,0.4484393,0.00004276007,,0.000283573695924133,,1.23858499526978,0.842561483383179,,,,,,,,,,,,,,,,,44.97905,-0.05654097
46,2022/03/04 17:17:05,3940.0405,340.0022,1,2,0,0,0,0,1.498856,3.399564,5.095456898784,0.1413368,0.00001437992,0.4625763,0.00004276007,,0.000258587911957875,,,,,,,,,,,,,,,,,,,,44.93758,-0.0753808
47,2022/03/04 17:17:15,3950.0392,350.0009,1,2,0,0,0,0,1.498993,3.402752,5.100701428736,0.1454973,0.00001437992,0.4767266,0.00004276007,,0.000423202785896137,,1.31309294700623,,,,,,,,,,,,,,,,,,44.86964,-0.06965756
48,2022/03/04 17:17:25,3960.0395,360.0012,1,2,0,0,0,0,1.498894,3.406082,5.105355873308,0.1496579,0.00001437992,0.4908906,0.00004276007,,0.000287515198579058,,1.28832602500916,0.765634477138519,,,,,,,,,,,,,,,,,44.94839,-0.09016395
49,2022/03/04 17:17:35,3970.0387,370.0004,1,2,0,0,0,0,1.499321,3.409069,5.111288742149,0.1538179,0.00001437992,0.5050662,0.00004276007,,0.000604167173150927,,,,,,,,,,,,,,,,,,,,44.96324,-0.04622579
50,2022/03/04 17:17:45,3980.0397,380.0014,1,2,0,0,0,0,1.498909,3.412405,5.114884566145,0.1579783,0.00001437992,0.5192565,0.00004276007,,0.00024245040549431,,1.2508749961853,,,,,,,,,,,,,,,,,,45.03801,0.003222227
51,2022/03/04 17:17:55,3990.0388,390.0005,1,2,0,0,0,0,1.499046,3.415625,5.12017899375,0.162139,0.00001437992,0.5334614,0.00004276007,,0.000302383996313438,,1.24725294113159,,,,,,,,,,,,,,,,,,45.02473,-0.09418607
52,2022/03/04 17:18:05,4000.0391,400.0008,1,2,0,0,0,0,1.498398,3.418972,5.122980806856,0.1663008,0.00001437992,0.5476832,0.00004276007,,0.000354653311660513,,,0.781076073646545,,,,,,,,,,,,,,,,,45.00221,-0.0493741
53,2022/03/04 17:18:15,4010.0391,410.0008,1,2,0,0,0,0,1.499138,3.421962,5.129993268756,0.1704617,0.00001437992,0.5619156,0.00004276007,,0.000280474603641778,,1.34547102451324,,,,,,,,,,,,,,,,,,45.27402,0.008944273
54,2022/03/04 17:18:25,4020.0384,420.0001,1,2,0,0,0,0,1.49865,3.425404,5.1334817046,0.174622,0.00001437992,0.5761588,0.00004276007,,0.000276141188805923,,,,,,,,,,,,,,,,,,,,44.99092,-0.09898663
55,2022/03/04 17:18:35,4030.0393,430.001,1,2,0,0,0,0,1.498337,3.428301,5.136750235437,0.1787828,0.00001437992,0.590417,0.00004276007,,0.000360089092282578,,1.30858194828033,0.767394781112671,,,,,,,,,,,,,,,,,45.2854,0.04579902
56,2022/03/04 17:18:45,4040.0388,440.0005,1,2,0,0,0,0,1.499138,3.431465,5.14423957717,0.182942,0.00001437992,0.6046828,0.00004276007,,0.000321032013744116,,1.33178901672363,,,,,,,,,,,,,,,,,,45.06654,-0.06479621
57,2022/03/04 17:18:55,4050.0387,450.0004,1,2,0,0,0,0,1.499557,3.43438,5.15004856966,0.1871034,0.00001437992,0.6189686,0.00004276007,,0.000355151889380068,,,,,,,,,,,,,,,,,,,,45.18309,-0.01426935
58,2022/03/04 17:19:05,4060.0397,460.0014,1,2,0,0,0,0,1.498817,3.437502,5.152186435134,0.1912641,0.00001437992,0.6332653,0.00004276007,,0.000307109992718324,,1.36508500576019,0.743733525276184,,,,,,,,,,,,,,,,,45.19595,0.0385201
59,2022/03/04 17:19:15,4070.0389,470.0006,1,2,0,0,0,0,1.498787,3.440505,5.156584167435,0.1954238,0.00001437992,0.647571,0.00004276007,,0.000298016588203609,,,,,,,,,,,,,,,,,,,,45.40458,0.06134868
60,2022/03/04 17:19:25,4080.0391,480.0008,1,2,0,0,0,0,1.498695,3.443552,5.16083416464,0.1995831,0.00001437992,0.6618881,0.00004276007,,0.000245105795329437,,1.34813797473907,,,,,,,,,,,,,,,,,,45.37128,0.09976029
61,2022/03/04 17:19:35,4090.0393,490.001,1,2,0,0,0,0,1.498894,3.446845,5.16645528943,0.2037424,0.00001437992,0.6762179,0.00004276007,,0.000278215185971931,,1.38344395160675,0.724420070648193,,,,,,,,,,,,,,,,,45.22972,0.0476706
62,2022/03/04 17:19:45,4100.0384,500.0001,1,2,0,0,0,0,1.498657,3.449596,5.169761192572,0.2079019,0.00001437992,0.6905602,0.00004276007,,0.000240417604800314,,,,,,,,,,,,,,,,,,,,45.14083,-0.03979325
63,2022/03/04 17:19:55,4110.0387,510.0004,1,2,0,0,0,0,1.499138,3.452654,5.176004812252,0.2120619,0.00001437992,0.7049171,0.00004276007,,0.000327271205605939,,1.42034804821014,,,,,,,,,,,,,,,,,,45.44419,0.1015127
64,2022/03/04 17:20:05,4120.0384,520.0001,1,2,0,0,0,0,1.498672,3.455345,5.17842880184,0.2162214,0.00001437992,0.7192847,0.00004276007,,0.00040335749508813,,,,,,,,,,,,,,,,,,,,45.12549,-0.01332402
65,2022/03/04 17:20:15,4130.0396,530.0013,1,2,0,0,0,0,1.498581,3.458465,5.182789938165,0.2203823,0.00001437992,0.7336691,0.00004276007,,0.000306014786474407,,1.39851903915405,0.711862027645111,,,,,,,,,,,,,,,,,45.42805,0.06097913
66,2022/03/04 17:20:25,4140.0391,540.0008,1,2,0,0,0,0,1.49913,3.461274,5.18889969162,0.2245416,0.00001437992,0.74806,0.00004276007,,0.00031277010566555,,1.43899500370026,,,,,,,,,,,,,,,,,,45.19426,-0.08891702
67,2022/03/04 17:20:35,4150.039,550.0007,1,2,0,0,0,0,1.499214,3.464172,5.193535160808,0.2287031,0.00001437992,0.7624705,0.00004276007,,0.000362850987585261,,,,,,,,,,,,,,,,,,,,45.43702,0.07395506
68,2022/03/04 17:20:45,4160.0391,560.0008,1,2,0,0,0,0,1.498528,3.466852,5.195174793856,0.2328634,0.00001437992,0.7768885,0.00004276007,,0.000260390806943178,,1.45422101020813,0.685726404190063,,,,,,,,,,,,,,,,,45.45652,0.07502913
69,2022/03/04 17:20:55,4170.0385,570.0002,1,2,0,0,0,0,1.498894,3.469796,5.200856405624,0.2370234,0.00001437992,0.7913166,0.00004276007,,0.000179675102117471,,,,,,,,,,,,,,,,,,,,45.3235,-0.06013155
70,2022/03/04 17:21:05,4180.0393,580.001,1,2,0,0,0,0,1.499039,3.471751,5.204290147289,0.2411831,0.00001437992,0.8057544,0.00004276007,,0.000240084205870517,,1.596804022789,,,,,,,,,,,,,,,,,,45.20313,0.02060771
71,2022/03/04 17:21:15,4190.0388,590.0005,1,2,0,0,0,0,1.498917,3.474362,5.207780265954,0.2453429,0.00001437992,0.8202022,0.00004276007,,0.000354348885593936,,,,,,,,,,,,,,,,,,,,45.36959,-0.05212545
72,2022/03/04 17:21:25,4200.0387,600.0004,1,2,0,0,0,0,1.498863,3.476286,5.210476462818,0.2495037,0.00001437992,0.8346621,0.00004276007,,0.000165376695804298,,1.85587501525879,0.582847774028778,,,,,,,,,,,,,,,,,45.44433,0.05853295
73,2022/03/04 17:21:35,4210.039,610.0007,1,2,0,0,0,0,1.498596,3.47806,5.21220680376,0.2536644,0.00001437992,0.8491297,0.00004276007,,0.000220191999687813,,,,,,,,,,,,,,,,,,,,45.51677,-0.04984975
74,2022/03/04 17:21:45,4220.0383,620,1,2,0,0,0,0,1.499077,3.479689,5.216321747053,0.2578242,0.00001437992,0.863601,0.00004276007,,0.000204265001229942,,,,,,,,,,,,,,,,,,,,45.34326,-0.07408381
75,2022/03/04 17:21:55,4230.0391,630.0008,1,2,0,0,0,0,1.498909,3.480993,5.217691736637,0.2619853,0.00001437992,0.8780828,0.00004276007,,0.000188377700396813,,,,,,,,,,,,,,,,,,,,45.47662,0.006799698
76,2022/03/04 17:22:05,4240.0383,640,1,2,0,0,0,0,1.498779,3.482419,5.219376466401,0.2661453,0.00001437992,0.8925665,0.00004276007,,0.000190920996828936,,2.67733097076416,,,,,,,,,,,,,,,,,,45.49616,0.002176762
77,2022/03/04 17:22:15,4250.0386,650.0003,1,2,0,0,0,0,1.498932,3.483454,5.221460671128,0.270306,0.00001437992,0.9070575,0.00004276007,,0.000127658800920472,,,,,,,,,,,,,,,,,,,,45.53077,0.1002979
78,2022/03/04 17:22:25,4260.0396,660.0013,1,2,0,0,0,0,1.4991,3.484701,5.2239152691,0.2744677,0.00001437992,0.9215575,0.00004276007,,0.000111503999505658,,,,,,,,,,,,,,,,,,,,45.57206,0.06352901
79,2022/03/04 17:22:35,4270.0397,670.0014,1,2,0,0,0,0,1.498657,3.485889,5.224151951073,0.2786277,0.00001437992,0.9360567,0.00004276007,,0.000119903597806115,,,,,,,,,,,,,,,,,,,,45.37714,0.06985545
80,2022/03/04 17:22:45,4280.0396,680.0013,1,2,0,0,0,0,1.498657,3.487258,5.226203612506,0.2827882,0.00001437992,0.9505624,0.00004276007,,0.000113337599032093,,3.36940693855286,0.329780489206314,,,,,,,,,,,,,,,,,45.3102,-0.007187128
81,2022/03/04 17:22:55,4290.0398,690.0015,1,2,0,0,0,0,1.498802,3.488211,5.228137623222,0.2869483,0.00001437992,0.9650716,0.00004276007,,0.000161517804372124,,,,,,,,,,,,,,,,,,,,45.40527,-0.02241492
82,2022/03/04 17:23:05,4300.0384,700.0001,1,2,0,0,0,0,1.498802,3.489525,5.23010704905,0.291108,0.00001437992,0.9795845,0.00004276007,,0.000137193797854707,,,,,,,,,,,,,,,,,,,,45.57519,-0.05680323
83,2022/03/04 17:23:15,4310.0386,710.0003,1,2,0,0,0,0,1.498657,3.490643,5.231276566451,0.2952682,0.00001437992,0.9941041,0.00004276007,,0.00010584090341581,,,,,,,,,,,,,,,,,,,,45.51209,-0.03344774
84,2022/03/04 17:23:25,4320.0385,720.0002,1,2,0,0,0,0,1.498894,3.491985,5.23411536459,0.2994288,0.00001437992,1.00863,0.00004276007,,0.000094938361144159,,3.39951705932617,,,,,,,,,,,,,,,,,,45.57519,0.01878142
85,2022/03/04 17:23:35,4330.0385,730.0002,1,2,0,0,0,0,1.499168,3.492965,5.23654135312,0.3035882,0.00001437992,1.023156,0.00004276007,,0.000185884797247127,,,,,,,,,,,,,,,,,,,,45.45137,-0.1144564
86,2022/03/04 17:23:45,4340.0402,740.0019,1,2,0,0,0,0,1.498543,3.494354,5.236439726222,0.3077478,0.00001437992,1.037689,0.00004276007,,0.0000827385374577716,,,,,,,,,,,,,,,,,,,,45.38755,-0.07463932
87,2022/03/04 17:23:55,4350.0389,750.0006,1,2,0,0,0,0,1.498878,3.495482,5.239301069196,0.3119071,0.00001437992,1.052225,0.00004276007,,0.000122431403724477,,,,,,,,,,,,,,,,,,,,45.46298,-0.02305746
88,2022/03/04 17:24:05,4360.0397,760.0014,1,2,0,0,0,0,1.498451,3.496655,5.239566181405,0.3160672,0.00001437992,1.06677,0.00004276007,,0.00013292339281179,,3.5485999584198,0.287854194641113,,,,,,,,,,,,,,,,,45.64522,0.07001162
89,2022/03/04 17:24:15,4370.04,770.0017,1,2,0,0,0,0,1.498825,3.497809,5.242603574425,0.3202277,0.00001437992,1.08132,0.00004276007,,0.000120100201456808,,,,,,,,,,,,,,,,,,,,45.3235,-0.06345987
90,2022/03/04 17:24:25,4380.0391,780.0008,1,2,0,0,0,0,1.498596,3.499062,5.243680316952,0.3243879,0.00001437992,1.095875,0.00004276007,,0.0000975568618741818,,,,,,,,,,,,,,,,,,,,45.58797,0.04305959
91,2022/03/04 17:24:35,4390.0384,790.0001,1,2,0,0,0,0,1.499023,3.500477,5.247295533971,0.3285465,0.00001437992,1.110429,0.00004276007,,0.000132820598082617,,,,,,,,,,,,,,,,,,,,45.35201,0.06412506
92,2022/03/04 17:24:45,4400.0401,800.0018,1,2,0,0,0,0,1.498451,3.501354,5.246607402654,0.3327075,0.00001437992,1.124996,0.00004276007,,0.000175956200109795,,3.42223811149597,,,,,,,,,,,,,,,,,,45.34518,-0.01455545
93,2022/03/04 17:24:55,4410.0388,810.0005,1,2,0,0,0,0,1.498451,3.502885,5.248901531135,0.336868,0.00001437992,1.139567,0.00004276007,,0.000136187896714546,,,,,,,,,,,,,,,,,,,,45.59732,0.06491542
94,2022/03/04 17:25:05,4420.0396,820.0013,1,2,0,0,0,0,1.498932,3.503917,5.252133316644,0.3410287,0.00001437992,1.154143,0.00004276007,,0.000156450900249183,,,,,,,,,,,,,,,,,,,,45.54656,0.06335974
95,2022/03/04 17:25:15,4430.0398,830.0015,1,2,0,0,0,0,1.498436,3.505026,5.252057139336,0.3451885,0.00001437992,1.168721,0.00004276007,,0.000157493006554432,,,,,,,,,,,,,,,,,,,,45.35081,-0.07972717
96,2022/03/04 17:25:25,4440.0392,840.0009,1,2,0,0,0,0,1.498505,3.506277,5.254173615885,0.3493482,0.00001437992,1.183304,0.00004276007,,0.000149180501466617,,3.49512791633606,0.289140701293945,,,,,,,,,,,,,,,,,45.36994,-0.06896615
97,2022/03/04 17:25:35,4450.0392,850.0009,1,2,0,0,0,0,1.498802,3.507549,5.257121456298,0.3535076,0.00001437992,1.197891,0.00004276007,,0.0000968599779298529,,,,,,,,,,,,,,,,,,,,45.55638,-0.01934886
98,2022/03/04 17:25:45,4460.0385,860.0002,1,2,0,0,0,0,1.498856,3.508414,5.258607374384,0.3576675,0.00001437992,1.212484,0.00004276007,,0.000106586099718697,,,,,,,,,,,,,,,,,,,,45.57819,0.06237149
99,2022/03/04 17:25:55,4470.0393,870.001,1,2,0,0,0,0,1.498123,3.510175,5.258673901525,0.3618281,0.00001437992,1.227085,0.00004276007,,0.000122781304526143,,,,,,,,,,,,,,,,,,,,45.5061,0.04717946
100,2022/03/04 17:26:05,4480.0384,880.0001,1,2,0,0,0,0,1.498558,3.511134,5.261637944772,0.3659874,0.00001437992,1.241687,0.00004276007,,0.0000745138313504867,,,,,,,,,,,,,,,,,,,,45.27954,-0.0512886
101,2022/03/04 17:26:15,4490.0396,890.0013,1,2,0,0,0,0,1.498917,3.512329,5.264689647693,0.3701482,0.00001437992,1.256298,0.00004276007,,0.000122943893074989,,3.49541401863098,,,,,,,,,,,,,,,,,,45.34694,-0.07453918
102,2022/03/04 17:26:25,4500.0389,900.0006,1,2,0,0,0,0,1.498474,3.513391,5.264725065334,0.374308,0.00001437992,1.270911,0.00004276007,,0.000150073901750147,,,,,,,,,,,,,,,,,,,,45.56572,0.09436727
103,2022/03/04 17:26:35,4510.039,910.0007,1,2,0,0,0,0,1.498672,3.514837,5.267587796464,0.3784686,0.00001437992,1.285532,0.00004276007,,0.0000965196231845766,,,,,,,,,,,,,,,,,,,,45.45401,-0.0310123
104,2022/03/04 17:26:45,4520.0385,920.0002,1,2,0,0,0,0,1.49884,3.515895,5.2697640618,0.3826282,0.00001437992,1.300154,0.00004276007,,0.000103100399428513,,,,,,,,,,,,,,,,,,,,45.37093,0.01721621
105,2022/03/04 17:26:55,4530.0385,930.0002,1,2,0,0,0,0,1.498825,3.517201,5.271668788825,0.3867879,0.00001437992,1.314782,0.00004276007,,0.000114530099381227,,3.39937806129456,0.289189487695694,,,,,,,,,,,,,,,,,45.34412,-0.05925417
106,2022/03/04 17:27:05,4540.0395,940.0012,1,2,0,0,0,0,1.497749,3.518087,5.269211286163,0.3909482,0.00001437992,1.329417,0.00004276007,,0.0000979913165792823,,,,,,,,,,,,,,,,,,,,45.34026,-0.01069665
107,2022/03/04 17:27:15,4550.0385,950.0002,1,2,0,0,0,0,1.498489,3.519803,5.274386077667,0.3951073,0.00001437992,1.344052,0.00004276007,,0.0000958420132519677,,,,,,,,,,,,,,,,,,,,45.57231,-0.000115633
108,2022/03/04 17:27:25,4560.0395,960.0012,1,2,0,0,0,0,1.498619,3.520769,5.276291318011,0.3992682,0.00001437992,1.358699,0.00004276007,,0.000113224203232676,,,,,,,,,,,,,,,,,,,,45.52742,0.04328847
109,2022/03/04 17:27:35,4570.039,970.0007,1,2,0,0,0,0,1.498817,3.521894,5.278674599398,0.4034276,0.00001437992,1.373346,0.00004276007,,0.000103461599792354,,3.49005198478699,,,,,,,,,,,,,,,,,,45.26971,-0.05450249
110,2022/03/04 17:27:45,4580.0391,980.0008,1,2,0,0,0,0,1.498413,3.523151,5.279135259363,0.4075877,0.00001437992,1.388,0.00004276007,,0.000116720599180553,,,,,,,,,,,,,,,,,,,,45.36742,-0.05770206
111,2022/03/04 17:27:55,4590.0391,990.0008,1,2,0,0,0,0,1.498283,3.524323,5.280433237409,0.4117475,0.00001437992,1.402658,0.00004276007,,0.000119042197184172,,,,,,,,,,,,,,,,,,,,45.59218,-0.03955483
112,2022/03/04 17:28:05,4600.0386,1000.0003,1,2,0,0,0,0,1.499191,3.525874,5.285958567934,0.4159074,0.00001437992,1.417322,0.00004276007,,0.000156133406562731,,,,,,,,,,,,,,,,,,,,45.32888,-0.09417892
113,2022/03/04 17:28:15,4610.0393,1010.001,1,2,0,0,0,0,1.498749,3.527126,5.286276565374,0.4200676,0.00001437992,1.431992,0.00004276007,,0.000108189102320466,,3.38250589370728,0.29121008515358,,,,,,,,,,,,,,,,,45.4698,0.01076937
114,2022/03/04 17:28:25,4620.0395,1020.0012,1,2,0,0,0,0,1.498474,3.528171,5.286872511054,0.4242283,0.00001437992,1.446669,0.00004276007,,0.000153580898768269,,,,,,,,,,,,,,,,,,,,45.31919,-0.01310468
115,2022/03/04 17:28:35,4630.0397,1030.0014,1,2,0,0,0,0,1.498375,3.529311,5.288231369625,0.4283884,0.00001437992,1.461349,0.00004276007,,0.000107727297290694,,,,,,,,,,,,,,,,,,,,45.58047,-0.01398921
116,2022/03/04 17:28:45,4640.0396,1040.0013,1,2,0,0,0,0,1.498985,3.53069,5.29245134965,0.4325485,0.00001437992,1.476034,0.00004276007,,0.000182021598448046,,,,,,,,,,,,,,,,,,,,45.65432,0.1201904
117,2022/03/04 17:28:55,4650.0397,1050.0014,1,2,0,0,0,0,1.49897,3.531807,5.29407273879,0.4367086,0.00001437992,1.490725,0.00004276007,,0.000114543901872821,,3.26855897903442,,,,,,,,,,,,,,,,,,45.40038,-0.0571847
118,2022/03/04 17:29:05,4660.0391,1060.0008,1,2,0,0,0,0,1.499527,3.533442,5.298491681934,0.4408686,0.00001437992,1.505421,0.00004276007,,0.000128235798911192,,,,,,,,,,,,,,,,,,,,45.54021,0.007442236
119,2022/03/04 17:29:15,4670.0398,1070.0015,1,2,0,0,0,0,1.498688,3.534536,5.297166688768,0.4450293,0.00001437992,1.520124,0.00004276007,,0.000149229003000073,,,,,,,,,,,,,,,,,,,,45.29116,-0.08370757
120,2022/03/04 17:29:25,4680.0385,1080.0002,1,2,0,0,0,0,1.498749,3.536058,5.299663391442,0.4491892,0.00001437992,1.534831,0.00004276007,,0.000163826000061817,,,,,,,,,,,,,,,,,,,,45.5206,0.05717754
121,2022/03/04 17:29:35,4690.0396,1090.0013,1,2,0,0,0,0,1.498505,3.537488,5.30094345544,0.4533501,0.00001437992,1.549547,0.00004276007,,0.000128844898426905,,3.11118197441101,0.313199490308762,,,,,,,,,,,,,,,,,45.30937,0.02374053
122,2022/03/04 17:29:45,4700.0387,1100.0004,1,2,0,0,0,0,1.498856,3.538925,5.3043389698,0.4575106,0.00001437992,1.564267,0.00004276007,,0.0000869466020958498,,,,,,,,,,,,,,,,,,,,45.41988,0.03146648
123,2022/03/04 17:29:55,4710.0388,1110.0005,1,2,0,0,0,0,1.498337,3.540345,5.304629906265,0.4616708,0.00001437992,1.578993,0.00004276007,,0.000122843004646711,,,,,,,,,,,,,,,,,,,,45.39258,-0.05520105
124,2022/03/04 17:30:05,4720.0397,1120.0014,1,2,0,0,0,0,1.498512,3.541751,5.307356374512,0.4658305,0.00001437992,1.593723,0.00004276007,,0.00017437239876017,,2.80836701393127,,,,,,,,,,,,,,,,,,45.45764,-0.0420785
125,2022/03/04 17:30:15,4730.0391,1130.0008,1,2,0,0,0,0,1.498955,3.543455,5.311479589525,0.4699906,0.00001437992,1.60846,0.00004276007,,,,,,,,,,,,,,,,,,,,,,45.59876,0.09586573
126,2022/03/04 17:30:25,4740.0391,1140.0008,1,2,0,0,0,0,1.49865,3.545038,5.3127711987,0.4741505,0.00001437992,1.623204,0.00004276007,,0.000156276801135391,,,,,,,,,,,,,,,,,,,,45.49927,-0.002917051
127,2022/03/04 17:30:35,4750.0392,1150.0009,1,2,0,0,0,0,1.49884,3.546741,5.31599728044,0.478311,0.00001437992,1.637957,0.00004276007,,0.000125817299704067,,2.67861008644104,0.367935687303543,,,,,,,,,,,,,,,,,45.42516,0.05628347
128,2022/03/04 17:30:45,4760.0386,1160.0003,1,2,0,0,0,0,1.498634,3.548323,5.317637490782,0.4824708,0.00001437992,1.652713,0.00004276007,,0.000138927396619692,,,,,,,,,,,,,,,,,,,,45.22492,-0.08278131
129,2022/03/04 17:30:55,4770.0402,1170.0019,1,2,0,0,0,0,1.498344,3.550053,5.319200612232,0.4866315,0.00001437992,1.66748,0.00004276007,,0.00013996270718053,,,,,,,,,,,,,,,,,,,,45.50324,-0.006357431
130,2022/03/04 17:31:05,4780.039,1180.0007,1,2,0,0,0,0,1.498466,3.551784,5.322227563344,0.4907914,0.00001437992,1.682252,0.00004276007,,0.00015408119361382,,2.47490811347961,,,,,,,,,,,,,,,,,,45.30613,-0.04532218
131,2022/03/04 17:31:15,4790.0398,1190.0015,1,2,0,0,0,0,1.498474,3.553584,5.324953230816,0.4949524,0.00001437992,1.697034,0.00004276007,,0.00017229639342986,,,,,,,,,,,,,,,,,,,,45.25703,-0.09328842
132,2022/03/04 17:31:25,4800.0391,1200.0008,1,2,0,0,0,0,1.498947,3.555186,5.329035389142,0.4991114,0.00001437992,1.711817,0.00004276007,,0.000206845201319084,,,,,,,,,,,,,,,,,,,,45.29334,-0.01717687
133,2022/03/04 17:31:35,4810.0391,1210.0008,1,2,0,0,0,0,1.498337,3.556974,5.329545752238,0.5032721,0.00001437992,1.726612,0.00004276007,,0.000144983903737739,,2.35487389564514,0.406250298023224,,,,,,,,,,,,,,,,,45.34026,-0.08078218
134,2022/03/04 17:31:45,4820.0392,1220.0009,1,2,0,0,0,0,1.49865,3.558629,5.33313935085,0.5074319,0.00001437992,1.741413,0.00004276007,,0.000241516201640479,,,,,,,,,,,,,,,,,,,,45.53257,0.08147359
135,2022/03/04 17:31:55,4830.0386,1230.0003,1,2,0,0,0,0,1.498566,3.560673,5.335903494918,0.5115917,0.00001437992,1.75622,0.00004276007,,0.000172927393577993,,,,,,,,,,,,,,,,,,,,45.62486,0.0654614
136,2022/03/04 17:32:05,4840.0387,1240.0004,1,2,0,0,0,0,1.498161,3.562404,5.337054739044,0.5157511,0.00001437992,1.771034,0.00004276007,,0.000174425294972025,,2.35858702659607,,,,,,,,,,,,,,,,,,45.52009,0.05118847
137,2022/03/04 17:32:15,4850.0388,1250.0005,1,2,0,0,0,0,1.499191,3.56434,5.34362644894,0.5199115,0.00001437992,1.785858,0.00004276007,,0.000179856098839082,,,,,,,,,,,,,,,,,,,,45.38576,0.02263546
138,2022/03/04 17:32:25,4860.0389,1260.0006,1,2,0,0,0,0,1.498917,3.565842,5.344901193114,0.5240715,0.00001437992,1.800689,0.00004276007,,0.000226120799197815,,,,,,,,,,,,,,,,,,,,45.24157,-0.0609374
139,2022/03/04 17:32:35,4870.04,1270.0017,1,2,0,0,0,0,1.49865,3.56774,5.346793551,0.5282321,0.00001437992,1.815529,0.00004276007,,0.000166382495081052,,2.27481389045715,0.434272408485413,,,,,,,,,,,,,,,,,45.34243,-0.02847075
140,2022/03/04 17:32:45,4880.0384,1280.0001,1,2,0,0,0,0,1.498322,3.569558,5.348347281676,0.5323915,0.00001437992,1.830373,0.00004276007,,0.000146784193930216,,,,,,,,,,,,,,,,,,,,45.46384,0.07376671
141,2022/03/04 17:32:55,4890.0393,1290.001,1,2,0,0,0,0,1.498909,3.571418,5.353230582962,0.5365516,0.00001437992,1.845227,0.00004276007,,0.000140787597047165,,,,,,,,,,,,,,,,,,,,45.48697,0.06525278
142,2022/03/04 17:33:05,4900.0385,1300.0002,1,2,0,0,0,0,1.498764,3.573254,5.355464458056,0.5407107,0.00001437992,1.860084,0.00004276007,,0.000137858805828728,,2.31769990921021,,,,,,,,,,,,,,,,,,45.38745,0.03623247
143,2022/03/04 17:33:15,4910.0386,1310.0003,1,2,0,0,0,0,1.498138,3.575004,5.355849342552,0.5448708,0.00001437992,1.874953,0.00004276007,,0.000283781904727221,,,,,,,,,,,,,,,,,,,,45.32612,-0.02683759
144,2022/03/04 17:33:25,4920.0395,1320.0012,1,2,0,0,0,0,1.498764,3.576822,5.360812048008,0.5490305,0.00001437992,1.889827,0.00004276007,,0.000165453195222653,,2.33362102508545,0.428325295448303,,,,,,,,,,,,,,,,,45.18526,-0.03770709
145,2022/03/04 17:33:35,4930.0396,1330.0013,1,2,0,0,0,0,1.498596,3.57856,5.36281570176,0.5531906,0.00001437992,1.904711,0.00004276007,,0.000196986802620813,,,,,,,,,,,,,,,,,,,,45.28685,-0.07989645
146,2022/03/04 17:33:45,4940.0383,1340,1,2,0,0,0,0,1.498558,3.580252,5.365215276616,0.5573496,0.00001437992,1.919597,0.00004276007,,0.000255403196206316,,,,,,,,,,,,,,,,,,,,45.48445,0.03854275
147,2022/03/04 17:33:55,4950.0391,1350.0008,1,2,0,0,0,0,1.498817,3.582062,5.368855420654,0.5615095,0.00001437992,1.934495,0.00004276007,,0.000161414995091036,,2.38848495483398,,,,,,,,,,,,,,,,,,45.42961,0.03934264
148,2022/03/04 17:34:05,4960.0386,1360.0003,1,2,0,0,0,0,1.49865,3.583681,5.37068353065,0.5656685,0.00001437992,1.949396,0.00004276007,,0.00012713170144707,,,,,,,,,,,,,,,,,,,,45.26409,0.01812339
149,2022/03/04 17:34:15,4970.0385,1370.0002,1,2,0,0,0,0,1.499084,3.58539,5.37480078276,0.5698279,0.00001437992,1.964306,0.00004276007,,0.000135479800519533,,,,,,,,,,,,,,,,,,,,45.20012,-0.1041448
150,2022/03/04 17:34:25,4980.0386,1380.0003,1,2,0,0,0,0,1.498985,3.587285,5.377286405725,0.5739878,0.00001437992,1.979224,0.00004276007,,0.000131360400700942,,2.39889097213745,0.42077711224556,,,,,,,,,,,,,,,,,45.49162,0.03846884
151,2022/03/04 17:34:35,4990.0394,1390.0011,1,2,0,0,0,0,1.498428,3.588624,5.377294683072,0.5781477,0.00001437992,1.99415,0.00004276007,,0.000161349002155475,,,,,,,,,,,,,,,,,,,,45.37415,0.04491091
152,2022/03/04 17:34:45,5000.0389,1400.0006,1,2,0,0,0,0,1.498711,3.590527,5.381162310697,0.5823082,0.00001437992,2.009084,0.00004276007,,0.000176073401235044,,,,,,,,,,,,,,,,,,,,45.19329,-0.01066923
153,2022/03/04 17:34:55,5010.0389,1410.0006,1,2,0,0,0,0,1.498466,3.591743,5.382104766238,0.5864683,0.00001437992,2.024024,0.00004276007,,0.000228386794333346,,2.57011795043945,,,,,,,,,,,,,,,,,,45.18433,0.007477999
154,2022/03/04 17:35:05,5020.0398,1420.0015,1,2,0,0,0,0,1.498413,3.593501,5.384548613913,0.5906296,0.00001437992,2.038974,0.00004276007,,0.000151152999023907,,,,,,,,,,,,,,,,,,,,45.44288,0.01661181
155,2022/03/04 17:35:15,5030.0385,1430.0002,1,2,0,0,0,0,1.498894,3.595258,5.388910644652,0.5947895,0.00001437992,2.053926,0.00004276007,,0.00018071940576192,,,,,,,,,,,,,,,,,,,,45.18385,0.001055002
156,2022/03/04 17:35:25,5040.0399,1440.0016,1,2,0,0,0,0,1.498383,3.596754,5.389315048782,0.5989501,0.00001437992,2.068887,0.00004276007,,0.00014880629896652,,2.6888279914856,0.381658613681793,,,,,,,,,,,,,,,,,45.2296,-0.00411272
157,2022/03/04 17:35:35,5050.0394,1450.0011,1,2,0,0,0,0,1.49884,3.598093,5.39296571212,0.6031094,0.00001437992,2.08385,0.00004276007,,0.000175844194018282,,,,,,,,,,,,,,,,,,,,45.39762,0.01800179
158,2022/03/04 17:35:45,5060.0397,1460.0014,1,2,0,0,0,0,1.498466,3.599866,5.394276805556,0.6072695,0.00001437992,2.098822,0.00004276007,,0.0001271345972782,,,,,,,,,,,,,,,,,,,,45.45101,0.09506583
159,2022/03/04 17:35:55,5070.0397,1470.0014,1,2,0,0,0,0,1.499023,3.601361,5.398522970303,0.611429,0.00001437992,2.113799,0.00004276007,,0.000110857901745476,,,,,,,,,,,,,,,,,,,,45.30803,0.00145793
160,2022/03/04 17:36:05,5080.0389,1480.0006,1,2,0,0,0,0,1.498787,3.60303,5.40017452461,0.6155887,0.00001437992,2.128782,0.00004276007,,0.000166639700182714,,2.67760705947876,,,,,,,,,,,,,,,,,,45.2334,0.01380205
161,2022/03/04 17:36:15,5090.0389,1490.0006,1,2,0,0,0,0,1.498863,3.604634,5.402852531142,0.6197472,0.00001437992,2.143768,0.00004276007,,0.000133012101287022,,,,,,,,,,,,,,,,,,,,45.17378,-0.07122397
162,2022/03/04 17:36:25,5100.0392,1500.0009,1,2,0,0,0,0,1.498688,3.606025,5.4043063952,0.6239088,0.00001437992,2.158771,0.00004276007,,0.000226608404773287,,,,,,,,,,,,,,,,,,,,45.12201,-0.03835678
163,2022/03/04 17:36:35,5110.0386,1510.0003,1,2,0,0,0,0,1.499153,3.607363,5.407989063539,0.628068,0.00001437992,2.173772,0.00004276007,,0.000157482296344824,,2.62370300292969,0.373323887586594,,,,,,,,,,,,,,,,,45.22255,-0.03154755
164,2022/03/04 17:36:45,5120.0393,1520.001,1,2,0,0,0,0,1.498558,3.609196,5.408589539368,0.632229,0.00001437992,2.188786,0.00004276007,,0.000257944193435833,,,,,,,,,,,,,,,,,,,,45.33895,-0.02039194
165,2022/03/04 17:36:55,5130.0387,1530.0004,1,2,0,0,0,0,1.498283,3.610576,5.409664641008,0.6363882,0.00001437992,2.2038,0.00004276007,,0.000180358794750646,,,,,,,,,,,,,,,,,,,,45.45967,0.02279162
166,2022/03/04 17:37:05,5140.0388,1540.0005,1,2,0,0,0,0,1.499336,3.612059,5.415690092824,0.6405481,0.00001437992,2.218823,0.00004276007,,0.000216124797589146,,2.69973301887512,,,,,,,,,,,,,,,,,,45.22603,-0.01510501
167,2022/03/04 17:37:15,5150.0397,1550.0014,1,2,0,0,0,0,1.498787,3.613624,5.416052674088,0.6447085,0.00001437992,2.233854,0.00004276007,,0.000124377300380729,,,,,,,,,,,,,,,,,,,,45.50972,0.08255601
168,2022/03/04 17:37:25,5160.04,1560.0017,1,2,0,0,0,0,1.497894,3.615078,5.415003645732,0.6488683,0.00001437992,2.24889,0.00004276007,,0.000161476302309893,,,,,,,,,,,,,,,,,,,,45.23906,-0.05339026
169,2022/03/04 17:37:35,5170.039,1570.0007,1,2,0,0,0,0,1.498749,3.616743,5.420589954507,0.6530268,0.00001437992,2.263927,0.00004276007,,0.000169221704709344,,2.72839689254761,0.372174590826035,,,,,,,,,,,,,,,,,45.19737,-0.04053712
170,2022/03/04 17:37:45,5180.0399,1580.0016,1,2,0,0,0,0,1.498947,3.618251,5.423566481697,0.6571881,0.00001437992,2.278981,0.00004276007,,0.000131296401377767,,,,,,,,,,,,,,,,,,,,45.1358,-0.1020277
171,2022/03/04 17:37:55,5190.04,1590.0017,1,2,0,0,0,0,1.498688,3.619905,5.42510818464,0.6613481,0.00001437992,2.294036,0.00004276007,,0.000256594008533284,,,,,,,,,,,,,,,,,,,,45.22386,-0.05826354
172,2022/03/04 17:38:05,5200.0385,1600.0002,1,2,0,0,0,0,1.498581,3.621364,5.426907284484,0.665508,0.00001437992,2.309098,0.00004276007,,0.000142710006912239,,,,,,,,,,,,,,,,,,,,45.18026,-0.04547358
173,2022/03/04 17:38:15,5210.0396,1610.0013,1,2,0,0,0,0,1.49884,3.623055,5.4303797562,0.6696681,0.00001437992,2.324166,0.00004276007,,0.00011560619896045,,2.72038698196411,,,,,,,,,,,,,,,,,,45.30422,-0.03083467
174,2022/03/04 17:38:25,5220.0383,1620,1,2,0,0,0,0,1.498604,3.624377,5.431505869708,0.6738272,0.00001437992,2.339237,0.00004276007,,0.000129552601720206,,,,,,,,,,,,,,,,,,,,45.42805,0.01717329
175,2022/03/04 17:38:35,5230.0383,1630,1,2,0,0,0,0,1.49926,3.62576,5.4359569376,0.6779876,0.00001437992,2.354319,0.00004276007,,0.000141930097015575,,,,,,,,,,,,,,,,,,,,45.19294,0.0006783009
176,2022/03/04 17:38:45,5240.0383,1640,1,2,0,0,0,0,1.498512,3.627167,5.435353275504,0.6821473,0.00001437992,2.369404,0.00004276007,,0.000109056301880628,,2.80758810043335,0.360221087932587,,,,,,,,,,,,,,,,,45.21941,-0.09587884
177,2022/03/04 17:38:55,5250.0398,1650.0015,1,2,0,0,0,0,1.498779,3.628758,5.438706286482,0.6863075,0.00001437992,2.384497,0.00004276007,,0.000109688102384098,,,,,,,,,,,,,,,,,,,,45.50407,0.05388498
178,2022/03/04 17:39:05,5260.0393,1660.001,1,2,0,0,0,0,1.498802,3.62989,5.44048639178,0.6904677,0.00001437992,2.399595,0.00004276007,,0.0000943691629800014,,,,,,,,,,,,,,,,,,,,45.45629,0.08005261
179,2022/03/04 17:39:15,5270.0386,1670.0003,1,2,0,0,0,0,1.499672,3.631181,5.445580472632,0.6946274,0.00001437992,2.414697,0.00004276007,,0.000108640801045112,,,,,,,,,,,,,,,,,,,,45.16943,-0.05974054
180,2022/03/04 17:39:25,5280.0389,1680.0006,1,2,0,0,0,0,1.498749,3.632352,5.443983927648,0.6987877,0.00001437992,2.429807,0.00004276007,,0.0000926402935874648,,3.09353804588318,,,,,,,,,,,,,,,,,,45.46132,0.05628586
181,2022/03/04 17:39:35,5290.0387,1690.0004,1,2,0,0,0,0,1.498123,3.633664,5.443675612672,0.7029476,0.00001437992,2.44492,0.00004276007,,,,,,,,,,,,,,,,,,,,,,45.16898,-0.0282979
182,2022/03/04 17:39:45,5300.0391,1700.0008,1,2,0,0,0,0,1.498528,3.634862,5.446942483136,0.7071081,0.00001437992,2.460041,0.00004276007,,0.00010165340063395,,,,,,,,,,,,,,,,,,,,45.51723,0.07760763
183,2022/03/04 17:39:55,5310.0383,1710,1,2,0,0,0,0,1.498909,3.635823,5.449767817107,0.7112669,0.00001437992,2.47516,0.00004276007,,0.000100637196737807,,,,,,,,,,,,,,,,,,,,45.23392,-0.02196431
184,2022/03/04 17:40:05,5320.0386,1720.0003,1,2,0,0,0,0,1.498734,3.637407,5.451505542738,0.7154275,0.00001437992,2.490291,0.00004276007,,0.0000793075596448034,,3.45591497421265,0.308461904525757,,,,,,,,,,,,,,,,,45.46732,0.05800486
185,2022/03/04 17:40:15,5330.0386,1730.0003,1,2,0,0,0,0,1.498779,3.638265,5.452955178435,0.7195871,0.00001437992,2.505423,0.00004276007,,0.000100647499493789,,,,,,,,,,,,,,,,,,,,45.23989,-0.08251071
186,2022/03/04 17:40:25,5340.0387,1740.0004,1,2,0,0,0,0,1.498764,3.639401,5.454603200364,0.7237471,0.00001437992,2.520561,0.00004276007,,0.000116015900857747,,,,,,,,,,,,,,,,,,,,45.48359,0.01182675
187,2022/03/04 17:40:35,5350.0395,1750.0012,1,2,0,0,0,0,1.498566,3.640689,5.455812751974,0.7279069,0.00001437992,2.535703,0.00004276007,,0.000117021598271094,,,,,,,,,,,,,,,,,,,,45.23857,-0.07458568
188,2022/03/04 17:40:45,5360.0395,1760.0012,1,2,0,0,0,0,1.498344,3.64187,5.45677406328,0.7320675,0.00001437992,2.550853,0.00004276007,,0.000147681203088723,,,,,,,,,,,,,,,,,,,,45.24706,0.006616116
189,2022/03/04 17:40:55,5370.0389,1770.0006,1,2,0,0,0,0,1.498375,3.642838,5.45833738825,0.7362272,0.00001437992,2.566004,0.00004276007,,0.000138611692818813,,3.66017508506775,,,,,,,,,,,,,,,,,,45.46432,0.0316906
190,2022/03/04 17:41:05,5380.039,1780.0007,1,2,0,0,0,0,1.498505,3.644157,5.460787485285,0.7403869,0.00001437992,2.58116,0.00004276007,,0.0000772061976022087,,,,,,,,,,,,,,,,,,,,45.2817,-0.03397226
191,2022/03/04 17:41:15,5390.0392,1790.0009,1,2,0,0,0,0,1.498764,3.645102,5.463147653928,0.7445472,0.00001437992,2.596322,0.00004276007,,0.00013777099957224,,,,,,,,,,,,,,,,,,,,45.21475,-0.03106594
192,2022/03/04 17:41:25,5400.0386,1800.0003,1,2,0,0,0,0,1.498528,3.646367,5.464183047776,0.7487082,0.00001437992,2.611492,0.00004276007,,0.0000736890287953429,,,,,,,,,,,,,,,,,,,,45.39559,0.04841566
193,2022/03/04 17:41:35,5410.0387,1810.0004,1,2,0,0,0,0,1.49884,3.647151,5.46649580484,0.7528684,0.00001437992,2.626663,0.00004276007,,,,3.69698095321655,0.271567314863205,,,,,,,,,,,,,,,,,45.28951,0.0418973
