Repository: HVES-Battery-Testing-Consortium/LG-HG2

# Battery Testing Consortium (BTC)
The Battery Testing Consortium (BTC) has been developed within the High Voltage and Energy Storage Lab at Oxford Brookes University to provide accurate and comprehensive cell data to Formula Student Electric teams. Through the BTC, we aim to provide FS teams with information for improved and informed decisions for cell selection, pack architecture design, thermal cooling requirements, and end of life predictions. A range of tests are completed to provide a comprehensive electrochemical lithium-ion characterisation for modelling, validation, and battery management parameterisation.

File: Data/Round1/LG_HG2/Package 1/220304_BTC_HPPC_EIS_LG_HG2_2_45C/220304_BTC_HPPC_EIS_LG_HG2_2_45C_Channel_3_Wb_1.CSV (part 5 of 44)
Data_Point,Date_Time,Test_Time(s),Step_Time(s),Cycle_Index,Step_Index,TC_Counter1,TC_Counter2,TC_Counter3,TC_Counter4,Current(A),Voltage(V),Power(W),Charge_Capacity(Ah),Discharge_Capacity(Ah),Charge_Energy(Wh),Discharge_Energy(Wh),ACR(Ohm),dV/dt(V/s),Internal_Resistance(Ohm),dQ/dV(Ah/V),dV/dQ(V/Ah),MetaCode_MV_UD1,MetaCode_MV_UD2,MetaCode_MV_UD3,MetaCode_MV_UD4,MetaCode_MV_UD5,MetaCode_MV_UD6,MetaCode_MV_UD7,MetaCode_MV_UD8,MetaCode_MV_UD9,MetaCode_MV_UD10,MetaCode_MV_UD11,MetaCode_MV_UD12,MetaCode_MV_UD13,MetaCode_MV_UD14,MetaCode_MV_UD15,MetaCode_MV_UD16,Aux_Temperature_1(C),Aux_dT/dt_1(C)
793,2022/03/04 20:19:12,14866.5797,230.0011,1,5,0,0,0,0,-1.502029,4.085091,-6.135925149639,0.0000001478398,0.09593348,10.64512,0.3943498,,-0.000147318802191876,,2.54542803764343,,,,,,,,,,,,,,,,,,45.05687,-0.04561305
794,2022/03/04 20:19:22,14876.5801,240.0015,1,5,0,0,0,0,-1.502258,4.083283,-6.134144553014,0.0000001478398,0.100103,10.64512,0.4113788,,-0.000153537795995362,,,,,,,,,,,,,,,,,,,,45.25575,0.09658456
795,2022/03/04 20:19:32,14886.5794,250.0008,1,5,0,0,0,0,-1.502182,4.082026,-6.131945980732,0.0000001478398,0.1042726,10.64512,0.4284016,,-0.000145984304253943,,,,,,,,,,,,,,,,,,,,45.0505,0.004678965
796,2022/03/04 20:19:42,14896.58,260.0014,1,5,0,0,0,0,-1.502304,4.080434,-6.130052319936,0.0000001478398,0.1084419,10.64512,0.4454176,,-0.0000897267382242717,,,0.377840310335159,,,,,,,,,,,,,,,,,45.07182,0.02549171
797,2022/03/04 20:19:52,14906.5794,270.0008,1,5,0,0,0,0,-1.501953,4.079336,-6.126970943208,0.0000001478398,0.1126128,10.64512,0.4624343,,-0.000179479495272972,,2.87152600288391,,,,,,,,,,,,,,,,,,45.23314,0.06174803
798,2022/03/04 20:20:02,14916.5787,280.0001,1,5,0,0,0,0,-1.502121,4.077785,-6.125326481985,0.0000001478398,0.1167826,10.64512,0.4794411,,-0.0000949296372709796,,,,,,,,,,,,,,,,,,,,45.27195,0.05470753
799,2022/03/04 20:20:12,14926.5788,290.0002,1,5,0,0,0,0,-1.501663,4.076781,-6.121951186803,0.0000001478398,0.1209525,10.64512,0.4964429,,-0.000112360299681313,,,,,,,,,,,,,,,,,,,,45.19007,-0.03358841
800,2022/03/04 20:20:22,14936.5799,300.0013,1,5,0,0,0,0,-1.502419,4.075376,-6.122922334544,0.0000001478398,0.125123,10.64512,0.513442,,-0.000117643001431134,,,,,,,,,,,,,,,,,,,,45.07398,-0.05841255
801,2022/03/04 20:20:32,14946.5791,310.0005,1,5,0,0,0,0,-1.501976,4.074486,-6.119780184336,0.0000001478398,0.1292917,10.64512,0.5304289,,-0.000162721800734289,,3.34830689430237,,,,,,,,,,,,,,,,,,45.19682,0.07189989
802,2022/03/04 20:20:42,14956.5799,320.0013,1,5,0,0,0,0,-1.501961,4.073373,-6.118047384453,0.0000001478398,0.1334614,10.64512,0.5474154,,-0.00007396683213301,,,,,,,,,,,,,,,,,,,,45.04016,-0.07363081
803,2022/03/04 20:20:52,14966.5803,330.0017,1,5,0,0,0,0,-1.502312,4.072007,-6.117424980184,0.0000001478398,0.1376311,10.64512,0.564397,,-0.0000890730516402982,,,,,,,,,,,,,,,,,,,,44.97913,-0.08736253
804,2022/03/04 20:21:02,14976.5795,340.0009,1,5,0,0,0,0,-1.502472,4.071153,-6.116793390216,0.0000001478398,0.1417997,10.64512,0.5813696,,-0.0000775274311308749,,,,,,,,,,,,,,,,,,,,44.97913,-0.06281495
805,2022/03/04 20:21:12,14986.5787,350.0001,1,5,0,0,0,0,-1.502792,4.069708,-6.115924624736,0.0000001478398,0.14597,10.64512,0.5983449,,-0.00011346200335538,,3.63132905960083,0.286644488573074,,,,,,,,,,,,,,,,,44.96249,-0.01600266
806,2022/03/04 20:21:22,14996.5788,360.0002,1,5,0,0,0,0,-1.502129,4.069186,-6.112442296994,0.0000001478398,0.1501404,10.64512,0.6153164,,-0.0000864956964505836,,,,,,,,,,,,,,,,,,,,44.98896,-0.05202055
807,2022/03/04 20:21:32,15006.579,370.0004,1,5,0,0,0,0,-1.502663,4.067909,-6.112696341667,0.0000001478398,0.1543099,10.64512,0.63228,,-0.000111254099465441,,,,,,,,,,,,,,,,,,,,45.17552,-0.04164815
808,2022/03/04 20:21:42,15016.5799,380.0013,1,5,0,0,0,0,-1.501961,4.06713,-6.10867064193,0.0000001478398,0.1584806,10.64512,0.6492448,,-0.0000920419333851896,,,,,,,,,,,,,,,,,,,,45.25701,0.02733707
809,2022/03/04 20:21:52,15026.5799,390.0013,1,5,0,0,0,0,-1.502213,4.066009,-6.108011577917,0.0000001478398,0.1626506,10.64512,0.6662028,,,,,,,,,,,,,,,,,,,,,,45.33384,0.07187366
810,2022/03/04 20:22:02,15036.5791,400.0005,1,5,0,0,0,0,-1.501808,4.065324,-6.105336105792,0.0000001478398,0.1668204,10.64512,0.6831561,,-0.0000669336732244119,,4.46040296554565,,,,,,,,,,,,,,,,,,45.31208,0.03065825
811,2022/03/04 20:22:12,15046.5794,410.0008,1,5,0,0,0,0,-1.501808,4.064501,-6.104100117808,0.0000001478398,0.1709908,10.64512,0.7001087,,-0.000110767199657857,,,,,,,,,,,,,,,,,,,,45.26174,-0.003584623
812,2022/03/04 20:22:22,15056.5795,420.0009,1,5,0,0,0,0,-1.502441,4.063698,-6.105466486818,0.0000001478398,0.1751596,10.64512,0.7170509,,-0.0000666125997668132,,,,,,,,,,,,,,,,,,,,45.20367,0.01066923
813,2022/03/04 20:22:32,15066.579,430.0004,1,5,0,0,0,0,-1.502289,4.062794,-6.103490735466,0.0000001478398,0.1793291,10.64512,0.7339926,,-0.0000725492063793354,,,,,,,,,,,,,,,,,,,,45.17507,0.04841447
814,2022/03/04 20:22:42,15076.5797,440.0011,1,5,0,0,0,0,-1.50238,4.062194,-6.10295902172,0.0000001478398,0.1834992,10.64512,0.7509337,,-0.000100131903309375,,,,,,,,,,,,,,,,,,,,45.00727,-0.09565353
815,2022/03/04 20:22:52,15086.5798,450.0012,1,5,0,0,0,0,-1.502388,4.06123,-6.10154321724,0.0000001478398,0.1876692,10.64512,0.7678707,,-0.0000979482429102063,,,,,,,,,,,,,,,,,,,,44.97572,-0.1109767
816,2022/03/04 20:23:02,15096.5792,460.0006,1,5,0,0,0,0,-1.50235,4.060669,-6.10054607215,0.0000001478398,0.1918389,10.64512,0.7848037,,-0.000104506798379589,,,0.214274495840073,,,,,,,,,,,,,,,,,45.05427,-0.07748485
817,2022/03/04 20:23:12,15106.5791,470.0005,1,5,0,0,0,0,-1.502197,4.059829,-6.098662944313,0.0000001478398,0.1960092,10.64512,0.8017356,,-0.000049074151320383,,5.35164880752563,,,,,,,,,,,,,,,,,,45.04361,-0.02347589
818,2022/03/04 20:23:22,15116.5802,480.0016,1,5,0,0,0,0,-1.502258,4.059152,-6.097893565216,0.0000001478398,0.2001794,10.64512,0.8186644,,,,,,,,,,,,,,,,,,,,,,45.1913,-0.03733873
819,2022/03/04 20:23:32,15126.5794,490.0008,1,5,0,0,0,0,-1.502312,4.058488,-6.097115224256,0.0000001478398,0.2043489,10.64512,0.8355877,,-0.0000864091198309325,,,,,,,,,,,,,,,,,,,,45.38674,0.04068017
820,2022/03/04 20:23:42,15136.5795,500.0009,1,5,0,0,0,0,-1.502251,4.057566,-6.095482581066,0.0000001478398,0.2085198,10.64512,0.8525136,,-0.0000101156301752781,,,,,,,,,,,,,,,,,,,,45.14904,0.03201365
821,2022/03/04 20:23:52,15146.5798,510.0012,1,5,0,0,0,0,-1.502518,4.057273,-6.096125713414,0.0000001478398,0.2126914,10.64512,0.8694394,,-0.0000694584232405759,,,,,,,,,,,,,,,,,,,,45.24847,-0.02306461
822,2022/03/04 20:24:02,15156.5805,520.0019,1,5,0,0,0,0,-1.50222,4.056303,-6.09345949266,0.0000001478398,0.2168627,10.64512,0.8863611,,-0.0000792621285654604,,,,,,,,,,,,,,,,,,,,45.38629,0.03893852
823,2022/03/04 20:24:12,15166.5791,530.0005,1,5,0,0,0,0,-1.502129,4.05592,-6.09251505368,0.0000001478398,0.2210326,10.64512,0.9032747,,-0.0000771316481404938,,,,,,,,,,,,,,,,,,,,45.10423,-0.01294494
824,2022/03/04 20:24:22,15176.5801,540.0015,1,5,0,0,0,0,-1.501961,4.055037,-6.090507427557,0.0000001478398,0.2252031,10.64512,0.9201876,,,,5.91583776473999,,,,,,,,,,,,,,,,,,45.14815,-0.0669539
825,2022/03/04 20:24:32,15186.5793,550.0007,1,5,0,0,0,0,-1.502159,4.05472,-6.09083414048,0.0000001478398,0.2293725,10.64512,0.937094,,-0.0000688296786393039,,,,,,,,,,,,,,,,,,,,45.3381,0.02067924
826,2022/03/04 20:24:42,15196.5796,560.001,1,5,0,0,0,0,-1.501816,4.053907,-6.088222395112,0.0000001478398,0.2335411,10.64512,0.9539943,,-0.0000311340700136498,,,,,,,,,,,,,,,,,,,,45.20238,-0.04959464
827,2022/03/04 20:24:52,15206.5797,570.0011,1,5,0,0,0,0,-1.502998,4.053413,-6.092271632174,0.0000001478398,0.2377103,10.64512,0.9708946,,-0.0000487576508021448,,,,,,,,,,,,,,,,,,,,45.24973,0.05107403
828,2022/03/04 20:25:02,15216.5789,580.0003,1,5,0,0,0,0,-1.502312,4.052403,-6.087973655736,0.0000001478398,0.2418796,10.64512,0.9877926,,-0.0000898115467862226,,,0,,,,,,,,,,,,,,,,,45.20751,0.02254844
829,2022/03/04 20:25:12,15226.5791,590.0005,1,5,0,0,0,0,-1.501953,4.05221,-6.08622896613,0.0000001478398,0.2460491,10.64512,1.004689,,-0.0000443326898675878,,,,,,,,,,,,,,,,,,,,45.13413,0.0226891
830,2022/03/04 20:25:22,15236.58,600.0014,1,5,0,0,0,0,-1.502235,4.051574,-6.08641626789,0.0000001478398,0.2502199,10.64512,1.021588,,,,,,,,,,,,,,,,,,,,,,45.34105,0.07067442
831,2022/03/04 20:25:32,15246.5792,610.0006,1,5,0,0,0,0,-1.502159,4.050992,-6.085234091728,0.0000001478398,0.2543889,10.64512,1.038478,,-0.0000546058618056122,,,,,,,,,,,,,,,,,,,,45.0141,-0.06175995
832,2022/03/04 20:25:42,15256.5795,620.0009,1,5,0,0,0,0,-1.502029,4.05037,-6.08377320073,0.0000001478398,0.2585593,10.64512,1.055371,,-0.0000682770769344643,,7.03439092636108,0.151424005627632,,,,,,,,,,,,,,,,,45.30435,0.04614472
833,2022/03/04 20:25:52,15266.5794,630.0008,1,5,0,0,0,0,-1.502571,4.049809,-6.085125558939,0.0000001478398,0.2627288,10.64512,1.072258,,-0.000066934218921233,,,,,,,,,,,,,,,,,,,,45.02182,-0.06335139
834,2022/03/04 20:26:02,15276.5789,640.0003,1,5,0,0,0,0,-1.502037,4.049333,-6.082247991321,0.0000001478398,0.2668984,10.64512,1.089143,,-0.0000517639782628976,,,,,,,,,,,,,,,,,,,,45.2403,0.05657077
835,2022/03/04 20:26:12,15286.5789,650.0003,1,5,0,0,0,0,-1.502304,4.048594,-6.082218960576,0.0000001478398,0.2710682,10.64512,1.106027,,-0.0000369828012480866,,,,,,,,,,,,,,,,,,,,45.14348,-0.02678752
836,2022/03/04 20:26:22,15296.579,660.0004,1,5,0,0,0,0,-1.501808,4.048106,-6.079477975648,0.0000001478398,0.2752371,10.64512,1.122904,,-0.000135950205731206,,,,,,,,,,,,,,,,,,,,44.91589,-0.05857229
837,2022/03/04 20:26:32,15306.5792,670.0006,1,5,0,0,0,0,-1.502792,4.047559,-6.082639284728,0.0000001478398,0.2794072,10.64512,1.139784,,-0.0000650413930998184,,,,,,,,,,,,,,,,,,,,45.14174,0.01226783
838,2022/03/04 20:26:42,15316.5793,680.0007,1,5,0,0,0,0,-1.50222,4.047285,-6.0799124727,0.0000001478398,0.2835777,10.64512,1.156664,,,,,,,,,,,,,,,,,,,,,,45.27744,0.05629301
839,2022/03/04 20:26:52,15326.5802,690.0016,1,5,0,0,0,0,-1.502014,4.04637,-6.07770438918,0.0000001478398,0.287747,10.64512,1.173537,,-0.0000778338726377115,,,,,,,,,,,,,,,,,,,,45.3022,0.07215738
840,2022/03/04 20:27:02,15336.5794,700.0008,1,5,0,0,0,0,-1.502342,4.046052,-6.078553853784,0.0000001478398,0.2919171,10.64512,1.19041,,-0.0000229959096031962,,,,,,,,,,,,,,,,,,,,45.34615,0.03414035
841,2022/03/04 20:27:12,15346.5787,710.0001,1,5,0,0,0,0,-1.502953,4.0455,-6.0801963615,0.0000001478398,0.2960868,10.64512,1.20728,,-0.0000370624402421527,,,,,,,,,,,,,,,,,,,,45.26678,-0.02587676
842,2022/03/04 20:27:22,15356.5789,720.0003,1,5,0,0,0,0,-1.502716,4.045129,-6.078680070364,0.0000001478398,0.3002571,10.64512,1.22415,,-0.000073890871135518,,7.66468715667725,,,,,,,,,,,,,,,,,,45.10804,-0.06493807
843,2022/03/04 20:27:32,15366.5789,730.0003,1,5,0,0,0,0,-1.502083,4.044323,-6.074908824809,0.0000001478398,0.3044271,10.64512,1.241016,,-0.0000257608899119077,,,,,,,,,,,,,,,,,,,,45.12598,-0.04002571
844,2022/03/04 20:27:42,15376.5799,740.0013,1,5,0,0,0,0,-1.501953,4.043959,-6.073836351927,0.0000001478398,0.3085968,10.64512,1.257879,,,,,0,,,,,,,,,,,,,,,,,45.26166,-0.02187729
845,2022/03/04 20:27:52,15386.5793,750.0007,1,5,0,0,0,0,-1.502159,4.043251,-6.073605878909,0.0000001478398,0.3127662,10.64512,1.274738,,-0.0000309796196233947,,,,,,,,,,,,,,,,,,,,45.06364,-0.05001307
846,2022/03/04 20:28:02,15396.5786,760,1,5,0,0,0,0,-1.50251,4.042943,-6.07456228693,0.0000001478398,0.3169353,10.64512,1.291594,,-0.000056580058299005,,,,,,,,,,,,,,,,,,,,45.24241,0.02226233
847,2022/03/04 20:28:12,15406.5794,770.0008,1,5,0,0,0,0,-1.502922,4.042228,-6.075153390216,0.0000001478398,0.3211062,10.64512,1.308455,,-0.0000619520506006666,,,,,,,,,,,,,,,,,,,,45.15963,-0.05335808
848,2022/03/04 20:28:22,15416.5788,780.0002,1,5,0,0,0,0,-1.50238,4.041576,-6.07198295088,0.0000001478398,0.3252768,10.64512,1.325313,,-0.0000772074781707488,,,,,,,,,,,,,,,,,,,,45.08282,-0.01039982
849,2022/03/04 20:28:32,15426.5798,790.0012,1,5,0,0,0,0,-1.502663,4.041275,-6.072674415325,0.0000001478398,0.3294474,10.64512,1.342168,,-0.0000871246666065417,,,,,,,,,,,,,,,,,,,,45.33803,0.05455732
850,2022/03/04 20:28:42,15436.5797,800.0011,1,5,0,0,0,0,-1.502129,4.040727,-6.069693207783,0.0000001478398,0.3336165,10.64512,1.359015,,,,,0.129128605127335,,,,,,,,,,,,,,,,,45.1345,-0.05600929
851,2022/03/04 20:28:52,15446.579,810.0004,1,5,0,0,0,0,-1.502548,4.040187,-6.070574896476,0.0000001478398,0.3377862,10.64512,1.375862,,-0.0000242590795096476,,7.91177701950073,,,,,,,,,,,,,,,,,,45.10032,0.01920819
852,2022/03/04 20:29:02,15456.5791,820.0005,1,5,0,0,0,0,-1.502251,4.039314,-6.068063495814,0.0000001478398,0.341957,10.64512,1.392711,,-0.0000527123302163091,,,,,,,,,,,,,,,,,,,,45.10505,-0.01893044
853,2022/03/04 20:29:12,15466.58,830.0014,1,5,0,0,0,0,-1.50222,4.038713,-6.06703544286,0.0000001478398,0.346128,10.64512,1.409559,,-0.0000229155593842734,,,,,,,,,,,,,,,,,,,,45.25607,0.03706336
854,2022/03/04 20:29:22,15476.5795,840.0009,1,5,0,0,0,0,-1.502831,4.038278,-6.068849365018,0.0000001478398,0.3502988,10.64512,1.426403,,-0.0000762629570090212,,,,,,,,,,,,,,,,,,,,45.02264,-0.07802367
855,2022/03/04 20:29:32,15486.5787,850.0001,1,5,0,0,0,0,-1.50222,4.037702,-6.06551669844,0.0000001478398,0.3544691,10.64512,1.443243,,-0.0000830850767670199,,,,,,,,,,,,,,,,,,,,45.35424,0.05121946
856,2022/03/04 20:29:42,15496.5787,860.0001,1,5,0,0,0,0,-1.502533,4.037134,-6.065927060422,0.0000001478398,0.3586393,10.64512,1.460081,,,,,,,,,,,,,,,,,,,,,,45.06491,-0.02814054
857,2022/03/04 20:29:52,15506.5799,870.0013,1,5,0,0,0,0,-1.50209,4.036654,-6.06341760686,0.0000001478398,0.3628106,10.64512,1.47692,,-0.00000916682984097861,,,,,,,,,,,,,,,,,,,,45.34358,0.06988764
858,2022/03/04 20:30:02,15516.5792,880.0006,1,5,0,0,0,0,-1.502106,4.03602,-6.06252985812,0.0000001478398,0.3669805,10.64512,1.493751,,-0.0000153317505464656,,,,,,,,,,,,,,,,,,,,45.03541,-0.0549376
859,2022/03/04 20:30:12,15526.5799,890.0013,1,5,0,0,0,0,-1.502213,4.035557,-6.062266187641,0.0000001478398,0.3711504,10.64512,1.510579,,-0.00009956955909729,,,,,,,,,,,,,,,,,,,,45.36445,0.03441095
860,2022/03/04 20:30:22,15536.5808,900.0022,1,5,0,0,0,0,-1.502068,4.034787,-6.060524439516,0.0000001478398,0.3753212,10.64512,1.527409,,-0.0000502628499816637,,7.05260610580444,,,,,,,,,,,,,,,,,,45.3376,0.1037848
861,2022/03/04 20:30:32,15546.5786,910,1,5,0,0,0,0,-1.501755,4.034127,-6.058270392885,0.0000001478398,0.3794903,10.64512,1.544229,,-0.0000819415072328411,,,,,,,,,,,,,,,,,,,,45.25906,-0.007864237
862,2022/03/04 20:30:42,15556.5788,920.0002,1,5,0,0,0,0,-1.502159,4.033584,-6.059084507856,0.0000001478398,0.3836593,10.64512,1.561047,,-0.0000953155031311326,,,0,,,,,,,,,,,,,,,,,45.25522,0.06255031
863,2022/03/04 20:30:52,15566.5787,930.0001,1,5,0,0,0,0,-1.501793,4.032747,-6.056351215371,0.0000001478398,0.3878286,10.64512,1.577863,,,,,,,,,,,,,,,,,,,,,,45.34697,0.07147074
864,2022/03/04 20:31:02,15576.5788,940.0002,1,5,0,0,0,0,-1.502159,4.032484,-6.057432132956,0.0000001478398,0.3919979,10.64512,1.594675,,-0.0000568975701753516,,,,,,,,,,,,,,,,,,,,45.40202,0.05400181
865,2022/03/04 20:31:12,15586.5789,950.0003,1,5,0,0,0,0,-1.501534,4.031383,-6.053258641522,0.0000001478398,0.3961682,10.64512,1.611489,,-0.00010206620208919,,,,,,,,,,,,,,,,,,,,45.12461,-0.06881475
866,2022/03/04 20:31:22,15596.5791,960.0005,1,5,0,0,0,0,-1.502586,4.031006,-6.056933181516,0.0000001478398,0.4003387,10.64512,1.628302,,-0.0000775229273131117,,,,,,,,,,,,,,,,,,,,45.39942,0.0938797
867,2022/03/04 20:31:32,15606.579,970.0004,1,5,0,0,0,0,-1.502518,4.030095,-6.05529027921,0.0000001478398,0.4045084,10.64512,1.645108,,-0.0000898994476301596,,6.1911449432373,0.149148806929588,,,,,,,,,,,,,,,,,45.40026,0.004268885
868,2022/03/04 20:31:42,15616.5793,980.0007,1,5,0,0,0,0,-1.501938,4.029429,-6.051952533402,0.0000001478398,0.4086789,10.64512,1.661914,,-0.0000655907933833078,,,,,,,,,,,,,,,,,,,,45.41906,0.04414082
869,2022/03/04 20:31:52,15626.5803,990.0017,1,5,0,0,0,0,-1.502312,4.028536,-6.052117975232,0.0000001478398,0.4128501,10.64512,1.678719,,-0.0000629866190138273,,,,,,,,,,,,,,,,,,,,45.21721,-0.006676912
870,2022/03/04 20:32:02,15636.5788,1000.0002,1,5,0,0,0,0,-1.502213,4.027975,-6.050876408675,0.0000001478398,0.4170189,10.64512,1.695513,,,,,,,,,,,,,,,,,,,,,,45.22665,-0.06572008
871,2022/03/04 20:32:12,15646.5788,1010.0002,1,5,0,0,0,0,-1.502037,4.026854,-6.048483701598,0.0000001478398,0.4211881,10.64512,1.712304,,-0.0000846261682454497,,,,,,,,,,,,,,,,,,,,45.46597,-0.05598783
872,2022/03/04 20:32:22,15656.579,1020.0004,1,5,0,0,0,0,-1.501938,4.026327,-6.047293521726,0.0000001478398,0.4253566,10.64512,1.729089,,-0.0000693032488925382,,,,,,,,,,,,,,,,,,,,45.3593,0.05586147
873,2022/03/04 20:32:32,15666.5798,1030.0012,1,5,0,0,0,0,-1.501976,4.025275,-6.0458664434,0.0000001478398,0.4295262,10.64512,1.745875,,-0.0000848686613608152,,,,,,,,,,,,,,,,,,,,45.19461,-0.07893205
874,2022/03/04 20:32:42,15676.5792,1040.0006,1,5,0,0,0,0,-1.50209,4.024683,-6.04543608747,0.0000001478398,0.4336953,10.64512,1.762655,,-0.0000729340827092528,,5.4094181060791,,,,,,,,,,,,,,,,,,45.26971,0.01960278
875,2022/03/04 20:32:52,15686.5801,1050.0015,1,5,0,0,0,0,-1.502083,4.02368,-6.04390132544,0.0000001478398,0.4378652,10.64512,1.779436,,-0.0000841498476802371,,,,,,,,,,,,,,,,,,,,45.38154,0.07307649
876,2022/03/04 20:33:02,15696.5793,1060.0007,1,5,0,0,0,0,-1.502014,4.022703,-6.042156223842,0.0000001478398,0.4420341,10.64512,1.796208,,,,,,,,,,,,,,,,,,,,,,45.42333,0.01306057
877,2022/03/04 20:33:12,15706.5787,1070.0001,1,5,0,0,0,0,-1.501808,4.021897,-6.040117089776,0.0000001478398,0.4462027,10.64512,1.812976,,-0.0000705734564689919,,,,,,,,,,,,,,,,,,,,45.30301,0.03801823
878,2022/03/04 20:33:22,15716.5788,1080.0002,1,5,0,0,0,0,-1.50251,4.020734,-6.04119304234,0.0000001478398,0.4503719,10.64512,1.829741,,-0.0000485963792016264,,,,,,,,,,,,,,,,,,,,45.18694,0.03359437
879,2022/03/04 20:33:32,15726.5798,1090.0012,1,5,0,0,0,0,-1.501846,4.019984,-6.037396890464,0.0000001478398,0.454542,10.64512,1.846507,,-0.000108299296698533,,4.52537107467651,0.196329802274704,,,,,,,,,,,,,,,,,45.13274,-0.04146934
880,2022/03/04 20:33:42,15736.5792,1100.0006,1,5,0,0,0,0,-1.50177,4.018635,-6.03506548395,0.0000001478398,0.458711,10.64512,1.863263,,-0.0000976008668658324,,,,,,,,,,,,,,,,,,,,45.08961,-0.103085
881,2022/03/04 20:33:52,15746.58,1110.0014,1,5,0,0,0,0,-1.502083,4.017942,-6.035282373186,0.0000001478398,0.4628813,10.64512,1.880021,,-0.000191357699804939,,,,,,,,,,,,,,,,,,,,45.11989,-0.05665898
882,2022/03/04 20:34:02,15756.5792,1120.0006,1,5,0,0,0,0,-1.50235,4.016567,-6.03428943245,0.0000001478398,0.4670504,10.64512,1.896769,,-0.000190854902029969,,,,,,,,,,,,,,,,,,,,45.15963,-0.05400062
883,2022/03/04 20:34:12,15766.5803,1130.0017,1,5,0,0,0,0,-1.501701,4.015812,-6.030548896212,0.0000001478398,0.4712201,10.64512,1.913515,,-0.0000948824890656397,,,,,,,,,,,,,,,,,,,,45.14721,-0.08935571
884,2022/03/04 20:34:22,15776.5794,1140.0008,1,5,0,0,0,0,-1.501976,4.014466,-6.029631584816,0.0000001478398,0.4753887,10.64512,1.930253,,-0.0000937556033022702,,3.90147709846497,,,,,,,,,,,,,,,,,,45.16513,0.02918959
885,2022/03/04 20:34:32,15786.5796,1150.001,1,5,0,0,0,0,-1.501862,4.013371,-6.027529396802,0.0000001478398,0.4795581,10.64512,1.946988,,-0.0000834814491099678,,,,,,,,,,,,,,,,,,,,45.14465,-0.08601308
886,2022/03/04 20:34:42,15796.579,1160.0004,1,5,0,0,0,0,-1.502014,4.01211,-6.02624538954,0.0000001478398,0.4837272,10.64512,1.963718,,-0.00018952609389089,,,,,,,,,,,,,,,,,,,,45.16391,-0.07092357
887,2022/03/04 20:34:52,15806.5789,1170.0003,1,5,0,0,0,0,-1.501923,4.011111,-6.024379866453,0.0000001478398,0.4878966,10.64512,1.980444,,-0.000149085302837193,,,,,,,,,,,,,,,,,,,,45.38448,0.0805521
888,2022/03/04 20:35:02,15816.5791,1180.0005,1,5,0,0,0,0,-1.50325,4.009643,-6.02749583975,0.0000001478398,0.4920665,10.64512,1.997166,,-0.0000693788169883192,,3.52076005935669,0.267890185117722,,,,,,,,,,,,,,,,,45.09556,-0.05924225
889,2022/03/04 20:35:12,15826.58,1190.0014,1,5,0,0,0,0,-1.502388,4.008519,-6.022350843372,0.0000001478398,0.4962365,10.64512,2.013884,,-0.000339129910571501,,,,,,,,,,,,,,,,,,,,45.40112,0.08266926
890,2022/03/04 20:35:22,15836.5803,1200.0017,1,5,0,0,0,0,-1.501732,4.007055,-6.01752271926,0.0000001478398,0.5004075,10.64512,2.030601,,-0.000131816806970164,,,,,,,,,,,,,,,,,,,,45.08917,-0.05186677
891,2022/03/04 20:35:32,15846.5788,1210.0002,1,5,0,0,0,0,-1.502327,4.006008,-6.018333980616,0.0000001478398,0.5045763,10.64512,2.047303,,-0.000100915996881668,,,,,,,,,,,,,,,,,,,,45.34692,0.05600691
892,2022/03/04 20:35:42,15856.5796,1220.001,1,5,0,0,0,0,-1.502037,4.004335,-6.014659330395,0.0000001478398,0.5087464,10.64512,2.064005,,-0.000132240893435664,,3.30246210098267,,,,,,,,,,,,,,,,,,45.32301,0.06093144
893,2022/03/04 20:35:52,15866.5789,1230.0003,1,5,0,0,0,0,-1.50222,4.002995,-6.0133791489,0.0000001478398,0.5129157,10.64512,2.080698,,-0.000121445300464984,,,,,,,,,,,,,,,,,,,,45.26416,0.02413273
894,2022/03/04 20:36:02,15876.5797,1240.0011,1,5,0,0,0,0,-1.502457,4.002197,-6.013128898029,0.0000001478398,0.5170851,10.64512,2.097387,,-0.000172243002452888,,,,,,,,,,,,,,,,,,,,45.13099,-0.07614851
895,2022/03/04 20:36:12,15886.5798,1250.0012,1,5,0,0,0,0,-1.501923,4.000482,-6.008415926886,0.0000001478398,0.5212549,10.64512,2.114071,,-0.000104680897493381,,,0.310812801122665,,,,,,,,,,,,,,,,,45.35503,0.08121729
896,2022/03/04 20:36:22,15896.5801,1260.0015,1,5,0,0,0,0,-1.502167,3.999122,-6.007349097374,0.0000001478398,0.5254242,10.64512,2.130747,,-0.0000929063171497546,,3.06908488273621,,,,,,,,,,,,,,,,,,45.30592,0.01826048
897,2022/03/04 20:36:32,15906.5793,1270.0007,1,5,0,0,0,0,-1.502403,3.997434,-6.005756833902,0.0000001478398,0.5295933,10.64512,2.147416,,-0.000115994902444072,,,,,,,,,,,,,,,,,,,,45.13014,-0.08334756
898,2022/03/04 20:36:42,15916.5795,1280.0009,1,5,0,0,0,0,-1.502052,3.996281,-6.002621868612,0.0000001478398,0.5337632,10.64512,2.164083,,-0.00011804849782493,,,,,,,,,,,,,,,,,,,,45.30169,0.01518369
899,2022/03/04 20:36:52,15926.5802,1290.0016,1,5,0,0,0,0,-1.502258,3.99475,-6.0011451455,0.0000001478398,0.5379332,10.64512,2.180744,,-0.000123491205158643,,2.97047090530396,,,,,,,,,,,,,,,,,,45.41904,0.07560492
900,2022/03/04 20:37:02,15936.5796,1300.001,1,5,0,0,0,0,-1.502144,3.993453,-5.998741463232,0.0000001478398,0.5421028,10.64512,2.197398,,-0.000155603294842876,,,,,,,,,,,,,,,,,,,,45.26632,-0.07332444
901,2022/03/04 20:37:12,15946.5804,1310.0018,1,5,0,0,0,0,-1.50238,3.991818,-5.99722752684,0.0000001478398,0.5462738,10.64512,2.214051,,-0.000100329998531379,,,,,,,,,,,,,,,,,,,,45.26761,-0.07665873
902,2022/03/04 20:37:22,15956.5798,1320.0012,1,5,0,0,0,0,-1.501999,3.990443,-5.993641395557,0.0000001478398,0.5504417,10.64512,2.230686,,-0.000139265903271735,,,0.347208887338638,,,,,,,,,,,,,,,,,45.17799,-0.05467057
903,2022/03/04 20:37:32,15966.5791,1330.0005,1,5,0,0,0,0,-1.502388,3.988719,-5.992603560972,0.0000001478398,0.5546113,10.64512,2.247321,,-0.00011310369882267,,2.79031991958618,,,,,,,,,,,,,,,,,,45.18861,0.005737543
904,2022/03/04 20:37:42,15976.5801,1340.0015,1,5,0,0,0,0,-1.501663,3.987447,-5.987801624361,0.0000001478398,0.5587823,10.64512,2.263955,,-0.00020146400493104,,,,,,,,,,,,,,,,,,,,45.36824,0.07440448
905,2022/03/04 20:37:52,15986.5787,1350.0001,1,5,0,0,0,0,-1.502403,3.985817,-5.988303418251,0.0000001478398,0.5629519,10.64512,2.280578,,-0.000135010297526605,,,,,,,,,,,,,,,,,,,,45.16429,-0.05439878
906,2022/03/04 20:38:02,15996.5789,1360.0003,1,5,0,0,0,0,-1.502533,3.984308,-5.986554252164,0.0000001478398,0.5671223,10.64512,2.297197,,-0.000152995504322462,,2.68518304824829,,,,,,,,,,,,,,,,,,45.36269,0.05346417
907,2022/03/04 20:38:12,16006.579,1370.0004,1,5,0,0,0,0,-1.502609,3.982915,-5.984763925235,0.0000001478398,0.5712928,10.64512,2.313811,,-0.000208280194783583,,,,,,,,,,,,,,,,,,,,45.37806,0.08255005
908,2022/03/04 20:38:22,16016.5789,1380.0003,1,5,0,0,0,0,-1.501923,3.981259,-5.979544461057,0.0000001478398,0.5754629,10.64512,2.330416,,-0.000124114900245331,,,,,,,,,,,,,,,,,,,,45.36568,0.05627632
909,2022/03/04 20:38:32,16026.5791,1390.0005,1,5,0,0,0,0,-1.501976,3.979641,-5.977325270616,0.0000001478398,0.5796325,10.64512,2.347013,,-0.000169384802575223,,2.7752161026001,0.366003006696701,,,,,,,,,,,,,,,,,45.24491,-0.05560517
910,2022/03/04 20:38:42,16036.5801,1400.0015,1,5,0,0,0,0,-1.502029,3.977983,-5.975045827507,0.0000001478398,0.5838025,10.64512,2.363605,,-0.000123403704492375,,,,,,,,,,,,,,,,,,,,45.19584,-0.02666473
911,2022/03/04 20:38:52,16046.5801,1410.0015,1,5,0,0,0,0,-1.50235,3.976756,-5.9744793766,0.0000001478398,0.5879726,10.64512,2.380191,,-0.000142750504892319,,,,,,,,,,,,,,,,,,,,45.05627,-0.0526762
912,2022/03/04 20:39:02,16056.5801,1420.0015,1,5,0,0,0,0,-1.50238,3.974789,-5.97164349782,0.0000001478398,0.5921433,10.64512,2.396773,,-0.0000996150629362091,,2.61048197746277,,,,,,,,,,,,,,,,,,45.0853,-0.01548648
913,2022/03/04 20:39:12,16066.5795,1430.0009,1,5,0,0,0,0,-1.502129,3.973408,-5.968571385632,0.0000001478398,0.5963136,10.64512,2.413346,,-0.000148963197716512,,,,,,,,,,,,,,,,,,,,45.17583,-0.02399683
914,2022/03/04 20:39:22,16076.5797,1440.0011,1,5,0,0,0,0,-1.502235,3.971675,-5.966389193625,0.0000001478398,0.6004834,10.64512,2.429911,,-0.000245784787693992,,,,,,,,,,,,,,,,,,,,45.22699,-0.030545
915,2022/03/04 20:39:32,16086.5789,1450.0003,1,5,0,0,0,0,-1.501297,3.970399,-5.960748107503,0.0000001478398,0.6046529,10.64512,2.446468,,-0.00022063369397074,,,0.385362803936005,,,,,,,,,,,,,,,,,45.21465,0.03908634
916,2022/03/04 20:39:42,16096.5801,1460.0015,1,5,0,0,0,0,-1.502251,3.968513,-5.961702622763,0.0000001478398,0.608823,10.64512,2.463021,,-0.00014846860722173,,2.63105201721191,,,,,,,,,,,,,,,,,,45.26627,0.04868984
917,2022/03/04 20:39:52,16106.58,1470.0014,1,5,0,0,0,0,-1.501793,3.967154,-5.957844107122,0.0000001478398,0.6129925,10.64512,2.479565,,-0.000142796503496356,,,,,,,,,,,,,,,,,,,,45.36054,0.02801657
918,2022/03/04 20:40:02,16116.5792,1480.0006,1,5,0,0,0,0,-1.501999,3.965303,-5.955881140697,0.0000001478398,0.6171614,10.64512,2.4961,,-0.000251674908213317,,,,,,,,,,,,,,,,,,,,45.3452,0.01973867
919,2022/03/04 20:40:12,16126.5794,1490.0008,1,5,0,0,0,0,-1.502663,3.963834,-5.956306689942,0.0000001478398,0.6213308,10.64512,2.51263,,-0.000132683198899031,,2.59344911575317,,,,,,,,,,,,,,,,,,45.12926,-0.05854845
920,2022/03/04 20:40:22,16136.5802,1500.0016,1,5,0,0,0,0,-1.502129,3.962114,-5.951606340706,0.0000001478398,0.6255001,10.64512,2.529153,,-0.000160248906468041,,,,,,,,,,,,,,,,,,,,45.10707,-0.01866102
921,2022/03/04 20:40:32,16146.5786,1510,1,5,0,0,0,0,-1.501953,3.960582,-5.948608016646,0.0000001478398,0.62967,10.64512,2.545671,,-0.000183013296918944,,,,,,,,,,,,,,,,,,,,45.08957,-0.03828764
922,2022/03/04 20:40:42,16156.579,1520.0004,1,5,0,0,0,0,-1.502403,3.958873,-5.947822671819,0.0000001478398,0.6338398,10.64512,2.562183,,-0.000199864894966595,,2.63623094558716,0.378945589065552,,,,,,,,,,,,,,,,,45.15231,-0.0405407
923,2022/03/04 20:40:52,16166.5797,1530.0011,1,5,0,0,0,0,-1.502625,3.957344,-5.946404028,0.0000001478398,0.6380104,10.64512,2.578691,,-0.000196869994397275,,,,,,,,,,,,,,,,,,,,45.25473,-0.009610653
924,2022/03/04 20:41:02,16176.5799,1540.0013,1,5,0,0,0,0,-1.502037,3.955622,-5.941490602014,0.0000001478398,0.6421809,10.64512,2.595191,,-0.000141924698255025,,,,,,,,,,,,,,,,,,,,45.34688,0.04704952
925,2022/03/04 20:41:12,16186.5793,1550.0007,1,5,0,0,0,0,-1.502052,3.954185,-5.93939148762,0.0000001478398,0.6463501,10.64512,2.61168,,-0.000215265594306402,,2.55459690093994,,,,,,,,,,,,,,,,,,45.41817,0.1036072
926,2022/03/04 20:41:22,16196.5803,1560.0017,1,5,0,0,0,0,-1.501884,3.952503,-5.936201015652,0.0000001478398,0.6505204,10.64512,2.628167,,-0.000192017003428191,,,,,,,,,,,,,,,,,,,,45.36016,0.04760146
927,2022/03/04 20:41:32,16206.5795,1570.0009,1,5,0,0,0,0,-1.501953,3.950604,-5.933621529612,0.0000001478398,0.6546898,10.64512,2.644643,,-0.000128329498693347,,,,,,,,,,,,,,,,,,,,45.17536,-0.07374525
928,2022/03/04 20:41:42,16216.5795,1580.0009,1,5,0,0,0,0,-1.502274,3.949441,-5.933142528834,0.0000001478398,0.6588598,10.64512,2.661115,,-0.000188852995052002,,2.54126310348511,0.387668609619141,,,,,,,,,,,,,,,,,45.04432,-0.09695888
929,2022/03/04 20:41:52,16226.5798,1590.0012,1,5,0,0,0,0,-1.501846,3.94757,-5.92864221422,0.0000001478398,0.6630291,10.64512,2.677577,,-0.000169340695720166,,,,,,,,,,,,,,,,,,,,45.192,-0.06188512
930,2022/03/04 20:42:02,16236.5798,1600.0012,1,5,0,0,0,0,-1.502419,3.946291,-5.928982577929,0.0000001478398,0.667198,10.64512,2.694031,,-0.00016789700021036,,,,,,,,,,,,,,,,,,,,45.35713,0.07495046
931,2022/03/04 20:42:12,16246.5792,1610.0006,1,5,0,0,0,0,-1.501846,3.944391,-5.923867845786,0.0000001478398,0.6713675,10.64512,2.710481,,-0.00015544930647593,,2.62857699394226,,,,,,,,,,,,,,,,,,45.41174,0.098418
932,2022/03/04 20:42:22,16256.5799,1620.0013,1,5,0,0,0,0,-1.502434,3.942997,-5.924092754698,0.0000001478398,0.6755375,10.64512,2.726926,,-0.000149058105307631,,,,,,,,,,,,,,,,,,,,45.11306,0.01040578
933,2022/03/04 20:42:32,16266.5795,1630.0009,1,5,0,0,0,0,-1.502457,3.941013,-5.921202568941,0.0000001478398,0.6797075,10.64512,2.743365,,-0.000170729603269137,,,,,,,,,,,,,,,,,,,,45.10963,0.009473562
934,2022/03/04 20:42:42,16276.5787,1640.0001,1,5,0,0,0,0,-1.501717,3.939756,-5.916398561052,0.0000001478398,0.6838773,10.64512,2.759795,,-0.000116326802526601,,2.59693503379822,0.381760805845261,,,,,,,,,,,,,,,,,45.38488,0.1070976
935,2022/03/04 20:42:52,16286.5795,1650.0009,1,5,0,0,0,0,-1.501442,3.938001,-5.912680097442,0.0000001478398,0.6880474,10.64512,2.776221,,-0.000178196292836219,,,,,,,,,,,,,,,,,,,,45.08574,-0.05788326
936,2022/03/04 20:43:02,16296.5798,1660.0012,1,5,0,0,0,0,-1.502472,3.936643,-5.914695881496,0.0000001478398,0.6922176,10.64512,2.79264,,-0.000200815396965481,,,,,,,,,,,,,,,,,,,,45.34776,0.06588101
937,2022/03/04 20:43:12,16306.579,1670.0004,1,5,0,0,0,0,-1.502083,3.934859,-5.910484811297,0.0000001478398,0.6963874,10.64512,2.809051,,-0.0000999263720586896,,,,,,,,,,,,,,,,,,,,45.14888,-0.0165379
938,2022/03/04 20:43:22,16316.5789,1680.0003,1,5,0,0,0,0,-1.502365,3.933347,-5.909322865655,0.0000001478398,0.7005572,10.64512,2.825456,,-0.000201975199161097,,2.60741496086121,,,,,,,,,,,,,,,,,,45.02594,-0.07668018
939,2022/03/04 20:43:32,16326.58,1690.0014,1,5,0,0,0,0,-1.502388,3.931802,-5.907092143176,0.0000001478398,0.7047281,10.64512,2.841858,,-0.0001333021937171,,,,,,,,,,,,,,,,,,,,45.2513,0.05388498
940,2022/03/04 20:43:42,16336.58,1700.0014,1,5,0,0,0,0,-1.502342,3.930201,-5.904506030742,0.0000001478398,0.708899,10.64512,2.858253,,-0.000129024992929772,,,0.394894391298294,,,,,,,,,,,,,,,,,45.30636,0.05147338
941,2022/03/04 20:43:52,16346.5794,1710.0008,1,5,0,0,0,0,-1.502563,3.928757,-5.903204904191,0.0000001478398,0.7130688,10.64512,2.874638,,-0.000164666897035204,,2.68983697891235,,,,,,,,,,,,,,,,,,45.16169,0.01333475
942,2022/03/04 20:44:02,16356.5786,1720,1,5,0,0,0,0,-1.502342,3.926917,-5.899572339614,0.0000001478398,0.7172383,10.64512,2.891016,,-0.000156616893946193,,,,,,,,,,,,,,,,,,,,45.09939,-0.0401473
943,2022/03/04 20:44:12,16366.579,1730.0004,1,5,0,0,0,0,-1.502068,3.925604,-5.896524149072,0.0000001478398,0.7214094,10.64512,2.907393,,-0.000141113705467433,,,,,,,,,,,,,,,,,,,,45.23254,-0.02653837
944,2022/03/04 20:44:22,16376.5797,1740.0011,1,5,0,0,0,0,-1.502754,3.923909,-5.896669945386,0.0000001478398,0.7255796,10.64512,2.92376,,-0.00012701099331025,,2.7127480506897,,,,,,,,,,,,,,,,,,45.43645,0.03814459
945,2022/03/04 20:44:32,16386.5791,1750.0005,1,5,0,0,0,0,-1.502159,3.922615,-5.892391425785,0.0000001478398,0.729749,10.64512,2.940118,,-0.000177682100911625,,,,,,,,,,,,,,,,,,,,45.20391,-0.100131
946,2022/03/04 20:44:42,16396.5792,1760.0006,1,5,0,0,0,0,-1.50209,3.920902,-5.88954768518,0.0000001478398,0.7339193,10.64512,2.956472,,-0.000229977405979298,,,,,,,,,,,,,,,,,,,,45.20267,-0.07972836
947,2022/03/04 20:44:52,16406.5802,1770.0016,1,5,0,0,0,0,-1.502083,3.91959,-5.88754950597,0.0000001478398,0.7380887,10.64512,2.972817,,-0.000120759003038984,,2.73468899726868,0.357024013996124,,,,,,,,,,,,,,,,,45.41598,0.01146197
948,2022/03/04 20:45:02,16416.5794,1780.0008,1,5,0,0,0,0,-1.501938,3.917918,-5.884469925084,0.0000001478398,0.7422576,10.64512,2.989154,,-0.000107665902760345,,,,,,,,,,,,,,,,,,,,45.15228,-0.09961367
949,2022/03/04 20:45:12,16426.5788,1790.0002,1,5,0,0,0,0,-1.502068,3.916826,-5.883338996168,0.0000001478398,0.7464276,10.64512,3.005488,,-0.000211913196835667,,,,,,,,,,,,,,,,,,,,45.4066,0.09748459
950,2022/03/04 20:45:22,16436.5787,1800.0001,1,5,0,0,0,0,-1.501701,3.914758,-5.878796003358,0.0000001478398,0.7505963,10.64512,3.021812,,-0.000151209605974145,,,,,,,,,,,,,,,,,,,,45.34772,-0.01760721
951,2022/03/04 20:45:32,16446.5789,1810.0003,1,5,0,0,0,0,-1.502213,3.913494,-5.878901562222,0.0000001478398,0.7547656,10.64512,3.038131,,,,2.77779603004456,,,,,,,,,,,,,,,,,,45.27774,0.04547358
952,2022/03/04 20:45:42,16456.5799,1820.0013,1,5,0,0,0,0,-1.501907,3.911836,-5.875213871252,0.0000001478398,0.7589358,10.64512,3.054448,,-0.000163844393682666,,,,,,,,,,,,,,,,,,,,45.34517,0.02906919
953,2022/03/04 20:45:52,16466.58,1830.0014,1,5,0,0,0,0,-1.502197,3.910575,-5.874454033275,0.0000001478398,0.7631062,10.64512,3.07076,,-0.000127822699141689,,,,,,,,,,,,,,,,,,,,45.34685,-0.0142765
954,2022/03/04 20:46:02,16476.5801,1840.0015,1,5,0,0,0,0,-1.502457,3.908986,-5.873083378602,0.0000001478398,0.7672764,10.64512,3.087064,,-0.000149803803651594,,2.77415108680725,0.35526978969574,,,,,,,,,,,,,,,,,45.37075,0.0642693
955,2022/03/04 20:46:12,16486.5786,1850,1,5,0,0,0,0,-1.502663,3.907405,-5.871512919515,0.0000001478398,0.771446,10.64512,3.10336,,-0.000140178293804638,,,,,,,,,,,,,,,,,,,,45.42025,0.07453322
956,2022/03/04 20:46:22,16496.5794,1860.0008,1,5,0,0,0,0,-1.50251,3.906223,-5.86913911973,0.0000001478398,0.7756169,10.64512,3.119655,,-0.000210294398129918,,,,,,,,,,,,,,,,,,,,45.47229,0.008536577
957,2022/03/04 20:46:32,16506.5787,1870.0001,1,5,0,0,0,0,-1.502388,3.904705,-5.86638193554,0.0000001478398,0.7797866,10.64512,3.13594,,-0.00012789860193152,,2.81750798225403,,,,,,,,,,,,,,,,,,45.33065,0.03252864
958,2022/03/04 20:46:42,16516.579,1880.0004,1,5,0,0,0,0,-1.502251,3.90352,-5.86406682352,0.0000001478398,0.7839571,10.64512,3.152221,,-0.000122417695820332,,,,,,,,,,,,,,,,,,,,45.23338,0.08307338
959,2022/03/04 20:46:52,16526.5797,1890.0011,1,5,0,0,0,0,-1.503433,3.901884,-5.866221167772,0.0000001478398,0.7881285,10.64512,3.1685,,-0.000132153101731092,,,,,,,,,,,,,,,,,,,,45.21246,0.03280878
960,2022/03/04 20:47:02,16536.5792,1900.0006,1,5,0,0,0,0,-1.502342,3.90046,-5.85982487732,0.0000001478398,0.7922996,10.64512,3.184772,,-0.000152182794408873,,,,,,,,,,,,,,,,,,,,45.42922,0.1133537
961,2022/03/04 20:47:12,16546.5793,1910.0007,1,5,0,0,0,0,-1.502106,3.899077,-5.856826956162,0.0000001478398,0.7964697,10.64512,3.201034,,-0.00011342010111548,,3.03035998344421,0.346599489450455,,,,,,,,,,,,,,,,,45.22571,0.08321524
962,2022/03/04 20:47:22,16556.5802,1920.0016,1,5,0,0,0,0,-1.501831,3.897721,-5.853718227151,0.0000001478398,0.800639,10.64512,3.217288,,-0.000176645597093739,,,,,,,,,,,,,,,,,,,,45.10532,-0.0768137
963,2022/03/04 20:47:32,16566.5794,1930.0008,1,5,0,0,0,0,-1.502159,3.896136,-5.852615757624,0.0000001478398,0.8048084,10.64512,3.233536,,-0.000149868094013073,,,,,,,,,,,,,,,,,,,,45.05411,-0.06028295
964,2022/03/04 20:47:42,16576.5795,1940.0009,1,5,0,0,0,0,-1.501602,3.894847,-5.848510044894,0.0000001478398,0.8089783,10.64512,3.249779,,-0.000111858200398274,,,,,,,,,,,,,,,,,,,,45.08015,-0.05587816
965,2022/03/04 20:47:52,16586.5787,1950.0001,1,5,0,0,0,0,-1.502602,3.89347,-5.85033580894,0.0000001478398,0.8131475,10.64512,3.266015,,-0.000114999696961604,,3.04109001159668,,,,,,,,,,,,,,,,,,45.28246,0.08577228
966,2022/03/04 20:48:02,16596.5797,1960.0011,1,5,0,0,0,0,-1.502197,3.892052,-5.846628838244,0.0000001478398,0.8173179,10.64512,3.282249,,-0.0000995067966869101,,,,,,,,,,,,,,,,,,,,45.1574,0.02774358
967,2022/03/04 20:48:12,16606.58,1970.0014,1,5,0,0,0,0,-1.501755,3.890618,-5.84275503459,0.0000001478398,0.8214876,10.64512,3.298475,,-0.000115349001134746,,,,,,,,,,,,,,,,,,,,45.23336,-0.08680701
968,2022/03/04 20:48:22,16616.5801,1980.0015,1,5,0,0,0,0,-1.50235,3.889295,-5.84308234325,0.0000001478398,0.8256577,10.64512,3.314697,,-0.000139264200697653,,2.99327802658081,0.329686194658279,,,,,,,,,,,,,,,,,45.31699,-0.01187682
969,2022/03/04 20:48:32,16626.5793,1990.0007,1,5,0,0,0,0,-1.502716,3.888033,-5.842609397628,0.0000001478398,0.8298279,10.64512,3.330913,,-0.000161709103849716,,,,,,,,,,,,,,,,,,,,45.12837,-0.07548451
970,2022/03/04 20:48:42,16636.5787,2000.0001,1,5,0,0,0,0,-1.502129,3.886455,-5.837956762695,0.0000001478398,0.8339979,10.64512,3.347123,,-0.000182173593202606,,,,,,,,,,,,,,,,,,,,45.41426,0.02374411
971,2022/03/04 20:48:52,16646.5788,2010.0002,1,5,0,0,0,0,-1.502251,3.88548,-5.83696621548,0.0000001478398,0.8381681,10.64512,3.363328,,-0.000125995895359665,,,,,,,,,,,,,,,,,,,,45.16597,-0.05907178
972,2022/03/04 20:49:02,16656.5796,2020.001,1,5,0,0,0,0,-1.502144,3.883982,-5.834300257408,0.0000001478398,0.842338,10.64512,3.379526,,-0.000126583792734891,,3.08264493942261,,,,,,,,,,,,,,,,,,45.39423,0.03386736
973,2022/03/04 20:49:12,16666.5799,2030.0013,1,5,0,0,0,0,-1.501999,3.882622,-5.831694361378,0.0000001478398,0.8465085,10.64512,3.395721,,-0.000181692201294936,,,,,,,,,,,,,,,,,,,,45.34645,0.02852321
974,2022/03/04 20:49:22,16676.5798,2040.0012,1,5,0,0,0,0,-1.502434,3.881086,-5.831075563324,0.0000001478398,0.8506777,10.64512,3.411906,,-0.000111390596430283,,,,,,,,,,,,,,,,,,,,45.15783,-0.07320046
975,2022/03/04 20:49:32,16686.5801,2050.0015,1,5,0,0,0,0,-1.502327,3.880299,-5.829477955773,0.0000001478398,0.8548477,10.64512,3.428087,,-0.000113048801722471,,,0.325606197118759,,,,,,,,,,,,,,,,,45.14333,-0.07920265
976,2022/03/04 20:49:42,16696.5793,2060.0007,1,5,0,0,0,0,-1.502701,3.878414,-5.828096596214,0.0000001478398,0.8590183,10.64512,3.444267,,-0.000157523492816836,,3.15068602561951,,,,,,,,,,,,,,,,,,45.26708,-0.04920483
977,2022/03/04 20:49:52,16706.5802,2070.0016,1,5,0,0,0,0,-1.502563,3.877345,-5.825955135235,0.0000001478398,0.86319,10.64512,3.460444,,-0.000149925297591835,,,,,,,,,,,,,,,,,,,,45.32341,0.07561803
978,2022/03/04 20:50:02,16716.5787,2080.0001,1,5,0,0,0,0,-1.502441,3.875651,-5.822936964091,0.0000001478398,0.8673592,10.64512,3.476607,,-0.000154476801981218,,,,,,,,,,,,,,,,,,,,45.2197,-0.03227353
979,2022/03/04 20:50:12,16726.579,2090.0004,1,5,0,0,0,0,-1.502121,3.874699,-5.820266736579,0.0000001478398,0.8715302,10.64512,3.49277,,-0.000125926701002754,,,,,,,,,,,,,,,,,,,,45.10104,-0.06200552
980,2022/03/04 20:50:22,16736.579,2100.0004,1,5,0,0,0,0,-1.502625,3.87326,-5.8200573075,0.0000001478398,0.8757004,10.64512,3.508925,,-0.000121787903481163,,3.09382104873657,,,,,,,,,,,,,,,,,,45.09253,-0.03667831
981,2022/03/04 20:50:32,16746.58,2110.0014,1,5,0,0,0,0,-1.50164,3.872008,-5.81436209312,0.0000001478398,0.8798705,10.64512,3.525075,,-0.000130365893710405,,,,,,,,,,,,,,,,,,,,45.0383,-0.09536147
982,2022/03/04 20:50:42,16756.5801,2120.0015,1,5,0,0,0,0,-1.503212,3.870793,-5.818622487116,0.0000001478398,0.8840411,10.64512,3.541221,,-0.000182401097845286,,,,,,,,,,,,,,,,,,,,45.20691,0.02733588
983,2022/03/04 20:50:52,16766.5792,2130.0006,1,5,0,0,0,0,-1.50238,3.869471,-5.81341584098,0.0000001478398,0.8882108,10.64512,3.557358,,-0.00014633139653597,,,0.311767995357513,,,,,,,,,,,,,,,,,45.34558,0.05840659
984,2022/03/04 20:51:02,16776.5786,2140,1,5,0,0,0,0,-1.502106,3.86818,-5.81041638708,0.0000001478398,0.8923805,10.64512,3.57349,,-0.0000961736805038527,,3.2739589214325,,,,,,,,,,,,,,,,,,45.15955,-0.0530684
985,2022/03/04 20:51:12,16786.5786,2150,1,5,0,0,0,0,-1.502304,3.866799,-5.809107604896,0.0000001478398,0.89655,10.64512,3.589615,,-0.000106589301140048,,,,,,,,,,,,,,,,,,,,45.20267,-0.06547332
986,2022/03/04 20:51:22,16796.5787,2160.0001,1,5,0,0,0,0,-1.502609,3.865664,-5.808581517376,0.0000001478398,0.9007205,10.64512,3.605739,,-0.000120971802971326,,,,,,,,,,,,,,,,,,,,45.3955,0.06413817
987,2022/03/04 20:51:32,16806.5798,2170.0012,1,5,0,0,0,0,-1.502274,3.864117,-5.804962502058,0.0000001478398,0.9048913,10.64512,3.621859,,-0.000137862196424976,,3.19731497764587,,,,,,,,,,,,,,,,,,45.1288,-0.06640911
988,2022/03/04 20:51:42,16816.5799,2180.0013,1,5,0,0,0,0,-1.50209,3.862981,-5.80254513029,0.0000001478398,0.9090617,10.64512,3.637972,,-0.000121885699627455,,,,,,,,,,,,,,,,,,,,45.2931,0.09241819
989,2022/03/04 20:51:52,16826.5793,2190.0007,1,5,0,0,0,0,-1.502144,3.861502,-5.800532060288,0.0000001478398,0.9132317,10.64512,3.654078,,-0.000184710006578825,,,,,,,,,,,,,,,,,,,,45.35028,0.08269072
990,2022/03/04 20:52:02,16836.5801,2200.0015,1,5,0,0,0,0,-1.50209,3.860619,-5.79899719371,0.0000001478398,0.9174027,10.64512,3.670182,,-0.000130794098367915,,,,,,,,,,,,,,,,,,,,45.06946,-0.1073515
