Repository: HVES-Battery-Testing-Consortium/LG-HG2

# Battery Testing Consortium (BTC)
The Battery Testing Consortium (BTC) has been developed within the High Voltage and Energy Storage Lab at Oxford Brookes University to provide accurate and comprehensive cell data to Formula Student Electric teams. Through the BTC, we aim to provide FS teams with information for improved and informed decisions for cell selection, pack architecture design, thermal cooling requirements, and end of life predictions. A range of tests are completed to provide a comprehensive electrochemical lithium-ion characterisation for modelling, validation, and battery management parameterisation.

File: Data/Round1/LG_HG2/Package 1/220304_BTC_HPPC_EIS_LG_HG2_2_45C/220304_BTC_HPPC_EIS_LG_HG2_2_45C_Channel_3_Wb_1.CSV (part 12 of 44)
Data_Point,Date_Time,Test_Time(s),Step_Time(s),Cycle_Index,Step_Index,TC_Counter1,TC_Counter2,TC_Counter3,TC_Counter4,Current(A),Voltage(V),Power(W),Charge_Capacity(Ah),Discharge_Capacity(Ah),Charge_Energy(Wh),Discharge_Energy(Wh),ACR(Ohm),dV/dt(V/s),Internal_Resistance(Ohm),dQ/dV(Ah/V),dV/dQ(V/Ah),MetaCode_MV_UD1,MetaCode_MV_UD2,MetaCode_MV_UD3,MetaCode_MV_UD4,MetaCode_MV_UD5,MetaCode_MV_UD6,MetaCode_MV_UD7,MetaCode_MV_UD8,MetaCode_MV_UD9,MetaCode_MV_UD10,MetaCode_MV_UD11,MetaCode_MV_UD12,MetaCode_MV_UD13,MetaCode_MV_UD14,MetaCode_MV_UD15,MetaCode_MV_UD16,Aux_Temperature_1(C),Aux_dT/dt_1(C)
2197,2022/03/05 01:10:37,32351.7978,7400.0016,1,9,0,0,0,0,0.2229904,4.200021,0.9365643627984,2.770878,2.800168,21.20504,10.30355,,0.00000995690879790345,,,,,,,,,,,,,,,,,,,,45.15126,-0.0457406
2198,2022/03/05 01:10:47,32361.797,7410.0008,1,9,0,0,0,0,0.2165928,4.19996,0.909681096288,2.771486,2.800168,21.2076,10.30355,,0.0000064014011513791,,,,,,,,,,,,,,,,,,,,44.97194,-0.1120055
2199,2022/03/05 01:10:57,32371.7971,7420.0009,1,9,0,0,0,0,0.2082662,4.200008,0.8747197061296,2.77207,2.800168,21.21005,10.30355,,0.0000060844749896205,,0,,,,,,,,,,,,,,,,,,45.08943,-0.04761457
2200,2022/03/05 01:11:07,32381.7966,7430.0004,1,9,0,0,0,0,0.2006449,4.200072,0.8427230264328,2.772636,2.800168,21.21243,10.30355,,0.00000434634193879901,,,,,,,,,,,,,,,,,,,,45.29448,0.07025599
2201,2022/03/05 01:11:17,32391.7974,7440.0012,1,9,0,0,0,0,0.1919241,4.19985,0.806052431385,2.77318,2.800168,21.21471,10.30355,,-0.00000561073193239281,,,,,,,,,,,,,,,,,,,,45.17768,0.03068805
2202,2022/03/05 01:11:27,32401.7976,7450.0014,1,9,0,0,0,0,0.1878543,4.200123,0.7890111660789,2.773706,2.800168,21.21692,10.30355,,,,,,,,,,,,,,,,,,,,,,44.92884,-0.05959392
2203,2022/03/05 01:11:37,32411.7968,7460.0006,1,9,0,0,0,0,0.1795977,4.199854,0.7542841187358,2.774213,2.800168,21.21905,10.30355,,0.0000195190295926295,,,,,,,,,,,,,,,,,,,,45.12603,0.05429387
2204,2022/03/05 01:11:47,32421.7978,7470.0016,1,9,0,0,0,0,0.1744498,4.200115,0.732709221727,2.774705,2.800168,21.22112,10.30355,,0.00000237069298236747,,,,,,,,,,,,,,,,,,,,45.23704,0.08952737
2205,2022/03/05 01:11:57,32431.7971,7480.0009,1,9,0,0,0,0,0.1698543,4.199867,0.7133654693781,2.77518,2.800168,21.22311,10.30355,,-0.0000196782202692702,,,,,,,,,,,,,,,,,,,,45.13163,0.06851435
2206,2022/03/05 01:12:07,32441.7964,7490.0002,1,9,0,0,0,0,0.1612397,4.20005,0.677214801985,2.775635,2.800168,21.22502,10.30355,,0.0000112209099825122,,,,,,,,,,,,,,,,,,,,44.99205,-0.06255388
2207,2022/03/05 01:12:17,32451.7974,7500.0012,1,9,0,0,0,0,0.1573147,4.200156,0.6607462810932,2.776078,2.800168,21.22688,10.30355,,0.0000266305596596794,,,,,,,,,,,,,,,,,,,,44.86785,-0.1173508
2208,2022/03/05 01:12:27,32461.7974,7510.0012,1,9,0,0,0,0,0.1513557,4.199882,0.6356760800274,2.776505,2.800168,21.22868,10.30355,,,,,0,,,,,,,,,,,,,,,,,45.00782,-0.06042719
2209,2022/03/05 01:12:37,32471.7966,7520.0004,1,9,0,0,0,0,0.1480898,4.200034,0.6219821950532,2.776918,2.800168,21.23041,10.30355,,0.00000292395088763442,,,,,,,,,,,,,,,,,,,,45.02308,0.04423857
2210,2022/03/05 01:12:47,32481.7968,7530.0006,1,9,0,0,0,0,0.1421799,4.199988,0.5971538738412,2.77732,2.800168,21.2321,10.30355,,-0.0000143040097100311,,,,,,,,,,,,,,,,,,,,45.01553,-0.006018877
2211,2022/03/05 01:12:57,32491.7975,7540.0013,1,9,0,0,0,0,0.1365296,4.199956,0.5734183126976,2.777706,2.800168,21.23372,10.30355,,0.0000247334101004526,,0,,,,,,,,,,,,,,,,,,45.04582,-0.03350496
2212,2022/03/05 01:13:07,32501.7977,7550.0015,1,9,0,0,0,0,0.133734,4.200116,0.561698313144,2.778081,2.800168,21.23529,10.30355,,0.0000098787040769821,,,,,,,,,,,,,,,,,,,,44.98561,0.02973318
2213,2022/03/05 01:13:17,32511.7964,7560.0002,1,9,0,0,0,0,0.1286031,4.199883,0.5401179734373,2.778444,2.800168,21.23682,10.30355,,0.000000395092513372219,,,,,,,,,,,,,,,,,,,,44.92373,-0.05003095
2214,2022/03/05 01:13:27,32521.7965,7570.0003,1,9,0,0,0,0,0.1265326,4.20004,0.531441981304,2.778795,2.800168,21.2383,10.30355,,,,,,,,,,,,,,,,,,,,,,44.99168,-0.02577305
2215,2022/03/05 01:13:37,32531.7964,7580.0002,1,9,0,0,0,0,0.1192605,4.200003,0.5008944577815,2.779135,2.800168,21.23972,10.30355,,-0.000000948276976941997,,,,,,,,,,,,,,,,,,,,45.12444,0.05286455
2216,2022/03/05 01:13:47,32541.7967,7590.0005,1,9,0,0,0,0,0.1179376,4.199976,0.4953350894976,2.779464,2.800168,21.2411,10.30355,,0.00000821921821625438,,,,,,,,,,,,,,,,,,,,45.20499,0.0914979
2217,2022/03/05 01:13:57,32551.7976,7600.0014,1,9,0,0,0,0,0.1134542,4.199997,0.4765072996374,2.779781,2.800168,21.24244,10.30355,,0.00000900855684449198,,,,,,,,,,,,,,,,,,,,45.18626,0.04126668
2218,2022/03/05 01:14:07,32561.7968,7610.0006,1,9,0,0,0,0,0.1092337,4.200036,0.4587854724132,2.78009,2.800168,21.24373,10.30355,,0.0000180177103175083,,,,,,,,,,,,,,,,,,,,45.29275,0.06326795
2219,2022/03/05 01:14:17,32571.7969,7620.0007,1,9,0,0,0,0,0.1078282,4.199997,0.4528781165154,2.78039,2.800168,21.24499,10.30355,,-0.0000000790198129152486,,,,,,,,,,,,,,,,,,,,45.18242,0.05373836
2220,2022/03/05 01:14:27,32581.7963,7630.0001,1,9,0,0,0,0,0.1039608,4.200031,0.4366385827848,2.780679,2.800168,21.24621,10.30355,,,,,0,,,,,,,,,,,,,,,,,45.10503,0.0477159
2221,2022/03/05 01:14:37,32591.7971,7640.0009,1,9,0,0,0,0,0.1002649,4.200042,0.4211167911258,2.780961,2.800168,21.24739,10.30355,,-0.00000600615203438792,,,,,,,,,,,,,,,,,,,,44.98455,-0.04246831
2222,2022/03/05 01:14:47,32601.7974,7650.0012,1,9,0,0,0,0,0.09634344,4.199914,0.40463416246416,2.781234,2.800168,21.24854,10.30355,,0,,,,,,,,,,,,,,,,,,,,45.03303,-0.008153915
2223,2022/03/05 01:14:57,32611.7968,7660.0006,1,9,0,0,0,0,0.09352342,4.200215,0.3928184715353,2.7815,2.800168,21.24965,10.30355,,0.00000213351700040221,,0,,,,,,,,,,,,,,,,,,45.2383,0.04335523
2224,2022/03/05 01:15:07,32621.7966,7670.0004,1,9,0,0,0,0,0.09255055,4.199923,0.38870518360765,2.781756,2.800168,21.25073,10.30355,,-0.0000101939804153517,,,,,,,,,,,,,,,,,,,,45.19733,-0.003492832
2225,2022/03/05 01:15:17,32631.7976,7680.0014,1,9,0,0,0,0,0.08782248,4.199993,0.36885380124264,2.782004,2.800168,21.25177,10.30355,,,,,,,,,,,,,,,,,,,,,,44.98611,-0.08422613
2226,2022/03/05 01:15:27,32641.7971,7690.0009,1,9,0,0,0,0,0.08767385,4.200021,0.36823201115085,2.782248,2.800168,21.25279,10.30355,,0.00000853470555739477,,,,,,,,,,,,,,,,,,,,44.91096,-0.0761342
2227,2022/03/05 01:15:37,32651.7962,7700,1,9,0,0,0,0,0.08611443,4.200023,0.36168258663189,2.782483,2.800168,21.25378,10.30355,,-0.0000031611859867553,,,,,,,,,,,,,,,,,,,,44.96299,0.01013517
2228,2022/03/05 01:15:47,32661.7971,7710.0009,1,9,0,0,0,0,0.08035953,4.199996,0.33750970456188,2.782712,2.800168,21.25474,10.30355,,-0.0000438556307926774,,,,,,,,,,,,,,,,,,,,45.00136,0.001001358
2229,2022/03/05 01:15:57,32671.7972,7720.001,1,9,0,0,0,0,0.07988131,4.200021,0.33550317950751,2.782933,2.800168,21.25567,10.30355,,0.000034693719499046,,,,,,,,,,,,,,,,,,,,45.11412,-0.01265526
2230,2022/03/05 01:16:07,32681.7974,7730.0012,1,9,0,0,0,0,0.07687744,4.199926,0.32287955906944,2.783149,2.800168,21.25658,10.30355,,0.000017700289390632,,,,,,,,,,,,,,,,,,,,45.14913,0.06003261
2231,2022/03/05 01:16:17,32691.7975,7740.0013,1,9,0,0,0,0,0.07338018,4.200049,0.30820035162882,2.783358,2.800168,21.25746,10.30355,,,,,,,,,,,,,,,,,,,,,,45.2374,0.1071024
2232,2022/03/05 01:16:27,32701.7969,7750.0007,1,9,0,0,0,0,0.07245111,4.199958,0.30429161905338,2.783561,2.800168,21.25831,10.30355,,-0.00000845561044116039,,,0,,,,,,,,,,,,,,,,,45.18504,0.07653594
2233,2022/03/05 01:16:37,32711.7968,7760.0006,1,9,0,0,0,0,0.07074094,4.200002,0.29711208948188,2.783757,2.800168,21.25914,10.30355,,-0.00000197561007553304,,,,,,,,,,,,,,,,,,,,45.1905,0.05615354
2234,2022/03/05 01:16:47,32721.7963,7770.0001,1,9,0,0,0,0,0.06876195,4.20005,0.2888036280975,2.783951,2.800168,21.25995,10.30355,,0.0000312146403302904,,,,,,,,,,,,,,,,,,,,45.15423,0.08685589
2235,2022/03/05 01:16:57,32731.7963,7780.0001,1,9,0,0,0,0,0.06786466,4.199947,0.28502797517302,2.784139,2.800168,21.26074,10.30355,,0.0000214154297282221,,0,,,,,,,,,,,,,,,,,,45.14777,0.005202293
2236,2022/03/05 01:17:07,32741.7972,7790.001,1,9,0,0,0,0,0.06443363,4.200097,0.27062749606211,2.784322,2.800168,21.26151,10.30355,,-0.0000238653701671865,,,,,,,,,,,,,,,,,,,,45.07663,-0.07040262
2237,2022/03/05 01:17:17,32751.7966,7800.0004,1,9,0,0,0,0,0.06396055,4.199858,0.2686252276019,2.784499,2.800168,21.26225,10.30355,,,,,,,,,,,,,,,,,,,,,,44.9211,-0.06393433
2238,2022/03/05 01:17:27,32761.7965,7810.0003,1,9,0,0,0,0,0.06194059,4.200153,0.26015995491027,2.784673,2.800168,21.26298,10.30355,,0.00000608487789577339,,,,,,,,,,,,,,,,,,,,45.00643,0.04187942
2239,2022/03/05 01:17:37,32771.7975,7820.0013,1,9,0,0,0,0,0.0593919,4.199914,0.2494408722966,2.784842,2.800168,21.26369,10.30355,,0.000000553161612515396,,,,,,,,,,,,,,,,,,,,45.05898,0.02496004
2240,2022/03/05 01:17:47,32781.7978,7830.0016,1,9,0,0,0,0,0.05725371,4.200132,0.24047313948972,2.785004,2.800168,21.26437,10.30355,,0.00000711266693542711,,,,,,,,,,,,,,,,,,,,45.21814,0.0669539
2241,2022/03/05 01:17:57,32791.7962,7840,1,9,0,0,0,0,0.05868053,4.199903,0.24645253398859,2.785164,2.800168,21.26505,10.30355,,0.000011932679626625,,,,,,,,,,,,,,,,,,,,45.01814,-0.05560279
2242,2022/03/05 01:18:07,32801.7965,7850.0003,1,9,0,0,0,0,0.05532141,4.200027,0.23235141567807,2.78532,2.800168,21.2657,10.30355,,0.00000316071395900508,,,,,,,,,,,,,,,,,,,,44.92074,-0.06788015
2243,2022/03/05 01:18:17,32811.797,7860.0008,1,9,0,0,0,0,0.05411493,4.199991,0.22728221896563,2.78547,2.800168,21.26633,10.30355,,,,,,,,,,,,,,,,,,,,,,44.88694,-0.05242586
2244,2022/03/05 01:18:27,32821.7967,7870.0005,1,9,0,0,0,0,0.05116684,4.199992,0.21490031866528,2.785618,2.800168,21.26695,10.30355,,-0.0000122496903713909,,,0,,,,,,,,,,,,,,,,,45.01167,0.04471898
2245,2022/03/05 01:18:37,32831.7975,7880.0013,1,9,0,0,0,0,0.05105661,4.19994,0.2144346986034,2.785762,2.800168,21.26756,10.30355,,0.000019281949789729,,,,,,,,,,,,,,,,,,,,45.19431,0.1151013
2246,2022/03/05 01:18:42,32836.4503,7884.6541,1,9,0,0,0,0,0.04999758,4.200016,0.20999063596128,2.785828,2.800168,21.26783,10.30355,,0.000019281949789729,0,0,0,,,,,,,,,,,,,,,,,44.94563,0.01997352
2247,2022/03/05 01:18:42,32836.4581,0.0014,1,10,0,0,0,0,0.04917145,4.200071,0.20652358117295,2.785828,2.800168,21.26783,10.30355,,0.000019281949789729,0,0,0,,,,,,1.00514805316925,,,,,,,,,,,44.9456349240332,0.0199738420845356
2248,2022/03/05 01:18:44,32838.5541,2.0433,1,11,0,0,0,0,0.004637837,4.199913,0.019478511908181,2.785828,2.800168,21.26783,10.30355,,0.0655190274119377,0.0178106799721718,0,0,,,,,,,,,,,,,,,,,44.9469581001241,0.0200603919802479
2249,2022/03/05 01:23:44,33138.5953,300.0013,1,12,0,0,0,0,0,4.195359,0,2.785828,2.800168,21.26783,10.30355,,0.00000537370397069026,,0,0,,,,,,,,,,,,,,,,,45.13637,0.03244996
2250,2022/03/05 01:28:44,33438.5945,600.0005,1,12,0,0,0,0,0,4.193832,0,2.785828,2.800168,21.26783,10.30355,,0.0000184137497853953,,0,0,,,,,,,,,,,,,,,,,44.81232,-0.1008296
2251,2022/03/05 01:33:44,33738.5945,900.0005,1,12,0,0,0,0,0,4.192653,0,2.785828,2.800168,21.26783,10.30355,,0.0000104312202893198,,0,0,,,,,,,,,,,,,,,,,45.05297,0.0706172
2252,2022/03/05 01:38:44,34038.5947,1200.0007,1,12,0,0,0,0,0,4.192158,0,2.785828,2.800168,21.26783,10.30355,,-0.0000256036892096745,,0,0,,,,,,,,,,,,,,,,,45.08994,-0.03147364
2253,2022/03/05 01:43:44,34338.5941,1500.0001,1,12,0,0,0,0,0,4.191312,0,2.785828,2.800168,21.26783,10.30355,,-0.0000138282402986079,,0,0,,,,,,,,,,,,,,,,,45.07786,-0.079211
2254,2022/03/05 01:48:44,34638.595,1800.001,1,12,0,0,0,0,0,4.190882,0,2.785828,2.800168,21.26783,10.30355,,0.0000202304108825047,,0,0,,,,,,,,,,,,,,,,,45.09291,-0.04734516
2255,2022/03/05 01:53:44,34938.5944,2100.0004,1,12,0,0,0,0,0,4.190193,0,2.785828,2.800168,21.26783,10.30355,,0.0000101942296169,,0,0,,,,,,,,,,,,,,,,,45.06365,0.05407572
2256,2022/03/05 01:58:44,35238.5951,2400.0011,1,12,0,0,0,0,0,4.189835,0,2.785828,2.800168,21.26783,10.30355,,0.0000226007905439474,,0,0,,,,,,,,,,,,,,,,,45.09342,-0.01986861
2257,2022/03/05 02:03:44,35538.5948,2700.0008,1,12,0,0,0,0,0,4.189506,0,2.785828,2.800168,21.26783,10.30355,,0.0000125658198157907,,0,0,,,,,,,,,,,,,,,,,45.07555,-0.01696467
2258,2022/03/05 02:08:44,35838.5951,3000.0011,1,12,0,0,0,0,0,4.189145,0,2.785828,2.800168,21.26783,10.30355,,-0.00000671696216159035,,0,0,,,,,,,,,,,,,,,,,45.03017,0.04213929
2259,2022/03/05 02:13:44,36138.5943,3300.0003,1,12,0,0,0,0,0,4.188888,0,2.785828,2.800168,21.26783,10.30355,,-0.0000205446394829778,,0,0,,,,,,,,,,,,,,,,,44.8333,-0.09737611
2260,2022/03/05 02:18:44,36438.5952,3600.0012,1,12,0,0,0,0,0,4.188472,0,2.785828,2.800168,21.26783,10.30355,,-0.0000144614596138126,,0,0,,,,,,,,,,,,,,,,,44.88903,-0.09473681
2261,2022/03/05 02:18:44,36438.5967,3600.0027,1,12,0,0,0,0,0,4.188472,0,2.785828,2.800168,21.26783,10.30355,,-0.0000144614596138126,0.0178106799721718,0,0,,,,,,,,,,,,,,,,,44.88903,-0.09473681
2262,2022/03/05 08:00:33,56919.4581,60.0008,1,14,0,0,0,0,0,4.18028,0,2.785828,2.800168,21.26783,10.30355,,0.00000750675781091559,,,,2.80014991760254,3.33299994468689,0.666000008583069,0.0500000007450581,10,1.00514805316925,4.19999980926514,2.5,0.0500000007450581,6.66599988937378,1.33299994468689,0,0,0,0,0,45.23568,-0.0571692
2263,2022/03/05 08:01:33,56979.4579,120.0006,1,14,0,0,0,0,0,4.180122,0,2.785828,2.800168,21.26783,10.30355,,0.00000466212986793835,,,,,,,,,,,,,,,,,,,,45.22588,-0.06515861
2264,2022/03/05 08:02:33,57039.4578,180.0005,1,14,0,0,0,0,0,4.180137,0,2.785828,2.800168,21.26783,10.30355,,-0.0000130382695715525,,0,0,,,,,,,,,,,,,,,,,45.13293,0.07839084
2265,2022/03/05 08:03:33,57099.4584,240.0011,1,14,0,0,0,0,0,4.180201,0,2.785828,2.800168,21.26783,10.30355,,-0.0000102732601590105,,,,,,,,,,,,,,,,,,,,45.04094,0.01566887
2266,2022/03/05 08:04:33,57159.4577,300.0004,1,14,0,0,0,0,0,4.180237,0,2.785828,2.800168,21.26783,10.30355,,-0.0000301082891382976,,0,0,,,,,,,,,,,,,,,,,44.96548,0.01717091
2267,2022/03/05 08:04:33,57159.4589,300.0016,1,14,0,0,0,0,0,4.180219,0,2.785828,2.800168,21.26783,10.30355,,-0.0000301082891382976,0,0,0,,,,,,,,,,,,,,,,,44.96548,0.01717091
2268,2022/03/05 08:04:34,57159.7505,0.2515,1,15,0,0,0,0,-1.768501,4.003097,-7.079481047597,2.785232,2.800168,21.26543,10.30355,,-0.0777239874005318,,0.012413140386343,80.5597763061523,,,,,,,,,,,,,,,,,44.96548,0.01717091
2269,2022/03/05 08:04:34,57159.9993,0.5003,1,15,0,0,0,0,-3.266692,3.997466,-13.058490202472,2.784586,2.800168,21.26285,10.30355,,,,,,,,,,,,,,,,,,,,,,45.19206,-0.00453949
2270,2022/03/05 08:04:34,57160.2496,0.7506,1,15,0,0,0,0,-4.492953,3.993217,-17.941336299801,2.783938,2.800168,21.26026,10.30355,,,,,,,,,,,,,,,,,,,,,,45.19206,-0.00453949
2271,2022/03/05 08:04:34,57160.4994,1.0004,1,15,0,0,0,0,-5.452454,3.990047,-21.755547725338,2.783291,2.800168,21.25768,10.30355,,,,,,,,,,,,,,,,,,,,,,45.17239,-0.006145239
2272,2022/03/05 08:04:35,57160.7497,1.2507,1,15,0,0,0,0,-6.237715,3.98687,-24.86895880205,2.782644,2.800168,21.2551,10.30355,,-0.0131081901490688,,0.18461249768734,8.43340682983398,,,,,,,,,,,,,,,,,45.17239,-0.006145239
2273,2022/03/05 08:04:35,57160.9992,1.5002,1,15,0,0,0,0,-6.864383,3.984291,-27.349699407453,2.781997,2.800168,21.25252,10.30355,,,,,,,,,,,,,,,,,,,,,,45.17239,-0.006145239
2274,2022/03/05 08:04:35,57161.2495,1.7505,1,15,0,0,0,0,-7.354503,3.981636,-29.282953906908,2.781351,2.800168,21.24994,10.30355,,,,,,,,,,,,,,,,,,,,,,44.91908,-0.006145239
2275,2022/03/05 08:04:35,57161.5,2.001,1,15,0,0,0,0,-7.755533,3.979583,-30.863787282739,2.780696,2.800168,21.24734,10.30355,,,,,,,,,,,,,,,,,,,,,,44.91908,-0.006145239
2276,2022/03/05 08:04:36,57161.7498,2.2508,1,15,0,0,0,0,-8.075637,3.977288,-32.119134132456,2.780048,2.800168,21.24476,10.30355,,-0.00923945195972919,,0.272449195384979,4.73283815383911,,,,,,,,,,,,,,,,,44.91908,-0.006145239
2277,2022/03/05 08:04:36,57162,2.501,1,15,0,0,0,0,-8.326085,3.975574,-33.10096704779,2.7794,2.800168,21.24218,10.30355,,,,,,,,,,,,,,,,,,,,,,45.1828,0.003253222
2278,2022/03/05 08:04:36,57162.2502,2.7512,1,15,0,0,0,0,-8.531006,3.973495,-33.89790968597,2.778752,2.800168,21.23961,10.30355,,,,,,,,,,,,,,,,,,,,,,45.1828,0.003253222
2279,2022/03/05 08:04:36,57162.4993,3.0003,1,15,0,0,0,0,-8.694538,3.971854,-34.533435533452,2.778105,2.800168,21.23704,10.30355,,,,,,,,,,,,,,,,,,,,,,45.1828,0.003253222
2280,2022/03/05 08:04:37,57162.7494,3.2504,1,15,0,0,0,0,-8.822497,3.969959,-35.024951367623,2.777457,2.800168,21.23446,10.30355,,-0.00743246218189597,,0.324882000684738,3.33831691741943,,,,,,,,,,,,,,,,,45.225,0.01318574
2281,2022/03/05 08:04:37,57162.9993,3.5003,1,15,0,0,0,0,-8.92723,3.96839,-35.4267302597,2.776807,2.800168,21.23189,10.30355,,,,,,,,,,,,,,,,,,,,,,45.225,0.01318574
2282,2022/03/05 08:04:37,57163.2507,3.7517,1,15,0,0,0,0,-9.010778,3.966709,-35.743134189602,2.776156,2.800168,21.2293,10.30355,,,,,,,,,,,,,,,,,,,,,,45.225,0.01318574
2283,2022/03/05 08:04:37,57163.5001,4.0011,1,15,0,0,0,0,-9.076103,3.96539,-35.99028807517,2.77551,2.800168,21.22674,10.30355,,,,,,,,,,,,,,,,,,,,,,44.98153,0.01318574
2284,2022/03/05 08:04:38,57163.751,4.252,1,15,0,0,0,0,-9.129527,3.963766,-36.187308718682,2.774861,2.800168,21.22417,10.30355,,-0.00662217102944851,,0.426359891891479,2.54845190048218,,,,,,,,,,,,,,,,,44.98153,0.01318574
2285,2022/03/05 08:04:38,57164.0002,4.5012,1,15,0,0,0,0,-9.172195,3.962556,-36.34533633042,2.774215,2.800168,21.22161,10.30355,,,,,,,,,,,,,,,,,,,,,,44.98153,0.01318574
2286,2022/03/05 08:04:38,57164.2492,4.7502,1,15,0,0,0,0,-9.205592,3.961042,-36.463736546864,2.773569,2.800168,21.21905,10.30355,,,,,,,,,,,,,,,,,,,,,,45.18756,-0.0116992
2287,2022/03/05 08:04:38,57164.4995,5.0005,1,15,0,0,0,0,-9.232915,3.959893,-36.561355478095,2.772919,2.800168,21.21647,10.30355,,,,,,,,,,,,,,,,,,,,,,45.18756,-0.0116992
2288,2022/03/05 08:04:39,57164.7495,5.2505,1,15,0,0,0,0,-9.254278,3.958469,-36.632772580382,2.772271,2.800168,21.21391,10.30355,,-0.00488323997706175,,0.497202694416046,,,,,,,,,,,,,,,,,,45.18756,-0.0116992
2289,2022/03/05 08:04:39,57164.9991,5.5001,1,15,0,0,0,0,-9.271732,3.957453,-36.692443618596,2.771622,2.800168,21.21134,10.30355,,,,,,,,,,,,,,,,,,,,,,45.24989,0.01947761
2290,2022/03/05 08:04:39,57165.2498,5.7508,1,15,0,0,0,0,-9.28568,3.95618,-36.7358215024,2.770972,2.800168,21.20877,10.30355,,,,,,,,,,,,,,,,,,,,,,45.24989,0.01947761
2291,2022/03/05 08:04:39,57165.5001,6.0011,1,15,0,0,0,0,-9.296601,3.954981,-36.767880319581,2.770323,2.800168,21.2062,10.30355,,,,,,,,,,,,,,,,,,,,,,44.95622,0.01947761
2292,2022/03/05 08:04:40,57165.7496,6.2506,1,15,0,0,0,0,-9.305465,3.953903,-36.792905979895,2.769679,2.800168,21.20365,10.30355,,-0.00591185595840216,,0.54837167263031,1.96155798435211,,,,,,,,,,,,,,,,,44.95622,0.01947761
2293,2022/03/05 08:04:40,57165.9995,6.5005,1,15,0,0,0,0,-9.312496,3.952852,-36.810918438592,2.769029,2.800168,21.20108,10.30355,,,,,,,,,,,,,,,,,,,,,,44.95622,0.01947761
2294,2022/03/05 08:04:40,57166.2505,6.7515,1,15,0,0,0,0,-9.318018,3.951683,-36.821853324294,2.768379,2.800168,21.19851,10.30355,,,,,,,,,,,,,,,,,,,,,,45.23005,-0.006201267
2295,2022/03/05 08:04:40,57166.4992,7.0002,1,15,0,0,0,0,-9.322628,3.950814,-36.831969219192,2.767735,2.800168,21.19597,10.30355,,,,,,,,,,,,,,,,,,,,,,45.23005,-0.006201267
2296,2022/03/05 08:04:41,57166.7496,7.2506,1,15,0,0,0,0,-9.326305,3.949654,-36.83567784847,2.767085,2.800168,21.1934,10.30355,,-0.0047417632304132,,,,,,,,,,,,,,,,,,,,45.23005,-0.006201267
2297,2022/03/05 08:04:41,57166.9993,7.5003,1,15,0,0,0,0,-9.32936,3.948836,-36.84011262496,2.766438,2.800168,21.19085,10.30355,,,,,,,,,,,,,,,,,,,,,,45.22822,-0.0005710125
2298,2022/03/05 08:04:41,57167.2497,7.7507,1,15,0,0,0,0,-9.331793,3.947664,-36.838783281552,2.765788,2.800168,21.18828,10.30355,,,,,,,,,,,,,,,,,,,,,,45.22822,-0.0005710125
2299,2022/03/05 08:04:41,57167.4993,8.0003,1,15,0,0,0,0,-9.333638,3.946841,-36.838385137558,2.765141,2.800168,21.18572,10.30355,,,,,,,,,,,,,,,,,,,,,,45.22822,-0.0005710125
2300,2022/03/05 08:04:42,57167.7497,8.2507,1,15,0,0,0,0,-9.335103,3.94583,-36.83472947049,2.764489,2.800168,21.18316,10.30355,,-0.0035945309791714,,0.612774074077606,,,,,,,,,,,,,,,,,,44.98026,-0.0005710125
2301,2022/03/05 08:04:42,57167.9994,8.5004,1,15,0,0,0,0,-9.336298,3.94511,-36.83272260278,2.763842,2.800168,21.1806,10.30355,,,,,,,,,,,,,,,,,,,,,,44.98026,-0.0005710125
2302,2022/03/05 08:04:42,57168.2496,8.7506,1,15,0,0,0,0,-9.337236,3.944044,-36.826469622384,2.763196,2.800168,21.17805,10.30355,,,,,,,,,,,,,,,,,,,,,,44.98026,-0.0005710125
2303,2022/03/05 08:04:42,57168.4991,9.0001,1,15,0,0,0,0,-9.338002,3.943256,-36.822132414512,2.762551,2.800168,21.17551,10.30355,,,,,,,,,,,,,,,,,,,,,,45.21905,-0.002864599
2304,2022/03/05 08:04:43,57168.7507,9.2517,1,15,0,0,0,0,-9.338568,3.942259,-36.815053745112,2.761894,2.800168,21.17292,10.30355,,-0.00359042105264962,,0.692748785018921,1.55099296569824,,,,,,,,,,,,,,,,,45.21905,-0.002864599
2305,2022/03/05 08:04:43,57168.9993,9.5003,1,15,0,0,0,0,-9.338995,3.94148,-36.8094620126,2.761248,2.800168,21.17037,10.30355,,,,,,,,,,,,,,,,,,,,,,45.21905,-0.002864599
2306,2022/03/05 08:04:43,57169.2498,9.7508,1,15,0,0,0,0,-9.339372,3.940817,-36.804755946924,2.7606,2.800168,21.16782,10.30355,,,,,,,,,,,,,,,,,,,,,,45.27513,0.01752496
2307,2022/03/05 08:04:43,57169.4992,10.0002,1,15,0,0,0,0,-9.339709,3.939642,-36.795109844178,2.759953,2.800168,21.16527,10.30355,,,,,,,,,,,,,,,,,,,,,,45.27513,0.01752496
2308,2022/03/05 08:04:43,57169.5009,10.0019,1,15,0,0,0,0,-9.339717,3.939678,-36.795477591126,2.759948,2.800168,21.16525,10.30355,,-0.00327306403778493,0,0.692748785018921,1.55099296569824,,,,,,,,,,,,,,,,,45.27513,0.01752496
2309,2022/03/05 08:04:44,57170.5439,1.0006,1,16,0,0,0,0,0,4.120151,0,2.759938,2.800168,21.16521,10.30355,,0.00949195493012667,,,,,,,,,,,,,,,,,,,,45.28169,0.002049208
2310,2022/03/05 08:04:45,57171.5434,2.0001,1,16,0,0,0,0,0,4.12634,0,2.759938,2.800168,21.16521,10.30355,,0.00564915407449007,,,,,,,,,,,,,,,,,,,,45.33479,0.01659393
2311,2022/03/05 08:04:46,57172.5451,3.0018,1,16,0,0,0,0,0,4.13023,0,2.759938,2.800168,21.16521,10.30355,,0.00413582380861044,,,,,,,,,,,,,,,,,,,,45.02631,0.01659393
2312,2022/03/05 08:04:47,57173.5434,4.0001,1,16,0,0,0,0,0,4.133214,0,2.759938,2.800168,21.16521,10.30355,,0.0033242900390178,,,,,,,,,,,,,,,,,,,,45.42834,0.04045606
2313,2022/03/05 08:04:48,57174.5443,5.001,1,16,0,0,0,0,0,4.135379,0,2.759938,2.800168,21.16521,10.30355,,0.00300982291810215,,,,,,,,,,,,,,,,,,,,45.11364,0.04045606
2314,2022/03/05 08:04:49,57175.5441,6.0008,1,16,0,0,0,0,0,4.137505,0,2.759938,2.800168,21.16521,10.30355,,0.00204857205972075,,,,,,,,,,,,,,,,,,,,45.35912,0.020504
2315,2022/03/05 08:04:50,57176.5434,7.0001,1,16,0,0,0,0,0,4.139269,0,2.759938,2.800168,21.16521,10.30355,,0.00169113394804299,,,,,,,,,,,,,,,,,,,,45.1053,0.020504
2316,2022/03/05 08:04:51,57177.5433,8,1,16,0,0,0,0,0,4.140583,0,2.759938,2.800168,21.16521,10.30355,,0.00146453804336488,,,,,,,,,,,,,,,,,,,,45.2683,-0.02838135
2317,2022/03/05 08:04:52,57178.5434,9.0001,1,16,0,0,0,0,0,4.141825,0,2.759938,2.800168,21.16521,10.30355,,,,,,,,,,,,,,,,,,,,,,45.17157,0.04276395
2318,2022/03/05 08:04:53,57179.5443,10.001,1,16,0,0,0,0,0,4.142859,0,2.759938,2.800168,21.16521,10.30355,,0.00108694203663617,,,,,,,,,,,,,,,,,,,,45.23175,-0.05418777
2319,2022/03/05 08:04:54,57180.5435,11.0002,1,16,0,0,0,0,0,4.143775,0,2.759938,2.800168,21.16521,10.30355,,,,,,,,,,,,,,,,,,,,,,45.16497,0.06326675
2320,2022/03/05 08:04:55,57181.5443,12.001,1,16,0,0,0,0,0,4.144715,0,2.759938,2.800168,21.16521,10.30355,,0.000924210413359106,,,,,,,,,,,,,,,,,,,,45.3396,-0.02956271
2321,2022/03/05 08:04:56,57182.5434,13.0001,1,16,0,0,0,0,0,4.145388,0,2.759938,2.800168,21.16521,10.30355,,,,,,,,,,,,,,,,,,,,,,45.43034,0.02835751
2322,2022/03/05 08:04:57,57183.5443,14.001,1,16,0,0,0,0,0,4.14651,0,2.759938,2.800168,21.16521,10.30355,,0.00069235562114045,,,,,,,,,,,,,,,,,,,,45.29447,-0.04246116
2323,2022/03/05 08:04:58,57184.5449,15.0016,1,16,0,0,0,0,0,4.146963,0,2.759938,2.800168,21.16521,10.30355,,,,,,,,,,,,,,,,,,,,,,45.44698,0.04765868
2324,2022/03/05 08:04:59,57185.5434,16.0001,1,16,0,0,0,0,0,4.1477,0,2.759938,2.800168,21.16521,10.30355,,,,,,,,,,,,,,,,,,,,,,45.29809,-0.04652619
2325,2022/03/05 08:05:00,57186.5434,17.0001,1,16,0,0,0,0,0,4.148148,0,2.759938,2.800168,21.16521,10.30355,,0.000512466125655919,,,,,,,,,,,,,,,,,,,,45.48527,0.05849361
2326,2022/03/05 08:05:01,57187.5444,18.0011,1,16,0,0,0,0,0,4.148612,0,2.759938,2.800168,21.16521,10.30355,,,,,,,,,,,,,,,,,,,,,,45.25616,0.05849361
2327,2022/03/05 08:05:02,57188.5445,19.0012,1,16,0,0,0,0,0,4.149109,0,2.759938,2.800168,21.16521,10.30355,,,,,,,,,,,,,,,,,,,,,,45.50903,0.10149
2328,2022/03/05 08:05:03,57189.5435,20.0002,1,16,0,0,0,0,0,4.149504,0,2.759938,2.800168,21.16521,10.30355,,0.000470561004476622,,,,,,,,,,,,,,,,,,,,45.24155,0.10149
2329,2022/03/05 08:05:04,57190.5444,21.0011,1,16,0,0,0,0,0,4.149982,0,2.759938,2.800168,21.16521,10.30355,,,,,,,,,,,,,,,,,,,,,,45.43034,0.0781846
2330,2022/03/05 08:05:05,57191.5435,22.0002,1,16,0,0,0,0,0,4.150311,0,2.759938,2.800168,21.16521,10.30355,,,,,,,,,,,,,,,,,,,,,,45.31376,0.0781846
2331,2022/03/05 08:05:06,57192.5443,23.001,1,16,0,0,0,0,0,4.150449,0,2.759938,2.800168,21.16521,10.30355,,,,,,,,,,,,,,,,,,,,,,45.10232,-0.1025081
2332,2022/03/05 08:05:07,57193.5445,24.0012,1,16,0,0,0,0,0,4.150868,0,2.759938,2.800168,21.16521,10.30355,,0.000386844709282741,,,,,,,,,,,,,,,,,,,,45.30033,0.09934783
2333,2022/03/05 08:05:08,57194.5436,25.0003,1,16,0,0,0,0,0,4.15115,0,2.759938,2.800168,21.16521,10.30355,,,,,,,,,,,,,,,,,,,,,,45.16386,-0.0801146
2334,2022/03/05 08:05:09,57195.5437,26.0004,1,16,0,0,0,0,0,4.151408,0,2.759938,2.800168,21.16521,10.30355,,,,,,,,,,,,,,,,,,,,,,45.35317,0.05971551
2335,2022/03/05 08:05:10,57196.5435,27.0002,1,16,0,0,0,0,0,4.151621,0,2.759938,2.800168,21.16521,10.30355,,,,,,,,,,,,,,,,,,,,,,45.08151,-0.08545041
2336,2022/03/05 08:05:11,57197.5444,28.0011,1,16,0,0,0,0,0,4.151602,0,2.759938,2.800168,21.16521,10.30355,,0.000318499805871397,,,,,,,,,,,,,,,,,,,,45.33094,0.07794738
2337,2022/03/05 08:05:12,57198.5436,29.0003,1,16,0,0,0,0,0,4.152071,0,2.759938,2.800168,21.16521,10.30355,,,,,,,,,,,,,,,,,,,,,,45.09219,-0.07460952
2338,2022/03/05 08:05:13,57199.5434,30.0001,1,16,0,0,0,0,0,4.152309,0,2.759938,2.800168,21.16521,10.30355,,,,,,,,,,,,,,,,,,,,,,45.29086,0.06208181
2339,2022/03/05 08:05:14,57200.5449,31.0016,1,16,0,0,0,0,0,4.15256,0,2.759938,2.800168,21.16521,10.30355,,,,,,,,,,,,,,,,,,,,,,45.17776,-0.03534198
2340,2022/03/05 08:05:15,57201.5444,32.0011,1,16,0,0,0,0,0,4.152685,0,2.759938,2.800168,21.16521,10.30355,,,,,,,,,,,,,,,,,,,,,,45.30515,0.03980875
2341,2022/03/05 08:05:16,57202.5452,33.0019,1,16,0,0,0,0,0,4.153049,0,2.759938,2.800168,21.16521,10.30355,,,,,,,,,,,,,,,,,,,,,,45.44665,0.03980875
2342,2022/03/05 08:05:17,57203.5436,34.0003,1,16,0,0,0,0,0,4.153387,0,2.759938,2.800168,21.16521,10.30355,,0.000210432393942028,,,,,,,,,,,,,,,,,,,,45.2327,0.01541138
2343,2022/03/05 08:05:18,57204.5437,35.0004,1,16,0,0,0,0,0,4.153399,0,2.759938,2.800168,21.16521,10.30355,,,,,,,,,,,,,,,,,,,,,,45.47129,0.01541138
2344,2022/03/05 08:05:19,57205.5436,36.0003,1,16,0,0,0,0,0,4.153537,0,2.759938,2.800168,21.16521,10.30355,,,,,,,,,,,,,,,,,,,,,,45.23688,0.01671553
2345,2022/03/05 08:05:20,57206.5446,37.0013,1,16,0,0,0,0,0,4.153845,0,2.759938,2.800168,21.16521,10.30355,,,,,,,,,,,,,,,,,,,,,,45.39943,0.01671553
2346,2022/03/05 08:05:21,57207.5438,38.0005,1,16,0,0,0,0,0,4.153712,0,2.759938,2.800168,21.16521,10.30355,,,,,,,,,,,,,,,,,,,,,,45.25791,0.0065732
2347,2022/03/05 08:05:22,57208.5444,39.0011,1,16,0,0,0,0,0,4.153852,0,2.759938,2.800168,21.16521,10.30355,,,,,,,,,,,,,,,,,,,,,,45.4232,-0.01390338
2348,2022/03/05 08:05:23,57209.5434,40.0001,1,16,0,0,0,0,0,4.154003,0,2.759938,2.800168,21.16521,10.30355,,,,,,,,,,,,,,,,,,,,,,45.27069,0.01789808
2349,2022/03/05 08:05:23,57209.5442,40.0009,1,16,0,0,0,0,0,4.154003,0,2.759938,2.800168,21.16521,10.30355,,0.000210432393942028,0,0,0,,,,,,,,,,,,,,,,,45.27069,0.01789808
2350,2022/03/05 08:05:24,57209.8346,0.2511,1,17,0,0,0,0,1.866165,4.189008,7.81738011432,2.760061,2.800259,21.16573,10.30393,,0.10618069767952,,0.00129011704120785,775.123596191406,,,,,,,,,,,,,,,,,45.124,-0.04584074
2351,2022/03/05 08:05:24,57210.0839,0.5004,1,17,0,0,0,0,1.865944,4.190253,7.818777443832,2.76019,2.800259,21.16627,10.30393,,,,,,,,,,,,,,,,,,,,,,45.124,-0.04584074
2352,2022/03/05 08:05:24,57210.3348,0.7513,1,17,0,0,0,0,1.866013,4.190897,7.820268283661,2.76032,2.800259,21.16681,10.30393,,,,,,,,,,,,,,,,,,,,,,45.124,-0.04584074
2353,2022/03/05 08:05:24,57210.5838,1.0003,1,17,0,0,0,0,1.865372,4.191734,7.819143235048,2.760449,2.800259,21.16735,10.30393,,,,,,,,,,,,,,,,,,,,,,45.39769,-0.04584074
2354,2022/03/05 08:05:25,57210.8351,1.2516,1,17,0,0,0,0,1.864632,4.192168,7.816850602176,2.760579,2.800259,21.1679,10.30393,,0.00358630809932947,,0.104531802237034,,,,,,,,,,,,,,,,,,45.39769,-0.04584074
2355,2022/03/05 08:05:25,57211.0836,1.5001,1,17,0,0,0,0,1.863869,4.19296,7.81512816224,2.760708,2.800259,21.16843,10.30393,,,,,,,,,,,,,,,,,,,,,,45.39769,-0.04584074
2356,2022/03/05 08:05:25,57211.3342,1.7507,1,17,0,0,0,0,1.863174,4.193394,7.813022672556,2.760838,2.800259,21.16898,10.30393,,,,,,,,,,,,,,,,,,,,,,45.28701,0.05093932
2357,2022/03/05 08:05:25,57211.5847,2.0012,1,17,0,0,0,0,1.862961,4.194079,7.813405607919,2.760967,2.800259,21.16952,10.30393,,,,,,,,,,,,,,,,,,,,,,45.28701,0.05093932
2358,2022/03/05 08:05:26,57211.8342,2.2507,1,17,0,0,0,0,1.862946,4.194212,7.813590468552,2.761096,2.800259,21.17006,10.30393,,0.00276990607380867,,,,,,,,,,,,,,,,,,,,45.28701,0.05093932
2359,2022/03/05 08:05:26,57212.0839,2.5004,1,17,0,0,0,0,1.863335,4.194738,7.81620213123,2.761225,2.800259,21.17061,10.30393,,,,,,,,,,,,,,,,,,,,,,45.21318,-0.02307177
2360,2022/03/05 08:05:26,57212.3343,2.7508,1,17,0,0,0,0,1.863617,4.195103,7.818065267551,2.761355,2.800259,21.17115,10.30393,,,,,,,,,,,,,,,,,,,,,,45.21318,-0.02307177
2361,2022/03/05 08:05:26,57212.5847,3.0012,1,17,0,0,0,0,1.863747,4.195664,7.819656193008,2.761484,2.800259,21.17169,10.30393,,,,,,,,,,,,,,,,,,,,,,45.21318,-0.02307177
2362,2022/03/05 08:05:27,57212.8356,3.2521,1,17,0,0,0,0,1.863815,4.196043,7.820647884045,2.761613,2.800259,21.17224,10.30393,,0.00189408101141453,,,,,,,,,,,,,,,,,,,,45.39027,-0.02307177
2363,2022/03/05 08:05:27,57213.0838,3.5003,1,17,0,0,0,0,1.863647,4.196568,7.820921363496,2.761742,2.800259,21.17278,10.30393,,,,,,,,,,,,,,,,,,,,,,45.39027,-0.02307177
2364,2022/03/05 08:05:27,57213.3351,3.7516,1,17,0,0,0,0,1.863503,4.196532,7.820249971596,2.761872,2.800259,21.17332,10.30393,,,,,,,,,,,,,,,,,,,,,,45.39027,-0.02307177
2365,2022/03/05 08:05:27,57213.5845,4.001,1,17,0,0,0,0,1.86335,4.197206,7.8208638001,2.762001,2.800259,21.17386,10.30393,,,,,,,,,,,,,,,,,,,,,,45.37076,0.04924297
2366,2022/03/05 08:05:28,57213.8359,4.2524,1,17,0,0,0,0,1.863487,4.197226,7.821476087062,2.762131,2.800259,21.17441,10.30393,,,,0.281012505292892,5.19714784622192,,,,,,,,,,,,,,,,,45.37076,0.04924297
2367,2022/03/05 08:05:28,57214.0838,4.5003,1,17,0,0,0,0,1.86335,4.197878,7.8221159713,2.76226,2.800259,21.17495,10.30393,,,,,,,,,,,,,,,,,,,,,,45.37076,0.04924297
2368,2022/03/05 08:05:28,57214.3342,4.7507,1,17,0,0,0,0,1.863518,4.198082,7.823201372476,2.762389,2.800259,21.17549,10.30393,,,,,,,,,,,,,,,,,,,,,,45.16386,-0.06465435
2369,2022/03/05 08:05:28,57214.584,5.0005,1,17,0,0,0,0,1.863449,4.198503,7.823696216847,2.762518,2.800259,21.17603,10.30393,,,,,,,,,,,,,,,,,,,,,,45.16386,-0.06465435
2370,2022/03/05 08:05:29,57214.8342,5.2507,1,17,0,0,0,0,1.863503,4.19868,7.82425277604,2.762648,2.800259,21.17658,10.30393,,0.00143902597483248,,,,,,,,,,,,,,,,,,,,45.35583,-0.06465435
2371,2022/03/05 08:05:29,57215.0838,5.5003,1,17,0,0,0,0,1.863831,4.199133,7.826474258523,2.762777,2.800259,21.17712,10.30393,,,,,,,,,,,,,,,,,,,,,,45.35583,-0.06465435
2372,2022/03/05 08:05:29,57215.3343,5.7508,1,17,0,0,0,0,1.863739,4.199319,7.826434593741,2.762907,2.800259,21.17766,10.30393,,,,,,,,,,,,,,,,,,,,,,45.35583,-0.06465435
2373,2022/03/05 08:05:29,57215.5837,6.0002,1,17,0,0,0,0,1.863632,4.199651,7.826603992432,2.763036,2.800259,21.17821,10.30393,,,,,,,,,,,,,,,,,,,,,,45.30387,0.043751
2374,2022/03/05 08:05:30,57215.8345,6.251,1,17,0,0,0,0,1.863629,4.19985,7.82696225565,2.763165,2.800259,21.17875,10.30393,,0.00111689500045031,,,,,,,,,,,,,,,,,,,,45.30387,0.043751
2375,2022/03/05 08:05:30,57216.0839,6.5004,1,17,0,0,0,0,1.863217,4.199875,7.825278497875,2.763294,2.800259,21.17929,10.30393,,,,,,,,,,,,,,,,,,,,,,45.30387,0.043751
2376,2022/03/05 08:05:30,57216.3343,6.7508,1,17,0,0,0,0,1.861568,4.199885,7.81837151968,2.763423,2.800259,21.17983,10.30393,,,,,,,,,,,,,,,,,,,,,,45.09549,-0.06511807
2377,2022/03/05 08:05:30,57216.5837,7.0002,1,17,0,0,0,0,1.858011,4.199918,7.803493843098,2.76355,2.800259,21.18036,10.30393,,,,,,,,,,,,,,,,,,,,,,45.09549,-0.06511807
2378,2022/03/05 08:05:31,57216.8343,7.2508,1,17,0,0,0,0,1.852022,4.199992,7.778477583824,2.763678,2.800259,21.1809,10.30393,,,,,,,,,,,,,,,,,,,,,,45.09549,-0.06511807
2379,2022/03/05 08:05:31,57217.0839,7.5004,1,17,0,0,0,0,1.844454,4.199997,7.746701266638,2.763804,2.800259,21.18143,10.30393,,,,,,,,,,,,,,,,,,,,,,45.32764,-0.06511807
2380,2022/03/05 08:05:31,57217.3343,7.7508,1,17,0,0,0,0,1.835991,4.200031,7.711219115721,2.763929,2.800259,21.18196,10.30393,,,,,,,,,,,,,,,,,,,,,,45.32764,-0.06511807
2381,2022/03/05 08:05:31,57217.5846,8.0011,1,17,0,0,0,0,1.826844,4.199983,7.672713743652,2.764054,2.800259,21.18248,10.30393,,,,,,,,,,,,,,,,,,,,,,45.32764,-0.06511807
2382,2022/03/05 08:05:32,57217.8336,8.2501,1,17,0,0,0,0,1.816955,4.199955,7.631129237025,2.764177,2.800259,21.183,10.30393,,,,,,,,,,,,,,,,,,,,,,45.39085,0.09230137
2383,2022/03/05 08:05:32,57218.0846,8.5011,1,17,0,0,0,0,1.806813,4.200068,7.588737463284,2.7643,2.800259,21.18351,10.30393,,,,,,,,,,,,,,,,,,,,,,45.39085,0.09230137
2384,2022/03/05 08:05:32,57218.3335,8.75,1,17,0,0,0,0,1.795903,4.200048,7.542878803344,2.764421,2.800259,21.18402,10.30393,,,,,,,,,,,,,,,,,,,,,,45.39085,0.09230137
2385,2022/03/05 08:05:32,57218.584,9.0005,1,17,0,0,0,0,1.784649,4.200023,7.495566846927,2.764542,2.800259,21.18453,10.30393,,,,,,,,,,,,,,,,,,,,,,45.17213,-0.06835222
2386,2022/03/05 08:05:33,57218.8336,9.2501,1,17,0,0,0,0,1.773444,4.200011,7.448484307884,2.764662,2.800259,21.18503,10.30393,,,,,,,,,,,,,,,,,,,,,,45.17213,-0.06835222
2387,2022/03/05 08:05:33,57219.0837,9.5002,1,17,0,0,0,0,1.762341,4.199967,7.401774042747,2.764781,2.800259,21.18554,10.30393,,,,,,,,,,,,,,,,,,,,,,45.17213,-0.06835222
2388,2022/03/05 08:05:33,57219.3352,9.7517,1,17,0,0,0,0,1.751574,4.199999,7.356609048426,2.7649,2.800259,21.18604,10.30393,,,,,,,,,,,,,,,,,,,,,,45.28018,-0.06835222
2389,2022/03/05 08:05:33,57219.5837,10.0002,1,17,0,0,0,0,1.741549,4.19992,7.31436647608,2.765018,2.800259,21.18653,10.30393,,,,,,,,,,,,,,,,,,,,,,45.28018,-0.06835222
2390,2022/03/05 08:05:33,57219.5863,10.0028,1,17,0,0,0,0,1.741323,4.199959,7.313485205757,2.765019,2.800259,21.18653,10.30393,,0.00111689500045031,0,0.281012505292892,5.19714784622192,,,,,,,,,,,,,,,,,45.28018,-0.06835222
2391,2022/03/05 08:05:34,57220.6288,1.0012,1,18,0,0,0,0,0,4.166743,0,2.765021,2.800259,21.18654,10.30393,,-0.00632322719320655,,,,,,,,,,,,,,,,,,,,45.17954,-0.07002115
2392,2022/03/05 08:05:35,57221.6279,2.0003,1,18,0,0,0,0,0,4.165545,0,2.765021,2.800259,21.18654,10.30393,,-0.00169004604686052,,,,,,,,,,,,,,,,,,,,45.20924,-0.07002115
2393,2022/03/05 08:05:36,57222.6286,3.001,1,18,0,0,0,0,0,4.16436,0,2.765021,2.800259,21.18654,10.30393,,,,,,,,,,,,,,,,,,,,,,45.50221,0.1008344
2394,2022/03/05 08:05:37,57223.628,4.0004,1,18,0,0,0,0,0,4.164025,0,2.765021,2.800259,21.18654,10.30393,,-0.000764825381338596,,,,,,,,,,,,,,,,,,,,45.11686,-0.096668
2395,2022/03/05 08:05:38,57224.6288,5.0012,1,18,0,0,0,0,0,4.163696,0,2.765021,2.800259,21.18654,10.30393,,,,,,,,,,,,,,,,,,,,,,45.38491,0.06001115
2396,2022/03/05 08:05:39,57225.628,6.0004,1,18,0,0,0,0,0,4.163202,0,2.765021,2.800259,21.18654,10.30393,,,,,,,,,,,,,,,,,,,,,,45.15164,-0.04720688
2397,2022/03/05 08:05:40,57226.6276,7,1,18,0,0,0,0,0,4.163082,0,2.765021,2.800259,21.18654,10.30393,,,,,,,,,,,,,,,,,,,,,,45.32404,0.02818584
2398,2022/03/05 08:05:41,57227.6285,8.0009,1,18,0,0,0,0,0,4.16289,0,2.765021,2.800259,21.18654,10.30393,,-0.000386269093723968,,,,,,,,,,,,,,,,,,,,45.30629,-0.005546808
2399,2022/03/05 08:05:42,57228.6279,9.0003,1,18,0,0,0,0,0,4.162806,0,2.765021,2.800259,21.18654,10.30393,,,,,,,,,,,,,,,,,,,,,,45.32169,0.004813671
2400,2022/03/05 08:05:43,57229.6279,10.0003,1,18,0,0,0,0,0,4.162615,0,2.765021,2.800259,21.18654,10.30393,,,,,,,,,,,,,,,,,,,,,,45.40249,0.02524853
2401,2022/03/05 08:05:44,57230.628,11.0004,1,18,0,0,0,0,0,4.16243,0,2.765021,2.800259,21.18654,10.30393,,,,,,,,,,,,,,,,,,,,,,45.2466,-0.04871607
2402,2022/03/05 08:05:45,57231.6279,12.0003,1,18,0,0,0,0,0,4.16242,0,2.765021,2.800259,21.18654,10.30393,,,,,,,,,,,,,,,,,,,,,,45.38257,0.04249096
2403,2022/03/05 08:05:46,57232.629,13.0014,1,18,0,0,0,0,0,4.16239,0,2.765021,2.800259,21.18654,10.30393,,,,,,,,,,,,,,,,,,,,,,45.17125,0.04249096
2404,2022/03/05 08:05:47,57233.6279,14.0003,1,18,0,0,0,0,0,4.16232,0,2.765021,2.800259,21.18654,10.30393,,,,,,,,,,,,,,,,,,,,,,45.43332,0.08683681
2405,2022/03/05 08:05:48,57234.6281,15.0005,1,18,0,0,0,0,0,4.162188,0,2.765021,2.800259,21.18654,10.30393,,,,,,,,,,,,,,,,,,,,,,45.14595,0.08683681
2406,2022/03/05 08:05:49,57235.6279,16.0003,1,18,0,0,0,0,0,4.162119,0,2.765021,2.800259,21.18654,10.30393,,,,,,,,,,,,,,,,,,,,,,45.36741,0.06762624
2407,2022/03/05 08:05:50,57236.628,17.0004,1,18,0,0,0,0,0,4.162132,0,2.765021,2.800259,21.18654,10.30393,,-0.000124568599858321,,,,,,,,,,,,,,,,,,,,45.17117,0.06762624
2408,2022/03/05 08:05:51,57237.6288,18.0012,1,18,0,0,0,0,0,4.162047,0,2.765021,2.800259,21.18654,10.30393,,,,,,,,,,,,,,,,,,,,,,45.09549,-0.08497477
2409,2022/03/05 08:05:52,57238.6281,19.0005,1,18,0,0,0,0,0,4.162029,0,2.765021,2.800259,21.18654,10.30393,,,,,,,,,,,,,,,,,,,,,,45.24009,0.09824514
2410,2022/03/05 08:05:53,57239.6289,20.0013,1,18,0,0,0,0,0,4.161891,0,2.765021,2.800259,21.18654,10.30393,,,,,,,,,,,,,,,,,,,,,,45.10025,-0.09675622
2411,2022/03/05 08:05:54,57240.6281,21.0005,1,18,0,0,0,0,0,4.161595,0,2.765021,2.800259,21.18654,10.30393,,,,,,,,,,,,,,,,,,,,,,45.23384,0.08674979
2412,2022/03/05 08:05:55,57241.6289,22.0013,1,18,0,0,0,0,0,4.161706,0,2.765021,2.800259,21.18654,10.30393,,,,,,,,,,,,,,,,,,,,,,45.03458,-0.1072741
2413,2022/03/05 08:05:56,57242.6282,23.0006,1,18,0,0,0,0,0,4.161744,0,2.765021,2.800259,21.18654,10.30393,,,,,,,,,,,,,,,,,,,,,,45.35166,0.09908915
2414,2022/03/05 08:05:57,57243.6288,24.0012,1,18,0,0,0,0,0,4.161673,0,2.765021,2.800259,21.18654,10.30393,,,,,,,,,,,,,,,,,,,,,,45.12135,-0.0719738
2415,2022/03/05 08:05:58,57244.6282,25.0006,1,18,0,0,0,0,0,4.161729,0,2.765021,2.800259,21.18654,10.30393,,,,,,,,,,,,,,,,,,,,,,45.37455,0.07912755
2416,2022/03/05 08:05:59,57245.6281,26.0005,1,18,0,0,0,0,0,4.161758,0,2.765021,2.800259,21.18654,10.30393,,,,,,,,,,,,,,,,,,,,,,45.04263,-0.1037264
2417,2022/03/05 08:06:00,57246.6281,27.0005,1,18,0,0,0,0,0,4.161647,0,2.765021,2.800259,21.18654,10.30393,,,,,,,,,,,,,,,,,,,,,,45.3107,0.08377075
2418,2022/03/05 08:06:01,57247.6291,28.0015,1,18,0,0,0,0,0,4.161505,0,2.765021,2.800259,21.18654,10.30393,,,,,,,,,,,,,,,,,,,,,,45.27656,0.08377075
2419,2022/03/05 08:06:02,57248.6282,29.0006,1,18,0,0,0,0,0,4.161741,0,2.765021,2.800259,21.18654,10.30393,,-0.0000621880826656707,,,,,,,,,,,,,,,,,,,,45.30597,0.05583644
2420,2022/03/05 08:06:03,57249.6291,30.0015,1,18,0,0,0,0,0,4.161793,0,2.765021,2.800259,21.18654,10.30393,,,,,,,,,,,,,,,,,,,,,,45.31963,0.05583644
2421,2022/03/05 08:06:04,57250.6282,31.0006,1,18,0,0,0,0,0,4.161741,0,2.765021,2.800259,21.18654,10.30393,,,,,,,,,,,,,,,,,,,,,,45.28461,0.05752444
2422,2022/03/05 08:06:05,57251.6283,32.0007,1,18,0,0,0,0,0,4.16178,0,2.765021,2.800259,21.18654,10.30393,,,,,,,,,,,,,,,,,,,,,,45.30804,0.05752444
2423,2022/03/05 08:06:06,57252.628,33.0004,1,18,0,0,0,0,0,4.161809,0,2.765021,2.800259,21.18654,10.30393,,,,,,,,,,,,,,,,,,,,,,45.05122,-0.07293701
2424,2022/03/05 08:06:07,57253.629,34.0014,1,18,0,0,0,0,0,4.161786,0,2.765021,2.800259,21.18654,10.30393,,,,,,,,,,,,,,,,,,,,,,45.33328,0.07637382
2425,2022/03/05 08:06:08,57254.6281,35.0005,1,18,0,0,0,0,0,4.161865,0,2.765021,2.800259,21.18654,10.30393,,,,,,,,,,,,,,,,,,,,,,45.0117,-0.08872271
2426,2022/03/05 08:06:09,57255.6283,36.0007,1,18,0,0,0,0,0,4.161845,0,2.765021,2.800259,21.18654,10.30393,,,,,,,,,,,,,,,,,,,,,,45.349,0.07443428
2427,2022/03/05 08:06:10,57256.6292,37.0016,1,18,0,0,0,0,0,4.161809,0,2.765021,2.800259,21.18654,10.30393,,,,,,,,,,,,,,,,,,,,,,45.10054,-0.04667282
2428,2022/03/05 08:06:11,57257.6291,38.0015,1,18,0,0,0,0,0,4.161685,0,2.765021,2.800259,21.18654,10.30393,,,,,,,,,,,,,,,,,,,,,,45.24307,0.04454136
2429,2022/03/05 08:06:12,57258.6292,39.0016,1,18,0,0,0,0,0,4.161611,0,2.765021,2.800259,21.18654,10.30393,,,,,,,,,,,,,,,,,,,,,,45.1053,-0.04305243
