Repository: HVES-Battery-Testing-Consortium/LG-HG2

# Battery Testing Consortium (BTC)
The Battery Testing Consortium (BTC) has been developed within the High Voltage and Energy Storage Lab at Oxford Brookes University to provide accurate and comprehensive cell data to Formula Student Electric teams. Through the BTC, we aim to provide FS teams with information for improved and informed decisions for cell selection, pack architecture design, thermal cooling requirements, and end of life predictions. A range of tests are completed to provide a comprehensive electrochemical lithium-ion characterisation for modelling, validation, and battery management parameterisation.

File: Data/Round1/LG_HG2/Package 1/220304_BTC_HPPC_EIS_LG_HG2_2_45C/220304_BTC_HPPC_EIS_LG_HG2_2_45C_Channel_3_Wb_1.CSV (part 14 of 44)
Data_Point,Date_Time,Test_Time(s),Step_Time(s),Cycle_Index,Step_Index,TC_Counter1,TC_Counter2,TC_Counter3,TC_Counter4,Current(A),Voltage(V),Power(W),Charge_Capacity(Ah),Discharge_Capacity(Ah),Charge_Energy(Wh),Discharge_Energy(Wh),ACR(Ohm),dV/dt(V/s),Internal_Resistance(Ohm),dQ/dV(Ah/V),dV/dQ(V/Ah),MetaCode_MV_UD1,MetaCode_MV_UD2,MetaCode_MV_UD3,MetaCode_MV_UD4,MetaCode_MV_UD5,MetaCode_MV_UD6,MetaCode_MV_UD7,MetaCode_MV_UD8,MetaCode_MV_UD9,MetaCode_MV_UD10,MetaCode_MV_UD11,MetaCode_MV_UD12,MetaCode_MV_UD13,MetaCode_MV_UD14,MetaCode_MV_UD15,MetaCode_MV_UD16,Aux_Temperature_1(C),Aux_dT/dt_1(C)
2661,2022/03/05 08:54:26,60152.5108,25.0005,1,18,1,0,0,0,0,4.096448,0,2.744301,2.971505,21.10683,11.00259,,-0.0000794985535321757,,,,,,,,,,,,,,,,,,,,45.24086,0.04842758
2662,2022/03/05 08:54:27,60153.5108,26.0005,1,18,1,0,0,0,0,4.096332,0,2.744301,2.971505,21.10683,11.00259,,,,,,,,,,,,,,,,,,,,,,45.03034,0.04842758
2663,2022/03/05 08:54:28,60154.5106,27.0003,1,18,1,0,0,0,0,4.096241,0,2.744301,2.971505,21.10683,11.00259,,,,,,,,,,,,,,,,,,,,,,45.34035,0.1054227
2664,2022/03/05 08:54:29,60155.5118,28.0015,1,18,1,0,0,0,0,4.09638,0,2.744301,2.971505,21.10683,11.00259,,,,,,,,,,,,,,,,,,,,,,45.05857,0.1054227
2665,2022/03/05 08:54:30,60156.5108,29.0005,1,18,1,0,0,0,0,4.096283,0,2.744301,2.971505,21.10683,11.00259,,,,,,,,,,,,,,,,,,,,,,45.02352,-0.09900928
2666,2022/03/05 08:54:31,60157.5119,30.0016,1,18,1,0,0,0,0,4.096499,0,2.744301,2.971505,21.10683,11.00259,,,,,,,,,,,,,,,,,,,,,,45.06952,0.08341193
2667,2022/03/05 08:54:32,60158.5107,31.0004,1,18,1,0,0,0,0,4.096332,0,2.744301,2.971505,21.10683,11.00259,,,,,,,,,,,,,,,,,,,,,,44.94389,-0.1082945
2668,2022/03/05 08:54:33,60159.5109,32.0006,1,18,1,0,0,0,0,4.096331,0,2.744301,2.971505,21.10683,11.00259,,,,,,,,,,,,,,,,,,,,,,45.09179,0.0786972
2669,2022/03/05 08:54:34,60160.5108,33.0005,1,18,1,0,0,0,0,4.096376,0,2.744301,2.971505,21.10683,11.00259,,,,,,,,,,,,,,,,,,,,,,44.9876,-0.0650382
2670,2022/03/05 08:54:35,60161.5109,34.0006,1,18,1,0,0,0,0,4.096123,0,2.744301,2.971505,21.10683,11.00259,,,,,,,,,,,,,,,,,,,,,,45.16158,0.05436897
2671,2022/03/05 08:54:36,60162.511,35.0007,1,18,1,0,0,0,0,4.096315,0,2.744301,2.971505,21.10683,11.00259,,,,,,,,,,,,,,,,,,,,,,45.00634,-0.0485146
2672,2022/03/05 08:54:37,60163.5118,36.0015,1,18,1,0,0,0,0,4.096296,0,2.744301,2.971505,21.10683,11.00259,,,,,,,,,,,,,,,,,,,,,,45.12301,0.03646135
2673,2022/03/05 08:54:38,60164.5115,37.0012,1,18,1,0,0,0,0,4.096276,0,2.744301,2.971505,21.10683,11.00259,,-0.0000467003192170523,,,,,,,,,,,,,,,,,,,,44.97927,-0.04492044
2674,2022/03/05 08:54:39,60165.5118,38.0015,1,18,1,0,0,0,0,4.096343,0,2.744301,2.971505,21.10683,11.00259,,,,,,,,,,,,,,,,,,,,,,45.09986,0.03768563
2675,2022/03/05 08:54:40,60166.5119,39.0016,1,18,1,0,0,0,0,4.09621,0,2.744301,2.971505,21.10683,11.00259,,,,,,,,,,,,,,,,,,,,,,45.31154,0.03768563
2676,2022/03/05 08:54:41,60167.5117,40.0014,1,18,1,0,0,0,0,4.096137,0,2.744301,2.971505,21.10683,11.00259,,,,,,,,,,,,,,,,,,,,,,44.97598,-0.02061129
2677,2022/03/05 08:54:41,60167.5131,40.0028,1,18,1,0,0,0,0,4.096137,0,2.744301,2.971505,21.10683,11.00259,,-0.0000467003192170523,0,0,0,,,,,,,,,,,,,,,,,44.97598,-0.02061129
2678,2022/03/05 08:54:41,60167.5197,0.0018,1,19,1,0,0,0,0,4.096219,0,2.744301,2.971505,21.10683,11.00259,,-0.0000467003192170523,0,0,0,,,,,,,,,,,,,,,,,44.9762051778621,-0.0205395183199427
2679,2022/03/05 08:54:51,60177.5574,10.0002,1,20,1,0,0,0,-1.499915,4.060456,-6.09033886124,2.744319,2.975668,21.1069,11.01951,,-0.000640808779280633,,0.597029089927673,2.53370189666748,,,,,,,,,,,,,,,,,45.31867,0.08861542
2680,2022/03/05 08:55:01,60187.5586,20.0014,1,20,1,0,0,0,-1.49992,4.057041,-6.08523693672,2.744319,2.979832,21.1069,11.03641,,-0.000326974113704637,,,,,,,,,,,,,,,,,,,,45.09927,0.08091927
2681,2022/03/05 08:55:11,60197.5586,30.0014,1,20,1,0,0,0,-1.499901,4.054728,-6.081690581928,2.744319,2.983997,21.1069,11.0533,,-0.000325164990499616,,1.45048403739929,,,,,,,,,,,,,,,,,,45.2655,0.08432746
2682,2022/03/05 08:55:21,60207.5578,40.0006,1,20,1,0,0,0,-1.499903,4.053653,-6.080086295659,2.744319,2.988161,21.1069,11.07018,,-0.000128101906739175,,,,,,,,,,,,,,,,,,,,45.04281,-0.06745577
2683,2022/03/05 08:55:31,60217.5581,50.0009,1,20,1,0,0,0,-1.499921,4.052108,-6.077841883468,2.744319,2.992326,21.1069,11.08706,,-0.000165602599736303,,,,,,,,,,,,,,,,,,,,44.91183,-0.03924131
2684,2022/03/05 08:55:41,60227.5581,60.0009,1,20,1,0,0,0,-1.499904,4.051433,-6.076760562432,2.744319,2.99649,21.1069,11.10394,,-0.0000877057464094833,,,,,,,,,,,,,,,,,,,,44.86905,-0.05837321
2685,2022/03/05 08:55:51,60237.5586,70.0014,1,20,1,0,0,0,-1.499934,4.050753,-6.075862150302,2.744319,3.000655,21.1069,11.12081,,-0.000127147795865312,,3.50675296783447,0.402903586626053,,,,,,,,,,,,,,,,,45.12597,0.08826852
2686,2022/03/05 08:56:01,60247.5576,80.0004,1,20,1,0,0,0,-1.499911,4.049725,-6.074227074475,2.744319,3.00482,21.1069,11.13768,,-0.0000653526367386803,,,,,,,,,,,,,,,,,,,,45.04993,-0.09626269
2687,2022/03/05 08:56:11,60257.5576,90.0004,1,20,1,0,0,0,-1.499861,4.049462,-6.073630124782,2.744319,3.008984,21.1069,11.15454,,,,,,,,,,,,,,,,,,,,,,44.93151,-0.03433108
2688,2022/03/05 08:56:21,60267.5578,100.0006,1,20,1,0,0,0,-1.499907,4.048452,-6.072301493964,2.744319,3.013149,21.1069,11.1714,,-0.0000386429310310632,,,,,,,,,,,,,,,,,,,,44.92935,-0.008734465
2689,2022/03/05 08:56:31,60277.5586,110.0014,1,20,1,0,0,0,-1.499919,4.047933,-6.071571617427,2.744319,3.017313,21.1069,11.18826,,-0.00010561879753368,,,,,,,,,,,,,,,,,,,,45.24358,-0.003252029
2690,2022/03/05 08:56:41,60287.5587,120.0015,1,20,1,0,0,0,-1.499916,4.047277,-6.070575528732,2.744319,3.021478,21.1069,11.20512,,-0.000044176838855492,,,,,,,,,,,,,,,,,,,,44.87946,-0.07565022
2691,2022/03/05 08:56:51,60297.5575,130.0003,1,20,1,0,0,0,-1.499895,4.046757,-6.069710590515,2.744319,3.025642,21.1069,11.22197,,-0.0000424357494921423,,,,,,,,,,,,,,,,,,,,45.06274,-0.02978206
2692,2022/03/05 08:57:01,60307.5576,140.0004,1,20,1,0,0,0,-1.499881,4.046059,-6.068607018979,2.744319,3.029806,21.1069,11.23882,,-0.0000467011013824958,,,,,,,,,,,,,,,,,,,,45.17822,0.04166603
2693,2022/03/05 08:57:11,60317.5591,150.0019,1,20,1,0,0,0,-1.499884,4.045508,-6.067792721072,2.744319,3.033971,21.1069,11.25567,,-0.0000569728108530398,,6.37577486038208,,,,,,,,,,,,,,,,,,44.88187,-0.0610745
2694,2022/03/05 08:57:21,60327.5584,160.0012,1,20,1,0,0,0,-1.499956,4.044815,-6.06704452814,2.744319,3.038135,21.1069,11.27251,,,,,,,,,,,,,,,,,,,,,,45.22012,0.05455971
2695,2022/03/05 08:57:31,60337.558,170.0008,1,20,1,0,0,0,-1.499925,4.044454,-6.06637766595,2.744319,3.042299,21.1069,11.28935,,-0.0000645666805212386,,,,,,,,,,,,,,,,,,,,45.15804,0.08241534
2696,2022/03/05 08:57:41,60347.5577,180.0005,1,20,1,0,0,0,-1.499872,4.043496,-6.064726432512,2.744319,3.046464,21.1069,11.3062,,-0.0000120907297969097,,,,,,,,,,,,,,,,,,,,44.91512,-0.09149551
2697,2022/03/05 08:57:51,60357.5579,190.0007,1,20,1,0,0,0,-1.49991,4.043232,-6.06448410912,2.744319,3.050628,21.1069,11.32303,,-0.000052550789405359,,,,,,,,,,,,,,,,,,,,44.94897,-0.0943768
2698,2022/03/05 08:58:01,60367.5573,200.0001,1,20,1,0,0,0,-1.499907,4.042461,-6.063315551127,2.744319,3.054791,21.1069,11.33986,,-0.0000609308408456855,,,0,,,,,,,,,,,,,,,,,45.08739,-0.07441521
2699,2022/03/05 08:58:11,60377.558,210.0008,1,20,1,0,0,0,-1.49992,4.041957,-6.06261214344,2.744319,3.058956,21.1069,11.3567,,-0.0000408562882512342,,,,,,,,,,,,,,,,,,,,45.16399,0.06273031
2700,2022/03/05 08:58:21,60387.5573,220.0001,1,20,1,0,0,0,-1.499949,4.041518,-6.062070882582,2.744319,3.06312,21.1069,11.37353,,,,,,,,,,,,,,,,,,,,,,45.17139,0.008997917
2701,2022/03/05 08:58:31,60397.5579,230.0007,1,20,1,0,0,0,-1.499911,4.040812,-6.060858367732,2.744319,3.067285,21.1069,11.39036,,-0.0000319255887006875,,,,,,,,,,,,,,,,,,,,45.24029,-0.03590584
2702,2022/03/05 08:58:41,60407.5578,240.0006,1,20,1,0,0,0,-1.499857,4.040338,-6.059929231666,2.744319,3.071449,21.1069,11.40719,,-0.0000474114895041566,,7.49781799316406,0.143299594521523,,,,,,,,,,,,,,,,,45.22899,0.04841805
2703,2022/03/05 08:58:51,60417.5587,250.0015,1,20,1,0,0,0,-1.499936,4.039564,-6.059087467904,2.744319,3.075615,21.1069,11.42402,,-0.0000769697726354934,,,,,,,,,,,,,,,,,,,,45.27177,0.09213924
2704,2022/03/05 08:59:01,60427.5587,260.0015,1,20,1,0,0,0,-1.499932,4.039155,-6.05845783746,2.744319,3.079779,21.1069,11.44084,,-0.0000529467797605321,,,,,,,,,,,,,,,,,,,,45.22247,-0.00808835
2705,2022/03/05 08:59:11,60437.5589,270.0017,1,20,1,0,0,0,-1.499948,4.038424,-6.057426001952,2.744319,3.083944,21.1069,11.45766,,-0.0000545263792446349,,,,,,,,,,,,,,,,,,,,45.04106,0.03787637
2706,2022/03/05 08:59:21,60447.5576,280.0004,1,20,1,0,0,0,-1.499949,4.038151,-6.057020554299,2.744319,3.088107,21.1069,11.47447,,,,,,,,,,,,,,,,,,,,,,44.94154,0.06728053
2707,2022/03/05 08:59:31,60457.5575,290.0003,1,20,1,0,0,0,-1.499961,4.037262,-6.055735546782,2.744319,3.092272,21.1069,11.49129,,-0.000038087549910415,,,,,,,,,,,,,,,,,,,,45.14172,-0.03088355
2708,2022/03/05 08:59:41,60467.5573,300.0001,1,20,1,0,0,0,-1.499914,4.036955,-6.05508532187,2.744319,3.096435,21.1069,11.5081,,-0.0000570612901356071,,,,,,,,,,,,,,,,,,,,45.26519,0.09992599
2709,2022/03/05 08:59:51,60477.5587,310.0015,1,20,1,0,0,0,-1.499979,4.036333,-6.054414737007,2.744319,3.100601,21.1069,11.52491,,-0.000061718572396785,,,,,,,,,,,,,,,,,,,,45.20318,-0.04966974
2710,2022/03/05 09:00:01,60487.5587,320.0015,1,20,1,0,0,0,-1.499921,4.035679,-6.053199681359,2.744319,3.104766,21.1069,11.54172,,-0.0000521561014465988,,,,,,,,,,,,,,,,,,,,45.00931,-0.01390576
2711,2022/03/05 09:00:11,60497.5587,330.0015,1,20,1,0,0,0,-1.499888,4.034934,-6.051949087392,2.744319,3.10893,21.1069,11.55853,,-0.0000469400984002277,,7.06532096862793,,,,,,,,,,,,,,,,,,45.16693,0.04398584
2712,2022/03/05 09:00:21,60507.5573,340.0001,1,20,1,0,0,0,-1.499925,4.034398,-6.05129442015,2.744319,3.113095,21.1069,11.57533,,,,,,,,,,,,,,,,,,,,,,45.25692,0.06403565
2713,2022/03/05 09:00:31,60517.5574,350.0002,1,20,1,0,0,0,-1.499911,4.033802,-6.050343991622,2.744319,3.11726,21.1069,11.59213,,-0.0000733297783881426,,,,,,,,,,,,,,,,,,,,45.2444,0.03115773
2714,2022/03/05 09:00:41,60527.5573,360.0001,1,20,1,0,0,0,-1.499936,4.032918,-6.049118893248,2.744319,3.121424,21.1069,11.60893,,-0.0000700957971275784,,,0,,,,,,,,,,,,,,,,,45.22811,0.08369684
2715,2022/03/05 09:00:51,60537.5574,370.0002,1,20,1,0,0,0,-1.499952,4.032712,-6.048874429824,2.744319,3.125588,21.1069,11.62572,,-0.0000526263211213518,,,,,,,,,,,,,,,,,,,,45.21746,-0.04592538
2716,2022/03/05 09:01:01,60547.5577,380.0005,1,20,1,0,0,0,-1.499923,4.031675,-6.047202061025,2.744319,3.129753,21.1069,11.64251,,-0.0000350891605194192,,,,,,,,,,,,,,,,,,,,44.97927,-0.001009703
2717,2022/03/05 09:01:11,60557.5581,390.0009,1,20,1,0,0,0,-1.499903,4.031351,-6.046635458953,2.744319,3.133918,21.1069,11.6593,,-0.000106179402791895,,,,,,,,,,,,,,,,,,,,45.03244,-0.06550074
2718,2022/03/05 09:01:21,60567.5579,400.0007,1,20,1,0,0,0,-1.499888,4.030282,-6.044971608416,2.744319,3.138081,21.1069,11.67608,,-0.0000708848820067942,,,0.148774296045303,,,,,,,,,,,,,,,,,45.26375,0.07757068
2719,2022/03/05 09:01:31,60577.5573,410.0001,1,20,1,0,0,0,-1.499927,4.029779,-6.044374326133,2.744319,3.142246,21.1069,11.69287,,,,6.48698282241821,,,,,,,,,,,,,,,,,,45.24859,0.05743146
2720,2022/03/05 09:01:32,60578.5147,410.9575,1,20,1,0,0,0,-1.499938,4.029628,-6.044192163064,2.744319,3.142644,21.1069,11.69448,,-0.0000708848820067942,0,6.48698282241821,0.148774296045303,,,,,,,,,,,,,,,,,45.13993,-0.03395438
2721,2022/03/05 09:02:32,60638.5563,60.0008,1,21,1,0,0,0,0,4.0744,0,2.744319,3.142646,21.1069,11.69448,,0.000050735761760734,,,,,,,,,,,,,,,,,,,,45.13073,-0.03313303
2722,2022/03/05 09:03:32,60698.5569,120.0014,1,21,1,0,0,0,0,4.075898,0,2.744319,3.142646,21.1069,11.69448,,0.00000118528703296761,,,,,,,,,,,,,,,,,,,,45.03598,-0.005472898
2723,2022/03/05 09:04:32,60758.5562,180.0007,1,21,1,0,0,0,0,4.076715,0,2.744319,3.142646,21.1069,11.69448,,0.0000018175760487793,,0,,,,,,,,,,,,,,,,,,44.90026,-0.07943034
2724,2022/03/05 09:05:32,60818.5557,240.0002,1,21,1,0,0,0,0,4.077184,0,2.744319,3.142646,21.1069,11.69448,,0.00000750731805965188,,,,,,,,,,,,,,,,,,,,45.06269,-0.07368207
2725,2022/03/05 09:06:32,60878.5557,300.0002,1,21,1,0,0,0,0,4.077387,0,2.744319,3.142646,21.1069,11.69448,,-0.00000592673086430295,,0,,,,,,,,,,,,,,,,,,44.87886,-0.05530596
2726,2022/03/05 09:07:32,60938.5564,360.0009,1,21,1,0,0,0,0,4.077513,0,2.744319,3.142646,21.1069,11.69448,,0.0000271843891823664,,,,,,,,,,,,,,,,,,,,44.79032,0
2727,2022/03/05 09:08:32,60998.5571,420.0016,1,21,1,0,0,0,0,4.077522,0,2.744319,3.142646,21.1069,11.69448,,-0.0000290792904706905,,0,,,,,,,,,,,,,,,,,,44.92638,0.06356955
2728,2022/03/05 09:09:32,61058.5571,480.0016,1,21,1,0,0,0,0,4.077648,0,2.744319,3.142646,21.1069,11.69448,,0,,,,,,,,,,,,,,,,,,,,44.93737,0.003347397
2729,2022/03/05 09:10:32,61118.5559,540.0004,1,21,1,0,0,0,0,4.077868,0,2.744319,3.142646,21.1069,11.69448,,0.0000220465299207717,,0,,,,,,,,,,,,,,,,,,45.01374,-0.001299381
2730,2022/03/05 09:11:32,61178.5559,600.0004,1,21,1,0,0,0,0,4.078048,0,2.744319,3.142646,21.1069,11.69448,,0.0000343756109941751,,,,,,,,,,,,,,,,,,,,44.88779,-0.03804207
2731,2022/03/05 09:12:32,61238.5557,660.0002,1,21,1,0,0,0,0,4.078117,0,2.744319,3.142646,21.1069,11.69448,,0.00000703311297911569,,0,,,,,,,,,,,,,,,,,,45.19757,0.06747246
2732,2022/03/05 09:13:32,61298.5555,720,1,21,1,0,0,0,0,4.077913,0,2.744319,3.142646,21.1069,11.69448,,0.0000257623796642292,,,,,,,,,,,,,,,,,,,,44.85363,-0.05520582
2733,2022/03/05 09:14:32,61358.5569,780.0014,1,21,1,0,0,0,0,4.078084,0,2.744319,3.142646,21.1069,11.69448,,-0.000005531340775633,,0,,,,,,,,,,,,,,,,,,44.94302,0.05252481
2734,2022/03/05 09:15:32,61418.5562,840.0007,1,21,1,0,0,0,0,4.0783,0,2.744319,3.142646,21.1069,11.69448,,-0.0000192026091099251,,,,,,,,,,,,,,,,,,,,44.83579,-0.04027605
2735,2022/03/05 09:16:32,61478.556,900.0005,1,21,1,0,0,0,0,4.078363,0,2.744319,3.142646,21.1069,11.69448,,0.00000158042200837372,,0,,,,,,,,,,,,,,,,,,44.92221,-0.07461786
2736,2022/03/05 09:17:32,61538.5559,960.0004,1,21,1,0,0,0,0,4.078308,0,2.744319,3.142646,21.1069,11.69448,,0.00000995682603388559,,,,,,,,,,,,,,,,,,,,44.92935,-0.06078124
2737,2022/03/05 09:18:32,61598.5558,1020.0003,1,21,1,0,0,0,0,4.078254,0,2.744319,3.142646,21.1069,11.69448,,0.00000442514601672883,,0,,,,,,,,,,,,,,,,,,44.91835,-0.09496212
2738,2022/03/05 09:19:32,61658.5556,1080.0001,1,21,1,0,0,0,0,4.078182,0,2.744319,3.142646,21.1069,11.69448,,0.0000174633805727353,,,,,,,,,,,,,,,,,,,,44.78555,-0.04883528
2739,2022/03/05 09:20:32,61718.5563,1140.0008,1,21,1,0,0,0,0,4.078317,0,2.744319,3.142646,21.1069,11.69448,,-0.0000188866706594126,,0,,,,,,,,,,,,,,,,,,45.07578,0.08493543
2740,2022/03/05 09:21:32,61778.5566,1200.0011,1,21,1,0,0,0,0,4.078424,0,2.744319,3.142646,21.1069,11.69448,,-0.0000106682900877786,,,,,,,,,,,,,,,,,,,,44.82153,-0.02442837
2741,2022/03/05 09:22:32,61838.5558,1260.0003,1,21,1,0,0,0,0,4.078236,0,2.744319,3.142646,21.1069,11.69448,,-0.00000450465222456842,,0,,,,,,,,,,,,,,,,,,44.77338,-0.0805831
2742,2022/03/05 09:23:32,61898.5571,1320.0016,1,21,1,0,0,0,0,4.078403,0,2.744319,3.142646,21.1069,11.69448,,-0.00000410930306316004,,,,,,,,,,,,,,,,,,,,44.85187,-0.05103588
2743,2022/03/05 09:24:32,61958.5558,1380.0003,1,21,1,0,0,0,0,4.078151,0,2.744319,3.142646,21.1069,11.69448,,0.0000115388002086547,,0,,,,,,,,,,,,,,,,,,44.998,0.05775332
2744,2022/03/05 09:25:32,62018.5562,1440.0007,1,21,1,0,0,0,0,4.078543,0,2.744319,3.142646,21.1069,11.69448,,-0.0000153314904309809,,,,,,,,,,,,,,,,,,,,44.80787,-0.02284169
2745,2022/03/05 09:26:32,62078.5561,1500.0006,1,21,1,0,0,0,0,4.078551,0,2.744319,3.142646,21.1069,11.69448,,-0.0000201513903448358,,0,,,,,,,,,,,,,,,,,,44.98168,-0.03803849
2746,2022/03/05 09:27:32,62138.556,1560.0005,1,21,1,0,0,0,0,4.078403,0,2.744319,3.142646,21.1069,11.69448,,-0.0000164378907356877,,,,,,,,,,,,,,,,,,,,45.15065,0.07360339
2747,2022/03/05 09:28:32,62198.5569,1620.0014,1,21,1,0,0,0,0,4.07845,0,2.744319,3.142646,21.1069,11.69448,,0.00000798179462435655,,0,,,,,,,,,,,,,,,,,,44.83611,-0.05197525
2748,2022/03/05 09:29:32,62258.5558,1680.0003,1,21,1,0,0,0,0,4.078572,0,2.744319,3.142646,21.1069,11.69448,,0.0000113793203126988,,,,,,,,,,,,,,,,,,,,45.12098,-0.01445889
2749,2022/03/05 09:30:32,62318.5558,1740.0003,1,21,1,0,0,0,0,4.078574,0,2.744319,3.142646,21.1069,11.69448,,0.0000043466661736602,,0,,,,,,,,,,,,,,,,,,45.1717,0.007138252
2750,2022/03/05 09:31:32,62378.5555,1800,1,21,1,0,0,0,0,4.078558,0,2.744319,3.142646,21.1069,11.69448,,-0.0000256814400927396,,,,,,,,,,,,,,,,,,,,44.92226,-0.06263733
2751,2022/03/05 09:31:32,62378.5584,1800.0029,1,21,1,0,0,0,0,4.078558,0,2.744319,3.142646,21.1069,11.69448,,-0.0000256814400927396,0,0,0,,,,,,,,,,,,,,,,,44.92226,-0.06263733
2752,2022/03/05 09:31:32,62378.5658,0.0015,1,22,1,0,0,0,0,4.078519,0,2.744319,3.142646,21.1069,11.69448,,-0.0000256814400927396,0,0,0,,,,,,,,,,,,,,,,,44.9222593928552,-0.062635761351967
2753,2022/03/05 09:31:32,62378.5729,0.0016,1,23,2,0,0,0,0,4.078519,0,2.744319,3.142646,21.1069,11.69448,,-0.0000256814400927396,0,0,0,,,,,,,,,,,,,,,,,44.9222588103244,-0.0626342562977731
2754,2022/03/05 09:37:20,62726.5314,60.0001,1,14,2,0,0,0,0,4.078582,0,2.744319,3.142646,21.1069,11.69448,,-0.00000102737703855382,,,,,,,,,,,,,,,,,,,,44.89371,0.0111258
2755,2022/03/05 09:38:20,62786.5313,120,1,14,2,0,0,0,0,4.078708,0,2.744319,3.142646,21.1069,11.69448,,-0.000000553170821149251,,,,,,,,,,,,,,,,,,,,44.88068,-0.008538961
2756,2022/03/05 09:39:20,62846.532,180.0007,1,14,2,0,0,0,0,4.07868,0,2.744319,3.142646,21.1069,11.69448,,0.000002528591949158,,0,0,,,,,,,,,,,,,,,,,44.92885,-0.04954576
2757,2022/03/05 09:40:20,62906.5318,240.0005,1,14,2,0,0,0,0,4.078696,0,2.744319,3.142646,21.1069,11.69448,,0.00000979910601017764,,,,,,,,,,,,,,,,,,,,44.88457,-0.04102111
2758,2022/03/05 09:41:20,62966.5315,300.0002,1,14,2,0,0,0,0,4.078528,0,2.744319,3.142646,21.1069,11.69448,,0.000011932679626625,,0,0,,,,,,,,,,,,,,,,,45.24803,-0.01003146
2759,2022/03/05 09:41:20,62966.5332,300.0019,1,14,2,0,0,0,0,4.078493,0,2.744319,3.142646,21.1069,11.69448,,0.000011932679626625,0,0,0,,,,,,,,,,,,,,,,,45.24803,-0.01003146
2760,2022/03/05 09:41:21,62966.8221,0.2505,1,15,2,0,0,0,-1.773354,3.921593,-6.954372632922,2.743716,3.142663,21.10452,11.69455,,-0.042142741382122,,0.0181427393108606,55.1184616088867,,,,,,,,,,,,,,,,,45.24803,-0.01003146
2761,2022/03/05 09:41:21,62967.0724,0.5008,1,15,2,0,0,0,-3.301089,3.915315,-12.924803278035,2.74307,3.142663,21.10199,11.69455,,,,,,,,,,,,,,,,,,,,,,45.05888,-0.01003146
2762,2022/03/05 09:41:21,62967.3235,0.7519,1,15,2,0,0,0,-4.520465,3.911355,-17.681143380075,2.742417,3.142663,21.09944,11.69455,,,,,,,,,,,,,,,,,,,,,,45.05888,-0.01003146
2763,2022/03/05 09:41:21,62967.5717,1.0001,1,15,2,0,0,0,-5.474512,3.907451,-21.391387388912,2.741773,3.142663,21.09692,11.69455,,,,,,,,,,,,,,,,,,,,,,45.07735,-0.05333781
2764,2022/03/05 09:41:22,62967.8234,1.2518,1,15,2,0,0,0,-6.255302,3.904535,-24.42404559457,2.741121,3.142663,21.09437,11.69455,,-0.0125004602596164,,0.166729599237442,9.12361526489258,,,,,,,,,,,,,,,,,45.07735,-0.05333781
2765,2022/03/05 09:41:22,62968.0725,1.5009,1,15,2,0,0,0,-6.866077,3.901769,-26.789846390213,2.740474,3.142663,21.09185,11.69455,,,,,,,,,,,,,,,,,,,,,,45.07735,-0.05333781
2766,2022/03/05 09:41:22,62968.323,1.7514,1,15,2,0,0,0,-7.365879,3.899323,-28.721941399917,2.739825,3.142663,21.08932,11.69455,,,,,,,,,,,,,,,,,,,,,,45.23643,0.04971504
2767,2022/03/05 09:41:22,62968.5724,2.0008,1,15,2,0,0,0,-7.76472,3.89704,-30.2594244288,2.739179,3.142663,21.0868,11.69455,,,,,,,,,,,,,,,,,,,,,,45.23643,0.04971504
2768,2022/03/05 09:41:23,62968.823,2.2514,1,15,2,0,0,0,-8.076728,3.895046,-31.459227089488,2.738527,3.142663,21.08426,11.69455,,-0.00956259202212095,,0.266685485839844,5.08335399627686,,,,,,,,,,,,,,,,,45.23643,0.04971504
2769,2022/03/05 09:41:23,62969.0724,2.5008,1,15,2,0,0,0,-8.332055,3.892895,-32.435815249225,2.737881,3.142663,21.08174,11.69455,,,,,,,,,,,,,,,,,,,,,,45.38313,0.04971504
2770,2022/03/05 09:41:23,62969.3222,2.7506,1,15,2,0,0,0,-8.535842,3.891154,-33.214275741668,2.737233,3.142663,21.07922,11.69455,,,,,,,,,,,,,,,,,,,,,,45.38313,0.04971504
2771,2022/03/05 09:41:23,62969.5726,3.001,1,15,2,0,0,0,-8.69525,3.889365,-33.81900101625,2.736584,3.142663,21.07669,11.69455,,,,,,,,,,,,,,,,,,,,,,45.38313,0.04971504
2772,2022/03/05 09:41:24,62969.8222,3.2506,1,15,2,0,0,0,-8.825681,3.887692,-34.311529418252,2.735939,3.142663,21.07419,11.69455,,-0.00663983495905995,,0.376665413379669,3.59808397293091,,,,,,,,,,,,,,,,,45.04316,-0.06039858
2773,2022/03/05 09:41:24,62970.0718,3.5002,1,15,2,0,0,0,-8.927658,3.886031,-34.693155745398,2.73529,3.142663,21.07166,11.69455,,,,,,,,,,,,,,,,,,,,,,45.04316,-0.06039858
2774,2022/03/05 09:41:24,62970.3229,3.7513,1,15,2,0,0,0,-9.011089,3.88483,-35.00654887987,2.73464,3.142663,21.06914,11.69455,,,,,,,,,,,,,,,,,,,,,,45.04316,-0.06039858
2775,2022/03/05 09:41:24,62970.5725,4.0009,1,15,2,0,0,0,-9.077701,3.883231,-35.250809931931,2.733992,3.142663,21.06662,11.69455,,,,,,,,,,,,,,,,,,,,,,45.01317,-0.009371042
2776,2022/03/05 09:41:25,62970.822,4.2504,1,15,2,0,0,0,-9.129891,3.88192,-35.44150647072,2.733347,3.142663,21.06412,11.69455,,-0.0053994650952518,,0.451551496982574,2.48114991188049,,,,,,,,,,,,,,,,,45.01317,-0.009371042
2777,2022/03/05 09:41:25,62971.0727,4.5011,1,15,2,0,0,0,-9.172608,3.880535,-35.59462638528,2.732696,3.142663,21.06159,11.69455,,,,,,,,,,,,,,,,,,,,,,45.01317,-0.009371042
2778,2022/03/05 09:41:25,62971.3222,4.7506,1,15,2,0,0,0,-9.206723,3.879372,-35.716303417956,2.73205,3.142663,21.05909,11.69455,,,,,,,,,,,,,,,,,,,,,,45.26648,-0.009371042
2779,2022/03/05 09:41:25,62971.5718,5.0002,1,15,2,0,0,0,-9.233363,3.877737,-35.804553339531,2.731403,3.142663,21.05658,11.69455,,,,,,,,,,,,,,,,,,,,,,45.26648,-0.009371042
2780,2022/03/05 09:41:26,62971.823,5.2514,1,15,2,0,0,0,-9.255136,3.8769,-35.8812367584,2.730751,3.142663,21.05405,11.69455,,-0.00492272106930614,,0.4660904109478,,,,,,,,,,,,,,,,,,45.26648,-0.009371042
2781,2022/03/05 09:41:26,62972.0733,5.5017,1,15,2,0,0,0,-9.272456,3.875683,-35.937100087448,2.730105,3.142663,21.05154,11.69455,,,,,,,,,,,,,,,,,,,,,,45.30681,0.09176135
2782,2022/03/05 09:41:26,62972.3229,5.7513,1,15,2,0,0,0,-9.286018,3.874796,-35.981425402328,2.729458,3.142663,21.04904,11.69455,,,,,,,,,,,,,,,,,,,,,,45.30681,0.09176135
2783,2022/03/05 09:41:26,62972.5727,6.0011,1,15,2,0,0,0,-9.297136,3.873449,-36.011982142064,2.728808,3.142663,21.04652,11.69455,,,,,,,,,,,,,,,,,,,,,,45.14532,-0.05046606
2784,2022/03/05 09:41:27,62972.8228,6.2512,1,15,2,0,0,0,-9.306021,3.872617,-36.038655126957,2.728161,3.142663,21.04401,11.69455,,-0.00463526416569948,,0.611433684825897,1.84298098087311,,,,,,,,,,,,,,,,,45.14532,-0.05046606
2785,2022/03/05 09:41:27,62973.0725,6.5009,1,15,2,0,0,0,-9.31297,3.871497,-36.05513541609,2.727513,3.142663,21.0415,11.69455,,,,,,,,,,,,,,,,,,,,,,45.14532,-0.05046606
2786,2022/03/05 09:41:27,62973.322,6.7504,1,15,2,0,0,0,-9.318638,3.870663,-36.069307316994,2.726865,3.142663,21.03899,11.69455,,,,,,,,,,,,,,,,,,,,,,45.04699,-0.05046606
2787,2022/03/05 09:41:27,62973.5718,7.0002,1,15,2,0,0,0,-9.323113,3.869619,-36.076895203947,2.726217,3.142663,21.03649,11.69455,,,,,,,,,,,,,,,,,,,,,,45.04699,-0.05046606
2788,2022/03/05 09:41:28,62973.8221,7.2505,1,15,2,0,0,0,-9.326791,3.868608,-36.081698276928,2.725568,3.142663,21.03398,11.69455,,-0.00416047405451536,,,,,,,,,,,,,,,,,,,,45.04699,-0.05046606
2789,2022/03/05 09:41:28,62974.0719,7.5003,1,15,2,0,0,0,-9.329779,3.867637,-36.084198462223,2.724921,3.142663,21.03147,11.69455,,,,,,,,,,,,,,,,,,,,,,45.33474,0.05919456
2790,2022/03/05 09:41:28,62974.3228,7.7512,1,15,2,0,0,0,-9.332105,3.866881,-36.086139514505,2.724272,3.142663,21.02896,11.69455,,,,,,,,,,,,,,,,,,,,,,45.33474,0.05919456
2791,2022/03/05 09:41:28,62974.5727,8.0011,1,15,2,0,0,0,-9.334048,3.865962,-36.085074874176,2.723622,3.142663,21.02645,11.69455,,,,,,,,,,,,,,,,,,,,,,45.33474,0.05919456
2792,2022/03/05 09:41:29,62974.823,8.2514,1,15,2,0,0,0,-9.33562,3.865273,-36.08471992426,2.722973,3.142663,21.02394,11.69455,,-0.00372652988880873,,0.668504118919373,,,,,,,,,,,,,,,,,,45.41634,0.02550006
2793,2022/03/05 09:41:29,62975.0717,8.5001,1,15,2,0,0,0,-9.336829,3.864469,-36.081886228801,2.722328,3.142663,21.02145,11.69455,,,,,,,,,,,,,,,,,,,,,,45.41634,0.02550006
2794,2022/03/05 09:41:29,62975.323,8.7514,1,15,2,0,0,0,-9.33774,3.863415,-36.0755647821,2.721677,3.142663,21.01893,11.69455,,,,,,,,,,,,,,,,,,,,,,45.41634,0.02550006
2795,2022/03/05 09:41:29,62975.5718,9.0002,1,15,2,0,0,0,-9.338449,3.862847,-36.072999704303,2.721031,3.142663,21.01644,11.69455,,,,,,,,,,,,,,,,,,,,,,45.13279,0.02550006
2796,2022/03/05 09:41:30,62975.822,9.2504,1,15,2,0,0,0,-9.339016,3.861844,-36.065822905504,2.720381,3.142663,21.01393,11.69455,,-0.00331546599045396,,0.785734713077545,1.40652394294739,,,,,,,,,,,,,,,,,45.13279,0.02550006
2797,2022/03/05 09:41:30,62976.0726,9.501,1,15,2,0,0,0,-9.339535,3.861392,-36.06360573272,2.719733,3.142663,21.01142,11.69455,,,,,,,,,,,,,,,,,,,,,,45.13279,0.02550006
2798,2022/03/05 09:41:30,62976.3231,9.7515,1,15,2,0,0,0,-9.339939,3.860398,-36.055881835722,2.719084,3.142663,21.00892,11.69455,,,,,,,,,,,,,,,,,,,,,,45.118,-0.09323001
2799,2022/03/05 09:41:30,62976.5725,10.0009,1,15,2,0,0,0,-9.34019,3.859759,-36.05088241421,2.718437,3.142663,21.00642,11.69455,,,,,,,,,,,,,,,,,,,,,,45.118,-0.09323001
2800,2022/03/05 09:41:30,62976.5741,10.0025,1,15,2,0,0,0,-9.340194,3.859719,-36.050524245486,2.718433,3.142663,21.00641,11.69455,,-0.00398577097803354,0,0.785734713077545,1.40652394294739,,,,,,,,,,,,,,,,,45.118,-0.09323001
2801,2022/03/05 09:41:31,62977.6141,1.0002,1,16,2,0,0,0,0,4.024473,0,2.718424,3.142663,21.00637,11.69455,,0.0124058797955513,,,,,,,,,,,,,,,,,,,,45.35604,0.05844355
2802,2022/03/05 09:41:32,62978.6141,2.0002,1,16,2,0,0,0,0,4.030824,0,2.718424,3.142663,21.00637,11.69455,,0.00620880583301187,,,,,,,,,,,,,,,,,,,,45.22397,-0.02532959
2803,2022/03/05 09:41:33,62979.6142,3.0003,1,16,2,0,0,0,0,4.035137,0,2.718424,3.142663,21.00637,11.69455,,0.00500863883644342,,,,,,,,,,,,,,,,,,,,45.16612,-0.01807809
2804,2022/03/05 09:41:34,62980.6149,4.001,1,16,2,0,0,0,0,4.038502,0,2.718424,3.142663,21.00637,11.69455,,0.00327468104660511,,,,,,,,,,,,,,,,,,,,45.48368,0.09923816
2805,2022/03/05 09:41:35,62981.6143,5.0004,1,16,2,0,0,0,0,4.041102,0,2.718424,3.142663,21.00637,11.69455,,0.00266482890583575,,,,,,,,,,,,,,,,,,,,45.31063,-0.05407691
2806,2022/03/05 09:41:36,62982.6141,6.0002,1,16,2,0,0,0,0,4.043678,0,2.718424,3.142663,21.00637,11.69455,,0.00246092211455107,,,,,,,,,,,,,,,,,,,,45.30829,-0.0007331371
2807,2022/03/05 09:41:37,62983.6143,7.0004,1,16,2,0,0,0,0,4.045373,0,2.718424,3.142663,21.00637,11.69455,,0.00215370790101588,,,,,,,,,,,,,,,,,,,,45.50327,0.06093264
2808,2022/03/05 09:41:38,62984.6141,8.0002,1,16,2,0,0,0,0,4.047387,0,2.718424,3.142663,21.00637,11.69455,,0.0024458640255034,,,,,,,,,,,,,,,,,,,,45.34567,0.06093264
2809,2022/03/05 09:41:39,62985.6143,9.0004,1,16,2,0,0,0,0,4.049004,0,2.718424,3.142663,21.00637,11.69455,,0.00192112103104591,,,,,,,,,,,,,,,,,,,,45.24236,0.01380086
2810,2022/03/05 09:41:40,62986.6142,10.0003,1,16,2,0,0,0,0,4.050438,0,2.718424,3.142663,21.00637,11.69455,,0.00140131695661694,,,,,,,,,,,,,,,,,,,,45.4994,0.01380086
2811,2022/03/05 09:41:41,62987.615,11.0011,1,16,2,0,0,0,0,4.051645,0,2.718424,3.142663,21.00637,11.69455,,,,,,,,,,,,,,,,,,,,,,45.19371,-0.08059621
2812,2022/03/05 09:41:42,62988.6142,12.0003,1,16,2,0,0,0,0,4.052881,0,2.718424,3.142663,21.00637,11.69455,,0.00151278602425009,,,,,,,,,,,,,,,,,,,,45.2231,-0.08059621
2813,2022/03/05 09:41:43,62989.615,13.0011,1,16,2,0,0,0,0,4.053928,0,2.718424,3.142663,21.00637,11.69455,,0.0010797600261867,,,,,,,,,,,,,,,,,,,,45.48697,0.09164214
2814,2022/03/05 09:41:44,62990.615,14.0011,1,16,2,0,0,0,0,4.055096,0,2.718424,3.142663,21.00637,11.69455,,,,,,,,,,,,,,,,,,,,,,45.23137,-0.0001966953
2815,2022/03/05 09:41:45,62991.6152,15.0013,1,16,2,0,0,0,0,4.056161,0,2.718424,3.142663,21.00637,11.69455,,0.00103120703715831,,,,,,,,,,,,,,,,,,,,45.2136,-0.08522987
2816,2022/03/05 09:41:46,62992.6149,16.001,1,16,2,0,0,0,0,4.057073,0,2.718424,3.142663,21.00637,11.69455,,,,,,,,,,,,,,,,,,,,,,45.48515,0.06112337
2817,2022/03/05 09:41:47,62993.6143,17.0004,1,16,2,0,0,0,0,4.058018,0,2.718424,3.142663,21.00637,11.69455,,0.0010205110302195,,,,,,,,,,,,,,,,,,,,45.28424,-0.03905058
2818,2022/03/05 09:41:48,62994.6143,18.0004,1,16,2,0,0,0,0,4.058788,0,2.718424,3.142663,21.00637,11.69455,,0.00130961195100099,,,,,,,,,,,,,,,,,,,,45.16133,-0.03840804
2819,2022/03/05 09:41:49,62995.6144,19.0005,1,16,2,0,0,0,0,4.059658,0,2.718424,3.142663,21.00637,11.69455,,,,,,,,,,,,,,,,,,,,,,45.55283,0.1223421
2820,2022/03/05 09:41:50,62996.6143,20.0004,1,16,2,0,0,0,0,4.060465,0,2.718424,3.142663,21.00637,11.69455,,0.000800450390670449,,,,,,,,,,,,,,,,,,,,45.39703,-0.04868746
2821,2022/03/05 09:41:51,62997.6144,21.0005,1,16,2,0,0,0,0,4.061262,0,2.718424,3.142663,21.00637,11.69455,,,,,,,,,,,,,,,,,,,,,,45.34066,-0.01761436
2822,2022/03/05 09:41:52,62998.6145,22.0006,1,16,2,0,0,0,0,4.061978,0,2.718424,3.142663,21.00637,11.69455,,,,,,,,,,,,,,,,,,,,,,45.51987,0.05600214
2823,2022/03/05 09:41:53,62999.6143,23.0004,1,16,2,0,0,0,0,4.062497,0,2.718424,3.142663,21.00637,11.69455,,0.000594047422055155,,,,,,,,,,,,,,,,,,,,45.36524,0.05600214
2824,2022/03/05 09:41:54,63000.6145,24.0006,1,16,2,0,0,0,0,4.063082,0,2.718424,3.142663,21.00637,11.69455,,,,,,,,,,,,,,,,,,,,,,45.2468,-0.001322031
2825,2022/03/05 09:41:55,63001.6151,25.0012,1,16,2,0,0,0,0,4.063542,0,2.718424,3.142663,21.00637,11.69455,,0.000690881221089512,,,,,,,,,,,,,,,,,,,,45.46437,-0.001322031
2826,2022/03/05 09:41:56,63002.6143,26.0004,1,16,2,0,0,0,0,4.064032,0,2.718424,3.142663,21.00637,11.69455,,,,,,,,,,,,,,,,,,,,,,45.20471,-0.08459449
2827,2022/03/05 09:41:57,63003.6143,27.0004,1,16,2,0,0,0,0,4.064587,0,2.718424,3.142663,21.00637,11.69455,,,,,,,,,,,,,,,,,,,,,,45.30117,-0.08459449
2828,2022/03/05 09:41:58,63004.6145,28.0006,1,16,2,0,0,0,0,4.064992,0,2.718424,3.142663,21.00637,11.69455,,0.000568916904740036,,,,,,,,,,,,,,,,,,,,45.49613,0.09106994
2829,2022/03/05 09:41:59,63005.6145,29.0006,1,16,2,0,0,0,0,4.065246,0,2.718424,3.142663,21.00637,11.69455,,,,,,,,,,,,,,,,,,,,,,45.19456,-0.0197506
2830,2022/03/05 09:42:00,63006.6146,30.0007,1,16,2,0,0,0,0,4.065465,0,2.718424,3.142663,21.00637,11.69455,,,,,,,,,,,,,,,,,,,,,,45.28752,-0.0454402
2831,2022/03/05 09:42:01,63007.6146,31.0007,1,16,2,0,0,0,0,4.065878,0,2.718424,3.142663,21.00637,11.69455,,,,,,,,,,,,,,,,,,,,,,45.43681,0.06250262
2832,2022/03/05 09:42:02,63008.6146,32.0007,1,16,2,0,0,0,0,4.066162,0,2.718424,3.142663,21.00637,11.69455,,,,,,,,,,,,,,,,,,,,,,45.19073,-0.0927484
2833,2022/03/05 09:42:03,63009.6146,33.0007,1,16,2,0,0,0,0,4.066684,0,2.718424,3.142663,21.00637,11.69455,,0.00030706450343132,,,,,,,,,,,,,,,,,,,,45.29939,0.03395319
2834,2022/03/05 09:42:04,63010.6145,34.0006,1,16,2,0,0,0,0,4.066762,0,2.718424,3.142663,21.00637,11.69455,,,,,,,,,,,,,,,,,,,,,,45.40951,0.03441453
2835,2022/03/05 09:42:05,63011.6151,35.0012,1,16,2,0,0,0,0,4.06706,0,2.718424,3.142663,21.00637,11.69455,,,,,,,,,,,,,,,,,,,,,,45.17081,-0.07459402
2836,2022/03/05 09:42:06,63012.6154,36.0015,1,16,2,0,0,0,0,4.067232,0,2.718424,3.142663,21.00637,11.69455,,,,,,,,,,,,,,,,,,,,,,45.4498,0.08718491
2837,2022/03/05 09:42:07,63013.6139,37,1,16,2,0,0,0,0,4.067574,0,2.718424,3.142663,21.00637,11.69455,,,,,,,,,,,,,,,,,,,,,,45.36825,-0.02548575
2838,2022/03/05 09:42:08,63014.6148,38.0009,1,16,2,0,0,0,0,4.067987,0,2.718424,3.142663,21.00637,11.69455,,0.000256385304965079,,,,,,,,,,,,,,,,,,,,45.20348,-0.02548575
2839,2022/03/05 09:42:09,63015.6155,39.0016,1,16,2,0,0,0,0,4.068062,0,2.718424,3.142663,21.00637,11.69455,,,,,,,,,,,,,,,,,,,,,,45.43199,0.03985167
2840,2022/03/05 09:42:10,63016.6147,40.0008,1,16,2,0,0,0,0,4.068247,0,2.718424,3.142663,21.00637,11.69455,,,,,,,,,,,,,,,,,,,,,,45.39943,0.03985167
2841,2022/03/05 09:42:10,63016.6161,40.0022,1,16,2,0,0,0,0,4.068247,0,2.718424,3.142663,21.00637,11.69455,,0.000256385304965079,0,0,0,,,,,,,,,,,,,,,,,45.39943,0.03985167
2842,2022/03/05 09:42:11,63016.9058,0.2506,1,17,2,0,0,0,1.864021,4.099686,7.641900797406,2.718545,3.142758,21.00687,11.69494,,0.171519294381142,,0.0011772089637816,849.466674804688,,,,,,,,,,,,,,,,,45.15391,-0.0868988
2843,2022/03/05 09:42:11,63017.1554,0.5002,1,17,2,0,0,0,1.864441,4.100755,7.645615752955,2.718674,3.142758,21.0074,11.69494,,,,,,,,,,,,,,,,,,,,,,45.15391,-0.0868988
2844,2022/03/05 09:42:11,63017.4058,0.7506,1,17,2,0,0,0,1.864929,4.101863,7.649683262727,2.718804,3.142758,21.00793,11.69494,,,,,,,,,,,,,,,,,,,,,,45.15391,-0.0868988
2845,2022/03/05 09:42:11,63017.6562,1.001,1,17,2,0,0,0,1.865494,4.102296,7.652808574224,2.718934,3.142758,21.00846,11.69494,,,,,,,,,,,,,,,,,,,,,,45.33321,0.05603075
2846,2022/03/05 09:42:12,63017.9058,1.2506,1,17,2,0,0,0,1.865204,4.103141,7.653195005764,2.719063,3.142758,21.00899,11.69494,,0.00561868585646153,,,,,,,,,,,,,,,,,,,,45.33321,0.05603075
2847,2022/03/05 09:42:12,63018.1561,1.5009,1,17,2,0,0,0,1.864128,4.10371,7.64984071488,2.719193,3.142758,21.00953,11.69494,,,,,,,,,,,,,,,,,,,,,,45.33321,0.05603075
2848,2022/03/05 09:42:12,63018.4066,1.7514,1,17,2,0,0,0,1.863525,4.104406,7.64866319115,2.719323,3.142758,21.01006,11.69494,,,,,,,,,,,,,,,,,,,,,,45.48931,0.05603075
2849,2022/03/05 09:42:12,63018.6553,2.0001,1,17,2,0,0,0,1.863663,4.104403,7.649224008189,2.719451,3.142758,21.01058,11.69494,,,,,,,,,,,,,,,,,,,,,,45.48931,0.05603075
2850,2022/03/05 09:42:13,63018.9059,2.2507,1,17,2,0,0,0,1.864059,4.105153,7.652247396027,2.719581,3.142758,21.01112,11.69494,,0.00262282905168831,,0.135832399129868,,,,,,,,,,,,,,,,,,45.48931,0.05603075
2851,2022/03/05 09:42:13,63019.1563,2.5011,1,17,2,0,0,0,1.864014,4.105473,7.652659148622,2.71971,3.142758,21.01165,11.69494,,,,,,,,,,,,,,,,,,,,,,45.28721,-0.01437545
2852,2022/03/05 09:42:13,63019.4074,2.7522,1,17,2,0,0,0,1.864014,4.105887,7.653430850418,2.71984,3.142758,21.01218,11.69494,,,,,,,,,,,,,,,,,,,,,,45.28721,-0.01437545
2853,2022/03/05 09:42:13,63019.6555,3.0003,1,17,2,0,0,0,1.863556,4.106343,7.652400135708,2.719969,3.142758,21.01271,11.69494,,,,,,,,,,,,,,,,,,,,,,45.28721,-0.01437545
2854,2022/03/05 09:42:14,63019.9058,3.2506,1,17,2,0,0,0,1.863167,4.106894,7.651829373298,2.720098,3.142758,21.01324,11.69494,,0.00184264604467899,,,,,,,,,,,,,,,,,,,,45.15835,-0.04026771
2855,2022/03/05 09:42:14,63020.1564,3.5012,1,17,2,0,0,0,1.862946,4.107101,7.651307379546,2.720228,3.142758,21.01377,11.69494,,,,,,,,,,,,,,,,,,,,,,45.15835,-0.04026771
2856,2022/03/05 09:42:14,63020.4058,3.7506,1,17,2,0,0,0,1.863129,4.107529,7.652856398241,2.720357,3.142758,21.0143,11.69494,,,,,,,,,,,,,,,,,,,,,,45.15835,-0.04026771
2857,2022/03/05 09:42:14,63020.6554,4.0002,1,17,2,0,0,0,1.863464,4.10764,7.65443926496,2.720486,3.142758,21.01483,11.69494,,,,,,,,,,,,,,,,,,,,,,45.41039,-0.04026771
2858,2022/03/05 09:42:15,63020.9066,4.2514,1,17,2,0,0,0,1.863556,4.108057,7.655594270692,2.720616,3.142758,21.01537,11.69494,,0.00155669695232064,,,,,,,,,,,,,,,,,,,,45.41039,-0.04026771
2859,2022/03/05 09:42:15,63021.1556,4.5004,1,17,2,0,0,0,1.863792,4.108264,7.656949577088,2.720745,3.142758,21.0159,11.69494,,,,,,,,,,,,,,,,,,,,,,45.41039,-0.04026771
2860,2022/03/05 09:42:15,63021.4067,4.7515,1,17,2,0,0,0,1.863869,4.108674,7.658030099706,2.720875,3.142758,21.01643,11.69494,,,,,,,,,,,,,,,,,,,,,,45.41007,0.07866263
2861,2022/03/05 09:42:15,63021.6562,5.001,1,17,2,0,0,0,1.863724,4.108996,7.658034461104,2.721003,3.142758,21.01696,11.69494,,,,,,,,,,,,,,,,,,,,,,45.41007,0.07866263
2862,2022/03/05 09:42:16,63021.906,5.2508,1,17,2,0,0,0,1.863777,4.109162,7.658561624874,2.721133,3.142758,21.01749,11.69494,,,,0.326704502105713,4.32093381881714,,,,,,,,,,,,,,,,,45.20766,-0.06325364
2863,2022/03/05 09:42:16,63022.1554,5.5002,1,17,2,0,0,0,1.863647,4.109596,7.658836256612,2.721262,3.142758,21.01802,11.69494,,,,,,,,,,,,,,,,,,,,,,45.20766,-0.06325364
2864,2022/03/05 09:42:16,63022.4067,5.7515,1,17,2,0,0,0,1.86367,4.109632,7.65899786944,2.721391,3.142758,21.01855,11.69494,,,,,,,,,,,,,,,,,,,,,,45.20766,-0.06325364
2865,2022/03/05 09:42:16,63022.6562,6.001,1,17,2,0,0,0,1.863792,4.110165,7.66049264568,2.721521,3.142758,21.01908,11.69494,,,,,,,,,,,,,,,,,,,,,,45.24358,-0.06325364
2866,2022/03/05 09:42:17,63022.9059,6.2507,1,17,2,0,0,0,1.863739,4.110211,7.660360538929,2.72165,3.142758,21.01962,11.69494,,0.00127117894589901,,,,,,,,,,,,,,,,,,,,45.24358,-0.06325364
2867,2022/03/05 09:42:17,63023.1555,6.5003,1,17,2,0,0,0,1.864075,4.110515,7.662308248625,2.721779,3.142758,21.02015,11.69494,,,,,,,,,,,,,,,,,,,,,,45.24358,-0.06325364
2868,2022/03/05 09:42:17,63023.4066,6.7514,1,17,2,0,0,0,1.864204,4.110763,7.663300827652,2.721909,3.142758,21.02068,11.69494,,,,,,,,,,,,,,,,,,,,,,45.52823,0.1001787
2869,2022/03/05 09:42:17,63023.6555,7.0003,1,17,2,0,0,0,1.864166,4.111062,7.663702004292,2.722038,3.142758,21.02121,11.69494,,,,,,,,,,,,,,,,,,,,,,45.52823,0.1001787
2870,2022/03/05 09:42:18,63023.9053,7.2501,1,17,2,0,0,0,1.863853,4.11112,7.66252334536,2.722167,3.142758,21.02174,11.69494,,,,,,,,,,,,,,,,,,,,,,45.52823,0.1001787
2871,2022/03/05 09:42:18,63024.1556,7.5004,1,17,2,0,0,0,1.863571,4.111411,7.661906308681,2.722296,3.142758,21.02227,11.69494,,,,,,,,,,,,,,,,,,,,,,45.32904,-0.06224632
2872,2022/03/05 09:42:18,63024.4068,7.7516,1,17,2,0,0,0,1.864014,4.111477,7.663850688678,2.722427,3.142758,21.02281,11.69494,,,,,,,,,,,,,,,,,,,,,,45.32904,-0.06224632
2873,2022/03/05 09:42:18,63024.6555,8.0003,1,17,2,0,0,0,1.864037,4.112039,7.664992841443,2.722555,3.142758,21.02334,11.69494,,,,,,,,,,,,,,,,,,,,,,45.32904,-0.06224632
2874,2022/03/05 09:42:19,63024.9067,8.2515,1,17,2,0,0,0,1.864166,4.112041,7.665527022806,2.722685,3.142758,21.02387,11.69494,,0.00076903571607545,,,,,,,,,,,,,,,,,,,,45.12894,-0.06224632
2875,2022/03/05 09:42:19,63025.1556,8.5004,1,17,2,0,0,0,1.864059,4.112424,7.665800969016,2.722814,3.142758,21.0244,11.69494,,,,,,,,,,,,,,,,,,,,,,45.12894,-0.06224632
2876,2022/03/05 09:42:19,63025.4061,8.7509,1,17,2,0,0,0,1.86396,4.112487,7.66551126852,2.722944,3.142758,21.02493,11.69494,,,,,,,,,,,,,,,,,,,,,,45.12894,-0.06224632
2877,2022/03/05 09:42:19,63025.6554,9.0002,1,17,2,0,0,0,1.863686,4.112637,7.664663999982,2.723073,3.142758,21.02547,11.69494,,,,,,,,,,,,,,,,,,,,,,45.37714,0.01502991
2878,2022/03/05 09:42:20,63025.9058,9.2506,1,17,2,0,0,0,1.863449,4.112938,7.664250203162,2.723202,3.142758,21.026,11.69494,,,,,,,,,,,,,,,,,,,,,,45.37714,0.01502991
2879,2022/03/05 09:42:20,63026.1563,9.5011,1,17,2,0,0,0,1.863426,4.113252,7.664740721352,2.723332,3.142758,21.02653,11.69494,,,,,,,,,,,,,,,,,,,,,,45.37714,0.01502991
2880,2022/03/05 09:42:20,63026.4068,9.7516,1,17,2,0,0,0,1.8638,4.113231,7.6662399378,2.723461,3.142758,21.02707,11.69494,,,,,,,,,,,,,,,,,,,,,,45.47388,0.03023148
2881,2022/03/05 09:42:20,63026.6564,10.0012,1,17,2,0,0,0,1.863747,4.113553,7.666622063091,2.723591,3.142758,21.0276,11.69494,,,,,,,,,,,,,,,,,,,,,,45.47388,0.03023148
2882,2022/03/05 09:42:20,63026.6577,10.0025,1,17,2,0,0,0,1.863747,4.113553,7.666622063091,2.723591,3.142758,21.0276,11.69494,,0.000944389379583299,0,0.558069825172424,4.32093381881714,,,,,,,,,,,,,,,,,45.47388,0.03023148
2883,2022/03/05 09:42:22,63027.6937,1.0001,1,18,2,0,0,0,0,4.080571,0,2.723593,3.142758,21.02761,11.69494,,-0.00295661296695471,,,,,,,,,,,,,,,,,,,,45.21032,-0.08236408
2884,2022/03/05 09:42:23,63028.6947,2.0011,1,18,2,0,0,0,0,4.079423,0,2.723593,3.142758,21.02761,11.69494,,,,,,,,,,,,,,,,,,,,,,45.47926,0.08404613
2885,2022/03/05 09:42:24,63029.6938,3.0002,1,18,2,0,0,0,0,4.07883,0,2.723593,3.142758,21.02761,11.69494,,-0.00133702100720257,,,,,,,,,,,,,,,,,,,,45.42611,0.08404613
2886,2022/03/05 09:42:25,63030.6949,4.0013,1,18,2,0,0,0,0,4.078217,0,2.723593,3.142758,21.02761,11.69494,,,,,,,,,,,,,,,,,,,,,,45.25723,0.01297593
2887,2022/03/05 09:42:26,63031.694,5.0004,1,18,2,0,0,0,0,4.077838,0,2.723593,3.142758,21.02761,11.69494,,-0.000566950417123735,,,,,,,,,,,,,,,,,,,,45.43111,0.01297593
2888,2022/03/05 09:42:27,63032.6949,6.0013,1,18,2,0,0,0,0,4.07741,0,2.723593,3.142758,21.02761,11.69494,,,,,,,,,,,,,,,,,,,,,,45.22404,-0.03810644
2889,2022/03/05 09:42:28,63033.6939,7.0003,1,18,2,0,0,0,0,4.077095,0,2.723593,3.142758,21.02761,11.69494,,,,,,,,,,,,,,,,,,,,,,45.33619,-0.03810644
2890,2022/03/05 09:42:29,63034.6947,8.0011,1,18,2,0,0,0,0,4.076754,0,2.723593,3.142758,21.02761,11.69494,,,,,,,,,,,,,,,,,,,,,,45.49732,0.08539915
2891,2022/03/05 09:42:30,63035.6954,9.0018,1,18,2,0,0,0,0,4.076557,0,2.723593,3.142758,21.02761,11.69494,,,,,,,,,,,,,,,,,,,,,,45.11794,-0.1018548
2892,2022/03/05 09:42:31,63036.6947,10.0011,1,18,2,0,0,0,0,4.076324,0,2.723593,3.142758,21.02761,11.69494,,-0.000286635797237977,,,,,,,,,,,,,,,,,,,,45.40444,0.07282972
