Repository: HVES-Battery-Testing-Consortium/LG-HG2

# Battery Testing Consortium (BTC)
The Battery Testing Consortium (BTC) has been developed within the High Voltage and Energy Storage Lab at Oxford Brookes University to provide accurate and comprehensive cell data to Formula Student Electric teams. Through the BTC, we aim to provide FS teams with information for improved and informed decisions for cell selection, pack architecture design, thermal cooling requirements, and end of life predictions. A range of tests are completed to provide a comprehensive electrochemical lithium-ion characterisation for modelling, validation, and battery management parameterisation.

File: Data/Round1/LG_HG2/Package 1/220304_BTC_HPPC_EIS_LG_HG2_2_45C/220304_BTC_HPPC_EIS_LG_HG2_2_45C_Channel_3_Wb_1.CSV (part 15 of 44)
Data_Point,Date_Time,Test_Time(s),Step_Time(s),Cycle_Index,Step_Index,TC_Counter1,TC_Counter2,TC_Counter3,TC_Counter4,Current(A),Voltage(V),Power(W),Charge_Capacity(Ah),Discharge_Capacity(Ah),Charge_Energy(Wh),Discharge_Energy(Wh),ACR(Ohm),dV/dt(V/s),Internal_Resistance(Ohm),dQ/dV(Ah/V),dV/dQ(V/Ah),MetaCode_MV_UD1,MetaCode_MV_UD2,MetaCode_MV_UD3,MetaCode_MV_UD4,MetaCode_MV_UD5,MetaCode_MV_UD6,MetaCode_MV_UD7,MetaCode_MV_UD8,MetaCode_MV_UD9,MetaCode_MV_UD10,MetaCode_MV_UD11,MetaCode_MV_UD12,MetaCode_MV_UD13,MetaCode_MV_UD14,MetaCode_MV_UD15,MetaCode_MV_UD16,Aux_Temperature_1(C),Aux_dT/dt_1(C)
2893,2022/03/05 09:42:32,63037.694,11.0004,1,18,2,0,0,0,0,4.076148,0,2.723593,3.142758,21.02761,11.69494,,,,,,,,,,,,,,,,,,,,,,45.22814,0.009459257
2894,2022/03/05 09:42:33,63038.694,12.0004,1,18,2,0,0,0,0,4.075967,0,2.723593,3.142758,21.02761,11.69494,,,,,,,,,,,,,,,,,,,,,,45.16487,-0.08432627
2895,2022/03/05 09:42:34,63039.694,13.0004,1,18,2,0,0,0,0,4.075624,0,2.723593,3.142758,21.02761,11.69494,,,,,,,,,,,,,,,,,,,,,,45.43264,0.08368015
2896,2022/03/05 09:42:35,63040.695,14.0014,1,18,2,0,0,0,0,4.075704,0,2.723593,3.142758,21.02761,11.69494,,,,,,,,,,,,,,,,,,,,,,45.2169,-0.0674212
2897,2022/03/05 09:42:36,63041.6948,15.0012,1,18,2,0,0,0,0,4.075494,0,2.723593,3.142758,21.02761,11.69494,,,,,,,,,,,,,,,,,,,,,,45.20026,-0.005197525
2898,2022/03/05 09:42:37,63042.6942,16.0006,1,18,2,0,0,0,0,4.075322,0,2.723593,3.142758,21.02761,11.69494,,,,,,,,,,,,,,,,,,,,,,45.42016,0.068717
2899,2022/03/05 09:42:38,63043.695,17.0014,1,18,2,0,0,0,0,4.075131,0,2.723593,3.142758,21.02761,11.69494,,,,,,,,,,,,,,,,,,,,,,45.16246,-0.08053064
2900,2022/03/05 09:42:39,63044.6941,18.0005,1,18,2,0,0,0,0,4.074866,0,2.723593,3.142758,21.02761,11.69494,,-0.000134415502543561,,,,,,,,,,,,,,,,,,,,45.15425,-0.08053064
2901,2022/03/05 09:42:40,63045.695,19.0014,1,18,2,0,0,0,0,4.075337,0,2.723593,3.142758,21.02761,11.69494,,,,,,,,,,,,,,,,,,,,,,45.45904,0.04757285
2902,2022/03/05 09:42:41,63046.694,20.0004,1,18,2,0,0,0,0,4.075295,0,2.723593,3.142758,21.02761,11.69494,,,,,,,,,,,,,,,,,,,,,,45.3386,0.04757285
2903,2022/03/05 09:42:42,63047.694,21.0004,1,18,2,0,0,0,0,4.074952,0,2.723593,3.142758,21.02761,11.69494,,,,,,,,,,,,,,,,,,,,,,45.22103,0.04130125
2904,2022/03/05 09:42:43,63048.6949,22.0013,1,18,2,0,0,0,0,4.075121,0,2.723593,3.142758,21.02761,11.69494,,,,,,,,,,,,,,,,,,,,,,45.42821,0.04130125
2905,2022/03/05 09:42:44,63049.6951,23.0015,1,18,2,0,0,0,0,4.075045,0,2.723593,3.142758,21.02761,11.69494,,,,,,,,,,,,,,,,,,,,,,45.47807,0.0803268
2906,2022/03/05 09:42:45,63050.695,24.0014,1,18,2,0,0,0,0,4.074952,0,2.723593,3.142758,21.02761,11.69494,,,,,,,,,,,,,,,,,,,,,,45.07254,-0.09017229
2907,2022/03/05 09:42:46,63051.6942,25.0006,1,18,2,0,0,0,0,4.074976,0,2.723593,3.142758,21.02761,11.69494,,,,,,,,,,,,,,,,,,,,,,45.32877,0.04351497
2908,2022/03/05 09:42:47,63052.6941,26.0005,1,18,2,0,0,0,0,4.074778,0,2.723593,3.142758,21.02761,11.69494,,,,,,,,,,,,,,,,,,,,,,45.30559,0.03262877
2909,2022/03/05 09:42:48,63053.6946,27.001,1,18,2,0,0,0,0,4.07481,0,2.723593,3.142758,21.02761,11.69494,,,,,,,,,,,,,,,,,,,,,,45.19221,-0.07530212
2910,2022/03/05 09:42:49,63054.6943,28.0007,1,18,2,0,0,0,0,4.074656,0,2.723593,3.142758,21.02761,11.69494,,,,,,,,,,,,,,,,,,,,,,45.16399,-0.008820295
2911,2022/03/05 09:42:50,63055.6951,29.0015,1,18,2,0,0,0,0,4.074551,0,2.723593,3.142758,21.02761,11.69494,,,,,,,,,,,,,,,,,,,,,,45.44571,0.08803725
2912,2022/03/05 09:42:51,63056.695,30.0014,1,18,2,0,0,0,0,4.074447,0,2.723593,3.142758,21.02761,11.69494,,-0.0000738118396839127,,,,,,,,,,,,,,,,,,,,45.2605,-0.05787849
2913,2022/03/05 09:42:52,63057.6943,31.0007,1,18,2,0,0,0,0,4.074585,0,2.723593,3.142758,21.02761,11.69494,,,,,,,,,,,,,,,,,,,,,,45.31812,0.01800656
2914,2022/03/05 09:42:53,63058.6942,32.0006,1,18,2,0,0,0,0,4.074544,0,2.723593,3.142758,21.02761,11.69494,,,,,,,,,,,,,,,,,,,,,,45.52439,0.06445885
2915,2022/03/05 09:42:54,63059.6943,33.0007,1,18,2,0,0,0,0,4.074471,0,2.723593,3.142758,21.02761,11.69494,,,,,,,,,,,,,,,,,,,,,,45.4217,0.06445885
2916,2022/03/05 09:42:55,63060.6943,34.0007,1,18,2,0,0,0,0,4.074493,0,2.723593,3.142758,21.02761,11.69494,,,,,,,,,,,,,,,,,,,,,,45.16725,-0.02405167
2917,2022/03/05 09:42:56,63061.6944,35.0008,1,18,2,0,0,0,0,4.074321,0,2.723593,3.142758,21.02761,11.69494,,,,,,,,,,,,,,,,,,,,,,45.37921,-0.02405167
2918,2022/03/05 09:42:57,63062.6943,36.0007,1,18,2,0,0,0,0,4.074409,0,2.723593,3.142758,21.02761,11.69494,,,,,,,,,,,,,,,,,,,,,,45.32999,-0.0425601
2919,2022/03/05 09:42:58,63063.6943,37.0007,1,18,2,0,0,0,0,4.074369,0,2.723593,3.142758,21.02761,11.69494,,,,,,,,,,,,,,,,,,,,,,45.16966,-0.0425601
2920,2022/03/05 09:42:59,63064.6942,38.0006,1,18,2,0,0,0,0,4.07463,0,2.723593,3.142758,21.02761,11.69494,,,,,,,,,,,,,,,,,,,,,,45.25723,-0.0227356
2921,2022/03/05 09:43:00,63065.6943,39.0007,1,18,2,0,0,0,0,4.074624,0,2.723593,3.142758,21.02761,11.69494,,,,,,,,,,,,,,,,,,,,,,45.41217,0.0610292
2922,2022/03/05 09:43:01,63066.6943,40.0007,1,18,2,0,0,0,0,4.074486,0,2.723593,3.142758,21.02761,11.69494,,,,,,,,,,,,,,,,,,,,,,45.29882,-0.04803181
2923,2022/03/05 09:43:01,63066.6959,40.0023,1,18,2,0,0,0,0,4.074494,0,2.723593,3.142758,21.02761,11.69494,,-0.0000738118396839127,0,0,0,,,,,,,,,,,,,,,,,45.29882,-0.04803181
2924,2022/03/05 09:43:01,63066.703,0.0016,1,19,2,0,0,0,0,4.074481,0,2.723593,3.142758,21.02761,11.69494,,-0.0000738118396839127,0,0,0,,,,,,,,,,,,,,,,,45.2987767462814,-0.0479865152629378
2925,2022/03/05 09:43:11,63076.7401,10.0003,1,20,2,0,0,0,-1.499846,4.037427,-6.055518736242,2.723612,3.146919,21.02768,11.71176,,-0.000671562680508941,,0.420668989419937,3.30587911605835,,,,,,,,,,,,,,,,,45.23763,0.01604557
2926,2022/03/05 09:43:21,63086.7411,20.0013,1,20,2,0,0,0,-1.499938,4.032311,-6.048216496718,2.723612,3.151084,21.02768,11.72856,,-0.000425206904765219,,0.695243120193481,,,,,,,,,,,,,,,,,,45.18629,-0.05574465
2927,2022/03/05 09:43:31,63096.7403,30.0005,1,20,2,0,0,0,-1.499916,4.029126,-6.043350553416,2.723612,3.155248,21.02768,11.74534,,-0.000390487402910367,,1.1311399936676,1.09066295623779,,,,,,,,,,,,,,,,,45.11503,-0.0796783
2928,2022/03/05 09:43:41,63106.7406,40.0008,1,20,2,0,0,0,-1.499934,4.026938,-6.040141222092,2.723612,3.159412,21.02768,11.76212,,-0.000248337397351861,,,,,,,,,,,,,,,,,,,,45.17057,-0.02596617
2929,2022/03/05 09:43:51,63116.7414,50.0016,1,20,2,0,0,0,-1.499883,4.024952,-6.036957080616,2.723612,3.163577,21.02768,11.77888,,-0.00022766669280827,,,,,,,,,,,,,,,,,,,,45.29256,-0.04136205
2930,2022/03/05 09:44:01,63126.7406,60.0008,1,20,2,0,0,0,-1.499924,4.023852,-6.035472187248,2.723612,3.167741,21.02768,11.79564,,-0.000133400899358094,,2.07363796234131,,,,,,,,,,,,,,,,,,45.37599,0.03860831
2931,2022/03/05 09:44:11,63136.7407,70.0009,1,20,2,0,0,0,-1.499992,4.022117,-6.033143323064,2.723612,3.171906,21.02768,11.81239,,-0.000208532394026406,,,,,,,,,,,,,,,,,,,,45.30296,0.04731178
2932,2022/03/05 09:44:21,63146.7407,80.0009,1,20,2,0,0,0,-1.499936,4.020758,-6.030879671488,2.723612,3.176069,21.02768,11.82914,,-0.000143223296618089,,,,,,,,,,,,,,,,,,,,45.33769,-0.03134012
2933,2022/03/05 09:44:31,63156.7402,90.0004,1,20,2,0,0,0,-1.499959,4.019242,-6.028698211078,2.723612,3.180233,21.02768,11.84588,,-0.000132251894683577,,,0.397506386041641,,,,,,,,,,,,,,,,,45.08056,-0.09481192
2934,2022/03/05 09:44:41,63166.742,100.0022,1,20,2,0,0,0,-1.499915,4.018284,-6.02708444586,2.723612,3.184397,21.02768,11.86261,,-0.000106411898741499,,3.09297609329224,,,,,,,,,,,,,,,,,,45.1566,-0.05817294
2935,2022/03/05 09:44:51,63176.7399,110.0001,1,20,2,0,0,0,-1.499907,4.016975,-6.025088921325,2.723612,3.188561,21.02768,11.87934,,-0.00013664219295606,,,,,,,,,,,,,,,,,,,,45.10428,-0.009214878
2936,2022/03/05 09:45:01,63186.7398,120,1,20,2,0,0,0,-1.499914,4.015861,-6.023446135954,2.723612,3.192726,21.02768,11.89607,,-0.000130961896502413,,,,,,,,,,,,,,,,,,,,45.0972,-0.0813663
2937,2022/03/05 09:45:11,63196.7401,130.0003,1,20,2,0,0,0,-1.499905,4.01438,-6.0211886339,2.723612,3.19689,21.02768,11.91279,,-0.000118745796498843,,,,,,,,,,,,,,,,,,,,45.09097,-0.04229307
2938,2022/03/05 09:45:21,63206.7398,140,1,20,2,0,0,0,-1.500003,4.013362,-6.020055040086,2.723612,3.201054,21.02768,11.9295,,-0.0000923988263821229,,3.3152129650116,,,,,,,,,,,,,,,,,,45.19165,-0.04443169
2939,2022/03/05 09:45:31,63216.7403,150.0005,1,20,2,0,0,0,-1.499932,4.011898,-6.017574190936,2.723612,3.205219,21.02768,11.94621,,-0.000149089202750474,,,,,,,,,,,,,,,,,,,,45.12123,-0.08182883
2940,2022/03/05 09:45:41,63226.7402,160.0004,1,20,2,0,0,0,-1.499927,4.0107,-6.0157572189,2.723612,3.209383,21.02768,11.96292,,-0.0000904686021385714,,,,,,,,,,,,,,,,,,,,45.07286,-0.05297303
2941,2022/03/05 09:45:51,63236.741,170.0012,1,20,2,0,0,0,-1.499968,4.009393,-6.013961199424,2.723612,3.213547,21.02768,11.97962,,-0.000111099601781461,,,,,,,,,,,,,,,,,,,,45.03664,-0.03469825
2942,2022/03/05 09:46:01,63246.7411,180.0013,1,20,2,0,0,0,-1.499908,4.008084,-6.011757256272,2.723612,3.217711,21.02768,11.99631,,-0.000150179999764077,,3.31164503097534,0.296237707138062,,,,,,,,,,,,,,,,,45.02088,-0.1065159
2943,2022/03/05 09:46:11,63256.7407,190.0009,1,20,2,0,0,0,-1.499936,4.006939,-6.010152055904,2.723612,3.221876,21.02768,12.013,,-0.000119145297503565,,,,,,,,,,,,,,,,,,,,45.09779,-0.05751252
2944,2022/03/05 09:46:21,63266.7407,200.0009,1,20,2,0,0,0,-1.499921,4.005169,-6.007437091649,2.723612,3.22604,21.02768,12.02968,,-0.000100762903457507,,,,,,,,,,,,,,,,,,,,45.09661,-0.02403378
2945,2022/03/05 09:46:31,63276.74,210.0002,1,20,2,0,0,0,-1.499905,4.004085,-6.005747111925,2.723612,3.230205,21.02768,12.04636,,-0.000106746701931115,,3.13960790634155,,,,,,,,,,,,,,,,,,45.13286,-0.09803891
2946,2022/03/05 09:46:41,63286.7416,220.0018,1,20,2,0,0,0,-1.499934,4.002584,-6.003611829456,2.723612,3.23437,21.02768,12.06303,,-0.000122843004646711,,,,,,,,,,,,,,,,,,,,45.11562,-0.09009123
2947,2022/03/05 09:46:51,63296.7411,230.0013,1,20,2,0,0,0,-1.499941,4.001338,-6.001770921058,2.723612,3.238534,21.02768,12.0797,,-0.000167719001183286,,,,,,,,,,,,,,,,,,,,45.25311,0.03323555
2948,2022/03/05 09:47:01,63306.7403,240.0005,1,20,2,0,0,0,-1.499941,3.999998,-5.999761000118,2.723612,3.242698,21.02768,12.09636,,-0.0000960347970249131,,,,,,,,,,,,,,,,,,,,45.47388,0.1030481
2949,2022/03/05 09:47:11,63316.742,250.0022,1,20,2,0,0,0,-1.499888,3.998499,-5.997300668112,2.723612,3.246862,21.02768,12.11301,,-0.000140279298648238,,2.93630290031433,0.333928912878037,,,,,,,,,,,,,,,,,45.24887,-0.06105065
2950,2022/03/05 09:47:21,63326.7412,260.0014,1,20,2,0,0,0,-1.499914,3.996835,-5.99490877219,2.723612,3.251026,21.02768,12.12965,,-0.000147895203554071,,,,,,,,,,,,,,,,,,,,45.13937,-0.0443399
2951,2022/03/05 09:47:31,63336.7407,270.0009,1,20,2,0,0,0,-1.499927,3.995642,-5.993171318134,2.723612,3.25519,21.02768,12.1463,,-0.000129464897327125,,,,,,,,,,,,,,,,,,,,45.1774,-0.06261587
2952,2022/03/05 09:47:41,63346.7399,280.0001,1,20,2,0,0,0,-1.499955,3.99395,-5.99074527225,2.723612,3.259354,21.02768,12.16293,,-0.00013616970682051,,2.80566596984863,,,,,,,,,,,,,,,,,,45.31689,0.03698468
2953,2022/03/05 09:47:51,63356.74,290.0002,1,20,2,0,0,0,-1.499903,3.99253,-5.98840772459,2.723612,3.263519,21.02768,12.17956,,-0.000109827597043477,,,,,,,,,,,,,,,,,,,,45.45638,0.07513046
2954,2022/03/05 09:48:01,63366.74,300.0002,1,20,2,0,0,0,-1.499951,3.990861,-5.986095947811,2.723612,3.267683,21.02768,12.19618,,-0.000222893795580603,,,,,,,,,,,,,,,,,,,,45.06747,-0.1140189
2955,2022/03/05 09:48:11,63376.7401,310.0003,1,20,2,0,0,0,-1.499961,3.989496,-5.984088409656,2.723612,3.271847,21.02768,12.2128,,-0.000171456500538625,,,,,,,,,,,,,,,,,,,,45.44746,0.04628301
2956,2022/03/05 09:48:21,63386.7411,320.0013,1,20,2,0,0,0,-1.499927,3.987953,-5.981638379431,2.723612,3.276012,21.02768,12.22941,,-0.000166547601111233,,2.73938894271851,0.354301601648331,,,,,,,,,,,,,,,,,45.09062,-0.07304072
2957,2022/03/05 09:48:31,63396.7403,330.0005,1,20,2,0,0,0,-1.499924,3.986357,-5.979232536868,2.723612,3.280176,21.02768,12.24601,,-0.000213360399357043,,,,,,,,,,,,,,,,,,,,45.48546,0.1166093
2958,2022/03/05 09:48:41,63406.7404,340.0006,1,20,2,0,0,0,-1.499912,3.984853,-5.976928832936,2.723612,3.28434,21.02768,12.26261,,-0.000136131697217934,,,,,,,,,,,,,,,,,,,,45.16878,-0.01205087
2959,2022/03/05 09:48:51,63416.7399,350.0001,1,20,2,0,0,0,-1.499911,3.983062,-5.974238507482,2.723612,3.288504,21.02768,12.2792,,-0.000113683796371333,,2.68022990226746,,,,,,,,,,,,,,,,,,45.45078,0.03172874
2960,2022/03/05 09:49:01,63426.7409,360.0011,1,20,2,0,0,0,-1.499895,3.981782,-5.97225491289,2.723612,3.292669,21.02768,12.29578,,-0.000232367296121083,,,,,,,,,,,,,,,,,,,,45.15898,-0.09053111
2961,2022/03/05 09:49:11,63436.7401,370.0003,1,20,2,0,0,0,-1.499885,3.980089,-5.969675789765,2.723612,3.296832,21.02768,12.31236,,-0.000114262096758466,,,,,,,,,,,,,,,,,,,,45.49257,0.04452229
2962,2022/03/05 09:49:21,63446.7403,380.0005,1,20,2,0,0,0,-1.49992,3.978526,-5.96747071792,2.723612,3.300997,21.02768,12.32893,,-0.000129321400891058,,2.57470893859863,0.38034650683403,,,,,,,,,,,,,,,,,45.26172,-0.05684972
2963,2022/03/05 09:49:31,63456.7403,390.0005,1,20,2,0,0,0,-1.499948,3.976767,-5.964943708116,2.723612,3.305161,21.02768,12.34549,,-0.000135465103085153,,,,,,,,,,,,,,,,,,,,45.36408,0.03367305
2964,2022/03/05 09:49:41,63466.7403,400.0005,1,20,2,0,0,0,-1.49994,3.975265,-5.9626589841,2.723612,3.309324,21.02768,12.36205,,-0.000129895794088952,,,,,,,,,,,,,,,,,,,,45.20766,0.01670122
2965,2022/03/05 09:49:51,63476.7412,410.0014,1,20,2,0,0,0,-1.499965,3.973609,-5.960274423685,2.723612,3.313488,21.02768,12.3786,,-0.000135900598252192,,2.66869592666626,,,,,,,,,,,,,,,,,,45.46618,0.01864672
2966,2022/03/05 09:49:52,63477.7245,410.9847,1,20,2,0,0,0,-1.499948,3.973337,-5.959798886476,2.723612,3.313898,21.02768,12.38023,,-0.000135900598252192,0,2.66869592666626,0.38034650683403,,,,,,,,,,,,,,,,,45.19904,0.01864672
2967,2022/03/05 09:50:52,63537.7636,60.0001,1,21,2,0,0,0,0,4.02149,0,2.723612,3.3139,21.02768,12.38023,,0.000126360799185932,,,,,,,,,,,,,,,,,,,,45.25901,0.0488925
2968,2022/03/05 09:51:52,63597.7652,120.0017,1,21,2,0,0,0,0,4.023433,0,2.723612,3.3139,21.02768,12.38023,,0.0000410157008445822,,,,,,,,,,,,,,,,,,,,45.13103,-0.03051877
2969,2022/03/05 09:52:52,63657.7648,180.0013,1,21,2,0,0,0,0,4.02407,0,2.723612,3.3139,21.02768,12.38023,,0.0000245780101977289,,0,,,,,,,,,,,,,,,,,,45.09005,-0.020684
2970,2022/03/05 09:53:52,63717.7641,240.0006,1,21,2,0,0,0,0,4.024165,0,2.723612,3.3139,21.02768,12.38023,,0.0000150925297930371,,,,,,,,,,,,,,,,,,,,45.05206,-0.03997803
2971,2022/03/05 09:54:52,63777.7641,300.0006,1,21,2,0,0,0,0,4.024405,0,2.723612,3.3139,21.02768,12.38023,,0.0000260005308518885,,0,,,,,,,,,,,,,,,,,,45.08803,-0.06706357
2972,2022/03/05 09:55:52,63837.7638,360.0003,1,21,2,0,0,0,0,4.024244,0,2.723612,3.3139,21.02768,12.38023,,-0.0000263956808339572,,,,,,,,,,,,,,,,,,,,45.1192,-0.01234055
2973,2022/03/05 09:56:52,63897.7635,420,1,21,2,0,0,0,0,4.024792,0,2.723612,3.3139,21.02768,12.38023,,-0.0000251305900746956,,0,,,,,,,,,,,,,,,,,,44.99268,-0.06170869
2974,2022/03/05 09:57:52,63957.7652,480.0017,1,21,2,0,0,0,0,4.024952,0,2.723612,3.3139,21.02768,12.38023,,-0.00000031611588724445,,,,,,,,,,,,,,,,,,,,45.16308,0.02003551
2975,2022/03/05 09:58:52,64017.764,540.0005,1,21,2,0,0,0,0,4.024939,0,2.723612,3.3139,21.02768,12.38023,,0.0000285292207991006,,0,,,,,,,,,,,,,,,,,,45.02298,-0.05855203
2976,2022/03/05 09:59:52,64077.7639,600.0004,1,21,2,0,0,0,0,4.025003,0,2.723612,3.3139,21.02768,12.38023,,0.0000153307300934102,,,,,,,,,,,,,,,,,,,,45.06989,-0.02475858
2977,2022/03/05 10:00:52,64137.7641,660.0006,1,21,2,0,0,0,0,4.024933,0,2.723612,3.3139,21.02768,12.38023,,-0.0000109039201561245,,0,,,,,,,,,,,,,,,,,,45.29256,0.05278587
2978,2022/03/05 10:01:52,64197.7637,720.0002,1,21,2,0,0,0,0,4.025135,0,2.723612,3.3139,21.02768,12.38023,,-0.000032953448680928,,,,,,,,,,,,,,,,,,,,45.10701,-0.05901337
2979,2022/03/05 10:02:52,64257.7635,780,1,21,2,0,0,0,0,4.025129,0,2.723612,3.3139,21.02768,12.38023,,-0.0000012643270110857,,0,,,,,,,,,,,,,,,,,,44.949,-0.01161337
2980,2022/03/05 10:03:52,64317.765,840.0015,1,21,2,0,0,0,0,4.025276,0,2.723612,3.3139,21.02768,12.38023,,0.00002236482941953,,,,,,,,,,,,,,,,,,,,45.16608,-0.008449554
2981,2022/03/05 10:04:52,64377.765,900.0015,1,21,2,0,0,0,0,4.025376,0,2.723612,3.3139,21.02768,12.38023,,0.00000640166581433732,,0,,,,,,,,,,,,,,,,,,44.85955,-0.04104376
2982,2022/03/05 10:05:52,64437.7641,960.0006,1,21,2,0,0,0,0,4.025369,0,2.723612,3.3139,21.02768,12.38023,,-0.0000397449912270531,,,,,,,,,,,,,,,,,,,,45.00424,-0.04974484
2983,2022/03/05 10:06:52,64497.764,1020.0005,1,21,2,0,0,0,0,4.025475,0,2.723612,3.3139,21.02768,12.38023,,-0.000018571659893496,,0,,,,,,,,,,,,,,,,,,44.93803,-0.04927278
2984,2022/03/05 10:07:52,64557.7637,1080.0002,1,21,2,0,0,0,0,4.025732,0,2.723612,3.3139,21.02768,12.38023,,-0.0000251295496127568,,,,,,,,,,,,,,,,,,,,45.33649,0.06317616
2985,2022/03/05 10:08:52,64617.7644,1140.0009,1,21,2,0,0,0,0,4.025498,0,2.723612,3.3139,21.02768,12.38023,,-0.000000474173901920949,,0,,,,,,,,,,,,,,,,,,45.23731,0.02856255
2986,2022/03/05 10:09:52,64677.7652,1200.0017,1,21,2,0,0,0,0,4.025409,0,2.723612,3.3139,21.02768,12.38023,,0.0000168334499903722,,,,,,,,,,,,,,,,,,,,45.29729,0.03497839
2987,2022/03/05 10:10:52,64737.765,1260.0015,1,21,2,0,0,0,0,4.025644,0,2.723612,3.3139,21.02768,12.38023,,0.00000727042606740724,,0,,,,,,,,,,,,,,,,,,44.97097,-0.04909277
2988,2022/03/05 10:11:52,64797.765,1320.0015,1,21,2,0,0,0,0,4.025654,0,2.723612,3.3139,21.02768,12.38023,,-0.0000258396903518587,,,,,,,,,,,,,,,,,,,,45.12123,0.05624294
2989,2022/03/05 10:12:52,64857.7647,1380.0012,1,21,2,0,0,0,0,4.025488,0,2.723612,3.3139,21.02768,12.38023,,-0.0000153306100401096,,0,,,,,,,,,,,,,,,,,,45.15328,0.02243996
2990,2022/03/05 10:13:52,64917.7638,1440.0003,1,21,2,0,0,0,0,4.025627,0,2.723612,3.3139,21.02768,12.38023,,-0.00000576916409045225,,,,,,,,,,,,,,,,,,,,45.00985,-0.055511
2991,2022/03/05 10:14:52,64977.7644,1500.0009,1,21,2,0,0,0,0,4.025595,0,2.723612,3.3139,21.02768,12.38023,,-0.00000584790177526884,,0,,,,,,,,,,,,,,,,,,45.02207,-0.06134272
2992,2022/03/05 10:15:52,65037.7642,1560.0007,1,21,2,0,0,0,0,4.025732,0,2.723612,3.3139,21.02768,12.38023,,0.0000147773198477807,,,,,,,,,,,,,,,,,,,,45.10911,-0.01094341
2993,2022/03/05 10:16:52,65097.7658,1620.0023,1,21,2,0,0,0,0,4.025578,0,2.723612,3.3139,21.02768,12.38023,,0.00000948339857131941,,0,,,,,,,,,,,,,,,,,,45.09689,0.03395438
2994,2022/03/05 10:17:52,65157.7645,1680.001,1,21,2,0,0,0,0,4.025743,0,2.723612,3.3139,21.02768,12.38023,,-0.0000144611003634054,,,,,,,,,,,,,,,,,,,,45.13699,0.05715966
2995,2022/03/05 10:18:52,65217.764,1740.0005,1,21,2,0,0,0,0,4.025782,0,2.723612,3.3139,21.02768,12.38023,,-0.0000290785701508867,,0,,,,,,,,,,,,,,,,,,44.9757,-0.03638268
2996,2022/03/05 10:19:52,65277.7639,1800.0004,1,21,2,0,0,0,0,4.025661,0,2.723612,3.3139,21.02768,12.38023,,0.000000632195224170573,,,,,,,,,,,,,,,,,,,,45.167,0.02431989
2997,2022/03/05 10:19:52,65277.7652,1800.0017,1,21,2,0,0,0,0,4.025661,0,2.723612,3.3139,21.02768,12.38023,,0.000000632195224170573,0,0,0,,,,,,,,,,,,,,,,,45.167,0.02431989
2998,2022/03/05 10:19:52,65277.7716,0.0016,1,22,2,0,0,0,0,4.025712,0,2.723612,3.3139,21.02768,12.38023,,0.000000632195224170573,0,0,0,,,,,,,,,,,,,,,,,45.1670000313619,0.0243181698014678
2999,2022/03/05 10:19:52,65277.7787,0.0016,1,23,3,0,0,0,0,4.025828,0,2.723612,3.3139,21.02768,12.38023,,0.000000632195224170573,0,0,0,,,,,,,,,,,,,,,,,45.1670000661541,0.0243162614562211
3000,2022/03/05 10:25:49,65634.8861,60.0008,1,14,3,0,0,0,0,4.025861,0,2.723612,3.3139,21.02768,12.38023,,0.0000302688495139591,,,,,,,,,,,,,,,,,,,,45.16875,-0.07166743
3001,2022/03/05 10:26:49,65694.8853,120,1,14,3,0,0,0,0,4.026035,0,2.723612,3.3139,21.02768,12.38023,,-0.00000023707120533345,,,,,,,,,,,,,,,,,,,,44.98967,-0.07126331
3002,2022/03/05 10:27:49,65754.8865,180.0012,1,14,3,0,0,0,0,4.026096,0,2.723612,3.3139,21.02768,12.38023,,-0.0000112213701868313,,0,0,,,,,,,,,,,,,,,,,45.27323,0.05250096
3003,2022/03/05 10:28:49,65814.8857,240.0004,1,14,3,0,0,0,0,4.025979,0,2.723612,3.3139,21.02768,12.38023,,-0.0000115378497866914,,,,,,,,,,,,,,,,,,,,45.08119,-0.07255197
3004,2022/03/05 10:29:49,65874.8864,300.0011,1,14,3,0,0,0,0,4.025957,0,2.723612,3.3139,21.02768,12.38023,,-0.0000159622704813955,,0,0,,,,,,,,,,,,,,,,,44.97633,-0.03694057
3005,2022/03/05 10:29:49,65874.8878,300.0025,1,14,3,0,0,0,0,4.025957,0,2.723612,3.3139,21.02768,12.38023,,-0.0000159622704813955,0,0,0,,,,,,,,,,,,,,,,,44.97633,-0.03694057
3006,2022/03/05 10:29:49,65875.1785,0.2513,1,15,3,0,0,0,-1.771583,3.871126,-6.858021012458,2.723015,3.313915,21.02536,12.38029,,-0.0425031408667564,,0.0189074203372002,52.889289855957,,,,,,,,,,,,,,,,,45.20348,-0.03694057
3007,2022/03/05 10:29:49,65875.4281,0.5009,1,15,3,0,0,0,-3.26931,3.864862,-12.63543198522,2.722368,3.313915,21.02286,12.38029,,,,,,,,,,,,,,,,,,,,,,45.20348,-0.03694057
3008,2022/03/05 10:29:49,65875.6784,0.7512,1,15,3,0,0,0,-4.495118,3.859912,-17.350759909616,2.721718,3.313915,21.02035,12.38029,,,,,,,,,,,,,,,,,,,,,,45.20348,-0.03694057
3009,2022/03/05 10:29:50,65875.9282,1.001,1,15,3,0,0,0,-5.473581,3.85609,-21.10662095829,2.721071,3.313915,21.01785,12.38029,,-0.0172693692147732,,0.159740805625916,10.4041004180908,,,,,,,,,,,,,,,,,45.23706,0.08148074
3010,2022/03/05 10:29:50,65876.1776,1.2504,1,15,3,0,0,0,-6.238951,3.852641,-24.036438419591,2.720425,3.313915,21.01536,12.38029,,,,,,,,,,,,,,,,,,,,,,45.23706,0.08148074
3011,2022/03/05 10:29:50,65876.428,1.5008,1,15,3,0,0,0,-6.8653,3.849661,-26.4290776633,2.719775,3.313915,21.01286,12.38029,,,,,,,,,,,,,,,,,,,,,,45.23706,0.08148074
3012,2022/03/05 10:29:50,65876.6775,1.7503,1,15,3,0,0,0,-7.355297,3.846877,-28.294922857469,2.719133,3.313915,21.01039,12.38029,,,,,,,,,,,,,,,,,,,,,,44.9615,-0.08611321
3013,2022/03/05 10:29:51,65876.9289,2.0017,1,15,3,0,0,0,-7.756305,3.844259,-29.817245302995,2.718476,3.313915,21.00786,12.38029,,-0.0101058697327971,,0.210863396525383,5.89308309555054,,,,,,,,,,,,,,,,,44.9615,-0.08611321
3014,2022/03/05 10:29:51,65877.1785,2.2513,1,15,3,0,0,0,-8.076303,3.842036,-31.029446872908,2.717828,3.313915,21.00537,12.38029,,,,,,,,,,,,,,,,,,,,,,45.09513,-0.08611321
3015,2022/03/05 10:29:51,65877.4281,2.5009,1,15,3,0,0,0,-8.326592,3.839544,-31.970316354048,2.717185,3.313915,21.0029,12.38029,,,,,,,,,,,,,,,,,,,,,,45.09513,-0.08611321
3016,2022/03/05 10:29:51,65877.6775,2.7503,1,15,3,0,0,0,-8.531394,3.837632,-32.740350619008,2.716537,3.313915,21.00042,12.38029,,,,,,,,,,,,,,,,,,,,,,45.09513,-0.08611321
3017,2022/03/05 10:29:52,65877.928,3.0008,1,15,3,0,0,0,-8.694833,3.83554,-33.34937976482,2.715884,3.313915,20.99791,12.38029,,-0.00709683308377862,,0.305218786001205,4.28749418258667,,,,,,,,,,,,,,,,,45.26616,0.0952065
3018,2022/03/05 10:29:52,65878.1786,3.2514,1,15,3,0,0,0,-8.822676,3.833838,-33.824710510488,2.715235,3.313915,20.99542,12.38029,,,,,,,,,,,,,,,,,,,,,,45.26616,0.0952065
3019,2022/03/05 10:29:52,65878.4272,3.5,1,15,3,0,0,0,-8.927318,3.832082,-34.210214616076,2.71459,3.313915,20.99295,12.38029,,,,,,,,,,,,,,,,,,,,,,45.26616,0.0952065
3020,2022/03/05 10:29:52,65878.6787,3.7515,1,15,3,0,0,0,-9.010832,3.830377,-34.514883643664,2.713938,3.313915,20.99045,12.38029,,,,,,,,,,,,,,,,,,,,,,45.04641,-0.0686717
3021,2022/03/05 10:29:53,65878.9288,4.0016,1,15,3,0,0,0,-9.076142,3.828633,-34.749216773886,2.713289,3.313915,20.98797,12.38029,,-0.0070685651153326,,0.3383828997612,3.1148579120636,,,,,,,,,,,,,,,,,45.04641,-0.0686717
3022,2022/03/05 10:29:53,65879.1783,4.2511,1,15,3,0,0,0,-9.129619,3.827241,-34.941252151179,2.712641,3.313915,20.98548,12.38029,,,,,,,,,,,,,,,,,,,,,,45.04641,-0.0686717
3023,2022/03/05 10:29:53,65879.4272,4.5,1,15,3,0,0,0,-9.171453,3.825459,-35.085017421927,2.711996,3.313915,20.98302,12.38029,,,,,,,,,,,,,,,,,,,,,,45.00575,-0.0686717
3024,2022/03/05 10:29:53,65879.6784,4.7512,1,15,3,0,0,0,-9.205714,3.82408,-35.20338679312,2.711346,3.313915,20.98053,12.38029,,,,,,,,,,,,,,,,,,,,,,45.00575,-0.0686717
3025,2022/03/05 10:29:54,65879.9281,5.0009,1,15,3,0,0,0,-9.233029,3.822553,-35.293742703037,2.710698,3.313915,20.97805,12.38029,,-0.00599810387939215,,0.414636492729187,2.47435307502747,,,,,,,,,,,,,,,,,45.00575,-0.0686717
3026,2022/03/05 10:29:54,65880.1776,5.2504,1,15,3,0,0,0,-9.254373,3.821438,-35.365012648374,2.710052,3.313915,20.97558,12.38029,,,,,,,,,,,,,,,,,,,,,,45.28188,0.07358193
3027,2022/03/05 10:29:54,65880.4295,5.5023,1,15,3,0,0,0,-9.271863,3.820004,-35.418553747452,2.7094,3.313915,20.97309,12.38029,,,,,,,,,,,,,,,,,,,,,,45.28188,0.07358193
3028,2022/03/05 10:29:54,65880.6777,5.7505,1,15,3,0,0,0,-9.285814,3.818702,-35.459756493428,2.708755,3.313915,20.97063,12.38029,,,,,,,,,,,,,,,,,,,,,,45.28188,0.07358193
3029,2022/03/05 10:29:55,65880.9278,6.0006,1,15,3,0,0,0,-9.296661,3.81732,-35.48832996852,2.708108,3.313915,20.96816,12.38029,,-0.00493115792050958,,0.497439295053482,,,,,,,,,,,,,,,,,,45.21536,-0.02078652
3030,2022/03/05 10:29:55,65881.1777,6.2505,1,15,3,0,0,0,-9.3054,3.816159,-35.5108859586,2.707458,3.313915,20.96568,12.38029,,,,,,,,,,,,,,,,,,,,,,45.21536,-0.02078652
3031,2022/03/05 10:29:55,65881.4272,6.5,1,15,3,0,0,0,-9.312347,3.814695,-35.523763539165,2.706811,3.313915,20.96321,12.38029,,,,,,,,,,,,,,,,,,,,,,45.21536,-0.02078652
3032,2022/03/05 10:29:55,65881.6784,6.7512,1,15,3,0,0,0,-9.317887,3.813738,-35.535979731606,2.70616,3.313915,20.96073,12.38029,,,,,,,,,,,,,,,,,,,,,,45.00189,-0.02078652
3033,2022/03/05 10:29:56,65881.9274,7.0002,1,15,3,0,0,0,-9.322527,3.812477,-35.541919769379,2.705514,3.313915,20.95826,12.38029,,-0.00533442199230194,,0.531921923160553,1.93002200126648,,,,,,,,,,,,,,,,,45.00189,-0.02078652
3034,2022/03/05 10:29:56,65882.1778,7.2506,1,15,3,0,0,0,-9.326237,3.811507,-35.547017609159,2.704864,3.313915,20.95579,12.38029,,,,,,,,,,,,,,,,,,,,,,45.11562,-0.03116965
3035,2022/03/05 10:29:56,65882.4273,7.5001,1,15,3,0,0,0,-9.329094,3.810159,-35.545331465946,2.704217,3.313915,20.95332,12.38029,,,,,,,,,,,,,,,,,,,,,,45.11562,-0.03116965
3036,2022/03/05 10:29:56,65882.6777,7.7505,1,15,3,0,0,0,-9.331401,3.809159,-35.544790101759,2.703567,3.313915,20.95085,12.38029,,,,,,,,,,,,,,,,,,,,,,45.11562,-0.03116965
3037,2022/03/05 10:29:57,65882.9273,8.0001,1,15,3,0,0,0,-9.333236,3.808054,-35.541466682744,2.702921,3.313915,20.94838,12.38029,,-0.0047922981902957,,,,,,,,,,,,,,,,,,,,45.27057,0.04842401
3038,2022/03/05 10:29:57,65883.1786,8.2514,1,15,3,0,0,0,-9.334741,3.80724,-35.53959932484,2.702269,3.313915,20.9459,12.38029,,,,,,,,,,,,,,,,,,,,,,45.27057,0.04842401
3039,2022/03/05 10:29:57,65883.4275,8.5003,1,15,3,0,0,0,-9.335952,3.806078,-35.533361516256,2.701624,3.313915,20.94345,12.38029,,,,,,,,,,,,,,,,,,,,,,45.27057,0.04842401
3040,2022/03/05 10:29:57,65883.6786,8.7514,1,15,3,0,0,0,-9.3369,3.805081,-35.5276607889,2.700974,3.313915,20.94097,12.38029,,,,,,,,,,,,,,,,,,,,,,45.1385,0.04842401
3041,2022/03/05 10:29:58,65883.9274,9.0002,1,15,3,0,0,0,-9.337684,3.804054,-35.521054170936,2.700327,3.313915,20.93851,12.38029,,-0.00354554806835949,,0.595477879047394,,,,,,,,,,,,,,,,,,45.1385,0.04842401
3042,2022/03/05 10:29:58,65884.1779,9.2507,1,15,3,0,0,0,-9.338367,3.803352,-35.517096806184,2.699678,3.313915,20.93604,12.38029,,,,,,,,,,,,,,,,,,,,,,45.1385,0.04842401
3043,2022/03/05 10:29:58,65884.4272,9.5,1,15,3,0,0,0,-9.338909,3.802235,-35.508726661615,2.699031,3.313915,20.93358,12.38029,,,,,,,,,,,,,,,,,,,,,,45.02207,-0.07765651
3044,2022/03/05 10:29:58,65884.6784,9.7512,1,15,3,0,0,0,-9.339316,3.801561,-35.503979472276,2.698379,3.313915,20.9311,12.38029,,,,,,,,,,,,,,,,,,,,,,45.02207,-0.07765651
3045,2022/03/05 10:29:59,65884.9274,10.0002,1,15,3,0,0,0,-9.339645,3.800299,-35.493443553855,2.697734,3.313915,20.92865,12.38029,,-0.0034307069145143,,0.655518472194672,1.62390601634979,,,,,,,,,,,,,,,,,45.02207,-0.07765651
3046,2022/03/05 10:29:59,65884.9288,10.0016,1,15,3,0,0,0,-9.339645,3.800299,-35.493443553855,2.69773,3.313915,20.92863,12.38029,,-0.0034307069145143,0,0.655518472194672,1.62390601634979,,,,,,,,,,,,,,,,,45.02207,-0.07765651
3047,2022/03/05 10:30:00,65885.968,1.0009,1,16,3,0,0,0,0,3.962249,0,2.697718,3.313915,20.92859,12.38029,,0.0094709936529398,,,,,,,,,,,,,,,,,,,,45.33384,0.07599473
3048,2022/03/05 10:30:01,65886.9681,2.001,1,16,3,0,0,0,0,3.967946,0,2.697718,3.313915,20.92859,12.38029,,0.00583540508523583,,,,,,,,,,,,,,,,,,,,45.11149,-0.04805088
3049,2022/03/05 10:30:02,65887.9672,3.0001,1,16,3,0,0,0,0,3.972037,0,2.697718,3.313915,20.92859,12.38029,,0.00523343915119767,,,,,,,,,,,,,,,,,,,,45.39169,0.00166297
3050,2022/03/05 10:30:03,65888.9673,4.0002,1,16,3,0,0,0,0,3.974894,0,2.697718,3.313915,20.92859,12.38029,,0.00369521509855986,,,,,,,,,,,,,,,,,,,,45.2308,0.03562093
3051,2022/03/05 10:30:04,65889.9681,5.001,1,16,3,0,0,0,0,3.977788,0,2.697718,3.313915,20.92859,12.38029,,0.00287636206485331,,,,,,,,,,,,,,,,,,,,45.05293,-0.05558372
3052,2022/03/05 10:30:05,65890.9687,6.0016,1,16,3,0,0,0,0,3.980093,0,2.697718,3.313915,20.92859,12.38029,,0.00240995199419558,,,,,,,,,,,,,,,,,,,,45.43503,0.1194048
3053,2022/03/05 10:30:06,65891.9674,7.0003,1,16,3,0,0,0,0,3.981985,0,2.697718,3.313915,20.92859,12.38029,,0.00169859896413982,,,,,,,,,,,,,,,,,,,,45.17649,-0.0807941
3054,2022/03/05 10:30:07,65892.9674,8.0003,1,16,3,0,0,0,0,3.983846,0,2.697718,3.313915,20.92859,12.38029,,,,,,,,,,,,,,,,,,,,,,45.35963,0.05723357
3055,2022/03/05 10:30:08,65893.9688,9.0017,1,16,3,0,0,0,0,3.985412,0,2.697718,3.313915,20.92859,12.38029,,0.00150473997928202,,,,,,,,,,,,,,,,,,,,45.33794,-0.006779432
3056,2022/03/05 10:30:09,65894.9688,10.0017,1,16,3,0,0,0,0,3.986936,0,2.697718,3.313915,20.92859,12.38029,,0.00155943399295211,,,,,,,,,,,,,,,,,,,,45.16405,-0.006779432
3057,2022/03/05 10:30:10,65895.9674,11.0003,1,16,3,0,0,0,0,3.988358,0,2.697718,3.313915,20.92859,12.38029,,0.00147802196443081,,,,,,,,,,,,,,,,,,,,45.40325,0.06084919
3058,2022/03/05 10:30:11,65896.9674,12.0003,1,16,3,0,0,0,0,3.989648,0,2.697718,3.313915,20.92859,12.38029,,,,,,,,,,,,,,,,,,,,,,45.23704,0.06084919
3059,2022/03/05 10:30:12,65897.9681,13.001,1,16,3,0,0,0,0,3.990842,0,2.697718,3.313915,20.92859,12.38029,,0.00112772104330361,,,,,,,,,,,,,,,,,,,,45.28871,0.0657022
3060,2022/03/05 10:30:13,65898.968,14.0009,1,16,3,0,0,0,0,3.991817,0,2.697718,3.313915,20.92859,12.38029,,,,,,,,,,,,,,,,,,,,,,45.42967,0.0657022
3061,2022/03/05 10:30:14,65899.9674,15.0003,1,16,3,0,0,0,0,3.992664,0,2.697718,3.313915,20.92859,12.38029,,0.00115687702782452,,,,,,,,,,,,,,,,,,,,45.1809,-0.03368974
3062,2022/03/05 10:30:15,65900.9675,16.0004,1,16,3,0,0,0,0,3.993844,0,2.697718,3.313915,20.92859,12.38029,,0.000970500113908201,,,,,,,,,,,,,,,,,,,,45.38011,-0.005922318
3063,2022/03/05 10:30:16,65901.9683,17.0012,1,16,3,0,0,0,0,3.994839,0,2.697718,3.313915,20.92859,12.38029,,,,,,,,,,,,,,,,,,,,,,45.35726,0.06103277
3064,2022/03/05 10:30:17,65902.9683,18.0012,1,16,3,0,0,0,0,3.995427,0,2.697718,3.313915,20.92859,12.38029,,0.00095657299971208,,,,,,,,,,,,,,,,,,,,45.17884,-0.0668776
3065,2022/03/05 10:30:18,65903.9675,19.0004,1,16,3,0,0,0,0,3.996423,0,2.697718,3.313915,20.92859,12.38029,,,,,,,,,,,,,,,,,,,,,,45.42373,0.08764863
3066,2022/03/05 10:30:19,65904.9675,20.0004,1,16,3,0,0,0,0,3.997203,0,2.697718,3.313915,20.92859,12.38029,,0.000786443590186536,,,,,,,,,,,,,,,,,,,,45.30117,-0.03829837
3067,2022/03/05 10:30:20,65905.9676,21.0005,1,16,3,0,0,0,0,3.997945,0,2.697718,3.313915,20.92859,12.38029,,,,,,,,,,,,,,,,,,,,,,45.26438,-0.01149774
3068,2022/03/05 10:30:21,65906.9675,22.0004,1,16,3,0,0,0,0,3.998771,0,2.697718,3.313915,20.92859,12.38029,,,,,,,,,,,,,,,,,,,,,,45.41985,0.04858375
3069,2022/03/05 10:30:22,65907.9682,23.0011,1,16,3,0,0,0,0,3.999469,0,2.697718,3.313915,20.92859,12.38029,,0.000704325386323035,,,,,,,,,,,,,,,,,,,,45.14234,-0.08671999
3070,2022/03/05 10:30:23,65908.9677,24.0006,1,16,3,0,0,0,0,4.000263,0,2.697718,3.313915,20.92859,12.38029,,,,,,,,,,,,,,,,,,,,,,45.34035,0.06187677
3071,2022/03/05 10:30:24,65909.9675,25.0004,1,16,3,0,0,0,0,4.001038,0,2.697718,3.313915,20.92859,12.38029,,0.000720834184903651,,,,,,,,,,,,,,,,,,,,45.42285,0.06187677
3072,2022/03/05 10:30:25,65910.9684,26.0013,1,16,3,0,0,0,0,4.00172,0,2.697718,3.313915,20.92859,12.38029,,,,,,,,,,,,,,,,,,,,,,45.13342,-0.0245893
3073,2022/03/05 10:30:26,65911.9683,27.0012,1,16,3,0,0,0,0,4.002271,0,2.697718,3.313915,20.92859,12.38029,,,,,,,,,,,,,,,,,,,,,,45.3644,-0.0245893
3074,2022/03/05 10:30:27,65912.9676,28.0005,1,16,3,0,0,0,0,4.002785,0,2.697718,3.313915,20.92859,12.38029,,0.000546591472811997,,,,,,,,,,,,,,,,,,,,45.18391,-0.06668687
3075,2022/03/05 10:30:28,65913.9685,29.0014,1,16,3,0,0,0,0,4.003326,0,2.697718,3.313915,20.92859,12.38029,,,,,,,,,,,,,,,,,,,,,,45.17827,-0.06668687
3076,2022/03/05 10:30:29,65914.9683,30.0012,1,16,3,0,0,0,0,4.003783,0,2.697718,3.313915,20.92859,12.38029,,,,,,,,,,,,,,,,,,,,,,45.36912,0.05787969
3077,2022/03/05 10:30:30,65915.9684,31.0013,1,16,3,0,0,0,0,4.004352,0,2.697718,3.313915,20.92859,12.38029,,0.000470032508019358,,,,,,,,,,,,,,,,,,,,45.15601,0.006221533
3078,2022/03/05 10:30:31,65916.9676,32.0005,1,16,3,0,0,0,0,4.004864,0,2.697718,3.313915,20.92859,12.38029,,,,,,,,,,,,,,,,,,,,,,45.19073,-0.06196737
3079,2022/03/05 10:30:32,65917.9677,33.0006,1,16,3,0,0,0,0,4.00531,0,2.697718,3.313915,20.92859,12.38029,,,,,,,,,,,,,,,,,,,,,,45.31185,0.07169485
3080,2022/03/05 10:30:33,65918.9686,34.0015,1,16,3,0,0,0,0,4.005681,0,2.697718,3.313915,20.92859,12.38029,,0.000419227697420865,,,,,,,,,,,,,,,,,,,,45.09423,-0.1018524
3081,2022/03/05 10:30:34,65919.9678,35.0007,1,16,3,0,0,0,0,4.006126,0,2.697718,3.313915,20.92859,12.38029,,,,,,,,,,,,,,,,,,,,,,45.27716,0.05716443
3082,2022/03/05 10:30:35,65920.9678,36.0007,1,16,3,0,0,0,0,4.006314,0,2.697718,3.313915,20.92859,12.38029,,,,,,,,,,,,,,,,,,,,,,45.22488,-0.01633644
3083,2022/03/05 10:30:36,65921.9677,37.0006,1,16,3,0,0,0,0,4.006827,0,2.697718,3.313915,20.92859,12.38029,,,,,,,,,,,,,,,,,,,,,,45.13286,-0.02875686
3084,2022/03/05 10:30:37,65922.9678,38.0007,1,16,3,0,0,0,0,4.007029,0,2.697718,3.313915,20.92859,12.38029,,,,,,,,,,,,,,,,,,,,,,45.39852,0.08301973
3085,2022/03/05 10:30:38,65923.9692,39.0021,1,16,3,0,0,0,0,4.007361,0,2.697718,3.313915,20.92859,12.38029,,0.000325823813909665,,,,,,,,,,,,,,,,,,,,45.22044,-0.05565166
3086,2022/03/05 10:30:39,65924.9677,40.0006,1,16,3,0,0,0,0,4.007858,0,2.697718,3.313915,20.92859,12.38029,,,,,,,,,,,,,,,,,,,,,,45.13818,-0.05565166
3087,2022/03/05 10:30:39,65924.9692,40.0021,1,16,3,0,0,0,0,4.007858,0,2.697718,3.313915,20.92859,12.38029,,0.000325823813909665,0,0,0,,,,,,,,,,,,,,,,,45.13818,-0.05565166
3088,2022/03/05 10:30:39,65925.2589,0.2514,1,17,3,0,0,0,1.8657,4.038668,7.5349428876,2.697839,3.314012,20.92908,12.38068,,0.15448009967804,,0.00108568801078945,921.074584960938,,,,,,,,,,,,,,,,,45.36348,0.04470229
3089,2022/03/05 10:30:39,65925.5077,0.5002,1,17,3,0,0,0,1.865372,4.03969,7.53552461468,2.697968,3.314012,20.9296,12.38068,,,,,,,,,,,,,,,,,,,,,,45.36348,0.04470229
3090,2022/03/05 10:30:40,65925.7582,0.7507,1,17,3,0,0,0,1.865425,4.040942,7.53807423035,2.698098,3.314012,20.93013,12.38068,,0.00740635395050049,,,,,,,,,,,,,,,,,,,,45.36348,0.04470229
3091,2022/03/05 10:30:40,65926.0086,1.0011,1,17,3,0,0,0,1.865036,4.041643,7.537809694148,2.698228,3.314012,20.93065,12.38068,,,,,,,,,,,,,,,,,,,,,,45.4175,0.01687884
3092,2022/03/05 10:30:40,65926.2588,1.2513,1,17,3,0,0,0,1.864685,4.042336,7.53768330416,2.698357,3.314012,20.93117,12.38068,,,,,,,,,,,,,,,,,,,,,,45.4175,0.01687884
3093,2022/03/05 10:30:40,65926.5077,1.5002,1,17,3,0,0,0,1.863876,4.042981,7.535615254356,2.698486,3.314012,20.93169,12.38068,,,,,,,,,,,,,,,,,,,,,,45.17891,0.01687884
3094,2022/03/05 10:30:41,65926.7583,1.7508,1,17,3,0,0,0,1.863571,4.043797,7.535902819087,2.698616,3.314012,20.93222,12.38068,,0.00427899183705449,,0.115271203219891,,,,,,,,,,,,,,,,,,45.17891,0.01687884
3095,2022/03/05 10:30:41,65927.0078,2.0003,1,17,3,0,0,0,1.863609,4.044134,7.536684519606,2.698745,3.314012,20.93274,12.38068,,,,,,,,,,,,,,,,,,,,,,45.17891,0.01687884
3096,2022/03/05 10:30:41,65927.2591,2.2516,1,17,3,0,0,0,1.8638,4.044963,7.5390020394,2.698875,3.314012,20.93327,12.38068,,,,,,,,,,,,,,,,,,,,,,45.16252,-0.07968068
3097,2022/03/05 10:30:41,65927.5087,2.5012,1,17,3,0,0,0,1.863838,4.045291,7.539767086858,2.699004,3.314012,20.93379,12.38068,,,,,,,,,,,,,,,,,,,,,,45.16252,-0.07968068
3098,2022/03/05 10:30:42,65927.7582,2.7507,1,17,3,0,0,0,1.863632,4.046042,7.540333344544,2.699133,3.314012,20.93431,12.38068,,0.00238575111143291,,,,,,,,,,,,,,,,,,,,45.16252,-0.07968068
3099,2022/03/05 10:30:42,65928.0085,3.001,1,17,3,0,0,0,1.863701,4.046192,7.540892076592,2.699262,3.314012,20.93483,12.38068,,,,,,,,,,,,,,,,,,,,,,45.42523,0.08209825
3100,2022/03/05 10:30:42,65928.2581,3.2506,1,17,3,0,0,0,1.863663,4.046851,7.541966475213,2.699392,3.314012,20.93536,12.38068,,,,,,,,,,,,,,,,,,,,,,45.42523,0.08209825
3101,2022/03/05 10:30:42,65928.5086,3.5011,1,17,3,0,0,0,1.863876,4.047218,7.543512496968,2.699522,3.314012,20.93588,12.38068,,,,,,,,,,,,,,,,,,,,,,45.42523,0.08209825
3102,2022/03/05 10:30:43,65928.7575,3.75,1,17,3,0,0,0,1.863762,4.047745,7.54403331669,2.699651,3.314012,20.9364,12.38068,,0.00240941508673131,,0.228928804397583,5.81039190292358,,,,,,,,,,,,,,,,,45.30888,0.08209825
3103,2022/03/05 10:30:43,65929.0077,4.0002,1,17,3,0,0,0,1.863373,4.048005,7.542943220865,2.69978,3.314012,20.93693,12.38068,,,,,,,,,,,,,,,,,,,,,,45.30888,0.08209825
3104,2022/03/05 10:30:43,65929.2583,4.2508,1,17,3,0,0,0,1.863266,4.048585,7.54359077861,2.699909,3.314012,20.93745,12.38068,,,,,,,,,,,,,,,,,,,,,,45.30888,0.08209825
3105,2022/03/05 10:30:43,65929.5078,4.5003,1,17,3,0,0,0,1.863441,4.048793,7.544686876713,2.700039,3.314012,20.93797,12.38068,,,,,,,,,,,,,,,,,,,,,,45.07014,-0.110966
3106,2022/03/05 10:30:44,65929.759,4.7515,1,17,3,0,0,0,1.863968,4.049371,7.547897964128,2.700168,3.314012,20.9385,12.38068,,0.00167223298922181,,,,,,,,,,,,,,,,,,,,45.07014,-0.110966
3107,2022/03/05 10:30:44,65930.0085,5.001,1,17,3,0,0,0,1.864021,4.049658,7.548647554818,2.700297,3.314012,20.93902,12.38068,,,,,,,,,,,,,,,,,,,,,,45.07014,-0.110966
3108,2022/03/05 10:30:44,65930.2591,5.2516,1,17,3,0,0,0,1.863968,4.050263,7.549560623584,2.700427,3.314012,20.93955,12.38068,,,,,,,,,,,,,,,,,,,,,,45.24712,0.05530596
3109,2022/03/05 10:30:44,65930.5087,5.5012,1,17,3,0,0,0,1.863747,4.050536,7.549174318392,2.700556,3.314012,20.94007,12.38068,,,,,,,,,,,,,,,,,,,,,,45.24712,0.05530596
3110,2022/03/05 10:30:45,65930.7589,5.7514,1,17,3,0,0,0,1.863632,4.050958,7.549494959456,2.700685,3.314012,20.94059,12.38068,,0.00140143895987421,,,,,,,,,,,,,,,,,,,,45.24712,0.05530596
3111,2022/03/05 10:30:45,65931.0079,6.0004,1,17,3,0,0,0,1.863815,4.050925,7.550174778875,2.700814,3.314012,20.94112,12.38068,,,,,,,,,,,,,,,,,,,,,,45.47598,0.05530596
3112,2022/03/05 10:30:45,65931.2582,6.2507,1,17,3,0,0,0,1.863853,4.05166,7.55169864598,2.700944,3.314012,20.94164,12.38068,,,,,,,,,,,,,,,,,,,,,,45.47598,0.05530596
3113,2022/03/05 10:30:45,65931.5088,6.5013,1,17,3,0,0,0,1.863747,4.051762,7.551459272214,2.701073,3.314012,20.94217,12.38068,,,,,,,,,,,,,,,,,,,,,,45.21298,-0.01066923
3114,2022/03/05 10:30:46,65931.7591,6.7516,1,17,3,0,0,0,1.863571,4.052278,7.551707764738,2.701203,3.314012,20.94269,12.38068,,,,,,,,,,,,,,,,,,,,,,45.21298,-0.01066923
3115,2022/03/05 10:30:46,65932.0079,7.0004,1,17,3,0,0,0,1.863594,4.052287,7.551817739478,2.701332,3.314012,20.94321,12.38068,,,,,,,,,,,,,,,,,,,,,,45.21298,-0.01066923
3116,2022/03/05 10:30:46,65932.2597,7.2522,1,17,3,0,0,0,1.863998,4.052838,7.554481926324,2.701462,3.314012,20.94374,12.38068,,,,,,,,,,,,,,,,,,,,,,45.10372,-0.03414392
3117,2022/03/05 10:30:46,65932.5085,7.501,1,17,3,0,0,0,1.86396,4.052965,7.5545646414,2.701591,3.314012,20.94426,12.38068,,,,,,,,,,,,,,,,,,,,,,45.10372,-0.03414392
3118,2022/03/05 10:30:47,65932.7575,7.75,1,17,3,0,0,0,1.864037,4.053392,7.555672663504,2.701718,3.314012,20.94478,12.38068,,0.00106057105585933,,0.339713394641876,,,,,,,,,,,,,,,,,,45.10372,-0.03414392
3119,2022/03/05 10:30:47,65933.0087,8.0012,1,17,3,0,0,0,1.863968,4.053654,7.555881339072,2.701849,3.314012,20.94531,12.38068,,,,,,,,,,,,,,,,,,,,,,45.30296,-0.03414392
3120,2022/03/05 10:30:47,65933.2581,8.2506,1,17,3,0,0,0,1.864052,4.053926,7.556728868152,2.701978,3.314012,20.94584,12.38068,,,,,,,,,,,,,,,,,,,,,,45.30296,-0.03414392
3121,2022/03/05 10:30:47,65933.5079,8.5004,1,17,3,0,0,0,1.863922,4.054197,7.556706980634,2.702107,3.314012,20.94636,12.38068,,,,,,,,,,,,,,,,,,,,,,45.30296,-0.03414392
3122,2022/03/05 10:30:48,65933.7583,8.7508,1,17,3,0,0,0,1.863594,4.054473,7.555891555962,2.702237,3.314012,20.94688,12.38068,,0.00122529396321625,,,,,,,,,,,,,,,,,,,,45.39852,0.09212613
3123,2022/03/05 10:30:48,65934.0078,9.0003,1,17,3,0,0,0,1.863892,4.054966,7.558018687672,2.702366,3.314012,20.94741,12.38068,,,,,,,,,,,,,,,,,,,,,,45.39852,0.09212613
