Repository: HVES-Battery-Testing-Consortium/LG-HG2

# Battery Testing Consortium (BTC)
The Battery Testing Consortium (BTC) has been developed within the High Voltage and Energy Storage Lab at Oxford Brookes University to provide accurate and comprehensive cell data to Formula Student Electric teams. Through the BTC, we aim to provide FS teams with information for improved and informed decisions for cell selection, pack architecture design, thermal cooling requirements, and end of life predictions. A range of tests are completed to provide a comprehensive electrochemical lithium-ion characterisation for modelling, validation, and battery management parameterisation.

File: Data/Round1/LG_HG2/Package 1/220304_BTC_HPPC_EIS_LG_HG2_2_45C/220304_BTC_HPPC_EIS_LG_HG2_2_45C_Channel_3_Wb_1.CSV (part 20 of 44)
Data_Point,Date_Time,Test_Time(s),Step_Time(s),Cycle_Index,Step_Index,TC_Counter1,TC_Counter2,TC_Counter3,TC_Counter4,Current(A),Voltage(V),Power(W),Charge_Capacity(Ah),Discharge_Capacity(Ah),Charge_Energy(Wh),Discharge_Energy(Wh),ACR(Ohm),dV/dt(V/s),Internal_Resistance(Ohm),dQ/dV(Ah/V),dV/dQ(V/Ah),MetaCode_MV_UD1,MetaCode_MV_UD2,MetaCode_MV_UD3,MetaCode_MV_UD4,MetaCode_MV_UD5,MetaCode_MV_UD6,MetaCode_MV_UD7,MetaCode_MV_UD8,MetaCode_MV_UD9,MetaCode_MV_UD10,MetaCode_MV_UD11,MetaCode_MV_UD12,MetaCode_MV_UD13,MetaCode_MV_UD14,MetaCode_MV_UD15,MetaCode_MV_UD16,Aux_Temperature_1(C),Aux_dT/dt_1(C)
4050,2022/03/05 13:43:49,77514.7863,20.0006,1,16,7,0,0,0,0,3.735635,0,2.614897,3.998913,20.63029,15.00973,,0.000522581278346479,,,,,,,,,,,,,,,,,,,,44.87015,-0.06543159
4051,2022/03/05 13:43:50,77515.7861,21.0004,1,16,7,0,0,0,0,3.7359,0,2.614897,3.998913,20.63029,15.00973,,,,,,,,,,,,,,,,,,,,,,45.1873,0.06144047
4052,2022/03/05 13:43:51,77516.7863,22.0006,1,16,7,0,0,0,0,3.736465,0,2.614897,3.998913,20.63029,15.00973,,,,,,,,,,,,,,,,,,,,,,45.11694,0.06144047
4053,2022/03/05 13:43:52,77517.7861,23.0004,1,16,7,0,0,0,0,3.736969,0,2.614897,3.998913,20.63029,15.00973,,0.000499879475682974,,,,,,,,,,,,,,,,,,,,44.98066,0.0245142
4054,2022/03/05 13:43:53,77518.7863,24.0006,1,16,7,0,0,0,0,3.737285,0,2.614897,3.998913,20.63029,15.00973,,,,,,,,,,,,,,,,,,,,,,45.15228,0.0245142
4055,2022/03/05 13:43:54,77519.7861,25.0004,1,16,7,0,0,0,0,3.737838,0,2.614897,3.998913,20.63029,15.00973,,,,,,,,,,,,,,,,,,,,,,45.22684,0.0769341
4056,2022/03/05 13:43:55,77520.7861,26.0004,1,16,7,0,0,0,0,3.738217,0,2.614897,3.998913,20.63029,15.00973,,,,,,,,,,,,,,,,,,,,,,44.92182,-0.0714612
4057,2022/03/05 13:43:56,77521.7862,27.0005,1,16,7,0,0,0,0,3.738441,0,2.614897,3.998913,20.63029,15.00973,,0.000402065314119682,,,,,,,,,,,,,,,,,,,,45.0905,0.02885222
4058,2022/03/05 13:43:57,77522.7869,28.0012,1,16,7,0,0,0,0,3.738931,0,2.614897,3.998913,20.63029,15.00973,,,,,,,,,,,,,,,,,,,,,,45.06945,0.04546881
4059,2022/03/05 13:43:58,77523.787,29.0013,1,16,7,0,0,0,0,3.739352,0,2.614897,3.998913,20.63029,15.00973,,,,,,,,,,,,,,,,,,,,,,44.89569,-0.1063442
4060,2022/03/05 13:43:59,77524.7862,30.0005,1,16,7,0,0,0,0,3.739635,0,2.614897,3.998913,20.63029,15.00973,,,,,,,,,,,,,,,,,,,,,,45.04213,0.04576206
4061,2022/03/05 13:44:00,77525.7862,31.0005,1,16,7,0,0,0,0,3.739945,0,2.614897,3.998913,20.63029,15.00973,,0.000406853097956628,,,,,,,,,,,,,,,,,,,,45.1306,0.02764463
4062,2022/03/05 13:44:01,77526.7864,32.0007,1,16,7,0,0,0,0,3.740224,0,2.614897,3.998913,20.63029,15.00973,,,,,,,,,,,,,,,,,,,,,,44.93966,-0.05966663
4063,2022/03/05 13:44:02,77527.7871,33.0014,1,16,7,0,0,0,0,3.740367,0,2.614897,3.998913,20.63029,15.00973,,,,,,,,,,,,,,,,,,,,,,45.20691,0.08351564
4064,2022/03/05 13:44:03,77528.787,34.0013,1,16,7,0,0,0,0,3.740833,0,2.614897,3.998913,20.63029,15.00973,,,,,,,,,,,,,,,,,,,,,,45.15879,-0.01503944
4065,2022/03/05 13:44:04,77529.7863,35.0006,1,16,7,0,0,0,0,3.740984,0,2.614897,3.998913,20.63029,15.00973,,,,,,,,,,,,,,,,,,,,,,44.95388,-0.01503944
4066,2022/03/05 13:44:05,77530.787,36.0013,1,16,7,0,0,0,0,3.741281,0,2.614897,3.998913,20.63029,15.00973,,0.000256763509241864,,,,,,,,,,,,,,,,,,,,45.15879,0.06486177
4067,2022/03/05 13:44:06,77531.7863,37.0006,1,16,7,0,0,0,0,3.741361,0,2.614897,3.998913,20.63029,15.00973,,,,,,,,,,,,,,,,,,,,,,45.13799,0.06486177
4068,2022/03/05 13:44:07,77532.7864,38.0007,1,16,7,0,0,0,0,3.741811,0,2.614897,3.998913,20.63029,15.00973,,,,,,,,,,,,,,,,,,,,,,44.9453,-0.0002729893
4069,2022/03/05 13:44:08,77533.7873,39.0016,1,16,7,0,0,0,0,3.741787,0,2.614897,3.998913,20.63029,15.00973,,,,,,,,,,,,,,,,,,,,,,45.19412,-0.0002729893
4070,2022/03/05 13:44:09,77534.7865,40.0008,1,16,7,0,0,0,0,3.741774,0,2.614897,3.998913,20.63029,15.00973,,,,,,,,,,,,,,,,,,,,,,45.24908,0.09492993
4071,2022/03/05 13:44:09,77534.7879,40.0022,1,16,7,0,0,0,0,3.741832,0,2.614897,3.998913,20.63029,15.00973,,0.000256763509241864,0,0,0,,,,,,,,,,,,,,,,,45.24908,0.09492993
4072,2022/03/05 13:44:09,77535.076,0.2506,1,17,7,0,0,0,1.866051,3.771894,7.038546570594,2.61502,3.999012,20.63075,15.0101,,0.0374955795705318,,0.00103902094997466,962.444519042969,,,,,,,,,,,,,,,,,44.9658,-0.08852482
4073,2022/03/05 13:44:09,77535.3264,0.501,1,17,7,0,0,0,1.865685,3.77312,7.0394533872,2.615149,3.999012,20.63124,15.0101,,,,,,,,,,,,,,,,,,,,,,44.9658,-0.08852482
4074,2022/03/05 13:44:09,77535.5761,0.7507,1,17,7,0,0,0,1.86544,3.773899,7.03998215056,2.615278,3.999012,20.63173,15.0101,,,,,,,,,,,,,,,,,,,,,,44.9658,-0.08852482
4075,2022/03/05 13:44:10,77535.8255,1.0001,1,17,7,0,0,0,1.864777,3.774614,7.038813371078,2.615407,3.999012,20.63222,15.0101,,0.00528381997719407,,,,,,,,,,,,,,,,,,,,44.96699,-0.08852482
4076,2022/03/05 13:44:10,77536.0761,1.2507,1,17,7,0,0,0,1.86409,3.774879,7.03671419511,2.615537,3.999012,20.63271,15.0101,,,,,,,,,,,,,,,,,,,,,,44.96699,-0.08852482
4077,2022/03/05 13:44:10,77536.3264,1.501,1,17,7,0,0,0,1.863556,3.775723,7.036271250988,2.615666,3.999012,20.63319,15.0101,,,,,,,,,,,,,,,,,,,,,,44.96699,-0.08852482
4078,2022/03/05 13:44:10,77536.5761,1.7507,1,17,7,0,0,0,1.863411,3.775951,7.036148628861,2.615795,3.999012,20.63368,15.0101,,,,,,,,,,,,,,,,,,,,,,45.15022,0.05763054
4079,2022/03/05 13:44:11,77536.8258,2.0004,1,17,7,0,0,0,1.863441,3.776727,7.037707937607,2.615924,3.999012,20.63417,15.0101,,0.00263681495562196,,0.156308993697166,,,,,,,,,,,,,,,,,,45.15022,0.05763054
4080,2022/03/05 13:44:11,77537.0767,2.2513,1,17,7,0,0,0,1.863487,3.776825,7.038064288775,2.616054,3.999012,20.63466,15.0101,,,,,,,,,,,,,,,,,,,,,,45.19888,0.01520753
4081,2022/03/05 13:44:11,77537.3257,2.5003,1,17,7,0,0,0,1.863518,3.777316,7.039096357688,2.616183,3.999012,20.63515,15.0101,,,,,,,,,,,,,,,,,,,,,,45.19888,0.01520753
4082,2022/03/05 13:44:11,77537.5769,2.7515,1,17,7,0,0,0,1.863441,3.777689,7.039500567849,2.616313,3.999012,20.63564,15.0101,,,,,,,,,,,,,,,,,,,,,,45.19888,0.01520753
4083,2022/03/05 13:44:12,77537.8257,3.0003,1,17,7,0,0,0,1.863396,3.778137,7.040165373252,2.616442,3.999012,20.63612,15.0101,,0.00225880788639188,,,,,,,,,,,,,,,,,,,,44.994,0.01520753
4084,2022/03/05 13:44:12,77538.0759,3.2505,1,17,7,0,0,0,1.86335,3.778298,7.0402915783,2.616571,3.999012,20.63661,15.0101,,,,,,,,,,,,,,,,,,,,,,44.994,0.01520753
4085,2022/03/05 13:44:12,77538.3266,3.5012,1,17,7,0,0,0,1.863541,3.778748,7.041851826668,2.616701,3.999012,20.6371,15.0101,,,,,,,,,,,,,,,,,,,,,,44.994,0.01520753
4086,2022/03/05 13:44:12,77538.5762,3.7508,1,17,7,0,0,0,1.863686,3.779195,7.04323281277,2.616829,3.999012,20.63759,15.0101,,,,,,,,,,,,,,,,,,,,,,44.97415,-0.07022858
4087,2022/03/05 13:44:13,77538.8264,4.001,1,17,7,0,0,0,1.863747,3.779456,7.043949781632,2.61696,3.999012,20.63808,15.0101,,0.00169667904265225,,,,,,,,,,,,,,,,,,,,44.97415,-0.07022858
4088,2022/03/05 13:44:13,77539.0768,4.2514,1,17,7,0,0,0,1.8638,3.779877,7.0449347526,2.617089,3.999012,20.63857,15.0101,,,,,,,,,,,,,,,,,,,,,,44.97415,-0.07022858
4089,2022/03/05 13:44:13,77539.3257,4.5003,1,17,7,0,0,0,1.863258,3.779952,7.043025803616,2.617218,3.999012,20.63906,15.0101,,,,,,,,,,,,,,,,,,,,,,45.18377,0.06550789
4090,2022/03/05 13:44:13,77539.5769,4.7515,1,17,7,0,0,0,1.862961,3.780563,7.043041427043,2.617348,3.999012,20.63955,15.0101,,,,,,,,,,,,,,,,,,,,,,45.18377,0.06550789
4091,2022/03/05 13:44:14,77539.8263,5.0009,1,17,7,0,0,0,1.862877,3.780723,7.043021920071,2.617476,3.999012,20.64003,15.0101,,,,,,,,,,,,,,,,,,,,,,45.18377,0.06550789
4092,2022/03/05 13:44:14,77540.0759,5.2505,1,17,7,0,0,0,1.863136,3.781169,7.044832085984,2.617605,3.999012,20.64052,15.0101,,,,,,,,,,,,,,,,,,,,,,45.24371,0.06550789
4093,2022/03/05 13:44:14,77540.3265,5.5011,1,17,7,0,0,0,1.863243,3.781271,7.045426721853,2.617736,3.999012,20.64101,15.0101,,,,,,,,,,,,,,,,,,,,,,45.24371,0.06550789
4094,2022/03/05 13:44:14,77540.5768,5.7514,1,17,7,0,0,0,1.863007,3.781661,7.045260914627,2.617865,3.999012,20.6415,15.0101,,,,,,,,,,,,,,,,,,,,,,45.24371,0.06550789
4095,2022/03/05 13:44:15,77540.8266,6.0012,1,17,7,0,0,0,1.863297,3.781937,7.046871866289,2.617994,3.999012,20.64199,15.0101,,0.00131240801420063,,0.362978994846344,3.82077097892761,,,,,,,,,,,,,,,,,44.99841,-0.05792737
4096,2022/03/05 13:44:15,77541.076,6.2506,1,17,7,0,0,0,1.863556,3.78239,7.04869557884,2.618123,3.999012,20.64248,15.0101,,,,,,,,,,,,,,,,,,,,,,44.99841,-0.05792737
4097,2022/03/05 13:44:15,77541.3264,6.501,1,17,7,0,0,0,1.863907,3.782399,7.050039972893,2.618252,3.999012,20.64297,15.0101,,,,,,,,,,,,,,,,,,,,,,44.99841,-0.05792737
4098,2022/03/05 13:44:15,77541.5761,6.7507,1,17,7,0,0,0,1.863998,3.78278,7.05109435444,2.618382,3.999012,20.64346,15.0101,,,,,,,,,,,,,,,,,,,,,,44.92775,-0.02207994
4099,2022/03/05 13:44:16,77541.8259,7.0005,1,17,7,0,0,0,1.864113,3.782918,7.051786621734,2.61851,3.999012,20.64394,15.0101,,0.00120617903303355,,,,,,,,,,,,,,,,,,,,44.92775,-0.02207994
4100,2022/03/05 13:44:16,77542.0769,7.2515,1,17,7,0,0,0,1.863968,3.783211,7.051784241248,2.61864,3.999012,20.64444,15.0101,,,,,,,,,,,,,,,,,,,,,,45.14755,-0.02207994
4101,2022/03/05 13:44:16,77542.3265,7.5011,1,17,7,0,0,0,1.863724,3.783347,7.051114604228,2.618769,3.999012,20.64492,15.0101,,,,,,,,,,,,,,,,,,,,,,45.14755,-0.02207994
4102,2022/03/05 13:44:16,77542.577,7.7516,1,17,7,0,0,0,1.862968,3.783948,7.049374037664,2.618899,3.999012,20.64541,15.0101,,,,,,,,,,,,,,,,,,,,,,45.14755,-0.02207994
4103,2022/03/05 13:44:17,77542.8257,8.0003,1,17,7,0,0,0,1.862816,3.784088,7.049059671808,2.619028,3.999012,20.6459,15.0101,,,,,,,,,,,,,,,,,,,,,,45.2229,0.09223342
4104,2022/03/05 13:44:17,77543.0761,8.2507,1,17,7,0,0,0,1.863045,3.784207,7.050147930315,2.619158,3.999012,20.64639,15.0101,,,,,,,,,,,,,,,,,,,,,,45.2229,0.09223342
4105,2022/03/05 13:44:17,77543.3265,8.5011,1,17,7,0,0,0,1.863594,3.784273,7.052348457162,2.619287,3.999012,20.64688,15.0101,,,,,,,,,,,,,,,,,,,,,,45.2229,0.09223342
4106,2022/03/05 13:44:17,77543.5761,8.7507,1,17,7,0,0,0,1.863777,3.784782,7.053989641614,2.619416,3.999012,20.64737,15.0101,,,,,,,,,,,,,,,,,,,,,,45.04062,-0.05696297
4107,2022/03/05 13:44:18,77543.8265,9.0011,1,17,7,0,0,0,1.863838,3.784761,7.054181372718,2.619546,3.999012,20.64786,15.0101,,0.000951145484577864,,,,,,,,,,,,,,,,,,,,45.04062,-0.05696297
4108,2022/03/05 13:44:18,77544.0761,9.2507,1,17,7,0,0,0,1.863609,3.785284,7.054289329956,2.619675,3.999012,20.64835,15.0101,,,,,,,,,,,,,,,,,,,,,,45.04062,-0.05696297
4109,2022/03/05 13:44:18,77544.3256,9.5002,1,17,7,0,0,0,1.8638,3.785339,7.0551148282,2.619803,3.999012,20.64884,15.0101,,,,,,,,,,,,,,,,,,,,,,44.91797,-0.05696297
4110,2022/03/05 13:44:18,77544.5763,9.7509,1,17,7,0,0,0,1.8638,3.785733,7.0558491654,2.619934,3.999012,20.64933,15.0101,,,,,,,,,,,,,,,,,,,,,,44.91797,-0.05696297
4111,2022/03/05 13:44:19,77544.8257,10.0003,1,17,7,0,0,0,1.863487,3.785659,7.054526332933,2.620063,3.999012,20.64982,15.0101,,,,0.48066058754921,,,,,,,,,,,,,,,,,,44.91797,-0.05696297
4112,2022/03/05 13:44:19,77544.8279,10.0025,1,17,7,0,0,0,1.86348,3.785632,7.05444951936,2.620064,3.999012,20.64982,15.0101,,0.000951145484577864,0,0.48066058754921,3.82077097892761,,,,,,,,,,,,,,,,,44.91797,-0.05696297
4113,2022/03/05 13:44:20,77545.8666,1.001,1,18,7,0,0,0,0,3.754126,0,2.620065,3.999012,20.64983,15.0101,,-0.00411080196499825,,,,,,,,,,,,,,,,,,,,45.22707,0.05186319
4114,2022/03/05 13:44:21,77546.8665,2.0009,1,18,7,0,0,0,0,3.753382,0,2.620065,3.999012,20.64983,15.0101,,,,,,,,,,,,,,,,,,,,,,45.14633,0.05186319
4115,2022/03/05 13:44:22,77547.8658,3.0002,1,18,7,0,0,0,0,3.752629,0,2.620065,3.999012,20.64983,15.0101,,-0.00124305603094399,,,,,,,,,,,,,,,,,,,,45.04744,0.03191948
4116,2022/03/05 13:44:23,77548.8656,4,1,18,7,0,0,0,0,3.752238,0,2.620065,3.999012,20.64983,15.0101,,,,,,,,,,,,,,,,,,,,,,45.26241,0.03191948
4117,2022/03/05 13:44:24,77549.8658,5.0002,1,18,7,0,0,0,0,3.751737,0,2.620065,3.999012,20.64983,15.0101,,,,,,,,,,,,,,,,,,,,,,45.17487,0.03982186
4118,2022/03/05 13:44:25,77550.8665,6.0009,1,18,7,0,0,0,0,3.751478,0,2.620065,3.999012,20.64983,15.0101,,-0.000518006214406341,,,,,,,,,,,,,,,,,,,,45.00258,-0.08104086
4119,2022/03/05 13:44:26,77551.8658,7.0002,1,18,7,0,0,0,0,3.751312,0,2.620065,3.999012,20.64983,15.0101,,,,,,,,,,,,,,,,,,,,,,45.23953,0.1012468
4120,2022/03/05 13:44:27,77552.8657,8.0001,1,18,7,0,0,0,0,3.751122,0,2.620065,3.999012,20.64983,15.0101,,,,,,,,,,,,,,,,,,,,,,44.9658,-0.03228068
4121,2022/03/05 13:44:28,77553.8658,9.0002,1,18,7,0,0,0,0,3.751048,0,2.620065,3.999012,20.64983,15.0101,,,,,,,,,,,,,,,,,,,,,,44.97286,-0.05105495
4122,2022/03/05 13:44:29,77554.8659,10.0003,1,18,7,0,0,0,0,3.750888,0,2.620065,3.999012,20.64983,15.0101,,,,,,,,,,,,,,,,,,,,,,45.20837,0.07359743
4123,2022/03/05 13:44:30,77555.8658,11.0002,1,18,7,0,0,0,0,3.750793,0,2.620065,3.999012,20.64983,15.0101,,,,,,,,,,,,,,,,,,,,,,44.94793,-0.08138657
4124,2022/03/05 13:44:31,77556.866,12.0004,1,18,7,0,0,0,0,3.750447,0,2.620065,3.999012,20.64983,15.0101,,-0.000199923102627508,,,,,,,,,,,,,,,,,,,,45.01031,0.0194931
4125,2022/03/05 13:44:32,77557.8665,13.0009,1,18,7,0,0,0,0,3.750635,0,2.620065,3.999012,20.64983,15.0101,,,,,,,,,,,,,,,,,,,,,,45.20484,0.06078959
4126,2022/03/05 13:44:33,77558.8665,14.0009,1,18,7,0,0,0,0,3.750383,0,2.620065,3.999012,20.64983,15.0101,,,,,,,,,,,,,,,,,,,,,,44.94022,-0.08269429
4127,2022/03/05 13:44:34,77559.8665,15.0009,1,18,7,0,0,0,0,3.750281,0,2.620065,3.999012,20.64983,15.0101,,,,,,,,,,,,,,,,,,,,,,45.03705,-0.08269429
4128,2022/03/05 13:44:35,77560.8658,16.0002,1,18,7,0,0,0,0,3.750165,0,2.620065,3.999012,20.64983,15.0101,,,,,,,,,,,,,,,,,,,,,,45.15461,-0.01827598
4129,2022/03/05 13:44:36,77561.8676,17.002,1,18,7,0,0,0,0,3.749952,0,2.620065,3.999012,20.64983,15.0101,,,,,,,,,,,,,,,,,,,,,,44.94706,-0.01827598
4130,2022/03/05 13:44:37,77562.8666,18.001,1,18,7,0,0,0,0,3.750121,0,2.620065,3.999012,20.64983,15.0101,,,,,,,,,,,,,,,,,,,,,,45.19912,0.06233931
4131,2022/03/05 13:44:38,77563.8658,19.0002,1,18,7,0,0,0,0,3.74988,0,2.620065,3.999012,20.64983,15.0101,,,,,,,,,,,,,,,,,,,,,,45.15284,0.06233931
4132,2022/03/05 13:44:39,77564.8668,20.0012,1,18,7,0,0,0,0,3.749783,0,2.620065,3.999012,20.64983,15.0101,,,,,,,,,,,,,,,,,,,,,,44.88615,-0.09780288
4133,2022/03/05 13:44:40,77565.866,21.0004,1,18,7,0,0,0,0,3.749717,0,2.620065,3.999012,20.64983,15.0101,,,,,,,,,,,,,,,,,,,,,,45.23005,0.05180836
4134,2022/03/05 13:44:41,77566.8667,22.0011,1,18,7,0,0,0,0,3.749729,0,2.620065,3.999012,20.64983,15.0101,,,,,,,,,,,,,,,,,,,,,,45.15966,0.03366351
4135,2022/03/05 13:44:42,77567.8667,23.0011,1,18,7,0,0,0,0,3.7497,0,2.620065,3.999012,20.64983,15.0101,,-0.0000898622165550478,,,,,,,,,,,,,,,,,,,,45.0038,-0.07256985
4136,2022/03/05 13:44:43,77568.8659,24.0003,1,18,7,0,0,0,0,3.749738,0,2.620065,3.999012,20.64983,15.0101,,,,,,,,,,,,,,,,,,,,,,45.22707,0.09363532
4137,2022/03/05 13:44:44,77569.8668,25.0012,1,18,7,0,0,0,0,3.749443,0,2.620065,3.999012,20.64983,15.0101,,,,,,,,,,,,,,,,,,,,,,45.15494,-0.02254128
4138,2022/03/05 13:44:45,77570.8659,26.0003,1,18,7,0,0,0,0,3.749704,0,2.620065,3.999012,20.64983,15.0101,,,,,,,,,,,,,,,,,,,,,,45.03442,-0.0376606
4139,2022/03/05 13:44:46,77571.8659,27.0003,1,18,7,0,0,0,0,3.749625,0,2.620065,3.999012,20.64983,15.0101,,,,,,,,,,,,,,,,,,,,,,45.21818,0.05742311
4140,2022/03/05 13:44:47,77572.8659,28.0003,1,18,7,0,0,0,0,3.749692,0,2.620065,3.999012,20.64983,15.0101,,,,,,,,,,,,,,,,,,,,,,44.94915,-0.08407116
4141,2022/03/05 13:44:48,77573.8658,29.0002,1,18,7,0,0,0,0,3.749679,0,2.620065,3.999012,20.64983,15.0101,,,,,,,,,,,,,,,,,,,,,,44.98267,0.01047492
4142,2022/03/05 13:44:49,77574.8676,30.002,1,18,7,0,0,0,0,3.74948,0,2.620065,3.999012,20.64983,15.0101,,,,,,,,,,,,,,,,,,,,,,45.19646,0.01047492
4143,2022/03/05 13:44:50,77575.8659,31.0003,1,18,7,0,0,0,0,3.749516,0,2.620065,3.999012,20.64983,15.0101,,,,,,,,,,,,,,,,,,,,,,44.93371,-0.06886244
4144,2022/03/05 13:44:51,77576.866,32.0004,1,18,7,0,0,0,0,3.749501,0,2.620065,3.999012,20.64983,15.0101,,,,,,,,,,,,,,,,,,,,,,45.0656,-0.06886244
4145,2022/03/05 13:44:52,77577.867,33.0014,1,18,7,0,0,0,0,3.749523,0,2.620065,3.999012,20.64983,15.0101,,,,,,,,,,,,,,,,,,,,,,45.10626,-0.05678296
4146,2022/03/05 13:44:53,77578.8666,34.001,1,18,7,0,0,0,0,3.749553,0,2.620065,3.999012,20.64983,15.0101,,,,,,,,,,,,,,,,,,,,,,44.94174,-0.05678296
4147,2022/03/05 13:44:54,77579.8661,35.0005,1,18,7,0,0,0,0,3.749513,0,2.620065,3.999012,20.64983,15.0101,,0.00000711166512701311,,,,,,,,,,,,,,,,,,,,45.07211,-0.01067281
4148,2022/03/05 13:44:55,77580.866,36.0004,1,18,7,0,0,0,0,3.749466,0,2.620065,3.999012,20.64983,15.0101,,,,,,,,,,,,,,,,,,,,,,45.07893,0.04322886
4149,2022/03/05 13:44:56,77581.8668,37.0012,1,18,7,0,0,0,0,3.749327,0,2.620065,3.999012,20.64983,15.0101,,,,,,,,,,,,,,,,,,,,,,44.89747,-0.09780288
4150,2022/03/05 13:44:57,77582.8662,38.0006,1,18,7,0,0,0,0,3.749365,0,2.620065,3.999012,20.64983,15.0101,,,,,,,,,,,,,,,,,,,,,,45.2339,0.05550385
4151,2022/03/05 13:44:58,77583.8668,39.0012,1,18,7,0,0,0,0,3.749292,0,2.620065,3.999012,20.64983,15.0101,,,,,,,,,,,,,,,,,,,,,,45.0504,-0.007715225
4152,2022/03/05 13:44:59,77584.8662,40.0006,1,18,7,0,0,0,0,3.749269,0,2.620065,3.999012,20.64983,15.0101,,,,,,,,,,,,,,,,,,,,,,44.92357,-0.03963232
4153,2022/03/05 13:44:59,77584.8675,40.0019,1,18,7,0,0,0,0,3.749269,0,2.620065,3.999012,20.64983,15.0101,,0.00000711166512701311,0,0,0,,,,,,,,,,,,,,,,,44.92357,-0.03963232
4154,2022/03/05 13:44:59,77584.8739,0.0017,1,19,7,0,0,0,0,3.750394,0,2.620065,3.999012,20.64983,15.0101,,0.00000711166512701311,0,0,0,,,,,,,,,,,,,,,,,44.9236114446701,-0.039630491108191
4155,2022/03/05 13:45:09,77594.9127,10.0003,1,20,7,0,0,0,-1.49993,3.714202,-5.57104300586,2.620085,4.003173,20.6499,15.02557,,-0.000645212479867041,,0.500473320484161,2.752032995224,,,,,,,,,,,,,,,,,44.98862,-0.03676176
4156,2022/03/05 13:45:19,77604.9128,20.0004,1,20,7,0,0,0,-1.499887,3.708648,-5.562552922776,2.620085,4.007338,20.6499,15.04103,,-0.000518540618941188,,0.708057522773743,,,,,,,,,,,,,,,,,,45.18578,0.06469488
4157,2022/03/05 13:45:29,77614.913,30.0006,1,20,7,0,0,0,-1.499876,3.704991,-5.557027081116,2.620085,4.011502,20.6499,15.05647,,-0.00039210868999362,,1.00562405586243,1.17111194133759,,,,,,,,,,,,,,,,,45.13799,0.07312298
4158,2022/03/05 13:45:39,77624.9131,40.0007,1,20,7,0,0,0,-1.499895,3.701922,-5.55249429819,2.620085,4.015666,20.6499,15.07189,,-0.000285062909824774,,,,,,,,,,,,,,,,,,,,44.95864,-0.03080368
4159,2022/03/05 13:45:49,77634.9139,50.0015,1,20,7,0,0,0,-1.499904,3.699471,-5.548851350784,2.620085,4.019831,20.6499,15.0873,,-0.000234723498579115,,1.39340794086456,,,,,,,,,,,,,,,,,,44.87342,0.0005877018
4160,2022/03/05 13:45:59,77644.9139,60.0015,1,20,7,0,0,0,-1.499935,3.697026,-5.54529869331,2.620085,4.023996,20.6499,15.1027,,-0.000203454503207467,,,,,,,,,,,,,,,,,,,,44.95421,-0.07424593
4161,2022/03/05 13:46:09,77654.9126,70.0002,1,20,7,0,0,0,-1.499866,3.695342,-5.542517824172,2.620085,4.028159,20.6499,15.11809,,-0.000201684597413987,,,,,,,,,,,,,,,,,,,,45.13807,0.1009095
4162,2022/03/05 13:46:19,77664.9129,80.0005,1,20,7,0,0,0,-1.499894,3.693364,-5.539654503416,2.620085,4.032323,20.6499,15.13347,,-0.000205699194339104,,1.99338603019714,0.591657996177673,,,,,,,,,,,,,,,,,45.18795,0.05003214
4163,2022/03/05 13:46:29,77674.9134,90.001,1,20,7,0,0,0,-1.499899,3.691885,-5.537454619615,2.620085,4.036488,20.6499,15.14885,,-0.000188968100701459,,,,,,,,,,,,,,,,,,,,45.20284,0.06534219
4164,2022/03/05 13:46:39,77684.9135,100.0011,1,20,7,0,0,0,-1.49989,3.689766,-5.53424312574,2.620085,4.040652,20.6499,15.16422,,-0.000182879506610334,,2.38100695610046,,,,,,,,,,,,,,,,,,45.14248,0.08555889
4165,2022/03/05 13:46:49,77694.9125,110.0001,1,20,7,0,0,0,-1.499936,3.688614,-5.532684928704,2.620085,4.044816,20.6499,15.17958,,-0.000199199101189151,,,,,,,,,,,,,,,,,,,,45.04897,0.07072806
4166,2022/03/05 13:46:59,77704.9131,120.0007,1,20,7,0,0,0,-1.499917,3.686685,-5.529721505145,2.620085,4.048981,20.6499,15.19494,,-0.000105057100881822,,,,,,,,,,,,,,,,,,,,44.97149,-0.04545093
4167,2022/03/05 13:47:09,77714.9125,130.0001,1,20,7,0,0,0,-1.499949,3.685279,-5.527730550771,2.620085,4.053145,20.6499,15.21029,,-0.000178421993041411,,,0.41035071015358,,,,,,,,,,,,,,,,,44.84343,-0.05589247
4168,2022/03/05 13:47:19,77724.9126,140.0002,1,20,7,0,0,0,-1.499891,3.683557,-5.524933992287,2.620085,4.057309,20.6499,15.22563,,-0.000169119302881882,,2.61547207832336,,,,,,,,,,,,,,,,,,44.73555,-0.04912496
4169,2022/03/05 13:47:29,77734.9134,150.001,1,20,7,0,0,0,-1.499932,3.682128,-5.522941615296,2.620085,4.061474,20.6499,15.24097,,-0.000223530703806318,,,,,,,,,,,,,,,,,,,,44.92543,0.05069256
4170,2022/03/05 13:47:39,77744.9126,160.0002,1,20,7,0,0,0,-1.499925,3.680506,-5.52048296205,2.620085,4.065638,20.6499,15.2563,,-0.000129339707200415,,,,,,,,,,,,,,,,,,,,45.03682,0.08595705
4171,2022/03/05 13:47:49,77754.9124,170,1,20,7,0,0,0,-1.499965,3.678892,-5.51820923878,2.620085,4.069802,20.6499,15.27162,,-0.000138431103550829,,2.62999606132507,,,,,,,,,,,,,,,,,,44.70258,-0.04521012
4172,2022/03/05 13:47:59,77764.9128,180.0004,1,20,7,0,0,0,-1.499911,3.677348,-5.515694716028,2.620085,4.073967,20.6499,15.28694,,-0.000146515594678931,,,,,,,,,,,,,,,,,,,,44.90904,0.05215049
4173,2022/03/05 13:48:09,77774.9129,190.0005,1,20,7,0,0,0,-1.499903,3.675712,-5.513211455936,2.620085,4.078131,20.6499,15.30225,,-0.000135912196128629,,,,,,,,,,,,,,,,,,,,45.06654,0.1148355
4174,2022/03/05 13:48:19,77784.9125,200.0001,1,20,7,0,0,0,-1.49995,3.6743,-5.511266285,2.620085,4.082295,20.6499,15.31755,,-0.00011962850112468,,2.75361800193787,0.366674810647964,,,,,,,,,,,,,,,,,44.68297,-0.006506443
4175,2022/03/05 13:48:29,77794.9128,210.0004,1,20,7,0,0,0,-1.499908,3.672631,-5.508608617948,2.620085,4.086459,20.6499,15.33285,,-0.000157946400577202,,,,,,,,,,,,,,,,,,,,44.96641,0.07796288
4176,2022/03/05 13:48:39,77804.9133,220.0009,1,20,7,0,0,0,-1.499934,3.671266,-5.506656696444,2.620085,4.090624,20.6499,15.34814,,-0.000155328205437399,,,,,,,,,,,,,,,,,,,,44.91499,0.0804019
4177,2022/03/05 13:48:49,77814.9126,230.0002,1,20,7,0,0,0,-1.499944,3.669492,-5.504032508448,2.620085,4.094788,20.6499,15.36342,,-0.000110847497126088,,2.72054409980774,,,,,,,,,,,,,,,,,,44.63328,0.03377557
4178,2022/03/05 13:48:59,77824.9127,240.0003,1,20,7,0,0,0,-1.499935,3.66816,-5.5020015696,2.620085,4.098952,20.6499,15.3787,,-0.000187791301868856,,,,,,,,,,,,,,,,,,,,44.77182,0.01744032
4179,2022/03/05 13:49:09,77834.9137,250.0013,1,20,7,0,0,0,-1.49995,3.66643,-5.4994616785,2.620085,4.103117,20.6499,15.39398,,-0.000192553896340542,,,,,,,,,,,,,,,,,,,,44.89336,0.05245566
4180,2022/03/05 13:49:19,77844.9129,260.0005,1,20,7,0,0,0,-1.499931,3.665213,-5.497566600303,2.620085,4.107281,20.6499,15.40924,,-0.000132762201246805,,,0.371468991041183,,,,,,,,,,,,,,,,,44.89725,-0.1076281
4181,2022/03/05 13:49:29,77854.914,270.0016,1,20,7,0,0,0,-1.499941,3.66359,-5.49516884819,2.620085,4.111446,20.6499,15.4245,,-0.000101815101515967,,2.73844003677368,,,,,,,,,,,,,,,,,,44.77277,-0.06533861
4182,2022/03/05 13:49:39,77864.9125,280.0001,1,20,7,0,0,0,-1.499951,3.661971,-5.492777063421,2.620085,4.11561,20.6499,15.43976,,-0.000190124294022098,,,,,,,,,,,,,,,,,,,,44.98305,0.05292296
4183,2022/03/05 13:49:49,77874.9132,290.0008,1,20,7,0,0,0,-1.499896,3.660763,-5.490763780648,2.620085,4.119774,20.6499,15.45501,,-0.000120854696433526,,,,,,,,,,,,,,,,,,,,44.77425,0.07166386
4184,2022/03/05 13:49:59,77884.9126,300.0002,1,20,7,0,0,0,-1.499924,3.659251,-5.488598396924,2.620085,4.123939,20.6499,15.47025,,-0.000170213097590022,,2.81043004989624,,,,,,,,,,,,,,,,,,44.82294,0.05386949
4185,2022/03/05 13:50:09,77894.9128,310.0004,1,20,7,0,0,0,-1.499887,3.657846,-5.486355663402,2.620085,4.128103,20.6499,15.48548,,-0.00012787789455615,,,,,,,,,,,,,,,,,,,,44.87374,0.0686121
4186,2022/03/05 13:50:19,77904.9136,320.0012,1,20,7,0,0,0,-1.499958,3.656207,-5.484156939306,2.620085,4.132268,20.6499,15.50071,,-0.000143113094964065,,,,,,,,,,,,,,,,,,,,44.8657,-0.07168412
4187,2022/03/05 13:50:29,77914.9131,330.0007,1,20,7,0,0,0,-1.499903,3.655046,-5.482214460538,2.620085,4.136432,20.6499,15.51594,,-0.000125828795717098,,2.85305905342102,0.349333792924881,,,,,,,,,,,,,,,,,44.68119,-0.07715225
4188,2022/03/05 13:50:39,77924.9131,340.0007,1,20,7,0,0,0,-1.499928,3.653341,-5.479748459448,2.620085,4.140596,20.6499,15.53115,,-0.000106273997516837,,,,,,,,,,,,,,,,,,,,44.80752,-0.03006458
4189,2022/03/05 13:50:49,77934.9125,350.0001,1,20,7,0,0,0,-1.499908,3.652164,-5.477910000912,2.620085,4.144761,20.6499,15.54636,,-0.000111429799289908,,,,,,,,,,,,,,,,,,,,44.78164,0.07946253
4190,2022/03/05 13:50:59,77944.9128,360.0004,1,20,7,0,0,0,-1.499944,3.650605,-5.47570306612,2.620085,4.148925,20.6499,15.56157,,-0.000206695898668841,,,,,,,,,,,,,,,,,,,,44.62862,-0.04939914
4191,2022/03/05 13:51:09,77954.9138,370.0014,1,20,7,0,0,0,-1.499958,3.649346,-5.473865727468,2.620085,4.15309,20.6499,15.57677,,-0.000154720299178734,,2.86947798728943,,,,,,,,,,,,,,,,,,44.83575,-0.006406307
4192,2022/03/05 13:51:19,77964.9127,380.0003,1,20,7,0,0,0,-1.499928,3.647792,-5.471425358976,2.620085,4.157254,20.6499,15.59196,,-0.00011926940351259,,,,,,,,,,,,,,,,,,,,44.94591,0.01532793
4193,2022/03/05 13:51:29,77974.9128,390.0004,1,20,7,0,0,0,-1.499941,3.646573,-5.469644352193,2.620085,4.161419,20.6499,15.60715,,-0.000126195896882564,,,,,,,,,,,,,,,,,,,,44.98396,0.04735589
4194,2022/03/05 13:51:39,77984.9139,400.0015,1,20,7,0,0,0,-1.499954,3.645074,-5.467443326596,2.620085,4.165584,20.6499,15.62234,,-0.000126874394482002,,,0.337413311004639,,,,,,,,,,,,,,,,,44.8105,0.007714033
4195,2022/03/05 13:51:49,77994.9133,410.0009,1,20,7,0,0,0,-1.49995,3.643762,-5.4654608119,2.620085,4.169747,20.6499,15.63751,,-0.000108237596577965,,3.02934503555298,,,,,,,,,,,,,,,,,,44.67912,-0.008647442
4196,2022/03/05 13:51:50,77995.884,410.9716,1,20,7,0,0,0,-1.499945,3.643509,-5.465063107005,2.620085,4.170151,20.6499,15.63898,,-0.000191354702110402,0,3.02934503555298,0.337413311004639,,,,,,,,,,,,,,,,,44.83364,-0.02403617
4197,2022/03/05 13:52:50,78055.9259,60.0009,1,21,7,0,0,0,0,3.687783,0,2.620085,4.170153,20.6499,15.63899,,0.000099324039183557,,,,,,,,,,,,,,,,,,,,44.7222,-0.08689642
4198,2022/03/05 13:53:50,78115.9256,120.0006,1,21,7,0,0,0,0,3.690921,0,2.620085,4.170153,20.6499,15.63899,,0.0000382863690902013,,,,,,,,,,,,,,,,,,,,44.74692,-0.07558465
4199,2022/03/05 13:54:50,78175.9262,180.0012,1,21,7,0,0,0,0,3.69257,0,2.620085,4.170153,20.6499,15.63899,,-0.0000108651302070939,,0,,,,,,,,,,,,,,,,,,44.68087,-0.09656787
4200,2022/03/05 13:55:50,78235.9253,240.0003,1,21,7,0,0,0,0,3.693372,0,2.620085,4.170153,20.6499,15.63899,,0.0000150946598296287,,,,,,,,,,,,,,,,,,,,44.83398,-0.0641191
4201,2022/03/05 13:56:50,78295.9251,300.0001,1,21,7,0,0,0,0,3.693989,0,2.620085,4.170153,20.6499,15.63899,,0.0000258392592513701,,0,,,,,,,,,,,,,,,,,,44.85833,-0.07750869
4202,2022/03/05 13:57:50,78355.9257,360.0007,1,21,7,0,0,0,0,3.694141,0,2.620085,4.170153,20.6499,15.63899,,0.0000308192611555569,,,,,,,,,,,,,,,,,,,,44.75935,-0.1019239
4203,2022/03/05 13:58:50,78415.9258,420.0008,1,21,7,0,0,0,0,3.694416,0,2.620085,4.170153,20.6499,15.63899,,0.000027735719413613,,0,,,,,,,,,,,,,,,,,,44.85181,0.0003826618
4204,2022/03/05 13:59:50,78475.9257,480.0007,1,21,7,0,0,0,0,3.694853,0,2.620085,4.170153,20.6499,15.63899,,-0.000016279029296129,,,,,,,,,,,,,,,,,,,,44.93766,-0.05343556
4205,2022/03/05 14:00:50,78535.9256,540.0006,1,21,7,0,0,0,0,3.694902,0,2.620085,4.170153,20.6499,15.63899,,-0.0000126043896671035,,0,,,,,,,,,,,,,,,,,,45.24588,0.08574486
4206,2022/03/05 14:01:50,78595.9261,600.0011,1,21,7,0,0,0,0,3.694838,0,2.620085,4.170153,20.6499,15.63899,,0.00000359540104000189,,,,,,,,,,,,,,,,,,,,45.01931,-0.03628254
4207,2022/03/05 14:02:50,78655.9261,660.0011,1,21,7,0,0,0,0,3.695,0,2.620085,4.170153,20.6499,15.63899,,-0.00000841553992358968,,0,,,,,,,,,,,,,,,,,,44.90703,-0.07887602
4208,2022/03/05 14:03:50,78715.9258,720.0008,1,21,7,0,0,0,0,3.695126,0,2.620085,4.170153,20.6499,15.63899,,-0.00000158046202614059,,,,,,,,,,,,,,,,,,,,45.09234,0.04706264
4209,2022/03/05 14:04:50,78775.9257,780.0007,1,21,7,0,0,0,0,3.695279,0,2.620085,4.170153,20.6499,15.63899,,-0.00000343753299603122,,0,,,,,,,,,,,,,,,,,,44.86691,-0.02196074
4210,2022/03/05 14:05:50,78835.9265,840.0015,1,21,7,0,0,0,0,3.695556,0,2.620085,4.170153,20.6499,15.63899,,-0.00000691429113430786,,,,,,,,,,,,,,,,,,,,45.12593,-0.03499627
4211,2022/03/05 14:06:50,78895.9269,900.0019,1,21,7,0,0,0,0,3.695558,0,2.620085,4.170153,20.6499,15.63899,,-0.0000241810594161507,,0,,,,,,,,,,,,,,,,,,45.00565,0.07359624
4212,2022/03/05 14:07:50,78955.9253,960.0003,1,21,7,0,0,0,0,3.695476,0,2.620085,4.170153,20.6499,15.63899,,-0.0000299087496387074,,,,,,,,,,,,,,,,,,,,45.14015,-0.01570582
4213,2022/03/05 14:08:50,79015.9252,1020.0002,1,21,7,0,0,0,0,3.695128,0,2.620085,4.170153,20.6499,15.63899,,-0.00000873234057507943,,0,,,,,,,,,,,,,,,,,,44.85502,-0.01149893
4214,2022/03/05 14:09:50,79075.925,1080,1,21,7,0,0,0,0,3.695431,0,2.620085,4.170153,20.6499,15.63899,,0.00000375365902982594,,,,,,,,,,,,,,,,,,,,45.245,0.02682924
4215,2022/03/05 14:10:50,79135.925,1140,1,21,7,0,0,0,0,3.695776,0,2.620085,4.170153,20.6499,15.63899,,0.000000829749296826776,,0,,,,,,,,,,,,,,,,,,45.16713,-0.05308032
4216,2022/03/05 14:11:50,79195.9256,1200.0006,1,21,7,0,0,0,0,3.695828,0,2.620085,4.170153,20.6499,15.63899,,0.0000153692308231257,,,,,,,,,,,,,,,,,,,,45.28564,0.01539588
4217,2022/03/05 14:12:50,79255.9256,1260.0006,1,21,7,0,0,0,0,3.695517,0,2.620085,4.170153,20.6499,15.63899,,0.00000446487820227048,,0,,,,,,,,,,,,,,,,,,45.23697,0.008538961
4218,2022/03/05 14:13:50,79315.9254,1320.0004,1,21,7,0,0,0,0,3.695583,0,2.620085,4.170153,20.6499,15.63899,,-0.0000209007394005312,,,,,,,,,,,,,,,,,,,,45.24975,0.08408427
4219,2022/03/05 14:14:50,79375.9254,1380.0004,1,21,7,0,0,0,0,3.695626,0,2.620085,4.170153,20.6499,15.63899,,-0.0000265934704657411,,0,,,,,,,,,,,,,,,,,,44.82857,-0.04974604
4220,2022/03/05 14:15:50,79435.9251,1440.0001,1,21,7,0,0,0,0,3.695989,0,2.620085,4.170153,20.6499,15.63899,,-0.00000940452628128696,,,,,,,,,,,,,,,,,,,,44.90849,0.04659653
4221,2022/03/05 14:16:50,79495.9265,1500.0015,1,21,7,0,0,0,0,3.695885,0,2.620085,4.170153,20.6499,15.63899,,0.0000374177398043685,,0,,,,,,,,,,,,,,,,,,45.04663,-0.0260675
4222,2022/03/05 14:17:50,79555.9257,1560.0007,1,21,7,0,0,0,0,3.695783,0,2.620085,4.170153,20.6499,15.63899,,-0.00000237057497542992,,,,,,,,,,,,,,,,,,,,44.89459,-0.0008499622
4223,2022/03/05 14:18:50,79615.9256,1620.0006,1,21,7,0,0,0,0,3.695786,0,2.620085,4.170153,20.6499,15.63899,,-0.00000730975716578541,,0,,,,,,,,,,,,,,,,,,44.94359,-0.06394029
4224,2022/03/05 14:19:50,79675.9261,1680.0011,1,21,7,0,0,0,0,3.695811,0,2.620085,4.170153,20.6499,15.63899,,-0.00000525512177773635,,,,,,,,,,,,,,,,,,,,44.84136,-0.06108165
4225,2022/03/05 14:20:50,79735.9262,1740.0012,1,21,7,0,0,0,0,3.696054,0,2.620085,4.170153,20.6499,15.63899,,-0.0000225206495088059,,0,,,,,,,,,,,,,,,,,,44.8515,0.02025127
4226,2022/03/05 14:21:50,79795.925,1800,1,21,7,0,0,0,0,3.696061,0,2.620085,4.170153,20.6499,15.63899,,0.0000075468301474757,,,,,,,,,,,,,,,,,,,,44.95366,0.05356312
4227,2022/03/05 14:21:50,79795.9272,1800.0022,1,21,7,0,0,0,0,3.696061,0,2.620085,4.170153,20.6499,15.63899,,0.0000075468301474757,0,0,0,,,,,,,,,,,,,,,,,44.95366,0.05356312
4228,2022/03/05 14:21:50,79795.9345,0.0014,1,22,7,0,0,0,0,3.695992,0,2.620085,4.170153,20.6499,15.63899,,0.0000075468301474757,0,0,0,,,,,,,,,,,,,,,,,44.9536621672458,0.0535642520300846
4229,2022/03/05 14:21:50,79795.9416,0.0015,1,23,8,0,0,0,0,3.697423,0,2.620085,4.170153,20.6499,15.63899,,0.0000075468301474757,0,0,0,,,,,,,,,,,,,,,,,44.953664275115,0.0535653530456463
4230,2022/03/05 14:27:43,80149.1977,60.0005,1,14,8,0,0,0,0,3.696143,0,2.620085,4.170153,20.6499,15.63899,,0.0000186509896593634,,,,,,,,,,,,,,,,,,,,45.05854,0.1083457
4231,2022/03/05 14:28:43,80209.1984,120.0012,1,14,8,0,0,0,0,3.696175,0,2.620085,4.170153,20.6499,15.63899,,-0.0000256039002124453,,,,,,,,,,,,,,,,,,,,44.6381,-0.1152337
4232,2022/03/05 14:29:43,80269.1975,180.0003,1,14,8,0,0,0,0,3.69628,0,2.620085,4.170153,20.6499,15.63899,,-0.0000213746807276038,,0,0,,,,,,,,,,,,,,,,,44.64523,-0.113107
4233,2022/03/05 14:30:43,80329.1973,240.0001,1,14,8,0,0,0,0,3.696352,0,2.620085,4.170153,20.6499,15.63899,,-0.0000264711998170242,,,,,,,,,,,,,,,,,,,,44.8571,-0.01133204
4234,2022/03/05 14:31:43,80389.1981,300.0009,1,14,8,0,0,0,0,3.69637,0,2.620085,4.170153,20.6499,15.63899,,0.0000182555395440431,,0,0,,,,,,,,,,,,,,,,,44.8161,0.02276182
4235,2022/03/05 14:31:43,80389.1995,300.0023,1,14,8,0,0,0,0,3.69637,0,2.620085,4.170153,20.6499,15.63899,,0.0000182555395440431,0,0,0,,,,,,,,,,,,,,,,,44.8161,0.02276182
4236,2022/03/05 14:31:43,80389.4885,0.2515,1,15,8,0,0,0,-1.774071,3.545477,-6.289927926867,2.619486,4.170167,20.64777,15.63904,,-0.0359281897544861,,0.0202707704156637,49.3321304321289,,,,,,,,,,,,,,,,,44.6381,-0.05562425
4237,2022/03/05 14:31:44,80389.7384,0.5014,1,15,8,0,0,0,-3.301474,3.540725,-11.68961152865,2.618837,4.170167,20.64547,15.63904,,-0.0228251200169325,,0.114186502993107,,,,,,,,,,,,,,,,,,44.6381,-0.05562425
4238,2022/03/05 14:31:44,80389.987,0.75,1,15,8,0,0,0,-4.496426,3.536942,-15.903597969292,2.618192,4.170167,20.64319,15.63904,,,,,,,,,,,,,,,,,,,,,,44.6381,-0.05562425
4239,2022/03/05 14:31:44,80390.2381,1.0011,1,15,8,0,0,0,-5.474552,3.533961,-19.346853260472,2.617542,4.170167,20.64089,15.63904,,,,,,,,,,,,,,,,,,,,,,44.81425,-0.05562425
4240,2022/03/05 14:31:44,80390.4877,1.2507,1,15,8,0,0,0,-6.239716,3.531316,-22.034408946256,2.616895,4.170167,20.6386,15.63904,,,,,,,,,,,,,,,,,,,,,,44.81425,-0.05562425
4241,2022/03/05 14:31:45,80390.7381,1.5011,1,15,8,0,0,0,-6.865861,3.529137,-24.230564091957,2.616247,4.170167,20.63631,15.63904,,-0.0115644698962569,,0.23331780731678,7.04880094528198,,,,,,,,,,,,,,,,,44.81425,-0.05562425
4242,2022/03/05 14:31:45,80390.9871,1.7501,1,15,8,0,0,0,-7.365516,3.526702,-25.975980008232,2.615601,4.170167,20.63404,15.63904,,,,,,,,,,,,,,,,,,,,,,44.95333,0.0985086
4243,2022/03/05 14:31:45,80391.2372,2.0002,1,15,8,0,0,0,-7.756375,3.524896,-27.340415212,2.614954,4.170167,20.63175,15.63904,,,,,,,,,,,,,,,,,,,,,,44.95333,0.0985086
4244,2022/03/05 14:31:45,80391.4887,2.2517,1,15,8,0,0,0,-8.076291,3.522747,-28.450729891377,2.6143,4.170167,20.62945,15.63904,,,,,,,,,,,,,,,,,,,,,,44.95333,0.0985086
4245,2022/03/05 14:31:46,80391.7376,2.5006,1,15,8,0,0,0,-8.331656,3.52115,-29.3370105244,2.613656,4.170167,20.62718,15.63904,,-0.0076449359767139,,0.340779513120651,3.94927191734314,,,,,,,,,,,,,,,,,44.75398,-0.06229758
4246,2022/03/05 14:31:46,80391.9887,2.7517,1,15,8,0,0,0,-8.531369,3.519323,-30.024643143187,2.613004,4.170167,20.62489,15.63904,,,,,,,,,,,,,,,,,,,,,,44.75398,-0.06229758
4247,2022/03/05 14:31:46,80392.2373,3.0003,1,15,8,0,0,0,-8.694793,3.517899,-30.587403599907,2.612358,4.170167,20.62261,15.63904,,,,,,,,,,,,,,,,,,,,,,44.75398,-0.06229758
4248,2022/03/05 14:31:46,80392.4878,3.2508,1,15,8,0,0,0,-8.825182,3.515977,-31.029136932814,2.611709,4.170167,20.62033,15.63904,,,,,,,,,,,,,,,,,,,,,,44.64696,-0.06229758
4249,2022/03/05 14:31:47,80392.7391,3.5021,1,15,8,0,0,0,-8.927181,3.514517,-31.374729386577,2.61106,4.170167,20.61805,15.63904,,-0.00648981798440218,,0.394644200801849,2.77072501182556,,,,,,,,,,,,,,,,,44.64696,-0.06229758
4250,2022/03/05 14:31:47,80392.987,3.75,1,15,8,0,0,0,-9.010642,3.513075,-31.65506114415,2.610415,4.170167,20.61578,15.63904,,,,,,,,,,,,,,,,,,,,,,44.64696,-0.06229758
4251,2022/03/05 14:31:47,80393.2383,4.0013,1,15,8,0,0,0,-9.077259,3.511738,-31.876955366142,2.609764,4.170167,20.6135,15.63904,,,,,,,,,,,,,,,,,,,,,,44.88942,0.04232407
4252,2022/03/05 14:31:47,80393.4879,4.2509,1,15,8,0,0,0,-9.129379,3.510119,-32.045206686101,2.609116,4.170167,20.61122,15.63904,,,,,,,,,,,,,,,,,,,,,,44.88942,0.04232407
4253,2022/03/05 14:31:48,80393.7383,4.5013,1,15,8,0,0,0,-9.172017,3.508936,-32.184020643912,2.608467,4.170167,20.60895,15.63904,,-0.00586452521383762,,0.411689192056656,,,,,,,,,,,,,,,,,,44.88942,0.04232407
4254,2022/03/05 14:31:48,80393.9878,4.7508,1,15,8,0,0,0,-9.205363,3.507411,-32.286991445193,2.60782,4.170167,20.60667,15.63904,,,,,,,,,,,,,,,,,,,,,,44.96699,0.0242424
4255,2022/03/05 14:31:48,80394.2384,5.0014,1,15,8,0,0,0,-9.232656,3.506278,-32.372258614368,2.60717,4.170167,20.6044,15.63904,,,,,,,,,,,,,,,,,,,,,,44.96699,0.0242424
4256,2022/03/05 14:31:48,80394.4872,5.2502,1,15,8,0,0,0,-9.254399,3.504967,-32.436363099833,2.606525,4.170167,20.60213,15.63904,,,,,,,,,,,,,,,,,,,,,,44.72308,0.0242424
4257,2022/03/05 14:31:49,80394.7374,5.5004,1,15,8,0,0,0,-9.271382,3.503573,-32.482963647886,2.605875,4.170167,20.59986,15.63904,,-0.0043708011507988,,0.481723487377167,2.22255110740662,,,,,,,,,,,,,,,,,44.72308,0.0242424
4258,2022/03/05 14:31:49,80394.9888,5.7518,1,15,8,0,0,0,-9.28529,3.502453,-32.52129181637,2.605223,4.170167,20.59757,15.63904,,,,,,,,,,,,,,,,,,,,,,44.72308,0.0242424
4259,2022/03/05 14:31:49,80395.2382,6.0012,1,15,8,0,0,0,-9.296462,3.50116,-32.54840089592,2.604577,4.170167,20.59531,15.63904,,,,,,,,,,,,,,,,,,,,,,44.82536,-0.04425883
4260,2022/03/05 14:31:49,80395.4878,6.2508,1,15,8,0,0,0,-9.305165,3.500046,-32.56850553759,2.60393,4.170167,20.59305,15.63904,,,,,,,,,,,,,,,,,,,,,,44.82536,-0.04425883
4261,2022/03/05 14:31:50,80395.7382,6.5012,1,15,8,0,0,0,-9.312285,3.498877,-32.582539803945,2.603281,4.170167,20.59077,15.63904,,-0.00470166886225343,,0.527225375175476,,,,,,,,,,,,,,,,,,44.82536,-0.04425883
4262,2022/03/05 14:31:50,80395.9871,6.7501,1,15,8,0,0,0,-9.317842,3.497862,-32.592525453804,2.602636,4.170167,20.58852,15.63904,,,,,,,,,,,,,,,,,,,,,,45.03265,0.06477714
4263,2022/03/05 14:31:50,80396.2374,7.0004,1,15,8,0,0,0,-9.322425,3.496634,-32.59710821745,2.601987,4.170167,20.58625,15.63904,,,,,,,,,,,,,,,,,,,,,,45.03265,0.06477714
4264,2022/03/05 14:31:50,80396.4877,7.2507,1,15,8,0,0,0,-9.326061,3.495596,-32.600141527356,2.601338,4.170167,20.58398,15.63904,,,,,,,,,,,,,,,,,,,,,,45.03265,0.06477714
4265,2022/03/05 14:31:51,80396.7382,7.5012,1,15,8,0,0,0,-9.328959,3.494309,-32.598265394331,2.600693,4.170167,20.58172,15.63904,,-0.00409257598221302,,0.556761920452118,1.86157894134521,,,,,,,,,,,,,,,,,44.89359,0.06477714
4266,2022/03/05 14:31:51,80396.9871,7.7501,1,15,8,0,0,0,-9.331218,3.493709,-32.600560307562,2.600043,4.170167,20.57945,15.63904,,,,,,,,,,,,,,,,,,,,,,44.89359,0.06477714
4267,2022/03/05 14:31:51,80397.2382,8.0012,1,15,8,0,0,0,-9.333073,3.492432,-32.595122803536,2.599393,4.170167,20.57718,15.63904,,,,,,,,,,,,,,,,,,,,,,44.89359,0.06477714
4268,2022/03/05 14:31:51,80397.487,8.25,1,15,8,0,0,0,-9.334535,3.491526,-32.59177165041,2.598747,4.170167,20.57493,15.63904,,,,,,,,,,,,,,,,,,,,,,44.69808,-0.1045537
4269,2022/03/05 14:31:52,80397.7375,8.5005,1,15,8,0,0,0,-9.335836,3.490238,-32.584289568968,2.598097,4.170167,20.57266,15.63904,,-0.00390409003011882,,0.634718000888824,,,,,,,,,,,,,,,,,,44.69808,-0.1045537
4270,2022/03/05 14:31:52,80397.987,8.75,1,15,8,0,0,0,-9.336884,3.489553,-32.581551572852,2.597451,4.170167,20.5704,15.63904,,,,,,,,,,,,,,,,,,,,,,44.69808,-0.1045537
4271,2022/03/05 14:31:52,80398.2373,9.0003,1,15,8,0,0,0,-9.337621,3.488387,-32.573235707327,2.596804,4.170167,20.56815,15.63904,,,,,,,,,,,,,,,,,,,,,,44.8752,0.05535007
4272,2022/03/05 14:31:52,80398.4871,9.2501,1,15,8,0,0,0,-9.338134,3.487827,-32.569795894818,2.596156,4.170167,20.56588,15.63904,,,,,,,,,,,,,,,,,,,,,,44.8752,0.05535007
4273,2022/03/05 14:31:53,80398.738,9.501,1,15,8,0,0,0,-9.33853,3.48645,-32.5583179185,2.595507,4.170167,20.56362,15.63904,,-0.00358825107105076,,0.646241724491119,1.54706394672394,,,,,,,,,,,,,,,,,44.8752,0.05535007
4274,2022/03/05 14:31:53,80398.988,9.751,1,15,8,0,0,0,-9.338912,3.485897,-32.554485324064,2.594856,4.170167,20.56135,15.63904,,,,,,,,,,,,,,,,,,,,,,44.99248,0.05535007
4275,2022/03/05 14:31:53,80399.2382,10.0012,1,15,8,0,0,0,-9.339297,3.484883,-32.546357347251,2.594207,4.170167,20.55909,15.63904,,,,,,,,,,,,,,,,,,,,,,44.99248,0.05535007
4276,2022/03/05 14:31:53,80399.2397,10.0027,1,15,8,0,0,0,-9.339297,3.484883,-32.546357347251,2.594203,4.170167,20.55908,15.63904,,-0.00358825107105076,0,0.646241724491119,1.54706394672394,,,,,,,,,,,,,,,,,44.99248,0.05535007
4277,2022/03/05 14:31:54,80400.2808,1.0012,1,16,8,0,0,0,0,3.64379,0,2.594196,4.170167,20.55905,15.63904,,0.00940827187150717,,,,,,,,,,,,,,,,,,,,44.78371,-0.02487898
4278,2022/03/05 14:31:55,80401.2797,2.0001,1,16,8,0,0,0,0,3.649094,0,2.594196,4.170167,20.55905,15.63904,,0.00478611094877124,,,,,,,,,,,,,,,,,,,,44.93427,-0.02487898
4279,2022/03/05 14:31:56,80402.2807,3.0011,1,16,8,0,0,0,0,3.652319,0,2.594196,4.170167,20.55905,15.63904,,0.00340754701755941,,,,,,,,,,,,,,,,,,,,45.09619,0.09765148
4280,2022/03/05 14:31:57,80403.2798,4.0002,1,16,8,0,0,0,0,3.654901,0,2.594196,4.170167,20.55905,15.63904,,0.00261601689271629,,,,,,,,,,,,,,,,,,,,44.77802,-0.08503914
4281,2022/03/05 14:31:58,80404.2799,5.0003,1,16,8,0,0,0,0,3.656803,0,2.594196,4.170167,20.55905,15.63904,,0.00236706691794097,,,,,,,,,,,,,,,,,,,,45.07153,0.07733107
