Repository: HVES-Battery-Testing-Consortium/LG-HG2

# Battery Testing Consortium (BTC)
The Battery Testing Consortium (BTC) has been developed within the High Voltage and Energy Storage Lab at Oxford Brookes University to provide accurate and comprehensive cell data to Formula Student Electric teams. Through the BTC, we aim to provide FS teams with information for improved and informed decisions for cell selection, pack architecture design, thermal cooling requirements, and end of life predictions. A range of tests are completed to provide a comprehensive electrochemical lithium-ion characterisation for modelling, validation, and battery management parameterisation.

File: Data/Round1/LG_HG2/Package 1/220304_BTC_HPPC_EIS_LG_HG2_2_45C/220304_BTC_HPPC_EIS_LG_HG2_2_45C_Channel_3_Wb_1.CSV (part 21 of 44)
Data_Point,Date_Time,Test_Time(s),Step_Time(s),Cycle_Index,Step_Index,TC_Counter1,TC_Counter2,TC_Counter3,TC_Counter4,Current(A),Voltage(V),Power(W),Charge_Capacity(Ah),Discharge_Capacity(Ah),Charge_Energy(Wh),Discharge_Energy(Wh),ACR(Ohm),dV/dt(V/s),Internal_Resistance(Ohm),dQ/dV(Ah/V),dV/dQ(V/Ah),MetaCode_MV_UD1,MetaCode_MV_UD2,MetaCode_MV_UD3,MetaCode_MV_UD4,MetaCode_MV_UD5,MetaCode_MV_UD6,MetaCode_MV_UD7,MetaCode_MV_UD8,MetaCode_MV_UD9,MetaCode_MV_UD10,MetaCode_MV_UD11,MetaCode_MV_UD12,MetaCode_MV_UD13,MetaCode_MV_UD14,MetaCode_MV_UD15,MetaCode_MV_UD16,Aux_Temperature_1(C),Aux_dT/dt_1(C)
4282,2022/03/05 14:31:59,80405.2798,6.0002,1,16,8,0,0,0,0,3.658652,0,2.594196,4.170167,20.55905,15.63904,,0.00216992106288671,,,,,,,,,,,,,,,,,,,,44.82232,-0.002882481
4283,2022/03/05 14:32:00,80406.2806,7.001,1,16,8,0,0,0,0,3.66043,0,2.594196,4.170167,20.55905,15.63904,,0.00184486503712833,,,,,,,,,,,,,,,,,,,,44.93348,-0.04025578
4284,2022/03/05 14:32:01,80407.2799,8.0003,1,16,8,0,0,0,0,3.661426,0,2.594196,4.170167,20.55905,15.63904,,0.00130384403746575,,,,,,,,,,,,,,,,,,,,45.09435,0.05027056
4285,2022/03/05 14:32:02,80408.2799,9.0003,1,16,8,0,0,0,0,3.662963,0,2.594196,4.170167,20.55905,15.63904,,,,,,,,,,,,,,,,,,,,,,44.84048,-0.07933259
4286,2022/03/05 14:32:03,80409.2809,10.0013,1,16,8,0,0,0,0,3.664115,0,2.594196,4.170167,20.55905,15.63904,,0.00122868304606527,,,,,,,,,,,,,,,,,,,,44.92449,0.02625108
4287,2022/03/05 14:32:04,80410.2808,11.0012,1,16,8,0,0,0,0,3.665226,0,2.594196,4.170167,20.55905,15.63904,,0.00170662195887417,,,,,,,,,,,,,,,,,,,,44.99406,0.0217402
4288,2022/03/05 14:32:05,80411.2812,12.0016,1,16,8,0,0,0,0,3.666087,0,2.594196,4.170167,20.55905,15.63904,,,,,,,,,,,,,,,,,,,,,,44.85117,-0.04465222
4289,2022/03/05 14:32:06,80412.2813,13.0017,1,16,8,0,0,0,0,3.666961,0,2.594196,4.170167,20.55905,15.63904,,0.000962426071055233,,,,,,,,,,,,,,,,,,,,45.09774,-0.04465222
4290,2022/03/05 14:32:07,80413.2808,14.0012,1,16,8,0,0,0,0,3.667962,0,2.594196,4.170167,20.55905,15.63904,,,,,,,,,,,,,,,,,,,,,,44.89987,-0.05530238
4291,2022/03/05 14:32:08,80414.28,15.0004,1,16,8,0,0,0,0,3.668684,0,2.594196,4.170167,20.55905,15.63904,,0.000972383073531091,,,,,,,,,,,,,,,,,,,,44.88414,-0.05530238
4292,2022/03/05 14:32:09,80415.28,16.0004,1,16,8,0,0,0,0,3.669426,0,2.594196,4.170167,20.55905,15.63904,,,,,,,,,,,,,,,,,,,,,,45.03971,-0.03166676
4293,2022/03/05 14:32:10,80416.28,17.0004,1,16,8,0,0,0,0,3.669922,0,2.594196,4.170167,20.55905,15.63904,,0.000727094418834895,,,,,,,,,,,,,,,,,,,,44.91542,-0.03166676
4294,2022/03/05 14:32:11,80417.2801,18.0005,1,16,8,0,0,0,0,3.670592,0,2.594196,4.170167,20.55905,15.63904,,,,,,,,,,,,,,,,,,,,,,45.01073,-0.009057522
4295,2022/03/05 14:32:12,80418.2807,19.0011,1,16,8,0,0,0,0,3.671095,0,2.594196,4.170167,20.55905,15.63904,,,,,,,,,,,,,,,,,,,,,,44.95269,0.03281713
4296,2022/03/05 14:32:13,80419.2808,20.0012,1,16,8,0,0,0,0,3.671518,0,2.594196,4.170167,20.55905,15.63904,,0.000565768277738243,,,,,,,,,,,,,,,,,,,,44.84192,-0.08557081
4297,2022/03/05 14:32:14,80420.281,21.0014,1,16,8,0,0,0,0,3.672067,0,2.594196,4.170167,20.55905,15.63904,,,,,,,,,,,,,,,,,,,,,,45.11607,0.06246686
4298,2022/03/05 14:32:15,80421.2809,22.0013,1,16,8,0,0,0,0,3.672427,0,2.594196,4.170167,20.55905,15.63904,,0.000626501278020442,,,,,,,,,,,,,,,,,,,,44.8297,-0.06628275
4299,2022/03/05 14:32:16,80422.2797,23.0001,1,16,8,0,0,0,0,3.67283,0,2.594196,4.170167,20.55905,15.63904,,,,,,,,,,,,,,,,,,,,,,44.90937,0.02489448
4300,2022/03/05 14:32:17,80423.2798,24.0002,1,16,8,0,0,0,0,3.673398,0,2.594196,4.170167,20.55905,15.63904,,,,,,,,,,,,,,,,,,,,,,45.03288,0.03859639
4301,2022/03/05 14:32:18,80424.2802,25.0006,1,16,8,0,0,0,0,3.673815,0,2.594196,4.170167,20.55905,15.63904,,,,,,,,,,,,,,,,,,,,,,44.80952,-0.06979704
4302,2022/03/05 14:32:19,80425.2801,26.0005,1,16,8,0,0,0,0,3.67401,0,2.594196,4.170167,20.55905,15.63904,,0.000450767605798319,,,,,,,,,,,,,,,,,,,,45.11364,0.09503722
4303,2022/03/05 14:32:20,80426.281,27.0014,1,16,8,0,0,0,0,3.674543,0,2.594196,4.170167,20.55905,15.63904,,,,,,,,,,,,,,,,,,,,,,45.05622,-0.01794577
4304,2022/03/05 14:32:21,80427.2808,28.0012,1,16,8,0,0,0,0,3.674868,0,2.594196,4.170167,20.55905,15.63904,,,,,,,,,,,,,,,,,,,,,,44.80237,-0.01794577
4305,2022/03/05 14:32:22,80428.2799,29.0003,1,16,8,0,0,0,0,3.675291,0,2.594196,4.170167,20.55905,15.63904,,,,,,,,,,,,,,,,,,,,,,45.1003,0.01456738
4306,2022/03/05 14:32:23,80429.2801,30.0005,1,16,8,0,0,0,0,3.675685,0,2.594196,4.170167,20.55905,15.63904,,0.000337918900186196,,,,,,,,,,,,,,,,,,,,44.86387,0.01456738
4307,2022/03/05 14:32:24,80430.2812,31.0016,1,16,8,0,0,0,0,3.676008,0,2.594196,4.170167,20.55905,15.63904,,,,,,,,,,,,,,,,,,,,,,45.09557,0.07733464
4308,2022/03/05 14:32:25,80431.2801,32.0005,1,16,8,0,0,0,0,3.67626,0,2.594196,4.170167,20.55905,15.63904,,,,,,,,,,,,,,,,,,,,,,45.03705,0.07733464
4309,2022/03/05 14:32:26,80432.2803,33.0007,1,16,8,0,0,0,0,3.676555,0,2.594196,4.170167,20.55905,15.63904,,0.000387635693186894,,,,,,,,,,,,,,,,,,,,44.8571,-0.0745225
4310,2022/03/05 14:32:27,80433.2801,34.0005,1,16,8,0,0,0,0,3.676682,0,2.594196,4.170167,20.55905,15.63904,,,,,,,,,,,,,,,,,,,,,,45.05272,0.0195694
4311,2022/03/05 14:32:28,80434.2796,35,1,16,8,0,0,0,0,3.676982,0,2.594196,4.170167,20.55905,15.63904,,,,,,,,,,,,,,,,,,,,,,44.96072,0.01281023
4312,2022/03/05 14:32:29,80435.2812,36.0016,1,16,8,0,0,0,0,3.67732,0,2.594196,4.170167,20.55905,15.63904,,,,,,,,,,,,,,,,,,,,,,44.942,-0.06453156
4313,2022/03/05 14:32:30,80436.2802,37.0006,1,16,8,0,0,0,0,3.677592,0,2.594196,4.170167,20.55905,15.63904,,,,,,,,,,,,,,,,,,,,,,45.14633,0.1225352
4314,2022/03/05 14:32:31,80437.28,38.0004,1,16,8,0,0,0,0,3.677613,0,2.594196,4.170167,20.55905,15.63904,,0.000265365903032944,,,,,,,,,,,,,,,,,,,,44.90221,-0.07628679
4315,2022/03/05 14:32:32,80438.2803,39.0007,1,16,8,0,0,0,0,3.677913,0,2.594196,4.170167,20.55905,15.63904,,,,,,,,,,,,,,,,,,,,,,45.03168,0.04045963
4316,2022/03/05 14:32:33,80439.2812,40.0016,1,16,8,0,0,0,0,3.678055,0,2.594196,4.170167,20.55905,15.63904,,,,,,,,,,,,,,,,,,,,,,45.10746,0.02367973
4317,2022/03/05 14:32:33,80439.2826,40.003,1,16,8,0,0,0,0,3.678047,0,2.594196,4.170167,20.55905,15.63904,,0.000265365903032944,0,0,0,,,,,,,,,,,,,,,,,45.10746,0.02367973
4318,2022/03/05 14:32:33,80439.5715,0.2513,1,17,8,0,0,0,1.865982,3.708046,6.919147091172,2.594319,4.170254,20.55951,15.63936,,0.0348115600645542,,0.00146023195702583,684.822875976563,,,,,,,,,,,,,,,,,44.84545,0.02367973
4319,2022/03/05 14:32:34,80439.8212,0.501,1,17,8,0,0,0,1.865845,3.709402,6.92116917469,2.594449,4.170254,20.55999,15.63936,,,,,,,,,,,,,,,,,,,,,,44.84545,0.02367973
4320,2022/03/05 14:32:34,80440.0715,0.7513,1,17,8,0,0,0,1.865921,3.709919,6.922415770399,2.594578,4.170254,20.56047,15.63936,,,,,,,,,,,,,,,,,,,,,,44.84545,0.02367973
4321,2022/03/05 14:32:34,80440.3211,1.0009,1,17,8,0,0,0,1.865349,3.710788,6.921914685012,2.594707,4.170254,20.56095,15.63936,,,,,,,,,,,,,,,,,,,,,,44.82232,-0.08910656
4322,2022/03/05 14:32:34,80440.5713,1.2511,1,17,8,0,0,0,1.864609,3.711188,6.919914545492,2.594837,4.170254,20.56143,15.63936,,,,,,,,,,,,,,,,,,,,,,44.82232,-0.08910656
4323,2022/03/05 14:32:35,80440.8204,1.5002,1,17,8,0,0,0,1.863518,3.711901,6.917194327718,2.594966,4.170254,20.56191,15.63936,,0.00234392494894564,,,,,,,,,,,,,,,,,,,,44.82232,-0.08910656
4324,2022/03/05 14:32:35,80441.0708,1.7506,1,17,8,0,0,0,1.863556,3.711977,6.917477010212,2.595095,4.170254,20.56239,15.63936,,,,,,,,,,,,,,,,,,,,,,45.01206,0.05929589
4325,2022/03/05 14:32:35,80441.321,2.0008,1,17,8,0,0,0,1.863724,3.712764,6.919567373136,2.595225,4.170254,20.56287,15.63936,,,,,,,,,,,,,,,,,,,,,,45.01206,0.05929589
4326,2022/03/05 14:32:35,80441.5716,2.2514,1,17,8,0,0,0,1.86396,3.712871,6.92064302916,2.595355,4.170254,20.56335,15.63936,,,,,,,,,,,,,,,,,,,,,,45.01206,0.05929589
4327,2022/03/05 14:32:36,80441.8203,2.5001,1,17,8,0,0,0,1.863869,3.713528,6.921529719832,2.595483,4.170254,20.56383,15.63936,,,,0.160677194595337,,,,,,,,,,,,,,,,,,45.06735,0.05929589
4328,2022/03/05 14:32:36,80442.0715,2.7513,1,17,8,0,0,0,1.863792,3.713689,6.921543848688,2.595613,4.170254,20.56431,15.63936,,,,,,,,,,,,,,,,,,,,,,45.06735,0.05929589
4329,2022/03/05 14:32:36,80442.3204,3.0002,1,17,8,0,0,0,1.863838,3.713963,6.922225369994,2.595742,4.170254,20.56479,15.63936,,,,,,,,,,,,,,,,,,,,,,45.06735,0.05929589
4330,2022/03/05 14:32:36,80442.5716,3.2514,1,17,8,0,0,0,1.863663,3.714352,6.922300391376,2.595872,4.170254,20.56527,15.63936,,,,,,,,,,,,,,,,,,,,,,44.90372,-0.03385544
4331,2022/03/05 14:32:37,80442.8208,3.5006,1,17,8,0,0,0,1.863358,3.714718,6.921849503044,2.596001,4.170254,20.56575,15.63936,,0.00140003801789135,,,,,,,,,,,,,,,,,,,,44.90372,-0.03385544
4332,2022/03/05 14:32:37,80443.0717,3.7515,1,17,8,0,0,0,1.863556,3.715244,6.923565247664,2.596131,4.170254,20.56623,15.63936,,,,,,,,,,,,,,,,,,,,,,44.90372,-0.03385544
4333,2022/03/05 14:32:37,80443.3211,4.0009,1,17,8,0,0,0,1.863739,3.715376,6.924491150864,2.59626,4.170254,20.56671,15.63936,,,,,,,,,,,,,,,,,,,,,,44.83861,-0.02034783
4334,2022/03/05 14:32:37,80443.5707,4.2505,1,17,8,0,0,0,1.86393,3.716053,6.92646266829,2.596389,4.170254,20.56719,15.63936,,,,,,,,,,,,,,,,,,,,,,44.83861,-0.02034783
4335,2022/03/05 14:32:38,80443.8203,4.5001,1,17,8,0,0,0,1.863777,3.715964,6.925728236028,2.596518,4.170254,20.56767,15.63936,,0.00120026501826942,,,,,,,,,,,,,,,,,,,,45.01683,-0.02034783
4336,2022/03/05 14:32:38,80444.0708,4.7506,1,17,8,0,0,0,1.863647,3.716478,6.926203075266,2.596647,4.170254,20.56815,15.63936,,,,,,,,,,,,,,,,,,,,,,45.01683,-0.02034783
4337,2022/03/05 14:32:38,80444.3204,5.0002,1,17,8,0,0,0,1.863571,3.716491,6.925944849361,2.596776,4.170254,20.56863,15.63936,,,,,,,,,,,,,,,,,,,,,,45.01683,-0.02034783
4338,2022/03/05 14:32:38,80444.5708,5.2506,1,17,8,0,0,0,1.863541,3.717001,6.926783760541,2.596906,4.170254,20.56912,15.63936,,,,,,,,,,,,,,,,,,,,,,45.04864,0.06563306
4339,2022/03/05 14:32:39,80444.821,5.5008,1,17,8,0,0,0,1.863541,3.717246,6.927240328086,2.597035,4.170254,20.5696,15.63936,,,,0.370333313941956,3.8989040851593,,,,,,,,,,,,,,,,,45.04864,0.06563306
4340,2022/03/05 14:32:39,80445.0715,5.7513,1,17,8,0,0,0,1.863663,3.717649,6.928444888287,2.597165,4.170254,20.57008,15.63936,,,,,,,,,,,,,,,,,,,,,,45.04864,0.06563306
4341,2022/03/05 14:32:39,80445.3212,6.001,1,17,8,0,0,0,1.863541,3.717776,6.928228004816,2.597294,4.170254,20.57056,15.63936,,,,,,,,,,,,,,,,,,,,,,44.77769,-0.08466959
4342,2022/03/05 14:32:39,80445.5716,6.2514,1,17,8,0,0,0,1.863411,3.718153,6.928447199883,2.597424,4.170254,20.57104,15.63936,,,,,,,,,,,,,,,,,,,,,,44.77769,-0.08466959
4343,2022/03/05 14:32:40,80445.8205,6.5003,1,17,8,0,0,0,1.863243,3.718258,6.928018190694,2.597552,4.170254,20.57152,15.63936,,0.000996858114376664,,,,,,,,,,,,,,,,,,,,44.77769,-0.08466959
4344,2022/03/05 14:32:40,80446.0715,6.7513,1,17,8,0,0,0,1.86348,3.718712,6.92974543776,2.597682,4.170254,20.572,15.63936,,,,,,,,,,,,,,,,,,,,,,44.79908,-0.08466959
4345,2022/03/05 14:32:40,80446.3204,7.0002,1,17,8,0,0,0,1.863487,3.718934,6.930185162858,2.597811,4.170254,20.57248,15.63936,,,,,,,,,,,,,,,,,,,,,,44.79908,-0.08466959
4346,2022/03/05 14:32:40,80446.5708,7.2506,1,17,8,0,0,0,1.863579,3.719343,6.931289508597,2.59794,4.170254,20.57296,15.63936,,,,,,,,,,,,,,,,,,,,,,44.79908,-0.08466959
4347,2022/03/05 14:32:41,80446.8213,7.5011,1,17,8,0,0,0,1.863777,3.719346,6.932031529842,2.59807,4.170254,20.57344,15.63936,,,,,,,,,,,,,,,,,,,,,,45.1125,0.1046276
4348,2022/03/05 14:32:41,80447.071,7.7508,1,17,8,0,0,0,1.864296,3.719804,6.934815717984,2.598199,4.170254,20.57393,15.63936,,,,,,,,,,,,,,,,,,,,,,45.1125,0.1046276
4349,2022/03/05 14:32:41,80447.3219,8.0017,1,17,8,0,0,0,1.864311,3.719799,6.934862193489,2.598329,4.170254,20.57441,15.63936,,,,,,,,,,,,,,,,,,,,,,45.1125,0.1046276
4350,2022/03/05 14:32:41,80447.5707,8.2505,1,17,8,0,0,0,1.86396,3.720152,6.93421452192,2.598458,4.170254,20.57488,15.63936,,,,,,,,,,,,,,,,,,,,,,45.04654,-0.02061486
4351,2022/03/05 14:32:42,80447.8205,8.5003,1,17,8,0,0,0,1.863388,3.720169,6.932118272572,2.598587,4.170254,20.57537,15.63936,,0.000935369811486453,,,,,,,,,,,,,,,,,,,,45.04654,-0.02061486
4352,2022/03/05 14:32:42,80448.0708,8.7506,1,17,8,0,0,0,1.863243,3.720719,6.932603631717,2.598716,4.170254,20.57585,15.63936,,,,,,,,,,,,,,,,,,,,,,45.04654,-0.02061486
4353,2022/03/05 14:32:42,80448.3211,9.0009,1,17,8,0,0,0,1.863449,3.720656,6.933252702544,2.598846,4.170254,20.57633,15.63936,,,,,,,,,,,,,,,,,,,,,,44.79554,-0.02061486
4354,2022/03/05 14:32:42,80448.5718,9.2516,1,17,8,0,0,0,1.863411,3.721316,6.934341168876,2.598975,4.170254,20.57681,15.63936,,,,,,,,,,,,,,,,,,,,,,44.79554,-0.02061486
4355,2022/03/05 14:32:43,80448.8212,9.501,1,17,8,0,0,0,1.863708,3.721157,6.935150070156,2.599104,4.170254,20.57729,15.63936,,,,,,,,,,,,,,,,,,,,,,44.90969,-0.04276514
4356,2022/03/05 14:32:43,80449.0708,9.7506,1,17,8,0,0,0,1.863503,3.721726,6.935447566178,2.599234,4.170254,20.57777,15.63936,,,,,,,,,,,,,,,,,,,,,,44.90969,-0.04276514
4357,2022/03/05 14:32:43,80449.3214,10.0012,1,17,8,0,0,0,1.863739,3.721718,6.936310983602,2.599363,4.170254,20.57825,15.63936,,,,,,,,,,,,,,,,,,,,,,44.90969,-0.04276514
4358,2022/03/05 14:32:43,80449.3226,10.0024,1,17,8,0,0,0,1.863747,3.721718,6.936340757346,2.599364,4.170254,20.57826,15.63936,,0.000985507620498538,0,0.370333313941956,3.8989040851593,,,,,,,,,,,,,,,,,44.90969,-0.04276514
4359,2022/03/05 14:32:44,80450.362,1.0001,1,18,8,0,0,0,0,3.69031,0,2.599366,4.170254,20.57827,15.63936,,-0.00515776220709085,,,,,,,,,,,,,,,,,,,,44.98354,0.04183412
4360,2022/03/05 14:32:45,80451.3627,2.0008,1,18,8,0,0,0,0,3.689417,0,2.599366,4.170254,20.57827,15.63936,,,,,,,,,,,,,,,,,,,,,,44.79554,-0.07750511
4361,2022/03/05 14:32:46,80452.3621,3.0002,1,18,8,0,0,0,0,3.688823,0,2.599366,4.170254,20.57827,15.63936,,-0.00115198502317071,,,,,,,,,,,,,,,,,,,,44.85855,0.01969218
4362,2022/03/05 14:32:47,80453.3637,4.0018,1,18,8,0,0,0,0,3.688593,0,2.599366,4.170254,20.57827,15.63936,,,,,,,,,,,,,,,,,,,,,,45.00798,0.04669428
4363,2022/03/05 14:32:48,80454.3628,5.0009,1,18,8,0,0,0,0,3.688352,0,2.599366,4.170254,20.57827,15.63936,,,,,,,,,,,,,,,,,,,,,,44.79201,-0.06749034
4364,2022/03/05 14:32:49,80455.362,6.0001,1,18,8,0,0,0,0,3.688019,0,2.599366,4.170254,20.57827,15.63936,,-0.000436725909821689,,,,,,,,,,,,,,,,,,,,45.06496,0.08529782
4365,2022/03/05 14:32:50,80456.3629,7.001,1,18,8,0,0,0,0,3.687858,0,2.599366,4.170254,20.57827,15.63936,,,,,,,,,,,,,,,,,,,,,,44.97053,-0.02951026
4366,2022/03/05 14:32:51,80457.3622,8.0003,1,18,8,0,0,0,0,3.687925,0,2.599366,4.170254,20.57827,15.63936,,,,,,,,,,,,,,,,,,,,,,44.8116,-0.02951026
4367,2022/03/05 14:32:52,80458.3628,9.0009,1,18,8,0,0,0,0,3.687599,0,2.599366,4.170254,20.57827,15.63936,,,,,,,,,,,,,,,,,,,,,,45.10626,0.06293654
4368,2022/03/05 14:32:53,80459.3629,10.001,1,18,8,0,0,0,0,3.687772,0,2.599366,4.170254,20.57827,15.63936,,,,,,,,,,,,,,,,,,,,,,44.92866,0.06293654
4369,2022/03/05 14:32:54,80460.3619,11,1,18,8,0,0,0,0,3.687641,0,2.599366,4.170254,20.57827,15.63936,,,,,,,,,,,,,,,,,,,,,,44.9735,0.06284952
4370,2022/03/05 14:32:55,80461.363,12.0011,1,18,8,0,0,0,0,3.687489,0,2.599366,4.170254,20.57827,15.63936,,-0.00019968900596723,,,,,,,,,,,,,,,,,,,,45.16216,0.06284952
4371,2022/03/05 14:32:56,80462.3629,13.001,1,18,8,0,0,0,0,3.687512,0,2.599366,4.170254,20.57827,15.63936,,,,,,,,,,,,,,,,,,,,,,44.8752,-0.03072023
4372,2022/03/05 14:32:57,80463.3634,14.0015,1,18,8,0,0,0,0,3.68734,0,2.599366,4.170254,20.57827,15.63936,,,,,,,,,,,,,,,,,,,,,,45.05547,-0.02358913
4373,2022/03/05 14:32:58,80464.362,15.0001,1,18,8,0,0,0,0,3.687084,0,2.599366,4.170254,20.57827,15.63936,,,,,,,,,,,,,,,,,,,,,,45.08995,0.090698
4374,2022/03/05 14:32:59,80465.3629,16.001,1,18,8,0,0,0,0,3.687287,0,2.599366,4.170254,20.57827,15.63936,,,,,,,,,,,,,,,,,,,,,,44.86241,-0.08391857
4375,2022/03/05 14:33:00,80466.3629,17.001,1,18,8,0,0,0,0,3.687116,0,2.599366,4.170254,20.57827,15.63936,,,,,,,,,,,,,,,,,,,,,,45.03553,0.06691456
4376,2022/03/05 14:33:01,80467.362,18.0001,1,18,8,0,0,0,0,3.68694,0,2.599366,4.170254,20.57827,15.63936,,,,,,,,,,,,,,,,,,,,,,44.97318,-0.01948476
4377,2022/03/05 14:33:02,80468.3629,19.001,1,18,8,0,0,0,0,3.687092,0,2.599366,4.170254,20.57827,15.63936,,,,,,,,,,,,,,,,,,,,,,44.95663,-0.005172491
4378,2022/03/05 14:33:03,80469.363,20.0011,1,18,8,0,0,0,0,3.686893,0,2.599366,4.170254,20.57827,15.63936,,,,,,,,,,,,,,,,,,,,,,45.09169,0.04220605
4379,2022/03/05 14:33:04,80470.3622,21.0003,1,18,8,0,0,0,0,3.687078,0,2.599366,4.170254,20.57827,15.63936,,,,,,,,,,,,,,,,,,,,,,44.76345,-0.102576
4380,2022/03/05 14:33:05,80471.3622,22.0003,1,18,8,0,0,0,0,3.687026,0,2.599366,4.170254,20.57827,15.63936,,,,,,,,,,,,,,,,,,,,,,44.99672,0.07289648
4381,2022/03/05 14:33:06,80472.3621,23.0002,1,18,8,0,0,0,0,3.687142,0,2.599366,4.170254,20.57827,15.63936,,,,,,,,,,,,,,,,,,,,,,45.11011,0.07289648
4382,2022/03/05 14:33:07,80473.3621,24.0002,1,18,8,0,0,0,0,3.686998,0,2.599366,4.170254,20.57827,15.63936,,-0.0000400258613808546,,,,,,,,,,,,,,,,,,,,44.72303,-0.05478859
4383,2022/03/05 14:33:08,80474.3632,25.0013,1,18,8,0,0,0,0,3.687201,0,2.599366,4.170254,20.57827,15.63936,,,,,,,,,,,,,,,,,,,,,,44.942,-0.05478859
4384,2022/03/05 14:33:09,80475.3624,26.0005,1,18,8,0,0,0,0,3.687171,0,2.599366,4.170254,20.57827,15.63936,,,,,,,,,,,,,,,,,,,,,,44.85791,-0.0625658
4385,2022/03/05 14:33:10,80476.3631,27.0012,1,18,8,0,0,0,0,3.687047,0,2.599366,4.170254,20.57827,15.63936,,,,,,,,,,,,,,,,,,,,,,44.79023,-0.0625658
4386,2022/03/05 14:33:11,80477.3638,28.0019,1,18,8,0,0,0,0,3.687228,0,2.599366,4.170254,20.57827,15.63936,,,,,,,,,,,,,,,,,,,,,,44.9952,0.04290104
4387,2022/03/05 14:33:12,80478.3623,29.0004,1,18,8,0,0,0,0,3.687237,0,2.599366,4.170254,20.57827,15.63936,,,,,,,,,,,,,,,,,,,,,,44.81458,0.01910686
4388,2022/03/05 14:33:13,80479.3623,30.0004,1,18,8,0,0,0,0,3.687171,0,2.599366,4.170254,20.57827,15.63936,,,,,,,,,,,,,,,,,,,,,,44.80687,-0.0779593
4389,2022/03/05 14:33:14,80480.3625,31.0006,1,18,8,0,0,0,0,3.68731,0,2.599366,4.170254,20.57827,15.63936,,,,,,,,,,,,,,,,,,,,,,44.98506,0.07788897
4390,2022/03/05 14:33:15,80481.3624,32.0005,1,18,8,0,0,0,0,3.687264,0,2.599366,4.170254,20.57827,15.63936,,,,,,,,,,,,,,,,,,,,,,44.76554,-0.09080291
4391,2022/03/05 14:33:16,80482.363,33.0011,1,18,8,0,0,0,0,3.687203,0,2.599366,4.170254,20.57827,15.63936,,,,,,,,,,,,,,,,,,,,,,44.80415,0.01206398
4392,2022/03/05 14:33:17,80483.3625,34.0006,1,18,8,0,0,0,0,3.687138,0,2.599366,4.170254,20.57827,15.63936,,,,,,,,,,,,,,,,,,,,,,44.90487,0.03147364
4393,2022/03/05 14:33:18,80484.3623,35.0004,1,18,8,0,0,0,0,3.687248,0,2.599366,4.170254,20.57827,15.63936,,,,,,,,,,,,,,,,,,,,,,44.77568,-0.04037142
4394,2022/03/05 14:33:19,80485.3623,36.0004,1,18,8,0,0,0,0,3.686971,0,2.599366,4.170254,20.57827,15.63936,,-0.00000967984669841826,,,,,,,,,,,,,,,,,,,,45.02605,0.07824063
4395,2022/03/05 14:33:20,80486.3632,37.0013,1,18,8,0,0,0,0,3.687099,0,2.599366,4.170254,20.57827,15.63936,,,,,,,,,,,,,,,,,,,,,,44.82857,-0.06171227
4396,2022/03/05 14:33:21,80487.3625,38.0006,1,18,8,0,0,0,0,3.687014,0,2.599366,4.170254,20.57827,15.63936,,,,,,,,,,,,,,,,,,,,,,44.75334,-0.06171227
4397,2022/03/05 14:33:22,80488.3633,39.0014,1,18,8,0,0,0,0,3.687237,0,2.599366,4.170254,20.57827,15.63936,,,,,,,,,,,,,,,,,,,,,,44.97053,-0.02850652
4398,2022/03/05 14:33:23,80489.3631,40.0012,1,18,8,0,0,0,0,3.687026,0,2.599366,4.170254,20.57827,15.63936,,,,,,,,,,,,,,,,,,,,,,44.72632,-0.02850652
4399,2022/03/05 14:33:23,80489.3645,40.0026,1,18,8,0,0,0,0,3.687026,0,2.599366,4.170254,20.57827,15.63936,,-0.00000967984669841826,0,0,0,,,,,,,,,,,,,,,,,44.72632,-0.02850652
4400,2022/03/05 14:33:23,80489.3719,0.0016,1,19,8,0,0,0,0,3.687002,0,2.599366,4.170254,20.57827,15.63936,,-0.00000967984669841826,0,0,0,,,,,,,,,,,,,,,,,44.726517232166,-0.0284862458745675
4401,2022/03/05 14:33:33,80499.4099,10.0004,1,20,8,0,0,0,-1.500109,3.652483,-5.479122620647,2.599384,4.174417,20.57833,15.65458,,-0.000677623203955591,,0.526265919208527,2.56081795692444,,,,,,,,,,,,,,,,,44.99406,-0.0009846687
4402,2022/03/05 14:33:43,80509.4098,20.0003,1,20,8,0,0,0,-1.500147,3.647017,-5.471061611499,2.599384,4.178582,20.57833,15.66978,,-0.000546850089449435,,0.725506901741028,,,,,,,,,,,,,,,,,,45.0017,0.08420348
4403,2022/03/05 14:33:53,80519.41,30.0005,1,20,8,0,0,0,-1.500144,3.643272,-5.465432631168,2.599384,4.182747,20.57833,15.68496,,-0.000481131894048303,,,,,,,,,,,,,,,,,,,,44.98684,0.07287145
4404,2022/03/05 14:34:03,80529.4102,40.0007,1,20,8,0,0,0,-1.500146,3.639626,-5.459970385396,2.599384,4.186912,20.57833,15.70013,,-0.000250237091677263,,1.01806104183197,1.15835404396057,,,,,,,,,,,,,,,,,45.0332,0.0366652
4405,2022/03/05 14:34:13,80539.4103,50.0008,1,20,8,0,0,0,-1.500094,3.6368,-5.4555418592,2.599384,4.191077,20.57833,15.71528,,-0.000253581209108233,,1.33168005943298,,,,,,,,,,,,,,,,,,45.03916,0.09831786
4406,2022/03/05 14:34:23,80549.4098,60.0003,1,20,8,0,0,0,-1.500148,3.634285,-5.45196537418,2.599384,4.195241,20.57833,15.73042,,-0.000264936301391572,,,,,,,,,,,,,,,,,,,,44.87248,-0.08007288
4407,2022/03/05 14:34:33,80559.4111,70.0016,1,20,8,0,0,0,-1.50014,3.632495,-5.4492510493,2.599384,4.199407,20.57833,15.74556,,-0.000153648405103013,,1.73199701309204,0.657672822475433,,,,,,,,,,,,,,,,,44.72334,-0.03364086
4408,2022/03/05 14:34:43,80569.4097,80.0002,1,20,8,0,0,0,-1.500152,3.630484,-5.446277833568,2.599384,4.203571,20.57833,15.76068,,-0.000185280601726845,,,,,,,,,,,,,,,,,,,,44.72664,-0.07008195
4409,2022/03/05 14:34:53,80579.4098,90.0003,1,20,8,0,0,0,-1.500183,3.62898,-5.44413410334,2.599384,4.207737,20.57833,15.7758,,-0.000221947397221811,,,,,,,,,,,,,,,,,,,,44.70877,0.004715919
4410,2022/03/05 14:35:03,80589.41,100.0005,1,20,8,0,0,0,-1.50008,3.627171,-5.44104667368,2.599384,4.211902,20.57833,15.79091,,-0.000172450294485316,,2.29778003692627,,,,,,,,,,,,,,,,,,44.90937,-0.0210464
4411,2022/03/05 14:35:13,80599.4107,110.0012,1,20,8,0,0,0,-1.500128,3.625622,-5.438897079616,2.599384,4.216067,20.57833,15.80602,,-0.000167253005201928,,,,,,,,,,,,,,,,,,,,44.86892,0.0453186
4412,2022/03/05 14:35:23,80609.4102,120.0007,1,20,8,0,0,0,-1.500113,3.623985,-5.436387010305,2.599384,4.220232,20.57833,15.82112,,-0.000142955599585548,,,,,,,,,,,,,,,,,,,,44.88676,0.0575459
4413,2022/03/05 14:35:33,80619.4096,130.0001,1,20,8,0,0,0,-1.500152,3.623058,-5.435137704816,2.599384,4.224396,20.57833,15.8362,,-0.000147180297062732,,2.88297510147095,0.394235104322433,,,,,,,,,,,,,,,,,44.942,0.006029606
4414,2022/03/05 14:35:43,80629.4103,140.0008,1,20,8,0,0,0,-1.500167,3.621352,-5.432632765784,2.599384,4.228561,20.57833,15.85129,,-0.000124569996842183,,,,,,,,,,,,,,,,,,,,45.03563,0.1040971
4415,2022/03/05 14:35:53,80639.4104,150.0009,1,20,8,0,0,0,-1.500196,3.620037,-5.430765027252,2.599384,4.232727,20.57833,15.86637,,-0.000112914502096828,,,,,,,,,,,,,,,,,,,,44.93132,-0.03417015
4416,2022/03/05 14:36:03,80649.4101,160.0006,1,20,8,0,0,0,-1.500162,3.618955,-5.42901877071,2.599384,4.236892,20.57833,15.88145,,-0.000108861400804017,,,,,,,,,,,,,,,,,,,,44.90694,0.06637335
4417,2022/03/05 14:36:13,80659.4115,170.002,1,20,8,0,0,0,-1.500134,3.617537,-5.426790249958,2.599384,4.241056,20.57833,15.89652,,-0.000109068598248996,,3.18049788475037,,,,,,,,,,,,,,,,,,45.01601,0.09776473
4418,2022/03/05 14:36:23,80669.4111,180.0016,1,20,8,0,0,0,-1.500139,3.616504,-5.425258694056,2.599384,4.245222,20.57833,15.91158,,-0.000123427802463993,,,,,,,,,,,,,,,,,,,,44.97085,0.07336378
4419,2022/03/05 14:36:33,80679.4102,190.0007,1,20,8,0,0,0,-1.500144,3.615167,-5.423271084048,2.599384,4.249386,20.57833,15.92664,,-0.000122934201499447,,,,,,,,,,,,,,,,,,,,44.93459,-0.00502944
4420,2022/03/05 14:36:43,80689.4102,200.0007,1,20,8,0,0,0,-1.500111,3.614065,-5.421498661215,2.599384,4.253551,20.57833,15.94169,,-0.000119163596536964,,,,,,,,,,,,,,,,,,,,44.89505,0.06320834
4421,2022/03/05 14:36:53,80699.4097,210.0002,1,20,8,0,0,0,-1.50019,3.612659,-5.41967490521,2.599384,4.257715,20.57833,15.95674,,-0.000139013092848472,,3.48162603378296,0.295496791601181,,,,,,,,,,,,,,,,,44.88556,0.1069033
4422,2022/03/05 14:37:03,80709.4097,220.0002,1,20,8,0,0,0,-1.500138,3.611792,-5.418186427296,2.599384,4.26188,20.57833,15.97179,,-0.000112657202407718,,,,,,,,,,,,,,,,,,,,44.80897,-0.05337834
4423,2022/03/05 14:37:13,80719.4099,230.0004,1,20,8,0,0,0,-1.500163,3.610324,-5.416074482812,2.599384,4.266044,20.57833,15.98682,,-0.000162278796778992,,,,,,,,,,,,,,,,,,,,44.6844,-0.0476408
4424,2022/03/05 14:37:23,80729.4106,240.0011,1,20,8,0,0,0,-1.500152,3.609479,-5.414767140808,2.599384,4.27021,20.57833,16.00186,,-0.000122986399219371,,,,,,,,,,,,,,,,,,,,44.67967,0.0081563
4425,2022/03/05 14:37:33,80739.4109,250.0014,1,20,8,0,0,0,-1.500204,3.607875,-5.4125485065,2.599384,4.274375,20.57833,16.01689,,-0.000115943701530341,,,,,,,,,,,,,,,,,,,,44.64371,-0.06731272
4426,2022/03/05 14:37:43,80749.4104,260.0009,1,20,8,0,0,0,-1.500192,3.607047,-5.411263053024,2.599384,4.27854,20.57833,16.03192,,-0.00011819109931821,,3.48486304283142,,,,,,,,,,,,,,,,,,44.76257,-0.07372737
4427,2022/03/05 14:37:53,80759.4109,270.0014,1,20,8,0,0,0,-1.50019,3.605901,-5.40953662119,2.599384,4.282705,20.57833,16.04694,,-0.000158906594151631,,,,,,,,,,,,,,,,,,,,44.96997,-0.02693295
4428,2022/03/05 14:38:03,80769.4104,280.0009,1,20,8,0,0,0,-1.500175,3.604751,-5.407757331425,2.599384,4.28687,20.57833,16.06195,,-0.0000971006084000692,,,,,,,,,,,,,,,,,,,,44.95213,0.06564736
4429,2022/03/05 14:38:13,80779.4106,290.0011,1,20,8,0,0,0,-1.500116,3.603694,-5.405959028504,2.599384,4.291035,20.57833,16.07697,,-0.000172028594533913,,,,,,,,,,,,,,,,,,,,45.01601,0.1106799
4430,2022/03/05 14:38:23,80789.4105,300.001,1,20,8,0,0,0,-1.500175,3.60241,-5.40424542175,2.599384,4.2952,20.57833,16.09197,,-0.000088179629528895,,3.55667495727539,0.280957192182541,,,,,,,,,,,,,,,,,44.96874,0.05284429
4431,2022/03/05 14:38:33,80799.41,310.0005,1,20,8,0,0,0,-1.50019,3.601338,-5.40269125422,2.599384,4.299365,20.57833,16.10698,,-0.000141239201184362,,,,,,,,,,,,,,,,,,,,44.96699,0.04036307
4432,2022/03/05 14:38:43,80809.41,320.0005,1,20,8,0,0,0,-1.50015,3.600211,-5.40085653165,2.599384,4.30353,20.57833,16.12197,,-0.000146528705954552,,,,,,,,,,,,,,,,,,,,44.87374,0.02433896
4433,2022/03/05 14:38:53,80819.4109,330.0014,1,20,8,0,0,0,-1.500147,3.599215,-5.399351584605,2.599384,4.307695,20.57833,16.13697,,-0.000159987801453099,,,,,,,,,,,,,,,,,,,,44.72969,-0.06732583
4434,2022/03/05 14:39:03,80829.4095,340,1,20,8,0,0,0,-1.500146,3.597993,-5.397514806978,2.599384,4.31186,20.57833,16.15195,,-0.000136738293804228,,,,,,,,,,,,,,,,,,,,44.66753,-0.05308986
4435,2022/03/05 14:39:13,80839.4095,350,1,20,8,0,0,0,-1.500134,3.597176,-5.396246021584,2.599384,4.316025,20.57833,16.16694,,,,3.86718201637268,,,,,,,,,,,,,,,,,,44.66808,-0.09182215
4436,2022/03/05 14:39:23,80849.4099,360.0004,1,20,8,0,0,0,-1.500178,3.595824,-5.394376056672,2.599384,4.320189,20.57833,16.18191,,-0.00007104646647349,,,,,,,,,,,,,,,,,,,,44.76674,0.02468944
4437,2022/03/05 14:39:33,80859.4097,370.0002,1,20,8,0,0,0,-1.500151,3.594768,-5.392694809968,2.599384,4.324354,20.57833,16.19689,,-0.0000894216282176785,,,,,,,,,,,,,,,,,,,,44.93733,-0.006476641
4438,2022/03/05 14:39:43,80869.4099,380.0004,1,20,8,0,0,0,-1.500113,3.593567,-5.390756573071,2.599384,4.328519,20.57833,16.21186,,-0.000107947402284481,,,,,,,,,,,,,,,,,,,,44.89207,0.05057335
4439,2022/03/05 14:39:53,80879.41,390.0005,1,20,8,0,0,0,-1.500156,3.592568,-5.389412440608,2.599384,4.332684,20.57833,16.22682,,-0.000130157801322639,,3.90409898757935,0.25751918554306,,,,,,,,,,,,,,,,,44.90438,0.04704118
4440,2022/03/05 14:40:03,80889.41,400.0005,1,20,8,0,0,0,-1.50012,3.591591,-5.38781749092,2.599384,4.336849,20.57833,16.24178,,-0.0000790593330748379,,,,,,,,,,,,,,,,,,,,44.89006,-0.04835129
4441,2022/03/05 14:40:13,80899.411,410.0015,1,20,8,0,0,0,-1.500133,3.590642,-5.386440555386,2.599384,4.341014,20.57833,16.25674,,-0.000111260997073259,,,,,,,,,,,,,,,,,,,,45.02462,0.09136438
4442,2022/03/05 14:40:14,80900.3237,410.9142,1,20,8,0,0,0,-1.50015,3.590281,-5.38596004215,2.599384,4.341394,20.57833,16.25811,,-0.000111260997073259,0,3.90409898757935,0.25751918554306,,,,,,,,,,,,,,,,,44.8182,-0.06450415
4443,2022/03/05 14:41:14,80960.3629,60.0008,1,21,8,0,0,0,0,3.635108,0,2.599384,4.341396,20.57833,16.25811,,0.000138334202347323,,,,,,,,,,,,,,,,,,,,44.93903,-0.02599001
4444,2022/03/05 14:42:14,81020.3626,120.0005,1,21,8,0,0,0,0,3.639294,0,2.599384,4.341396,20.57833,16.25811,,0.0000348105313605629,,,,,,,,,,,,,,,,,,,,44.86507,0.01225471
4445,2022/03/05 14:43:14,81080.364,180.0019,1,21,8,0,0,0,0,3.641172,0,2.599384,4.341396,20.57833,16.25811,,0.0000254458591371076,,0,,,,,,,,,,,,,,,,,,45.0332,0.07451296
4446,2022/03/05 14:44:14,81140.3625,240.0004,1,21,8,0,0,0,0,3.641949,0,2.599384,4.341396,20.57833,16.25811,,-0.0000155680590978591,,,,,,,,,,,,,,,,,,,,44.7706,0.01959682
4447,2022/03/05 14:45:14,81200.3631,300.001,1,21,8,0,0,0,0,3.642723,0,2.599384,4.341396,20.57833,16.25811,,0.0000617170298937708,,0,,,,,,,,,,,,,,,,,,44.84667,-0.06524801
4448,2022/03/05 14:46:14,81260.3622,360.0001,1,21,8,0,0,0,0,3.643243,0,2.599384,4.341396,20.57833,16.25811,,0.0000158445200213464,,,,,,,,,,,,,,,,,,,,44.91322,-0.04538417
4449,2022/03/05 14:47:14,81320.3629,420.0008,1,21,8,0,0,0,0,3.643809,0,2.599384,4.341396,20.57833,16.25811,,0.00000770481437939452,,0,,,,,,,,,,,,,,,,,,44.65081,-0.09732008
4450,2022/03/05 14:48:14,81380.3624,480.0003,1,21,8,0,0,0,0,3.644222,0,2.599384,4.341396,20.57833,16.25811,,-0.00000916607041290263,,,,,,,,,,,,,,,,,,,,45.02044,0.1136553
4451,2022/03/05 14:49:14,81440.3623,540.0002,1,21,8,0,0,0,0,3.644473,0,2.599384,4.341396,20.57833,16.25811,,-0.00000885080589796416,,0,,,,,,,,,,,,,,,,,,44.96933,-0.05021095
4452,2022/03/05 14:50:14,81500.3625,600.0004,1,21,8,0,0,0,0,3.644655,0,2.599384,4.341396,20.57833,16.25811,,-0.00000833714329928625,,,,,,,,,,,,,,,,,,,,44.72664,-0.08884668
4453,2022/03/05 14:51:14,81560.3623,660.0002,1,21,8,0,0,0,0,3.644953,0,2.599384,4.341396,20.57833,16.25811,,0.0000011853560408781,,0,,,,,,,,,,,,,,,,,,44.85493,-0.0865221
4454,2022/03/05 14:52:14,81620.3635,720.0014,1,21,8,0,0,0,0,3.645267,0,2.599384,4.341396,20.57833,16.25811,,-0.000000671668374252477,,,,,,,,,,,,,,,,,,,,44.91169,-0.05253673
4455,2022/03/05 14:53:14,81680.3635,780.0014,1,21,8,0,0,0,0,3.645454,0,2.599384,4.341396,20.57833,16.25811,,0.0000128414603750571,,0,,,,,,,,,,,,,,,,,,44.84281,-0.09281516
4456,2022/03/05 14:54:14,81740.3627,840.0006,1,21,8,0,0,0,0,3.645449,0,2.599384,4.341396,20.57833,16.25811,,-0.0000372973518096842,,,,,,,,,,,,,,,,,,,,44.93018,-0.04211903
4457,2022/03/05 14:55:14,81800.3643,900.0022,1,21,8,0,0,0,0,3.645677,0,2.599384,4.341396,20.57833,16.25811,,-0.00000592717287872802,,0,,,,,,,,,,,,,,,,,,45.01922,0.0347054
4458,2022/03/05 14:56:14,81860.3633,960.0012,1,21,8,0,0,0,0,3.646062,0,2.599384,4.341396,20.57833,16.25811,,-0.0000108264302980388,,,,,,,,,,,,,,,,,,,,44.88052,0.01550555
4459,2022/03/05 14:57:14,81920.3622,1020.0001,1,21,8,0,0,0,0,3.646236,0,2.599384,4.341396,20.57833,16.25811,,-0.00000470167879029759,,0,,,,,,,,,,,,,,,,,,45.09169,0.07202387
4460,2022/03/05 14:58:14,81980.3621,1080,1,21,8,0,0,0,0,3.646358,0,2.599384,4.341396,20.57833,16.25811,,-0.00000975935108726844,,,,,,,,,,,,,,,,,,,,44.9928,0.06478429
4461,2022/03/05 14:59:14,82040.3621,1140,1,21,8,0,0,0,0,3.646391,0,2.599384,4.341396,20.57833,16.25811,,0.00000707274193700869,,0,,,,,,,,,,,,,,,,,,44.81934,0.007338524
4462,2022/03/05 15:00:14,82100.3641,1200.002,1,21,8,0,0,0,0,3.646268,0,2.599384,4.341396,20.57833,16.25811,,-0.0000142253302328754,,,,,,,,,,,,,,,,,,,,44.95476,0.04174113
4463,2022/03/05 15:01:14,82160.3625,1260.0004,1,21,8,0,0,0,0,3.646585,0,2.599384,4.341396,20.57833,16.25811,,-0.0000172271793417167,,0,,,,,,,,,,,,,,,,,,45.08168,0.08966565
4464,2022/03/05 15:02:14,82220.3633,1320.0012,1,21,8,0,0,0,0,3.646932,0,2.599384,4.341396,20.57833,16.25811,,0.0000145008598337881,,,,,,,,,,,,,,,,,,,,45.11131,0.0743413
4465,2022/03/05 15:03:14,82280.3624,1380.0003,1,21,8,0,0,0,0,3.646926,0,2.599384,4.341396,20.57833,16.25811,,0.0000236660398513777,,0,,,,,,,,,,,,,,,,,,45.13807,0.08548617
4466,2022/03/05 15:04:14,82340.3635,1440.0014,1,21,8,0,0,0,0,3.646824,0,2.599384,4.341396,20.57833,16.25811,,0.0000323193708027247,,,,,,,,,,,,,,,,,,,,44.75275,0.02430916
4467,2022/03/05 15:05:14,82400.3628,1500.0007,1,21,8,0,0,0,0,3.646818,0,2.599384,4.341396,20.57833,16.25811,,0.0000112997404357884,,0,,,,,,,,,,,,,,,,,,44.75903,-0.06097674
4468,2022/03/05 15:06:14,82460.3629,1560.0008,1,21,8,0,0,0,0,3.647082,0,2.599384,4.341396,20.57833,16.25811,,0.00000813904080132488,,,,,,,,,,,,,,,,,,,,44.86209,-0.03101587
4469,2022/03/05 15:07:14,82520.3625,1620.0004,1,21,8,0,0,0,0,3.64727,0,2.599384,4.341396,20.57833,16.25811,,-0.00000422773518948816,,0,,,,,,,,,,,,,,,,,,45.07958,-0.08102417
4470,2022/03/05 15:08:14,82580.3625,1680.0004,1,21,8,0,0,0,0,3.647355,0,2.599384,4.341396,20.57833,16.25811,,0.0000159618703037268,,,,,,,,,,,,,,,,,,,,44.85648,0.1207733
4471,2022/03/05 15:09:14,82640.3624,1740.0003,1,21,8,0,0,0,0,3.647234,0,2.599384,4.341396,20.57833,16.25811,,0.0000284097404801287,,0,,,,,,,,,,,,,,,,,,44.88057,0.1073265
4472,2022/03/05 15:10:14,82700.3621,1800,1,21,8,0,0,0,0,3.647346,0,2.599384,4.341396,20.57833,16.25811,,0.0000257615301961778,,,,,,,,,,,,,,,,,,,,44.79762,-0.007607937
4473,2022/03/05 15:10:14,82700.3635,1800.0014,1,21,8,0,0,0,0,3.64724,0,2.599384,4.341396,20.57833,16.25811,,0.0000257615301961778,0,0,0,,,,,,,,,,,,,,,,,44.79762,-0.007607937
4474,2022/03/05 15:10:14,82700.3707,0.0016,1,22,8,0,0,0,0,3.647253,0,2.599384,4.341396,20.57833,16.25811,,0.0000257615301961778,0,0,0,,,,,,,,,,,,,,,,,44.7976205189414,-0.00760879811720661
4475,2022/03/05 15:10:14,82700.379,0.0018,1,23,9,0,0,0,0,3.64739,0,2.599384,4.341396,20.57833,16.25811,,0.0000257615301961778,0,0,0,,,,,,,,,,,,,,,,,44.7976211171655,-0.00760979079398644
4476,2022/03/05 15:16:09,83055.1319,60.0002,1,14,9,0,0,0,0,3.647717,0,2.599384,4.341396,20.57833,16.25811,,-0.00000478097581435577,,,,,,,,,,,,,,,,,,,,44.82319,-0.0500381
4477,2022/03/05 15:17:09,83115.1325,120.0008,1,14,9,0,0,0,0,3.647732,0,2.599384,4.341396,20.57833,16.25811,,0.00000651918799121631,,,,,,,,,,,,,,,,,,,,44.93847,-0.0429666
4478,2022/03/05 15:18:09,83175.1321,180.0004,1,14,9,0,0,0,0,3.647906,0,2.599384,4.341396,20.57833,16.25811,,0.0000141451300805784,,0,0,,,,,,,,,,,,,,,,,44.9768,0.01105785
4479,2022/03/05 15:19:09,83235.1323,240.0006,1,14,9,0,0,0,0,3.648021,0,2.599384,4.341396,20.57833,16.25811,,0.0000124462403618963,,,,,,,,,,,,,,,,,,,,44.82494,-0.09209752
4480,2022/03/05 15:20:09,83295.1326,300.0009,1,14,9,0,0,0,0,3.647954,0,2.599384,4.341396,20.57833,16.25811,,0.0000139081803354202,,0,0,,,,,,,,,,,,,,,,,44.87189,-0.02487421
4481,2022/03/05 15:20:09,83295.1335,300.0018,1,14,9,0,0,0,0,3.647954,0,2.599384,4.341396,20.57833,16.25811,,0.0000139081803354202,0,0,0,,,,,,,,,,,,,,,,,44.87189,-0.02487421
4482,2022/03/05 15:20:09,83295.4224,0.2504,1,15,9,0,0,0,-1.770881,3.497385,-6.193452646185,2.598786,4.34141,20.57623,16.25816,,-0.0342459492385387,,0.0196545496582985,50.8788108825684,,,,,,,,,,,,,,,,,44.87189,-0.02487421
4483,2022/03/05 15:20:09,83295.6728,0.5008,1,15,9,0,0,0,-3.299145,3.49228,-11.5215381006,2.598137,4.34141,20.57396,16.25816,,,,,,,,,,,,,,,,,,,,,,45.06111,0.059129
4484,2022/03/05 15:20:10,83295.9232,0.7512,1,15,9,0,0,0,-4.494739,3.489048,-15.682360118472,2.597489,4.34141,20.5717,16.25816,,-0.017375910654664,,0.122049503028393,,,,,,,,,,,,,,,,,,45.06111,0.059129
4485,2022/03/05 15:20:10,83296.1722,1.0002,1,15,9,0,0,0,-5.473288,3.485827,-19.078935089176,2.596843,4.34141,20.56945,16.25816,,,,,,,,,,,,,,,,,,,,,,45.06111,0.059129
4486,2022/03/05 15:20:10,83296.4226,1.2506,1,15,9,0,0,0,-6.254184,3.483198,-21.784561200432,2.596193,4.34141,20.56718,16.25816,,,,,,,,,,,,,,,,,,,,,,45.19568,0.059129
4487,2022/03/05 15:20:10,83296.6728,1.5008,1,15,9,0,0,0,-6.865003,3.480879,-23.896244777637,2.595544,4.34141,20.56492,16.25816,,,,,,,,,,,,,,,,,,,,,,45.19568,0.059129
4488,2022/03/05 15:20:11,83296.9223,1.7503,1,15,9,0,0,0,-7.364893,3.47913,-25.62342018309,2.5949,4.34141,20.56268,16.25816,,-0.00964165944606066,,0.228142902255058,6.73400688171387,,,,,,,,,,,,,,,,,45.19568,0.059129
4489,2022/03/05 15:20:11,83297.1721,2.0001,1,15,9,0,0,0,-7.755996,3.477123,-26.968552079508,2.59425,4.34141,20.56042,16.25816,,,,,,,,,,,,,,,,,,,,,,45.11461,0.0167191
4490,2022/03/05 15:20:11,83297.4227,2.2507,1,15,9,0,0,0,-8.076039,3.475494,-28.068225088266,2.5936,4.34141,20.55816,16.25816,,,,,,,,,,,,,,,,,,,,,,45.11461,0.0167191
4491,2022/03/05 15:20:11,83297.673,2.501,1,15,9,0,0,0,-8.331418,3.473673,-28.940621758314,2.592951,4.34141,20.55591,16.25816,,,,,,,,,,,,,,,,,,,,,,44.99406,-0.03767252
4492,2022/03/05 15:20:12,83297.9236,2.7516,1,15,9,0,0,0,-8.53517,3.472185,-29.63568924645,2.592301,4.34141,20.55365,16.25816,,-0.00677463412284851,,0.35615000128746,3.69822001457214,,,,,,,,,,,,,,,,,44.99406,-0.03767252
4493,2022/03/05 15:20:12,83298.173,3.001,1,15,9,0,0,0,-8.694561,3.47028,-30.17256114708,2.591655,4.34141,20.5514,16.25816,,,,,,,,,,,,,,,,,,,,,,44.99406,-0.03767252
4494,2022/03/05 15:20:12,83298.4225,3.2505,1,15,9,0,0,0,-8.82503,3.469001,-30.61403789503,2.591008,4.34141,20.54916,16.25816,,,,,,,,,,,,,,,,,,,,,,44.86451,-0.03767252
4495,2022/03/05 15:20:12,83298.6723,3.5003,1,15,9,0,0,0,-8.927054,3.467488,-30.954452620352,2.59036,4.34141,20.54691,16.25816,,,,,,,,,,,,,,,,,,,,,,44.86451,-0.03767252
4496,2022/03/05 15:20:13,83298.9233,3.7513,1,15,9,0,0,0,-9.010565,3.466208,-31.23249248752,2.58971,4.34141,20.54466,16.25816,,-0.00571855716407299,,0.409454792737961,2.59125709533691,,,,,,,,,,,,,,,,,44.86451,-0.03767252
4497,2022/03/05 15:20:13,83299.1723,4.0003,1,15,9,0,0,0,-9.077241,3.464603,-31.449036400323,2.589064,4.34141,20.54242,16.25816,,,,,,,,,,,,,,,,,,,,,,45.01688,0.007133484
4498,2022/03/05 15:20:13,83299.4233,4.2513,1,15,9,0,0,0,-9.12941,3.463326,-31.61812301766,2.588413,4.34141,20.54017,16.25816,,,,,,,,,,,,,,,,,,,,,,45.01688,0.007133484
4499,2022/03/05 15:20:13,83299.6729,4.5009,1,15,9,0,0,0,-9.172079,3.46189,-31.75272856931,2.587765,4.34141,20.53792,16.25816,,,,,,,,,,,,,,,,,,,,,,45.01688,0.007133484
4500,2022/03/05 15:20:14,83299.9226,4.7506,1,15,9,0,0,0,-9.206124,3.460995,-31.86234913338,2.587119,4.34141,20.53569,16.25816,,-0.00536441802978516,,0.460750013589859,,,,,,,,,,,,,,,,,,45.15407,0.04287004
4501,2022/03/05 15:20:14,83300.1729,5.0009,1,15,9,0,0,0,-9.232753,3.459325,-31.939093271725,2.58647,4.34141,20.53344,16.25816,,,,,,,,,,,,,,,,,,,,,,45.15407,0.04287004
4502,2022/03/05 15:20:14,83300.4226,5.2506,1,15,9,0,0,0,-9.254561,3.45845,-32.00643649045,2.585822,4.34141,20.5312,16.25816,,,,,,,,,,,,,,,,,,,,,,45.15407,0.04287004
4503,2022/03/05 15:20:14,83300.6733,5.5013,1,15,9,0,0,0,-9.27195,3.457129,-32.05432723155,2.585172,4.34141,20.52895,16.25816,,,,,,,,,,,,,,,,,,,,,,45.14898,0.04287004
4504,2022/03/05 15:20:15,83300.9241,5.7521,1,15,9,0,0,0,-9.285497,3.455972,-32.090417638084,2.584523,4.34141,20.52671,16.25816,,-0.00427302997559309,,0.534499228000641,2.02791309356689,,,,,,,,,,,,,,,,,45.14898,0.04287004
4505,2022/03/05 15:20:15,83301.173,6.001,1,15,9,0,0,0,-9.29654,3.454762,-32.11733312348,2.583877,4.34141,20.52448,16.25816,,,,,,,,,,,,,,,,,,,,,,45.14898,0.04287004
4506,2022/03/05 15:20:15,83301.4226,6.2506,1,15,9,0,0,0,-9.305198,3.453732,-32.137660098936,2.58323,4.34141,20.52224,16.25816,,,,,,,,,,,,,,,,,,,,,,45.02307,-0.04093766
4507,2022/03/05 15:20:15,83301.6721,6.5001,1,15,9,0,0,0,-9.312332,3.452511,-32.150928665652,2.582583,4.34141,20.52001,16.25816,,,,,,,,,,,,,,,,,,,,,,45.02307,-0.04093766
4508,2022/03/05 15:20:16,83301.9234,6.7514,1,15,9,0,0,0,-9.317987,3.451536,-32.161367578032,2.581931,4.34141,20.51776,16.25816,,-0.00438429694622755,,0.561953604221344,,,,,,,,,,,,,,,,,,45.02307,-0.04093766
4509,2022/03/05 15:20:16,83302.1729,7.0009,1,15,9,0,0,0,-9.32234,3.450665,-32.1682723561,2.581286,4.34141,20.51553,16.25816,,,,,,,,,,,,,,,,,,,,,,44.90551,-0.03673673
4510,2022/03/05 15:20:16,83302.4224,7.2504,1,15,9,0,0,0,-9.325912,3.449401,-32.168810178712,2.58064,4.34141,20.5133,16.25816,,,,,,,,,,,,,,,,,,,,,,44.90551,-0.03673673
4511,2022/03/05 15:20:16,83302.673,7.501,1,15,9,0,0,0,-9.328816,3.448522,-32.170627209952,2.579987,4.34141,20.51105,16.25816,,,,,,,,,,,,,,,,,,,,,,44.9554,-0.03673673
4512,2022/03/05 15:20:17,83302.9225,7.7505,1,15,9,0,0,0,-9.331123,3.447392,-32.168038781216,2.579341,4.34141,20.50882,16.25816,,-0.003709303913638,,0.621507287025452,1.69149804115295,,,,,,,,,,,,,,,,,44.9554,-0.03673673
4513,2022/03/05 15:20:17,83303.1731,8.0011,1,15,9,0,0,0,-9.333045,3.446644,-32.16768355098,2.578691,4.34141,20.50658,16.25816,,,,,,,,,,,,,,,,,,,,,,44.9554,-0.03673673
4514,2022/03/05 15:20:17,83303.4233,8.2513,1,15,9,0,0,0,-9.33457,3.445582,-32.16302636974,2.578044,4.34141,20.50435,16.25816,,,,,,,,,,,,,,,,,,,,,,45.14691,0.07543683
