Repository: HVES-Battery-Testing-Consortium/LG-HG2

# Battery Testing Consortium (BTC)
The Battery Testing Consortium (BTC) has been developed within the High Voltage and Energy Storage Lab at Oxford Brookes University to provide accurate and comprehensive cell data to Formula Student Electric teams. Through the BTC, we aim to provide FS teams with information for improved and informed decisions for cell selection, pack architecture design, thermal cooling requirements, and end of life predictions. A range of tests are completed to provide a comprehensive electrochemical lithium-ion characterisation for modelling, validation, and battery management parameterisation.

File: Data/Round1/LG_HG2/Package 1/220304_BTC_HPPC_EIS_LG_HG2_2_45C/220304_BTC_HPPC_EIS_LG_HG2_2_45C_Channel_3_Wb_1.CSV (part 24 of 44)
Data_Point,Date_Time,Test_Time(s),Step_Time(s),Cycle_Index,Step_Index,TC_Counter1,TC_Counter2,TC_Counter3,TC_Counter4,Current(A),Voltage(V),Power(W),Charge_Capacity(Ah),Discharge_Capacity(Ah),Charge_Energy(Wh),Discharge_Energy(Wh),ACR(Ohm),dV/dt(V/s),Internal_Resistance(Ohm),dQ/dV(Ah/V),dV/dQ(V/Ah),MetaCode_MV_UD1,MetaCode_MV_UD2,MetaCode_MV_UD3,MetaCode_MV_UD4,MetaCode_MV_UD5,MetaCode_MV_UD6,MetaCode_MV_UD7,MetaCode_MV_UD8,MetaCode_MV_UD9,MetaCode_MV_UD10,MetaCode_MV_UD11,MetaCode_MV_UD12,MetaCode_MV_UD13,MetaCode_MV_UD14,MetaCode_MV_UD15,MetaCode_MV_UD16,Aux_Temperature_1(C),Aux_dT/dt_1(C)
4981,2022/03/05 16:57:10,89116.1798,2.0009,1,15,11,0,0,0,-7.75598,3.343407,-25.93139782386,2.552839,4.683896,20.42108,17.4691,,,,,,,,,,,,,,,,,,,,,,45.03009,-0.05279779
4982,2022/03/05 16:57:10,89116.4289,2.25,1,15,11,0,0,0,-8.075953,3.341622,-26.986782215766,2.552192,4.683896,20.41892,17.4691,,,,,,,,,,,,,,,,,,,,,,44.95351,-0.02393007
4983,2022/03/05 16:57:10,89116.6801,2.5012,1,15,11,0,0,0,-8.331296,3.339891,-27.825620528736,2.551541,4.683896,20.41674,17.4691,,,,,,,,,,,,,,,,,,,,,,44.95351,-0.02393007
4984,2022/03/05 16:57:11,89116.9298,2.7509,1,15,11,0,0,0,-8.531039,3.338332,-28.479440486948,2.550894,4.683896,20.41458,17.4691,,-0.00695991422981024,,0.33224681019783,,,,,,,,,,,,,,,,,,44.95351,-0.02393007
4985,2022/03/05 16:57:11,89117.1793,3.0004,1,15,11,0,0,0,-8.694498,3.336474,-29.008966520052,2.550245,4.683896,20.41242,17.4691,,,,,,,,,,,,,,,,,,,,,,45.01643,-0.02393007
4986,2022/03/05 16:57:11,89117.431,3.2521,1,15,11,0,0,0,-8.82498,3.335027,-29.43154657446,2.549594,4.683896,20.41025,17.4691,,,,,,,,,,,,,,,,,,,,,,45.01643,-0.02393007
4987,2022/03/05 16:57:11,89117.6801,3.5012,1,15,11,0,0,0,-8.927052,3.333665,-29.75980080558,2.548947,4.683896,20.40809,17.4691,,,,,,,,,,,,,,,,,,,,,,45.01643,-0.02393007
4988,2022/03/05 16:57:12,89117.9299,3.751,1,15,11,0,0,0,-9.010574,3.332286,-30.025809592164,2.5483,4.683896,20.40593,17.4691,,-0.00594466784968972,,0.387656986713409,2.78387498855591,,,,,,,,,,,,,,,,,45.17232,0.06837726
4989,2022/03/05 16:57:12,89118.1798,4.0009,1,15,11,0,0,0,-9.075854,3.331078,-30.232377590612,2.547652,4.683896,20.40378,17.4691,,,,,,,,,,,,,,,,,,,,,,45.17232,0.06837726
4990,2022/03/05 16:57:12,89118.431,4.2521,1,15,11,0,0,0,-9.129275,3.329714,-30.39787477735,2.547001,4.683896,20.40161,17.4691,,,,,,,,,,,,,,,,,,,,,,45.17232,0.06837726
4991,2022/03/05 16:57:12,89118.6801,4.5012,1,15,11,0,0,0,-9.171914,3.328705,-30.53059599137,2.546353,4.683896,20.39945,17.4691,,,,,,,,,,,,,,,,,,,,,,45.24123,0.02153516
4992,2022/03/05 16:57:13,89118.9296,4.7507,1,15,11,0,0,0,-9.205365,3.327482,-30.63068634093,2.545706,4.683896,20.39729,17.4691,,-0.00550219602882862,,0.485684514045715,,,,,,,,,,,,,,,,,,45.24123,0.02153516
4993,2022/03/05 16:57:13,89119.1794,5.0005,1,15,11,0,0,0,-9.232753,3.326835,-30.715845826755,2.545058,4.683896,20.39514,17.4691,,,,,,,,,,,,,,,,,,,,,,45.24123,0.02153516
4994,2022/03/05 16:57:13,89119.4299,5.251,1,15,11,0,0,0,-9.254622,3.325369,-30.775033105518,2.54441,4.683896,20.39298,17.4691,,,,,,,,,,,,,,,,,,,,,,45.13174,0.02153516
4995,2022/03/05 16:57:13,89119.68,5.5011,1,15,11,0,0,0,-9.271683,3.324462,-30.823357809546,2.543762,4.683896,20.39083,17.4691,,,,,,,,,,,,,,,,,,,,,,45.13174,0.02153516
4996,2022/03/05 16:57:14,89119.9296,5.7507,1,15,11,0,0,0,-9.285647,3.323324,-30.859213530628,2.543114,4.683896,20.38868,17.4691,,-0.00421202089637518,,0.586606025695801,1.8741010427475,,,,,,,,,,,,,,,,,45.00043,-0.07525206
4997,2022/03/05 16:57:14,89120.1801,6.0012,1,15,11,0,0,0,-9.296796,3.322609,-30.889618060764,2.542463,4.683896,20.38651,17.4691,,,,,,,,,,,,,,,,,,,,,,45.00043,-0.07525206
4998,2022/03/05 16:57:14,89120.4305,6.2516,1,15,11,0,0,0,-9.305487,3.321574,-30.908863676538,2.541814,4.683896,20.38436,17.4691,,,,,,,,,,,,,,,,,,,,,,45.00043,-0.07525206
4999,2022/03/05 16:57:14,89120.6807,6.5018,1,15,11,0,0,0,-9.312587,3.320696,-30.924270400552,2.541168,4.683896,20.38221,17.4691,,,,,,,,,,,,,,,,,,,,,,45.09961,0.03099561
5000,2022/03/05 16:57:15,89120.9298,6.7509,1,15,11,0,0,0,-9.318104,3.319663,-30.932965078952,2.540519,4.683896,20.38006,17.4691,,-0.00391834415495396,,0.653648793697357,,,,,,,,,,,,,,,,,,45.09961,0.03099561
5001,2022/03/05 16:57:15,89121.1794,7.0005,1,15,11,0,0,0,-9.32263,3.318892,-30.94080212596,2.539873,4.683896,20.37791,17.4691,,,,,,,,,,,,,,,,,,,,,,45.09961,0.03099561
5002,2022/03/05 16:57:15,89121.4291,7.2502,1,15,11,0,0,0,-9.326241,3.317915,-30.943674907515,2.539225,4.683896,20.37576,17.4691,,,,,,,,,,,,,,,,,,,,,,45.34515,0.03099561
5003,2022/03/05 16:57:15,89121.6806,7.5017,1,15,11,0,0,0,-9.329065,3.317222,-30.94657965743,2.538574,4.683896,20.3736,17.4691,,,,,,,,,,,,,,,,,,,,,,45.34515,0.03099561
5004,2022/03/05 16:57:16,89121.9296,7.7507,1,15,11,0,0,0,-9.331398,3.316245,-30.94520196051,2.537926,4.683896,20.37145,17.4691,,-0.00306043005548418,,,,,,,,,,,,,,,,,,,,45.34515,0.03099561
5005,2022/03/05 16:57:16,89122.1794,8.0005,1,15,11,0,0,0,-9.333272,3.315733,-30.946637968376,2.537279,4.683896,20.36931,17.4691,,,,,,,,,,,,,,,,,,,,,,45.27239,0.05399346
5006,2022/03/05 16:57:16,89122.4297,8.2508,1,15,11,0,0,0,-9.334758,3.314762,-30.942501097596,2.536629,4.683896,20.36716,17.4691,,,,,,,,,,,,,,,,,,,,,,45.27239,0.05399346
5007,2022/03/05 16:57:16,89122.6792,8.5003,1,15,11,0,0,0,-9.335958,3.314206,-30.941288019348,2.535983,4.683896,20.36501,17.4691,,,,,,,,,,,,,,,,,,,,,,45.27239,0.05399346
5008,2022/03/05 16:57:17,89122.9298,8.7509,1,15,11,0,0,0,-9.336938,3.313296,-30.936039327648,2.535334,4.683896,20.36286,17.4691,,-0.00333704892545938,,0.763271808624268,1.40612602233887,,,,,,,,,,,,,,,,,45.11149,-0.05028129
5009,2022/03/05 16:57:17,89123.1792,9.0003,1,15,11,0,0,0,-9.337686,3.312845,-30.93430637667,2.534688,4.683896,20.36072,17.4691,,,,,,,,,,,,,,,,,,,,,,45.11149,-0.05028129
5010,2022/03/05 16:57:17,89123.429,9.2501,1,15,11,0,0,0,-9.338272,3.311894,-30.927367007168,2.53404,4.683896,20.35858,17.4691,,,,,,,,,,,,,,,,,,,,,,45.11149,-0.05028129
5011,2022/03/05 16:57:17,89123.6793,9.5004,1,15,11,0,0,0,-9.338747,3.311427,-30.924578961969,2.533393,4.683896,20.35643,17.4691,,,,,,,,,,,,,,,,,,,,,,45.02148,-0.05028129
5012,2022/03/05 16:57:18,89123.9299,9.751,1,15,11,0,0,0,-9.339196,3.310552,-30.917893996192,2.532741,4.683896,20.35427,17.4691,,-0.00291854096576571,,0.87273508310318,,,,,,,,,,,,,,,,,,45.02148,-0.05028129
5013,2022/03/05 16:57:18,89124.18,10.0011,1,15,11,0,0,0,-9.339571,3.310045,-30.914400290695,2.532094,4.683896,20.35213,17.4691,,,,,,,,,,,,,,,,,,,,,,45.02148,-0.05028129
5014,2022/03/05 16:57:18,89124.1806,10.0017,1,15,11,0,0,0,-9.339571,3.310045,-30.914400290695,2.53209,4.683896,20.35212,17.4691,,-0.00291854096576571,0,0.87273508310318,1.40612602233887,,,,,,,,,,,,,,,,,45.02148,-0.05028129
5015,2022/03/05 16:57:19,89125.2233,1.0009,1,16,11,0,0,0,0,3.469138,0,2.532076,4.683896,20.35207,17.4691,,0.0124376304447651,,,,,,,,,,,,,,,,,,,,45.40121,0.0748682
5016,2022/03/05 16:57:20,89126.2232,2.0008,1,16,11,0,0,0,0,3.473599,0,2.532076,4.683896,20.35207,17.4691,,0.00486520491540432,,,,,,,,,,,,,,,,,,,,45.26999,0.0748682
5017,2022/03/05 16:57:21,89127.2224,3,1,16,11,0,0,0,0,3.47636,0,2.532076,4.683896,20.35207,17.4691,,0.00373275997117162,,,,,,,,,,,,,,,,,,,,45.10315,-0.006226301
5018,2022/03/05 16:57:22,89128.2225,4.0001,1,16,11,0,0,0,0,3.478318,0,2.532076,4.683896,20.35207,17.4691,,0.00278932391665876,,,,,,,,,,,,,,,,,,,,45.34661,-0.006226301
5019,2022/03/05 16:57:23,89129.2225,5.0001,1,16,11,0,0,0,0,3.480355,0,2.532076,4.683896,20.35207,17.4691,,0.00190752500202507,,,,,,,,,,,,,,,,,,,,45.31161,-0.03616333
5020,2022/03/05 16:57:24,89130.2234,6.001,1,16,11,0,0,0,0,3.481766,0,2.532076,4.683896,20.35207,17.4691,,0.00176333903800696,,,,,,,,,,,,,,,,,,,,45.10493,-0.03616333
5021,2022/03/05 16:57:25,89131.2233,7.0009,1,16,11,0,0,0,0,3.483174,0,2.532076,4.683896,20.35207,17.4691,,0.00142751901876181,,,,,,,,,,,,,,,,,,,,45.22012,-0.02858877
5022,2022/03/05 16:57:26,89132.2235,8.0011,1,16,11,0,0,0,0,3.484222,0,2.532076,4.683896,20.35207,17.4691,,,,,,,,,,,,,,,,,,,,,,45.45789,0.07681608
5023,2022/03/05 16:57:27,89133.2227,9.0003,1,16,11,0,0,0,0,3.485507,0,2.532076,4.683896,20.35207,17.4691,,0.00137220998294652,,,,,,,,,,,,,,,,,,,,45.16935,-0.09268403
5024,2022/03/05 16:57:28,89134.2233,10.0009,1,16,11,0,0,0,0,3.486308,0,2.532076,4.683896,20.35207,17.4691,,0.00104357395321131,,,,,,,,,,,,,,,,,,,,45.37126,0.01079082
5025,2022/03/05 16:57:29,89135.2233,11.0009,1,16,11,0,0,0,0,3.487218,0,2.532076,4.683896,20.35207,17.4691,,,,,,,,,,,,,,,,,,,,,,45.53744,0.104239
5026,2022/03/05 16:57:30,89136.2234,12.001,1,16,11,0,0,0,0,3.488035,0,2.532076,4.683896,20.35207,17.4691,,0.000830230303108692,,,,,,,,,,,,,,,,,,,,45.29876,-0.07458806
5027,2022/03/05 16:57:31,89137.2228,13.0004,1,16,11,0,0,0,0,3.488745,0,2.532076,4.683896,20.35207,17.4691,,,,,,,,,,,,,,,,,,,,,,45.25489,-0.01370788
5028,2022/03/05 16:57:32,89138.2224,14,1,16,11,0,0,0,0,3.48933,0,2.532076,4.683896,20.35207,17.4691,,0.000879348197486252,,,,,,,,,,,,,,,,,,,,45.4392,0.05759478
5029,2022/03/05 16:57:33,89139.2235,15.0011,1,16,11,0,0,0,0,3.490053,0,2.532076,4.683896,20.35207,17.4691,,,,,,,,,,,,,,,,,,,,,,45.26942,-0.05305409
5030,2022/03/05 16:57:34,89140.2228,16.0004,1,16,11,0,0,0,0,3.490767,0,2.532076,4.683896,20.35207,17.4691,,,,,,,,,,,,,,,,,,,,,,45.17057,-0.03089309
5031,2022/03/05 16:57:35,89141.2236,17.0012,1,16,11,0,0,0,0,3.491344,0,2.532076,4.683896,20.35207,17.4691,,0.000503583112731576,,,,,,,,,,,,,,,,,,,,45.39383,-0.03089309
5032,2022/03/05 16:57:36,89142.2228,18.0004,1,16,11,0,0,0,0,3.491838,0,2.532076,4.683896,20.35207,17.4691,,,,,,,,,,,,,,,,,,,,,,45.4526,-0.002560616
5033,2022/03/05 16:57:37,89143.2232,19.0008,1,16,11,0,0,0,0,3.492345,0,2.532076,4.683896,20.35207,17.4691,,,,,,,,,,,,,,,,,,,,,,45.23472,-0.002560616
5034,2022/03/05 16:57:38,89144.2234,20.001,1,16,11,0,0,0,0,3.492835,0,2.532076,4.683896,20.35207,17.4691,,,,,,,,,,,,,,,,,,,,,,45.36261,-0.0643754
5035,2022/03/05 16:57:39,89145.2235,21.0011,1,16,11,0,0,0,0,3.49306,0,2.532076,4.683896,20.35207,17.4691,,0.000358766905264929,,,,,,,,,,,,,,,,,,,,45.52645,0.03625512
5036,2022/03/05 16:57:40,89146.2233,22.0009,1,16,11,0,0,0,0,3.493511,0,2.532076,4.683896,20.35207,17.4691,,,,,,,,,,,,,,,,,,,,,,45.35047,-0.003795624
5037,2022/03/05 16:57:41,89147.2237,23.0013,1,16,11,0,0,0,0,3.49402,0,2.532076,4.683896,20.35207,17.4691,,,,,,,,,,,,,,,,,,,,,,45.2231,-0.05268335
5038,2022/03/05 16:57:42,89148.2227,24.0003,1,16,11,0,0,0,0,3.494088,0,2.532076,4.683896,20.35207,17.4691,,,,,,,,,,,,,,,,,,,,,,45.46146,0.0873673
5039,2022/03/05 16:57:43,89149.2236,25.0012,1,16,11,0,0,0,0,3.494503,0,2.532076,4.683896,20.35207,17.4691,,,,,,,,,,,,,,,,,,,,,,45.25933,0.002404451
5040,2022/03/05 16:57:44,89150.2227,26.0003,1,16,11,0,0,0,0,3.494652,0,2.532076,4.683896,20.35207,17.4691,,0.000266888993792236,,,,,,,,,,,,,,,,,,,,45.14234,-0.1021278
5041,2022/03/05 16:57:45,89151.2227,27.0003,1,16,11,0,0,0,0,3.494991,0,2.532076,4.683896,20.35207,17.4691,,,,,,,,,,,,,,,,,,,,,,45.36027,0.06810188
5042,2022/03/05 16:57:46,89152.2229,28.0005,1,16,11,0,0,0,0,3.495386,0,2.532076,4.683896,20.35207,17.4691,,,,,,,,,,,,,,,,,,,,,,45.36797,0.002405643
5043,2022/03/05 16:57:47,89153.2227,29.0003,1,16,11,0,0,0,0,3.495419,0,2.532076,4.683896,20.35207,17.4691,,,,,,,,,,,,,,,,,,,,,,45.21511,-0.04776597
5044,2022/03/05 16:57:48,89154.2229,30.0005,1,16,11,0,0,0,0,3.49576,0,2.532076,4.683896,20.35207,17.4691,,,,,,,,,,,,,,,,,,,,,,45.43798,-0.04776597
5045,2022/03/05 16:57:49,89155.223,31.0006,1,16,11,0,0,0,0,3.49606,0,2.532076,4.683896,20.35207,17.4691,,0.000307521491777152,,,,,,,,,,,,,,,,,,,,45.40357,-0.01075268
5046,2022/03/05 16:57:50,89156.2229,32.0005,1,16,11,0,0,0,0,3.496168,0,2.532076,4.683896,20.35207,17.4691,,,,,,,,,,,,,,,,,,,,,,45.22758,-0.01075268
5047,2022/03/05 16:57:51,89157.2244,33.002,1,16,11,0,0,0,0,3.496233,0,2.532076,4.683896,20.35207,17.4691,,,,,,,,,,,,,,,,,,,,,,45.4309,0.07672429
5048,2022/03/05 16:57:52,89158.2236,34.0012,1,16,11,0,0,0,0,3.496695,0,2.532076,4.683896,20.35207,17.4691,,,,,,,,,,,,,,,,,,,,,,45.51129,0.07672429
5049,2022/03/05 16:57:53,89159.2236,35.0012,1,16,11,0,0,0,0,3.49684,0,2.532076,4.683896,20.35207,17.4691,,,,,,,,,,,,,,,,,,,,,,45.13731,-0.03514767
5050,2022/03/05 16:57:54,89160.2228,36.0004,1,16,11,0,0,0,0,3.497005,0,2.532076,4.683896,20.35207,17.4691,,0.000238859895034693,,,,,,,,,,,,,,,,,,,,45.35288,-0.05660176
5051,2022/03/05 16:57:55,89161.223,37.0006,1,16,11,0,0,0,0,3.497315,0,2.532076,4.683896,20.35207,17.4691,,,,,,,,,,,,,,,,,,,,,,45.45935,0.1006401
5052,2022/03/05 16:57:56,89162.2238,38.0014,1,16,11,0,0,0,0,3.497474,0,2.532076,4.683896,20.35207,17.4691,,,,,,,,,,,,,,,,,,,,,,45.19046,-0.0331974
5053,2022/03/05 16:57:57,89163.2236,39.0012,1,16,11,0,0,0,0,3.497654,0,2.532076,4.683896,20.35207,17.4691,,,,,,,,,,,,,,,,,,,,,,45.25818,-0.02967
5054,2022/03/05 16:57:58,89164.2237,40.0013,1,16,11,0,0,0,0,3.497852,0,2.532076,4.683896,20.35207,17.4691,,,,,,,,,,,,,,,,,,,,,,45.45911,0.0627923
5055,2022/03/05 16:57:58,89164.2252,40.0028,1,16,11,0,0,0,0,3.497843,0,2.532076,4.683896,20.35207,17.4691,,0.000238859895034693,0,0,0,,,,,,,,,,,,,,,,,45.45019,0.0627923
5056,2022/03/05 16:57:58,89164.5142,0.2513,1,17,11,0,0,0,1.866203,3.527802,6.583594675806,2.532199,4.68398,20.35251,17.46939,,0.087858147919178,,0.00149825296830386,667.443786621094,,,,,,,,,,,,,,,,,45.45019,0.0627923
5057,2022/03/05 16:57:59,89164.7638,0.5009,1,17,11,0,0,0,1.866295,3.528907,6.585981489565,2.532328,4.68398,20.35296,17.46939,,,,,,,,,,,,,,,,,,,,,,45.45019,0.0627923
5058,2022/03/05 16:57:59,89165.0144,0.7515,1,17,11,0,0,0,1.866074,3.529288,6.585912575312,2.532458,4.68398,20.35342,17.46939,,,,,,,,,,,,,,,,,,,,,,45.23769,-0.06919384
5059,2022/03/05 16:57:59,89165.2638,1.0009,1,17,11,0,0,0,1.865738,3.529943,6.585948792934,2.532588,4.68398,20.35388,17.46939,,,,,,,,,,,,,,,,,,,,,,45.23769,-0.06919384
5060,2022/03/05 16:57:59,89165.5136,1.2507,1,17,11,0,0,0,1.864845,3.530381,6.583613355945,2.532717,4.68398,20.35433,17.46939,,,,,,,,,,,,,,,,,,,,,,45.23769,-0.06919384
5061,2022/03/05 16:58:00,89165.7629,1.5,1,17,11,0,0,0,1.864059,3.530871,6.581751865389,2.532846,4.68398,20.35479,17.46939,,0.00404186593368649,,,,,,,,,,,,,,,,,,,,45.17088,-0.02087831
5062,2022/03/05 16:58:00,89166.0134,1.7505,1,17,11,0,0,0,1.863632,3.531213,6.580881545616,2.532976,4.68398,20.35525,17.46939,,,,,,,,,,,,,,,,,,,,,,45.17088,-0.02087831
5063,2022/03/05 16:58:00,89166.2637,2.0008,1,17,11,0,0,0,1.863647,3.531694,6.581830928018,2.533104,4.68398,20.3557,17.46939,,,,,,,,,,,,,,,,,,,,,,45.17088,-0.02087831
5064,2022/03/05 16:58:00,89166.5133,2.2504,1,17,11,0,0,0,1.8638,3.531971,6.5828875498,2.533234,4.68398,20.35616,17.46939,,,,,,,,,,,,,,,,,,,,,,45.34126,-0.02087831
5065,2022/03/05 16:58:01,89166.7631,2.5002,1,17,11,0,0,0,1.86348,3.532474,6.58269464952,2.533363,4.68398,20.35662,17.46939,,0.00221821502782404,,0.214224502444267,,,,,,,,,,,,,,,,,,45.34126,-0.02087831
5066,2022/03/05 16:58:01,89167.0134,2.7505,1,17,11,0,0,0,1.863358,3.532456,6.582230147248,2.533493,4.68398,20.35707,17.46939,,,,,,,,,,,,,,,,,,,,,,45.34126,-0.02087831
5067,2022/03/05 16:58:01,89167.2629,3,1,17,11,0,0,0,1.863266,3.532998,6.582915051468,2.533622,4.68398,20.35753,17.46939,,,,,,,,,,,,,,,,,,,,,,45.4567,0.08931637
5068,2022/03/05 16:58:01,89167.5141,3.2512,1,17,11,0,0,0,1.863541,3.533136,6.584143794576,2.533752,4.68398,20.35799,17.46939,,,,,,,,,,,,,,,,,,,,,,45.4567,0.08931637
5069,2022/03/05 16:58:02,89167.7638,3.5009,1,17,11,0,0,0,1.863647,3.533591,6.585366266377,2.53388,4.68398,20.35844,17.46939,,0.00160958198830485,,,,,,,,,,,,,,,,,,,,45.4567,0.08931637
5070,2022/03/05 16:58:02,89168.0135,3.7506,1,17,11,0,0,0,1.8638,3.533684,6.5860802392,2.53401,4.68398,20.3589,17.46939,,,,,,,,,,,,,,,,,,,,,,45.24092,-0.06742954
5071,2022/03/05 16:58:02,89168.263,4.0001,1,17,11,0,0,0,1.864189,3.534076,6.588185604364,2.534139,4.68398,20.35936,17.46939,,,,,,,,,,,,,,,,,,,,,,45.24092,-0.06742954
5072,2022/03/05 16:58:02,89168.5142,4.2513,1,17,11,0,0,0,1.864532,3.534332,6.589875112624,2.534269,4.68398,20.35982,17.46939,,,,,,,,,,,,,,,,,,,,,,45.24092,-0.06742954
5073,2022/03/05 16:58:03,89168.7639,4.501,1,17,11,0,0,0,1.864204,3.534877,6.589731842908,2.534399,4.68398,20.36028,17.46939,,0.00127120001707226,,,,,,,,,,,,,,,,,,,,45.15513,-0.06742954
5074,2022/03/05 16:58:03,89169.0142,4.7513,1,17,11,0,0,0,1.863892,3.534792,6.588470530464,2.534528,4.68398,20.36073,17.46939,,,,,,,,,,,,,,,,,,,,,,45.15513,-0.06742954
5075,2022/03/05 16:58:03,89169.2639,5.001,1,17,11,0,0,0,1.863708,3.535338,6.588837713304,2.534657,4.68398,20.36119,17.46939,,,,,,,,,,,,,,,,,,,,,,45.35256,0.03488779
5076,2022/03/05 16:58:03,89169.5141,5.2512,1,17,11,0,0,0,1.864098,3.535321,6.590184805458,2.534786,4.68398,20.36164,17.46939,,,,,,,,,,,,,,,,,,,,,,45.35256,0.03488779
5077,2022/03/05 16:58:04,89169.763,5.5001,1,17,11,0,0,0,1.864021,3.535694,6.590607865574,2.534916,4.68398,20.3621,17.46939,,,,,,,,,,,,,,,,,,,,,,45.35256,0.03488779
5078,2022/03/05 16:58:04,89170.0134,5.7505,1,17,11,0,0,0,1.86409,3.535859,6.59115940331,2.535045,4.68398,20.36256,17.46939,,,,,,,,,,,,,,,,,,,,,,45.48102,0.04014373
5079,2022/03/05 16:58:04,89170.2638,6.0009,1,17,11,0,0,0,1.863831,3.536103,6.590698390593,2.535174,4.68398,20.36302,17.46939,,,,,,,,,,,,,,,,,,,,,,45.48102,0.04014373
5080,2022/03/05 16:58:04,89170.5136,6.2507,1,17,11,0,0,0,1.863838,3.536363,6.591207741194,2.535304,4.68398,20.36348,17.46939,,,,,,,,,,,,,,,,,,,,,,45.48102,0.04014373
5081,2022/03/05 16:58:05,89170.763,6.5001,1,17,11,0,0,0,1.864204,3.536714,6.593156385656,2.535433,4.68398,20.36393,17.46939,,0.0010888270335272,,,,,,,,,,,,,,,,,,,,45.33769,0.04014373
5082,2022/03/05 16:58:05,89171.0142,6.7513,1,17,11,0,0,0,1.864258,3.536678,6.593280254924,2.535563,4.68398,20.36439,17.46939,,,,,,,,,,,,,,,,,,,,,,45.33769,0.04014373
5083,2022/03/05 16:58:05,89171.2638,7.0009,1,17,11,0,0,0,1.864189,3.537107,6.593835961223,2.535692,4.68398,20.36485,17.46939,,,,,,,,,,,,,,,,,,,,,,45.33769,0.04014373
5084,2022/03/05 16:58:05,89171.5134,7.2505,1,17,11,0,0,0,1.863594,3.537341,6.592167463554,2.535822,4.68398,20.36531,17.46939,,,,,,,,,,,,,,,,,,,,,,45.14742,-0.1042497
5085,2022/03/05 16:58:06,89171.764,7.5011,1,17,11,0,0,0,1.863571,3.537465,6.592317187515,2.535951,4.68398,20.36576,17.46939,,,,0.495356291532516,2.81633996963501,,,,,,,,,,,,,,,,,45.14742,-0.1042497
5086,2022/03/05 16:58:06,89172.0135,7.7506,1,17,11,0,0,0,1.8638,3.53745,6.59309931,2.53608,4.68398,20.36622,17.46939,,,,,,,,,,,,,,,,,,,,,,45.14742,-0.1042497
5087,2022/03/05 16:58:06,89172.2631,8.0002,1,17,11,0,0,0,1.864098,3.537812,6.594828273576,2.53621,4.68398,20.36668,17.46939,,,,,,,,,,,,,,,,,,,,,,45.27778,0.04073739
5088,2022/03/05 16:58:06,89172.5143,8.2514,1,17,11,0,0,0,1.864189,3.538015,6.595528644835,2.53634,4.68398,20.36714,17.46939,,,,,,,,,,,,,,,,,,,,,,45.27778,0.04073739
5089,2022/03/05 16:58:07,89172.7639,8.501,1,17,11,0,0,0,1.863663,3.538359,6.594308749017,2.536469,4.68398,20.36759,17.46939,,0.00119810702744871,,,,,,,,,,,,,,,,,,,,45.27778,0.04073739
5090,2022/03/05 16:58:07,89173.0137,8.7508,1,17,11,0,0,0,1.863518,3.538404,6.593879545272,2.536597,4.68398,20.36805,17.46939,,,,,,,,,,,,,,,,,,,,,,45.43293,0.04073739
5091,2022/03/05 16:58:07,89173.2632,9.0003,1,17,11,0,0,0,1.863411,3.538655,6.593968652205,2.536726,4.68398,20.36851,17.46939,,,,,,,,,,,,,,,,,,,,,,45.43293,0.04073739
5092,2022/03/05 16:58:07,89173.5145,9.2516,1,17,11,0,0,0,1.863647,3.538959,6.595370323473,2.536856,4.68398,20.36897,17.46939,,,,,,,,,,,,,,,,,,,,,,45.43293,0.04073739
5093,2022/03/05 16:58:08,89173.7638,9.5009,1,17,11,0,0,0,1.863594,3.539016,6.595288983504,2.536986,4.68398,20.36942,17.46939,,,,,,,,,,,,,,,,,,,,,,45.41784,0.04376888
5094,2022/03/05 16:58:08,89174.0143,9.7514,1,17,11,0,0,0,1.863632,3.539566,6.596448463712,2.537115,4.68398,20.36988,17.46939,,,,,,,,,,,,,,,,,,,,,,45.41784,0.04376888
5095,2022/03/05 16:58:08,89174.264,10.0011,1,17,11,0,0,0,1.863853,3.539633,6.597355585949,2.537244,4.68398,20.37034,17.46939,,,,,,,,,,,,,,,,,,,,,,45.19971,-0.06816626
5096,2022/03/05 16:58:08,89174.2653,10.0024,1,17,11,0,0,0,1.863853,3.539676,6.597435731628,2.537244,4.68398,20.37034,17.46939,,0.000794878287706524,0,0.495356291532516,2.81633996963501,,,,,,,,,,,,,,,,,45.19971,-0.06816626
5097,2022/03/05 16:58:09,89175.3094,1.0018,1,18,11,0,0,0,0,3.508132,0,2.537247,4.68398,20.37035,17.46939,,-0.00412290310487151,,,,,,,,,,,,,,,,,,,,45.25401,-0.06816626
5098,2022/03/05 16:58:10,89176.3078,2.0002,1,18,11,0,0,0,0,3.507572,0,2.537247,4.68398,20.37035,17.46939,,,,,,,,,,,,,,,,,,,,,,45.4582,0.0807786
5099,2022/03/05 16:58:11,89177.3078,3.0002,1,18,11,0,0,0,0,3.50703,0,2.537247,4.68398,20.37035,17.46939,,-0.000802657683379948,,,,,,,,,,,,,,,,,,,,45.2418,0.004723072
5100,2022/03/05 16:58:12,89178.3088,4.0012,1,18,11,0,0,0,0,3.506561,0,2.537247,4.68398,20.37035,17.46939,,,,,,,,,,,,,,,,,,,,,,45.13937,-0.1043582
5101,2022/03/05 16:58:13,89179.3078,5.0002,1,18,11,0,0,0,0,3.50643,0,2.537247,4.68398,20.37035,17.46939,,,,,,,,,,,,,,,,,,,,,,45.47154,0.06197453
5102,2022/03/05 16:58:14,89180.3085,6.0009,1,18,11,0,0,0,0,3.505928,0,2.537247,4.68398,20.37035,17.46939,,,,,,,,,,,,,,,,,,,,,,45.33328,-0.001378059
5103,2022/03/05 16:58:15,89181.3078,7.0002,1,18,11,0,0,0,0,3.505783,0,2.537247,4.68398,20.37035,17.46939,,,,,,,,,,,,,,,,,,,,,,45.14564,-0.05863786
5104,2022/03/05 16:58:16,89182.3079,8.0003,1,18,11,0,0,0,0,3.505745,0,2.537247,4.68398,20.37035,17.46939,,-0.000292963086394593,,,,,,,,,,,,,,,,,,,,45.40773,0.08190274
5105,2022/03/05 16:58:17,89183.3081,9.0005,1,18,11,0,0,0,0,3.505644,0,2.537247,4.68398,20.37035,17.46939,,,,,,,,,,,,,,,,,,,,,,45.38757,-0.006300211
5106,2022/03/05 16:58:18,89184.3095,10.0019,1,18,11,0,0,0,0,3.505523,0,2.537247,4.68398,20.37035,17.46939,,,,,,,,,,,,,,,,,,,,,,45.22195,-0.05175591
5107,2022/03/05 16:58:19,89185.308,11.0004,1,18,11,0,0,0,0,3.505529,0,2.537247,4.68398,20.37035,17.46939,,,,,,,,,,,,,,,,,,,,,,45.43685,0.06715775
5108,2022/03/05 16:58:20,89186.3081,12.0005,1,18,11,0,0,0,0,3.505282,0,2.537247,4.68398,20.37035,17.46939,,,,,,,,,,,,,,,,,,,,,,45.50213,0.06715775
5109,2022/03/05 16:58:21,89187.3089,13.0013,1,18,11,0,0,0,0,3.505198,0,2.537247,4.68398,20.37035,17.46939,,,,,,,,,,,,,,,,,,,,,,45.19793,-0.03895998
5110,2022/03/05 16:58:22,89188.3079,14.0003,1,18,11,0,0,0,0,3.505332,0,2.537247,4.68398,20.37035,17.46939,,,,,,,,,,,,,,,,,,,,,,45.27954,-0.03895998
5111,2022/03/05 16:58:23,89189.3079,15.0003,1,18,11,0,0,0,0,3.505398,0,2.537247,4.68398,20.37035,17.46939,,,,,,,,,,,,,,,,,,,,,,45.42884,-0.01176715
5112,2022/03/05 16:58:24,89190.3079,16.0003,1,18,11,0,0,0,0,3.50534,0,2.537247,4.68398,20.37035,17.46939,,-0.000137460607220419,,,,,,,,,,,,,,,,,,,,45.19971,-0.01176715
5113,2022/03/05 16:58:25,89191.308,17.0004,1,18,11,0,0,0,0,3.505216,0,2.537247,4.68398,20.37035,17.46939,,,,,,,,,,,,,,,,,,,,,,45.21336,-0.06733537
5114,2022/03/05 16:58:26,89192.308,18.0004,1,18,11,0,0,0,0,3.50525,0,2.537247,4.68398,20.37035,17.46939,,,,,,,,,,,,,,,,,,,,,,45.46562,0.06454706
5115,2022/03/05 16:58:27,89193.3082,19.0006,1,18,11,0,0,0,0,3.505058,0,2.537247,4.68398,20.37035,17.46939,,,,,,,,,,,,,,,,,,,,,,45.18213,-0.07430911
5116,2022/03/05 16:58:28,89194.3089,20.0013,1,18,11,0,0,0,0,3.505344,0,2.537247,4.68398,20.37035,17.46939,,,,,,,,,,,,,,,,,,,,,,45.31095,-0.01270533
5117,2022/03/05 16:58:29,89195.3081,21.0005,1,18,11,0,0,0,0,3.505172,0,2.537247,4.68398,20.37035,17.46939,,,,,,,,,,,,,,,,,,,,,,45.44098,0.09359837
5118,2022/03/05 16:58:30,89196.308,22.0004,1,18,11,0,0,0,0,3.50521,0,2.537247,4.68398,20.37035,17.46939,,,,,,,,,,,,,,,,,,,,,,45.32347,-0.03672123
5119,2022/03/05 16:58:31,89197.3089,23.0013,1,18,11,0,0,0,0,3.504979,0,2.537247,4.68398,20.37035,17.46939,,,,,,,,,,,,,,,,,,,,,,45.19548,-0.03999949
5120,2022/03/05 16:58:32,89198.3088,24.0012,1,18,11,0,0,0,0,3.504972,0,2.537247,4.68398,20.37035,17.46939,,,,,,,,,,,,,,,,,,,,,,45.43951,0.07626176
5121,2022/03/05 16:58:33,89199.3081,25.0005,1,18,11,0,0,0,0,3.505012,0,2.537247,4.68398,20.37035,17.46939,,,,,,,,,,,,,,,,,,,,,,45.16998,-0.0842309
5122,2022/03/05 16:58:34,89200.3091,26.0015,1,18,11,0,0,0,0,3.504806,0,2.537247,4.68398,20.37035,17.46939,,,,,,,,,,,,,,,,,,,,,,45.19022,0.006325245
5123,2022/03/05 16:58:35,89201.3089,27.0013,1,18,11,0,0,0,0,3.504716,0,2.537247,4.68398,20.37035,17.46939,,,,,,,,,,,,,,,,,,,,,,45.34098,0.006325245
5124,2022/03/05 16:58:36,89202.3089,28.0013,1,18,11,0,0,0,0,3.504741,0,2.537247,4.68398,20.37035,17.46939,,-0.0000428732200816739,,,,,,,,,,,,,,,,,,,,45.31217,-0.04805207
5125,2022/03/05 16:58:37,89203.3089,29.0013,1,18,11,0,0,0,0,3.504696,0,2.537247,4.68398,20.37035,17.46939,,,,,,,,,,,,,,,,,,,,,,45.11415,-0.04805207
5126,2022/03/05 16:58:38,89204.3097,30.0021,1,18,11,0,0,0,0,3.504657,0,2.537247,4.68398,20.37035,17.46939,,,,,,,,,,,,,,,,,,,,,,45.34003,0.0588119
5127,2022/03/05 16:58:39,89205.3083,31.0007,1,18,11,0,0,0,0,3.50472,0,2.537247,4.68398,20.37035,17.46939,,,,,,,,,,,,,,,,,,,,,,45.43713,0.0588119
5128,2022/03/05 16:58:40,89206.3081,32.0005,1,18,11,0,0,0,0,3.504893,0,2.537247,4.68398,20.37035,17.46939,,,,,,,,,,,,,,,,,,,,,,45.20559,-0.04201412
5129,2022/03/05 16:58:41,89207.309,33.0014,1,18,11,0,0,0,0,3.504759,0,2.537247,4.68398,20.37035,17.46939,,,,,,,,,,,,,,,,,,,,,,45.25072,-0.02420664
5130,2022/03/05 16:58:42,89208.3079,34.0003,1,18,11,0,0,0,0,3.504745,0,2.537247,4.68398,20.37035,17.46939,,,,,,,,,,,,,,,,,,,,,,45.41039,0.08820653
5131,2022/03/05 16:58:43,89209.3091,35.0015,1,18,11,0,0,0,0,3.504963,0,2.537247,4.68398,20.37035,17.46939,,,,,,,,,,,,,,,,,,,,,,45.14949,-0.02949119
5132,2022/03/05 16:58:44,89210.3082,36.0006,1,18,11,0,0,0,0,3.504998,0,2.537247,4.68398,20.37035,17.46939,,,,,,,,,,,,,,,,,,,,,,45.13464,-0.05668044
5133,2022/03/05 16:58:45,89211.3091,37.0015,1,18,11,0,0,0,0,3.504883,0,2.537247,4.68398,20.37035,17.46939,,,,,,,,,,,,,,,,,,,,,,45.36531,0.07208467
5134,2022/03/05 16:58:46,89212.3082,38.0006,1,18,11,0,0,0,0,3.504867,0,2.537247,4.68398,20.37035,17.46939,,,,,,,,,,,,,,,,,,,,,,45.25874,-0.03330231
5135,2022/03/05 16:58:47,89213.3084,39.0008,1,18,11,0,0,0,0,3.505099,0,2.537247,4.68398,20.37035,17.46939,,,,,,,,,,,,,,,,,,,,,,45.10137,-0.04917979
5136,2022/03/05 16:58:48,89214.3082,40.0006,1,18,11,0,0,0,0,3.504999,0,2.537247,4.68398,20.37035,17.46939,,0.0000225618405238492,,,,,,,,,,,,,,,,,,,,45.42257,0.1003766
5137,2022/03/05 16:58:48,89214.3095,40.0019,1,18,11,0,0,0,0,3.504999,0,2.537247,4.68398,20.37035,17.46939,,0.0000225618405238492,0,0,0,,,,,,,,,,,,,,,,,45.42257,0.1003766
5138,2022/03/05 16:58:48,89214.3168,0.0014,1,19,11,0,0,0,0,3.505267,0,2.537247,4.68398,20.37035,17.46939,,0.0000225618405238492,0,0,0,,,,,,,,,,,,,,,,,45.42257,0.100336712144783
5139,2022/03/05 16:58:58,89224.359,10.0014,1,20,11,0,0,0,-1.500132,3.469289,-5.204391446148,2.537267,4.688142,20.37042,17.48385,,-0.000880400883033872,,0.472741097211838,2.8887050151825,,,,,,,,,,,,,,,,,45.42257,0.04546523
5140,2022/03/05 16:59:08,89234.3584,20.0008,1,20,11,0,0,0,-1.500142,3.464179,-5.196760413418,2.537267,4.692307,20.37042,17.49829,,-0.00049970077816397,,0.686938583850861,,,,,,,,,,,,,,,,,,45.44546,0.02559423
5141,2022/03/05 16:59:18,89244.3591,30.0015,1,20,11,0,0,0,-1.50018,3.460208,-5.19093483744,2.537267,4.696473,20.37042,17.51271,,-0.000421245902543888,,1.0661209821701,1.1277459859848,,,,,,,,,,,,,,,,,45.27208,-0.01465917
5142,2022/03/05 16:59:28,89254.3592,40.0016,1,20,11,0,0,0,-1.500179,3.457802,-5.187321946558,2.537267,4.700639,20.37042,17.52712,,-0.000274457212071866,,,,,,,,,,,,,,,,,,,,45.26799,-0.007153749
5143,2022/03/05 16:59:38,89264.3586,50.001,1,20,11,0,0,0,-1.500175,3.455667,-5.184105241725,2.537267,4.704804,20.37042,17.54152,,-0.000260502099990845,,,,,,,,,,,,,,,,,,,,45.42852,0.03968358
5144,2022/03/05 16:59:48,89274.358,60.0004,1,20,11,0,0,0,-1.500146,3.454535,-5.18230686211,2.537267,4.70897,20.37042,17.55592,,-0.000206047101528384,,1.90310394763947,,,,,,,,,,,,,,,,,,45.28307,-0.06010532
5145,2022/03/05 16:59:58,89284.3581,70.0005,1,20,11,0,0,0,-1.500153,3.452787,-5.179708776411,2.537267,4.713135,20.37042,17.5703,,-0.000146306992974132,,,,,,,,,,,,,,,,,,,,45.27152,-0.02681851
5146,2022/03/05 17:00:08,89294.3587,80.0011,1,20,11,0,0,0,-1.500202,3.451658,-5.178184234916,2.537267,4.7173,20.37042,17.58468,,-0.000192419800441712,,,,,,,,,,,,,,,,,,,,45.34959,-0.03746152
5147,2022/03/05 17:00:18,89304.3592,90.0016,1,20,11,0,0,0,-1.500175,3.45026,-5.1759937955,2.537267,4.721465,20.37042,17.59905,,-0.000125683902297169,,2.988529920578,0.408738285303116,,,,,,,,,,,,,,,,,45.54042,0.01994848
5148,2022/03/05 17:00:28,89314.3578,100.0002,1,20,11,0,0,0,-1.500183,3.448957,-5.174066659131,2.537267,4.725631,20.37042,17.61342,,-0.000138976494781673,,,,,,,,,,,,,,,,,,,,45.48014,0.01678824
5149,2022/03/05 17:00:38,89324.3576,110,1,20,11,0,0,0,-1.500156,3.44777,-5.17219285212,2.537267,4.729795,20.37042,17.62778,,-0.000114912800199818,,,,,,,,,,,,,,,,,,,,45.15274,-0.09628773
5150,2022/03/05 17:00:48,89334.3585,120.0009,1,20,11,0,0,0,-1.500176,3.446755,-5.17073912888,2.537267,4.733961,20.37042,17.64214,,-0.000159759496455081,,,,,,,,,,,,,,,,,,,,45.24604,-0.07588267
5151,2022/03/05 17:00:58,89344.3588,130.0012,1,20,11,0,0,0,-1.500187,3.445494,-5.168885307378,2.537267,4.738126,20.37042,17.6565,,-0.000119355696369894,,,,,,,,,,,,,,,,,,,,45.2136,-0.05750179
5152,2022/03/05 17:01:08,89354.3582,140.0006,1,20,11,0,0,0,-1.500183,3.444061,-5.166721763163,2.537267,4.742292,20.37042,17.67085,,-0.000112838599306997,,3.56329703330994,,,,,,,,,,,,,,,,,,45.30685,-0.04191637
5153,2022/03/05 17:01:18,89364.3581,150.0005,1,20,11,0,0,0,-1.500156,3.443233,-5.165386644348,2.537267,4.746457,20.37042,17.68519,,-0.0000958535529207438,,,,,,,,,,,,,,,,,,,,45.48938,0.03495097
5154,2022/03/05 17:01:28,89374.3584,160.0008,1,20,11,0,0,0,-1.500174,3.441896,-5.163442889904,2.537267,4.750623,20.37042,17.69953,,-0.0000970078690443188,,,,,,,,,,,,,,,,,,,,45.42408,0.04906416
5155,2022/03/05 17:01:38,89384.3584,170.0008,1,20,11,0,0,0,-1.500153,3.440975,-5.161988969175,2.537267,4.754788,20.37042,17.71387,,-0.000103236401628237,,,,,,,,,,,,,,,,,,,,45.42404,0.01520395
5156,2022/03/05 17:01:48,89394.3577,180.0001,1,20,11,0,0,0,-1.500203,3.439372,-5.159756192516,2.537267,4.758953,20.37042,17.72819,,-0.000110726999992039,,3.40800809860229,0.289916396141052,,,,,,,,,,,,,,,,,45.1768,-0.04692674
5157,2022/03/05 17:01:58,89404.3586,190.001,1,20,11,0,0,0,-1.500196,3.438333,-5.158173413268,2.537267,4.763118,20.37042,17.74252,,-0.00010928520350717,,,,,,,,,,,,,,,,,,,,45.42107,0.03049731
5158,2022/03/05 17:02:08,89414.3584,200.0008,1,20,11,0,0,0,-1.500216,3.437125,-5.156429919,2.537267,4.767283,20.37042,17.75683,,-0.000155615794938058,,,,,,,,,,,,,,,,,,,,45.10196,-0.1120603
5159,2022/03/05 17:02:18,89424.3577,210.0001,1,20,11,0,0,0,-1.500132,3.43584,-5.15421353088,2.537267,4.771448,20.37042,17.77115,,-0.000126141298096627,,,,,,,,,,,,,,,,,,,,45.1774,-0.02095342
5160,2022/03/05 17:02:28,89434.358,220.0004,1,20,11,0,0,0,-1.500182,3.434519,-5.152403582458,2.537267,4.775615,20.37042,17.78546,,-0.000111193003249355,,3.42817711830139,,,,,,,,,,,,,,,,,,45.34066,-0.04627824
5161,2022/03/05 17:02:38,89444.3589,230.0013,1,20,11,0,0,0,-1.500159,3.433528,-5.150837930952,2.537267,4.77978,20.37042,17.79976,,-0.000105799597804435,,,,,,,,,,,,,,,,,,,,45.47836,0.04386067
5162,2022/03/05 17:02:48,89454.3592,240.0016,1,20,11,0,0,0,-1.50014,3.431982,-5.14845347748,2.537267,4.783946,20.37042,17.81406,,-0.000195452594198287,,,,,,,,,,,,,,,,,,,,45.50506,0.07903695
5163,2022/03/05 17:02:58,89464.3576,250,1,20,11,0,0,0,-1.500183,3.430906,-5.146986855798,2.537267,4.78811,20.37042,17.82835,,-0.000135142807266675,,,,,,,,,,,,,,,,,,,,45.43737,-0.03079772
5164,2022/03/05 17:03:08,89474.3585,260.0009,1,20,11,0,0,0,-1.500211,3.429598,-5.145120645178,2.537267,4.792276,20.37042,17.84264,,-0.000139712996315211,,3.40266799926758,0.296006113290787,,,,,,,,,,,,,,,,,45.43381,0.02140522
5165,2022/03/05 17:03:18,89484.3589,270.0013,1,20,11,0,0,0,-1.50016,3.428255,-5.1429310208,2.537267,4.796443,20.37042,17.85693,,-0.000128704195958562,,,,,,,,,,,,,,,,,,,,45.2127,-0.0103879
5166,2022/03/05 17:03:28,89494.3587,280.0011,1,20,11,0,0,0,-1.500204,3.42698,-5.14116910392,2.537267,4.800607,20.37042,17.87121,,-0.000109346801764332,,,,,,,,,,,,,,,,,,,,45.38812,0.04924059
5167,2022/03/05 17:03:38,89504.3589,290.0013,1,20,11,0,0,0,-1.500164,3.4259,-5.1394118476,2.537267,4.804773,20.37042,17.88548,,-0.000112673798867036,,,,,,,,,,,,,,,,,,,,45.4086,0.02225876
5168,2022/03/05 17:03:48,89514.3582,300.0006,1,20,11,0,0,0,-1.500188,3.424585,-5.13752132198,2.537267,4.808938,20.37042,17.89974,,-0.000142333199619316,,3.1481339931488,,,,,,,,,,,,,,,,,,45.37508,-0.03968835
5169,2022/03/05 17:03:58,89524.3592,310.0016,1,20,11,0,0,0,-1.500196,3.423031,-5.135217414076,2.537267,4.813104,20.37042,17.91401,,-0.000101223398814909,,,,,,,,,,,,,,,,,,,,45.56854,0.0395906
5170,2022/03/05 17:04:08,89534.3576,320,1,20,11,0,0,0,-1.500178,3.421699,-5.133157562422,2.537267,4.817268,20.37042,17.92826,,-0.000168593294802122,,,,,,,,,,,,,,,,,,,,45.46828,0.06279826
5171,2022/03/05 17:04:18,89544.3577,330.0001,1,20,11,0,0,0,-1.5002,3.420221,-5.1310155442,2.537267,4.821434,20.37042,17.94251,,-0.000127278894069605,,,0.314231812953949,,,,,,,,,,,,,,,,,45.40982,-0.009057522
5172,2022/03/05 17:04:28,89554.3585,340.0009,1,20,11,0,0,0,-1.500164,3.419072,-5.129168727808,2.537267,4.825599,20.37042,17.95675,,-0.000124960293760523,,3.1587929725647,,,,,,,,,,,,,,,,,,45.36499,0.02391458
5173,2022/03/05 17:04:38,89564.3588,350.0012,1,20,11,0,0,0,-1.500182,3.417489,-5.126855482998,2.537267,4.829766,20.37042,17.971,,-0.000178711401531473,,,,,,,,,,,,,,,,,,,,45.22902,-0.08811235
5174,2022/03/05 17:04:48,89574.3578,360.0002,1,20,11,0,0,0,-1.500127,3.416263,-5.124828365401,2.537267,4.83393,20.37042,17.98523,,-0.000116848903417122,,,,,,,,,,,,,,,,,,,,45.22814,-0.04468799
5175,2022/03/05 17:04:58,89584.3587,370.0011,1,20,11,0,0,0,-1.500231,3.414727,-5.122879301937,2.537267,4.838096,20.37042,17.99946,,-0.00014423590619117,,3.01037311553955,,,,,,,,,,,,,,,,,,45.25191,-0.0711453
5176,2022/03/05 17:05:08,89594.3582,380.0006,1,20,11,0,0,0,-1.500155,3.413282,-5.12045205871,2.537267,4.842261,20.37042,18.01367,,-0.000102774298284203,,,,,,,,,,,,,,,,,,,,45.25457,-0.108043
5177,2022/03/05 17:05:18,89604.3591,390.0015,1,20,11,0,0,0,-1.500151,3.41173,-5.11811017123,2.537267,4.846426,20.37042,18.02789,,-0.000162798096425831,,,,,,,,,,,,,,,,,,,,45.30387,-0.0295794
5178,2022/03/05 17:05:28,89614.3587,400.0011,1,20,11,0,0,0,-1.500143,3.410067,-5.115588139581,2.537267,4.850592,20.37042,18.0421,,-0.000164152603247203,,,0.349631488323212,,,,,,,,,,,,,,,,,45.28966,-0.008064508
5179,2022/03/05 17:05:38,89624.3587,410.0011,1,20,11,0,0,0,-1.500174,3.408716,-5.113667116584,2.537267,4.854757,20.37042,18.0563,,-0.00011478980013635,,2.72645807266235,,,,,,,,,,,,,,,,,,45.53057,0.08531928
5180,2022/03/05 17:05:39,89625.2285,410.8709,1,20,11,0,0,0,-1.500146,3.408278,-5.112914608588,2.537267,4.85512,20.37042,18.05754,,-0.00011478980013635,0,2.72645807266235,0.349631488323212,,,,,,,,,,,,,,,,,45.53057,0
5181,2022/03/05 17:06:39,89685.2712,60.0011,1,21,11,0,0,0,0,3.456854,0,2.537267,4.855122,20.37042,18.05754,,0.000101290897873696,,,,,,,,,,,,,,,,,,,,45.40066,-0.03383994
5182,2022/03/05 17:07:39,89745.2715,120.0014,1,21,11,0,0,0,0,3.459802,0,2.537267,4.855122,20.37042,18.05754,,-0.00000244963507611828,,,,,,,,,,,,,,,,,,,,45.38812,0.06676793
5183,2022/03/05 17:08:39,89805.2715,180.0014,1,21,11,0,0,0,0,3.460698,0,2.537267,4.855122,20.37042,18.05754,,-0.00000699418114891159,,0,,,,,,,,,,,,,,,,,,45.36654,0.07942557
5184,2022/03/05 17:09:39,89865.2714,240.0013,1,21,11,0,0,0,0,3.461285,0,2.537267,4.855122,20.37042,18.05754,,-0.0000249332297244109,,,,,,,,,,,,,,,,,,,,45.21007,-0.01976013
5185,2022/03/05 17:10:39,89925.2702,300.0001,1,21,11,0,0,0,0,3.461413,0,2.537267,4.855122,20.37042,18.05754,,-0.0000197561003005831,,0,,,,,,,,,,,,,,,,,,45.07381,-0.07162094
5186,2022/03/05 17:11:39,89985.2719,360.0018,1,21,11,0,0,0,0,3.461863,0,2.537267,4.855122,20.37042,18.05754,,0.0000205870492209215,,,,,,,,,,,,,,,,,,,,45.1504,-0.0251472
5187,2022/03/05 17:12:39,90045.2702,420.0001,1,21,11,0,0,0,0,3.462228,0,2.537267,4.855122,20.37042,18.05754,,0.00000964089667832013,,0,,,,,,,,,,,,,,,,,,45.14798,-0.01689672
5188,2022/03/05 17:13:39,90105.2701,480,1,21,11,0,0,0,0,3.462531,0,2.537267,4.855122,20.37042,18.05754,,0.0000201910697796848,,,,,,,,,,,,,,,,,,,,45.03548,0.00389576
5189,2022/03/05 17:14:39,90165.2701,540,1,21,11,0,0,0,0,3.46268,0,2.537267,4.855122,20.37042,18.05754,,0.0000109846596387797,,0,,,,,,,,,,,,,,,,,,44.99423,-0.08361459
5190,2022/03/05 17:15:39,90225.2714,600.0013,1,21,11,0,0,0,0,3.462903,0,2.537267,4.855122,20.37042,18.05754,,-0.0000151724298120826,,,,,,,,,,,,,,,,,,,,45.02568,-0.05417705
5191,2022/03/05 17:16:39,90285.2707,660.0006,1,21,11,0,0,0,0,3.462883,0,2.537267,4.855122,20.37042,18.05754,,-0.0000122881901916116,,0,,,,,,,,,,,,,,,,,,45.11503,0.06180525
5192,2022/03/05 17:17:39,90345.2704,720.0003,1,21,11,0,0,0,0,3.463341,0,2.537267,4.855122,20.37042,18.05754,,0.0000182547901204089,,,,,,,,,,,,,,,,,,,,44.85218,-0.058465
5193,2022/03/05 17:18:39,90405.271,780.0009,1,21,11,0,0,0,0,3.463569,0,2.537267,4.855122,20.37042,18.05754,,0.0000333496791427024,,0,,,,,,,,,,,,,,,,,,44.8709,-0.09346247
5194,2022/03/05 17:19:39,90465.2703,840.0002,1,21,11,0,0,0,0,3.463563,0,2.537267,4.855122,20.37042,18.05754,,0.00000300272790809686,,,,,,,,,,,,,,,,,,,,44.8997,-0.05142212
5195,2022/03/05 17:20:39,90525.271,900.0009,1,21,11,0,0,0,0,3.463695,0,2.537267,4.855122,20.37042,18.05754,,-0.0000203501294890884,,0,,,,,,,,,,,,,,,,,,45.08739,0.07945895
5196,2022/03/05 17:21:39,90585.271,960.0009,1,21,11,0,0,0,0,3.463687,0,2.537267,4.855122,20.37042,18.05754,,-0.00001062957016984,,,,,,,,,,,,,,,,,,,,44.77846,-0.07936954
5197,2022/03/05 17:22:39,90645.2706,1020.0005,1,21,11,0,0,0,0,3.463881,0,2.537267,4.855122,20.37042,18.05754,,0.00000663799391986686,,0,,,,,,,,,,,,,,,,,,45.06895,0.08427262
5198,2022/03/05 17:23:39,90705.2711,1080.001,1,21,11,0,0,0,0,3.464024,0,2.537267,4.855122,20.37042,18.05754,,0.0000340987389790826,,,,,,,,,,,,,,,,,,,,45.02113,0.04315615
5199,2022/03/05 17:24:39,90765.2703,1140.0002,1,21,11,0,0,0,0,3.464202,0,2.537267,4.855122,20.37042,18.05754,,0.0000218515106098494,,0,,,,,,,,,,,,,,,,,,45.00484,0.01058459
5200,2022/03/05 17:25:39,90825.2711,1200.001,1,21,11,0,0,0,0,3.464351,0,2.537267,4.855122,20.37042,18.05754,,-0.0000118933703561197,,,,,,,,,,,,,,,,,,,,44.85212,-0.05856514
5201,2022/03/05 17:26:39,90885.2711,1260.001,1,21,11,0,0,0,0,3.464106,0,2.537267,4.855122,20.37042,18.05754,,-0.00000663744503981434,,0,,,,,,,,,,,,,,,,,,45.052,0.08743882
5202,2022/03/05 17:27:39,90945.2708,1320.0007,1,21,11,0,0,0,0,3.464626,0,2.537267,4.855122,20.37042,18.05754,,-0.0000271825902018463,,,,,,,,,,,,,,,,,,,,44.90353,-0.02700925
5203,2022/03/05 17:28:39,91005.2706,1380.0005,1,21,11,0,0,0,0,3.464771,0,2.537267,4.855122,20.37042,18.05754,,0.00000715170790499542,,0,,,,,,,,,,,,,,,,,,45.03392,0.01986742
5204,2022/03/05 17:29:39,91065.2706,1440.0005,1,21,11,0,0,0,0,3.464729,0,2.537267,4.855122,20.37042,18.05754,,0.0000359534205927048,,,,,,,,,,,,,,,,,,,,44.81144,-0.09254217
5205,2022/03/05 17:30:39,91125.2713,1500.0012,1,21,11,0,0,0,0,3.464654,0,2.537267,4.855122,20.37042,18.05754,,0.00000102737703855382,,0,,,,,,,,,,,,,,,,,,45.06901,0.01198649
5206,2022/03/05 17:31:39,91185.2703,1560.0002,1,21,11,0,0,0,0,3.464936,0,2.537267,4.855122,20.37042,18.05754,,-0.0000234305407502688,,,,,,,,,,,,,,,,,,,,45.02083,0.01336932
5207,2022/03/05 17:32:39,91245.2719,1620.0018,1,21,11,0,0,0,0,3.465295,0,2.537267,4.855122,20.37042,18.05754,,-0.0000256034800258931,,0,,,,,,,,,,,,,,,,,,44.85482,-0.06422043
5208,2022/03/05 17:33:39,91305.2709,1680.0008,1,21,11,0,0,0,0,3.465183,0,2.537267,4.855122,20.37042,18.05754,,-0.0000416475813835859,,,,,,,,,,,,,,,,,,,,45.02649,-0.07891417
5209,2022/03/05 17:34:39,91365.2712,1740.0011,1,21,11,0,0,0,0,3.465161,0,2.537267,4.855122,20.37042,18.05754,,0.0000386830797651783,,0,,,,,,,,,,,,,,,,,,45.05174,-0.03452063
5210,2022/03/05 17:35:39,91425.2712,1800.0011,1,21,11,0,0,0,0,3.465183,0,2.537267,4.855122,20.37042,18.05754,,0.00002173315078835,,,,,,,,,,,,,,,,,,,,45.12954,-0.01855731
5211,2022/03/05 17:35:39,91425.2727,1800.0026,1,21,11,0,0,0,0,3.465206,0,2.537267,4.855122,20.37042,18.05754,,0.00002173315078835,0,0,0,,,,,,,,,,,,,,,,,45.12954,-0.01855731
5212,2022/03/05 17:35:39,91425.2805,0.0022,1,22,11,0,0,0,0,3.465243,0,2.537267,4.855122,20.37042,18.05754,,0.00002173315078835,0,0,0,,,,,,,,,,,,,,,,,45.1295364028866,-0.0185554249281265
5213,2022/03/05 17:35:39,91425.2884,0.0014,1,23,12,0,0,0,0,3.465257,0,2.537267,4.855122,20.37042,18.05754,,0.00002173315078835,0,0,0,,,,,,,,,,,,,,,,,45.1295327596564,-0.0185535156886648
