Repository: HVES-Battery-Testing-Consortium/LG-HG2

# Battery Testing Consortium (BTC)
The Battery Testing Consortium (BTC) has been developed within the High Voltage and Energy Storage Lab at Oxford Brookes University to provide accurate and comprehensive cell data to Formula Student Electric teams. Through the BTC, we aim to provide FS teams with information for improved and informed decisions for cell selection, pack architecture design, thermal cooling requirements, and end of life predictions. A range of tests are completed to provide a comprehensive electrochemical lithium-ion characterisation for modelling, validation, and battery management parameterisation.

File: Data/Round1/LG_HG2/Package 1/220304_BTC_HPPC_EIS_LG_HG2_2_45C/220304_BTC_HPPC_EIS_LG_HG2_2_45C_Channel_3_Wb_1.CSV (part 29 of 44)
Data_Point,Date_Time,Test_Time(s),Step_Time(s),Cycle_Index,Step_Index,TC_Counter1,TC_Counter2,TC_Counter3,TC_Counter4,Current(A),Voltage(V),Power(W),Charge_Capacity(Ah),Discharge_Capacity(Ah),Charge_Energy(Wh),Discharge_Energy(Wh),ACR(Ohm),dV/dt(V/s),Internal_Resistance(Ohm),dQ/dV(Ah/V),dV/dQ(V/Ah),MetaCode_MV_UD1,MetaCode_MV_UD2,MetaCode_MV_UD3,MetaCode_MV_UD4,MetaCode_MV_UD5,MetaCode_MV_UD6,MetaCode_MV_UD7,MetaCode_MV_UD8,MetaCode_MV_UD9,MetaCode_MV_UD10,MetaCode_MV_UD11,MetaCode_MV_UD12,MetaCode_MV_UD13,MetaCode_MV_UD14,MetaCode_MV_UD15,MetaCode_MV_UD16,Aux_Temperature_1(C),Aux_dT/dt_1(C)
6099,2022/03/05 20:29:12,101838.2463,2030.0015,1,28,0,0,0,0,1.399818,3.651438,5.111348638284,3.264139,5.238933,22.93176,19.26983,,0.0000833194426377304,,,,,,,,,,,,,,,,,,,,45.39815,0.0937891
6100,2022/03/05 20:29:22,101848.246,2040.0012,1,28,0,0,0,0,1.39917,3.652553,5.11054258101,3.268026,5.238933,22.94596,19.26983,,0.000142607997986488,,3.9203679561615,,,,,,,,,,,,,,,,,,45.08437,-0.05370021
6101,2022/03/05 20:29:32,101858.2454,2050.0006,1,28,0,0,0,0,1.399742,3.653341,5.113734838022,3.271912,5.238933,22.96015,19.26983,,0.000165432997164316,,,,,,,,,,,,,,,,,,,,45.29399,-0.03385186
6102,2022/03/05 20:29:42,101868.2465,2060.0017,1,28,0,0,0,0,1.400017,3.654497,5.116357926449,3.275799,5.238933,22.97436,19.26983,,0.0000654365430818871,,,,,,,,,,,,,,,,,,,,45.31599,0.05075216
6103,2022/03/05 20:29:52,101878.2449,2070.0001,1,28,0,0,0,0,1.400482,3.655186,5.119022199652,3.279687,5.238933,22.98857,19.26983,,0.0000990994085441343,,,0.250476002693176,,,,,,,,,,,,,,,,,45.10875,-0.0255096
6104,2022/03/05 20:30:02,101888.245,2080.0002,1,28,0,0,0,0,1.40004,3.656331,5.11900965324,3.283575,5.238933,23.00278,19.26983,,0.0000936098076635972,,,,,,,,,,,,,,,,,,,,45.30233,0.05966544
6105,2022/03/05 20:30:12,101898.2451,2090.0003,1,28,0,0,0,0,1.399986,3.656997,5.119744602042,3.287462,5.238933,23.01699,19.26983,,0.000102346697531175,,4.11523103713989,,,,,,,,,,,,,,,,,,45.3091,0.03728867
6106,2022/03/05 20:30:22,101908.2455,2100.0007,1,28,0,0,0,0,1.399887,3.658158,5.121007828146,3.291349,5.238933,23.03121,19.26983,,0.0000974031427176669,,,,,,,,,,,,,,,,,,,,45.05739,-0.06141901
6107,2022/03/05 20:30:32,101918.2465,2110.0017,1,28,0,0,0,0,1.399872,3.65877,5.12180967744,3.295237,5.238933,23.04543,19.26983,,0.000062349732615985,,,,,,,,,,,,,,,,,,,,45.29845,0.05548954
6108,2022/03/05 20:30:42,101928.2456,2120.0008,1,28,0,0,0,0,1.399796,3.659896,5.123107781216,3.299124,5.238933,23.05966,19.26983,,0.0000922274120966904,,,,,,,,,,,,,,,,,,,,45.34329,0.08239746
6109,2022/03/05 20:30:52,101938.2449,2130.0001,1,28,0,0,0,0,1.399544,3.660461,5.122976229784,3.303011,5.238933,23.07388,19.26983,,,,,,,,,,,,,,,,,,,,,,45.40204,0.02469659
6110,2022/03/05 20:31:02,101948.2452,2140.0004,1,28,0,0,0,0,1.399559,3.661478,5.124454488202,3.306898,5.238933,23.08812,19.26983,,0.0000559887812414672,,,,,,,,,,,,,,,,,,,,45.42308,0.05592704
6111,2022/03/05 20:31:12,101958.245,2150.0002,1,28,0,0,0,0,1.399742,3.662272,5.126235933824,3.310785,5.238933,23.10235,19.26983,,0.000173489199369214,,4.49191904067993,,,,,,,,,,,,,,,,,,45.35543,0.0949049
6112,2022/03/05 20:31:22,101968.2462,2160.0014,1,28,0,0,0,0,1.399597,3.663204,5.127009328788,3.314673,5.238933,23.11659,19.26983,,,,,,,,,,,,,,,,,,,,,,45.36583,0.06253004
6113,2022/03/05 20:31:32,101978.2453,2170.0005,1,28,0,0,0,0,1.399727,3.663779,5.128290388333,3.31856,5.238933,23.13083,19.26983,,0.0000748756065149792,,,,,,,,,,,,,,,,,,,,45.16012,-0.06984115
6114,2022/03/05 20:31:42,101988.2454,2180.0006,1,28,0,0,0,0,1.399986,3.664852,5.130741492072,3.322446,5.238933,23.14507,19.26983,,0.0000625472894171253,,,,,,,,,,,,,,,,,,,,45.05973,-0.1222479
6115,2022/03/05 20:31:52,101998.2449,2190.0001,1,28,0,0,0,0,1.399651,3.665362,5.130227588662,3.326333,5.238933,23.15932,19.26983,,0.000119363598059863,,,0.221116602420807,,,,,,,,,,,,,,,,,45.06776,-0.02237082
6116,2022/03/05 20:32:02,102008.2451,2200.0003,1,28,0,0,0,0,1.399986,3.666205,5.13263567313,3.330221,5.238933,23.17357,19.26983,,0.0000646766420686617,,,,,,,,,,,,,,,,,,,,45.08231,-0.0623548
6117,2022/03/05 20:32:12,102018.245,2210.0002,1,28,0,0,0,0,1.400146,3.66721,5.13462941266,3.334109,5.238933,23.18782,19.26983,,0.0000707315266481601,,4.63786602020264,,,,,,,,,,,,,,,,,,45.26283,-0.004454851
6118,2022/03/05 20:32:22,102028.2451,2220.0003,1,28,0,0,0,0,1.399704,3.66782,5.13386232528,3.337996,5.238933,23.20208,19.26983,,0.0000834744132589549,,,,,,,,,,,,,,,,,,,,45.35515,0.04565716
6119,2022/03/05 20:32:32,102038.2462,2230.0014,1,28,0,0,0,0,1.399635,3.668634,5.13474854859,3.341883,5.238933,23.21634,19.26983,,,,,,,,,,,,,,,,,,,,,,45.04905,-0.04295945
6120,2022/03/05 20:32:42,102048.2461,2240.0013,1,28,0,0,0,0,1.399887,3.669318,5.136630567066,3.345772,5.238933,23.23061,19.26983,,0.0000530679608345963,,,,,,,,,,,,,,,,,,,,45.40735,0.07902741
6121,2022/03/05 20:32:52,102058.2453,2250.0005,1,28,0,0,0,0,1.400169,3.670109,5.138772848421,3.349658,5.238933,23.24487,19.26983,,0.000103094396763481,,,,,,,,,,,,,,,,,,,,45.07725,-0.04972577
6122,2022/03/05 20:33:02,102068.2453,2260.0005,1,28,0,0,0,0,1.399963,3.670835,5.139033179105,3.353546,5.238933,23.25914,19.26983,,0.0000801267524366267,,,,,,,,,,,,,,,,,,,,45.37651,0.01511931
6123,2022/03/05 20:33:12,102078.2449,2270.0001,1,28,0,0,0,0,1.399857,3.671666,5.139807351762,3.357433,5.238933,23.27341,19.26983,,0.0000605716995778494,,,,,,,,,,,,,,,,,,,,45.09657,-0.05018711
6124,2022/03/05 20:33:22,102088.245,2280.0002,1,28,0,0,0,0,1.400078,3.672398,5.141643647044,3.36132,5.238933,23.28768,19.26983,,0.0000739711176720448,,5.28062582015991,,,,,,,,,,,,,,,,,,45.24889,0.01677632
6125,2022/03/05 20:33:32,102098.2452,2290.0004,1,28,0,0,0,0,1.400154,3.673379,5.143296300366,3.365208,5.238933,23.30196,19.26983,,0.0000954484785324894,,,,,,,,,,,,,,,,,,,,45.29696,0.05835176
6126,2022/03/05 20:33:42,102108.2457,2300.0009,1,28,0,0,0,0,1.399963,3.673904,5.143329665552,3.369095,5.238933,23.31624,19.26983,,,,,,,,,,,,,,,,,,,,,,45.2919,-0.05351424
6127,2022/03/05 20:33:52,102118.2461,2310.0013,1,28,0,0,0,0,1.399857,3.67493,5.14437648501,3.372983,5.238933,23.33053,19.26983,,0.000056743279856164,,,0,,,,,,,,,,,,,,,,,45.30439,0.009455681
6128,2022/03/05 20:34:02,102128.2454,2320.0006,1,28,0,0,0,0,1.40004,3.67551,5.1458610204,3.376871,5.238933,23.34482,19.26983,,0.0001086362026399,,,0.200242504477501,,,,,,,,,,,,,,,,,45.36046,-0.033108
6129,2022/03/05 20:34:12,102138.2457,2330.0009,1,28,0,0,0,0,1.399925,3.676213,5.146422484025,3.380758,5.238933,23.35911,19.26983,,0.0000177801903191721,,,,,,,,,,,,,,,,,,,,45.19426,-0.02244473
6130,2022/03/05 20:34:22,102148.2448,2340,1,28,0,0,0,0,1.398872,3.676996,5.143646748512,3.384645,5.238933,23.3734,19.26983,,0.000106810097349808,,5.02655792236328,,,,,,,,,,,,,,,,,,45.38839,0.04839659
6131,2022/03/05 20:34:32,102158.2449,2350.0001,1,28,0,0,0,0,1.399193,3.677816,5.145974402488,3.388531,5.238933,23.38769,19.26983,,0.0000910453163669445,,,,,,,,,,,,,,,,,,,,45.19215,-0.01133084
6132,2022/03/05 20:34:42,102168.2459,2360.0011,1,28,0,0,0,0,1.400169,3.678598,5.150658883062,3.392421,5.238933,23.40199,19.26983,,0.0000863299064803869,,,,,,,,,,,,,,,,,,,,45.32813,0.05334139
6133,2022/03/05 20:34:52,102178.2452,2370.0004,1,28,0,0,0,0,1.399704,3.679147,5.149716772488,3.396307,5.238933,23.41629,19.26983,,0.0000608533300692216,,,,,,,,,,,,,,,,,,,,45.47297,0.03896236
6134,2022/03/05 20:35:02,102188.2452,2380.0004,1,28,0,0,0,0,1.399544,3.680162,5.150548646128,3.400195,5.238933,23.4306,19.26983,,0.0000282098408206366,,,,,,,,,,,,,,,,,,,,45.53701,0.006023645
6135,2022/03/05 20:35:12,102198.2455,2390.0007,1,28,0,0,0,0,1.399757,3.680581,5.151919018817,3.404083,5.238933,23.44491,19.26983,,,,,,,,,,,,,,,,,,,,,,45.23908,-0.09616494
6136,2022/03/05 20:35:22,102208.2455,2400.0007,1,28,0,0,0,0,1.399666,3.682046,5.153634596636,3.407969,5.238933,23.45922,19.26983,,0.0000851084623718634,,4.95868682861328,,,,,,,,,,,,,,,,,,45.39341,0
6137,2022/03/05 20:35:32,102218.2452,2410.0004,1,28,0,0,0,0,1.399612,3.682207,5.153661103684,3.411857,5.238933,23.47353,19.26983,,0.000047730740334373,,,,,,,,,,,,,,,,,,,,45.41003,-0.02977014
6138,2022/03/05 20:35:42,102228.245,2420.0002,1,28,0,0,0,0,1.399673,3.683422,5.155586321006,3.415745,5.238933,23.48785,19.26983,,0.0000825014722067863,,,,,,,,,,,,,,,,,,,,45.43348,0.06177187
6139,2022/03/05 20:35:52,102238.2451,2430.0003,1,28,0,0,0,0,1.399376,3.68403,5.15534316528,3.419631,5.238933,23.50216,19.26983,,0.000124488098663278,,,,,,,,,,,,,,,,,,,,45.2364,-0.04414558
6140,2022/03/05 20:36:02,102248.2451,2440.0003,1,28,0,0,0,0,1.399574,3.684894,5.157281835156,3.423517,5.238933,23.51648,19.26983,,0.0000780722330091521,,,0,,,,,,,,,,,,,,,,,45.5658,-0.01205206
6141,2022/03/05 20:36:12,102258.2454,2450.0006,1,28,0,0,0,0,1.399582,3.685521,5.158188852222,3.427406,5.238933,23.53081,19.26983,,0.0000992163113551214,,,0.196517392992973,,,,,,,,,,,,,,,,,45.55095,0.08419156
6142,2022/03/05 20:36:22,102268.2463,2460.0015,1,28,0,0,0,0,1.400078,3.686393,5.161237738654,3.431294,5.238933,23.54514,19.26983,,0.0000596209392824676,,,,,,,,,,,,,,,,,,,,45.30082,-0.07276535
6143,2022/03/05 20:36:32,102278.2468,2470.002,1,28,0,0,0,0,1.399155,3.687042,5.15874324951,3.43518,5.238933,23.55947,19.26983,,,,5.08764505386353,,,,,,,,,,,,,,,,,,45.60257,-0.005102158
6144,2022/03/05 20:36:42,102288.2455,2480.0007,1,28,0,0,0,0,1.400002,3.687923,5.163099575846,3.439067,5.238933,23.5738,19.26983,,0.0000725042773410678,,,,,,,,,,,,,,,,,,,,45.52902,0.05878925
6145,2022/03/05 20:36:52,102298.2458,2490.001,1,28,0,0,0,0,1.399818,3.688953,5.163862810554,3.442953,5.238933,23.58814,19.26983,,0.0000987663734122179,,,,,,,,,,,,,,,,,,,,45.28452,-0.04525781
6146,2022/03/05 20:37:02,102308.245,2500.0002,1,28,0,0,0,0,1.399796,3.689407,5.164417160972,3.44684,5.238933,23.60248,19.26983,,0.0000727820734027773,,,,,,,,,,,,,,,,,,,,45.42457,-0.06462574
6147,2022/03/05 20:37:12,102318.2451,2510.0003,1,28,0,0,0,0,1.399673,3.690541,5.165550593093,3.450726,5.238933,23.61682,19.26983,,0.0000320839099003933,,,,,,,,,,,,,,,,,,,,45.60913,0.02967358
6148,2022/03/05 20:37:22,102328.2466,2520.0018,1,28,0,0,0,0,1.399971,3.691086,5.167413358506,3.454616,5.238933,23.63117,19.26983,,0.0000911874376470223,,,,,,,,,,,,,,,,,,,,45.60939,-0.001194477
6149,2022/03/05 20:37:32,102338.2461,2530.0013,1,28,0,0,0,0,1.400116,3.692097,5.169364083252,3.458503,5.238933,23.64552,19.26983,,0.0000866575064719655,,4.76559495925903,,,,,,,,,,,,,,,,,,45.4403,-0.05406141
6150,2022/03/05 20:37:42,102348.2448,2540,1,28,0,0,0,0,1.399925,3.692896,5.1697774328,3.462389,5.238933,23.65987,19.26983,,,,,,,,,,,,,,,,,,,,,,45.64145,0.06211638
6151,2022/03/05 20:37:52,102358.2456,2550.0008,1,28,0,0,0,0,1.399704,3.693714,5.170106260656,3.466277,5.238933,23.67423,19.26983,,0.0000719558884156868,,,,,,,,,,,,,,,,,,,,45.62214,0.05895853
6152,2022/03/05 20:38:02,102368.2449,2560.0001,1,28,0,0,0,0,1.399673,3.694448,5.171019115504,3.470164,5.238933,23.68859,19.26983,,0.0000674467592034489,,,,,,,,,,,,,,,,,,,,45.34355,-0.07946372
6153,2022/03/05 20:38:12,102378.2459,2570.0011,1,28,0,0,0,0,1.400146,3.695492,5.174228341832,3.474052,5.238933,23.70295,19.26983,,0.00011384370009182,,,0.208983302116394,,,,,,,,,,,,,,,,,45.46552,-0.02176642
6154,2022/03/05 20:38:22,102388.2458,2580.001,1,28,0,0,0,0,1.399208,3.696092,5.171601495136,3.47794,5.238933,23.71732,19.26983,,0.000101981400803197,,,,,,,,,,,,,,,,,,,,45.59931,-0.02900958
6155,2022/03/05 20:38:32,102398.2459,2590.0011,1,28,0,0,0,0,1.39978,3.697061,5.17507204658,3.481827,5.238933,23.73169,19.26983,,0.0000345316584571265,,4.66523694992065,,,,,,,,,,,,,,,,,,45.65155,0.06750464
6156,2022/03/05 20:38:42,102408.245,2600.0002,1,28,0,0,0,0,1.400208,3.697803,5.177693343024,3.485713,5.238933,23.74606,19.26983,,0.0000582795291848015,,,,,,,,,,,,,,,,,,,,45.69214,0.06591797
6157,2022/03/05 20:38:52,102418.2462,2610.0014,1,28,0,0,0,0,1.399559,3.698772,5.176649641548,3.489602,5.238933,23.76044,19.26983,,0.000101493002148345,,,,,,,,,,,,,,,,,,,,45.64025,-0.01455784
6158,2022/03/05 20:39:02,102428.2452,2620.0004,1,28,0,0,0,0,1.399796,3.699535,5.17859429486,3.493489,5.238933,23.77482,19.26983,,0.000062386658100877,,,,,,,,,,,,,,,,,,,,45.51594,-0.04237771
6159,2022/03/05 20:39:12,102438.2457,2630.0009,1,28,0,0,0,0,1.400131,3.700506,5.181193166286,3.497377,5.238933,23.78921,19.26983,,0.00010186160216108,,,,,,,,,,,,,,,,,,,,45.43791,-0.0343883
6160,2022/03/05 20:39:22,102448.2459,2640.0011,1,28,0,0,0,0,1.399857,3.70117,5.18110873269,3.501263,5.238933,23.80359,19.26983,,,,,,,,,,,,,,,,,,,,,,45.49368,-0.03829002
6161,2022/03/05 20:39:32,102458.2453,2650.0005,1,28,0,0,0,0,1.399574,3.702144,5.181424486656,3.505151,5.238933,23.81798,19.26983,,0.000143308294354938,,4.37899112701416,,,,,,,,,,,,,,,,,,45.48303,-0.08277774
6162,2022/03/05 20:39:42,102468.2452,2660.0004,1,28,0,0,0,0,1.399673,3.702993,5.182979321289,3.509037,5.238933,23.83237,19.26983,,,,,,,,,,,,,,,,,,,,,,45.59697,0.01233578
6163,2022/03/05 20:39:52,102478.2461,2670.0013,1,28,0,0,0,0,1.400108,3.703919,5.185886623252,3.512925,5.238933,23.84677,19.26983,,0.000173791602719575,,,,,,,,,,,,,,,,,,,,45.65421,-0.02373457
6164,2022/03/05 20:40:02,102488.2456,2680.0008,1,28,0,0,0,0,1.400024,3.705004,5.187094520096,3.516813,5.238933,23.86117,19.26983,,0.0000671707384753972,,,,,,,,,,,,,,,,,,,,45.56163,-0.0635016
6165,2022/03/05 20:40:12,102498.2465,2690.0017,1,28,0,0,0,0,1.399925,3.705679,5.187672674075,3.520702,5.238933,23.87558,19.26983,,,,,0.221460804343224,,,,,,,,,,,,,,,,,45.40974,-0.06766558
6166,2022/03/05 20:40:22,102508.2456,2700.0008,1,28,0,0,0,0,1.400185,3.706641,5.189983128585,3.524588,5.238933,23.88998,19.26983,,0.0000745990328141488,,,,,,,,,,,,,,,,,,,,45.46669,-0.02837539
6167,2022/03/05 20:40:32,102518.2459,2710.0011,1,28,0,0,0,0,1.399612,3.707672,5.189302223264,3.528476,5.238933,23.9044,19.26983,,0.000100600096629933,,4.53006982803345,,,,,,,,,,,,,,,,,,45.43377,-0.1065171
6168,2022/03/05 20:40:42,102528.2455,2720.0007,1,28,0,0,0,0,1.399727,3.708452,5.190820392604,3.532363,5.238933,23.91881,19.26983,,0.000131747903651558,,,,,,,,,,,,,,,,,,,,45.43227,-0.08155704
6169,2022/03/05 20:40:52,102538.2452,2730.0004,1,28,0,0,0,0,1.399612,3.709437,5.191772538444,3.53625,5.238933,23.93323,19.26983,,0.0000872483578859828,,,,,,,,,,,,,,,,,,,,45.47711,0.0001955032
6170,2022/03/05 20:41:02,102548.2461,2740.0013,1,28,0,0,0,0,1.399315,3.710294,5.19187004861,3.540136,5.238933,23.94764,19.26983,,0.0000762547497288324,,,,,,,,,,,,,,,,,,,,45.51894,-0.02318144
6171,2022/03/05 20:41:12,102558.2464,2750.0016,1,28,0,0,0,0,1.400627,3.711044,5.197788424588,3.544025,5.238933,23.96207,19.26983,,0.000115306698717177,,,,,,,,,,,,,,,,,,,,45.52517,-0.04571438
6172,2022/03/05 20:41:22,102568.2463,2760.0015,1,28,0,0,0,0,1.39991,3.71223,5.1967878993,3.547911,5.238933,23.9765,19.26983,,0.000106908802990802,,4.21867322921753,,,,,,,,,,,,,,,,,,45.45395,-0.003525019
6173,2022/03/05 20:41:32,102578.2455,2770.0007,1,28,0,0,0,0,1.399765,3.713005,5.197334443825,3.551799,5.238933,23.99093,19.26983,,0.0000768939207773656,,,,,,,,,,,,,,,,,,,,45.47948,-0.07359982
6174,2022/03/05 20:41:42,102588.2451,2780.0003,1,28,0,0,0,0,1.399597,3.714272,5.198483948384,3.555685,5.238933,24.00536,19.26983,,0.0000810341371106915,,,,,,,,,,,,,,,,,,,,45.52129,-0.05748153
6175,2022/03/05 20:41:52,102598.245,2790.0002,1,28,0,0,0,0,1.399986,3.715149,5.201156587914,3.559572,5.238933,24.0198,19.26983,,0.0000886924026417546,,,0.237153798341751,,,,,,,,,,,,,,,,,45.47828,-0.02531409
6176,2022/03/05 20:42:02,102608.2452,2800.0004,1,28,0,0,0,0,1.399841,3.715976,5.201775559816,3.563459,5.238933,24.03424,19.26983,,,,,,,,,,,,,,,,,,,,,,45.54681,-0.06294131
6177,2022/03/05 20:42:12,102618.2454,2810.0006,1,28,0,0,0,0,1.399704,3.71688,5.20253180352,3.567347,5.238933,24.04869,19.26983,,0.0000418413401348516,,4.07677507400513,,,,,,,,,,,,,,,,,,45.67262,-0.01288414
6178,2022/03/05 20:42:22,102628.2453,2820.0005,1,28,0,0,0,0,1.399689,3.717834,5.203811353626,3.571234,5.238933,24.06314,19.26983,,0.000105506100226194,,,,,,,,,,,,,,,,,,,,45.70613,-0.01463532
6179,2022/03/05 20:42:32,102638.2457,2830.0009,1,28,0,0,0,0,1.399933,3.719047,5.206416623851,3.575122,5.238933,24.0776,19.26983,,0.000102345700724982,,,,,,,,,,,,,,,,,,,,45.59161,-0.01836658
6180,2022/03/05 20:42:42,102648.2456,2840.0008,1,28,0,0,0,0,1.399559,3.719805,5.206086565995,3.579008,5.238933,24.09205,19.26983,,0.0000853566234582104,,,,,,,,,,,,,,,,,,,,45.38333,-0.0314343
6181,2022/03/05 20:42:52,102658.2454,2850.0006,1,28,0,0,0,0,1.399818,3.720974,5.208686382732,3.582896,5.238933,24.10652,19.26983,,0.000121843702800106,,,,,,,,,,,,,,,,,,,,45.53259,0.03931761
6182,2022/03/05 20:43:02,102668.245,2860.0002,1,28,0,0,0,0,1.39991,3.721902,5.21032782882,3.586783,5.238933,24.12098,19.26983,,0.0000781946364440955,,,,,,,,,,,,,,,,,,,,45.57057,0.02393007
6183,2022/03/05 20:43:12,102678.245,2870.0002,1,28,0,0,0,0,1.399666,3.722954,5.210892133364,3.59067,5.238933,24.13545,19.26983,,0.000134947898914106,,3.99055910110474,,,,,,,,,,,,,,,,,,45.602,-0.01613379
6184,2022/03/05 20:43:22,102688.2466,2880.0018,1,28,0,0,0,0,1.399338,3.723867,5.210948600046,3.594558,5.238933,24.14993,19.26983,,0.0000794149091234431,,,,,,,,,,,,,,,,,,,,45.75387,0.05562425
6185,2022/03/05 20:43:32,102698.2461,2890.0013,1,28,0,0,0,0,1.400078,3.725036,5.215340952808,3.598445,5.238933,24.16441,19.26983,,0.000103743899671827,,,,,,,,,,,,,,,,,,,,45.71444,0.07055044
6186,2022/03/05 20:43:42,102708.2471,2900.0023,1,28,0,0,0,0,1.399796,3.725777,5.215327741492,3.602332,5.238933,24.17889,19.26983,,0.0000870356525410898,,,0.255259186029434,,,,,,,,,,,,,,,,,45.67972,0.05654573
6187,2022/03/05 20:43:52,102718.2455,2910.0007,1,28,0,0,0,0,1.400093,3.727088,5.218269819184,3.606219,5.238933,24.19337,19.26983,,0.0000931408576434478,,,,,,,,,,,,,,,,,,,,45.65332,-0.02883792
6188,2022/03/05 20:44:02,102728.2457,2920.0009,1,28,0,0,0,0,1.400146,3.728004,5.219749888584,3.610106,5.238933,24.20786,19.26983,,0.0000940301179070957,,3.80522799491882,,,,,,,,,,,,,,,,,,45.71323,0.04977584
6189,2022/03/05 20:44:12,102738.2458,2930.001,1,28,0,0,0,0,1.400154,3.729127,5.221352085558,3.613993,5.238933,24.22235,19.26983,,0.000118481097160839,,,,,,,,,,,,,,,,,,,,45.75208,0.06591916
6190,2022/03/05 20:44:22,102748.2458,2940.001,1,28,0,0,0,0,1.399925,3.730072,5.2218210446,3.617881,5.238933,24.23685,19.26983,,0.00010529049905017,,,,,,,,,,,,,,,,,,,,45.60287,0.05367637
6191,2022/03/05 20:44:32,102758.2449,2950.0001,1,28,0,0,0,0,1.399742,3.731272,5.222818131824,3.621768,5.238933,24.25136,19.26983,,0.0000926745778997429,,,,,,,,,,,,,,,,,,,,45.46198,-0.05042672
6192,2022/03/05 20:44:42,102768.2463,2960.0015,1,28,0,0,0,0,1.400185,3.732424,5.22608409844,3.625656,5.238933,24.26587,19.26983,,,,3.59945702552795,,,,,,,,,,,,,,,,,,45.41063,-0.06886482
6193,2022/03/05 20:44:52,102778.2461,2970.0013,1,28,0,0,0,0,1.400093,3.733195,5.226820187135,3.629544,5.238933,24.28038,19.26983,,0.0000887340283952653,,,,,,,,,,,,,,,,,,,,45.56876,-0.06655335
6194,2022/03/05 20:45:02,102788.2462,2980.0014,1,28,0,0,0,0,1.400337,3.73454,5.22961453998,3.63343,5.238933,24.29489,19.26983,,0.000182347997906618,,,,,,,,,,,,,,,,,,,,45.76007,0.1017845
6195,2022/03/05 20:45:12,102798.245,2990.0002,1,28,0,0,0,0,1.399742,3.735602,5.228879014684,3.637318,5.238933,24.30941,19.26983,,0.000124469806905836,,,0.273560404777527,,,,,,,,,,,,,,,,,45.54506,-0.0612843
6196,2022/03/05 20:45:22,102808.2457,3000.0009,1,28,0,0,0,0,1.399353,3.736714,5.228981946042,3.641204,5.238933,24.32393,19.26983,,0.0000882156673469581,,,,,,,,,,,,,,,,,,,,45.47538,0.01568317
6197,2022/03/05 20:45:32,102818.245,3010.0002,1,28,0,0,0,0,1.399483,3.737741,5.230904987903,3.645092,5.238933,24.33846,19.26983,,0.000102290898212232,,3.5888659954071,,,,,,,,,,,,,,,,,,45.69454,0.05450726
6198,2022/03/05 20:45:42,102828.2451,3020.0003,1,28,0,0,0,0,1.399635,3.738945,5.233158285075,3.648979,5.238933,24.35299,19.26983,,0.000123989506391808,,,,,,,,,,,,,,,,,,,,45.76216,0.0153017
6199,2022/03/05 20:45:52,102838.2461,3030.0013,1,28,0,0,0,0,1.399818,3.740022,5.235350115996,3.652867,5.238933,24.36753,19.26983,,0.0000888084396137856,,,,,,,,,,,,,,,,,,,,45.75505,0.06618261
6200,2022/03/05 20:46:02,102848.2459,3040.0011,1,28,0,0,0,0,1.399544,3.741288,5.236097172672,3.656752,5.238933,24.38206,19.26983,,,,,,,,,,,,,,,,,,,,,,45.81968,0.1137364
6201,2022/03/05 20:46:12,102858.2463,3050.0015,1,28,0,0,0,0,1.39978,3.742329,5.23843728762,3.66064,5.238933,24.39661,19.26983,,0.0000813174629001878,,3.39520597457886,,,,,,,,,,,,,,,,,,45.82917,0.07128716
6202,2022/03/05 20:46:22,102868.2453,3060.0005,1,28,0,0,0,0,1.399673,3.743503,5.239680074519,3.664526,5.238933,24.41116,19.26983,,0.0000913668773137033,,,,,,,,,,,,,,,,,,,,45.73427,-0.03075957
6203,2022/03/05 20:46:32,102878.2456,3070.0008,1,28,0,0,0,0,1.399315,3.744567,5.239828771605,3.668414,5.238933,24.42571,19.26983,,0.000151033498696052,,,,,,,,,,,,,,,,,,,,45.5554,-0.05932808
6204,2022/03/05 20:46:42,102888.2455,3080.0007,1,28,0,0,0,0,1.400192,3.745711,5.244714576512,3.6723,5.238933,24.44027,19.26983,,0.000104740101960488,,,0.292822510004044,,,,,,,,,,,,,,,,,45.59189,0.01899719
6205,2022/03/05 20:46:52,102898.2451,3090.0003,1,28,0,0,0,0,1.400368,3.747158,5.247400154144,3.67619,5.238933,24.45484,19.26983,,0.000104621198261157,,3.32262992858887,,,,,,,,,,,,,,,,,,45.42608,-0.0870502
6206,2022/03/05 20:47:02,102908.2451,3100.0003,1,28,0,0,0,0,1.399376,3.748088,5.244984393088,3.680076,5.238933,24.4694,19.26983,,0.000161204094183631,,,,,,,,,,,,,,,,,,,,45.61507,0.002791882
6207,2022/03/05 20:47:12,102918.2454,3110.0006,1,28,0,0,0,0,1.400238,3.749444,5.250113967672,3.683964,5.238933,24.48398,19.26983,,0.000102454097941518,,,,,,,,,,,,,,,,,,,,45.67616,0.0399518
6208,2022/03/05 20:47:22,102928.2454,3120.0006,1,28,0,0,0,0,1.399582,3.75061,5.24928624502,3.687851,5.238933,24.49855,19.26983,,0.000133969995658845,,,,,,,,,,,,,,,,,,,,45.73133,0.0702703
6209,2022/03/05 20:47:32,102938.2455,3130.0007,1,28,0,0,0,0,1.39962,3.75177,5.2510523274,3.691737,5.238933,24.51313,19.26983,,0.000134205096401274,,,,,,,,,,,,,,,,,,,,45.4664,-0.1110411
6210,2022/03/05 20:47:42,102948.2449,3140.0001,1,28,0,0,0,0,1.400208,3.752988,5.254963821504,3.695625,5.238933,24.52772,19.26983,,0.0000949296372709796,,3.24619603157043,,,,,,,,,,,,,,,,,,45.63522,0.06626129
6211,2022/03/05 20:47:52,102958.2451,3150.0003,1,28,0,0,0,0,1.39978,3.754475,5.2554390155,3.699512,5.238933,24.54231,19.26983,,0.000193422005395405,,,,,,,,,,,,,,,,,,,,45.83275,0.06998181
6212,2022/03/05 20:48:02,102968.2451,3160.0003,1,28,0,0,0,0,1.399727,3.755562,5.256761531574,3.703399,5.238933,24.55691,19.26983,,0.00014207350614015,,,0.310232788324356,,,,,,,,,,,,,,,,,45.53051,-0.1007473
6213,2022/03/05 20:48:12,102978.2454,3170.0006,1,28,0,0,0,0,1.400223,3.756652,5.260150533396,3.707287,5.238933,24.57151,19.26983,,0.000136110305902548,,,,,,,,,,,,,,,,,,,,45.6723,0.05550742
6214,2022/03/05 20:48:22,102988.2453,3180.0005,1,28,0,0,0,0,1.399742,3.757902,5.260093261284,3.711174,5.238933,24.58612,19.26983,,0.000150575506268069,,3.19881796836853,,,,,,,,,,,,,,,,,,45.76041,0.07935882
6215,2022/03/05 20:48:32,102998.2463,3190.0015,1,28,0,0,0,0,1.399857,3.759599,5.262900977343,3.715063,5.238933,24.60073,19.26983,,0.000147528102388605,,,,,,,,,,,,,,,,,,,,45.54355,-0.1025999
6216,2022/03/05 20:48:42,103008.2463,3200.0015,1,28,0,0,0,0,1.399818,3.760581,5.264128974258,3.718949,5.238933,24.61535,19.26983,,0.000122073499369435,,,,,,,,,,,,,,,,,,,,45.62013,0.03901482
6217,2022/03/05 20:48:52,103018.2456,3210.0008,1,28,0,0,0,0,1.399765,3.761954,5.26585154081,3.722837,5.238933,24.62997,19.26983,,0.0000886050111148506,,,,,,,,,,,,,,,,,,,,45.85527,0.01417756
6218,2022/03/05 20:49:02,103028.2449,3220.0001,1,28,0,0,0,0,1.400429,3.763186,5.270074806794,3.726726,5.238933,24.6446,19.26983,,0.000112482099211775,,3.02057790756226,,,,,,,,,,,,,,,,,,45.73341,-0.004627705
6219,2022/03/05 20:49:12,103038.2451,3230.0003,1,28,0,0,0,0,1.400284,3.76433,5.27113106972,3.730613,5.238933,24.65923,19.26983,,0.000103085498267319,,,,,,,,,,,,,,,,,,,,45.59161,0.001294613
6220,2022/03/05 20:49:22,103048.2451,3240.0003,1,28,0,0,0,0,1.400368,3.765862,5.273592637216,3.7345,5.238933,24.67387,19.26983,,0.000123691104818136,,,0.330897390842438,,,,,,,,,,,,,,,,,45.82477,0.01621366
6221,2022/03/05 20:49:32,103058.2453,3250.0005,1,28,0,0,0,0,1.400375,3.766894,5.27506418525,3.738389,5.238933,24.68851,19.26983,,0.000168884405866265,,,,,,,,,,,,,,,,,,,,45.54121,-0.1017618
6222,2022/03/05 20:49:42,103068.2455,3260.0007,1,28,0,0,0,0,1.399414,3.768394,5.273543321116,3.742275,5.238933,24.70316,19.26983,,,,3.04294395446777,,,,,,,,,,,,,,,,,,45.8612,0.0305891
6223,2022/03/05 20:49:52,103078.2464,3270.0016,1,28,0,0,0,0,1.399925,3.769584,5.2771348812,3.746164,5.238933,24.71781,19.26983,,0.0000997662573354319,,,,,,,,,,,,,,,,,,,,45.65866,-0.06329298
6224,2022/03/05 20:50:02,103088.2456,3280.0008,1,28,0,0,0,0,1.399391,3.770965,5.277054482315,3.750049,5.238933,24.73246,19.26983,,0.000143642697366886,,,,,,,,,,,,,,,,,,,,45.71709,0.01863241
6225,2022/03/05 20:50:12,103098.2457,3290.0009,1,28,0,0,0,0,1.399887,3.77215,5.28058374705,3.753937,5.238933,24.74713,19.26983,,0.00015074890688993,,2.9713819026947,,,,,,,,,,,,,,,,,,45.75151,0.07756352
6226,2022/03/05 20:50:22,103108.2452,3300.0004,1,28,0,0,0,0,1.399834,3.773719,5.282580162646,3.757823,5.238933,24.76178,19.26983,,0.000134527101181448,,,,,,,,,,,,,,,,,,,,45.57113,-0.02040386
6227,2022/03/05 20:50:32,103118.246,3310.0012,1,28,0,0,0,0,1.399544,3.774837,5.283050474328,3.76171,5.238933,24.77646,19.26983,,0.000121664299513213,,,,,,,,,,,,,,,,,,,,45.87099,0.1001894
6228,2022/03/05 20:50:42,103128.246,3320.0012,1,28,0,0,0,0,1.399704,3.77637,5.28580019448,3.765597,5.238933,24.79113,19.26983,,0.000158952199853957,,,0.333684712648392,,,,,,,,,,,,,,,,,45.59044,-0.03252268
6229,2022/03/05 20:50:52,103138.2463,3330.0015,1,28,0,0,0,0,1.39962,3.777629,5.28724510098,3.769484,5.238933,24.80581,19.26983,,0.000110058201244101,,2.84482598304749,,,,,,,,,,,,,,,,,,45.65746,0.002311468
6230,2022/03/05 20:51:02,103148.2455,3340.0007,1,28,0,0,0,0,1.399742,3.779016,5.289647413872,3.77337,5.238933,24.82049,19.26983,,0.000123742094729096,,,,,,,,,,,,,,,,,,,,45.86092,0.07145643
6231,2022/03/05 20:51:12,103158.2464,3350.0016,1,28,0,0,0,0,1.399376,3.780061,5.289726641936,3.777257,5.238933,24.83519,19.26983,,0.000101067897048779,,,,,,,,,,,,,,,,,,,,45.93709,0.04328132
6232,2022/03/05 20:51:22,103168.2456,3360.0008,1,28,0,0,0,0,1.399796,3.781805,5.29375551178,3.781143,5.238933,24.84988,19.26983,,0.000174955202965066,,,,,,,,,,,,,,,,,,,,45.84845,0.05884528
6233,2022/03/05 20:51:32,103178.2452,3370.0004,1,28,0,0,0,0,1.399323,3.783298,5.294055907254,3.785032,5.238933,24.86459,19.26983,,0.00014053049380891,,2.88180208206177,,,,,,,,,,,,,,,,,,45.68832,-0.04254222
6234,2022/03/05 20:51:42,103188.2452,3380.0004,1,28,0,0,0,0,1.399193,3.784347,5.295031831971,3.788918,5.238933,24.87929,19.26983,,0.000134507703478448,,,,,,,,,,,,,,,,,,,,45.80727,-0.04196882
6235,2022/03/05 20:51:52,103198.2452,3390.0004,1,28,0,0,0,0,1.400002,3.785938,5.300320771876,3.792804,5.238933,24.894,19.26983,,0.000124065205454826,,,0.351226508617401,,,,,,,,,,,,,,,,,45.91692,0.1012778
6236,2022/03/05 20:52:02,103208.2462,3400.0014,1,28,0,0,0,0,1.399887,3.787058,5.301453262446,3.796692,5.238933,24.90872,19.26983,,0.000126197395729832,,,,,,,,,,,,,,,,,,,,45.66163,-0.05597353
6237,2022/03/05 20:52:12,103218.2465,3410.0017,1,28,0,0,0,0,1.399895,3.788743,5.303842381985,3.80058,5.238933,24.92345,19.26983,,0.000120101496577263,,2.85159707069397,,,,,,,,,,,,,,,,,,45.74879,-0.04300952
6238,2022/03/05 20:52:22,103228.2456,3420.0008,1,28,0,0,0,0,1.39978,3.789895,5.3050192231,3.804467,5.238933,24.93818,19.26983,,0.000164322802447714,,,,,,,,,,,,,,,,,,,,45.89353,0.05559325
6239,2022/03/05 20:52:32,103238.2449,3430.0001,1,28,0,0,0,0,1.399727,3.791541,5.307122309307,3.808355,5.238933,24.95292,19.26983,,0.000100293902505655,,,,,,,,,,,,,,,,,,,,45.82116,-0.01880407
6240,2022/03/05 20:52:42,103248.2451,3440.0003,1,28,0,0,0,0,1.39962,3.792686,5.30831917932,3.812242,5.238933,24.96766,19.26983,,0.000097349300631322,,2.73463296890259,,,,,,,,,,,,,,,,,,45.69808,-0.04920959
6241,2022/03/05 20:52:52,103258.2451,3450.0003,1,28,0,0,0,0,1.399887,3.794243,5.311511450541,3.816128,5.238933,24.9824,19.26983,,0.000207906196010299,,,,,,,,,,,,,,,,,,,,45.8348,0.07265449
6242,2022/03/05 20:53:02,103268.2453,3460.0005,1,28,0,0,0,0,1.399796,3.795139,5.312420391644,3.820014,5.238933,24.99715,19.26983,,0.000131153399706818,,,0.356115907430649,,,,,,,,,,,,,,,,,45.66403,-0.02131104
6243,2022/03/05 20:53:12,103278.2463,3470.0015,1,28,0,0,0,0,1.400337,3.796932,5.316984366084,3.823902,5.238933,25.01191,19.26983,,0.000161392701556906,,,,,,,,,,,,,,,,,,,,45.7091,0.03254294
6244,2022/03/05 20:53:22,103288.2462,3480.0014,1,28,0,0,0,0,1.399452,3.798351,5.315609903652,3.827789,5.238933,25.02667,19.26983,,0.000129040097817779,,2.8008279800415,,,,,,,,,,,,,,,,,,45.86773,0.01408815
6245,2022/03/05 20:53:32,103298.2468,3490.002,1,28,0,0,0,0,1.399597,3.799767,5.318142493899,3.831676,5.238933,25.04144,19.26983,,0.000161140400450677,,,,,,,,,,,,,,,,,,,,45.6501,-0.02864003
6246,2022/03/05 20:53:42,103308.2463,3500.0015,1,28,0,0,0,0,1.399704,3.801245,5.32061783148,3.835564,5.238933,25.05621,19.26983,,0.000162413503858261,,,,,,,,,,,,,,,,,,,,45.83215,-0.02075911
6247,2022/03/05 20:53:52,103318.245,3510.0002,1,28,0,0,0,0,1.399323,3.80263,5.32110761949,3.839451,5.238933,25.07099,19.26983,,0.000122149896924384,,2.74814701080322,,,,,,,,,,,,,,,,,,45.77731,0.03745079
6248,2022/03/05 20:54:02,103328.2451,3520.0003,1,28,0,0,0,0,1.399757,3.804253,5.325029766521,3.843339,5.238933,25.08578,19.26983,,0.00012692780001089,,,,,,,,,,,,,,,,,,,,45.79568,-0.0009250641
6249,2022/03/05 20:54:12,103338.2457,3530.0009,1,28,0,0,0,0,1.399635,3.805634,5.32649854359,3.847225,5.238933,25.10057,19.26983,,0.000123635996715166,,,0.36729571223259,,,,,,,,,,,,,,,,,45.71149,0.01326323
6250,2022/03/05 20:54:22,103348.2461,3540.0013,1,28,0,0,0,0,1.399612,3.807147,5.328528626964,3.851113,5.238933,25.11536,19.26983,,0.000110652603325434,,,,,,,,,,,,,,,,,,,,46.05716,0.08384109
6251,2022/03/05 20:54:32,103358.2455,3550.0007,1,28,0,0,0,0,1.399803,3.808326,5.330906159778,3.855001,5.238933,25.13017,19.26983,,0.000144808800541796,,2.66114091873169,,,,,,,,,,,,,,,,,,45.94808,-0.01073956
6252,2022/03/05 20:54:42,103368.2464,3560.0016,1,28,0,0,0,0,1.399689,3.809998,5.332812290622,3.858888,5.238933,25.14497,19.26983,,0.000166563302627765,,,,,,,,,,,,,,,,,,,,45.77434,-0.0151062
6253,2022/03/05 20:54:52,103378.2464,3570.0016,1,28,0,0,0,0,1.400208,3.811154,5.336408320032,3.862774,5.238933,25.15978,19.26983,,0.000130240296130069,,,,,,,,,,,,,,,,,,,,45.80993,0.01269937
6254,2022/03/05 20:55:02,103388.2449,3580.0001,1,28,0,0,0,0,1.399933,3.812934,5.337852133422,3.866661,5.238933,25.1746,19.26983,,0.000178808593773283,,2.7774829864502,,,,,,,,,,,,,,,,,,46.01803,0.03772378
6255,2022/03/05 20:55:12,103398.2451,3590.0003,1,28,0,0,0,0,1.400108,3.813892,5.339860700336,3.87055,5.238933,25.18943,19.26983,,0.000164329700055532,,,,,,,,,,,,,,,,,,,,45.98276,-0.0206542
6256,2022/03/05 20:55:22,103408.2451,3600.0003,1,28,0,0,0,0,1.39978,3.815629,5.34104116162,3.874437,5.238933,25.20426,19.26983,,0.000132372995722108,,,0.368462592363358,,,,,,,,,,,,,,,,,45.68772,-0.07515788
6257,2022/03/05 20:55:32,103418.2453,3610.0005,1,28,0,0,0,0,1.399521,3.816701,5.341553200221,3.878324,5.238933,25.21909,19.26983,,0.00015650900604669,,,,,,,,,,,,,,,,,,,,45.95638,0.03410101
6258,2022/03/05 20:55:42,103428.2454,3620.0006,1,28,0,0,0,0,1.399582,3.818475,5.34426887745,3.882211,5.238933,25.23393,19.26983,,0.000190689897863194,,2.66459608078003,,,,,,,,,,,,,,,,,,45.84314,-0.04882097
6259,2022/03/05 20:55:52,103438.2468,3630.002,1,28,0,0,0,0,1.399963,3.819895,5.347711663885,3.886099,5.238933,25.24878,19.26983,,0.000184704404091462,,,,,,,,,,,,,,,,,,,,45.77399,-0.003445148
6260,2022/03/05 20:56:02,103448.2449,3640.0001,1,28,0,0,0,0,1.399445,3.821475,5.347944081375,3.889985,5.238933,25.26363,19.26983,,0.000158904396812432,,,,,,,,,,,,,,,,,,,,46.0201,0.04956722
6261,2022/03/05 20:56:12,103458.2449,3650.0001,1,28,0,0,0,0,1.399757,3.822758,5.350932269806,3.893872,5.238933,25.27849,19.26983,,0.000122049103083555,,2.68047189712524,,,,,,,,,,,,,,,,,,45.72005,-0.04059672
6262,2022/03/05 20:56:22,103468.2449,3660.0001,1,28,0,0,0,0,1.399666,3.824379,5.352853257414,3.897759,5.238933,25.29335,19.26983,,0.000121241399028804,,,,,,,,,,,,,,,,,,,,45.81084,0.06126404
6263,2022/03/05 20:56:32,103478.2451,3670.0003,1,28,0,0,0,0,1.399727,3.825504,5.354661237408,3.901648,5.238933,25.30822,19.26983,,0.000118354597361758,,,0.370247304439545,,,,,,,,,,,,,,,,,45.81675,-0.005731583
6264,2022/03/05 20:56:42,103488.2453,3680.0005,1,28,0,0,0,0,1.400002,3.827137,5.357999454274,3.905535,5.238933,25.3231,19.26983,,0.00020026600395795,,,,,,,,,,,,,,,,,,,,45.78915,0.03197551
6265,2022/03/05 20:56:52,103498.2461,3690.0013,1,28,0,0,0,0,1.399666,3.828555,5.35869826263,3.90942,5.238933,25.33797,19.26983,,0.000139105701236986,,2.72310900688171,,,,,,,,,,,,,,,,,,45.9531,0.02205014
6266,2022/03/05 20:57:02,103508.2464,3700.0016,1,28,0,0,0,0,1.399574,3.82996,5.36031243704,3.913308,5.238933,25.35286,19.26983,,0.000177233901922591,,,,,,,,,,,,,,,,,,,,45.66608,-0.04040837
6267,2022/03/05 20:57:12,103518.2461,3710.0013,1,28,0,0,0,0,1.39962,3.831534,5.36269161708,3.917196,5.238933,25.36775,19.26983,,0.000151110099977814,,,,,,,,,,,,,,,,,,,,45.97415,0.03835559
6268,2022/03/05 20:57:22,103528.2449,3720.0001,1,28,0,0,0,0,1.400017,3.832887,5.366106959079,3.921083,5.238933,25.38264,19.26983,,0.000142794699058868,,2.6723849773407,,,,,,,,,,,,,,,,,,45.77194,-0.06411791
6269,2022/03/05 20:57:32,103538.245,3730.0002,1,28,0,0,0,0,1.399933,3.834429,5.367943693257,3.924971,5.238933,25.39755,19.26983,,0.00017870610463433,,,,,,,,,,,,,,,,,,,,45.87869,0.01010656
6270,2022/03/05 20:57:42,103548.2451,3740.0003,1,28,0,0,0,0,1.399757,3.835817,5.369211696469,3.928859,5.238933,25.41246,19.26983,,0.00011677199654514,,,0.371201813220978,,,,,,,,,,,,,,,,,45.74498,-0.06003618
6271,2022/03/05 20:57:52,103558.2459,3750.0011,1,28,0,0,0,0,1.399803,3.837336,5.371514444808,3.932746,5.238933,25.42737,19.26983,,0.000145405399962328,,,,,,,,,,,,,,,,,,,,45.75655,0.02243996
6272,2022/03/05 20:58:02,103568.2461,3760.0013,1,28,0,0,0,0,1.399986,3.838662,5.374073058732,3.936635,5.238933,25.4423,19.26983,,0.00013238399697002,,2.67515206336975,,,,,,,,,,,,,,,,,,45.74441,0.01222968
6273,2022/03/05 20:58:12,103578.2462,3770.0014,1,28,0,0,0,0,1.399895,3.840289,5.376001369655,3.940523,5.238933,25.45723,19.26983,,0.000143056604429148,,,,,,,,,,,,,,,,,,,,45.72422,0.04754305
6274,2022/03/05 20:58:22,103588.2455,3780.0007,1,28,0,0,0,0,1.399666,3.841717,5.377120666522,3.94441,5.238933,25.47215,19.26983,,0.000141901604365557,,,,,,,,,,,,,,,,,,,,45.73575,-0.07228136
6275,2022/03/05 20:58:32,103598.2454,3790.0006,1,28,0,0,0,0,1.399544,3.84311,5.37860154184,3.948297,5.238933,25.48709,19.26983,,0.000167534104548395,,2.78309297561646,,,,,,,,,,,,,,,,,,45.98394,0.03650904
6276,2022/03/05 20:58:42,103608.2457,3800.0009,1,28,0,0,0,0,1.399841,3.844322,5.381439552802,3.952187,5.238933,25.50204,19.26983,,0.000127666193293408,,,,,,,,,,,,,,,,,,,,45.73787,-0.07041574
6277,2022/03/05 20:58:52,103618.245,3810.0002,1,28,0,0,0,0,1.400246,3.84607,5.38544413322,3.956073,5.238933,25.51698,19.26983,,0.000140204399940558,,,0.372637301683426,,,,,,,,,,,,,,,,,45.76007,-0.008159876
6278,2022/03/05 20:59:02,103628.245,3820.0002,1,28,0,0,0,0,1.399765,3.847191,5.385163310115,3.959963,5.238933,25.53195,19.26983,,0.000130353699205443,,,,,,,,,,,,,,,,,,,,45.96796,0.06373882
6279,2022/03/05 20:59:12,103638.2467,3830.0019,1,28,0,0,0,0,1.399582,3.848722,5.386602034204,3.96385,5.238933,25.54691,19.26983,,0.000117105097160675,,2.65457892417908,,,,,,,,,,,,,,,,,,45.73341,-0.04985809
6280,2022/03/05 20:59:22,103648.2453,3840.0005,1,28,0,0,0,0,1.399971,3.850258,5.390249542518,3.967737,5.238933,25.56187,19.26983,,0.000134528701892123,,,,,,,,,,,,,,,,,,,,45.81492,0.02889633
6281,2022/03/05 20:59:32,103658.2456,3850.0008,1,28,0,0,0,0,1.400414,3.85158,5.39380655412,3.971625,5.238933,25.57684,19.26983,,0.000147962695336901,,,,,,,,,,,,,,,,,,,,45.978,0.02112985
6282,2022/03/05 20:59:42,103668.2456,3860.0008,1,28,0,0,0,0,1.399208,3.85329,5.39155419432,3.975513,5.238933,25.59182,19.26983,,0.000133611101773567,,2.65855288505554,,,,,,,,,,,,,,,,,,45.66848,-0.05224347
6283,2022/03/05 20:59:52,103678.2449,3870.0001,1,28,0,0,0,0,1.399948,3.854523,5.396131764804,3.979398,5.238933,25.60679,19.26983,,0.0000973073183558881,,,,,,,,,,,,,,,,,,,,45.96914,0.09209633
6284,2022/03/05 21:00:02,103688.2451,3880.0003,1,28,0,0,0,0,1.399117,3.855922,5.394886020874,3.983286,5.238933,25.62178,19.26983,,0.000261863897321746,,,0.370381504297256,,,,,,,,,,,,,,,,,45.97507,0.0323236
6285,2022/03/05 21:00:12,103698.2453,3890.0005,1,28,0,0,0,0,1.399521,3.85743,5.39855429103,3.987175,5.238933,25.63678,19.26983,,0.000148854698636569,,,,,,,,,,,,,,,,,,,,45.72568,-0.03215194
6286,2022/03/05 21:00:22,103708.2453,3900.0005,1,28,0,0,0,0,1.400185,3.859076,5.40342032906,3.991062,5.238933,25.65178,19.26983,,0.000122942496091127,,2.7211320400238,,,,,,,,,,,,,,,,,,46.06871,0.06614685
6287,2022/03/05 21:00:32,103718.2466,3910.0018,1,28,0,0,0,0,1.399971,3.860174,5.404131654954,3.994951,5.238933,25.66679,19.26983,,0.000161449497682042,,,,,,,,,,,,,,,,,,,,45.75684,-0.02168179
6288,2022/03/05 21:00:42,103728.246,3920.0012,1,28,0,0,0,0,1.399574,3.861821,5.404904264254,3.998838,5.238933,25.68179,19.26983,,0.000159514296683483,,,,,,,,,,,,,,,,,,,,45.98451,0.05835772
6289,2022/03/05 21:00:52,103738.2454,3930.0006,1,28,0,0,0,0,1.399559,3.862972,5.406457229348,4.002724,5.238933,25.6968,19.26983,,0.000173452397575602,,2.65606307983398,,,,,,,,,,,,,,,,,,45.85562,-0.06103873
6290,2022/03/05 21:01:02,103748.245,3940.0002,1,28,0,0,0,0,1.399689,3.864722,5.409408871458,4.006612,5.238933,25.71183,19.26983,,0.000191435901797377,,,,,,,,,,,,,,,,,,,,45.94511,0.006483793
6291,2022/03/05 21:01:12,103758.245,3950.0002,1,28,0,0,0,0,1.399963,3.865991,5.412244358333,4.010499,5.238933,25.72685,19.26983,,0.000157490794663318,,,0.368207901716232,,,,,,,,,,,,,,,,,45.76098,-0.05475879
6292,2022/03/05 21:01:22,103768.2451,3960.0003,1,28,0,0,0,0,1.399612,3.867285,5.41269849342,4.014385,5.238933,25.74188,19.26983,,0.000135889102239162,,,,,,,,,,,,,,,,,,,,45.89798,-0.02778888
6293,2022/03/05 21:01:32,103778.2456,3970.0008,1,28,0,0,0,0,1.399971,3.868862,5.416294603002,4.018272,5.238933,25.75691,19.26983,,0.000211970997042954,,2.74844002723694,,,,,,,,,,,,,,,,,,46.03847,0.0473547
6294,2022/03/05 21:01:42,103788.2453,3980.0005,1,28,0,0,0,0,1.400093,3.87025,5.41870993325,4.022161,5.238933,25.77196,19.26983,,0.000117245697765611,,,,,,,,,,,,,,,,,,,,45.95784,0.07439494
6295,2022/03/05 21:01:52,103798.2457,3990.0009,1,28,0,0,0,0,1.399818,3.871912,5.419972112016,4.02605,5.238933,25.78702,19.26983,,0.000106916297227144,,,,,,,,,,,,,,,,,,,,45.68475,-0.05589128
6296,2022/03/05 21:02:02,103808.2455,4000.0007,1,28,0,0,0,0,1.400002,3.873141,5.422405146282,4.029936,5.238933,25.80206,19.26983,,0.000111987799755298,,2.76669788360596,,,,,,,,,,,,,,,,,,45.79003,0.005838871
6297,2022/03/05 21:02:12,103818.2449,4010.0001,1,28,0,0,0,0,1.399803,3.874788,5.423939866764,4.033825,5.238933,25.81713,19.26983,,0.000104454396932852,,,,,,,,,,,,,,,,,,,,45.98217,0.008335114
6298,2022/03/05 21:02:22,103828.2451,4020.0003,1,28,0,0,0,0,1.399689,3.875883,5.425030800387,4.037712,5.238933,25.83219,19.26983,,0.000117288502224255,,,0.368889808654785,,,,,,,,,,,,,,,,,45.97744,0.1140773
6299,2022/03/05 21:02:32,103838.2451,4030.0003,1,28,0,0,0,0,1.399612,3.877387,5.426837373844,4.0416,5.238933,25.84727,19.26983,,0.000211167105589993,,,,,,,,,,,,,,,,,,,,45.90392,0.03095031
6300,2022/03/05 21:02:42,103848.2452,4040.0004,1,28,0,0,0,0,1.399872,3.87886,5.42990750592,4.045486,5.238933,25.86234,19.26983,,0.000195603104657494,,2.74748301506042,,,,,,,,,,,,,,,,,,45.84908,0.05126476
6301,2022/03/05 21:02:52,103858.245,4050.0002,1,28,0,0,0,0,1.399521,3.880441,5.430758668761,4.049374,5.238933,25.87742,19.26983,,0.00012831759522669,,,,,,,,,,,,,,,,,,,,45.71383,-0.003336668
6302,2022/03/05 21:03:02,103868.2464,4060.0016,1,28,0,0,0,0,1.399612,3.881529,5.432634566748,4.053262,5.238933,25.89251,19.26983,,0.000114665301225614,,,,,,,,,,,,,,,,,,,,45.62751,-0.04652739
6303,2022/03/05 21:03:12,103878.2456,4070.0008,1,28,0,0,0,0,1.399055,3.883046,5.43259492153,4.057149,5.238933,25.9076,19.26983,,0.000100147597549949,,2.72932696342468,,,,,,,,,,,,,,,,,,45.86713,-0.007873774
6304,2022/03/05 21:03:22,103888.2457,4080.0009,1,28,0,0,0,0,1.400078,3.884223,5.438215169394,4.061037,5.238933,25.9227,19.26983,,0.000110001201392151,,,,,,,,,,,,,,,,,,,,45.86477,0.09684563
