Repository: HVES-Battery-Testing-Consortium/LG-HG2

# Battery Testing Consortium (BTC)
The Battery Testing Consortium (BTC) has been developed within the High Voltage and Energy Storage Lab at Oxford Brookes University to provide accurate and comprehensive cell data to Formula Student Electric teams. Through the BTC, we aim to provide FS teams with information for improved and informed decisions for cell selection, pack architecture design, thermal cooling requirements, and end of life predictions. A range of tests are completed to provide a comprehensive electrochemical lithium-ion characterisation for modelling, validation, and battery management parameterisation.

File: Data/Round1/LG_HG2/Package 1/220304_BTC_HPPC_EIS_LG_HG2_2_45C/220304_BTC_HPPC_EIS_LG_HG2_2_45C_Channel_3_Wb_1.CSV (part 36 of 44)
Data_Point,Date_Time,Test_Time(s),Step_Time(s),Cycle_Index,Step_Index,TC_Counter1,TC_Counter2,TC_Counter3,TC_Counter4,Current(A),Voltage(V),Power(W),Charge_Capacity(Ah),Discharge_Capacity(Ah),Charge_Energy(Wh),Discharge_Energy(Wh),ACR(Ohm),dV/dt(V/s),Internal_Resistance(Ohm),dQ/dV(Ah/V),dV/dQ(V/Ah),MetaCode_MV_UD1,MetaCode_MV_UD2,MetaCode_MV_UD3,MetaCode_MV_UD4,MetaCode_MV_UD5,MetaCode_MV_UD6,MetaCode_MV_UD7,MetaCode_MV_UD8,MetaCode_MV_UD9,MetaCode_MV_UD10,MetaCode_MV_UD11,MetaCode_MV_UD12,MetaCode_MV_UD13,MetaCode_MV_UD14,MetaCode_MV_UD15,MetaCode_MV_UD16,Aux_Temperature_1(C),Aux_dT/dt_1(C)
7643,2022/03/06 02:18:13,122779.3354,50.0013,1,20,3,1,0,0,-1.499945,3.897605,-5.846193131725,5.102123,5.867401,30.23443,21.7934,,-0.000286812399281189,,,,,,,,,,,,,,,,,,,,45.65042,-0.04959226
7644,2022/03/06 02:18:23,122789.3355,60.0014,1,20,3,1,0,0,-1.49992,3.895018,-5.84221539856,5.102123,5.871563,30.23443,21.80961,,-0.000245880713919178,,1.44213902950287,0.827983677387238,,,,,,,,,,,,,,,,,45.94791,0.1035094
7645,2022/03/06 02:18:33,122799.3348,70.0007,1,20,3,1,0,0,-1.499981,3.89314,-5.83963603034,5.102123,5.875725,30.23443,21.82582,,-0.000158130293129943,,,,,,,,,,,,,,,,,,,,45.63057,-0.03881574
7646,2022/03/06 02:18:43,122809.335,80.0009,1,20,3,1,0,0,-1.499943,3.891063,-5.836372709409,5.102123,5.879886,30.23443,21.84202,,-0.000146003003465012,,1.89609897136688,,,,,,,,,,,,,,,,,,45.86609,0.05766153
7647,2022/03/06 02:18:53,122819.3352,90.0011,1,20,3,1,0,0,-1.499975,3.889533,-5.834202261675,5.102123,5.884049,30.23443,21.85821,,-0.000180347604327835,,,,,,,,,,,,,,,,,,,,45.60122,-0.09804964
7648,2022/03/06 02:19:03,122829.3344,100.0003,1,20,3,1,0,0,-1.499905,3.887709,-5.831194167645,5.102123,5.888211,30.23443,21.8744,,-0.000142666103783995,,,,,,,,,,,,,,,,,,,,45.8486,0.07952213
7649,2022/03/06 02:19:13,122839.3345,110.0004,1,20,3,1,0,0,-1.499907,3.885908,-5.828500610556,5.102123,5.892374,30.23443,21.89057,,-0.000137841198011301,,2.40719604492188,0.476726800203323,,,,,,,,,,,,,,,,,45.69674,0.0610888
7650,2022/03/06 02:19:23,122849.3351,120.001,1,20,3,1,0,0,-1.499903,3.884658,-5.826610188174,5.102123,5.896536,30.23443,21.90675,,-0.000131804306874983,,,,,,,,,,,,,,,,,,,,45.51456,-0.1020527
7651,2022/03/06 02:19:33,122859.3358,130.0017,1,20,3,1,0,0,-1.499915,3.882828,-5.82391195962,5.102123,5.900699,30.23443,21.92291,,-0.0001636363012949,,,,,,,,,,,,,,,,,,,,45.76555,0.04153132
7652,2022/03/06 02:19:43,122869.3356,140.0015,1,20,3,1,0,0,-1.499963,3.881463,-5.822050885869,5.102123,5.904861,30.23443,21.93907,,-0.000112178197014146,,2.58357000350952,,,,,,,,,,,,,,,,,,45.5075,-0.007126331
7653,2022/03/06 02:19:53,122879.3349,150.0008,1,20,3,1,0,0,-1.499928,3.879986,-5.819699641008,5.102123,5.909023,30.23443,21.95522,,-0.000151207597809844,,,,,,,,,,,,,,,,,,,,45.51432,-0.0449419
7654,2022/03/06 02:20:03,122889.3343,160.0002,1,20,3,1,0,0,-1.499964,3.878644,-5.817826368816,5.102123,5.913185,30.23443,21.97137,,-0.000112176399852615,,,,,,,,,,,,,,,,,,,,45.72017,0.07224083
7655,2022/03/06 02:20:13,122899.3344,170.0003,1,20,3,1,0,0,-1.499989,3.877052,-5.815535352428,5.102123,5.917347,30.23443,21.98751,,-0.000146425300044939,,2.92698502540588,0.365142494440079,,,,,,,,,,,,,,,,,45.61129,0.06712437
7656,2022/03/06 02:20:23,122909.3341,180,1,20,3,1,0,0,-1.500016,3.875892,-5.813900014272,5.102123,5.921509,30.23443,22.00364,,-0.00013606580614578,,,,,,,,,,,,,,,,,,,,45.40091,-0.1106012
7657,2022/03/06 02:20:33,122919.3346,190.0005,1,20,3,1,0,0,-1.499949,3.874349,-5.811325908201,5.102123,5.925672,30.23443,22.01978,,-0.0000801689166110009,,,,,,,,,,,,,,,,,,,,45.64954,0.03709793
7658,2022/03/06 02:20:43,122929.3346,200.0005,1,20,3,1,0,0,-1.499967,3.872975,-5.809334691825,5.102123,5.929833,30.23443,22.0359,,-0.000125333404866979,,,,,,,,,,,,,,,,,,,,45.58902,0.07675052
7659,2022/03/06 02:20:53,122939.3353,210.0012,1,20,3,1,0,0,-1.499958,3.871456,-5.807021398848,5.102123,5.933996,30.23443,22.05201,,-0.000177265494130552,,2.85510301589966,,,,,,,,,,,,,,,,,,45.4511,-0.04441619
7660,2022/03/06 02:21:03,122949.3353,220.0012,1,20,3,1,0,0,-1.499935,3.870312,-5.80521642972,5.102123,5.938158,30.23443,22.06812,,-0.000137934097438119,,,,,,,,,,,,,,,,,,,,45.74091,0.03821611
7661,2022/03/06 02:21:13,122959.3349,230.0008,1,20,3,1,0,0,-1.499921,3.86887,-5.80299935927,5.102123,5.94232,30.23443,22.08423,,-0.000153129702084698,,,,,,,,,,,,,,,,,,,,45.4529,0.02086282
7662,2022/03/06 02:21:23,122969.3355,240.0014,1,20,3,1,0,0,-1.499963,3.867549,-5.801180400687,5.102123,5.946483,30.23443,22.10033,,-0.000168120895978063,,,,,,,,,,,,,,,,,,,,45.422,-0.04285097
7663,2022/03/06 02:21:33,122979.3348,250.0007,1,20,3,1,0,0,-1.499919,3.866212,-5.799004836828,5.102123,5.950645,30.23443,22.11643,,-0.000106176303233951,,3.07839202880859,0.331043988466263,,,,,,,,,,,,,,,,,45.6715,0.0459218
7664,2022/03/06 02:21:43,122989.3342,260.0001,1,20,3,1,0,0,-1.499936,3.864854,-5.797033649344,5.102123,5.954807,30.23443,22.13251,,-0.000155272500705905,,,,,,,,,,,,,,,,,,,,45.43267,0.02744198
7665,2022/03/06 02:21:53,122999.3343,270.0002,1,20,3,1,0,0,-1.499921,3.863457,-5.794880286897,5.102123,5.958969,30.23443,22.1486,,-0.000164842698723078,,,,,,,,,,,,,,,,,,,,45.50508,0.0117743
7666,2022/03/06 02:22:03,123009.3351,280.001,1,20,3,1,0,0,-1.499939,3.862284,-5.793190400676,5.102123,5.963131,30.23443,22.16467,,-0.000142013697768562,,3.1524600982666,,,,,,,,,,,,,,,,,,45.51899,-0.03607273
7667,2022/03/06 02:22:13,123019.3357,290.0016,1,20,3,1,0,0,-1.499945,3.86065,-5.79076266425,5.102123,5.967293,30.23443,22.18075,,-0.000118697600555606,,,,,,,,,,,,,,,,,,,,45.63831,0.09170175
7668,2022/03/06 02:22:23,123029.3356,300.0015,1,20,3,1,0,0,-1.499978,3.859334,-5.788916094652,5.102123,5.971456,30.23443,22.19682,,-0.000140759599162266,,,,,,,,,,,,,,,,,,,,45.42083,-0.003032684
7669,2022/03/06 02:22:33,123039.3354,310.0013,1,20,3,1,0,0,-1.499959,3.858014,-5.786862821426,5.102123,5.975618,30.23443,22.21288,,-0.000151061394717544,,,,,,,,,,,,,,,,,,,,45.44993,0.03303289
7670,2022/03/06 02:22:43,123049.3349,320.0008,1,20,3,1,0,0,-1.499932,3.856799,-5.784936237668,5.102123,5.97978,30.23443,22.22893,,-0.000182575895451009,,3.15024709701538,0.32177460193634,,,,,,,,,,,,,,,,,45.62907,0.07843494
7671,2022/03/06 02:22:53,123059.3342,330.0001,1,20,3,1,0,0,-1.499927,3.855475,-5.782931050325,5.102123,5.983942,30.23443,22.24498,,-0.00010651969932951,,,,,,,,,,,,,,,,,,,,45.33149,-0.07556677
7672,2022/03/06 02:23:03,123069.3342,340.0001,1,20,3,1,0,0,-1.499971,3.854342,-5.781401224082,5.102123,5.988105,30.23443,22.26103,,-0.000112539899419062,,,,,,,,,,,,,,,,,,,,45.59496,0.01204014
7673,2022/03/06 02:23:13,123079.3344,350.0003,1,20,3,1,0,0,-1.499985,3.853012,-5.77946020482,5.102123,5.992267,30.23443,22.27707,,-0.00016872730338946,,,,,,,,,,,,,,,,,,,,45.3763,-0.03515601
7674,2022/03/06 02:23:23,123089.3343,360.0002,1,20,3,1,0,0,-1.499972,3.851551,-5.777218656572,5.102123,5.996428,30.23443,22.2931,,-0.000106419298390392,,3.16342902183533,,,,,,,,,,,,,,,,,,45.47274,0.04980206
7675,2022/03/06 02:23:33,123099.3361,370.002,1,20,3,1,0,0,-1.499927,3.850313,-5.775188427151,5.102123,6.000591,30.23443,22.30913,,-0.000157544898684137,,,,,,,,,,,,,,,,,,,,45.34342,0.02664208
7676,2022/03/06 02:23:43,123109.3354,380.0013,1,20,3,1,0,0,-1.499984,3.848981,-5.773409916304,5.102123,6.004753,30.23443,22.32515,,-0.000143104101880454,,,,,,,,,,,,,,,,,,,,45.48577,0.03522515
7677,2022/03/06 02:23:53,123119.3346,390.0005,1,20,3,1,0,0,-1.499979,3.847721,-5.771500697859,5.102123,6.008914,30.23443,22.34116,,-0.000128051106003113,,,,,,,,,,,,,,,,,,,,45.29411,-0.08029819
7678,2022/03/06 02:24:03,123129.3345,400.0004,1,20,3,1,0,0,-1.499964,3.846053,-5.768941042092,5.102123,6.013076,30.23443,22.35717,,-0.000165668505360372,,3.20611691474915,0.315015494823456,,,,,,,,,,,,,,,,,45.60383,0.05393624
7679,2022/03/06 02:24:13,123139.3343,410.0002,1,20,3,1,0,0,-1.499939,3.845101,-5.767416948839,5.102123,6.017238,30.23443,22.37318,,-0.000122073499369435,,,,,,,,,,,,,,,,,,,,45.24246,-0.1011741
7680,2022/03/06 02:24:23,123149.3349,420.0008,1,20,3,1,0,0,-1.499984,3.843697,-5.765484000848,5.102123,6.021401,30.23443,22.38918,,-0.000133068999275565,,,,,,,,,,,,,,,,,,,,45.55612,0.03145695
7681,2022/03/06 02:24:33,123159.3354,430.0013,1,20,3,1,0,0,-1.499919,3.842471,-5.763395259849,5.102123,6.025564,30.23443,22.40518,,-0.00010988229769282,,,,,,,,,,,,,,,,,,,,45.21189,-0.06826401
7682,2022/03/06 02:24:43,123169.3347,440.0006,1,20,3,1,0,0,-1.499974,3.841024,-5.761436133376,5.102123,6.029725,30.23443,22.42117,,-0.000136728704092093,,3.21400094032288,,,,,,,,,,,,,,,,,,45.52617,0.08578062
7683,2022/03/06 02:24:53,123179.3343,450.0002,1,20,3,1,0,0,-1.499984,3.83988,-5.75975856192,5.102123,6.033887,30.23443,22.43715,,-0.000183060794370249,,,,,,,,,,,,,,,,,,,,45.31725,0.04902959
7684,2022/03/06 02:25:03,123189.3353,460.0012,1,20,3,1,0,0,-1.49993,3.838546,-5.75755030178,5.102123,6.03805,30.23443,22.45314,,-0.000160209703608416,,,,,,,,,,,,,,,,,,,,45.46741,0.06788731
7685,2022/03/06 02:25:13,123199.3347,470.0006,1,20,3,1,0,0,-1.499996,3.837139,-5.755693151444,5.102123,6.042212,30.23443,22.46911,,-0.000123480102047324,,,0.308124005794525,,,,,,,,,,,,,,,,,45.38168,-0.0163269
7686,2022/03/06 02:25:23,123209.3344,480.0003,1,20,3,1,0,0,-1.499928,3.836002,-5.753726807856,5.102123,6.046374,30.23443,22.48508,,-0.000104676801129244,,3.1925060749054,,,,,,,,,,,,,,,,,,45.35438,-0.07558584
7687,2022/03/06 02:25:29,123215.3331,485.999,1,20,3,1,0,0,-1.499919,3.835362,-5.752732335678,5.102123,6.048872,30.23443,22.49465,,-0.000104676801129244,0.0187516491860151,3.1925060749054,0.308124005794525,,,,,,,,,,,,,,,,,45.5549,-0.04570246
7688,2022/03/06 02:26:29,123275.3716,60.0017,1,21,3,1,0,0,0,3.8837,0,5.102123,6.048873,30.23443,22.49466,,0.000183628595550545,,,,,,,,,,,,,,,,,,,,45.51279,0.01196027
7689,2022/03/06 02:27:29,123335.3709,120.001,1,21,3,1,0,0,0,3.890429,0,5.102123,6.048873,30.23443,22.49466,,0.0000741297990316525,,,,,,,,,,,,,,,,,,,,45.28908,-0.0647366
7690,2022/03/06 02:28:29,123395.3707,180.0008,1,21,3,1,0,0,0,3.894094,0,5.102123,6.048873,30.23443,22.49466,,0.0000651956725050695,,0,,,,,,,,,,,,,,,,,,45.17984,-0.03607273
7691,2022/03/06 02:29:29,123455.3705,240.0006,1,21,3,1,0,0,0,3.896601,0,5.102123,6.048873,30.23443,22.49466,,0.0000443718308815733,,,,,,,,,,,,,,,,,,,,45.36947,0.08329988
7692,2022/03/06 02:30:29,123515.371,300.0011,1,21,3,1,0,0,0,3.897793,0,5.102123,6.048873,30.23443,22.49466,,0.0000113795103970915,,0,,,,,,,,,,,,,,,,,,45.09164,0.00418067
7693,2022/03/06 02:31:29,123575.37,360.0001,1,21,3,1,0,0,0,3.898634,0,5.102123,6.048873,30.23443,22.49466,,0.0000331908013322391,,,,,,,,,,,,,,,,,,,,45.07793,-0.05356431
7694,2022/03/06 02:32:29,123635.3706,420.0007,1,21,3,1,0,0,0,3.899229,0,5.102123,6.048873,30.23443,22.49466,,-0.0000338628015015274,,0,,,,,,,,,,,,,,,,,,45.29382,-0.007970333
7695,2022/03/06 02:33:29,123695.3705,480.0006,1,21,3,1,0,0,0,3.899367,0,5.102123,6.048873,30.23443,22.49466,,-0.0000163967506523477,,,,,,,,,,,,,,,,,,,,45.27479,0.05983591
7696,2022/03/06 02:34:29,123755.3701,540.0002,1,21,3,1,0,0,0,3.899926,0,5.102123,6.048873,30.23443,22.49466,,-0.0000150552696140949,,0,,,,,,,,,,,,,,,,,,45.19968,-0.03508449
7697,2022/03/06 02:35:29,123815.3713,600.0014,1,21,3,1,0,0,0,3.900267,0,5.102123,6.048873,30.23443,22.49466,,0.0000258804902841803,,,,,,,,,,,,,,,,,,,,44.99252,-0.02134562
7698,2022/03/06 02:36:29,123875.3707,660.0008,1,21,3,1,0,0,0,3.900576,0,5.102123,6.048873,30.23443,22.49466,,0.000022641050236416,,0,,,,,,,,,,,,,,,,,,45.09994,-0.03350258
7699,2022/03/06 02:37:29,123935.3703,720.0004,1,21,3,1,0,0,0,3.90067,0,5.102123,6.048873,30.23443,22.49466,,0.0000228773697017459,,,,,,,,,,,,,,,,,,,,45.18458,0.02645016
7700,2022/03/06 02:38:29,123995.3703,780.0004,1,21,3,1,0,0,0,3.900683,0,5.102123,6.048873,30.23443,22.49466,,-0.00000833721242088359,,0,,,,,,,,,,,,,,,,,,45.36981,0.1084352
7701,2022/03/06 02:39:29,124055.3705,840.0006,1,21,3,1,0,0,0,3.900693,0,5.102123,6.048873,30.23443,22.49466,,0.0000203884592337999,,,,,,,,,,,,,,,,,,,,45.18106,0.03731132
7702,2022/03/06 02:40:29,124115.37,900.0001,1,21,3,1,0,0,0,3.901071,0,5.102123,6.048873,30.23443,22.49466,,0.00000122489802834025,,0,,,,,,,,,,,,,,,,,,45.14869,-0.04776478
7703,2022/03/06 02:41:29,124175.3711,960.0012,1,21,3,1,0,0,0,3.901384,0,5.102123,6.048873,30.23443,22.49466,,-0.0000205466803890886,,,,,,,,,,,,,,,,,,,,45.04591,-0.01884699
7704,2022/03/06 02:42:29,124235.37,1020.0001,1,21,3,1,0,0,0,3.901187,0,5.102123,6.048873,30.23443,22.49466,,0.00000118537604976154,,0,,,,,,,,,,,,,,,,,,45.08396,0.1053143
7705,2022/03/06 02:43:29,124295.37,1080.0001,1,21,3,1,0,0,0,3.901403,0,5.102123,6.048873,30.23443,22.49466,,0.0000120118102131528,,,,,,,,,,,,,,,,,,,,45.31611,0.09937763
7706,2022/03/06 02:44:29,124355.3705,1140.0006,1,21,3,1,0,0,0,3.901467,0,5.102123,6.048873,30.23443,22.49466,,0.0000215341497096233,,0,,,,,,,,,,,,,,,,,,45.19796,0.03729343
7707,2022/03/06 02:45:29,124415.3702,1200.0003,1,21,3,1,0,0,0,3.901405,0,5.102123,6.048873,30.23443,22.49466,,-0.0000291995092993602,,,,,,,,,,,,,,,,,,,,44.92087,-0.1079273
7708,2022/03/06 02:46:29,124475.37,1260.0001,1,21,3,1,0,0,0,3.901652,0,5.102123,6.048873,30.23443,22.49466,,-0.000040895800339058,,0,,,,,,,,,,,,,,,,,,45.18639,0.04316092
7709,2022/03/06 02:47:29,124535.3713,1320.0014,1,21,3,1,0,0,0,3.901728,0,5.102123,6.048873,30.23443,22.49466,,-0.00000916682984097861,,,,,,,,,,,,,,,,,,,,45.26149,0.1070857
7710,2022/03/06 02:48:29,124595.3706,1380.0007,1,21,3,1,0,0,0,3.901555,0,5.102123,6.048873,30.23443,22.49466,,0.00000608528216616833,,0,,,,,,,,,,,,,,,,,,44.99397,-0.0756216
7711,2022/03/06 02:49:29,124655.3711,1440.0012,1,21,3,1,0,0,0,3.901638,0,5.102123,6.048873,30.23443,22.49466,,0.00000995715618046233,,,,,,,,,,,,,,,,,,,,45.1252,0.01798153
7712,2022/03/06 02:50:29,124715.3706,1500.0007,1,21,3,1,0,0,0,3.901551,0,5.102123,6.048873,30.23443,22.49466,,0.000010944970199489,,0,,,,,,,,,,,,,,,,,,45.16563,0.05922556
7713,2022/03/06 02:51:29,124775.3699,1560,1,21,3,1,0,0,0,3.901912,0,5.102123,6.048873,30.23443,22.49466,,-0.0000392757792724296,,,,,,,,,,,,,,,,,,,,44.96008,-0.07312179
7714,2022/03/06 02:52:29,124835.3702,1620.0003,1,21,3,1,0,0,0,3.901787,0,5.102123,6.048873,30.23443,22.49466,,-0.0000122492901937221,,0,,,,,,,,,,,,,,,,,,45.13261,0.0370121
7715,2022/03/06 02:53:29,124895.3706,1680.0007,1,21,3,1,0,0,0,3.901672,0,5.102123,6.048873,30.23443,22.49466,,-0.00000118536604531982,,,,,,,,,,,,,,,,,,,,44.97822,-0.0196898
7716,2022/03/06 02:54:29,124955.3702,1740.0003,1,21,3,1,0,0,0,3.901773,0,5.102123,6.048873,30.23443,22.49466,,0.000000118536597426555,,0,,,,,,,,,,,,,,,,,,45.24961,0.09511113
7717,2022/03/06 02:55:29,125015.3706,1800.0007,1,21,3,1,0,0,0,3.901735,0,5.102123,6.048873,30.23443,22.49466,,-0.00000233131595450686,,,,,,,,,,,,,,,,,,,,45.06346,-0.01624942
7718,2022/03/06 02:55:29,125015.3716,1800.0017,1,21,3,1,0,0,0,3.901735,0,5.102123,6.048873,30.23443,22.49466,,-0.00000233131595450686,0.0187516491860151,0,0,,,,,,,,,,,,,,,,,45.06346,-0.01624942
7719,2022/03/06 02:55:29,125015.3789,0.0019,1,22,3,1,0,0,0,3.901963,0,5.102123,6.048873,30.23443,22.49466,,-0.00000233131595450686,0.0187516491860151,0,0,,,,,,,,,,,,,,,,,45.0634619269048,-0.0162492513091664
7720,2022/03/06 02:55:29,125015.385,0.0015,1,23,4,1,0,0,0,3.901963,0,5.102123,6.048873,30.23443,22.49466,,-0.00000233131595450686,0.0187516491860151,0,0,,,,,,,,,,,,,,,,,45.0634635370581,-0.0162491103483329
7721,2022/03/06 03:01:02,125348.2635,60.0011,1,14,4,1,0,0,0,3.902213,0,5.102123,6.048873,30.23443,22.49466,,0.0000228386197704822,,,,,,,,,,,,,,,,,,,,45.15133,-0.008556843
7722,2022/03/06 03:02:02,125408.263,120.0006,1,14,4,1,0,0,0,3.901942,0,5.102123,6.048873,30.23443,22.49466,,0.00000810020264907507,,,,,,,,,,,,,,,,,,,,45.2701,0.09528279
7723,2022/03/06 03:03:02,125468.2627,180.0003,1,14,4,1,0,0,0,3.902164,0,5.102123,6.048873,30.23443,22.49466,,0.000031095838494366,,0,0,,,,,,,,,,,,,,,,,45.06524,-0.004738569
7724,2022/03/06 03:04:02,125528.2625,240.0001,1,14,4,1,0,0,0,3.902322,0,5.102123,6.048873,30.23443,22.49466,,-0.0000320449289574753,,,,,,,,,,,,,,,,,,,,45.12373,-0.02681375
7725,2022/03/06 03:05:02,125588.2629,300.0005,1,14,4,1,0,0,0,3.902357,0,5.102123,6.048873,30.23443,22.49466,,-0.00000695414701112895,,0,0,,,,,,,,,,,,,,,,,45.25204,0.1024461
7726,2022/03/06 03:05:02,125588.2645,300.0021,1,14,4,1,0,0,0,3.902357,0,5.102123,6.048873,30.23443,22.49466,,-0.00000695414701112895,0.0187516491860151,0,0,,,,,,,,,,,,,,,,,45.25204,0.1024461
7727,2022/03/06 03:05:02,125588.5517,0.2502,1,15,4,1,0,0,-3.547532,3.596092,-12.757251444944,5.10092,6.048886,30.23006,22.49471,,-0.0974470525979996,,0.0183398593217134,54.5260314941406,,,,,,,,,,,,,,,,,45.25204,0.1024461
7728,2022/03/06 03:05:03,125588.8021,0.5006,1,15,4,1,0,0,-6.603699,3.584,-23.667657216,5.09962,6.048886,30.2254,22.49471,,-0.0524473302066326,,0.0988024026155472,11.4580898284912,,,,,,,,,,,,,,,,,44.99109,-0.0815475
7729,2022/03/06 03:05:03,125589.0526,0.7511,1,15,4,1,0,0,-9.042795,3.575223,-32.330008668285,5.098326,6.048886,30.22076,22.49471,,,,,,,,,,,,,,,,,,,,,,44.99109,-0.0815475
7730,2022/03/06 03:05:03,125589.3021,1.0006,1,15,4,1,0,0,-10.95087,3.568878,-39.08231902386,5.09703,6.048886,30.21614,22.49471,,,,,,,,,,,,,,,,,,,,,,44.99109,-0.0815475
7731,2022/03/06 03:05:03,125589.5518,1.2503,1,15,4,1,0,0,-12.51243,3.56296,-44.5812875928,5.095738,6.048886,30.21153,22.49471,,,,,,,,,,,,,,,,,,,,,,44.96106,-0.0815475
7732,2022/03/06 03:05:04,125589.8023,1.5008,1,15,4,1,0,0,-13.73397,3.558435,-48.87143953695,5.094436,6.048886,30.20689,22.49471,,-0.0186823904514313,,0.235083103179932,4.09726619720459,,,,,,,,,,,,,,,,,44.96106,-0.0815475
7733,2022/03/06 03:05:04,125590.0519,1.7504,1,15,4,1,0,0,-14.7336,3.553956,-52.3625661216,5.093142,6.048886,30.20229,22.49471,,,,,,,,,,,,,,,,,,,,,,44.96106,-0.0815475
7734,2022/03/06 03:05:04,125590.3016,2.0001,1,15,4,1,0,0,-15.53132,3.550227,-55.13971160964,5.09185,6.048886,30.1977,22.49471,,,,,,,,,,,,,,,,,,,,,,45.27135,0.08758426
7735,2022/03/06 03:05:04,125590.5517,2.2502,1,15,4,1,0,0,-16.15535,3.546556,-57.2958534746,5.090557,6.048886,30.19311,22.49471,,,,,,,,,,,,,,,,,,,,,,45.27135,0.08758426
7736,2022/03/06 03:05:05,125590.8016,2.5001,1,15,4,1,0,0,-16.66597,3.543339,-59.05318147383,5.089257,6.048886,30.1885,22.49471,,-0.0130401095375419,,0.370294094085693,3.19843101501465,,,,,,,,,,,,,,,,,45.20486,0.08758426
7737,2022/03/06 03:05:05,125591.0518,2.7503,1,15,4,1,0,0,-17.07348,3.539856,-60.43766061888,5.087963,6.048886,30.18392,22.49471,,,,,,,,,,,,,,,,,,,,,,45.20486,-0.02078056
7738,2022/03/06 03:05:05,125591.3039,3.0024,1,15,4,1,0,0,-17.39866,3.537111,-61.54099167126,5.086656,6.048886,30.1793,22.49471,,,,,,,,,,,,,,,,,,,,,,45.20486,-0.02078056
7739,2022/03/06 03:05:05,125591.5518,3.2503,1,15,4,1,0,0,-17.65298,3.534225,-62.3896032405,5.085367,6.048886,30.17474,22.49471,,,,,,,,,,,,,,,,,,,,,,44.99342,-0.02078056
7740,2022/03/06 03:05:06,125591.8016,3.5001,1,15,4,1,0,0,-17.86116,3.531829,-63.08256286164,5.084072,6.048886,30.17016,22.49471,,-0.0107505396008492,,0.453089207410812,2.44622898101807,,,,,,,,,,,,,,,,,44.99342,-0.02078056
7741,2022/03/06 03:05:06,125592.0519,3.7504,1,15,4,1,0,0,-18.02402,3.529095,-63.6084788619,5.082775,6.048886,30.16558,22.49471,,,,,,,,,,,,,,,,,,,,,,44.99342,-0.02078056
7742,2022/03/06 03:05:06,125592.3022,4.0007,1,15,4,1,0,0,-18.1573,3.52665,-64.034442045,5.08148,6.048886,30.16102,22.49471,,,,,,,,,,,,,,,,,,,,,,45.18403,-0.006508827
7743,2022/03/06 03:05:06,125592.552,4.2505,1,15,4,1,0,0,-18.2636,3.524282,-64.3660767352,5.080184,6.048886,30.15644,22.49471,,,,,,,,,,,,,,,,,,,,,,45.18403,-0.006508827
7744,2022/03/06 03:05:07,125592.8029,4.5014,1,15,4,1,0,0,-18.34673,3.521804,-64.61358710092,5.078887,6.048886,30.15188,22.49471,,-0.0095579894259572,,0.538600921630859,2.15844011306763,,,,,,,,,,,,,,,,,45.18403,-0.006508827
7745,2022/03/06 03:05:07,125593.0527,4.7512,1,15,4,1,0,0,-18.41478,3.519548,-64.81170211944,5.077589,6.048886,30.14731,22.49471,,,,,,,,,,,,,,,,,,,,,,45.37376,0.05928993
7746,2022/03/06 03:05:07,125593.3015,5,1,15,4,1,0,0,-18.46806,3.5173,-64.957707438,5.076301,6.048886,30.14277,22.49471,,,,,,,,,,,,,,,,,,,,,,45.37376,0.05928993
7747,2022/03/06 03:05:07,125593.5518,5.2503,1,15,4,1,0,0,-18.51168,3.515165,-65.0716096272,5.075002,6.048886,30.13821,22.49471,,,,,,,,,,,,,,,,,,,,,,45.37376,0.05928993
7748,2022/03/06 03:05:08,125593.8016,5.5001,1,15,4,1,0,0,-18.54649,3.513159,-65.15676826191,5.073708,6.048886,30.13366,22.49471,,-0.00881794933229685,,0.564354479312897,1.81001496315002,,,,,,,,,,,,,,,,,45.2179,0.05928993
7749,2022/03/06 03:05:08,125594.0526,5.7511,1,15,4,1,0,0,-18.57364,3.510972,-65.21152997808,5.072409,6.048886,30.1291,22.49471,,,,,,,,,,,,,,,,,,,,,,45.2179,0.05928993
7750,2022/03/06 03:05:08,125594.3028,6.0013,1,15,4,1,0,0,-18.59592,3.509009,-65.25325064328,5.071113,6.048886,30.12455,22.49471,,,,,,,,,,,,,,,,,,,,,,45.2179,0.05928993
7751,2022/03/06 03:05:08,125594.552,6.2505,1,15,4,1,0,0,-18.61379,3.506941,-65.27746331639,5.069819,6.048886,30.12001,22.49471,,,,,,,,,,,,,,,,,,,,,,45.13418,-0.07486701
7752,2022/03/06 03:05:09,125594.8016,6.5001,1,15,4,1,0,0,-18.62774,3.505127,-65.29259442298,5.068524,6.048886,30.11547,22.49471,,-0.00766078708693385,,0.657736420631409,1.69350397586823,,,,,,,,,,,,,,,,,45.13418,-0.07486701
7753,2022/03/06 03:05:09,125595.0526,6.7511,1,15,4,1,0,0,-18.63906,3.502899,-65.29074463494,5.067223,6.048886,30.11091,22.49471,,,,,,,,,,,,,,,,,,,,,,45.13418,-0.07486701
7754,2022/03/06 03:05:09,125595.3016,7.0001,1,15,4,1,0,0,-18.64783,3.501209,-65.28995022647,5.065932,6.048886,30.10639,22.49471,,,,,,,,,,,,,,,,,,,,,,45.43931,0.09535313
7755,2022/03/06 03:05:09,125595.5521,7.2506,1,15,4,1,0,0,-18.65498,3.499209,-65.27767391082,5.064635,6.048886,30.10185,22.49471,,,,,,,,,,,,,,,,,,,,,,45.43931,0.09535313
7756,2022/03/06 03:05:10,125595.8015,7.5,1,15,4,1,0,0,-18.66073,3.497354,-65.26317870842,5.063341,6.048886,30.09732,22.49471,,-0.00758865009993315,,0.67169988155365,1.46264100074768,,,,,,,,,,,,,,,,,45.43931,0.09535313
7757,2022/03/06 03:05:10,125596.0528,7.7513,1,15,4,1,0,0,-18.66535,3.495465,-65.24407763775,5.06204,6.048886,30.09278,22.49471,,,,,,,,,,,,,,,,,,,,,,45.41648,0.09535313
7758,2022/03/06 03:05:10,125596.3022,8.0007,1,15,4,1,0,0,-18.66901,3.493924,-65.22810209524,5.060747,6.048886,30.08826,22.49471,,,,,,,,,,,,,,,,,,,,,,45.41648,0.09535313
7759,2022/03/06 03:05:10,125596.5527,8.2512,1,15,4,1,0,0,-18.67203,3.491826,-65.19947982678,5.05945,6.048886,30.08373,22.49471,,,,,,,,,,,,,,,,,,,,,,45.24907,-0.05945206
7760,2022/03/06 03:05:11,125596.8031,8.5016,1,15,4,1,0,0,-18.67445,3.490071,-65.17515638595,5.058159,6.048886,30.07922,22.49471,,-0.00742792105302215,,0.715165913105011,,,,,,,,,,,,,,,,,,45.24907,-0.05945206
7761,2022/03/06 03:05:11,125597.0518,8.7503,1,15,4,1,0,0,-18.67628,3.488342,-65.14925192776,5.056866,6.048886,30.07471,22.49471,,,,,,,,,,,,,,,,,,,,,,45.24907,-0.05945206
7762,2022/03/06 03:05:11,125597.3017,9.0002,1,15,4,1,0,0,-18.67769,3.486639,-65.12236238391,5.055571,6.048886,30.07019,22.49471,,,,,,,,,,,,,,,,,,,,,,45.44316,0.06065607
7763,2022/03/06 03:05:11,125597.5518,9.2503,1,15,4,1,0,0,-18.67879,3.48496,-65.0948359984,5.054277,6.048886,30.06568,22.49471,,,,,,,,,,,,,,,,,,,,,,45.44316,0.06065607
7764,2022/03/06 03:05:12,125597.8022,9.5007,1,15,4,1,0,0,-18.67972,3.483262,-65.06635884664,5.052979,6.048886,30.06116,22.49471,,-0.00737997610121965,,0.714665174484253,1.42921197414398,,,,,,,,,,,,,,,,,45.44316,0.06065607
7765,2022/03/06 03:05:12,125598.0534,9.7519,1,15,4,1,0,0,-18.68051,3.481563,-65.03737243713,5.051676,6.048886,30.05662,22.49471,,,,,,,,,,,,,,,,,,,,,,45.68523,0.06065607
7766,2022/03/06 03:05:12,125598.3024,10.0009,1,15,4,1,0,0,-18.68113,3.47977,-65.0060357401,5.050383,6.048886,30.05212,22.49471,,,,,,,,,,,,,,,,,,,,,,45.68523,0.06065607
7767,2022/03/06 03:05:12,125598.304,10.0025,1,15,4,1,0,0,-18.68114,3.479722,-65.00517384308,5.050375,6.048886,30.05209,22.49471,,-0.00620563887059689,0.0187516491860151,0.750948786735535,1.42921197414398,,,,,,,,,,,,,,,,,45.68523,0.06065607
7768,2022/03/06 03:05:13,125599.3399,1.0002,1,16,4,1,0,0,0,3.799758,0,5.050355,6.048886,30.05202,22.49471,,0.0172883104532957,,,,,,,,,,,,,,,,,,,,45.50899,0.02057076
7769,2022/03/06 03:05:14,125600.3399,2.0002,1,16,4,1,0,0,0,3.809546,0,5.050355,6.048886,30.05202,22.49471,,0.00853359885513783,,,,,,,,,,,,,,,,,,,,45.79076,-0.02789497
7770,2022/03/06 03:05:15,125601.3406,3.0009,1,16,4,1,0,0,0,3.815867,0,5.050355,6.048886,30.05202,22.49471,,0.00600278610363603,,,,,,,,,,,,,,,,,,,,45.69266,0.08529186
7771,2022/03/06 03:05:16,125602.3406,4.0009,1,16,4,1,0,0,0,3.82051,0,5.050355,6.048886,30.05202,22.49471,,0.00466588186100125,,,,,,,,,,,,,,,,,,,,45.72319,-0.06432652
7772,2022/03/06 03:05:17,125603.3399,5.0002,1,16,4,1,0,0,0,3.824122,0,5.050355,6.048886,30.05202,22.49471,,0.00395049806684256,,,,,,,,,,,,,,,,,,,,45.89639,0.1279902
7773,2022/03/06 03:05:18,125604.3398,6.0001,1,16,4,1,0,0,0,3.827435,0,5.050355,6.048886,30.05202,22.49471,,0.00300944410264492,,,,,,,,,,,,,,,,,,,,45.70154,-0.06088972
7774,2022/03/06 03:05:19,125605.3399,7.0002,1,16,4,1,0,0,0,3.829952,0,5.050355,6.048886,30.05202,22.49471,,0.00271270191296935,,,,,,,,,,,,,,,,,,,,45.90679,0.06414175
7775,2022/03/06 03:05:20,125606.3398,8.0001,1,16,4,1,0,0,0,3.832451,0,5.050355,6.048886,30.05202,22.49471,,0.00299079809337854,,,,,,,,,,,,,,,,,,,,45.9266,0.006189346
7776,2022/03/06 03:05:21,125607.3399,9.0002,1,16,4,1,0,0,0,3.834535,0,5.050355,6.048886,30.05202,22.49471,,0.00227509206160903,,,,,,,,,,,,,,,,,,,,45.82847,-0.0306654
7777,2022/03/06 03:05:22,125608.3399,10.0002,1,16,4,1,0,0,0,3.836519,0,5.050355,6.048886,30.05202,22.49471,,0.00194597395602614,,,,,,,,,,,,,,,,,,,,46.06414,0.07364869
7778,2022/03/06 03:05:23,125609.34,11.0003,1,16,4,1,0,0,0,3.838177,0,5.050355,6.048886,30.05202,22.49471,,0.00190858298446983,,,,,,,,,,,,,,,,,,,,45.8744,0.07364869
7779,2022/03/06 03:05:24,125610.3398,12.0001,1,16,4,1,0,0,0,3.839595,0,5.050355,6.048886,30.05202,22.49471,,0.00177012500353158,,,,,,,,,,,,,,,,,,,,45.94975,0.05708218
7780,2022/03/06 03:05:25,125611.3398,13.0001,1,16,4,1,0,0,0,3.841309,0,5.050355,6.048886,30.05202,22.49471,,,,,,,,,,,,,,,,,,,,,,46.05051,0.05708218
7781,2022/03/06 03:05:26,125612.3399,14.0002,1,16,4,1,0,0,0,3.842774,0,5.050355,6.048886,30.05202,22.49471,,0.00150431401561946,,,,,,,,,,,,,,,,,,,,45.85455,0.001394749
7782,2022/03/06 03:05:27,125613.3399,15.0002,1,16,4,1,0,0,0,3.843803,0,5.050355,6.048886,30.05202,22.49471,,0.00115226395428181,,,,,,,,,,,,,,,,,,,,46.07219,0.001394749
7783,2022/03/06 03:05:28,125614.3404,16.0007,1,16,4,1,0,0,0,3.844799,0,5.050355,6.048886,30.05202,22.49471,,,,,,,,,,,,,,,,,,,,,,45.93972,0.02661467
7784,2022/03/06 03:05:29,125615.3398,17.0001,1,16,4,1,0,0,0,3.845793,0,5.050355,6.048886,30.05202,22.49471,,0.00108690198976547,,,,,,,,,,,,,,,,,,,,45.97821,-0.05569458
7785,2022/03/06 03:05:30,125616.3399,18.0002,1,16,4,1,0,0,0,3.846723,0,5.050355,6.048886,30.05202,22.49471,,0.00131757196504623,,,,,,,,,,,,,,,,,,,,46.0941,0.1039374
7786,2022/03/06 03:05:31,125617.3407,19.001,1,16,4,1,0,0,0,3.847493,0,5.050355,6.048886,30.05202,22.49471,,,,,,,,,,,,,,,,,,,,,,45.83294,-0.05892873
7787,2022/03/06 03:05:32,125618.3401,20.0004,1,16,4,1,0,0,0,3.84832,0,5.050355,6.048886,30.05202,22.49471,,,,,,,,,,,,,,,,,,,,,,46.12784,0.06947398
7788,2022/03/06 03:05:33,125619.3404,21.0007,1,16,4,1,0,0,0,3.84908,0,5.050355,6.048886,30.05202,22.49471,,0.000694373913574964,,,,,,,,,,,,,,,,,,,,46.04519,-0.02582788
7789,2022/03/06 03:05:34,125620.3399,22.0002,1,16,4,1,0,0,0,3.849724,0,5.050355,6.048886,30.05202,22.49471,,,,,,,,,,,,,,,,,,,,,,45.98261,-0.01955628
7790,2022/03/06 03:05:35,125621.3406,23.0009,1,16,4,1,0,0,0,3.850347,0,5.050355,6.048886,30.05202,22.49471,,0.000697453622706234,,,,,,,,,,,,,,,,,,,,46.14001,0.04918575
7791,2022/03/06 03:05:36,125622.34,24.0003,1,16,4,1,0,0,0,3.851009,0,5.050355,6.048886,30.05202,22.49471,,,,,,,,,,,,,,,,,,,,,,45.81247,-0.1023543
7792,2022/03/06 03:05:37,125623.3397,25,1,16,4,1,0,0,0,3.8515,0,5.050355,6.048886,30.05202,22.49471,,,,,,,,,,,,,,,,,,,,,,46.07573,0.08226752
7793,2022/03/06 03:05:38,125624.34,26.0003,1,16,4,1,0,0,0,3.852093,0,5.050355,6.048886,30.05202,22.49471,,0.000576031918171793,,,,,,,,,,,,,,,,,,,,46.06152,0.08226752
7794,2022/03/06 03:05:39,125625.3399,27.0002,1,16,4,1,0,0,0,3.852695,0,5.050355,6.048886,30.05202,22.49471,,,,,,,,,,,,,,,,,,,,,,45.91623,0.01556516
7795,2022/03/06 03:05:40,125626.34,28.0003,1,16,4,1,0,0,0,3.853205,0,5.050355,6.048886,30.05202,22.49471,,0.000617172627244145,,,,,,,,,,,,,,,,,,,,46.13884,0.01556516
7796,2022/03/06 03:05:41,125627.3407,29.001,1,16,4,1,0,0,0,3.85383,0,5.050355,6.048886,30.05202,22.49471,,,,,,,,,,,,,,,,,,,,,,45.79883,-0.0722599
7797,2022/03/06 03:05:42,125628.3401,30.0004,1,16,4,1,0,0,0,3.853913,0,5.050355,6.048886,30.05202,22.49471,,,,,,,,,,,,,,,,,,,,,,45.99866,-0.0722599
7798,2022/03/06 03:05:43,125629.3402,31.0005,1,16,4,1,0,0,0,3.854651,0,5.050355,6.048886,30.05202,22.49471,,0.000590836571063846,,,,,,,,,,,,,,,,,,,,46.13292,0.1044035
7799,2022/03/06 03:05:44,125630.3408,32.0011,1,16,4,1,0,0,0,3.855108,0,5.050355,6.048886,30.05202,22.49471,,,,,,,,,,,,,,,,,,,,,,45.8525,-0.06697059
7800,2022/03/06 03:05:45,125631.34,33.0003,1,16,4,1,0,0,0,3.855548,0,5.050355,6.048886,30.05202,22.49471,,,,,,,,,,,,,,,,,,,,,,46.11662,0.06187797
7801,2022/03/06 03:05:46,125632.3402,34.0005,1,16,4,1,0,0,0,3.856007,0,5.050355,6.048886,30.05202,22.49471,,0.000548721814993769,,,,,,,,,,,,,,,,,,,,45.83887,-0.03100514
7802,2022/03/06 03:05:47,125633.34,35.0003,1,16,4,1,0,0,0,3.856308,0,5.050355,6.048886,30.05202,22.49471,,,,,,,,,,,,,,,,,,,,,,45.91656,-0.03151298
7803,2022/03/06 03:05:48,125634.3401,36.0004,1,16,4,1,0,0,0,3.856761,0,5.050355,6.048886,30.05202,22.49471,,,,,,,,,,,,,,,,,,,,,,46.1095,0.06029367
7804,2022/03/06 03:05:49,125635.3406,37.0009,1,16,4,1,0,0,0,3.856987,0,5.050355,6.048886,30.05202,22.49471,,,,,,,,,,,,,,,,,,,,,,45.82935,-0.08754849
7805,2022/03/06 03:05:50,125636.3401,38.0004,1,16,4,1,0,0,0,3.857407,0,5.050355,6.048886,30.05202,22.49471,,0.000325596891343594,,,,,,,,,,,,,,,,,,,,46.0603,0.0721705
7806,2022/03/06 03:05:51,125637.3403,39.0006,1,16,4,1,0,0,0,3.857728,0,5.050355,6.048886,30.05202,22.49471,,,,,,,,,,,,,,,,,,,,,,45.83382,-0.07077456
7807,2022/03/06 03:05:52,125638.3402,40.0005,1,16,4,1,0,0,0,3.85782,0,5.050355,6.048886,30.05202,22.49471,,,,,,,,,,,,,,,,,,,,,,45.84774,0.004349947
7808,2022/03/06 03:05:52,125638.3416,40.0019,1,16,4,1,0,0,0,3.85782,0,5.050355,6.048886,30.05202,22.49471,,0.000325596891343594,0.0187516491860151,0,0,,,,,,,,,,,,,,,,,45.84774,0.004349947
7809,2022/03/06 03:05:52,125638.6282,0.2504,1,17,4,1,0,0,3.734406,3.917954,14.631230925324,5.050603,6.049074,30.053,22.49544,,0.018487460911274,,0.00113893300294876,878.014404296875,,,,,,,,,,,,,,,,,45.84774,0.004349947
7810,2022/03/06 03:05:53,125638.8786,0.5008,1,17,4,1,0,0,3.734543,3.919971,14.639300258253,5.050863,6.049074,30.05401,22.49544,,,,,,,,,,,,,,,,,,,,,,46.09526,0.004349947
7811,2022/03/06 03:05:53,125639.1289,0.7511,1,17,4,1,0,0,3.73494,3.921071,14.64496492074,5.051122,6.049074,30.05503,22.49544,,,,,,,,,,,,,,,,,,,,,,46.09526,0.004349947
7812,2022/03/06 03:05:53,125639.3778,1,1,17,4,1,0,0,3.734825,3.92242,14.6495522765,5.051381,6.049074,30.05604,22.49544,,,,,,,,,,,,,,,,,,,,,,46.09526,0.004349947
7813,2022/03/06 03:05:53,125639.6281,1.2503,1,17,4,1,0,0,3.733994,3.923326,14.649675744044,5.05164,6.049074,30.05706,22.49544,,,,,,,,,,,,,,,,,,,,,,46.01642,0.05271435
7814,2022/03/06 03:05:54,125639.8786,1.5008,1,17,4,1,0,0,3.73333,3.924114,14.65001251962,5.051898,6.049074,30.05807,22.49544,,0.00459227384999394,,0.137051001191139,,,,,,,,,,,,,,,,,,46.01642,0.05271435
7815,2022/03/06 03:05:54,125640.1283,1.7505,1,17,4,1,0,0,3.732788,3.924569,14.649584068372,5.052158,6.049074,30.05909,22.49544,,,,,,,,,,,,,,,,,,,,,,46.01642,0.05271435
7816,2022/03/06 03:05:54,125640.3787,2.0009,1,17,4,1,0,0,3.732887,3.92567,14.65408250929,5.052417,6.049074,30.06011,22.49544,,,,,,,,,,,,,,,,,,,,,,45.75378,-0.0820756
7817,2022/03/06 03:05:54,125640.6297,2.2519,1,17,4,1,0,0,3.732773,3.92611,14.65527740303,5.052677,6.049074,30.06113,22.49544,,,,,,,,,,,,,,,,,,,,,,45.75378,-0.0820756
7818,2022/03/06 03:05:55,125640.8799,2.5021,1,17,4,1,0,0,3.733002,3.926835,14.65888290867,5.052936,6.049074,30.06215,22.49544,,0.00326869497075677,,0.294355601072311,4.6320161819458,,,,,,,,,,,,,,,,,45.93584,-0.0820756
7819,2022/03/06 03:05:55,125641.1281,2.7503,1,17,4,1,0,0,3.732849,3.927423,14.660477018127,5.053193,6.049074,30.06316,22.49544,,,,,,,,,,,,,,,,,,,,,,45.93584,-0.0820756
7820,2022/03/06 03:05:55,125641.3795,3.0017,1,17,4,1,0,0,3.732552,3.928164,14.662076394528,5.053454,6.049074,30.06418,22.49544,,,,,,,,,,,,,,,,,,,,,,45.93584,-0.0820756
7821,2022/03/06 03:05:55,125641.6296,3.2518,1,17,4,1,0,0,3.732513,3.928436,14.662938439668,5.053713,6.049074,30.0652,22.49544,,,,,,,,,,,,,,,,,,,,,,46.09113,0.1054227
7822,2022/03/06 03:05:56,125641.8788,3.501,1,17,4,1,0,0,3.732574,3.929251,14.666220122074,5.053971,6.049074,30.06621,22.49544,,0.00254404707811773,,,,,,,,,,,,,,,,,,,,46.09113,0.1054227
7823,2022/03/06 03:05:56,125642.1281,3.7503,1,17,4,1,0,0,3.732758,3.929702,14.668626578116,5.054229,6.049074,30.06723,22.49544,,,,,,,,,,,,,,,,,,,,,,46.09113,0.1054227
7824,2022/03/06 03:05:56,125642.3778,4,1,17,4,1,0,0,3.732567,3.930366,14.670354429522,5.054488,6.049074,30.06824,22.49544,,,,,,,,,,,,,,,,,,,,,,45.87296,-0.06817818
7825,2022/03/06 03:05:56,125642.6291,4.2513,1,17,4,1,0,0,3.732391,3.930664,14.670774937624,5.054749,6.049074,30.06927,22.49544,,,,,,,,,,,,,,,,,,,,,,45.87296,-0.06817818
7826,2022/03/06 03:05:57,125642.8779,4.5001,1,17,4,1,0,0,3.732368,3.931377,14.673345710736,5.055006,6.049074,30.07028,22.49544,,0.00212060497142375,,0.470100909471512,,,,,,,,,,,,,,,,,,45.87296,-0.06817818
7827,2022/03/06 03:05:57,125643.129,4.7512,1,17,4,1,0,0,3.732498,3.931837,14.675573738826,5.055266,6.049074,30.0713,22.49544,,,,,,,,,,,,,,,,,,,,,,45.84299,-0.06817818
7828,2022/03/06 03:05:57,125643.3779,5.0001,1,17,4,1,0,0,3.7323,3.932441,14.6770495443,5.055523,6.049074,30.07232,22.49544,,,,,,,,,,,,,,,,,,,,,,45.84299,-0.06817818
7829,2022/03/06 03:05:57,125643.6282,5.2504,1,17,4,1,0,0,3.732262,3.932912,14.678658006944,5.055783,6.049074,30.07333,22.49544,,,,,,,,,,,,,,,,,,,,,,45.84299,-0.06817818
7830,2022/03/06 03:05:58,125643.8786,5.5008,1,17,4,1,0,0,3.73259,3.933315,14.68145223585,5.056042,6.049074,30.07435,22.49544,,0.00201566191390157,,,,,,,,,,,,,,,,,,,,46.04846,0.05484223
7831,2022/03/06 03:05:58,125644.1289,5.7511,1,17,4,1,0,0,3.732666,3.933868,14.683815332088,5.0563,6.049074,30.07537,22.49544,,,,,,,,,,,,,,,,,,,,,,46.04846,0.05484223
7832,2022/03/06 03:05:58,125644.3779,6.0001,1,17,4,1,0,0,3.732788,3.934155,14.68536657414,5.056559,6.049074,30.07639,22.49544,,,,,,,,,,,,,,,,,,,,,,46.04846,0.05484223
7833,2022/03/06 03:05:58,125644.629,6.2512,1,17,4,1,0,0,3.732475,3.935116,14.6877220921,5.056818,6.049074,30.07741,22.49544,,,,,,,,,,,,,,,,,,,,,,46.03452,-0.004354715
7834,2022/03/06 03:05:59,125644.8779,6.5001,1,17,4,1,0,0,3.732513,3.935341,14.688711441933,5.057076,6.049074,30.07842,22.49544,,,,,,,,,,,,,,,,,,,,,,46.03452,-0.004354715
7835,2022/03/06 03:05:59,125645.1283,6.7505,1,17,4,1,0,0,3.73246,3.936006,14.69098495476,5.057336,6.049074,30.07944,22.49544,,,,,,,,,,,,,,,,,,,,,,46.03452,-0.004354715
7836,2022/03/06 03:05:59,125645.3781,7.0003,1,17,4,1,0,0,3.732407,3.936056,14.690962966792,5.057594,6.049074,30.08046,22.49544,,,,,,,,,,,,,,,,,,,,,,45.84211,-0.004354715
7837,2022/03/06 03:05:59,125645.6282,7.2504,1,17,4,1,0,0,3.732437,3.936711,14.693525794707,5.057854,6.049074,30.08148,22.49544,,,,,,,,,,,,,,,,,,,,,,45.84211,-0.004354715
7838,2022/03/06 03:06:00,125645.8778,7.5,1,17,4,1,0,0,3.732498,3.936967,14.694721453566,5.058112,6.049074,30.0825,22.49544,,0.0017766080563888,,0.524057626724243,2.01146101951599,,,,,,,,,,,,,,,,,45.88569,-0.0465107
7839,2022/03/06 03:06:00,125646.1291,7.7513,1,17,4,1,0,0,3.732643,3.937538,14.697423652934,5.058372,6.049074,30.08353,22.49544,,,,,,,,,,,,,,,,,,,,,,45.88569,-0.0465107
7840,2022/03/06 03:06:00,125646.3778,8,1,17,4,1,0,0,3.732887,3.937831,14.699478148097,5.05863,6.049074,30.08454,22.49544,,,,,,,,,,,,,,,,,,,,,,45.88569,-0.0465107
7841,2022/03/06 03:06:00,125646.6283,8.2505,1,17,4,1,0,0,3.732391,3.938575,14.700301882825,5.058889,6.049074,30.08556,22.49544,,,,,,,,,,,,,,,,,,,,,,46.12933,0.07613897
7842,2022/03/06 03:06:01,125646.879,8.5012,1,17,4,1,0,0,3.732239,3.938774,14.700445934986,5.059148,6.049074,30.08658,22.49544,,0.00153805199079216,,,,,,,,,,,,,,,,,,,,46.12933,0.07613897
7843,2022/03/06 03:06:01,125647.1292,8.7514,1,17,4,1,0,0,3.732162,3.93933,14.70221773146,5.059408,6.049074,30.0876,22.49544,,,,,,,,,,,,,,,,,,,,,,46.12933,0.07613897
7844,2022/03/06 03:06:01,125647.3778,9,1,17,4,1,0,0,3.732483,3.939618,14.704557211494,5.059664,6.049074,30.08862,22.49544,,,,,,,,,,,,,,,,,,,,,,45.97047,0.07613897
7845,2022/03/06 03:06:01,125647.6284,9.2506,1,17,4,1,0,0,3.732552,3.940218,14.707068576336,5.059925,6.049074,30.08964,22.49544,,,,,,,,,,,,,,,,,,,,,,45.97047,0.07613897
7846,2022/03/06 03:06:02,125647.8779,9.5001,1,17,4,1,0,0,3.732445,3.940431,14.707441983795,5.060183,6.049074,30.09066,22.49544,,0.00201134895905852,,,,,,,,,,,,,,,,,,,,45.97047,0.07613897
7847,2022/03/06 03:06:02,125648.1292,9.7514,1,17,4,1,0,0,3.732513,3.941013,14.709882255669,5.060443,6.049074,30.09168,22.49544,,,,,,,,,,,,,,,,,,,,,,45.79409,-0.1047635
7848,2022/03/06 03:06:02,125648.3786,10.0008,1,17,4,1,0,0,3.732422,3.941349,14.710777717278,5.060701,6.049074,30.0927,22.49544,,,,,,,,,,,,,,,,,,,,,,45.79409,-0.1047635
7849,2022/03/06 03:06:02,125648.3795,10.0017,1,17,4,1,0,0,3.732407,3.941342,14.710692470194,5.060703,6.049074,30.09271,22.49544,,0.00194957701023668,0.0187516491860151,0.582857072353363,2.01146101951599,,,,,,,,,,,,,,,,,45.79409,-0.1047635
7850,2022/03/06 03:06:03,125649.4179,1.0009,1,18,4,1,0,0,0,3.878595,0,5.060707,6.049074,30.09272,22.49544,,-0.00369011494331062,,,,,,,,,,,,,,,,,,,,46.09994,0.09557843
7851,2022/03/06 03:06:04,125650.4172,2.0002,1,18,4,1,0,0,0,3.877339,0,5.060707,6.049074,30.09272,22.49544,,,,,,,,,,,,,,,,,,,,,,45.87862,-0.06916285
7852,2022/03/06 03:06:05,125651.4171,3.0001,1,18,4,1,0,0,0,3.876362,0,5.060707,6.049074,30.09272,22.49544,,-0.00132434396073222,,,,,,,,,,,,,,,,,,,,45.85428,-0.007605553
7853,2022/03/06 03:06:06,125652.4179,4.0009,1,18,4,1,0,0,0,3.875894,0,5.060707,6.049074,30.09272,22.49544,,,,,,,,,,,,,,,,,,,,,,46.02089,0.05206466
7854,2022/03/06 03:06:07,125653.4176,5.0006,1,18,4,1,0,0,0,3.875494,0,5.060707,6.049074,30.09272,22.49544,,-0.000781387614551932,,,,,,,,,,,,,,,,,,,,45.77926,-0.07550955
7855,2022/03/06 03:06:08,125654.418,6.001,1,18,4,1,0,0,0,3.875209,0,5.060707,6.049074,30.09272,22.49544,,,,,,,,,,,,,,,,,,,,,,45.97282,-0.07550955
7856,2022/03/06 03:06:09,125655.4172,7.0002,1,18,4,1,0,0,0,3.875016,0,5.060707,6.049074,30.09272,22.49544,,,,,,,,,,,,,,,,,,,,,,45.92274,-0.07409215
7857,2022/03/06 03:06:10,125656.4172,8.0002,1,18,4,1,0,0,0,3.874697,0,5.060707,6.049074,30.09272,22.49544,,,,,,,,,,,,,,,,,,,,,,45.81455,-0.07409215
7858,2022/03/06 03:06:11,125657.4172,9.0002,1,18,4,1,0,0,0,3.87472,0,5.060707,6.049074,30.09272,22.49544,,,,,,,,,,,,,,,,,,,,,,46.08459,0.00767827
7859,2022/03/06 03:06:12,125658.4171,10.0001,1,18,4,1,0,0,0,3.874675,0,5.060707,6.049074,30.09272,22.49544,,-0.000241417204961181,,,,,,,,,,,,,,,,,,,,45.86642,0.00767827
7860,2022/03/06 03:06:13,125659.418,11.001,1,18,4,1,0,0,0,3.874538,0,5.060707,6.049074,30.09272,22.49544,,,,,,,,,,,,,,,,,,,,,,45.90229,-0.05696893
7861,2022/03/06 03:06:14,125660.4171,12.0001,1,18,4,1,0,0,0,3.874413,0,5.060707,6.049074,30.09272,22.49544,,,,,,,,,,,,,,,,,,,,,,45.99417,0.06531954
7862,2022/03/06 03:06:15,125661.4181,13.0011,1,18,4,1,0,0,0,3.87438,0,5.060707,6.049074,30.09272,22.49544,,,,,,,,,,,,,,,,,,,,,,45.78935,-0.1006126
7863,2022/03/06 03:06:16,125662.418,14.001,1,18,4,1,0,0,0,3.874331,0,5.060707,6.049074,30.09272,22.49544,,,,,,,,,,,,,,,,,,,,,,46.08136,0.07364511
7864,2022/03/06 03:06:17,125663.4172,15.0002,1,18,4,1,0,0,0,3.87434,0,5.060707,6.049074,30.09272,22.49544,,,,,,,,,,,,,,,,,,,,,,45.86437,-0.05020142
7865,2022/03/06 03:06:18,125664.4172,16.0002,1,18,4,1,0,0,0,3.874292,0,5.060707,6.049074,30.09272,22.49544,,,,,,,,,,,,,,,,,,,,,,45.89898,0.01081705
7866,2022/03/06 03:06:19,125665.4173,17.0003,1,18,4,1,0,0,0,3.874178,0,5.060707,6.049074,30.09272,22.49544,,,,,,,,,,,,,,,,,,,,,,46.0078,0.03400564
7867,2022/03/06 03:06:20,125666.4178,18.0008,1,18,4,1,0,0,0,3.874233,0,5.060707,6.049074,30.09272,22.49544,,,,,,,,,,,,,,,,,,,,,,45.75586,-0.07873178
7868,2022/03/06 03:06:21,125667.4177,19.0007,1,18,4,1,0,0,0,3.874063,0,5.060707,6.049074,30.09272,22.49544,,,,,,,,,,,,,,,,,,,,,,46.09022,0.1044869
