Repository: HVES-Battery-Testing-Consortium/LG-HG2

# Battery Testing Consortium (BTC)
The Battery Testing Consortium (BTC) has been developed within the High Voltage and Energy Storage Lab at Oxford Brookes University to provide accurate and comprehensive cell data to Formula Student Electric teams. Through the BTC, we aim to provide FS teams with information for improved and informed decisions for cell selection, pack architecture design, thermal cooling requirements, and end of life predictions. A range of tests are completed to provide a comprehensive electrochemical lithium-ion characterisation for modelling, validation, and battery management parameterisation.

File: Data/Round1/LG_HG2/Package 1/220304_BTC_HPPC_EIS_LG_HG2_2_45C/220304_BTC_HPPC_EIS_LG_HG2_2_45C_Channel_3_Wb_1.CSV (part 40 of 44)
Data_Point,Date_Time,Test_Time(s),Step_Time(s),Cycle_Index,Step_Index,TC_Counter1,TC_Counter2,TC_Counter3,TC_Counter4,Current(A),Voltage(V),Power(W),Charge_Capacity(Ah),Discharge_Capacity(Ah),Charge_Energy(Wh),Discharge_Energy(Wh),ACR(Ohm),dV/dt(V/s),Internal_Resistance(Ohm),dQ/dV(Ah/V),dV/dQ(V/Ah),MetaCode_MV_UD1,MetaCode_MV_UD2,MetaCode_MV_UD3,MetaCode_MV_UD4,MetaCode_MV_UD5,MetaCode_MV_UD6,MetaCode_MV_UD7,MetaCode_MV_UD8,MetaCode_MV_UD9,MetaCode_MV_UD10,MetaCode_MV_UD11,MetaCode_MV_UD12,MetaCode_MV_UD13,MetaCode_MV_UD14,MetaCode_MV_UD15,MetaCode_MV_UD16,Aux_Temperature_1(C),Aux_dT/dt_1(C)
8549,2022/03/06 05:34:30,134556.5218,23.0004,1,16,7,1,0,0,0,3.614962,0,4.926206,6.656319,29.65099,24.7475,,,,,,,,,,,,,,,,,,,,,,46.35593,0.06269217
8550,2022/03/06 05:34:31,134557.5222,24.0008,1,16,7,1,0,0,0,3.61576,0,4.926206,6.656319,29.65099,24.7475,,0.00103750103153288,,,,,,,,,,,,,,,,,,,,46.09824,-0.01630664
8551,2022/03/06 05:34:32,134558.5222,25.0008,1,16,7,1,0,0,0,3.616488,0,4.926206,6.656319,29.65099,24.7475,,,,,,,,,,,,,,,,,,,,,,46.24289,-0.02805591
8552,2022/03/06 05:34:33,134559.5221,26.0007,1,16,7,1,0,0,0,3.617108,0,4.926206,6.656319,29.65099,24.7475,,0.000711327884346247,,,,,,,,,,,,,,,,,,,,46.26424,0.07993102
8553,2022/03/06 05:34:34,134560.5214,27,1,16,7,1,0,0,0,3.617846,0,4.926206,6.656319,29.65099,24.7475,,,,,,,,,,,,,,,,,,,,,,46.03069,-0.0729835
8554,2022/03/06 05:34:35,134561.5221,28.0007,1,16,7,1,0,0,0,3.618478,0,4.926206,6.656319,29.65099,24.7475,,,,,,,,,,,,,,,,,,,,,,46.29767,0.0834322
8555,2022/03/06 05:34:36,134562.5222,29.0008,1,16,7,1,0,0,0,3.619082,0,4.926206,6.656319,29.65099,24.7475,,0.000609024427831173,,,,,,,,,,,,,,,,,,,,46.18542,-0.03507853
8556,2022/03/06 05:34:37,134563.5214,30,1,16,7,1,0,0,0,3.619587,0,4.926206,6.656319,29.65099,24.7475,,,,,,,,,,,,,,,,,,,,,,46.10093,-0.02640247
8557,2022/03/06 05:34:38,134564.5215,31.0001,1,16,7,1,0,0,0,3.620216,0,4.926206,6.656319,29.65099,24.7475,,,,,,,,,,,,,,,,,,,,,,46.30949,0.06517291
8558,2022/03/06 05:34:39,134565.5215,32.0001,1,16,7,1,0,0,0,3.620622,0,4.926206,6.656319,29.65099,24.7475,,0.000498502282425761,,,,,,,,,,,,,,,,,,,,46.11249,0.06517291
8559,2022/03/06 05:34:40,134566.5214,33,1,16,7,1,0,0,0,3.621135,0,4.926206,6.656319,29.65099,24.7475,,,,,,,,,,,,,,,,,,,,,,46.09834,0.0356102
8560,2022/03/06 05:34:41,134567.5214,34,1,16,7,1,0,0,0,3.621535,0,4.926206,6.656319,29.65099,24.7475,,,,,,,,,,,,,,,,,,,,,,46.24649,0.0356102
8561,2022/03/06 05:34:42,134568.5215,35.0001,1,16,7,1,0,0,0,3.621807,0,4.926206,6.656319,29.65099,24.7475,,0.000415240210713819,,,,,,,,,,,,,,,,,,,,46.01258,-0.01567364
8562,2022/03/06 05:34:43,134569.5214,36,1,16,7,1,0,0,0,3.622077,0,4.926206,6.656319,29.65099,24.7475,,,,,,,,,,,,,,,,,,,,,,46.18953,-0.01567364
8563,2022/03/06 05:34:44,134570.5215,37.0001,1,16,7,1,0,0,0,3.622662,0,4.926206,6.656319,29.65099,24.7475,,,,,,,,,,,,,,,,,,,,,,46.2979,0.08916497
8564,2022/03/06 05:34:45,134571.5215,38.0001,1,16,7,1,0,0,0,3.622896,0,4.926206,6.656319,29.65099,24.7475,,,,,,,,,,,,,,,,,,,,,,46.05875,-0.07248282
8565,2022/03/06 05:34:46,134572.5214,39,1,16,7,1,0,0,0,3.623316,0,4.926206,6.656319,29.65099,24.7475,,0.000367036496754736,,,,,,,,,,,,,,,,,,,,46.25202,0.05814314
8566,2022/03/06 05:34:47,134573.5223,40.0009,1,16,7,1,0,0,0,3.623655,0,4.926206,6.656319,29.65099,24.7475,,,,,,,,,,,,,,,,,,,,,,45.97526,-0.0009155273
8567,2022/03/06 05:34:47,134573.523,40.0016,1,16,7,1,0,0,0,3.623693,0,4.926206,6.656319,29.65099,24.7475,,0.000367036496754736,0.0187516491860151,0,0,,,,,,,,,,,,,,,,,45.97526,-0.0009155273
8568,2022/03/06 05:34:48,134573.8088,0.2504,1,17,7,1,0,0,3.73571,3.68355,13.7606745705,4.926449,6.656489,29.65189,24.74812,,0.0262408908456564,,0.00129947997629642,769.538513183594,,,,,,,,,,,,,,,,,45.97526,-0.0009155273
8569,2022/03/06 05:34:48,134574.0599,0.5015,1,17,7,1,0,0,3.735504,3.685496,13.767185049984,4.926709,6.656489,29.65285,24.74812,,,,,,,,,,,,,,,,,,,,,,45.97526,-0.0009155273
8570,2022/03/06 05:34:48,134574.3087,0.7503,1,17,7,1,0,0,3.73542,3.687357,13.77382708494,4.926968,6.656489,29.6538,24.74812,,,,,,,,,,,,,,,,,,,,,,46.02773,-0.06917477
8571,2022/03/06 05:34:48,134574.56,1.0016,1,17,7,1,0,0,3.73484,3.687978,13.77400775352,4.927228,6.656489,29.65476,24.74812,,,,,,,,,,,,,,,,,,,,,,46.02773,-0.06917477
8572,2022/03/06 05:34:49,134574.8095,1.2511,1,17,7,1,0,0,3.734161,3.689479,13.777108592119,4.927486,6.656489,29.65571,24.74812,,0.00648664310574532,,0.0982702895998955,,,,,,,,,,,,,,,,,,46.02773,-0.06917477
8573,2022/03/06 05:34:49,134575.0585,1.5001,1,17,7,1,0,0,3.733437,3.69023,13.77724122051,4.927744,6.656489,29.65666,24.74812,,,,,,,,,,,,,,,,,,,,,,46.25679,0.07158279
8574,2022/03/06 05:34:49,134575.3091,1.7507,1,17,7,1,0,0,3.733093,3.691245,13.779760870785,4.928004,6.656489,29.65762,24.74812,,,,,,,,,,,,,,,,,,,,,,46.25679,0.07158279
8575,2022/03/06 05:34:49,134575.559,2.0006,1,17,7,1,0,0,3.732826,3.691967,13.781470408742,4.928262,6.656489,29.65858,24.74812,,,,,,,,,,,,,,,,,,,,,,46.16342,0.07158279
8576,2022/03/06 05:34:50,134575.8089,2.2505,1,17,7,1,0,0,3.732552,3.692921,13.784019664392,4.928522,6.656489,29.65953,24.74812,,0.00371853611432016,,0.241271302103996,5.88817501068115,,,,,,,,,,,,,,,,,46.16342,0.07158279
8577,2022/03/06 05:34:50,134576.0591,2.5007,1,17,7,1,0,0,3.732384,3.693465,13.78542967056,4.928781,6.656489,29.66049,24.74812,,,,,,,,,,,,,,,,,,,,,,46.16342,0.07158279
8578,2022/03/06 05:34:50,134576.3095,2.7511,1,17,7,1,0,0,3.732567,3.694455,13.789800815985,4.92904,6.656489,29.66145,24.74812,,,,,,,,,,,,,,,,,,,,,,46.00602,-0.07836699
8579,2022/03/06 05:34:50,134576.559,3.0006,1,17,7,1,0,0,3.732651,3.694987,13.792096920537,4.929297,6.656489,29.6624,24.74812,,,,,,,,,,,,,,,,,,,,,,46.00602,-0.07836699
8580,2022/03/06 05:34:51,134576.8087,3.2503,1,17,7,1,0,0,3.732758,3.695816,13.795586740528,4.929557,6.656489,29.66336,24.74812,,0.00304621504619718,,,,,,,,,,,,,,,,,,,,46.00602,-0.07836699
8581,2022/03/06 05:34:51,134577.0584,3.5,1,17,7,1,0,0,3.732811,3.696177,13.797130163547,4.929815,6.656489,29.66431,24.74812,,,,,,,,,,,,,,,,,,,,,,46.10297,0.03029823
8582,2022/03/06 05:34:51,134577.3088,3.7504,1,17,7,1,0,0,3.732918,3.697023,13.800683703114,4.930075,6.656489,29.66527,24.74812,,,,,,,,,,,,,,,,,,,,,,46.10297,0.03029823
8583,2022/03/06 05:34:51,134577.5592,4.0008,1,17,7,1,0,0,3.732872,3.697588,13.802622712736,4.930334,6.656489,29.66623,24.74812,,,,,,,,,,,,,,,,,,,,,,46.10297,0.03029823
8584,2022/03/06 05:34:52,134577.8088,4.2504,1,17,7,1,0,0,3.732864,3.698318,13.805318122752,4.930592,6.656489,29.66718,24.74812,,0.00235577789135277,,0.361042410135269,,,,,,,,,,,,,,,,,,46.27516,0.03029823
8585,2022/03/06 05:34:52,134578.0592,4.5008,1,17,7,1,0,0,3.732941,3.698794,13.807379773154,4.930851,6.656489,29.66814,24.74812,,,,,,,,,,,,,,,,,,,,,,46.27516,0.03029823
8586,2022/03/06 05:34:52,134578.3095,4.7511,1,17,7,1,0,0,3.733139,3.699339,13.810146695121,4.93111,6.656489,29.6691,24.74812,,,,,,,,,,,,,,,,,,,,,,46.27516,0.03029823
8587,2022/03/06 05:34:52,134578.5601,5.0017,1,17,7,1,0,0,3.733032,3.699763,13.811333671416,4.93137,6.656489,29.67006,24.74812,,,,,,,,,,,,,,,,,,,,,,46.10686,0.001214743
8588,2022/03/06 05:34:53,134578.8088,5.2504,1,17,7,1,0,0,3.732613,3.700427,13.812261925751,4.931628,6.656489,29.67101,24.74812,,0.00282805995084345,,,,,,,,,,,,,,,,,,,,46.10686,0.001214743
8589,2022/03/06 05:34:53,134579.059,5.5006,1,17,7,1,0,0,3.732697,3.700974,13.814614546878,4.931887,6.656489,29.67197,24.74812,,,,,,,,,,,,,,,,,,,,,,46.10686,0.001214743
8590,2022/03/06 05:34:53,134579.3089,5.7505,1,17,7,1,0,0,3.732964,3.701601,13.817943275364,4.932145,6.656489,29.67293,24.74812,,,,,,,,,,,,,,,,,,,,,,45.97167,-0.04224777
8591,2022/03/06 05:34:53,134579.559,6.0006,1,17,7,1,0,0,3.733055,3.70189,13.81935897395,4.932404,6.656489,29.67389,24.74812,,,,,,,,,,,,,,,,,,,,,,45.97167,-0.04224777
8592,2022/03/06 05:34:54,134579.8096,6.2512,1,17,7,1,0,0,3.732864,3.702824,13.822138407936,4.932664,6.656489,29.67485,24.74812,,0.00247072288766503,,0.425785005092621,2.54189300537109,,,,,,,,,,,,,,,,,45.97167,-0.04224777
8593,2022/03/06 05:34:54,134580.0585,6.5001,1,17,7,1,0,0,3.732605,3.703172,13.82247832306,4.932922,6.656489,29.67581,24.74812,,,,,,,,,,,,,,,,,,,,,,46.17706,-0.04224777
8594,2022/03/06 05:34:54,134580.3089,6.7505,1,17,7,1,0,0,3.732826,3.703465,13.82439044209,4.933181,6.656489,29.67677,24.74812,,,,,,,,,,,,,,,,,,,,,,46.17706,-0.04224777
8595,2022/03/06 05:34:54,134580.5585,7.0001,1,17,7,1,0,0,3.733124,3.704136,13.827999000864,4.93344,6.656489,29.67772,24.74812,,,,,,,,,,,,,,,,,,,,,,46.26746,-0.04224777
8596,2022/03/06 05:34:55,134580.8089,7.2505,1,17,7,1,0,0,3.732994,3.704598,13.829242106412,4.933699,6.656489,29.67868,24.74812,,0.00199661310762167,,,,,,,,,,,,,,,,,,,,46.26746,0.09243488
8597,2022/03/06 05:34:55,134581.06,7.5016,1,17,7,1,0,0,3.73307,3.704608,13.82956098656,4.933959,6.656489,29.67965,24.74812,,,,,,,,,,,,,,,,,,,,,,46.26746,0.09243488
8598,2022/03/06 05:34:55,134581.3094,7.751,1,17,7,1,0,0,3.733047,3.705413,13.832480883411,4.934217,6.656489,29.6806,24.74812,,,,,,,,,,,,,,,,,,,,,,46.02891,-0.07454634
8599,2022/03/06 05:34:55,134581.5584,8,1,17,7,1,0,0,3.733215,3.705994,13.83527239071,4.934475,6.656489,29.68156,24.74812,,,,,,,,,,,,,,,,,,,,,,46.02891,-0.07454634
8600,2022/03/06 05:34:56,134581.8087,8.2503,1,17,7,1,0,0,3.732864,3.706255,13.83494586432,4.934734,6.656489,29.68252,24.74812,,0.00166576204355806,,0.527804315090179,,,,,,,,,,,,,,,,,,46.02891,-0.07454634
8601,2022/03/06 05:34:56,134582.0585,8.5001,1,17,7,1,0,0,3.732758,3.706632,13.835960251056,4.934993,6.656489,29.68348,24.74812,,,,,,,,,,,,,,,,,,,,,,46.00484,-0.07454634
8602,2022/03/06 05:34:56,134582.3089,8.7505,1,17,7,1,0,0,3.732605,3.707145,13.837307962725,4.935252,6.656489,29.68444,24.74812,,,,,,,,,,,,,,,,,,,,,,46.00484,-0.07454634
8603,2022/03/06 05:34:56,134582.56,9.0016,1,17,7,1,0,0,3.732681,3.707638,13.839429917478,4.935512,6.656489,29.6854,24.74812,,,,,,,,,,,,,,,,,,,,,,46.00484,-0.07454634
8604,2022/03/06 05:34:57,134582.8095,9.2511,1,17,7,1,0,0,3.732735,3.707898,13.84060064103,4.935771,6.656489,29.68636,24.74812,,0.00174838898237795,,,,,,,,,,,,,,,,,,,,46.19583,0.05216122
8605,2022/03/06 05:34:57,134583.0597,9.5013,1,17,7,1,0,0,3.732498,3.708336,13.841356703328,4.936029,6.656489,29.68732,24.74812,,,,,,,,,,,,,,,,,,,,,,46.19583,0.05216122
8606,2022/03/06 05:34:57,134583.3095,9.7511,1,17,7,1,0,0,3.732132,3.708721,13.841436323172,4.936288,6.656489,29.68828,24.74812,,,,,,,,,,,,,,,,,,,,,,46.19583,0.05216122
8607,2022/03/06 05:34:57,134583.5601,10.0017,1,17,7,1,0,0,3.73185,3.709295,13.84253254575,4.936547,6.656489,29.68924,24.74812,,,,,,,,,,,,,,,,,,,,,,46.21614,0.006347895
8608,2022/03/06 05:34:57,134583.5615,10.0031,1,17,7,1,0,0,3.73185,3.709295,13.84253254575,4.936549,6.656489,29.68925,24.74812,,0.00174838898237795,0.0187516491860151,0.527804315090179,2.54189300537109,,,,,,,,,,,,,,,,,46.21614,0.006347895
8609,2022/03/06 05:34:58,134584.5992,1.0009,1,18,7,1,0,0,0,3.646445,0,4.936553,6.656489,29.68926,24.74812,,-0.00770315108820796,,,,,,,,,,,,,,,,,,,,45.97345,0.006347895
8610,2022/03/06 05:34:59,134585.5983,2,1,18,7,1,0,0,0,3.644357,0,4.936553,6.656489,29.68926,24.74812,,-0.00235112896189094,,,,,,,,,,,,,,,,,,,,46.23312,0.03930092
8611,2022/03/06 05:35:00,134586.5983,3,1,18,7,1,0,0,0,3.643573,0,4.936553,6.656489,29.68926,24.74812,,,,,,,,,,,,,,,,,,,,,,46.09616,0.03930092
8612,2022/03/06 05:35:01,134587.5984,4.0001,1,18,7,1,0,0,0,3.642619,0,4.936553,6.656489,29.68926,24.74812,,-0.0013306699693203,,,,,,,,,,,,,,,,,,,,45.94617,-0.08967042
8613,2022/03/06 05:35:02,134588.5984,5.0001,1,18,7,1,0,0,0,3.642016,0,4.936553,6.656489,29.68926,24.74812,,,,,,,,,,,,,,,,,,,,,,46.24997,0.06945372
8614,2022/03/06 05:35:03,134589.5983,6,1,18,7,1,0,0,0,3.641443,0,4.936553,6.656489,29.68926,24.74812,,-0.000644457177259028,,,,,,,,,,,,,,,,,,,,46.00279,-0.05176067
8615,2022/03/06 05:35:04,134590.5984,7.0001,1,18,7,1,0,0,0,3.641095,0,4.936553,6.656489,29.68926,24.74812,,,,,,,,,,,,,,,,,,,,,,46.20432,-0.006392002
8616,2022/03/06 05:35:05,134591.5991,8.0008,1,18,7,1,0,0,0,3.640609,0,4.936553,6.656489,29.68926,24.74812,,,,,,,,,,,,,,,,,,,,,,46.19958,0.06788731
8617,2022/03/06 05:35:06,134592.5984,9.0001,1,18,7,1,0,0,0,3.640349,0,4.936553,6.656489,29.68926,24.74812,,,,,,,,,,,,,,,,,,,,,,45.91274,-0.08963585
8618,2022/03/06 05:35:07,134593.5983,10,1,18,7,1,0,0,0,3.640005,0,4.936553,6.656489,29.68926,24.74812,,-0.000370856694644317,,,,,,,,,,,,,,,,,,,,46.22387,0.0972271
8619,2022/03/06 05:35:08,134594.5983,11,1,18,7,1,0,0,0,3.6399,0,4.936553,6.656489,29.68926,24.74812,,,,,,,,,,,,,,,,,,,,,,46.08822,-0.04239082
8620,2022/03/06 05:35:09,134595.5991,12.0008,1,18,7,1,0,0,0,3.63976,0,4.936553,6.656489,29.68926,24.74812,,,,,,,,,,,,,,,,,,,,,,46.08522,-0.0009357929
8621,2022/03/06 05:35:10,134596.5989,13.0006,1,18,7,1,0,0,0,3.639196,0,4.936553,6.656489,29.68926,24.74812,,,,,,,,,,,,,,,,,,,,,,46.16675,0.02547622
8622,2022/03/06 05:35:11,134597.5984,14.0001,1,18,7,1,0,0,0,3.639121,0,4.936553,6.656489,29.68926,24.74812,,,,,,,,,,,,,,,,,,,,,,45.99572,0.02547622
8623,2022/03/06 05:35:12,134598.5992,15.0009,1,18,7,1,0,0,0,3.638983,0,4.936553,6.656489,29.68926,24.74812,,,,,,,,,,,,,,,,,,,,,,46.16843,0.07732749
8624,2022/03/06 05:35:13,134599.5991,16.0008,1,18,7,1,0,0,0,3.638934,0,4.936553,6.656489,29.68926,24.74812,,,,,,,,,,,,,,,,,,,,,,46.11727,0.07732749
8625,2022/03/06 05:35:14,134600.5995,17.0012,1,18,7,1,0,0,0,3.638741,0,4.936553,6.656489,29.68926,24.74812,,-0.000185420401976444,,,,,,,,,,,,,,,,,,,,45.95687,0.01676798
8626,2022/03/06 05:35:15,134601.5983,18,1,18,7,1,0,0,0,3.638685,0,4.936553,6.656489,29.68926,24.74812,,,,,,,,,,,,,,,,,,,,,,46.14864,0.01676798
8627,2022/03/06 05:35:16,134602.599,19.0007,1,18,7,1,0,0,0,3.63855,0,4.936553,6.656489,29.68926,24.74812,,,,,,,,,,,,,,,,,,,,,,46.04113,0.02632856
8628,2022/03/06 05:35:17,134603.599,20.0007,1,18,7,1,0,0,0,3.638454,0,4.936553,6.656489,29.68926,24.74812,,,,,,,,,,,,,,,,,,,,,,45.99071,-0.0676167
8629,2022/03/06 05:35:18,134604.5983,21,1,18,7,1,0,0,0,3.638553,0,4.936553,6.656489,29.68926,24.74812,,,,,,,,,,,,,,,,,,,,,,46.21528,0.1220393
8630,2022/03/06 05:35:19,134605.5991,22.0008,1,18,7,1,0,0,0,3.638418,0,4.936553,6.656489,29.68926,24.74812,,,,,,,,,,,,,,,,,,,,,,45.87505,-0.08018374
8631,2022/03/06 05:35:20,134606.5983,23,1,18,7,1,0,0,0,3.638515,0,4.936553,6.656489,29.68926,24.74812,,,,,,,,,,,,,,,,,,,,,,46.04677,0.02752423
8632,2022/03/06 05:35:21,134607.599,24.0007,1,18,7,1,0,0,0,3.638463,0,4.936553,6.656489,29.68926,24.74812,,,,,,,,,,,,,,,,,,,,,,46.06903,0.006955862
8633,2022/03/06 05:35:22,134608.5983,25,1,18,7,1,0,0,0,3.638325,0,4.936553,6.656489,29.68926,24.74812,,,,,,,,,,,,,,,,,,,,,,45.92302,-0.04562736
8634,2022/03/06 05:35:23,134609.5983,26,1,18,7,1,0,0,0,3.638352,0,4.936553,6.656489,29.68926,24.74812,,,,,,,,,,,,,,,,,,,,,,46.16076,0.07429242
8635,2022/03/06 05:35:24,134610.5983,27,1,18,7,1,0,0,0,3.638194,0,4.936553,6.656489,29.68926,24.74812,,,,,,,,,,,,,,,,,,,,,,45.83503,-0.1017904
8636,2022/03/06 05:35:25,134611.5992,28.0009,1,18,7,1,0,0,0,3.638243,0,4.936553,6.656489,29.68926,24.74812,,,,,,,,,,,,,,,,,,,,,,46.00872,0.05427837
8637,2022/03/06 05:35:26,134612.5998,29.0015,1,18,7,1,0,0,0,3.638227,0,4.936553,6.656489,29.68926,24.74812,,-0.0000715530331945047,,,,,,,,,,,,,,,,,,,,46.16757,0.05427837
8638,2022/03/06 05:35:27,134613.5983,30,1,18,7,1,0,0,0,3.638032,0,4.936553,6.656489,29.68926,24.74812,,,,,,,,,,,,,,,,,,,,,,45.80185,-0.04973173
8639,2022/03/06 05:35:28,134614.5996,31.0013,1,18,7,1,0,0,0,3.638272,0,4.936553,6.656489,29.68926,24.74812,,,,,,,,,,,,,,,,,,,,,,45.98567,-0.04973173
8640,2022/03/06 05:35:29,134615.5993,32.001,1,18,7,1,0,0,0,3.638201,0,4.936553,6.656489,29.68926,24.74812,,,,,,,,,,,,,,,,,,,,,,45.80723,-0.1006627
8641,2022/03/06 05:35:30,134616.5987,33.0004,1,18,7,1,0,0,0,3.638083,0,4.936553,6.656489,29.68926,24.74812,,,,,,,,,,,,,,,,,,,,,,45.84507,-0.1006627
8642,2022/03/06 05:35:31,134617.5989,34.0006,1,18,7,1,0,0,0,3.638218,0,4.936553,6.656489,29.68926,24.74812,,,,,,,,,,,,,,,,,,,,,,46.08756,0.08760333
8643,2022/03/06 05:35:32,134618.5992,35.0009,1,18,7,1,0,0,0,3.638,0,4.936553,6.656489,29.68926,24.74812,,,,,,,,,,,,,,,,,,,,,,45.77932,-0.02194047
8644,2022/03/06 05:35:33,134619.5992,36.0009,1,18,7,1,0,0,0,3.637877,0,4.936553,6.656489,29.68926,24.74812,,,,,,,,,,,,,,,,,,,,,,45.90088,-0.03639579
8645,2022/03/06 05:35:34,134620.5991,37.0008,1,18,7,1,0,0,0,3.637862,0,4.936553,6.656489,29.68926,24.74812,,,,,,,,,,,,,,,,,,,,,,45.90296,0.06131172
8646,2022/03/06 05:35:35,134621.5997,38.0014,1,18,7,1,0,0,0,3.637942,0,4.936553,6.656489,29.68926,24.74812,,,,,,,,,,,,,,,,,,,,,,45.77068,-0.101999
8647,2022/03/06 05:35:36,134622.5992,39.0009,1,18,7,1,0,0,0,3.637983,0,4.936553,6.656489,29.68926,24.74812,,,,,,,,,,,,,,,,,,,,,,45.9939,0.06975651
8648,2022/03/06 05:35:37,134623.5985,40.0002,1,18,7,1,0,0,0,3.637974,0,4.936553,6.656489,29.68926,24.74812,,,,,,,,,,,,,,,,,,,,,,45.81931,-0.05455971
8649,2022/03/06 05:35:37,134623.5999,40.0016,1,18,7,1,0,0,0,3.637974,0,4.936553,6.656489,29.68926,24.74812,,-0.0000715530331945047,0.0187516491860151,0,0,,,,,,,,,,,,,,,,,45.81931,-0.05455971
8650,2022/03/06 05:35:37,134623.6063,0.0017,1,19,7,1,0,0,0,3.637979,0,4.936553,6.656489,29.68926,24.74812,,-0.0000715530331945047,0.0187516491860151,0,0,,,,,,,,,,,,,,,,,45.8193228743141,-0.0544894987807841
8651,2022/03/06 05:35:47,134633.6416,10.0001,1,20,7,1,0,0,-1.499949,3.603837,-5.405571704313,4.936586,6.660651,29.68938,24.76313,,-0.000734668108634651,,0.294615685939789,625.494018554688,,,,,,,,,,,,,,,,,45.83951,0.05560279
8652,2022/03/06 05:35:57,134643.6416,20.0001,1,20,7,1,0,0,-1.499928,3.59879,-5.39792588712,4.936586,6.664813,29.68938,24.77812,,-0.000621120911091566,,0.582010626792908,2.27892398834229,,,,,,,,,,,,,,,,,45.9269,0.01978397
8653,2022/03/06 05:36:07,134653.6424,30.0009,1,20,7,1,0,0,-1.499956,3.595341,-5.392853304996,4.936586,6.668974,29.68938,24.79309,,-0.00039402290713042,,0.88586962223053,,,,,,,,,,,,,,,,,,45.93023,0.09760261
8654,2022/03/06 05:36:17,134663.6415,40,1,20,7,1,0,0,-1.499949,3.592156,-5.388050800044,4.936586,6.673136,29.68938,24.80805,,-0.000260853092186153,,1.18627500534058,0.964388489723206,,,,,,,,,,,,,,,,,45.88933,0.04642844
8655,2022/03/06 05:36:27,134673.6417,50.0002,1,20,7,1,0,0,-1.499923,3.589858,-5.384510580934,4.936586,6.677298,29.68938,24.82299,,-0.000203834599233232,,,,,,,,,,,,,,,,,,,,45.85612,0.05477071
8656,2022/03/06 05:36:37,134683.6427,60.0012,1,20,7,1,0,0,-1.499936,3.587312,-5.380738412032,4.936586,6.681459,29.68938,24.83793,,-0.000289694493403658,,1.59122002124786,,,,,,,,,,,,,,,,,,45.86939,0.07154465
8657,2022/03/06 05:36:47,134693.6418,70.0003,1,20,7,1,0,0,-1.49989,3.585481,-5.37782709709,4.936586,6.685621,29.68938,24.85285,,-0.00016363560280297,,,,,,,,,,,,,,,,,,,,45.75793,-0.04208922
8658,2022/03/06 05:36:57,134703.6426,80.0011,1,20,7,1,0,0,-1.5,3.583147,-5.3747205,4.936586,6.689784,29.68938,24.86777,,-0.000250630808295682,,2.04120111465454,0.550486981868744,,,,,,,,,,,,,,,,,45.65346,0.04687667
8659,2022/03/06 05:37:07,134713.6422,90.0007,1,20,7,1,0,0,-1.499969,3.581733,-5.372488466277,4.936586,6.693945,29.68938,24.88268,,-0.000204806798137724,,,,,,,,,,,,,,,,,,,,45.53758,-0.05301356
8660,2022/03/06 05:37:17,134723.6428,100.0013,1,20,7,1,0,0,-1.499943,3.579705,-5.369353456815,4.936586,6.698107,29.68938,24.89758,,-0.0002239564928459,,,,,,,,,,,,,,,,,,,,45.47794,-0.06564379
8661,2022/03/06 05:37:27,134733.6426,110.0011,1,20,7,1,0,0,-1.499989,3.578415,-5.367583137435,4.936586,6.702269,29.68938,24.91248,,-0.00011614550021477,,,,,,,,,,,,,,,,,,,,45.55086,0.02020121
8662,2022/03/06 05:37:37,134743.6419,120.0004,1,20,7,1,0,0,-1.49993,3.577025,-5.36528710825,4.936586,6.706431,29.68938,24.92737,,-0.000125456295791082,,2.58628606796265,,,,,,,,,,,,,,,,,,45.60722,-0.02188683
8663,2022/03/06 05:37:47,134753.6427,130.0012,1,20,7,1,0,0,-1.499992,3.575736,-5.363575394112,4.936586,6.710594,29.68938,24.94226,,-0.000149431201862171,,,,,,,,,,,,,,,,,,,,45.65086,-0.05191565
8664,2022/03/06 05:37:57,134763.6418,140.0003,1,20,7,1,0,0,-1.499928,3.574461,-5.361434138808,4.936586,6.714756,29.68938,24.95714,,-0.0001250413042726,,,,,,,,,,,,,,,,,,,,45.68111,0.08353233
8665,2022/03/06 05:38:07,134773.6423,150.0008,1,20,7,1,0,0,-1.499987,3.572986,-5.359432551182,4.936586,6.718917,29.68938,24.97201,,-0.000182739895535633,,3.09382700920105,0.351836293935776,,,,,,,,,,,,,,,,,45.7259,0.1044846
8666,2022/03/06 05:38:17,134783.6415,160,1,20,7,1,0,0,-1.49998,3.571877,-5.35774406246,4.936586,6.723078,29.68938,24.98687,,-0.000163631106261164,,,,,,,,,,,,,,,,,,,,45.60514,0.09279609
8667,2022/03/06 05:38:27,134793.6422,170.0007,1,20,7,1,0,0,-1.499925,3.570545,-5.355549709125,4.936586,6.72724,29.68938,25.00173,,-0.000118948402814567,,,,,,,,,,,,,,,,,,,,45.43547,-0.07362247
8668,2022/03/06 05:38:37,134803.6416,180.0001,1,20,7,1,0,0,-1.499968,3.569399,-5.353984279232,4.936586,6.731401,29.68938,25.01659,,-0.000143178593134508,,,,,,,,,,,,,,,,,,,,45.36604,-0.0878036
8669,2022/03/06 05:38:47,134813.6422,190.0007,1,20,7,1,0,0,-1.499943,3.567992,-5.351784624456,4.936586,6.735564,29.68938,25.03144,,-0.000100194702099543,,3.36519503593445,,,,,,,,,,,,,,,,,,45.3381,-0.03077626
8670,2022/03/06 05:38:57,134823.6422,200.0007,1,20,7,1,0,0,-1.499932,3.56706,-5.35034743992,4.936586,6.739726,29.68938,25.04629,,-0.00011379319767002,,,,,,,,,,,,,,,,,,,,45.36604,-0.0336504
8671,2022/03/06 05:39:07,134833.6418,210.0003,1,20,7,1,0,0,-1.499938,3.56578,-5.34844892164,4.936586,6.743886,29.68938,25.06113,,-0.000102653197245672,,,,,,,,,,,,,,,,,,,,45.32508,-0.09476304
8672,2022/03/06 05:39:17,134843.6418,220.0003,1,20,7,1,0,0,-1.499872,3.564694,-5.346584719168,4.936586,6.748049,29.68938,25.07597,,-0.000111450899566989,,,,,,,,,,,,,,,,,,,,45.32302,-0.08127213
8673,2022/03/06 05:39:27,134853.6419,230.0004,1,20,7,1,0,0,-1.499952,3.563228,-5.344670965056,4.936586,6.752211,29.68938,25.09081,,-0.000111799097794574,,3.33770990371704,0.297053188085556,,,,,,,,,,,,,,,,,45.38239,-0.04411578
8674,2022/03/06 05:39:37,134863.6428,240.0013,1,20,7,1,0,0,-1.499928,3.562297,-5.343189014616,4.936586,6.756373,29.68938,25.10563,,-0.000105801700556185,,,,,,,,,,,,,,,,,,,,45.31413,0.02908707
8675,2022/03/06 05:39:47,134873.6419,250.0004,1,20,7,1,0,0,-1.499976,3.560884,-5.341240538784,4.936586,6.760534,29.68938,25.12045,,-0.000136187896714546,,,,,,,,,,,,,,,,,,,,45.36039,-0.08297205
8676,2022/03/06 05:39:57,134883.642,260.0005,1,20,7,1,0,0,-1.499939,3.55977,-5.33943785403,4.936586,6.764696,29.68938,25.13527,,-0.000109542903373949,,,,,,,,,,,,,,,,,,,,45.30281,-0.095613
8677,2022/03/06 05:40:07,134893.6428,270.0013,1,20,7,1,0,0,-1.499988,3.558374,-5.337518299512,4.936586,6.768858,29.68938,25.15009,,-0.000133876295876689,,,,,,,,,,,,,,,,,,,,45.36092,-0.015769
8678,2022/03/06 05:40:17,134903.6425,280.001,1,20,7,1,0,0,-1.499979,3.557375,-5.335987795125,4.936586,6.77302,29.68938,25.16489,,-0.000101339901448227,,3.45833301544189,,,,,,,,,,,,,,,,,,45.30938,-0.07871628
8679,2022/03/06 05:40:27,134913.6419,290.0004,1,20,7,1,0,0,-1.499974,3.556165,-5.33415503971,4.936586,6.777182,29.68938,25.1797,,-0.000144116798765026,,,,,,,,,,,,,,,,,,,,45.32508,-0.08732557
8680,2022/03/06 05:40:37,134923.6429,300.0014,1,20,7,1,0,0,-1.499924,3.554618,-5.331656849032,4.936586,6.781344,29.68938,25.19449,,-0.000152196793351322,,,,,,,,,,,,,,,,,,,,45.31208,-0.008723736
8681,2022/03/06 05:40:47,134933.6422,310.0007,1,20,7,1,0,0,-1.499991,3.553744,-5.330584016304,4.936586,6.785505,29.68938,25.20928,,-0.000128247702377848,,,,,,,,,,,,,,,,,,,,45.33694,-0.08688211
8682,2022/03/06 05:40:57,134943.642,320.0005,1,20,7,1,0,0,-1.499947,3.552176,-5.328075734672,4.936586,6.789667,29.68938,25.22407,,-0.0000852309603942558,,3.48046493530273,0.29319441318512,,,,,,,,,,,,,,,,,45.41113,-0.03162265
8683,2022/03/06 05:41:07,134953.642,330.0005,1,20,7,1,0,0,-1.499935,3.551173,-5.326528673755,4.936586,6.793829,29.68938,25.23885,,-0.000100639197626151,,,,,,,,,,,,,,,,,,,,45.55445,0.06844282
8684,2022/03/06 05:41:17,134963.6422,340.0007,1,20,7,1,0,0,-1.499952,3.549634,-5.324280617568,4.936586,6.797991,29.68938,25.25363,,-0.000109773296571802,,,,,,,,,,,,,,,,,,,,45.65086,0.02289534
8685,2022/03/06 05:41:27,134973.6418,350.0003,1,20,7,1,0,0,-1.500028,3.548819,-5.323327866932,4.936586,6.802153,29.68938,25.2684,,-0.000142694101668894,,,,,,,,,,,,,,,,,,,,45.67196,0.09930015
8686,2022/03/06 05:41:37,134983.6419,360.0004,1,20,7,1,0,0,-1.499994,3.547488,-5.321210715072,4.936586,6.806314,29.68938,25.28316,,-0.0000938965677050874,,3.3530809879303,,,,,,,,,,,,,,,,,,45.68909,-0.02788067
8687,2022/03/06 05:41:47,134993.6427,370.0012,1,20,7,1,0,0,-1.499974,3.546315,-5.31938029581,4.936586,6.810476,29.68938,25.29793,,-0.0000821867433842272,,,,,,,,,,,,,,,,,,,,45.64879,0.06211638
8688,2022/03/06 05:41:57,135003.6422,380.0007,1,20,7,1,0,0,-1.499951,3.544954,-5.317257297254,4.936586,6.814637,29.68938,25.31268,,-0.000104897699202411,,,,,,,,,,,,,,,,,,,,45.55739,-0.01384258
8689,2022/03/06 05:42:07,135013.6428,390.0013,1,20,7,1,0,0,-1.499994,3.544003,-5.315983235982,4.936586,6.818799,29.68938,25.32743,,-0.000145331505336799,,,,,,,,,,,,,,,,,,,,45.4996,-0.09269595
8690,2022/03/06 05:42:17,135023.6419,400.0004,1,20,7,1,0,0,-1.499979,3.542392,-5.313513609768,4.936586,6.82296,29.68938,25.34217,,-0.000183091498911381,,3.39988589286804,0.291209310293198,,,,,,,,,,,,,,,,,45.49159,-0.0005245209
8691,2022/03/06 05:42:27,135033.6437,410.0022,1,20,7,1,0,0,-1.499963,3.541373,-5.311928469199,4.936586,6.827121,29.68938,25.35691,,-0.000155747795361094,,,,,,,,,,,,,,,,,,,,45.48595,-0.06922841
8692,2022/03/06 05:42:37,135043.642,420.0005,1,20,7,1,0,0,-1.499964,3.539978,-5.309839560792,4.936586,6.831283,29.68938,25.37165,,-0.000107722698885482,,,,,,,,,,,,,,,,,,,,45.55534,-0.0576973
8693,2022/03/06 05:42:47,135053.6419,430.0004,1,20,7,1,0,0,-1.499938,3.538778,-5.307947595764,4.936586,6.835445,29.68938,25.38638,,-0.000181789204361849,,,,,,,,,,,,,,,,,,,,45.59075,0.06474495
8694,2022/03/06 05:42:57,135063.6415,440,1,20,7,1,0,0,-1.500011,3.537654,-5.306519914194,4.936586,6.839607,29.68938,25.40111,,-0.000151527507114224,,3.27827191352844,,,,,,,,,,,,,,,,,,45.64378,0.03395438
8695,2022/03/06 05:43:07,135073.6419,450.0004,1,20,7,1,0,0,-1.499923,3.53621,-5.30404271183,4.936586,6.843768,29.68938,25.41582,,-0.000102124999102671,,,,,,,,,,,,,,,,,,,,45.66513,-0.01811028
8696,2022/03/06 05:43:17,135083.642,460.0005,1,20,7,1,0,0,-1.499996,3.534982,-5.302458860072,4.936586,6.84793,29.68938,25.43054,,-0.000111344503238797,,,,,,,,,,,,,,,,,,,,45.64134,0.07657409
8697,2022/03/06 05:43:27,135093.6428,470.0013,1,20,7,1,0,0,-1.499943,3.533545,-5.300116087935,4.936586,6.852092,29.68938,25.44525,,-0.0000941263569984585,,,,,,,,,,,,,,,,,,,,45.58467,-0.03818154
8698,2022/03/06 05:43:37,135103.6427,480.0012,1,20,7,1,0,0,-1.49997,3.532436,-5.29854802692,4.936586,6.856253,29.68938,25.45995,,-0.000112339701445308,,3.34346508979797,0.303637504577637,,,,,,,,,,,,,,,,,45.51466,-0.0946331
8699,2022/03/06 05:43:43,135109.6875,486.046,1,20,7,1,0,0,-1.499924,3.531563,-5.297076101212,4.936586,6.858769,29.68938,25.46884,,-0.000114717200631276,0.0187516491860151,3.34346508979797,0.303637504577637,,,,,,,,,,,,,,,,,45.76116,0.08416891
8700,2022/03/06 05:44:44,135169.7262,60.001,1,21,7,1,0,0,0,3.574625,0,4.936586,6.858771,29.68938,25.46884,,0.000106977800896857,,,,,,,,,,,,,,,,,,,,45.68471,0.05813599
8701,2022/03/06 05:45:44,135229.7262,120.001,1,21,7,1,0,0,0,3.577153,0,4.936586,6.858771,29.68938,25.46884,,0.0000525156283401884,,,,,,,,,,,,,,,,,,,,45.44203,-0.04681468
8702,2022/03/06 05:46:44,135289.7259,180.0007,1,21,7,1,0,0,0,3.578128,0,4.936586,6.858771,29.68938,25.46884,,-0.00000837658626551274,,0,,,,,,,,,,,,,,,,,,45.25335,0.008217096
8703,2022/03/06 05:47:44,135349.7259,240.0007,1,21,7,1,0,0,0,3.578331,0,4.936586,6.858771,29.68938,25.46884,,-0.00000731018099031644,,,,,,,,,,,,,,,,,,,,45.24883,-0.05091906
8704,2022/03/06 05:48:44,135409.7253,300.0001,1,21,7,1,0,0,0,3.578473,0,4.936586,6.858771,29.68938,25.46884,,0.00000691434797772672,,0,,,,,,,,,,,,,,,,,,45.16035,-0.06564617
8705,2022/03/06 05:49:44,135469.7255,360.0003,1,21,7,1,0,0,0,3.578831,0,4.936586,6.858771,29.68938,25.46884,,0.00000734890409148647,,,,,,,,,,,,,,,,,,,,45.18879,-0.05205154
8706,2022/03/06 05:50:44,135529.7254,420.0002,1,21,7,1,0,0,0,3.579073,0,4.936586,6.858771,29.68938,25.46884,,0.00000991830165730789,,0,,,,,,,,,,,,,,,,,,45.15646,0.03700495
8707,2022/03/06 05:51:44,135589.7255,480.0003,1,21,7,1,0,0,0,3.579171,0,4.936586,6.858771,29.68938,25.46884,,0.00000912678842723835,,,,,,,,,,,,,,,,,,,,45.14837,0.01546264
8708,2022/03/06 05:52:44,135649.7262,540.001,1,21,7,1,0,0,0,3.579146,0,4.936586,6.858771,29.68938,25.46884,,-0.0000339827383868396,,0,,,,,,,,,,,,,,,,,,45.01511,-0.05419254
8709,2022/03/06 05:53:44,135709.7262,600.001,1,21,7,1,0,0,0,3.579155,0,4.936586,6.858771,29.68938,25.46884,,0.00000264729510490724,,,,,,,,,,,,,,,,,,,,45.34519,0.01295447
8710,2022/03/06 05:54:44,135769.7257,660.0005,1,21,7,1,0,0,0,3.579329,0,4.936586,6.858771,29.68938,25.46884,,0.000000395105587358557,,0,,,,,,,,,,,,,,,,,,45.0401,-0.04388809
8711,2022/03/06 05:55:44,135829.7258,720.0006,1,21,7,1,0,0,0,3.579479,0,4.936586,6.858771,29.68938,25.46884,,-0.00000229187799050123,,,,,,,,,,,,,,,,,,,,45.30344,0.06308675
8712,2022/03/06 05:56:44,135889.7257,780.0005,1,21,7,1,0,0,0,3.579669,0,4.936586,6.858771,29.68938,25.46884,,0.0000229168908845168,,0,,,,,,,,,,,,,,,,,,45.09293,0.01690149
8713,2022/03/06 05:57:44,135949.7256,840.0004,1,21,7,1,0,0,0,3.579444,0,4.936586,6.858771,29.68938,25.46884,,-0.00000233141304306628,,,,,,,,,,,,,,,,,,,,45.09822,0.06066322
8714,2022/03/06 05:58:44,136009.7259,900.0007,1,21,7,1,0,0,0,3.579484,0,4.936586,6.858771,29.68938,25.46884,,0.0000111819499579724,,0,,,,,,,,,,,,,,,,,,45.16573,-0.02223372
8715,2022/03/06 05:59:44,136069.7264,960.0012,1,21,7,1,0,0,0,3.57957,0,4.936586,6.858771,29.68938,25.46884,,-0.00000434670209870092,,,,,,,,,,,,,,,,,,,,45.19034,-0.008814335
8716,2022/03/06 06:00:44,136129.7265,1020.0013,1,21,7,1,0,0,0,3.579635,0,4.936586,6.858771,29.68938,25.46884,,-0.0000422755983890966,,0,,,,,,,,,,,,,,,,,,44.89162,-0.05408287
8717,2022/03/06 06:01:44,136189.7268,1080.0016,1,21,7,1,0,0,0,3.579844,0,4.936586,6.858771,29.68938,25.46884,,-0.0000124068301374791,,,,,,,,,,,,,,,,,,,,45.13828,0.006557703
8718,2022/03/06 06:02:44,136249.7266,1140.0014,1,21,7,1,0,0,0,3.579784,0,4.936586,6.858771,29.68938,25.46884,,0.0000158433394972235,,0,,,,,,,,,,,,,,,,,,45.20838,0.06039739
8719,2022/03/06 06:03:44,136309.7259,1200.0007,1,21,7,1,0,0,0,3.579666,0,4.936586,6.858771,29.68938,25.46884,,-0.00000841609835333657,,,,,,,,,,,,,,,,,,,,45.01924,-0.07431865
8720,2022/03/06 06:04:44,136369.7259,1260.0007,1,21,7,1,0,0,0,3.579667,0,4.936586,6.858771,29.68938,25.46884,,0.00000817902491689892,,0,,,,,,,,,,,,,,,,,,45.21172,0.07163763
8721,2022/03/06 06:05:44,136429.7252,1320,1,21,7,1,0,0,0,3.579882,0,4.936586,6.858771,29.68938,25.46884,,0.0000167138005053857,,,,,,,,,,,,,,,,,,,,45.03316,-0.06003499
8722,2022/03/06 06:06:44,136489.7267,1380.0015,1,21,7,1,0,0,0,3.580078,0,4.936586,6.858771,29.68938,25.46884,,-0.00000165952599218144,,0,,,,,,,,,,,,,,,,,,45.15171,0.030725
8723,2022/03/06 06:07:44,136549.7274,1440.0022,1,21,7,1,0,0,0,3.580101,0,4.936586,6.858771,29.68938,25.46884,,0.0000180190600076457,,,,,,,,,,,,,,,,,,,,45.22088,0.09391427
8724,2022/03/06 06:08:44,136609.7259,1500.0007,1,21,7,1,0,0,0,3.579986,0,4.936586,6.858771,29.68938,25.46884,,0.0000171879491972504,,0,,,,,,,,,,,,,,,,,,44.91238,-0.04353881
8725,2022/03/06 06:09:44,136669.7265,1560.0013,1,21,7,1,0,0,0,3.579947,0,4.936586,6.858771,29.68938,25.46884,,0.00000683572397974785,,,,,,,,,,,,,,,,,,,,44.839,-0.09884596
8726,2022/03/06 06:10:44,136729.726,1620.0008,1,21,7,1,0,0,0,3.58003,0,4.936586,6.858771,29.68938,25.46884,,-0.0000110625896923011,,0,,,,,,,,,,,,,,,,,,45.01897,-0.02914906
8727,2022/03/06 06:11:44,136789.726,1680.0008,1,21,7,1,0,0,0,3.580298,0,4.936586,6.858771,29.68938,25.46884,,-0.0000293556204269407,,,,,,,,,,,,,,,,,,,,45.20657,0.1028097
8728,2022/03/06 06:12:44,136849.7261,1740.0009,1,21,7,1,0,0,0,3.580198,0,4.936586,6.858771,29.68938,25.46884,,-0.0000327929483319167,,0,,,,,,,,,,,,,,,,,,45.21161,0.1032674
8729,2022/03/06 06:13:44,136909.7254,1800.0002,1,21,7,1,0,0,0,3.580006,0,4.936586,6.858771,29.68938,25.46884,,0.0000220496294787154,,,,,,,,,,,,,,,,,,,,45.00119,0.003710985
8730,2022/03/06 06:13:44,136909.7267,1800.0015,1,21,7,1,0,0,0,3.580006,0,4.936586,6.858771,29.68938,25.46884,,0.0000220496294787154,0.0187516491860151,0,0,,,,,,,,,,,,,,,,,45.00119,0.003710985
8731,2022/03/06 06:13:44,136909.734,0.0016,1,22,7,1,0,0,0,3.579998,0,4.936586,6.858771,29.68938,25.46884,,0.0000220496294787154,0.0187516491860151,0,0,,,,,,,,,,,,,,,,,45.0011925280715,0.00371058073683436
8732,2022/03/06 06:13:44,136909.7413,0.0017,1,23,8,1,0,0,0,3.580573,0,4.936586,6.858771,29.68938,25.46884,,0.0000220496294787154,0.0187516491860151,0,0,,,,,,,,,,,,,,,,,45.001195056143,0.00371017647366872
8733,2022/03/06 06:19:24,137250.1431,60.0003,1,14,8,1,0,0,0,3.580647,0,4.936586,6.858771,29.68938,25.46884,,-0.00000944278963288525,,,,,,,,,,,,,,,,,,,,45.11908,-0.01514077
8734,2022/03/06 06:20:24,137310.144,120.0012,1,14,8,1,0,0,0,3.58067,0,4.936586,6.858771,29.68938,25.46884,,-0.0000213762796192896,,,,,,,,,,,,,,,,,,,,45.09293,0.03378034
8735,2022/03/06 06:21:24,137370.1432,180.0004,1,14,8,1,0,0,0,3.580472,0,4.936586,6.858771,29.68938,25.46884,,0.0000214960600715131,,0,0,,,,,,,,,,,,,,,,,45.0754,-0.0173676
8736,2022/03/06 06:22:24,137430.1434,240.0006,1,14,8,1,0,0,0,3.580453,0,4.936586,6.858771,29.68938,25.46884,,0.00000620387800154276,,,,,,,,,,,,,,,,,,,,44.87046,-0.04851937
8737,2022/03/06 06:23:24,137490.1437,300.0009,1,14,8,1,0,0,0,3.580683,0,4.936586,6.858771,29.68938,25.46884,,0.00000873284716362832,,0,0,,,,,,,,,,,,,,,,,45.14873,0.0714469
8738,2022/03/06 06:23:24,137490.145,300.0022,1,14,8,1,0,0,0,3.580683,0,4.936586,6.858771,29.68938,25.46884,,0.00000873284716362832,0.0187516491860151,0,0,,,,,,,,,,,,,,,,,45.14873,0.0714469
8739,2022/03/06 06:23:24,137490.43,0.2503,1,15,8,1,0,0,-3.546973,3.277991,-11.626945571243,4.935376,6.858783,29.68538,25.46889,,-0.0774919614195824,,0.0196503400802612,50.8897018432617,,,,,,,,,,,,,,,,,45.14462,0.0714469
8740,2022/03/06 06:23:24,137490.6805,0.5008,1,15,8,1,0,0,-6.603312,3.267769,-21.578098250928,4.934079,6.858783,29.68113,25.46889,,,,,,,,,,,,,,,,,,,,,,45.14462,0.0714469
8741,2022/03/06 06:23:25,137490.9306,0.7509,1,15,8,1,0,0,-9.042658,3.260418,-29.482844911044,4.932786,6.858783,29.67691,25.46889,,-0.031394250690937,,0.160033598542213,5.9892258644104,,,,,,,,,,,,,,,,,44.88684,-0.08184195
8742,2022/03/06 06:23:25,137491.1805,1.0008,1,15,8,1,0,0,-10.95105,3.254402,-35.6391190221,4.931489,6.858783,29.67268,25.46889,,,,,,,,,,,,,,,,,,,,,,44.88684,-0.08184195
8743,2022/03/06 06:23:25,137491.43,1.2503,1,15,8,1,0,0,-12.51282,3.249485,-40.6602208977,4.930196,6.858783,29.66848,25.46889,,,,,,,,,,,,,,,,,,,,,,44.88684,-0.08184195
8744,2022/03/06 06:23:25,137491.6805,1.5008,1,15,8,1,0,0,-13.75914,3.244585,-44.6426992569,4.928897,6.858783,29.66426,25.46889,,,,,,,,,,,,,,,,,,,,,,44.90763,0.006496906
8745,2022/03/06 06:23:26,137491.9309,1.7512,1,15,8,1,0,0,-14.73388,3.24081,-47.7497056428,4.927599,6.858783,29.66005,25.46889,,-0.0173593293875456,,0.273160189390183,4.35134601593018,,,,,,,,,,,,,,,,,44.90763,0.006496906
8746,2022/03/06 06:23:26,137492.1804,2.0007,1,15,8,1,0,0,-15.53151,3.236809,-50.27253135159,4.926307,6.858783,29.65587,25.46889,,,,,,,,,,,,,,,,,,,,,,44.90763,0.006496906
8747,2022/03/06 06:23:26,137492.4299,2.2502,1,15,8,1,0,0,-16.1554,3.233307,-52.2353679078,4.92502,6.858783,29.65171,25.46889,,,,,,,,,,,,,,,,,,,,,,45.13715,0.006496906
8748,2022/03/06 06:23:26,137492.6797,2.5,1,15,8,1,0,0,-16.66591,3.229971,-53.83040598861,4.923724,6.858783,29.64752,25.46889,,,,,,,,,,,,,,,,,,,,,,45.13715,0.006496906
8749,2022/03/06 06:23:27,137492.9308,2.7511,1,15,8,1,0,0,-17.07335,3.226883,-55.09370286805,4.922423,6.858783,29.64332,25.46889,,-0.0129842404276133,,0.386044710874558,2.77099204063416,,,,,,,,,,,,,,,,,45.13715,0.006496906
8750,2022/03/06 06:23:27,137493.1804,3.0007,1,15,8,1,0,0,-17.39213,3.22374,-56.0677051662,4.921128,6.858783,29.63914,25.46889,,,,,,,,,,,,,,,,,,,,,,45.18236,0.08585453
8751,2022/03/06 06:23:27,137493.4301,3.2504,1,15,8,1,0,0,-17.65308,3.220841,-56.85776384028,4.919834,6.858783,29.63497,25.46889,,,,,,,,,,,,,,,,,,,,,,45.18236,0.08585453
8752,2022/03/06 06:23:27,137493.6802,3.5005,1,15,8,1,0,0,-17.86133,3.217849,-57.47506287917,4.91854,6.858783,29.6308,25.46889,,,,,,,,,,,,,,,,,,,,,,45.18236,0.08585453
8753,2022/03/06 06:23:28,137493.93,3.7503,1,15,8,1,0,0,-18.0242,3.215387,-57.9547783654,4.917244,6.858783,29.62664,25.46889,,-0.0117790102958679,,0.430212885141373,2.38168096542358,,,,,,,,,,,,,,,,,45.09256,-0.02806306
8754,2022/03/06 06:23:28,137494.1805,4.0008,1,15,8,1,0,0,-18.15745,3.212511,-58.33100785695,4.915947,6.858783,29.62247,25.46889,,,,,,,,,,,,,,,,,,,,,,45.09256,-0.02806306
8755,2022/03/06 06:23:28,137494.4317,4.252,1,15,8,1,0,0,-18.26386,3.210027,-58.62748372422,4.914643,6.858783,29.61828,25.46889,,,,,,,,,,,,,,,,,,,,,,45.09256,-0.02806306
8756,2022/03/06 06:23:28,137494.6797,4.5,1,15,8,1,0,0,-18.34712,3.207554,-58.84937814448,4.913361,6.858783,29.61417,25.46889,,,,,,,,,,,,,,,,,,,,,,45.00168,-0.02806306
8757,2022/03/06 06:23:29,137494.931,4.7513,1,15,8,1,0,0,-18.41527,3.205224,-59.02506537048,4.912058,6.858783,29.60999,25.46889,,-0.0101424502208829,,0.51075667142868,2.08815908432007,,,,,,,,,,,,,,,,,45.00168,-0.02806306
8758,2022/03/06 06:23:29,137495.1802,5.0005,1,15,8,1,0,0,-18.4686,3.202701,-59.1494036886,4.91077,6.858783,29.60586,25.46889,,,,,,,,,,,,,,,,,,,,,,45.16213,0.0217402
8759,2022/03/06 06:23:29,137495.43,5.2503,1,15,8,1,0,0,-18.51225,3.200607,-59.25043693575,4.909474,6.858783,29.60171,25.46889,,,,,,,,,,,,,,,,,,,,,,45.16213,0.0217402
8760,2022/03/06 06:23:29,137495.6804,5.5007,1,15,8,1,0,0,-18.54707,3.198279,-59.31870449253,4.908179,6.858783,29.59757,25.46889,,,,,,,,,,,,,,,,,,,,,,45.16213,0.0217402
8761,2022/03/06 06:23:30,137495.9309,5.7512,1,15,8,1,0,0,-18.57484,3.196183,-59.36858783572,4.90688,6.858783,29.59342,25.46889,,-0.00779127096757293,,0.57024872303009,1.78650200366974,,,,,,,,,,,,,,,,,45.34944,0.05853415
8762,2022/03/06 06:23:30,137496.1798,6.0001,1,15,8,1,0,0,-18.59653,3.193788,-59.39337435564,4.90559,6.858783,29.58929,25.46889,,,,,,,,,,,,,,,,,,,,,,45.34944,0.05853415
8763,2022/03/06 06:23:30,137496.4301,6.2504,1,15,8,1,0,0,-18.61426,3.192021,-59.41710881946,4.904293,6.858783,29.58515,25.46889,,,,,,,,,,,,,,,,,,,,,,45.34944,0.05853415
8764,2022/03/06 06:23:30,137496.6804,6.5007,1,15,8,1,0,0,-18.62808,3.189903,-59.42176827624,4.902994,6.858783,29.58101,25.46889,,,,,,,,,,,,,,,,,,,,,,45.27138,0.05853415
8765,2022/03/06 06:23:31,137496.9301,6.7504,1,15,8,1,0,0,-18.63937,3.187993,-59.42218108441,4.9017,6.858783,29.57688,25.46889,,-0.00914194714277983,,0.619056701660156,1.63981902599335,,,,,,,,,,,,,,,,,45.27138,0.05853415
8766,2022/03/06 06:23:31,137497.1806,7.0009,1,15,8,1,0,0,-18.64838,3.185948,-59.41276896424,4.9004,6.858783,29.57274,25.46889,,,,,,,,,,,,,,,,,,,,,,45.27138,0.05853415
8767,2022/03/06 06:23:31,137497.4306,7.2509,1,15,8,1,0,0,-18.65547,3.184225,-59.40321396075,4.899107,6.858783,29.56862,25.46889,,,,,,,,,,,,,,,,,,,,,,45.15352,-0.0612247
8768,2022/03/06 06:23:31,137497.6812,7.5015,1,15,8,1,0,0,-18.66121,3.182232,-59.38429962072,4.897808,6.858783,29.56448,25.46889,,,,,,,,,,,,,,,,,,,,,,45.15352,-0.0612247
8769,2022/03/06 06:23:32,137497.9301,7.7504,1,15,8,1,0,0,-18.66578,3.180527,-59.36701726606,4.896515,6.858783,29.56037,25.46889,,-0.00840213801711798,,0.687345921993256,,,,,,,,,,,,,,,,,,45.15352,-0.0612247
8770,2022/03/06 06:23:32,137498.1803,8.0006,1,15,8,1,0,0,-18.66936,3.178843,-59.34696435048,4.895221,6.858783,29.55626,25.46889,,,,,,,,,,,,,,,,,,,,,,45.29691,0.04480839
8771,2022/03/06 06:23:32,137498.43,8.2503,1,15,8,1,0,0,-18.67231,3.177213,-59.32590607203,4.893925,6.858783,29.55214,25.46889,,,,,,,,,,,,,,,,,,,,,,45.29691,0.04480839
8772,2022/03/06 06:23:32,137498.6814,8.5017,1,15,8,1,0,0,-18.67472,3.175486,-59.30131191392,4.892622,6.858783,29.548,25.46889,,,,,,,,,,,,,,,,,,,,,,45.29691,0.04480839
8773,2022/03/06 06:23:33,137498.9309,8.7512,1,15,8,1,0,0,-18.67665,3.173919,-59.27817429135,4.891326,6.858783,29.54389,25.46889,,-0.00695372791960835,,0.747002780437469,1.43055701255798,,,,,,,,,,,,,,,,,45.53758,0.04480839
8774,2022/03/06 06:23:33,137499.1804,9.0007,1,15,8,1,0,0,-18.67819,3.172253,-59.25194426207,4.890035,6.858783,29.53979,25.46889,,,,,,,,,,,,,,,,,,,,,,45.53758,0.04480839
8775,2022/03/06 06:23:33,137499.4311,9.2514,1,15,8,1,0,0,-18.67937,3.170552,-59.22391391224,4.888737,6.858783,29.53567,25.46889,,,,,,,,,,,,,,,,,,,,,,45.53758,0.04480839
