Repository: HVES-Battery-Testing-Consortium/LG-HG2

# Battery Testing Consortium (BTC)
The Battery Testing Consortium (BTC) has been developed within the High Voltage and Energy Storage Lab at Oxford Brookes University to provide accurate and comprehensive cell data to Formula Student Electric teams. Through the BTC, we aim to provide FS teams with information for improved and informed decisions for cell selection, pack architecture design, thermal cooling requirements, and end of life predictions. A range of tests are completed to provide a comprehensive electrochemical lithium-ion characterisation for modelling, validation, and battery management parameterisation.

File: Data/Round1/LG_HG2/Package 1/220304_BTC_HPPC_EIS_LG_HG2_2_45C/220304_BTC_HPPC_EIS_LG_HG2_2_45C_Channel_3_Wb_1.CSV (part 41 of 44)
Data_Point,Date_Time,Test_Time(s),Step_Time(s),Cycle_Index,Step_Index,TC_Counter1,TC_Counter2,TC_Counter3,TC_Counter4,Current(A),Voltage(V),Power(W),Charge_Capacity(Ah),Discharge_Capacity(Ah),Charge_Energy(Wh),Discharge_Energy(Wh),ACR(Ohm),dV/dt(V/s),Internal_Resistance(Ohm),dQ/dV(Ah/V),dV/dQ(V/Ah),MetaCode_MV_UD1,MetaCode_MV_UD2,MetaCode_MV_UD3,MetaCode_MV_UD4,MetaCode_MV_UD5,MetaCode_MV_UD6,MetaCode_MV_UD7,MetaCode_MV_UD8,MetaCode_MV_UD9,MetaCode_MV_UD10,MetaCode_MV_UD11,MetaCode_MV_UD12,MetaCode_MV_UD13,MetaCode_MV_UD14,MetaCode_MV_UD15,MetaCode_MV_UD16,Aux_Temperature_1(C),Aux_dT/dt_1(C)
8776,2022/03/06 06:23:33,137499.6797,9.5,1,15,8,1,0,0,-18.68028,3.169247,-59.20242134916,4.887448,6.858783,29.53158,25.46889,,,,,,,,,,,,,,,,,,,,,,45.56602,0.08409858
8777,2022/03/06 06:23:34,137499.931,9.7513,1,15,8,1,0,0,-18.68103,3.167535,-59.17281636105,4.886145,6.858783,29.52746,25.46889,,-0.00720910588279366,,0.846997082233429,1.28499901294708,,,,,,,,,,,,,,,,,45.56602,0.08409858
8778,2022/03/06 06:23:34,137500.1813,10.0016,1,15,8,1,0,0,-18.68164,3.166019,-59.14642719116,4.884849,6.858783,29.52335,25.46889,,,,,,,,,,,,,,,,,,,,,,45.445,-0.03781915
8779,2022/03/06 06:23:34,137500.1827,10.003,1,15,8,1,0,0,-18.68164,3.166019,-59.14642719116,4.88484,6.858783,29.52332,25.46889,,-0.00720910588279366,0.0187516491860151,0.846997082233429,1.28499901294708,,,,,,,,,,,,,,,,,45.445,-0.03781915
8780,2022/03/06 06:23:35,137501.2196,1.0001,1,16,8,1,0,0,0,3.485251,0,4.88482,6.858783,29.52326,25.46889,,0.0167591907083988,,,,,,,,,,,,,,,,,,,,45.4782,-0.03781915
8781,2022/03/06 06:23:36,137502.2205,2.001,1,16,8,1,0,0,0,3.494925,0,4.88482,6.858783,29.52326,25.46889,,0.010069539770484,,,,,,,,,,,,,,,,,,,,45.77299,0.1024973
8782,2022/03/06 06:23:37,137503.2196,3.0001,1,16,8,1,0,0,0,3.500784,0,4.88482,6.858783,29.52326,25.46889,,0.00654402188956738,,,,,,,,,,,,,,,,,,,,45.68972,0.005787611
8783,2022/03/06 06:23:38,137504.221,4.0015,1,16,8,1,0,0,0,3.50552,0,4.88482,6.858783,29.52326,25.46889,,0.00477546686306596,,,,,,,,,,,,,,,,,,,,45.65768,-0.041821
8784,2022/03/06 06:23:39,137505.2204,5.0009,1,16,8,1,0,0,0,3.509556,0,4.88482,6.858783,29.52326,25.46889,,0.00473644118756056,,,,,,,,,,,,,,,,,,,,46.04462,0.06655931
8785,2022/03/06 06:23:40,137506.2204,6.0009,1,16,8,1,0,0,0,3.512674,0,4.88482,6.858783,29.52326,25.46889,,0.00335693405941129,,,,,,,,,,,,,,,,,,,,45.93666,0.02062082
8786,2022/03/06 06:23:41,137507.2196,7.0001,1,16,8,1,0,0,0,3.515553,0,4.88482,6.858783,29.52326,25.46889,,0.00283116498030722,,,,,,,,,,,,,,,,,,,,45.77095,-0.05178571
8787,2022/03/06 06:23:42,137508.2198,8.0003,1,16,8,1,0,0,0,3.517992,0,4.88482,6.858783,29.52326,25.46889,,0.00275744404643774,,,,,,,,,,,,,,,,,,,,46.12641,0.1110828
8788,2022/03/06 06:23:43,137509.2205,9.001,1,16,8,1,0,0,0,3.520325,0,4.88482,6.858783,29.52326,25.46889,,0.00326127302832901,,,,,,,,,,,,,,,,,,,,46.04551,-0.02528191
8789,2022/03/06 06:23:44,137510.2197,10.0002,1,16,8,1,0,0,0,3.522468,0,4.88482,6.858783,29.52326,25.46889,,0.00215464411303401,,,,,,,,,,,,,,,,,,,,45.953,-0.02890944
8790,2022/03/06 06:23:45,137511.2206,11.0011,1,16,8,1,0,0,0,3.52424,0,4.88482,6.858783,29.52326,25.46889,,0.00245417607948184,,,,,,,,,,,,,,,,,,,,46.19365,0.07520199
8791,2022/03/06 06:23:46,137512.2196,12.0001,1,16,8,1,0,0,0,3.525754,0,4.88482,6.858783,29.52326,25.46889,,0.00164059898816049,,,,,,,,,,,,,,,,,,,,46.15638,0.07520199
8792,2022/03/06 06:23:47,137513.2204,13.0009,1,16,8,1,0,0,0,3.527679,0,4.88482,6.858783,29.52326,25.46889,,0.00153529399540275,,,,,,,,,,,,,,,,,,,,45.99779,0.02778053
8793,2022/03/06 06:23:48,137514.2197,14.0002,1,16,8,1,0,0,0,3.529272,0,4.88482,6.858783,29.52326,25.46889,,0.00179359200410545,,,,,,,,,,,,,,,,,,,,46.16201,0.02778053
8794,2022/03/06 06:23:49,137515.2197,15.0002,1,16,8,1,0,0,0,3.5308,0,4.88482,6.858783,29.52326,25.46889,,0.00156359898392111,,,,,,,,,,,,,,,,,,,,46.01617,-0.06482363
8795,2022/03/06 06:23:50,137516.2205,16.001,1,16,8,1,0,0,0,3.532088,0,4.88482,6.858783,29.52326,25.46889,,,,,,,,,,,,,,,,,,,,,,45.94298,-0.06482363
8796,2022/03/06 06:23:51,137517.2204,17.0009,1,16,8,1,0,0,0,3.533384,0,4.88482,6.858783,29.52326,25.46889,,0.00135090295225382,,,,,,,,,,,,,,,,,,,,46.19249,0.05510211
8797,2022/03/06 06:23:52,137518.2197,18.0002,1,16,8,1,0,0,0,3.534863,0,4.88482,6.858783,29.52326,25.46889,,0.00133691402152181,,,,,,,,,,,,,,,,,,,,46.05566,0.03073931
8798,2022/03/06 06:23:53,137519.2205,19.001,1,16,8,1,0,0,0,3.535753,0,4.88482,6.858783,29.52326,25.46889,,,,,,,,,,,,,,,,,,,,,,45.97026,-0.1001883
8799,2022/03/06 06:23:54,137520.2207,20.0012,1,16,8,1,0,0,0,3.536844,0,4.88482,6.858783,29.52326,25.46889,,0.000986129860393703,,,,,,,,,,,,,,,,,,,,46.28261,0.06333947
8800,2022/03/06 06:23:55,137521.2202,21.0007,1,16,8,1,0,0,0,3.537965,0,4.88482,6.858783,29.52326,25.46889,,,,,,,,,,,,,,,,,,,,,,46.18476,0.003693104
8801,2022/03/06 06:23:56,137522.2196,22.0001,1,16,8,1,0,0,0,3.538969,0,4.88482,6.858783,29.52326,25.46889,,0.00118751300033182,,,,,,,,,,,,,,,,,,,,46.00372,-0.05657673
8802,2022/03/06 06:23:57,137523.2198,23.0003,1,16,8,1,0,0,0,3.539797,0,4.88482,6.858783,29.52326,25.46889,,,,,,,,,,,,,,,,,,,,,,46.2983,0.09205818
8803,2022/03/06 06:23:58,137524.2197,24.0002,1,16,8,1,0,0,0,3.540792,0,4.88482,6.858783,29.52326,25.46889,,0.000786335614975542,,,,,,,,,,,,,,,,,,,,46.23068,-0.02113104
8804,2022/03/06 06:23:59,137525.2198,25.0003,1,16,8,1,0,0,0,3.541593,0,4.88482,6.858783,29.52326,25.46889,,0.00119793403428048,,,,,,,,,,,,,,,,,,,,46.11249,-0.03693461
8805,2022/03/06 06:24:00,137526.2196,26.0001,1,16,8,1,0,0,0,3.542138,0,4.88482,6.858783,29.52326,25.46889,,,,,,,,,,,,,,,,,,,,,,46.28378,0.05352855
8806,2022/03/06 06:24:01,137527.2206,27.0011,1,16,8,1,0,0,0,3.543043,0,4.88482,6.858783,29.52326,25.46889,,,,,,,,,,,,,,,,,,,,,,46.28171,0.05352855
8807,2022/03/06 06:24:02,137528.2197,28.0002,1,16,8,1,0,0,0,3.543525,0,4.88482,6.858783,29.52326,25.46889,,0.000633429212030023,,,,,,,,,,,,,,,,,,,,46.08371,-0.006389618
8808,2022/03/06 06:24:03,137529.2198,29.0003,1,16,8,1,0,0,0,3.544289,0,4.88482,6.858783,29.52326,25.46889,,,,,,,,,,,,,,,,,,,,,,46.26242,-0.006389618
8809,2022/03/06 06:24:04,137530.2198,30.0003,1,16,8,1,0,0,0,3.544937,0,4.88482,6.858783,29.52326,25.46889,,,,,,,,,,,,,,,,,,,,,,46.12138,-0.07405996
8810,2022/03/06 06:24:05,137531.2204,31.0009,1,16,8,1,0,0,0,3.54534,0,4.88482,6.858783,29.52326,25.46889,,0.000562607194297016,,,,,,,,,,,,,,,,,,,,46.0437,-0.07405996
8811,2022/03/06 06:24:06,137532.2198,32.0003,1,16,8,1,0,0,0,3.545849,0,4.88482,6.858783,29.52326,25.46889,,,,,,,,,,,,,,,,,,,,,,46.21914,0.03054976
8812,2022/03/06 06:24:07,137533.2205,33.001,1,16,8,1,0,0,0,3.546388,0,4.88482,6.858783,29.52326,25.46889,,0.000695793016348034,,,,,,,,,,,,,,,,,,,,46.25409,0.03297806
8813,2022/03/06 06:24:08,137534.2196,34.0001,1,16,8,1,0,0,0,3.546965,0,4.88482,6.858783,29.52326,25.46889,,,,,,,,,,,,,,,,,,,,,,46.00524,-0.09982109
8814,2022/03/06 06:24:09,137535.2197,35.0002,1,16,8,1,0,0,0,3.54735,0,4.88482,6.858783,29.52326,25.46889,,,,,,,,,,,,,,,,,,,,,,46.29353,0.02528429
8815,2022/03/06 06:24:10,137536.2205,36.001,1,16,8,1,0,0,0,3.547923,0,4.88482,6.858783,29.52326,25.46889,,0.000510217912960798,,,,,,,,,,,,,,,,,,,,46.27309,0.0584197
8816,2022/03/06 06:24:11,137537.2197,37.0002,1,16,8,1,0,0,0,3.548212,0,4.88482,6.858783,29.52326,25.46889,,,,,,,,,,,,,,,,,,,,,,46.04499,-0.07128119
8817,2022/03/06 06:24:12,137538.2205,38.001,1,16,8,1,0,0,0,3.548746,0,4.88482,6.858783,29.52326,25.46889,,,,,,,,,,,,,,,,,,,,,,46.26653,0.06923199
8818,2022/03/06 06:24:13,137539.2198,39.0003,1,16,8,1,0,0,0,3.549288,0,4.88482,6.858783,29.52326,25.46889,,,,,,,,,,,,,,,,,,,,,,46.29419,0.008641481
8819,2022/03/06 06:24:14,137540.2199,40.0004,1,16,8,1,0,0,0,3.549682,0,4.88482,6.858783,29.52326,25.46889,,0.000296078796964139,,,,,,,,,,,,,,,,,,,,46.03211,-0.08189797
8820,2022/03/06 06:24:14,137540.2212,40.0017,1,16,8,1,0,0,0,3.549649,0,4.88482,6.858783,29.52326,25.46889,,0.000296078796964139,0.0187516491860151,0,0,,,,,,,,,,,,,,,,,46.03211,-0.08189797
8821,2022/03/06 06:24:14,137540.5071,0.2504,1,17,8,1,0,0,3.734978,3.609614,13.481828878492,4.885063,6.858963,29.52414,25.46952,,0.541325390338898,,0.00112142798025161,898.325927734375,,,,,,,,,,,,,,,,,46.03211,-0.08189797
8822,2022/03/06 06:24:15,137540.7583,0.5016,1,17,8,1,0,0,3.735153,3.611453,13.489329507309,4.885323,6.858963,29.52508,25.46952,,0.0134872803464532,,,,,,,,,,,,,,,,,,,,46.03211,-0.08189797
8823,2022/03/06 06:24:15,137541.0086,0.7519,1,17,8,1,0,0,3.735008,3.613128,13.495061985024,4.885581,6.858963,29.52601,25.46952,,,,,,,,,,,,,,,,,,,,,,46.1516,0.03733993
8824,2022/03/06 06:24:15,137541.259,1.0023,1,17,8,1,0,0,3.734383,3.614186,13.496754757238,4.885841,6.858963,29.52695,25.46952,,,,,,,,,,,,,,,,,,,,,,46.1516,0.03733993
8825,2022/03/06 06:24:15,137541.507,1.2503,1,17,8,1,0,0,3.733719,3.615309,13.498547904171,4.886099,6.858963,29.52788,25.46952,,,,,,,,,,,,,,,,,,,,,,46.1516,0.03733993
8826,2022/03/06 06:24:16,137541.7572,1.5005,1,17,8,1,0,0,3.73307,3.61624,13.4996770568,4.886357,6.858963,29.52881,25.46952,,0.00590394902974367,,0.12262000143528,,,,,,,,,,,,,,,,,,46.32941,0.03733993
8827,2022/03/06 06:24:16,137542.0076,1.7509,1,17,8,1,0,0,3.732864,3.617145,13.50231035328,4.886617,6.858963,29.52975,25.46952,,,,,,,,,,,,,,,,,,,,,,46.32941,0.03733993
8828,2022/03/06 06:24:16,137542.2574,2.0007,1,17,8,1,0,0,3.732536,3.617916,13.504001714976,4.886876,6.858963,29.53069,25.46952,,,,,,,,,,,,,,,,,,,,,,46.32941,0.03733993
8829,2022/03/06 06:24:16,137542.508,2.2513,1,17,8,1,0,0,3.732666,3.618893,13.508118858738,4.887136,6.858963,29.53163,25.46952,,,,,,,,,,,,,,,,,,,,,,46.18901,0.01168966
8830,2022/03/06 06:24:17,137542.7573,2.5006,1,17,8,1,0,0,3.732567,3.619334,13.509406650378,4.887393,6.858963,29.53256,25.46952,,0.00372455595061183,,0.241825103759766,5.49319410324097,,,,,,,,,,,,,,,,,46.18901,0.01168966
8831,2022/03/06 06:24:17,137543.0078,2.7511,1,17,8,1,0,0,3.732628,3.620413,13.513654935364,4.887653,6.858963,29.5335,25.46952,,,,,,,,,,,,,,,,,,,,,,46.18901,0.01168966
8832,2022/03/06 06:24:17,137543.2574,3.0007,1,17,8,1,0,0,3.732536,3.620941,13.515292636376,4.887912,6.858963,29.53444,25.46952,,,,,,,,,,,,,,,,,,,,,,46.01735,-0.05364299
8833,2022/03/06 06:24:17,137543.5071,3.2504,1,17,8,1,0,0,3.732475,3.621752,13.5180987962,4.88817,6.858963,29.53538,25.46952,,,,,,,,,,,,,,,,,,,,,,46.01735,-0.05364299
8834,2022/03/06 06:24:18,137543.7582,3.5015,1,17,8,1,0,0,3.732437,3.622458,13.520596270146,4.88843,6.858963,29.53631,25.46952,,0.00384509703144431,,0.332317709922791,,,,,,,,,,,,,,,,,,46.01735,-0.05364299
8835,2022/03/06 06:24:18,137544.007,3.7503,1,17,8,1,0,0,3.732391,3.623178,13.523116958598,4.888688,6.858963,29.53725,25.46952,,,,,,,,,,,,,,,,,,,,,,46.13436,-0.05364299
8836,2022/03/06 06:24:18,137544.2574,4.0007,1,17,8,1,0,0,3.732254,3.62382,13.52501669028,4.888947,6.858963,29.53819,25.46952,,,,,,,,,,,,,,,,,,,,,,46.13436,-0.05364299
8837,2022/03/06 06:24:18,137544.5079,4.2512,1,17,8,1,0,0,3.732475,3.62449,13.52831831275,4.889206,6.858963,29.53913,25.46952,,,,,,,,,,,,,,,,,,,,,,46.26512,0.07742882
8838,2022/03/06 06:24:19,137544.7574,4.5007,1,17,8,1,0,0,3.732346,3.625198,13.530493254508,4.889464,6.858963,29.54006,25.46952,,0.00307905697263777,,,,,,,,,,,,,,,,,,,,46.26512,0.07742882
8839,2022/03/06 06:24:19,137545.007,4.7503,1,17,8,1,0,0,3.732407,3.625738,13.532729891366,4.889723,6.858963,29.541,25.46952,,,,,,,,,,,,,,,,,,,,,,46.26512,0.07742882
8840,2022/03/06 06:24:19,137545.2575,5.0008,1,17,8,1,0,0,3.732574,3.626245,13.53522780463,4.889982,6.858963,29.54194,25.46952,,,,,,,,,,,,,,,,,,,,,,46.16715,-0.03061533
8841,2022/03/06 06:24:19,137545.5078,5.2511,1,17,8,1,0,0,3.732704,3.626829,13.537879115616,4.890241,6.858963,29.54288,25.46952,,,,,,,,,,,,,,,,,,,,,,46.16715,-0.03061533
8842,2022/03/06 06:24:20,137545.7567,5.5,1,17,8,1,0,0,3.732826,3.627774,13.541849109324,4.890499,6.858963,29.54382,25.46952,,0.00260831601917744,,0.40442430973053,2.70305109024048,,,,,,,,,,,,,,,,,46.16715,-0.03061533
8843,2022/03/06 06:24:20,137546.008,5.7513,1,17,8,1,0,0,3.732742,3.627831,13.541757142602,4.890759,6.858963,29.54476,25.46952,,,,,,,,,,,,,,,,,,,,,,46.09876,-0.03061533
8844,2022/03/06 06:24:20,137546.2574,6.0007,1,17,8,1,0,0,3.732849,3.628781,13.545691527069,4.891017,6.858963,29.5457,25.46952,,,,,,,,,,,,,,,,,,,,,,46.09876,-0.03061533
8845,2022/03/06 06:24:20,137546.5072,6.2505,1,17,8,1,0,0,3.732773,3.628995,13.546214553135,4.891276,6.858963,29.54664,25.46952,,,,,,,,,,,,,,,,,,,,,,46.09876,-0.03061533
8846,2022/03/06 06:24:21,137546.7584,6.5017,1,17,8,1,0,0,3.732605,3.630038,13.54949798899,4.891537,6.858963,29.54758,25.46952,,0.00200703693553805,,,,,,,,,,,,,,,,,,,,46.08163,-0.02672434
8847,2022/03/06 06:24:21,137547.0072,6.7505,1,17,8,1,0,0,3.732697,3.630267,13.550686740099,4.891795,6.858963,29.54852,25.46952,,,,,,,,,,,,,,,,,,,,,,46.08163,-0.02672434
8848,2022/03/06 06:24:21,137547.2577,7.001,1,17,8,1,0,0,3.732735,3.631099,13.553930325765,4.892054,6.858963,29.54946,25.46952,,,,,,,,,,,,,,,,,,,,,,46.08163,-0.02672434
8849,2022/03/06 06:24:21,137547.5081,7.2514,1,17,8,1,0,0,3.732849,3.631375,13.555374537375,4.892313,6.858963,29.5504,25.46952,,,,,,,,,,,,,,,,,,,,,,46.19082,0.03412127
8850,2022/03/06 06:24:22,137547.7576,7.5009,1,17,8,1,0,0,3.732811,3.632018,13.557636742598,4.892571,6.858963,29.55134,25.46952,,0.00223702611401677,,,,,,,,,,,,,,,,,,,,46.19082,0.03412127
8851,2022/03/06 06:24:22,137548.0081,7.7514,1,17,8,1,0,0,3.732742,3.632426,13.558909092092,4.892831,6.858963,29.55228,25.46952,,,,,,,,,,,,,,,,,,,,,,46.19082,0.03412127
8852,2022/03/06 06:24:22,137548.2568,8.0001,1,17,8,1,0,0,3.732605,3.633017,13.560617419285,4.893089,6.858963,29.55322,25.46952,,,,,,,,,,,,,,,,,,,,,,46.31723,0.03412127
8853,2022/03/06 06:24:22,137548.5071,8.2504,1,17,8,1,0,0,3.732536,3.633489,13.562128498104,4.893347,6.858963,29.55416,25.46952,,,,,,,,,,,,,,,,,,,,,,46.31723,0.03412127
8854,2022/03/06 06:24:23,137548.7577,8.501,1,17,8,1,0,0,3.732185,3.634192,13.56347686952,4.893607,6.858963,29.5551,25.46952,,0.00227106106467545,,0.464060992002487,,,,,,,,,,,,,,,,,,46.31723,0.03412127
8855,2022/03/06 06:24:23,137549.0079,8.7512,1,17,8,1,0,0,3.731651,3.634426,13.562409417326,4.893866,6.858963,29.55604,25.46952,,,,,,,,,,,,,,,,,,,,,,46.07841,-0.03512859
8856,2022/03/06 06:24:23,137549.2576,9.0009,1,17,8,1,0,0,3.731812,3.635086,13.565457555832,4.894125,6.858963,29.55698,25.46952,,,,,,,,,,,,,,,,,,,,,,46.07841,-0.03512859
8857,2022/03/06 06:24:23,137549.5071,9.2504,1,17,8,1,0,0,3.732574,3.635415,13.56945550821,4.894383,6.858963,29.55792,25.46952,,,,,,,,,,,,,,,,,,,,,,45.92908,-0.03512859
8858,2022/03/06 06:24:24,137549.7576,9.5009,1,17,8,1,0,0,3.733185,3.636088,13.57418918028,4.894642,6.858963,29.55887,25.46952,,0.00217177695594728,,,,,,,,,,,,,,,,,,,,45.92908,-0.04666448
8859,2022/03/06 06:24:24,137550.008,9.7513,1,17,8,1,0,0,3.732979,3.636412,13.574649631348,4.894902,6.858963,29.55981,25.46952,,,,,,,,,,,,,,,,,,,,,,45.92908,-0.04666448
8860,2022/03/06 06:24:24,137550.2567,10,1,17,8,1,0,0,3.732903,3.637089,13.576900439367,4.89516,6.858963,29.56075,25.46952,,,,,,,,,,,,,,,,,,,,,,46.14156,-0.04666448
8861,2022/03/06 06:24:24,137550.259,10.0023,1,17,8,1,0,0,3.732903,3.637089,13.576900439367,4.895161,6.858963,29.56075,25.46952,,0.00173819600604475,0.0187516491860151,0.464060992002487,2.70305109024048,,,,,,,,,,,,,,,,,46.14156,-0.04666448
8862,2022/03/06 06:24:25,137551.2974,1.0007,1,18,8,1,0,0,0,3.574344,0,4.895166,6.858963,29.56077,25.46952,,-0.00548407295718789,,,,,,,,,,,,,,,,,,,,46.30897,0.1187134
8863,2022/03/06 06:24:26,137552.2976,2.0009,1,18,8,1,0,0,0,3.572735,0,4.895166,6.858963,29.56077,25.46952,,-0.00344075099565089,,,,,,,,,,,,,,,,,,,,46.1655,-0.04483461
8864,2022/03/06 06:24:27,137553.2972,3.0005,1,18,8,1,0,0,0,3.571697,0,4.895166,6.858963,29.56077,25.46952,,-0.00167860405053943,,,,,,,,,,,,,,,,,,,,46.0707,-0.02962351
8865,2022/03/06 06:24:28,137554.2968,4.0001,1,18,8,1,0,0,0,3.57115,0,4.895166,6.858963,29.56077,25.46952,,,,,,,,,,,,,,,,,,,,,,46.29586,0.07036209
8866,2022/03/06 06:24:29,137555.2981,5.0014,1,18,8,1,0,0,0,3.570412,0,4.895166,6.858963,29.56077,25.46952,,-0.000948681321460754,,,,,,,,,,,,,,,,,,,,45.98389,-0.09749055
8867,2022/03/06 06:24:30,137556.2974,6.0007,1,18,8,1,0,0,0,3.569832,0,4.895166,6.858963,29.56077,25.46952,,,,,,,,,,,,,,,,,,,,,,46.00961,0.008038282
8868,2022/03/06 06:24:31,137557.2974,7.0007,1,18,8,1,0,0,0,3.569475,0,4.895166,6.858963,29.56077,25.46952,,,,,,,,,,,,,,,,,,,,,,46.20819,0.008038282
8869,2022/03/06 06:24:32,137558.2975,8.0008,1,18,8,1,0,0,0,3.568991,0,4.895166,6.858963,29.56077,25.46952,,-0.000462833500932902,,,,,,,,,,,,,,,,,,,,46.06273,-0.05907893
8870,2022/03/06 06:24:33,137559.2974,9.0007,1,18,8,1,0,0,0,3.568716,0,4.895166,6.858963,29.56077,25.46952,,,,,,,,,,,,,,,,,,,,,,45.95007,-0.05907893
8871,2022/03/06 06:24:34,137560.2974,10.0007,1,18,8,1,0,0,0,3.568361,0,4.895166,6.858963,29.56077,25.46952,,,,,,,,,,,,,,,,,,,,,,46.27927,0.06646514
8872,2022/03/06 06:24:35,137561.2968,11.0001,1,18,8,1,0,0,0,3.568264,0,4.895166,6.858963,29.56077,25.46952,,,,,,,,,,,,,,,,,,,,,,46.15816,0.06646514
8873,2022/03/06 06:24:36,137562.2974,12.0007,1,18,8,1,0,0,0,3.567893,0,4.895166,6.858963,29.56077,25.46952,,-0.000307766196783632,,,,,,,,,,,,,,,,,,,,45.96074,-0.09954333
8874,2022/03/06 06:24:37,137563.2974,13.0007,1,18,8,1,0,0,0,3.567732,0,4.895166,6.858963,29.56077,25.46952,,,,,,,,,,,,,,,,,,,,,,46.2011,-0.008399487
8875,2022/03/06 06:24:38,137564.2967,14,1,18,8,1,0,0,0,3.567699,0,4.895166,6.858963,29.56077,25.46952,,,,,,,,,,,,,,,,,,,,,,46.2532,0.09979367
8876,2022/03/06 06:24:39,137565.2982,15.0015,1,18,8,1,0,0,0,3.567442,0,4.895166,6.858963,29.56077,25.46952,,,,,,,,,,,,,,,,,,,,,,45.9521,-0.06703258
8877,2022/03/06 06:24:40,137566.2975,16.0008,1,18,8,1,0,0,0,3.567448,0,4.895166,6.858963,29.56077,25.46952,,,,,,,,,,,,,,,,,,,,,,46.12961,0.02841115
8878,2022/03/06 06:24:41,137567.2974,17.0007,1,18,8,1,0,0,0,3.567419,0,4.895166,6.858963,29.56077,25.46952,,,,,,,,,,,,,,,,,,,,,,46.20764,0.02438545
8879,2022/03/06 06:24:42,137568.2975,18.0008,1,18,8,1,0,0,0,3.567344,0,4.895166,6.858963,29.56077,25.46952,,,,,,,,,,,,,,,,,,,,,,45.90915,-0.09327769
8880,2022/03/06 06:24:43,137569.2976,19.0009,1,18,8,1,0,0,0,3.567267,0,4.895166,6.858963,29.56077,25.46952,,,,,,,,,,,,,,,,,,,,,,46.04962,0.04389644
8881,2022/03/06 06:24:44,137570.2968,20.0001,1,18,8,1,0,0,0,3.567213,0,4.895166,6.858963,29.56077,25.46952,,,,,,,,,,,,,,,,,,,,,,46.19688,0.04601836
8882,2022/03/06 06:24:45,137571.2981,21.0014,1,18,8,1,0,0,0,3.567152,0,4.895166,6.858963,29.56077,25.46952,,,,,,,,,,,,,,,,,,,,,,45.94476,-0.07878661
8883,2022/03/06 06:24:46,137572.2974,22.0007,1,18,8,1,0,0,0,3.567054,0,4.895166,6.858963,29.56077,25.46952,,-0.000103910701000132,,,,,,,,,,,,,,,,,,,,45.94917,-0.07878661
8884,2022/03/06 06:24:47,137573.2976,23.0009,1,18,8,1,0,0,0,3.567117,0,4.895166,6.858963,29.56077,25.46952,,,,,,,,,,,,,,,,,,,,,,46.18657,0.0163877
8885,2022/03/06 06:24:48,137574.2967,24,1,18,8,1,0,0,0,3.567122,0,4.895166,6.858963,29.56077,25.46952,,,,,,,,,,,,,,,,,,,,,,46.03984,0.0163877
8886,2022/03/06 06:24:49,137575.2981,25.0014,1,18,8,1,0,0,0,3.566817,0,4.895166,6.858963,29.56077,25.46952,,,,,,,,,,,,,,,,,,,,,,46.02235,0.04788399
8887,2022/03/06 06:24:50,137576.2975,26.0008,1,18,8,1,0,0,0,3.566829,0,4.895166,6.858963,29.56077,25.46952,,,,,,,,,,,,,,,,,,,,,,46.22295,0.04788399
8888,2022/03/06 06:24:51,137577.2974,27.0007,1,18,8,1,0,0,0,3.566704,0,4.895166,6.858963,29.56077,25.46952,,,,,,,,,,,,,,,,,,,,,,46.13386,0.03484607
8889,2022/03/06 06:24:52,137578.2981,28.0014,1,18,8,1,0,0,0,3.566684,0,4.895166,6.858963,29.56077,25.46952,,,,,,,,,,,,,,,,,,,,,,45.94647,-0.07513165
8890,2022/03/06 06:24:53,137579.2982,29.0015,1,18,8,1,0,0,0,3.566729,0,4.895166,6.858963,29.56077,25.46952,,,,,,,,,,,,,,,,,,,,,,46.10952,0.0675261
8891,2022/03/06 06:24:54,137580.2977,30.001,1,18,8,1,0,0,0,3.566617,0,4.895166,6.858963,29.56077,25.46952,,,,,,,,,,,,,,,,,,,,,,45.99509,0.0195384
8892,2022/03/06 06:24:55,137581.2967,31,1,18,8,1,0,0,0,3.566569,0,4.895166,6.858963,29.56077,25.46952,,,,,,,,,,,,,,,,,,,,,,45.86257,-0.09671211
8893,2022/03/06 06:24:56,137582.2969,32.0002,1,18,8,1,0,0,0,3.566487,0,4.895166,6.858963,29.56077,25.46952,,,,,,,,,,,,,,,,,,,,,,46.00372,0.04410863
8894,2022/03/06 06:24:57,137583.2975,33.0008,1,18,8,1,0,0,0,3.566668,0,4.895166,6.858963,29.56077,25.46952,,,,,,,,,,,,,,,,,,,,,,46.05914,0.01732111
8895,2022/03/06 06:24:58,137584.2974,34.0007,1,18,8,1,0,0,0,3.566445,0,4.895166,6.858963,29.56077,25.46952,,,,,,,,,,,,,,,,,,,,,,45.87917,-0.05624294
8896,2022/03/06 06:24:59,137585.2976,35.0009,1,18,8,1,0,0,0,3.566315,0,4.895166,6.858963,29.56077,25.46952,,-0.0000488374789711088,,,,,,,,,,,,,,,,,,,,46.12342,0.07632971
8897,2022/03/06 06:25:00,137586.2974,36.0007,1,18,8,1,0,0,0,3.56662,0,4.895166,6.858963,29.56077,25.46952,,,,,,,,,,,,,,,,,,,,,,46.10686,-0.005174875
8898,2022/03/06 06:25:01,137587.2974,37.0007,1,18,8,1,0,0,0,3.566623,0,4.895166,6.858963,29.56077,25.46952,,,,,,,,,,,,,,,,,,,,,,45.85819,-0.005174875
8899,2022/03/06 06:25:02,137588.2974,38.0007,1,18,8,1,0,0,0,3.566593,0,4.895166,6.858963,29.56077,25.46952,,,,,,,,,,,,,,,,,,,,,,46.04073,0.05881548
8900,2022/03/06 06:25:03,137589.2974,39.0007,1,18,8,1,0,0,0,3.566688,0,4.895166,6.858963,29.56077,25.46952,,,,,,,,,,,,,,,,,,,,,,46.1368,0.05881548
8901,2022/03/06 06:25:04,137590.2976,40.0009,1,18,8,1,0,0,0,3.566617,0,4.895166,6.858963,29.56077,25.46952,,,,,,,,,,,,,,,,,,,,,,45.81842,-0.046314
8902,2022/03/06 06:25:04,137590.2991,40.0024,1,18,8,1,0,0,0,3.566617,0,4.895166,6.858963,29.56077,25.46952,,-0.0000488374789711088,0.0187516491860151,0,0,,,,,,,,,,,,,,,,,45.81842,-0.046314
8903,2022/03/06 06:25:04,137590.3054,0.0016,1,19,8,1,0,0,0,3.566625,0,4.895166,6.858963,29.56077,25.46952,,-0.0000488374789711088,0.0187516491860151,0,0,,,,,,,,,,,,,,,,,45.8184945896611,-0.0462922607996654
8904,2022/03/06 06:25:14,137600.3408,10.0002,1,20,8,1,0,0,-1.499935,3.531214,-5.29659147109,4.895204,6.863122,29.56091,25.48423,,-0.000808688520919532,,0.448508411645889,3.01160597801209,,,,,,,,,,,,,,,,,45.93731,-0.01166344
8905,2022/03/06 06:25:24,137610.3419,20.0013,1,20,8,1,0,0,-1.499984,3.52543,-5.28808859312,4.895204,6.867284,29.56091,25.49891,,-0.000582439708523452,,0.656112909317017,,,,,,,,,,,,,,,,,,46.08318,0.03912449
8906,2022/03/06 06:25:34,137620.3408,30.0002,1,20,8,1,0,0,-1.499948,3.520893,-5.281156413564,4.895204,6.871446,29.56091,25.51358,,-0.000460773590020835,,0.835667014122009,1.34003698825836,,,,,,,,,,,,,,,,,45.94413,-0.03316164
8907,2022/03/06 06:25:44,137630.341,40.0004,1,20,8,1,0,0,-1.499952,3.517418,-5.275958163936,4.895204,6.875608,29.56091,25.52822,,-0.000375219009583816,,1.12979197502136,,,,,,,,,,,,,,,,,,45.73568,-0.0916338
8908,2022/03/06 06:25:54,137640.3412,50.0006,1,20,8,1,0,0,-1.499935,3.514648,-5.27174354788,4.895204,6.87977,29.56091,25.54286,,-0.000298499711789191,,,,,,,,,,,,,,,,,,,,45.96393,-0.01749158
8909,2022/03/06 06:26:04,137650.3417,60.0011,1,20,8,1,0,0,-1.499951,3.512138,-5.268034905238,4.895204,6.883932,29.56091,25.55748,,-0.000223062903387472,,1.5180150270462,0.754442274570465,,,,,,,,,,,,,,,,,45.9521,-0.01021266
8910,2022/03/06 06:26:14,137660.3411,70.0005,1,20,8,1,0,0,-1.499911,3.509803,-5.264392127533,4.895204,6.888093,29.56091,25.57209,,-0.00015141379844863,,,,,,,,,,,,,,,,,,,,45.70274,-0.1115334
8911,2022/03/06 06:26:24,137670.3417,80.0011,1,20,8,1,0,0,-1.49994,3.508035,-5.2618420179,4.895204,6.892254,29.56091,25.58669,,-0.000149709405377507,,,,,,,,,,,,,,,,,,,,45.87828,-0.03049374
8912,2022/03/06 06:26:34,137680.3419,90.0013,1,20,8,1,0,0,-1.499943,3.50583,-5.25854516769,4.895204,6.896417,29.56091,25.60129,,-0.000186523699085228,,1.94591999053955,,,,,,,,,,,,,,,,,,45.90592,-0.005991459
8913,2022/03/06 06:26:44,137690.3409,100.0003,1,20,8,1,0,0,-1.499963,3.504049,-5.255943850187,4.895204,6.900578,29.56091,25.61587,,-0.000202076902496628,,,,,,,,,,,,,,,,,,,,45.60373,-0.09720445
8914,2022/03/06 06:26:54,137700.3408,110.0002,1,20,8,1,0,0,-1.499938,3.501841,-5.252544385858,4.895204,6.904741,29.56091,25.63046,,-0.000225865704123862,,2.17112398147583,0.482472091913223,,,,,,,,,,,,,,,,,45.66721,-0.06431341
8915,2022/03/06 06:27:04,137710.3419,120.0013,1,20,8,1,0,0,-1.499938,3.500198,-5.250079987724,4.895204,6.908903,29.56091,25.64503,,-0.000139867304824293,,,,,,,,,,,,,,,,,,,,45.72501,-0.02722502
8916,2022/03/06 06:27:14,137720.3407,130.0001,1,20,8,1,0,0,-1.499987,3.498322,-5.247437521814,4.895204,6.913064,29.56091,25.65959,,-0.00015938350406941,,,,,,,,,,,,,,,,,,,,45.90618,0.0394094
8917,2022/03/06 06:27:24,137730.3409,140.0003,1,20,8,1,0,0,-1.49995,3.496327,-5.24431568365,4.895204,6.917225,29.56091,25.67414,,-0.000144457604619674,,2.13978290557861,,,,,,,,,,,,,,,,,,45.74841,-0.05939245
8918,2022/03/06 06:27:34,137740.341,150.0004,1,20,8,1,0,0,-1.499871,3.494369,-5.241102726399,4.895204,6.921387,29.56091,25.68869,,-0.000136903006932698,,,,,,,,,,,,,,,,,,,,45.68731,-0.07655382
8919,2022/03/06 06:27:44,137750.3409,160.0003,1,20,8,1,0,0,-1.499915,3.492662,-5.23869612373,4.895204,6.92555,29.56091,25.70323,,-0.000215526597457938,,,,,,,,,,,,,,,,,,,,45.59216,-0.07492185
8920,2022/03/06 06:27:54,137760.342,170.0014,1,20,8,1,0,0,-1.499928,3.490413,-5.235368190264,4.895204,6.929712,29.56091,25.71777,,-0.000201003000256605,,2.20585989952087,0.45978519320488,,,,,,,,,,,,,,,,,45.63336,0.01158595
8921,2022/03/06 06:28:04,137770.3417,180.0011,1,20,8,1,0,0,-1.499904,3.488514,-5.232436102656,4.895204,6.933875,29.56091,25.73229,,-0.000252839992754161,,,,,,,,,,,,,,,,,,,,45.66477,-0.0112164
8922,2022/03/06 06:28:14,137780.3417,190.0011,1,20,8,1,0,0,-1.499955,3.48645,-5.22951810975,4.895204,6.938036,29.56091,25.74681,,-0.000275203608907759,,2.10559391975403,,,,,,,,,,,,,,,,,,45.76386,0.01037359
8923,2022/03/06 06:28:24,137790.3412,200.0006,1,20,8,1,0,0,-1.499952,3.484516,-5.226606743232,4.895204,6.942198,29.56091,25.76131,,-0.000188577105291188,,,,,,,,,,,,,,,,,,,,45.80542,0.0458777
8924,2022/03/06 06:28:34,137800.3408,210.0002,1,20,8,1,0,0,-1.499956,3.482625,-5.2237842645,4.895204,6.94636,29.56091,25.77581,,-0.000233999293413945,,,,,,,,,,,,,,,,,,,,45.84389,0.1024115
8925,2022/03/06 06:28:44,137810.3418,220.0012,1,20,8,1,0,0,-1.499928,3.480595,-5.22064189716,4.895204,6.950523,29.56091,25.79031,,-0.000167066595167853,,2.11279106140137,0.474752694368362,,,,,,,,,,,,,,,,,45.82847,0.06090522
8926,2022/03/06 06:28:54,137820.3407,230.0001,1,20,8,1,0,0,-1.49997,3.478786,-5.21807463642,4.895204,6.954685,29.56091,25.80478,,-0.00022823789913673,,,,,,,,,,,,,,,,,,,,45.78521,0.04013062
8927,2022/03/06 06:29:04,137830.341,240.0004,1,20,8,1,0,0,-1.499925,3.476514,-5.21451026145,4.895204,6.958847,29.56091,25.81926,,-0.000195191605598666,,2.09314608573914,,,,,,,,,,,,,,,,,,45.74403,0.06323099
8928,2022/03/06 06:29:14,137840.3424,250.0018,1,20,8,1,0,0,-1.499924,3.474767,-5.211886417708,4.895204,6.963009,29.56091,25.83373,,-0.000169562496012077,,,,,,,,,,,,,,,,,,,,45.66129,0.05011678
8929,2022/03/06 06:29:24,137850.3413,260.0007,1,20,8,1,0,0,-1.499927,3.472767,-5.208896988009,4.895204,6.967171,29.56091,25.84818,,-0.00013245630543679,,,,,,,,,,,,,,,,,,,,45.67726,-0.04354835
8930,2022/03/06 06:29:34,137860.3409,270.0003,1,20,8,1,0,0,-1.499965,3.47087,-5.20618351955,4.895204,6.971333,29.56091,25.86263,,-0.000157933900482021,,2.02189207077026,0.479162901639938,,,,,,,,,,,,,,,,,45.72267,0.03422499
8931,2022/03/06 06:29:44,137870.341,280.0004,1,20,8,1,0,0,-1.499945,3.46891,-5.20317420995,4.895204,6.975494,29.56091,25.87707,,-0.00020515600044746,,,,,,,,,,,,,,,,,,,,45.82373,0.06397009
8932,2022/03/06 06:29:54,137880.342,290.0014,1,20,8,1,0,0,-1.500003,3.467218,-5.200837401654,4.895204,6.979656,29.56091,25.89151,,-0.000231825499213301,,2.31857991218567,,,,,,,,,,,,,,,,,,45.52534,-0.001009703
8933,2022/03/06 06:30:04,137890.3412,300.0006,1,20,8,1,0,0,-1.499972,3.465338,-5.197909970536,4.895204,6.983818,29.56091,25.90593,,-0.000173791297129355,,,,,,,,,,,,,,,,,,,,45.80028,0.05650759
8934,2022/03/06 06:30:14,137900.3422,310.0016,1,20,8,1,0,0,-1.499952,3.46396,-5.19577372992,4.895204,6.98798,29.56091,25.92035,,-0.000196917593711987,,,,,,,,,,,,,,,,,,,,45.44408,-0.03486514
8935,2022/03/06 06:30:24,137910.3418,320.0012,1,20,8,1,0,0,-1.499924,3.462184,-5.193012874016,4.895204,6.992142,29.56091,25.93477,,-0.000154350898810662,,,0.417026311159134,,,,,,,,,,,,,,,,,45.75885,0.02819777
8936,2022/03/06 06:30:34,137920.3422,330.0016,1,20,8,1,0,0,-1.499931,3.46079,-5.19094620549,4.895204,6.996305,29.56091,25.94917,,-0.00016847750521265,,2.55835509300232,,,,,,,,,,,,,,,,,,45.45683,-0.09289742
8937,2022/03/06 06:30:44,137930.3409,340.0003,1,20,8,1,0,0,-1.49993,3.459451,-5.18893433843,4.895204,7.000465,29.56091,25.96357,,-0.000139876297907904,,,,,,,,,,,,,,,,,,,,45.7546,0.03625512
8938,2022/03/06 06:30:54,137940.3421,350.0015,1,20,8,1,0,0,-1.499928,3.458086,-5.186880017808,4.895204,7.004627,29.56091,25.97797,,-0.0000902956890058704,,,,,,,,,,,,,,,,,,,,45.50926,-0.05081177
8939,2022/03/06 06:31:04,137950.3415,360.0009,1,20,8,1,0,0,-1.499958,3.45681,-5.18506981398,4.895204,7.00879,29.56091,25.99236,,-0.000103681697510183,,3.06768298149109,,,,,,,,,,,,,,,,,,45.74728,0.09225011
8940,2022/03/06 06:31:14,137960.3411,370.0005,1,20,8,1,0,0,-1.499988,3.455545,-5.18327603346,4.895204,7.012952,29.56091,26.00674,,-0.000111205699795391,,,,,,,,,,,,,,,,,,,,45.44526,-0.03005028
8941,2022/03/06 06:31:24,137970.341,380.0004,1,20,8,1,0,0,-1.499948,3.454604,-5.181726360592,4.895204,7.017115,29.56091,26.02113,,-0.000122964003821835,,,,,,,,,,,,,,,,,,,,45.76,0.04412889
8942,2022/03/06 06:31:34,137980.341,390.0004,1,20,8,1,0,0,-1.499985,3.453136,-5.17965220296,4.895204,7.021278,29.56091,26.03551,,-0.0000936132200877182,,,,,,,,,,,,,,,,,,,,45.51351,-0.08157969
8943,2022/03/06 06:31:44,137990.3415,400.0009,1,20,8,1,0,0,-1.499932,3.452413,-5.178384735916,4.895204,7.02544,29.56091,26.04988,,-0.000131299500935711,,,0.297737687826157,,,,,,,,,,,,,,,,,45.74277,0.02977371
8944,2022/03/06 06:31:54,138000.3412,410.0006,1,20,8,1,0,0,-1.499939,3.45108,-5.17640948412,4.895204,7.029603,29.56091,26.06425,,-0.00010102699889103,,3.67244005203247,,,,,,,,,,,,,,,,,,45.48466,-0.01468062
8945,2022/03/06 06:32:04,138010.3414,420.0008,1,20,8,1,0,0,-1.499936,3.450176,-5.175043188736,4.895204,7.033765,29.56091,26.07861,,-0.00015381230332423,,,,,,,,,,,,,,,,,,,,45.59872,-0.03455281
8946,2022/03/06 06:32:14,138020.342,430.0014,1,20,8,1,0,0,-1.499931,3.449169,-5.173515507339,4.895204,7.037927,29.56091,26.09297,,-0.0000883077809703536,,,,,,,,,,,,,,,,,,,,45.76775,0.05515814
8947,2022/03/06 06:32:24,138030.3406,440,1,20,8,1,0,0,-1.499941,3.44814,-5.17200655974,4.895204,7.042088,29.56091,26.10732,,-0.000112055698991753,,,,,,,,,,,,,,,,,,,,45.48981,0.01271605
8948,2022/03/06 06:32:34,138040.3421,450.0015,1,20,8,1,0,0,-1.499927,3.446936,-5.170152373672,4.895204,7.046251,29.56091,26.12167,,-0.0000969572429312393,,3.71267509460449,,,,,,,,,,,,,,,,,,45.51799,-0.06858349
8949,2022/03/06 06:32:44,138050.341,460.0004,1,20,8,1,0,0,-1.499916,3.445949,-5.168634040284,4.895204,7.050413,29.56091,26.13601,,-0.0000890730516402982,,,,,,,,,,,,,,,,,,,,45.78577,0.06718755
8950,2022/03/06 06:32:54,138060.3415,470.0009,1,20,8,1,0,0,-1.4999,3.444805,-5.1668630195,4.895204,7.054575,29.56091,26.15035,,-0.0000890313094714656,,,,,,,,,,,,,,,,,,,,45.42772,-0.032444
8951,2022/03/06 06:33:04,138070.3414,480.0008,1,20,8,1,0,0,-1.499948,3.443742,-5.165433925416,4.895204,7.058737,29.56091,26.16468,,-0.000117831601528451,,,,,,,,,,,,,,,,,,,,45.70211,0.06521821
8952,2022/03/06 06:33:10,138076.3619,486.0213,1,20,8,1,0,0,-1.49997,3.442967,-5.16434721099,4.895204,7.061242,29.56091,26.17331,,-0.000117831601528451,0.0187516491860151,3.71267509460449,0.297737687826157,,,,,,,,,,,,,,,,,45.42568,-0.06366849
8953,2022/03/06 06:34:10,138136.3987,60.0002,1,21,8,1,0,0,0,3.48335,0,4.895204,7.061244,29.56091,26.17332,,0.000040420978621114,,,,,,,,,,,,,,,,,,,,45.38383,-0.04784822
8954,2022/03/06 06:35:10,138196.3994,120.0009,1,21,8,1,0,0,0,3.485109,0,4.895204,7.061244,29.56091,26.17332,,0.0000162002706929343,,,,,,,,,,,,,,,,,,,,45.43818,-0.01391649
8955,2022/03/06 06:36:10,138256.3995,180.001,1,21,8,1,0,0,0,3.486035,0,4.895204,7.061244,29.56091,26.17332,,0.00000138295001761435,,0,,,,,,,,,,,,,,,,,,45.51862,0.05880833
8956,2022/03/06 06:37:10,138316.3995,240.001,1,21,8,1,0,0,0,3.486465,0,4.895204,7.061244,29.56091,26.17332,,0.0000281331504083937,,,,,,,,,,,,,,,,,,,,45.45119,0.01291752
8957,2022/03/06 06:38:10,138376.3996,300.0011,1,21,8,1,0,0,0,3.486816,0,4.895204,7.061244,29.56091,26.17332,,0.00000976032242760994,,0,,,,,,,,,,,,,,,,,,45.07839,0.01615167
8958,2022/03/06 06:39:10,138436.3995,360.001,1,21,8,1,0,0,0,3.487001,0,4.895204,7.061244,29.56091,26.17332,,-0.00000837658626551274,,,,,,,,,,,,,,,,,,,,45.05428,-0.07243037
8959,2022/03/06 06:40:10,138496.3997,420.0012,1,21,8,1,0,0,0,3.487223,0,4.895204,7.061244,29.56091,26.17332,,-0.0000250132907240186,,0,,,,,,,,,,,,,,,,,,45.13482,0.06095409
8960,2022/03/06 06:41:10,138556.3989,480.0004,1,21,8,1,0,0,0,3.487523,0,4.895204,7.061244,29.56091,26.17332,,-0.0000122101801025565,,,,,,,,,,,,,,,,,,,,45.07682,0.006239414
8961,2022/03/06 06:42:10,138616.3998,540.0013,1,21,8,1,0,0,0,3.487822,0,4.895204,7.061244,29.56091,26.17332,,0.0000144616997204139,,0,,,,,,,,,,,,,,,,,,45.31079,0.07043362
8962,2022/03/06 06:43:10,138676.3998,600.0013,1,21,8,1,0,0,0,3.487967,0,4.895204,7.061244,29.56091,26.17332,,-0.0000161618299898691,,,,,,,,,,,,,,,,,,,,44.98248,0.04118085
8963,2022/03/06 06:44:10,138736.399,660.0005,1,21,8,1,0,0,0,3.488056,0,4.895204,7.061244,29.56091,26.17332,,-0.0000170694092958001,,0,,,,,,,,,,,,,,,,,,44.93262,-0.04589319
8964,2022/03/06 06:45:10,138796.4,720.0015,1,21,8,1,0,0,0,3.487947,0,4.895204,7.061244,29.56091,26.17332,,-0.00000177807794443652,,,,,,,,,,,,,,,,,,,,45.17758,0.06784439
8965,2022/03/06 06:46:10,138856.3991,780.0006,1,21,8,1,0,0,0,3.488343,0,4.895204,7.061244,29.56091,26.17332,,-0.0000117747304102522,,0,,,,,,,,,,,,,,,,,,45.2348,0.06479144
8966,2022/03/06 06:47:10,138916.399,840.0005,1,21,8,1,0,0,0,3.488476,0,4.895204,7.061244,29.56091,26.17332,,0.0000189658494491596,,,,,,,,,,,,,,,,,,,,45.03534,-0.04555702
8967,2022/03/06 06:48:10,138976.3994,900.0009,1,21,8,1,0,0,0,3.488564,0,4.895204,7.061244,29.56091,26.17332,,0.000000948300623804244,,0,,,,,,,,,,,,,,,,,,44.99486,-0.06310821
8968,2022/03/06 06:49:10,139036.3991,960.0006,1,21,8,1,0,0,0,3.488567,0,4.895204,7.061244,29.56091,26.17332,,0.0000134737701955601,,,,,,,,,,,,,,,,,,,,45.21135,0.07478118
8969,2022/03/06 06:50:10,139096.3991,1020.0006,1,21,8,1,0,0,0,3.488679,0,4.895204,7.061244,29.56091,26.17332,,0.0000325978289765771,,0,,,,,,,,,,,,,,,,,,44.96729,-0.07877231
8970,2022/03/06 06:51:10,139156.4003,1080.0018,1,21,8,1,0,0,0,3.488912,0,4.895204,7.061244,29.56091,26.17332,,0.0000263550700765336,,,,,,,,,,,,,,,,,,,,45.28942,0.02157927
8971,2022/03/06 06:52:10,139216.3988,1140.0003,1,21,8,1,0,0,0,3.488849,0,4.895204,7.061244,29.56091,26.17332,,-0.00000474110993309296,,0,,,,,,,,,,,,,,,,,,45.21792,0.07219553
8972,2022/03/06 06:53:10,139276.3992,1200.0007,1,21,8,1,0,0,0,3.489169,0,4.895204,7.061244,29.56091,26.17332,,-0.0000197562603716506,,,,,,,,,,,,,,,,,,,,45.06085,0.04825473
8973,2022/03/06 06:54:10,139336.4005,1260.002,1,21,8,1,0,0,0,3.48915,0,4.895204,7.061244,29.56091,26.17332,,-0.00000209418089980318,,0,,,,,,,,,,,,,,,,,,44.87591,-0.05912662
8974,2022/03/06 06:55:10,139396.3999,1320.0014,1,21,8,1,0,0,0,3.489104,0,4.895204,7.061244,29.56091,26.17332,,0.0000121706698337221,,,,,,,,,,,,,,,,,,,,45.05699,-0.05113482
8975,2022/03/06 06:56:10,139456.3987,1380.0002,1,21,8,1,0,0,0,3.48912,0,4.895204,7.061244,29.56091,26.17332,,0.0000199535006686347,,0,,,,,,,,,,,,,,,,,,45.31079,0.02475739
8976,2022/03/06 06:57:10,139516.3994,1440.0009,1,21,8,1,0,0,0,3.489074,0,4.895204,7.061244,29.56091,26.17332,,-0.0000169505892699817,,,,,,,,,,,,,,,,,,,,45.07721,0.03713369
8977,2022/03/06 06:58:10,139576.3995,1500.001,1,21,8,1,0,0,0,3.48947,0,4.895204,7.061244,29.56091,26.17332,,-0.0000293951306957752,,0,,,,,,,,,,,,,,,,,,44.90462,-0.05884409
8978,2022/03/06 06:59:10,139636.3993,1560.0008,1,21,8,1,0,0,0,3.489532,0,4.895204,7.061244,29.56091,26.17332,,-0.00000936439118959242,,,,,,,,,,,,,,,,,,,,44.97799,-0.07885218
8979,2022/03/06 07:00:10,139696.3997,1620.0012,1,21,8,1,0,0,0,3.489345,0,4.895204,7.061244,29.56091,26.17332,,-0.00000782296137913363,,0,,,,,,,,,,,,,,,,,,45.33628,0.07773399
8980,2022/03/06 07:01:10,139756.3989,1680.0004,1,21,8,1,0,0,0,3.489415,0,4.895204,7.061244,29.56091,26.17332,,-0.0000130796197481686,,,,,,,,,,,,,,,,,,,,44.98096,-0.002247095
8981,2022/03/06 07:02:10,139816.3998,1740.0013,1,21,8,1,0,0,0,3.489302,0,4.895204,7.061244,29.56091,26.17332,,0.0000282909695670241,,0,,,,,,,,,,,,,,,,,,45.00208,-0.05186319
8982,2022/03/06 07:03:10,139876.3988,1800.0003,1,21,8,1,0,0,0,3.489632,0,4.895204,7.061244,29.56091,26.17332,,0.0000230753194045974,,,,,,,,,,,,,,,,,,,,45.12206,0.04361749
8983,2022/03/06 07:03:10,139876.3997,1800.0012,1,21,8,1,0,0,0,3.489632,0,4.895204,7.061244,29.56091,26.17332,,0.0000230753194045974,0.0187516491860151,0,0,,,,,,,,,,,,,,,,,45.12206,0.04361749
8984,2022/03/06 07:03:10,139876.4061,0.0015,1,22,8,1,0,0,0,3.489627,0,4.895204,7.061244,29.56091,26.17332,,0.0000230753194045974,0.0187516491860151,0,0,,,,,,,,,,,,,,,,,45.1220560166705,0.0436154919354248
8985,2022/03/06 07:03:10,139876.4124,0.0017,1,23,9,1,0,0,0,3.489733,0,4.895204,7.061244,29.56091,26.17332,,0.0000230753194045974,0.0187516491860151,0,0,,,,,,,,,,,,,,,,,45.1220520955805,0.0436135250906085
8986,2022/03/06 07:09:00,140225.7597,60.0001,1,14,9,1,0,0,0,3.490281,0,4.895204,7.061244,29.56091,26.17332,,-0.00000648005379844108,,,,,,,,,,,,,,,,,,,,44.90462,-0.06545186
8987,2022/03/06 07:10:00,140285.7599,120.0003,1,14,9,1,0,0,0,3.490173,0,4.895204,7.061244,29.56091,26.17332,,-0.0000103521097116754,,,,,,,,,,,,,,,,,,,,44.84442,-0.1152313
8988,2022/03/06 07:11:00,140345.7597,180.0001,1,14,9,1,0,0,0,3.49009,0,4.895204,7.061244,29.56091,26.17332,,0.0000319677492370829,,0,0,,,,,,,,,,,,,,,,,45.02825,0.003743172
8989,2022/03/06 07:12:00,140405.7597,240.0001,1,14,9,1,0,0,0,3.490218,0,4.895204,7.061244,29.56091,26.17332,,0.0000260784800047986,,,,,,,,,,,,,,,,,,,,45.05402,-0.006247759
8990,2022/03/06 07:13:00,140465.7599,300.0003,1,14,9,1,0,0,0,3.490348,0,4.895204,7.061244,29.56091,26.17332,,-0.0000151341801029048,,0,0,,,,,,,,,,,,,,,,,45.06445,-0.01031041
8991,2022/03/06 07:13:00,140465.7613,300.0017,1,14,9,1,0,0,0,3.490348,0,4.895204,7.061244,29.56091,26.17332,,-0.0000151341801029048,0.0187516491860151,0,0,,,,,,,,,,,,,,,,,45.06445,-0.01031041
8992,2022/03/06 07:13:00,140466.0478,0.2505,1,15,9,1,0,0,-3.549569,3.186547,-11.310868448243,4.893989,7.061257,29.55699,26.17336,,-0.0716712102293968,,0.0198604892939329,50.3512306213379,,,,,,,,,,,,,,,,,45.06445,-0.01031041
8993,2022/03/06 07:13:00,140466.2976,0.5003,1,15,9,1,0,0,-6.605404,3.176566,-20.982501762664,4.892696,7.061257,29.55288,26.17336,,,,,,,,,,,,,,,,,,,,,,44.91145,-0.04781246
8994,2022/03/06 07:13:00,140466.5479,0.7506,1,15,9,1,0,0,-9.044328,3.169584,-28.666757319552,4.891399,7.061257,29.54876,26.17336,,,,,,,,,,,,,,,,,,,,,,44.91145,-0.04781246
8995,2022/03/06 07:13:01,140466.7982,1.0009,1,15,9,1,0,0,-10.95226,3.163821,-34.65099018546,4.890101,7.061257,29.54465,26.17336,,-0.0226380806416273,,0.194554403424263,5.66846704483032,,,,,,,,,,,,,,,,,44.91145,-0.04781246
8996,2022/03/06 07:13:01,140467.048,1.2507,1,15,9,1,0,0,-12.51361,3.158658,-39.52621433538,4.888805,7.061257,29.54056,26.17336,,,,,,,,,,,,,,,,,,,,,,45.04125,-0.04781246
8997,2022/03/06 07:13:01,140467.2973,1.5,1,15,9,1,0,0,-13.73492,3.154263,-43.32354996396,4.887519,7.061257,29.5365,26.17336,,,,,,,,,,,,,,,,,,,,,,45.04125,-0.04781246
8998,2022/03/06 07:13:01,140467.5487,1.7514,1,15,9,1,0,0,-14.73433,3.149944,-46.41231437752,4.886215,7.061257,29.53238,26.17336,,,,,,,,,,,,,,,,,,,,,,45.04125,-0.04781246
8999,2022/03/06 07:13:02,140467.7982,2.0009,1,15,9,1,0,0,-15.53195,3.145761,-48.85980256395,4.884921,7.061257,29.52831,26.17336,,-0.0165581200271845,,0.311823904514313,3.33924293518066,,,,,,,,,,,,,,,,,45.26571,0.1107073
9000,2022/03/06 07:13:02,140468.0479,2.2506,1,15,9,1,0,0,-16.15589,3.141915,-50.76043312935,4.883628,7.061257,29.52425,26.17336,,,,,,,,,,,,,,,,,,,,,,45.26571,0.1107073
9001,2022/03/06 07:13:02,140468.2975,2.5002,1,15,9,1,0,0,-16.66648,3.138087,-52.30086422376,4.882333,7.061257,29.52018,26.17336,,,,,,,,,,,,,,,,,,,,,,45.26571,0.1107073
9002,2022/03/06 07:13:02,140468.5479,2.7506,1,15,9,1,0,0,-17.07397,3.134255,-53.51417584235,4.881036,7.061257,29.51611,26.17336,,,,,,,,,,,,,,,,,,,,,,45.15389,-0.03494382
9003,2022/03/06 07:13:03,140468.7973,3,1,15,9,1,0,0,-17.39273,3.13093,-54.4554201389,4.879746,7.061257,29.51207,26.17336,,-0.0168353598564863,,0.358581990003586,3.05587911605835,,,,,,,,,,,,,,,,,45.15389,-0.03494382
