Repository: HVES-Battery-Testing-Consortium/LG-HG2

# Battery Testing Consortium (BTC)
The Battery Testing Consortium (BTC) has been developed within the High Voltage and Energy Storage Lab at Oxford Brookes University to provide accurate and comprehensive cell data to Formula Student Electric teams. Through the BTC, we aim to provide FS teams with information for improved and informed decisions for cell selection, pack architecture design, thermal cooling requirements, and end of life predictions. A range of tests are completed to provide a comprehensive electrochemical lithium-ion characterisation for modelling, validation, and battery management parameterisation.

File: Data/Round1/LG_HG2/Package 1/220304_BTC_HPPC_EIS_LG_HG2_2_45C/220304_BTC_HPPC_EIS_LG_HG2_2_45C_Channel_3_Wb_1.CSV (part 42 of 44)
Data_Point,Date_Time,Test_Time(s),Step_Time(s),Cycle_Index,Step_Index,TC_Counter1,TC_Counter2,TC_Counter3,TC_Counter4,Current(A),Voltage(V),Power(W),Charge_Capacity(Ah),Discharge_Capacity(Ah),Charge_Energy(Wh),Discharge_Energy(Wh),ACR(Ohm),dV/dt(V/s),Internal_Resistance(Ohm),dQ/dV(Ah/V),dV/dQ(V/Ah),MetaCode_MV_UD1,MetaCode_MV_UD2,MetaCode_MV_UD3,MetaCode_MV_UD4,MetaCode_MV_UD5,MetaCode_MV_UD6,MetaCode_MV_UD7,MetaCode_MV_UD8,MetaCode_MV_UD9,MetaCode_MV_UD10,MetaCode_MV_UD11,MetaCode_MV_UD12,MetaCode_MV_UD13,MetaCode_MV_UD14,MetaCode_MV_UD15,MetaCode_MV_UD16,Aux_Temperature_1(C),Aux_dT/dt_1(C)
9004,2022/03/06 07:13:03,140469.0478,3.2505,1,15,9,1,0,0,-17.65358,3.127115,-55.2047748217,4.878446,7.061257,29.508,26.17336,,,,,,,,,,,,,,,,,,,,,,45.15389,-0.03494382
9005,2022/03/06 07:13:03,140469.2976,3.5003,1,15,9,1,0,0,-17.86174,3.123957,-55.79930770518,4.877151,7.061257,29.50396,26.17336,,,,,,,,,,,,,,,,,,,,,,45.02788,-0.03494382
9006,2022/03/06 07:13:03,140469.5488,3.7515,1,15,9,1,0,0,-18.02454,3.120413,-56.24400893502,4.875849,7.061257,29.49989,26.17336,,,,,,,,,,,,,,,,,,,,,,45.02788,-0.03494382
9007,2022/03/06 07:13:04,140469.7984,4.0011,1,15,9,1,0,0,-18.15777,3.117356,-56.60423325612,4.874555,7.061257,29.49586,26.17336,,-0.0124977603554726,,0.396811902523041,2.67028903961182,,,,,,,,,,,,,,,,,45.02788,-0.03494382
9008,2022/03/06 07:13:04,140470.0476,4.2503,1,15,9,1,0,0,-18.26199,3.113941,-56.86675940259,4.873266,7.061257,29.49184,26.17336,,,,,,,,,,,,,,,,,,,,,,45.07839,-0.0235939
9009,2022/03/06 07:13:04,140470.2974,4.5001,1,15,9,1,0,0,-18.34721,3.110891,-57.07617046411,4.871968,7.061257,29.4878,26.17336,,,,,,,,,,,,,,,,,,,,,,45.07839,-0.0235939
9010,2022/03/06 07:13:04,140470.548,4.7507,1,15,9,1,0,0,-18.41522,3.107596,-57.22706401112,4.87067,7.061257,29.48376,26.17336,,,,,,,,,,,,,,,,,,,,,,45.31531,0.07403731
9011,2022/03/06 07:13:05,140470.7983,5.001,1,15,9,1,0,0,-18.46951,3.104963,-57.34714517813,4.869372,7.061257,29.47973,26.17336,,-0.0124099897220731,,0.395723402500153,2.37919402122498,,,,,,,,,,,,,,,,,45.31531,0.07403731
9012,2022/03/06 07:13:05,140471.0479,5.2506,1,15,9,1,0,0,-18.51204,3.101757,-57.41984965428,4.868077,7.061257,29.47571,26.17336,,,,,,,,,,,,,,,,,,,,,,45.31531,0.07403731
9013,2022/03/06 07:13:05,140471.2976,5.5003,1,15,9,1,0,0,-18.54685,3.099168,-57.4798040208,4.866784,7.061257,29.4717,26.17336,,,,,,,,,,,,,,,,,,,,,,45.39426,0.07403731
9014,2022/03/06 07:13:05,140471.5488,5.7515,1,15,9,1,0,0,-18.57459,3.096155,-57.50980970145,4.865481,7.061257,29.46767,26.17336,,,,,,,,,,,,,,,,,,,,,,45.39426,0.07403731
9015,2022/03/06 07:13:06,140471.7976,6.0003,1,15,9,1,0,0,-18.59625,3.093575,-57.52889409375,4.86419,7.061257,29.46367,26.17336,,-0.011209350079298,,0.439840286970139,2.26550793647766,,,,,,,,,,,,,,,,,45.39426,0.07403731
9016,2022/03/06 07:13:06,140472.0488,6.2515,1,15,9,1,0,0,-18.61397,3.090752,-57.53116500544,4.862888,7.061257,29.45965,26.17336,,,,,,,,,,,,,,,,,,,,,,45.23814,-0.02411604
9017,2022/03/06 07:13:06,140472.2982,6.5009,1,15,9,1,0,0,-18.6279,3.088239,-57.5274072681,4.861597,7.061257,29.45566,26.17336,,,,,,,,,,,,,,,,,,,,,,45.23814,-0.02411604
9018,2022/03/06 07:13:06,140472.5487,6.7514,1,15,9,1,0,0,-18.63931,3.085465,-57.51093862915,4.860299,7.061257,29.45165,26.17336,,,,,,,,,,,,,,,,,,,,,,45.23814,-0.02411604
9019,2022/03/06 07:13:07,140472.7976,7.0003,1,15,9,1,0,0,-18.64841,3.083129,-57.49545367489,4.859009,7.061257,29.44767,26.17336,,-0.0110785001888871,,0.502368688583374,2.1588830947876,,,,,,,,,,,,,,,,,45.25618,0.005636215
9020,2022/03/06 07:13:07,140473.0479,7.2506,1,15,9,1,0,0,-18.65553,3.080483,-57.46804302099,4.857711,7.061257,29.44367,26.17336,,,,,,,,,,,,,,,,,,,,,,45.25618,0.005636215
9021,2022/03/06 07:13:07,140473.2982,7.5009,1,15,9,1,0,0,-18.66131,3.078144,-57.44219940864,4.856416,7.061257,29.43969,26.17336,,,,,,,,,,,,,,,,,,,,,,45.25618,0.005636215
9022,2022/03/06 07:13:07,140473.5479,7.7506,1,15,9,1,0,0,-18.66589,3.075418,-57.40541409202,4.855119,7.061257,29.43569,26.17336,,,,,,,,,,,,,,,,,,,,,,45.43429,0.005636215
9023,2022/03/06 07:13:08,140473.7983,8.001,1,15,9,1,0,0,-18.66946,3.073246,-57.37584326716,4.85382,7.061257,29.4317,26.17336,,-0.0093873580917716,,0.524071276187897,1.9300400018692,,,,,,,,,,,,,,,,,45.43429,0.005636215
9024,2022/03/06 07:13:08,140474.0478,8.2505,1,15,9,1,0,0,-18.67243,3.070647,-57.33644116221,4.852528,7.061257,29.42773,26.17336,,,,,,,,,,,,,,,,,,,,,,45.43429,0.005636215
9025,2022/03/06 07:13:08,140474.2973,8.5,1,15,9,1,0,0,-18.6748,3.0686,-57.30549128,4.851239,7.061257,29.42377,26.17336,,,,,,,,,,,,,,,,,,,,,,45.68431,0.1337934
9026,2022/03/06 07:13:08,140474.548,8.7507,1,15,9,1,0,0,-18.6767,3.06609,-57.264443103,4.849936,7.061257,29.41978,26.17336,,,,,,,,,,,,,,,,,,,,,,45.68431,0.1337934
9027,2022/03/06 07:13:09,140474.7982,9.0009,1,15,9,1,0,0,-18.67817,3.06391,-57.2282318447,4.84864,7.061257,29.41581,26.17336,,-0.00880303885787725,,0.549904882907867,1.81789898872375,,,,,,,,,,,,,,,,,45.68431,0.1337934
9028,2022/03/06 07:13:09,140475.0478,9.2505,1,15,9,1,0,0,-18.67928,3.061489,-57.18641024792,4.847345,7.061257,29.41184,26.17336,,,,,,,,,,,,,,,,,,,,,,45.50346,-0.05651832
9029,2022/03/06 07:13:09,140475.2976,9.5003,1,15,9,1,0,0,-18.68024,3.059343,-57.14926148232,4.846051,7.061257,29.40788,26.17336,,,,,,,,,,,,,,,,,,,,,,45.50346,-0.05651832
9030,2022/03/06 07:13:09,140475.5484,9.7511,1,15,9,1,0,0,-18.68101,3.056823,-57.10454103123,4.844754,7.061257,29.40391,26.17336,,,,,,,,,,,,,,,,,,,,,,45.41744,-0.05651832
9031,2022/03/06 07:13:10,140475.7975,10.0002,1,15,9,1,0,0,-18.68166,3.054994,-57.07235921004,4.843459,7.061257,29.39996,26.17336,,-0.00922697503119707,,0.580857217311859,1.81111299991608,,,,,,,,,,,,,,,,,45.41744,-0.05651832
9032,2022/03/06 07:13:10,140475.7991,10.0018,1,15,9,1,0,0,-18.68167,3.054975,-57.07203480825,4.843451,7.061257,29.39993,26.17336,,-0.00922697503119707,0.0187516491860151,0.580857217311859,1.81111299991608,,,,,,,,,,,,,,,,,45.41744,-0.05651832
9033,2022/03/06 07:13:11,140476.8382,1.001,1,16,9,1,0,0,0,3.389193,0,4.843431,7.061257,29.39987,26.17336,,0.0231990590691566,,,,,,,,,,,,,,,,,,,,45.62035,0.03652811
9034,2022/03/06 07:13:12,140477.8373,2.0001,1,16,9,1,0,0,0,3.40341,0,4.843431,7.061257,29.39987,26.17336,,0.0120410900563002,,,,,,,,,,,,,,,,,,,,45.81842,0.07247329
9035,2022/03/06 07:13:13,140478.8381,3.0009,1,16,9,1,0,0,0,3.412392,0,4.843431,7.061257,29.39987,26.17336,,0.00749065121635795,,,,,,,,,,,,,,,,,,,,45.61945,-0.07275224
9036,2022/03/06 07:13:14,140479.8375,4.0003,1,16,9,1,0,0,0,3.419118,0,4.843431,7.061257,29.39987,26.17336,,0.00631424179300666,,,,,,,,,,,,,,,,,,,,46.03573,0.03671527
9037,2022/03/06 07:13:15,140480.8372,5,1,16,9,1,0,0,0,3.424324,0,4.843431,7.061257,29.39987,26.17336,,0.00499234581366181,,,,,,,,,,,,,,,,,,,,46.03392,0.09280562
9038,2022/03/06 07:13:16,140481.8383,6.0011,1,16,9,1,0,0,0,3.428411,0,4.843431,7.061257,29.39987,26.17336,,0.00464060110971332,,,,,,,,,,,,,,,,,,,,45.77994,-0.07936954
9039,2022/03/06 07:13:17,140482.8381,7.0009,1,16,9,1,0,0,0,3.432191,0,4.843431,7.061257,29.39987,26.17336,,0.00400447193533182,,,,,,,,,,,,,,,,,,,,46.15687,0.1177919
9040,2022/03/06 07:13:18,140483.8373,8.0001,1,16,9,1,0,0,0,3.43552,0,4.843431,7.061257,29.39987,26.17336,,0.00346047896891832,,,,,,,,,,,,,,,,,,,,46.11549,-0.01293182
9041,2022/03/06 07:13:19,140484.8378,9.0006,1,16,9,1,0,0,0,3.438529,0,4.843431,7.061257,29.39987,26.17336,,0.00309248198755085,,,,,,,,,,,,,,,,,,,,45.90385,-0.01293182
9042,2022/03/06 07:13:20,140485.838,10.0008,1,16,9,1,0,0,0,3.441131,0,4.843431,7.061257,29.39987,26.17336,,0.00318237696774304,,,,,,,,,,,,,,,,,,,,46.17475,0.07918954
9043,2022/03/06 07:13:21,140486.8375,11.0003,1,16,9,1,0,0,0,3.443635,0,4.843431,7.061257,29.39987,26.17336,,0.00275778095237911,,,,,,,,,,,,,,,,,,,,46.1872,0.07918954
9044,2022/03/06 07:13:22,140487.8373,12.0001,1,16,9,1,0,0,0,3.445745,0,4.843431,7.061257,29.39987,26.17336,,0.00238705705851316,,,,,,,,,,,,,,,,,,,,45.97319,-0.02814531
9045,2022/03/06 07:13:23,140488.8384,13.0012,1,16,9,1,0,0,0,3.447777,0,4.843431,7.061257,29.39987,26.17336,,0.00207493407651782,,,,,,,,,,,,,,,,,,,,46.19108,-0.02814531
9046,2022/03/06 07:13:24,140489.8375,14.0003,1,16,9,1,0,0,0,3.44944,0,4.843431,7.061257,29.39987,26.17336,,,,,,,,,,,,,,,,,,,,,,46.26834,0.09223461
9047,2022/03/06 07:13:25,140490.8374,15.0002,1,16,9,1,0,0,0,3.451131,0,4.843431,7.061257,29.39987,26.17336,,0.00133608304895461,,,,,,,,,,,,,,,,,,,,45.99661,-0.07064223
9048,2022/03/06 07:13:26,140491.8374,16.0002,1,16,9,1,0,0,0,3.452679,0,4.843431,7.061257,29.39987,26.17336,,0.00186871597543359,,,,,,,,,,,,,,,,,,,,46.22127,0.055933
9049,2022/03/06 07:13:27,140492.8381,17.0009,1,16,9,1,0,0,0,3.454087,0,4.843431,7.061257,29.39987,26.17336,,0.00147568399552256,,,,,,,,,,,,,,,,,,,,46.11483,0.04284263
9050,2022/03/06 07:13:28,140493.8375,18.0003,1,16,9,1,0,0,0,3.45531,0,4.843431,7.061257,29.39987,26.17336,,,,,,,,,,,,,,,,,,,,,,46.02068,-0.1055276
9051,2022/03/06 07:13:29,140494.8382,19.001,1,16,9,1,0,0,0,3.456552,0,4.843431,7.061257,29.39987,26.17336,,0.00155866600107402,,,,,,,,,,,,,,,,,,,,46.28585,0.08286715
9052,2022/03/06 07:13:30,140495.8383,20.0011,1,16,9,1,0,0,0,3.45745,0,4.843431,7.061257,29.39987,26.17336,,0.00113769201561809,,,,,,,,,,,,,,,,,,,,46.10271,-0.05723119
9053,2022/03/06 07:13:31,140496.8372,21,1,16,9,1,0,0,0,3.458629,0,4.843431,7.061257,29.39987,26.17336,,,,,,,,,,,,,,,,,,,,,,46.03932,-0.0198102
9054,2022/03/06 07:13:32,140497.8375,22.0003,1,16,9,1,0,0,0,3.459162,0,4.843431,7.061257,29.39987,26.17336,,0.000920820224564523,,,,,,,,,,,,,,,,,,,,46.32673,0.08981586
9055,2022/03/06 07:13:33,140498.8382,23.001,1,16,9,1,0,0,0,3.460129,0,4.843431,7.061257,29.39987,26.17336,,,,,,,,,,,,,,,,,,,,,,46.15187,-0.05464554
9056,2022/03/06 07:13:34,140499.8383,24.0011,1,16,9,1,0,0,0,3.460951,0,4.843431,7.061257,29.39987,26.17336,,0.000775366381276399,,,,,,,,,,,,,,,,,,,,46.02388,-0.05464554
9057,2022/03/06 07:13:35,140500.8379,25.0007,1,16,9,1,0,0,0,3.461648,0,4.843431,7.061257,29.39987,26.17336,,,,,,,,,,,,,,,,,,,,,,46.38328,0.05934119
9058,2022/03/06 07:13:36,140501.8381,26.0009,1,16,9,1,0,0,0,3.462158,0,4.843431,7.061257,29.39987,26.17336,,,,,,,,,,,,,,,,,,,,,,46.23545,0.05934119
9059,2022/03/06 07:13:37,140502.8376,27.0004,1,16,9,1,0,0,0,3.462919,0,4.843431,7.061257,29.39987,26.17336,,0.00061523198382929,,,,,,,,,,,,,,,,,,,,46.18683,0.04139423
9060,2022/03/06 07:13:38,140503.8374,28.0002,1,16,9,1,0,0,0,3.463392,0,4.843431,7.061257,29.39987,26.17336,,,,,,,,,,,,,,,,,,,,,,46.34122,0.04139423
9061,2022/03/06 07:13:39,140504.8373,29.0001,1,16,9,1,0,0,0,3.464029,0,4.843431,7.061257,29.39987,26.17336,,0.000749822414945811,,,,,,,,,,,,,,,,,,,,46.25794,0.022223
9062,2022/03/06 07:13:40,140505.8374,30.0002,1,16,9,1,0,0,0,3.464561,0,4.843431,7.061257,29.39987,26.17336,,,,,,,,,,,,,,,,,,,,,,46.09797,-0.07925034
9063,2022/03/06 07:13:41,140506.8372,31,1,16,9,1,0,0,0,3.465193,0,4.843431,7.061257,29.39987,26.17336,,,,,,,,,,,,,,,,,,,,,,46.29353,0.09037137
9064,2022/03/06 07:13:42,140507.8381,32.0009,1,16,9,1,0,0,0,3.465663,0,4.843431,7.061257,29.39987,26.17336,,0.000537506188265979,,,,,,,,,,,,,,,,,,,,46.04936,-0.02258062
9065,2022/03/06 07:13:43,140508.8382,33.001,1,16,9,1,0,0,0,3.465976,0,4.843431,7.061257,29.39987,26.17336,,,,,,,,,,,,,,,,,,,,,,46.06596,-0.04853487
9066,2022/03/06 07:13:44,140509.8384,34.0012,1,16,9,1,0,0,0,3.466342,0,4.843431,7.061257,29.39987,26.17336,,,,,,,,,,,,,,,,,,,,,,46.28405,0.06815195
9067,2022/03/06 07:13:45,140510.8387,35.0015,1,16,9,1,0,0,0,3.466748,0,4.843431,7.061257,29.39987,26.17336,,0.000518667220603675,,,,,,,,,,,,,,,,,,,,46.04551,-0.07454276
9068,2022/03/06 07:13:46,140511.8375,36.0003,1,16,9,1,0,0,0,3.467302,0,4.843431,7.061257,29.39987,26.17336,,,,,,,,,,,,,,,,,,,,,,46.02092,-0.007685423
9069,2022/03/06 07:13:47,140512.8373,37.0001,1,16,9,1,0,0,0,3.467471,0,4.843431,7.061257,29.39987,26.17336,,,,,,,,,,,,,,,,,,,,,,46.30449,0.08861661
9070,2022/03/06 07:13:48,140513.8382,38.001,1,16,9,1,0,0,0,3.467829,0,4.843431,7.061257,29.39987,26.17336,,,,,,,,,,,,,,,,,,,,,,46.10028,-0.06381631
9071,2022/03/06 07:13:49,140514.8375,39.0003,1,16,9,1,0,0,0,3.467873,0,4.843431,7.061257,29.39987,26.17336,,0.000296969403279945,,,,,,,,,,,,,,,,,,,,45.92315,-0.06381631
9072,2022/03/06 07:13:50,140515.8374,40.0002,1,16,9,1,0,0,0,3.468408,0,4.843431,7.061257,29.39987,26.17336,,,,,,,,,,,,,,,,,,,,,,46.27222,0.03842473
9073,2022/03/06 07:13:50,140515.8388,40.0016,1,16,9,1,0,0,0,3.468386,0,4.843431,7.061257,29.39987,26.17336,,0.000296969403279945,0.0187516491860151,0,0,,,,,,,,,,,,,,,,,46.27222,0.03842473
9074,2022/03/06 07:13:50,140516.1256,0.2505,1,17,9,1,0,0,3.735451,3.528827,13.181760345977,4.843675,7.06143,29.40073,26.17396,,0.0921510085463524,,0.00129726901650429,770.849975585938,,,,,,,,,,,,,,,,,46.27222,0.03842473
9075,2022/03/06 07:13:50,140516.3766,0.5015,1,17,9,1,0,0,3.734787,3.530994,13.187510488278,4.843935,7.06143,29.40165,26.17396,,,,,,,,,,,,,,,,,,,,,,46.1255,0.03842473
9076,2022/03/06 07:13:50,140516.6254,0.7503,1,17,9,1,0,0,3.734642,3.53265,13.1931830613,4.844193,7.06143,29.40256,26.17396,,,,,,,,,,,,,,,,,,,,,,46.1255,0.03842473
9077,2022/03/06 07:13:51,140516.8773,1.0022,1,17,9,1,0,0,3.733925,3.533778,13.19486201865,4.844453,7.06143,29.40348,26.17396,,0.007666592951864,,0.105147801339626,,,,,,,,,,,,,,,,,,46.1255,0.03842473
9078,2022/03/06 07:13:51,140517.1261,1.251,1,17,9,1,0,0,3.733437,3.535124,13.198162741188,4.84471,7.06143,29.40439,26.17396,,,,,,,,,,,,,,,,,,,,,,45.96459,-0.09613633
9079,2022/03/06 07:13:51,140517.376,1.5009,1,17,9,1,0,0,3.732872,3.536268,13.200435801696,4.84497,7.06143,29.40531,26.17396,,,,,,,,,,,,,,,,,,,,,,45.96459,-0.09613633
9080,2022/03/06 07:13:51,140517.6252,1.7501,1,17,9,1,0,0,3.732437,3.537222,13.202458270014,4.845228,7.06143,29.40622,26.17396,,,,,,,,,,,,,,,,,,,,,,45.96459,-0.09613633
9081,2022/03/06 07:13:52,140517.8757,2.0006,1,17,9,1,0,0,3.732628,3.538268,13.207038208304,4.845487,7.06143,29.40714,26.17396,,0.00413083797320724,,0.213932693004608,6.27400493621826,,,,,,,,,,,,,,,,,46.10837,0.04493237
9082,2022/03/06 07:13:52,140518.1256,2.2505,1,17,9,1,0,0,3.73233,3.538831,13.20808510623,4.845747,7.06143,29.40805,26.17396,,,,,,,,,,,,,,,,,,,,,,46.10837,0.04493237
9083,2022/03/06 07:13:52,140518.3751,2.5,1,17,9,1,0,0,3.732697,3.539849,13.213183742753,4.846005,7.06143,29.40897,26.17396,,,,,,,,,,,,,,,,,,,,,,46.10837,0.04493237
9084,2022/03/06 07:13:52,140518.6262,2.7511,1,17,9,1,0,0,3.73259,3.540581,13.21553723479,4.846265,7.06143,29.40989,26.17396,,,,,,,,,,,,,,,,,,,,,,46.26154,0.04493237
9085,2022/03/06 07:13:53,140518.8761,3.001,1,17,9,1,0,0,3.732834,3.541406,13.219480724604,4.846524,7.06143,29.4108,26.17396,,0.00366658088751137,,,,,,,,,,,,,,,,,,,,46.26154,0.04493237
9086,2022/03/06 07:13:53,140519.1264,3.2513,1,17,9,1,0,0,3.732826,3.541889,13.221255348314,4.846783,7.06143,29.41172,26.17396,,,,,,,,,,,,,,,,,,,,,,46.26154,0.04493237
9087,2022/03/06 07:13:53,140519.3758,3.5007,1,17,9,1,0,0,3.732681,3.542686,13.223716721166,4.847041,7.06143,29.41264,26.17396,,,,,,,,,,,,,,,,,,,,,,46.20227,0.02934456
9088,2022/03/06 07:13:53,140519.6264,3.7513,1,17,9,1,0,0,3.732758,3.543111,13.225575930138,4.8473,7.06143,29.41356,26.17396,,,,,,,,,,,,,,,,,,,,,,46.20227,0.02934456
9089,2022/03/06 07:13:54,140519.8759,4.0008,1,17,9,1,0,0,3.732735,3.5439,13.2284395665,4.847558,7.06143,29.41447,26.17396,,0.00333901005797088,,0.332422286272049,,,,,,,,,,,,,,,,,,45.95187,-0.07825017
9090,2022/03/06 07:13:54,140520.1263,4.2512,1,17,9,1,0,0,3.732811,3.54441,13.23061263651,4.847818,7.06143,29.41539,26.17396,,,,,,,,,,,,,,,,,,,,,,45.95187,-0.07825017
9091,2022/03/06 07:13:54,140520.3768,4.5017,1,17,9,1,0,0,3.732834,3.54514,13.23341912676,4.848077,7.06143,29.41631,26.17396,,,,,,,,,,,,,,,,,,,,,,45.95187,-0.07825017
9092,2022/03/06 07:13:54,140520.6254,4.7503,1,17,9,1,0,0,3.732872,3.545542,13.235054456624,4.848335,7.06143,29.41722,26.17396,,,,,,,,,,,,,,,,,,,,,,46.03162,-0.07825017
9093,2022/03/06 07:13:55,140520.8751,5,1,17,9,1,0,0,3.733086,3.546259,13.238489825274,4.848593,7.06143,29.41814,26.17396,,0.00265786494128406,,,,,,,,,,,,,,,,,,,,46.03162,-0.07825017
9094,2022/03/06 07:13:55,140521.1254,5.2503,1,17,9,1,0,0,3.733124,3.546513,13.239572796612,4.848853,7.06143,29.41906,26.17396,,,,,,,,,,,,,,,,,,,,,,46.03162,-0.07825017
9095,2022/03/06 07:13:55,140521.3757,5.5006,1,17,9,1,0,0,3.733223,3.54723,13.24260062229,4.849111,7.06143,29.41998,26.17396,,,,,,,,,,,,,,,,,,,,,,46.2322,0.08760095
9096,2022/03/06 07:13:55,140521.6255,5.7504,1,17,9,1,0,0,3.733147,3.547493,13.243312850471,4.84937,7.06143,29.42089,26.17396,,,,,,,,,,,,,,,,,,,,,,46.2322,0.08760095
9097,2022/03/06 07:13:56,140521.8758,6.0007,1,17,9,1,0,0,3.733368,3.548188,13.246691537184,4.84963,7.06143,29.42182,26.17396,,0.00214653695002198,,0.449576705694199,2.54221701622009,,,,,,,,,,,,,,,,,46.2322,0.08760095
9098,2022/03/06 07:13:56,140522.1252,6.2501,1,17,9,1,0,0,3.733238,3.548335,13.24677905873,4.849887,7.06143,29.42273,26.17396,,,,,,,,,,,,,,,,,,,,,,46.17294,-0.01851678
9099,2022/03/06 07:13:56,140522.376,6.5009,1,17,9,1,0,0,3.733185,3.548962,13.24893170397,4.850148,7.06143,29.42365,26.17396,,,,,,,,,,,,,,,,,,,,,,46.17294,-0.01851678
9100,2022/03/06 07:13:56,140522.6254,6.7503,1,17,9,1,0,0,3.732864,3.549276,13.248964606464,4.850406,7.06143,29.42457,26.17396,,,,,,,,,,,,,,,,,,,,,,46.17294,-0.01851678
9101,2022/03/06 07:13:57,140522.876,7.0009,1,17,9,1,0,0,3.732773,3.549972,13.251239632356,4.850665,7.06143,29.42549,26.17396,,,,,,,,,,,,,,,,,,,,,,45.9862,-0.01851678
9102,2022/03/06 07:13:57,140523.1256,7.2505,1,17,9,1,0,0,3.732826,3.550174,13.252181811724,4.850923,7.06143,29.42641,26.17396,,,,,,,,,,,,,,,,,,,,,,45.9862,-0.01851678
9103,2022/03/06 07:13:57,140523.3758,7.5007,1,17,9,1,0,0,3.733047,3.550553,13.254381224991,4.851182,7.06143,29.42733,26.17396,,,,,,,,,,,,,,,,,,,,,,45.9862,-0.01851678
9104,2022/03/06 07:13:57,140523.6261,7.751,1,17,9,1,0,0,3.732964,3.55088,13.25530720832,4.851441,7.06143,29.42825,26.17396,,,,,,,,,,,,,,,,,,,,,,45.98863,-0.05759716
9105,2022/03/06 07:13:58,140523.8752,8.0001,1,17,9,1,0,0,3.733124,3.551405,13.25783523922,4.851699,7.06143,29.42916,26.17396,,0.00175948604010046,,,,,,,,,,,,,,,,,,,,45.98863,-0.05759716
9106,2022/03/06 07:13:58,140524.1254,8.2503,1,17,9,1,0,0,3.733002,3.551663,13.258365082326,4.851958,7.06143,29.43008,26.17396,,,,,,,,,,,,,,,,,,,,,,45.98863,-0.05759716
9107,2022/03/06 07:13:58,140524.376,8.5009,1,17,9,1,0,0,3.733315,3.552086,13.26105594509,4.852218,7.06143,29.431,26.17396,,,,,,,,,,,,,,,,,,,,,,46.20201,0.06668091
9108,2022/03/06 07:13:58,140524.6254,8.7503,1,17,9,1,0,0,3.733215,3.5524,13.261872966,4.852476,7.06143,29.43192,26.17396,,,,,,,,,,,,,,,,,,,,,,46.20201,0.06668091
9109,2022/03/06 07:13:59,140524.8757,9.0006,1,17,9,1,0,0,3.733841,3.552746,13.265388677386,4.852735,7.06143,29.43284,26.17396,,0.0013097069459036,,0.622161328792572,,,,,,,,,,,,,,,,,,46.22835,0.06668091
9110,2022/03/06 07:13:59,140525.1255,9.2504,1,17,9,1,0,0,3.733788,3.553052,13.266342920976,4.852994,7.06143,29.43376,26.17396,,,,,,,,,,,,,,,,,,,,,,46.22835,0.06668091
9111,2022/03/06 07:13:59,140525.3758,9.5007,1,17,9,1,0,0,3.73381,3.553413,13.26776899353,4.853253,7.06143,29.43468,26.17396,,,,,,,,,,,,,,,,,,,,,,46.22835,0.06668091
9112,2022/03/06 07:13:59,140525.6254,9.7503,1,17,9,1,0,0,3.733055,3.553804,13.26654579122,4.853511,7.06143,29.4356,26.17396,,,,,,,,,,,,,,,,,,,,,,45.98389,-0.06816268
9113,2022/03/06 07:14:00,140525.8752,10.0001,1,17,9,1,0,0,3.732964,3.553977,13.266868197828,4.85377,7.06143,29.43652,26.17396,,0.00136050197761506,,,,,,,,,,,,,,,,,,,,45.98389,-0.06816268
9114,2022/03/06 07:14:00,140525.8766,10.0015,1,17,9,1,0,0,3.732964,3.553977,13.266868197828,4.853772,7.06143,29.43653,26.17396,,0.00136050197761506,0.0187516491860151,0.622161328792572,2.54221701622009,,,,,,,,,,,,,,,,,45.98389,-0.06816268
9115,2022/03/06 07:14:01,140526.9143,1.001,1,18,9,1,0,0,0,3.491709,0,4.853776,7.06143,29.43654,26.17396,,-0.00858753453940153,,,,,,,,,,,,,,,,,,,,45.96614,-0.005546808
9116,2022/03/06 07:14:02,140527.9147,2.0014,1,18,9,1,0,0,0,3.48998,0,4.853776,7.06143,29.43654,26.17396,,-0.00315074995160103,,,,,,,,,,,,,,,,,,,,46.24264,0.08640528
9117,2022/03/06 07:14:03,140528.9142,3.0009,1,18,9,1,0,0,0,3.488909,0,4.853776,7.06143,29.43654,26.17396,,-0.00145299395080656,,,,,,,,,,,,,,,,,,,,46.00227,-0.07511377
9118,2022/03/06 07:14:04,140529.9143,4.001,1,18,9,1,0,0,0,3.487955,0,4.853776,7.06143,29.43654,26.17396,,,,,,,,,,,,,,,,,,,,,,46.14479,0.0445354
9119,2022/03/06 07:14:05,140530.9134,5.0001,1,18,9,1,0,0,0,3.487357,0,4.853776,7.06143,29.43654,26.17396,,-0.000852680823300034,,,,,,,,,,,,,,,,,,,,46.24609,0.03165841
9120,2022/03/06 07:14:06,140531.9148,6.0015,1,18,9,1,0,0,0,3.486485,0,4.853776,7.06143,29.43654,26.17396,,,,,,,,,,,,,,,,,,,,,,46.05413,0.03165841
9121,2022/03/06 07:14:07,140532.9142,7.0009,1,18,9,1,0,0,0,3.486069,0,4.853776,7.06143,29.43654,26.17396,,,,,,,,,,,,,,,,,,,,,,46.03405,0.03690243
9122,2022/03/06 07:14:08,140533.9141,8.0008,1,18,9,1,0,0,0,3.485761,0,4.853776,7.06143,29.43654,26.17396,,-0.000523459282703698,,,,,,,,,,,,,,,,,,,,46.22245,0.03690243
9123,2022/03/06 07:14:09,140534.9143,9.001,1,18,9,1,0,0,0,3.485287,0,4.853776,7.06143,29.43654,26.17396,,,,,,,,,,,,,,,,,,,,,,45.86409,-0.05419493
9124,2022/03/06 07:14:10,140535.9149,10.0016,1,18,9,1,0,0,0,3.484905,0,4.853776,7.06143,29.43654,26.17396,,,,,,,,,,,,,,,,,,,,,,46.02453,-0.05419493
9125,2022/03/06 07:14:11,140536.9135,11.0002,1,18,9,1,0,0,0,3.484712,0,4.853776,7.06143,29.43654,26.17396,,,,,,,,,,,,,,,,,,,,,,46.21771,0.110507
9126,2022/03/06 07:14:12,140537.9133,12,1,18,9,1,0,0,0,3.484529,0,4.853776,7.06143,29.43654,26.17396,,-0.00037649369915016,,,,,,,,,,,,,,,,,,,,45.90115,-0.04842997
9127,2022/03/06 07:14:13,140538.9133,13,1,18,9,1,0,0,0,3.484032,0,4.853776,7.06143,29.43654,26.17396,,,,,,,,,,,,,,,,,,,,,,46.0603,-0.0007617474
9128,2022/03/06 07:14:14,140539.9134,14.0001,1,18,9,1,0,0,0,3.483935,0,4.853776,7.06143,29.43654,26.17396,,,,,,,,,,,,,,,,,,,,,,46.08845,0.04797816
9129,2022/03/06 07:14:15,140540.9141,15.0008,1,18,9,1,0,0,0,3.483807,0,4.853776,7.06143,29.43654,26.17396,,,,,,,,,,,,,,,,,,,,,,45.88688,-0.1021707
9130,2022/03/06 07:14:16,140541.9135,16.0002,1,18,9,1,0,0,0,3.483712,0,4.853776,7.06143,29.43654,26.17396,,,,,,,,,,,,,,,,,,,,,,46.03481,0.04622936
9131,2022/03/06 07:14:17,140542.9133,17,1,18,9,1,0,0,0,3.483388,0,4.853776,7.06143,29.43654,26.17396,,-0.000233460305025801,,,,,,,,,,,,,,,,,,,,46.06596,0.009733438
9132,2022/03/06 07:14:18,140543.9143,18.001,1,18,9,1,0,0,0,3.483326,0,4.853776,7.06143,29.43654,26.17396,,,,,,,,,,,,,,,,,,,,,,45.85226,-0.06678104
9133,2022/03/06 07:14:19,140544.9133,19,1,18,9,1,0,0,0,3.483095,0,4.853776,7.06143,29.43654,26.17396,,,,,,,,,,,,,,,,,,,,,,46.16497,0.09772182
9134,2022/03/06 07:14:20,140545.9143,20.001,1,18,9,1,0,0,0,3.482922,0,4.853776,7.06143,29.43654,26.17396,,,,,,,,,,,,,,,,,,,,,,46.04163,-0.03854513
9135,2022/03/06 07:14:21,140546.9149,21.0016,1,18,9,1,0,0,0,3.482825,0,4.853776,7.06143,29.43654,26.17396,,,,,,,,,,,,,,,,,,,,,,45.83118,-0.03854513
9136,2022/03/06 07:14:22,140547.9134,22.0001,1,18,9,1,0,0,0,3.482741,0,4.853776,7.06143,29.43654,26.17396,,,,,,,,,,,,,,,,,,,,,,46.19069,0.04658103
9137,2022/03/06 07:14:23,140548.9133,23,1,18,9,1,0,0,0,3.482401,0,4.853776,7.06143,29.43654,26.17396,,,,,,,,,,,,,,,,,,,,,,45.98682,0.04658103
9138,2022/03/06 07:14:24,140549.9141,24.0008,1,18,9,1,0,0,0,3.482412,0,4.853776,7.06143,29.43654,26.17396,,,,,,,,,,,,,,,,,,,,,,46.01528,0.05882025
9139,2022/03/06 07:14:25,140550.9144,25.0011,1,18,9,1,0,0,0,3.482378,0,4.853776,7.06143,29.43654,26.17396,,,,,,,,,,,,,,,,,,,,,,46.15661,0.05882025
9140,2022/03/06 07:14:26,140551.9133,26,1,18,9,1,0,0,0,3.482171,0,4.853776,7.06143,29.43654,26.17396,,,,,,,,,,,,,,,,,,,,,,45.91452,-0.03148556
9141,2022/03/06 07:14:27,140552.9134,27.0001,1,18,9,1,0,0,0,3.4821,0,4.853776,7.06143,29.43654,26.17396,,-0.000109519896795973,,,,,,,,,,,,,,,,,,,,46.07482,-0.03844142
9142,2022/03/06 07:14:28,140553.9133,28,1,18,9,1,0,0,0,3.481989,0,4.853776,7.06143,29.43654,26.17396,,,,,,,,,,,,,,,,,,,,,,46.14275,0.1097608
9143,2022/03/06 07:14:29,140554.9134,29.0001,1,18,9,1,0,0,0,3.481976,0,4.853776,7.06143,29.43654,26.17396,,,,,,,,,,,,,,,,,,,,,,45.82614,-0.08353949
9144,2022/03/06 07:14:30,140555.9135,30.0002,1,18,9,1,0,0,0,3.481902,0,4.853776,7.06143,29.43654,26.17396,,,,,,,,,,,,,,,,,,,,,,46.0707,0.06102562
9145,2022/03/06 07:14:31,140556.9149,31.0016,1,18,9,1,0,0,0,3.481749,0,4.853776,7.06143,29.43654,26.17396,,,,,,,,,,,,,,,,,,,,,,46.12434,0.01676321
9146,2022/03/06 07:14:32,140557.9135,32.0002,1,18,9,1,0,0,0,3.481821,0,4.853776,7.06143,29.43654,26.17396,,,,,,,,,,,,,,,,,,,,,,45.85342,-0.08466482
9147,2022/03/06 07:14:33,140558.9134,33.0001,1,18,9,1,0,0,0,3.481896,0,4.853776,7.06143,29.43654,26.17396,,,,,,,,,,,,,,,,,,,,,,46.0873,0.07308722
9148,2022/03/06 07:14:34,140559.9136,34.0003,1,18,9,1,0,0,0,3.48186,0,4.853776,7.06143,29.43654,26.17396,,,,,,,,,,,,,,,,,,,,,,45.88032,0.07308722
9149,2022/03/06 07:14:35,140560.9141,35.0008,1,18,9,1,0,0,0,3.481936,0,4.853776,7.06143,29.43654,26.17396,,,,,,,,,,,,,,,,,,,,,,45.86887,-0.003578663
9150,2022/03/06 07:14:36,140561.9134,36.0001,1,18,9,1,0,0,0,3.481682,0,4.853776,7.06143,29.43654,26.17396,,,,,,,,,,,,,,,,,,,,,,46.12872,-0.003578663
9151,2022/03/06 07:14:37,140562.9147,37.0014,1,18,9,1,0,0,0,3.481563,0,4.853776,7.06143,29.43654,26.17396,,,,,,,,,,,,,,,,,,,,,,45.79885,-0.0711298
9152,2022/03/06 07:14:38,140563.9142,38.0009,1,18,9,1,0,0,0,3.481571,0,4.853776,7.06143,29.43654,26.17396,,,,,,,,,,,,,,,,,,,,,,45.95892,-0.0711298
9153,2022/03/06 07:14:39,140564.9142,39.0009,1,18,9,1,0,0,0,3.481612,0,4.853776,7.06143,29.43654,26.17396,,-0.0000458345311926678,,,,,,,,,,,,,,,,,,,,45.94505,0.1036489
9154,2022/03/06 07:14:40,140565.9139,40.0006,1,18,9,1,0,0,0,3.481482,0,4.853776,7.06143,29.43654,26.17396,,,,,,,,,,,,,,,,,,,,,,45.78139,-0.05796313
9155,2022/03/06 07:14:40,140565.9141,40.0008,1,18,9,1,0,0,0,3.481524,0,4.853776,7.06143,29.43654,26.17396,,-0.0000458345311926678,0.0187516491860151,0,0,,,,,,,,,,,,,,,,,45.78139,-0.05796313
9156,2022/03/06 07:14:40,140565.9205,0.0017,1,19,9,1,0,0,0,3.481978,0,4.853776,7.06143,29.43654,26.17396,,-0.0000458345311926678,0.0187516491860151,0,0,,,,,,,,,,,,,,,,,45.7815403633268,-0.0579466076091524
9157,2022/03/06 07:14:50,140575.9574,10.0009,1,20,9,1,0,0,-1.499907,3.445835,-5.168432037345,4.85381,7.06559,29.43666,26.18832,,-0.00106254196725786,,0.433543086051941,3.00443911552429,,,,,,,,,,,,,,,,,46.01735,-0.03203511
9158,2022/03/06 07:15:00,140585.9566,20.0001,1,20,9,1,0,0,-1.499921,3.439404,-5.158834287084,4.85381,7.069752,29.43666,26.20264,,-0.000620959210209548,,0.54541152715683,,,,,,,,,,,,,,,,,,45.95982,-0.001491308
9159,2022/03/06 07:15:10,140595.9577,30.0012,1,20,9,1,0,0,-1.499888,3.434016,-5.150639390208,4.85381,7.073914,29.43666,26.21695,,-0.000565788883250207,,0.683282494544983,1.64178395271301,,,,,,,,,,,,,,,,,45.94439,0.0590992
9160,2022/03/06 07:15:20,140605.9567,40.0002,1,20,9,1,0,0,-1.499885,3.43103,-5.14615043155,4.85381,7.078075,29.43666,26.23123,,-0.000283763685729355,,0.897733688354492,,,,,,,,,,,,,,,,,,45.86435,0.0377965
9161,2022/03/06 07:15:30,140615.9578,50.0013,1,20,9,1,0,0,-1.499972,3.428636,-5.142857998192,4.85381,7.082238,29.43666,26.24551,,-0.00026517259539105,,,,,,,,,,,,,,,,,,,,46.06414,0.09866714
9162,2022/03/06 07:15:40,140625.9568,60.0003,1,20,9,1,0,0,-1.499921,3.426612,-5.139647297652,4.85381,7.0864,29.43666,26.25977,,-0.000166917001479305,,1.8294290304184,0.731783628463745,,,,,,,,,,,,,,,,,45.74188,-0.06123543
9163,2022/03/06 07:15:50,140635.9577,70.0012,1,20,9,1,0,0,-1.499905,3.425093,-5.137314116165,4.85381,7.090562,29.43666,26.27403,,-0.000204561103601009,,,,,,,,,,,,,,,,,,,,45.99572,0.04482985
9164,2022/03/06 07:16:00,140645.9568,80.0003,1,20,9,1,0,0,-1.49991,3.423478,-5.13490888698,4.85381,7.094723,29.43666,26.28828,,-0.000143324505188502,,,,,,,,,,,,,,,,,,,,45.74814,-0.06949425
9165,2022/03/06 07:16:10,140655.9577,90.0012,1,20,9,1,0,0,-1.499903,3.422183,-5.132942548249,4.85381,7.098886,29.43666,26.30253,,-0.000158954397193156,,2.54199600219727,,,,,,,,,,,,,,,,,,45.76297,0.04012704
9166,2022/03/06 07:16:20,140665.9575,100.001,1,20,9,1,0,0,-1.49995,3.420676,-5.1308429662,4.85381,7.103048,29.43666,26.31677,,-0.000121433200547472,,,,,,,,,,,,,,,,,,,,45.98415,0.05577326
9167,2022/03/06 07:16:30,140675.9569,110.0004,1,20,9,1,0,0,-1.499928,3.419255,-5.12863631364,4.85381,7.10721,29.43666,26.331,,-0.000193256099009886,,,,,,,,,,,,,,,,,,,,45.74046,-0.02983928
9168,2022/03/06 07:16:40,140685.9571,120.0006,1,20,9,1,0,0,-1.499954,3.417447,-5.126013297438,4.85381,7.111372,29.43666,26.34523,,-0.000159822695422918,,,,,,,,,,,,,,,,,,,,45.64582,-0.03389955
9169,2022/03/06 07:16:50,140695.9567,130.0002,1,20,9,1,0,0,-1.499907,3.416379,-5.124250776753,4.85381,7.115533,29.43666,26.35945,,-0.00019253630307503,,2.77626705169678,0.37054118514061,,,,,,,,,,,,,,,,,45.94528,0.04712701
9170,2022/03/06 07:17:00,140705.9572,140.0007,1,20,9,1,0,0,-1.49998,3.414594,-5.12182270812,4.85381,7.119695,29.43666,26.37366,,-0.00015827409515623,,,,,,,,,,,,,,,,,,,,45.73954,-0.02593994
9171,2022/03/06 07:17:10,140715.9567,150.0002,1,20,9,1,0,0,-1.499896,3.413291,-5.119581517736,4.85381,7.123857,29.43666,26.38787,,-0.000113022899313364,,,,,,,,,,,,,,,,,,,,45.55831,-0.04132628
9172,2022/03/06 07:17:20,140725.9574,160.0009,1,20,9,1,0,0,-1.500004,3.411597,-5.117409146388,4.85381,7.128019,29.43666,26.40207,,-0.000144943100167438,,2.88714599609375,,,,,,,,,,,,,,,,,,45.77598,-0.04892588
9173,2022/03/06 07:17:30,140735.9577,170.0012,1,20,9,1,0,0,-1.499985,3.410128,-5.11514084808,4.85381,7.132181,29.43666,26.41627,,-0.000119817799713928,,,,,,,,,,,,,,,,,,,,45.81494,0.06036162
9174,2022/03/06 07:17:40,140745.9576,180.0011,1,20,9,1,0,0,-1.499995,3.408363,-5.112527458185,4.85381,7.136343,29.43666,26.43046,,-0.000201048198505305,,,,,,,,,,,,,,,,,,,,45.60545,-0.07525206
9175,2022/03/06 07:17:50,140755.9566,190.0001,1,20,9,1,0,0,-1.499972,3.406823,-5.110139108956,4.85381,7.140505,29.43666,26.44464,,-0.000147623402881436,,2.58017206192017,0.373740285634995,,,,,,,,,,,,,,,,,45.67044,-0.0593102
9176,2022/03/06 07:18:00,140765.9573,200.0008,1,20,9,1,0,0,-1.499916,3.405072,-5.107321973952,4.85381,7.144667,29.43666,26.45882,,-0.000219218200072646,,,,,,,,,,,,,,,,,,,,45.88329,0.1055419
9177,2022/03/06 07:18:10,140775.9574,210.0009,1,20,9,1,0,0,-1.499961,3.403298,-5.104814271378,4.85381,7.148829,29.43666,26.47298,,-0.000119343902042601,,,,,,,,,,,,,,,,,,,,45.67726,-0.06497264
9178,2022/03/06 07:18:20,140785.9575,220.001,1,20,9,1,0,0,-1.499969,3.40119,-5.10167956311,4.85381,7.152991,29.43666,26.48715,,-0.000193572806892917,,2.3405590057373,,,,,,,,,,,,,,,,,,45.53279,-0.07526636
9179,2022/03/06 07:18:30,140795.9578,230.0013,1,20,9,1,0,0,-1.499941,3.399473,-5.099008931093,4.85381,7.157153,29.43666,26.5013,,-0.000204023599508218,,,,,,,,,,,,,,,,,,,,45.8658,0.1290882
9180,2022/03/06 07:18:40,140805.9567,240.0002,1,20,9,1,0,0,-1.49999,3.397498,-5.09621302502,4.85381,7.161314,29.43666,26.51544,,-0.000286241585854441,,,0.442824006080627,,,,,,,,,,,,,,,,,45.66065,-0.05024672
9181,2022/03/06 07:18:50,140815.9567,250.0002,1,20,9,1,0,0,-1.499915,3.395047,-5.092281921005,4.85381,7.165476,29.43666,26.52958,,-0.000230628298595548,,2.1626091003418,,,,,,,,,,,,,,,,,,45.52122,-0.02735853
9182,2022/03/06 07:19:00,140825.9567,260.0002,1,20,9,1,0,0,-1.499935,3.392999,-5.089277955065,4.85381,7.169638,29.43666,26.5437,,-0.000180754796019755,,,,,,,,,,,,,,,,,,,,45.56269,-0.08333564
9183,2022/03/06 07:19:10,140835.9568,270.0003,1,20,9,1,0,0,-1.499979,3.390424,-5.085564801096,4.85381,7.1738,29.43666,26.55782,,-0.00020610609499272,,1.84257996082306,,,,,,,,,,,,,,,,,,45.67571,0.03901362
9184,2022/03/06 07:19:20,140845.9574,280.0009,1,20,9,1,0,0,-1.499949,3.387814,-5.081548221486,4.85381,7.177961,29.43666,26.57192,,-0.000220717600313947,,,,,,,,,,,,,,,,,,,,45.89874,0.06057024
9185,2022/03/06 07:19:30,140855.957,290.0005,1,20,9,1,0,0,-1.499951,3.384652,-5.076812152052,4.85381,7.182124,29.43666,26.58602,,-0.000345673208357766,,1.54000794887543,0.5814089179039,,,,,,,,,,,,,,,,,45.74314,0.02328753
9186,2022/03/06 07:19:40,140865.9576,300.0011,1,20,9,1,0,0,-1.499945,3.381414,-5.07193502223,4.85381,7.186285,29.43666,26.6001,,-0.000296071608318016,,1.31494200229645,,,,,,,,,,,,,,,,,,45.73803,-0.06424665
9187,2022/03/06 07:19:50,140875.9567,310.0002,1,20,9,1,0,0,-1.499914,3.377575,-5.06607202855,4.85381,7.190446,29.43666,26.61416,,-0.000296484009595588,,,,,,,,,,,,,,,,,,,,45.64315,0.01279235
9188,2022/03/06 07:20:00,140885.9579,320.0014,1,20,9,1,0,0,-1.49996,3.37373,-5.0604600508,4.85381,7.194609,29.43666,26.62821,,-0.000427053688326851,,1.12794196605682,0.812584817409515,,,,,,,,,,,,,,,,,45.74007,-0.01089573
9189,2022/03/06 07:20:10,140895.9576,330.0011,1,20,9,1,0,0,-1.499923,3.369368,-5.053792558664,4.85381,7.198771,29.43666,26.64224,,-0.000432925386121497,,1.03418397903442,,,,,,,,,,,,,,,,,,45.82373,-0.07043362
9190,2022/03/06 07:20:20,140905.957,340.0005,1,20,9,1,0,0,-1.499965,3.365523,-5.048166706695,4.85381,7.202932,29.43666,26.65626,,-0.000368261098628864,,1.01129496097565,0.986401617527008,,,,,,,,,,,,,,,,,45.82294,0.07610321
9191,2022/03/06 07:20:30,140915.9574,350.0009,1,20,9,1,0,0,-1.499949,3.361512,-5.042096562888,4.85381,7.207095,29.43666,26.67026,,-0.000321923405863345,,1.04088795185089,,,,,,,,,,,,,,,,,,45.83737,0.01492023
9192,2022/03/06 07:20:40,140925.9575,360.001,1,20,9,1,0,0,-1.500002,3.358305,-5.03746421661,4.85381,7.211257,29.43666,26.68424,,-0.000347673892974854,,,,,,,,,,,,,,,,,,,,45.84069,-0.02967596
9193,2022/03/06 07:20:50,140935.9577,370.0012,1,20,9,1,0,0,-1.49993,3.355105,-5.03242264265,4.85381,7.215419,29.43666,26.69821,,-0.000244869705056772,,1.22662401199341,0.870390176773071,,,,,,,,,,,,,,,,,45.79859,0.0743258
9194,2022/03/06 07:21:00,140945.9568,380.0003,1,20,9,1,0,0,-1.499958,3.352418,-5.028486198444,4.85381,7.219581,29.43666,26.71217,,-0.000243980903178453,,,,,,,,,,,,,,,,,,,,45.83477,-0.08409977
9195,2022/03/06 07:21:10,140955.9568,390.0003,1,20,9,1,0,0,-1.499924,3.349298,-5.023692453352,4.85381,7.223742,29.43666,26.72611,,-0.000295352394459769,,1.46664798259735,,,,,,,,,,,,,,,,,,45.88187,0.03217697
9196,2022/03/06 07:21:20,140965.9567,400.0002,1,20,9,1,0,0,-1.49997,3.346082,-5.01902261754,4.85381,7.227905,29.43666,26.74005,,-0.000335608288878575,,1.36069798469543,0.714125573635101,,,,,,,,,,,,,,,,,45.88688,0.0668025
9197,2022/03/06 07:21:30,140975.9567,410.0002,1,20,9,1,0,0,-1.499947,3.34277,-5.01397783319,4.85381,7.232067,29.43666,26.75397,,-0.000253156496910378,,,,,,,,,,,,,,,,,,,,45.8964,0.04219294
9198,2022/03/06 07:21:40,140985.9574,420.0009,1,20,9,1,0,0,-1.49997,3.339032,-5.00844782904,4.85381,7.23623,29.43666,26.76788,,-0.000412541907280684,,1.20889604091644,,,,,,,,,,,,,,,,,,45.91442,0.007320642
9199,2022/03/06 07:21:50,140995.9576,430.0011,1,20,9,1,0,0,-1.499923,3.335506,-5.003002166038,4.85381,7.240392,29.43666,26.78176,,-0.00032842528889887,,1.11329996585846,0.860835313796997,,,,,,,,,,,,,,,,,45.69334,0.001411438
9200,2022/03/06 07:22:00,141005.9579,440.0014,1,20,9,1,0,0,-1.499935,3.331286,-4.99671246641,4.85381,7.244554,29.43666,26.79564,,-0.000397672294639051,,1.05756604671478,,,,,,,,,,,,,,,,,,45.56075,-0.01633167
9201,2022/03/06 07:22:10,141015.9577,450.0012,1,20,9,1,0,0,-1.499943,3.32716,-4.99055035188,4.85381,7.248715,29.43666,26.80949,,-0.000379545293981209,,,0.955758571624756,,,,,,,,,,,,,,,,,45.74017,0.02995849
9202,2022/03/06 07:22:20,141025.9569,460.0004,1,20,9,1,0,0,-1.49996,3.323078,-4.98448407688,4.85381,7.252877,29.43666,26.82333,,-0.000341419014148414,,1.05322802066803,,,,,,,,,,,,,,,,,,45.90797,0.0989759
9203,2022/03/06 07:22:30,141035.9576,470.0011,1,20,9,1,0,0,-1.499931,3.31916,-4.97851097796,4.85381,7.25704,29.43666,26.83715,,-0.000623811909463257,,0.987668395042419,,,,,,,,,,,,,,,,,,45.62216,0.04383206
9204,2022/03/06 07:22:40,141045.9575,480.001,1,20,9,1,0,0,-1.499944,3.314723,-4.971898875512,4.85381,7.261201,29.43666,26.85096,,-0.000349135108990595,,1.00838303565979,0.98828399181366,,,,,,,,,,,,,,,,,45.72769,0.03873587
9205,2022/03/06 07:22:46,141051.9864,486.0299,1,20,9,1,0,0,-1.499974,3.312103,-4.968068385322,4.85381,7.26371,29.43666,26.85927,,-0.000366483203833923,0.0187516491860151,1.00838303565979,0.98828399181366,,,,,,,,,,,,,,,,,45.64045,-0.03772259
9206,2022/03/06 07:23:46,141112.0255,60.0008,1,21,9,1,0,0,0,3.36421,0,4.85381,7.263712,29.43666,26.85928,,0.000168458296684548,,,,,,,,,,,,,,,,,,,,45.42605,-0.1021469
9207,2022/03/06 07:24:46,141172.0257,120.001,1,21,9,1,0,0,0,3.368747,0,4.85381,7.263712,29.43666,26.85928,,0.0000552780293219257,,,,,,,,,,,,,,,,,,,,45.64971,0.06361246
9208,2022/03/06 07:25:46,141232.0251,180.0004,1,21,9,1,0,0,0,3.370967,0,4.85381,7.263712,29.43666,26.85928,,0.0000491104110551532,,0,,,,,,,,,,,,,,,,,,45.54555,0.1031077
9209,2022/03/06 07:26:46,141292.0257,240.001,1,21,9,1,0,0,0,3.372543,0,4.85381,7.263712,29.43666,26.85928,,0.0000329139293171465,,,,,,,,,,,,,,,,,,,,45.38809,-0.01528263
9210,2022/03/06 07:27:46,141352.0252,300.0005,1,21,9,1,0,0,0,3.373866,0,4.85381,7.263712,29.43666,26.85928,,-0.00000695426297170343,,0,,,,,,,,,,,,,,,,,,45.23338,0.008379221
9211,2022/03/06 07:28:46,141412.0253,360.0006,1,21,9,1,0,0,0,3.374801,0,4.85381,7.263712,29.43666,26.85928,,-0.0000109845695988042,,,,,,,,,,,,,,,,,,,,44.99888,-0.05797744
9212,2022/03/06 07:29:46,141472.0253,420.0006,1,21,9,1,0,0,0,3.375624,0,4.85381,7.263712,29.43666,26.85928,,0.0000244582497543888,,0,,,,,,,,,,,,,,,,,,45.23194,0.01707077
9213,2022/03/06 07:30:46,141532.0252,480.0005,1,21,9,1,0,0,0,3.376134,0,4.85381,7.263712,29.43666,26.85928,,0.0000152904594870051,,,,,,,,,,,,,,,,,,,,45.17784,-0.001702309
9214,2022/03/06 07:31:46,141592.0261,540.0014,1,21,9,1,0,0,0,3.376863,0,4.85381,7.263712,29.43666,26.85928,,0.0000210206599149387,,0,,,,,,,,,,,,,,,,,,45.16896,-0.03304958
9215,2022/03/06 07:32:46,141652.0254,600.0007,1,21,9,1,0,0,0,3.37759,0,4.85381,7.263712,29.43666,26.85928,,0.0000126440099847969,,,,,,,,,,,,,,,,,,,,44.97746,-0.1196659
9216,2022/03/06 07:33:46,141712.026,660.0013,1,21,9,1,0,0,0,3.378187,0,4.85381,7.263712,29.43666,26.85928,,0.0000293182893074118,,0,,,,,,,,,,,,,,,,,,45.10041,0.0387001
9217,2022/03/06 07:34:46,141772.0261,720.0014,1,21,9,1,0,0,0,3.378675,0,4.85381,7.263712,29.43666,26.85928,,0.0000373393413610756,,,,,,,,,,,,,,,,,,,,45.10777,-0.02210379
9218,2022/03/06 07:35:46,141832.0255,780.0008,1,21,9,1,0,0,0,3.378901,0,4.85381,7.263712,29.43666,26.85928,,0.00000592687911193934,,0,,,,,,,,,,,,,,,,,,45.13222,0.04203677
9219,2022/03/06 07:36:46,141892.0257,840.001,1,21,9,1,0,0,0,3.379216,0,4.85381,7.263712,29.43666,26.85928,,-0.00000383242877433077,,,,,,,,,,,,,,,,,,,,45.32096,0.0956583
9220,2022/03/06 07:37:46,141952.0248,900.0001,1,21,9,1,0,0,0,3.379791,0,4.85381,7.263712,29.43666,26.85928,,-0.00000849512343847891,,0,,,,,,,,,,,,,,,,,,45.1562,-0.004265308
9221,2022/03/06 07:38:46,142012.0249,960.0002,1,21,9,1,0,0,0,3.380223,0,4.85381,7.263712,29.43666,26.85928,,-0.00000612444091530051,,,,,,,,,,,,,,,,,,,,45.06742,-0.003627539
9222,2022/03/06 07:39:46,142072.0251,1020.0004,1,21,9,1,0,0,0,3.380745,0,4.85381,7.263712,29.43666,26.85928,,-0.000000592687911193934,,0,,,,,,,,,,,,,,,,,,45.15171,0.007133484
9223,2022/03/06 07:40:46,142132.0254,1080.0007,1,21,9,1,0,0,0,3.380623,0,4.85381,7.263712,29.43666,26.85928,,0.0000361910788342357,,,,,,,,,,,,,,,,,,,,45.02024,-0.001739264
9224,2022/03/06 07:41:46,142192.0255,1140.0008,1,21,9,1,0,0,0,3.380982,0,4.85381,7.263712,29.43666,26.85928,,-0.0000088107090050471,,0,,,,,,,,,,,,,,,,,,45.15827,-0.05241394
9225,2022/03/06 07:42:46,142252.0251,1200.0004,1,21,9,1,0,0,0,3.381375,0,4.85381,7.263712,29.43666,26.85928,,-0.00001845203951234,,,,,,,,,,,,,,,,,,,,45.23453,-0.05476117
9226,2022/03/06 07:43:46,142312.0254,1260.0007,1,21,9,1,0,0,0,3.381756,0,4.85381,7.263712,29.43666,26.85928,,-0.0000231541507673683,,0,,,,,,,,,,,,,,,,,,44.93532,0.04546404
9227,2022/03/06 07:44:46,142372.0253,1320.0006,1,21,9,1,0,0,0,3.382064,0,4.85381,7.263712,29.43666,26.85928,,0.00000810013534646714,,,,,,,,,,,,,,,,,,,,45.20489,0.05911708
9228,2022/03/06 07:45:46,142432.0252,1380.0005,1,21,9,1,0,0,0,3.381995,0,4.85381,7.263712,29.43666,26.85928,,0.00000616385204921244,,0,,,,,,,,,,,,,,,,,,44.9575,-0.06220818
9229,2022/03/06 07:46:46,142492.0257,1440.001,1,21,9,1,0,0,0,3.382259,0,4.85381,7.263712,29.43666,26.85928,,-0.00000154088604631397,,,,,,,,,,,,,,,,,,,,44.98006,0.0569737
9230,2022/03/06 07:47:46,142552.0253,1500.0006,1,21,9,1,0,0,0,3.382536,0,4.85381,7.263712,29.43666,26.85928,,-0.00000288460591946205,,0,,,,,,,,,,,,,,,,,,45.14191,-0.03435493
9231,2022/03/06 07:48:46,142612.0251,1560.0004,1,21,9,1,0,0,0,3.382957,0,4.85381,7.263712,29.43666,26.85928,,-0.0000325212313327938,,,,,,,,,,,,,,,,,,,,45.22887,0.01189232
