Repository: HVES-Battery-Testing-Consortium/LG-HG2

# Battery Testing Consortium (BTC)
The Battery Testing Consortium (BTC) has been developed within the High Voltage and Energy Storage Lab at Oxford Brookes University to provide accurate and comprehensive cell data to Formula Student Electric teams. Through the BTC, we aim to provide FS teams with information for improved and informed decisions for cell selection, pack architecture design, thermal cooling requirements, and end of life predictions. A range of tests are completed to provide a comprehensive electrochemical lithium-ion characterisation for modelling, validation, and battery management parameterisation.

File: Data/Round1/LG_HG2/Package 1/220304_BTC_HPPC_EIS_LG_HG2_2_45C/220304_BTC_HPPC_EIS_LG_HG2_2_45C_Channel_3_Wb_1.CSV (part 43 of 44)
Data_Point,Date_Time,Test_Time(s),Step_Time(s),Cycle_Index,Step_Index,TC_Counter1,TC_Counter2,TC_Counter3,TC_Counter4,Current(A),Voltage(V),Power(W),Charge_Capacity(Ah),Discharge_Capacity(Ah),Charge_Energy(Wh),Discharge_Energy(Wh),ACR(Ohm),dV/dt(V/s),Internal_Resistance(Ohm),dQ/dV(Ah/V),dV/dQ(V/Ah),MetaCode_MV_UD1,MetaCode_MV_UD2,MetaCode_MV_UD3,MetaCode_MV_UD4,MetaCode_MV_UD5,MetaCode_MV_UD6,MetaCode_MV_UD7,MetaCode_MV_UD8,MetaCode_MV_UD9,MetaCode_MV_UD10,MetaCode_MV_UD11,MetaCode_MV_UD12,MetaCode_MV_UD13,MetaCode_MV_UD14,MetaCode_MV_UD15,MetaCode_MV_UD16,Aux_Temperature_1(C),Aux_dT/dt_1(C)
9232,2022/03/06 07:49:46,142672.0251,1620.0004,1,21,9,1,0,0,0,3.383019,0,4.85381,7.263712,29.43666,26.85928,,-0.00000995649679680355,,0,,,,,,,,,,,,,,,,,,44.95106,-0.07842302
9233,2022/03/06 07:50:46,142732.0254,1680.0007,1,21,9,1,0,0,0,3.383121,0,4.85381,7.263712,29.43666,26.85928,,0.00000885080589796416,,,,,,,,,,,,,,,,,,,,45.15053,0.08389473
9234,2022/03/06 07:51:46,142792.025,1740.0003,1,21,9,1,0,0,0,3.383221,0,4.85381,7.263712,29.43666,26.85928,,-0.0000107085197669221,,0,,,,,,,,,,,,,,,,,,44.87346,-0.06254196
9235,2022/03/06 07:52:46,142852.0257,1800.001,1,21,9,1,0,0,0,3.383574,0,4.85381,7.263712,29.43666,26.85928,,0.0000046623617890873,,,,,,,,,,,,,,,,,,,,44.96779,-0.08192539
9236,2022/03/06 07:52:46,142852.0271,1800.0024,1,21,9,1,0,0,0,3.383574,0,4.85381,7.263712,29.43666,26.85928,,0.0000046623617890873,0.0187516491860151,0,0,,,,,,,,,,,,,,,,,44.96779,-0.08192539
9237,2022/03/06 07:52:46,142852.0344,0.0016,1,22,9,1,0,0,0,3.384207,0,4.85381,7.263712,29.43666,26.85928,,0.0000046623617890873,0.0187516491860151,0,0,,,,,,,,,,,,,,,,,44.9677885609405,-0.0819253626966431
9238,2022/03/06 07:52:46,142852.0407,0.0016,1,23,10,1,0,0,0,3.383612,0,4.85381,7.263712,29.43666,26.85928,,0.0000046623617890873,0.0187516491860151,0,0,,,,,,,,,,,,,,,,,44.9677873190125,-0.0819253391334721
9239,2022/03/06 07:58:30,143196.5688,60.0008,1,14,10,1,0,0,0,3.385347,0,4.85381,7.263712,29.43666,26.85928,,0.0000180165206984384,,,,,,,,,,,,,,,,,,,,44.89987,-0.08063674
9240,2022/03/06 07:59:30,143256.5689,120.0009,1,14,10,1,0,0,0,3.385714,0,4.85381,7.263712,29.43666,26.85928,,0.00000248924789048033,,,,,,,,,,,,,,,,,,,,44.93908,-0.06986856
9241,2022/03/06 08:00:30,143316.5698,180.0018,1,14,10,1,0,0,0,3.385714,0,4.85381,7.263712,29.43666,26.85928,,0.000010312770427845,,0,0,,,,,,,,,,,,,,,,,45.15531,-0.007976294
9242,2022/03/06 08:01:30,143376.568,240,1,14,10,1,0,0,0,3.385919,0,4.85381,7.263712,29.43666,26.85928,,0.0000110641503852094,,,,,,,,,,,,,,,,,,,,45.22656,0.07164598
9243,2022/03/06 08:02:30,143436.5684,300.0004,1,14,10,1,0,0,0,3.38581,0,4.85381,7.263712,29.43666,26.85928,,0.0000218897603190271,,0,0,,,,,,,,,,,,,,,,,45.30011,0.09554625
9244,2022/03/06 08:02:30,143436.5698,300.0018,1,14,10,1,0,0,0,3.38581,0,4.85381,7.263712,29.43666,26.85928,,0.0000218897603190271,0.0187516491860151,0,0,,,,,,,,,,,,,,,,,45.30011,0.09554625
9245,2022/03/06 08:02:31,143436.8547,0.2505,1,15,10,1,0,0,-3.547199,3.068016,-10.882863287184,4.852605,7.263725,29.43292,26.85932,,-0.0920906588435173,,0.0179850198328495,55.6018218994141,,,,,,,,,,,,,,,,,45.27755,-0.007048845
9246,2022/03/06 08:02:31,143437.1059,0.5017,1,15,10,1,0,0,-6.603664,3.053832,-20.166480440448,4.851306,7.263725,29.42894,26.85932,,,,,,,,,,,,,,,,,,,,,,45.27755,-0.007048845
9247,2022/03/06 08:02:31,143437.3548,0.7506,1,15,10,1,0,0,-8.994499,3.042911,-27.369459946589,4.850012,7.263725,29.425,26.85932,,,,,,,,,,,,,,,,,,,,,,45.1208,-0.007048845
9248,2022/03/06 08:02:31,143437.6045,1.0003,1,15,10,1,0,0,-10.95107,3.032878,-33.21325927946,4.848719,7.263725,29.42107,26.85932,,,,,,,,,,,,,,,,,,,,,,45.1208,-0.007048845
9249,2022/03/06 08:02:32,143437.8555,1.2513,1,15,10,1,0,0,-12.5126,3.024074,-37.8390283324,4.847419,7.263725,29.41713,26.85932,,-0.0370878092944622,,0.147672295570374,7.42495584487915,,,,,,,,,,,,,,,,,45.1208,-0.007048845
9250,2022/03/06 08:02:32,143438.1043,1.5001,1,15,10,1,0,0,-13.7341,3.016135,-41.4238997035,4.846132,7.263725,29.41324,26.85932,,,,,,,,,,,,,,,,,,,,,,44.93056,-0.1084328
9251,2022/03/06 08:02:32,143438.3554,1.7512,1,15,10,1,0,0,-14.73373,3.008659,-44.32876936807,4.84483,7.263725,29.40932,26.85932,,,,,,,,,,,,,,,,,,,,,,44.93056,-0.1084328
9252,2022/03/06 08:02:32,143438.6043,2.0001,1,15,10,1,0,0,-15.53152,3.001053,-46.61091469056,4.843542,7.263725,29.40545,26.85932,,,,,,,,,,,,,,,,,,,,,,44.93056,-0.1084328
9253,2022/03/06 08:02:33,143438.8547,2.2505,1,15,10,1,0,0,-16.15557,2.994462,-48.37724045334,4.842239,7.263725,29.40155,26.85932,,-0.0269933305680752,,0.180516794323921,5.62894201278687,,,,,,,,,,,,,,,,,45.08739,0.04900694
9254,2022/03/06 08:02:33,143439.1044,2.5002,1,15,10,1,0,0,-16.66618,2.987571,-49.79139604878,4.840948,7.263725,29.39769,26.85932,,,,,,,,,,,,,,,,,,,,,,45.08739,0.04900694
9255,2022/03/06 08:02:33,143439.3548,2.7506,1,15,10,1,0,0,-17.0737,2.981219,-50.9004388403,4.839651,7.263725,29.39381,26.85932,,,,,,,,,,,,,,,,,,,,,,45.08739,0.04900694
9256,2022/03/06 08:02:33,143439.6051,3.0009,1,15,10,1,0,0,-17.39255,2.975067,-51.74400155085,4.838352,7.263725,29.38995,26.85932,,,,,,,,,,,,,,,,,,,,,,45.36929,0.04900694
9257,2022/03/06 08:02:34,143439.8548,3.2506,1,15,10,1,0,0,-17.6535,2.969081,-52.4146714335,4.837058,7.263725,29.3861,26.85932,,-0.0238205809146166,,0.201017305254936,4.78586101531982,,,,,,,,,,,,,,,,,45.36929,0.04900694
9258,2022/03/06 08:02:34,143440.1044,3.5002,1,15,10,1,0,0,-17.85754,2.963163,-52.91480179902,4.835765,7.263725,29.38226,26.85932,,,,,,,,,,,,,,,,,,,,,,45.36929,0.04900694
9259,2022/03/06 08:02:34,143440.3546,3.7504,1,15,10,1,0,0,-18.02443,2.957667,-53.31026180481,4.83447,7.263725,29.37843,26.85932,,,,,,,,,,,,,,,,,,,,,,45.39749,0.09690642
9260,2022/03/06 08:02:34,143440.6051,4.0009,1,15,10,1,0,0,-18.15761,2.952066,-53.60246312226,4.83317,7.263725,29.37459,26.85932,,,,,,,,,,,,,,,,,,,,,,45.39749,0.09690642
9261,2022/03/06 08:02:35,143440.8556,4.2514,1,15,10,1,0,0,-18.26386,2.946706,-53.81822584516,4.831872,7.263725,29.37076,26.85932,,-0.0219203196465969,,0.23865120112896,4.18706798553467,,,,,,,,,,,,,,,,,45.39749,0.09690642
9262,2022/03/06 08:02:35,143441.1045,4.5003,1,15,10,1,0,0,-18.34699,2.941298,-53.96396499302,4.830583,7.263725,29.36697,26.85932,,,,,,,,,,,,,,,,,,,,,,45.19987,-0.06175399
9263,2022/03/06 08:02:35,143441.3555,4.7513,1,15,10,1,0,0,-18.41505,2.936324,-54.0725532762,4.829284,7.263725,29.36315,26.85932,,,,,,,,,,,,,,,,,,,,,,45.19987,-0.06175399
9264,2022/03/06 08:02:35,143441.6042,5,1,15,10,1,0,0,-18.46829,2.931021,-54.13094582409,4.827999,7.263725,29.35938,26.85932,,,,,,,,,,,,,,,,,,,,,,45.19987,-0.06175399
9265,2022/03/06 08:02:36,143441.8556,5.2514,1,15,10,1,0,0,-18.51186,2.926332,-54.17184829752,4.826694,7.263725,29.35556,26.85932,,-0.0195789504796267,,0.278508812189102,4.05009603500366,,,,,,,,,,,,,,,,,45.17371,-0.06175399
9266,2022/03/06 08:02:36,143442.1046,5.5004,1,15,10,1,0,0,-18.54662,2.921457,-54.18315282534,4.825404,7.263725,29.35179,26.85932,,,,,,,,,,,,,,,,,,,,,,45.17371,-0.06175399
9267,2022/03/06 08:02:36,143442.3548,5.7506,1,15,10,1,0,0,-18.5738,2.916794,-54.1759483972,4.824107,7.263725,29.348,26.85932,,,,,,,,,,,,,,,,,,,,,,45.34532,-0.06175399
9268,2022/03/06 08:02:36,143442.6044,6.0002,1,15,10,1,0,0,-18.59604,2.912038,-54.15237512952,4.822814,7.263725,29.34423,26.85932,,,,,,,,,,,,,,,,,,,,,,45.34532,0.04545212
9269,2022/03/06 08:02:37,143442.8548,6.2506,1,15,10,1,0,0,-18.61378,2.90725,-54.114911905,4.821516,7.263725,29.34045,26.85932,,-0.0191251207143068,,0.266425400972366,3.72645401954651,,,,,,,,,,,,,,,,,45.34532,0.04545212
9270,2022/03/06 08:02:37,143443.1042,6.5,1,15,10,1,0,0,-18.62768,2.902847,-54.07330500496,4.820227,7.263725,29.33671,26.85932,,,,,,,,,,,,,,,,,,,,,,45.60347,0.08067131
9271,2022/03/06 08:02:37,143443.3548,6.7506,1,15,10,1,0,0,-18.63905,2.898479,-54.02489500495,4.818924,7.263725,29.33293,26.85932,,,,,,,,,,,,,,,,,,,,,,45.60347,0.08067131
9272,2022/03/06 08:02:37,143443.6042,7,1,15,10,1,0,0,-18.64787,2.894057,-53.96799870859,4.817634,7.263725,29.32919,26.85932,,,,,,,,,,,,,,,,,,,,,,45.60347,0.08067131
9273,2022/03/06 08:02:38,143443.8554,7.2512,1,15,10,1,0,0,-18.65504,2.889838,-53.91004348352,4.816335,7.263725,29.32544,26.85932,,-0.0172191206365824,,0.293599188327789,3.38304305076599,,,,,,,,,,,,,,,,,45.70748,0.08067131
9274,2022/03/06 08:02:38,143444.1051,7.5009,1,15,10,1,0,0,-18.66082,2.885402,-53.84396734964,4.815038,7.263725,29.32169,26.85932,,,,,,,,,,,,,,,,,,,,,,45.70748,0.08067131
9275,2022/03/06 08:02:38,143444.3556,7.7514,1,15,10,1,0,0,-18.66542,2.881252,-53.77977870584,4.813739,7.263725,29.31795,26.85932,,,,,,,,,,,,,,,,,,,,,,45.70748,0.08067131
9276,2022/03/06 08:02:38,143444.6045,8.0003,1,15,10,1,0,0,-18.669,2.877278,-53.715902982,4.812448,7.263725,29.31423,26.85932,,,,,,,,,,,,,,,,,,,,,,45.55301,-0.0157702
9277,2022/03/06 08:02:39,143444.8555,8.2513,1,15,10,1,0,0,-18.67194,2.873081,-53.64599604714,4.811146,7.263725,29.31049,26.85932,,-0.0173057597130537,,0.311656206846237,3.26622295379639,,,,,,,,,,,,,,,,,45.55301,-0.0157702
9278,2022/03/06 08:02:39,143445.1053,8.5011,1,15,10,1,0,0,-18.67433,2.8689,-53.574785337,4.809852,7.263725,29.30677,26.85932,,,,,,,,,,,,,,,,,,,,,,45.55301,-0.0157702
9279,2022/03/06 08:02:39,143445.3548,8.7506,1,15,10,1,0,0,-18.67628,2.865114,-53.50967129592,4.808558,7.263725,29.30306,26.85932,,,,,,,,,,,,,,,,,,,,,,45.54763,-0.001680851
9280,2022/03/06 08:02:39,143445.6044,9.0002,1,15,10,1,0,0,-18.67784,2.860976,-53.43685197184,4.807266,7.263725,29.29936,26.85932,,,,,,,,,,,,,,,,,,,,,,45.54763,-0.001680851
9281,2022/03/06 08:02:40,143445.8547,9.2505,1,15,10,1,0,0,-18.67907,2.857098,-53.36793353886,4.805967,7.263725,29.29565,26.85932,,-0.0154101904481649,,0.328810006380081,3.08362698554993,,,,,,,,,,,,,,,,,45.54763,-0.001680851
9282,2022/03/06 08:02:40,143446.1043,9.5001,1,15,10,1,0,0,-18.68011,2.853086,-53.29596031946,4.804674,7.263725,29.29196,26.85932,,,,,,,,,,,,,,,,,,,,,,45.71225,-0.001680851
9283,2022/03/06 08:02:40,143446.3548,9.7506,1,15,10,1,0,0,-18.68082,2.849077,-53.22309460314,4.803378,7.263725,29.28826,26.85932,,,,,,,,,,,,,,,,,,,,,,45.71225,-0.001680851
9284,2022/03/06 08:02:40,143446.6042,10,1,15,10,1,0,0,-18.68134,2.845368,-53.15528703312,4.802084,7.263725,29.28458,26.85932,,,,,,,,,,,,,,,,,,,,,,45.71225,-0.001680851
9285,2022/03/06 08:02:40,143446.6059,10.0017,1,15,10,1,0,0,-18.68134,2.845368,-53.15528703312,4.802075,7.263725,29.28455,26.85932,,-0.0162968002259731,0.0187516491860151,0.326180696487427,3.03816795349121,,,,,,,,,,,,,,,,,45.71225,-0.001680851
9286,2022/03/06 08:02:41,143447.6436,1.0009,1,16,10,1,0,0,0,3.205796,0,4.802055,7.263725,29.28449,26.85932,,0.0246112402528524,,,,,,,,,,,,,,,,,,,,46.15661,0.06008983
9287,2022/03/06 08:02:42,143448.6443,2.0016,1,16,10,1,0,0,0,3.221977,0,4.802055,7.263725,29.28449,26.85932,,0.0132736498489976,,,,,,,,,,,,,,,,,,,,46.02687,0.06008983
9288,2022/03/06 08:02:43,143449.6437,3.001,1,16,10,1,0,0,0,3.232529,0,4.802055,7.263725,29.28449,26.85932,,0.0111721996217966,,,,,,,,,,,,,,,,,,,,46.08318,0.03863573
9289,2022/03/06 08:02:44,143450.6428,4.0001,1,16,10,1,0,0,0,3.24046,0,4.802055,7.263725,29.28449,26.85932,,0.00682412693277001,,,,,,,,,,,,,,,,,,,,46.26963,0.03863573
9290,2022/03/06 08:02:45,143451.6427,5,1,16,10,1,0,0,0,3.246852,0,4.802055,7.263725,29.28449,26.85932,,0.00629747379571199,,,,,,,,,,,,,,,,,,,,46.24764,0.1004457
9291,2022/03/06 08:02:46,143452.6435,6.0008,1,16,10,1,0,0,0,3.252474,0,4.802055,7.263725,29.28449,26.85932,,0.0052083982154727,,,,,,,,,,,,,,,,,,,,46.14927,-0.04905224
9292,2022/03/06 08:02:47,143453.6427,7,1,16,10,1,0,0,0,3.257406,0,4.802055,7.263725,29.28449,26.85932,,0.00436067022383213,,,,,,,,,,,,,,,,,,,,46.24649,-0.00035882
9293,2022/03/06 08:02:48,143454.6427,8,1,16,10,1,0,0,0,3.261626,0,4.802055,7.263725,29.28449,26.85932,,0.00424792105332017,,,,,,,,,,,,,,,,,,,,46.51834,0.08069396
9294,2022/03/06 08:02:49,143455.6428,9.0001,1,16,10,1,0,0,0,3.26555,0,4.802055,7.263725,29.28449,26.85932,,0.00356758502312005,,,,,,,,,,,,,,,,,,,,46.3451,-0.04987955
9295,2022/03/06 08:02:50,143456.6438,10.0011,1,16,10,1,0,0,0,3.269074,0,4.802055,7.263725,29.28449,26.85932,,0.00313059310428798,,,,,,,,,,,,,,,,,,,,46.41323,-0.03230691
9296,2022/03/06 08:02:51,143457.6427,11,1,16,10,1,0,0,0,3.272155,0,4.802055,7.263725,29.28449,26.85932,,0.00358451995998621,,,,,,,,,,,,,,,,,,,,46.5637,0.1006198
9297,2022/03/06 08:02:52,143458.6436,12.0009,1,16,10,1,0,0,0,3.274977,0,4.802055,7.263725,29.28449,26.85932,,0.00303367897868156,,,,,,,,,,,,,,,,,,,,46.61985,0.01754761
9298,2022/03/06 08:02:53,143459.6429,13.0002,1,16,10,1,0,0,0,3.277575,0,4.802055,7.263725,29.28449,26.85932,,0.00264676404185593,,,,,,,,,,,,,,,,,,,,46.29534,-0.1014113
9299,2022/03/06 08:02:54,143460.6429,14.0002,1,16,10,1,0,0,0,3.279872,0,4.802055,7.263725,29.28449,26.85932,,0.00267963693477213,,,,,,,,,,,,,,,,,,,,46.48634,0.05968928
9300,2022/03/06 08:02:55,143461.6435,15.0008,1,16,10,1,0,0,0,3.281847,0,4.802055,7.263725,29.28449,26.85932,,0.0018905820325017,,,,,,,,,,,,,,,,,,,,46.66548,0.05968928
9301,2022/03/06 08:02:56,143462.6429,16.0002,1,16,10,1,0,0,0,3.283877,0,4.802055,7.263725,29.28449,26.85932,,0.00259207491762936,,,,,,,,,,,,,,,,,,,,46.41001,-0.06088018
9302,2022/03/06 08:02:57,143463.6436,17.0009,1,16,10,1,0,0,0,3.285704,0,4.802055,7.263725,29.28449,26.85932,,0.00198523700237274,,,,,,,,,,,,,,,,,,,,46.38444,-0.06088018
9303,2022/03/06 08:02:58,143464.6427,18,1,16,10,1,0,0,0,3.287655,0,4.802055,7.263725,29.28449,26.85932,,,,,,,,,,,,,,,,,,,,,,46.70337,0.05062819
9304,2022/03/06 08:02:59,143465.6436,19.0009,1,16,10,1,0,0,0,3.288935,0,4.802055,7.263725,29.28449,26.85932,,0.00166338495910168,,,,,,,,,,,,,,,,,,,,46.64209,0.05062819
9305,2022/03/06 08:03:00,143466.6443,20.0016,1,16,10,1,0,0,0,3.290503,0,4.802055,7.263725,29.28449,26.85932,,0.00142962799873203,,,,,,,,,,,,,,,,,,,,46.49046,-0.06653428
9306,2022/03/06 08:03:01,143467.6427,21,1,16,10,1,0,0,0,3.29171,0,4.802055,7.263725,29.28449,26.85932,,0.00121743697673082,,,,,,,,,,,,,,,,,,,,46.53043,-0.03321648
9307,2022/03/06 08:03:02,143468.6435,22.0008,1,16,10,1,0,0,0,3.29318,0,4.802055,7.263725,29.28449,26.85932,,,,,,,,,,,,,,,,,,,,,,46.66315,0.08718133
9308,2022/03/06 08:03:03,143469.6427,23,1,16,10,1,0,0,0,3.294354,0,4.802055,7.263725,29.28449,26.85932,,0.00124856398906559,,,,,,,,,,,,,,,,,,,,46.47184,-0.006024837
9309,2022/03/06 08:03:04,143470.6436,24.0009,1,16,10,1,0,0,0,3.295597,0,4.802055,7.263725,29.28449,26.85932,,0.00132556399330497,,,,,,,,,,,,,,,,,,,,46.38713,-0.08023143
9310,2022/03/06 08:03:05,143471.6427,25,1,16,10,1,0,0,0,3.296707,0,4.802055,7.263725,29.28449,26.85932,,,,,,,,,,,,,,,,,,,,,,46.50537,0.0369513
9311,2022/03/06 08:03:06,143472.6428,26.0001,1,16,10,1,0,0,0,3.297599,0,4.802055,7.263725,29.28449,26.85932,,0.00106303999200463,,,,,,,,,,,,,,,,,,,,46.60572,0.03135681
9312,2022/03/06 08:03:07,143473.6428,27.0001,1,16,10,1,0,0,0,3.298525,0,4.802055,7.263725,29.28449,26.85932,,,,,,,,,,,,,,,,,,,,,,46.46206,-0.04489303
9313,2022/03/06 08:03:08,143474.6427,28,1,16,10,1,0,0,0,3.29943,0,4.802055,7.263725,29.28449,26.85932,,0.000963731086812913,,,,,,,,,,,,,,,,,,,,46.51566,0.01675129
9314,2022/03/06 08:03:09,143475.6435,29.0008,1,16,10,1,0,0,0,3.300344,0,4.802055,7.263725,29.28449,26.85932,,,,,,,,,,,,,,,,,,,,,,46.64361,0.0399828
9315,2022/03/06 08:03:10,143476.6427,30,1,16,10,1,0,0,0,3.301017,0,4.802055,7.263725,29.28449,26.85932,,0.00104086997453123,,,,,,,,,,,,,,,,,,,,46.59506,0.0399828
9316,2022/03/06 08:03:11,143477.6437,31.001,1,16,10,1,0,0,0,3.301637,0,4.802055,7.263725,29.28449,26.85932,,,,,,,,,,,,,,,,,,,,,,46.35693,-0.01361609
9317,2022/03/06 08:03:12,143478.6429,32.0002,1,16,10,1,0,0,0,3.302295,0,4.802055,7.263725,29.28449,26.85932,,0.000703476485796273,,,,,,,,,,,,,,,,,,,,46.48724,-0.01361609
9318,2022/03/06 08:03:13,143479.6437,33.001,1,16,10,1,0,0,0,3.302911,0,4.802055,7.263725,29.28449,26.85932,,,,,,,,,,,,,,,,,,,,,,46.54146,-0.04273295
9319,2022/03/06 08:03:14,143480.6434,34.0007,1,16,10,1,0,0,0,3.303418,0,4.802055,7.263725,29.28449,26.85932,,,,,,,,,,,,,,,,,,,,,,46.39098,-0.04273295
9320,2022/03/06 08:03:15,143481.643,35.0003,1,16,10,1,0,0,0,3.303839,0,4.802055,7.263725,29.28449,26.85932,,0.000524563307408243,,,,,,,,,,,,,,,,,,,,46.33649,-0.06405354
9321,2022/03/06 08:03:16,143482.6429,36.0002,1,16,10,1,0,0,0,3.304539,0,4.802055,7.263725,29.28449,26.85932,,,,,,,,,,,,,,,,,,,,,,46.59184,0.03823638
9322,2022/03/06 08:03:17,143483.6428,37.0001,1,16,10,1,0,0,0,3.304976,0,4.802055,7.263725,29.28449,26.85932,,,,,,,,,,,,,,,,,,,,,,46.54791,0.02783179
9323,2022/03/06 08:03:18,143484.643,38.0003,1,16,10,1,0,0,0,3.305516,0,4.802055,7.263725,29.28449,26.85932,,0.00045503641013056,,,,,,,,,,,,,,,,,,,,46.32196,-0.07466912
9324,2022/03/06 08:03:19,143485.6437,39.001,1,16,10,1,0,0,0,3.305988,0,4.802055,7.263725,29.28449,26.85932,,,,,,,,,,,,,,,,,,,,,,46.50319,0.06069541
9325,2022/03/06 08:03:20,143486.6428,40.0001,1,16,10,1,0,0,0,3.306434,0,4.802055,7.263725,29.28449,26.85932,,,,,,,,,,,,,,,,,,,,,,46.63143,0.04007459
9326,2022/03/06 08:03:20,143486.6445,40.0018,1,16,10,1,0,0,0,3.306434,0,4.802055,7.263725,29.28449,26.85932,,0.00045503641013056,0.0187516491860151,0,0,,,,,,,,,,,,,,,,,46.63143,0.04007459
9327,2022/03/06 08:03:21,143486.9309,0.2504,1,17,10,1,0,0,3.735268,3.370625,12.5901877025,4.802303,7.263885,29.28533,26.85985,,0.0504132285714149,,0.00153215194586664,652.676879882813,,,,,,,,,,,,,,,,,46.44407,0.04007459
9328,2022/03/06 08:03:21,143487.1805,0.5,1,17,10,1,0,0,3.735329,3.373256,12.600220961224,4.802561,7.263885,29.2862,26.85985,,,,,,,,,,,,,,,,,,,,,,46.44407,0.04007459
9329,2022/03/06 08:03:21,143487.4317,0.7512,1,17,10,1,0,0,3.735321,3.375781,12.609625660701,4.802822,7.263885,29.28708,26.85985,,,,,,,,,,,,,,,,,,,,,,46.2933,-0.1056671
9330,2022/03/06 08:03:21,143487.6806,1.0001,1,17,10,1,0,0,3.734619,3.377587,12.614000584353,4.803079,7.263885,29.28795,26.85985,,,,,,,,,,,,,,,,,,,,,,46.2933,-0.1056671
9331,2022/03/06 08:03:22,143487.9309,1.2504,1,17,10,1,0,0,3.733055,3.379948,12.61753178114,4.803338,7.263885,29.28882,26.85985,,0.00897711608558893,,0.119466498494148,10.7772703170776,,,,,,,,,,,,,,,,,46.2933,-0.1056671
9332,2022/03/06 08:03:22,143488.1805,1.5,1,17,10,1,0,0,3.731239,3.381132,12.615811582548,4.803597,7.263885,29.2897,26.85985,,,,,,,,,,,,,,,,,,,,,,46.33559,0.01321554
9333,2022/03/06 08:03:22,143488.4318,1.7513,1,17,10,1,0,0,3.730637,3.382732,12.619745160284,4.803857,7.263885,29.29058,26.85985,,,,,,,,,,,,,,,,,,,,,,46.33559,0.01321554
9334,2022/03/06 08:03:22,143488.6822,2.0017,1,17,10,1,0,0,3.730461,3.384195,12.624607463895,4.804116,7.263885,29.29145,26.85985,,,,,,,,,,,,,,,,,,,,,,46.33559,0.01321554
9335,2022/03/06 08:03:23,143488.9318,2.2513,1,17,10,1,0,0,3.730721,3.385871,12.631740042991,4.804375,7.263885,29.29233,26.85985,,0.00571352709084749,,0.14917279779911,,,,,,,,,,,,,,,,,,46.53018,0.01321554
9336,2022/03/06 08:03:23,143489.1814,2.5009,1,17,10,1,0,0,3.730576,3.386989,12.635419875664,4.804633,7.263885,29.2932,26.85985,,,,,,,,,,,,,,,,,,,,,,46.53018,0.01321554
9337,2022/03/06 08:03:23,143489.4312,2.7507,1,17,10,1,0,0,3.730835,3.388552,12.64212840092,4.804891,7.263885,29.29408,26.85985,,,,,,,,,,,,,,,,,,,,,,46.53018,0.01321554
9338,2022/03/06 08:03:23,143489.6814,3.0009,1,17,10,1,0,0,3.730927,3.389498,12.645969604646,4.80515,7.263885,29.29496,26.85985,,,,,,,,,,,,,,,,,,,,,,46.58939,0.07931471
9339,2022/03/06 08:03:24,143489.931,3.2505,1,17,10,1,0,0,3.731171,3.390665,12.651150918715,4.805408,7.263885,29.29583,26.85985,,0.00482125394046307,,0.179523795843124,6.10477304458618,,,,,,,,,,,,,,,,,46.58939,0.07931471
9340,2022/03/06 08:03:24,143490.1805,3.5,1,17,10,1,0,0,3.730522,3.391938,12.653699331636,4.805666,7.263885,29.29671,26.85985,,,,,,,,,,,,,,,,,,,,,,46.58939,0.07931471
9341,2022/03/06 08:03:24,143490.431,3.7505,1,17,10,1,0,0,3.73056,3.393304,12.65892417024,4.805926,7.263885,29.29759,26.85985,,,,,,,,,,,,,,,,,,,,,,46.39664,-0.06023407
9342,2022/03/06 08:03:24,143490.6814,4.0009,1,17,10,1,0,0,3.730461,3.394547,12.663225196167,4.806185,7.263885,29.29847,26.85985,,,,,,,,,,,,,,,,,,,,,,46.39664,-0.06023407
9343,2022/03/06 08:03:25,143490.931,4.2505,1,17,10,1,0,0,3.730927,3.395848,12.669660991096,4.806444,7.263885,29.29935,26.85985,,0.00584232015535235,,0.20064240694046,,,,,,,,,,,,,,,,,,46.39664,-0.06023407
9344,2022/03/06 08:03:25,143491.1805,4.5,1,17,10,1,0,0,3.731117,3.396788,12.673813452196,4.806701,7.263885,29.30022,26.85985,,,,,,,,,,,,,,,,,,,,,,46.24971,-0.06023407
9345,2022/03/06 08:03:25,143491.4309,4.7504,1,17,10,1,0,0,3.731163,3.398006,12.678514260978,4.80696,7.263885,29.3011,26.85985,,,,,,,,,,,,,,,,,,,,,,46.24971,-0.06023407
9346,2022/03/06 08:03:25,143491.6806,5.0001,1,17,10,1,0,0,3.730782,3.399046,12.681099633972,4.80722,7.263885,29.30198,26.85985,,,,,,,,,,,,,,,,,,,,,,46.3037,-0.02904415
9347,2022/03/06 08:03:26,143491.931,5.2505,1,17,10,1,0,0,3.73098,3.400198,12.68607073404,4.807478,7.263885,29.30286,26.85985,,0.00417483504861593,,0.235474899411201,4.53163480758667,,,,,,,,,,,,,,,,,46.3037,-0.02904415
9348,2022/03/06 08:03:26,143492.1815,5.501,1,17,10,1,0,0,3.731003,3.401095,12.689495648285,4.807738,7.263885,29.30374,26.85985,,,,,,,,,,,,,,,,,,,,,,46.3037,-0.02904415
9349,2022/03/06 08:03:26,143492.4318,5.7513,1,17,10,1,0,0,3.730927,3.402416,12.694165719632,4.807997,7.263885,29.30463,26.85985,,,,,,,,,,,,,,,,,,,,,,46.47813,0.05450726
9350,2022/03/06 08:03:26,143492.6814,6.0009,1,17,10,1,0,0,3.730591,3.403366,12.696566569306,4.808256,7.263885,29.30551,26.85985,,,,,,,,,,,,,,,,,,,,,,46.47813,0.05450726
9351,2022/03/06 08:03:27,143492.9318,6.2513,1,17,10,1,0,0,3.730629,3.404309,12.700213880361,4.808515,7.263885,29.30639,26.85985,,0.00424853898584843,,0.242865294218063,,,,,,,,,,,,,,,,,,46.47813,0.05450726
9352,2022/03/06 08:03:27,143493.1805,6.5,1,17,10,1,0,0,3.730522,3.40529,12.70350926138,4.808772,7.263885,29.30726,26.85985,,,,,,,,,,,,,,,,,,,,,,46.5181,0.05450726
9353,2022/03/06 08:03:27,143493.4309,6.7504,1,17,10,1,0,0,3.730637,3.406265,12.707538240805,4.809031,7.263885,29.30815,26.85985,,,,,,,,,,,,,,,,,,,,,,46.5181,0.05450726
9354,2022/03/06 08:03:27,143493.6806,7.0001,1,17,10,1,0,0,3.730629,3.407462,12.711976553598,4.80929,7.263885,29.30903,26.85985,,,,,,,,,,,,,,,,,,,,,,46.5181,0.05450726
9355,2022/03/06 08:03:28,143493.9309,7.2504,1,17,10,1,0,0,3.730858,3.408268,12.715763933944,4.809548,7.263885,29.30991,26.85985,,0.00431482680141926,,0.247196301817894,4.06369400024414,,,,,,,,,,,,,,,,,46.35332,-0.03900051
9356,2022/03/06 08:03:28,143494.1814,7.5009,1,17,10,1,0,0,3.730721,3.409447,12.719695521287,4.809808,7.263885,29.31079,26.85985,,,,,,,,,,,,,,,,,,,,,,46.35332,-0.03900051
9357,2022/03/06 08:03:28,143494.4311,7.7506,1,17,10,1,0,0,3.730759,3.41029,12.72297011011,4.810067,7.263885,29.31168,26.85985,,,,,,,,,,,,,,,,,,,,,,46.35332,-0.03900051
9358,2022/03/06 08:03:28,143494.6816,8.0011,1,17,10,1,0,0,3.730392,3.411209,12.725146763928,4.810326,7.263885,29.31256,26.85985,,,,,,,,,,,,,,,,,,,,,,46.21564,-0.04302621
9359,2022/03/06 08:03:29,143494.9312,8.2507,1,17,10,1,0,0,3.73024,3.412122,12.72803396928,4.810584,7.263885,29.31344,26.85985,,0.0038051400333643,,,,,,,,,,,,,,,,,,,,46.21564,-0.04302621
9360,2022/03/06 08:03:29,143495.1807,8.5002,1,17,10,1,0,0,3.730209,3.413268,12.732203013012,4.810843,7.263885,29.31432,26.85985,,,,,,,,,,,,,,,,,,,,,,46.21564,-0.04302621
9361,2022/03/06 08:03:29,143495.4317,8.7512,1,17,10,1,0,0,3.730408,3.413961,12.735467426088,4.811102,7.263885,29.31521,26.85985,,,,,,,,,,,,,,,,,,,,,,46.35399,-0.04302621
9362,2022/03/06 08:03:29,143495.6808,9.0003,1,17,10,1,0,0,3.730682,3.415127,12.740752826614,4.81136,7.263885,29.31609,26.85985,,,,,,,,,,,,,,,,,,,,,,46.35399,-0.04302621
9363,2022/03/06 08:03:30,143495.931,9.2505,1,17,10,1,0,0,3.730576,3.415581,12.742084504656,4.811619,7.263885,29.31697,26.85985,,0.00363071006722748,,0.269662886857986,,,,,,,,,,,,,,,,,,46.35399,-0.04302621
9364,2022/03/06 08:03:30,143496.1814,9.5009,1,17,10,1,0,0,3.731033,3.416732,12.747939844156,4.811877,7.263885,29.31786,26.85985,,,,,,,,,,,,,,,,,,,,,,46.52428,0.09645104
9365,2022/03/06 08:03:30,143496.432,9.7515,1,17,10,1,0,0,3.731171,3.417543,12.751437332853,4.812137,7.263885,29.31874,26.85985,,,,,,,,,,,,,,,,,,,,,,46.52428,0.09645104
9366,2022/03/06 08:03:30,143496.6815,10.001,1,17,10,1,0,0,3.7313,3.418543,12.7556094959,4.812396,7.263885,29.31963,26.85985,,,,,,,,,,,,,,,,,,,,,,46.50024,0.09645104
9367,2022/03/06 08:03:30,143496.6829,10.0024,1,17,10,1,0,0,3.731262,3.418567,12.755569141554,4.812397,7.263885,29.31963,26.85985,,0.0042203301563859,0.0187516491860151,0.292950302362442,3.61659789085388,,,,,,,,,,,,,,,,,46.50024,-0.007514954
9368,2022/03/06 08:03:32,143497.7223,1.0008,1,18,10,1,0,0,0,3.35203,0,4.812401,7.263885,29.31964,26.85985,,-0.00593624403700233,,,,,,,,,,,,,,,,,,,,46.30423,-0.007514954
9369,2022/03/06 08:03:33,143498.7224,2.0009,1,18,10,1,0,0,0,3.349625,0,4.812401,7.263885,29.31964,26.85985,,-0.00385774509049952,,,,,,,,,,,,,,,,,,,,46.19312,-0.09597421
9370,2022/03/06 08:03:34,143499.7222,3.0007,1,18,10,1,0,0,0,3.347915,0,4.812401,7.263885,29.31964,26.85985,,-0.00206506089307368,,,,,,,,,,,,,,,,,,,,46.48724,0.05175352
9371,2022/03/06 08:03:35,143500.723,4.0015,1,18,10,1,0,0,0,3.346867,0,4.812401,7.263885,29.31964,26.85985,,-0.00145827396772802,,,,,,,,,,,,,,,,,,,,46.41709,0.01823664
9372,2022/03/06 08:03:36,143501.7216,5.0001,1,18,10,1,0,0,0,3.346066,0,4.812401,7.263885,29.31964,26.85985,,,,,,,,,,,,,,,,,,,,,,46.1872,-0.05287051
9373,2022/03/06 08:03:37,143502.7216,6.0001,1,18,10,1,0,0,0,3.3453,0,4.812401,7.263885,29.31964,26.85985,,,,,,,,,,,,,,,,,,,,,,46.41553,0.05238533
9374,2022/03/06 08:03:38,143503.7223,7.0008,1,18,10,1,0,0,0,3.34444,0,4.812401,7.263885,29.31964,26.85985,,-0.000731990614440292,,,,,,,,,,,,,,,,,,,,46.48698,0.02232552
9375,2022/03/06 08:03:39,143504.7215,8,1,18,10,1,0,0,0,3.343652,0,4.812401,7.263885,29.31964,26.85985,,-0.00101365905720741,,,,,,,,,,,,,,,,,,,,46.23685,-0.07816434
9376,2022/03/06 08:03:40,143505.7223,9.0008,1,18,10,1,0,0,0,3.343656,0,4.812401,7.263885,29.31964,26.85985,,,,,,,,,,,,,,,,,,,,,,46.24135,0.00140667
9377,2022/03/06 08:03:41,143506.7222,10.0007,1,18,10,1,0,0,0,3.342752,0,4.812401,7.263885,29.31964,26.85985,,,,,,,,,,,,,,,,,,,,,,46.42955,0.0588119
9378,2022/03/06 08:03:42,143507.7223,11.0008,1,18,10,1,0,0,0,3.342232,0,4.812401,7.263885,29.31964,26.85985,,-0.000496949884109199,,,,,,,,,,,,,,,,,,,,46.30537,-0.03880501
9379,2022/03/06 08:03:43,143508.723,12.0015,1,18,10,1,0,0,0,3.341888,0,4.812401,7.263885,29.31964,26.85985,,,,,,,,,,,,,,,,,,,,,,46.10812,-0.03880501
9380,2022/03/06 08:03:44,143509.7224,13.0009,1,18,10,1,0,0,0,3.341627,0,4.812401,7.263885,29.31964,26.85985,,,,,,,,,,,,,,,,,,,,,,46.42686,0.06942034
9381,2022/03/06 08:03:45,143510.7227,14.0012,1,18,10,1,0,0,0,3.341209,0,4.812401,7.263885,29.31964,26.85985,,,,,,,,,,,,,,,,,,,,,,46.40731,0.06942034
9382,2022/03/06 08:03:46,143511.7222,15.0007,1,18,10,1,0,0,0,3.341011,0,4.812401,7.263885,29.31964,26.85985,,,,,,,,,,,,,,,,,,,,,,46.16843,-0.007078648
9383,2022/03/06 08:03:47,143512.7216,16.0001,1,18,10,1,0,0,0,3.340716,0,4.812401,7.263885,29.31964,26.85985,,,,,,,,,,,,,,,,,,,,,,46.2406,-0.007078648
9384,2022/03/06 08:03:48,143513.7222,17.0007,1,18,10,1,0,0,0,3.340569,0,4.812401,7.263885,29.31964,26.85985,,-0.000238735097809695,,,,,,,,,,,,,,,,,,,,46.4005,0.07252216
9385,2022/03/06 08:03:49,143514.7224,18.0009,1,18,10,1,0,0,0,3.340383,0,4.812401,7.263885,29.31964,26.85985,,,,,,,,,,,,,,,,,,,,,,46.12382,-0.003888607
9386,2022/03/06 08:03:50,143515.7224,19.0009,1,18,10,1,0,0,0,3.340233,0,4.812401,7.263885,29.31964,26.85985,,,,,,,,,,,,,,,,,,,,,,46.11997,-0.08377671
9387,2022/03/06 08:03:51,143516.7222,20.0007,1,18,10,1,0,0,0,3.340159,0,4.812401,7.263885,29.31964,26.85985,,,,,,,,,,,,,,,,,,,,,,46.4316,0.05379796
9388,2022/03/06 08:03:52,143517.7228,21.0013,1,18,10,1,0,0,0,3.340075,0,4.812401,7.263885,29.31964,26.85985,,,,,,,,,,,,,,,,,,,,,,46.30126,0.002855062
9389,2022/03/06 08:03:53,143518.7222,22.0007,1,18,10,1,0,0,0,3.339887,0,4.812401,7.263885,29.31964,26.85985,,,,,,,,,,,,,,,,,,,,,,46.07021,-0.07220149
9390,2022/03/06 08:03:54,143519.7224,23.0009,1,18,10,1,0,0,0,3.339882,0,4.812401,7.263885,29.31964,26.85985,,,,,,,,,,,,,,,,,,,,,,46.35511,0.08903027
9391,2022/03/06 08:03:55,143520.7224,24.0009,1,18,10,1,0,0,0,3.339806,0,4.812401,7.263885,29.31964,26.85985,,-0.000148765800986439,,,,,,,,,,,,,,,,,,,,46.3996,0.01390338
9392,2022/03/06 08:03:56,143521.7227,25.0012,1,18,10,1,0,0,0,3.339487,0,4.812401,7.263885,29.31964,26.85985,,,,,,,,,,,,,,,,,,,,,,46.13258,-0.08344531
9393,2022/03/06 08:03:57,143522.7215,26,1,18,10,1,0,0,0,3.339482,0,4.812401,7.263885,29.31964,26.85985,,,,,,,,,,,,,,,,,,,,,,46.17205,0.01233459
9394,2022/03/06 08:03:58,143523.7215,27,1,18,10,1,0,0,0,3.33959,0,4.812401,7.263885,29.31964,26.85985,,,,,,,,,,,,,,,,,,,,,,46.35129,0.01233459
9395,2022/03/06 08:03:59,143524.7223,28.0008,1,18,10,1,0,0,0,3.339485,0,4.812401,7.263885,29.31964,26.85985,,,,,,,,,,,,,,,,,,,,,,46.19249,-0.04214644
9396,2022/03/06 08:04:00,143525.7223,29.0008,1,18,10,1,0,0,0,3.339287,0,4.812401,7.263885,29.31964,26.85985,,,,,,,,,,,,,,,,,,,,,,46.04136,-0.04214644
9397,2022/03/06 08:04:01,143526.7229,30.0014,1,18,10,1,0,0,0,3.339219,0,4.812401,7.263885,29.31964,26.85985,,,,,,,,,,,,,,,,,,,,,,46.32941,0.03029585
9398,2022/03/06 08:04:02,143527.7223,31.0008,1,18,10,1,0,0,0,3.339202,0,4.812401,7.263885,29.31964,26.85985,,,,,,,,,,,,,,,,,,,,,,46.3743,0.03029585
9399,2022/03/06 08:04:03,143528.7223,32.0008,1,18,10,1,0,0,0,3.339116,0,4.812401,7.263885,29.31964,26.85985,,,,,,,,,,,,,,,,,,,,,,46.14917,-0.0563252
9400,2022/03/06 08:04:04,143529.7228,33.0013,1,18,10,1,0,0,0,3.339106,0,4.812401,7.263885,29.31964,26.85985,,,,,,,,,,,,,,,,,,,,,,46.24853,-0.02330661
9401,2022/03/06 08:04:05,143530.7224,34.0009,1,18,10,1,0,0,0,3.339003,0,4.812401,7.263885,29.31964,26.85985,,,,,,,,,,,,,,,,,,,,,,46.35899,0.08887768
9402,2022/03/06 08:04:06,143531.7215,35,1,18,10,1,0,0,0,3.339109,0,4.812401,7.263885,29.31964,26.85985,,,,,,,,,,,,,,,,,,,,,,46.05618,-0.0613606
9403,2022/03/06 08:04:07,143532.7222,36.0007,1,18,10,1,0,0,0,3.339037,0,4.812401,7.263885,29.31964,26.85985,,-0.0000283702302112943,,,,,,,,,,,,,,,,,,,,46.07841,-0.02632141
9404,2022/03/06 08:04:08,143533.7217,37.0002,1,18,10,1,0,0,0,3.339006,0,4.812401,7.263885,29.31964,26.85985,,,,,,,,,,,,,,,,,,,,,,46.30653,0.07128716
9405,2022/03/06 08:04:09,143534.7222,38.0007,1,18,10,1,0,0,0,3.338978,0,4.812401,7.263885,29.31964,26.85985,,,,,,,,,,,,,,,,,,,,,,46.1223,-0.05757213
9406,2022/03/06 08:04:10,143535.7216,39.0001,1,18,10,1,0,0,0,3.339006,0,4.812401,7.263885,29.31964,26.85985,,,,,,,,,,,,,,,,,,,,,,46.00045,-0.03807664
9407,2022/03/06 08:04:11,143536.7215,40,1,18,10,1,0,0,0,3.339278,0,4.812401,7.263885,29.31964,26.85985,,,,,,,,,,,,,,,,,,,,,,46.28378,-0.03807664
9408,2022/03/06 08:04:11,143536.7229,40.0014,1,18,10,1,0,0,0,3.339203,0,4.812401,7.263885,29.31964,26.85985,,-0.0000283702302112943,0.0187516491860151,0,0,,,,,,,,,,,,,,,,,46.28378,0.08854032
9409,2022/03/06 08:04:11,143536.7296,0.0018,1,19,10,1,0,0,0,3.339145,0,4.812401,7.263885,29.31964,26.85985,,-0.0000283702302112943,0.0187516491860151,0,0,,,,,,,,,,,,,,,,,46.2838050514663,0.088512838421367
9410,2022/03/06 08:04:21,143546.7683,10.0012,1,20,10,1,0,0,-1.499905,3.294286,-4.94111604283,4.812435,7.268046,29.31976,26.87359,,-0.00162982498295605,,0.23619569838047,6.09440994262695,,,,,,,,,,,,,,,,,46.32134,0.04733682
9411,2022/03/06 08:04:31,143556.7682,20.0011,1,20,10,1,0,0,-1.499964,3.281211,-4.921698376404,4.812435,7.272208,29.31976,26.88728,,-0.00109955004882067,,0.33567088842392,3.17599201202393,,,,,,,,,,,,,,,,,46.17153,-0.02527714
9412,2022/03/06 08:04:41,143566.7681,30.001,1,20,10,1,0,0,-1.499936,3.270125,-4.904978212,4.812435,7.276371,29.31976,26.90091,,-0.00120727298781276,,0.372121810913086,2.76520109176636,,,,,,,,,,,,,,,,,46.03069,-0.05827427
9413,2022/03/06 08:04:51,143576.7676,40.0005,1,20,10,1,0,0,-1.499943,3.259317,-4.888789718931,4.812435,7.280531,29.31976,26.91449,,-0.000866562419105321,,0.377186298370361,2.64748191833496,,,,,,,,,,,,,,,,,45.99186,-0.06945848
9414,2022/03/06 08:05:01,143586.7679,50.0008,1,20,10,1,0,0,-1.499903,3.249701,-4.874236279003,4.812435,7.284694,29.31976,26.92804,,-0.000735420500859618,,0.422587394714355,2.35228395462036,,,,,,,,,,,,,,,,,46.13528,0.05298138
9415,2022/03/06 08:05:11,143596.7685,60.0014,1,20,10,1,0,0,-1.499921,3.241239,-4.861602442119,4.812435,7.288856,29.31976,26.94155,,-0.00086621381342411,,0.502479493618011,2.13687205314636,,,,,,,,,,,,,,,,,46.2322,0.0905776
9416,2022/03/06 08:05:21,143606.7684,70.0013,1,20,10,1,0,0,-1.499951,3.234136,-4.851045527336,4.812435,7.293017,29.31976,26.95502,,-0.000578256323933601,,0.529956519603729,,,,,,,,,,,,,,,,,,46.22809,0.05066514
9417,2022/03/06 08:05:31,143616.7671,80,1,20,10,1,0,0,-1.499935,3.227942,-4.84170318377,4.812435,7.297178,29.31976,26.96846,,-0.000521441572345793,,0.654614627361298,1.76620101928711,,,,,,,,,,,,,,,,,45.98337,-0.04924059
9418,2022/03/06 08:05:41,143626.7678,90.0007,1,20,10,1,0,0,-1.499936,3.221873,-4.832603300128,4.812435,7.30134,29.31976,26.98189,,-0.000546726572792977,,0.70159912109375,1.4834189414978,,,,,,,,,,,,,,,,,46.02687,-0.06520629
9419,2022/03/06 08:05:51,143636.7679,100.0008,1,20,10,1,0,0,-1.499907,3.216258,-4.824087888006,4.812435,7.305501,29.31976,26.99528,,-0.000527940923348069,,0.718052923679352,,,,,,,,,,,,,,,,,,46.11391,-0.02169847
9420,2022/03/06 08:06:01,143646.7679,110.0008,1,20,10,1,0,0,-1.499936,3.210139,-4.815003051104,4.812435,7.309663,29.31976,27.00865,,-0.000530477787833661,,0.72007167339325,1.39620399475098,,,,,,,,,,,,,,,,,45.95095,-0.0406754
9421,2022/03/06 08:06:11,143656.7674,120.0003,1,20,10,1,0,0,-1.499928,3.204237,-4.806124794936,4.812435,7.313824,29.31976,27.022,,-0.000638836820144206,,0.668723881244659,,,,,,,,,,,,,,,,,,46.14452,0.07073402
9422,2022/03/06 08:06:21,143666.7674,130.0003,1,20,10,1,0,0,-1.49992,3.197933,-4.79664366536,4.812435,7.317986,29.31976,27.03532,,-0.000708375591784716,,0.693943381309509,1.45056796073914,,,,,,,,,,,,,,,,,45.88162,-0.04120231
9423,2022/03/06 08:06:31,143676.7679,140.0008,1,20,10,1,0,0,-1.49991,3.191762,-4.78735574142,4.812435,7.322148,29.31976,27.04862,,-0.000584714871365577,,0.657959878444672,1.52027797698975,,,,,,,,,,,,,,,,,46.18298,0.09104609
9424,2022/03/06 08:06:41,143686.7674,150.0003,1,20,10,1,0,0,-1.49995,3.185575,-4.77820322125,4.812435,7.326309,29.31976,27.06189,,-0.000601649982854724,,0.681594014167786,,,,,,,,,,,,,,,,,,46.09734,0.06370902
9425,2022/03/06 08:06:51,143696.7672,160.0001,1,20,10,1,0,0,-1.499935,3.17942,-4.7689233377,4.812435,7.330471,29.31976,27.07513,,-0.000779615482315421,,0.669197201728821,1.46152794361115,,,,,,,,,,,,,,,,,45.83181,-0.05030274
9426,2022/03/06 08:07:01,143706.7677,170.0006,1,20,10,1,0,0,-1.499935,3.173076,-4.75940775006,4.812435,7.334633,29.31976,27.08835,,-0.00053460500203073,,0.642462909221649,1.47815704345703,,,,,,,,,,,,,,,,,45.9853,-0.01881599
9427,2022/03/06 08:07:11,143716.768,180.0009,1,20,10,1,0,0,-1.499923,3.16707,-4.75036113561,4.812435,7.338795,29.31976,27.10155,,-0.000680768804159015,,0.686928272247314,,,,,,,,,,,,,,,,,,46.15638,0.03992081
9428,2022/03/06 08:07:21,143726.7674,190.0003,1,20,10,1,0,0,-1.499887,3.160872,-4.740950821464,4.812435,7.342957,29.31976,27.11471,,-0.00058928708313033,,0.636528193950653,1.50595700740814,,,,,,,,,,,,,,,,,46.05566,-0.05256534
9429,2022/03/06 08:07:31,143736.7676,200.0005,1,20,10,1,0,0,-1.49996,3.154631,-4.73182031476,4.812435,7.347118,29.31976,27.12785,,-0.000579135899897665,,0.701632618904114,,,,,,,,,,,,,,,,,,45.85908,-0.1016939
9430,2022/03/06 08:07:41,143746.7675,210.0004,1,20,10,1,0,0,-1.499935,3.14856,-4.7226353436,4.812435,7.35128,29.31976,27.14097,,-0.000645413994789124,,0.683850109577179,1.47158694267273,,,,,,,,,,,,,,,,,45.9278,-0.0609374
9431,2022/03/06 08:07:51,143756.7678,220.0007,1,20,10,1,0,0,-1.499935,3.14235,-4.71332074725,4.812435,7.355442,29.31976,27.15406,,-0.000609967624768615,,0.670949876308441,1.45672702789307,,,,,,,,,,,,,,,,,46.04406,0.05004644
9432,2022/03/06 08:08:01,143766.7672,230.0001,1,20,10,1,0,0,-1.499944,3.136355,-4.70435686412,4.812435,7.359602,29.31976,27.16712,,-0.000488687423057854,,0.676924526691437,,,,,,,,,,,,,,,,,,46.05413,0.04298091
9433,2022/03/06 08:08:11,143776.7682,240.0011,1,20,10,1,0,0,-1.499932,3.129946,-4.694706163672,4.812435,7.363765,29.31976,27.18016,,-0.000565982423722744,,0.6585733294487,1.47705495357513,,,,,,,,,,,,,,,,,46.02773,-0.02991438
9434,2022/03/06 08:08:21,143786.7683,250.0012,1,20,10,1,0,0,-1.499875,3.124142,-4.68582248225,4.812435,7.367927,29.31976,27.19318,,-0.00059708149638027,,0.710927128791809,,,,,,,,,,,,,,,,,,45.97822,0.03566742
9435,2022/03/06 08:08:31,143796.7677,260.0006,1,20,10,1,0,0,-1.49998,3.117859,-4.67672614282,4.812435,7.372088,29.31976,27.20616,,-0.000550751108676195,,0.696177184581757,1.4897209405899,,,,,,,,,,,,,,,,,45.88933,-0.06363511
9436,2022/03/06 08:08:41,143806.7678,270.0007,1,20,10,1,0,0,-1.499971,3.111547,-4.667230265137,4.812435,7.37625,29.31976,27.21913,,-0.000606257119216025,,0.67076188325882,1.4633229970932,,,,,,,,,,,,,,,,,45.86705,-0.05815506
9437,2022/03/06 08:08:51,143816.7685,280.0014,1,20,10,1,0,0,-1.499956,3.105234,-4.657714369704,4.812435,7.380412,29.31976,27.23207,,-0.000578117673285306,,0.669895529747009,,,,,,,,,,,,,,,,,,45.83978,-0.06891251
9438,2022/03/06 08:09:01,143826.7678,290.0007,1,20,10,1,0,0,-1.499915,3.099257,-4.648622063155,4.812435,7.384574,29.31976,27.24498,,-0.000534900813363492,,0.652256011962891,1.51796400547028,,,,,,,,,,,,,,,,,45.90296,-0.09204268
9439,2022/03/06 08:09:11,143836.7673,300.0002,1,20,10,1,0,0,-1.49996,3.09269,-4.6389112924,4.812435,7.388735,29.31976,27.25786,,-0.000547109986655414,,0.652973711490631,1.54742503166199,,,,,,,,,,,,,,,,,46.09233,0.0450182
9440,2022/03/06 08:09:21,143846.7673,310.0002,1,20,10,1,0,0,-1.499941,3.086072,-4.628925921752,4.812435,7.392897,29.31976,27.27072,,-0.000717270071618259,,0.604901790618896,,,,,,,,,,,,,,,,,,46.22594,0.04417062
9441,2022/03/06 08:09:31,143856.7674,320.0003,1,20,10,1,0,0,-1.49999,3.078853,-4.61824871147,4.812435,7.397058,29.31976,27.28354,,-0.000738528498914093,,0.628239095211029,1.59034502506256,,,,,,,,,,,,,,,,,46.11727,0.07051229
9442,2022/03/06 08:09:41,143866.7673,330.0002,1,20,10,1,0,0,-1.499996,3.072033,-4.608037211868,4.812435,7.40122,29.31976,27.29634,,-0.000663747312501073,,0.572766780853271,1.68524897098541,,,,,,,,,,,,,,,,,46.01054,-0.04509807
9443,2022/03/06 08:09:51,143876.7674,340.0003,1,20,10,1,0,0,-1.49999,3.064501,-4.59672085499,4.812435,7.405381,29.31976,27.30911,,-0.000886882888153195,,0.554097414016724,,,,,,,,,,,,,,,,,,45.90234,-0.007677078
9444,2022/03/06 08:10:01,143886.7682,350.0011,1,20,10,1,0,0,-1.499954,3.056559,-4.584697898286,4.812435,7.409543,29.31976,27.32185,,-0.0006782470154576,,0.53125,1.81045198440552,,,,,,,,,,,,,,,,,45.95366,-0.06937027
9445,2022/03/06 08:10:11,143896.7674,360.0003,1,20,10,1,0,0,-1.499928,3.048687,-4.572810994536,4.812435,7.413703,29.31976,27.33455,,-0.000705619691871107,,0.529857814311981,1.87150895595551,,,,,,,,,,,,,,,,,46.22209,0.06222844
9446,2022/03/06 08:10:21,143906.7677,370.0006,1,20,10,1,0,0,-1.499958,3.040246,-4.560241309668,4.812435,7.417866,29.31976,27.34722,,-0.000746755511499941,,0.494037508964539,1.96798598766327,,,,,,,,,,,,,,,,,46.02157,0.03911614
9447,2022/03/06 08:10:31,143916.7675,380.0004,1,20,10,1,0,0,-1.499932,3.031409,-4.546907364188,4.812435,7.422027,29.31976,27.35985,,-0.000807821517810225,,0.472926914691925,2.08479809761047,,,,,,,,,,,,,,,,,45.90939,-0.06938577
9448,2022/03/06 08:10:41,143926.7677,390.0006,1,20,10,1,0,0,-1.499936,3.022236,-4.533160576896,4.812435,7.426188,29.31976,27.37245,,-0.000865406705997884,,0.4474838078022,2.19408106803894,,,,,,,,,,,,,,,,,46.0576,0.002055168
9449,2022/03/06 08:10:51,143936.7678,400.0007,1,20,10,1,0,0,-1.499945,3.012739,-4.518942799355,4.812435,7.43035,29.31976,27.38501,,-0.00145760900340974,,0.430439710617065,2.34388899803162,,,,,,,,,,,,,,,,,46.13242,0.005822182
9450,2022/03/06 08:11:01,143946.7679,410.0008,1,20,10,1,0,0,-1.499924,3.002607,-4.503682301868,4.812435,7.434512,29.31976,27.39752,,-0.000768760510254651,,0.413408398628235,2.38309502601624,,,,,,,,,,,,,,,,,46.11701,0.0624311
9451,2022/03/06 08:11:11,143956.7686,420.0015,1,20,10,1,0,0,-1.499975,2.992017,-4.487950699575,4.812435,7.438674,29.31976,27.41,,-0.00112621602602303,,0.37079930305481,2.53425097465515,,,,,,,,,,,,,,,,,45.98001,-0.04790545
9452,2022/03/06 08:11:21,143966.7673,430.0002,1,20,10,1,0,0,-1.499965,2.980792,-4.47108367228,4.812435,7.442836,29.31976,27.42243,,-0.00110886304173619,,0.374620288610458,2.65128588676453,,,,,,,,,,,,,,,,,46.09271,-0.04472494
