Repository: HVES-Battery-Testing-Consortium/LG-HG2

# Battery Testing Consortium (BTC)
The Battery Testing Consortium (BTC) has been developed within the High Voltage and Energy Storage Lab at Oxford Brookes University to provide accurate and comprehensive cell data to Formula Student Electric teams. Through the BTC, we aim to provide FS teams with information for improved and informed decisions for cell selection, pack architecture design, thermal cooling requirements, and end of life predictions. A range of tests are completed to provide a comprehensive electrochemical lithium-ion characterisation for modelling, validation, and battery management parameterisation.

File: Data/Round1/LG_HG2/Package 1/220304_BTC_HPPC_EIS_LG_HG2_2_45C/220304_BTC_HPPC_EIS_LG_HG2_2_45C_Channel_3_Wb_1.CSV (part 44 of 44)
Data_Point,Date_Time,Test_Time(s),Step_Time(s),Cycle_Index,Step_Index,TC_Counter1,TC_Counter2,TC_Counter3,TC_Counter4,Current(A),Voltage(V),Power(W),Charge_Capacity(Ah),Discharge_Capacity(Ah),Charge_Energy(Wh),Discharge_Energy(Wh),ACR(Ohm),dV/dt(V/s),Internal_Resistance(Ohm),dQ/dV(Ah/V),dV/dQ(V/Ah),MetaCode_MV_UD1,MetaCode_MV_UD2,MetaCode_MV_UD3,MetaCode_MV_UD4,MetaCode_MV_UD5,MetaCode_MV_UD6,MetaCode_MV_UD7,MetaCode_MV_UD8,MetaCode_MV_UD9,MetaCode_MV_UD10,MetaCode_MV_UD11,MetaCode_MV_UD12,MetaCode_MV_UD13,MetaCode_MV_UD14,MetaCode_MV_UD15,MetaCode_MV_UD16,Aux_Temperature_1(C),Aux_dT/dt_1(C)
9453,2022/03/06 08:11:31,143976.7672,440.0001,1,20,10,1,0,0,-1.499936,2.969423,-4.453944456928,4.812435,7.446997,29.31976,27.43481,,-0.00134311302099377,,0.348737895488739,2.73386907577515,,,,,,,,,,,,,,,,,46.36462,0.1061964
9454,2022/03/06 08:11:41,143986.768,450.0009,1,20,10,1,0,0,-1.499967,2.957044,-4.435468417548,4.812435,7.45116,29.31976,27.44715,,-0.00109456805512309,,0.345854699611664,2.90409398078918,,,,,,,,,,,,,,,,,46.10209,-0.02189398
9455,2022/03/06 08:11:51,143996.7685,460.0014,1,20,10,1,0,0,-1.499989,2.944341,-4.416479112249,4.812435,7.455322,29.31976,27.45943,,-0.00149066199082881,,0.322083592414856,2.96743297576904,,,,,,,,,,,,,,,,,46.15675,-0.06661534
9456,2022/03/06 08:12:01,144006.7681,470.001,1,20,10,1,0,0,-1.499978,2.930291,-4.395372033598,4.812435,7.459484,29.31976,27.47165,,-0.00138082401826978,,0.295943588018417,3.31130003929138,,,,,,,,,,,,,,,,,46.35551,0.09341478
9457,2022/03/06 08:12:11,144016.7684,480.0013,1,20,10,1,0,0,-1.499958,2.915669,-4.373381041902,4.812435,7.463646,29.31976,27.48382,,-0.00141406594775617,,0.275480985641479,3.48961591720581,,,,,,,,,,,,,,,,,46.14647,-0.04685402
9458,2022/03/06 08:12:17,144022.8211,486.054,1,20,10,1,0,0,-1.499944,2.906329,-4.359330745576,4.812435,7.466165,29.31976,27.49115,,-0.00155540404375643,0.0187516491860151,0.262523710727692,3.53262901306152,,,,,,,,,,,,,,,,,46.34717,-0.002007484
9459,2022/03/06 08:13:17,144082.86,60.0004,1,21,10,1,0,0,0,2.988185,0,4.812435,7.466166,29.31976,27.49116,,0.000392423593439162,,,,,,,,,,,,,,,,,,,,46.00998,0.04892468
9460,2022/03/06 08:14:17,144142.8597,120.0001,1,21,10,1,0,0,0,3.001072,0,4.812435,7.466166,29.31976,27.49116,,0.000246802403125912,,,,,,,,,,,,,,,,,,,,45.89012,-0.03966928
9461,2022/03/06 08:15:17,144202.8597,180.0001,1,21,10,1,0,0,0,3.009136,0,4.812435,7.466166,29.31976,27.49116,,0.000100094897788949,,0,,,,,,,,,,,,,,,,,,45.73246,-0.03687382
9462,2022/03/06 08:16:17,144262.8598,240.0002,1,21,10,1,0,0,0,3.015217,0,4.812435,7.466166,29.31976,27.49116,,0.000111759902210906,,,,,,,,,,,,,,,,,,,,45.64161,0.06988764
9463,2022/03/06 08:17:17,144322.8614,300.0018,1,21,10,1,0,0,0,3.020411,0,4.812435,7.466166,29.31976,27.49116,,0.0000463075302832294,,0,,,,,,,,,,,,,,,,,,45.64997,0.01955867
9464,2022/03/06 08:18:17,144382.8604,360.0008,1,21,10,1,0,0,0,3.024784,0,4.812435,7.466166,29.31976,27.49116,,0.0000345342305081431,,,,,,,,,,,,,,,,,,,,45.57696,0.08716702
9465,2022/03/06 08:19:17,144442.861,420.0014,1,21,10,1,0,0,0,3.02824,0,4.812435,7.466166,29.31976,27.49116,,0.0000532633312104736,,0,,,,,,,,,,,,,,,,,,45.39505,-0.03230095
9466,2022/03/06 08:20:17,144502.8602,480.0006,1,21,10,1,0,0,0,3.031514,0,4.812435,7.466166,29.31976,27.49116,,0.0000353239011019468,,,,,,,,,,,,,,,,,,,,45.20927,-0.09061098
9467,2022/03/06 08:21:17,144562.8608,540.0012,1,21,10,1,0,0,0,3.034455,0,4.812435,7.466166,29.31976,27.49116,,0.0000425154794356786,,0,,,,,,,,,,,,,,,,,,45.44345,0.04060864
9468,2022/03/06 08:22:17,144622.8605,600.0009,1,21,10,1,0,0,0,3.037213,0,4.812435,7.466166,29.31976,27.49116,,0.0000330741786456201,,,,,,,,,,,,,,,,,,,,45.46392,0.03488779
9469,2022/03/06 08:23:17,144682.8612,660.0016,1,21,10,1,0,0,0,3.039441,0,4.812435,7.466166,29.31976,27.49116,,0.0000513271988893393,,0,,,,,,,,,,,,,,,,,,45.19383,0.02319455
9470,2022/03/06 08:24:17,144742.8606,720.001,1,21,10,1,0,0,0,3.04165,0,4.812435,7.466166,29.31976,27.49116,,0.0000212194609048311,,,,,,,,,,,,,,,,,,,,45.01561,-0.06257176
9471,2022/03/06 08:25:17,144802.8599,780.0003,1,21,10,1,0,0,0,3.043984,0,4.812435,7.466166,29.31976,27.49116,,0.00000063224229052139,,0,,,,,,,,,,,,,,,,,,44.9227,-0.0451076
9472,2022/03/06 08:26:17,144862.8596,840,1,21,10,1,0,0,0,3.045883,0,4.812435,7.466166,29.31976,27.49116,,0.00001845203951234,,,,,,,,,,,,,,,,,,,,45.09374,0.05715966
9473,2022/03/06 08:27:17,144922.8597,900.0001,1,21,10,1,0,0,0,3.047647,0,4.812435,7.466166,29.31976,27.49116,,0.0000367469510820229,,0,,,,,,,,,,,,,,,,,,45.21881,0.03425717
9474,2022/03/06 08:28:17,144982.8596,960,1,21,10,1,0,0,0,3.049347,0,4.812435,7.466166,29.31976,27.49116,,0.0000290833904728061,,,,,,,,,,,,,,,,,,,,45.21639,0.08223653
9475,2022/03/06 08:29:17,145042.8597,1020.0001,1,21,10,1,0,0,0,3.050892,0,4.812435,7.466166,29.31976,27.49116,,0.0000266689694399247,,0,,,,,,,,,,,,,,,,,,45.23275,0.1113617
9476,2022/03/06 08:30:17,145102.8597,1080.0001,1,21,10,1,0,0,0,3.052585,0,4.812435,7.466166,29.31976,27.49116,,0.0000194796793948626,,,,,,,,,,,,,,,,,,,,44.9664,-0.05725741
9477,2022/03/06 08:31:17,145162.8598,1140.0002,1,21,10,1,0,0,0,3.053852,0,4.812435,7.466166,29.31976,27.49116,,-0.0000194403201021487,,0,,,,,,,,,,,,,,,,,,45.26651,0.09350419
9478,2022/03/06 08:32:17,145222.8597,1200.0001,1,21,10,1,0,0,0,3.055436,0,4.812435,7.466166,29.31976,27.49116,,0.000047177560190903,,,,,,,,,,,,,,,,,,,,45.13032,0.05735159
9479,2022/03/06 08:33:17,145282.8609,1260.0013,1,21,10,1,0,0,0,3.056602,0,4.812435,7.466166,29.31976,27.49116,,0.0000286863305518636,,0,,,,,,,,,,,,,,,,,,44.87872,-0.1095855
9480,2022/03/06 08:34:17,145342.8604,1320.0008,1,21,10,1,0,0,0,3.057765,0,4.812435,7.466166,29.31976,27.49116,,0.00003963072958868,,,,,,,,,,,,,,,,,,,,44.88053,-0.06610036
9481,2022/03/06 08:35:17,145402.8596,1380,1,21,10,1,0,0,0,3.059183,0,4.812435,7.466166,29.31976,27.49116,,-0.00000288441401607997,,0,,,,,,,,,,,,,,,,,,45.2161,0.09584188
9482,2022/03/06 08:36:17,145462.8606,1440.001,1,21,10,1,0,0,0,3.060565,0,4.812435,7.466166,29.31976,27.49116,,0.00000612449184700381,,,,,,,,,,,,,,,,,,,,45.20544,0.04771471
9483,2022/03/06 08:37:17,145522.86,1500.0004,1,21,10,1,0,0,0,3.061586,0,4.812435,7.466166,29.31976,27.49116,,0.00000470195209345547,,0,,,,,,,,,,,,,,,,,,45.01653,-0.06615996
9484,2022/03/06 08:38:17,145582.8604,1560.0008,1,21,10,1,0,0,0,3.062541,0,4.812435,7.466166,29.31976,27.49116,,0.00000592682999922545,,,,,,,,,,,,,,,,,,,,45.07477,0.05074739
9485,2022/03/06 08:39:17,145642.8605,1620.0009,1,21,10,1,0,0,0,3.063487,0,4.812435,7.466166,29.31976,27.49116,,0.0000309388196910731,,0,,,,,,,,,,,,,,,,,,44.99255,-0.00656724
9486,2022/03/06 08:40:17,145702.8598,1680.0002,1,21,10,1,0,0,0,3.064557,0,4.812435,7.466166,29.31976,27.49116,,0.0000190856608242029,,,,,,,,,,,,,,,,,,,,44.92836,-0.0335145
9487,2022/03/06 08:41:17,145762.8599,1740.0003,1,21,10,1,0,0,0,3.065527,0,4.812435,7.466166,29.31976,27.49116,,0.0000187673595064553,,0,,,,,,,,,,,,,,,,,,45.10414,0.04368901
9488,2022/03/06 08:42:17,145822.8601,1800.0005,1,21,10,1,0,0,0,3.066645,0,4.812435,7.466166,29.31976,27.49116,,-0.00000347710192727391,,,,,,,,,,,,,,,,,,,,44.90993,-0.04565239
9489,2022/03/06 08:42:17,145822.8614,1800.0018,1,21,10,1,0,0,0,3.066645,0,4.812435,7.466166,29.31976,27.49116,,-0.00000347710192727391,0.0187516491860151,0,0,,,,,,,,,,,,,,,,,44.90993,-0.04565239
9490,2022/03/06 08:42:17,145822.8687,0.0016,1,22,10,1,0,0,0,3.066142,0,4.812435,7.466166,29.31976,27.49116,,-0.00000347710192727391,0.0187516491860151,0,0,,,,,,,,,,,,,,,,,44.9099315232086,-0.0456516833698507
9491,2022/03/06 08:42:17,145822.876,0.0017,1,23,11,1,0,0,0,3.066142,0,4.812435,7.466166,29.31976,27.49116,,-0.00000347710192727391,0.0187516491860151,0,0,,,,,,,,,,,,,,,,,44.9099330464172,-0.0456509767397014
9492,2022/03/06 08:48:17,146183.0189,60.0003,1,14,11,1,0,0,0,3.073696,0,4.812435,7.466166,29.31976,27.49116,,0.0000219292705878615,,,,,,,,,,,,,,,,,,,,44.98508,-0.01078963
9493,2022/03/06 08:49:17,146243.0193,120.0007,1,14,11,1,0,0,0,3.07441,0,4.812435,7.466166,29.31976,27.49116,,0.00000454394103144296,,,,,,,,,,,,,,,,,,,,44.9901,-0.05541682
9494,2022/03/06 08:50:17,146303.019,180.0004,1,14,11,1,0,0,0,3.075269,0,4.812435,7.466166,29.31976,27.49116,,0.00000647951719656703,,0,0,,,,,,,,,,,,,,,,,45.05778,-0.002328157
9495,2022/03/06 08:51:17,146363.0187,240.0001,1,14,11,1,0,0,0,3.075694,0,4.812435,7.466166,29.31976,27.49116,,-0.0000175040495378198,,,,,,,,,,,,,,,,,,,,45.07889,0.002784729
9496,2022/03/06 08:52:17,146423.0195,300.0009,1,14,11,1,0,0,0,3.076671,0,4.812435,7.466166,29.31976,27.49116,,0.0000323602216667496,,0,0,,,,,,,,,,,,,,,,,44.94704,-0.04880071
9497,2022/03/06 08:52:17,146423.0197,300.0011,1,14,11,1,0,0,0,3.076671,0,4.812435,7.466166,29.31976,27.49116,,0.0000323602216667496,0.0187516491860151,0,0,,,,,,,,,,,,,,,,,44.94704,-0.04880071
9498,2022/03/06 08:52:17,146423.3079,0.2513,1,15,11,1,0,0,-3.53043,2.708737,-9.56300636691,4.811224,7.466179,29.31641,27.4912,,-0.201474398374557,,0.010190499946475,98.1306381225586,,,,,,,,,,,,,,,,,44.94704,-0.04880071
9499,2022/03/06 08:52:17,146423.5576,0.501,1,15,11,1,0,0,-6.589921,2.681768,-17.672639260328,4.809929,7.466179,29.31292,27.4912,,,,,,,,,,,,,,,,,,,,,,45.09796,0.02914906
9500,2022/03/06 08:52:18,146423.8079,0.7513,1,15,11,1,0,0,-9.03186,2.660509,-24.02934481674,4.808631,7.466179,29.30945,27.4912,,-0.0849972888827324,,0.0616073496639729,15.6880598068237,,,,,,,,,,,,,,,,,45.09796,0.02914906
9501,2022/03/06 08:52:18,146424.0568,1.0002,1,15,11,1,0,0,-10.94219,2.64253,-28.9150653407,4.807341,7.466179,29.30603,27.4912,,,,,,,,,,,,,,,,,,,,,,45.09796,0.02914906
9502,2022/03/06 08:52:18,146424.3071,1.2505,1,15,11,1,0,0,-12.50548,2.625687,-32.83547626476,4.806042,7.466179,29.30261,27.4912,,,,,,,,,,,,,,,,,,,,,,45.25825,0.05008936
9503,2022/03/06 08:52:18,146424.5566,1.5,1,15,11,1,0,0,-13.72833,2.609884,-35.82934881372,4.804752,7.466179,29.29924,27.4912,,,,,,,,,,,,,,,,,,,,,,45.25825,0.05008936
9504,2022/03/06 08:52:19,146424.8073,1.7507,1,15,11,1,0,0,-14.72904,2.594328,-38.21196088512,4.803449,7.466179,29.29585,27.4912,,-0.0633937865495682,,0.0839332193136215,11.8590002059937,,,,,,,,,,,,,,,,,45.25825,0.05008936
9505,2022/03/06 08:52:19,146425.0575,2.0009,1,15,11,1,0,0,-15.52772,2.579156,-40.04841220432,4.802153,7.466179,29.29249,27.4912,,,,,,,,,,,,,,,,,,,,,,45.2134,0.05008936
9506,2022/03/06 08:52:19,146425.308,2.2514,1,15,11,1,0,0,-16.16511,2.563965,-41.44677626115,4.800855,7.466179,29.28915,27.4912,,,,,,,,,,,,,,,,,,,,,,45.2134,0.05008936
9507,2022/03/06 08:52:19,146425.5577,2.5011,1,15,11,1,0,0,-16.66366,2.549337,-42.48128499342,4.799561,7.466179,29.28584,27.4912,,,,,,,,,,,,,,,,,,,,,,45.2134,0.05008936
9508,2022/03/06 08:52:20,146425.8071,2.7505,1,15,11,1,0,0,-17.07164,2.534295,-43.2645718938,4.79827,7.466179,29.28256,27.4912,,-0.0579347684979439,,0.0859746411442757,11.7449598312378,,,,,,,,,,,,,,,,,45.0812,-0.05532622
9509,2022/03/06 08:52:20,146426.0568,3.0002,1,15,11,1,0,0,-17.39076,2.519176,-43.81038521376,4.796976,7.466179,29.27929,27.4912,,,,,,,,,,,,,,,,,,,,,,45.0812,-0.05532622
9510,2022/03/06 08:52:20,146426.3073,3.2507,1,15,11,1,0,0,-17.65198,2.503803,-44.19708047994,4.795679,7.466179,29.27604,27.4912,,,,,,,,,,,,,,,,,,,,,,45.04266,-0.01204371
9511,2022/03/06 08:52:20,146426.5576,3.501,1,15,11,1,0,0,-17.85278,2.499337,-44.62011360686,4.794384,7.466179,29.2728,27.4912,,,,,,,,,,,,,,,,,,,,,,45.04266,-0.01204371
9512,2022/03/06 08:52:21,146426.808,3.7514,1,15,11,1,0,0,-17.96203,2.499414,-44.89454925042,4.793104,7.466179,29.2696,27.4912,,-0.0480691306293011,,0.0917988494038582,11.8747901916504,,,,,,,,,,,,,,,,,45.04266,-0.01204371
9513,2022/03/06 08:52:21,146427.0575,4.0009,1,15,11,1,0,0,-17.9555,2.499394,-44.877868967,4.791861,7.466179,29.26649,27.4912,,,,,,,,,,,,,,,,,,,,,,45.22834,-0.01204371
9514,2022/03/06 08:52:21,146427.3071,4.2505,1,15,11,1,0,0,-17.82001,2.499526,-44.54157831526,4.790663,7.466179,29.2635,27.4912,,,,,,,,,,,,,,,,,,,,,,45.22834,-0.01204371
9515,2022/03/06 08:52:21,146427.5567,4.5001,1,15,11,1,0,0,-17.59043,2.499589,-43.96884533327,4.789506,7.466179,29.26061,27.4912,,,,,,,,,,,,,,,,,,,,,,45.22834,-0.01204371
9516,2022/03/06 08:52:22,146427.8071,4.7505,1,15,11,1,0,0,-17.28289,2.499531,-43.19911932459,4.788389,7.466179,29.25782,27.4912,,,,,,,,,,,,,,,,,,,,,,45.47345,0.1346207
9517,2022/03/06 08:52:22,146428.0568,5.0002,1,15,11,1,0,0,-16.93088,2.499629,-42.32091864352,4.787314,7.466179,29.25513,27.4912,,,,,,,,,,,,,,,,,,,,,,45.47345,0.1346207
9518,2022/03/06 08:52:22,146428.3071,5.2505,1,15,11,1,0,0,-16.5335,2.499575,-41.3267232625,4.786276,7.466179,29.25253,27.4912,,,,,,,,,,,,,,,,,,,,,,45.47345,0.1346207
9519,2022/03/06 08:52:22,146428.5568,5.5002,1,15,11,1,0,0,-16.11082,2.499603,-40.27065400446,4.785275,7.466179,29.25003,27.4912,,,,,,,,,,,,,,,,,,,,,,45.46985,-0.001124144
9520,2022/03/06 08:52:23,146428.8073,5.7507,1,15,11,1,0,0,-15.68241,2.499639,-39.20036364999,4.784307,7.466179,29.24761,27.4912,,,,,,,,,,,,,,,,,,,,,,45.46985,-0.001124144
9521,2022/03/06 08:52:23,146429.0575,6.0009,1,15,11,1,0,0,-15.23668,2.4996,-38.085605328,4.78337,7.466179,29.24527,27.4912,,,,,,,,,,,,,,,,,,,,,,45.46985,-0.001124144
9522,2022/03/06 08:52:23,146429.308,6.2514,1,15,11,1,0,0,-14.78905,2.499736,-36.9687206908,4.782463,7.466179,29.243,27.4912,,,,,,,,,,,,,,,,,,,,,,45.34351,-0.001124144
9523,2022/03/06 08:52:23,146429.5574,6.5008,1,15,11,1,0,0,-14.35409,2.499665,-35.88041637985,4.781593,7.466179,29.24083,27.4912,,,,,,,,,,,,,,,,,,,,,,45.34351,-0.001124144
9524,2022/03/06 08:52:24,146429.8069,6.7503,1,15,11,1,0,0,-13.91526,2.499735,-34.7844624561,4.780748,7.466179,29.23872,27.4912,,,,,,,,,,,,,,,,,,,,,,45.34351,-0.001124144
9525,2022/03/06 08:52:24,146430.0568,7.0002,1,15,11,1,0,0,-13.48532,2.499685,-33.7090521242,4.779929,7.466179,29.23667,27.4912,,,,,,,,,,,,,,,,,,,,,,45.38498,-0.02652168
9526,2022/03/06 08:52:24,146430.3078,7.2512,1,15,11,1,0,0,-13.07566,2.499713,-32.68539728558,4.779135,7.466179,29.23468,27.4912,,,,,,,,,,,,,,,,,,,,,,45.38498,-0.02652168
9527,2022/03/06 08:52:24,146430.5568,7.5002,1,15,11,1,0,0,-12.66883,2.499718,-31.66850238994,4.778369,7.466179,29.23277,27.4912,,,,,,,,,,,,,,,,,,,,,,45.38498,-0.02652168
9528,2022/03/06 08:52:25,146430.8071,7.7505,1,15,11,1,0,0,-12.27535,2.499774,-30.6856007709,4.777627,7.466179,29.23091,27.4912,,,,,,,,,,,,,,,,,,,,,,45.54374,0.04961133
9529,2022/03/06 08:52:25,146431.0577,8.0011,1,15,11,1,0,0,-11.90364,2.499572,-29.75400524208,4.776901,7.466179,29.2291,27.4912,,,,,,,,,,,,,,,,,,,,,,45.54374,0.04961133
9530,2022/03/06 08:52:25,146431.3079,8.2513,1,15,11,1,0,0,-11.5377,2.499802,-28.8419655354,4.776199,7.466179,29.22735,27.4912,,,,,,,,,,,,,,,,,,,,,,45.78459,0.04961133
9531,2022/03/06 08:52:25,146431.5575,8.5009,1,15,11,1,0,0,-11.18622,2.499781,-27.96310021782,4.775521,7.466179,29.22565,27.4912,,,,,,,,,,,,,,,,,,,,,,45.78459,0.04961133
9532,2022/03/06 08:52:26,146431.8072,8.7506,1,15,11,1,0,0,-10.8566,2.499831,-27.1396652346,4.774863,7.466179,29.224,27.4912,,,,,,,,,,,,,,,,,,,,,,45.78459,0.04961133
9533,2022/03/06 08:52:26,146432.0568,9.0002,1,15,11,1,0,0,-10.53321,2.499772,-26.33062342812,4.774219,7.466179,29.22239,27.4912,,,,,,,,,,,,,,,,,,,,,,45.86257,0.09963393
9534,2022/03/06 08:52:26,146432.3072,9.2506,1,15,11,1,0,0,-10.23008,2.499829,-25.57345065632,4.773594,7.466179,29.22083,27.4912,,,,,,,,,,,,,,,,,,,,,,45.86257,0.09963393
9535,2022/03/06 08:52:26,146432.5569,9.5003,1,15,11,1,0,0,-9.932834,2.499789,-24.829989172026,4.772986,7.466179,29.21931,27.4912,,,,,,,,,,,,,,,,,,,,,,45.86257,0.09963393
9536,2022/03/06 08:52:27,146432.8071,9.7505,1,15,11,1,0,0,-9.647699,2.499913,-24.118408150187,4.772395,7.466179,29.21783,27.4912,,,,,,,,,,,,,,,,,,,,,,45.72475,-0.04306912
9537,2022/03/06 08:52:27,146433.0581,10.0015,1,15,11,1,0,0,-9.380676,2.499887,-23.450629983612,4.771818,7.466179,29.21639,27.4912,,,,,,,,,,,,,,,,,,,,,,45.72475,-0.04306912
9538,2022/03/06 08:52:27,146433.059,10.0024,1,15,11,1,0,0,-9.374738,2.499815,-23.43511067347,4.771814,7.466179,29.21638,27.4912,,-0.0480691306293011,0.0187516491860151,0.0917988494038582,11.8747901916504,,,,,,,,,,,,,,,,,45.72475,-0.04306912
9539,2022/03/06 08:52:28,146434.0974,1.0015,1,16,11,1,0,0,0,2.70671,0,4.771805,7.466179,29.21636,27.4912,,0.0306797306984663,,,,,,,,,,,,,,,,,,,,45.69384,-0.04306912
9540,2022/03/06 08:52:29,146435.096,2.0001,1,16,11,1,0,0,0,2.726618,0,4.771805,7.466179,29.21636,27.4912,,0.0180619396269321,,,,,,,,,,,,,,,,,,,,46.08783,0.07613659
9541,2022/03/06 08:52:30,146436.0959,3,1,16,11,1,0,0,0,2.741003,0,4.771805,7.466179,29.21636,27.4912,,0.0148649699985981,,,,,,,,,,,,,,,,,,,,46.16049,0.07613659
9542,2022/03/06 08:52:31,146437.0967,4.0008,1,16,11,1,0,0,0,2.752348,0,4.771805,7.466179,29.21636,27.4912,,0.0122071001678705,,,,,,,,,,,,,,,,,,,,45.9331,-0.03030181
9543,2022/03/06 08:52:32,146438.0967,5.0008,1,16,11,1,0,0,0,2.761653,0,4.771805,7.466179,29.21636,27.4912,,0.00910141412168741,,,,,,,,,,,,,,,,,,,,46.00045,-0.03030181
9544,2022/03/06 08:52:33,146439.0968,6.0009,1,16,11,1,0,0,0,2.769728,0,4.771805,7.466179,29.21636,27.4912,,0.0077168419957161,,,,,,,,,,,,,,,,,,,,46.21409,0.08781075
9545,2022/03/06 08:52:34,146440.0966,7.0007,1,16,11,1,0,0,0,2.776385,0,4.771805,7.466179,29.21636,27.4912,,0.00729011790826917,,,,,,,,,,,,,,,,,,,,46.15213,0.02036929
9546,2022/03/06 08:52:35,146441.0968,8.0009,1,16,11,1,0,0,0,2.782546,0,4.771805,7.466179,29.21636,27.4912,,0.00625324482098222,,,,,,,,,,,,,,,,,,,,45.95274,-0.1020432
9547,2022/03/06 08:52:36,146442.096,9.0001,1,16,11,1,0,0,0,2.787992,0,4.771805,7.466179,29.21636,27.4912,,0.00512891821563244,,,,,,,,,,,,,,,,,,,,46.30449,0.04161
9548,2022/03/06 08:52:37,146443.0959,10,1,16,11,1,0,0,0,2.79286,0,4.771805,7.466179,29.21636,27.4912,,0.00475240591913462,,,,,,,,,,,,,,,,,,,,46.34447,0.0808084
9549,2022/03/06 08:52:38,146444.096,11.0001,1,16,11,1,0,0,0,2.797159,0,4.771805,7.466179,29.21636,27.4912,,0.00460595078766346,,,,,,,,,,,,,,,,,,,,46.15068,-0.0605607
9550,2022/03/06 08:52:39,146445.0961,12.0002,1,16,11,1,0,0,0,2.801287,0,4.771805,7.466179,29.21636,27.4912,,0.003965447191149,,,,,,,,,,,,,,,,,,,,46.18683,0.01129627
9551,2022/03/06 08:52:40,146446.0969,13.001,1,16,11,1,0,0,0,2.80475,0,4.771805,7.466179,29.21636,27.4912,,0.00346390902996063,,,,,,,,,,,,,,,,,,,,46.37442,0.05862355
9552,2022/03/06 08:52:41,146447.0959,14,1,16,11,1,0,0,0,2.808064,0,4.771805,7.466179,29.21636,27.4912,,0.00332691194489598,,,,,,,,,,,,,,,,,,,,46.20188,-0.05391955
9553,2022/03/06 08:52:42,146448.0962,15.0003,1,16,11,1,0,0,0,2.81117,0,4.771805,7.466179,29.21636,27.4912,,0.00348791107535362,,,,,,,,,,,,,,,,,,,,46.07482,-0.03970742
9554,2022/03/06 08:52:43,146449.096,16.0001,1,16,11,1,0,0,0,2.814092,0,4.771805,7.466179,29.21636,27.4912,,0.00323150702752173,,,,,,,,,,,,,,,,,,,,46.27364,-0.03970742
9555,2022/03/06 08:52:44,146450.0959,17,1,16,11,1,0,0,0,2.816638,0,4.771805,7.466179,29.21636,27.4912,,0.00250407308340073,,,,,,,,,,,,,,,,,,,,46.42673,0.01321554
9556,2022/03/06 08:52:45,146451.0968,18.0009,1,16,11,1,0,0,0,2.819073,0,4.771805,7.466179,29.21636,27.4912,,0.00299366097897291,,,,,,,,,,,,,,,,,,,,46.16497,0.01321554
9557,2022/03/06 08:52:46,146452.0967,19.0008,1,16,11,1,0,0,0,2.82155,0,4.771805,7.466179,29.21636,27.4912,,0.0021223439835012,,,,,,,,,,,,,,,,,,,,46.21436,0.03009439
9558,2022/03/06 08:52:47,146453.0961,20.0002,1,16,11,1,0,0,0,2.823585,0,4.771805,7.466179,29.21636,27.4912,,,,,,,,,,,,,,,,,,,,,,46.36785,0.03009439
9559,2022/03/06 08:52:48,146454.0966,21.0007,1,16,11,1,0,0,0,2.825514,0,4.771805,7.466179,29.21636,27.4912,,0.00198633107356727,,,,,,,,,,,,,,,,,,,,46.41168,0.06166339
9560,2022/03/06 08:52:49,146455.096,22.0001,1,16,11,1,0,0,0,2.827407,0,4.771805,7.466179,29.21636,27.4912,,0.0021439150441438,,,,,,,,,,,,,,,,,,,,46.10916,-0.04916549
9561,2022/03/06 08:52:50,146456.096,23.0001,1,16,11,1,0,0,0,2.829298,0,4.771805,7.466179,29.21636,27.4912,,0.00190287095028907,,,,,,,,,,,,,,,,,,,,46.14864,-0.03303528
9562,2022/03/06 08:52:51,146457.0968,24.0009,1,16,11,1,0,0,0,2.830896,0,4.771805,7.466179,29.21636,27.4912,,0.0020477760117501,,,,,,,,,,,,,,,,,,,,46.44897,0.05352736
9563,2022/03/06 08:52:52,146458.096,25.0001,1,16,11,1,0,0,0,2.832459,0,4.771805,7.466179,29.21636,27.4912,,0.00154215900693089,,,,,,,,,,,,,,,,,,,,46.26591,-0.01687884
9564,2022/03/06 08:52:53,146459.096,26.0001,1,16,11,1,0,0,0,2.8339,0,4.771805,7.466179,29.21636,27.4912,,0.00145192502532154,,,,,,,,,,,,,,,,,,,,46.09616,-0.05304933
9565,2022/03/06 08:52:54,146460.096,27.0001,1,16,11,1,0,0,0,2.835306,0,4.771805,7.466179,29.21636,27.4912,,,,,,,,,,,,,,,,,,,,,,46.33019,0.07313609
9566,2022/03/06 08:52:55,146461.0967,28.0008,1,16,11,1,0,0,0,2.836563,0,4.771805,7.466179,29.21636,27.4912,,0.00139596697408706,,,,,,,,,,,,,,,,,,,,46.40076,0.02205253
9567,2022/03/06 08:52:56,146462.096,29.0001,1,16,11,1,0,0,0,2.83775,0,4.771805,7.466179,29.21636,27.4912,,0.00125754694454372,,,,,,,,,,,,,,,,,,,,46.11483,-0.08935332
9568,2022/03/06 08:52:57,146463.0974,30.0015,1,16,11,1,0,0,0,2.839013,0,4.771805,7.466179,29.21636,27.4912,,,,,,,,,,,,,,,,,,,,,,46.09942,-0.004816055
9569,2022/03/06 08:52:58,146464.0969,31.001,1,16,11,1,0,0,0,2.840219,0,4.771805,7.466179,29.21636,27.4912,,0.00104896898847073,,,,,,,,,,,,,,,,,,,,46.21176,-0.004816055
9570,2022/03/06 08:52:59,146465.0962,32.0003,1,16,11,1,0,0,0,2.841301,0,4.771805,7.466179,29.21636,27.4912,,0.00108709698542953,,,,,,,,,,,,,,,,,,,,46.36903,-0.006099939
9571,2022/03/06 08:53:00,146466.0961,33.0002,1,16,11,1,0,0,0,2.842263,0,4.771805,7.466179,29.21636,27.4912,,,,,,,,,,,,,,,,,,,,,,46.18298,-0.006099939
9572,2022/03/06 08:53:01,146467.096,34.0001,1,16,11,1,0,0,0,2.843128,0,4.771805,7.466179,29.21636,27.4912,,0.00102055002935231,,,,,,,,,,,,,,,,,,,,46.166,0.0235033
9573,2022/03/06 08:53:02,146468.0963,35.0004,1,16,11,1,0,0,0,2.844124,0,4.771805,7.466179,29.21636,27.4912,,,,,,,,,,,,,,,,,,,,,,46.2799,0.0235033
9574,2022/03/06 08:53:03,146469.0961,36.0002,1,16,11,1,0,0,0,2.845146,0,4.771805,7.466179,29.21636,27.4912,,0.000999064417555928,,,,,,,,,,,,,,,,,,,,46.39329,0.07102847
9575,2022/03/06 08:53:04,146470.0962,37.0003,1,16,11,1,0,0,0,2.846072,0,4.771805,7.466179,29.21636,27.4912,,,,,,,,,,,,,,,,,,,,,,46.08163,-0.04941344
9576,2022/03/06 08:53:05,146471.0969,38.001,1,16,11,1,0,0,0,2.847027,0,4.771805,7.466179,29.21636,27.4912,,0.000946879619732499,,,,,,,,,,,,,,,,,,,,46.09579,-0.04355431
9577,2022/03/06 08:53:06,146472.0961,39.0002,1,16,11,1,0,0,0,2.847683,0,4.771805,7.466179,29.21636,27.4912,,,,,,,,,,,,,,,,,,,,,,46.39536,0.03604174
9578,2022/03/06 08:53:07,146473.0962,40.0003,1,16,11,1,0,0,0,2.848577,0,4.771805,7.466179,29.21636,27.4912,,0.000932782015297562,,,,,,,,,,,,,,,,,,,,46.30153,0.02825141
9579,2022/03/06 08:53:07,146473.0969,40.001,1,16,11,1,0,0,0,2.848577,0,4.771805,7.466179,29.21636,27.4912,,0.000932782015297562,0.0187516491860151,0,0,,,,,,,,,,,,,,,,,46.30153,0.02825141
9580,2022/03/06 08:53:07,146473.3836,0.2507,1,17,11,1,0,0,3.735809,2.925091,10.927581283619,4.772048,7.466249,29.21707,27.49139,,0.0590949207544327,,0.0171737801283598,785.847778320313,,,,,,,,,,,,,,,,,46.30153,0.02825141
9581,2022/03/06 08:53:07,146473.6341,0.5012,1,17,11,1,0,0,3.735809,2.932465,10.955129139185,4.772308,7.466249,29.21783,27.49139,,,,,,,,,,,,,,,,,,,,,,46.11367,-0.05870461
9582,2022/03/06 08:53:08,146473.8834,0.7505,1,17,11,1,0,0,3.735809,2.93784,10.97520911256,4.772564,7.466249,29.21858,27.49139,,0.0241870395839214,,0.040584109723568,23.8036098480225,,,,,,,,,,,,,,,,,46.11367,-0.05870461
9583,2022/03/06 08:53:08,146474.1333,1.0004,1,17,11,1,0,0,3.734749,2.943086,10.991687495414,4.772824,7.466249,29.21935,27.49139,,,,,,,,,,,,,,,,,,,,,,46.11367,-0.05870461
9584,2022/03/06 08:53:08,146474.3845,1.2516,1,17,11,1,0,0,3.732956,2.94768,11.00355974208,4.773085,7.466249,29.22011,27.49139,,,,,,,,,,,,,,,,,,,,,,46.06263,-0.05870461
9585,2022/03/06 08:53:08,146474.6339,1.501,1,17,11,1,0,0,3.731316,2.952003,11.014856025948,4.773342,7.466249,29.22087,27.49139,,,,,,,,,,,,,,,,,,,,,,46.06263,-0.05870461
9586,2022/03/06 08:53:09,146474.8844,1.7515,1,17,11,1,0,0,3.731163,2.956042,11.029474536846,4.773601,7.466249,29.22164,27.49139,,0.0168005395680666,,0.0655459016561508,18.7385196685791,,,,,,,,,,,,,,,,,46.06263,-0.05870461
9587,2022/03/06 08:53:09,146475.1332,2.0003,1,17,11,1,0,0,3.731117,2.960186,11.044800307762,4.773859,7.466249,29.2224,27.49139,,,,,,,,,,,,,,,,,,,,,,46.10004,-0.00426054
9588,2022/03/06 08:53:09,146475.3843,2.2514,1,17,11,1,0,0,3.730904,2.963889,11.057985325656,4.774118,7.466249,29.22317,27.49139,,,,,,,,,,,,,,,,,,,,,,46.10004,-0.00426054
9589,2022/03/06 08:53:09,146475.6332,2.5003,1,17,11,1,0,0,3.730782,2.967719,11.071912626258,4.774376,7.466249,29.22393,27.49139,,,,,,,,,,,,,,,,,,,,,,46.29586,0.0611937
9590,2022/03/06 08:53:10,146475.8835,2.7506,1,17,11,1,0,0,3.73085,2.971144,11.0848925924,4.774635,7.466249,29.2247,27.49139,,0.0132353696972132,,0.0690733268857002,14.9560298919678,,,,,,,,,,,,,,,,,46.29586,0.0611937
9591,2022/03/06 08:53:10,146476.1331,3.0002,1,17,11,1,0,0,3.730743,2.974923,11.098673157789,4.774894,7.466249,29.22547,27.49139,,,,,,,,,,,,,,,,,,,,,,46.29586,0.0611937
9592,2022/03/06 08:53:10,146476.3852,3.2523,1,17,11,1,0,0,3.730667,2.978301,11.111049256767,4.775155,7.466249,29.22625,27.49139,,,,,,,,,,,,,,,,,,,,,,46.32404,0.0611937
9593,2022/03/06 08:53:10,146476.6331,3.5002,1,17,11,1,0,0,3.730537,2.981906,11.124110663522,4.775411,7.466249,29.22701,27.49139,,,,,,,,,,,,,,,,,,,,,,46.32404,0.0611937
9594,2022/03/06 08:53:11,146476.8836,3.7507,1,17,11,1,0,0,3.730797,2.985072,11.136697662384,4.775671,7.466249,29.22779,27.49139,,0.0142222698777914,,0.0744238793849945,14.0252504348755,,,,,,,,,,,,,,,,,46.32404,0.0611937
9595,2022/03/06 08:53:11,146477.1332,4.0003,1,17,11,1,0,0,3.730553,2.98842,11.14845919626,4.775929,7.466249,29.22856,27.49139,,,,,,,,,,,,,,,,,,,,,,46.18387,-0.03499746
9596,2022/03/06 08:53:11,146477.3837,4.2508,1,17,11,1,0,0,3.730965,2.991537,11.161319843205,4.776188,7.466249,29.22933,27.49139,,,,,,,,,,,,,,,,,,,,,,46.18387,-0.03499746
9597,2022/03/06 08:53:11,146477.6339,4.501,1,17,11,1,0,0,3.730759,2.994757,11.172716630563,4.776447,7.466249,29.23011,27.49139,,,,,,,,,,,,,,,,,,,,,,46.18387,-0.03499746
9598,2022/03/06 08:53:12,146477.8837,4.7508,1,17,11,1,0,0,3.730721,2.997409,11.182496701889,4.776706,7.466249,29.23088,27.49139,,0.0123155703768134,,0.0832550302147865,11.9534397125244,,,,,,,,,,,,,,,,,46.06237,-0.03796935
9599,2022/03/06 08:53:12,146478.134,5.0011,1,17,11,1,0,0,3.730461,3.000751,11.194184576211,4.776965,7.466249,29.23166,27.49139,,,,,,,,,,,,,,,,,,,,,,46.06237,-0.03796935
9600,2022/03/06 08:53:12,146478.3835,5.2506,1,17,11,1,0,0,3.731117,3.003514,11.206462145138,4.777223,7.466249,29.23244,27.49139,,,,,,,,,,,,,,,,,,,,,,46.06237,-0.03796935
9601,2022/03/06 08:53:12,146478.6332,5.5003,1,17,11,1,0,0,3.731873,3.006659,11.220469542307,4.777482,7.466249,29.23321,27.49139,,,,,,,,,,,,,,,,,,,,,,46.03688,-0.03796935
9602,2022/03/06 08:53:13,146478.8843,5.7514,1,17,11,1,0,0,3.732132,3.009319,11.231175738108,4.777741,7.466249,29.234,27.49139,,0.0119076203554869,,0.0863078385591507,11.5359296798706,,,,,,,,,,,,,,,,,46.03688,-0.03796935
9603,2022/03/06 08:53:13,146479.1333,6.0004,1,17,11,1,0,0,3.73156,3.01236,11.2408020816,4.777999,7.466249,29.23477,27.49139,,,,,,,,,,,,,,,,,,,,,,46.03688,-0.03796935
9604,2022/03/06 08:53:13,146479.3836,6.2507,1,17,11,1,0,0,3.731041,3.01505,11.24927516705,4.778258,7.466249,29.23555,27.49139,,,,,,,,,,,,,,,,,,,,,,46.18093,0.03705263
9605,2022/03/06 08:53:13,146479.6332,6.5003,1,17,11,1,0,0,3.730965,3.017779,11.259227826735,4.778517,7.466249,29.23633,27.49139,,,,,,,,,,,,,,,,,,,,,,46.18093,0.03705263
9606,2022/03/06 08:53:14,146479.8835,6.7506,1,17,11,1,0,0,3.730652,3.020274,11.267591238648,4.778776,7.466249,29.23711,27.49139,,0.00993939861655235,,0.0936129614710808,10.8453998565674,,,,,,,,,,,,,,,,,46.18093,0.03705263
9607,2022/03/06 08:53:14,146480.134,7.0011,1,17,11,1,0,0,3.730537,3.023203,11.278170650011,4.779036,7.466249,29.2379,27.49139,,,,,,,,,,,,,,,,,,,,,,46.32786,0.04591346
9608,2022/03/06 08:53:14,146480.3829,7.25,1,17,11,1,0,0,3.730484,3.025688,11.287280672992,4.779293,7.466249,29.23868,27.49139,,,,,,,,,,,,,,,,,,,,,,46.32786,0.04591346
9609,2022/03/06 08:53:14,146480.6341,7.5012,1,17,11,1,0,0,3.730904,3.02836,11.29852043744,4.779552,7.466249,29.23946,27.49139,,,,,,,,,,,,,,,,,,,,,,46.19401,0.04591346
9610,2022/03/06 08:53:15,146480.8835,7.7506,1,17,11,1,0,0,3.730766,3.031077,11.308239014982,4.779811,7.466249,29.24025,27.49139,,0.0114939399063587,,0.0949475690722466,10.2985801696777,,,,,,,,,,,,,,,,,46.19401,0.04591346
9611,2022/03/06 08:53:15,146481.1346,8.0017,1,17,11,1,0,0,3.730766,3.033502,11.317286122532,4.78007,7.466249,29.24103,27.49139,,,,,,,,,,,,,,,,,,,,,,46.19401,0.04591346
9612,2022/03/06 08:53:15,146481.3835,8.2506,1,17,11,1,0,0,3.730629,3.035837,11.325581551473,4.780329,7.466249,29.24182,27.49139,,,,,,,,,,,,,,,,,,,,,,46.06119,-0.08333445
9613,2022/03/06 08:53:15,146481.6348,8.5019,1,17,11,1,0,0,3.73069,3.038217,11.33464577973,4.780589,7.466249,29.24261,27.49139,,,,,,,,,,,,,,,,,,,,,,46.06119,-0.08333445
9614,2022/03/06 08:53:16,146481.8838,8.7509,1,17,11,1,0,0,3.730759,3.040963,11.345100080917,4.780847,7.466249,29.24339,27.49139,,0.0100192604586482,,0.109654098749161,9.93569755554199,,,,,,,,,,,,,,,,,46.06119,-0.08333445
9615,2022/03/06 08:53:16,146482.1333,9.0004,1,17,11,1,0,0,3.730598,3.043326,11.353425888948,4.781105,7.466249,29.24417,27.49139,,,,,,,,,,,,,,,,,,,,,,45.96099,-0.03131032
9616,2022/03/06 08:53:16,146482.3835,9.2506,1,17,11,1,0,0,3.730682,3.045869,11.363168652658,4.781363,7.466249,29.24496,27.49139,,,,,,,,,,,,,,,,,,,,,,45.96099,-0.03131032
9617,2022/03/06 08:53:16,146482.634,9.5011,1,17,11,1,0,0,3.730461,3.048091,11.370784599951,4.781622,7.466249,29.24575,27.49139,,,,,,,,,,,,,,,,,,,,,,45.96099,-0.03131032
9618,2022/03/06 08:53:17,146482.8837,9.7508,1,17,11,1,0,0,3.730652,3.050532,11.380473306864,4.781881,7.466249,29.24654,27.49139,,0.00896770786494017,,0.111933201551437,9.14721298217773,,,,,,,,,,,,,,,,,46.06119,-0.03131032
9619,2022/03/06 08:53:17,146483.1333,10.0004,1,17,11,1,0,0,3.730446,3.052639,11.387704946994,4.78214,7.466249,29.24733,27.49139,,,,,,,,,,,,,,,,,,,,,,46.06119,-0.03131032
9620,2022/03/06 08:53:17,146483.1347,10.0018,1,17,11,1,0,0,3.730415,3.05271,11.38787517465,4.782142,7.466249,29.24734,27.49139,,0.00896770786494017,0.0187516491860151,0.111933201551437,9.14721298217773,,,,,,,,,,,,,,,,,46.06119,-0.03131032
9621,2022/03/06 08:53:18,146484.1733,1.0009,1,18,11,1,0,0,0,2.97688,0,4.782146,7.466249,29.24735,27.49139,,-0.00716290017589927,,,,,,,,,,,,,,,,,,,,46.22065,0.081141
9622,2022/03/06 08:53:19,146485.1724,2,1,18,11,1,0,0,0,2.973851,0,4.782146,7.466249,29.24735,27.49139,,-0.00481953797861934,,,,,,,,,,,,,,,,,,,,46.07251,-0.001285076
9623,2022/03/06 08:53:20,146486.1731,3.0007,1,18,11,1,0,0,0,2.971894,0,4.782146,7.466249,29.24735,27.49139,,-0.00281122210435569,,,,,,,,,,,,,,,,,,,,45.97374,-0.07587314
9624,2022/03/06 08:53:21,146487.1733,4.0009,1,18,11,1,0,0,0,2.97047,0,4.782146,7.466249,29.24735,27.49139,,-0.00200788001529872,,,,,,,,,,,,,,,,,,,,46.1498,-0.005350113
9625,2022/03/06 08:53:22,146488.1731,5.0007,1,18,11,1,0,0,0,2.968945,0,4.782146,7.466249,29.24735,27.49139,,-0.00149170798249543,,,,,,,,,,,,,,,,,,,,46.22127,0.08270383
9626,2022/03/06 08:53:23,146489.1725,6.0001,1,18,11,1,0,0,0,2.968028,0,4.782146,7.466249,29.24735,27.49139,,-0.00144754105713218,,,,,,,,,,,,,,,,,,,,46.18002,-0.0128901
9627,2022/03/06 08:53:24,146490.1725,7.0001,1,18,11,1,0,0,0,2.966996,0,4.782146,7.466249,29.24735,27.49139,,,,,,,,,,,,,,,,,,,,,,45.95329,-0.07085443
9628,2022/03/06 08:53:25,146491.1724,8,1,18,11,1,0,0,0,2.966245,0,4.782146,7.466249,29.24735,27.49139,,,,,,,,,,,,,,,,,,,,,,46.04874,0.02982736
9629,2022/03/06 08:53:26,146492.173,9.0006,1,18,11,1,0,0,0,2.965515,0,4.782146,7.466249,29.24735,27.49139,,-0.000744184420909733,,,,,,,,,,,,,,,,,,,,46.19365,0.04528403
9630,2022/03/06 08:53:27,146493.1724,10,1,18,11,1,0,0,0,2.964869,0,4.782146,7.466249,29.24735,27.49139,,,,,,,,,,,,,,,,,,,,,,46.08783,-0.03306866
9631,2022/03/06 08:53:28,146494.1738,11.0014,1,18,11,1,0,0,0,2.964244,0,4.782146,7.466249,29.24735,27.49139,,-0.00084865657845512,,,,,,,,,,,,,,,,,,,,45.92189,-0.03306866
9632,2022/03/06 08:53:29,146495.1734,12.001,1,18,11,1,0,0,0,2.963799,0,4.782146,7.466249,29.24735,27.49139,,,,,,,,,,,,,,,,,,,,,,46.17939,0.05204678
9633,2022/03/06 08:53:30,146496.1732,13.0008,1,18,11,1,0,0,0,2.963321,0,4.782146,7.466249,29.24735,27.49139,,,,,,,,,,,,,,,,,,,,,,46.25435,0.05204678
9634,2022/03/06 08:53:31,146497.1725,14.0001,1,18,11,1,0,0,0,2.963,0,4.782146,7.466249,29.24735,27.49139,,-0.0005077138193883,,,,,,,,,,,,,,,,,,,,45.87865,-0.0582552
9635,2022/03/06 08:53:32,146498.1725,15.0001,1,18,11,1,0,0,0,2.962852,0,4.782146,7.466249,29.24735,27.49139,,,,,,,,,,,,,,,,,,,,,,45.94439,-0.0582552
9636,2022/03/06 08:53:33,146499.1725,16.0001,1,18,11,1,0,0,0,2.962443,0,4.782146,7.466249,29.24735,27.49139,,,,,,,,,,,,,,,,,,,,,,46.1376,0.08092284
9637,2022/03/06 08:53:34,146500.1725,17.0001,1,18,11,1,0,0,0,2.962214,0,4.782146,7.466249,29.24735,27.49139,,-0.0003886703052558,,,,,,,,,,,,,,,,,,,,46.12371,0.01622677
9638,2022/03/06 08:53:35,146501.1725,18.0001,1,18,11,1,0,0,0,2.961874,0,4.782146,7.466249,29.24735,27.49139,,,,,,,,,,,,,,,,,,,,,,45.92483,-0.08271813
9639,2022/03/06 08:53:36,146502.1724,19,1,18,11,1,0,0,0,2.961625,0,4.782146,7.466249,29.24735,27.49139,,,,,,,,,,,,,,,,,,,,,,46.07508,-0.02730012
9640,2022/03/06 08:53:37,146503.1725,20.0001,1,18,11,1,0,0,0,2.961479,0,4.782146,7.466249,29.24735,27.49139,,,,,,,,,,,,,,,,,,,,,,46.18093,0.1073325
9641,2022/03/06 08:53:38,146504.1725,21.0001,1,18,11,1,0,0,0,2.961237,0,4.782146,7.466249,29.24735,27.49139,,,,,,,,,,,,,,,,,,,,,,46.13976,-0.01286864
9642,2022/03/06 08:53:39,146505.1724,22,1,18,11,1,0,0,0,2.961045,0,4.782146,7.466249,29.24735,27.49139,,-0.000247749296249822,,,,,,,,,,,,,,,,,,,,45.86669,-0.08533239
9643,2022/03/06 08:53:40,146506.174,23.0016,1,18,11,1,0,0,0,2.960876,0,4.782146,7.466249,29.24735,27.49139,,,,,,,,,,,,,,,,,,,,,,45.97734,0.03457665
9644,2022/03/06 08:53:41,146507.1726,24.0002,1,18,11,1,0,0,0,2.960856,0,4.782146,7.466249,29.24735,27.49139,,,,,,,,,,,,,,,,,,,,,,46.1673,0.05936503
9645,2022/03/06 08:53:42,146508.1725,25.0001,1,18,11,1,0,0,0,2.960628,0,4.782146,7.466249,29.24735,27.49139,,,,,,,,,,,,,,,,,,,,,,45.99983,-0.05233526
9646,2022/03/06 08:53:43,146509.1725,26.0001,1,18,11,1,0,0,0,2.960427,0,4.782146,7.466249,29.24735,27.49139,,,,,,,,,,,,,,,,,,,,,,45.88059,-0.05233526
9647,2022/03/06 08:53:44,146510.1733,27.0009,1,18,11,1,0,0,0,2.96048,0,4.782146,7.466249,29.24735,27.49139,,,,,,,,,,,,,,,,,,,,,,46.12306,0.06704211
9648,2022/03/06 08:53:45,146511.1739,28.0015,1,18,11,1,0,0,0,2.960344,0,4.782146,7.466249,29.24735,27.49139,,,,,,,,,,,,,,,,,,,,,,46.1871,0.06704211
9649,2022/03/06 08:53:46,146512.1727,29.0003,1,18,11,1,0,0,0,2.960359,0,4.782146,7.466249,29.24735,27.49139,,,,,,,,,,,,,,,,,,,,,,45.8569,-0.04217267
9650,2022/03/06 08:53:47,146513.1726,30.0002,1,18,11,1,0,0,0,2.960135,0,4.782146,7.466249,29.24735,27.49139,,,,,,,,,,,,,,,,,,,,,,45.86847,-0.04217267
9651,2022/03/06 08:53:48,146514.1735,31.0011,1,18,11,1,0,0,0,2.960429,0,4.782146,7.466249,29.24735,27.49139,,,,,,,,,,,,,,,,,,,,,,46.05852,0.06300449
9652,2022/03/06 08:53:49,146515.1725,32.0001,1,18,11,1,0,0,0,2.960377,0,4.782146,7.466249,29.24735,27.49139,,,,,,,,,,,,,,,,,,,,,,46.05786,0.0331521
9653,2022/03/06 08:53:50,146516.1726,33.0002,1,18,11,1,0,0,0,2.960436,0,4.782146,7.466249,29.24735,27.49139,,,,,,,,,,,,,,,,,,,,,,45.89667,-0.08372903
9654,2022/03/06 08:53:51,146517.1726,34.0002,1,18,11,1,0,0,0,2.960331,0,4.782146,7.466249,29.24735,27.49139,,,,,,,,,,,,,,,,,,,,,,46.01435,-0.009926558
9655,2022/03/06 08:53:52,146518.1728,35.0004,1,18,11,1,0,0,0,2.960378,0,4.782146,7.466249,29.24735,27.49139,,-0.0000819489796413109,,,,,,,,,,,,,,,,,,,,46.16639,0.09421229
9656,2022/03/06 08:53:53,146519.1726,36.0002,1,18,11,1,0,0,0,2.960233,0,4.782146,7.466249,29.24735,27.49139,,,,,,,,,,,,,,,,,,,,,,46.04844,-0.03685951
9657,2022/03/06 08:53:54,146520.1725,37.0001,1,18,11,1,0,0,0,2.960328,0,4.782146,7.466249,29.24735,27.49139,,,,,,,,,,,,,,,,,,,,,,45.81457,-0.07308364
9658,2022/03/06 08:53:55,146521.1734,38.001,1,18,11,1,0,0,0,2.960389,0,4.782146,7.466249,29.24735,27.49139,,,,,,,,,,,,,,,,,,,,,,45.92961,0.03595114
9659,2022/03/06 08:53:56,146522.1727,39.0003,1,18,11,1,0,0,0,2.960336,0,4.782146,7.466249,29.24735,27.49139,,,,,,,,,,,,,,,,,,,,,,46.10479,0.0547421
9660,2022/03/06 08:53:57,146523.1728,40.0004,1,18,11,1,0,0,0,2.960119,0,4.782146,7.466249,29.24735,27.49139,,,,,,,,,,,,,,,,,,,,,,45.9503,-0.04827738
9661,2022/03/06 08:53:57,146523.1741,40.0017,1,18,11,1,0,0,0,2.960148,0,4.782146,7.466249,29.24735,27.49139,,-0.0000819489796413109,0.0187516491860151,0,0,,,,,,,,,,,,,,,,,45.9503,-0.04827738
9662,2022/03/06 08:53:57,146523.1813,0.0016,1,19,11,1,0,0,0,2.960205,0,4.782146,7.466249,29.24735,27.49139,,-0.0000819489796413109,0.0187516491860151,0,0,,,,,,,,,,,,,,,,,45.9504040940539,-0.0481735864949778
9663,2022/03/06 08:54:07,146533.2194,10.0018,1,20,11,1,0,0,-1.50042,2.882766,-4.32535976172,4.782178,7.470413,29.24745,27.50349,,-0.00385001301765442,,0.0972433537244797,10.6612501144409,,,,,,,,,,,,,,,,,46.09553,0.0965333
9664,2022/03/06 08:54:17,146543.2185,20.0009,1,20,11,1,0,0,-1.5004,2.836377,-4.2557000508,4.782178,7.474576,29.24745,27.5154,,-0.00491800718009472,,0.0824791193008423,11.6350498199463,,,,,,,,,,,,,,,,,45.84095,-0.05767941
9665,2022/03/06 08:54:27,146553.2186,30.001,1,20,11,1,0,0,-1.500402,2.780547,-4.171938279894,4.782178,7.478739,29.24745,27.52709,,-0.0066812508739531,,0.0703198909759521,14.3067502975464,,,,,,,,,,,,,,,,,46.19688,0.03544927
9666,2022/03/06 08:54:37,146563.2179,40.0003,1,20,11,1,0,0,-1.500452,2.722594,-4.085121612488,4.782178,7.482902,29.24745,27.53855,,-0.00516975019127131,,0.0734682306647301,13.8742599487305,,,,,,,,,,,,,,,,,45.82435,-0.09391069
9667,2022/03/06 08:54:47,146573.2182,50.0006,1,20,11,1,0,0,-1.50043,2.673163,-4.01089396009,4.782178,7.487065,29.24745,27.54978,,-0.00509954802691936,,0.0887388214468956,11.2858695983887,,,,,,,,,,,,,,,,,46.25254,0.04465818
9668,2022/03/06 08:54:57,146583.2188,60.0012,1,20,11,1,0,0,-1.500362,2.627764,-3.942597250568,4.782178,7.49123,29.24745,27.56081,,-0.00498723890632391,,0.0904174596071243,11.0541200637817,,,,,,,,,,,,,,,,,45.8821,-0.03096342
9669,2022/03/06 08:55:07,146593.2188,70.0012,1,20,11,1,0,0,-1.500411,2.581242,-3.872923890462,4.782178,7.495392,29.24745,27.57166,,-0.00469113700091839,,0.0906494036316872,11.3178596496582,,,,,,,,,,,,,,,,,46.21847,0.04822731
9670,2022/03/06 08:55:17,146603.2181,80.0005,1,20,11,1,0,0,-1.500394,2.532603,-3.799902345582,4.782178,7.499554,29.24745,27.5823,,-0.00555491680279374,,0.0843726396560669,11.9613399505615,,,,,,,,,,,,,,,,,46.22091,0.02355933
9671,2022/03/06 08:55:23,146609.5453,86.3277,1,20,11,1,0,0,-1.50041,2.499967,-3.75097548647,4.782178,7.502188,29.24745,27.58893,,-0.00452394923195243,0.0187516491860151,0.0827188491821289,12.320839881897,,,,,,,,,,,,,,,,,46.03303,-0.05306482
9672,2022/03/06 09:00:23,146909.5837,300.0001,1,24,11,1,0,0,0,2.72201,0,4.782178,7.50219,29.24745,27.58893,,0.000174194094142877,,0,,,,,,,,,,,,,,,,,,45.29213,-0.04828095
9673,2022/03/06 09:05:23,147209.5843,600.0007,1,24,11,1,0,0,0,2.765257,0,4.782178,7.50219,29.24745,27.58893,,0.0000888117792783305,,0,,,,,,,,,,,,,,,,,,45.33579,0.01525283
9674,2022/03/06 09:10:23,147509.5837,900.0001,1,24,11,1,0,0,0,2.792448,0,4.782178,7.50219,29.24745,27.58893,,0.0000763720236136578,,0,,,,,,,,,,,,,,,,,,45.25502,0.06414533
9675,2022/03/06 09:15:23,147809.5841,1200.0005,1,24,11,1,0,0,0,2.812093,0,4.782178,7.50219,29.24745,27.58893,,0.0000575288104300853,,0,,,,,,,,,,,,,,,,,,44.92736,-0.03809333
9676,2022/03/06 09:20:23,148109.5851,1500.0015,1,24,11,1,0,0,0,2.827217,0,4.782178,7.50219,29.24745,27.58893,,0.0000359962104994338,,0,,,,,,,,,,,,,,,,,,45.22705,0.09575725
9677,2022/03/06 09:25:23,148409.5842,1800.0006,1,24,11,1,0,0,0,2.839555,0,4.782178,7.50219,29.24745,27.58893,,0.000062750572396908,0.0187516491860151,0,0,,,,,,,,,,,,,,,,,45.21936,0.08175373
