Repository: HVES-Battery-Testing-Consortium/LG-HG2

# Battery Testing Consortium (BTC)
The Battery Testing Consortium (BTC) has been developed within the High Voltage and Energy Storage Lab at Oxford Brookes University to provide accurate and comprehensive cell data to Formula Student Electric teams. Through the BTC, we aim to provide FS teams with information for improved and informed decisions for cell selection, pack architecture design, thermal cooling requirements, and end of life predictions. A range of tests are completed to provide a comprehensive electrochemical lithium-ion characterisation for modelling, validation, and battery management parameterisation.

This repository provides two open-source sample datasets of the larger consortium dataset. To join the consortium, visit the [HVES website].

## Total Consortium Cells
|Cell|Chemistry|Nom. Voltage [V]|Nom. Capacity [Ah]|Energy Density [Wh/kg]|
|---|---|---|---|---|
| Samsung 25R  | NMC  | 3.6  | 2.5  | 206  |
|  LG HG2 |  NMC | 3.6  | 3  |  236 |
|  Sony VTC6 | NMC  | 3.6  |  3 |  232 |
|  Melasta SLPB6542126| LCO  | 3.7  | 3.9  | 191  |
|  Melasta SLPB8542126 | LCO  | 3.7  | 5.2  | 189  |
|  Melasta SLPB8346143 | LCO  | 3.7  | 6.3  | 196  |
|  Melasta SLPBB142124  | LCO  | 3.7  | 6.8  | 202  |
|  Melasta SLPB8870175 | LCO  | 3.7  | 12  | 197  |
|  Melasta SLPB7336128HV | NMC  | 3.8  | 3.7  | 204  |
|  Melasta SLPB9542124HV | NMC  | 3.8  | 5.95  | 215  |
|  Melasta SLPBB042126HV | NMC  |  3.8 | 7.5  | 228 |
|  Melasta SLPB7579207HV| NMC  | 3.8  | 15.4  | 227  |

## Notes
* For all tests dated before September 25th, 2021: Offset thermocouple measurements by 1.5°C (i.e. 30°C -> 28.5°C)
* Unless stated otherwise, all cells are stored in a controlled climate at 15°C

## Consortium Overview
An abriged overview describing the tests completed and data organisation can be found in [here]

File: Data/Round1/LG_HG2/Package 2/211119_BTC_CellCond_LG_HG2_3_25C/211119_BTC_CellCond_LG_HG2_3_25C_Channel_5_StatisticByStep.CSV
Date_Time                    ,Test_Time(s),Step_Time(s),Cycle_Index,Step_Index,TC_Counter1,TC_Counter2,TC_Counter3,TC_Counter4,Current(A),Voltage(V),Power(W),Charge_Capacity(Ah),Discharge_Capacity(Ah),Mean_Voltage(V),Charge_Energy(Wh),Discharge_Energy(Wh),Charge_Time(s),Discharge_Time(s),V_Max_On_Cycle(V),Coulombic_Efficiency(%),mAh/g,Aux_Temperature_1(C),Aux_dT/dt_1(C)
2021/11/19 10:33:46,1800.0035,1800.0035,1.00,1.00,0.00,0.00,0.00,0.00,0,3.536921,0,0,0,,0,0,0,0,,0,0,25.67643,-0.01014233,
2021/11/19 12:26:48,8581.884099,6781.8427,1.00,2.00,0.00,0.00,0.00,0.00,0.04999278,4.199916,0.20996547660648,2.269555,1.471254E-05,3.93323246270045,8.920198,5.203707E-05,6778.764,0.0444,,0,0.00032,25.81764,0.07259846,
2021/11/19 12:56:48,10381.928,1800.0029,1.00,3.00,0.00,0.00,0.00,0.00,0,4.187177,0,2.269555,1.471254E-05,,8.920198,5.203707E-05,6778.766,0.0444,,0,0.00032,25.88153,0.05579412,
2021/11/19 13:56:51,13984.3927,3602.422,1.00,4.00,0.00,0.00,0.00,0.00,-3.002304,2.499989,-7.505726974656,2.269555,3.004623,3.59685955859307,8.920198,10.74922,6778.777,3601.508,,132.39,65.317891,29.41158,0.02783835,
2021/11/19 14:26:51,15784.4446,1800.0021,1.00,6.00,0.00,0.00,0.00,0.00,0,2.972132,0,2.269555,3.00463,,8.920198,10.74923,6778.777,3601.517,,132.39,65.318043,25.49554,0.06934106,
2021/11/19 16:47:51,24244.5644,8460.0809,1.00,7.00,0.00,0.00,0.00,0.00,0.04999926,4.199928,0.20999329205328,5.271445,3.004658,3.80870482486714,20.38299,10.74932,15235.35,3601.551,,57,65.318652,25.23899,-0.03459394,
2021/11/19 17:17:51,26044.6067,1800.0022,1.00,8.00,0.00,0.00,0.00,0.00,0,4.187584,0,5.271445,3.004658,,20.38299,10.74932,15235.36,3601.551,,57,65.318652,25.53352,0.07849574,
2021/11/19 17:17:53,26046.6949,2.0494,1.00,9.00,0.00,0.00,0.00,0.00,0.2499991,4.192686,1.0481677265826,5.271445,3.004658,-∞,20.38299,10.74932,15235.36,3601.551,,57,65.318652,25.5261693795166,0.0735983510407486,
2021/11/19 17:27:53,26646.74,600.0033,1.00,10.00,0.00,0.00,0.00,0.00,0,4.186112,0,5.271445,3.004658,,20.38299,10.74932,15235.36,3601.551,,57,65.318652,25.22212,-0.06598592,
2021/11/19 17:42:44,27537.3731,600.0016,1.00,12.00,0.00,0.00,0.00,0.00,0,4.185281,0,5.271445,3.004658,,20.38299,10.74932,15235.36,3601.551,,57,65.318652,25.39703,-0.02383947,
2021/11/19 18:42:42,31135.6484,3598.2334,1.00,13.00,0.00,0.00,0.00,0.00,-3.007172,2.49999,-7.51789992828,5.271445,6.009609,3.59604968611098,20.38299,21.49952,15235.4,7198.611,,114,130.643674,29.79763,0.05364537,
2021/11/19 19:12:42,32935.7024,1800.0028,1.00,15.00,0.00,0.00,0.00,0.00,0,2.95859,0,5.271445,3.341309E-06,,20.38299,21.49954,15235.4,7198.621,,0,7.3E-05,25.34806,-0.0007027388,
2021/11/19 21:33:21,41374.7637,8439.015299,2.00,7.00,0.00,0.00,0.00,0.00,0.0499975,4.199986,0.209988800035,8.270962,3.333747E-05,3.80779228458782,31.83334,21.49963,8434.547,0.0359,,0,0.000725,25.50152,0.05404115,
2021/11/19 22:03:21,43174.8099,1800.0028,2.00,8.00,0.00,0.00,0.00,0.00,0,4.187863,0,8.270962,3.333747E-05,,31.83334,21.49963,8434.549,0.0359,,0,0.000725,25.1849,-0.03541648,
2021/11/19 22:03:23,43176.9026,2.0524,2.00,9.00,0.00,0.00,0.00,0.00,0.2499676,4.193053,1.0481273950828,8.270962,3.333747E-05,-∞,31.83334,21.49963,8434.549,0.0359,,0,0.000725,25.1975681607433,-0.0346587892736282,
2021/11/19 22:13:23,43776.9494,600.0032,2.00,10.00,0.00,0.00,0.00,0.00,0,4.186687,0,8.270962,3.333747E-05,,31.83334,21.49963,8434.549,0.0359,,0,0.000725,25.31469,0.01901686,
2021/11/19 22:28:26,44680.0028,600.0025,2.00,12.00,0.00,0.00,0.00,0.00,0,4.185572,0,8.270962,3.333747E-05,,31.83334,21.49963,8434.549,0.0359,,0,0.000725,25.50537,0.04320025,
2021/11/19 23:28:16,48269.5873,3589.5444,2.00,13.00,0.00,0.00,0.00,0.00,-3.007263,2.49998,-7.51809735474,8.270962,2.998246,3.5974390891594,31.83334,32.23041,8434.551,3588.448,,36.25,65.179261,29.19704,-0.01144707,
2021/11/19 23:58:16,50069.6403,1800.0031,2.00,15.00,0.00,0.00,0.00,0.00,0,2.954864,0,8.270962,4.092476E-06,,31.83334,32.23043,8434.551,3588.458,,0,8.9E-05,25.30836,0.01223087,
2021/11/20 02:18:25,58478.357,8408.666999,3.00,7.00,0.00,0.00,0.00,0.00,0.04999198,4.200006,0.20996661595188,11.26368,3.307083E-05,3.80863235368122,43.25772,32.23052,8406.006,0.0347,,0,0.000719,25.4276,0.002222657,
2021/11/20 02:48:25,60278.4031,1800.0029,3.00,8.00,0.00,0.00,0.00,0.00,0,4.187838,0,11.26368,3.307083E-05,,43.25772,32.23052,8406.01,0.0347,,0,0.000719,25.41167,-0.04111648,
2021/11/20 02:48:27,60280.4962,2.0526,3.00,9.00,0.00,0.00,0.00,0.00,0.2499823,4.19312,1.048205781776,11.26368,3.307083E-05,,43.25772,32.23052,8406.01,0.0347,,0,0.000719,25.4062679322115,-0.0410457859074245,
2021/11/20 02:58:27,60880.5411,600.0023,3.00,10.00,0.00,0.00,0.00,0.00,0,4.186614,0,11.26368,3.307083E-05,,43.25772,32.23052,8406.01,0.0347,,0,0.000719,25.34775,0.02820373,
2021/11/20 03:13:06,61759.494,600.0023,3.00,12.00,0.00,0.00,0.00,0.00,0,4.185458,0,11.26368,3.307083E-05,,43.25772,32.23052,8406.01,0.0347,,0,0.000719,25.57176,0.08473873,
2021/11/20 04:12:45,65338.8587,3579.3225,3.00,13.00,0.00,0.00,0.00,0.00,-3.007469,2.499951,-7.518525134019,11.26368,2.989999,3.59885370841989,43.25773,42.93665,8406.044,3578.329,,26.55,64.999978,29.21061,0.01035154,
2021/11/20 04:42:45,67138.9124,1800.0022,3.00,15.00,0.00,0.00,0.00,0.00,0,2.953212,0,11.26368,4.843313E-06,,43.25773,42.93667,8406.044,3578.339,,0,0.000105,25.35592,0.0187844,
2021/11/20 07:02:21,75514.927,8375.9656,4.00,7.00,0.00,0.00,0.00,0.00,0.049995,4.200102,0.20998409949,14.24792,3.649186E-05,3.80959024291233,54.65131,42.93676,8373.199,0.0379,,0,0.000793,25.42917,-0.07194698,
2021/11/20 07:32:21,77314.9724,1800.002,4.00,8.00,0.00,0.00,0.00,0.00,0,4.188194,0,14.24792,3.649186E-05,,54.65131,42.93676,8373.204,0.0379,,0,0.000793,25.46251,0.05600095,
2021/11/20 07:32:23,77317.0636,2.0516,4.00,9.00,0.00,0.00,0.00,0.00,0.2499884,4.19274,1.048136364216,14.24792,3.649186E-05,,54.65131,42.93676,8373.204,0.0379,,0,0.000793,25.4606373790245,0.0548686520914307,
2021/11/20 07:42:23,77917.1075,600.0035,4.00,10.00,0.00,0.00,0.00,0.00,0,4.186777,0,14.24792,3.649186E-05,,54.65131,42.93676,8373.204,0.0379,,0,0.000793,25.26964,-0.07199883,
2021/11/20 07:57:04,78797.6369,600.0024,4.00,12.00,0.00,0.00,0.00,0.00,0,4.186137,0,14.24792,3.649186E-05,,54.65131,42.93676,8373.204,0.0379,,0,0.000793,25.43511,0.03863037,
2021/11/20 08:56:33,82366.4712,3568.7939,4.00,13.00,0.00,0.00,0.00,0.00,-3.007362,2.499973,-7.518323801226,14.24792,2.981348,3.60017082349503,54.65131,53.61671,8373.21,3567.86,,20.92,64.811913,29.11247,-0.0595361,
2021/11/20 09:26:33,84166.5273,1800.003,4.00,15.00,0.00,0.00,0.00,0.00,0,2.952709,0,14.24792,3.675655E-06,,54.65131,53.61673,8373.21,3567.868,,0,8E-05,25.55396,0.05737841,
2021/11/20 09:27:03,84196.5774,30.0075,5.00,17.00,0.00,0.00,0.00,0.00,0,2.953257,0,14.24792,3.675655E-06,,54.65131,53.61673,0,0,,0,8E-05,25.44722,-0.0002539158,

File: Data/Round1/LG_HG2/Package 2/211119_BTC_CellCond_LG_HG2_3_25C/211119_BTC_CellCond_LG_HG2_3_25C_Channel_5_Wb_1.CSV (part 1 of 58)
Data_Point,Date_Time,Test_Time(s),Step_Time(s),Cycle_Index,Step_Index,TC_Counter1,TC_Counter2,TC_Counter3,TC_Counter4,Current(A),Voltage(V),Power(W),Charge_Capacity(Ah),Discharge_Capacity(Ah),Charge_Energy(Wh),Discharge_Energy(Wh),ACR(Ohm),dV/dt(V/s),Internal_Resistance(Ohm),dQ/dV(Ah/V),dV/dQ(V/Ah),MetaCode_MV_UD1,MetaCode_MV_UD2,MetaCode_MV_UD3,MetaCode_MV_UD4,MetaCode_MV_UD5,MetaCode_MV_UD6,MetaCode_MV_UD7,MetaCode_MV_UD8,MetaCode_MV_UD9,MetaCode_MV_UD10,MetaCode_MV_UD11,MetaCode_MV_UD12,MetaCode_MV_UD13,MetaCode_MV_UD14,MetaCode_MV_UD15,MetaCode_MV_UD16,Aux_Temperature_1(C),Aux_dT/dt_1(C)
1,2021/11/19 10:04:46,60.0008,60.0008,1,1,0,0,0,0,0,3.537087,0,0,0,0,0,,-0.000035247219784651,,,,3,-1,0.5,4.19999980926514,2.5,0.0500000007450581,0,0,0,0,0,0,0,0,0,0,25.46534,0.02249241
2,2021/11/19 10:05:46,120.0006,120.0006,1,1,0,0,0,0,0,3.537022,0,0,0,0,0,,-0.00000568975701753516,,,,,,,,,,,,,,,,,,,,25.4213,0.01886547
3,2021/11/19 10:06:46,180.0013,180.0013,1,1,0,0,0,0,0,3.537003,0,0,0,0,0,,-0.0000145413296195329,,0,0,,,,,,,,,,,,,,,,,25.55674,-0.006721616
4,2021/11/19 10:07:46,240.0003,240.0003,1,1,0,0,0,0,0,3.537151,0,0,0,0,0,,0.0000141454802360386,,,,,,,,,,,,,,,,,,,,25.62578,0.03680348
5,2021/11/19 10:08:46,300.0008,300.0008,1,1,0,0,0,0,0,3.537095,0,0,0,0,0,,0.0000119318901852239,,0,0,,,,,,,,,,,,,,,,,25.67517,0.03305435
6,2021/11/19 10:09:46,360.0009,360.0009,1,1,0,0,0,0,0,3.536891,0,0,0,0,0,,-0.00000829701184557052,,,,,,,,,,,,,,,,,,,,25.43466,-0.05408347
7,2021/11/19 10:10:46,420,420,1,1,0,0,0,0,0,3.536857,0,0,0,0,0,,0.00000533410184289096,,0,0,,,,,,,,,,,,,,,,,25.63825,-0.00389576
8,2021/11/19 10:11:46,480.0006,480.0006,1,1,0,0,0,0,0,3.537055,0,0,0,0,0,,0.0000104312202893198,,,,,,,,,,,,,,,,,,,,25.62853,0.07045388
9,2021/11/19 10:12:46,540.0005,540.0005,1,1,0,0,0,0,0,3.53709,0,0,0,0,0,,0.0000495853491884191,,0,0,,,,,,,,,,,,,,,,,25.48911,-0.0429219
10,2021/11/19 10:13:46,600.0003,600.0003,1,1,0,0,0,0,0,3.536939,0,0,0,0,0,,0.0000152130796777783,,,,,,,,,,,,,,,,,,,,25.61849,-0.01917899
11,2021/11/19 10:14:46,660.0009,660.0009,1,1,0,0,0,0,0,3.536906,0,0,0,0,0,,0.0000146591501106741,,0,0,,,,,,,,,,,,,,,,,25.44073,-0.02362967
12,2021/11/19 10:15:46,720.0009,720.0009,1,1,0,0,0,0,0,3.53683,0,0,0,0,0,,-0.0000224021205212921,,,,,,,,,,,,,,,,,,,,25.48028,-0.01749873
13,2021/11/19 10:16:46,780,780,1,1,0,0,0,0,0,3.536941,0,0,0,0,0,,-0.0000154500394273782,,0,0,,,,,,,,,,,,,,,,,25.61588,-0.007586479
14,2021/11/19 10:17:46,840.0013,840.0013,1,1,0,0,0,0,0,3.537093,0,0,0,0,0,,-0.00000952259779296583,,,,,,,,,,,,,,,,,,,,25.58518,-0.01663625
15,2021/11/19 10:18:46,900.0018,900.0018,1,1,0,0,0,0,0,3.537172,0,0,0,0,0,,0.0000367487809853628,,0,0,,,,,,,,,,,,,,,,,25.46104,-0.08403838
16,2021/11/19 10:19:46,960.001,960.001,1,1,0,0,0,0,0,3.537068,0,0,0,0,0,,-0.00000794142488302896,,,,,,,,,,,,,,,,,,,,25.77762,0.09487271
17,2021/11/19 10:20:46,1020.001,1020.001,1,1,0,0,0,0,0,3.537149,0,0,0,0,0,,0.00000237055496654648,,0,0,,,,,,,,,,,,,,,,,25.47698,-0.03657997
18,2021/11/19 10:21:46,1080.0016,1080.0016,1,1,0,0,0,0,0,3.537036,0,0,0,0,0,,-0.0000174260294443229,,,,,,,,,,,,,,,,,,,,25.66949,0.02682984
19,2021/11/19 10:22:46,1140.0008,1140.0008,1,1,0,0,0,0,0,3.537157,0,0,0,0,0,,-0.00000849561456561787,,0,0,,,,,,,,,,,,,,,,,25.63289,0.02747595
20,2021/11/19 10:23:46,1200.0006,1200.0006,1,1,0,0,0,0,0,3.537032,0,0,0,0,0,,0.0000698918665875681,,,,,,,,,,,,,,,,,,,,25.50821,-0.01089752
21,2021/11/19 10:24:46,1260.0012,1260.0012,1,1,0,0,0,0,0,3.536921,0,0,0,0,0,,0.0000106675897768582,,0,0,,,,,,,,,,,,,,,,,25.70812,0.04708171
22,2021/11/19 10:25:46,1320.001,1320.001,1,1,0,0,0,0,0,3.53698,0,0,0,0,0,,0.0000163577806233661,,,,,,,,,,,,,,,,,,,,25.58902,0.02069354
23,2021/11/19 10:26:46,1380.0008,1380.0008,1,1,0,0,0,0,0,3.537101,0,0,0,0,0,,-0.0000164761804626323,,0,0,,,,,,,,,,,,,,,,,25.73467,0.03813922
24,2021/11/19 10:27:46,1440.0009,1440.0009,1,1,0,0,0,0,0,3.537179,0,0,0,0,0,,-0.000017584090528544,,,,,,,,,,,,,,,,,,,,25.52191,-0.07526159
25,2021/11/19 10:28:46,1500.0007,1500.0007,1,1,0,0,0,0,0,3.536915,0,0,0,0,0,,0.0000406607505283318,,0,0,,,,,,,,,,,,,,,,,25.63965,0.01294196
26,2021/11/19 10:29:46,1560.0004,1560.0004,1,1,0,0,0,0,0,3.536792,0,0,0,0,0,,0.0000169102404470323,,,,,,,,,,,,,,,,,,,,25.54706,-0.02265692
27,2021/11/19 10:30:46,1620.0005,1620.0005,1,1,0,0,0,0,0,3.53693,0,0,0,0,0,,0.0000195198299479671,,0,0,,,,,,,,,,,,,,,,,25.53562,-0.05363882
28,2021/11/19 10:31:46,1680.001,1680.001,1,1,0,0,0,0,0,3.537075,0,0,0,0,0,,0.00000150143898736133,,,,,,,,,,,,,,,,,,,,25.81349,0.02151012
29,2021/11/19 10:32:46,1740.0008,1740.0008,1,1,0,0,0,0,0,3.537156,0,0,0,0,0,,0.000000395128608943196,,0,0,,,,,,,,,,,,,,,,,25.77696,0.0238955
30,2021/11/19 10:33:46,1800.0001,1800.0001,1,1,0,0,0,0,0,3.536921,0,0,0,0,0,,0.0000113800797407748,,,,,,,,,,,,,,,,,,,,25.67643,-0.01014233
31,2021/11/19 10:33:46,1800.003,1800.003,1,1,0,0,0,0,0,3.536921,0,0,0,0,0,,0.0000113800797407748,0,0,0,,,,,,,,,,,,,,,,,25.67643,-0.01014233
32,2021/11/19 10:33:51,1805.0416,5.0002,1,2,0,0,0,0,1.500786,3.575264,5.365706157504,0.001955668,0.00001471254,0.006984829,0.00005203707,,0.0010945739923045,,0.143496498465538,174.223602294922,,,,,,,,,,,,,,,,,25.66672,0.03473103
33,2021/11/19 10:33:56,1810.0418,10.0004,1,2,0,0,0,0,1.501076,3.580139,5.374060729564,0.00403705,0.00001471254,0.01443195,0.00005203707,,0.000810360827017576,,0.348831713199615,4.12032079696655,,,,,,,,,,,,,,,,,25.56339,0.01934886
34,2021/11/19 10:34:01,1815.0414,15,1,2,0,0,0,0,1.500679,3.584349,5.378957272971,0.006118163,0.00001471254,0.02188707,0.00005203707,,0.000661710917484015,,0.459700286388397,,,,,,,,,,,,,,,,,,25.5462,-0.07600367
35,2021/11/19 10:34:06,1820.0427,20.0013,1,2,0,0,0,0,1.500641,3.587561,5.383641126601,0.008200864,0.00001471254,0.02935552,0.00005203707,,0.000472398998681456,,0.588013172149658,1.93068099021912,,,,,,,,,,,,,,,,,25.52226,-0.08056045
36,2021/11/19 10:34:11,1825.0426,25.0012,1,2,0,0,0,0,1.500641,3.590508,5.388063515628,0.01028282,0.00001471254,0.03682788,0.00005203707,,0.000556406681425869,,,,,,,,,,,,,,,,,,,,25.51291,-0.0606811
37,2021/11/19 10:34:16,1830.0427,30.0013,1,2,0,0,0,0,1.500893,3.593302,5.393161818686,0.01236396,0.00001471254,0.04430336,0.00005203707,,0.000490439822897315,,0.698294878005981,,,,,,,,,,,,,,,,,,25.7222,0.06165862
38,2021/11/19 10:34:21,1835.0421,35.0007,1,2,0,0,0,0,1.500526,3.595945,5.39580896707,0.01444646,0.00001471254,0.05178923,0.00005203707,,0.000617148703895509,,,,,,,,,,,,,,,,,,,,25.6844,0.05406678
39,2021/11/19 10:34:26,1840.0422,40.0008,1,2,0,0,0,0,1.500694,3.598346,5.400016252124,0.01652927,0.00001471254,0.05928122,0.00005203707,,0.000516523781698197,,0.827232718467712,1.3156510591507,,,,,,,,,,,,,,,,,25.54222,-0.001364946
40,2021/11/19 10:34:31,1845.0422,45.0008,1,2,0,0,0,0,1.500732,3.600307,5.403095924724,0.01861186,0.00001471254,0.06677713,0.00005203707,,0.000353994488250464,,,,,,,,,,,,,,,,,,,,25.54706,0.02887547
41,2021/11/19 10:34:36,1850.0423,50.0009,1,2,0,0,0,0,1.50042,3.602211,5.40482942862,0.02069454,0.00001471254,0.07427762,0.00005203707,,0.000462685100501403,,0.958138585090637,,,,,,,,,,,,,,,,,,25.74524,0.05873144
42,2021/11/19 10:34:41,1855.0414,55,1,2,0,0,0,0,1.500641,3.604495,5.409052981295,0.02277668,0.00001471254,0.08178036,0.00005203707,,0.000321334809996188,,,,,,,,,,,,,,,,,,,,25.68701,0.04357398
43,2021/11/19 10:34:46,1860.0416,60.0002,1,2,0,0,0,0,1.500595,3.605898,5.41099250931,0.02485936,0.00001471254,0.08928889,0.00005203707,,0.000485996686620638,,,,,,,,,,,,,,,,,,,,25.56406,-0.04648268
44,2021/11/19 10:34:51,1865.0423,65.0009,1,2,0,0,0,0,1.500946,3.607674,5.414923859604,0.0269422,0.00001471254,0.09680164,0.00005203707,,0.000360868987627327,,1.13303303718567,0.970496475696564,,,,,,,,,,,,,,,,,25.6707,-0.002328753
45,2021/11/19 10:34:56,1870.0416,70.0002,1,2,0,0,0,0,1.500893,3.609537,5.417528816541,0.02902397,0.00001471254,0.104314,0.00005203707,,0.000462800293462351,,,,,,,,,,,,,,,,,,,,25.83779,0.0582248
46,2021/11/19 10:35:01,1875.0417,75.0003,1,2,0,0,0,0,1.500854,3.611216,5.419907978464,0.0311067,0.00001471254,0.111833,0.00005203707,,0.000361578597221524,,,,,,,,,,,,,,,,,,,,25.66183,-0.02482474
47,2021/11/19 10:35:06,1880.0418,80.0004,1,2,0,0,0,0,1.500633,3.612365,5.420834127045,0.03318975,0.00001471254,0.1193564,0.00005203707,,0.000361504207830876,,1.31211602687836,,,,,,,,,,,,,,,,,,25.60758,-0.03495395
48,2021/11/19 10:35:11,1885.0414,85,1,2,0,0,0,0,1.500206,3.6138,5.4214444428,0.03527248,0.00001471254,0.1268817,0.00005203707,,0.000293668097583577,,,,,,,,,,,,,,,,,,,,25.83416,0.04403055
49,2021/11/19 10:35:16,1890.0418,90.0004,1,2,0,0,0,0,1.500504,3.61534,5.42483213136,0.03735505,0.00001471254,0.1344092,0.00005203707,,0.000228963297558948,,,,,,,,,,,,,,,,,,,,25.7338,-0.02384603
50,2021/11/19 10:35:21,1895.0419,95.0005,1,2,0,0,0,0,1.50042,3.616864,5.42681508288,0.03943804,0.00001471254,0.1419412,0.00005203707,,0.000346298998920247,,,,,,,,,,,,,,,,,,,,25.58663,-0.06550193
51,2021/11/19 10:35:26,1900.0421,100.0007,1,2,0,0,0,0,1.500336,3.617909,5.428079117424,0.04152097,0.00001471254,0.1494758,0.00005203707,,0.000277401908533648,,1.49626994132996,0.70033860206604,,,,,,,,,,,,,,,,,25.73968,-0.02671659
52,2021/11/19 10:35:31,1905.0427,105.0013,1,2,0,0,0,0,1.500526,3.61924,5.43076372024,0.04360366,0.00001471254,0.1570123,0.00005203707,,0.000268977601081133,,,,,,,,,,,,,,,,,,,,25.82568,0.01838803
53,2021/11/19 10:35:36,1910.0418,110.0004,1,2,0,0,0,0,1.500206,3.620801,5.431947385006,0.04568566,0.00001471254,0.1645489,0.00005203707,,0.000237787404330447,,,,,,,,,,,,,,,,,,,,25.81319,0.02535522
54,2021/11/19 10:35:41,1915.0422,115.0008,1,2,0,0,0,0,1.50032,3.621838,5.43391598816,0.04776806,0.00001471254,0.1720897,0.00005203707,,0.000279233092442155,,,,,,,,,,,,,,,,,,,,25.68492,-0.01294851
55,2021/11/19 10:35:46,1920.0431,120.0017,1,2,0,0,0,0,1.50042,3.623076,5.43613569192,0.04985134,0.00001471254,0.1796362,0.00005203707,,0.000190363396541215,,1.60581302642822,,,,,,,,,,,,,,,,,,25.75251,0.0002682209
56,2021/11/19 10:35:51,1925.0422,125.0008,1,2,0,0,0,0,1.500397,3.624242,5.437801824074,0.05193314,0.00001471254,0.1871801,0.00005203707,,0.00023915950441733,,,,,,,,,,,,,,,,,,,,25.89186,0.06163418
57,2021/11/19 10:35:56,1930.0421,130.0007,1,2,0,0,0,0,1.500671,3.625601,5.440834278271,0.05401587,0.00001471254,0.1947298,0.00005203707,,0.000216631306102499,,,,,,,,,,,,,,,,,,,,25.89412,0.075441
58,2021/11/19 10:36:01,1935.0422,135.0008,1,2,0,0,0,0,1.500504,3.626538,5.441634775152,0.05609849,0.00001471254,0.2022817,0.00005203707,,0.000226437696255744,,,,,,,,,,,,,,,,,,,,25.69014,-0.0429672
59,2021/11/19 10:36:06,1940.0425,140.0011,1,2,0,0,0,0,1.500336,3.627938,5.443125987168,0.0581811,0.00001471254,0.2098361,0.00005203707,,0.00020805599342566,,1.69887495040894,0.612934827804565,,,,,,,,,,,,,,,,,25.80159,-0.01516402
60,2021/11/19 10:36:11,1945.0417,145.0003,1,2,0,0,0,0,1.500526,3.629234,5.445759977084,0.06026319,0.00001471254,0.2173911,0.00005203707,,0.000289440009510145,,,,,,,,,,,,,,,,,,,,25.91629,0.05302548
61,2021/11/19 10:36:16,1950.0414,150,1,2,0,0,0,0,1.500412,3.630224,5.446831652288,0.06234608,0.00001471254,0.2249513,0.00005203707,,0.000217064094613306,,,,,,,,,,,,,,,,,,,,25.72705,-0.03596485
62,2021/11/19 10:36:21,1955.0417,155.0003,1,2,0,0,0,0,1.500549,3.631449,5.449167165501,0.06442944,0.00001471254,0.2325157,0.00005203707,,0.000246591109316796,,,,,,,,,,,,,,,,,,,,25.80908,-0.001125336
63,2021/11/19 10:36:26,1960.0419,160.0005,1,2,0,0,0,0,1.500679,3.632744,5.451582633176,0.06651219,0.00001471254,0.2400804,0.00005203707,,0.000308831804431975,,1.75717794895172,,,,,,,,,,,,,,,,,,25.88874,0.06124616
64,2021/11/19 10:36:31,1965.0418,165.0004,1,2,0,0,0,0,1.500694,3.633902,5.453374927988,0.06859497,0.00001471254,0.2476475,0.00005203707,,0.000219218200072646,,,,,,,,,,,,,,,,,,,,25.79987,0.005962849
65,2021/11/19 10:36:36,1970.0419,170.0005,1,2,0,0,0,0,1.500786,3.634819,5.455085467734,0.07067766,0.00001471254,0.2552167,0.00005203707,,0.000255967490375042,,,,,,,,,,,,,,,,,,,,25.97437,0.09249687
66,2021/11/19 10:36:41,1975.0421,175.0007,1,2,0,0,0,0,1.500465,3.635832,5.45543866188,0.07276058,0.00001471254,0.262789,0.00005203707,,,,,,,,,,,,,,,,,,,,,,25.747,-0.04955053
67,2021/11/19 10:36:46,1980.0421,180.0007,1,2,0,0,0,0,1.50032,3.636832,5.45641178624,0.07484332,0.00001471254,0.2703628,0.00005203707,,0.000254232087172568,,,0.549662411212921,,,,,,,,,,,,,,,,,25.98683,0.05247056
68,2021/11/19 10:36:51,1985.0419,185.0005,1,2,0,0,0,0,1.500412,3.638421,5.459130529452,0.07692587,0.00001471254,0.2779382,0.00005203707,,0.000195893298950978,,1.87499403953552,,,,,,,,,,,,,,,,,,25.82154,-0.004441142
69,2021/11/19 10:36:56,1990.0421,190.0007,1,2,0,0,0,0,1.500397,3.638825,5.459682113525,0.07900874,0.00001471254,0.2855171,0.00005203707,,0.00017022539395839,,,,,,,,,,,,,,,,,,,,25.93659,-0.0114882
70,2021/11/19 10:37:01,1995.0423,195.0009,1,2,0,0,0,0,1.50032,3.6402,5.461464864,0.08109178,0.00001471254,0.2930987,0.00005203707,,,,,,,,,,,,,,,,,,,,,,25.82591,-0.03899753
71,2021/11/19 10:37:06,2000.0423,200.0009,1,2,0,0,0,0,1.50029,3.641191,5.46284244539,0.08317472,0.00001471254,0.3006822,0.00005203707,,0.000167050005984493,,,,,,,,,,,,,,,,,,,,25.90556,-0.008561611
72,2021/11/19 10:37:11,2005.0417,205.0003,1,2,0,0,0,0,1.500305,3.642222,5.46444387771,0.08525712,0.00001471254,0.3082657,0.00005203707,,0.000170434097526595,,,,,,,,,,,,,,,,,,,,26.08091,0.07732153
73,2021/11/19 10:37:16,2010.0417,210.0003,1,2,0,0,0,0,1.500504,3.64323,5.46668118792,0.08733933,0.00001471254,0.3158506,0.00005203707,,0.000190032194950618,,2.05797100067139,,,,,,,,,,,,,,,,,,25.86031,-0.05035698
74,2021/11/19 10:37:21,2015.0426,215.0012,1,2,0,0,0,0,1.500282,3.644226,5.467366671732,0.08942211,0.00001471254,0.3234396,0.00005203707,,,,,,,,,,,,,,,,,,,,,,25.82552,-0.04094064
75,2021/11/19 10:37:26,2020.0425,220.0011,1,2,0,0,0,0,1.500153,3.645131,5.468254205043,0.09150449,0.00001471254,0.3310291,0.00005203707,,0.000151505504618399,,,,,,,,,,,,,,,,,,,,26.06983,0.04623771
76,2021/11/19 10:37:31,2025.0427,225.0013,1,2,0,0,0,0,1.50032,3.646245,5.4705342984,0.09358751,0.00001471254,0.3386229,0.00005203707,,0.000213089704629965,,,,,,,,,,,,,,,,,,,,25.8446,-0.04413903
77,2021/11/19 10:37:36,2030.0427,230.0013,1,2,0,0,0,0,1.500381,3.646874,5.471700458994,0.09566995,0.00001471254,0.3462164,0.00005203707,,0.000193259096704423,,,0.477192103862762,,,,,,,,,,,,,,,,,26.00881,-0.00005602837
78,2021/11/19 10:37:41,2035.0419,235.0005,1,2,0,0,0,0,1.500954,3.647689,5.475013395306,0.0977524,0.00001471254,0.3538119,0.00005203707,,0.000313123193336651,,2.16781210899353,,,,,,,,,,,,,,,,,,26.00973,0.01646459
79,2021/11/19 10:37:46,2040.0429,240.0015,1,2,0,0,0,0,1.500336,3.648808,5.474437999488,0.09983607,0.00001471254,0.3614137,0.00005203707,,0.000259055697824806,,,,,,,,,,,,,,,,,,,,25.82638,-0.05674958
80,2021/11/19 10:37:51,2045.0428,245.0014,1,2,0,0,0,0,1.500504,3.649661,5.476330929144,0.1019183,0.00001471254,0.3690121,0.00005203707,,,,,,,,,,,,,,,,,,,,,,25.8744,-0.05278289
81,2021/11/19 10:37:56,2050.0418,250.0004,1,2,0,0,0,0,1.500641,3.650086,5.477468705126,0.1040006,0.00001471254,0.3766123,0.00005203707,,0.0001303505996475,,,,,,,,,,,,,,,,,,,,26.04801,0.02274454
82,2021/11/19 10:38:01,2055.043,255.0016,1,2,0,0,0,0,1.500214,3.650993,5.477270812502,0.106084,0.00001471254,0.3842185,0.00005203707,,0.00018821049889084,,,,,,,,,,,,,,,,,,,,25.96517,-0.03200889
83,2021/11/19 10:38:06,2060.0415,260.0001,1,2,0,0,0,0,1.500435,3.652135,5.479791178725,0.1081659,0.00001471254,0.3918207,0.00005203707,,,,,,,,,,,,,,,,,,,,,,25.83489,-0.08883715
84,2021/11/19 10:38:11,2065.0422,265.0008,1,2,0,0,0,0,1.500656,3.652781,5.481567724336,0.1102484,0.00001471254,0.3994265,0.00005203707,,0.000124231897643767,,2.53885793685913,,,,,,,,,,,,,,,,,,26.12938,0.02495766
85,2021/11/19 10:38:16,2070.0417,270.0003,1,2,0,0,0,0,1.500137,3.653444,5.480666521828,0.1123312,0.00001471254,0.4070356,0.00005203707,,0.000175742796272971,,,,,,,,,,,,,,,,,,,,25.93675,-0.0556618
86,2021/11/19 10:38:21,2075.0415,275.0001,1,2,0,0,0,0,1.500618,3.654217,5.483583806106,0.1144138,0.00001471254,0.4146452,0.00005203707,,,,,,,,,,,,,,,,,,,,,,25.93102,-0.03352582
87,2021/11/19 10:38:26,2080.0425,280.0011,1,2,0,0,0,0,1.500465,3.655035,5.484252091275,0.1164971,0.00001471254,0.4222587,0.00005203707,,0.000105497900221962,,,,,,,,,,,,,,,,,,,,26.06222,0.001205206
88,2021/11/19 10:38:31,2085.0426,285.0012,1,2,0,0,0,0,1.500412,3.655864,5.485302215968,0.1185798,0.00001471254,0.4298718,0.00005203707,,0.000202291703317314,,,,,,,,,,,,,,,,,,,,26.07483,-0.007477999
89,2021/11/19 10:38:36,2090.0425,290.0011,1,2,0,0,0,0,1.500565,3.656256,5.48644978464,0.1206621,0.00001471254,0.4374849,0.00005203707,,,,,,,,,,,,,,,,,,,,,,25.87714,-0.05885243
90,2021/11/19 10:38:41,2095.0426,295.0012,1,2,0,0,0,0,1.500725,3.6572,5.48845147,0.1227443,0.00001471254,0.4450991,0.00005203707,,0.000121809600386769,,,0.376240193843842,,,,,,,,,,,,,,,,,25.93277,-0.03141522
91,2021/11/19 10:38:46,2100.0427,300.0013,1,2,0,0,0,0,1.500229,3.657734,5.487438621086,0.1248275,0.00001471254,0.4527182,0.00005203707,,,,2.81697607040405,,,,,,,,,,,,,,,,,,26.07518,0.04927397
92,2021/11/19 10:38:51,2105.0424,305.001,1,2,0,0,0,0,1.50016,3.658387,5.48816584192,0.1269094,0.00001471254,0.460334,0.00005203707,,0.000159368297317997,,,,,,,,,,,,,,,,,,,,25.90855,-0.02435207
93,2021/11/19 10:38:56,2110.0417,310.0003,1,2,0,0,0,0,1.500252,3.658526,5.488710948552,0.1289922,0.00001471254,0.4679544,0.00005203707,,0.0001496340992162,,,,,,,,,,,,,,,,,,,,25.81217,-0.04998088
94,2021/11/19 10:39:01,2115.043,315.0016,1,2,0,0,0,0,1.500374,3.659874,5.491179792876,0.1310755,0.00001471254,0.4755781,0.00005203707,,,,,,,,,,,,,,,,,,,,,,26.07394,0.02507687
95,2021/11/19 10:39:06,2120.0419,320.0005,1,2,0,0,0,0,1.500526,3.660416,5.492549378816,0.1331574,0.00001471254,0.4831976,0.00005203707,,0.0000877138299983926,,,,,,,,,,,,,,,,,,,,25.8694,-0.01850843
96,2021/11/19 10:39:11,2125.043,325.0016,1,2,0,0,0,0,1.50032,3.660704,5.49222742528,0.135241,0.00001471254,0.4908248,0.00005203707,,,,,,,,,,,,,,,,,,,,,,25.88026,-0.04256964
97,2021/11/19 10:39:16,2130.0431,330.0017,1,2,0,0,0,0,1.50058,3.661377,5.49418909866,0.1373233,0.00001471254,0.4984487,0.00005203707,,0.000120162403618451,,,,,,,,,,,,,,,,,,,,26.04938,0.05691051
98,2021/11/19 10:39:21,2135.0421,335.0007,1,2,0,0,0,0,1.50032,3.661996,5.49416583872,0.1394055,0.00001471254,0.5060735,0.00005203707,,,,,,,,,,,,,,,,,,,,,,25.94233,0.0137502
99,2021/11/19 10:39:26,2140.0424,340.001,1,2,0,0,0,0,1.50016,3.662463,5.49428049408,0.141488,0.00001471254,0.5136999,0.00005203707,,0.000124326106742956,,3.41170001029968,,,,,,,,,,,,,,,,,,25.7744,-0.05302072
100,2021/11/19 10:39:31,2145.0416,345.0002,1,2,0,0,0,0,1.500137,3.663068,5.495103840316,0.1435703,0.00001471254,0.5213273,0.00005203707,,,,,,,,,,,,,,,,,,,,,,26.0009,0.05398154
101,2021/11/19 10:39:36,2150.0417,350.0003,1,2,0,0,0,0,1.500061,3.663736,5.495827487896,0.1456526,0.00001471254,0.5289557,0.00005203707,,0.000101226301921997,,,,,,,,,,,,,,,,,,,,25.92311,0.006341338
102,2021/11/19 10:39:41,2155.0416,355.0002,1,2,0,0,0,0,1.500008,3.664324,5.496515314592,0.1477347,0.00001471254,0.5365843,0.00005203707,,,,,,,,,,,,,,,,,,,,,,25.88513,-0.04424214
103,2021/11/19 10:39:46,2160.0425,360.0011,1,2,0,0,0,0,1.500397,3.664583,5.498329339451,0.1498173,0.00001471254,0.5442159,0.00005203707,,0.000141660799272358,,,,,,,,,,,,,,,,,,,,26.11018,0.04109323
104,2021/11/19 10:39:51,2165.0433,365.0019,1,2,0,0,0,0,1.499931,3.665078,5.497364109618,0.1518999,0.00001471254,0.5518482,0.00005203707,,,,,,,,,,,,,,,,,,,,,,25.8354,-0.07461429
105,2021/11/19 10:39:56,2170.0418,370.0004,1,2,0,0,0,0,1.500511,3.665822,5.500606235042,0.1539818,0.00001471254,0.5594795,0.00005203707,,0.0000598999904468656,,,,,,,,,,,,,,,,,,,,26.03728,-0.002379417
106,2021/11/19 10:40:01,2175.0427,375.0013,1,2,0,0,0,0,1.500839,3.666238,5.502432973682,0.1560647,0.00001471254,0.5671148,0.00005203707,,,,,,,,,,,,,,,,,,,,,,25.92537,-0.02664208
107,2021/11/19 10:40:06,2180.0418,380.0004,1,2,0,0,0,0,1.500412,3.666497,5.501256096764,0.1581469,0.00001471254,0.5747491,0.00005203707,,,,,,,,,,,,,,,,,,,,,,25.94459,-0.0202477
108,2021/11/19 10:40:11,2185.0429,385.0015,1,2,0,0,0,0,1.50029,3.666914,5.50143440506,0.1602299,0.00001471254,0.5823867,0.00005203707,,0.0000529103417648003,,,0.265943199396133,,,,,,,,,,,,,,,,,26.00887,0.04478991
109,2021/11/19 10:40:16,2190.0432,390.0018,1,2,0,0,0,0,1.500526,3.667493,5.503168601318,0.1623123,0.00001471254,0.5900234,0.00005203707,,0.000190270598977804,,4.31025218963623,,,,,,,,,,,,,,,,,,25.83125,-0.01701176
110,2021/11/19 10:40:21,2195.0431,395.0017,1,2,0,0,0,0,1.500305,3.668058,5.50320575769,0.1643948,0.00001471254,0.5976615,0.00005203707,,0.000140119198476896,,,,,,,,,,,,,,,,,,,,26.02121,0.06937563
111,2021/11/19 10:40:26,2200.0421,400.0007,1,2,0,0,0,0,1.50042,3.668069,5.50364408898,0.1664764,0.00001471254,0.6052969,0.00005203707,,,,,,,,,,,,,,,,,,,,,,25.8179,-0.02323151
112,2021/11/19 10:40:31,2205.0422,405.0008,1,2,0,0,0,0,1.500229,3.668768,5.503992147872,0.1685599,0.00001471254,0.6129402,0.00005203707,,0.000106182596937288,,,,,,,,,,,,,,,,,,,,25.91515,0.02394557
113,2021/11/19 10:40:36,2210.0423,410.0009,1,2,0,0,0,0,1.500397,3.669137,5.505162147389,0.1706423,0.00001471254,0.6205803,0.00005203707,,,,,,,,,,,,,,,,,,,,,,26.0404,0.08090198
114,2021/11/19 10:40:41,2215.0417,415.0003,1,2,0,0,0,0,1.500252,3.669557,5.505260228364,0.1727246,0.00001471254,0.628221,0.00005203707,,,,,,,,,,,,,,,,,,,,,,25.85432,-0.01838982
115,2021/11/19 10:40:46,2220.0429,420.0015,1,2,0,0,0,0,1.49984,3.669874,5.50422382016,0.1748075,0.00001471254,0.635865,0.00005203707,,0.0000729346793377772,,,,,,,,,,,,,,,,,,,,25.91977,-0.006585121
116,2021/11/19 10:40:51,2225.0431,425.0017,1,2,0,0,0,0,1.500282,3.67041,5.50665005562,0.1768903,0.00001471254,0.6435089,0.00005203707,,,,,,,,,,,,,,,,,,,,,,26.05062,0.06617248
117,2021/11/19 10:40:56,2230.0427,430.0013,1,2,0,0,0,0,1.500618,3.670899,5.508617115582,0.1789732,0.00001471254,0.6511543,0.00005203707,,0.000113478701678105,,,,,,,,,,,,,,,,,,,,25.96465,0.05668223
118,2021/11/19 10:41:01,2235.0417,435.0003,1,2,0,0,0,0,1.50029,3.671116,5.50773862364,0.181055,0.00001471254,0.6587968,0.00005203707,,,,,,,,,,,,,,,,,,,,,,25.80857,0.008101463
119,2021/11/19 10:41:06,2240.0418,440.0004,1,2,0,0,0,0,1.500191,3.671477,5.507916752107,0.1831369,0.00001471254,0.6664403,0.00005203707,,0.0000593473196204286,,,,,,,,,,,,,,,,,,,,26.03018,0.05896688
120,2021/11/19 10:41:11,2245.0427,445.0013,1,2,0,0,0,0,1.50042,3.671994,5.50953323748,0.1852199,0.00001471254,0.6740885,0.00005203707,,,,,,,,,,,,,,,,,,,,,,25.88322,0.01121163
121,2021/11/19 10:41:16,2250.0418,450.0004,1,2,0,0,0,0,1.500229,3.672667,5.509841540743,0.1873022,0.00001471254,0.681735,0.00005203707,,0.000105237697425764,,4.97471714019775,,,,,,,,,,,,,,,,,,25.85082,0.009855032
122,2021/11/19 10:41:21,2255.0419,455.0005,1,2,0,0,0,0,1.500061,3.672659,5.509212532199,0.1893844,0.00001471254,0.6893819,0.00005203707,,,,,,,,,,,,,,,,,,,,,,26.04575,0.07505596
123,2021/11/19 10:41:26,2260.042,460.0006,1,2,0,0,0,0,1.500595,3.672986,5.51166442667,0.1914672,0.00001471254,0.6970319,0.00005203707,,0.000111148001451511,,,,,,,,,,,,,,,,,,,,25.85082,0.00525713
124,2021/11/19 10:41:31,2265.042,465.0006,1,2,0,0,0,0,1.500214,3.673544,5.511102138416,0.1935497,0.00001471254,0.7046815,0.00005203707,,,,,,,,,,,,,,,,,,,,,,25.81568,-0.004329085
125,2021/11/19 10:41:36,2270.0429,470.0015,1,2,0,0,0,0,1.500008,3.674002,5.511032392016,0.1956325,0.00001471254,0.7123331,0.00005203707,,0.000103909696917981,,,,,,,,,,,,,,,,,,,,26.01234,0.07186592
126,2021/11/19 10:41:41,2275.0434,475.002,1,2,0,0,0,0,1.500244,3.674081,5.512017975764,0.197715,0.00001471254,0.7199842,0.00005203707,,,,,,,,,,,,,,,,,,,,,,25.80006,0.01955032
127,2021/11/19 10:41:46,2280.0421,480.0007,1,2,0,0,0,0,1.500603,3.674721,5.514297356763,0.1997972,0.00001471254,0.7276349,0.00005203707,,,,,,,,,,,,,,,,,,,,,,25.86503,0.01791835
128,2021/11/19 10:41:51,2285.0415,485.0001,1,2,0,0,0,0,1.50032,3.675277,5.51409158864,0.2018793,0.00001471254,0.7352865,0.00005203707,,0.0000472534593427554,,,,,,,,,,,,,,,,,,,,25.94459,0.04387021
129,2021/11/19 10:41:56,2290.0423,490.0009,1,2,0,0,0,0,1.500359,3.675383,5.514393962497,0.2039622,0.00001471254,0.7429416,0.00005203707,,0.000114485497761052,,,,,,,,,,,,,,,,,,,,25.79659,-0.06248713
130,2021/11/19 10:42:01,2295.0421,495.0007,1,2,0,0,0,0,1.500504,3.675602,5.515255503408,0.2060446,0.00001471254,0.7505957,0.00005203707,,,,,,,,,,,,,,,,,,,,,,25.93022,0.01316786
131,2021/11/19 10:42:06,2300.0425,500.0011,1,2,0,0,0,0,1.500488,3.676251,5.516170510488,0.2081278,0.00001471254,0.7582533,0.00005203707,,,,,,,,,,,,,,,,,,,,,,25.79397,-0.06119132
132,2021/11/19 10:42:11,2305.0425,505.0011,1,2,0,0,0,0,1.500267,3.676585,5.515859148195,0.2102106,0.00001471254,0.7659104,0.00005203707,,0.000073843402788043,,,,,,,,,,,,,,,,,,,,25.96277,-0.01401603
133,2021/11/19 10:42:16,2310.0426,510.0012,1,2,0,0,0,0,1.50045,3.676929,5.51704811805,0.2122932,0.00001471254,0.7735677,0.00005203707,,,,,0.191918298602104,,,,,,,,,,,,,,,,,26.00365,0.009043217
134,2021/11/19 10:42:21,2315.0428,515.0014,1,2,0,0,0,0,1.500374,3.677093,5.517014732782,0.2143761,0.00001471254,0.7812267,0.00005203707,,0.000062428240198642,,,,,,,,,,,,,,,,,,,,25.77304,-0.0746721
135,2021/11/19 10:42:26,2320.0426,520.0012,1,2,0,0,0,0,1.500595,3.677672,5.51869621484,0.2164585,0.00001471254,0.7888843,0.00005203707,,,,5.50892400741577,,,,,,,,,,,,,,,,,,25.87701,-0.05787849
136,2021/11/19 10:42:31,2325.0427,525.0013,1,2,0,0,0,0,1.499878,3.678047,5.516621778266,0.2185409,0.00001471254,0.7965431,0.00005203707,,0.000106473897176329,,,,,,,,,,,,,,,,,,,,25.95814,0.01186907
137,2021/11/19 10:42:36,2330.0433,530.0019,1,2,0,0,0,0,1.50029,3.678167,5.51831716843,0.2206235,0.00001471254,0.8042035,0.00005203707,,,,,,,,,,,,,,,,,,,,,,25.85133,-0.04463136
138,2021/11/19 10:42:41,2335.0429,535.0015,1,2,0,0,0,0,1.500359,3.678788,5.519502684892,0.2227058,0.00001471254,0.8118634,0.00005203707,,0.000092179310740903,,,,,,,,,,,,,,,,,,,,25.86417,-0.04365861
139,2021/11/19 10:42:46,2340.0421,540.0007,1,2,0,0,0,0,1.50029,3.679338,5.52007400802,0.2247882,0.00001471254,0.8195246,0.00005203707,,,,,,,,,,,,,,,,,,,,,,26.00438,0.05744755
140,2021/11/19 10:42:51,2345.0428,545.0014,1,2,0,0,0,0,1.499878,3.67982,5.51928106196,0.2268707,0.00001471254,0.8271868,0.00005203707,,,,,,,,,,,,,,,,,,,,,,26.06932,0.1042879
141,2021/11/19 10:42:56,2350.0422,550.0008,1,2,0,0,0,0,1.500175,3.679831,5.520390470425,0.2289526,0.00001471254,0.8348476,0.00005203707,,0.0000825396127765998,,,,,,,,,,,,,,,,,,,,26.01532,0.01810253
142,2021/11/19 10:43:01,2355.0416,555.0002,1,2,0,0,0,0,1.50029,3.680378,5.52163430962,0.2310346,0.00001471254,0.8425097,0.00005203707,,,,,,,,,,,,,,,,,,,,,,26.02741,-0.01028478
143,2021/11/19 10:43:06,2360.0415,560.0001,1,2,0,0,0,0,1.50045,3.680824,5.5228923708,0.2331168,0.00001471254,0.8501735,0.00005203707,,0.0000954643473960459,,,,,,,,,,,,,,,,,,,,26.00712,0.03014326
144,2021/11/19 10:43:11,2365.0416,565.0002,1,2,0,0,0,0,1.50016,3.681024,5.52212496384,0.2351991,0.00001471254,0.8578381,0.00005203707,,,,,,,,,,,,,,,,,,,,,,25.90977,0.02620578
145,2021/11/19 10:43:16,2370.0424,570.001,1,2,0,0,0,0,1.500473,3.68138,5.52381129274,0.2372818,0.00001471254,0.8655051,0.00005203707,,0.000068712281063199,,,,,,,,,,,,,,,,,,,,25.85605,-0.06913185
146,2021/11/19 10:43:21,2375.0425,575.0011,1,2,0,0,0,0,1.500191,3.681894,5.523544241754,0.2393646,0.00001471254,0.8731731,0.00005203707,,,,,,,,,,,,,,,,,,,,,,25.90196,-0.04683852
147,2021/11/19 10:43:26,2380.0426,580.0012,1,2,0,0,0,0,1.500175,3.682368,5.5241964144,0.241447,0.00001471254,0.8808406,0.00005203707,,,,,,,,,,,,,,,,,,,,,,25.92986,-0.04633725
148,2021/11/19 10:43:31,2385.0418,585.0004,1,2,0,0,0,0,1.500359,3.682369,5.524875470471,0.2435291,0.00001471254,0.8885075,0.00005203707,,0.0000704845006112009,,5.5500111579895,,,,,,,,,,,,,,,,,,25.92437,0.05537152
149,2021/11/19 10:43:36,2390.0419,590.0005,1,2,0,0,0,0,1.500412,3.682924,5.525903364688,0.2456111,0.00001471254,0.8961751,0.00005203707,,,,,,,,,,,,,,,,,,,,,,26.04162,0.06312728
150,2021/11/19 10:43:41,2395.0426,595.0012,1,2,0,0,0,0,1.500374,3.683326,5.526366563924,0.2476941,0.00001471254,0.9038473,0.00005203707,,0.0000874175384524278,,,,,,,,,,,,,,,,,,,,26.10206,0.03730595
151,2021/11/19 10:43:46,2400.042,600.0006,1,2,0,0,0,0,1.500542,3.683954,5.527927703068,0.2497766,0.00001471254,0.9115185,0.00005203707,,,,,,,,,,,,,,,,,,,,,,26.03229,-0.03724396
152,2021/11/19 10:43:51,2405.0428,605.0014,1,2,0,0,0,0,1.500618,3.684078,5.528393760204,0.251859,0.00001471254,0.91919,0.00005203707,,,,,,,,,,,,,,,,,,,,,,25.97733,-0.02652705
153,2021/11/19 10:43:56,2410.043,610.0016,1,2,0,0,0,0,1.500343,3.684205,5.527571182315,0.2539424,0.00001471254,0.9268658,0.00005203707,,0.0000444490106019657,,,,,,,,,,,,,,,,,,,,25.85156,-0.01499414
154,2021/11/19 10:44:01,2415.0428,615.0014,1,2,0,0,0,0,1.50032,3.684966,5.52862818912,0.2560238,0.00001471254,0.934535,0.00005203707,,,,,,,,,,,,,,,,,,,,,,25.83337,-0.01674473
155,2021/11/19 10:44:06,2420.0422,620.0008,1,2,0,0,0,0,1.500076,3.685476,5.528494096176,0.2581067,0.00001471254,0.9422109,0.00005203707,,0.0000675257833790965,,,,,,,,,,,,,,,,,,,,25.84657,-0.04207075
156,2021/11/19 10:44:11,2425.0421,625.0007,1,2,0,0,0,0,1.500954,3.685477,5.531731445058,0.2601891,0.00001471254,0.9498857,0.00005203707,,,,,,,,,,,,,,,,,,,,,,26.05793,0.009538531
157,2021/11/19 10:44:16,2430.0419,630.0005,1,2,0,0,0,0,1.500473,3.686213,5.531063078749,0.2622715,0.00001471254,0.9575611,0.00005203707,,0.000103149999631569,,,,,,,,,,,,,,,,,,,,26.09184,0.01472294
158,2021/11/19 10:44:21,2435.0423,635.0009,1,2,0,0,0,0,1.500244,3.686526,5.530688512344,0.2643542,0.00001471254,0.9652382,0.00005203707,,,,,0,,,,,,,,,,,,,,,,,25.99189,-0.003474951
159,2021/11/19 10:44:26,2440.0415,640.0001,1,2,0,0,0,0,1.500511,3.686892,5.532222001812,0.2664364,0.00001471254,0.9729146,0.00005203707,,0.000111511202703696,,,,,,,,,,,,,,,,,,,,25.98479,0.02063811
160,2021/11/19 10:44:31,2445.0418,645.0004,1,2,0,0,0,0,1.500549,3.686989,5.532507656961,0.2685189,0.00001471254,0.9805928,0.00005203707,,,,,0.182678192853928,,,,,,,,,,,,,,,,,25.9888,-0.03266752
161,2021/11/19 10:44:36,2450.0424,650.001,1,2,0,0,0,0,1.500397,3.687593,5.532853474421,0.2706008,0.00001471254,0.9882697,0.00005203707,,0.000127725696074776,,5.40041494369507,,,,,,,,,,,,,,,,,,26.03143,-0.007466078
162,2021/11/19 10:44:41,2455.0416,655.0002,1,2,0,0,0,0,1.500641,3.688029,5.534407526589,0.2726833,0.00001471254,0.9959498,0.00005203707,,,,,,,,,,,,,,,,,,,,,,25.96523,-0.07313251
163,2021/11/19 10:44:46,2460.0418,660.0004,1,2,0,0,0,0,1.501022,3.688351,5.536295994722,0.2747661,0.00001471254,1.003631,0.00005203707,,0.0000651983573334292,,,,,,,,,,,,,,,,,,,,25.94357,-0.04018605
164,2021/11/19 10:44:51,2465.0419,665.0005,1,2,0,0,0,0,1.50045,3.688692,5.5346979114,0.2768484,0.00001471254,1.011312,0.00005203707,,,,,,,,,,,,,,,,,,,,,,25.98409,0.06191134
165,2021/11/19 10:44:56,2470.0427,670.0013,1,2,0,0,0,0,1.500763,3.689184,5.536590847392,0.2789314,0.00001471254,1.018996,0.00005203707,,0.000105013503343798,,,,,,,,,,,,,,,,,,,,25.92487,0.04770339
166,2021/11/19 10:45:01,2475.0417,675.0003,1,2,0,0,0,0,1.50042,3.689737,5.53615518954,0.2810135,0.00001471254,1.026678,0.00005203707,,,,,,,,,,,,,,,,,,,,,,26.2001,0.04649043
167,2021/11/19 10:45:06,2480.0419,680.0005,1,2,0,0,0,0,1.50032,3.689906,5.53603976992,0.2830957,0.00001471254,1.034361,0.00005203707,,,,,,,,,,,,,,,,,,,,,,26.18728,0.02208769
168,2021/11/19 10:45:11,2485.0415,685.0001,1,2,0,0,0,0,1.500565,3.690258,5.53747199577,0.2851785,0.00001471254,1.042047,0.00005203707,,0.000054207590437727,,,,,,,,,,,,,,,,,,,,26.13585,0.04514158
169,2021/11/19 10:45:16,2490.0421,690.0007,1,2,0,0,0,0,1.500397,3.690707,5.537525710679,0.2872618,0.00001471254,1.049736,0.00005203707,,,,,,,,,,,,,,,,,,,,,,26.00961,0.02010047
170,2021/11/19 10:45:21,2495.0422,695.0008,1,2,0,0,0,0,1.500336,3.691312,5.538208280832,0.2893434,0.00001471254,1.057418,0.00005203707,,0.0000714817069820128,,,,,,,,,,,,,,,,,,,,26.02706,-0.07939875
171,2021/11/19 10:45:26,2500.0424,700.001,1,2,0,0,0,0,1.500603,3.691506,5.539484978118,0.2914265,0.00001471254,1.065108,0.00005203707,,,,,,,,,,,,,,,,,,,,,,25.99139,-0.06771147
172,2021/11/19 10:45:31,2505.0423,705.0009,1,2,0,0,0,0,1.50032,3.691812,5.53889937984,0.2935083,0.00001471254,1.072794,0.00005203707,,0.000065624866692815,,,,,,,,,,,,,,,,,,,,26.01012,-0.02690315
173,2021/11/19 10:45:36,2510.0423,710.0009,1,2,0,0,0,0,1.500229,3.692473,5.539555076317,0.29559,0.00001471254,1.08048,0.00005203707,,,,,,,,,,,,,,,,,,,,,,26.01859,-0.0332886
174,2021/11/19 10:45:41,2515.0423,715.0009,1,2,0,0,0,0,1.500229,3.692784,5.540021647536,0.2976728,0.00001471254,1.088171,0.00005203707,,,,5.24669599533081,,,,,,,,,,,,,,,,,,26.02121,-0.08004367
175,2021/11/19 10:45:46,2520.0419,720.0005,1,2,0,0,0,0,1.50032,3.692945,5.5405992424,0.2997557,0.00001471254,1.095863,0.00005203707,,0.0000572960088902619,,,,,,,,,,,,,,,,,,,,26.07989,0.008645058
176,2021/11/19 10:45:51,2525.0416,725.0002,1,2,0,0,0,0,1.500549,3.693509,5.542291236441,0.3018377,0.00001471254,1.103552,0.00005203707,,,,,,,,,,,,,,,,,,,,,,26.04409,-0.06630898
177,2021/11/19 10:45:56,2530.0422,730.0008,1,2,0,0,0,0,1.500206,3.69415,5.5419859949,0.3039208,0.00001471254,1.111247,0.00005203707,,0.0000901147432159632,,,,,,,,,,,,,,,,,,,,26.03078,-0.04134953
178,2021/11/19 10:46:01,2535.0419,735.0005,1,2,0,0,0,0,1.500504,3.694303,5.543316428712,0.3060033,0.00001471254,1.11894,0.00005203707,,,,,,,,,,,,,,,,,,,,,,26.1925,0.0497973
179,2021/11/19 10:46:06,2540.0429,740.0015,1,2,0,0,0,0,1.500732,3.694801,5.544906094332,0.3080862,0.00001471254,1.126636,0.00005203707,,0.0000650771326036192,,,,,,,,,,,,,,,,,,,,26.3284,-0.0513494
180,2021/11/19 10:46:11,2545.0425,745.0011,1,2,0,0,0,0,1.500526,3.69519,5.54472866994,0.310168,0.00001471254,1.134328,0.00005203707,,,,,,,,,,,,,,,,,,,,,,26.23496,0.07058084
181,2021/11/19 10:46:16,2550.0427,750.0013,1,2,0,0,0,0,1.500526,3.695673,5.545453423998,0.3122503,0.00001471254,1.142023,0.00005203707,,,,,,,,,,,,,,,,,,,,,,26.18989,-0.04328609
182,2021/11/19 10:46:21,2555.0431,755.0017,1,2,0,0,0,0,1.500214,3.695855,5.54457341297,0.3143336,0.00001471254,1.149722,0.00005203707,,0.0000862952292663977,,,,,,,,,,,,,,,,,,,,26.12024,-0.0168097
183,2021/11/19 10:46:26,2560.042,760.0006,1,2,0,0,0,0,1.500435,3.696491,5.546344473585,0.3164152,0.00001471254,1.157416,0.00005203707,,,,,,,,,,,,,,,,,,,,,,26.21255,-0.04826844
184,2021/11/19 10:46:31,2565.0422,765.0008,1,2,0,0,0,0,1.500244,3.696802,5.546105019688,0.3184974,0.00001471254,1.165113,0.00005203707,,0.0000603701300860848,,,0,,,,,,,,,,,,,,,,,26.29588,0.04405916
185,2021/11/19 10:46:36,2570.0423,770.0009,1,2,0,0,0,0,1.500618,3.697328,5.548276948704,0.3205803,0.00001471254,1.172814,0.00005203707,,,,,0.192011594772339,,,,,,,,,,,,,,,,,26.1778,0.06283522
186,2021/11/19 10:46:41,2575.0432,775.0018,1,2,0,0,0,0,1.500504,3.697657,5.548349119128,0.3226638,0.00001471254,1.180517,0.00005203707,,,,5.13574600219727,,,,,,,,,,,,,,,,,,26.07838,-0.06158292
187,2021/11/19 10:46:46,2580.0417,780.0003,1,2,0,0,0,0,1.50042,3.697859,5.54834160078,0.3247455,0.00001471254,1.188215,0.00005203707,,0.0000759876274969429,,,,,,,,,,,,,,,,,,,,26.31234,0.06212592
188,2021/11/19 10:46:51,2585.0424,785.001,1,2,0,0,0,0,1.50045,3.698498,5.5494113241,0.3268277,0.00001471254,1.195916,0.00005203707,,,,,,,,,,,,,,,,,,,,,,26.24966,0.06673098
189,2021/11/19 10:46:56,2590.0416,790.0002,1,2,0,0,0,0,1.500206,3.698797,5.548957452182,0.3289104,0.00001471254,1.203619,0.00005203707,,0.0000748348611523397,,,,,,,,,,,,,,,,,,,,26.06539,-0.04925787
190,2021/11/19 10:47:01,2595.0426,795.0012,1,2,0,0,0,0,1.499901,3.699198,5.548430779398,0.3309934,0.00001471254,1.211324,0.00005203707,,,,,,,,,,,,,,,,,,,,,,26.0867,-0.01803339
191,2021/11/19 10:47:06,2600.0426,800.0012,1,2,0,0,0,0,1.500252,3.699818,5.550659354136,0.3330756,0.00001471254,1.219027,0.00005203707,,0.0000860778600326739,,,,,,,,,,,,,,,,,,,,26.26959,-0.07451177
192,2021/11/19 10:47:11,2605.0426,805.0012,1,2,0,0,0,0,1.500511,3.700174,5.552151788914,0.3351578,0.00001471254,1.226731,0.00005203707,,,,,,,,,,,,,,,,,,,,,,26.37571,0.06450415
193,2021/11/19 10:47:16,2610.042,810.0006,1,2,0,0,0,0,1.499725,3.700574,5.54984334215,0.3372399,0.00001471254,1.234435,0.00005203707,,,,,,,,,,,,,,,,,,,,,,26.35131,0.0220269
194,2021/11/19 10:47:21,2615.0426,815.0012,1,2,0,0,0,0,1.500175,3.700889,5.551981155575,0.3393227,0.00001471254,1.242143,0.00005203707,,0.0000637774428469129,,,,,,,,,,,,,,,,,,,,26.33761,0.05184591
195,2021/11/19 10:47:26,2620.0421,820.0007,1,2,0,0,0,0,1.500343,3.701509,5.553533117587,0.3414054,0.00001471254,1.249852,0.00005203707,,,,,,,,,,,,,,,,,,,,,,26.20569,-0.03639817
196,2021/11/19 10:47:31,2625.043,825.0016,1,2,0,0,0,0,1.500206,3.7019,5.5536125914,0.3434882,0.00001471254,1.257561,0.00005203707,,0.0000826152172521688,,,,,,,,,,,,,,,,,,,,26.16446,-0.0376755
197,2021/11/19 10:47:36,2630.0429,830.0015,1,2,0,0,0,0,1.50029,3.702219,5.55440214351,0.3455712,0.00001471254,1.265272,0.00005203707,,,,,,,,,,,,,,,,,,,,,,26.23686,-0.05589724
198,2021/11/19 10:47:41,2635.0434,835.002,1,2,0,0,0,0,1.50032,3.702497,5.55493029904,0.3476536,0.00001471254,1.272982,0.00005203707,,,,5.01644802093506,,,,,,,,,,,,,,,,,,26.33969,-0.01207471
199,2021/11/19 10:47:46,2640.0418,840.0004,1,2,0,0,0,0,1.500565,3.703196,5.55688630574,0.3497358,0.00001471254,1.280692,0.00005203707,,0.0000731753825675696,,,,,,,,,,,,,,,,,,,,26.43196,0.05528748
200,2021/11/19 10:47:51,2645.0422,845.0008,1,2,0,0,0,0,1.500282,3.703283,5.555968825806,0.3518183,0.00001471254,1.288404,0.00005203707,,,,,,,,,,,,,,,,,,,,,,26.41231,0.001748204
201,2021/11/19 10:47:56,2650.0425,850.0011,1,2,0,0,0,0,1.500359,3.703608,5.556741595272,0.3539014,0.00001471254,1.296119,0.00005203707,,0.000100865203421563,,,,,,,,,,,,,,,,,,,,26.3422,0.04281461
202,2021/11/19 10:48:01,2655.0423,855.0009,1,2,0,0,0,0,1.500206,3.704226,5.557102070556,0.3559837,0.00001471254,1.303832,0.00005203707,,,,,,,,,,,,,,,,,,,,,,26.26325,-0.05630493
203,2021/11/19 10:48:06,2660.0431,860.0017,1,2,0,0,0,0,1.500473,3.704747,5.558872845331,0.3580672,0.00001471254,1.311551,0.00005203707,,0.0000811573772807606,,,,,,,,,,,,,,,,,,,,26.20904,0.0485301
204,2021/11/19 10:48:11,2665.0426,865.0012,1,2,0,0,0,0,1.500252,3.70496,5.55837364992,0.3601495,0.00001471254,1.319265,0.00005203707,,,,,,,,,,,,,,,,,,,,,,26.19623,-0.05783617
205,2021/11/19 10:48:16,2670.0416,870.0002,1,2,0,0,0,0,1.500229,3.70547,5.55905355263,0.3622311,0.00001471254,1.326978,0.00005203707,,,,,,,,,,,,,,,,,,,,,,26.20731,-0.05281746
206,2021/11/19 10:48:21,2675.0426,875.0012,1,2,0,0,0,0,1.500412,3.70604,5.56058688848,0.3643146,0.00001471254,1.3347,0.00005203707,,0.0000729048406356014,,,,,,,,,,,,,,,,,,,,26.25439,-0.03353655
207,2021/11/19 10:48:26,2680.0419,880.0005,1,2,0,0,0,0,1.500381,3.706347,5.560932618207,0.3663968,0.00001471254,1.342416,0.00005203707,,0.000151170897879638,,,,,,,,,,,,,,,,,,,,26.3214,-0.04214108
208,2021/11/19 10:48:31,2685.0419,885.0005,1,2,0,0,0,0,1.500359,3.70674,5.56144071966,0.3684794,0.00001471254,1.350136,0.00005203707,,,,,,,,,,,,,,,,,,,,,,26.40569,0.05311728
209,2021/11/19 10:48:36,2690.0429,890.0015,1,2,0,0,0,0,1.500381,3.707154,5.562143425674,0.3705622,0.00001471254,1.357857,0.00005203707,,0.0000507702316099312,,,0.198799595236778,,,,,,,,,,,,,,,,,26.47583,-0.0359714
210,2021/11/19 10:48:41,2695.042,895.0006,1,2,0,0,0,0,1.50042,3.707672,5.56306522224,0.3726442,0.00001471254,1.365576,0.00005203707,,,,4.95646810531616,,,,,,,,,,,,,,,,,,26.54366,0.06388664
211,2021/11/19 10:48:46,2700.0429,900.0015,1,2,0,0,0,0,1.500397,3.708282,5.563895187954,0.3747265,0.00001471254,1.373297,0.00005203707,,0.000121603399747983,,,,,,,,,,,,,,,,,,,,26.50195,0.008520484
212,2021/11/19 10:48:51,2705.0417,905.0003,1,2,0,0,0,0,1.500397,3.70858,5.56434230626,0.3768084,0.00001471254,1.381017,0.00005203707,,,,,,,,,,,,,,,,,,,,,,26.43984,0.08696377
213,2021/11/19 10:48:56,2710.0414,910,1,2,0,0,0,0,1.500732,3.708882,5.566037901624,0.378891,0.00001471254,1.388741,0.00005203707,,,,,,,,,,,,,,,,,,,,,,26.34581,-0.02995551
