Repository: HVES-Battery-Testing-Consortium/LG-HG2

# Battery Testing Consortium (BTC)
The Battery Testing Consortium (BTC) has been developed within the High Voltage and Energy Storage Lab at Oxford Brookes University to provide accurate and comprehensive cell data to Formula Student Electric teams. Through the BTC, we aim to provide FS teams with information for improved and informed decisions for cell selection, pack architecture design, thermal cooling requirements, and end of life predictions. A range of tests are completed to provide a comprehensive electrochemical lithium-ion characterisation for modelling, validation, and battery management parameterisation.

File: Data/Round1/LG_HG2/Package 2/211119_BTC_CellCond_LG_HG2_3_25C/211119_BTC_CellCond_LG_HG2_3_25C_Channel_5_Wb_1.CSV (part 9 of 58)
Data_Point,Date_Time,Test_Time(s),Step_Time(s),Cycle_Index,Step_Index,TC_Counter1,TC_Counter2,TC_Counter3,TC_Counter4,Current(A),Voltage(V),Power(W),Charge_Capacity(Ah),Discharge_Capacity(Ah),Charge_Energy(Wh),Discharge_Energy(Wh),ACR(Ohm),dV/dt(V/s),Internal_Resistance(Ohm),dQ/dV(Ah/V),dV/dQ(V/Ah),MetaCode_MV_UD1,MetaCode_MV_UD2,MetaCode_MV_UD3,MetaCode_MV_UD4,MetaCode_MV_UD5,MetaCode_MV_UD6,MetaCode_MV_UD7,MetaCode_MV_UD8,MetaCode_MV_UD9,MetaCode_MV_UD10,MetaCode_MV_UD11,MetaCode_MV_UD12,MetaCode_MV_UD13,MetaCode_MV_UD14,MetaCode_MV_UD15,MetaCode_MV_UD16,Aux_Temperature_1(C),Aux_dT/dt_1(C)
1685,2021/11/19 13:18:58,11711.972,1330.0013,1,4,0,0,0,0,-3.003693,3.731085,-11.207033896905,2.269555,1.109479,8.920198,4.325777,,,,,,,,,,,,,,,,,,,,,,26.58,-0.05306005
1686,2021/11/19 13:19:03,11716.9721,1335.0014,1,4,0,0,0,0,-3.003639,3.729713,-11.202711425607,2.269555,1.113648,8.920198,4.341325,,-0.000165132296388038,,3.3371250629425,,,,,,,,,,,,,,,,,,26.74581,0.04822254
1687,2021/11/19 13:19:08,11721.9707,1340,1,4,0,0,0,0,-3.003845,3.728351,-11.199388509595,2.269555,1.117821,8.920198,4.356888,,-0.000326974113704637,,,,,,,,,,,,,,,,,,,,26.61768,0.02328277
1688,2021/11/19 13:19:13,11726.9716,1345.0009,1,4,0,0,0,0,-3.003532,3.727142,-11.194590265544,2.269555,1.12199,8.920198,4.372429,,,,,,,,,,,,,,,,,,,,,,26.48108,-0.04143417
1689,2021/11/19 13:19:18,11731.9725,1350.0018,1,4,0,0,0,0,-3.003525,3.725821,-11.190596519025,2.269555,1.126164,8.920198,4.387982,,-0.000238409702433273,,,0.310653299093246,,,,,,,,,,,,,,,,,26.74137,0.04629791
1690,2021/11/19 13:19:23,11736.9707,1355,1,4,0,0,0,0,-3.003418,3.724401,-11.185933002618,2.269555,1.130333,8.920198,4.403514,,-0.00020271870016586,,3.12737488746643,,,,,,,,,,,,,,,,,,26.55249,0.02244771
1691,2021/11/19 13:19:28,11741.9708,1360.0001,1,4,0,0,0,0,-3.003418,3.723078,-11.181959480604,2.269555,1.134502,8.920198,4.419038,,-0.000226893796934746,,,,,,,,,,,,,,,,,,,,26.36132,-0.06653488
1692,2021/11/19 13:19:33,11746.9709,1365.0002,1,4,0,0,0,0,-3.00338,3.721884,-11.17823196792,2.269555,1.138673,8.920198,4.434565,,-0.00026867919950746,,,,,,,,,,,,,,,,,,,,26.64385,0.02827108
1693,2021/11/19 13:19:38,11751.9708,1370.0001,1,4,0,0,0,0,-3.00338,3.720676,-11.17460388488,2.269555,1.142842,8.920198,4.450078,,-0.000276951090199873,,,,,,,,,,,,,,,,,,,,26.65493,0.08024693
1694,2021/11/19 13:19:43,11756.9716,1375.0009,1,4,0,0,0,0,-3.003662,3.719221,-11.171282787302,2.269555,1.147014,8.920198,4.465599,,-0.0002556009858381,,3.20909404754639,,,,,,,,,,,,,,,,,,26.42565,-0.02703071
1695,2021/11/19 13:19:48,11761.9713,1380.0006,1,4,0,0,0,0,-3.003265,3.717945,-11.165974090425,2.269555,1.151186,8.920198,4.481112,,-0.000146318197948858,,,,,,,,,,,,,,,,,,,,26.60883,0.05292773
1696,2021/11/19 13:19:53,11766.9718,1385.0011,1,4,0,0,0,0,-3.002876,3.716763,-11.160978410388,2.269555,1.155355,8.920198,4.496609,,-0.00026092620100826,,,,,,,,,,,,,,,,,,,,26.69794,0.06734192
1697,2021/11/19 13:19:58,11771.9718,1390.0011,1,4,0,0,0,0,-3.003029,3.715405,-11.157468961745,2.269555,1.159526,8.920198,4.512107,,-0.000222247806959786,,3.14059805870056,0.314587891101837,,,,,,,,,,,,,,,,,26.41722,-0.05585909
1698,2021/11/19 13:20:03,11776.9713,1395.0006,1,4,0,0,0,0,-3.003288,3.713774,-11.153532888912,2.269555,1.163696,8.920198,4.5276,,-0.000329747912473977,,,,,,,,,,,,,,,,,,,,26.69483,0.06180763
1699,2021/11/19 13:20:08,11781.9718,1400.0011,1,4,0,0,0,0,-3.003548,3.712506,-11.150689971288,2.269555,1.167864,8.920198,4.543074,,-0.000367208413081244,,,,,,,,,,,,,,,,,,,,26.44872,-0.03118753
1700,2021/11/19 13:20:13,11786.9714,1405.0007,1,4,0,0,0,0,-3.003357,3.711484,-11.146911451788,2.269555,1.172037,8.920198,4.558566,,-0.000312793388729915,,,,,,,,,,,,,,,,,,,,26.46114,-0.06693423
1701,2021/11/19 13:20:18,11791.9721,1410.0014,1,4,0,0,0,0,-3.003624,3.709829,-11.142931420296,2.269555,1.176208,8.920198,4.574043,,-0.000238775202888064,,3.12733101844788,,,,,,,,,,,,,,,,,,26.57865,0.007342696
1702,2021/11/19 13:20:23,11796.9715,1415.0008,1,4,0,0,0,0,-3.003616,3.708486,-11.138867885376,2.269555,1.180377,8.920198,4.589507,,-0.000249757809797302,,,,,,,,,,,,,,,,,,,,26.38928,-0.07455468
1703,2021/11/19 13:20:28,11801.972,1420.0013,1,4,0,0,0,0,-3.003273,3.707224,-11.133805744152,2.269555,1.184548,8.920198,4.604971,,-0.000276246690191329,,,,,,,,,,,,,,,,,,,,26.52901,-0.03297687
1704,2021/11/19 13:20:33,11806.9715,1425.0008,1,4,0,0,0,0,-3.003403,3.705914,-11.130353225342,2.269555,1.18872,8.920198,4.620434,,-0.00017494750500191,,,0.321249693632126,,,,,,,,,,,,,,,,,26.5964,0.03425002
1705,2021/11/19 13:20:38,11811.9708,1430.0001,1,4,0,0,0,0,-3.003899,3.704469,-11.127850724631,2.269555,1.192888,8.920198,4.63588,,-0.000237818705500104,,3.12797093391418,,,,,,,,,,,,,,,,,,26.44117,-0.03700554
1706,2021/11/19 13:20:43,11816.9715,1435.0008,1,4,0,0,0,0,-3.00351,3.703154,-11.12246007054,2.269555,1.19706,8.920198,4.651332,,-0.000414919486502185,,,,,,,,,,,,,,,,,,,,26.30631,-0.06806195
1707,2021/11/19 13:20:48,11821.9709,1440.0002,1,4,0,0,0,0,-3.003448,3.701838,-11.118277937424,2.269555,1.201231,8.920198,4.666773,,-0.000205483302124776,,,,,,,,,,,,,,,,,,,,26.50238,0.06014347
1708,2021/11/19 13:20:53,11826.9707,1445,1,4,0,0,0,0,-3.003662,3.700444,-11.114883025928,2.269555,1.2054,8.920198,4.682201,,-0.000257484498433769,,,,,,,,,,,,,,,,,,,,26.58529,0.07649541
1709,2021/11/19 13:20:58,11831.9716,1450.0009,1,4,0,0,0,0,-3.003365,3.698828,-11.10893055622,2.269555,1.209572,8.920198,4.697638,,,,3.04777693748474,,,,,,,,,,,,,,,,,,26.33691,-0.03370225
1710,2021/11/19 13:21:03,11836.9711,1455.0004,1,4,0,0,0,0,-3.003548,3.697398,-11.105312368104,2.269555,1.213742,8.920198,4.71306,,-0.000217313194298185,,,,,,,,,,,,,,,,,,,,26.46602,0.04946709
1711,2021/11/19 13:21:08,11841.9712,1460.0005,1,4,0,0,0,0,-3.003448,3.696197,-11.101335487256,2.269555,1.217912,8.920198,4.728476,,-0.000237049505813047,,,0.331929892301559,,,,,,,,,,,,,,,,,26.57644,0.05210876
1712,2021/11/19 13:21:13,11846.9712,1465.0005,1,4,0,0,0,0,-3.003319,3.694817,-11.096714097623,2.269555,1.222081,8.920198,4.743882,,-0.000307773210806772,,2.96467208862305,,,,,,,,,,,,,,,,,,26.3294,-0.01413643
1713,2021/11/19 13:21:18,11851.9712,1470.0005,1,4,0,0,0,0,-3.003197,3.693358,-11.091881665526,2.269555,1.226252,8.920198,4.759292,,-0.00034152070293203,,,,,,,,,,,,,,,,,,,,26.45494,0.02481043
1714,2021/11/19 13:21:23,11856.9712,1475.0005,1,4,0,0,0,0,-3.00351,3.691978,-11.08889284278,2.269555,1.230423,8.920198,4.774692,,-0.000402385805500671,,,,,,,,,,,,,,,,,,,,26.5494,0.04378915
1715,2021/11/19 13:21:28,11861.9713,1480.0006,1,4,0,0,0,0,-3.003532,3.690835,-11.08554102922,2.269555,1.234592,8.920198,4.790082,,-0.000204240204766393,,,,,,,,,,,,,,,,,,,,26.5893,0.02535284
1716,2021/11/19 13:21:33,11866.971,1485.0003,1,4,0,0,0,0,-3.003563,3.689285,-11.080999922455,2.269555,1.238763,8.920198,4.805473,,-0.000267918891040608,,2.96406602859497,,,,,,,,,,,,,,,,,,26.65495,-0.002358556
1717,2021/11/19 13:21:38,11871.9715,1490.0008,1,4,0,0,0,0,-3.003471,3.687752,-11.076056187192,2.269555,1.242933,8.920198,4.820853,,-0.000241385307163,,,,,,,,,,,,,,,,,,,,26.60218,0.0327009
1718,2021/11/19 13:21:43,11876.9715,1495.0008,1,4,0,0,0,0,-3.00338,3.686393,-11.07163900834,2.269555,1.247101,8.920198,4.836219,,-0.000282779190456495,,,,,,,,,,,,,,,,,,,,26.42613,0.007626414
1719,2021/11/19 13:21:48,11881.9716,1500.0009,1,4,0,0,0,0,-3.003357,3.685164,-11.067863095548,2.269555,1.251275,8.920198,4.851605,,-0.000356883887434378,,2.90485000610352,0.339802801609039,,,,,,,,,,,,,,,,,26.31032,-0.03422856
1720,2021/11/19 13:21:53,11886.9717,1505.001,1,4,0,0,0,0,-3.003654,3.68317,-11.06296830318,2.269555,1.255446,8.920198,4.866971,,-0.000282835011603311,,,,,,,,,,,,,,,,,,,,26.53033,0.04573107
1721,2021/11/19 13:21:58,11891.9716,1510.0009,1,4,0,0,0,0,-3.003616,3.681933,-11.059112869728,2.269555,1.259615,8.920198,4.882325,,-0.000379858509404585,,,,,,,,,,,,,,,,,,,,26.50949,0.06043732
1722,2021/11/19 13:22:03,11896.972,1515.0013,1,4,0,0,0,0,-3.003601,3.680743,-11.055483355543,2.269555,1.263786,8.920198,4.897681,,-0.000242830006754957,,,,,,,,,,,,,,,,,,,,26.34141,-0.06056368
1723,2021/11/19 13:22:08,11901.9717,1520.001,1,4,0,0,0,0,-3.003677,3.679263,-11.051317650051,2.269555,1.267955,8.920198,4.913023,,-0.000228567398153245,,2.88810992240906,,,,,,,,,,,,,,,,,,26.43587,-0.03644288
1724,2021/11/19 13:22:13,11906.9711,1525.0004,1,4,0,0,0,0,-3.003304,3.677773,-11.045470361992,2.269555,1.272128,8.920198,4.928372,,-0.000325921486364678,,,,,,,,,,,,,,,,,,,,26.60527,0.004284382
1725,2021/11/19 13:22:18,11911.9712,1530.0005,1,4,0,0,0,0,-3.003792,3.676337,-11.042951669904,2.269555,1.276297,8.920198,4.943701,,-0.000278744089882821,,,,,,,,,,,,,,,,,,,,26.5614,-0.0350827
1726,2021/11/19 13:22:23,11916.9712,1535.0005,1,4,0,0,0,0,-3.00351,3.675056,-11.03806744656,2.269555,1.280466,8.920198,4.959025,,-0.000267650902969763,,3.00021505355835,0.3398697078228,,,,,,,,,,,,,,,,,26.47402,-0.0115025
1727,2021/11/19 13:22:28,11921.9713,1540.0006,1,4,0,0,0,0,-3.003693,3.673428,-11.033849969604,2.269555,1.284637,8.920198,4.974351,,-0.000347792985849082,,,,,,,,,,,,,,,,,,,,26.39106,0.022313
1728,2021/11/19 13:22:33,11926.9714,1545.0007,1,4,0,0,0,0,-3.003197,3.671921,-11.027502131437,2.269555,1.288808,8.920198,4.98967,,-0.000257147708907723,,,,,,,,,,,,,,,,,,,,26.38973,-0.06196082
1729,2021/11/19 13:22:38,11931.9721,1550.0014,1,4,0,0,0,0,-3.003365,3.670675,-11.024376821375,2.269555,1.292979,8.920198,5.004982,,-0.000278672989225015,,,,,,,,,,,,,,,,,,,,26.37955,-0.07442415
1730,2021/11/19 13:22:43,11936.9722,1555.0015,1,4,0,0,0,0,-3.003563,3.669101,-11.020376006863,2.269555,1.297151,8.920198,5.020292,,-0.000194551306776702,,2.81069111824036,,,,,,,,,,,,,,,,,,26.33784,-0.001932979
1731,2021/11/19 13:22:48,11941.9721,1560.0014,1,4,0,0,0,0,-3.003189,3.667801,-11.015099617389,2.269555,1.301321,8.920198,5.035591,,-0.000305884488625452,,,,,,,,,,,,,,,,,,,,26.35294,-0.06722331
1732,2021/11/19 13:22:53,11946.9721,1565.0014,1,4,0,0,0,0,-3.003601,3.66614,-11.01162177014,2.269555,1.305488,8.920198,5.050872,,-0.000271514698397368,,,,,,,,,,,,,,,,,,,,26.32053,-0.08621573
1733,2021/11/19 13:22:58,11951.9709,1570.0002,1,4,0,0,0,0,-3.003273,3.664948,-11.006839374804,2.269555,1.30966,8.920198,5.066164,,-0.00028243858832866,,2.97208499908447,0.343353390693665,,,,,,,,,,,,,,,,,26.28238,-0.03937185
1734,2021/11/19 13:23:03,11956.9711,1575.0004,1,4,0,0,0,0,-3.003357,3.663357,-11.002368889449,2.269555,1.313829,8.920198,5.08144,,-0.00031779520213604,,,,,,,,,,,,,,,,,,,,26.384,0.01746297
1735,2021/11/19 13:23:08,11961.9718,1580.0011,1,4,0,0,0,0,-3.003288,3.661695,-10.99712465316,2.269555,1.318001,8.920198,5.096719,,-0.000261202192632481,,,,,,,,,,,,,,,,,,,,26.47224,0.01648605
1736,2021/11/19 13:23:13,11966.9717,1585.001,1,4,0,0,0,0,-3.003746,3.660499,-10.995209229254,2.269555,1.322171,8.920198,5.111988,,-0.00026707470533438,,,,,,,,,,,,,,,,,,,,26.57115,0.0123316
1737,2021/11/19 13:23:18,11971.9709,1590.0002,1,4,0,0,0,0,-3.003395,3.659044,-10.98955445438,2.269555,1.326338,8.920198,5.127238,,-0.000307766196783632,,2.8595860004425,,,,,,,,,,,,,,,,,,26.53743,0.02717614
1738,2021/11/19 13:23:23,11976.971,1595.0003,1,4,0,0,0,0,-3.003494,3.65763,-10.98566975922,2.269555,1.330511,8.920198,5.142503,,-0.000331208488205448,,,,,,,,,,,,,,,,,,,,26.50726,0.007472634
1739,2021/11/19 13:23:28,11981.9718,1600.0011,1,4,0,0,0,0,-3.003525,3.655928,-10.9806711462,2.269555,1.334681,8.920198,5.157752,,-0.000369755405699834,,,0.354806393384933,,,,,,,,,,,,,,,,,26.4656,0.04893839
1740,2021/11/19 13:23:33,11986.9711,1605.0004,1,4,0,0,0,0,-3.003227,3.654304,-10.974704439008,2.269555,1.338854,8.920198,5.173004,,-0.000269869109615684,,2.80252194404602,,,,,,,,,,,,,,,,,,26.50285,-0.05380094
1741,2021/11/19 13:23:38,11991.9719,1610.0012,1,4,0,0,0,0,-3.003624,3.653318,-10.973193624432,2.269555,1.343022,8.920198,5.188233,,,,,,,,,,,,,,,,,,,,,,26.40438,-0.04476786
1742,2021/11/19 13:23:43,11996.9722,1615.0015,1,4,0,0,0,0,-3.003212,3.651536,-10.966336733632,2.269555,1.347193,8.920198,5.203469,,-0.00019608209549915,,,,,,,,,,,,,,,,,,,,26.33784,-0.03853559
1743,2021/11/19 13:23:48,12001.9728,1620.0021,1,4,0,0,0,0,-3.003471,3.650018,-10.962723212478,2.269555,1.351365,8.920198,5.218698,,-0.000346449611242861,,2.80850291252136,,,,,,,,,,,,,,,,,,26.39861,0.00443399
1744,2021/11/19 13:23:53,12006.972,1625.0013,1,4,0,0,0,0,-3.003395,3.648542,-10.95801280009,2.269555,1.355535,8.920198,5.233917,,-0.000266400311375037,,,,,,,,,,,,,,,,,,,,26.60041,0.06902754
1745,2021/11/19 13:23:58,12011.9712,1630.0005,1,4,0,0,0,0,-3.003532,3.647198,-10.954475903336,2.269555,1.359705,8.920198,5.249127,,-0.000254822807619348,,,,,,,,,,,,,,,,,,,,26.5778,0.05432546
1746,2021/11/19 13:24:03,12016.9708,1635.0001,1,4,0,0,0,0,-3.003342,3.645453,-10.948542103926,2.269555,1.363874,8.920198,5.26433,,-0.00031779520213604,,,0.350954502820969,,,,,,,,,,,,,,,,,26.39861,-0.03158391
1747,2021/11/19 13:24:08,12021.9717,1640.001,1,4,0,0,0,0,-3.003403,3.643906,-10.944118212118,2.269555,1.368045,8.920198,5.279534,,-0.000286975409835577,,2.80367302894592,,,,,,,,,,,,,,,,,,26.56717,0.01510441
1748,2021/11/19 13:24:13,12026.9707,1645,1,4,0,0,0,0,-3.003288,3.642784,-10.940329473792,2.269555,1.372215,8.920198,5.294725,,-0.000463412405224517,,,,,,,,,,,,,,,,,,,,26.55473,0.04808962
1749,2021/11/19 13:24:18,12031.9716,1650.0009,1,4,0,0,0,0,-3.003548,3.64141,-10.93714972268,2.269555,1.376384,8.920198,5.309907,,-0.000335963995894417,,,,,,,,,,,,,,,,,,,,26.3769,-0.03463626
1750,2021/11/19 13:24:23,12036.9708,1655.0001,1,4,0,0,0,0,-3.003448,3.639611,-10.931382378728,2.269555,1.380552,8.920198,5.325083,,-0.000217812805203721,,2.9163019657135,,,,,,,,,,,,,,,,,,26.46293,-0.03049731
1751,2021/11/19 13:24:28,12041.9716,1660.0009,1,4,0,0,0,0,-3.003403,3.6381,-10.9266804543,2.269555,1.384723,8.920198,5.340262,,-0.000339530088240281,,,,,,,,,,,,,,,,,,,,26.65765,0.004162192
1752,2021/11/19 13:24:33,12046.971,1665.0003,1,4,0,0,0,0,-3.003624,3.636609,-10.923006071016,2.269555,1.388894,8.920198,5.355434,,-0.000433462701039389,,,,,,,,,,,,,,,,,,,,26.58224,0.02382755
1753,2021/11/19 13:24:38,12051.972,1670.0013,1,4,0,0,0,0,-3.003403,3.635358,-10.918445123274,2.269555,1.393066,8.920198,5.370602,,-0.000354183313902467,,,0.355153113603592,,,,,,,,,,,,,,,,,26.65894,0.05695641
1754,2021/11/19 13:24:43,12056.9713,1675.0006,1,4,0,0,0,0,-3.003693,3.633801,-10.914822627093,2.269555,1.397237,8.920198,5.385763,,-0.000247506599407643,,2.70027303695679,,,,,,,,,,,,,,,,,,26.52149,0.02632618
1755,2021/11/19 13:24:48,12061.9711,1680.0004,1,4,0,0,0,0,-3.003639,3.632258,-10.909991786862,2.269555,1.401406,8.920198,5.400907,,-0.000239796005189419,,,,,,,,,,,,,,,,,,,,26.45674,-0.05404413
1756,2021/11/19 13:24:53,12066.9721,1685.0014,1,4,0,0,0,0,-3.003189,3.630866,-10.904176831674,2.269555,1.40558,8.920198,5.416068,,-0.000196940498426557,,,,,,,,,,,,,,,,,,,,26.3627,-0.09562254
1757,2021/11/19 13:24:58,12071.9721,1690.0014,1,4,0,0,0,0,-3.003677,3.629489,-10.901812631053,2.269555,1.40975,8.920198,5.431206,,-0.000330704497173429,,2.84073805809021,,,,,,,,,,,,,,,,,,26.47535,-0.0569576
1758,2021/11/19 13:25:03,12076.9721,1695.0014,1,4,0,0,0,0,-3.003304,3.627789,-10.895353214856,2.269555,1.41392,8.920198,5.446335,,-0.000341050297720358,,,,,,,,,,,,,,,,,,,,26.682,0.06556511
1759,2021/11/19 13:25:08,12081.9724,1700.0017,1,4,0,0,0,0,-3.003365,3.62631,-10.89113253315,2.269555,1.418092,8.920198,5.461466,,-0.000385493389330804,,,,,,,,,,,,,,,,,,,,26.50821,-0.01010358
1760,2021/11/19 13:25:13,12086.9722,1705.0015,1,4,0,0,0,0,-3.003639,3.624966,-10.888089251274,2.269555,1.422261,8.920198,5.476585,,-0.000299236009595916,,2.83325505256653,0.359644889831543,,,,,,,,,,,,,,,,,26.41504,-0.04975498
1761,2021/11/19 13:25:18,12091.9717,1710.001,1,4,0,0,0,0,-3.003494,3.623534,-10.883262627796,2.269555,1.42643,8.920198,5.491693,,-0.000234318693401292,,,,,,,,,,,,,,,,,,,,26.56759,0.04864812
1762,2021/11/19 13:25:23,12096.9716,1715.0009,1,4,0,0,0,0,-3.003822,3.621931,-10.879636020282,2.269555,1.430601,8.920198,5.506804,,-0.000305032794130966,,,,,,,,,,,,,,,,,,,,26.65628,0.08093715
1763,2021/11/19 13:25:28,12101.9709,1720.0002,1,4,0,0,0,0,-3.003624,3.62031,-10.87405000344,2.269555,1.434771,8.920198,5.521904,,-0.000238187203649431,,,,,,,,,,,,,,,,,,,,26.38753,-0.008730292
1764,2021/11/19 13:25:33,12106.9709,1725.0002,1,4,0,0,0,0,-3.003326,3.618968,-10.868940687568,2.269555,1.438941,8.920198,5.536999,,-0.000224906296352856,,2.85237908363342,,,,,,,,,,,,,,,,,,26.51261,0.04448175
1765,2021/11/19 13:25:38,12111.9707,1730,1,4,0,0,0,0,-3.003365,3.617455,-10.864537736075,2.269555,1.443111,8.920198,5.552086,,-0.000373928312910721,,,,,,,,,,,,,,,,,,,,26.61284,0.05279899
1766,2021/11/19 13:25:43,12116.9712,1735.0005,1,4,0,0,0,0,-3.003746,3.615916,-10.861293221336,2.269555,1.447282,8.920198,5.567173,,-0.000246754992986098,,,0.350578099489212,,,,,,,,,,,,,,,,,26.3698,-0.06279171
1767,2021/11/19 13:25:48,12121.9719,1740.0012,1,4,0,0,0,0,-3.003288,3.614612,-10.855720844256,2.269555,1.451452,8.920198,5.582249,,-0.000246523297391832,,2.66616010665894,,,,,,,,,,,,,,,,,,26.59065,0.07095397
1768,2021/11/19 13:25:53,12126.9719,1745.0012,1,4,0,0,0,0,-3.003563,3.613332,-10.852870301916,2.269555,1.455623,8.920198,5.597322,,-0.000282611494185403,,,,,,,,,,,,,,,,,,,,26.57473,0.00582397
1769,2021/11/19 13:25:58,12131.971,1750.0003,1,4,0,0,0,0,-3.003532,3.611657,-10.847727372524,2.269555,1.459794,8.920198,5.612389,,-0.000197750196093693,,,,,,,,,,,,,,,,,,,,26.43766,-0.09105563
1770,2021/11/19 13:26:03,12136.972,1755.0013,1,4,0,0,0,0,-3.003357,3.60996,-10.84199863572,2.269555,1.463966,8.920198,5.627452,,-0.000324623397318646,,,,,,,,,,,,,,,,,,,,26.65318,0.04005909
1771,2021/11/19 13:26:08,12141.972,1760.0013,1,4,0,0,0,0,-3.003342,3.608912,-10.838796983904,2.269555,1.468134,8.920198,5.642498,,-0.000381265388568863,,2.99088311195374,,,,,,,,,,,,,,,,,,26.51443,-0.02978504
1772,2021/11/19 13:26:13,12146.9714,1765.0007,1,4,0,0,0,0,-3.003235,3.607368,-10.83377383548,2.269555,1.472306,8.920198,5.65755,,-0.0002272326964885,,,,,,,,,,,,,,,,,,,,26.4714,-0.06429613
1773,2021/11/19 13:26:18,12151.9708,1770.0001,1,4,0,0,0,0,-3.003677,3.605713,-10.830397206701,2.269555,1.476476,8.920198,5.67259,,-0.000250913290074095,,,0.353042095899582,,,,,,,,,,,,,,,,,26.67624,0.0230056
1774,2021/11/19 13:26:23,12156.9722,1775.0015,1,4,0,0,0,0,-3.003754,3.604142,-10.825955949068,2.269555,1.480646,8.920198,5.687624,,-0.000259434687905014,,2.8264000415802,,,,,,,,,,,,,,,,,,26.49933,-0.04600286
1775,2021/11/19 13:26:28,12161.9716,1780.0009,1,4,0,0,0,0,-3.003098,3.602949,-10.820008936002,2.269555,1.484818,8.920198,5.702655,,-0.000253816513577476,,,,,,,,,,,,,,,,,,,,26.53302,-0.04669845
1776,2021/11/19 13:26:33,12166.9714,1785.0007,1,4,0,0,0,0,-3.003326,3.601713,-10.817118297438,2.269555,1.488986,8.920198,5.717671,,-0.000282215711195022,,,,,,,,,,,,,,,,,,,,26.7042,-0.01069963
1777,2021/11/19 13:26:38,12171.9716,1790.0009,1,4,0,0,0,0,-3.003288,3.600054,-10.811998977552,2.269555,1.493155,8.920198,5.732681,,-0.000338027108227834,,,,,,,,,,,,,,,,,,,,26.42259,-0.1067078
1778,2021/11/19 13:26:43,12176.9708,1795.0001,1,4,0,0,0,0,-3.003288,3.598577,-10.807563121176,2.269555,1.497328,8.920198,5.747702,,-0.000254915910772979,,2.94080901145935,,,,,,,,,,,,,,,,,,26.60309,-0.02840281
1779,2021/11/19 13:26:48,12181.9717,1800.001,1,4,0,0,0,0,-3.003525,3.597141,-10.804102922025,2.269555,1.501499,8.920198,5.762709,,-0.00028002419276163,,,,,,,,,,,,,,,,,,,,26.59953,-0.004708171
1780,2021/11/19 13:26:53,12186.9709,1805.0002,1,4,0,0,0,0,-3.00325,3.59571,-10.7988160575,2.269555,1.505667,8.920198,5.777699,,-0.000311377487378195,,,0.344172805547714,,,,,,,,,,,,,,,,,26.41595,-0.09616971
1781,2021/11/19 13:26:58,12191.971,1810.0003,1,4,0,0,0,0,-3.00293,3.594202,-10.79313701186,2.269555,1.509836,8.920198,5.792686,,-0.000256662809988484,,2.86781311035156,,,,,,,,,,,,,,,,,,26.58007,-0.03795683
1782,2021/11/19 13:27:03,12196.9715,1815.0008,1,4,0,0,0,0,-3.003265,3.593078,-10.79096539967,2.269555,1.514009,8.920198,5.807683,,-0.000336880708346143,,,,,,,,,,,,,,,,,,,,26.68378,0.02120554
1783,2021/11/19 13:27:08,12201.9712,1820.0005,1,4,0,0,0,0,-3.003624,3.591246,-10.786752675504,2.269555,1.518179,8.920198,5.822663,,-0.000266808201558888,,,,,,,,,,,,,,,,,,,,26.46032,-0.06943166
1784,2021/11/19 13:27:13,12206.9713,1825.0006,1,4,0,0,0,0,-3.003212,3.589995,-10.78151606394,2.269555,1.522346,8.920198,5.837627,,-0.000328130787238479,,,,,,,,,,,,,,,,,,,,26.60928,-0.02065063
1785,2021/11/19 13:27:18,12211.972,1830.0013,1,4,0,0,0,0,-3.003212,3.588552,-10.777182429024,2.269555,1.526517,8.920198,5.852598,,-0.000254374288488179,,2.99988102912903,,,,,,,,,,,,,,,,,,26.57696,-0.01259506
1786,2021/11/19 13:27:23,12216.9713,1835.0006,1,4,0,0,0,0,-3.00325,3.587437,-10.77397017025,2.269555,1.530688,8.920198,5.867561,,-0.000239827495533973,,,,,,,,,,,,,,,,,,,,26.48248,-0.06542265
1787,2021/11/19 13:27:28,12221.9713,1840.0006,1,4,0,0,0,0,-3.003304,3.585977,-10.769779068008,2.269555,1.534858,8.920198,5.882519,,-0.000256389408605173,,,0.336927503347397,,,,,,,,,,,,,,,,,26.72904,0.06693542
1788,2021/11/19 13:27:33,12226.973,1845.0023,1,4,0,0,0,0,-3.003326,3.584531,-10.765515150106,2.269555,1.539029,8.920198,5.897471,,-0.000188661593711004,,2.97954607009888,,,,,,,,,,,,,,,,,,26.38179,-0.06457448
1789,2021/11/19 13:27:38,12231.9715,1850.0008,1,4,0,0,0,0,-3.003197,3.583023,-10.760523924531,2.269555,1.543198,8.920198,5.912414,,-0.000216095300856978,,,,,,,,,,,,,,,,,,,,26.67536,0.060004
1790,2021/11/19 13:27:43,12236.9715,1855.0008,1,4,0,0,0,0,-3.003487,3.581967,-10.758391318929,2.269555,1.547368,8.920198,5.927353,,-0.000295914185699075,,,,,,,,,,,,,,,,,,,,26.549,0.04074752
1791,2021/11/19 13:27:48,12241.9723,1860.0016,1,4,0,0,0,0,-3.002937,3.5804,-10.7517156348,2.269555,1.551539,8.920198,5.94229,,-0.00026863650418818,,,,,,,,,,,,,,,,,,,,26.55389,0.01759171
1792,2021/11/19 13:27:53,12246.9714,1865.0007,1,4,0,0,0,0,-3.003159,3.578946,-10.748143890414,2.269555,1.555707,8.920198,5.957209,,-0.000307710201013833,,3.01883101463318,,,,,,,,,,,,,,,,,,26.70597,0.08758366
1793,2021/11/19 13:27:58,12251.9717,1870.001,1,4,0,0,0,0,-3.003105,3.577757,-10.744379935485,2.269555,1.55988,8.920198,5.972142,,-0.000308716087602079,,,,,,,,,,,,,,,,,,,,26.4328,-0.004434586
1794,2021/11/19 13:28:03,12256.972,1875.0013,1,4,0,0,0,0,-3.003448,3.576588,-10.742096075424,2.269555,1.564049,8.920198,5.987054,,-0.000233670594752766,,,,,,,,,,,,,,,,,,,,26.5836,0.0673461
1795,2021/11/19 13:28:08,12261.9713,1880.0006,1,4,0,0,0,0,-3.00325,3.574933,-10.73641753225,2.269555,1.56822,8.920198,6.001967,,-0.000253482809057459,,,0.334137290716171,,,,,,,,,,,,,,,,,26.72501,0.09020209
1796,2021/11/19 13:28:13,12266.9711,1885.0004,1,4,0,0,0,0,-3.003418,3.573658,-10.733188763044,2.269555,1.572388,8.920198,6.016867,,-0.000339954596711323,,3.08910298347473,,,,,,,,,,,,,,,,,,26.46339,-0.005679727
1797,2021/11/19 13:28:18,12271.9719,1890.0012,1,4,0,0,0,0,-3.003006,3.572416,-10.727986682496,2.269555,1.57656,8.920198,6.031771,,-0.000219705601921305,,,,,,,,,,,,,,,,,,,,26.63633,0.05639791
1798,2021/11/19 13:28:23,12276.9711,1895.0004,1,4,0,0,0,0,-3.003235,3.571037,-10.724663304695,2.269555,1.58073,8.920198,6.046667,,-0.000268214789684862,,,,,,,,,,,,,,,,,,,,26.58492,0.01371622
1799,2021/11/19 13:28:28,12281.9714,1900.0007,1,4,0,0,0,0,-3.003082,3.569423,-10.719269961686,2.269555,1.584901,8.920198,6.061556,,-0.000232953505474143,,3.13074898719788,,,,,,,,,,,,,,,,,,26.42791,-0.05640626
1800,2021/11/19 13:28:33,12286.9714,1905.0007,1,4,0,0,0,0,-3.00325,3.568283,-10.71644591975,2.269555,1.58907,8.920198,6.076436,,-0.000234878199989907,,,,,,,,,,,,,,,,,,,,26.60176,0.05750299
1801,2021/11/19 13:28:38,12291.9713,1910.0006,1,4,0,0,0,0,-3.003288,3.567098,-10.713022618224,2.269555,1.593238,8.920198,6.091307,,-0.000329960690578446,,,,,,,,,,,,,,,,,,,,26.682,-0.05640388
1802,2021/11/19 13:28:43,12296.9714,1915.0007,1,4,0,0,0,0,-3.003487,3.565883,-10.710083234021,2.269555,1.597411,8.920198,6.106188,,-0.000293896300718188,,,0.311277210712433,,,,,,,,,,,,,,,,,26.45363,-0.07497966
1803,2021/11/19 13:28:48,12301.9714,1920.0007,1,4,0,0,0,0,-3.003403,3.564533,-10.705729105799,2.269555,1.60158,8.920198,6.121052,,-0.000195319298654795,,3.20656490325928,,,,,,,,,,,,,,,,,,26.51883,0.004433393
1804,2021/11/19 13:28:53,12306.9715,1925.0008,1,4,0,0,0,0,-3.003357,3.563095,-10.701246309915,2.269555,1.605748,8.920198,6.135905,,-0.000299136590911075,,,,,,,,,,,,,,,,,,,,26.54236,-0.04310429
1805,2021/11/19 13:28:58,12311.9707,1930,1,4,0,0,0,0,-3.002846,3.562016,-10.696185497536,2.269555,1.609919,8.920198,6.150765,,-0.000190315404324792,,,,,,,,,,,,,,,,,,,,26.48248,-0.06249428
1806,2021/11/19 13:29:03,12316.9708,1935.0001,1,4,0,0,0,0,-3.00338,3.560754,-10.69429734852,2.269555,1.614089,8.920198,6.165617,,-0.000208452096558176,,,,,,,,,,,,,,,,,,,,26.69884,0.04558265
1807,2021/11/19 13:29:08,12321.9715,1940.0008,1,4,0,0,0,0,-3.003471,3.559341,-10.690377472611,2.269555,1.61826,8.920198,6.180466,,-0.000320268009090796,,3.31406211853027,,,,,,,,,,,,,,,,,,26.52726,-0.06679654
1808,2021/11/19 13:29:13,12326.9717,1945.001,1,4,0,0,0,0,-3.003525,3.558064,-10.6867341756,2.269555,1.622429,8.920198,6.195302,,-0.000290300900815055,,,,,,,,,,,,,,,,,,,,26.51132,-0.05375504
1809,2021/11/19 13:29:18,12331.9716,1950.0009,1,4,0,0,0,0,-3.003357,3.557013,-10.682979892641,2.269555,1.626602,8.920198,6.210147,,-0.000206137003260665,,,,,,,,,,,,,,,,,,,,26.68951,0.01189113
1810,2021/11/19 13:29:23,12336.971,1955.0003,1,4,0,0,0,0,-3.003448,3.555737,-10.679471181176,2.269555,1.630769,8.920198,6.224966,,-0.000257430889178067,,,0.302958399057388,,,,,,,,,,,,,,,,,26.59247,-0.02480388
1811,2021/11/19 13:29:28,12341.9711,1960.0004,1,4,0,0,0,0,-3.003159,3.554416,-10.674476400144,2.269555,1.63494,8.920198,6.239793,,,,3.30250096321106,,,,,,,,,,,,,,,,,,26.55833,-0.05860686
1812,2021/11/19 13:29:33,12346.972,1965.0013,1,4,0,0,0,0,-3.00338,3.553022,-10.67107521436,2.269555,1.639111,8.920198,6.254616,,-0.000196529406821355,,,,,,,,,,,,,,,,,,,,26.73165,0.04489183
1813,2021/11/19 13:29:38,12351.9721,1970.0014,1,4,0,0,0,0,-3.003624,3.552009,-10.668899480616,2.269555,1.643283,8.920198,6.269437,,-0.000288279814412817,,,,,,,,,,,,,,,,,,,,26.44567,-0.07759511
1814,2021/11/19 13:29:43,12356.9709,1975.0002,1,4,0,0,0,0,-3.003067,3.55061,-10.66271972087,2.269555,1.647453,8.920198,6.284247,,-0.000251547811785713,,,,,,,,,,,,,,,,,,,,26.67711,0.03199458
1815,2021/11/19 13:29:48,12361.9713,1980.0006,1,4,0,0,0,0,-3.003288,3.54947,-10.66008065736,2.269555,1.651624,8.920198,6.299054,,-0.000232620499446057,,3.3847439289093,,,,,,,,,,,,,,,,,,26.5965,0.0198245
1816,2021/11/19 13:29:53,12366.9722,1985.0015,1,4,0,0,0,0,-3.003319,3.548504,-10.657289484776,2.269555,1.655795,8.920198,6.313855,,-0.000218622604734264,,,,,,,,,,,,,,,,,,,,26.6226,0.0400281
1817,2021/11/19 13:29:58,12371.9722,1990.0015,1,4,0,0,0,0,-3.003304,3.547199,-10.653316945496,2.269555,1.659963,8.920198,6.328643,,-0.000248907890636474,,,,,,,,,,,,,,,,,,,,26.68731,0.05209506
1818,2021/11/19 13:30:03,12376.9716,1995.0009,1,4,0,0,0,0,-3.002968,3.545656,-10.647491507008,2.269555,1.664131,8.920198,6.343423,,-0.000184712902409956,,,0.290099292993546,,,,,,,,,,,,,,,,,26.57028,-0.04766881
1819,2021/11/19 13:30:08,12381.9722,2000.0015,1,4,0,0,0,0,-3.003304,3.544683,-10.645760632632,2.269555,1.668302,8.920198,6.358213,,,,,,,,,,,,,,,,,,,,,,26.73253,0.05556226
1820,2021/11/19 13:30:13,12386.9716,2005.0009,1,4,0,0,0,0,-3.003212,3.5435,-10.641881722,2.269555,1.672474,8.920198,6.372996,,-0.000158336901222356,,3.49789905548096,,,,,,,,,,,,,,,,,,26.48115,-0.08132935
1821,2021/11/19 13:30:18,12391.9707,2010,1,4,0,0,0,0,-3.002968,3.542459,-10.637891018312,2.269555,1.676645,8.920198,6.387775,,-0.000215919106267393,,,,,,,,,,,,,,,,,,,,26.78308,0.0455755
1822,2021/11/19 13:30:23,12396.971,2015.0003,1,4,0,0,0,0,-3.003365,3.540847,-10.634455950155,2.269555,1.680814,8.920198,6.402541,,-0.00021049179485999,,,,,,,,,,,,,,,,,,,,26.54679,-0.05916476
1823,2021/11/19 13:30:28,12401.9709,2020.0002,1,4,0,0,0,0,-3.003098,3.539907,-10.630687631886,2.269555,1.684984,8.920198,6.417305,,-0.000208805096917786,,,,,,,,,,,,,,,,,,,,26.79992,0.06164789
1824,2021/11/19 13:30:33,12406.9711,2025.0004,1,4,0,0,0,0,-3.00312,3.538887,-10.62770232744,2.269555,1.689156,8.920198,6.432071,,-0.000204454903723672,,3.55007100105286,,,,,,,,,,,,,,,,,,26.55609,-0.01690924
1825,2021/11/19 13:30:38,12411.971,2030.0003,1,4,0,0,0,0,-3.003136,3.53779,-10.62446450944,2.269555,1.693325,8.920198,6.446825,,,,,,,,,,,,,,,,,,,,,,26.76624,0.06247997
1826,2021/11/19 13:30:43,12416.9711,2035.0004,1,4,0,0,0,0,-3.003197,3.536515,-10.620851238455,2.269555,1.697494,8.920198,6.461571,,-0.000210204205359332,,,,,,,,,,,,,,,,,,,,26.50153,-0.09339869
1827,2021/11/19 13:30:48,12421.9719,2040.0012,1,4,0,0,0,0,-3.00325,3.535468,-10.617894271,2.269555,1.701665,8.920198,6.476318,,-0.000175002205651253,,,0.282345712184906,,,,,,,,,,,,,,,,,26.79905,0.03241599
1828,2021/11/19 13:30:53,12426.972,2045.0013,1,4,0,0,0,0,-3.003098,3.534374,-10.614071490652,2.269555,1.705833,8.920198,6.491052,,-0.000262677087448537,,3.48136305809021,,,,,,,,,,,,,,,,,,26.52638,-0.06123483
1829,2021/11/19 13:30:58,12431.9721,2050.0014,1,4,0,0,0,0,-3.00338,3.533164,-10.61143409432,2.269555,1.710006,8.920198,6.505797,,-0.000208136203582399,,,,,,,,,,,,,,,,,,,,26.81323,0.0954622
1830,2021/11/19 13:31:03,12436.9714,2055.0007,1,4,0,0,0,0,-3.003342,3.532134,-10.608206391828,2.269555,1.714175,8.920198,6.520526,,-0.000258190091699362,,,,,,,,,,,,,,,,,,,,26.58892,-0.01052618
1831,2021/11/19 13:31:08,12441.9723,2060.0016,1,4,0,0,0,0,-3.003532,3.531009,-10.605498523788,2.269555,1.718346,8.920198,6.535255,,-0.000251822086283937,,,,,,,,,,,,,,,,,,,,26.79817,0.06759763
1832,2021/11/19 13:31:13,12446.9724,2065.0017,1,4,0,0,0,0,-3.003143,3.529811,-10.600527195973,2.269555,1.722513,8.920198,6.549969,,-0.000211743506952189,,,,,,,,,,,,,,,,,,,,26.5685,-0.06485581
1833,2021/11/19 13:31:18,12451.9717,2070.001,1,4,0,0,0,0,-3.003456,3.528801,-10.598598536256,2.269555,1.726684,8.920198,6.564688,,-0.000232714402955025,,3.83648204803467,,,,,,,,,,,,,,,,,,26.73878,-0.01799226
1834,2021/11/19 13:31:23,12456.9714,2075.0007,1,4,0,0,0,0,-3.00293,3.527563,-10.59302475959,2.269555,1.730855,8.920198,6.579403,,-0.000273145211394876,,,,,,,,,,,,,,,,,,,,26.73344,-0.02867997
1835,2021/11/19 13:31:28,12461.9715,2080.0008,1,4,0,0,0,0,-3.003227,3.526711,-10.591513696397,2.269555,1.735026,8.920198,6.594114,,-0.000257997802691534,,,,,,,,,,,,,,,,,,,,26.6018,-0.06758928
1836,2021/11/19 13:31:33,12466.9716,2085.0009,1,4,0,0,0,0,-3.003136,3.525549,-10.587703121664,2.269555,1.739194,8.920198,6.608813,,,,,0.268939405679703,,,,,,,,,,,,,,,,,26.71129,-0.0398916
1837,2021/11/19 13:31:38,12471.9719,2090.0012,1,4,0,0,0,0,-3.002937,3.524365,-10.583446060005,2.269555,1.743366,8.920198,6.623516,,-0.000197808098164387,,3.83794808387756,,,,,,,,,,,,,,,,,,26.80701,0.0856334
1838,2021/11/19 13:31:43,12476.9718,2095.0011,1,4,0,0,0,0,-3.003159,3.523186,-10.580687744574,2.269555,1.747536,8.920198,6.638211,,-0.000192951294593513,,,,,,,,,,,,,,,,,,,,26.87796,0.1029414
1839,2021/11/19 13:31:48,12481.971,2100.0003,1,4,0,0,0,0,-3.003273,3.522335,-10.578533602455,2.269555,1.751703,8.920198,6.652892,,-0.00019372149836272,,,,,,,,,,,,,,,,,,,,26.7392,0.04806995
1840,2021/11/19 13:31:53,12486.9712,2105.0005,1,4,0,0,0,0,-3.003235,3.521199,-10.574988078765,2.269555,1.755874,8.920198,6.667582,,-0.000271505210548639,,,,,,,,,,,,,,,,,,,,26.60219,-0.0779897
1841,2021/11/19 13:31:58,12491.9711,2110.0004,1,4,0,0,0,0,-3.003365,3.520052,-10.57200097498,2.269555,1.760045,8.920198,6.682263,,-0.000239822998992167,,,,,,,,,,,,,,,,,,,,26.58579,-0.07176101
1842,2021/11/19 13:32:03,12496.972,2115.0013,1,4,0,0,0,0,-3.00338,3.518914,-10.56863592932,2.269555,1.764216,8.920198,6.696945,,-0.00020292449335102,,3.98807311058044,,,,,,,,,,,,,,,,,,26.76313,-0.02951026
1843,2021/11/19 13:32:08,12501.9713,2120.0006,1,4,0,0,0,0,-3.003319,3.518048,-10.565820401312,2.269555,1.768383,8.920198,6.711606,,,,,,,,,,,,,,,,,,,,,,26.85399,0.01870811
1844,2021/11/19 13:32:13,12506.9713,2125.0006,1,4,0,0,0,0,-3.003098,3.516866,-10.561493250868,2.269555,1.772553,8.920198,6.726275,,-0.000198398905922659,,,,,,,,,,,,,,,,,,,,26.69664,-0.01496077
1845,2021/11/19 13:32:18,12511.9713,2130.0006,1,4,0,0,0,0,-3.003067,3.515831,-10.558276053677,2.269555,1.776726,8.920198,6.740948,,-0.000179402501089498,,,,,,,,,,,,,,,,,,,,26.62704,-0.01607418
1846,2021/11/19 13:32:23,12516.9716,2135.0009,1,4,0,0,0,0,-3.003174,3.514822,-10.555622045028,2.269555,1.780895,8.920198,6.755603,,-0.000261463894275948,,,0.252142310142517,,,,,,,,,,,,,,,,,26.60575,-0.03489614
1847,2021/11/19 13:32:28,12521.9723,2140.0016,1,4,0,0,0,0,-3.003265,3.513812,-10.55290859618,2.269555,1.785065,8.920198,6.77026,,-0.000212282102438621,,4.02554798126221,,,,,,,,,,,,,,,,,,26.65499,-0.05761445
1848,2021/11/19 13:32:33,12526.9715,2145.0008,1,4,0,0,0,0,-3.003265,3.512433,-10.548767093745,2.269555,1.789236,8.920198,6.784914,,,,,,,,,,,,,,,,,,,,,,26.596,-0.05638778
1849,2021/11/19 13:32:38,12531.9716,2150.0009,1,4,0,0,0,0,-3.003265,3.511431,-10.545757822215,2.269555,1.793405,8.920198,6.799555,,-0.000148530496517196,,,,,,,,,,,,,,,,,,,,26.57206,-0.02299964
1850,2021/11/19 13:32:43,12536.9709,2155.0002,1,4,0,0,0,0,-3.003471,3.510739,-10.544402775069,2.269555,1.797575,8.920198,6.814198,,-0.000169133898452856,,,,,,,,,,,,,,,,,,,,26.60132,-0.06649554
1851,2021/11/19 13:32:48,12541.9718,2160.0011,1,4,0,0,0,0,-3.003014,3.509484,-10.539029584776,2.269555,1.801747,8.920198,6.82884,,-0.00018430249474477,,,,,,,,,,,,,,,,,,,,26.61638,-0.05319715
1852,2021/11/19 13:32:53,12546.9709,2165.0002,1,4,0,0,0,0,-3.003189,3.508577,-10.536919852053,2.269555,1.805915,8.920198,6.843466,,,,4.01257801055908,,,,,,,,,,,,,,,,,,26.66565,-0.0239712
1853,2021/11/19 13:32:58,12551.9709,2170.0002,1,4,0,0,0,0,-3.003098,3.507483,-10.533315182334,2.269555,1.810085,8.920198,6.858097,,-0.000135973299620673,,,,,,,,,,,,,,,,,,,,26.72323,-0.02742529
1854,2021/11/19 13:33:03,12556.971,2175.0003,1,4,0,0,0,0,-3.003487,3.506584,-10.531979458408,2.269555,1.814256,8.920198,6.872725,,-0.000157169197336771,,,,,,,,,,,,,,,,,,,,26.77865,-0.03782094
1855,2021/11/19 13:33:08,12561.9712,2180.0005,1,4,0,0,0,0,-3.002953,3.505697,-10.527443323241,2.269555,1.818427,8.920198,6.887348,,,,,0.249428704380989,,,,,,,,,,,,,,,,,26.88993,0.06053567
1856,2021/11/19 13:33:13,12566.9713,2185.0006,1,4,0,0,0,0,-3.003288,3.504537,-10.525133917656,2.269555,1.822596,8.920198,6.901961,,-0.000146586200571619,,,,,,,,,,,,,,,,,,,,26.90453,0.09433985
1857,2021/11/19 13:33:18,12571.9721,2190.0014,1,4,0,0,0,0,-3.003136,3.503351,-10.521039508736,2.269555,1.826767,8.920198,6.916576,,-0.000271828612312675,,3.99597311019897,,,,,,,,,,,,,,,,,,26.8243,0.06303132
1858,2021/11/19 13:33:23,12576.9729,2195.0022,1,4,0,0,0,0,-3.003418,3.502721,-10.520135300378,2.269555,1.830936,8.920198,6.931181,,-0.000170640705619007,,,,,,,,,,,,,,,,,,,,26.75785,-0.04224241
1859,2021/11/19 13:33:28,12581.9721,2200.0014,1,4,0,0,0,0,-3.003395,3.501574,-10.51660984373,2.269555,1.835106,8.920198,6.945785,,-0.000252106896368787,,,,,,,,,,,,,,,,,,,,26.65451,-0.0821507
1860,2021/11/19 13:33:33,12586.971,2205.0003,1,4,0,0,0,0,-3.003288,3.500442,-10.512835453296,2.269555,1.839277,8.920198,6.960388,,,,,,,,,,,,,,,,,,,,,,26.58845,-0.05820394
1861,2021/11/19 13:33:38,12591.9729,2210.0022,1,4,0,0,0,0,-3.002937,3.499629,-10.509165410373,2.269555,1.843448,8.920198,6.974987,,-0.000157963600941002,,,,,,,,,,,,,,,,,,,,26.59733,-0.05886853
1862,2021/11/19 13:33:43,12596.9715,2215.0008,1,4,0,0,0,0,-3.003006,3.498834,-10.507019495004,2.269555,1.847615,8.920198,6.989565,,-0.000227835305850022,,4.25236892700195,,,,,,,,,,,,,,,,,,26.71174,-0.05012929
1863,2021/11/19 13:33:48,12601.9707,2220,1,4,0,0,0,0,-3.003357,3.497534,-10.504343221638,2.269555,1.851788,8.920198,7.004164,,-0.000260210712440312,,,,,,,,,,,,,,,,,,,,26.80088,-0.03473997
1864,2021/11/19 13:33:53,12606.9708,2225.0001,1,4,0,0,0,0,-3.002968,3.496519,-10.499934668392,2.269555,1.855958,8.920198,7.018748,,-0.000273765501333401,,,,,,,,,,,,,,,,,,,,26.79821,0.06785929
1865,2021/11/19 13:33:58,12611.9709,2230.0002,1,4,0,0,0,0,-3.00351,3.49585,-10.4998204335,2.269555,1.860127,8.920198,7.033324,,-0.000159874995006248,,,0.237193793058395,,,,,,,,,,,,,,,,,26.80701,0.0312978
1866,2021/11/19 13:34:03,12616.9716,2235.0009,1,4,0,0,0,0,-3.003029,3.494802,-10.494991755258,2.269555,1.864297,8.920198,7.047899,,,,,,,,,,,,,,,,,,,,,,26.89347,-0.031721
1867,2021/11/19 13:34:08,12621.9709,2240.0002,1,4,0,0,0,0,-3.003159,3.493678,-10.492070528802,2.269555,1.868469,8.920198,7.062476,,-0.000192041305126622,,4.3482518196106,,,,,,,,,,,,,,,,,,26.92805,0.06786764
1868,2021/11/19 13:34:13,12626.9719,2245.0012,1,4,0,0,0,0,-3.003342,3.492641,-10.489595406222,2.269555,1.872639,8.920198,7.077044,,-0.000175571694853716,,,,,,,,,,,,,,,,,,,,26.96437,0.1012534
1869,2021/11/19 13:34:18,12631.9711,2250.0004,1,4,0,0,0,0,-3.003304,3.492034,-10.487639680336,2.269555,1.876807,8.920198,7.091598,,,,,,,,,,,,,,,,,,,,,,26.90586,0.06190717
1870,2021/11/19 13:34:23,12636.9711,2255.0004,1,4,0,0,0,0,-3.003471,3.490761,-10.484399431431,2.269555,1.880979,8.920198,7.106164,,-0.00027339399093762,,,,,,,,,,,,,,,,,,,,26.85844,-0.05195856
1871,2021/11/19 13:34:28,12641.9712,2260.0005,1,4,0,0,0,0,-3.003326,3.489649,-10.480553572574,2.269555,1.885147,8.920198,7.120711,,-0.000254138489253819,,,,,,,,,,,,,,,,,,,,26.81903,-0.01660287
1872,2021/11/19 13:34:33,12646.9712,2265.0005,1,4,0,0,0,0,-3.003448,3.48885,-10.4785795548,2.269555,1.889318,8.920198,7.135267,,,,4.15823221206665,,,,,,,,,,,,,,,,,,26.75076,0.03437161
1873,2021/11/19 13:34:38,12651.9721,2270.0014,1,4,0,0,0,0,-3.003136,3.487779,-10.474274674944,2.269555,1.893488,8.920198,7.149812,,-0.000145286699989811,,,,,,,,,,,,,,,,,,,,26.6993,-0.05885601
1874,2021/11/19 13:34:43,12656.9722,2275.0015,1,4,0,0,0,0,-3.003273,3.48698,-10.47235288554,2.269555,1.897657,8.920198,7.16435,,-0.000214582905755378,,,,,,,,,,,,,,,,,,,,26.65856,-0.09736419
1875,2021/11/19 13:34:48,12661.9721,2280.0014,1,4,0,0,0,0,-3.003029,3.485955,-10.468423957695,2.269555,1.901829,8.920198,7.178897,,,,,,,,,,,,,,,,,,,,,,26.71884,-0.05125105
1876,2021/11/19 13:34:53,12666.9716,2285.0009,1,4,0,0,0,0,-3.003136,3.485196,-10.466517574656,2.269555,1.905998,8.920198,7.193427,,-0.000187471101526171,,,0.232662498950958,,,,,,,,,,,,,,,,,26.7224,0.03131688
1877,2021/11/19 13:34:58,12671.9709,2290.0002,1,4,0,0,0,0,-3.003616,3.484207,-10.465219892512,2.269555,1.910168,8.920198,7.207958,,-0.000179534501512535,,4.4258279800415,,,,,,,,,,,,,,,,,,26.76496,-0.04957855
1878,2021/11/19 13:35:03,12676.9716,2295.0009,1,4,0,0,0,0,-3.003365,3.483183,-10.461269910795,2.269555,1.914337,8.920198,7.222482,,-0.000180735703906976,,,,,,,,,,,,,,,,,,,,26.72282,-0.0781244
1879,2021/11/19 13:35:08,12681.9707,2300,1,4,0,0,0,0,-3.002991,3.48212,-10.45677502092,2.269555,1.918506,8.920198,7.237002,,-0.000183679003384896,,,,,,,,,,,,,,,,,,,,26.77736,0.01815081
1880,2021/11/19 13:35:13,12686.9709,2305.0002,1,4,0,0,0,0,-3.003098,3.481139,-10.454201568622,2.269555,1.922677,8.920198,7.251523,,,,,,,,,,,,,,,,,,,,,,26.74813,-0.05289495
1881,2021/11/19 13:35:18,12691.9707,2310,1,4,0,0,0,0,-3.003059,3.480373,-10.451765461007,2.269555,1.926843,8.920198,7.266024,,-0.000189981205039658,,,,,,,,,,,,,,,,,,,,26.71265,-0.07560432
1882,2021/11/19 13:35:23,12696.971,2315.0003,1,4,0,0,0,0,-3.003098,3.479371,-10.448892091358,2.269555,1.931013,8.920198,7.280537,,-0.000216398504562676,,,,,,,,,,,,,,,,,,,,26.75964,0.01870334
1883,2021/11/19 13:35:28,12701.9713,2320.0006,1,4,0,0,0,0,-3.003227,3.478401,-10.446427800027,2.269555,1.935187,8.920198,7.295056,,-0.000231149504543282,,4.35861778259277,,,,,,,,,,,,,,,,,,26.74186,-0.05002022
1884,2021/11/19 13:35:33,12706.9714,2325.0007,1,4,0,0,0,0,-3.003265,3.47753,-10.44394413545,2.269555,1.939357,8.920198,7.30956,,-0.000166176105267368,,,,,,,,,,,,,,,,,,,,26.84562,-0.05123258
1885,2021/11/19 13:35:38,12711.9722,2330.0015,1,4,0,0,0,0,-3.002953,3.47654,-10.43988622262,2.269555,1.943527,8.920198,7.324059,,,,,,,,,,,,,,,,,,,,,,26.95774,0.07602632
1886,2021/11/19 13:35:43,12716.9719,2335.0012,1,4,0,0,0,0,-3.003105,3.475712,-10.43792808576,2.269555,1.947698,8.920198,7.338558,,-0.000195328699192032,,,0.225943297147751,,,,,,,,,,,,,,,,,27.00072,0.07297516
1887,2021/11/19 13:35:48,12721.9712,2340.0005,1,4,0,0,0,0,-3.003006,3.474524,-10.434016419144,2.269555,1.951868,8.920198,7.353047,,-0.000221702401177026,,,,,,,,,,,,,,,,,,,,27.045,0.0415343
1888,2021/11/19 13:35:53,12726.9721,2345.0014,1,4,0,0,0,0,-3.003563,3.473523,-10.432945162449,2.269555,1.956039,8.920198,7.36754,,-0.000174550907104276,,4.52862501144409,,,,,,,,,,,,,,,,,,27.03438,0.03102541
