Repository: HVES-Battery-Testing-Consortium/LG-HG2

# Battery Testing Consortium (BTC)
The Battery Testing Consortium (BTC) has been developed within the High Voltage and Energy Storage Lab at Oxford Brookes University to provide accurate and comprehensive cell data to Formula Student Electric teams. Through the BTC, we aim to provide FS teams with information for improved and informed decisions for cell selection, pack architecture design, thermal cooling requirements, and end of life predictions. A range of tests are completed to provide a comprehensive electrochemical lithium-ion characterisation for modelling, validation, and battery management parameterisation.

File: Data/Round1/LG_HG2/Package 2/211119_BTC_CellCond_LG_HG2_3_25C/211119_BTC_CellCond_LG_HG2_3_25C_Channel_5_Wb_1.CSV (part 10 of 58)
Data_Point,Date_Time,Test_Time(s),Step_Time(s),Cycle_Index,Step_Index,TC_Counter1,TC_Counter2,TC_Counter3,TC_Counter4,Current(A),Voltage(V),Power(W),Charge_Capacity(Ah),Discharge_Capacity(Ah),Charge_Energy(Wh),Discharge_Energy(Wh),ACR(Ohm),dV/dt(V/s),Internal_Resistance(Ohm),dQ/dV(Ah/V),dV/dQ(V/Ah),MetaCode_MV_UD1,MetaCode_MV_UD2,MetaCode_MV_UD3,MetaCode_MV_UD4,MetaCode_MV_UD5,MetaCode_MV_UD6,MetaCode_MV_UD7,MetaCode_MV_UD8,MetaCode_MV_UD9,MetaCode_MV_UD10,MetaCode_MV_UD11,MetaCode_MV_UD12,MetaCode_MV_UD13,MetaCode_MV_UD14,MetaCode_MV_UD15,MetaCode_MV_UD16,Aux_Temperature_1(C),Aux_dT/dt_1(C)
1889,2021/11/19 13:35:58,12731.9714,2350.0007,1,4,0,0,0,0,-3.003265,3.472659,-10.429315231635,2.269555,1.960208,8.920198,7.382017,,-0.000235377199715003,,,,,,,,,,,,,,,,,,,,26.97585,0.07421315
1890,2021/11/19 13:36:03,12736.9708,2355.0001,1,4,0,0,0,0,-3.003639,3.471805,-10.428048898395,2.269555,1.964376,8.920198,7.396491,,,,,,,,,,,,,,,,,,,,,,27.00868,0.0667423
1891,2021/11/19 13:36:08,12741.9707,2360,1,4,0,0,0,0,-3.003044,3.471106,-10.423884046664,2.269555,1.968547,8.920198,7.410969,,-0.000136146598379128,,,,,,,,,,,,,,,,,,,,26.9861,-0.02715111
1892,2021/11/19 13:36:13,12746.9719,2365.0012,1,4,0,0,0,0,-3.003326,3.470254,-10.422304064804,2.269555,1.97272,8.920198,7.425453,,-0.000292253389488906,,,,,,,,,,,,,,,,,,,,26.94269,0.008733869
1893,2021/11/19 13:36:18,12751.9707,2370,1,4,0,0,0,0,-3.003174,3.469023,-10.418079679002,2.269555,1.97689,8.920198,7.439919,,-0.000137837792863138,,,,,,,,,,,,,,,,,,,,26.90989,0.04737675
1894,2021/11/19 13:36:23,12756.9707,2375,1,4,0,0,0,0,-3.003067,3.467937,-10.414447162779,2.269555,1.981058,8.920198,7.454376,,,,4.44274806976318,,,,,,,,,,,,,,,,,,26.96703,-0.05775452
1895,2021/11/19 13:36:28,12761.9709,2380.0002,1,4,0,0,0,0,-3.003082,3.467396,-10.412874514472,2.269555,1.985228,8.920198,7.468838,,-0.000201149305212311,,,,,,,,,,,,,,,,,,,,26.92982,-0.002501607
1896,2021/11/19 13:36:33,12766.9711,2385.0004,1,4,0,0,0,0,-3.003235,3.466462,-10.41060000457,2.269555,1.989398,8.920198,7.483294,,-0.000172166197444312,,,,,,,,,,,,,,,,,,,,26.8868,0.04444957
1897,2021/11/19 13:36:38,12771.9726,2390.0019,1,4,0,0,0,0,-3.002884,3.465127,-10.405374426268,2.269555,1.993568,8.920198,7.497744,,-0.00024303249665536,,,0.224224895238876,,,,,,,,,,,,,,,,,26.94004,-0.04956841
1898,2021/11/19 13:36:43,12776.9711,2395.0004,1,4,0,0,0,0,-3.003082,3.464155,-10.40314152571,2.269555,1.997739,8.920198,7.512197,,-0.000174589396920055,,,,,,,,,,,,,,,,,,,,26.80171,-0.05983651
1899,2021/11/19 13:36:48,12781.9712,2400.0005,1,4,0,0,0,0,-3.00338,3.463547,-10.40234778886,2.269555,2.00191,8.920198,7.526645,,,,4.40838479995728,,,,,,,,,,,,,,,,,,26.77694,-0.03350258
1900,2021/11/19 13:36:53,12786.9712,2405.0005,1,4,0,0,0,0,-3.003189,3.46241,-10.39827162549,2.269555,2.00608,8.920198,7.541086,,-0.000200269307242706,,,,,,,,,,,,,,,,,,,,26.78403,0.006507039
1901,2021/11/19 13:36:58,12791.9721,2410.0014,1,4,0,0,0,0,-3.003288,3.461476,-10.395809333088,2.269555,2.010251,8.920198,7.555524,,-0.000126966406241991,,,,,,,,,,,,,,,,,,,,26.86868,-0.0278312
1902,2021/11/19 13:37:03,12796.9719,2415.0012,1,4,0,0,0,0,-3.003304,3.460587,-10.393194779448,2.269555,2.014416,8.920198,7.569943,,-0.000237592903431505,,,,,,,,,,,,,,,,,,,,26.948,-0.02533853
1903,2021/11/19 13:37:08,12801.9724,2420.0017,1,4,0,0,0,0,-3.002838,3.459777,-10.389149847126,2.269555,2.018592,8.920198,7.584389,,,,,,,,,,,,,,,,,,,,,,27.00603,0.06495297
1904,2021/11/19 13:37:13,12806.972,2425.0013,1,4,0,0,0,0,-3.003319,3.458698,-10.387573418662,2.269555,2.022758,8.920198,7.598802,,-0.00023869049618952,,4.5029468536377,,,,,,,,,,,,,,,,,,27.04545,0.07005334
1905,2021/11/19 13:37:18,12811.9715,2430.0008,1,4,0,0,0,0,-3.003189,3.457808,-10.384450949712,2.269555,2.02693,8.920198,7.613227,,-0.000218085799133405,,,,,,,,,,,,,,,,,,,,27.03836,0.05135596
1906,2021/11/19 13:37:23,12816.9716,2435.0009,1,4,0,0,0,0,-3.003029,3.456951,-10.381324104579,2.269555,2.031101,8.920198,7.627649,,-0.000178348098415881,,,,,,,,,,,,,,,,,,,,26.98298,-0.03114998
1907,2021/11/19 13:37:28,12821.9717,2440.001,1,4,0,0,0,0,-3.003433,3.456011,-10.379897485763,2.269555,2.035269,8.920198,7.642057,,-0.000174141401657835,,,,,,,,,,,,,,,,,,,,26.97017,0.004990101
1908,2021/11/19 13:37:33,12826.9713,2445.0006,1,4,0,0,0,0,-3.003098,3.454767,-10.375003868166,2.269555,2.039436,8.920198,7.656455,,,,,0.226760298013687,,,,,,,,,,,,,,,,,27.0371,0.05677462
1909,2021/11/19 13:37:38,12831.971,2450.0003,1,4,0,0,0,0,-3.003227,3.453862,-10.372731612674,2.269555,2.043608,8.920198,7.670866,,-0.000204020296223462,,,,,,,,,,,,,,,,,,,,26.96172,-0.06244957
1910,2021/11/19 13:37:43,12836.9718,2455.0011,1,4,0,0,0,0,-3.003212,3.453134,-10.370493466408,2.269555,2.047781,8.920198,7.685278,,-0.00021545629715547,,4.39917087554932,,,,,,,,,,,,,,,,,,26.93691,-0.009005666
1911,2021/11/19 13:37:48,12841.9715,2460.0008,1,4,0,0,0,0,-3.003159,3.452375,-10.368031052625,2.269555,2.05195,8.920198,7.699671,,-0.00016290599887725,,,,,,,,,,,,,,,,,,,,26.95509,0.05040765
1912,2021/11/19 13:37:53,12846.9711,2465.0004,1,4,0,0,0,0,-3.003235,3.451167,-10.364665525245,2.269555,2.05612,8.920198,7.714064,,,,,,,,,,,,,,,,,,,,,,26.99411,-0.07507861
1913,2021/11/19 13:37:58,12851.972,2470.0013,1,4,0,0,0,0,-3.002731,3.450057,-10.359593105667,2.269555,2.060292,8.920198,7.72846,,-0.000167131802299991,,,,,,,,,,,,,,,,,,,,26.97456,-0.006661415
1914,2021/11/19 13:38:03,12856.9713,2475.0006,1,4,0,0,0,0,-3.00312,3.4494,-10.358962128,2.269555,2.064461,8.920198,7.742843,,-0.000237265499890782,,,,,,,,,,,,,,,,,,,,27.06407,0.0726974
1915,2021/11/19 13:38:08,12861.972,2480.0013,1,4,0,0,0,0,-3.003227,3.448332,-10.356123767364,2.269555,2.06863,8.920198,7.75722,,-0.000165307093993761,,4.33960199356079,,,,,,,,,,,,,,,,,,27.06981,0.02090156
1916,2021/11/19 13:38:13,12866.9713,2485.0006,1,4,0,0,0,0,-3.003143,3.447459,-10.353212363637,2.269555,2.0728,8.920198,7.771599,,-0.00019777579291258,,,,,,,,,,,,,,,,,,,,27.08533,0.07101834
1917,2021/11/19 13:38:18,12871.9713,2490.0006,1,4,0,0,0,0,-3.003189,3.446352,-10.350046416528,2.269555,2.076969,8.920198,7.785968,,-0.000324078311678022,,,,,,,,,,,,,,,,,,,,27.02552,-0.03060758
1918,2021/11/19 13:38:23,12876.9724,2495.0017,1,4,0,0,0,0,-3.003059,3.445498,-10.347033778382,2.269555,2.081141,8.920198,7.800345,,-0.000256102008279413,,,0.226502195000648,,,,,,,,,,,,,,,,,27.01226,0.04595399
1919,2021/11/19 13:38:28,12881.9708,2500.0001,1,4,0,0,0,0,-3.003487,3.444351,-10.345063451937,2.269555,2.08531,8.920198,7.814706,,,,,,,,,,,,,,,,,,,,,,26.92319,-0.01550794
1920,2021/11/19 13:38:33,12886.9714,2505.0007,1,4,0,0,0,0,-3.003212,3.443488,-10.341524483456,2.269555,2.089481,8.920198,7.829071,,-0.00015686490223743,,4.37019109725952,,,,,,,,,,,,,,,,,,27.02644,-0.03750563
1921,2021/11/19 13:38:38,12891.9709,2510.0002,1,4,0,0,0,0,-3.003098,3.442637,-10.338576289426,2.269555,2.093647,8.920198,7.843417,,-0.000200454494915903,,,,,,,,,,,,,,,,,,,,26.99716,0.06313443
1922,2021/11/19 13:38:43,12896.971,2515.0003,1,4,0,0,0,0,-3.002953,3.441529,-10.334749835137,2.269555,2.097819,8.920198,7.857776,,-0.000248542288318276,,,,,,,,,,,,,,,,,,,,27.0326,0.03834784
1923,2021/11/19 13:38:48,12901.9708,2520.0001,1,4,0,0,0,0,-3.003197,3.440517,-10.332550332849,2.269555,2.101986,8.920198,7.872116,,-0.000191017199540511,,,,,,,,,,,,,,,,,,,,27.1412,0.03407001
1924,2021/11/19 13:38:53,12906.9709,2525.0002,1,4,0,0,0,0,-3.003189,3.439484,-10.329420514476,2.269555,2.106157,8.920198,7.886462,,-0.000197146902792156,,,,,,,,,,,,,,,,,,,,27.09904,0.04776061
1925,2021/11/19 13:38:58,12911.9716,2530.0009,1,4,0,0,0,0,-3.002991,3.438539,-10.325901670149,2.269555,2.110327,8.920198,7.900805,,-0.000291059608571231,,4.2522349357605,,,,,,,,,,,,,,,,,,27.16507,0.08361638
1926,2021/11/19 13:39:03,12916.9709,2535.0002,1,4,0,0,0,0,-3.002884,3.437816,-10.323362661344,2.269555,2.114498,8.920198,7.915144,,,,,,,,,,,,,,,,,,,,,,27.19606,0.05717099
1927,2021/11/19 13:39:08,12921.9718,2540.0011,1,4,0,0,0,0,-3.002838,3.436679,-10.319790295002,2.269555,2.118669,8.920198,7.92948,,-0.000161601696163416,,,,,,,,,,,,,,,,,,,,27.14027,0.01521826
1928,2021/11/19 13:39:13,12926.9719,2545.0012,1,4,0,0,0,0,-3.002876,3.435488,-10.316344463488,2.269555,2.122835,8.920198,7.943797,,-0.000262835004832596,,,0.234962105751038,,,,,,,,,,,,,,,,,27.15756,0.08238316
1929,2021/11/19 13:39:18,12931.972,2550.0013,1,4,0,0,0,0,-3.002838,3.434773,-10.314066885774,2.269555,2.127006,8.920198,7.958125,,-0.000288888986688107,,,,,,,,,,,,,,,,,,,,27.1412,0.07269621
1930,2021/11/19 13:39:23,12936.9722,2555.0015,1,4,0,0,0,0,-3.003288,3.433758,-10.312564196304,2.269555,2.131175,8.920198,7.97244,,-0.000210330093977973,,4.19013977050781,,,,,,,,,,,,,,,,,,27.09863,-0.02645612
1931,2021/11/19 13:39:28,12941.9713,2560.0006,1,4,0,0,0,0,-3.003494,3.432677,-10.310024773438,2.269555,2.135345,8.920198,7.986758,,-0.000166847006767057,,,,,,,,,,,,,,,,,,,,27.18679,0.06450832
1932,2021/11/19 13:39:33,12946.9722,2565.0015,1,4,0,0,0,0,-3.003082,3.431621,-10.305439255922,2.269555,2.139516,8.920198,8.001071,,,,,,,,,,,,,,,,,,,,,,27.15671,0.07019639
1933,2021/11/19 13:39:38,12951.9721,2570.0014,1,4,0,0,0,0,-3.002785,3.430751,-10.301807641535,2.269555,2.143686,8.920198,8.015379,,-0.000177663605427369,,,,,,,,,,,,,,,,,,,,27.16731,0.01551569
1934,2021/11/19 13:39:43,12956.9715,2575.0008,1,4,0,0,0,0,-3.002968,3.429397,-10.298369450296,2.269555,2.147853,8.920198,8.029672,,-0.000165733494213782,,,,,,,,,,,,,,,,,,,,27.1385,0.06007552
1935,2021/11/19 13:39:48,12961.9707,2580,1,4,0,0,0,0,-3.003403,3.428301,-10.296569508303,2.269555,2.152026,8.920198,8.043981,,-0.00018571010150481,,4.02850198745728,,,,,,,,,,,,,,,,,,27.11103,0.05231798
1936,2021/11/19 13:39:53,12966.9714,2585.0007,1,4,0,0,0,0,-3.003059,3.42768,-10.29352527312,2.269555,2.156194,8.920198,8.058269,,-0.000284289300907403,,,,,,,,,,,,,,,,,,,,27.06897,-0.04000247
1937,2021/11/19 13:39:58,12971.9717,2590.001,1,4,0,0,0,0,-3.00325,3.426524,-10.290708203,2.269555,2.160367,8.920198,8.07257,,,,,,,,,,,,,,,,,,,,,,26.99899,-0.03100991
1938,2021/11/19 13:40:03,12976.9717,2595.001,1,4,0,0,0,0,-3.003288,3.425408,-10.287486741504,2.269555,2.164535,8.920198,8.086849,,-0.000169360195286572,,,0.246878206729889,,,,,,,,,,,,,,,,,26.878,-0.02062976
1939,2021/11/19 13:40:08,12981.971,2600.0003,1,4,0,0,0,0,-3.002655,3.424314,-10.28203355367,2.269555,2.168705,8.920198,8.101133,,-0.000284156907582656,,,,,,,,,,,,,,,,,,,,26.88556,-0.04373789
1940,2021/11/19 13:40:13,12986.9711,2605.0004,1,4,0,0,0,0,-3.002861,3.423391,-10.279967321651,2.269555,2.172874,8.920198,8.115406,,-0.000292030308628455,,3.9483699798584,,,,,,,,,,,,,,,,,,26.91215,-0.05910993
1941,2021/11/19 13:40:18,12991.9716,2610.0009,1,4,0,0,0,0,-3.002708,3.422417,-10.276518905236,2.269555,2.177041,8.920198,8.129668,,-0.000242865105974488,,,,,,,,,,,,,,,,,,,,26.88379,-0.060637
1942,2021/11/19 13:40:23,12996.972,2615.0013,1,4,0,0,0,0,-3.0028,3.420968,-10.2724827104,2.269555,2.181215,8.920198,8.14395,,-0.000174355300259776,,,,,,,,,,,,,,,,,,,,26.87757,-0.0462544
1943,2021/11/19 13:40:28,13001.9728,2620.0021,1,4,0,0,0,0,-3.002769,3.420012,-10.269506013228,2.269555,2.185381,8.920198,8.1582,,-0.000270906806690618,,,,,,,,,,,,,,,,,,,,26.97549,-0.06479084
1944,2021/11/19 13:40:33,13006.972,2625.0013,1,4,0,0,0,0,-3.002991,3.418994,-10.267208211054,2.269555,2.189551,8.920198,8.17246,,-0.000236226100241765,,,,,,,,,,,,,,,,,,,,27.03312,0.04763722
1945,2021/11/19 13:40:38,13011.9713,2630.0006,1,4,0,0,0,0,-3.002708,3.41797,-10.26316586276,2.269555,2.193721,8.920198,8.186715,,-0.000252406985964626,,3.86030006408691,,,,,,,,,,,,,,,,,,27.10757,-0.05122721
1946,2021/11/19 13:40:43,13016.9714,2635.0007,1,4,0,0,0,0,-3.003014,3.416677,-10.260328864478,2.269555,2.197891,8.920198,8.200965,,-0.000210049794986844,,,,,,,,,,,,,,,,,,,,27.09598,0.02519071
1947,2021/11/19 13:40:48,13021.9722,2640.0015,1,4,0,0,0,0,-3.003448,3.415923,-10.259547102504,2.269555,2.202063,8.920198,8.215218,,,,,0.257575809955597,,,,,,,,,,,,,,,,,27.08491,0.07130563
1948,2021/11/19 13:40:53,13026.9708,2645.0001,1,4,0,0,0,0,-3.003006,3.414674,-10.254286510044,2.269555,2.206231,8.920198,8.229453,,-0.000189403494005091,,,,,,,,,,,,,,,,,,,,27.16022,0.01093984
1949,2021/11/19 13:40:58,13031.9716,2650.0009,1,4,0,0,0,0,-3.002472,3.413456,-10.248806063232,2.269555,2.210402,8.920198,8.24369,,-0.000240528999711387,,3.85037088394165,,,,,,,,,,,,,,,,,,27.11858,0.08819997
1950,2021/11/19 13:41:03,13036.9716,2655.0009,1,4,0,0,0,0,-3.003105,3.412292,-10.24747116666,2.269555,2.21457,8.920198,8.257917,,-0.000203040006454103,,,,,,,,,,,,,,,,,,,,27.06497,-0.003601909
1951,2021/11/19 13:41:08,13041.9708,2660.0001,1,4,0,0,0,0,-3.002937,3.411407,-10.244240302359,2.269555,2.218738,8.920198,8.272138,,-0.00021242190268822,,,,,,,,,,,,,,,,,,,,27.15587,0.08612931
1952,2021/11/19 13:41:13,13046.9718,2665.0011,1,4,0,0,0,0,-3.002808,3.410004,-10.239587291232,2.269555,2.222911,8.920198,8.286371,,-0.00025301639107056,,,,,,,,,,,,,,,,,,,,27.08142,0.01592159
1953,2021/11/19 13:41:18,13051.9717,2670.001,1,4,0,0,0,0,-3.003433,3.408804,-10.238114424132,2.269555,2.22708,8.920198,8.300583,,-0.000195775006432086,,,,,,,,,,,,,,,,,,,,26.9857,-0.06935537
1954,2021/11/19 13:41:23,13056.9718,2675.0011,1,4,0,0,0,0,-3.003098,3.407732,-10.233753153736,2.269555,2.23125,8.920198,8.314795,,,,3.72647190093994,,,,,,,,,,,,,,,,,,26.91479,0.02574444
1955,2021/11/19 13:41:28,13061.9711,2680.0004,1,4,0,0,0,0,-3.002937,3.406502,-10.229510896374,2.269555,2.23542,8.920198,8.329005,,-0.000177981695742346,,,,,,,,,,,,,,,,,,,,26.91438,-0.1228064
1956,2021/11/19 13:41:33,13066.9713,2685.0006,1,4,0,0,0,0,-3.002563,3.405402,-10.224934045326,2.269555,2.23959,8.920198,8.343206,,-0.000203861593035981,,,0.276260495185852,,,,,,,,,,,,,,,,,27.05397,0.009830594
1957,2021/11/19 13:41:38,13071.9718,2690.0011,1,4,0,0,0,0,-3.002823,3.404117,-10.221960822291,2.269555,2.243757,8.920198,8.357395,,-0.000238147302297875,,,,,,,,,,,,,,,,,,,,27.13989,-0.06410897
1958,2021/11/19 13:41:43,13076.972,2695.0013,1,4,0,0,0,0,-3.002876,3.403,-10.218787028,2.269555,2.247929,8.920198,8.371592,,-0.00019209849415347,,3.2090060710907,,,,,,,,,,,,,,,,,,27.22182,0.04233658
1959,2021/11/19 13:41:48,13081.9721,2700.0014,1,4,0,0,0,0,-3.002716,3.401661,-10.214221911276,2.269555,2.2521,8.920198,8.385782,,-0.000254257000051439,,,,,,,,,,,,,,,,,,,,27.2422,0.05425334
1960,2021/11/19 13:41:53,13086.971,2705.0003,1,4,0,0,0,0,-3.003014,3.400281,-10.211091446934,2.269555,2.256265,8.920198,8.399947,,-0.000308884104015306,,,,,,,,,,,,,,,,,,,,27.20367,0.04736006
1961,2021/11/19 13:41:58,13091.9722,2710.0015,1,4,0,0,0,0,-3.00312,3.398952,-10.20746073024,2.269555,2.260439,8.920198,8.414139,,-0.000203649193281308,,,,,,,,,,,,,,,,,,,,27.10931,0.04041314
1962,2021/11/19 13:42:03,13096.9712,2715.0005,1,4,0,0,0,0,-3.002876,3.397967,-10.203673553092,2.269555,2.264606,8.920198,8.428301,,-0.000259593711234629,,3.60701394081116,,,,,,,,,,,,,,,,,,27.07744,-0.04581451
1963,2021/11/19 13:42:08,13101.9708,2720.0001,1,4,0,0,0,0,-3.002586,3.396605,-10.19859862053,2.269555,2.268777,8.920198,8.442472,,-0.00029705511406064,,,,,,,,,,,,,,,,,,,,27.02964,0.01299679
1964,2021/11/19 13:42:13,13106.9716,2725.0009,1,4,0,0,0,0,-3.003304,3.395288,-10.197082031552,2.269555,2.272947,8.920198,8.456632,,-0.000204945506993681,,,0.298560112714767,,,,,,,,,,,,,,,,,26.94939,-0.06644666
1965,2021/11/19 13:42:18,13111.9707,2730,1,4,0,0,0,0,-3.00325,3.393934,-10.1928322855,2.269555,2.277117,8.920198,8.470789,,-0.000300029991194606,,,,,,,,,,,,,,,,,,,,26.95296,-0.0567621
1966,2021/11/19 13:42:23,13116.9717,2735.001,1,4,0,0,0,0,-3.003067,3.392585,-10.188160058195,2.269555,2.281288,8.920198,8.484941,,-0.00026104919379577,,3.23524403572083,,,,,,,,,,,,,,,,,,27.07213,-0.06547213
1967,2021/11/19 13:42:28,13121.9718,2740.0011,1,4,0,0,0,0,-3.003174,3.391507,-10.185285643218,2.269555,2.285456,8.920198,8.499081,,-0.000379858509404585,,,,,,,,,,,,,,,,,,,,27.17134,0.01050949
1968,2021/11/19 13:42:33,13126.971,2745.0003,1,4,0,0,0,0,-3.003357,3.389723,-10.180548300111,2.269555,2.289624,8.920198,8.51321,,-0.000227519500185736,,,,,,,,,,,,,,,,,,,,27.21116,0.06310999
1969,2021/11/19 13:42:38,13131.9712,2750.0005,1,4,0,0,0,0,-3.003105,3.388585,-10.176276556425,2.269555,2.293796,8.920198,8.527353,,-0.00024876938550733,,,,,,,,,,,,,,,,,,,,27.14256,0.05147398
1970,2021/11/19 13:42:43,13136.9719,2755.0012,1,4,0,0,0,0,-3.00293,3.387271,-10.17173770403,2.269555,2.297964,8.920198,8.541475,,-0.000279693194897845,,3.11937499046326,,,,,,,,,,,,,,,,,,27.02964,-0.04193246
1971,2021/11/19 13:42:48,13141.9718,2760.0011,1,4,0,0,0,0,-3.003098,3.386034,-10.168591933332,2.269555,2.302136,8.920198,8.555603,,-0.000315879209665582,,,,,,,,,,,,,,,,,,,,26.99018,0.003293157
1972,2021/11/19 13:42:53,13146.9711,2765.0004,1,4,0,0,0,0,-3.002876,3.384398,-10.162927528648,2.269555,2.306307,8.920198,8.569721,,-0.000268523901468143,,,0.320885986089706,,,,,,,,,,,,,,,,,27.02519,-0.0572902
1973,2021/11/19 13:42:58,13151.9713,2770.0006,1,4,0,0,0,0,-3.002914,3.38322,-10.15951870308,2.269555,2.310475,8.920198,8.583827,,-0.000283080385997891,,3.07951498031616,,,,,,,,,,,,,,,,,,26.97025,-0.01176894
1974,2021/11/19 13:43:03,13156.9719,2775.0012,1,4,0,0,0,0,-3.002678,3.382061,-10.155240159358,2.269555,2.314642,8.920198,8.597923,,-0.000416429596953094,,,,,,,,,,,,,,,,,,,,26.99509,-0.05686581
1975,2021/11/19 13:43:08,13161.9723,2780.0016,1,4,0,0,0,0,-3.002914,3.380292,-10.150726170888,2.269555,2.318814,8.920198,8.612026,,-0.000272834004135802,,,,,,,,,,,,,,,,,,,,26.98353,-0.05497217
1976,2021/11/19 13:43:13,13166.9716,2785.0009,1,4,0,0,0,0,-3.002617,3.379012,-10.145878874404,2.269555,2.322985,8.920198,8.626125,,-0.000237796295550652,,,,,,,,,,,,,,,,,,,,26.99239,-0.06005943
1977,2021/11/19 13:43:18,13171.9708,2790.0001,1,4,0,0,0,0,-3.002937,3.377689,-10.142987272593,2.269555,2.327155,8.920198,8.640212,,-0.000280623004073277,,2.84313297271729,,,,,,,,,,,,,,,,,,27.0717,-0.06353736
1978,2021/11/19 13:43:23,13176.9716,2795.0009,1,4,0,0,0,0,-3.003227,3.376277,-10.139726245879,2.269555,2.331326,8.920198,8.654296,,-0.000239056796999648,,,,,,,,,,,,,,,,,,,,27.24002,0.07350862
1979,2021/11/19 13:43:28,13181.9708,2800.0001,1,4,0,0,0,0,-3.002846,3.374339,-10.132620368794,2.269555,2.335493,8.920198,8.668363,,-0.000271789293037727,,,0.332071900367737,,,,,,,,,,,,,,,,,27.30335,0.01536131
1980,2021/11/19 13:43:33,13186.9716,2805.0009,1,4,0,0,0,0,-3.003189,3.373203,-10.130366144367,2.269555,2.33966,8.920198,8.682425,,-0.000245126604568213,,3.04205894470215,,,,,,,,,,,,,,,,,,27.23468,0.07447183
1981,2021/11/19 13:43:38,13191.9711,2810.0004,1,4,0,0,0,0,-3.003197,3.371974,-10.126702200878,2.269555,2.343833,8.920198,8.696497,,-0.000361824000719935,,,,,,,,,,,,,,,,,,,,27.1448,-0.05051851
1982,2021/11/19 13:43:43,13196.9713,2815.0006,1,4,0,0,0,0,-3.003189,3.370507,-10.122269546823,2.269555,2.348004,8.920198,8.710556,,-0.000383300910471007,,,,,,,,,,,,,,,,,,,,27.05448,0.02201617
1983,2021/11/19 13:43:48,13201.9718,2820.0011,1,4,0,0,0,0,-3.002953,3.368842,-10.116474190426,2.269555,2.352172,8.920198,8.724603,,-0.000287766102701426,,,,,,,,,,,,,,,,,,,,27.05227,-0.07444263
1984,2021/11/19 13:43:53,13206.9712,2825.0005,1,4,0,0,0,0,-3.003014,3.367226,-10.111826819164,2.269555,2.356343,8.920198,8.738648,,-0.000273314712103456,,2.93381190299988,,,,,,,,,,,,,,,,,,27.25108,0.08721471
1985,2021/11/19 13:43:58,13211.9711,2830.0004,1,4,0,0,0,0,-3.003159,3.365961,-10.108516070799,2.269555,2.360512,8.920198,8.752687,,-0.000277590414043516,,,,,,,,,,,,,,,,,,,,27.19925,0.06782711
1986,2021/11/19 13:44:03,13216.9721,2835.0014,1,4,0,0,0,0,-3.003105,3.364305,-10.103361167025,2.269555,2.364682,8.920198,8.766719,,-0.00032991319312714,,,0.354123592376709,,,,,,,,,,,,,,,,,27.00259,-0.05135715
1987,2021/11/19 13:44:08,13221.972,2840.0013,1,4,0,0,0,0,-3.003189,3.362626,-10.098601414314,2.269555,2.368852,8.920198,8.780745,,-0.000288473587715998,,2.69213509559631,,,,,,,,,,,,,,,,,,27.0611,0.003332496
1988,2021/11/19 13:44:13,13226.9713,2845.0006,1,4,0,0,0,0,-3.002586,3.361443,-10.093021691598,2.269555,2.37302,8.920198,8.794758,,-0.00026521019754,,,,,,,,,,,,,,,,,,,,27.20944,-0.03623664
1989,2021/11/19 13:44:18,13231.9722,2850.0015,1,4,0,0,0,0,-3.002884,3.36009,-10.08996049956,2.269555,2.377193,8.920198,8.808783,,-0.000331200601067394,,,,,,,,,,,,,,,,,,,,27.28962,0.08096278
1990,2021/11/19 13:44:23,13236.9714,2855.0007,1,4,0,0,0,0,-3.002747,3.358265,-10.084020153955,2.269555,2.381361,8.920198,8.822783,,-0.000267899187747389,,2.64368200302124,,,,,,,,,,,,,,,,,,27.22235,-0.01397312
1991,2021/11/19 13:44:28,13241.9707,2860,1,4,0,0,0,0,-3.002876,3.356849,-10.080201297724,2.269555,2.385531,8.920198,8.836784,,-0.000182991003384814,,,,,,,,,,,,,,,,,,,,27.05752,0.05327225
1992,2021/11/19 13:44:33,13246.9715,2865.0008,1,4,0,0,0,0,-3.003082,3.355355,-10.07640620411,2.269555,2.389701,8.920198,8.850779,,-0.000318893202347681,,,0.368352293968201,,,,,,,,,,,,,,,,,26.94588,-0.0789088
1993,2021/11/19 13:44:38,13251.9716,2870.0009,1,4,0,0,0,0,-3.002975,3.353744,-10.0712093884,2.269555,2.39387,8.920198,8.864761,,-0.000275917904218659,,,,,,,,,,,,,,,,,,,,27.07708,-0.03586233
1994,2021/11/19 13:44:43,13256.9716,2875.0009,1,4,0,0,0,0,-3.002693,3.35198,-10.06496688214,2.269555,2.398037,8.920198,8.878736,,-0.000284750509308651,,2.77181601524353,,,,,,,,,,,,,,,,,,27.18244,-0.05867541
1995,2021/11/19 13:44:48,13261.9711,2880.0004,1,4,0,0,0,0,-3.003006,3.35048,-10.06151154288,2.269555,2.402209,8.920198,8.892715,,-0.000341050297720358,,,,,,,,,,,,,,,,,,,,27.25904,0.05048931
1996,2021/11/19 13:44:53,13266.9709,2885.0002,1,4,0,0,0,0,-3.003174,3.34873,-10.05681886902,2.269555,2.406377,8.920198,8.906678,,-0.000374723400454968,,,,,,,,,,,,,,,,,,,,27.17672,-0.02864838
1997,2021/11/19 13:44:58,13271.9717,2890.001,1,4,0,0,0,0,-3.00312,3.347111,-10.05177598632,2.269555,2.410549,8.920198,8.920645,,-0.000281277811154723,,2.59300208091736,,,,,,,,,,,,,,,,,,27.04207,0.02378941
1998,2021/11/19 13:45:03,13276.9709,2895.0002,1,4,0,0,0,0,-3.002663,3.345369,-10.045015717647,2.269555,2.414719,8.920198,8.934599,,-0.000256767205428332,,,0.383407413959503,,,,,,,,,,,,,,,,,27.07805,-0.07001221
1999,2021/11/19 13:45:08,13281.9717,2900.001,1,4,0,0,0,0,-3.003136,3.344037,-10.042597900032,2.269555,2.418889,8.920198,8.948547,,-0.000396574789192528,,,,,,,,,,,,,,,,,,,,27.18388,0.04695714
2000,2021/11/19 13:45:13,13286.9727,2905.002,1,4,0,0,0,0,-3.002808,3.34239,-10.03655543112,2.269555,2.423061,8.920198,8.962495,,-0.000245383387664333,,2.58001899719238,,,,,,,,,,,,,,,,,,27.21964,-0.02144873
2001,2021/11/19 13:45:18,13291.972,2910.0013,1,4,0,0,0,0,-3.003448,3.34075,-10.033768906,2.269555,2.427226,8.920198,8.976413,,-0.000385608000215143,,,,,,,,,,,,,,,,,,,,27.17489,0.07641375
2002,2021/11/19 13:45:23,13296.9721,2915.0014,1,4,0,0,0,0,-3.002785,3.338929,-10.026085917265,2.269555,2.431397,8.920198,8.990343,,-0.000240975496126339,,,,,,,,,,,,,,,,,,,,27.05976,-0.05675137
2003,2021/11/19 13:45:28,13301.9713,2920.0006,1,4,0,0,0,0,-3.003197,3.33727,-10.02247925219,2.269555,2.435567,8.920198,9.004265,,-0.000303473003441468,,2.48922395706177,,,,,,,,,,,,,,,,,,27.03498,-0.03237784
2004,2021/11/19 13:45:33,13306.9714,2925.0007,1,4,0,0,0,0,-3.003174,3.335713,-10.017726553062,2.269555,2.439739,8.920198,9.018183,,-0.000281289394479245,,,0.401008605957031,,,,,,,,,,,,,,,,,27.21389,0.003876686
2005,2021/11/19 13:45:38,13311.9712,2930.0005,1,4,0,0,0,0,-3.002876,3.333595,-10.01037241922,2.269555,2.443908,8.920198,9.032085,,-0.000315476005198434,,,,,,,,,,,,,,,,,,,,27.2436,0.03072798
2006,2021/11/19 13:45:43,13316.9713,2935.0006,1,4,0,0,0,0,-3.002876,3.331891,-10.005255518516,2.269555,2.448074,8.920198,9.045972,,-0.000457561400253326,,2.35808110237122,,,,,,,,,,,,,,,,,,27.11475,0.06450415
2007,2021/11/19 13:45:48,13321.9716,2940.0009,1,4,0,0,0,0,-3.002808,3.330305,-10.00026649644,2.269555,2.452245,8.920198,9.059863,,-0.000277076294878498,,,,,,,,,,,,,,,,,,,,27.07758,-0.07762253
2008,2021/11/19 13:45:53,13326.9708,2945.0001,1,4,0,0,0,0,-3.002846,3.328558,-9.995147076068,2.269555,2.456415,8.920198,9.073749,,-0.00040178801282309,,,,,,,,,,,,,,,,,,,,27.17719,0.03350019
2009,2021/11/19 13:45:58,13331.9711,2950.0004,1,4,0,0,0,0,-3.002899,3.326601,-9.989446816299,2.269555,2.460585,8.920198,9.087624,,-0.00026760419132188,,2.35737895965576,,,,,,,,,,,,,,,,,,27.34813,-0.01674533
2010,2021/11/19 13:46:03,13336.9717,2955.001,1,4,0,0,0,0,-3.003456,3.324427,-9.984770219712,2.269555,2.464756,8.920198,9.101493,,-0.000320994411595166,,,0.42963370680809,,,,,,,,,,,,,,,,,27.30432,0.09288251
2011,2021/11/19 13:46:08,13341.9714,2960.0007,1,4,0,0,0,0,-3.00293,3.322803,-9.97814481279,2.269555,2.468926,8.920198,9.115355,,-0.000325028988299891,,2.26622891426086,,,,,,,,,,,,,,,,,,27.22286,-0.04566491
2012,2021/11/19 13:46:13,13346.971,2965.0003,1,4,0,0,0,0,-3.002754,3.321154,-9.972608458116,2.269555,2.473091,8.920198,9.129192,,-0.000353186012944207,,,,,,,,,,,,,,,,,,,,27.1972,0.05191445
2013,2021/11/19 13:46:18,13351.9719,2970.0012,1,4,0,0,0,0,-3.003044,3.318932,-9.966898829008,2.269555,2.477264,8.920198,9.143047,,-0.000403235288104042,,,,,,,,,,,,,,,,,,,,27.09794,-0.03775835
2014,2021/11/19 13:46:23,13356.972,2975.0013,1,4,0,0,0,0,-3.002968,3.316905,-9.96055957404,2.269555,2.481433,8.920198,9.156879,,-0.000541681714821607,,2.13961791992188,,,,,,,,,,,,,,,,,,27.05361,-0.03528655
2015,2021/11/19 13:46:28,13361.9712,2980.0005,1,4,0,0,0,0,-3.002754,3.315194,-9.954712044276,2.269555,2.485604,8.920198,9.17071,,-0.000335774704581127,,,0.465106993913651,,,,,,,,,,,,,,,,,26.99861,-0.06241441
2016,2021/11/19 13:46:33,13366.9712,2985.0005,1,4,0,0,0,0,-3.002769,3.31291,-9.94790344779,2.269555,2.489774,8.920198,9.184528,,-0.0003158001054544,,2.12276911735535,,,,,,,,,,,,,,,,,,27.12933,-0.05826771
2017,2021/11/19 13:46:38,13371.9714,2990.0007,1,4,0,0,0,0,-3.002602,3.310616,-9.940462222832,2.269555,2.493944,8.920198,9.198341,,-0.000355586904333904,,,,,,,,,,,,,,,,,,,,27.18338,0.04941225
2018,2021/11/19 13:46:43,13376.9722,2995.0015,1,4,0,0,0,0,-3.002754,3.308857,-9.935683592178,2.269555,2.498112,8.920198,9.212134,,-0.000412253895774484,,,,,,,,,,,,,,,,,,,,27.25998,-0.05178511
2019,2021/11/19 13:46:48,13381.9722,3000.0015,1,4,0,0,0,0,-3.002937,3.30628,-9.92855054436,2.269555,2.502284,8.920198,9.225934,,-0.000443776487372816,,1.9084689617157,,,,,,,,,,,,,,,,,,27.25155,0.04289687
2020,2021/11/19 13:46:53,13386.9709,3005.0002,1,4,0,0,0,0,-3.002968,3.304254,-9.922569025872,2.269555,2.50645,8.920198,9.239705,,-0.000418290204834193,,,0.512070178985596,,,,,,,,,,,,,,,,,27.35214,0.05064845
2021,2021/11/19 13:46:58,13391.9707,3010,1,4,0,0,0,0,-3.002785,3.301974,-9.91511799759,2.269555,2.510621,8.920198,9.253482,,-0.000317203986924142,,1.86697804927826,,,,,,,,,,,,,,,,,,27.36009,0.06628335
2022,2021/11/19 13:47:03,13396.9718,3015.0011,1,4,0,0,0,0,-3.003044,3.299606,-9.908862000664,2.269555,2.514792,8.920198,9.267251,,-0.000422779994551092,,,,,,,,,,,,,,,,,,,,27.20601,0.02214491
2023,2021/11/19 13:47:08,13401.9716,3020.0009,1,4,0,0,0,0,-3.002937,3.297301,-9.901587173037,2.269555,2.518961,8.920198,9.281,,-0.000459383794805035,,1.72581601142883,,,,,,,,,,,,,,,,,,27.15113,-0.06102026
2024,2021/11/19 13:47:13,13406.9717,3025.001,1,4,0,0,0,0,-3.002548,3.294646,-9.892332758008,2.269555,2.523129,8.920198,9.294739,,-0.000477992987725884,,,0.570261716842651,,,,,,,,,,,,,,,,,27.07668,0.007487535
2025,2021/11/19 13:47:18,13411.9718,3030.0011,1,4,0,0,0,0,-3.002899,3.291932,-9.885339310868,2.269555,2.527301,8.920198,9.308477,,-0.000478924106573686,,1.73875296115875,,,,,,,,,,,,,,,,,,27.03188,-0.08928597
2026,2021/11/19 13:47:23,13416.9711,3035.0004,1,4,0,0,0,0,-3.002823,3.289647,-9.878227673481,2.269555,2.53147,8.920198,9.322196,,-0.000424724508775398,,,,,,,,,,,,,,,,,,,,27.12318,-0.0487113
2027,2021/11/19 13:47:28,13421.972,3040.0013,1,4,0,0,0,0,-3.003098,3.286986,-9.871141082628,2.269555,2.535642,8.920198,9.335916,,-0.000532459875103086,,1.56471800804138,,,,,,,,,,,,,,,,,,27.15732,-0.0165987
2028,2021/11/19 13:47:33,13426.9714,3045.0007,1,4,0,0,0,0,-3.002693,3.28409,-9.86111405437,2.269555,2.539811,8.920198,9.349614,,-0.000619784521404654,,,0.61592161655426,,,,,,,,,,,,,,,,,27.16003,-0.07261634
2029,2021/11/19 13:47:38,13431.9722,3050.0015,1,4,0,0,0,0,-3.002808,3.281322,-9.853179952176,2.269555,2.543981,8.920198,9.363303,,-0.000477749505080283,,1.55183005332947,,,,,,,,,,,,,,,,,,27.18703,-0.01064241
2030,2021/11/19 13:47:43,13436.9727,3055.002,1,4,0,0,0,0,-3.002838,3.278625,-9.84517973775,2.269555,2.54815,8.920198,9.376976,,-0.000507578311953694,,,,,,,,,,,,,,,,,,,,27.20782,-0.06556511
2031,2021/11/19 13:47:48,13441.9721,3060.0014,1,4,0,0,0,0,-3.003029,3.275573,-9.836640710617,2.269555,2.55232,8.920198,9.390643,,-0.000563266803510487,,1.46022999286652,,,,,,,,,,,,,,,,,,27.18967,-0.05589962
2032,2021/11/19 13:47:53,13446.9714,3065.0007,1,4,0,0,0,0,-3.003059,3.272506,-9.827528595854,2.269555,2.556489,8.920198,9.404292,,-0.000645005377009511,,1.37880194187164,0.698984026908875,,,,,,,,,,,,,,,,,27.15995,-0.02562523
2033,2021/11/19 13:47:58,13451.9722,3070.0015,1,4,0,0,0,0,-3.002823,3.26969,-9.81830033487,2.269555,2.560658,8.920198,9.417929,,-0.000537838786840439,,,,,,,,,,,,,,,,,,,,27.13783,-0.0556165
2034,2021/11/19 13:48:03,13456.9708,3075.0001,1,4,0,0,0,0,-3.002419,3.266668,-9.807906069892,2.269555,2.564828,8.920198,9.431557,,-0.000610153423622251,,1.43731200695038,,,,,,,,,,,,,,,,,,27.17286,-0.08369505
2035,2021/11/19 13:48:08,13461.9715,3080.0008,1,4,0,0,0,0,-3.002716,3.263361,-9.798946288476,2.269555,2.568997,8.920198,9.44517,,-0.000715245376341045,,,0.707846999168396,,,,,,,,,,,,,,,,,27.14668,-0.04721284
2036,2021/11/19 13:48:13,13466.9723,3085.0016,1,4,0,0,0,0,-3.002953,3.260277,-9.790458597981,2.269555,2.573167,8.920198,9.458771,,-0.000468980899313465,,1.33807897567749,,,,,,,,,,,,,,,,,,27.2473,-0.03953755
2037,2021/11/19 13:48:18,13471.9721,3090.0014,1,4,0,0,0,0,-3.002625,3.257393,-9.780729656625,2.269555,2.577337,8.920198,9.472359,,-0.000551925390027463,,1.3435480594635,,,,,,,,,,,,,,,,,,27.17101,-0.08469939
2038,2021/11/19 13:48:23,13476.9709,3095.0002,1,4,0,0,0,0,-3.00264,3.254112,-9.77092685568,2.269555,2.581505,8.920198,9.48593,,-0.000688210187945515,,,0.76290899515152,,,,,,,,,,,,,,,,,27.17413,-0.03697455
2039,2021/11/19 13:48:28,13481.9717,3100.001,1,4,0,0,0,0,-3.003059,3.250551,-9.761596435509,2.269555,2.585675,8.920198,9.499493,,-0.00048014271305874,,1.29223895072937,,,,,,,,,,,,,,,,,,27.20026,-0.07428706
2040,2021/11/19 13:48:33,13486.972,3105.0013,1,4,0,0,0,0,-3.002914,3.247295,-9.75134761763,2.269555,2.589845,8.920198,9.513041,,-0.000618982885498554,,1.20688199996948,,,,,,,,,,,,,,,,,,27.2277,-0.06614625
2041,2021/11/19 13:48:38,13491.971,3110.0003,1,4,0,0,0,0,-3.002808,3.243931,-9.740901958248,2.269555,2.594014,8.920198,9.526571,,-0.000691281689796597,,,0.795306622982025,,,,,,,,,,,,,,,,,27.13514,-0.02698958
2042,2021/11/19 13:48:43,13496.9719,3115.0012,1,4,0,0,0,0,-3.002968,3.240451,-9.730970658568,2.269555,2.598183,8.920198,9.540089,,-0.000751870975364,,1.25443005561829,,,,,,,,,,,,,,,,,,27.2149,-0.03375053
2043,2021/11/19 13:48:48,13501.9719,3120.0012,1,4,0,0,0,0,-3.002953,3.236868,-9.720162471204,2.269555,2.602355,8.920198,9.553598,,-0.000650031608529389,,1.19766998291016,,,,,,,,,,,,,,,,,,27.27513,-0.03789723
2044,2021/11/19 13:48:53,13506.9721,3125.0014,1,4,0,0,0,0,-3.002716,3.233206,-9.708399387496,2.269555,2.606527,8.920198,9.567096,,-0.000564257323276252,,,0.834487974643707,,,,,,,,,,,,,,,,,27.45898,-0.01517713
2045,2021/11/19 13:48:58,13511.972,3130.0013,1,4,0,0,0,0,-3.003288,3.229797,-9.700010572536,2.269555,2.610697,8.920198,9.580572,,-0.000601504289079458,,1.13102304935455,,,,,,,,,,,,,,,,,,27.50005,0.05173028
2046,2021/11/19 13:49:03,13516.9722,3135.0015,1,4,0,0,0,0,-3.003189,3.225857,-9.687858257973,2.269555,2.614866,8.920198,9.594027,,-0.000947707681916654,,1.15881097316742,,,,,,,,,,,,,,,,,,27.54206,0.09005725
2047,2021/11/19 13:49:08,13521.9712,3140.0005,1,4,0,0,0,0,-3.002876,3.222187,-9.675828009812,2.269555,2.619035,8.920198,9.607469,,-0.00087087822612375,,1.09082698822021,0.874719977378845,,,,,,,,,,,,,,,,,27.51326,0.04921615
2048,2021/11/19 13:49:13,13526.9722,3145.0015,1,4,0,0,0,0,-3.002823,3.218567,-9.664787014641,2.269555,2.623204,8.920198,9.620896,,-0.000831122219096869,,,,,,,,,,,,,,,,,,,,27.53545,-0.02226651
2049,2021/11/19 13:49:18,13531.9708,3150.0001,1,4,0,0,0,0,-3.003159,3.214739,-9.654372360501,2.269555,2.627373,8.920198,9.634304,,-0.000635177188087255,,1.08988702297211,0.911675214767456,,,,,,,,,,,,,,,,,27.43674,-0.02006412
2050,2021/11/19 13:49:23,13536.9725,3155.0018,1,4,0,0,0,0,-3.002975,3.210532,-9.6411473327,2.269555,2.631545,8.920198,9.647709,,-0.000917245110031217,,1.10985004901886,,,,,,,,,,,,,,,,,,27.40798,0.02310514
2051,2021/11/19 13:49:28,13541.9716,3160.0009,1,4,0,0,0,0,-3.002808,3.20674,-9.62922452592,2.269555,2.635715,8.920198,9.661091,,-0.000608315283898264,,1.06529104709625,,,,,,,,,,,,,,,,,,27.38048,-0.08202493
2052,2021/11/19 13:49:33,13546.9716,3165.0009,1,4,0,0,0,0,-3.003059,3.202624,-9.617668826816,2.269555,2.639883,8.920198,9.674448,,-0.000818570086266845,,,0.95338237285614,,,,,,,,,,,,,,,,,27.46243,-0.02003968
2053,2021/11/19 13:49:38,13551.9717,3170.001,1,4,0,0,0,0,-3.002625,3.198905,-9.605112125625,2.269555,2.644052,8.920198,9.687789,,-0.000750032719224691,,1.03223705291748,,,,,,,,,,,,,,,,,,27.58636,0.05917132
2054,2021/11/19 13:49:43,13556.971,3175.0003,1,4,0,0,0,0,-3.003136,3.194445,-9.59335277952,2.269555,2.648221,8.920198,9.701118,,-0.000762713025324047,,1.01807904243469,0.955389678478241,,,,,,,,,,,,,,,,,27.64562,-0.03639758
2055,2021/11/19 13:49:48,13561.9718,3180.0011,1,4,0,0,0,0,-3.003067,3.190472,-9.581201177624,2.269555,2.652392,8.920198,9.714435,,-0.000870367279276252,,1.0035480260849,,,,,,,,,,,,,,,,,,27.63323,0.05683005
2056,2021/11/19 13:49:53,13566.9719,3185.0012,1,4,0,0,0,0,-3.002785,3.186294,-9.56775582879,2.269555,2.656563,8.920198,9.727732,,-0.000820951187051833,,1.00727701187134,,,,,,,,,,,,,,,,,,27.63139,0.05668223
2057,2021/11/19 13:49:58,13571.9718,3190.0011,1,4,0,0,0,0,-3.002991,3.182055,-9.555682526505,2.269555,2.660733,8.920198,9.741008,,-0.000891371513716877,,0.959000825881958,1.02100396156311,,,,,,,,,,,,,,,,,27.72841,0.004968643
2058,2021/11/19 13:50:03,13576.9713,3195.0006,1,4,0,0,0,0,-3.002823,3.177422,-9.541235862306,2.269555,2.664903,8.920198,9.754267,,-0.000871998374350369,,,,,,,,,,,,,,,,,,,,27.7351,0.08065939
2059,2021/11/19 13:50:08,13581.9719,3200.0012,1,4,0,0,0,0,-3.002563,3.172893,-9.526811124759,2.269555,2.66907,8.920198,9.7675,,-0.000709618325345218,,0.978952884674072,1.04984104633331,,,,,,,,,,,,,,,,,27.7032,0.06401062
2060,2021/11/19 13:50:13,13586.9713,3205.0006,1,4,0,0,0,0,-3.003044,3.16877,-9.51595573588,2.269555,2.673239,8.920198,9.780721,,-0.000857008213642985,,0.944923281669617,,,,,,,,,,,,,,,,,,27.67839,-0.02766252
2061,2021/11/19 13:50:18,13591.9716,3210.0009,1,4,0,0,0,0,-3.002678,3.164159,-9.500950617802,2.269555,2.677412,8.920198,9.793931,,-0.000893333228304982,,0.93443238735199,1.05935299396515,,,,,,,,,,,,,,,,,27.68502,0.03304362
2062,2021/11/19 13:50:23,13596.9713,3215.0006,1,4,0,0,0,0,-3.00264,3.159751,-9.48759474264,2.269555,2.681581,8.920198,9.807114,,-0.000817212276160717,,0.908598124980927,,,,,,,,,,,,,,,,,,27.62352,0.03925979
2063,2021/11/19 13:50:28,13601.9715,3220.0008,1,4,0,0,0,0,-3.003105,3.154925,-9.474571042125,2.269555,2.685749,8.920198,9.820274,,-0.00087581347906962,,0.911922216415405,,,,,,,,,,,,,,,,,,27.59528,-0.05904198
2064,2021/11/19 13:50:33,13606.9716,3225.0009,1,4,0,0,0,0,-3.002769,3.150371,-9.459836377299,2.269555,2.68992,8.920198,9.833425,,-0.000934516487177461,,0.894110381603241,1.09856998920441,,,,,,,,,,,,,,,,,27.61524,-0.05291104
2065,2021/11/19 13:50:38,13611.9708,3230.0001,1,4,0,0,0,0,-3.002808,3.145519,-9.445389617352,2.269555,2.694087,8.920198,9.84654,,-0.00111672095954418,,0.895345509052277,,,,,,,,,,,,,,,,,,27.50402,-0.03224611
2066,2021/11/19 13:50:43,13616.971,3235.0003,1,4,0,0,0,0,-3.002708,3.140914,-9.431247595112,2.269555,2.698257,8.920198,9.859649,,-0.00117391103412956,,0.869162917137146,1.1189249753952,,,,,,,,,,,,,,,,,27.58152,-0.08256257
2067,2021/11/19 13:50:48,13621.9711,3240.0004,1,4,0,0,0,0,-3.002525,3.136197,-9.416509897425,2.269555,2.702429,8.920198,9.872742,,-0.00090108037693426,,0.906862676143646,,,,,,,,,,,,,,,,,,27.73289,-0.01229882
2068,2021/11/19 13:50:53,13626.972,3245.0013,1,4,0,0,0,0,-3.002602,3.13107,-9.40135704414,2.269555,2.706596,8.920198,9.8858,,-0.000965700019150972,,0.809006810188293,1.16551697254181,,,,,,,,,,,,,,,,,27.84483,0.07258892
2069,2021/11/19 13:50:58,13631.9718,3250.0011,1,4,0,0,0,0,-3.002731,3.126043,-9.386666223433,2.269555,2.710767,8.920198,9.898849,,-0.00125867605675012,,0.868303120136261,,,,,,,,,,,,,,,,,,27.70536,-0.06099164
2070,2021/11/19 13:51:03,13636.9714,3255.0007,1,4,0,0,0,0,-3.002708,3.121327,-9.372433553516,2.269555,2.714938,8.920198,9.911879,,-0.000835770915728062,,0.867708683013916,1.17793095111847,,,,,,,,,,,,,,,,,27.72659,-0.008322001
2071,2021/11/19 13:51:08,13641.9719,3260.0012,1,4,0,0,0,0,-3.002937,3.116416,-9.358400913792,2.269555,2.719108,8.920198,9.924884,,-0.000919564277864993,,0.813226580619812,,,,,,,,,,,,,,,,,,27.68546,0.02805829
2072,2021/11/19 13:51:13,13646.972,3265.0013,1,4,0,0,0,0,-3.002861,3.111264,-9.342693326304,2.269555,2.723274,8.920198,9.937855,,-0.000941099075134844,,0.801941871643066,1.18043601512909,,,,,,,,,,,,,,,,,27.71172,-0.0334239
2073,2021/11/19 13:51:18,13651.9712,3270.0005,1,4,0,0,0,0,-3.002838,3.105953,-9.326673694614,2.269555,2.727446,8.920198,9.950825,,-0.00108008098322898,,0.817765414714813,,,,,,,,,,,,,,,,,,27.70147,-0.0660634
2074,2021/11/19 13:51:23,13656.9721,3275.0014,1,4,0,0,0,0,-3.002785,3.100954,-9.31149815689,2.269555,2.731613,8.920198,9.963758,,-0.00102906802203506,,0.826370477676392,1.2635749578476,,,,,,,,,,,,,,,,,27.84039,-0.04019022
2075,2021/11/19 13:51:28,13661.9721,3280.0014,1,4,0,0,0,0,-3.002899,3.095863,-9.296563906837,2.269555,2.735783,8.920198,9.976677,,-0.00105355901177973,,0.792784988880157,,,,,,,,,,,,,,,,,,27.89341,0.05970597
2076,2021/11/19 13:51:33,13666.9715,3285.0008,1,4,0,0,0,0,-3.0028,3.090422,-9.2799191816,2.269555,2.739955,8.920198,9.98958,,-0.00102540000807494,,0.795188128948212,1.23867201805115,,,,,,,,,,,,,,,,,27.94691,0.07309616
2077,2021/11/19 13:51:38,13671.9715,3290.0008,1,4,0,0,0,0,-3.002876,3.085015,-9.26391750314,2.269555,2.744124,8.920198,10.00245,,-0.00102713098749518,,0.780123889446259,,,,,,,,,,,,,,,,,,27.91559,0.0550127
2078,2021/11/19 13:51:43,13676.9715,3295.0008,1,4,0,0,0,0,-3.002937,3.079476,-9.247472421012,2.269555,2.748292,8.920198,10.0153,,-0.00117482105270028,,0.78286737203598,1.26303195953369,,,,,,,,,,,,,,,,,27.75188,-0.07449806
2079,2021/11/19 13:51:48,13681.9709,3300.0002,1,4,0,0,0,0,-3.002769,3.074269,-9.231319650861,2.269555,2.752461,8.920198,10.02813,,-0.00106291798874736,,0.757258117198944,1.29637002944946,,,,,,,,,,,,,,,,,27.89795,-0.01239657
2080,2021/11/19 13:51:53,13686.9708,3305.0001,1,4,0,0,0,0,-3.002617,3.069024,-9.215103635808,2.269555,2.756631,8.920198,10.04094,,-0.000904170796275139,,0.779761910438538,,,,,,,,,,,,,,,,,,28.04149,0.04158378
2081,2021/11/19 13:51:58,13691.9719,3310.0012,1,4,0,0,0,0,-3.003014,3.063218,-9.198886539052,2.269555,2.760802,8.920198,10.05372,,-0.00134321697987616,,0.756429672241211,1.31734299659729,,,,,,,,,,,,,,,,,27.80276,-0.0259316
2082,2021/11/19 13:52:03,13696.9719,3315.0012,1,4,0,0,0,0,-3.003136,3.057956,-9.183457750016,2.269555,2.764971,8.920198,10.06648,,-0.000959334196522832,,0.783815681934357,,,,,,,,,,,,,,,,,,28.05435,0.05235672
2083,2021/11/19 13:52:08,13701.9711,3320.0004,1,4,0,0,0,0,-3.003044,3.052414,-9.166533548216,2.269555,2.76914,8.920198,10.07922,,-0.00124014995526522,,0.744758903980255,1.30823695659637,,,,,,,,,,,,,,,,,27.8391,-0.03150582
2084,2021/11/19 13:52:13,13706.9711,3325.0004,1,4,0,0,0,0,-3.002769,3.046597,-9.148227027093,2.269555,2.773309,8.920198,10.09194,,-0.00112896505743265,,0.739349484443665,,,,,,,,,,,,,,,,,,28.04236,0.04849553
2085,2021/11/19 13:52:18,13711.9718,3330.0011,1,4,0,0,0,0,-3.002876,3.041298,-9.132640773048,2.269555,2.777477,8.920198,10.10462,,-0.000979730160906911,,0.740577578544617,1.34690499305725,,,,,,,,,,,,,,,,,27.80587,-0.08692145
2086,2021/11/19 13:52:23,13716.972,3335.0013,1,4,0,0,0,0,-3.002846,3.035443,-9.114967870778,2.269555,2.781648,8.920198,10.1173,,-0.00103902397677302,,0.752611100673676,,,,,,,,,,,,,,,,,,28.09951,0.02958477
2087,2021/11/19 13:52:28,13721.9712,3340.0005,1,4,0,0,0,0,-3.0028,3.029934,-9.0982858152,2.269555,2.785816,8.920198,10.12994,,-0.000927134184166789,,0.72611129283905,1.35496699810028,,,,,,,,,,,,,,,,,27.86606,-0.03188908
