Repository: HVES-Battery-Testing-Consortium/LG-HG2

# Battery Testing Consortium (BTC)
The Battery Testing Consortium (BTC) has been developed within the High Voltage and Energy Storage Lab at Oxford Brookes University to provide accurate and comprehensive cell data to Formula Student Electric teams. Through the BTC, we aim to provide FS teams with information for improved and informed decisions for cell selection, pack architecture design, thermal cooling requirements, and end of life predictions. A range of tests are completed to provide a comprehensive electrochemical lithium-ion characterisation for modelling, validation, and battery management parameterisation.

File: Data/Round1/LG_HG2/Package 2/211119_BTC_CellCond_LG_HG2_3_25C/211119_BTC_CellCond_LG_HG2_3_25C_Channel_5_Wb_1.CSV (part 21 of 58)
Data_Point,Date_Time,Test_Time(s),Step_Time(s),Cycle_Index,Step_Index,TC_Counter1,TC_Counter2,TC_Counter3,TC_Counter4,Current(A),Voltage(V),Power(W),Charge_Capacity(Ah),Discharge_Capacity(Ah),Charge_Energy(Wh),Discharge_Energy(Wh),ACR(Ohm),dV/dt(V/s),Internal_Resistance(Ohm),dQ/dV(Ah/V),dV/dQ(V/Ah),MetaCode_MV_UD1,MetaCode_MV_UD2,MetaCode_MV_UD3,MetaCode_MV_UD4,MetaCode_MV_UD5,MetaCode_MV_UD6,MetaCode_MV_UD7,MetaCode_MV_UD8,MetaCode_MV_UD9,MetaCode_MV_UD10,MetaCode_MV_UD11,MetaCode_MV_UD12,MetaCode_MV_UD13,MetaCode_MV_UD14,MetaCode_MV_UD15,MetaCode_MV_UD16,Aux_Temperature_1(C),Aux_dT/dt_1(C)
4251,2021/11/19 18:10:24,29197.4169,1660.0019,1,13,0,0,0,0,-3.00753,3.637148,-10.93883172444,5.271445,4.390981,20.38299,16.09469,,-0.000267587893176824,,2.83111190795898,,,,,,,,,,,,,,,,,,26.90503,0.0124228
4252,2021/11/19 18:10:29,29202.4162,1665.0012,1,13,0,0,0,0,-3.007729,3.635571,-10.934812328259,5.271445,4.395158,20.38299,16.10988,,-0.000204948897589929,,,,,,,,,,,,,,,,,,,,26.72486,-0.004268289
4253,2021/11/19 18:10:34,29207.4153,1670.0003,1,13,0,0,0,0,-3.007378,3.634145,-10.92924772181,5.271445,4.399333,20.38299,16.12505,,-0.000269852404017001,,,,,,,,,,,,,,,,,,,,26.9028,0.06357014
4254,2021/11/19 18:10:39,29212.4154,1675.0004,1,13,0,0,0,0,-3.007362,3.632607,-10.924564252734,5.271445,4.403509,20.38299,16.14022,,-0.000314314587740228,,,0.359639793634415,,,,,,,,,,,,,,,,,26.71911,-0.05205393
4255,2021/11/19 18:10:44,29217.4161,1680.0011,1,13,0,0,0,0,-3.007355,3.631072,-10.91992253456,5.271445,4.407682,20.38299,16.15538,,-0.000418815587181598,,2.7507541179657,,,,,,,,,,,,,,,,,,26.91749,-0.0169605
4256,2021/11/19 18:10:49,29222.4164,1685.0014,1,13,0,0,0,0,-3.007416,3.629417,-10.915166756472,5.271445,4.41186,20.38299,16.17055,,-0.000267107301624492,,,,,,,,,,,,,,,,,,,,26.75234,-0.002698898
4257,2021/11/19 18:10:54,29227.416,1690.001,1,13,0,0,0,0,-3.007393,3.628057,-10.910993225401,5.271445,4.416034,20.38299,16.18569,,-0.000218806104385294,,,,,,,,,,,,,,,,,,,,26.94293,0.08301973
4258,2021/11/19 18:10:59,29232.4157,1695.0007,1,13,0,0,0,0,-3.007599,3.626607,-10.907379586593,5.271445,4.420209,20.38299,16.20084,,-0.000207696299185045,,2.78722810745239,,,,,,,,,,,,,,,,,,26.91199,0.06328821
4259,2021/11/19 18:11:04,29237.4166,1700.0016,1,13,0,0,0,0,-3.007179,3.625171,-10.901538102609,5.271445,4.424387,20.38299,16.21599,,-0.000387379986932501,,,,,,,,,,,,,,,,,,,,26.73645,-0.06426156
4260,2021/11/19 18:11:09,29242.4165,1705.0015,1,13,0,0,0,0,-3.007042,3.623624,-10.896389560208,5.271445,4.428561,20.38299,16.23112,,-0.000373220711480826,,,,,,,,,,,,,,,,,,,,26.88881,0.04707813
4261,2021/11/19 18:11:14,29247.4159,1710.0009,1,13,0,0,0,0,-3.007339,3.622451,-10.893938167889,5.271445,4.432737,20.38299,16.24624,,-0.000241789806750603,,,0.351606398820877,,,,,,,,,,,,,,,,,26.98753,0.02508402
4262,2021/11/19 18:11:19,29252.4165,1715.0015,1,13,0,0,0,0,-3.00753,3.620666,-10.88926161498,5.271445,4.436912,20.38299,16.26137,,-0.000358084595063701,,2.81470608711243,,,,,,,,,,,,,,,,,,26.90608,0.03555536
4263,2021/11/19 18:11:24,29257.4159,1720.0009,1,13,0,0,0,0,-3.007263,3.619039,-10.883402080257,5.271445,4.441088,20.38299,16.27648,,,,,,,,,,,,,,,,,,,,,,26.79521,-0.06717861
4264,2021/11/19 18:11:29,29262.416,1725.001,1,13,0,0,0,0,-3.007416,3.617929,-10.880617561464,5.271445,4.445263,20.38299,16.29159,,-0.000206786105991341,,,,,,,,,,,,,,,,,,,,26.78212,-0.0246346
4265,2021/11/19 18:11:34,29267.4162,1730.0012,1,13,0,0,0,0,-3.00708,3.61624,-10.8743229792,5.271445,4.44944,20.38299,16.3067,,-0.000230220495723188,,2.85342907905579,,,,,,,,,,,,,,,,,,26.80546,-0.07813871
4266,2021/11/19 18:11:39,29272.4162,1735.0012,1,13,0,0,0,0,-3.007004,3.614565,-10.86901141326,5.271445,4.453616,20.38299,16.32179,,-0.000300796295050532,,,,,,,,,,,,,,,,,,,,26.93965,0.06534874
4267,2021/11/19 18:11:44,29277.4153,1740.0003,1,13,0,0,0,0,-3.007561,3.61305,-10.86646827105,5.271445,4.457788,20.38299,16.33688,,-0.000341134291375056,,,0.366580486297607,,,,,,,,,,,,,,,,,27.015,0.06070495
4268,2021/11/19 18:11:49,29282.4161,1745.0011,1,13,0,0,0,0,-3.007355,3.611949,-10.862412884895,5.271445,4.461964,20.38299,16.35196,,-0.000411947607062757,,2.85718393325806,,,,,,,,,,,,,,,,,,26.82877,0.01437545
4269,2021/11/19 18:11:54,29287.4153,1750.0003,1,13,0,0,0,0,-3.007469,3.610485,-10.858421712465,5.271445,4.466141,20.38299,16.36704,,-0.00036152100074105,,,,,,,,,,,,,,,,,,,,26.81048,-0.03609717
4270,2021/11/19 18:11:59,29292.4155,1755.0005,1,13,0,0,0,0,-3.007286,3.60877,-10.85260349822,5.271445,4.470315,20.38299,16.38211,,-0.000274381600320339,,,,,,,,,,,,,,,,,,,,26.88067,-0.07230699
4271,2021/11/19 18:12:04,29297.4157,1760.0007,1,13,0,0,0,0,-3.007614,3.607549,-10.850114878086,5.271445,4.474493,20.38299,16.39719,,-0.000230855206609704,,,,,,,,,,,,,,,,,,,,27.00706,0.03003955
4272,2021/11/19 18:12:09,29302.4155,1765.0005,1,13,0,0,0,0,-3.007004,3.606112,-10.843593208448,5.271445,4.478669,20.38299,16.41225,,-0.00032577250385657,,2.83155798912048,,,,,,,,,,,,,,,,,,27.06032,0.07024705
4273,2021/11/19 18:12:14,29307.4155,1770.0005,1,13,0,0,0,0,-3.007362,3.604674,-10.840559609988,5.271445,4.482843,20.38299,16.4273,,-0.000257105100899935,,,,,,,,,,,,,,,,,,,,27.03489,0.0494504
4274,2021/11/19 18:12:19,29312.4157,1775.0007,1,13,0,0,0,0,-3.00753,3.60294,-10.8359501382,5.271445,4.48702,20.38299,16.44235,,-0.000273685087449849,,,0.346114695072174,,,,,,,,,,,,,,,,,27.00828,0.0678134
4275,2021/11/19 18:12:24,29317.4156,1780.0006,1,13,0,0,0,0,-3.007225,3.601555,-10.830686234875,5.271445,4.491195,20.38299,16.45739,,,,2.76643300056458,,,,,,,,,,,,,,,,,,27.02071,0.02317667
4276,2021/11/19 18:12:29,29322.4167,1785.0017,1,13,0,0,0,0,-3.007065,3.600195,-10.826020377675,5.271445,4.495374,20.38299,16.47244,,-0.000238213906413876,,,,,,,,,,,,,,,,,,,,26.97765,0.06317854
4277,2021/11/19 18:12:34,29327.4167,1790.0017,1,13,0,0,0,0,-3.007362,3.598721,-10.822656784002,5.271445,4.499547,20.38299,16.48746,,-0.000204703799681738,,,,,,,,,,,,,,,,,,,,27.00549,0.08695066
4278,2021/11/19 18:12:39,29332.4161,1795.0011,1,13,0,0,0,0,-3.007401,3.597096,-10.817910107496,5.271445,4.503725,20.38299,16.50249,,-0.00031958578620106,,,,,,,,,,,,,,,,,,,,27.03663,0.04155815
4279,2021/11/19 18:12:44,29337.4151,1800.0001,1,13,0,0,0,0,-3.007179,3.595815,-10.813259355885,5.271445,4.507898,20.38299,16.5175,,-0.000222340095206164,,2.99514889717102,,,,,,,,,,,,,,,,,,26.96332,0.05329549
4280,2021/11/19 18:12:49,29342.4159,1805.0009,1,13,0,0,0,0,-3.007599,3.594666,-10.811313866934,5.271445,4.512074,20.38299,16.53251,,-0.000311637500999495,,,,,,,,,,,,,,,,,,,,27.02623,0.09262979
4281,2021/11/19 18:12:54,29347.4159,1810.0009,1,13,0,0,0,0,-3.007141,3.592954,-10.804519284514,5.271445,4.516251,20.38299,16.54752,,-0.000302461790852249,,,0.345545291900635,,,,,,,,,,,,,,,,,27.06015,0.06609142
4282,2021/11/19 18:12:59,29352.4154,1815.0004,1,13,0,0,0,0,-3.00692,3.591447,-10.79919381324,5.271445,4.520426,20.38299,16.56252,,-0.000354870193405077,,2.89930391311646,,,,,,,,,,,,,,,,,,27.05615,-0.02810717
4283,2021/11/19 18:13:04,29357.4163,1820.0013,1,13,0,0,0,0,-3.007393,3.590117,-10.796892734981,5.271445,4.524601,20.38299,16.57751,,-0.00030843450804241,,,,,,,,,,,,,,,,,,,,26.92127,-0.01037955
4284,2021/11/19 18:13:09,29362.416,1825.001,1,13,0,0,0,0,-3.007172,3.58891,-10.79246966252,5.271445,4.528775,20.38299,16.59249,,-0.000219711000681855,,,,,,,,,,,,,,,,,,,,26.93338,0.0189662
4285,2021/11/19 18:13:14,29367.4156,1830.0006,1,13,0,0,0,0,-3.007507,3.587385,-10.789085499195,5.271445,4.532952,20.38299,16.60748,,-0.000247294985456392,,,,,,,,,,,,,,,,,,,,26.90591,-0.06283581
4286,2021/11/19 18:13:19,29372.4155,1835.0005,1,13,0,0,0,0,-3.007362,3.585908,-10.784123454696,5.271445,4.537127,20.38299,16.62245,,,,2.99174308776855,,,,,,,,,,,,,,,,,,26.9194,-0.07709265
4287,2021/11/19 18:13:24,29377.4163,1840.0013,1,13,0,0,0,0,-3.007507,3.584728,-10.781094553096,5.271445,4.541303,20.38299,16.63743,,-0.000218035405850969,,,,,,,,,,,,,,,,,,,,26.88067,-0.05191684
4288,2021/11/19 18:13:29,29382.4166,1845.0016,1,13,0,0,0,0,-3.00753,3.583268,-10.77678600804,5.271445,4.545479,20.38299,16.65239,,-0.000453796907095239,,,,,,,,,,,,,,,,,,,,26.94792,0.04321814
4289,2021/11/19 18:13:34,29387.4156,1850.0006,1,13,0,0,0,0,-3.007469,3.581735,-10.771956978715,5.271445,4.549655,20.38299,16.66735,,-0.000288382987491786,,2.94918990135193,0.331937491893768,,,,,,,,,,,,,,,,,27.10127,0.07591248
4290,2021/11/19 18:13:39,29392.4173,1855.0023,1,13,0,0,0,0,-3.007362,3.580386,-10.767516801732,5.271445,4.55383,20.38299,16.6823,,-0.000241225105128251,,,,,,,,,,,,,,,,,,,,27.11009,0.05246401
4291,2021/11/19 18:13:44,29397.4165,1860.0015,1,13,0,0,0,0,-3.007362,3.579268,-10.764154571016,5.271445,4.558006,20.38299,16.69725,,-0.000313849101075903,,,,,,,,,,,,,,,,,,,,26.96191,-0.02680719
4292,2021/11/19 18:13:49,29402.416,1865.001,1,13,0,0,0,0,-3.007225,3.577616,-10.7586962756,5.271445,4.562182,20.38299,16.7122,,-0.000318261911161244,,,,,,,,,,,,,,,,,,,,26.92354,-0.05149186
4293,2021/11/19 18:13:54,29407.4165,1870.0015,1,13,0,0,0,0,-3.007263,3.576156,-10.754441621028,5.271445,4.566357,20.38299,16.72713,,-0.000177388894371688,,3.07891702651978,,,,,,,,,,,,,,,,,,26.89327,-0.03642201
4294,2021/11/19 18:13:59,29412.4152,1875.0002,1,13,0,0,0,0,-3.007492,3.575071,-10.751997431932,5.271445,4.570532,20.38299,16.74206,,,,,,,,,,,,,,,,,,,,,,26.84743,0.0003808737
4295,2021/11/19 18:14:04,29417.4152,1880.0002,1,13,0,0,0,0,-3.007233,3.573426,-10.746124590258,5.271445,4.574707,20.38299,16.75698,,-0.000204201904125512,,,,,,,,,,,,,,,,,,,,26.97869,-0.02182901
4296,2021/11/19 18:14:09,29422.4153,1885.0003,1,13,0,0,0,0,-3.00769,3.572297,-10.74436196393,5.271445,4.578882,20.38299,16.7719,,-0.000208455603569746,,,0.324839413166046,,,,,,,,,,,,,,,,,27.16055,0.02295375
4297,2021/11/19 18:14:14,29427.4154,1890.0004,1,13,0,0,0,0,-3.007416,3.570758,-10.738754741328,5.271445,4.583057,20.38299,16.78681,,-0.000276758597465232,,3.1314640045166,,,,,,,,,,,,,,,,,,26.99027,-0.04349887
4298,2021/11/19 18:14:19,29432.4163,1895.0013,1,13,0,0,0,0,-3.007416,3.569692,-10.735548835872,5.271445,4.587235,20.38299,16.80173,,-0.000338217912940308,,,,,,,,,,,,,,,,,,,,26.86525,-0.07256866
4299,2021/11/19 18:14:24,29437.4153,1900.0003,1,13,0,0,0,0,-3.007561,3.568384,-10.732132551424,5.271445,4.591408,20.38299,16.81662,,-0.000236837004194967,,,,,,,,,,,,,,,,,,,,27.15676,0.03279209
4300,2021/11/19 18:14:29,29442.4154,1905.0004,1,13,0,0,0,0,-3.007568,3.567037,-10.728106336016,5.271445,4.595584,20.38299,16.83152,,-0.000206654905923642,,2.9723539352417,,,,,,,,,,,,,,,,,,26.98199,-0.04900396
4301,2021/11/19 18:14:34,29447.4162,1910.0012,1,13,0,0,0,0,-3.007362,3.565404,-10.722460504248,5.271445,4.599762,20.38299,16.84642,,-0.000324597902363166,,,,,,,,,,,,,,,,,,,,27.0577,0.002377629
4302,2021/11/19 18:14:39,29452.4164,1915.0014,1,13,0,0,0,0,-3.007431,3.564371,-10.719599840901,5.271445,4.603936,20.38299,16.8613,,-0.000297917606076226,,,,,,,,,,,,,,,,,,,,27.02797,0.03804028
4303,2021/11/19 18:14:44,29457.4158,1920.0008,1,13,0,0,0,0,-3.007431,3.563059,-10.715654091429,5.271445,4.608112,20.38299,16.87618,,,,,,,,,,,,,,,,,,,,,,27.09192,0.04240215
4304,2021/11/19 18:14:49,29462.415,1925,1,13,0,0,0,0,-3.007713,3.561914,-10.713215042682,5.271445,4.612288,20.38299,16.89106,,-0.000192489198525436,,3.3290901184082,0.312615394592285,,,,,,,,,,,,,,,,,27.07172,0.03496349
4305,2021/11/19 18:14:54,29467.416,1930.001,1,13,0,0,0,0,-3.007271,3.560486,-10.707346293706,5.271445,4.616465,20.38299,16.90593,,-0.000314424803946167,,,,,,,,,,,,,,,,,,,,27.04145,-0.03095567
4306,2021/11/19 18:14:59,29472.4175,1935.0025,1,13,0,0,0,0,-3.007401,3.559346,-10.704380719746,5.271445,4.620642,20.38299,16.9208,,,,,,,,,,,,,,,,,,,,,,27.16107,0.03349423
4307,2021/11/19 18:15:04,29477.4167,1940.0017,1,13,0,0,0,0,-3.007484,3.557983,-10.700576944772,5.271445,4.624815,20.38299,16.93565,,-0.000188960606465116,,,,,,,,,,,,,,,,,,,,26.95482,-0.07028282
4308,2021/11/19 18:15:09,29482.4151,1945.0001,1,13,0,0,0,0,-3.007431,3.556664,-10.696421570184,5.271445,4.628993,20.38299,16.95051,,-0.000206347103812732,,3.37426400184631,,,,,,,,,,,,,,,,,,27.2219,0.0455296
4309,2021/11/19 18:15:14,29487.4159,1950.0009,1,13,0,0,0,0,-3.007362,3.555576,-10.692904150512,5.271445,4.633169,20.38299,16.96536,,-0.00026546249864623,,,,,,,,,,,,,,,,,,,,26.92854,-0.02960026
4310,2021/11/19 18:15:19,29492.4153,1955.0003,1,13,0,0,0,0,-3.007431,3.554282,-10.689257869542,5.271445,4.637343,20.38299,16.98021,,-0.000212389306398109,,,,,,,,,,,,,,,,,,,,27.22811,0.06821394
4311,2021/11/19 18:15:24,29497.4152,1960.0002,1,13,0,0,0,0,-3.007599,3.553016,-10.686047368584,5.271445,4.641519,20.38299,16.99504,,-0.000278140796581283,,,,,,,,,,,,,,,,,,,,26.97991,0.005671382
4312,2021/11/19 18:15:29,29502.4154,1965.0004,1,13,0,0,0,0,-3.007401,3.551517,-10.680835777317,5.271445,4.645695,20.38299,17.00988,,-0.000229481302085333,,3.31065988540649,0.303059905767441,,,,,,,,,,,,,,,,,27.04682,-0.008798838
4313,2021/11/19 18:15:34,29507.4155,1970.0005,1,13,0,0,0,0,-3.007156,3.550661,-10.677391530116,5.271445,4.649869,20.38299,17.0247,,-0.000224065297516063,,,,,,,,,,,,,,,,,,,,27.2231,0.0794524
4314,2021/11/19 18:15:39,29512.4162,1975.0012,1,13,0,0,0,0,-3.007309,3.549341,-10.673965133369,5.271445,4.654044,20.38299,17.03952,,-0.000218535395106301,,,,,,,,,,,,,,,,,,,,26.92614,-0.02680123
4315,2021/11/19 18:15:44,29517.4155,1980.0005,1,13,0,0,0,0,-3.007492,3.548092,-10.670858305264,5.271445,4.658221,20.38299,17.05434,,,,,,,,,,,,,,,,,,,,,,27.06531,0.05249321
4316,2021/11/19 18:15:49,29522.4157,1985.0007,1,13,0,0,0,0,-3.007309,3.546769,-10.666230334621,5.271445,4.662395,20.38299,17.06915,,-0.000197907706024125,,,,,,,,,,,,,,,,,,,,27.24784,0.07513344
4317,2021/11/19 18:15:54,29527.4157,1990.0007,1,13,0,0,0,0,-3.007523,3.545628,-10.663557759444,5.271445,4.666573,20.38299,17.08397,,-0.000213947001611814,,3.41901397705078,,,,,,,,,,,,,,,,,,27.08137,0.03948808
4318,2021/11/19 18:15:59,29532.4165,1995.0015,1,13,0,0,0,0,-3.007355,3.544453,-10.659428451815,5.271445,4.670748,20.38299,17.09877,,-0.00025217080838047,,,,,,,,,,,,,,,,,,,,27.03038,-0.0102675
4319,2021/11/19 18:16:04,29537.4151,2000.0001,1,13,0,0,0,0,-3.007362,3.543091,-10.655357235942,5.271445,4.674921,20.38299,17.11355,,-0.000184995398740284,,,,,,,,,,,,,,,,,,,,27.25889,0.08707583
4320,2021/11/19 18:16:09,29542.4162,2005.0012,1,13,0,0,0,0,-3.007195,3.542332,-10.65248307874,5.271445,4.679098,20.38299,17.12835,,-0.000194469001144171,,,0.297042310237885,,,,,,,,,,,,,,,,,27.04059,0.005127788
4321,2021/11/19 18:16:14,29547.4152,2010.0002,1,13,0,0,0,0,-3.007362,3.541116,-10.649417695992,5.271445,4.683273,20.38299,17.14314,,,,3.53526210784912,,,,,,,,,,,,,,,,,,27.14604,0.02975702
4322,2021/11/19 18:16:19,29552.4159,2015.0009,1,13,0,0,0,0,-3.007454,3.539625,-10.64525936475,5.271445,4.687449,20.38299,17.15793,,-0.000303862092550844,,,,,,,,,,,,,,,,,,,,27.24075,0.05811989
4323,2021/11/19 18:16:24,29557.4161,2020.0011,1,13,0,0,0,0,-3.007103,3.538595,-10.640919640285,5.271445,4.691625,20.38299,17.1727,,,,,,,,,,,,,,,,,,,,,,26.96159,-0.05099893
4324,2021/11/19 18:16:29,29562.4161,2025.0011,1,13,0,0,0,0,-3.007416,3.537601,-10.639037849016,5.271445,4.6958,20.38299,17.18748,,-0.000188868492841721,,,,,,,,,,,,,,,,,,,,27.29101,0.06173432
4325,2021/11/19 18:16:34,29567.4162,2030.0012,1,13,0,0,0,0,-3.00721,3.536542,-10.63512446782,5.271445,4.699978,20.38299,17.20225,,-0.000174069005879574,,3.44967699050903,,,,,,,,,,,,,,,,,,27.33974,0.08214474
4326,2021/11/19 18:16:39,29572.4155,2035.0005,1,13,0,0,0,0,-3.007362,3.535159,-10.631502840558,5.271445,4.70415,20.38299,17.217,,-0.000272098288405687,,,,,,,,,,,,,,,,,,,,27.05873,-0.04181147
4327,2021/11/19 18:16:44,29577.4153,2040.0003,1,13,0,0,0,0,-3.007637,3.533897,-10.628679371389,5.271445,4.708326,20.38299,17.23176,,-0.000167587393661961,,,,,,,,,,,,,,,,,,,,27.14398,0.02608478
4328,2021/11/19 18:16:49,29582.4155,2045.0005,1,13,0,0,0,0,-3.007484,3.533004,-10.625453001936,5.271445,4.712504,20.38299,17.24653,,,,,0.271396100521088,,,,,,,,,,,,,,,,,27.23969,0.0434196
4329,2021/11/19 18:16:54,29587.4154,2050.0004,1,13,0,0,0,0,-3.007492,3.531906,-10.622179039752,5.271445,4.716679,20.38299,17.26127,,-0.000167466001585126,,3.67469310760498,,,,,,,,,,,,,,,,,,27.02175,-0.05801797
4330,2021/11/19 18:16:59,29592.4157,2055.0007,1,13,0,0,0,0,-3.007675,3.53054,-10.6187168945,5.271445,4.720855,20.38299,17.27602,,-0.000166178506333381,,,,,,,,,,,,,,,,,,,,27.22141,0.07157922
4331,2021/11/19 18:17:04,29597.4157,2060.0007,1,13,0,0,0,0,-3.007744,3.52946,-10.61571213824,5.271445,4.725031,20.38299,17.29076,,,,,,,,,,,,,,,,,,,,,,27.06479,-0.03553927
4332,2021/11/19 18:17:09,29602.4156,2065.0006,1,13,0,0,0,0,-3.007118,3.528401,-10.610318158318,5.271445,4.729203,20.38299,17.30548,,-0.000198585505131632,,,,,,,,,,,,,,,,,,,,27.09488,-0.0733906
4333,2021/11/19 18:17:14,29607.4166,2070.0016,1,13,0,0,0,0,-3.00753,3.527101,-10.60786207053,5.271445,4.733383,20.38299,17.32023,,-0.000199406596948393,,,,,,,,,,,,,,,,,,,,27.29377,0.04375935
4334,2021/11/19 18:17:19,29612.4151,2075.0001,1,13,0,0,0,0,-3.007286,3.526304,-10.604604650944,5.271445,4.737556,20.38299,17.33495,,-0.000151745203766041,,3.83383393287659,,,,,,,,,,,,,,,,,,27.13963,-0.02506375
4335,2021/11/19 18:17:24,29617.4151,2080.0001,1,13,0,0,0,0,-3.007912,3.525194,-10.603473334928,5.271445,4.741733,20.38299,17.34967,,,,,,,,,,,,,,,,,,,,,,27.03507,0.03197312
4336,2021/11/19 18:17:29,29622.415,2085,1,13,0,0,0,0,-3.00753,3.524139,-10.59895376667,5.271445,4.745907,20.38299,17.36439,,-0.00017267549992539,,,,,,,,,,,,,,,,,,,,27.34527,0.06534815
4337,2021/11/19 18:17:34,29627.4152,2090.0002,1,13,0,0,0,0,-3.007027,3.522879,-10.593392270733,5.271445,4.750084,20.38299,17.3791,,-0.000188738893484697,,,,,,,,,,,,,,,,,,,,27.1258,-0.04697919
4338,2021/11/19 18:17:39,29632.4159,2095.0009,1,13,0,0,0,0,-3.00721,3.521751,-10.59064482471,5.271445,4.754261,20.38299,17.39381,,,,,0.265364289283752,,,,,,,,,,,,,,,,,27.30259,0.0514698
4339,2021/11/19 18:17:44,29637.4161,2100.0011,1,13,0,0,0,0,-3.007454,3.520877,-10.588875617158,5.271445,4.758433,20.38299,17.40851,,-0.00014365540118888,,3.76388907432556,,,,,,,,,,,,,,,,,,27.27169,0.05790293
4340,2021/11/19 18:17:49,29642.4161,2105.0011,1,13,0,0,0,0,-3.007523,3.519668,-10.585482462364,5.271445,4.762613,20.38299,17.42322,,-0.00020166470494587,,,,,,,,,,,,,,,,,,,,27.02575,-0.05514085
4341,2021/11/19 18:17:54,29647.4153,2110.0003,1,13,0,0,0,0,-3.007431,3.518592,-10.581922657152,5.271445,4.766787,20.38299,17.43791,,-0.000171122097526677,,,,,,,,,,,,,,,,,,,,27.18701,-0.01187503
4342,2021/11/19 18:17:59,29652.4157,2115.0007,1,13,0,0,0,0,-3.007469,3.517562,-10.578958670578,5.271445,4.770961,20.38299,17.4526,,-0.000227004100452177,,,,,,,,,,,,,,,,,,,,27.28794,0.05012333
4343,2021/11/19 18:18:04,29657.4164,2120.0014,1,13,0,0,0,0,-3.007233,3.51656,-10.57511527848,5.271445,4.775138,20.38299,17.46729,,-0.00020293120178394,,4.02021408081055,,,,,,,,,,,,,,,,,,27.15521,-0.02084196
4344,2021/11/19 18:18:09,29662.4163,2125.0013,1,13,0,0,0,0,-3.007454,3.51532,-10.57216319528,5.271445,4.779314,20.38299,17.48197,,,,,,,,,,,,,,,,,,,,,,27.32456,0.1032639
4345,2021/11/19 18:18:14,29667.4162,2130.0012,1,13,0,0,0,0,-3.00721,3.514277,-10.56816893717,5.271445,4.783488,20.38299,17.49664,,-0.000210737096494995,,,,,,,,,,,,,,,,,,,,27.11923,-0.03635824
4346,2021/11/19 18:18:19,29672.4157,2135.0007,1,13,0,0,0,0,-3.007248,3.513271,-10.565277188208,5.271445,4.787663,20.38299,17.51131,,-0.000273295096121728,,,,,,,,,,,,,,,,,,,,27.31711,0.01911998
4347,2021/11/19 18:18:24,29677.4161,2140.0011,1,13,0,0,0,0,-3.007729,3.512432,-10.564443586928,5.271445,4.791838,20.38299,17.52597,,-0.000160681403940544,,,0.25437518954277,,,,,,,,,,,,,,,,,27.24886,-0.04308641
4348,2021/11/19 18:18:29,29682.4165,2145.0015,1,13,0,0,0,0,-3.007507,3.511062,-10.559543542434,5.271445,4.796013,20.38299,17.54064,,-0.000273734709480777,,4.04206895828247,,,,,,,,,,,,,,,,,,27.19098,0.01874149
4349,2021/11/19 18:18:34,29687.4153,2150.0003,1,13,0,0,0,0,-3.007225,3.510296,-10.5562498886,5.271445,4.80019,20.38299,17.5553,,,,,,,,,,,,,,,,,,,,,,27.36795,0.06868541
4350,2021/11/19 18:18:39,29692.416,2155.001,1,13,0,0,0,0,-3.007507,3.508932,-10.553137552524,5.271445,4.804367,20.38299,17.56996,,-0.000123055404401384,,,,,,,,,,,,,,,,,,,,27.14881,-0.1031256
4351,2021/11/19 18:18:44,29697.4159,2160.0009,1,13,0,0,0,0,-3.007698,3.50826,-10.55178658548,5.271445,4.808538,20.38299,17.5846,,-0.000213565304875374,,,,,,,,,,,,,,,,,,,,27.39194,0.05242288
4352,2021/11/19 18:18:49,29702.416,2165.001,1,13,0,0,0,0,-3.007172,3.506985,-10.54610709642,5.271445,4.812717,20.38299,17.59925,,-0.000214242492802441,,,,,,,,,,,,,,,,,,,,27.21381,0.03006756
4353,2021/11/19 18:18:54,29707.4162,2170.0012,1,13,0,0,0,0,-3.007103,3.506063,-10.543092565489,5.271445,4.816891,20.38299,17.61389,,-0.000230971505516209,,3.9250659942627,,,,,,,,,,,,,,,,,,27.20984,-0.01084507
4354,2021/11/19 18:18:59,29712.416,2175.001,1,13,0,0,0,0,-3.007103,3.505211,-10.540530513733,5.271445,4.821068,20.38299,17.62854,,,,,,,,,,,,,,,,,,,,,,27.36929,-0.004544854
4355,2021/11/19 18:19:04,29717.4153,2180.0003,1,13,0,0,0,0,-3.00753,3.504073,-10.53860466969,5.271445,4.825243,20.38299,17.64317,,-0.000164863595273346,,,,,,,,,,,,,,,,,,,,27.14706,-0.02711058
4356,2021/11/19 18:19:09,29722.4151,2185.0001,1,13,0,0,0,0,-3.007339,3.503036,-10.534816781204,5.271445,4.829417,20.38299,17.65779,,-0.000135077105369419,,,,,,,,,,,,,,,,,,,,27.30554,0.03071904
4357,2021/11/19 18:19:14,29727.4155,2190.0005,1,13,0,0,0,0,-3.007469,3.502163,-10.532646655447,5.271445,4.833596,20.38299,17.67243,,-0.00022434200218413,,,0.245566204190254,,,,,,,,,,,,,,,,,27.43877,0.02905071
4358,2021/11/19 18:19:19,29732.4156,2195.0006,1,13,0,0,0,0,-3.007004,3.501251,-10.528275762004,5.271445,4.837771,20.38299,17.68705,,,,4.14188098907471,,,,,,,,,,,,,,,,,,27.33562,-0.004200935
4359,2021/11/19 18:19:24,29737.4157,2200.0007,1,13,0,0,0,0,-3.007492,3.500087,-10.526483651804,5.271445,4.841946,20.38299,17.70166,,-0.000203029994736426,,,,,,,,,,,,,,,,,,,,27.16421,-0.07224441
4360,2021/11/19 18:19:29,29742.4157,2205.0007,1,13,0,0,0,0,-3.007523,3.499084,-10.523575608932,5.271445,4.846124,20.38299,17.71629,,-0.000209648394957185,,,,,,,,,,,,,,,,,,,,27.41217,0.01728117
4361,2021/11/19 18:19:34,29747.4156,2210.0006,1,13,0,0,0,0,-3.007401,3.498108,-10.520213497308,5.271445,4.8503,20.38299,17.73089,,-0.000156049296492711,,,,,,,,,,,,,,,,,,,,27.15175,-0.05162537
4362,2021/11/19 18:19:39,29752.4152,2215.0002,1,13,0,0,0,0,-3.007782,3.497253,-10.518974622846,5.271445,4.854475,20.38299,17.7455,,,,,,,,,,,,,,,,,,,,,,27.45428,0.07055879
4363,2021/11/19 18:19:44,29757.4167,2220.0017,1,13,0,0,0,0,-3.007362,3.496129,-10.514125501698,5.271445,4.858652,20.38299,17.7601,,-0.000161960400873795,,4.28820180892944,,,,,,,,,,,,,,,,,,27.23384,0.007389784
4364,2021/11/19 18:19:49,29762.415,2225,1,13,0,0,0,0,-3.007309,3.495124,-10.510917861316,5.271445,4.862826,20.38299,17.77469,,-0.000152481807162985,,,,,,,,,,,,,,,,,,,,27.41353,0.06381273
4365,2021/11/19 18:19:54,29767.4158,2230.0008,1,13,0,0,0,0,-3.007263,3.494371,-10.508492616573,5.271445,4.867003,20.38299,17.78929,,-0.000223426104639657,,,,,,,,,,,,,,,,,,,,27.11048,-0.07240891
4366,2021/11/19 18:19:59,29772.4159,2235.0009,1,13,0,0,0,0,-3.007622,3.493387,-10.506787595714,5.271445,4.871178,20.38299,17.80388,,,,,,,,,,,,,,,,,,,,,,27.37487,0.02229452
4367,2021/11/19 18:20:04,29777.4152,2240.0002,1,13,0,0,0,0,-3.007416,3.492243,-10.502627474088,5.271445,4.875353,20.38299,17.81846,,-0.000205889606149867,,,0.236695796251297,,,,,,,,,,,,,,,,,27.12379,-0.06101608
4368,2021/11/19 18:20:09,29782.4154,2245.0004,1,13,0,0,0,0,-3.007401,3.491303,-10.499748133503,5.271445,4.879529,20.38299,17.83304,,-0.000174282002262771,,4.25179815292358,,,,,,,,,,,,,,,,,,27.41873,0.07457316
4369,2021/11/19 18:20:14,29787.4154,2250.0004,1,13,0,0,0,0,-3.007393,3.490489,-10.497272185177,5.271445,4.883702,20.38299,17.84761,,-0.000210351499845274,,,,,,,,,,,,,,,,,,,,27.20793,-0.04552782
4370,2021/11/19 18:20:19,29792.4155,2255.0005,1,13,0,0,0,0,-3.007301,3.489498,-10.493970824898,5.271445,4.88788,20.38299,17.86219,,-0.000232801801757887,,,,,,,,,,,,,,,,,,,,27.27866,0.003772974
4371,2021/11/19 18:20:24,29797.4155,2260.0005,1,13,0,0,0,0,-3.007095,3.488235,-10.489454027325,5.271445,4.892055,20.38299,17.87675,,,,,,,,,,,,,,,,,,,,,,27.28177,-0.01106858
4372,2021/11/19 18:20:29,29802.4154,2265.0004,1,13,0,0,0,0,-3.007675,3.487422,-10.48903196385,5.271445,4.896229,20.38299,17.89131,,-0.000161520001711324,,,,,,,,,,,,,,,,,,,,27.20882,0.01679182
4373,2021/11/19 18:20:34,29807.4157,2270.0007,1,13,0,0,0,0,-3.007362,3.486526,-10.485245804412,5.271445,4.900408,20.38299,17.90589,,-0.000167313701240346,,,,,,,,,,,,,,,,,,,,27.34015,0.05021989
4374,2021/11/19 18:20:39,29812.4164,2275.0014,1,13,0,0,0,0,-3.007523,3.485392,-10.482396604016,5.271445,4.904585,20.38299,17.92045,,-0.000174735803739168,,4.41298484802246,,,,,,,,,,,,,,,,,,27.23491,-0.05755484
4375,2021/11/19 18:20:44,29817.4164,2280.0014,1,13,0,0,0,0,-3.007698,3.484369,-10.479929672562,5.271445,4.908759,20.38299,17.93499,,,,,,,,,,,,,,,,,,,,,,27.17584,0.01339734
4376,2021/11/19 18:20:49,29822.415,2285,1,13,0,0,0,0,-3.007599,3.483684,-10.477524514716,5.271445,4.912935,20.38299,17.94954,,-0.00016335460531991,,,,,,,,,,,,,,,,,,,,27.37249,0.06851315
4377,2021/11/19 18:20:54,29827.4158,2290.0008,1,13,0,0,0,0,-3.00769,3.482881,-10.47542635489,5.271445,4.917112,20.38299,17.96409,,-0.000234935898333788,,,0.229770496487617,,,,,,,,,,,,,,,,,27.24216,-0.06846011
4378,2021/11/19 18:20:59,29832.4151,2295.0001,1,13,0,0,0,0,-3.007469,3.481601,-10.470807077869,5.271445,4.921288,20.38299,17.97863,,-0.000164912096806802,,,,,,,,,,,,,,,,,,,,27.4006,0.05146086
4379,2021/11/19 18:21:04,29837.4151,2300.0001,1,13,0,0,0,0,-3.007767,3.480601,-10.468836827967,5.271445,4.925463,20.38299,17.99317,,,,4.39878082275391,,,,,,,,,,,,,,,,,,27.26341,-0.01829326
4380,2021/11/19 18:21:09,29842.4159,2305.0009,1,13,0,0,0,0,-3.007484,3.479793,-10.465421770812,5.271445,4.929637,20.38299,18.00769,,-0.000211485603358597,,,,,,,,,,,,,,,,,,,,27.50385,0.07984221
4381,2021/11/19 18:21:14,29847.4161,2310.0011,1,13,0,0,0,0,-3.007484,3.478903,-10.462745110052,5.271445,4.933815,20.38299,18.02223,,-0.000132007204229012,,,,,,,,,,,,,,,,,,,,27.27272,-0.02263248
4382,2021/11/19 18:21:19,29852.415,2315,1,13,0,0,0,0,-3.007454,3.477609,-10.458749097486,5.271445,4.937989,20.38299,18.03675,,-0.00025097670732066,,,,,,,,,,,,,,,,,,,,27.47402,0.02225935
4383,2021/11/19 18:21:24,29857.4163,2320.0013,1,13,0,0,0,0,-3.007568,3.476922,-10.457079345696,5.271445,4.942167,20.38299,18.05128,,,,,,,,,,,,,,,,,,,,,,27.25683,-0.05955756
4384,2021/11/19 18:21:29,29862.4155,2325.0005,1,13,0,0,0,0,-3.007355,3.476173,-10.454086252415,5.271445,4.946342,20.38299,18.06579,,-0.000147016602568328,,4.31855201721191,,,,,,,,,,,,,,,,,,27.32339,-0.04043639
4385,2021/11/19 18:21:34,29867.4155,2330.0005,1,13,0,0,0,0,-3.00708,3.475178,-10.45013826024,5.271445,4.950516,20.38299,18.0803,,-0.000194293505046517,,,,,,,,,,,,,,,,,,,,27.5215,0.04194617
4386,2021/11/19 18:21:39,29872.4163,2335.0013,1,13,0,0,0,0,-3.00695,3.4741,-10.446444995,5.271445,4.954692,20.38299,18.09481,,-0.00020850780128967,,,,,,,,,,,,,,,,,,,,27.4227,0.04416049
4387,2021/11/19 18:21:44,29877.4152,2340.0002,1,13,0,0,0,0,-3.006805,3.473066,-10.44283221413,5.271445,4.958867,20.38299,18.10931,,-0.000231410100241192,,,,,,,,,,,,,,,,,,,,27.26064,-0.0001186132
4388,2021/11/19 18:21:49,29882.4163,2345.0013,1,13,0,0,0,0,-3.007545,3.472324,-10.44317068458,5.271445,4.963045,20.38299,18.12382,,,,,0.227041006088257,,,,,,,,,,,,,,,,,27.2425,-0.03817081
4389,2021/11/19 18:21:54,29887.4164,2350.0014,1,13,0,0,0,0,-3.007492,3.471367,-10.440108481564,5.271445,4.967219,20.38299,18.13831,,-0.000206285098101944,,4.4093770980835,,,,,,,,,,,,,,,,,,27.38021,-0.01036048
4390,2021/11/19 18:21:59,29892.4151,2355.0001,1,13,0,0,0,0,-3.007454,3.470492,-10.437345047368,5.271445,4.971395,20.38299,18.15281,,-0.000183186304639094,,,,,,,,,,,,,,,,,,,,27.48457,-0.0001591444
4391,2021/11/19 18:22:04,29897.4158,2360.0008,1,13,0,0,0,0,-3.007301,3.469418,-10.433584220818,5.271445,4.975571,20.38299,18.16729,,-0.000214842599234544,,,,,,,,,,,,,,,,,,,,27.35572,-0.01253784
4392,2021/11/19 18:22:09,29902.4165,2365.0015,1,13,0,0,0,0,-3.007744,3.468537,-10.432471350528,5.271445,4.979744,20.38299,18.18177,,-0.000244715891312808,,,,,,,,,,,,,,,,,,,,27.3771,-0.01436234
4393,2021/11/19 18:22:14,29907.4158,2370.0008,1,13,0,0,0,0,-3.007431,3.467465,-10.428161732415,5.271445,4.983921,20.38299,18.19625,,-0.000257242092629895,,,,,,,,,,,,,,,,,,,,27.38713,0.05037069
4394,2021/11/19 18:22:19,29912.4159,2375.0009,1,13,0,0,0,0,-3.007484,3.466586,-10.425701929624,5.271445,4.988098,20.38299,18.21074,,-0.000213543404242955,,,,,,,,,,,,,,,,,,,,27.31681,0.003026128
4395,2021/11/19 18:22:24,29917.416,2380.001,1,13,0,0,0,0,-3.007393,3.465834,-10.423124910762,5.271445,4.992273,20.38299,18.22521,,-0.000209644800634123,,4.52918195724487,,,,,,,,,,,,,,,,,,27.47075,0.06013989
4396,2021/11/19 18:22:29,29922.4152,2385.0002,1,13,0,0,0,0,-3.007561,3.46483,-10.42068757963,5.271445,4.996448,20.38299,18.23968,,,,,,,,,,,,,,,,,,,,,,27.25826,-0.01565635
4397,2021/11/19 18:22:34,29927.4152,2390.0002,1,13,0,0,0,0,-3.007858,3.463674,-10.418239550292,5.271445,5.000624,20.38299,18.25414,,-0.000149550105561502,,,,,,,,,,,,,,,,,,,,27.46644,0.06282926
4398,2021/11/19 18:22:39,29932.4162,2395.0012,1,13,0,0,0,0,-3.007378,3.462836,-10.414056804008,5.271445,5.004801,20.38299,18.26861,,-0.000183379306690767,,,,,,,,,,,,,,,,,,,,27.44715,0.05918443
4399,2021/11/19 18:22:44,29937.4155,2400.0005,1,13,0,0,0,0,-3.007782,3.461878,-10.412574334596,5.271445,5.008977,20.38299,18.28307,,,,,0.226067200303078,,,,,,,,,,,,,,,,,27.27418,-0.004585385
4400,2021/11/19 18:22:49,29942.4156,2405.0006,1,13,0,0,0,0,-3.007584,3.460938,-10.409061753792,5.271445,5.013151,20.38299,18.29752,,-0.000188333695405163,,4.23241806030273,,,,,,,,,,,,,,,,,,27.37335,0.03583252
4401,2021/11/19 18:22:54,29947.4162,2410.0012,1,13,0,0,0,0,-3.007729,3.459865,-10.406336296585,5.271445,5.017328,20.38299,18.31197,,-0.000159884497406892,,,,,,,,,,,,,,,,,,,,27.50479,0.08049667
4402,2021/11/19 18:22:59,29952.4155,2415.0005,1,13,0,0,0,0,-3.007622,3.458967,-10.403265246474,5.271445,5.021502,20.38299,18.32641,,-0.00019137880008202,,,,,,,,,,,,,,,,,,,,27.25156,-0.02660334
4403,2021/11/19 18:23:04,29957.4166,2420.0016,1,13,0,0,0,0,-3.00753,3.458017,-10.40008986801,5.271445,5.025681,20.38299,18.34086,,-0.000197241897694767,,,,,,,,,,,,,,,,,,,,27.38713,0.01063704
4404,2021/11/19 18:23:09,29962.4156,2425.0006,1,13,0,0,0,0,-3.007484,3.457104,-10.397184966336,5.271445,5.029855,20.38299,18.35529,,,,,,,,,,,,,,,,,,,,,,27.57265,0.0945121
4405,2021/11/19 18:23:14,29967.4174,2430.0024,1,13,0,0,0,0,-3.007263,3.455885,-10.392755092755,5.271445,5.034032,20.38299,18.36973,,-0.000150588093674742,,4.51399183273315,,,,,,,,,,,,,,,,,,27.50219,0.05101383
4406,2021/11/19 18:23:19,29972.4157,2435.0007,1,13,0,0,0,0,-3.007881,3.455258,-10.393004888298,5.271445,5.038209,20.38299,18.38416,,-0.000209993901080452,,,,,,,,,,,,,,,,,,,,27.38145,-0.06325662
4407,2021/11/19 18:23:24,29977.4158,2440.0008,1,13,0,0,0,0,-3.007599,3.454412,-10.389486076788,5.271445,5.042385,20.38299,18.39859,,-0.000268043688265607,,,,,,,,,,,,,,,,,,,,27.27418,-0.08134484
4408,2021/11/19 18:23:29,29982.4153,2445.0003,1,13,0,0,0,0,-3.007622,3.453198,-10.385914275156,5.271445,5.04656,20.38299,18.41301,,-0.000205083604669198,,,,,,,,,,,,,,,,,,,,27.31357,-0.04163265
4409,2021/11/19 18:23:34,29987.4152,2450.0002,1,13,0,0,0,0,-3.00779,3.452053,-10.38305049287,5.271445,5.050735,20.38299,18.42743,,,,,0.228430196642876,,,,,,,,,,,,,,,,,27.30774,0.03377557
4410,2021/11/19 18:23:39,29992.4151,2455.0001,1,13,0,0,0,0,-3.007492,3.451554,-10.380521042568,5.271445,5.054912,20.38299,18.44184,,-0.000161431700689718,,,,,,,,,,,,,,,,,,,,27.42865,-0.01331568
4411,2021/11/19 18:23:44,29997.4154,2460.0004,1,13,0,0,0,0,-3.00769,3.450548,-10.37817871412,5.271445,5.059086,20.38299,18.45625,,-0.00016384209448006,,4.35872316360474,,,,,,,,,,,,,,,,,,27.50169,-0.03421009
4412,2021/11/19 18:23:49,30002.4163,2465.0013,1,13,0,0,0,0,-3.007561,3.449312,-10.374016248032,5.271445,5.063262,20.38299,18.47066,,-0.000216301195905544,,,,,,,,,,,,,,,,,,,,27.43348,0.07125974
4413,2021/11/19 18:23:54,30007.4153,2470.0003,1,13,0,0,0,0,-3.007568,3.448208,-10.370720038144,5.271445,5.067439,20.38299,18.48506,,,,,,,,,,,,,,,,,,,,,,27.42465,0.009276867
4414,2021/11/19 18:23:59,30012.4154,2475.0004,1,13,0,0,0,0,-3.007652,3.44768,-10.36942164736,5.271445,5.071613,20.38299,18.49946,,-0.000139109106385149,,,,,,,,,,,,,,,,,,,,27.37557,-0.06748199
4415,2021/11/19 18:24:04,30017.4155,2480.0005,1,13,0,0,0,0,-3.007584,3.446579,-10.365875855136,5.271445,5.075788,20.38299,18.51385,,-0.000178942500497214,,,,,,,,,,,,,,,,,,,,27.37125,0.007296801
4416,2021/11/19 18:24:09,30022.4165,2485.0015,1,13,0,0,0,0,-3.007195,3.44544,-10.3611099408,5.271445,5.079967,20.38299,18.52825,,,,4.33863019943237,,,,,,,,,,,,,,,,,,27.38939,-0.05225837
4417,2021/11/19 18:24:14,30027.4155,2490.0005,1,13,0,0,0,0,-3.007416,3.444593,-10.359324101688,5.271445,5.08414,20.38299,18.54263,,-0.000175787296029739,,,,,,,,,,,,,,,,,,,,27.35471,-0.03455102
4418,2021/11/19 18:24:19,30032.4157,2495.0007,1,13,0,0,0,0,-3.00779,3.443698,-10.35792040742,5.271445,5.088316,20.38299,18.55701,,-0.000175142602529377,,,,,,,,,,,,,,,,,,,,27.40791,-0.06016433
4419,2021/11/19 18:24:24,30037.4163,2500.0013,1,13,0,0,0,0,-3.007568,3.442719,-10.354211497392,5.271445,5.092493,20.38299,18.57139,,-0.000217756198253483,,,0.23029799759388,,,,,,,,,,,,,,,,,27.33071,-0.09881079
4420,2021/11/19 18:24:29,30042.4155,2505.0005,1,13,0,0,0,0,-3.007339,3.44156,-10.34993760884,5.271445,5.096668,20.38299,18.58576,,-0.000197299697902054,,,,,,,,,,,,,,,,,,,,27.30895,-0.0448513
4421,2021/11/19 18:24:34,30047.416,2510.001,1,13,0,0,0,0,-3.007309,3.440751,-10.347401449059,5.271445,5.100843,20.38299,18.60013,,,,4.31893920898438,,,,,,,,,,,,,,,,,,27.35782,-0.01462758
4422,2021/11/19 18:24:39,30052.4161,2515.0011,1,13,0,0,0,0,-3.007248,3.439844,-10.344463989312,5.271445,5.10502,20.38299,18.6145,,-0.000190776903764345,,,,,,,,,,,,,,,,,,,,27.38873,-0.05673051
4423,2021/11/19 18:24:44,30057.416,2520.001,1,13,0,0,0,0,-3.007378,3.438706,-10.341488772868,5.271445,5.109196,20.38299,18.62886,,-0.000232158796279691,,,,,,,,,,,,,,,,,,,,27.5499,-0.02681613
4424,2021/11/19 18:24:49,30062.4159,2525.0009,1,13,0,0,0,0,-3.007492,3.437677,-10.338786076084,5.271445,5.113371,20.38299,18.64321,,-0.000194509295397438,,,,,,,,,,,,,,,,,,,,27.59101,0.02932072
4425,2021/11/19 18:24:54,30067.416,2530.001,1,13,0,0,0,0,-3.007233,3.436613,-10.334696021829,5.271445,5.117548,20.38299,18.65757,,,,,,,,,,,,,,,,,,,,,,27.36165,-0.07053673
4426,2021/11/19 18:24:59,30072.4161,2535.0011,1,13,0,0,0,0,-3.007523,3.435773,-10.333166320279,5.271445,5.121724,20.38299,18.67192,,-0.000163359203725122,,4.21049118041992,,,,,,,,,,,,,,,,,,27.62913,-0.009275675
4427,2021/11/19 18:25:04,30077.4163,2540.0013,1,13,0,0,0,0,-3.007339,3.434276,-10.328032151564,5.271445,5.1259,20.38299,18.68626,,-0.000191779996384867,,,,,,,,,,,,,,,,,,,,27.54246,-0.0399977
4428,2021/11/19 18:25:09,30082.4154,2545.0004,1,13,0,0,0,0,-3.007584,3.433393,-10.326217852512,5.271445,5.130074,20.38299,18.7006,,-0.000291474396362901,,,,,,,,,,,,,,,,,,,,27.46714,-0.0484103
4429,2021/11/19 18:25:14,30087.4154,2550.0004,1,13,0,0,0,0,-3.007324,3.432757,-10.323412512268,5.271445,5.134251,20.38299,18.71494,,-0.000263021589489654,,,,,,,,,,,,,,,,,,,,27.59634,0.06724
4430,2021/11/19 18:25:19,30092.4155,2555.0005,1,13,0,0,0,0,-3.007545,3.431584,-10.32064330128,5.271445,5.138426,20.38299,18.72927,,-0.000179872295120731,,,0.239915296435356,,,,,,,,,,,,,,,,,27.47597,0.01925051
4431,2021/11/19 18:25:24,30097.4155,2560.0005,1,13,0,0,0,0,-3.007469,3.430697,-10.317714875893,5.271445,5.142601,20.38299,18.7436,,-0.000245688890572637,,4.01153898239136,,,,,,,,,,,,,,,,,,27.71236,0.08714855
4432,2021/11/19 18:25:29,30102.4164,2565.0014,1,13,0,0,0,0,-3.00705,3.429709,-10.31330644845,5.271445,5.146779,20.38299,18.75792,,-0.0001846902014222,,,,,,,,,,,,,,,,,,,,27.38551,-0.02616763
4433,2021/11/19 18:25:34,30107.4165,2570.0015,1,13,0,0,0,0,-3.007248,3.4285,-10.310349768,5.271445,5.150956,20.38299,18.77225,,,,,,,,,,,,,,,,,,,,,,27.6331,0.04467845
4434,2021/11/19 18:25:39,30112.4167,2575.0017,1,13,0,0,0,0,-3.007133,3.427574,-10.307170885342,5.271445,5.15513,20.38299,18.78655,,-0.000204942101845518,,,,,,,,,,,,,,,,,,,,27.70078,0.08687317
4435,2021/11/19 18:25:44,30117.4159,2580.0009,1,13,0,0,0,0,-3.007141,3.426381,-10.303610786721,5.271445,5.159307,20.38299,18.80087,,-0.000266867311438546,,,,,,,,,,,,,,,,,,,,27.49947,0.008158088
4436,2021/11/19 18:25:49,30122.416,2585.001,1,13,0,0,0,0,-3.007469,3.425483,-10.302033932527,5.271445,5.163483,20.38299,18.81517,,-0.000266813585767522,,4.03498077392578,,,,,,,,,,,,,,,,,,27.48652,0.01132905
4437,2021/11/19 18:25:54,30127.4158,2590.0008,1,13,0,0,0,0,-3.007362,3.424474,-10.298632977588,5.271445,5.167658,20.38299,18.82947,,-0.000138737595989369,,,,,,,,,,,,,,,,,,,,27.77345,0.1003051
4438,2021/11/19 18:25:59,30132.4159,2595.0009,1,13,0,0,0,0,-3.007713,3.423265,-10.296198642945,5.271445,5.171832,20.38299,18.84377,,-0.000255068385740742,,,,,,,,,,,,,,,,,,,,27.48652,0.003563166
4439,2021/11/19 18:26:04,30137.4154,2600.0004,1,13,0,0,0,0,-3.007355,3.422025,-10.291243993875,5.271445,5.17601,20.38299,18.85806,,-0.000232067293836735,,,0.248993992805481,,,,,,,,,,,,,,,,,27.62999,0.0391233
4440,2021/11/19 18:26:09,30142.4154,2605.0004,1,13,0,0,0,0,-3.007248,3.421209,-10.288423922832,5.271445,5.180183,20.38299,18.87235,,,,3.82604098320007,,,,,,,,,,,,,,,,,,27.59498,0.02336621
4441,2021/11/19 18:26:14,30147.4162,2610.0012,1,13,0,0,0,0,-3.007195,3.420194,-10.28519029583,5.271445,5.18436,20.38299,18.88663,,-0.000186673802090809,,,,,,,,,,,,,,,,,,,,27.48305,-0.04630864
4442,2021/11/19 18:26:19,30152.4164,2615.0014,1,13,0,0,0,0,-3.007492,3.418802,-10.282019664584,5.271445,5.188537,20.38299,18.90092,,-0.000194244203157723,,,,,,,,,,,,,,,,,,,,27.73481,0.06032944
4443,2021/11/19 18:26:24,30157.4154,2620.0004,1,13,0,0,0,0,-3.007469,3.417962,-10.279414758178,5.271445,5.192708,20.38299,18.91518,,-0.000255073391599581,,,,,,,,,,,,,,,,,,,,27.4813,-0.0527966
4444,2021/11/19 18:26:29,30162.4165,2625.0015,1,13,0,0,0,0,-3.007698,3.416842,-10.276828849716,5.271445,5.196886,20.38299,18.92945,,-0.00017733640561346,,,,,,,,,,,,,,,,,,,,27.53559,-0.0515765
4445,2021/11/19 18:26:34,30167.4156,2630.0006,1,13,0,0,0,0,-3.007233,3.415818,-10.272160611594,5.271445,5.201064,20.38299,18.94372,,-0.000238623601035215,,3.94713807106018,,,,,,,,,,,,,,,,,,27.70771,0.02239943
4446,2021/11/19 18:26:39,30172.4163,2635.0013,1,13,0,0,0,0,-3.007523,3.414527,-10.269268486621,5.271445,5.205238,20.38299,18.95798,,-0.000215244406717829,,,,,,,,,,,,,,,,,,,,27.40987,-0.07662952
4447,2021/11/19 18:26:44,30177.4156,2640.0006,1,13,0,0,0,0,-3.007561,3.413428,-10.266092929108,5.271445,5.209413,20.38299,18.97223,,,,,,,,,,,,,,,,,,,,,,27.60117,-0.03303468
4448,2021/11/19 18:26:49,30182.4158,2645.0008,1,13,0,0,0,0,-3.007309,3.412263,-10.261729230267,5.271445,5.213589,20.38299,18.98648,,-0.000174495304236189,,,0.268054097890854,,,,,,,,,,,,,,,,,27.63124,-0.02492547
4449,2021/11/19 18:26:54,30187.4157,2650.0007,1,13,0,0,0,0,-3.007492,3.411079,-10.258792803868,5.271445,5.217766,20.38299,19.00073,,-0.000251460005529225,,,,,,,,,,,,,,,,,,,,27.44217,-0.07732689
4450,2021/11/19 18:26:59,30192.416,2655.001,1,13,0,0,0,0,-3.007301,3.409925,-10.254670862425,5.271445,5.221939,20.38299,19.01497,,-0.000209341204026714,,3.67323398590088,,,,,,,,,,,,,,,,,,27.67857,0.05450428
4451,2021/11/19 18:27:04,30197.4158,2660.0008,1,13,0,0,0,0,-3.007652,3.409003,-10.253094690956,5.271445,5.226114,20.38299,19.0292,,-0.000255908293183893,,,,,,,,,,,,,,,,,,,,27.40862,-0.04381418
4452,2021/11/19 18:27:09,30202.416,2665.001,1,13,0,0,0,0,-3.007439,3.407722,-10.248516043958,5.271445,5.230291,20.38299,19.04344,,-0.000180754796019755,,,,,,,,,,,,,,,,,,,,27.67546,0.06968141
4453,2021/11/19 18:27:14,30207.4168,2670.0018,1,13,0,0,0,0,-3.007454,3.406105,-10.24370410667,5.271445,5.234465,20.38299,19.05766,,,,,,,,,,,,,,,,,,,,,,27.42317,-0.0254631
4454,2021/11/19 18:27:19,30212.4153,2675.0003,1,13,0,0,0,0,-3.007309,3.405093,-10.240166824737,5.271445,5.238638,20.38299,19.07187,,-0.000157425194629468,,3.39794206619263,,,,,,,,,,,,,,,,,,27.70875,0.05492926
4455,2021/11/19 18:27:24,30217.4152,2680.0002,1,13,0,0,0,0,-3.007469,3.404012,-10.237460565628,5.271445,5.242816,20.38299,19.08609,,-0.000278791703749448,,,,,,,,,,,,,,,,,,,,27.39534,-0.09794056
4456,2021/11/19 18:27:29,30222.4158,2685.0008,1,13,0,0,0,0,-3.007454,3.402815,-10.23380958301,5.271445,5.246991,20.38299,19.1003,,-0.000263856403762475,,,,,,,,,,,,,,,,,,,,27.71097,0.05686224
