Repository: HVES-Battery-Testing-Consortium/LG-HG2

# Battery Testing Consortium (BTC)
The Battery Testing Consortium (BTC) has been developed within the High Voltage and Energy Storage Lab at Oxford Brookes University to provide accurate and comprehensive cell data to Formula Student Electric teams. Through the BTC, we aim to provide FS teams with information for improved and informed decisions for cell selection, pack architecture design, thermal cooling requirements, and end of life predictions. A range of tests are completed to provide a comprehensive electrochemical lithium-ion characterisation for modelling, validation, and battery management parameterisation.

File: Data/Round1/LG_HG2/Package 2/211119_BTC_CellCond_LG_HG2_3_25C/211119_BTC_CellCond_LG_HG2_3_25C_Channel_5_Wb_1.CSV (part 22 of 58)
Data_Point,Date_Time,Test_Time(s),Step_Time(s),Cycle_Index,Step_Index,TC_Counter1,TC_Counter2,TC_Counter3,TC_Counter4,Current(A),Voltage(V),Power(W),Charge_Capacity(Ah),Discharge_Capacity(Ah),Charge_Energy(Wh),Discharge_Energy(Wh),ACR(Ohm),dV/dt(V/s),Internal_Resistance(Ohm),dQ/dV(Ah/V),dV/dQ(V/Ah),MetaCode_MV_UD1,MetaCode_MV_UD2,MetaCode_MV_UD3,MetaCode_MV_UD4,MetaCode_MV_UD5,MetaCode_MV_UD6,MetaCode_MV_UD7,MetaCode_MV_UD8,MetaCode_MV_UD9,MetaCode_MV_UD10,MetaCode_MV_UD11,MetaCode_MV_UD12,MetaCode_MV_UD13,MetaCode_MV_UD14,MetaCode_MV_UD15,MetaCode_MV_UD16,Aux_Temperature_1(C),Aux_dT/dt_1(C)
4457,2021/11/19 18:27:34,30227.4162,2690.0012,1,13,0,0,0,0,-3.007301,3.401324,-10.228805066524,5.271445,5.251168,20.38299,19.11451,,-0.000249145610723645,,,0.283862113952637,,,,,,,,,,,,,,,,,27.47547,-0.01840115
4458,2021/11/19 18:27:39,30232.4162,2695.0012,1,13,0,0,0,0,-3.007141,3.400006,-10.224297442846,5.271445,5.255342,20.38299,19.12871,,-0.000209285397431813,,3.44790506362915,,,,,,,,,,,,,,,,,,27.56627,0.0286448
4459,2021/11/19 18:27:44,30237.4155,2700.0005,1,13,0,0,0,0,-3.007301,3.399062,-10.222002551662,5.271445,5.259517,20.38299,19.1429,,-0.000242373906075954,,,,,,,,,,,,,,,,,,,,27.55472,-0.05519271
4460,2021/11/19 18:27:49,30242.4165,2705.0015,1,13,0,0,0,0,-3.007744,3.397573,-10.219029805312,5.271445,5.263694,20.38299,19.15709,,-0.000249038392212242,,,,,,,,,,,,,,,,,,,,27.56391,-0.03157437
4461,2021/11/19 18:27:54,30247.4164,2710.0014,1,13,0,0,0,0,-3.007599,3.396363,-10.214897962437,5.271445,5.26787,20.38299,19.17128,,-0.000293014396447688,,,,,,,,,,,,,,,,,,,,27.49014,-0.04312217
4462,2021/11/19 18:27:59,30252.4165,2715.0015,1,13,0,0,0,0,-3.007492,3.394906,-10.210152635752,5.271445,5.272045,20.38299,19.18545,,-0.000207668403163552,,3.32020092010498,,,,,,,,,,,,,,,,,,27.59444,0.05267084
4463,2021/11/19 18:28:04,30257.4167,2720.0017,1,13,0,0,0,0,-3.007729,3.393575,-10.206953941175,5.271445,5.276222,20.38299,19.19963,,-0.000311239709844813,,,,,,,,,,,,,,,,,,,,27.43784,0.01514137
4464,2021/11/19 18:28:09,30262.4157,2725.0007,1,13,0,0,0,0,-3.007523,3.392135,-10.201924031605,5.271445,5.280396,20.38299,19.21379,,-0.000238525506574661,,,0.312315791845322,,,,,,,,,,,,,,,,,27.64143,0.06498337
4465,2021/11/19 18:28:14,30267.4158,2730.0008,1,13,0,0,0,0,-3.007286,3.390953,-10.197565483558,5.271445,5.284572,20.38299,19.22796,,-0.0001791831018636,,3.00838994979858,,,,,,,,,,,,,,,,,,27.38637,-0.0802505
4466,2021/11/19 18:28:19,30272.4159,2735.0009,1,13,0,0,0,0,-3.00753,3.38958,-10.1942635374,5.271445,5.288747,20.38299,19.24211,,-0.000289095391053706,,,,,,,,,,,,,,,,,,,,27.63953,0.05331635
4467,2021/11/19 18:28:24,30277.416,2740.001,1,13,0,0,0,0,-3.007439,3.388376,-10.190334129064,5.271445,5.292923,20.38299,19.25626,,,,,,,,,,,,,,,,,,,,,,27.45272,-0.02368152
4468,2021/11/19 18:28:29,30282.4152,2745.0002,1,13,0,0,0,0,-3.007431,3.386893,-10.185847001883,5.271445,5.297099,20.38299,19.27041,,-0.000180339804501273,,,,,,,,,,,,,,,,,,,,27.38601,-0.03870666
4469,2021/11/19 18:28:34,30287.4152,2750.0002,1,13,0,0,0,0,-3.007599,3.385449,-10.182073026951,5.271445,5.301275,20.38299,19.28455,,-0.000244583090534434,,3.05584001541138,,,,,,,,,,,,,,,,,,27.52403,0.06113052
4470,2021/11/19 18:28:39,30292.4153,2755.0003,1,13,0,0,0,0,-3.007614,3.384119,-10.178123682066,5.271445,5.305451,20.38299,19.29869,,-0.000232392601901665,,,,,,,,,,,,,,,,,,,,27.62416,0.0705415
4471,2021/11/19 18:28:44,30297.4155,2760.0005,1,13,0,0,0,0,-3.007507,3.382855,-10.173960092485,5.271445,5.309626,20.38299,19.31281,,-0.000296798389172181,,,,,,,,,,,,,,,,,,,,27.35456,-0.04107833
4472,2021/11/19 18:28:49,30302.4151,2765.0001,1,13,0,0,0,0,-3.007011,3.38131,-10.16763636441,5.271445,5.3138,20.38299,19.32693,,-0.000251040095463395,,,0.325732797384262,,,,,,,,,,,,,,,,,27.6347,0.05420446
4473,2021/11/19 18:28:54,30307.4154,2770.0004,1,13,0,0,0,0,-3.007141,3.379866,-10.163733623106,5.271445,5.317976,20.38299,19.34105,,-0.000231003694352694,,3.1049280166626,,,,,,,,,,,,,,,,,,27.39843,-0.04174352
4474,2021/11/19 18:28:59,30312.4156,2775.0006,1,13,0,0,0,0,-3.00708,3.378749,-10.16016854292,5.271445,5.322152,20.38299,19.35516,,-0.00025497461319901,,,,,,,,,,,,,,,,,,,,27.64765,0.01537561
4475,2021/11/19 18:29:04,30317.4165,2780.0015,1,13,0,0,0,0,-3.007568,3.376995,-10.15654209816,5.271445,5.326326,20.38299,19.36926,,-0.000330244685756043,,,,,,,,,,,,,,,,,,,,27.35542,-0.04480541
4476,2021/11/19 18:29:09,30322.4161,2785.0011,1,13,0,0,0,0,-3.006973,3.375593,-10.150317009989,5.271445,5.330503,20.38299,19.38336,,-0.000238093794905581,,3.03105401992798,,,,,,,,,,,,,,,,,,27.65869,0.07042408
4477,2021/11/19 18:29:14,30327.4157,2790.0007,1,13,0,0,0,0,-3.007484,3.374394,-10.148435964696,5.271445,5.334677,20.38299,19.39745,,-0.000345511885825545,,,,,,,,,,,,,,,,,,,,27.40676,0.01246452
4478,2021/11/19 18:29:19,30332.4165,2795.0015,1,13,0,0,0,0,-3.007599,3.372893,-10.144309613907,5.271445,5.338853,20.38299,19.41154,,,,,,,,,,,,,,,,,,,,,,27.53769,0.03399491
4479,2021/11/19 18:29:24,30337.4158,2800.0008,1,13,0,0,0,0,-3.007378,3.371287,-10.138734355486,5.271445,5.343029,20.38299,19.42562,,-0.000200965005205944,,,0.33840999007225,,,,,,,,,,,,,,,,,27.3952,-0.04732251
4480,2021/11/19 18:29:29,30342.4166,2805.0016,1,13,0,0,0,0,-3.007393,3.369679,-10.133949036847,5.271445,5.347206,20.38299,19.4397,,-0.000355179014150053,,2.81273603439331,,,,,,,,,,,,,,,,,,27.59917,-0.001831055
4481,2021/11/19 18:29:34,30347.416,2810.001,1,13,0,0,0,0,-3.007713,3.368589,-10.131748926957,5.271445,5.351382,20.38299,19.45377,,-0.000263547903159633,,,,,,,,,,,,,,,,,,,,27.36773,-0.03800213
4482,2021/11/19 18:29:39,30352.4159,2815.0009,1,13,0,0,0,0,-3.007523,3.367096,-10.126618663208,5.271445,5.355554,20.38299,19.46782,,-0.000272115110419691,,,,,,,,,,,,,,,,,,,,27.61869,0.06404936
4483,2021/11/19 18:29:44,30357.416,2820.001,1,13,0,0,0,0,-3.007401,3.365252,-10.120662230052,5.271445,5.359733,20.38299,19.48188,,,,2.871248960495,,,,,,,,,,,,,,,,,,27.47658,0.02903998
4484,2021/11/19 18:29:49,30362.4162,2825.0012,1,13,0,0,0,0,-3.00721,3.36402,-10.1163145842,5.271445,5.363908,20.38299,19.49593,,-0.000221980604692362,,,,,,,,,,,,,,,,,,,,27.47039,0.002169013
4485,2021/11/19 18:29:54,30367.4153,2830.0003,1,13,0,0,0,0,-3.007568,3.362485,-10.11290228648,5.271445,5.368083,20.38299,19.50997,,-0.00027780220261775,,,0.353008300065994,,,,,,,,,,,,,,,,,27.61421,0.06083727
4486,2021/11/19 18:29:59,30372.4156,2835.0006,1,13,0,0,0,0,-3.007339,3.361137,-10.108078384443,5.271445,5.372261,20.38299,19.52402,,-0.000362384889740497,,,,,,,,,,,,,,,,,,,,27.38226,-0.05397081
4487,2021/11/19 18:30:04,30377.4157,2840.0007,1,13,0,0,0,0,-3.007545,3.359486,-10.10380532187,5.271445,5.376436,20.38299,19.53805,,-0.000346232089214027,,2.8375289440155,,,,,,,,,,,,,,,,,,27.63717,0.06421447
4488,2021/11/19 18:30:09,30382.4164,2845.0014,1,13,0,0,0,0,-3.007362,3.357841,-10.098243425442,5.271445,5.380613,20.38299,19.55208,,-0.000385437509976327,,,,,,,,,,,,,,,,,,,,27.45808,-0.04673541
4489,2021/11/19 18:30:14,30387.4154,2850.0004,1,13,0,0,0,0,-3.007248,3.356571,-10.094041426608,5.271445,5.384786,20.38299,19.56609,,-0.000362640013918281,,,,,,,,,,,,,,,,,,,,27.65458,0.002367496
4490,2021/11/19 18:30:19,30392.4164,2855.0014,1,13,0,0,0,0,-3.007545,3.354913,-10.090051818585,5.271445,5.388964,20.38299,19.58011,,-0.000252834986895323,,2.64525008201599,,,,,,,,,,,,,,,,,,27.45533,-0.04716814
4491,2021/11/19 18:30:24,30397.4155,2860.0005,1,13,0,0,0,0,-3.007339,3.353068,-10.083812166052,5.271445,5.393139,20.38299,19.59411,,-0.000307113310554996,,,,,,,,,,,,,,,,,,,,27.49471,-0.04181266
4492,2021/11/19 18:30:29,30402.4165,2865.0015,1,13,0,0,0,0,-3.007179,3.351723,-10.079231019417,5.271445,5.397315,20.38299,19.60811,,-0.000434156012488529,,,0.366840600967407,,,,,,,,,,,,,,,,,27.70588,0.04755139
4493,2021/11/19 18:30:34,30407.4159,2870.0009,1,13,0,0,0,0,-3.007622,3.350177,-10.076066049094,5.271445,5.401491,20.38299,19.6221,,-0.000365162792149931,,2.70747709274292,,,,,,,,,,,,,,,,,,27.4603,-0.06140769
4494,2021/11/19 18:30:39,30412.416,2875.001,1,13,0,0,0,0,-3.007172,3.348483,-10.069464320076,5.271445,5.405668,20.38299,19.6361,,-0.000332284311298281,,,,,,,,,,,,,,,,,,,,27.50626,-0.04429519
4495,2021/11/19 18:30:44,30417.4151,2880.0001,1,13,0,0,0,0,-3.007286,3.346995,-10.06537120557,5.271445,5.409841,20.38299,19.65006,,-0.000378450204152614,,,,,,,,,,,,,,,,,,,,27.60217,0.02446175
4496,2021/11/19 18:30:49,30422.4153,2885.0003,1,13,0,0,0,0,-3.007378,3.345427,-10.060963560406,5.271445,5.414017,20.38299,19.66404,,-0.000353065493982285,,2.60957288742065,,,,,,,,,,,,,,,,,,27.46864,-0.05339026
4497,2021/11/19 18:30:54,30427.4161,2890.0011,1,13,0,0,0,0,-3.007637,3.343933,-10.057336616321,5.271445,5.418193,20.38299,19.67801,,-0.00031895239953883,,,,,,,,,,,,,,,,,,,,27.44614,-0.05376518
4498,2021/11/19 18:30:59,30432.4155,2895.0005,1,13,0,0,0,0,-3.007545,3.342031,-10.051308623895,5.271445,5.422369,20.38299,19.69197,,-0.000358813995262608,,,0.38842898607254,,,,,,,,,,,,,,,,,27.61435,0.007537603
4499,2021/11/19 18:31:04,30437.4153,2900.0003,1,13,0,0,0,0,-3.007027,3.340347,-10.044513618369,5.271445,5.426545,20.38299,19.70592,,-0.000334086013026536,,2.52443194389343,,,,,,,,,,,,,,,,,,27.70324,0.03692567
4500,2021/11/19 18:31:09,30442.4165,2905.0015,1,13,0,0,0,0,-3.007378,3.338805,-10.04104870329,5.271445,5.430723,20.38299,19.71987,,-0.000413481902796775,,,,,,,,,,,,,,,,,,,,27.61908,0.04794359
4501,2021/11/19 18:31:14,30447.4154,2910.0004,1,13,0,0,0,0,-3.007599,3.336999,-10.036354855401,5.271445,5.434898,20.38299,19.7338,,-0.000311515410430729,,,,,,,,,,,,,,,,,,,,27.65905,0.07759988
4502,2021/11/19 18:31:19,30452.4163,2915.0013,1,13,0,0,0,0,-3.00753,3.335196,-10.03070202588,5.271445,5.439073,20.38299,19.74773,,-0.000425417500082403,,2.45202088356018,,,,,,,,,,,,,,,,,,27.64365,-0.04313052
4503,2021/11/19 18:31:24,30457.4164,2920.0014,1,13,0,0,0,0,-3.007393,3.333721,-10.025809199353,5.271445,5.443247,20.38299,19.76165,,-0.000327575486153364,,,,,,,,,,,,,,,,,,,,27.36723,0.01396537
4504,2021/11/19 18:31:29,30462.4165,2925.0015,1,13,0,0,0,0,-3.007339,3.33183,-10.01994230037,5.271445,5.447423,20.38299,19.77557,,-0.000396596500650048,,,0.405701905488968,,,,,,,,,,,,,,,,,27.39445,0.0464648
4505,2021/11/19 18:31:34,30467.4164,2930.0014,1,13,0,0,0,0,-3.007271,3.329894,-10.013893659274,5.271445,5.451599,20.38299,19.78948,,-0.000333266507368535,,2.41002702713013,,,,,,,,,,,,,,,,,,27.50018,0.04402399
4506,2021/11/19 18:31:39,30472.4152,2935.0002,1,13,0,0,0,0,-3.007675,3.328118,-10.00989730565,5.271445,5.455776,20.38299,19.80338,,-0.000441669602878392,,,,,,,,,,,,,,,,,,,,27.58776,-0.02181053
4507,2021/11/19 18:31:44,30477.4167,2940.0017,1,13,0,0,0,0,-3.007286,3.326584,-10.003989491024,5.271445,5.459952,20.38299,19.81728,,-0.000524272909387946,,,,,,,,,,,,,,,,,,,,27.38587,-0.09006202
4508,2021/11/19 18:31:49,30482.4166,2945.0016,1,13,0,0,0,0,-3.007561,3.324689,-9.999204973529,5.271445,5.464127,20.38299,19.83116,,-0.000458135385997593,,2.32302093505859,,,,,,,,,,,,,,,,,,27.68043,-0.00977397
4509,2021/11/19 18:31:54,30487.4159,2950.0009,1,13,0,0,0,0,-3.00721,3.322463,-9.99134395823,5.271445,5.468302,20.38299,19.84504,,-0.000410239212214947,,,,,,,,,,,,,,,,,,,,27.61647,0.008852482
4510,2021/11/19 18:31:59,30492.416,2955.001,1,13,0,0,0,0,-3.007393,3.320651,-9.986502572843,5.271445,5.472479,20.38299,19.85892,,-0.000500979425851256,,,0.437722712755203,,,,,,,,,,,,,,,,,27.52267,-0.008459687
4511,2021/11/19 18:32:04,30497.416,2960.001,1,13,0,0,0,0,-3.007545,3.31912,-9.9824027604,5.271445,5.476654,20.38299,19.87277,,-0.00035692349774763,,2.18628001213074,,,,,,,,,,,,,,,,,,27.42711,0.001665354
4512,2021/11/19 18:32:09,30502.4162,2965.0012,1,13,0,0,0,0,-3.007248,3.316751,-9.974292811248,5.271445,5.48083,20.38299,19.88663,,-0.000350985501427203,,,,,,,,,,,,,,,,,,,,27.38017,-0.05880952
4513,2021/11/19 18:32:14,30507.4163,2970.0013,1,13,0,0,0,0,-3.007568,3.314644,-9.969017225792,5.271445,5.485004,20.38299,19.90047,,-0.000400662189349532,,2.12433505058289,,,,,,,,,,,,,,,,,,27.451,-0.03955245
4514,2021/11/19 18:32:19,30512.4168,2975.0018,1,13,0,0,0,0,-3.007301,3.31283,-9.96267697183,5.271445,5.48918,20.38299,19.91431,,-0.000368626904673874,,,,,,,,,,,,,,,,,,,,27.55261,-0.04157186
4515,2021/11/19 18:32:24,30517.4164,2980.0014,1,13,0,0,0,0,-3.007973,3.310921,-9.959160973133,5.271445,5.493357,20.38299,19.92814,,-0.000515086518134922,,,0.470733404159546,,,,,,,,,,,,,,,,,27.7476,0.06673694
4516,2021/11/19 18:32:29,30522.4156,2985.0006,1,13,0,0,0,0,-3.007782,3.308541,-9.951370066062,5.271445,5.49753,20.38299,19.94196,,-0.000271789293037727,,2.04759693145752,,,,,,,,,,,,,,,,,,27.6578,0.03819287
4517,2021/11/19 18:32:34,30527.4163,2990.0013,1,13,0,0,0,0,-3.007401,3.306342,-9.943496237142,5.271445,5.501706,20.38299,19.95576,,-0.000570345320738852,,,,,,,,,,,,,,,,,,,,27.51159,0.02099514
4518,2021/11/19 18:32:39,30532.4156,2995.0006,1,13,0,0,0,0,-3.007545,3.30422,-9.9375903399,5.271445,5.505883,20.38299,19.96957,,-0.000397408206481487,,1.905238032341,,,,,,,,,,,,,,,,,,27.54749,-0.06788671
4519,2021/11/19 18:32:44,30537.4166,3000.0016,1,13,0,0,0,0,-3.007393,3.301922,-9.930177109346,5.271445,5.510057,20.38299,19.98336,,-0.000457575486507267,,,0.528242886066437,,,,,,,,,,,,,,,,,27.57099,-0.03097177
4520,2021/11/19 18:32:49,30542.416,3005.001,1,13,0,0,0,0,-3.007309,3.299488,-9.922579957792,5.271445,5.514235,20.38299,19.99715,,-0.000385618390282616,,1.81893301010132,,,,,,,,,,,,,,,,,,27.59534,0.06032944
4521,2021/11/19 18:32:54,30547.4166,3010.0016,1,13,0,0,0,0,-3.007454,3.297254,-9.916339731316,5.271445,5.518409,20.38299,20.01092,,-0.000485288997879252,,,,,,,,,,,,,,,,,,,,27.58328,-0.02220333
4522,2021/11/19 18:32:59,30552.4151,3015.0001,1,13,0,0,0,0,-3.007622,3.294747,-9.909353561634,5.271445,5.522585,20.38299,20.02468,,-0.000590858689974993,,1.76428699493408,,,,,,,,,,,,,,,,,,27.58368,0.01134098
4523,2021/11/19 18:33:04,30557.4166,3020.0016,1,13,0,0,0,0,-3.00779,3.292363,-9.90273650777,5.271445,5.526762,20.38299,20.03844,,-0.0004948177956976,,,0.562754094600677,,,,,,,,,,,,,,,,,27.5859,0.02511084
4524,2021/11/19 18:33:09,30562.416,3025.001,1,13,0,0,0,0,-3.007584,3.289505,-9.89346260592,5.271445,5.530937,20.38299,20.05218,,-0.000448191101895645,,1.6723940372467,,,,,,,,,,,,,,,,,,27.49163,-0.03977895
4525,2021/11/19 18:33:14,30567.4153,3030.0003,1,13,0,0,0,0,-3.007561,3.287192,-9.886430458712,5.271445,5.535112,20.38299,20.0659,,-0.000371309695765376,,,,,,,,,,,,,,,,,,,,27.47,-0.07215321
4526,2021/11/19 18:33:19,30572.4153,3035.0003,1,13,0,0,0,0,-3.007622,3.284582,-9.878781084004,5.271445,5.539289,20.38299,20.07963,,-0.000490151520352811,,1.67587304115295,,,,,,,,,,,,,,,,,,27.47396,-0.04243374
4527,2021/11/19 18:33:24,30577.4153,3040.0003,1,13,0,0,0,0,-3.007523,3.281899,-9.870386726177,5.271445,5.543462,20.38299,20.09333,,-0.000429363513831049,,,0.617132782936096,,,,,,,,,,,,,,,,,27.4633,-0.00361979
4528,2021/11/19 18:33:29,30582.4153,3045.0003,1,13,0,0,0,0,-3.007523,3.279166,-9.862167165818,5.271445,5.547641,20.38299,20.10704,,-0.000708725827280432,,1.47291696071625,,,,,,,,,,,,,,,,,,27.56962,-0.03233552
4529,2021/11/19 18:33:34,30587.4155,3050.0005,1,13,0,0,0,0,-3.007324,3.276464,-9.853388822336,5.271445,5.551817,20.38299,20.12073,,-0.000527886382769793,,,,,,,,,,,,,,,,,,,,27.57707,-0.04684746
4530,2021/11/19 18:33:39,30592.4155,3055.0005,1,13,0,0,0,0,-3.007507,3.27389,-9.84624709223,5.271445,5.555991,20.38299,20.1344,,-0.00060382392257452,,1.49238395690918,,,,,,,,,,,,,,,,,,27.6337,0.0306952
4531,2021/11/19 18:33:44,30597.4164,3060.0014,1,13,0,0,0,0,-3.007545,3.270959,-9.837556385655,5.271445,5.56017,20.38299,20.14808,,-0.000507707125507295,,,0.656840980052948,,,,,,,,,,,,,,,,,27.65034,0.02025187
4532,2021/11/19 18:33:49,30602.4155,3065.0005,1,13,0,0,0,0,-3.007431,3.267952,-9.828140151312,5.271445,5.564345,20.38299,20.16173,,-0.00048435729695484,,1.59370899200439,,,,,,,,,,,,,,,,,,27.76322,0.0324738
4533,2021/11/19 18:33:54,30607.4158,3070.0008,1,13,0,0,0,0,-3.007286,3.26543,-9.82008192298,5.271445,5.56852,20.38299,20.17537,,-0.000489548081532121,,,,,,,,,,,,,,,,,,,,27.7451,-0.01284122
4534,2021/11/19 18:33:59,30612.4167,3075.0017,1,13,0,0,0,0,-3.007454,3.262365,-9.81141266871,5.271445,5.572697,20.38299,20.189,,-0.000843262183479965,,1.50381195545197,,,,,,,,,,,,,,,,,,27.69555,0.000423789
4535,2021/11/19 18:34:04,30617.4158,3080.0008,1,13,0,0,0,0,-3.007561,3.259509,-9.803172147549,5.271445,5.576871,20.38299,20.20261,,-0.000595103425439447,,1.38905799388885,0.673391580581665,,,,,,,,,,,,,,,,,27.60876,0.004819036
4536,2021/11/19 18:34:09,30622.4167,3085.0017,1,13,0,0,0,0,-3.007874,3.256512,-9.795177775488,5.271445,5.581047,20.38299,20.21622,,-0.000640533224213868,,,,,,,,,,,,,,,,,,,,27.62563,-0.08215547
4537,2021/11/19 18:34:14,30627.4159,3090.0009,1,13,0,0,0,0,-3.007439,3.253492,-9.784678726988,5.271445,5.585222,20.38299,20.22981,,-0.000614821910858154,,1.43706595897675,,,,,,,,,,,,,,,,,,27.67158,-0.05641818
4538,2021/11/19 18:34:19,30632.4153,3095.0003,1,13,0,0,0,0,-3.007431,3.25053,-9.77574468843,5.271445,5.589399,20.38299,20.24339,,-0.000900598883163184,,,0.739542782306671,,,,,,,,,,,,,,,,,27.72919,0.02944946
4539,2021/11/19 18:34:24,30637.4152,3100.0002,1,13,0,0,0,0,-3.007637,3.247237,-9.766510148969,5.271445,5.593575,20.38299,20.25695,,-0.000563509820494801,,1.34292495250702,,,,,,,,,,,,,,,,,,27.80794,-0.03799379
4540,2021/11/19 18:34:29,30642.416,3105.001,1,13,0,0,0,0,-3.00695,3.244016,-9.7545939112,5.271445,5.597752,20.38299,20.27051,,-0.000566439877729863,,1.30820095539093,,,,,,,,,,,,,,,,,,27.84368,0.05350351
4541,2021/11/19 18:34:34,30647.4153,3110.0003,1,13,0,0,0,0,-3.007248,3.240885,-9.74614493448,5.271445,5.601927,20.38299,20.28405,,-0.000825379625894129,,,0.74704372882843,,,,,,,,,,,,,,,,,27.90561,0.05388856
4542,2021/11/19 18:34:39,30652.4161,3115.0011,1,13,0,0,0,0,-3.00753,3.237639,-9.73729642167,5.271445,5.606104,20.38299,20.29758,,-0.000662393111269921,,1.31153094768524,,,,,,,,,,,,,,,,,,27.87113,0.06236017
4543,2021/11/19 18:34:44,30657.4164,3120.0014,1,13,0,0,0,0,-3.007439,3.234146,-9.726496812094,5.271445,5.610278,20.38299,20.31108,,-0.000640572921838611,,1.22766196727753,,,,,,,,,,,,,,,,,,27.75876,0.01300156
4544,2021/11/19 18:34:49,30662.4163,3125.0013,1,13,0,0,0,0,-3.007523,3.230872,-9.716921850056,5.271445,5.614453,20.38299,20.32458,,-0.000650039874017239,,,0.788214206695557,,,,,,,,,,,,,,,,,27.72869,-0.04644156
4545,2021/11/19 18:34:54,30667.4179,3130.0029,1,13,0,0,0,0,-3.00766,3.227584,-9.70747529344,5.271445,5.618632,20.38299,20.33808,,-0.000596181489527225,,1.31688499450684,,,,,,,,,,,,,,,,,,27.75267,-0.05749047
4546,2021/11/19 18:34:59,30672.4165,3135.0015,1,13,0,0,0,0,-3.007393,3.223972,-9.695750824996,5.271445,5.622808,20.38299,20.35155,,-0.00061802618438378,,1.17908895015717,,,,,,,,,,,,,,,,,,27.8499,-0.05100608
4547,2021/11/19 18:35:04,30677.4156,3140.0006,1,13,0,0,0,0,-3.007622,3.220333,-9.685544378126,5.271445,5.626983,20.38299,20.365,,-0.000728098326362669,,,0.815537810325623,,,,,,,,,,,,,,,,,27.991,0.0877893
4548,2021/11/19 18:35:09,30682.4161,3145.0011,1,13,0,0,0,0,-3.007568,3.216972,-9.675262044096,5.271445,5.631159,20.38299,20.37844,,-0.000843068584799767,,1.18003404140472,,,,,,,,,,,,,,,,,,27.98604,-0.01481831
4549,2021/11/19 18:35:14,30687.4158,3150.0008,1,13,0,0,0,0,-3.006958,3.21333,-9.66234835014,5.271445,5.635331,20.38299,20.39186,,-0.000620724924374372,,1.17755401134491,,,,,,,,,,,,,,,,,,28.06398,0.0639981
4550,2021/11/19 18:35:19,30692.4159,3155.0009,1,13,0,0,0,0,-3.007309,3.209294,-9.651338729846,5.271445,5.639507,20.38299,20.40527,,-0.000886774680111557,,1.129763007164,0.869915008544922,,,,,,,,,,,,,,,,,28.09178,0.08389473
4551,2021/11/19 18:35:24,30697.416,3160.001,1,13,0,0,0,0,-3.007225,3.205509,-9.639686802525,5.271445,5.643684,20.38299,20.41867,,-0.000905082328245044,,,,,,,,,,,,,,,,,,,,28.10731,0.03386974
4552,2021/11/19 18:35:29,30702.4159,3165.0009,1,13,0,0,0,0,-3.007233,3.202319,-9.630119373327,5.271445,5.647859,20.38299,20.43204,,-0.000633581017609686,,1.11658704280853,0.917625486850739,,,,,,,,,,,,,,,,,28.18249,0.08748353
4553,2021/11/19 18:35:34,30707.4159,3170.0009,1,13,0,0,0,0,-3.007141,3.198351,-9.617892424491,5.271445,5.652035,20.38299,20.44541,,-0.000663060520309955,,1.06482005119324,,,,,,,,,,,,,,,,,,28.12529,0.0252533
4554,2021/11/19 18:35:39,30712.4153,3175.0003,1,13,0,0,0,0,-3.007225,3.194142,-9.60550367595,5.271445,5.656211,20.38299,20.45876,,-0.000762869778554887,,1.12188398838043,,,,,,,,,,,,,,,,,,28.14303,0.05763412
4555,2021/11/19 18:35:44,30717.4163,3180.0013,1,13,0,0,0,0,-3.007233,3.190371,-9.594188953443,5.271445,5.660388,20.38299,20.47209,,-0.000730370928067714,,,0.921726226806641,,,,,,,,,,,,,,,,,28.1656,0.07860243
4556,2021/11/19 18:35:49,30722.4154,3185.0004,1,13,0,0,0,0,-3.007309,3.186374,-9.582411207566,5.271445,5.664562,20.38299,20.4854,,-0.000989983440376818,,1.02597999572754,,,,,,,,,,,,,,,,,,28.20938,0.01314402
4557,2021/11/19 18:35:54,30727.4162,3190.0012,1,13,0,0,0,0,-3.007378,3.182229,-9.570165485562,5.271445,5.668739,20.38299,20.4987,,-0.000572511809878051,,1.04503202438354,,,,,,,,,,,,,,,,,,28.0934,0.0559181
4558,2021/11/19 18:35:59,30732.4154,3195.0004,1,13,0,0,0,0,-3.007301,3.178194,-9.557785994394,5.271445,5.672914,20.38299,20.51197,,-0.00065152847673744,,1.02857995033264,0.964676916599274,,,,,,,,,,,,,,,,,28.14524,0.04780889
4559,2021/11/19 18:36:04,30737.4163,3200.0013,1,13,0,0,0,0,-3.007416,3.17376,-9.54481660416,5.271445,5.677092,20.38299,20.52524,,-0.000936598924454302,,0.971045672893524,,,,,,,,,,,,,,,,,,28.12268,-0.03078163
4560,2021/11/19 18:36:09,30742.4165,3205.0015,1,13,0,0,0,0,-3.007439,3.169722,-9.532745561958,5.271445,5.681267,20.38299,20.53849,,-0.000909506110474467,,1.00789999961853,0.994648277759552,,,,,,,,,,,,,,,,,28.02442,0.04171431
4561,2021/11/19 18:36:14,30747.4163,3210.0013,1,13,0,0,0,0,-3.007355,3.16532,-9.5192409286,5.271445,5.68544,20.38299,20.5517,,-0.000652106420602649,,,,,,,,,,,,,,,,,,,,28.10196,-0.01834095
4562,2021/11/19 18:36:19,30752.4158,3215.0008,1,13,0,0,0,0,-3.007767,3.160708,-9.506673219036,5.271445,5.689615,20.38299,20.56491,,-0.000989119871519506,,0.951084911823273,1.03274405002594,,,,,,,,,,,,,,,,,28.07406,-0.07693648
4563,2021/11/19 18:36:24,30757.4157,3220.0007,1,13,0,0,0,0,-3.007248,3.156473,-9.492297116304,5.271445,5.69379,20.38299,20.5781,,-0.000910543370991945,,0.955428600311279,,,,,,,,,,,,,,,,,,28.09316,-0.01047075
4564,2021/11/19 18:36:29,30762.4158,3225.0008,1,13,0,0,0,0,-3.007698,3.15187,-9.47987309526,5.271445,5.697966,20.38299,20.59127,,-0.00103065895382315,,0.916238784790039,1.09167504310608,,,,,,,,,,,,,,,,,28.09786,-0.06935477
4565,2021/11/19 18:36:34,30767.416,3230.001,1,13,0,0,0,0,-3.00782,3.147381,-9.46675551942,5.271445,5.702141,20.38299,20.60442,,-0.00108360394369811,,0.918119788169861,,,,,,,,,,,,,,,,,,28.27639,0.06350398
4566,2021/11/19 18:36:39,30772.4161,3235.0011,1,13,0,0,0,0,-3.007492,3.142747,-9.451786460524,5.271445,5.706316,20.38299,20.61755,,-0.000815251027233899,,0.922836005687714,,,,,,,,,,,,,,,,,,28.36171,0.001900196
4567,2021/11/19 18:36:44,30777.4159,3240.0009,1,13,0,0,0,0,-3.007248,3.138044,-9.436876542912,5.271445,5.71049,20.38299,20.63066,,-0.00111649802420288,,0.846161127090454,1.08823204040527,,,,,,,,,,,,,,,,,28.31754,0.05923331
4568,2021/11/19 18:36:49,30782.4159,3245.0009,1,13,0,0,0,0,-3.007271,3.133389,-9.422949871419,5.271445,5.714666,20.38299,20.64375,,-0.000873163691721857,,0.905133128166199,,,,,,,,,,,,,,,,,,28.21795,-0.04740298
4569,2021/11/19 18:36:54,30787.4161,3250.0011,1,13,0,0,0,0,-3.007614,3.128448,-9.409164003072,5.271445,5.718841,20.38299,20.65682,,-0.000847348710522056,,0.852619886398315,1.13452994823456,,,,,,,,,,,,,,,,,28.23744,0.06835818
4570,2021/11/19 18:36:59,30792.4161,3255.0011,1,13,0,0,0,0,-3.007439,3.123294,-9.393116184066,5.271445,5.723015,20.38299,20.66987,,-0.00117840804159641,,0.902643084526062,,,,,,,,,,,,,,,,,,28.21101,-0.006473064
4571,2021/11/19 18:37:04,30797.4161,3260.0011,1,13,0,0,0,0,-3.007355,3.118808,-9.37936283284,5.271445,5.727192,20.38299,20.68291,,-0.00096156622748822,,0.806885421276093,1.14938104152679,,,,,,,,,,,,,,,,,28.22217,-0.04302025
4572,2021/11/19 18:37:09,30802.4163,3265.0013,1,13,0,0,0,0,-3.007179,3.113565,-9.363047283135,5.271445,5.731368,20.38299,20.69592,,-0.00101627304684371,,0.861221015453339,,,,,,,,,,,,,,,,,,28.14115,-0.0131005
4573,2021/11/19 18:37:14,30807.4163,3270.0013,1,13,0,0,0,0,-3.007637,3.10842,-9.34899900354,5.271445,5.735541,20.38299,20.7089,,-0.000822077505290508,,0.824434816837311,1.25399196147919,,,,,,,,,,,,,,,,,28.12033,-0.08367956
4574,2021/11/19 18:37:19,30812.4163,3275.0013,1,13,0,0,0,0,-3.007179,3.103355,-9.332343985545,5.271445,5.739717,20.38299,20.72187,,-0.000975539907813072,,0.831917703151703,,,,,,,,,,,,,,,,,,28.27912,0.04408598
4575,2021/11/19 18:37:24,30817.4156,3280.0006,1,13,0,0,0,0,-3.007301,3.098419,-9.317878557119,5.271445,5.74389,20.38299,20.73481,,-0.000950997578911483,,0.798178970813751,1.18537795543671,,,,,,,,,,,,,,,,,28.3152,-0.03287911
4576,2021/11/19 18:37:29,30822.4156,3285.0006,1,13,0,0,0,0,-3.007225,3.09305,-9.30149728625,5.271445,5.748065,20.38299,20.74774,,-0.00112341996282339,,0.834571421146393,,,,,,,,,,,,,,,,,,28.37089,0.0601989
4577,2021/11/19 18:37:34,30827.4163,3290.0013,1,13,0,0,0,0,-3.007065,3.087847,-9.285356639055,5.271445,5.75224,20.38299,20.76064,,-0.00133806699886918,,0.781792521476746,1.2476259469986,,,,,,,,,,,,,,,,,28.36334,0.02236962
4578,2021/11/19 18:37:39,30832.4158,3295.0008,1,13,0,0,0,0,-3.007301,3.082796,-9.270895493596,5.271445,5.756415,20.38299,20.77352,,-0.00102555600460619,,0.800056219100952,,,,,,,,,,,,,,,,,,28.35722,0.1004261
4579,2021/11/19 18:37:44,30837.4157,3300.0007,1,13,0,0,0,0,-3.007401,3.077399,-9.254972829999,5.271445,5.76059,20.38299,20.78638,,-0.00107107404619455,,0.790602385997772,1.26257598400116,,,,,,,,,,,,,,,,,28.30466,0.0003927946
4580,2021/11/19 18:37:49,30842.4159,3305.0009,1,13,0,0,0,0,-3.007301,3.07203,-9.23851889103,5.271445,5.764765,20.38299,20.79922,,-0.00128973601385951,,0.782481610774994,,,,,,,,,,,,,,,,,,28.26671,-0.04968107
4581,2021/11/19 18:37:54,30847.4151,3310.0001,1,13,0,0,0,0,-3.007355,3.06651,-9.22208418105,5.271445,5.76894,20.38299,20.81203,,-0.0010697259567678,,0.772718727588654,1.2823189496994,,,,,,,,,,,,,,,,,28.29013,0.01902103
4582,2021/11/19 18:37:59,30852.4161,3315.0011,1,13,0,0,0,0,-3.007484,3.061101,-9.206212279884,5.271445,5.773114,20.38299,20.82482,,-0.00108516204636544,,0.751190721988678,1.28677904605865,,,,,,,,,,,,,,,,,28.24141,-0.03713429
4583,2021/11/19 18:38:04,30857.4161,3320.0011,1,13,0,0,0,0,-3.007561,3.055718,-9.190258283798,5.271445,5.77729,20.38299,20.83759,,-0.00103915098588914,,0.764627575874329,,,,,,,,,,,,,,,,,,28.21042,-0.06696343
4584,2021/11/19 18:38:09,30862.4161,3325.0011,1,13,0,0,0,0,-3.007263,3.050005,-9.172167186315,5.271445,5.781464,20.38299,20.85033,,-0.00123458600137383,,0.768814086914063,1.30832004547119,,,,,,,,,,,,,,,,,28.27774,-0.0221628
4585,2021/11/19 18:38:14,30867.4162,3330.0012,1,13,0,0,0,0,-3.007484,3.044446,-9.156122633864,5.271445,5.78564,20.38299,20.86306,,-0.00112430995795876,,0.765997707843781,,,,,,,,,,,,,,,,,,28.38095,-0.008440018
4586,2021/11/19 18:38:19,30872.4164,3335.0014,1,13,0,0,0,0,-3.007378,3.039146,-9.139860819188,5.271445,5.789814,20.38299,20.87576,,-0.00122395204380155,,0.729742586612701,1.34282600879669,,,,,,,,,,,,,,,,,28.5794,0.07167041
4587,2021/11/19 18:38:24,30877.4161,3340.0011,1,13,0,0,0,0,-3.007454,3.033549,-9.123259074246,5.271445,5.793988,20.38299,20.88843,,-0.00123005104251206,,0.729984819889069,,,,,,,,,,,,,,,,,,28.33678,0.07040977
4588,2021/11/19 18:38:29,30882.4163,3345.0013,1,13,0,0,0,0,-3.007454,3.027513,-9.105106081902,5.271445,5.798165,20.38299,20.90109,,-0.00105563399847597,,0.776148974895477,1.34241998195648,,,,,,,,,,,,,,,,,28.28955,-0.0897336
4589,2021/11/19 18:38:34,30887.4164,3350.0014,1,13,0,0,0,0,-3.007637,3.02207,-9.08928954859,5.271445,5.80234,20.38299,20.91372,,-0.000800297188106924,,0.733780980110168,,,,,,,,,,,,,,,,,,28.49762,0.05770564
4590,2021/11/19 18:38:39,30892.4165,3355.0015,1,13,0,0,0,0,-3.007263,3.016395,-9.071093076885,5.271445,5.806513,20.38299,20.92632,,-0.00100081600248814,,0.6902214884758,1.3409149646759,,,,,,,,,,,,,,,,,28.55538,0.01557708
4591,2021/11/19 18:38:44,30897.4172,3360.0022,1,13,0,0,0,0,-3.007393,3.010522,-9.053822789146,5.271445,5.810689,20.38299,20.9389,,-0.00123458600137383,,0.765125572681427,1.39821398258209,,,,,,,,,,,,,,,,,28.52229,0.05936265
4592,2021/11/19 18:38:49,30902.4164,3365.0014,1,13,0,0,0,0,-3.007362,3.004545,-9.03575446029,5.271445,5.814864,20.38299,20.95146,,-0.0011599879944697,,0.679582118988037,,,,,,,,,,,,,,,,,,28.38936,-0.08267283
4593,2021/11/19 18:38:54,30907.4157,3370.0007,1,13,0,0,0,0,-3.007469,2.999042,-9.019525844698,5.271445,5.819036,20.38299,20.96398,,-0.00123876705765724,,0.754900097846985,1.3789210319519,,,,,,,,,,,,,,,,,28.43798,-0.05229235
4594,2021/11/19 18:38:59,30912.4164,3375.0014,1,13,0,0,0,0,-3.007301,2.993037,-9.000963163137,5.271445,5.823214,20.38299,20.9765,,-0.00120603397954255,,0.706116318702698,,,,,,,,,,,,,,,,,,28.60708,0.02649546
4595,2021/11/19 18:39:04,30917.416,3380.001,1,13,0,0,0,0,-3.007416,2.986857,-8.982721531512,5.271445,5.827389,20.38299,20.98898,,-0.000950165675021708,,0.717921912670136,1.42880499362946,,,,,,,,,,,,,,,,,28.64412,0.06360352
4596,2021/11/19 18:39:09,30922.4161,3385.0011,1,13,0,0,0,0,-3.007767,2.980801,-8.965554881367,5.271445,5.831564,20.38299,21.00144,,-0.00116944697219878,,0.678169727325439,1.45285797119141,,,,,,,,,,,,,,,,,28.66049,0.05993187
4597,2021/11/19 18:39:14,30927.4152,3390.0002,1,13,0,0,0,0,-3.007584,2.974873,-8.947180436832,5.271445,5.835739,20.38299,21.01387,,-0.00108097505290061,,0.668160080909729,,,,,,,,,,,,,,,,,,28.65613,0.06321549
4598,2021/11/19 18:39:19,30932.416,3395.001,1,13,0,0,0,0,-3.006828,2.96873,-8.92646048844,5.271445,5.839914,20.38299,21.02628,,-0.00102646497543901,,0.643100500106812,1.45492303371429,,,,,,,,,,,,,,,,,28.646,-0.005768538
4599,2021/11/19 18:39:24,30937.416,3400.001,1,13,0,0,0,0,-3.007492,2.9622,-8.9087928024,5.271445,5.84409,20.38299,21.03866,,-0.00128788000438362,,0.690225481987,,,,,,,,,,,,,,,,,,28.62741,0.05009353
4600,2021/11/19 18:39:29,30942.4164,3405.0014,1,13,0,0,0,0,-3.007431,2.956098,-8.890260764238,5.271445,5.848264,20.38299,21.05102,,-0.00113011000212282,,0.673556923866272,1.49164998531342,,,,,,,,,,,,,,,,,28.67993,0.05794048
4601,2021/11/19 18:39:34,30947.4168,3410.0018,1,13,0,0,0,0,-3.007339,2.949491,-8.870119314449,5.271445,5.852439,20.38299,21.06335,,-0.0011767060495913,,0.655231475830078,1.51041495800018,,,,,,,,,,,,,,,,,28.7206,-0.002779365
4602,2021/11/19 18:39:39,30952.4164,3415.0014,1,13,0,0,0,0,-3.007378,2.943106,-8.851032236068,5.271445,5.856613,20.38299,21.07564,,-0.00132438098080456,,0.634509027004242,,,,,,,,,,,,,,,,,,28.74089,0.04981339
4603,2021/11/19 18:39:44,30957.4164,3420.0014,1,13,0,0,0,0,-3.007362,2.936405,-8.83083281361,5.271445,5.860788,20.38299,21.08792,,-0.00134456297382712,,0.622646927833557,1.60484099388123,,,,,,,,,,,,,,,,,28.69446,0.05930543
4604,2021/11/19 18:39:49,30962.4165,3425.0015,1,13,0,0,0,0,-3.007614,2.929688,-8.811370644432,5.271445,5.864964,20.38299,21.10016,,-0.00140556797850877,,0.638174176216125,1.58973598480225,,,,,,,,,,,,,,,,,28.76828,0.03368378
4605,2021/11/19 18:39:54,30967.4157,3430.0007,1,13,0,0,0,0,-3.007172,2.922713,-8.789100697636,5.271445,5.869137,20.38299,21.11238,,-0.00151615403592587,,0.568109214305878,,,,,,,,,,,,,,,,,,28.79963,0.03490269
4606,2021/11/19 18:39:59,30972.4156,3435.0006,1,13,0,0,0,0,-3.007469,2.915758,-8.769051796502,5.271445,5.873312,20.38299,21.12456,,-0.00132628402207047,,0.624549686908722,1.68714797496796,,,,,,,,,,,,,,,,,28.76656,0.06886661
4607,2021/11/19 18:40:04,30977.4157,3440.0007,1,13,0,0,0,0,-3.007469,2.908437,-8.747034115953,5.271445,5.877488,20.38299,21.13672,,-0.00175987894181162,,0.572647213935852,1.67984700202942,,,,,,,,,,,,,,,,,28.68254,-0.01173735
4608,2021/11/19 18:40:09,30982.416,3445.001,1,13,0,0,0,0,-3.007401,2.901231,-8.725165010631,5.271445,5.881661,20.38299,21.14885,,-0.00155957194510847,,0.565258681774139,,,,,,,,,,,,,,,,,,28.7595,0.05809546
4609,2021/11/19 18:40:14,30987.416,3450.001,1,13,0,0,0,0,-3.007545,2.89362,-8.7026923629,5.271445,5.885838,20.38299,21.16095,,-0.00135703501291573,,0.555280208587646,1.73573696613312,,,,,,,,,,,,,,,,,28.69406,-0.001975298
4610,2021/11/19 18:40:19,30992.4159,3455.0009,1,13,0,0,0,0,-3.007393,2.885827,-8.678815919011,5.271445,5.890011,20.38299,21.17301,,-0.00174329301808029,,0.530011415481567,1.80706095695496,,,,,,,,,,,,,,,,,28.63942,-0.05805016
4611,2021/11/19 18:40:24,30997.4159,3460.0009,1,13,0,0,0,0,-3.007118,2.877911,-8.654217970498,5.271445,5.894188,20.38299,21.18504,,-0.00155230099335313,,0.525261223316193,1.91212999820709,,,,,,,,,,,,,,,,,28.59654,-0.03104806
4612,2021/11/19 18:40:29,31002.416,3465.001,1,13,0,0,0,0,-3.007309,2.869806,-8.630393412054,5.271445,5.898362,20.38299,21.19704,,-0.00182550505269319,,0.508632123470306,1.9118640422821,,,,,,,,,,,,,,,,,28.55093,-0.08388221
4613,2021/11/19 18:40:34,31007.4151,3470.0001,1,13,0,0,0,0,-3.007484,2.861749,-8.606664329516,5.271445,5.902534,20.38299,21.209,,-0.00153681100346148,,0.49818879365921,,,,,,,,,,,,,,,,,,28.60794,-0.06818533
4614,2021/11/19 18:40:39,31012.4161,3475.0011,1,13,0,0,0,0,-3.007614,2.852814,-8.580163325796,5.271445,5.906712,20.38299,21.22093,,-0.00184337596874684,,0.467376798391342,1.97850894927979,,,,,,,,,,,,,,,,,28.63309,-0.04925132
4615,2021/11/19 18:40:44,31017.4167,3480.0017,1,13,0,0,0,0,-3.007286,2.844388,-8.553888210968,5.271445,5.910888,20.38299,21.23283,,-0.00172179902438074,,0.474385797977448,2.05532693862915,,,,,,,,,,,,,,,,,28.7201,-0.06218493
4616,2021/11/19 18:40:49,31022.4164,3485.0014,1,13,0,0,0,0,-3.007454,2.835398,-8.527329056692,5.271445,5.915063,20.38299,21.24469,,-0.00223562493920326,,0.477760910987854,2.12483692169189,,,,,,,,,,,,,,,,,28.70586,-0.009258986
4617,2021/11/19 18:40:54,31027.4162,3490.0012,1,13,0,0,0,0,-3.007355,2.825822,-8.49824992081,5.271445,5.919238,20.38299,21.2565,,-0.00180125399492681,,0.431792199611664,2.2022659778595,,,,,,,,,,,,,,,,,28.7377,-0.08140028
4618,2021/11/19 18:40:59,31032.4165,3495.0015,1,13,0,0,0,0,-3.007492,2.816234,-8.469801225128,5.271445,5.923413,20.38299,21.26828,,-0.00185728201176971,,0.447918593883514,2.264004945755,,,,,,,,,,,,,,,,,28.74477,-0.06949246
4619,2021/11/19 18:41:04,31037.4165,3500.0015,1,13,0,0,0,0,-3.006989,2.806622,-8.439481481158,5.271445,5.927588,20.38299,21.28002,,-0.0022789710201323,,0.431187510490417,2.30403900146484,,,,,,,,,,,,,,,,,28.76334,-0.01472294
4620,2021/11/19 18:41:09,31042.4158,3505.0008,1,13,0,0,0,0,-3.007233,2.796263,-8.409014370279,5.271445,5.931761,20.38299,21.29171,,-0.00157970399595797,,0.410185903310776,2.38238596916199,,,,,,,,,,,,,,,,,28.76237,0.000411272
4621,2021/11/19 18:41:14,31047.4158,3510.0008,1,13,0,0,0,0,-3.007454,2.785734,-8.377966861236,5.271445,5.935936,20.38299,21.30336,,-0.00244248006492853,,0.398767799139023,2.46539402008057,,,,,,,,,,,,,,,,,28.94111,-0.001004338
4622,2021/11/19 18:41:19,31052.4158,3515.0008,1,13,0,0,0,0,-3.007362,2.774796,-8.344816048152,5.271445,5.94011,20.38299,21.31497,,-0.00218595005571842,,0.409437596797943,2.59680795669556,,,,,,,,,,,,,,,,,29.07922,0.02344608
4623,2021/11/19 18:41:24,31057.4157,3520.0007,1,13,0,0,0,0,-3.007095,2.763822,-8.31107531709,5.271445,5.944287,20.38299,21.32653,,-0.00221567205153406,,0.371107786893845,2.65949606895447,,,,,,,,,,,,,,,,,29.21958,0.02616942
4624,2021/11/19 18:41:29,31062.4159,3525.0009,1,13,0,0,0,0,-3.007286,2.751651,-8.275001529186,5.271445,5.948462,20.38299,21.33805,,-0.0023844470269978,,0.339843809604645,2.8114550113678,,,,,,,,,,,,,,,,,29.11712,0.06824195
4625,2021/11/19 18:41:34,31067.4158,3530.0008,1,13,0,0,0,0,-3.007622,2.739423,-8.239148882106,5.271445,5.952638,20.38299,21.34951,,-0.00233750697225332,,0.35303059220314,2.95092105865479,,,,,,,,,,,,,,,,,29.12736,0.04961073
4626,2021/11/19 18:41:39,31072.4159,3535.0009,1,13,0,0,0,0,-3.007492,2.726623,-8.200296859516,5.271445,5.956813,20.38299,21.36092,,-0.00305858696810901,,0.324553102254868,3.0188410282135,,,,,,,,,,,,,,,,,29.01793,-0.07348418
4627,2021/11/19 18:41:44,31077.416,3540.001,1,13,0,0,0,0,-3.007118,2.713625,-8.16019058275,5.271445,5.960987,20.38299,21.37228,,-0.00193112203851342,,0.297101408243179,3.14635610580444,,,,,,,,,,,,,,,,,28.98215,-0.09887338
4628,2021/11/19 18:41:49,31082.4152,3545.0002,1,13,0,0,0,0,-3.007271,2.699644,-8.118561111524,5.271445,5.965161,20.38299,21.38358,,-0.00243306905031204,,0.276500791311264,3.33577108383179,,,,,,,,,,,,,,,,,29.15909,-0.04850745
4629,2021/11/19 18:41:54,31087.4163,3550.0013,1,13,0,0,0,0,-3.007172,2.684887,-8.073917009564,5.271445,5.969337,20.38299,21.39482,,-0.00295546511188149,,0.276143491268158,3.44266104698181,,,,,,,,,,,,,,,,,29.37519,0.04007518
4630,2021/11/19 18:41:59,31092.4161,3555.0011,1,13,0,0,0,0,-3.007103,2.669673,-8.027981687319,5.271445,5.97351,20.38299,21.40599,,-0.00274694594554603,,0.262834995985031,3.68002796173096,,,,,,,,,,,,,,,,,29.4152,0.08335829
4631,2021/11/19 18:42:04,31097.4154,3560.0004,1,13,0,0,0,0,-3.007065,2.653572,-7.97946348618,5.271445,5.977685,20.38299,21.4171,,-0.00333461491391063,,0.259760111570358,3.78877305984497,,,,,,,,,,,,,,,,,29.47345,0.0795114
4632,2021/11/19 18:42:09,31102.417,3565.002,1,13,0,0,0,0,-3.007309,2.636742,-7.929497947278,5.271445,5.981861,20.38299,21.42815,,-0.00369707308709621,,0.258670002222061,4.1015419960022,,,,,,,,,,,,,,,,,29.40019,-0.021348
4633,2021/11/19 18:42:14,31107.4163,3570.0013,1,13,0,0,0,0,-3.007004,2.618891,-7.875015712564,5.271445,5.986033,20.38299,21.43911,,-0.00451108207926154,,0.225357502698898,4.26466989517212,,,,,,,,,,,,,,,,,29.47517,0.03073096
4634,2021/11/19 18:42:19,31112.4157,3575.0007,1,13,0,0,0,0,-3.007309,2.600273,-7.819824395357,5.271445,5.990208,20.38299,21.45001,,-0.00347475707530975,,0.211527496576309,4.42453622817993,,,,,,,,,,,,,,,,,29.57429,0.04817963
4635,2021/11/19 18:42:24,31117.4157,3580.0007,1,13,0,0,0,0,-3.007179,2.580778,-7.760861405262,5.271445,5.994384,20.38299,21.46083,,-0.00481939408928156,,0.20580980181694,4.67990207672119,,,,,,,,,,,,,,,,,29.58926,0.07577121
4636,2021/11/19 18:42:29,31122.4159,3585.0009,1,13,0,0,0,0,-3.007416,2.560005,-7.69899999708,5.271445,5.998558,20.38299,21.47156,,-0.00445430679246783,,0.199391201138496,5.07506704330444,,,,,,,,,,,,,,,,,29.58848,0.0390029
4637,2021/11/19 18:42:34,31127.4158,3590.0008,1,13,0,0,0,0,-3.007042,2.538242,-7.632600300164,5.271445,6.002734,20.38299,21.4822,,-0.00426794588565826,,0.1762875020504,5.11996078491211,,,,,,,,,,,,,,,,,29.53602,-0.05508006
4638,2021/11/19 18:42:39,31132.4165,3595.0015,1,13,0,0,0,0,-3.007133,2.515701,-7.565047495233,5.271445,6.006909,20.38299,21.49275,,-0.00501553807407618,,0.180845007300377,5.4140419960022,,,,,,,,,,,,,,,,,29.76385,-0.07173061
4639,2021/11/19 18:42:42,31135.6479,3598.2329,1,13,0,0,0,0,-3.007172,2.49999,-7.51789992828,5.271445,6.009608,20.38299,21.49952,,-0.00482206884771585,0.0202760100364685,0.17333459854126,5.51389598846436,,,,,,,,,,,,,,,,,29.79763,0.05364537
4640,2021/11/19 18:42:42,31135.6565,0.0016,1,14,0,0,0,0,-3.007179,2.499961,-7.517830220019,5.271445,0.0000008353273,20.38299,21.49954,,-0.00482206884771585,0.0202760100364685,0.17333459854126,5.51389598846436,,,,,,,,,,,,,,,,,29.7975555664441,0.053651827530569
4641,2021/11/19 18:43:42,31195.7006,60.001,1,15,0,0,0,0,0,2.854342,0,5.271445,0.000003341309,20.38299,21.49954,,0.000630646478384733,,,,,,,,,,,,,,,,,,,,29.27787,0.09873748
4642,2021/11/19 18:44:42,31255.701,120.0014,1,15,0,0,0,0,0,2.877213,0,5.271445,0.000003341309,20.38299,21.49954,,0.000232363003306091,,,,,,,,,,,,,,,,,,,,28.24954,-0.08147299
4643,2021/11/19 18:45:42,31315.7009,180.0013,1,15,0,0,0,0,0,2.888743,0,5.271445,0.000003341309,20.38299,21.49954,,0.000162537806318142,,0,,,,,,,,,,,,,,,,,,27.66098,-0.0726825
4644,2021/11/19 18:46:42,31375.7009,240.0013,1,15,0,0,0,0,0,2.896987,0,5.271445,0.000003341309,20.38299,21.49954,,0.0000870012081577443,,,,,,,,,,,,,,,,,,,,27.48437,0.04326284
4645,2021/11/19 18:47:42,31435.6997,300.0001,1,15,0,0,0,0,0,2.903097,0,5.271445,0.000003341309,20.38299,21.49954,,0.000103962796856649,,0,,,,,,,,,,,,,,,,,,27.18105,0.06936133
4646,2021/11/19 18:48:42,31495.7006,360.001,1,15,0,0,0,0,0,2.908398,0,5.271445,0.000003341309,20.38299,21.49954,,0.000105736202385742,,,,,,,,,,,,,,,,,,,,26.95027,0.09115994
4647,2021/11/19 18:49:42,31555.7014,420.0018,1,15,0,0,0,0,0,2.912524,0,5.271445,0.000003341309,20.38299,21.49954,,0.0000629424102953635,,0,,,,,,,,,,,,,,,,,,26.71444,0.04090428
4648,2021/11/19 18:50:42,31615.7002,480.0006,1,15,0,0,0,0,0,2.916454,0,5.271445,0.000003341309,20.38299,21.49954,,0.0000987984676612541,,,,,,,,,,,,,,,,,,,,26.46038,-0.03490746
