Repository: HVES-Battery-Testing-Consortium/LG-HG2

# Battery Testing Consortium (BTC)
The Battery Testing Consortium (BTC) has been developed within the High Voltage and Energy Storage Lab at Oxford Brookes University to provide accurate and comprehensive cell data to Formula Student Electric teams. Through the BTC, we aim to provide FS teams with information for improved and informed decisions for cell selection, pack architecture design, thermal cooling requirements, and end of life predictions. A range of tests are completed to provide a comprehensive electrochemical lithium-ion characterisation for modelling, validation, and battery management parameterisation.

File: Data/Round1/LG_HG2/Package 2/211119_BTC_CellCond_LG_HG2_3_25C/211119_BTC_CellCond_LG_HG2_3_25C_Channel_5_Wb_1.CSV (part 23 of 58)
Data_Point,Date_Time,Test_Time(s),Step_Time(s),Cycle_Index,Step_Index,TC_Counter1,TC_Counter2,TC_Counter3,TC_Counter4,Current(A),Voltage(V),Power(W),Charge_Capacity(Ah),Discharge_Capacity(Ah),Charge_Energy(Wh),Discharge_Energy(Wh),ACR(Ohm),dV/dt(V/s),Internal_Resistance(Ohm),dQ/dV(Ah/V),dV/dQ(V/Ah),MetaCode_MV_UD1,MetaCode_MV_UD2,MetaCode_MV_UD3,MetaCode_MV_UD4,MetaCode_MV_UD5,MetaCode_MV_UD6,MetaCode_MV_UD7,MetaCode_MV_UD8,MetaCode_MV_UD9,MetaCode_MV_UD10,MetaCode_MV_UD11,MetaCode_MV_UD12,MetaCode_MV_UD13,MetaCode_MV_UD14,MetaCode_MV_UD15,MetaCode_MV_UD16,Aux_Temperature_1(C),Aux_dT/dt_1(C)
4649,2021/11/19 18:51:42,31675.7009,540.0013,1,15,0,0,0,0,0,2.919856,0,5.271445,0.000003341309,20.38299,21.49954,,0.000074593466706574,,0,,,,,,,,,,,,,,,,,,26.15456,-0.04188538
4650,2021/11/19 18:52:42,31735.7001,600.0005,1,15,0,0,0,0,0,2.923005,0,5.271445,0.000003341309,20.38299,21.49954,,0.0000248136602749582,,,,,,,,,,,,,,,,,,,,26.16209,0.02952456
4651,2021/11/19 18:53:42,31795.7,660.0004,1,15,0,0,0,0,0,2.925699,0,5.271445,0.000003341309,20.38299,21.49954,,0.0000201117090909975,,0,,,,,,,,,,,,,,,,,,26.0586,0.04632711
4652,2021/11/19 18:54:42,31855.7005,720.0009,1,15,0,0,0,0,0,2.928625,0,5.271445,0.000003341309,20.38299,21.49954,,0.0000407401203119662,,,,,,,,,,,,,,,,,,,,26.11412,-0.02263129
4653,2021/11/19 18:55:42,31915.7013,780.0017,1,15,0,0,0,0,0,2.931178,0,5.271445,0.000003341309,20.38299,21.49954,,0.0000598249389440753,,0,,,,,,,,,,,,,,,,,,25.98981,-0.0470078
4654,2021/11/19 18:56:42,31975.7002,840.0006,1,15,0,0,0,0,0,2.933369,0,5.271445,0.000003341309,20.38299,21.49954,,0.0000486782191728707,,,,,,,,,,,,,,,,,,,,26.14639,0.03883719
4655,2021/11/19 18:57:42,32035.7001,900.0005,1,15,0,0,0,0,0,2.935443,0,5.271445,0.000003341309,20.38299,21.49954,,0.0000259202206507325,,0,,,,,,,,,,,,,,,,,,25.96303,-0.04592478
4656,2021/11/19 18:58:42,32095.701,960.0014,1,15,0,0,0,0,0,2.937445,0,5.271445,0.000003341309,20.38299,21.49954,,0.0000351260496245231,,,,,,,,,,,,,,,,,,,,25.95503,-0.0473237
4657,2021/11/19 18:59:42,32155.7006,1020.001,1,15,0,0,0,0,0,2.939562,0,5.271445,0.000003341309,20.38299,21.49954,,0.0000237843705690466,,0,,,,,,,,,,,,,,,,,,26.09222,0.02624452
4658,2021/11/19 19:00:42,32215.7005,1080.0009,1,15,0,0,0,0,0,2.941521,0,5.271445,0.000003341309,20.38299,21.49954,,0.0000159618703037268,,,,,,,,,,,,,,,,,,,,25.84842,-0.01691699
4659,2021/11/19 19:01:42,32275.7005,1140.0009,1,15,0,0,0,0,0,2.943106,0,5.271445,0.000003341309,20.38299,21.49954,,0.0000267126797552919,,0,,,,,,,,,,,,,,,,,,26.11346,0.06186962
4660,2021/11/19 19:02:42,32335.7002,1200.0006,1,15,0,0,0,0,0,2.944746,0,5.271445,0.000003341309,20.38299,21.49954,,0.0000361108614015393,,,,,,,,,,,,,,,,,,,,25.95415,-0.06423056
4661,2021/11/19 19:03:42,32395.7001,1260.0005,1,15,0,0,0,0,0,2.946392,0,5.271445,0.000003341309,20.38299,21.49954,,-0.0000029238779006846,,0,,,,,,,,,,,,,,,,,,26.01712,-0.0145632
4662,2021/11/19 19:04:42,32455.7008,1320.0012,1,15,0,0,0,0,0,2.948107,0,5.271445,0.000003341309,20.38299,21.49954,,-0.0000035560979085858,,,,,,,,,,,,,,,,,,,,25.85235,-0.05924463
4663,2021/11/19 19:05:42,32515.7003,1380.0007,1,15,0,0,0,0,0,2.949667,0,5.271445,0.000003341309,20.38299,21.49954,,0.0000281324500974733,,0,,,,,,,,,,,,,,,,,,25.79906,-0.02193511
4664,2021/11/19 19:06:42,32575.6996,1440,1,15,0,0,0,0,0,2.950893,0,5.271445,0.000003341309,20.38299,21.49954,,0.000113531503302511,,,,,,,,,,,,,,,,,,,,25.96735,0.03789067
4665,2021/11/19 19:07:42,32635.7004,1500.0008,1,15,0,0,0,0,0,2.952307,0,5.271445,0.000003341309,20.38299,21.49954,,-0.0000125244296214078,,0,,,,,,,,,,,,,,,,,,25.82213,-0.05038619
4666,2021/11/19 19:08:42,32695.7004,1560.0008,1,15,0,0,0,0,0,2.953879,0,5.271445,0.000003341309,20.38299,21.49954,,0.0000369457411579788,,,,,,,,,,,,,,,,,,,,25.78259,-0.009435415
4667,2021/11/19 19:09:42,32755.7008,1620.0012,1,15,0,0,0,0,0,2.955129,0,5.271445,0.000003341309,20.38299,21.49954,,0.0000471771709271707,,0,,,,,,,,,,,,,,,,,,25.70577,-0.03748238
4668,2021/11/19 19:10:42,32815.7008,1680.0012,1,15,0,0,0,0,0,2.956422,0,5.271445,0.000003341309,20.38299,21.49954,,0.00000734926879886189,,,,,,,,,,,,,,,,,,,,25.48232,-0.02944171
4669,2021/11/19 19:11:42,32875.6998,1740.0002,1,15,0,0,0,0,0,2.957561,0,5.271445,0.000003341309,20.38299,21.49954,,0.0000162006708706031,,0,,,,,,,,,,,,,,,,,,25.62093,-0.0005537271
4670,2021/11/19 19:12:42,32935.7005,1800.0009,1,15,0,0,0,0,0,2.958605,0,5.271445,0.000003341309,20.38299,21.49954,,0.0000302663393085822,,,,,,,,,,,,,,,,,,,,25.34806,-0.0007027388
4671,2021/11/19 19:12:42,32935.7019,1800.0023,1,15,0,0,0,0,0,2.95859,0,5.271445,0.000003341309,20.38299,21.49954,,0.0000302663393085822,0.0202760100364685,0,0,,,,,,,,,,,,,,,,,25.34806,-0.0007027388
4672,2021/11/19 19:12:42,32935.709,0.0012,2,16,0,0,0,0,0,2.95859,0,5.271445,0.000003341309,20.38299,21.49954,,0.0000302663393085822,0.0202760100364685,0,0,,,,,,,,,,,,,,,,,25.3483100413993,-0.000696688995253942
4673,2021/11/19 19:12:47,32940.7503,5.0019,2,7,0,0,0,0,1.503136,3.034345,4.56103320592,5.273523,0.00003333747,20.38927,21.49963,,0.00440228078514338,,0.0919431298971176,11.1770296096802,,,,,,,,,,,,,,,,,25.52585,0.003598928
4674,2021/11/19 19:12:52,32945.7498,10.0014,2,7,0,0,0,0,1.503227,3.053489,4.590087109003,5.275609,0.00003333747,20.39562,21.49963,,0.00326905492693186,,0.114389002323151,9.64722061157227,,,,,,,,,,,,,,,,,25.54002,0.05333602
4675,2021/11/19 19:12:57,32950.7488,15.0004,2,7,0,0,0,0,1.502769,3.070364,4.614047837916,5.277696,0.00003333747,20.40201,21.49963,,0.00375064602121711,,0.12423949688673,8.04965591430664,,,,,,,,,,,,,,,,,25.40986,-0.03207088
4676,2021/11/19 19:13:02,32955.7487,20.0003,2,7,0,0,0,0,1.50312,3.085116,4.63729956192,5.279781,0.00003333747,20.40843,21.49963,,0.00251682195812464,,0.141405493021011,7.24266481399536,,,,,,,,,,,,,,,,,25.21329,-0.03748894
4677,2021/11/19 19:13:07,32960.7496,25.0012,2,7,0,0,0,0,1.503059,3.098596,4.657372605164,5.281868,0.00003333747,20.41488,21.49963,,0.00300283706746995,,0.149638503789902,6.53634405136108,,,,,,,,,,,,,,,,,25.42143,0.03001511
4678,2021/11/19 19:13:12,32965.7496,30.0012,2,7,0,0,0,0,1.502769,3.111206,4.675423929414,5.283953,0.00003333747,20.42135,21.49963,,0.00219946191646159,,0.173193901777267,6.27658319473267,,,,,,,,,,,,,,,,,25.44403,0.01541257
4679,2021/11/19 19:13:17,32970.7499,35.0015,2,7,0,0,0,0,1.503082,3.12281,4.69383950042,5.286041,0.00003333747,20.42786,21.49963,,0.00209588906727731,,0.17966990172863,5.75047922134399,,,,,,,,,,,,,,,,,25.32319,0.001830459
4680,2021/11/19 19:13:22,32975.749,40.0006,2,7,0,0,0,0,1.502769,3.1333,4.7086261077,5.288126,0.00003333747,20.43439,21.49963,,0.00203869491815567,,0.189900293946266,5.52666091918945,,,,,,,,,,,,,,,,,25.50012,0.08600295
4681,2021/11/19 19:13:27,32980.7491,45.0007,2,7,0,0,0,0,1.502953,3.143517,4.724558305701,5.290213,0.00003333747,20.44094,21.49963,,0.00174310803413391,,0.21821990609169,4.92488193511963,,,,,,,,,,,,,,,,,25.32407,-0.07140875
4682,2021/11/19 19:13:32,32985.7501,50.0017,2,7,0,0,0,0,1.503029,3.153119,4.739229297451,5.292299,0.00003333747,20.4475,21.49963,,0.00167997996322811,,0.220128804445267,4.91641283035278,,,,,,,,,,,,,,,,,25.48366,0.008064508
4683,2021/11/19 19:13:37,32990.75,55.0016,2,7,0,0,0,0,1.503288,3.161792,4.753083972096,5.294385,0.00003333747,20.45409,21.49963,,0.00151881703641266,,0.224795892834663,4.58116292953491,,,,,,,,,,,,,,,,,25.28051,-0.08071363
4684,2021/11/19 19:13:42,32995.7484,60,2,7,0,0,0,0,1.502899,3.170625,4.765129141875,5.29647,0.00003333747,20.46069,21.49963,,0.00203505996614695,,0.242925003170967,4.11656188964844,,,,,,,,,,,,,,,,,25.5232,0.04069209
4685,2021/11/19 19:13:47,33000.7484,65,2,7,0,0,0,0,1.502983,3.178773,4.777641779859,5.298556,0.00003333747,20.46731,21.49963,,0.00191202200949192,,0.2496228069067,4.08827495574951,,,,,,,,,,,,,,,,,25.26182,-0.07001877
4686,2021/11/19 19:13:52,33005.7487,70.0003,2,7,0,0,0,0,1.502541,3.186709,4.788160927569,5.300643,0.00003333747,20.47396,21.49963,,0.00141030398663133,,0.261677801609039,3.82919692993164,,,,,,,,,,,,,,,,,25.50499,0.0740391
4687,2021/11/19 19:13:57,33010.7488,75.0004,2,7,0,0,0,0,1.503082,3.193942,4.800756729244,5.30273,0.00003333747,20.48061,21.49963,,0.00154149904847145,,0.271496713161469,,,,,,,,,,,,,,,,,,25.23296,-0.0289011
4688,2021/11/19 19:14:02,33015.7488,80.0004,2,7,0,0,0,0,1.502769,3.201139,4.810572453891,5.304815,0.00003333747,20.48728,21.49963,,0.00137240195181221,,0.284315586090088,3.6637659072876,,,,,,,,,,,,,,,,,25.51833,0.06058216
4689,2021/11/19 19:14:07,33020.7486,85.0002,2,7,0,0,0,0,1.503021,3.208475,4.822405302975,5.306901,0.00003333747,20.49396,21.49963,,0.00106107001192868,,0.301141798496246,3.45031189918518,,,,,,,,,,,,,,,,,25.28769,-0.06750524
4690,2021/11/19 19:14:12,33025.7495,90.0011,2,7,0,0,0,0,1.502892,3.215172,4.832056277424,5.308987,0.00003333747,20.50066,21.49963,,0.00130501098465174,,0.304480493068695,3.28934192657471,,,,,,,,,,,,,,,,,25.60505,0.04098952
4691,2021/11/19 19:14:17,33030.7488,95.0004,2,7,0,0,0,0,1.502541,3.221736,4.840790431176,5.311072,0.00003333747,20.50738,21.49963,,0.0012494339607656,,0.315064609050751,,,,,,,,,,,,,,,,,,25.24719,-0.05460143
4692,2021/11/19 19:14:22,33035.7497,100.0013,2,7,0,0,0,0,1.502655,3.227982,4.85054329221,5.313159,0.00003333747,20.5141,21.49963,,0.00101052294485271,,0.3193579018116,3.10479593276978,,,,,,,,,,,,,,,,,25.51347,0.06820738
4693,2021/11/19 19:14:27,33040.749,105.0006,2,7,0,0,0,0,1.503433,3.234389,4.862687157437,5.315244,0.00003333747,20.52084,21.49963,,0.00155505095608532,,0.335836499929428,,,,,,,,,,,,,,,,,,25.29433,-0.007070899
4694,2021/11/19 19:14:32,33045.75,110.0016,2,7,0,0,0,0,1.502983,3.240532,4.870464506956,5.317331,0.00003333747,20.5276,21.49963,,0.00162278697825968,,0.332491099834442,3.02395009994507,,,,,,,,,,,,,,,,,25.54365,0.02791166
4695,2021/11/19 19:14:37,33050.7493,115.0009,2,7,0,0,0,0,1.502899,3.24602,4.87844021198,5.319417,0.00003333747,20.53436,21.49963,,0.00140223698690534,,0.348644614219666,2.8725380897522,,,,,,,,,,,,,,,,,25.25876,-0.0827831
4696,2021/11/19 19:14:42,33055.75,120.0016,2,7,0,0,0,0,1.502693,3.252203,4.887062682679,5.321503,0.00003333747,20.54114,21.49963,,0.00104896898847073,,0.366515010595322,,,,,,,,,,,,,,,,,,25.50365,0.03040254
4697,2021/11/19 19:14:47,33060.7499,125.0015,2,7,0,0,0,0,1.502983,3.257558,4.896054295514,5.323589,0.00003333747,20.54793,21.49963,,0.00114998698700219,,0.381312698125839,2.77660393714905,,,,,,,,,,,,,,,,,25.36188,0.00166595
4698,2021/11/19 19:14:52,33065.7505,130.0021,2,7,0,0,0,0,1.503304,3.262917,4.905156177768,5.325675,0.00003333747,20.55474,21.49963,,0.000937054108362645,,0.373779088258743,,,,,,,,,,,,,,,,,,25.30456,-0.02276897
4699,2021/11/19 19:14:57,33070.7493,135.0009,2,7,0,0,0,0,1.502594,3.268166,4.910726622604,5.327762,0.00003333747,20.56155,21.49963,,0.00133101898245513,,0.375476002693176,2.5565299987793,,,,,,,,,,,,,,,,,25.50324,0.0369513
4700,2021/11/19 19:15:02,33075.7486,140.0002,2,7,0,0,0,0,1.502632,3.273499,4.918864349368,5.329846,0.00003333747,20.56837,21.49963,,0.000855538295581937,,0.395865112543106,,,,,,,,,,,,,,,,,,25.38546,-0.008888245
4701,2021/11/19 19:15:07,33080.7487,145.0003,2,7,0,0,0,0,1.502594,3.278446,4.926173288924,5.331933,0.00003333747,20.5752,21.49963,,0.000845557719003409,,0.401091694831848,2.48485589027405,,,,,,,,,,,,,,,,,25.30185,-0.02015173
4702,2021/11/19 19:15:12,33085.7488,150.0004,2,7,0,0,0,0,1.502808,3.283459,4.934408452872,5.334019,0.00003333747,20.58204,21.49963,,0.0010089740389958,,0.419692099094391,,,,,,,,,,,,,,,,,,25.51122,0.01263082
4703,2021/11/19 19:15:17,33090.7496,155.0012,2,7,0,0,0,0,1.502785,3.287843,4.940921142755,5.336105,0.00003333747,20.5889,21.49963,,0.000844479887746274,,0.41860020160675,2.36786293983459,,,,,,,,,,,,,,,,,25.27564,-0.02472878
4704,2021/11/19 19:15:22,33095.7488,160.0004,2,7,0,0,0,0,1.502861,3.29283,4.94866578663,5.338191,0.00003333747,20.59576,21.49963,,0.00091869558673352,,0.445011287927628,,,,,,,,,,,,,,,,,,25.39703,0.0436455
4705,2021/11/19 19:15:27,33100.7489,165.0005,2,7,0,0,0,0,1.502693,3.297792,4.955568953856,5.340276,0.00003333747,20.60264,21.49963,,0.000932434108108282,,0.442760288715363,2.27274703979492,,,,,,,,,,,,,,,,,25.47745,-0.02445042
4706,2021/11/19 19:15:32,33105.7498,170.0014,2,7,0,0,0,0,1.502762,3.301861,4.961911240082,5.342362,0.00003333747,20.60952,21.49963,,0.00101379700936377,,0.452376514673233,,,,,,,,,,,,,,,,,,25.29343,-0.0456959
4707,2021/11/19 19:15:37,33110.7497,175.0013,2,7,0,0,0,0,1.503021,3.306403,4.969593143463,5.344448,0.00003333747,20.61641,21.49963,,0.000898961385246366,,0.461195409297943,2.18633699417114,,,,,,,,,,,,,,,,,25.54902,0.07889628
4708,2021/11/19 19:15:42,33115.7492,180.0008,2,7,0,0,0,0,1.502678,3.310826,4.975105392028,5.346534,0.00003333747,20.62331,21.49963,,0.000848977419082075,,0.489460706710815,,,,,,,,,,,,,,,,,,25.32054,-0.05209386
4709,2021/11/19 19:15:47,33120.75,185.0016,2,7,0,0,0,0,1.502579,3.314968,4.981001302472,5.348621,0.00003333747,20.63023,21.49963,,0.000773671781644225,,0.495803892612457,2.01943588256836,,,,,,,,,,,,,,,,,25.47701,0.002777576
4710,2021/11/19 19:15:52,33125.7499,190.0015,2,7,0,0,0,0,1.503197,3.318954,4.989041695938,5.350707,0.00003333747,20.63714,21.49963,,0.000779362511821091,,0.501716613769531,,,,,,,,,,,,,,,,,,25.38097,-0.04182458
4711,2021/11/19 19:15:57,33130.7499,195.0015,2,7,0,0,0,0,1.503006,3.323072,4.994597154432,5.352793,0.00003333747,20.64407,21.49963,,0.00075201818253845,,,,,,,,,,,,,,,,,,,,25.3557,0.005420446
4712,2021/11/19 19:16:02,33135.7492,200.0008,2,7,0,0,0,0,1.502563,3.326973,4.998986531799,5.354878,0.00003333747,20.65101,21.49963,,0.000835917773656547,,0.516153573989868,1.9311740398407,,,,,,,,,,,,,,,,,25.51874,0.06237805
4713,2021/11/19 19:16:07,33140.749,205.0006,2,7,0,0,0,0,1.50251,3.330594,5.00425079094,5.356964,0.00003333747,20.65795,21.49963,,0.000621145125478506,,0.5372593998909,,,,,,,,,,,,,,,,,,25.31608,-0.09294689
4714,2021/11/19 19:16:12,33145.7485,210.0001,2,7,0,0,0,0,1.502853,3.334603,5.011418122359,5.359049,0.00003333747,20.6649,21.49963,,0.000789437326602638,,0.553638815879822,,,,,,,,,,,,,,,,,,25.44598,0.05837917
4715,2021/11/19 19:16:17,33150.7486,215.0002,2,7,0,0,0,0,1.502968,3.338218,5.017234831024,5.361135,0.00003333747,20.67186,21.49963,,0.000880523875821382,,,1.82317698001862,,,,,,,,,,,,,,,,,25.55211,0.07265151
4716,2021/11/19 19:16:22,33155.7485,220.0001,2,7,0,0,0,0,1.502968,3.341886,5.022747717648,5.363221,0.00003333747,20.67882,21.49963,,0.000635593722108752,,0.567433893680573,,,,,,,,,,,,,,,,,,25.35617,-0.04997492
4717,2021/11/19 19:16:27,33160.7486,225.0002,2,7,0,0,0,0,1.502159,3.345097,5.024867564423,5.365306,0.00003333747,20.68579,21.49963,,0.000791629019659013,,0.581187009811401,1.74457800388336,,,,,,,,,,,,,,,,,25.43169,0.03319323
4718,2021/11/19 19:16:32,33165.7494,230.001,2,7,0,0,0,0,1.502762,3.348782,5.032422335884,5.367393,0.00003333747,20.69278,21.49963,,0.000845305388793349,,,,,,,,,,,,,,,,,,,,25.58547,0.04096866
4719,2021/11/19 19:16:37,33170.7488,235.0004,2,7,0,0,0,0,1.502747,3.352254,5.037589641738,5.369478,0.00003333747,20.69977,21.49963,,0.00073023047298193,,0.613580226898193,,,,,,,,,,,,,,,,,,25.34859,-0.06804347
4720,2021/11/19 19:16:42,33175.7489,240.0005,2,7,0,0,0,0,1.502838,3.355568,5.042875101984,5.371564,0.00003333747,20.70676,21.49963,,0.000667292799334973,,0.618757128715515,1.60766398906708,,,,,,,,,,,,,,,,,25.52859,0.04970968
4721,2021/11/19 19:16:47,33180.7499,245.0015,2,7,0,0,0,0,1.502892,3.358484,5.047438735728,5.373651,0.00003333747,20.71377,21.49963,,0.000726383295841515,,,,,,,,,,,,,,,,,,,,25.55347,0.03178895
4722,2021/11/19 19:16:52,33185.7489,250.0005,2,7,0,0,0,0,1.502693,3.361757,5.051688711601,5.375736,0.00003333747,20.72077,21.49963,,0.000637186574749649,,0.641020774841309,,,,,,,,,,,,,,,,,,25.35171,-0.07458091
4723,2021/11/19 19:16:57,33190.7495,255.0011,2,7,0,0,0,0,1.502579,3.364934,5.056079164786,5.377821,0.00003333747,20.72779,21.49963,,0.000523596128914505,,0.641809284687042,1.52203798294067,,,,,,,,,,,,,,,,,25.3966,0.03237665
4724,2021/11/19 19:17:02,33195.75,260.0016,2,7,0,0,0,0,1.502617,3.367875,5.060626228875,5.379908,0.00003333747,20.73481,21.49963,,0.000494339503347874,,,,,,,,,,,,,,,,,,,,25.53396,-0.003912449
4725,2021/11/19 19:17:07,33200.7484,265,2,7,0,0,0,0,1.502602,3.370799,5.064969318998,5.381993,0.00003333747,20.74184,21.49963,,0.000585689325816929,,0.723492681980133,,,,,,,,,,,,,,,,,,25.5788,0.05027056
4726,2021/11/19 19:17:12,33205.75,270.0016,2,7,0,0,0,0,1.502541,3.373695,5.069115058995,5.384079,0.00003333747,20.74887,21.49963,,0.000699624826665968,,,,,,,,,,,,,,,,,,,,25.50726,-0.01845717
4727,2021/11/19 19:17:17,33210.7485,275.0001,2,7,0,0,0,0,1.502541,3.376673,5.073589626093,5.386165,0.00003333747,20.75591,21.49963,,0.000599457591306418,,0.723396182060242,1.41378402709961,,,,,,,,,,,,,,,,,25.37616,-0.02150655
4728,2021/11/19 19:17:22,33215.7491,280.0007,2,7,0,0,0,0,1.502617,3.379155,5.077575748635,5.38825,0.00003333747,20.76296,21.49963,,0.000611532072070986,,,,,,,,,,,,,,,,,,,,25.4588,0.01374424
4729,2021/11/19 19:17:27,33220.7486,285.0002,2,7,0,0,0,0,1.502419,3.381886,5.081009782234,5.390337,0.00003333747,20.77001,21.49963,,0.000433860608609393,,0.757243573665619,,,,,,,,,,,,,,,,,,25.61656,0.006937981
4730,2021/11/19 19:17:32,33225.7487,290.0003,2,7,0,0,0,0,1.502853,3.384811,5.086873365783,5.392422,0.00003333747,20.77707,21.49963,,0.000549384276382625,,0.756137013435364,,,,,,,,,,,,,,,,,,25.41347,-0.003048182
4731,2021/11/19 19:17:37,33230.7487,295.0003,2,7,0,0,0,0,1.502914,3.387398,5.090967877772,5.394508,0.00003333747,20.78413,21.49963,,0.00049745332216844,,,1.29871094226837,,,,,,,,,,,,,,,,,25.4122,-0.04930854
4732,2021/11/19 19:17:42,33235.7495,300.0011,2,7,0,0,0,0,1.502502,3.38962,5.09291082924,5.396594,0.00003333747,20.79119,21.49963,,0.000491752871312201,,0.810872375965118,,,,,,,,,,,,,,,,,,25.72021,0.05765557
4733,2021/11/19 19:17:47,33240.7488,305.0004,2,7,0,0,0,0,1.502747,3.392219,5.097646925593,5.398679,0.00003333747,20.79827,21.49963,,0.000449207000201568,,,,,,,,,,,,,,,,,,,,25.51846,0.03669739
4734,2021/11/19 19:17:52,33245.7496,310.0012,2,7,0,0,0,0,1.502808,3.394524,5.101317823392,5.400765,0.00003333747,20.80535,21.49963,,0.000493279774673283,,0.840364873409271,,,,,,,,,,,,,,,,,,25.39438,-0.05569994
4735,2021/11/19 19:17:57,33250.7493,315.0009,2,7,0,0,0,0,1.502411,3.397054,5.103771297194,5.402852,0.00003333747,20.81243,21.49963,,0.000444746896391734,,,1.19074404239655,,,,,,,,,,,,,,,,,25.5739,0.04097044
4736,2021/11/19 19:18:02,33255.7497,320.0013,2,7,0,0,0,0,1.502892,3.399225,5.1086680587,5.404938,0.00003333747,20.81952,21.49963,,0.000506422074977309,,,,,,,,,,,,,,,,,,,,25.6295,0.03055692
4737,2021/11/19 19:18:07,33260.7499,325.0015,2,7,0,0,0,0,1.502731,3.401235,5.111141272785,5.407024,0.00003333747,20.82661,21.49963,,0.000874959398061037,,0.938058972358704,,,,,,,,,,,,,,,,,,25.40907,-0.06915569
4738,2021/11/19 19:18:12,33265.75,330.0016,2,7,0,0,0,0,1.502464,3.40376,5.11402686464,5.40911,0.00003333747,20.83371,21.49963,,0.000594564888160676,,,,,,,,,,,,,,,,,,,,25.69569,0.01150489
4739,2021/11/19 19:18:17,33270.75,335.0016,2,7,0,0,0,0,1.502396,3.405659,5.116648458964,5.411195,0.00003333747,20.84081,21.49963,,0.000325339788105339,,0.960284411907196,1.06008005142212,,,,,,,,,,,,,,,,,25.70374,-0.03292799
4740,2021/11/19 19:18:22,33275.7501,340.0017,2,7,0,0,0,0,1.50251,3.407808,5.12026559808,5.413281,0.00003333747,20.84792,21.49963,,0.000415352900745347,,,,,,,,,,,,,,,,,,,,25.49935,-0.06081164
4741,2021/11/19 19:18:27,33280.7501,345.0017,2,7,0,0,0,0,1.50238,3.409739,5.12272367882,5.415367,0.00003333747,20.85503,21.49963,,0.000285043497569859,,0.998193621635437,,,,,,,,,,,,,,,,,,25.57317,-0.04175782
4742,2021/11/19 19:18:32,33285.7485,350.0001,2,7,0,0,0,0,1.502487,3.411767,5.126135564529,5.417451,0.00003333747,20.86214,21.49963,,0.000377712887711823,,,,,,,,,,,,,,,,,,,,25.6632,0.0293088
4743,2021/11/19 19:18:37,33290.7492,355.0008,2,7,0,0,0,0,1.502434,3.413774,5.128970125916,5.419537,0.00003333747,20.86926,21.49963,,0.000359280908014625,,,,,,,,,,,,,,,,,,,,25.41746,-0.08944988
4744,2021/11/19 19:18:42,33295.7485,360.0001,2,7,0,0,0,0,1.502304,3.415268,5.130770777472,5.421622,0.00003333747,20.87638,21.49963,,0.000349917390849441,,1.06259405612946,0.962685883045197,,,,,,,,,,,,,,,,,25.68191,0.001120567
4745,2021/11/19 19:18:47,33300.7487,365.0003,2,7,0,0,0,0,1.50238,3.417479,5.13435210002,5.423707,0.00003333747,20.8835,21.49963,,0.00033606551005505,,,,,,,,,,,,,,,,,,,,25.64194,-0.007640719
4746,2021/11/19 19:18:52,33305.7493,370.0009,2,7,0,0,0,0,1.502396,3.419155,5.13692479538,5.425794,0.00003333747,20.89063,21.49963,,0.000395283597754315,,,,,,,,,,,,,,,,,,,,25.49659,-0.0610888
4747,2021/11/19 19:18:57,33310.7487,375.0003,2,7,0,0,0,0,1.502266,3.42089,5.13908673674,5.427879,0.00003333747,20.89776,21.49963,,0.000297495513223112,,1.17717695236206,,,,,,,,,,,,,,,,,,25.74276,0.05650997
4748,2021/11/19 19:19:02,33315.7496,380.0012,2,7,0,0,0,0,1.502602,3.422602,5.142808610404,5.429965,0.00003333747,20.9049,21.49963,,0.000343655789038166,,,,,,,,,,,,,,,,,,,,25.52819,-0.04455864
4749,2021/11/19 19:19:07,33320.749,385.0006,2,7,0,0,0,0,1.502357,3.423948,5.143992245436,5.43205,0.00003333747,20.91204,21.49963,,0.000298970786388963,,,,,,,,,,,,,,,,,,,,25.737,0.0489974
4750,2021/11/19 19:19:12,33325.7489,390.0005,2,7,0,0,0,0,1.502594,3.425858,5.147673675652,5.434135,0.00003333747,20.91918,21.49963,,0.00033578131115064,,1.22659194469452,0.831499576568604,,,,,,,,,,,,,,,,,25.66907,0.03721118
4751,2021/11/19 19:19:17,33330.7489,395.0005,2,7,0,0,0,0,1.502953,3.427468,5.151323313004,5.436221,0.00003333747,20.92633,21.49963,,0.000281444314168766,,,,,,,,,,,,,,,,,,,,25.63842,0.005970597
4752,2021/11/19 19:19:22,33335.75,400.0016,2,7,0,0,0,0,1.502525,3.428985,5.152135687125,5.438307,0.00003333747,20.93348,21.49963,,0.000227351396461017,,,,,,,,,,,,,,,,,,,,25.78363,0.07258117
4753,2021/11/19 19:19:27,33340.749,405.0006,2,7,0,0,0,0,1.502434,3.430683,5.154374782422,5.440392,0.00003333747,20.94063,21.49963,,0.00026489348965697,,1.32351803779602,,,,,,,,,,,,,,,,,,25.55751,-0.02125144
4754,2021/11/19 19:19:32,33345.7491,410.0007,2,7,0,0,0,0,1.502464,3.432056,5.156540585984,5.442478,0.00003333747,20.94778,21.49963,,0.000365940795745701,,,,,,,,,,,,,,,,,,,,25.70679,0.03010392
4755,2021/11/19 19:19:37,33350.7484,415,2,7,0,0,0,0,1.502281,3.433444,5.157997685764,5.444563,0.00003333747,20.95494,21.49963,,0.000330226292135194,,,,,,,,,,,,,,,,,,,,25.82985,0.07759392
4756,2021/11/19 19:19:42,33355.7491,420.0007,2,7,0,0,0,0,1.502579,3.434969,5.161312285051,5.446649,0.00003333747,20.96211,21.49963,,0.000259855994954705,,1.37916398048401,,,,,,,,,,,,,,,,,,25.65181,-0.006502867
4757,2021/11/19 19:19:47,33360.7485,425.0001,2,7,0,0,0,0,1.502785,3.436431,5.164216960335,5.448735,0.00003333747,20.96927,21.49963,,0.000237362997722812,,,0.72123521566391,,,,,,,,,,,,,,,,,25.76194,0.01747727
4758,2021/11/19 19:19:52,33365.7487,430.0003,2,7,0,0,0,0,1.502693,3.437651,5.165734094143,5.45082,0.00003333747,20.97644,21.49963,,0.000191354702110402,,,,,,,,,,,,,,,,,,,,25.88096,0.06451368
4759,2021/11/19 19:19:57,33370.7485,435.0001,2,7,0,0,0,0,1.502602,3.439079,5.167566983558,5.452906,0.00003333747,20.98361,21.49963,,0.000248518394073471,,,,,,,,,,,,,,,,,,,,25.72593,0.01928806
4760,2021/11/19 19:20:02,33375.7493,440.0009,2,7,0,0,0,0,1.502678,3.440543,5.170028274154,5.454992,0.00003333747,20.99079,21.49963,,0.000371165107935667,,1.48438394069672,,,,,,,,,,,,,,,,,,25.73402,0.01084387
4761,2021/11/19 19:20:07,33380.7486,445.0002,2,7,0,0,0,0,1.502724,3.441708,5.171937212592,5.457078,0.00003333747,20.99796,21.49963,,0.00022255269868765,,,,,,,,,,,,,,,,,,,,25.93026,0.1000863
4762,2021/11/19 19:20:12,33385.7488,450.0004,2,7,0,0,0,0,1.502693,3.4429,5.1736217297,5.459164,0.00003333747,21.00514,21.49963,,0.000255775405094028,,,,,,,,,,,,,,,,,,,,25.63795,-0.034464
4763,2021/11/19 19:20:17,33390.7489,455.0005,2,7,0,0,0,0,1.502632,3.444356,5.175599544992,5.461249,0.00003333747,21.01233,21.49963,,0.000186957302503288,,,,,,,,,,,,,,,,,,,,25.80672,0.0623244
4764,2021/11/19 19:20:22,33395.7487,460.0003,2,7,0,0,0,0,1.502411,3.445625,5.176744901875,5.463335,0.00003333747,21.01951,21.49963,,0.000322206993587315,,1.63357996940613,0.644173681735992,,,,,,,,,,,,,,,,,25.69881,-0.02652705
4765,2021/11/19 19:20:27,33400.7497,465.0013,2,7,0,0,0,0,1.502563,3.446927,5.179224973901,5.465421,0.00003333747,21.0267,21.49963,,0.000231290207011625,,,,,,,,,,,,,,,,,,,,25.76988,-0.04705012
4766,2021/11/19 19:20:32,33405.7498,470.0014,2,7,0,0,0,0,1.502472,3.447922,5.180406263184,5.467505,0.00003333747,21.03389,21.49963,,0.000257446197792888,,,,,,,,,,,,,,,,,,,,25.78986,-0.002900958
4767,2021/11/19 19:20:37,33410.7499,475.0015,2,7,0,0,0,0,1.502861,3.449021,5.183399149081,5.469592,0.00003333747,21.04108,21.49963,,0.000253263802733272,,,,,,,,,,,,,,,,,,,,25.80411,-0.01206398
4768,2021/11/19 19:20:42,33415.7496,480.0012,2,7,0,0,0,0,1.502449,3.45048,5.18417022552,5.471677,0.00003333747,21.04828,21.49963,,0.000255098391789943,,1.71950101852417,,,,,,,,,,,,,,,,,,25.83072,0.05594492
4769,2021/11/19 19:20:47,33420.7491,485.0007,2,7,0,0,0,0,1.502396,3.45153,5.18556486588,5.473762,0.00003333747,21.05547,21.49963,,,,,,,,,,,,,,,,,,,,,,25.72372,0.0004196167
4770,2021/11/19 19:20:52,33425.7484,490,2,7,0,0,0,0,1.502502,3.45282,5.18786895564,5.475848,0.00003333747,21.06267,21.49963,,0.00020392780425027,,,,,,,,,,,,,,,,,,,,25.952,0.1053721
4771,2021/11/19 19:20:57,33430.7486,495.0002,2,7,0,0,0,0,1.50267,3.453789,5.18990511663,5.477933,0.00003333747,21.06987,21.49963,,0.00018088320211973,,,,,,,,,,,,,,,,,,,,25.66951,-0.03081322
4772,2021/11/19 19:21:02,33435.7486,500.0002,2,7,0,0,0,0,1.50264,3.454836,5.19137476704,5.480019,0.00003333747,21.07708,21.49963,,0.000270561198703945,,1.82425701618195,,,,,,,,,,,,,,,,,,25.98126,0.02274275
4773,2021/11/19 19:21:07,33440.7486,505.0002,2,7,0,0,0,0,1.502563,3.455915,5.192730010145,5.482105,0.00003333747,21.08428,21.49963,,0.000158644106704742,,,0.557199716567993,,,,,,,,,,,,,,,,,25.77347,-0.0538367
4774,2021/11/19 19:21:12,33445.7494,510.001,2,7,0,0,0,0,1.502449,3.45682,5.19369575218,5.484191,0.00003333747,21.09149,21.49963,,0.000238886699662544,,,,,,,,,,,,,,,,,,,,25.87517,0.05162358
4775,2021/11/19 19:21:17,33450.7494,515.001,2,7,0,0,0,0,1.502472,3.458093,5.195687905896,5.486277,0.00003333747,21.09871,21.49963,,,,,,,,,,,,,,,,,,,,,,25.91511,0.02649486
4776,2021/11/19 19:21:22,33455.7488,520.0004,2,7,0,0,0,0,1.5028,3.459048,5.1982573344,5.488361,0.00003333747,21.10592,21.49963,,0.000215691397897899,,,,,,,,,,,,,,,,,,,,25.73529,-0.06229937
4777,2021/11/19 19:21:27,33460.7488,525.0004,2,7,0,0,0,0,1.502853,3.459946,5.199790225938,5.490448,0.00003333747,21.11313,21.49963,,0.000200712805963121,,1.98282694816589,,,,,,,,,,,,,,,,,,26.04613,0.05773306
4778,2021/11/19 19:21:32,33465.7491,530.0007,2,7,0,0,0,0,1.50267,3.460887,5.20057106829,5.492533,0.00003333747,21.12035,21.49963,,0.000218431698158383,,,,,,,,,,,,,,,,,,,,25.77833,-0.01833498
4779,2021/11/19 19:21:37,33470.7489,535.0005,2,7,0,0,0,0,1.502579,3.461833,5.201677567307,5.494619,0.00003333747,21.12757,21.49963,,0.000202580195036717,,,,,,,,,,,,,,,,,,,,25.81075,-0.02249837
4780,2021/11/19 19:21:42,33475.7491,540.0007,2,7,0,0,0,0,1.502823,3.462794,5.203966467462,5.496705,0.00003333747,21.13479,21.49963,,0.00021940260194242,,,,,,,,,,,,,,,,,,,,26.03769,0.01441658
4781,2021/11/19 19:21:47,33480.749,545.0006,2,7,0,0,0,0,1.503059,3.463443,5.205759172137,5.498791,0.00003333747,21.14202,21.49963,,,,,,,,,,,,,,,,,,,,,,25.86904,-0.02206087
4782,2021/11/19 19:21:52,33485.749,550.0006,2,7,0,0,0,0,1.502563,3.464336,5.205383093168,5.500877,0.00003333747,21.14924,21.49963,,0.000159219795023091,,,,,,,,,,,,,,,,,,,,25.85338,-0.004869699
4783,2021/11/19 19:21:57,33490.7486,555.0002,2,7,0,0,0,0,1.502548,3.465234,5.206680416232,5.502962,0.00003333747,21.15647,21.49963,,0.000138691902975552,,2.43957304954529,,,,,,,,,,,,,,,,,,26.09233,0.02901495
4784,2021/11/19 19:22:02,33495.7501,560.0017,2,7,0,0,0,0,1.502487,3.465882,5.207442648534,5.505049,0.00003333747,21.1637,21.49963,,,,,0.447125196456909,,,,,,,,,,,,,,,,,25.74769,-0.05440056
4785,2021/11/19 19:22:07,33500.7486,565.0002,2,7,0,0,0,0,1.50293,3.466354,5.20968741722,5.507133,0.00003333747,21.17092,21.49963,,0.000138930801767856,,,,,,,,,,,,,,,,,,,,26.0045,0.05941689
4786,2021/11/19 19:22:12,33505.749,570.0006,2,7,0,0,0,0,1.502602,3.46735,5.2100470447,5.509219,0.00003333747,21.17815,21.49963,,,,,,,,,,,,,,,,,,,,,,26.06922,0.00192523
4787,2021/11/19 19:22:17,33510.7496,575.0012,2,7,0,0,0,0,1.501938,3.468123,5.208905722374,5.511305,0.00003333747,21.18539,21.49963,,0.000129563195514493,,,,,,,,,,,,,,,,,,,,25.84765,-0.02246857
4788,2021/11/19 19:22:22,33515.7491,580.0007,2,7,0,0,0,0,1.50267,3.468602,5.21216416734,5.513389,0.00003333747,21.19262,21.49963,,,,,,,,,,,,,,,,,,,,,,25.80726,-0.03300369
4789,2021/11/19 19:22:27,33520.7495,585.0011,2,7,0,0,0,0,1.502762,3.469119,5.213260206678,5.515476,0.00003333747,21.19985,21.49963,,0.00011289580288576,,,,,,,,,,,,,,,,,,,,26.01598,0.05078971
4790,2021/11/19 19:22:32,33525.7488,590.0004,2,7,0,0,0,0,1.502411,3.470063,5.213460821893,5.517561,0.00003333747,21.20709,21.49963,,0.000117830299132038,,2.95578408241272,,,,,,,,,,,,,,,,,,26.09983,0.04815936
4791,2021/11/19 19:22:37,33530.749,595.0006,2,7,0,0,0,0,1.502434,3.470771,5.214604356614,5.519647,0.00003333747,21.21433,21.49963,,,,,,,,,,,,,,,,,,,,,,25.85294,0.04024625
4792,2021/11/19 19:22:42,33535.7489,600.0005,2,7,0,0,0,0,1.502823,3.470981,5.216270079363,5.521732,0.00003333747,21.22157,21.49963,,0.000110125198261812,,,,,,,,,,,,,,,,,,,,25.88452,-0.05894423
4793,2021/11/19 19:22:47,33540.7504,605.002,2,7,0,0,0,0,1.502563,3.471578,5.216264654414,5.523818,0.00003333747,21.22881,21.49963,,,,,,,,,,,,,,,,,,,,,,26.1203,0.04288375
4794,2021/11/19 19:22:52,33545.7497,610.0013,2,7,0,0,0,0,1.502342,3.472327,5.216622689834,5.525904,0.00003333747,21.23605,21.49963,,,,,,,,,,,,,,,,,,,,,,25.92142,0.03563225
4795,2021/11/19 19:22:57,33550.7489,615.0005,2,7,0,0,0,0,1.502914,3.472657,5.219104822498,5.527988,0.00003333747,21.24329,21.49963,,0.0000930055903154425,,,,,,,,,,,,,,,,,,,,25.86991,-0.09490967
4796,2021/11/19 19:23:02,33555.7485,620.0001,2,7,0,0,0,0,1.502304,3.473242,5.217865349568,5.530075,0.00003333747,21.25053,21.49963,,,,,,,,,,,,,,,,,,,,,,26.10879,0.04676044
4797,2021/11/19 19:23:07,33560.7493,625.0009,2,7,0,0,0,0,1.502876,3.473723,5.220574927348,5.532161,0.00003333747,21.25778,21.49963,,0.000111980800284073,,,,,,,,,,,,,,,,,,,,26.068,-0.0009894371
4798,2021/11/19 19:23:12,33565.7494,630.001,2,7,0,0,0,0,1.502487,3.474402,5.220243837774,5.534247,0.00003333747,21.26503,21.49963,,0.000122490295325406,,,,,,,,,,,,,,,,,,,,25.87878,-0.04370034
4799,2021/11/19 19:23:17,33570.7484,635,2,7,0,0,0,0,1.502472,3.474934,5.220991036848,5.536332,0.00003333747,21.27227,21.49963,,,,3.72511005401611,,,,,,,,,,,,,,,,,,26.15053,0.05453825
4800,2021/11/19 19:23:22,33575.7486,640.0002,2,7,0,0,0,0,1.502304,3.475326,5.220996151104,5.538417,0.00003333747,21.27952,21.49963,,0.000156287293066271,,,0.29233330488205,,,,,,,,,,,,,,,,,25.99377,0.02263546
4801,2021/11/19 19:23:27,33580.7486,645.0002,2,7,0,0,0,0,1.502808,3.476012,5.223778641696,5.540503,0.00003333747,21.28676,21.49963,,,,,,,,,,,,,,,,,,,,,,25.87168,-0.04662156
4802,2021/11/19 19:23:32,33585.7486,650.0002,2,7,0,0,0,0,1.502464,3.476519,5.223344642816,5.542588,0.00003333747,21.29401,21.49963,,0.0000953507114900276,,,,,,,,,,,,,,,,,,,,26.19136,0.06271362
4803,2021/11/19 19:23:37,33590.7488,655.0004,2,7,0,0,0,0,1.502602,3.476766,5.224195545132,5.544673,0.00003333747,21.30127,21.49963,,0.00015786470612511,,,,,,,,,,,,,,,,,,,,25.98627,-0.005657673
4804,2021/11/19 19:23:42,33595.7488,660.0004,2,7,0,0,0,0,1.502434,3.477514,5.224735269076,5.546759,0.00003333747,21.30852,21.49963,,,,,,,,,,,,,,,,,,,,,,26.0369,0.02110124
4805,2021/11/19 19:23:47,33600.7488,665.0004,2,7,0,0,0,0,1.502808,3.478196,5.227060774368,5.548845,0.00003333747,21.31577,21.49963,,0.000114357098937035,,,,,,,,,,,,,,,,,,,,26.0155,-0.04231691
4806,2021/11/19 19:23:52,33605.7487,670.0003,2,7,0,0,0,0,1.502502,3.478682,5.226726662364,5.55093,0.00003333747,21.32302,21.49963,,,,,,,,,,,,,,,,,,,,,,26.00584,-0.05607307
4807,2021/11/19 19:23:57,33610.7488,675.0004,2,7,0,0,0,0,1.502251,3.479086,5.226460422586,5.553015,0.00003333747,21.33028,21.49963,,0.000134208996314555,,,,,,,,,,,,,,,,,,,,26.10879,0.03775656
4808,2021/11/19 19:24:02,33615.7492,680.0008,2,7,0,0,0,0,1.502678,3.479615,5.22874090897,5.555101,0.00003333747,21.33754,21.49963,,,,3.96673011779785,,,,,,,,,,,,,,,,,,25.88898,-0.04208148
4809,2021/11/19 19:24:07,33620.7498,685.0014,2,7,0,0,0,0,1.502327,3.480249,5.228472039423,5.557188,0.00003333747,21.3448,21.49963,,0.000121853197924793,,,,,,,,,,,,,,,,,,,,26.09411,0.03941953
4810,2021/11/19 19:24:12,33625.7491,690.0007,2,7,0,0,0,0,1.502289,3.480783,5.229142012287,5.559272,0.00003333747,21.35205,21.49963,,,,,,,,,,,,,,,,,,,,,,26.04262,-0.01207113
4811,2021/11/19 19:24:17,33630.7506,695.0022,2,7,0,0,0,0,1.502579,3.481153,5.230707393587,5.561358,0.00003333747,21.35931,21.49963,,0.0000790296326158568,,,,,,,,,,,,,,,,,,,,25.89833,0.01583874
4812,2021/11/19 19:24:22,33635.7485,700.0001,2,7,0,0,0,0,1.502472,3.481601,5.231008017672,5.563443,0.00003333747,21.36657,21.49963,,,,,,,,,,,,,,,,,,,,,,26.16472,0.008855462
4813,2021/11/19 19:24:27,33640.749,705.0006,2,7,0,0,0,0,1.502281,3.482504,5.231699591624,5.565529,0.00003333747,21.37383,21.49963,,0.0000913124094950035,,,,,,,,,,,,,,,,,,,,25.9547,-0.04232049
4814,2021/11/19 19:24:32,33645.7484,710,2,7,0,0,0,0,1.502678,3.482878,5.233644147284,5.567615,0.00003333747,21.3811,21.49963,,,,,,,,,,,,,,,,,,,,,,25.82411,-0.002631545
4815,2021/11/19 19:24:37,33650.7485,715.0001,2,7,0,0,0,0,1.502617,3.483386,5.234195021162,5.5697,0.00003333747,21.38836,21.49963,,0.000120858698210213,,,,,,,,,,,,,,,,,,,,26.09012,-0.001139045
4816,2021/11/19 19:24:42,33655.7488,720.0004,2,7,0,0,0,0,1.502632,3.484115,5.23534269068,5.571786,0.00003333747,21.39563,21.49963,,,,,,,,,,,,,,,,,,,,,,26.13233,0.03594041
4817,2021/11/19 19:24:47,33660.7488,725.0004,2,7,0,0,0,0,1.502632,3.484328,5.235662751296,5.573872,0.00003333747,21.4029,21.49963,,,,,,,,,,,,,,,,,,,,,,25.87662,-0.01481652
4818,2021/11/19 19:24:52,33665.7495,730.0011,2,7,0,0,0,0,1.502411,3.485031,5.235948909741,5.575958,0.00003333747,21.41017,21.49963,,0.0000822684887680225,,3.81076502799988,,,,,,,,,,,,,,,,,,26.07151,0.006389022
4819,2021/11/19 19:24:57,33670.7489,735.0005,2,7,0,0,0,0,1.503151,3.485589,5.239366590939,5.578043,0.00003333747,21.41744,21.49963,,,,,0.258476585149765,,,,,,,,,,,,,,,,,26.08875,0.03050625
4820,2021/11/19 19:25:02,33675.7495,740.0011,2,7,0,0,0,0,1.502594,3.486429,5.238687296826,5.58013,0.00003333747,21.42471,21.49963,,0.0000773999126977287,,,,,,,,,,,,,,,,,,,,25.9086,-0.03203809
4821,2021/11/19 19:25:07,33680.7498,745.0014,2,7,0,0,0,0,1.50264,3.486919,5.23958396616,5.582215,0.00003333747,21.43198,21.49963,,,,,,,,,,,,,,,,,,,,,,25.92818,-0.01969278
4822,2021/11/19 19:25:12,33685.7497,750.0013,2,7,0,0,0,0,1.502579,3.487247,5.239864110013,5.584301,0.00003333747,21.43925,21.49963,,0.000104185797681566,,,,,,,,,,,,,,,,,,,,25.9423,0.008178353
4823,2021/11/19 19:25:17,33690.7497,755.0013,2,7,0,0,0,0,1.502502,3.487866,5.240525640732,5.586386,0.00003333747,21.44653,21.49963,,,,,,,,,,,,,,,,,,,,,,26.02092,0.04330456
4824,2021/11/19 19:25:22,33695.7498,760.0014,2,7,0,0,0,0,1.502937,3.488627,5.243186597499,5.588472,0.00003333747,21.4538,21.49963,,0.000089733068307396,,,,,,,,,,,,,,,,,,,,26.06976,0.01498818
4825,2021/11/19 19:25:27,33700.7492,765.0008,2,7,0,0,0,0,1.502449,3.489112,5.242212835288,5.590556,0.00003333747,21.46107,21.49963,,,,,,,,,,,,,,,,,,,,,,26.01334,0.0496918
4826,2021/11/19 19:25:32,33705.75,770.0016,2,7,0,0,0,0,1.502594,3.489605,5.24345953537,5.592642,0.00003333747,21.46835,21.49963,,0.000121177799883299,,3.62190699577332,,,,,,,,,,,,,,,,,,25.968,0.03536463
4827,2021/11/19 19:25:37,33710.75,775.0016,2,7,0,0,0,0,1.502602,3.490237,5.244437096674,5.594728,0.00003333747,21.47563,21.49963,,,,,,,,,,,,,,,,,,,,,,25.97423,0.002493858
4828,2021/11/19 19:25:42,33715.7485,780.0001,2,7,0,0,0,0,1.502464,3.490942,5.245014681088,5.596812,0.00003333747,21.48291,21.49963,,0.000090384462964721,,,,,,,,,,,,,,,,,,,,25.95825,0.02439678
4829,2021/11/19 19:25:47,33720.7486,785.0002,2,7,0,0,0,0,1.502602,3.491348,5.246106487496,5.598898,0.00003333747,21.49019,21.49963,,,,,,,,,,,,,,,,,,,,,,25.93563,0.01595616
4830,2021/11/19 19:25:52,33725.7494,790.001,2,7,0,0,0,0,1.502678,3.491748,5.246972901144,5.600984,0.00003333747,21.49747,21.49963,,0.000164889002917334,,,,,,,,,,,,,,,,,,,,26.08445,0.03400505
4831,2021/11/19 19:25:57,33730.7488,795.0004,2,7,0,0,0,0,1.502289,3.49257,5.24684949273,5.603069,0.00003333747,21.50476,21.49963,,,,,,,,,,,,,,,,,,,,,,26.10129,0.06174207
4832,2021/11/19 19:26:02,33735.7487,800.0003,2,7,0,0,0,0,1.50264,3.493194,5.24901303216,5.605155,0.00003333747,21.51204,21.49963,,0.00013091039727442,,,,,,,,,,,,,,,,,,,,26.05505,-0.03152609
4833,2021/11/19 19:26:07,33740.7488,805.0004,2,7,0,0,0,0,1.502449,3.493656,5.249039963544,5.60724,0.00003333747,21.51932,21.49963,,,,,,,,,,,,,,,,,,,,,,25.90023,-0.01649141
4834,2021/11/19 19:26:12,33745.7493,810.0009,2,7,0,0,0,0,1.50264,3.494241,5.25058629624,5.609326,0.00003333747,21.52661,21.49963,,0.0000907914072740823,,,,,,,,,,,,,,,,,,,,25.94062,0.008206367
4835,2021/11/19 19:26:17,33750.7489,815.0005,2,7,0,0,0,0,1.502281,3.494936,5.250375949016,5.611412,0.00003333747,21.5339,21.49963,,0.000138512798002921,,3.62602210044861,,,,,,,,,,,,,,,,,,26.10216,0.03287077
4836,2021/11/19 19:26:22,33755.7497,820.0013,2,7,0,0,0,0,1.50251,3.495487,5.25200417237,5.613497,0.00003333747,21.54119,21.49963,,,,,0.274317413568497,,,,,,,,,,,,,,,,,25.9699,-0.008473396
4837,2021/11/19 19:26:27,33760.7498,825.0014,2,7,0,0,0,0,1.502419,3.496001,5.252458326419,5.615583,0.00003333747,21.54848,21.49963,,0.000103085301816463,,,,,,,,,,,,,,,,,,,,25.8824,-0.02358019
4838,2021/11/19 19:26:32,33765.7496,830.0012,2,7,0,0,0,0,1.502434,3.496474,5.253221417716,5.617668,0.00003333747,21.55577,21.49963,,,,,,,,,,,,,,,,,,,,,,26.12927,0.04384696
4839,2021/11/19 19:26:37,33770.7484,835,2,7,0,0,0,0,1.502266,3.497289,5.253858356874,5.619753,0.00003333747,21.56306,21.49963,,0.000130909495055676,,,,,,,,,,,,,,,,,,,,25.95699,0.0303942
4840,2021/11/19 19:26:42,33775.749,840.0006,2,7,0,0,0,0,1.502319,3.497707,5.254671682533,5.621839,0.00003333747,21.57035,21.49963,,,,,,,,,,,,,,,,,,,,,,25.90372,-0.03206432
4841,2021/11/19 19:26:47,33780.75,845.0016,2,7,0,0,0,0,1.502319,3.498392,5.255700771048,5.623925,0.00003333747,21.57765,21.49963,,0.000140675503644161,,,,,,,,,,,,,,,,,,,,26.05421,0.02774239
4842,2021/11/19 19:26:52,33785.7485,850.0001,2,7,0,0,0,0,1.502602,3.498885,5.25743159877,5.626009,0.00003333747,21.58495,21.49963,,,,,,,,,,,,,,,,,,,,,,25.98102,0.001254082
4843,2021/11/19 19:26:57,33790.7487,855.0003,2,7,0,0,0,0,1.502937,3.499571,5.259634740027,5.628095,0.00003333747,21.59224,21.49963,,0.0000998864925350063,,,,,,,,,,,,,,,,,,,,25.89448,-0.02272666
4844,2021/11/19 19:27:02,33795.7501,860.0017,2,7,0,0,0,0,1.502487,3.500014,5.258725534818,5.630181,0.00003333747,21.59954,21.49963,,,,3.63653707504272,,,,,,,,,,,,,,,,,,26.08619,0.03608406
4845,2021/11/19 19:27:07,33800.7488,865.0004,2,7,0,0,0,0,1.502243,3.500475,5.258564065425,5.632266,0.00003333747,21.60684,21.49963,,0.000122767494758591,,,,,,,,,,,,,,,,,,,,25.86774,-0.0009459257
4846,2021/11/19 19:27:12,33805.7494,870.001,2,7,0,0,0,0,1.502548,3.501358,5.260958460184,5.634351,0.00003333747,21.61414,21.49963,,,,,,,,,,,,,,,,,,,,,,25.90734,-0.01678765
4847,2021/11/19 19:27:17,33810.7487,875.0003,2,7,0,0,0,0,1.50264,3.501946,5.26216413744,5.636436,0.00003333747,21.62144,21.49963,,0.0000992635686998256,,,,,,,,,,,,,,,,,,,,26.09107,0.01678109
4848,2021/11/19 19:27:22,33815.7487,880.0003,2,7,0,0,0,0,1.502304,3.502299,5.261517796896,5.638521,0.00003333747,21.62874,21.49963,,,,,,,,,,,,,,,,,,,,,,25.78646,-0.03940582
4849,2021/11/19 19:27:27,33820.7488,885.0004,2,7,0,0,0,0,1.502357,3.502946,5.262675443722,5.640607,0.00003333747,21.63605,21.49963,,0.0000974973372649401,,,,,,,,,,,,,,,,,,,,26.07024,0.08242428
4850,2021/11/19 19:27:32,33825.7489,890.0005,2,7,0,0,0,0,1.502541,3.503654,5.264383784814,5.642693,0.00003333747,21.64336,21.49963,,,,,,,,,,,,,,,,,,,,,,25.85314,-0.03120482
4851,2021/11/19 19:27:37,33830.7498,895.0014,2,7,0,0,0,0,1.502541,3.50422,5.26523422302,5.644778,0.00003333747,21.65067,21.49963,,0.000103529797343072,,,,,,,,,,,,,,,,,,,,26.03066,0.04677176
4852,2021/11/19 19:27:42,33835.7498,900.0014,2,7,0,0,0,0,1.502449,3.504482,5.265305476418,5.646863,0.00003333747,21.65797,21.49963,,0.000146049103932455,,3.62137699127197,,,,,,,,,,,,,,,,,,25.86294,-0.06268561
