Repository: HVES-Battery-Testing-Consortium/LG-HG2

# Battery Testing Consortium (BTC)
The Battery Testing Consortium (BTC) has been developed within the High Voltage and Energy Storage Lab at Oxford Brookes University to provide accurate and comprehensive cell data to Formula Student Electric teams. Through the BTC, we aim to provide FS teams with information for improved and informed decisions for cell selection, pack architecture design, thermal cooling requirements, and end of life predictions. A range of tests are completed to provide a comprehensive electrochemical lithium-ion characterisation for modelling, validation, and battery management parameterisation.

File: Data/Round1/LG_HG2/Package 2/211119_BTC_CellCond_LG_HG2_3_25C/211119_BTC_CellCond_LG_HG2_3_25C_Channel_5_Wb_1.CSV (part 31 of 58)
Data_Point,Date_Time,Test_Time(s),Step_Time(s),Cycle_Index,Step_Index,TC_Counter1,TC_Counter2,TC_Counter3,TC_Counter4,Current(A),Voltage(V),Power(W),Charge_Capacity(Ah),Discharge_Capacity(Ah),Charge_Energy(Wh),Discharge_Energy(Wh),ACR(Ohm),dV/dt(V/s),Internal_Resistance(Ohm),dQ/dV(Ah/V),dV/dQ(V/Ah),MetaCode_MV_UD1,MetaCode_MV_UD2,MetaCode_MV_UD3,MetaCode_MV_UD4,MetaCode_MV_UD5,MetaCode_MV_UD6,MetaCode_MV_UD7,MetaCode_MV_UD8,MetaCode_MV_UD9,MetaCode_MV_UD10,MetaCode_MV_UD11,MetaCode_MV_UD12,MetaCode_MV_UD13,MetaCode_MV_UD14,MetaCode_MV_UD15,MetaCode_MV_UD16,Aux_Temperature_1(C),Aux_dT/dt_1(C)
6359,2021/11/19 21:33:17,41370.7494,8435.001,2,7,0,0,0,0,0.05225142,4.199958,0.21945376944036,8.270905,0.00003333747,31.8331,21.49963,,-0.00000355630390913575,,,,,,,,,,,,,,,,,,,,25.32278,-0.02349615
6360,2021/11/19 21:33:21,41374.7631,8439.0147,2,7,0,0,0,0,0.0499975,4.199986,0.209988800035,8.270962,0.00003333747,31.83334,21.49963,,-0.00000355630390913575,0.0202760100364685,0,0,,,,,,,,,,,,,,,,,25.50152,0.05404115
6361,2021/11/19 21:34:21,41434.808,60.0009,2,8,0,0,0,0,0,4.197074,0,8.270962,0.00003333747,31.83334,21.49963,,-0.0000310545292450115,,,,,,,,,,,,,,,,,,,,25.47707,-0.04083335
6362,2021/11/19 21:35:21,41494.8078,120.0007,2,8,0,0,0,0,0,4.196054,0,8.270962,0.00003333747,31.83334,21.49963,,-0.0000335850891133305,,,,,,,,,,,,,,,,,,,,25.27657,-0.06515145
6363,2021/11/19 21:36:21,41554.8083,180.0012,2,8,0,0,0,0,0,4.195288,0,8.270962,0.00003333747,31.83334,21.49963,,0.0000544509712199215,,0,0,,,,,,,,,,,,,,,,,25.27832,-0.008746386
6364,2021/11/19 21:37:21,41614.8083,240.0012,2,8,0,0,0,0,0,4.194665,0,8.270962,0.00003333747,31.83334,21.49963,,-0.0000238669508689782,,,,,,,,,,,,,,,,,,,,25.35711,0.02362609
6365,2021/11/19 21:38:21,41674.808,300.0009,2,8,0,0,0,0,0,4.194263,0,8.270962,0.00003333747,31.83334,21.49963,,0.0000234714098041877,,0,0,,,,,,,,,,,,,,,,,25.50998,0.02388179
6366,2021/11/19 21:39:21,41734.808,360.0009,2,8,0,0,0,0,0,4.193858,0,8.270962,0.00003333747,31.83334,21.49963,,-0.0000608533300692216,,,,,,,,,,,,,,,,,,,,25.55264,0.08945644
6367,2021/11/19 21:40:21,41794.8084,420.0013,2,8,0,0,0,0,0,4.193353,0,8.270962,0.00003333747,31.83334,21.49963,,-0.0000315323013637681,,0,0,,,,,,,,,,,,,,,,,25.49616,0.08210659
6368,2021/11/19 21:41:21,41854.8078,480.0007,2,8,0,0,0,0,0,4.192855,0,8.270962,0.00003333747,31.83334,21.49963,,0.0000140661104524042,,,,,,,,,,,,,,,,,,,,25.24765,-0.07446289
6369,2021/11/19 21:42:21,41914.8085,540.0014,2,8,0,0,0,0,0,4.192389,0,8.270962,0.00003333747,31.83334,21.49963,,0.00000371387000086543,,0,0,,,,,,,,,,,,,,,,,25.26188,-0.0475198
6370,2021/11/19 21:43:21,41974.8084,600.0013,2,8,0,0,0,0,0,4.192105,0,8.270962,0.00003333747,31.83334,21.49963,,0.0000199918504222296,,,,,,,,,,,,,,,,,,,,25.44192,0.04750669
6371,2021/11/19 21:44:21,42034.8081,660.001,2,8,0,0,0,0,0,4.191799,0,8.270962,0.00003333747,31.83334,21.49963,,-0.0000382452708436176,,0,0,,,,,,,,,,,,,,,,,25.35969,-0.03265679
6372,2021/11/19 21:45:21,42094.8079,720.0008,2,8,0,0,0,0,0,4.191642,0,8.270962,0.00003333747,31.83334,21.49963,,-0.000029473660106305,,,,,,,,,,,,,,,,,,,,25.41659,0.03848732
6373,2021/11/19 21:46:21,42154.8078,780.0007,2,8,0,0,0,0,0,4.19097,0,8.270962,0.00003333747,31.83334,21.49963,,-0.00000371387000086543,,0,0,,,,,,,,,,,,,,,,,25.29745,-0.0402844
6374,2021/11/19 21:47:21,42214.8077,840.0006,2,8,0,0,0,0,0,4.190797,0,8.270962,0.00003333747,31.83334,21.49963,,0.00000671712996336282,,,,,,,,,,,,,,,,,,,,25.29299,-0.00846386
6375,2021/11/19 21:48:21,42274.809,900.0019,2,8,0,0,0,0,0,4.190569,0,8.270962,0.00003333747,31.83334,21.49963,,0.00000142250996759685,,0,0,,,,,,,,,,,,,,,,,25.36193,-0.008599758
6376,2021/11/19 21:49:21,42334.8084,960.0013,2,8,0,0,0,0,0,4.190499,0,8.270962,0.00003333747,31.83334,21.49963,,-0.0000056110579862434,,,,,,,,,,,,,,,,,,,,25.17598,-0.09879887
6377,2021/11/19 21:50:21,42394.8081,1020.001,2,8,0,0,0,0,0,4.190063,0,8.270962,0.00003333747,31.83334,21.49963,,-0.0000210217094718246,,0,0,,,,,,,,,,,,,,,,,25.52413,0.08292973
6378,2021/11/19 21:51:21,42454.8085,1080.0014,2,8,0,0,0,0,0,4.189939,0,8.270962,0.00003333747,31.83334,21.49963,,-0.0000403831400035415,,,,,,,,,,,,,,,,,,,,25.38009,0.01625061
6379,2021/11/19 21:52:21,42514.808,1140.0009,2,8,0,0,0,0,0,4.189541,0,8.270962,0.00003333747,31.83334,21.49963,,0.0000683600665070117,,0,0,,,,,,,,,,,,,,,,,25.28809,-0.04458249
6380,2021/11/19 21:53:21,42574.8077,1200.0006,2,8,0,0,0,0,0,4.189631,0,8.270962,0.00003333747,31.83334,21.49963,,0.0000207849698199425,,,,,,,,,,,,,,,,,,,,25.1849,-0.03874242
6381,2021/11/19 21:54:21,42634.8078,1260.0007,2,8,0,0,0,0,0,4.189412,0,8.270962,0.00003333747,31.83334,21.49963,,-0.000011142439689138,,0,,,,,,,,,,,,,,,,,,25.25471,0.01904428
6382,2021/11/19 21:55:21,42694.8083,1320.0012,2,8,0,0,0,0,0,4.18895,0,8.270962,0.00003333747,31.83334,21.49963,,-0.0000262341400230071,,,,,,,,,,,,,,,,,,,,25.21648,-0.03194273
6383,2021/11/19 21:56:21,42754.8081,1380.001,2,8,0,0,0,0,0,4.18872,0,8.270962,0.00003333747,31.83334,21.49963,,-0.0000214956999116112,,0,,,,,,,,,,,,,,,,,,25.2534,-0.05778611
6384,2021/11/19 21:57:21,42814.8079,1440.0008,2,8,0,0,0,0,0,4.188552,0,8.270962,0.00003333747,31.83334,21.49963,,-0.0000200735303224064,,,,,,,,,,,,,,,,,,,,25.47171,0.04945517
6385,2021/11/19 21:58:21,42874.8078,1500.0007,2,8,0,0,0,0,0,4.188694,0,8.270962,0.00003333747,31.83334,21.49963,,-0.0000242606893152697,,0,,,,,,,,,,,,,,,,,,25.41347,-0.0493288
6386,2021/11/19 21:59:21,42934.8076,1560.0005,2,8,0,0,0,0,0,4.188501,0,8.270962,0.00003333747,31.83334,21.49963,,0.0000441720803792123,,,,,,,,,,,,,,,,,,,,25.37564,0.07962525
6387,2021/11/19 22:00:21,42994.8085,1620.0014,2,8,0,0,0,0,0,4.187995,0,8.270962,0.00003333747,31.83334,21.49963,,0.0000101933901532902,,0,,,,,,,,,,,,,,,,,,25.50723,0.03097594
6388,2021/11/19 22:01:21,43054.8082,1680.0011,2,8,0,0,0,0,0,4.187926,0,8.270962,0.00003333747,31.83334,21.49963,,0.00000442511009168811,,,,,,,,,,,,,,,,,,,,25.19692,-0.04194498
6389,2021/11/19 22:02:21,43114.808,1740.0009,2,8,0,0,0,0,0,4.187845,0,8.270962,0.00003333747,31.83334,21.49963,,-0.0000177793099283008,,0,,,,,,,,,,,,,,,,,,25.52102,0.01179039
6390,2021/11/19 22:03:21,43174.8084,1800.0013,2,8,0,0,0,0,0,4.187863,0,8.270962,0.00003333747,31.83334,21.49963,,-0.0000333460811816622,,,,,,,,,,,,,,,,,,,,25.1849,-0.03541648
6391,2021/11/19 22:03:21,43174.8095,1800.0024,2,8,0,0,0,0,0,4.187863,0,8.270962,0.00003333747,31.83334,21.49963,,-0.0000333460811816622,0.0202760100364685,0,0,,,,,,,,,,,,,,,,,25.1849,-0.03541648
6392,2021/11/19 22:03:23,43176.9022,2.052,2,9,0,0,0,0,0.2499676,4.193053,1.0481273950828,8.270962,0.00003333747,31.83334,21.49963,,-0.0000333460811816622,0.0195068400353193,0,0,,,,,,,,,,,,,,,,,25.1975681607433,-0.0346587892736282
6393,2021/11/19 22:04:23,43236.9471,60.0009,2,10,0,0,0,0,0,4.187534,0,8.270962,0.00003333747,31.83334,21.49963,,0.0000258426898653852,,,,,,,,,,,,,,,,,,,,25.56105,-0.01291871
6394,2021/11/19 22:05:23,43296.9468,120.0006,2,10,0,0,0,0,0,4.187395,0,8.270962,0.00003333747,31.83334,21.49963,,0.00000395122015106608,,,,,,,,,,,,,,,,,,,,25.48191,0.06335139
6395,2021/11/19 22:06:23,43356.9474,180.0012,2,10,0,0,0,0,0,4.187293,0,8.270962,0.00003333747,31.83334,21.49963,,-0.0000286046997644007,,0,0,,,,,,,,,,,,,,,,,25.3343,-0.05971909
6396,2021/11/19 22:07:23,43416.9481,240.0019,2,10,0,0,0,0,0,4.187286,0,8.270962,0.00003333747,31.83334,21.49963,,-0.00000505722618981963,,,,,,,,,,,,,,,,,,,,25.25164,-0.04528821
6397,2021/11/19 22:08:23,43476.9472,300.001,2,10,0,0,0,0,0,4.18711,0,8.270962,0.00003333747,31.83334,21.49963,,0.0000259977405221434,,0,0,,,,,,,,,,,,,,,,,25.43565,-0.005693436
6398,2021/11/19 22:09:23,43536.9473,360.0011,2,10,0,0,0,0,0,4.187032,0,8.270962,0.00003333747,31.83334,21.49963,,-0.0000317656995321158,,,,,,,,,,,,,,,,,,,,25.25961,0.01098752
6399,2021/11/19 22:10:23,43596.947,420.0008,2,10,0,0,0,0,0,4.186747,0,8.270962,0.00003333747,31.83334,21.49963,,-0.000026866959160543,,0,0,,,,,,,,,,,,,,,,,25.37383,0.04348338
6400,2021/11/19 22:11:23,43656.9469,480.0007,2,10,0,0,0,0,0,4.186606,0,8.270962,0.00003333747,31.83334,21.49963,,-0.0000380104211217258,,,,,,,,,,,,,,,,,,,,25.45918,0.01306057
6401,2021/11/19 22:12:23,43716.9469,540.0007,2,10,0,0,0,0,0,4.186596,0,8.270962,0.00003333747,31.83334,21.49963,,-0.0000209402496693656,,0,0,,,,,,,,,,,,,,,,,25.35208,-0.04777551
6402,2021/11/19 22:13:23,43776.9476,600.0014,2,10,0,0,0,0,0,4.186687,0,8.270962,0.00003333747,31.83334,21.49963,,0.00000782399911258835,,,,,,,,,,,,,,,,,,,,25.31469,0.01901686
6403,2021/11/19 22:13:23,43776.9489,600.0027,2,10,0,0,0,0,0,4.186687,0,8.270962,0.00003333747,31.83334,21.49963,,0.00000782399911258835,0.0195068400353193,0,0,,,,,,,,,,,,,,,,,25.31469,0.01901686
6404,2021/11/19 22:19:26,44140.0004,60.0001,2,12,0,0,0,0,0,4.186446,0,8.270962,0.00003333747,31.83334,21.49963,,0.000010984390428348,,,,,,,,,,,,,,,,,,,,25.39512,0.0006902218
6405,2021/11/19 22:20:26,44200.002,120.0017,2,12,0,0,0,0,0,4.186244,0,8.270962,0.00003333747,31.83334,21.49963,,-0.00000110625899196748,,,,,,,,,,,,,,,,,,,,25.28358,-0.03488421
6406,2021/11/19 22:21:26,44260.0018,180.0015,2,12,0,0,0,0,0,4.186018,0,8.270962,0.00003333747,31.83334,21.49963,,-0.0000325561595673207,,0,0,,,,,,,,,,,,,,,,,25.56762,0.02845883
6407,2021/11/19 22:22:26,44320.0018,240.0015,2,12,0,0,0,0,0,4.186091,0,8.270962,0.00003333747,31.83334,21.49963,,-0.000037222958781058,,,,,,,,,,,,,,,,,,,,25.4987,0.07335901
6408,2021/11/19 22:23:26,44380.0015,300.0012,2,12,0,0,0,0,0,4.185886,0,8.270962,0.00003333747,31.83334,21.49963,,0.0000553919708181638,,0,0,,,,,,,,,,,,,,,,,25.2911,-0.01833856
6409,2021/11/19 22:24:26,44440.0013,360.001,2,12,0,0,0,0,0,4.185811,0,8.270962,0.00003333747,31.83334,21.49963,,0.0000275774600595469,,,,,,,,,,,,,,,,,,,,25.44627,0.0107038
6410,2021/11/19 22:25:26,44500.0006,420.0003,2,12,0,0,0,0,0,4.18568,0,8.270962,0.00003333747,31.83334,21.49963,,0.00000347724608218414,,0,0,,,,,,,,,,,,,,,,,25.43426,0.0623858
6411,2021/11/19 22:26:26,44560.0018,480.0015,2,12,0,0,0,0,0,4.18556,0,8.270962,0.00003333747,31.83334,21.49963,,-0.00000703357909515034,,,,,,,,,,,,,,,,,,,,25.28889,-0.07558048
6412,2021/11/19 22:27:26,44620.002,540.0017,2,12,0,0,0,0,0,4.185713,0,8.270962,0.00003333747,31.83334,21.49963,,-0.0000238669508689782,,0,0,,,,,,,,,,,,,,,,,25.52845,0.03111064
6413,2021/11/19 22:28:26,44680.0008,600.0005,2,12,0,0,0,0,0,4.185586,0,8.270962,0.00003333747,31.83334,21.49963,,-0.0000210206599149387,,,,,,,,,,,,,,,,,,,,25.50537,0.04320025
6414,2021/11/19 22:28:26,44680.0022,600.0019,2,12,0,0,0,0,0,4.185572,0,8.270962,0.00003333747,31.83334,21.49963,,-0.0000210206599149387,0.0195068400353193,0,0,,,,,,,,,,,,,,,,,25.50537,0.04320025
6415,2021/11/19 22:28:31,44685.0435,5.0006,2,13,0,0,0,0,-3.008743,4.103108,-12.345197473244,8.270962,0.004208233,31.83334,21.5168,,-0.00297852396033704,,0.274862706661224,4.19089508056641,,,,,,,,,,,,,,,,,25.29554,-0.007904172
6416,2021/11/19 22:28:36,44690.0433,10.0004,2,13,0,0,0,0,-3.008377,4.091946,-12.310116231642,8.270962,0.008381275,31.83334,21.5339,,-0.00171839795075357,,0.383676588535309,2.84548711776733,,,,,,,,,,,,,,,,,25.43471,0.05334735
6417,2021/11/19 22:28:41,44695.0434,15.0005,2,13,0,0,0,0,-3.008476,4.083455,-12.28497636458,8.270962,0.01256304,31.83334,21.55099,,-0.00185075902845711,,0.473714202642441,2.18374490737915,,,,,,,,,,,,,,,,,25.32175,-0.05071044
6418,2021/11/19 22:28:46,44700.0443,20.0014,2,13,0,0,0,0,-3.00853,4.076771,-12.26508785663,8.270962,0.01673822,31.83334,21.56802,,-0.00153525604400784,,0.585120499134064,,,,,,,,,,,,,,,,,,25.42179,0.001263022
6419,2021/11/19 22:28:51,44705.0445,25.0016,2,13,0,0,0,0,-3.00853,4.071107,-12.24804754271,8.270962,0.02091582,31.83334,21.58504,,-0.000896284473128617,,0.675542116165161,1.58554601669312,,,,,,,,,,,,,,,,,25.45338,-0.005964637
6420,2021/11/19 22:28:56,44710.0444,30.0015,2,13,0,0,0,0,-3.00853,4.066144,-12.23311620832,8.270962,0.02509443,31.83334,21.60204,,-0.000878620485309511,,0.785565078258514,,,,,,,,,,,,,,,,,,25.4649,0.0605613
6421,2021/11/19 22:29:01,44715.0445,35.0016,2,13,0,0,0,0,-3.008743,4.06147,-12.21991943221,8.270962,0.02927267,31.83334,21.61902,,-0.000871188880410045,,0.861970782279968,1.22196400165558,,,,,,,,,,,,,,,,,25.372,-0.01361012
6422,2021/11/19 22:29:06,44720.0435,40.0006,2,13,0,0,0,0,-3.00843,4.057837,-12.20771856591,8.270962,0.03344503,31.83334,21.63596,,-0.000880038482137024,,0.964748501777649,,,,,,,,,,,,,,,,,,25.50757,0.07084966
6423,2021/11/19 22:29:11,44725.0438,45.0009,2,13,0,0,0,0,-3.008263,4.054098,-12.195793011774,8.270962,0.03762349,31.83334,21.65291,,-0.000616227218415588,,1.11037194728851,0.960039973258972,,,,,,,,,,,,,,,,,25.31642,-0.04542708
6424,2021/11/19 22:29:16,44730.0446,50.0017,2,13,0,0,0,0,-3.008171,4.050756,-12.185366727276,8.270962,0.04180072,31.83334,21.66984,,-0.000631512491963804,,,,,,,,,,,,,,,,,,,,25.65825,0.06140053
6425,2021/11/19 22:29:21,44735.0431,55.0002,2,13,0,0,0,0,-3.008476,4.047509,-12.176833686284,8.270962,0.04597957,31.83334,21.68676,,-0.000575499201659113,,1.2964940071106,,,,,,,,,,,,,,,,,,25.41738,-0.05387604
6426,2021/11/19 22:29:26,44740.0431,60.0002,2,13,0,0,0,0,-3.008659,4.044943,-12.169854161437,8.270962,0.05015854,31.83334,21.70367,,-0.000590322073549032,,,,,,,,,,,,,,,,,,,,25.53024,-0.02471089
6427,2021/11/19 22:29:31,44745.0432,65.0003,2,13,0,0,0,0,-3.008362,4.042103,-12.160109065286,8.270962,0.05433659,31.83334,21.72056,,-0.000582223874516785,,1.40446197986603,0.740489780902863,,,,,,,,,,,,,,,,,25.71774,0.02180755
6428,2021/11/19 22:29:36,44750.0439,70.001,2,13,0,0,0,0,-3.008636,4.039585,-12.15364085606,8.270962,0.05851481,31.83334,21.73744,,-0.000638823083136231,,,,,,,,,,,,,,,,,,,,25.44847,-0.05971313
6429,2021/11/19 22:29:41,44755.0439,75.001,2,13,0,0,0,0,-3.008476,4.037265,-12.14601485814,8.270962,0.06268901,31.83334,21.7543,,-0.000658444012515247,,1.64966702461243,,,,,,,,,,,,,,,,,,25.55203,-0.0295651
6430,2021/11/19 22:29:46,44760.0435,80.0006,2,13,0,0,0,0,-3.008492,4.035032,-12.139361491744,8.270962,0.06686877,31.83334,21.77117,,-0.000469536287710071,,,,,,,,,,,,,,,,,,,,25.70397,0.03972471
6431,2021/11/19 22:29:51,44765.0444,85.0015,2,13,0,0,0,0,-3.008263,4.032896,-12.132011819648,8.270962,0.0710443,31.83334,21.78802,,-0.000516040076036006,,1.79145300388336,0.58118337392807,,,,,,,,,,,,,,,,,25.43334,-0.07678926
6432,2021/11/19 22:29:56,44770.0441,90.0012,2,13,0,0,0,0,-3.008347,4.030793,-12.126024029171,8.270962,0.07522266,31.83334,21.80486,,-0.000419251911807805,,,,,,,,,,,,,,,,,,,,25.74486,0.04263103
6433,2021/11/19 22:30:01,44775.0435,95.0006,2,13,0,0,0,0,-3.008026,4.02919,-12.11990827894,8.270962,0.07939962,31.83334,21.82169,,-0.000318774487823248,,2.02631592750549,,,,,,,,,,,,,,,,,,25.45867,-0.05151987
6434,2021/11/19 22:30:06,44780.0436,100.0007,2,13,0,0,0,0,-3.008568,4.027274,-12.116327683632,8.270962,0.08357811,31.83334,21.83853,,-0.000410609791288152,,,,,,,,,,,,,,,,,,,,25.77725,0.07565558
6435,2021/11/19 22:30:11,44785.0444,105.0015,2,13,0,0,0,0,-3.008438,4.025264,-12.109757177632,8.270962,0.08775564,31.83334,21.85534,,-0.000399372598621994,,,,,,,,,,,,,,,,,,,,25.52047,-0.01860559
6436,2021/11/19 22:30:16,44790.0446,110.0017,2,13,0,0,0,0,-3.0084,4.023492,-12.1042733328,8.270962,0.09193307,31.83334,21.87216,,-0.000454437191365287,,2.38319301605225,0.453551203012466,,,,,,,,,,,,,,,,,25.86881,0.0451088
6437,2021/11/19 22:30:21,44795.0435,115.0006,2,13,0,0,0,0,-3.008171,4.022177,-12.099396208267,8.270962,0.09610629,31.83334,21.88894,,-0.000264454109128565,,,,,,,,,,,,,,,,,,,,25.56308,-0.03707767
6438,2021/11/19 22:30:26,44800.044,120.0011,2,13,0,0,0,0,-3.008453,4.020609,-12.095813207877,8.270962,0.1002863,31.83334,21.90575,,-0.000340756902005523,,,,,,,,,,,,,,,,,,,,25.66714,-0.03093719
6439,2021/11/19 22:30:31,44805.0448,125.0019,2,13,0,0,0,0,-3.008652,4.019032,-12.091868664864,8.270962,0.1044631,31.83334,21.92254,,-0.000277082086540759,,2.58687806129456,,,,,,,,,,,,,,,,,,25.79811,0.02665997
6440,2021/11/19 22:30:36,44810.0439,130.001,2,13,0,0,0,0,-3.008141,4.017344,-12.084737197504,8.270962,0.1086395,31.83334,21.93933,,-0.000243589893216267,,,,,,,,,,,,,,,,,,,,25.52354,-0.08762062
6441,2021/11/19 22:30:41,44815.0433,135.0004,2,13,0,0,0,0,-3.00843,4.016128,-12.08223995904,8.270962,0.1128164,31.83334,21.9561,,-0.000250898709055036,,,,,,,,,,,,,,,,,,,,25.82258,0.01445234
6442,2021/11/19 22:30:46,44820.0441,140.0012,2,13,0,0,0,0,-3.008247,4.014782,-12.077455907154,8.270962,0.116993,31.83334,21.97287,,-0.000243303598836064,,,,,,,,,,,,,,,,,,,,25.63379,-0.07359207
6443,2021/11/19 22:30:51,44825.0434,145.0005,2,13,0,0,0,0,-3.008247,4.013335,-12.073102973745,8.270962,0.1211707,31.83334,21.98964,,-0.000320544000715017,,2.93649005889893,0.362062990665436,,,,,,,,,,,,,,,,,25.77815,0.01110256
6444,2021/11/19 22:30:56,44830.0434,150.0005,2,13,0,0,0,0,-3.008339,4.012108,-12.069780968612,8.270962,0.1253466,31.83334,22.0064,,-0.000249092001467943,,,,,,,,,,,,,,,,,,,,25.69731,0.03554344
6445,2021/11/19 22:31:01,44835.0443,155.0014,2,13,0,0,0,0,-3.008453,4.010933,-12.066703416649,8.270962,0.1295251,31.83334,22.02316,,-0.000250058103119954,,,,,,,,,,,,,,,,,,,,25.70176,0.01235485
6446,2021/11/19 22:31:06,44840.0443,160.0014,2,13,0,0,0,0,-3.008194,4.009297,-12.060743179618,8.270962,0.1336998,31.83334,22.0399,,-0.000256385304965079,,3.23199105262756,,,,,,,,,,,,,,,,,,25.85894,0.07759213
6447,2021/11/19 22:31:11,44845.0443,165.0014,2,13,0,0,0,0,-3.00843,4.008492,-12.05926758756,8.270962,0.1378784,31.83334,22.05666,,-0.000274863297818229,,,,,,,,,,,,,,,,,,,,25.73019,0.03666818
6448,2021/11/19 22:31:16,44850.0436,170.0007,2,13,0,0,0,0,-3.008377,4.007484,-12.056022693468,8.270962,0.1420545,31.83334,22.07339,,-0.000200890193809755,,,,,,,,,,,,,,,,,,,,25.70305,0.01969993
6449,2021/11/19 22:31:21,44855.0436,175.0007,2,13,0,0,0,0,-3.00827,4.006448,-12.05247732496,8.270962,0.1462313,31.83334,22.09013,,-0.000233578699408099,,,,,,,,,,,,,,,,,,,,25.87403,0.07591844
6450,2021/11/19 22:31:26,44860.0437,180.0008,2,13,0,0,0,0,-3.008698,4.005034,-12.049937785732,8.270962,0.1504081,31.83334,22.10686,,-0.000267656403593719,,,,,,,,,,,,,,,,,,,,25.75813,0.0417906
6451,2021/11/19 22:31:31,44865.0437,185.0008,2,13,0,0,0,0,-3.008156,4.003867,-12.044256539252,8.270962,0.1545857,31.83334,22.12359,,-0.000233539292821661,,3.64040303230286,0.291055500507355,,,,,,,,,,,,,,,,,25.61284,-0.05913198
6452,2021/11/19 22:31:36,44870.0438,190.0009,2,13,0,0,0,0,-3.008766,4.002946,-12.043927824636,8.270962,0.1587638,31.83334,22.14032,,-0.000146442398545332,,,,,,,,,,,,,,,,,,,,25.73015,-0.03567457
6453,2021/11/19 22:31:41,44875.0434,195.0005,2,13,0,0,0,0,-3.008713,4.001945,-12.040703946785,8.270962,0.1629418,31.83334,22.15704,,,,,,,,,,,,,,,,,,,,,,25.9562,0.02651155
6454,2021/11/19 22:31:46,44880.0431,200.0002,2,13,0,0,0,0,-3.008507,4.000625,-12.035908316875,8.270962,0.167118,31.83334,22.17375,,-0.000242202993831597,,,,,,,,,,,,,,,,,,,,25.95396,0.008195639
6455,2021/11/19 22:31:51,44885.0431,205.0002,2,13,0,0,0,0,-3.008286,3.999718,-12.032295663348,8.270962,0.1712924,31.83334,22.19045,,-0.000165848206961527,,,,,,,,,,,,,,,,,,,,25.79274,-0.01263678
6456,2021/11/19 22:31:56,44890.0432,210.0003,2,13,0,0,0,0,-3.008003,3.999007,-12.029025053021,8.270962,0.1754732,31.83334,22.20717,,-0.00016012109699659,,3.92235994338989,,,,,,,,,,,,,,,,,,25.74923,0.00901401
6457,2021/11/19 22:32:01,44895.0434,215.0005,2,13,0,0,0,0,-3.008263,3.997764,-12.026325523932,8.270962,0.1796502,31.83334,22.22387,,,,,,,,,,,,,,,,,,,,,,25.69906,-0.0571841
6458,2021/11/19 22:32:06,44900.0434,220.0005,2,13,0,0,0,0,-3.008453,3.996561,-12.023465930133,8.270962,0.1838267,31.83334,22.24056,,-0.000168813698110171,,,,,,,,,,,,,,,,,,,,25.76435,-0.05856276
6459,2021/11/19 22:32:11,44905.0435,225.0006,2,13,0,0,0,0,-3.008339,3.995715,-12.020465267385,8.270962,0.1880052,31.83334,22.25726,,-0.000156317895743996,,,,,,,,,,,,,,,,,,,,25.89226,-0.03663838
6460,2021/11/19 22:32:16,44910.0433,230.0004,2,13,0,0,0,0,-3.008438,3.995006,-12.018727860628,8.270962,0.1921821,31.83334,22.27395,,,,,,,,,,,,,,,,,,,,,,25.96999,0.0292784
6461,2021/11/19 22:32:21,44915.0442,235.0013,2,13,0,0,0,0,-3.008652,3.993671,-12.015566241492,8.270962,0.196361,31.83334,22.29064,,-0.000144272402394563,,4.38262176513672,0.240476995706558,,,,,,,,,,,,,,,,,25.83455,-0.03011167
6462,2021/11/19 22:32:26,44920.0443,240.0014,2,13,0,0,0,0,-3.008873,3.992946,-12.014267409858,8.270962,0.2005358,31.83334,22.30731,,-0.00025213640765287,,,,,,,,,,,,,,,,,,,,25.76922,-0.04829288
6463,2021/11/19 22:32:31,44925.0436,245.0007,2,13,0,0,0,0,-3.008156,3.992111,-12.008892657316,8.270962,0.2047115,31.83334,22.32398,,-0.000145181198604405,,,,,,,,,,,,,,,,,,,,25.96642,0.0474447
6464,2021/11/19 22:32:36,44930.0437,250.0008,2,13,0,0,0,0,-3.008263,3.991305,-12.006895153215,8.270962,0.2088903,31.83334,22.34066,,,,,,,,,,,,,,,,,,,,,,26.0055,0.06703019
6465,2021/11/19 22:32:41,44935.0437,255.0008,2,13,0,0,0,0,-3.008492,3.99011,-12.00421401412,8.270962,0.2130674,31.83334,22.35733,,-0.000147471597301774,,,,,,,,,,,,,,,,,,,,25.75767,-0.01791
6466,2021/11/19 22:32:46,44940.0435,260.0006,2,13,0,0,0,0,-3.008286,3.988974,-11.999974638564,8.270962,0.2172454,31.83334,22.374,,,,4.49227523803711,,,,,,,,,,,,,,,,,,25.79985,0.01068234
6467,2021/11/19 22:32:51,44945.0446,265.0017,2,13,0,0,0,0,-3.008392,3.988423,-11.998739845816,8.270962,0.2214208,31.83334,22.39066,,-0.000140350704896264,,,,,,,,,,,,,,,,,,,,26.08405,0.09143829
6468,2021/11/19 22:32:56,44950.0431,270.0002,2,13,0,0,0,0,-3.008392,3.987196,-11.995048548832,8.270962,0.2255982,31.83334,22.40731,,-0.000157054906594567,,,,,,,,,,,,,,,,,,,,25.96418,0.05787194
6469,2021/11/19 22:33:01,44955.0445,275.0016,2,13,0,0,0,0,-3.00843,3.986216,-11.99225180088,8.270962,0.2297743,31.83334,22.42396,,-0.000201936098164879,,,,,,,,,,,,,,,,,,,,25.75322,-0.03439963
6470,2021/11/19 22:33:06,44960.0434,280.0005,2,13,0,0,0,0,-3.008438,3.985476,-11.990057446488,8.270962,0.2339525,31.83334,22.44062,,,,,,,,,,,,,,,,,,,,,,25.90826,-0.0123471
6471,2021/11/19 22:33:11,44965.0432,285.0003,2,13,0,0,0,0,-3.00808,3.984888,-11.98686189504,8.270962,0.2381283,31.83334,22.45726,,-0.000147353697684593,,,,,,,,,,,,,,,,,,,,26.07783,0.02941549
6472,2021/11/19 22:33:16,44970.0441,290.0012,2,13,0,0,0,0,-3.007973,3.983763,-11.983051542399,8.270962,0.2423064,31.83334,22.47391,,,,4.45473289489746,0.223872095346451,,,,,,,,,,,,,,,,,26.05162,0.03607094
6473,2021/11/19 22:33:21,44975.0431,295.0002,2,13,0,0,0,0,-3.008614,3.982884,-11.982960562776,8.270962,0.2464833,31.83334,22.49054,,-0.000109842301753815,,,,,,,,,,,,,,,,,,,,26.11956,0.06686449
6474,2021/11/19 22:33:26,44980.0435,300.0006,2,13,0,0,0,0,-3.008232,3.982079,-11.979017474328,8.270962,0.2506601,31.83334,22.50718,,-0.000152885899296962,,,,,,,,,,,,,,,,,,,,26.05876,0.07382035
6475,2021/11/19 22:33:31,44985.0442,305.0013,2,13,0,0,0,0,-3.00795,3.981336,-11.9756596212,8.270962,0.2548348,31.83334,22.5238,,-0.000299136590911075,,,,,,,,,,,,,,,,,,,,25.92645,-0.05798101
6476,2021/11/19 22:33:36,44990.0436,310.0007,2,13,0,0,0,0,-3.008507,3.980333,-11.974859692831,8.270962,0.2590152,31.83334,22.54044,,,,,,,,,,,,,,,,,,,,,,25.8545,-0.08492172
6477,2021/11/19 22:33:41,44995.0444,315.0015,2,13,0,0,0,0,-3.008324,3.979344,-11.971156059456,8.270962,0.2631903,31.83334,22.55706,,-0.000131209701066837,,,,,,,,,,,,,,,,,,,,26.0272,-0.06494641
6478,2021/11/19 22:33:46,45000.0438,320.0009,2,13,0,0,0,0,-3.008026,3.978659,-11.967909717134,8.270962,0.2673683,31.83334,22.57368,,-0.000152082197018899,,4.96550416946411,,,,,,,,,,,,,,,,,,26.12223,0.03358841
6479,2021/11/19 22:33:51,45005.0446,325.0017,2,13,0,0,0,0,-3.008133,3.977765,-11.965646162745,8.270962,0.2715462,31.83334,22.5903,,,,,,,,,,,,,,,,,,,,,,25.88379,-0.07395446
6480,2021/11/19 22:33:56,45010.0452,330.0023,2,13,0,0,0,0,-3.008141,3.976876,-11.963003747516,8.270962,0.2757244,31.83334,22.60692,,-0.000147471597301774,,,,,,,,,,,,,,,,,,,,25.88782,-0.08103967
6481,2021/11/19 22:34:01,45015.0438,335.0009,2,13,0,0,0,0,-3.008003,3.975836,-11.959326615508,8.270962,0.2798989,31.83334,22.62352,,-0.000183710100827739,,,,,,,,,,,,,,,,,,,,25.98458,0.03162622
6482,2021/11/19 22:34:06,45020.0439,340.001,2,13,0,0,0,0,-3.008507,3.975258,-11.959591519806,8.270962,0.2840762,31.83334,22.64013,,,,,,,,,,,,,,,,,,,,,,26.14353,0.05200982
6483,2021/11/19 22:34:11,45025.0433,345.0004,2,13,0,0,0,0,-3.008232,3.974342,-11.955742783344,8.270962,0.2882534,31.83334,22.65673,,-0.000152030697790906,,4.51538515090942,0.211029306054115,,,,,,,,,,,,,,,,,26.22878,0.05645275
6484,2021/11/19 22:34:16,45030.0431,350.0002,2,13,0,0,0,0,-3.008171,3.973252,-11.952221442092,8.270962,0.2924295,31.83334,22.67332,,,,,,,,,,,,,,,,,,,,,,26.05074,-0.04397869
6485,2021/11/19 22:34:21,45035.0433,355.0004,2,13,0,0,0,0,-3.008118,3.9722,-11.9488463196,8.270962,0.2966079,31.83334,22.68992,,-0.0000903420368558727,,,,,,,,,,,,,,,,,,,,25.89268,-0.1097405
6486,2021/11/19 22:34:26,45040.0442,360.0013,2,13,0,0,0,0,-3.00843,3.971776,-11.94881007168,8.270962,0.3007858,31.83334,22.70652,,,,,,,,,,,,,,,,,,,,,,25.94951,-0.06825924
6487,2021/11/19 22:34:31,45045.0433,365.0004,2,13,0,0,0,0,-3.008141,3.970964,-11.945219617924,8.270962,0.304958,31.83334,22.72309,,-0.000162595795700327,,,,,,,,,,,,,,,,,,,,26.03302,0.03177822
6488,2021/11/19 22:34:36,45050.044,370.0011,2,13,0,0,0,0,-3.008011,3.969775,-11.941126867525,8.270962,0.3091377,31.83334,22.73968,,-0.000188434394658543,,,,,,,,,,,,,,,,,,,,26.06628,-0.01264215
6489,2021/11/19 22:34:41,45055.0442,375.0013,2,13,0,0,0,0,-3.008308,3.969097,-11.940266257876,8.270962,0.3133154,31.83334,22.75627,,-0.000157860500621609,,5.15073299407959,,,,,,,,,,,,,,,,,,26.20702,-0.001663566
6490,2021/11/19 22:34:46,45060.0441,380.0012,2,13,0,0,0,0,-3.008141,3.968356,-11.937374386196,8.270962,0.3174916,31.83334,22.77284,,,,,,,,,,,,,,,,,,,,,,26.29226,0.006931424
6491,2021/11/19 22:34:51,45065.0436,385.0007,2,13,0,0,0,0,-3.008209,3.96744,-11.93488871496,8.270962,0.3216674,31.83334,22.78941,,-0.000190848906640895,,,,,,,,,,,,,,,,,,,,26.15507,0.02428174
6492,2021/11/19 22:34:56,45070.0445,390.0016,2,13,0,0,0,0,-3.008308,3.966251,-11.931704613308,8.270962,0.3258466,31.83334,22.80599,,-0.00020842399680987,,,,,,,,,,,,,,,,,,,,26.11251,0.02524853
6493,2021/11/19 22:35:01,45075.0444,395.0015,2,13,0,0,0,0,-3.008324,3.965515,-11.92955394686,8.270962,0.3300222,31.83334,22.82255,,-0.00021360200480558,,,,,,,,,,,,,,,,,,,,26.0486,-0.04993498
6494,2021/11/19 22:35:06,45080.0431,400.0002,2,13,0,0,0,0,-3.008247,3.964967,-11.927600082849,8.270962,0.3341996,31.83334,22.83911,,-0.00016310990031343,,,,,,,,,,,,,,,,,,,,26.03392,-0.05380571
6495,2021/11/19 22:35:11,45085.044,405.0011,2,13,0,0,0,0,-3.008194,3.963973,-11.924399794762,8.270962,0.3383791,31.83334,22.85568,,,,4.64584493637085,0.202922701835632,,,,,,,,,,,,,,,,,26.10578,-0.04924238
6496,2021/11/19 22:35:16,45090.0436,410.0007,2,13,0,0,0,0,-3.008728,3.963153,-11.924049399384,8.270962,0.3425538,31.83334,22.87223,,-0.000146530597703531,,,,,,,,,,,,,,,,,,,,26.282,0.07948339
6497,2021/11/19 22:35:21,45095.0431,415.0002,2,13,0,0,0,0,-3.008301,3.962395,-11.920076840895,8.270962,0.3467292,31.83334,22.88877,,-0.000189600701560266,,,,,,,,,,,,,,,,,,,,26.30334,0.07406771
6498,2021/11/19 22:35:26,45100.0437,420.0008,2,13,0,0,0,0,-3.008308,3.961593,-11.917691914644,8.270962,0.3509088,31.83334,22.90533,,-0.000201445203856565,,,,,,,,,,,,,,,,,,,,26.07613,-0.004971623
6499,2021/11/19 22:35:31,45105.0432,425.0003,2,13,0,0,0,0,-3.007988,3.960196,-11.912222045648,8.270962,0.3550857,31.83334,22.92188,,,,,,,,,,,,,,,,,,,,,,26.1098,-0.007798672
6500,2021/11/19 22:35:36,45110.044,430.0011,2,13,0,0,0,0,-3.008171,3.959548,-11.910997466708,8.270962,0.359263,31.83334,22.93842,,-0.000189448503078893,,,,,,,,,,,,,,,,,,,,26.29309,0.08848011
6501,2021/11/19 22:35:41,45115.044,435.0011,2,13,0,0,0,0,-3.008286,3.958783,-11.909151475938,8.270962,0.3634369,31.83334,22.95494,,-0.000218139102798887,,4.99409818649292,,,,,,,,,,,,,,,,,,26.13428,0.0007146597
6502,2021/11/19 22:35:46,45120.0441,440.0012,2,13,0,0,0,0,-3.007973,3.957713,-11.904693845749,8.270962,0.3676131,31.83334,22.97147,,-0.0002023216948146,,,,,,,,,,,,,,,,,,,,26.25008,0.054093
6503,2021/11/19 22:35:51,45125.0436,445.0007,2,13,0,0,0,0,-3.007874,3.956982,-11.902103276268,8.270962,0.3717924,31.83334,22.98801,,-0.000170362895005383,,,,,,,,,,,,,,,,,,,,26.2172,0.01967251
6504,2021/11/19 22:35:56,45130.0435,450.0006,2,13,0,0,0,0,-3.008003,3.955982,-11.899605723946,8.270962,0.3759679,31.83334,23.00453,,,,,,,,,,,,,,,,,,,,,,26.12093,-0.07045925
6505,2021/11/19 22:36:01,45135.0446,455.0017,2,13,0,0,0,0,-3.008041,3.95534,-11.89782488894,8.270962,0.3801468,31.83334,23.02106,,-0.00014830099826213,,,,,,,,,,,,,,,,,,,,26.36366,0.02910852
6506,2021/11/19 22:36:06,45140.0434,460.0005,2,13,0,0,0,0,-3.008041,3.954175,-11.894320521175,8.270962,0.3843231,31.83334,23.03758,,-0.000158869705046527,,4.59173202514648,0.208518400788307,,,,,,,,,,,,,,,,,26.19996,-0.0220418
6507,2021/11/19 22:36:11,45145.0444,465.0015,2,13,0,0,0,0,-3.007957,3.953316,-11.891404535412,8.270962,0.388501,31.83334,23.0541,,-0.000231505604460835,,,,,,,,,,,,,,,,,,,,26.07829,-0.0651896
6508,2021/11/19 22:36:16,45150.0446,470.0017,2,13,0,0,0,0,-3.007919,3.952502,-11.888805863338,8.270962,0.3926778,31.83334,23.07061,,,,,,,,,,,,,,,,,,,,,,26.43777,0.05588412
6509,2021/11/19 22:36:21,45155.0437,475.0008,2,13,0,0,0,0,-3.008209,3.951646,-11.887377062014,8.270962,0.3968538,31.83334,23.08711,,-0.000172818996361457,,,,,,,,,,,,,,,,,,,,26.15644,-0.02758563
6510,2021/11/19 22:36:26,45160.0445,480.0016,2,13,0,0,0,0,-3.008011,3.950406,-11.882864702466,8.270962,0.4010307,31.83334,23.10361,,-0.000198237903532572,,,,,,,,,,,,,,,,,,,,26.18256,-0.04950821
6511,2021/11/19 22:36:31,45165.0438,485.0009,2,13,0,0,0,0,-3.008217,3.949608,-11.881277928936,8.270962,0.4052062,31.83334,23.12011,,-0.000230393401579931,,,,,,,,,,,,,,,,,,,,26.38629,-0.02483189
6512,2021/11/19 22:36:36,45170.0431,490.0002,2,13,0,0,0,0,-3.008507,3.948856,-11.880160917992,8.270962,0.4093841,31.83334,23.13661,,-0.000192701205378398,,4.66565704345703,,,,,,,,,,,,,,,,,,26.08448,-0.07377803
6513,2021/11/19 22:36:41,45175.0441,495.0012,2,13,0,0,0,0,-3.007858,3.947835,-11.87452708743,8.270962,0.4135617,31.83334,23.1531,,,,,,,,,,,,,,,,,,,,,,26.3131,-0.0248009
6514,2021/11/19 22:36:46,45180.0432,500.0003,2,13,0,0,0,0,-3.008041,3.946677,-11.871766229757,8.270962,0.4177364,31.83334,23.16958,,-0.000167716600117274,,,,,,,,,,,,,,,,,,,,26.33476,0.02066195
6515,2021/11/19 22:36:51,45185.0434,505.0005,2,13,0,0,0,0,-3.008392,3.945528,-11.869694870976,8.270962,0.4219151,31.83334,23.18607,,-0.000224225004785694,,,,,,,,,,,,,,,,,,,,26.10533,-0.0941664
6516,2021/11/19 22:36:56,45190.044,510.0011,2,13,0,0,0,0,-3.008392,3.944923,-11.867874793816,8.270962,0.4260907,31.83334,23.20255,,-0.000167052407050505,,,,,,,,,,,,,,,,,,,,26.36053,-0.004296899
6517,2021/11/19 22:37:01,45195.0434,515.0005,2,13,0,0,0,0,-3.008469,3.943994,-11.865383685186,8.270962,0.4302688,31.83334,23.21903,,,,4.20169687271118,0.226123705506325,,,,,,,,,,,,,,,,,26.16126,-0.05962729
6518,2021/11/19 22:37:06,45200.0443,520.0014,2,13,0,0,0,0,-3.008377,3.942859,-11.861606329843,8.270962,0.4344458,31.83334,23.2355,,-0.00015799020184204,,,,,,,,,,,,,,,,,,,,26.19145,-0.03354967
6519,2021/11/19 22:37:11,45205.0443,525.0014,2,13,0,0,0,0,-3.008392,3.941828,-11.858563820576,8.270962,0.4386209,31.83334,23.25196,,-0.00019757759582717,,,,,,,,,,,,,,,,,,,,26.37781,0.03520727
6520,2021/11/19 22:37:16,45210.0443,530.0014,2,13,0,0,0,0,-3.008324,3.940818,-11.855257369032,8.270962,0.4428002,31.83334,23.26843,,-0.000274987600278109,,,,,,,,,,,,,,,,,,,,26.11554,-0.06601393
6521,2021/11/19 22:37:21,45215.0451,535.0022,2,13,0,0,0,0,-3.007919,3.93996,-11.85108054324,8.270962,0.4469784,31.83334,23.28489,,-0.000280355889117345,,,,,,,,,,,,,,,,,,,,26.39023,0.05447805
6522,2021/11/19 22:37:26,45220.043,540.0001,2,13,0,0,0,0,-3.008087,3.938853,-11.848412504211,8.270962,0.451151,31.83334,23.30133,,-0.000197169196326286,,4.2527060508728,,,,,,,,,,,,,,,,,,26.28773,0.04270256
6523,2021/11/19 22:37:31,45225.0445,545.0016,2,13,0,0,0,0,-3.008102,3.937786,-11.845261942172,8.270962,0.4553277,31.83334,23.31778,,-0.0002001058019232,,,,,,,,,,,,,,,,,,,,26.20963,0.02940118
6524,2021/11/19 22:37:36,45230.044,550.0011,2,13,0,0,0,0,-3.008232,3.936662,-11.842392601584,8.270962,0.4595049,31.83334,23.33423,,,,,,,,,,,,,,,,,,,,,,26.41021,0.05573571
6525,2021/11/19 22:37:41,45235.0446,555.0017,2,13,0,0,0,0,-3.007935,3.935801,-11.838633580935,8.270962,0.4636817,31.83334,23.35067,,-0.000183446492883377,,,,,,,,,,,,,,,,,,,,26.22566,-0.02092719
6526,2021/11/19 22:37:46,45240.044,560.0011,2,13,0,0,0,0,-3.008102,3.934555,-11.83554276461,8.270962,0.4678587,31.83334,23.3671,,-0.000259576307144016,,,,,,,,,,,,,,,,,,,,26.38358,0.0544852
6527,2021/11/19 22:37:51,45245.0432,565.0003,2,13,0,0,0,0,-3.008308,3.933144,-11.832108560352,8.270962,0.4720354,31.83334,23.38354,,-0.000189052705536596,,3.92163801193237,0.243885397911072,,,,,,,,,,,,,,,,,26.35299,0.009562373
6528,2021/11/19 22:37:56,45250.0432,570.0003,2,13,0,0,0,0,-3.008003,3.932575,-11.829197397725,8.270962,0.4762099,31.83334,23.39995,,,,,,,,,,,,,,,,,,,,,,26.40359,-0.04170835
6529,2021/11/19 22:38:01,45255.0441,575.0012,2,13,0,0,0,0,-3.008324,3.931318,-11.826678291032,8.270962,0.4803891,31.83334,23.41639,,-0.000128052604850382,,,,,,,,,,,,,,,,,,,,26.4182,-0.02051175
6530,2021/11/19 22:38:06,45260.0443,580.0014,2,13,0,0,0,0,-3.008156,3.930158,-11.822528368648,8.270962,0.4845667,31.83334,23.43281,,-0.00025321010616608,,,,,,,,,,,,,,,,,,,,26.42264,-0.002487302
6531,2021/11/19 22:38:11,45265.0442,585.0013,2,13,0,0,0,0,-3.008041,3.929058,-11.818767555378,8.270962,0.488743,31.83334,23.44922,,-0.000208448604098521,,3.76092195510864,,,,,,,,,,,,,,,,,,26.33742,0.02508998
6532,2021/11/19 22:38:16,45270.0433,590.0004,2,13,0,0,0,0,-3.007843,3.928057,-11.814978751051,8.270962,0.4929204,31.83334,23.46563,,-0.000272208097158,,,,,,,,,,,,,,,,,,,,26.41687,-0.00916183
6533,2021/11/19 22:38:21,45275.0436,595.0007,2,13,0,0,0,0,-3.008247,3.926711,-11.812516585617,8.270962,0.4970944,31.83334,23.48202,,-0.000210252896067686,,,,,,,,,,,,,,,,,,,,26.39378,0.0205189
6534,2021/11/19 22:38:26,45280.0443,600.0014,2,13,0,0,0,0,-3.007973,3.925564,-11.807990521772,8.270962,0.5012733,31.83334,23.49843,,,,,,,,,,,,,,,,,,,,,,26.41512,-0.03781796
6535,2021/11/19 22:38:31,45285.0436,605.0007,2,13,0,0,0,0,-3.008453,3.924424,-11.806445156072,8.270962,0.5054488,31.83334,23.51482,,-0.000278944906312972,,,,,,,,,,,,,,,,,,,,26.40932,-0.0103879
6536,2021/11/19 22:38:36,45290.0438,610.0009,2,13,0,0,0,0,-3.008232,3.923435,-11.80260271692,8.270962,0.5096274,31.83334,23.53122,,,,3.62741208076477,0.276167005300522,,,,,,,,,,,,,,,,,26.64173,0.06846488
6537,2021/11/19 22:38:41,45295.0437,615.0008,2,13,0,0,0,0,-3.007957,3.922001,-11.797210361957,8.270962,0.5138026,31.83334,23.54759,,-0.000170640705619007,,,,,,,,,,,,,,,,,,,,26.37119,-0.01482189
6538,2021/11/19 22:38:46,45300.0443,620.0014,2,13,0,0,0,0,-3.007858,3.920792,-11.793185583536,8.270962,0.5179797,31.83334,23.56397,,-0.000178275498910807,,,,,,,,,,,,,,,,,,,,26.54813,0.02898037
6539,2021/11/19 22:38:51,45305.0437,625.0008,2,13,0,0,0,0,-3.007935,3.919809,-11.790530684415,8.270962,0.5221576,31.83334,23.58035,,,,,,,,,,,,,,,,,,,,,,26.43193,-0.02342105
6540,2021/11/19 22:38:56,45310.0437,630.0008,2,13,0,0,0,0,-3.007713,3.918504,-11.785735421352,8.270962,0.5263306,31.83334,23.59671,,-0.000179151495103724,,3.4268970489502,,,,,,,,,,,,,,,,,,26.44791,0.0424248
6541,2021/11/19 22:39:01,45315.0431,635.0002,2,13,0,0,0,0,-3.008118,3.917103,-11.783108042154,8.270962,0.5305107,31.83334,23.61308,,-0.000321558909490705,,,,,,,,,,,,,,,,,,,,26.58713,0.06292641
6542,2021/11/19 22:39:06,45320.0438,640.0009,2,13,0,0,0,0,-3.007881,3.915828,-11.778344640468,8.270962,0.5346859,31.83334,23.62943,,-0.000278176710708067,,,,,,,,,,,,,,,,,,,,26.32145,0.02938092
6543,2021/11/19 22:39:11,45325.0432,645.0003,2,13,0,0,0,0,-3.008041,3.914729,-11.775665335889,8.270962,0.5388623,31.83334,23.64579,,-0.000261858600424603,,,,,,,,,,,,,,,,,,,,26.33166,-0.08996546
6544,2021/11/19 22:39:16,45330.0433,650.0004,2,13,0,0,0,0,-3.007843,3.913176,-11.770219039368,8.270962,0.5430382,31.83334,23.66213,,-0.000318143400363624,,3.30571389198303,0.292525410652161,,,,,,,,,,,,,,,,,26.62708,0.06042838
6545,2021/11/19 22:39:21,45335.0433,655.0004,2,13,0,0,0,0,-3.007988,3.911878,-11.766882081464,8.270962,0.5472172,31.83334,23.67848,,-0.000255730410572141,,,,,,,,,,,,,,,,,,,,26.48119,0.007631779
6546,2021/11/19 22:39:26,45340.0434,660.0005,2,13,0,0,0,0,-3.008087,3.910775,-11.763951437425,8.270962,0.5513927,31.83334,23.69481,,-0.000277123996056616,,,,,,,,,,,,,,,,,,,,26.39956,-0.02868831
6547,2021/11/19 22:39:31,45345.0435,665.0006,2,13,0,0,0,0,-3.008026,3.909602,-11.760184465652,8.270962,0.5555695,31.83334,23.71114,,-0.000232927894103341,,,,,,,,,,,,,,,,,,,,26.63153,0.04947841
6548,2021/11/19 22:39:36,45350.0435,670.0006,2,13,0,0,0,0,-3.007973,3.907877,-11.754788503321,8.270962,0.5597442,31.83334,23.72746,,-0.000235045707086101,,3.18927907943726,,,,,,,,,,,,,,,,,,26.65057,0.06418407
6549,2021/11/19 22:39:41,45355.0438,675.0009,2,13,0,0,0,0,-3.008102,3.906724,-11.751824277848,8.270962,0.563923,31.83334,23.74379,,-0.000243286092882045,,,,,,,,,,,,,,,,,,,,26.36316,-0.08856714
6550,2021/11/19 22:39:46,45360.0436,680.0007,2,13,0,0,0,0,-3.007584,3.905353,-11.745677197152,8.270962,0.5680985,31.83334,23.7601,,-0.000397969502955675,,,,,,,,,,,,,,,,,,,,26.44036,0.03105164
6551,2021/11/19 22:39:51,45365.0445,685.0016,2,13,0,0,0,0,-3.007912,3.903892,-11.742563593504,8.270962,0.5722756,31.83334,23.77641,,-0.000199322501430288,,3.02246809005737,0.315985500812531,,,,,,,,,,,,,,,,,26.66607,0.06126165
6552,2021/11/19 22:39:56,45370.0446,690.0017,2,13,0,0,0,0,-3.008301,3.902452,-11.739750254052,8.270962,0.5764534,31.83334,23.79272,,-0.000344982312526554,,,,,,,,,,,,,,,,,,,,26.58052,-0.009130239
6553,2021/11/19 22:40:01,45375.0431,695.0002,2,13,0,0,0,0,-3.008064,3.900966,-11.734355389824,8.270962,0.5806278,31.83334,23.809,,-0.00036194670246914,,,,,,,,,,,,,,,,,,,,26.54685,-0.01092434
6554,2021/11/19 22:40:06,45380.0438,700.0009,2,13,0,0,0,0,-3.007919,3.89979,-11.73025243701,8.270962,0.5848039,31.83334,23.82529,,-0.000282984896330163,,,,,,,,,,,,,,,,,,,,26.37914,-0.03215373
6555,2021/11/19 22:40:11,45385.0431,705.0002,2,13,0,0,0,0,-3.008026,3.898432,-11.726584815232,8.270962,0.5889816,31.83334,23.84158,,-0.000305446505080909,,3.01152801513672,,,,,,,,,,,,,,,,,,26.48028,0.008041263
6556,2021/11/19 22:40:16,45390.044,710.0011,2,13,0,0,0,0,-3.008102,3.896935,-11.72237796737,8.270962,0.5931605,31.83334,23.85787,,-0.000266606686636806,,,,,,,,,,,,,,,,,,,,26.64832,0.04989147
6557,2021/11/19 22:40:21,45395.0432,715.0003,2,13,0,0,0,0,-3.008026,3.895475,-11.71769008235,8.270962,0.5973351,31.83334,23.87414,,-0.000229158104048111,,,,,,,,,,,,,,,,,,,,26.6328,0.0565505
6558,2021/11/19 22:40:26,45400.0437,720.0008,2,13,0,0,0,0,-3.008156,3.894292,-11.714637845552,8.270962,0.6015124,31.83334,23.89041,,-0.000249728793278337,,2.9070520401001,0.339461714029312,,,,,,,,,,,,,,,,,26.4621,-0.07968485
6559,2021/11/19 22:40:31,45405.0441,725.0012,2,13,0,0,0,0,-3.007858,3.892665,-11.70858356157,8.270962,0.6056897,31.83334,23.90667,,-0.000360539590474218,,,,,,,,,,,,,,,,,,,,26.4958,0.02605796
6560,2021/11/19 22:40:36,45410.0442,730.0013,2,13,0,0,0,0,-3.008194,3.891132,-11.705279935608,8.270962,0.6098624,31.83334,23.92291,,-0.00025620119413361,,,,,,,,,,,,,,,,,,,,26.68644,0.02423644
6561,2021/11/19 22:40:41,45415.0434,735.0005,2,13,0,0,0,0,-3.008339,3.889497,-11.700925515483,8.270962,0.6140391,31.83334,23.93916,,-0.000250353798037395,,,,,,,,,,,,,,,,,,,,26.5929,-0.01025319
6562,2021/11/19 22:40:46,45420.0436,740.0007,2,13,0,0,0,0,-3.007988,3.888122,-11.695424318536,8.270962,0.6182183,31.83334,23.95541,,-0.00038845618837513,,2.88848805427551,,,,,,,,,,,,,,,,,,26.45808,0.01136303
6563,2021/11/19 22:40:51,45425.0437,745.0008,2,13,0,0,0,0,-3.008133,3.886646,-11.691548091918,8.270962,0.622395,31.83334,23.97165,,,,,,,,,,,,,,,,,,,,,,26.57073,0.01885951
6564,2021/11/19 22:40:56,45430.0444,750.0015,2,13,0,0,0,0,-3.008469,3.885136,-11.688311216784,8.270962,0.6265705,31.83334,23.98787,,-0.000274811813142151,,,,,,,,,,,,,,,,,,,,26.68424,0.07469475
6565,2021/11/19 22:41:01,45435.0436,755.0007,2,13,0,0,0,0,-3.008263,3.883941,-11.683916004483,8.270962,0.6307484,31.83334,24.0041,,-0.000258713611401618,,2.82631492614746,0.354402989149094,,,,,,,,,,,,,,,,,26.57119,-0.0393486
6566,2021/11/19 22:41:06,45440.0445,760.0016,2,13,0,0,0,0,-3.008064,3.882489,-11.678775391296,8.270962,0.6349253,31.83334,24.02032,,-0.000279004190815613,,,,,,,,,,,,,,,,,,,,26.46788,-0.06235421
6567,2021/11/19 22:41:11,45445.0438,765.0009,2,13,0,0,0,0,-3.008263,3.880804,-11.674479083452,8.270962,0.6390984,31.83334,24.03652,,-0.000312082498567179,,,,,,,,,,,,,,,,,,,,26.56633,0.03507495
