Repository: HVES-Battery-Testing-Consortium/LG-HG2

# Battery Testing Consortium (BTC)
The Battery Testing Consortium (BTC) has been developed within the High Voltage and Energy Storage Lab at Oxford Brookes University to provide accurate and comprehensive cell data to Formula Student Electric teams. Through the BTC, we aim to provide FS teams with information for improved and informed decisions for cell selection, pack architecture design, thermal cooling requirements, and end of life predictions. A range of tests are completed to provide a comprehensive electrochemical lithium-ion characterisation for modelling, validation, and battery management parameterisation.

File: Data/Round1/LG_HG2/Package 2/211119_BTC_CellCond_LG_HG2_3_25C/211119_BTC_CellCond_LG_HG2_3_25C_Channel_5_Wb_1.CSV (part 57 of 58)
Data_Point,Date_Time,Test_Time(s),Step_Time(s),Cycle_Index,Step_Index,TC_Counter1,TC_Counter2,TC_Counter3,TC_Counter4,Current(A),Voltage(V),Power(W),Charge_Capacity(Ah),Discharge_Capacity(Ah),Charge_Energy(Wh),Discharge_Energy(Wh),ACR(Ohm),dV/dt(V/s),Internal_Resistance(Ohm),dQ/dV(Ah/V),dV/dQ(V/Ah),MetaCode_MV_UD1,MetaCode_MV_UD2,MetaCode_MV_UD3,MetaCode_MV_UD4,MetaCode_MV_UD5,MetaCode_MV_UD6,MetaCode_MV_UD7,MetaCode_MV_UD8,MetaCode_MV_UD9,MetaCode_MV_UD10,MetaCode_MV_UD11,MetaCode_MV_UD12,MetaCode_MV_UD13,MetaCode_MV_UD14,MetaCode_MV_UD15,MetaCode_MV_UD16,Aux_Temperature_1(C),Aux_dT/dt_1(C)
11798,2021/11/20 08:31:54,80887.6775,2090.0002,4,13,0,0,0,0,-3.008301,3.522238,-10.595952097638,14.24792,1.746146,54.65131,49.57027,,-0.000262280489550903,,,0.265690714120865,,,,,,,,,,,,,,,,,26.7043,0.05086124
11799,2021/11/20 08:31:59,80892.6777,2095.0004,4,13,0,0,0,0,-3.008102,3.521206,-10.592146811012,14.24792,1.750319,54.65131,49.58497,,-0.000155784204252996,,3.80950593948364,,,,,,,,,,,,,,,,,,26.68883,0.0633359
11800,2021/11/20 08:32:04,80897.6787,2100.0014,4,13,0,0,0,0,-3.008301,3.520046,-10.589357901846,14.24792,1.754501,54.65131,49.59969,,,,,,,,,,,,,,,,,,,,,,26.75876,-0.0159049
11801,2021/11/20 08:32:09,80902.6787,2105.0014,4,13,0,0,0,0,-3.007919,3.519034,-10.584969230246,14.24792,1.758675,54.65131,49.61438,,-0.000154540597577579,,,,,,,,,,,,,,,,,,,,26.77253,0.08520901
11802,2021/11/20 08:32:14,80907.6787,2110.0014,4,13,0,0,0,0,-3.008263,3.518175,-10.583595680025,14.24792,1.762852,54.65131,49.62908,,-0.0002748882106971,,,,,,,,,,,,,,,,,,,,26.67723,-0.02741635
11803,2021/11/20 08:32:19,80912.6776,2115.0003,4,13,0,0,0,0,-3.008102,3.516984,-10.579446604368,14.24792,1.767027,54.65131,49.64376,,-0.000191209896001965,,3.97414588928223,,,,,,,,,,,,,,,,,,26.57262,0.05944073
11804,2021/11/20 08:32:24,80917.6789,2120.0016,4,13,0,0,0,0,-3.008339,3.515799,-10.576715247861,14.24792,1.771207,54.65131,49.65846,,-0.000243462403886952,,,,,,,,,,,,,,,,,,,,26.52026,-0.0571084
11805,2021/11/20 08:32:29,80922.6791,2125.0018,4,13,0,0,0,0,-3.008301,3.514456,-10.572541499256,14.24792,1.775384,54.65131,49.67315,,-0.000230019199079834,,,,,,,,,,,,,,,,,,,,26.59612,0.02148926
11806,2021/11/20 08:32:34,80927.6781,2130.0008,4,13,0,0,0,0,-3.008308,3.513761,-10.570475326388,14.24792,1.779561,54.65131,49.68783,,,,,,,,,,,,,,,,,,,,,,26.75927,-0.01927376
11807,2021/11/20 08:32:39,80932.678,2135.0007,4,13,0,0,0,0,-3.008415,3.512765,-10.567854917475,14.24792,1.783736,54.65131,49.70249,,-0.000149337894981727,,,0.256042301654816,,,,,,,,,,,,,,,,,26.72381,0.06360769
11808,2021/11/20 08:32:44,80937.6782,2140.0009,4,13,0,0,0,0,-3.008003,3.511542,-10.562728870626,14.24792,1.787917,54.65131,49.71718,,-0.00031443199259229,,3.72874307632446,,,,,,,,,,,,,,,,,,26.50178,-0.07175028
11809,2021/11/20 08:32:49,80942.6784,2145.0011,4,13,0,0,0,0,-3.008217,3.51059,-10.56061651803,14.24792,1.792094,54.65131,49.73184,,-0.000214531202800572,,,,,,,,,,,,,,,,,,,,26.57303,-0.04586935
11810,2021/11/20 08:32:54,80947.6784,2150.0011,4,13,0,0,0,0,-3.007744,3.509532,-10.555773815808,14.24792,1.79627,54.65131,49.7465,,-0.000242744295974262,,,,,,,,,,,,,,,,,,,,26.777,0.07217228
11811,2021/11/20 08:32:59,80952.6784,2155.0011,4,13,0,0,0,0,-3.008064,3.508492,-10.553768479488,14.24792,1.800448,54.65131,49.76116,,-0.000189796701306477,,,,,,,,,,,,,,,,,,,,26.53364,-0.07259786
11812,2021/11/20 08:33:04,80957.6775,2160.0002,4,13,0,0,0,0,-3.008347,3.507407,-10.551497326229,14.24792,1.804623,54.65131,49.77581,,-0.000213728897506371,,,,,,,,,,,,,,,,,,,,26.6085,-0.07673562
11813,2021/11/20 08:33:09,80962.6774,2165.0001,4,13,0,0,0,0,-3.008194,3.506743,-10.548963252142,14.24792,1.808798,54.65131,49.79045,,,,4.24776077270508,,,,,,,,,,,,,,,,,,26.82258,0.08641541
11814,2021/11/20 08:33:14,80967.6785,2170.0012,4,13,0,0,0,0,-3.008209,3.505385,-10.544930705465,14.24792,1.812975,54.65131,49.80509,,-0.000144661404192448,,,,,,,,,,,,,,,,,,,,26.54554,-0.08367777
11815,2021/11/20 08:33:19,80972.6776,2175.0003,4,13,0,0,0,0,-3.008286,3.504058,-10.541208624588,14.24792,1.817153,54.65131,49.81974,,-0.000185022305231541,,,,,,,,,,,,,,,,,,,,26.66005,-0.05557239
11816,2021/11/20 08:33:24,80977.6786,2180.0013,4,13,0,0,0,0,-3.00808,3.503248,-10.53805024384,14.24792,1.821333,54.65131,49.83438,,-0.000274987600278109,,,,,,,,,,,,,,,,,,,,26.7326,0.05873561
11817,2021/11/20 08:33:29,80982.6779,2185.0006,4,13,0,0,0,0,-3.008301,3.502495,-10.536559210995,14.24792,1.825509,54.65131,49.84901,,,,,0.248397693037987,,,,,,,,,,,,,,,,,26.63818,0.001502633
11818,2021/11/20 08:33:34,80987.6787,2190.0014,4,13,0,0,0,0,-3.008133,3.501496,-10.532965666968,14.24792,1.829685,54.65131,49.86363,,-0.000176582805579528,,3.89727306365967,,,,,,,,,,,,,,,,,,26.81996,-0.005520582
11819,2021/11/20 08:33:39,80992.6787,2195.0014,4,13,0,0,0,0,-3.008179,3.500324,-10.529601149996,14.24792,1.833865,54.65131,49.87827,,-0.000152339096530341,,,,,,,,,,,,,,,,,,,,26.68916,0.01302302
11820,2021/11/20 08:33:44,80997.6774,2200.0001,4,13,0,0,0,0,-3.008286,3.499364,-10.527087730104,14.24792,1.838041,54.65131,49.89288,,,,,,,,,,,,,,,,,,,,,,26.58412,-0.02522886
11821,2021/11/20 08:33:49,81002.6786,2205.0013,4,13,0,0,0,0,-3.008133,3.498574,-10.524175902342,14.24792,1.842219,54.65131,49.9075,,-0.000150934705743566,,,,,,,,,,,,,,,,,,,,26.82088,-0.02303481
11822,2021/11/20 08:33:54,81007.6789,2210.0016,4,13,0,0,0,0,-3.008247,3.497577,-10.521575517519,14.24792,1.846396,54.65131,49.92211,,-0.000182476302143186,,,,,,,,,,,,,,,,,,,,26.74635,0.04570723
11823,2021/11/20 08:33:59,81012.6782,2215.0009,4,13,0,0,0,0,-3.008232,3.496402,-10.517988381264,14.24792,1.850572,54.65131,49.93671,,-0.000217128195799887,,4.18040323257446,,,,,,,,,,,,,,,,,,26.58722,-0.08363962
11824,2021/11/20 08:34:04,81017.679,2220.0017,4,13,0,0,0,0,-3.00827,3.495547,-10.51554917369,14.24792,1.854751,54.65131,49.95132,,-0.000255157094215974,,,,,,,,,,,,,,,,,,,,26.70512,-0.06970525
11825,2021/11/20 08:34:09,81022.6784,2225.0011,4,13,0,0,0,0,-3.008362,3.494371,-10.512332930302,14.24792,1.858927,54.65131,49.96592,,-0.000170968705788255,,,,,,,,,,,,,,,,,,,,26.84832,0.01817644
11826,2021/11/20 08:34:14,81027.6774,2230.0001,4,13,0,0,0,0,-3.008247,3.493335,-10.508814533745,14.24792,1.863099,54.65131,49.9805,,-0.00032869991264306,,,,,,,,,,,,,,,,,,,,26.89172,0.02753794
11827,2021/11/20 08:34:19,81032.6778,2235.0005,4,13,0,0,0,0,-3.008232,3.49238,-10.50588927216,14.24792,1.86728,54.65131,49.9951,,,,,0.242208197712898,,,,,,,,,,,,,,,,,26.65643,0.073511
11828,2021/11/20 08:34:24,81037.6785,2240.0012,4,13,0,0,0,0,-3.008263,3.491658,-10.503825570054,14.24792,1.871456,54.65131,50.00968,,-0.000185308294021524,,4.4539737701416,,,,,,,,,,,,,,,,,,26.70945,-0.06955862
11829,2021/11/20 08:34:29,81042.6786,2245.0013,4,13,0,0,0,0,-3.008064,3.490542,-10.499773730688,14.24792,1.875633,54.65131,50.02426,,-0.000195369299035519,,,,,,,,,,,,,,,,,,,,26.86912,0.07479072
11830,2021/11/20 08:34:34,81047.6788,2250.0015,4,13,0,0,0,0,-3.008286,3.489311,-10.496845430946,14.24792,1.879811,54.65131,50.03885,,-0.000240007604588754,,,,,,,,,,,,,,,,,,,,26.84563,0.05168974
11831,2021/11/20 08:34:39,81052.6787,2255.0014,4,13,0,0,0,0,-3.00795,3.488567,-10.49343510765,14.24792,1.883989,54.65131,50.05342,,-0.000221268594032153,,,,,,,,,,,,,,,,,,,,26.72943,-0.02648771
11832,2021/11/20 08:34:44,81057.6787,2260.0014,4,13,0,0,0,0,-3.007858,3.487684,-10.490458220872,14.24792,1.888165,54.65131,50.06799,,-0.000171593303093687,,,,,,,,,,,,,,,,,,,,26.71089,0.001823306
11833,2021/11/20 08:34:49,81062.6787,2265.0014,4,13,0,0,0,0,-3.008133,3.486709,-10.488484404297,14.24792,1.89234,54.65131,50.08255,,,,4.20746088027954,,,,,,,,,,,,,,,,,,26.95812,0.01064718
11834,2021/11/20 08:34:54,81067.6774,2270.0001,4,13,0,0,0,0,-3.008286,3.485589,-10.485648590454,14.24792,1.896517,54.65131,50.09711,,-0.000161269999807701,,,,,,,,,,,,,,,,,,,,26.78307,0.02450824
11835,2021/11/20 08:34:59,81072.6783,2275.001,4,13,0,0,0,0,-3.008415,3.484787,-10.483685482605,14.24792,1.900696,54.65131,50.11168,,-0.00014365729293786,,,,,,,,,,,,,,,,,,,,26.65288,-0.03764808
11836,2021/11/20 08:35:04,81077.6789,2280.0016,4,13,0,0,0,0,-3.007957,3.483836,-10.479228883052,14.24792,1.904872,54.65131,50.12622,,,,,,,,,,,,,,,,,,,,,,26.84385,-0.07241964
11837,2021/11/20 08:35:09,81082.6782,2285.0009,4,13,0,0,0,0,-3.007957,3.482724,-10.475884034868,14.24792,1.909049,54.65131,50.14077,,-0.000176661400473677,,,0.224958702921867,,,,,,,,,,,,,,,,,26.93865,0.09679854
11838,2021/11/20 08:35:14,81087.6774,2290.0001,4,13,0,0,0,0,-3.007973,3.481732,-10.472955849236,14.24792,1.913223,54.65131,50.15531,,-0.000167364793014713,,4.51065921783447,,,,,,,,,,,,,,,,,,26.76496,-0.05193412
11839,2021/11/20 08:35:19,81092.6783,2295.001,4,13,0,0,0,0,-3.008118,3.48092,-10.47101810856,14.24792,1.9174,54.65131,50.16985,,,,,,,,,,,,,,,,,,,,,,26.63995,-0.04176617
11840,2021/11/20 08:35:24,81097.6785,2300.0012,4,13,0,0,0,0,-3.008247,3.480165,-10.469195920755,14.24792,1.921579,54.65131,50.18439,,-0.000147484897752292,,,,,,,,,,,,,,,,,,,,26.86237,-0.02451956
11841,2021/11/20 08:35:29,81102.6777,2305.0004,4,13,0,0,0,0,-3.008064,3.478955,-10.46491929312,14.24792,1.925758,54.65131,50.19894,,-0.000178624104592018,,,,,,,,,,,,,,,,,,,,27.02185,0.08580744
11842,2021/11/20 08:35:34,81107.678,2310.0007,4,13,0,0,0,0,-3.007896,3.47794,-10.46128181424,14.24792,1.929934,54.65131,50.21346,,,,,,,,,,,,,,,,,,,,,,26.82129,0.06413877
11843,2021/11/20 08:35:39,81112.6777,2315.0004,4,13,0,0,0,0,-3.007935,3.477201,-10.459194589935,14.24792,1.93411,54.65131,50.22799,,-0.000155211499077268,,,,,,,,,,,,,,,,,,,,26.64934,-0.08169889
11844,2021/11/20 08:35:44,81117.6778,2320.0005,4,13,0,0,0,0,-3.00808,3.476253,-10.45684712424,14.24792,1.938289,54.65131,50.24252,,-0.000147061204188503,,4.20974588394165,,,,,,,,,,,,,,,,,,26.73619,-0.006499887
11845,2021/11/20 08:35:49,81122.678,2325.0007,4,13,0,0,0,0,-3.007957,3.475031,-10.452743821667,14.24792,1.942465,54.65131,50.25703,,-0.000221149399294518,,,,,,,,,,,,,,,,,,,,26.92454,-0.04307926
11846,2021/11/20 08:35:54,81127.6779,2330.0006,4,13,0,0,0,0,-3.008324,3.474098,-10.451212391752,14.24792,1.946642,54.65131,50.27154,,,,,,,,,,,,,,,,,,,,,,26.93872,0.07602572
11847,2021/11/20 08:35:59,81132.679,2335.0017,4,13,0,0,0,0,-3.0084,3.473428,-10.4494607952,14.24792,1.950818,54.65131,50.28605,,-0.000147137805470265,,,,,,,,,,,,,,,,,,,,26.88289,-0.03474236
11848,2021/11/20 08:36:04,81137.6787,2340.0014,4,13,0,0,0,0,-3.008217,3.47239,-10.44570262863,14.24792,1.954997,54.65131,50.30056,,-0.000204047304578125,,,0.228807494044304,,,,,,,,,,,,,,,,,26.7282,0.05523026
11849,2021/11/20 08:36:09,81142.6781,2345.0008,4,13,0,0,0,0,-3.008308,3.471459,-10.443217881372,14.24792,1.959172,54.65131,50.31506,,-0.000255789112998173,,4.47598314285278,,,,,,,,,,,,,,,,,,26.67283,-0.09804308
11850,2021/11/20 08:36:14,81147.6773,2350,4,13,0,0,0,0,-3.007637,3.470236,-10.437210192332,14.24792,1.963351,54.65131,50.32956,,-0.00017057430522982,,,,,,,,,,,,,,,,,,,,26.87181,0.04487693
11851,2021/11/20 08:36:19,81152.6781,2355.0008,4,13,0,0,0,0,-3.008209,3.469667,-10.437483496403,14.24792,1.967528,54.65131,50.34406,,,,,,,,,,,,,,,,,,,,,,26.95829,-0.00843823
11852,2021/11/20 08:36:24,81157.6784,2360.0011,4,13,0,0,0,0,-3.008438,3.468549,-10.434914616462,14.24792,1.971704,54.65131,50.35854,,-0.000234719205764122,,,,,,,,,,,,,,,,,,,,26.90198,0.05942881
11853,2021/11/20 08:36:29,81162.6783,2365.001,4,13,0,0,0,0,-3.00808,3.46763,-10.4309084504,14.24792,1.975881,54.65131,50.37303,,-0.000243371992837638,,,,,,,,,,,,,,,,,,,,26.78713,-0.04393578
11854,2021/11/20 08:36:34,81167.6784,2370.0011,4,13,0,0,0,0,-3.007988,3.466894,-10.428375549272,14.24792,1.980057,54.65131,50.38751,,-0.000221184498514049,,4.47104501724243,,,,,,,,,,,,,,,,,,26.66352,-0.0313884
11855,2021/11/20 08:36:39,81172.6774,2375.0001,4,13,0,0,0,0,-3.008232,3.465904,-10.426243321728,14.24792,1.984234,54.65131,50.40199,,-0.000152961394633166,,,,,,,,,,,,,,,,,,,,26.69983,-0.0811708
11856,2021/11/20 08:36:44,81177.6778,2380.0005,4,13,0,0,0,0,-3.008041,3.464582,-10.421604703862,14.24792,1.98841,54.65131,50.41645,,-0.000202481605811045,,,,,,,,,,,,,,,,,,,,26.71269,-0.0633049
11857,2021/11/20 08:36:49,81182.6785,2385.0012,4,13,0,0,0,0,-3.008232,3.463844,-10.420046363808,14.24792,1.992588,54.65131,50.43093,,,,,,,,,,,,,,,,,,,,,,26.73888,-0.03763974
11858,2021/11/20 08:36:54,81187.6786,2390.0013,4,13,0,0,0,0,-3.008301,3.462958,-10.417620014358,14.24792,1.996767,54.65131,50.4454,,-0.000144334699143656,,,0.227096706628799,,,,,,,,,,,,,,,,,26.74107,-0.09084284
11859,2021/11/20 08:36:59,81192.6788,2395.0015,4,13,0,0,0,0,-3.008156,3.462024,-10.414308267744,14.24792,2.000943,54.65131,50.45986,,-0.000244331895373762,,,,,,,,,,,,,,,,,,,,26.76145,-0.05746186
11860,2021/11/20 08:37:04,81197.6779,2400.0006,4,13,0,0,0,0,-3.008041,3.460971,-10.410742667811,14.24792,2.005117,54.65131,50.47431,,,,4.44689321517944,,,,,,,,,,,,,,,,,,26.79821,-0.04514337
11861,2021/11/20 08:37:09,81202.678,2405.0007,4,13,0,0,0,0,-3.008179,3.460233,-10.409000245707,14.24792,2.009296,54.65131,50.48877,,-0.000161011295858771,,,,,,,,,,,,,,,,,,,,26.78583,0.0508225
11862,2021/11/20 08:37:14,81207.6781,2410.0008,4,13,0,0,0,0,-3.008171,3.459135,-10.405669592085,14.24792,2.013473,54.65131,50.50322,,-0.000140845193527639,,,,,,,,,,,,,,,,,,,,26.82657,0.05320251
11863,2021/11/20 08:37:19,81212.678,2415.0007,4,13,0,0,0,0,-3.008011,3.458202,-10.402309656222,14.24792,2.017648,54.65131,50.51767,,-0.000232528997003101,,,,,,,,,,,,,,,,,,,,26.81727,0.009956956
11864,2021/11/20 08:37:24,81217.6782,2420.0009,4,13,0,0,0,0,-3.007957,3.45713,-10.39889838341,14.24792,2.021828,54.65131,50.53212,,,,,,,,,,,,,,,,,,,,,,26.85855,-0.01772583
11865,2021/11/20 08:37:29,81222.678,2425.0007,4,13,0,0,0,0,-3.008362,3.456352,-10.397958015424,14.24792,2.026003,54.65131,50.54655,,-0.000172801301232539,,4.19048500061035,,,,,,,,,,,,,,,,,,27.05882,0.07382333
11866,2021/11/20 08:37:34,81227.6782,2430.0009,4,13,0,0,0,0,-3.008171,3.455392,-10.394410008032,14.24792,2.030178,54.65131,50.56098,,-0.000153433604282327,,,,,,,,,,,,,,,,,,,,27.01271,0.05207479
11867,2021/11/20 08:37:39,81232.6783,2435.001,4,13,0,0,0,0,-3.008118,3.454355,-10.39110745389,14.24792,2.034359,54.65131,50.57542,,,,,,,,,,,,,,,,,,,,,,26.94322,-0.06534517
11868,2021/11/20 08:37:44,81237.6775,2440.0002,4,13,0,0,0,0,-3.007698,3.453109,-10.385909033082,14.24792,2.038536,54.65131,50.58985,,-0.000148239196278155,,,,,,,,,,,,,,,,,,,,26.91036,-0.01747012
11869,2021/11/20 08:37:49,81242.6775,2445.0002,4,13,0,0,0,0,-3.007935,3.452438,-10.38470909553,14.24792,2.042712,54.65131,50.60427,,-0.000208150799153373,,,0.226890593767166,,,,,,,,,,,,,,,,,26.83727,-0.007457137
11870,2021/11/20 08:37:54,81247.6785,2450.0012,4,13,0,0,0,0,-3.00808,3.451544,-10.38252047552,14.24792,2.046888,54.65131,50.61868,,-0.000165125893545337,,4.52897596359253,,,,,,,,,,,,,,,,,,26.81859,-0.02189696
11871,2021/11/20 08:37:59,81252.6776,2455.0003,4,13,0,0,0,0,-3.008453,3.450397,-10.380357205841,14.24792,2.051066,54.65131,50.6331,,-0.00025766299222596,,,,,,,,,,,,,,,,,,,,26.82136,-0.03863573
11872,2021/11/20 08:38:04,81257.6786,2460.0013,4,13,0,0,0,0,-3.008362,3.449462,-10.377230401244,14.24792,2.055241,54.65131,50.6475,,,,,,,,,,,,,,,,,,,,,,26.95559,-0.05063534
11873,2021/11/20 08:38:09,81262.6778,2465.0005,4,13,0,0,0,0,-3.00795,3.448678,-10.3734509901,14.24792,2.05942,54.65131,50.66192,,-0.000140103496960364,,,,,,,,,,,,,,,,,,,,27.04556,0.04500508
11874,2021/11/20 08:38:14,81267.6779,2470.0006,4,13,0,0,0,0,-3.007919,3.447629,-10.370188774051,14.24792,2.063597,54.65131,50.67632,,-0.000180228496901691,,,,,,,,,,,,,,,,,,,,26.94718,0.01163185
11875,2021/11/20 08:38:19,81272.678,2475.0007,4,13,0,0,0,0,-3.007675,3.446468,-10.3658556419,14.24792,2.067774,54.65131,50.69072,,-0.00019434790010564,,4.16796398162842,,,,,,,,,,,,,,,,,,26.83854,-0.06285131
11876,2021/11/20 08:38:24,81277.678,2480.0007,4,13,0,0,0,0,-3.007828,3.445552,-10.363627781056,14.24792,2.07195,54.65131,50.70511,,,,,,,,,,,,,,,,,,,,,,27.05572,0.09093106
11877,2021/11/20 08:38:29,81282.6789,2485.0016,4,13,0,0,0,0,-3.007805,3.444684,-10.36093775862,14.24792,2.076128,54.65131,50.71951,,-0.000185653800144792,,,,,,,,,,,,,,,,,,,,26.98214,0.03931463
11878,2021/11/20 08:38:34,81287.6781,2490.0008,4,13,0,0,0,0,-3.008087,3.443738,-10.359063509206,14.24792,2.080304,54.65131,50.73389,,-0.000212707003811374,,,,,,,,,,,,,,,,,,,,26.82129,-0.02674103
11879,2021/11/20 08:38:39,81292.6782,2495.0009,4,13,0,0,0,0,-3.007767,3.44256,-10.35441836352,14.24792,2.084479,54.65131,50.74826,,-0.000146858801599592,,,0.233488395810127,,,,,,,,,,,,,,,,,26.91003,0.01580358
11880,2021/11/20 08:38:44,81297.678,2500.0007,4,13,0,0,0,0,-3.008339,3.441663,-10.353689027757,14.24792,2.088658,54.65131,50.76265,,,,,,,,,,,,,,,,,,,,,,27.09817,0.07682025
11881,2021/11/20 08:38:49,81302.6784,2505.0011,4,13,0,0,0,0,-3.008003,3.440813,-10.349975826439,14.24792,2.092834,54.65131,50.77702,,-0.000168443802976981,,4.34036111831665,,,,,,,,,,,,,,,,,,26.7978,-0.03894925
11882,2021/11/20 08:38:54,81307.6783,2510.001,4,13,0,0,0,0,-3.007988,3.4397,-10.3465763236,14.24792,2.097008,54.65131,50.79138,,-0.000194165098946542,,,,,,,,,,,,,,,,,,,,27.07122,0.05954385
11883,2021/11/20 08:38:59,81312.6783,2515.001,4,13,0,0,0,0,-3.007919,3.438553,-10.342888901207,14.24792,2.101185,54.65131,50.80574,,-0.000198549998458475,,,,,,,,,,,,,,,,,,,,26.94711,-0.01537979
11884,2021/11/20 08:39:04,81317.6784,2520.0011,4,13,0,0,0,0,-3.008217,3.437707,-10.341368638419,14.24792,2.105361,54.65131,50.8201,,,,,,,,,,,,,,,,,,,,,,26.77261,-0.0652349
11885,2021/11/20 08:39:09,81322.6785,2525.0012,4,13,0,0,0,0,-3.008026,3.436752,-10.337839371552,14.24792,2.109538,54.65131,50.83445,,-0.000173202904989012,,4.10376310348511,,,,,,,,,,,,,,,,,,27.01721,0.0228864
11886,2021/11/20 08:39:14,81327.6787,2530.0014,4,13,0,0,0,0,-3.007782,3.43569,-10.33380653958,14.24792,2.113714,54.65131,50.8488,,-0.000194439504412003,,,,,,,,,,,,,,,,,,,,27.10485,0.08168876
11887,2021/11/20 08:39:19,81332.6786,2535.0013,4,13,0,0,0,0,-3.007935,3.434481,-10.330695606735,14.24792,2.117889,54.65131,50.86315,,-0.000176441593794152,,,,,,,,,,,,,,,,,,,,26.86871,-0.003749728
11888,2021/11/20 08:39:24,81337.6777,2540.0004,4,13,0,0,0,0,-3.007896,3.433608,-10.327935768768,14.24792,2.122063,54.65131,50.87748,,,,,,,,,,,,,,,,,,,,,,26.80858,-0.0006824732
11889,2021/11/20 08:39:29,81342.6787,2545.0014,4,13,0,0,0,0,-3.008011,3.43267,-10.32550911937,14.24792,2.126241,54.65131,50.89182,,-0.00015857900143601,,,0.243603393435478,,,,,,,,,,,,,,,,,26.91923,-0.02602935
11890,2021/11/20 08:39:34,81347.6774,2550.0001,4,13,0,0,0,0,-3.00808,3.431502,-10.32223253616,14.24792,2.130416,54.65131,50.90615,,-0.0003045882913284,,4.01465320587158,,,,,,,,,,,,,,,,,,26.96977,-0.04622757
11891,2021/11/20 08:39:39,81352.678,2555.0007,4,13,0,0,0,0,-3.007957,3.430535,-10.318901766995,14.24792,2.134592,54.65131,50.92048,,-0.000217408000025898,,,,,,,,,,,,,,,,,,,,26.99022,0.05843461
11892,2021/11/20 08:39:44,81357.678,2560.0007,4,13,0,0,0,0,-3.007843,3.429523,-10.315466748889,14.24792,2.138767,54.65131,50.9348,,-0.000149475803482346,,,,,,,,,,,,,,,,,,,,27.08887,0.07239044
11893,2021/11/20 08:39:49,81362.6788,2565.0015,4,13,0,0,0,0,-3.007713,3.428559,-10.312121475567,14.24792,2.142941,54.65131,50.94912,,,,,,,,,,,,,,,,,,,,,,27.07081,0.009860396
11894,2021/11/20 08:39:54,81367.6781,2570.0008,4,13,0,0,0,0,-3.007805,3.427232,-10.30844554576,14.24792,2.147118,54.65131,50.96343,,-0.000145611702464521,,,,,,,,,,,,,,,,,,,,27.12172,0.06937385
11895,2021/11/20 08:39:59,81372.6783,2575.001,4,13,0,0,0,0,-3.008339,3.426358,-10.307646399362,14.24792,2.151295,54.65131,50.97775,,-0.000286290887743235,,4.24385118484497,,,,,,,,,,,,,,,,,,27.16154,0.09400308
11896,2021/11/20 08:40:04,81377.6782,2580.0009,4,13,0,0,0,0,-3.008141,3.425409,-10.304113254669,14.24792,2.15547,54.65131,50.99205,,-0.000211732593015768,,,,,,,,,,,,,,,,,,,,27.08455,0.002111197
11897,2021/11/20 08:40:09,81382.6785,2585.0012,4,13,0,0,0,0,-3.008339,3.424309,-10.301482312751,14.24792,2.159647,54.65131,51.00636,,-0.000199214904569089,,,,,,,,,,,,,,,,,,,,27.16815,0.04846215
11898,2021/11/20 08:40:14,81387.6784,2590.0011,4,13,0,0,0,0,-3.00853,3.423194,-10.29878184482,14.24792,2.163823,54.65131,51.02065,,,,,,,,,,,,,,,,,,,,,,27.01098,0.01012981
11899,2021/11/20 08:40:19,81392.6784,2595.0011,4,13,0,0,0,0,-3.008286,3.422061,-10.294538197446,14.24792,2.167997,54.65131,51.03494,,-0.000146260805195197,,,0.248592004179955,,,,,,,,,,,,,,,,,26.8896,-0.003462434
11900,2021/11/20 08:40:24,81397.6784,2600.0011,4,13,0,0,0,0,-3.008118,3.421109,-10.291099562862,14.24792,2.172176,54.65131,51.04924,,-0.000197471905266866,,3.90272688865662,,,,,,,,,,,,,,,,,,26.91207,-0.0001496077
11901,2021/11/20 08:40:29,81402.6786,2605.0013,4,13,0,0,0,0,-3.008064,3.41983,-10.28706750912,14.24792,2.176352,54.65131,51.06352,,-0.000232505495660007,,,,,,,,,,,,,,,,,,,,27.09466,0.05550444
11902,2021/11/20 08:40:34,81407.6785,2610.0012,4,13,0,0,0,0,-3.008568,3.418682,-10.285337267376,14.24792,2.180527,54.65131,51.0778,,,,,,,,,,,,,,,,,,,,,,27.12253,0.06864369
11903,2021/11/20 08:40:39,81412.6777,2615.0004,4,13,0,0,0,0,-3.008049,3.417836,-10.281018161964,14.24792,2.184705,54.65131,51.09208,,-0.000176430999999866,,,,,,,,,,,,,,,,,,,,26.92406,-0.08289993
11904,2021/11/20 08:40:44,81417.6787,2620.0014,4,13,0,0,0,0,-3.008301,3.41677,-10.27867260777,14.24792,2.18888,54.65131,51.10635,,-0.000235041297855787,,,,,,,,,,,,,,,,,,,,26.88518,-0.0683701
11905,2021/11/20 08:40:49,81422.6788,2625.0015,4,13,0,0,0,0,-3.008232,3.415298,-10.274008733136,14.24792,2.193058,54.65131,51.12062,,-0.000253361999057233,,3.75223398208618,,,,,,,,,,,,,,,,,,27.14427,0.01480997
11906,2021/11/20 08:40:54,81427.6788,2630.0015,4,13,0,0,0,0,-3.008049,3.414227,-10.270162113123,14.24792,2.197231,54.65131,51.13487,,-0.000184108997927979,,,,,,,,,,,,,,,,,,,,27.16641,0.03944933
11907,2021/11/20 08:40:59,81432.6774,2635.0001,4,13,0,0,0,0,-3.008247,3.413221,-10.267811833587,14.24792,2.201408,54.65131,51.14913,,-0.000260465691098943,,,,,,,,,,,,,,,,,,,,27.12832,0.06449044
11908,2021/11/20 08:41:04,81437.6784,2640.0011,4,13,0,0,0,0,-3.008049,3.412001,-10.263466196049,14.24792,2.205585,54.65131,51.16338,,-0.000225497104111128,,,0.268237888813019,,,,,,,,,,,,,,,,,26.99543,0.03641665
11909,2021/11/20 08:41:09,81442.6774,2645.0001,4,13,0,0,0,0,-3.008194,3.410824,-10.260420291856,14.24792,2.209761,54.65131,51.17763,,-0.000220572997932322,,3.63129091262817,,,,,,,,,,,,,,,,,,26.91125,-0.07652104
11910,2021/11/20 08:41:14,81447.6774,2650.0001,4,13,0,0,0,0,-3.008232,3.409531,-10.256660259192,14.24792,2.213938,54.65131,51.19188,,-0.00027534319087863,,,,,,,,,,,,,,,,,,,,26.83425,-0.09591281
11911,2021/11/20 08:41:19,81452.6783,2655.001,4,13,0,0,0,0,-3.008049,3.408599,-10.253232813351,14.24792,2.218115,54.65131,51.20611,,,,,,,,,,,,,,,,,,,,,,26.83595,-0.08886456
11912,2021/11/20 08:41:24,81457.679,2660.0017,4,13,0,0,0,0,-3.008133,3.407267,-10.249512302511,14.24792,2.222291,54.65131,51.22035,,-0.000149458297528327,,,,,,,,,,,,,,,,,,,,26.86919,-0.002501011
11913,2021/11/20 08:41:29,81462.6785,2665.0012,4,13,0,0,0,0,-3.008263,3.405927,-10.245924174801,14.24792,2.226467,54.65131,51.23457,,-0.000255493709119037,,3.47469997406006,,,,,,,,,,,,,,,,,,26.90859,-0.06120563
11914,2021/11/20 08:41:34,81467.6784,2670.0011,4,13,0,0,0,0,-3.008049,3.404864,-10.241997750336,14.24792,2.230642,54.65131,51.24879,,-0.000219649402424693,,,,,,,,,,,,,,,,,,,,26.93824,-0.0275749
11915,2021/11/20 08:41:39,81472.6773,2675,4,13,0,0,0,0,-3.007782,3.403581,-10.237229667342,14.24792,2.234817,54.65131,51.263,,-0.000206170603632927,,,,,,,,,,,,,,,,,,,,26.8803,-0.06464124
11916,2021/11/20 08:41:44,81477.6785,2680.0012,4,13,0,0,0,0,-3.008217,3.402259,-10.234733362203,14.24792,2.238995,54.65131,51.27722,,-0.000293635908747092,,,0.284202307462692,,,,,,,,,,,,,,,,,26.98436,-0.05411506
11917,2021/11/20 08:41:49,81482.6786,2685.0013,4,13,0,0,0,0,-3.008209,3.401122,-10.231285810498,14.24792,2.243173,54.65131,51.29143,,-0.00032227230258286,,3.34204006195068,,,,,,,,,,,,,,,,,,27.09426,0.05677581
11918,2021/11/20 08:41:54,81487.6787,2690.0014,4,13,0,0,0,0,-3.008347,3.400002,-10.228385816694,14.24792,2.24735,54.65131,51.30564,,-0.0002707215026021,,,,,,,,,,,,,,,,,,,,27.16641,0.04580736
11919,2021/11/20 08:41:59,81492.6787,2695.0014,4,13,0,0,0,0,-3.008141,3.398618,-10.223522149138,14.24792,2.251523,54.65131,51.31982,,-0.000322512089041993,,,,,,,,,,,,,,,,,,,,26.94939,-0.008018017
11920,2021/11/20 08:42:04,81497.6773,2700,4,13,0,0,0,0,-3.008064,3.397227,-10.219076238528,14.24792,2.2557,54.65131,51.33401,,-0.000258248910540715,,,,,,,,,,,,,,,,,,,,26.94489,-0.02368689
11921,2021/11/20 08:42:09,81502.6775,2705.0002,4,13,0,0,0,0,-3.00808,3.395941,-10.21526220328,14.24792,2.259876,54.65131,51.3482,,-0.00023637579579372,,3.29090905189514,,,,,,,,,,,,,,,,,,27.10444,-0.0556618
11922,2021/11/20 08:42:14,81507.6783,2710.001,4,13,0,0,0,0,-3.008064,3.394781,-10.211718513984,14.24792,2.264053,54.65131,51.36238,,-0.000273249810561538,,,,,,,,,,,,,,,,,,,,27.15844,0.08430004
11923,2021/11/20 08:42:19,81512.6781,2715.0008,4,13,0,0,0,0,-3.008011,3.393403,-10.207393551433,14.24792,2.268228,54.65131,51.37655,,-0.000433219189289957,,,,,,,,,,,,,,,,,,,,26.92406,-0.05455971
11924,2021/11/20 08:42:24,81517.6782,2720.0009,4,13,0,0,0,0,-3.008179,3.392028,-10.203827397012,14.24792,2.272404,54.65131,51.39072,,-0.00027158678858541,,,0.309363514184952,,,,,,,,,,,,,,,,,27.13988,-0.03060877
11925,2021/11/20 08:42:29,81522.6784,2725.0011,4,13,0,0,0,0,-3.007805,3.390639,-10.198380937395,14.24792,2.276582,54.65131,51.40488,,-0.000324139604344964,,3.17915201187134,,,,,,,,,,,,,,,,,,27.10264,0.04900873
11926,2021/11/20 08:42:34,81527.6784,2730.0011,4,13,0,0,0,0,-3.008438,3.389369,-10.196706495622,14.24792,2.280758,54.65131,51.41904,,-0.000293524994049221,,,,,,,,,,,,,,,,,,,,26.93961,-0.06851375
11927,2021/11/20 08:42:39,81532.6784,2735.0011,4,13,0,0,0,0,-3.007988,3.387713,-10.190200051444,14.24792,2.284933,54.65131,51.43319,,-0.000248220603680238,,,,,,,,,,,,,,,,,,,,27.0167,-0.07945895
11928,2021/11/20 08:42:44,81537.6785,2740.0012,4,13,0,0,0,0,-3.007767,3.386395,-10.185487129965,14.24792,2.28911,54.65131,51.44734,,-0.000315945100737736,,,,,,,,,,,,,,,,,,,,27.20317,0.0650686
11929,2021/11/20 08:42:49,81542.6786,2745.0013,4,13,0,0,0,0,-3.008362,3.385154,-10.183768657748,14.24792,2.293286,54.65131,51.46148,,-0.000247294985456392,,3.02592897415161,,,,,,,,,,,,,,,,,,27.01799,-0.04916072
11930,2021/11/20 08:42:54,81547.6785,2750.0012,4,13,0,0,0,0,-3.008362,3.383823,-10.179764527926,14.24792,2.297462,54.65131,51.47561,,-0.000322989712003618,,,,,,,,,,,,,,,,,,,,26.94451,-0.04553735
11931,2021/11/20 08:42:59,81552.6787,2755.0014,4,13,0,0,0,0,-3.008209,3.38217,-10.17427423353,14.24792,2.30164,54.65131,51.48974,,-0.000249043194344267,,,0.331060796976089,,,,,,,,,,,,,,,,,27.16553,0.06269813
11932,2021/11/20 08:43:04,81557.6777,2760.0004,4,13,0,0,0,0,-3.008171,3.380313,-10.168559537523,14.24792,2.305813,54.65131,51.50386,,-0.000288832699880004,,3.08679103851318,,,,,,,,,,,,,,,,,,26.91923,-0.07032514
11933,2021/11/20 08:43:09,81562.6778,2765.0005,4,13,0,0,0,0,-3.007973,3.379588,-10.165709455124,14.24792,2.309991,54.65131,51.51798,,-0.000350165297277272,,,,,,,,,,,,,,,,,,,,27.21775,-0.03363311
11934,2021/11/20 08:43:14,81567.6774,2770.0001,4,13,0,0,0,0,-3.008339,3.378194,-10.162752759766,14.24792,2.314167,54.65131,51.53209,,-0.000248854310484603,,,,,,,,,,,,,,,,,,,,26.97948,-0.01840293
11935,2021/11/20 08:43:19,81572.6783,2775.001,4,13,0,0,0,0,-3.00827,3.376602,-10.15773049854,14.24792,2.318345,54.65131,51.5462,,-0.000261474400758743,,,,,,,,,,,,,,,,,,,,27.18815,0.07891655
11936,2021/11/20 08:43:24,81577.6782,2780.0009,4,13,0,0,0,0,-3.008179,3.375164,-10.153097466356,14.24792,2.322521,54.65131,51.5603,,-0.000343971711117774,,2.89693307876587,,,,,,,,,,,,,,,,,,26.9529,0.001094937
11937,2021/11/20 08:43:29,81582.6773,2785,4,13,0,0,0,0,-3.008301,3.374007,-10.150028632107,14.24792,2.326696,54.65131,51.57439,,-0.000311587413307279,,,,,,,,,,,,,,,,,,,,27.11374,0.044173
11938,2021/11/20 08:43:34,81587.6789,2790.0016,4,13,0,0,0,0,-3.007973,3.372378,-10.144021969794,14.24792,2.330873,54.65131,51.58848,,-0.000368127104593441,,,0.339573204517365,,,,,,,,,,,,,,,,,27.1828,0.0753057
11939,2021/11/20 08:43:39,81592.6782,2795.0009,4,13,0,0,0,0,-3.008133,3.370846,-10.139953090518,14.24792,2.335049,54.65131,51.60256,,-0.000317787809763104,,2.95710802078247,,,,,,,,,,,,,,,,,,26.98214,0.0557667
11940,2021/11/20 08:43:44,81597.6785,2800.0012,4,13,0,0,0,0,-3.007912,3.369299,-10.134554893688,14.24792,2.339225,54.65131,51.61663,,-0.000243413494899869,,,,,,,,,,,,,,,,,,,,27.20893,0.03446102
11941,2021/11/20 08:43:49,81602.6785,2805.0012,4,13,0,0,0,0,-3.00827,3.367976,-10.13178116152,14.24792,2.343402,54.65131,51.6307,,-0.000271946104476228,,,,,,,,,,,,,,,,,,,,26.98923,-0.04376769
11942,2021/11/20 08:43:54,81607.6786,2810.0013,4,13,0,0,0,0,-3.008301,3.36648,-10.12738515048,14.24792,2.347579,54.65131,51.64476,,-0.000248874188400805,,,,,,,,,,,,,,,,,,,,27.25365,0.01687586
11943,2021/11/20 08:43:59,81612.6792,2815.0019,4,13,0,0,0,0,-3.008453,3.364909,-10.123170575777,14.24792,2.351755,54.65131,51.65882,,-0.000275530706858262,,2.72689199447632,,,,,,,,,,,,,,,,,,26.96844,-0.05662799
11944,2021/11/20 08:44:04,81617.6785,2820.0012,4,13,0,0,0,0,-3.00843,3.3633,-10.118252619,14.24792,2.355931,54.65131,51.67287,,-0.000315112003590912,,,,,,,,,,,,,,,,,,,,27.25233,0.07376134
11945,2021/11/20 08:44:09,81622.6777,2825.0004,4,13,0,0,0,0,-3.008308,3.361976,-10.113859296608,14.24792,2.360106,54.65131,51.68691,,-0.00048951618373394,,,0.354583591222763,,,,,,,,,,,,,,,,,27.03309,0.03901601
11946,2021/11/20 08:44:14,81627.6795,2830.0022,4,13,0,0,0,0,-3.008247,3.360505,-10.109229084735,14.24792,2.364284,54.65131,51.70095,,-0.000242770198383369,,2.84999108314514,,,,,,,,,,,,,,,,,,27.19387,-0.008453131
11947,2021/11/20 08:44:19,81632.6787,2835.0014,4,13,0,0,0,0,-3.008118,3.358816,-10.103714868288,14.24792,2.36846,54.65131,51.71498,,-0.000230014993576333,,,,,,,,,,,,,,,,,,,,27.13368,-0.02379417
11948,2021/11/20 08:44:24,81637.6788,2840.0015,4,13,0,0,0,0,-3.008133,3.35744,-10.09962605952,14.24792,2.372635,54.65131,51.729,,-0.000246721901930869,,,,,,,,,,,,,,,,,,,,27.04106,-0.02631843
11949,2021/11/20 08:44:29,81642.6788,2845.0015,4,13,0,0,0,0,-3.008171,3.356001,-10.095424884171,14.24792,2.376811,54.65131,51.74302,,,,2.55078506469727,,,,,,,,,,,,,,,,,,27.2776,0.05592108
11950,2021/11/20 08:44:34,81647.6788,2850.0015,4,13,0,0,0,0,-3.008263,3.35411,-10.09004501093,14.24792,2.380989,54.65131,51.75703,,-0.000190133694559336,,,,,,,,,,,,,,,,,,,,27.11201,-0.04606247
11951,2021/11/20 08:44:39,81652.6775,2855.0002,4,13,0,0,0,0,-3.008194,3.352616,-10.085319335504,14.24792,2.385164,54.65131,51.77103,,-0.000274794903816655,,,0.37626039981842,,,,,,,,,,,,,,,,,27.03796,0.005960464
11952,2021/11/20 08:44:44,81657.6781,2860.0008,4,13,0,0,0,0,-3.008194,3.351099,-10.080755905206,14.24792,2.389339,54.65131,51.78503,,-0.000286393304122612,,2.70516490936279,,,,,,,,,,,,,,,,,,27.00743,-0.0726676
11953,2021/11/20 08:44:49,81662.6791,2865.0018,4,13,0,0,0,0,-3.008064,3.349458,-10.075384029312,14.24792,2.393516,54.65131,51.79902,,-0.000374451687093824,,,,,,,,,,,,,,,,,,,,26.97114,-0.03859997
11954,2021/11/20 08:44:54,81667.6782,2870.0009,4,13,0,0,0,0,-3.007957,3.347836,-10.070146731052,14.24792,2.397692,54.65131,51.81301,,-0.000382304802769795,,,,,,,,,,,,,,,,,,,,26.99595,-0.04238307
11955,2021/11/20 08:44:59,81672.6785,2875.0012,4,13,0,0,0,0,-3.008171,3.346063,-10.065529680773,14.24792,2.401869,54.65131,51.82699,,-0.000308312010020018,,,,,,,,,,,,,,,,,,,,26.99721,-0.08787453
11956,2021/11/20 08:45:04,81677.6783,2880.001,4,13,0,0,0,0,-3.008041,3.344682,-10.060940587962,14.24792,2.406044,54.65131,51.84095,,-0.000243250105995685,,2.59398508071899,,,,,,,,,,,,,,,,,,26.96317,-0.04870534
11957,2021/11/20 08:45:09,81682.6784,2885.0011,4,13,0,0,0,0,-3.008598,3.342841,-10.057264746918,14.24792,2.41022,54.65131,51.85492,,-0.000422405486460775,,,,,,,,,,,,,,,,,,,,27.03619,-0.05494058
11958,2021/11/20 08:45:14,81687.6786,2890.0013,4,13,0,0,0,0,-3.008377,3.341273,-10.051808843921,14.24792,2.414398,54.65131,51.86888,,-0.000321204192005098,,,0.383364409208298,,,,,,,,,,,,,,,,,27.00784,-0.07738233
11959,2021/11/20 08:45:19,81692.6784,2895.0011,4,13,0,0,0,0,-3.008209,3.33955,-10.04606436595,14.24792,2.418574,54.65131,51.88283,,-0.00034538478939794,,2.58223700523376,,,,,,,,,,,,,,,,,,27.04726,-0.07029712
11960,2021/11/20 08:45:24,81697.6787,2900.0014,4,13,0,0,0,0,-3.008156,3.337941,-10.041047246796,14.24792,2.42275,54.65131,51.89677,,-0.000219812296563759,,,,,,,,,,,,,,,,,,,,27.16774,0.04982591
11961,2021/11/20 08:45:29,81702.6789,2905.0016,4,13,0,0,0,0,-3.008141,3.336123,-10.035528377343,14.24792,2.426927,54.65131,51.91071,,-0.000286533206235617,,,,,,,,,,,,,,,,,,,,27.2762,0.08731306
11962,2021/11/20 08:45:34,81707.6779,2910.0006,4,13,0,0,0,0,-3.008232,3.334331,-10.030441212792,14.24792,2.431102,54.65131,51.92464,,-0.000305390189168975,,2.50019097328186,,,,,,,,,,,,,,,,,,27.25413,0.04471242
11963,2021/11/20 08:45:39,81712.6787,2915.0014,4,13,0,0,0,0,-3.008102,3.332692,-10.025077470584,14.24792,2.435278,54.65131,51.93856,,-0.000343411491485313,,,,,,,,,,,,,,,,,,,,27.32221,-0.01397073
11964,2021/11/20 08:45:44,81717.6789,2920.0016,4,13,0,0,0,0,-3.007843,3.330787,-10.018484362441,14.24792,2.439454,54.65131,51.95247,,-0.000486971490317956,,2.27239799499512,0.408532589673996,,,,,,,,,,,,,,,,,27.31962,0.06310105
11965,2021/11/20 08:45:49,81722.6779,2925.0006,4,13,0,0,0,0,-3.008171,3.329089,-10.014468986219,14.24792,2.443628,54.65131,51.96637,,-0.000465642689960077,,,,,,,,,,,,,,,,,,,,27.2776,0.06478131
11966,2021/11/20 08:45:54,81727.6773,2930,4,13,0,0,0,0,-3.007919,3.327097,-10.007638281143,14.24792,2.447805,54.65131,51.98027,,-0.000313400698360056,,,,,,,,,,,,,,,,,,,,27.25144,-0.03487945
11967,2021/11/20 08:45:59,81732.6782,2935.0009,4,13,0,0,0,0,-3.007805,3.325495,-10.002440488475,14.24792,2.451981,54.65131,51.99416,,-0.000439880910562351,,2.35431694984436,,,,,,,,,,,,,,,,,,27.19398,0.008050203
11968,2021/11/20 08:46:04,81737.6784,2940.0011,4,13,0,0,0,0,-3.008362,3.323443,-9.998119630366,14.24792,2.456157,54.65131,52.00805,,-0.000355904689058661,,,,,,,,,,,,,,,,,,,,27.15313,0.0343293
11969,2021/11/20 08:46:09,81742.6791,2945.0018,4,13,0,0,0,0,-3.008232,3.321646,-9.992281789872,14.24792,2.460334,54.65131,52.02192,,-0.000317343889037147,,,0.442907214164734,,,,,,,,,,,,,,,,,27.08809,-0.07045984
11970,2021/11/20 08:46:14,81747.6783,2950.001,4,13,0,0,0,0,-3.00769,3.319509,-9.98405402421,14.24792,2.464508,54.65131,52.03579,,-0.000342714891303331,,2.17377305030823,,,,,,,,,,,,,,,,,,27.07381,-0.08235455
11971,2021/11/20 08:46:19,81752.6786,2955.0013,4,13,0,0,0,0,-3.007957,3.317784,-9.979751607288,14.24792,2.468686,54.65131,52.04965,,-0.000346823100699112,,,,,,,,,,,,,,,,,,,,27.05303,-0.05108535
11972,2021/11/20 08:46:24,81757.6776,2960.0003,4,13,0,0,0,0,-3.008141,3.315539,-9.973608802999,14.24792,2.472861,54.65131,52.0635,,-0.000457031914265826,,2.09962010383606,,,,,,,,,,,,,,,,,,27.03225,0.01544178
11973,2021/11/20 08:46:29,81762.6787,2965.0014,4,13,0,0,0,0,-3.00808,3.313333,-9.96677073064,14.24792,2.477039,54.65131,52.07735,,-0.00042303980444558,,,,,,,,,,,,,,,,,,,,27.05572,-0.09462476
11974,2021/11/20 08:46:34,81767.6785,2970.0012,4,13,0,0,0,0,-3.008026,3.311385,-9.96073217601,14.24792,2.481214,54.65131,52.09118,,-0.000425256410380825,,,0.484425097703934,,,,,,,,,,,,,,,,,27.07518,-0.04566252
11975,2021/11/20 08:46:39,81772.6787,2975.0014,4,13,0,0,0,0,-3.008133,3.309324,-9.954886732092,14.24792,2.485391,54.65131,52.105,,-0.000377719203243032,,1.99142694473267,,,,,,,,,,,,,,,,,,27.06059,-0.04898369
11976,2021/11/20 08:46:44,81777.6788,2980.0015,4,13,0,0,0,0,-3.008392,3.306842,-9.948277018064,14.24792,2.489568,54.65131,52.11882,,-0.000525586772710085,,,,,,,,,,,,,,,,,,,,27.07248,-0.08402169
11977,2021/11/20 08:46:49,81782.6787,2985.0014,4,13,0,0,0,0,-3.007935,3.30498,-9.9411650163,14.24792,2.493743,54.65131,52.13263,,-0.00046474949340336,,1.82385301589966,,,,,,,,,,,,,,,,,,27.09555,-0.04706562
11978,2021/11/20 08:46:54,81787.678,2990.0007,4,13,0,0,0,0,-3.008209,3.302712,-9.935247962808,14.24792,2.497919,54.65131,52.14642,,-0.000330976414261386,,,0.53292441368103,,,,,,,,,,,,,,,,,27.1301,-0.02004981
11979,2021/11/20 08:46:59,81792.6782,2995.0009,4,13,0,0,0,0,-3.007973,3.300333,-9.927312555009,14.24792,2.502094,54.65131,52.1602,,-0.000513788778334856,,1.91412901878357,,,,,,,,,,,,,,,,,,27.11415,-0.08191943
11980,2021/11/20 08:47:04,81797.6783,3000.001,4,13,0,0,0,0,-3.008308,3.297889,-9.921065861812,14.24792,2.506269,54.65131,52.17398,,-0.000457533111330122,,,,,,,,,,,,,,,,,,,,27.06192,-0.06434441
11981,2021/11/20 08:47:09,81802.6782,3005.0009,4,13,0,0,0,0,-3.007988,3.295336,-9.912331143968,14.24792,2.510444,54.65131,52.18774,,-0.000402187113650143,,1.80708396434784,,,,,,,,,,,,,,,,,,27.08986,-0.06140292
11982,2021/11/20 08:47:14,81807.6784,3010.0011,4,13,0,0,0,0,-3.00795,3.293137,-9.90559143915,14.24792,2.514622,54.65131,52.2015,,-0.000507707125507295,,,,,,,,,,,,,,,,,,,,27.15575,-0.06504536
11983,2021/11/20 08:47:19,81812.6782,3015.0009,4,13,0,0,0,0,-3.007828,3.29067,-9.89776936476,14.24792,2.518798,54.65131,52.21525,,-0.000416412309277803,,1.63800001144409,0.566844582557678,,,,,,,,,,,,,,,,,27.17531,-0.07830083
11984,2021/11/20 08:47:24,81817.6783,3020.001,4,13,0,0,0,0,-3.007935,3.287951,-9.889942891185,14.24792,2.522971,54.65131,52.22898,,-0.000366198102710769,,,,,,,,,,,,,,,,,,,,27.23199,0.05686283
11985,2021/11/20 08:47:29,81822.6793,3025.002,4,13,0,0,0,0,-3.008011,3.285127,-9.881698152397,14.24792,2.52715,54.65131,52.24271,,-0.000378577300580218,,1.67919099330902,,,,,,,,,,,,,,,,,,27.23067,-0.001658797
11986,2021/11/20 08:47:34,81827.6787,3030.0014,4,13,0,0,0,0,-3.008392,3.282907,-9.876271155544,14.24792,2.531326,54.65131,52.25643,,-0.000645206891931593,,,,,,,,,,,,,,,,,,,,27.3559,-0.0341779
11987,2021/11/20 08:47:39,81832.6788,3035.0015,4,13,0,0,0,0,-3.008049,3.280222,-9.867068506878,14.24792,2.535502,54.65131,52.27013,,-0.000437921786215156,,1.54394996166229,0.611353516578674,,,,,,,,,,,,,,,,,27.45239,0.0465107
11988,2021/11/20 08:47:44,81837.6777,3040.0004,4,13,0,0,0,0,-3.008087,3.277402,-9.858710349974,14.24792,2.539676,54.65131,52.28381,,-0.00056631991174072,,,,,,,,,,,,,,,,,,,,27.43214,0.05870283
11989,2021/11/20 08:47:49,81842.6785,3045.0012,4,13,0,0,0,0,-3.007805,3.274821,-9.850022977905,14.24792,2.543853,54.65131,52.2975,,-0.000508630473632365,,1.56042301654816,,,,,,,,,,,,,,,,,,27.45686,0.05574167
11990,2021/11/20 08:47:54,81847.6779,3050.0006,4,13,0,0,0,0,-3.008308,3.271816,-9.842630247328,14.24792,2.548029,54.65131,52.31117,,-0.000590635521803051,,,0.645834624767303,,,,,,,,,,,,,,,,,27.4795,0.02822459
11991,2021/11/20 08:47:59,81852.6789,3055.0016,4,13,0,0,0,0,-3.008263,3.269028,-9.834095978364,14.24792,2.552206,54.65131,52.32483,,-0.000472602405352518,,1.49801397323608,,,,,,,,,,,,,,,,,,27.49138,0.06670952
11992,2021/11/20 08:48:04,81857.6787,3060.0014,4,13,0,0,0,0,-3.008171,3.266166,-9.825185842386,14.24792,2.556382,54.65131,52.33847,,-0.000554113299585879,,,,,,,,,,,,,,,,,,,,27.49488,-0.004988313
11993,2021/11/20 08:48:09,81862.6774,3065.0001,4,13,0,0,0,0,-3.007919,3.263437,-9.816154157603,14.24792,2.560557,54.65131,52.3521,,-0.000615166674833745,,1.45812797546387,,,,,,,,,,,,,,,,,,27.37149,0.06695271
11994,2021/11/20 08:48:14,81867.6781,3070.0008,4,13,0,0,0,0,-3.008324,3.260383,-9.808288428092,14.24792,2.564732,54.65131,52.36572,,-0.000706440710928291,,1.40922796726227,0.712152123451233,,,,,,,,,,,,,,,,,27.43115,0.04190683
11995,2021/11/20 08:48:19,81872.6783,3075.001,4,13,0,0,0,0,-3.007858,3.257284,-9.797447737672,14.24792,2.568909,54.65131,52.37933,,-0.000604051980189979,,,,,,,,,,,,,,,,,,,,27.43609,-0.02102196
11996,2021/11/20 08:48:24,81877.6788,3080.0015,4,13,0,0,0,0,-3.008247,3.254014,-9.788877853458,14.24792,2.573085,54.65131,52.39293,,-0.000602013024035841,,1.3866720199585,,,,,,,,,,,,,,,,,,27.53564,0.06017447
11997,2021/11/20 08:48:29,81882.6782,3085.0009,4,13,0,0,0,0,-3.00795,3.251287,-9.77970873165,14.24792,2.577258,54.65131,52.40651,,-0.000598960788920522,,,0.703080117702484,,,,,,,,,,,,,,,,,27.53876,0.08616924
11998,2021/11/20 08:48:34,81887.6783,3090.001,4,13,0,0,0,0,-3.008087,3.248083,-9.770516247221,14.24792,2.581436,54.65131,52.42008,,-0.000644850078970194,,1.38520205020905,,,,,,,,,,,,,,,,,,27.54754,0.09414911
11999,2021/11/20 08:48:39,81892.6789,3095.0016,4,13,0,0,0,0,-3.008102,3.244835,-9.76079465317,14.24792,2.585612,54.65131,52.43364,,-0.000656194286420941,,1.27753603458405,,,,,,,,,,,,,,,,,,27.44003,-0.05769551
