Repository: HVES-Battery-Testing-Consortium/LG-HG2

# Battery Testing Consortium (BTC)
The Battery Testing Consortium (BTC) has been developed within the High Voltage and Energy Storage Lab at Oxford Brookes University to provide accurate and comprehensive cell data to Formula Student Electric teams. Through the BTC, we aim to provide FS teams with information for improved and informed decisions for cell selection, pack architecture design, thermal cooling requirements, and end of life predictions. A range of tests are completed to provide a comprehensive electrochemical lithium-ion characterisation for modelling, validation, and battery management parameterisation.

This repository provides two open-source sample datasets of the larger consortium dataset. To join the consortium, visit the [HVES website].

## Total Consortium Cells
|Cell|Chemistry|Nom. Voltage [V]|Nom. Capacity [Ah]|Energy Density [Wh/kg]|
|---|---|---|---|---|
| Samsung 25R  | NMC  | 3.6  | 2.5  | 206  |
|  LG HG2 |  NMC | 3.6  | 3  |  236 |
|  Sony VTC6 | NMC  | 3.6  |  3 |  232 |
|  Melasta SLPB6542126| LCO  | 3.7  | 3.9  | 191  |
|  Melasta SLPB8542126 | LCO  | 3.7  | 5.2  | 189  |
|  Melasta SLPB8346143 | LCO  | 3.7  | 6.3  | 196  |
|  Melasta SLPBB142124  | LCO  | 3.7  | 6.8  | 202  |
|  Melasta SLPB8870175 | LCO  | 3.7  | 12  | 197  |
|  Melasta SLPB7336128HV | NMC  | 3.8  | 3.7  | 204  |
|  Melasta SLPB9542124HV | NMC  | 3.8  | 5.95  | 215  |
|  Melasta SLPBB042126HV | NMC  |  3.8 | 7.5  | 228 |
|  Melasta SLPB7579207HV| NMC  | 3.8  | 15.4  | 227  |

## Notes
* For all tests dated before September 25th, 2021: Offset thermocouple measurements by 1.5°C (i.e. 30°C -> 28.5°C)
* Unless stated otherwise, all cells are stored in a controlled climate at 15°C

## Consortium Overview
An abriged overview describing the tests completed and data organisation can be found in [here]

File: Data/Round1/LG_HG2/Package 2/211119_BTC_CellCond_LG_HG2_4_25C/211119_BTC_CellCond_LG_HG2_4_25C_Channel_6_StatisticByStep.CSV
Date_Time                    ,Test_Time(s),Step_Time(s),Cycle_Index,Step_Index,TC_Counter1,TC_Counter2,TC_Counter3,TC_Counter4,Current(A),Voltage(V),Power(W),Charge_Capacity(Ah),Discharge_Capacity(Ah),Mean_Voltage(V),Charge_Energy(Wh),Discharge_Energy(Wh),Charge_Time(s),Discharge_Time(s),V_Max_On_Cycle(V),Coulombic_Efficiency(%),mAh/g,Aux_Temperature_1(C),Aux_dT/dt_1(C)
2021/11/19 10:34:17,1800.0036,1800.0036,1.00,1.00,0.00,0.00,0.00,0.00,0,3.53428,0,0,0,,0,0,0,0,,0,0,25.58468,0.001044869,
2021/11/19 12:23:36,8358.6991,6558.6558,1.00,2.00,0.00,0.00,0.00,0.00,0.0499926,4.199938,0.2099658204588,2.244234,1.455869E-05,3.93197086951695,8.818871,5.145381E-05,6555.664,0.0518,,0,0.000316,25.51728,-0.08369923,
2021/11/19 12:53:36,10158.7455,1800.003,1.00,3.00,0.00,0.00,0.00,0.00,0,4.185172,0,2.244235,1.455869E-05,,8.818871,5.145381E-05,6555.668,0.0518,,0,0.000316,25.4985,-0.01236379,
2021/11/19 13:53:56,13778.77,3619.9834,1.00,4.00,0.00,0.00,0.00,0.00,-2.999611,2.499947,-7.498868520617,2.244235,3.014834,3.59725318993062,8.818871,10.78577,6555.668,3619.091,,134.34,65.53987,30.48581,-0.03063202,
2021/11/19 14:23:56,15578.8225,1800.0026,1.00,6.00,0.00,0.00,0.00,0.00,0,2.958295,0,2.244235,3.014841,,8.818871,10.78578,6555.668,3619.099,,134.34,65.540022,25.42699,-0.05556464,
2021/11/19 16:40:59,23802.0418,8223.1789,1.00,7.00,0.00,0.00,0.00,0.00,0.04999677,4.199997,0.20998628400969,5.216365,3.014874,3.80759046099347,20.16492,10.78588,14775.47,3619.15,,57.8,65.540739,25.40927,0.07127702,
2021/11/19 17:10:59,25602.0875,1800.003,1.00,8.00,0.00,0.00,0.00,0.00,0,4.185964,0,5.216365,3.014874,,20.16492,10.78588,14775.47,3619.15,,57.8,65.540739,25.51059,0.04779935,
2021/11/19 17:11:01,25604.1788,2.0509,1.00,9.00,0.00,0.00,0.00,0.00,0.01127672,4.187348,0.04721955093856,5.216365,3.014874,-∞,20.16492,10.78588,14775.47,3619.15,,57.8,65.540739,25.5031029919785,0.0452455502106939,
2021/11/19 17:21:01,26204.2222,600.0024,1.00,10.00,0.00,0.00,0.00,0.00,0,4.184478,0,5.216365,3.014874,,20.16492,10.78588,14775.47,3619.15,,57.8,65.540739,25.40064,0.0003218651,
2021/11/19 17:35:58,27100.737,600.0033,1.00,12.00,0.00,0.00,0.00,0.00,0,4.183439,0,5.216365,3.014874,,20.16492,10.78588,14775.47,3619.15,,57.8,65.540739,25.40409,0.02146542,
2021/11/19 18:36:01,30703.7596,3602.9824,1.00,13.00,0.00,0.00,0.00,0.00,-3.014153,2.499945,-7.535216721585,5.216365,6.029569,3.59619975856483,20.16493,21.57078,14775.51,7220.94,,115.59,131.077587,31.03629,0.09216547,
2021/11/19 19:06:01,32503.8138,1800.0036,1.00,15.00,0.00,0.00,0.00,0.00,0,2.945931,0,5.216365,4.271733E-06,,20.16493,21.5708,14775.51,7220.95,,0,9.3E-05,26.06614,0.02468765,
2021/11/19 21:22:58,40721.3541,8217.492,2.00,7.00,0.00,0.00,0.00,0.00,0.04999829,4.199983,0.20999196802907,8.185541,3.494524E-05,3.80685980696613,31.49626,21.57089,8212.84,0.0475,,0,0.00076,25.59302,0.08027434,
2021/11/19 21:52:59,42521.4002,1800.0026,2.00,8.00,0.00,0.00,0.00,0.00,0,4.186269,0,8.185541,3.494524E-05,,31.49626,21.57089,8212.842,0.0475,,0,0.00076,25.39556,-0.04153311,
2021/11/19 21:53:01,42523.4924,2.051899,2.00,9.00,0.00,0.00,0.00,0.00,0.2499788,4.191369,1.0477533929772,8.185541,3.494524E-05,,31.49626,21.57089,8212.842,0.0475,,0,0.00076,25.3982994926943,-0.0404060198750324,
2021/11/19 22:03:01,43123.5373,600.0023,2.00,10.00,0.00,0.00,0.00,0.00,0,4.184747,0,8.185541,3.494524E-05,,31.49626,21.57089,8212.842,0.0475,,0,0.00076,25.27652,-0.05594909,
2021/11/19 22:17:40,44002.6345,600.0025,2.00,12.00,0.00,0.00,0.00,0.00,0,4.183617,0,8.185541,3.494524E-05,,31.49626,21.57089,8212.842,0.0475,,0,0.00076,25.20878,-0.08015454,
2021/11/19 23:17:33,47596.308,3593.6315,2.00,13.00,0.00,0.00,0.00,0.00,-3.014633,2.499993,-7.536561397569,8.185541,3.007627,3.59780305374121,31.49626,32.3356,8212.853,3592.63,,36.74,65.383196,30.48837,0.0811106,
2021/11/19 23:47:33,49396.3615,1800.0036,2.00,15.00,0.00,0.00,0.00,0.00,0,2.94272,0,8.185541,5.193096E-06,,31.49626,32.33562,8212.853,3592.638,,0,0.000113,25.42516,0.0773561,
2021/11/20 02:03:52,57574.8748,8178.464,3.00,7.00,0.00,0.00,0.00,0.00,0.04998749,4.199928,0.20994385890072,11.1472,3.360278E-05,3.80751431847141,42.79946,32.3357,8175.717,0.041,,0,0.00073,25.58208,0.04318535,
2021/11/20 02:33:52,59374.922,1800.0037,3.00,8.00,0.00,0.00,0.00,0.00,0,4.186467,0,11.1472,3.360278E-05,,42.79946,32.3357,8175.721,0.041,,0,0.00073,25.61688,0.01639307,
2021/11/20 02:33:54,59377.014,2.051499,3.00,9.00,0.00,0.00,0.00,0.00,0.2499985,4.191548,1.047880712678,11.1472,3.360278E-05,-∞,42.79946,32.3357,8175.721,0.041,,0,0.00073,25.6092046569461,0.0165097694901667,
2021/11/20 02:43:54,59977.0591,600.003,3.00,10.00,0.00,0.00,0.00,0.00,0,4.184843,0,11.1472,3.360278E-05,,42.79946,32.3357,8175.721,0.041,,0,0.00073,25.28358,-0.02457976,
2021/11/20 02:58:51,60874.2467,600.0033,3.00,12.00,0.00,0.00,0.00,0.00,0,4.184026,0,11.1472,3.360278E-05,,42.79946,32.3357,8175.721,0.041,,0,0.00073,25.24545,-0.05416155,
2021/11/20 03:58:34,64456.758,3582.471,3.00,13.00,0.00,0.00,0.00,0.00,-3.014717,2.499926,-7.536569410942,11.1472,2.998389,3.59921958221202,42.79947,43.07234,8175.757,3581.433,,26.9,65.18237,30.37962,0.04111528,
2021/11/20 04:28:34,66256.811499,1800.002,3.00,15.00,0.00,0.00,0.00,0.00,0,2.942635,0,11.1472,3.517026E-06,,42.79947,43.07236,8175.757,3581.441,,0,7.6E-05,25.50726,0.05486727,
2021/11/20 06:44:14,74397.2155,8140.3549,4.00,7.00,0.00,0.00,0.00,0.00,0.0499943,4.200052,0.2099786597036,14.09973,3.274436E-05,3.80902129247959,54.06977,43.07244,8137.684,0.0396,,0,0.000712,25.49035,-0.02818584,
2021/11/20 07:14:14,76197.2625,1800.0034,4.00,8.00,0.00,0.00,0.00,0.00,0,4.186565,0,14.09973,3.274436E-05,,54.06977,43.07244,8137.688,0.0396,,0,0.000712,25.39661,0.04391134,
2021/11/20 07:14:16,76199.3531,2.051899,4.00,9.00,0.00,0.00,0.00,0.00,0.005330801,4.18691,0.02231958401491,14.09973,3.274436E-05,-∞,54.06977,43.07244,8137.688,0.0396,,0,0.000712,25.3891020087292,0.0409145754519339,
2021/11/20 07:24:17,76799.3988,600.0021,4.00,10.00,0.00,0.00,0.00,0.00,0,4.184983,0,14.09973,3.274436E-05,,54.06977,43.07244,8137.688,0.0396,,0,0.000712,25.42278,0.03040314,
2021/11/20 07:39:06,77688.6048,600.0033,4.00,12.00,0.00,0.00,0.00,0.00,0,4.18414,0,14.09973,3.274436E-05,,54.06977,43.07244,8137.688,0.0396,,0,0.000712,25.28427,-0.03724337,
2021/11/20 08:38:37,81259.9696,3571.3254,4.00,13.00,0.00,0.00,0.00,0.00,-3.01506,2.499997,-7.53764095482,14.09973,2.989395,3.60073459502852,54.06977,53.78177,8137.694,3570.323,,21.2,64.986848,30.16331,-0.02642334,
2021/11/20 09:08:37,83060.0252,1800.0035,4.00,15.00,0.00,0.00,0.00,0.00,0,2.943415,0,14.09973,2.51274E-06,,54.06977,53.78178,8137.694,3570.33,,0,5.5E-05,25.32889,0.02288103,
2021/11/20 09:09:07,83090.0714,30.0059,5.00,17.00,0.00,0.00,0.00,0.00,0,2.943744,0,14.09973,2.51274E-06,,54.06977,53.78178,0,0,,0,5.5E-05,25.31915,-0.07374346,

File: Data/Round1/LG_HG2/Package 2/211119_BTC_CellCond_LG_HG2_4_25C/211119_BTC_CellCond_LG_HG2_4_25C_Channel_6_Wb_1.CSV (part 1 of 57)
Data_Point,Date_Time,Test_Time(s),Step_Time(s),Cycle_Index,Step_Index,TC_Counter1,TC_Counter2,TC_Counter3,TC_Counter4,Current(A),Voltage(V),Power(W),Charge_Capacity(Ah),Discharge_Capacity(Ah),Charge_Energy(Wh),Discharge_Energy(Wh),ACR(Ohm),dV/dt(V/s),Internal_Resistance(Ohm),dQ/dV(Ah/V),dV/dQ(V/Ah),MetaCode_MV_UD1,MetaCode_MV_UD2,MetaCode_MV_UD3,MetaCode_MV_UD4,MetaCode_MV_UD5,MetaCode_MV_UD6,MetaCode_MV_UD7,MetaCode_MV_UD8,MetaCode_MV_UD9,MetaCode_MV_UD10,MetaCode_MV_UD11,MetaCode_MV_UD12,MetaCode_MV_UD13,MetaCode_MV_UD14,MetaCode_MV_UD15,MetaCode_MV_UD16,Aux_Temperature_1(C),Aux_dT/dt_1(C)
1,2021/11/19 10:05:17,60.0007,60.0007,1,1,0,0,0,0,0,3.534308,0,0,0,0,0,,0.0000100747802207479,,,,3,-1,0.5,4.19999980926514,2.5,0.0500000007450581,0,0,0,0,0,0,0,0,0,0,25.4745,0.04171848
2,2021/11/19 10:06:17,120.0013,120.0013,1,1,0,0,0,0,0,3.534521,0,0,0,0,0,,0.000010944149835268,,,,,,,,,,,,,,,,,,,,25.34911,0.001513362
3,2021/11/19 10:07:17,180.0011,180.0011,1,1,0,0,0,0,0,3.534713,0,0,0,0,0,,0.0000208229303098051,,0,0,,,,,,,,,,,,,,,,,25.43027,-0.01100004
4,2021/11/19 10:08:17,240.0002,240.0002,1,1,0,0,0,0,0,3.534374,0,0,0,0,0,,-0.0000192425995919621,,,,,,,,,,,,,,,,,,,,25.29586,-0.05083084
5,2021/11/19 10:09:17,300.0002,300.0002,1,1,0,0,0,0,0,3.53446,0,0,0,0,0,,-0.0000339407015417237,,0,0,,,,,,,,,,,,,,,,,25.4178,-0.05777061
6,2021/11/19 10:10:17,360.0008,360.0008,1,1,0,0,0,0,0,3.534338,0,0,0,0,0,,-0.00000987796738627367,,,,,,,,,,,,,,,,,,,,25.52966,0.03163576
7,2021/11/19 10:11:17,420.0008,420.0008,1,1,0,0,0,0,0,3.534805,0,0,0,0,0,,-0.0000226024803851033,,0,0,,,,,,,,,,,,,,,,,25.42316,-0.07965028
8,2021/11/19 10:12:17,480.0013,480.0013,1,1,0,0,0,0,0,3.534637,0,0,0,0,0,,0.0000274607500614366,,,,,,,,,,,,,,,,,,,,25.67044,0.06488264
9,2021/11/19 10:13:17,540.0004,540.0004,1,1,0,0,0,0,0,3.534388,0,0,0,0,0,,0.0000212180493690539,,0,0,,,,,,,,,,,,,,,,,25.6895,0.05554497
10,2021/11/19 10:14:17,600.0004,600.0004,1,1,0,0,0,0,0,3.534381,0,0,0,0,0,,-0.0000020544980543491,,,,,,,,,,,,,,,,,,,,25.66818,0.08711398
11,2021/11/19 10:15:17,660.001,660.001,1,1,0,0,0,0,0,3.534235,0,0,0,0,0,,-0.0000171482897712849,,0,0,,,,,,,,,,,,,,,,,25.3968,-0.08739591
12,2021/11/19 10:16:17,720.0001,720.0001,1,1,0,0,0,0,0,3.53452,0,0,0,0,0,,0.00000802104295871686,,,,,,,,,,,,,,,,,,,,25.48786,-0.02201021
13,2021/11/19 10:17:17,780.0008,780.0008,1,1,0,0,0,0,0,3.534567,0,0,0,0,0,,0.0000177408292074688,,0,0,,,,,,,,,,,,,,,,,25.73248,0.01445234
14,2021/11/19 10:18:17,840.0015,840.0015,1,1,0,0,0,0,0,3.534481,0,0,0,0,0,,0.0000227212094614515,,,,,,,,,,,,,,,,,,,,25.42908,-0.03191292
15,2021/11/19 10:19:17,900.0011,900.0011,1,1,0,0,0,0,0,3.534437,0,0,0,0,0,,0.00004022007851745,,0,0,,,,,,,,,,,,,,,,,25.61877,-0.03846228
16,2021/11/19 10:20:17,960.0002,960.0002,1,1,0,0,0,0,0,3.534534,0,0,0,0,0,,-0.00000173868102137931,,,,,,,,,,,,,,,,,,,,25.40985,0.0100255
17,2021/11/19 10:21:17,1020.001,1020.001,1,1,0,0,0,0,0,3.534623,0,0,0,0,0,,-0.0000222075104829855,,0,0,,,,,,,,,,,,,,,,,25.44973,-0.04198551
18,2021/11/19 10:22:17,1080,1080,1,1,0,0,0,0,0,3.534422,0,0,0,0,0,,0.0000271049193543149,,,,,,,,,,,,,,,,,,,,25.73821,0.006822348
19,2021/11/19 10:23:17,1140.0006,1140.0006,1,1,0,0,0,0,0,3.534199,0,0,0,0,0,,0.0000212166396522662,,0,0,,,,,,,,,,,,,,,,,25.51997,-0.01668751
20,2021/11/19 10:24:17,1200.0007,1200.0007,1,1,0,0,0,0,0,3.534369,0,0,0,0,0,,0.0000267897194135003,,,,,,,,,,,,,,,,,,,,25.6403,0.02232969
21,2021/11/19 10:25:17,1260.0011,1260.0011,1,1,0,0,0,0,0,3.534671,0,0,0,0,0,,-0.0000251690598815912,,0,0,,,,,,,,,,,,,,,,,25.48528,0.03836334
22,2021/11/19 10:26:17,1320.0004,1320.0004,1,1,0,0,0,0,0,3.5346,0,0,0,0,0,,-0.0000251312194450293,,,,,,,,,,,,,,,,,,,,25.5267,-0.01756966
23,2021/11/19 10:27:17,1380.0011,1380.0011,1,1,0,0,0,0,0,3.534381,0,0,0,0,0,,-0.00000474107082482078,,0,0,,,,,,,,,,,,,,,,,25.66561,0.04968703
24,2021/11/19 10:28:17,1440.0001,1440.0001,1,1,0,0,0,0,0,3.534468,0,0,0,0,0,,0.0000366670210496522,,,,,,,,,,,,,,,,,,,,25.84651,0.05247712
25,2021/11/19 10:29:17,1500.0015,1500.0015,1,1,0,0,0,0,0,3.53433,0,0,0,0,0,,0.0000312518204736989,,0,0,,,,,,,,,,,,,,,,,25.57735,-0.1102465
26,2021/11/19 10:30:17,1560.0006,1560.0006,1,1,0,0,0,0,0,3.534655,0,0,0,0,0,,-0.0000327556117554195,,,,,,,,,,,,,,,,,,,,25.53782,-0.06647229
27,2021/11/19 10:31:17,1620.0005,1620.0005,1,1,0,0,0,0,0,3.534582,0,0,0,0,0,,-0.0000192440402315697,,0,0,,,,,,,,,,,,,,,,,25.54601,-0.042243
28,2021/11/19 10:32:17,1680.0002,1680.0002,1,1,0,0,0,0,0,3.534631,0,0,0,0,0,,0.00000237069298236747,,,,,,,,,,,,,,,,,,,,25.69926,0.07298887
29,2021/11/19 10:33:17,1740.001,1740.001,1,1,0,0,0,0,0,3.53443,0,0,0,0,0,,0.00000244993907472235,,0,0,,,,,,,,,,,,,,,,,25.67357,0.07844985
30,2021/11/19 10:34:17,1800.0018,1800.0018,1,1,0,0,0,0,0,3.53428,0,0,0,0,0,,0.0000205448104679817,,,,,,,,,,,,,,,,,,,,25.58468,0.001044869
31,2021/11/19 10:34:17,1800.0031,1800.0031,1,1,0,0,0,0,0,3.53428,0,0,0,0,0,,0.0000205448104679817,0,0,0,,,,,,,,,,,,,,,,,25.58468,0.001044869
32,2021/11/19 10:34:22,1805.0436,5.0003,1,2,0,0,0,0,1.501152,3.573365,5.36416401648,0.00196145,0.00001455869,0.007001279,0.00005145381,,0.00118948996532708,,0.294366598129272,170.424301147461,,,,,,,,,,,,,,,,,25.67482,0.06285608
33,2021/11/19 10:34:27,1810.0435,10.0002,1,2,0,0,0,0,1.501205,3.578315,5.371784369575,0.004044934,0.00001455869,0.01445161,0.00005145381,,0.000778031186200678,,,3.41218900680542,,,,,,,,,,,,,,,,,25.51148,-0.06356418
34,2021/11/19 10:34:32,1815.0437,15.0004,1,2,0,0,0,0,1.500481,3.581984,5.374698934304,0.006128139,0.00001455869,0.02191,0.00005145381,,0.000592483498621732,,0.419661700725555,,,,,,,,,,,,,,,,,,25.46793,-0.08300543
35,2021/11/19 10:34:37,1820.0444,20.0011,1,2,0,0,0,0,1.500702,3.585393,5.380606445886,0.008211333,0.00001455869,0.02937605,0.00005145381,,0.000629306305199862,,0.547183513641357,,,,,,,,,,,,,,,,,,25.65815,-0.03022254
36,2021/11/19 10:34:42,1825.0436,25.0003,1,2,0,0,0,0,1.500771,3.588884,5.386093029564,0.01029438,0.00001455869,0.03684833,0.00005145381,,0.000616939680185169,,0.638338923454285,1.87961804866791,,,,,,,,,,,,,,,,,25.72906,0.01913905
37,2021/11/19 10:34:47,1830.0446,30.0013,1,2,0,0,0,0,1.500801,3.591553,5.390206333953,0.01237806,0.00001455869,0.04432902,0.00005145381,,0.000637363118585199,,,,,,,,,,,,,,,,,,,,25.53505,-0.05623817
38,2021/11/19 10:34:52,1835.0438,35.0005,1,2,0,0,0,0,1.501274,3.593882,5.395401605668,0.0144612,0.00001455869,0.05181331,0.00005145381,,0.000569802126847208,,0.763241529464722,,,,,,,,,,,,,,,,,,25.45218,-0.09794593
39,2021/11/19 10:34:57,1840.0439,40.0006,1,2,0,0,0,0,1.500717,3.596362,5.397121591554,0.01654415,0.00001455869,0.05930211,0.00005145381,,0.000565689115319401,,,1.28623402118683,,,,,,,,,,,,,,,,,25.74152,0.08488536
40,2021/11/19 10:35:02,1845.0437,45.0004,1,2,0,0,0,0,1.500755,3.59884,5.4009771242,0.01862632,0.00001455869,0.06679279,0.00005145381,,0.000324515713145956,,0.908762276172638,,,,,,,,,,,,,,,,,,25.68068,0.02676129
41,2021/11/19 10:35:07,1850.0439,50.0006,1,2,0,0,0,0,1.500481,3.600798,5.402928983838,0.02071024,0.00001455869,0.0742944,0.00005145381,,0.000478509813547134,,,,,,,,,,,,,,,,,,,,25.45945,-0.06707132
42,2021/11/19 10:35:12,1855.0438,55.0005,1,2,0,0,0,0,1.50042,3.602565,5.4053605773,0.02279281,0.00001455869,0.08179531,0.00005145381,,0.000328613386955112,,,,,,,,,,,,,,,,,,,,25.7651,0.08179188
43,2021/11/19 10:35:17,1860.0441,60.0008,1,2,0,0,0,0,1.500847,3.604475,5.409765490325,0.02487595,0.00001455869,0.0893022,0.00005145381,,0.000503599818330258,,1.02478802204132,,,,,,,,,,,,,,,,,,25.75885,0.04393637
44,2021/11/19 10:35:22,1865.0442,65.0009,1,2,0,0,0,0,1.500702,3.606304,5.411987625408,0.02695935,0.00001455869,0.09681385,0.00005145381,,0.000387453590519726,,,0.967913627624512,,,,,,,,,,,,,,,,,25.63023,0.02838075
45,2021/11/19 10:35:27,1870.0434,70.0001,1,2,0,0,0,0,1.500572,3.607834,5.413814681048,0.02904205,0.00001455869,0.1043266,0.00005145381,,0.000411863788031042,,,,,,,,,,,,,,,,,,,,25.51184,-0.0000667572
46,2021/11/19 10:35:32,1875.0443,75.001,1,2,0,0,0,0,1.500519,3.609555,5.416205859045,0.03112514,0.00001455869,0.1118441,0.00005145381,,0.000304629502352327,,1.19565796852112,,,,,,,,,,,,,,,,,,25.71848,0.03670931
47,2021/11/19 10:35:37,1880.0441,80.0008,1,2,0,0,0,0,1.500969,3.611217,5.420324769273,0.03320784,0.00001455869,0.1193635,0.00005145381,,0.000368598004570231,,,,,,,,,,,,,,,,,,,,25.90372,0.07858336
48,2021/11/19 10:35:42,1885.0444,85.0011,1,2,0,0,0,0,1.500465,3.61274,5.4207899241,0.03529089,0.00001455869,0.1268874,0.00005145381,,0.000294508208753541,,,,,,,,,,,,,,,,,,,,25.76386,-0.05736411
49,2021/11/19 10:35:47,1890.0436,90.0003,1,2,0,0,0,0,1.500443,3.614033,5.422650516619,0.0373735,0.00001455869,0.1344126,0.00005145381,,0.000244788214331493,,1.36279201507568,,,,,,,,,,,,,,,,,,25.61324,-0.08893073
50,2021/11/19 10:35:52,1895.0443,95.001,1,2,0,0,0,0,1.500565,3.615386,5.42512169309,0.03945674,0.00001455869,0.141943,0.00005145381,,0.000314018514472991,,,,,,,,,,,,,,,,,,,,25.80597,-0.03427625
51,2021/11/19 10:35:57,1900.0445,100.0012,1,2,0,0,0,0,1.500862,3.616867,5.428418239354,0.04153987,0.00001455869,0.1494759,0.00005145381,,0.000217018998228014,,,0.725498378276825,,,,,,,,,,,,,,,,,25.96191,0.06212115
52,2021/11/19 10:36:02,1905.0437,105.0004,1,2,0,0,0,0,1.500954,3.61832,5.43093187728,0.04362282,0.00001455869,0.157011,0.00005145381,,0.000245747185545042,,,,,,,,,,,,,,,,,,,,25.71137,-0.04873037
53,2021/11/19 10:36:07,1910.0446,110.0013,1,2,0,0,0,0,1.50042,3.619335,5.4305226207,0.0457064,0.00001455869,0.1645511,0.00005145381,,0.000271410710411146,,1.50159001350403,,,,,,,,,,,,,,,,,,25.80027,-0.03671527
54,2021/11/19 10:36:12,1915.0438,115.0005,1,2,0,0,0,0,1.500565,3.620762,5.43318873053,0.04778879,0.00001455869,0.1720896,0.00005145381,,0.00021940260194242,,,,,,,,,,,,,,,,,,,,26.0423,0.05302966
55,2021/11/19 10:36:17,1920.0449,120.0016,1,2,0,0,0,0,1.500877,3.622207,5.436487175539,0.0498721,0.00001455869,0.179634,0.00005145381,,0.000273065496003255,,,,,,,,,,,,,,,,,,,,25.70962,-0.06547391
56,2021/11/19 10:36:22,1925.0446,125.0013,1,2,0,0,0,0,1.500587,3.623313,5.437096384731,0.05195481,0.00001455869,0.187179,0.00005145381,,0.00021749860025011,,,,,,,,,,,,,,,,,,,,25.84377,-0.02768219
57,2021/11/19 10:36:27,1930.044,130.0007,1,2,0,0,0,0,1.500603,3.624489,5.438919066867,0.0540375,0.00001455869,0.1947264,0.00005145381,,,,1.66039705276489,,,,,,,,,,,,,,,,,,25.90668,0.03681839
58,2021/11/19 10:36:32,1935.0448,135.0015,1,2,0,0,0,0,1.500572,3.625858,5.440860990776,0.05612084,0.00001455869,0.2022789,0.00005145381,,0.000213669103686698,,,,,,,,,,,,,,,,,,,,25.71797,-0.08549809
59,2021/11/19 10:36:37,1940.0449,140.0016,1,2,0,0,0,0,1.500694,3.62708,5.44313719352,0.0582039,0.00001455869,0.2098327,0.00005145381,,0.000200086200493388,,,0.615587711334229,,,,,,,,,,,,,,,,,25.99054,0.04867613
60,2021/11/19 10:36:42,1945.044,145.0007,1,2,0,0,0,0,1.500519,3.628009,5.443896436671,0.06028599,0.00001455869,0.2173856,0.00005145381,,0.000168950296938419,,,,,,,,,,,,,,,,,,,,25.66771,-0.06507456
61,2021/11/19 10:36:47,1950.0441,150.0008,1,2,0,0,0,0,1.500641,3.629375,5.446388929375,0.06236935,0.00001455869,0.2249456,0.00005145381,,0.000207679200684652,,1.68661999702454,,,,,,,,,,,,,,,,,,25.93735,0.01624584
62,2021/11/19 10:36:52,1955.0434,155.0001,1,2,0,0,0,0,1.500519,3.630566,5.447733263754,0.06445152,0.00001455869,0.2325037,0.00005145381,,,,,,,,,,,,,,,,,,,,,,25.85246,0.04885137
63,2021/11/19 10:36:57,1960.0443,160.001,1,2,0,0,0,0,1.500641,3.631723,5.449912434443,0.06653507,0.00001455869,0.2400692,0.00005145381,,0.000170934305060655,,,,,,,,,,,,,,,,,,,,25.84883,0.04622459
64,2021/11/19 10:37:02,1965.0444,165.0011,1,2,0,0,0,0,1.500534,3.632863,5.451234448842,0.06861819,0.00001455869,0.2476356,0.00005145381,,0.000210305093787611,,,,,,,,,,,,,,,,,,,,25.90929,0.041098
65,2021/11/19 10:37:07,1970.0435,170.0002,1,2,0,0,0,0,1.500481,3.633732,5.452345825092,0.07070065,0.00001455869,0.255202,0.00005145381,,0.000192192106624134,,1.76032900810242,,,,,,,,,,,,,,,,,,25.80585,-0.07189035
66,2021/11/19 10:37:12,1975.0446,175.0013,1,2,0,0,0,0,1.500481,3.635138,5.454455501378,0.0727842,0.00001455869,0.2627748,0.00005145381,,,,,,,,,,,,,,,,,,,,,,26.04685,0.06622732
67,2021/11/19 10:37:17,1980.0446,180.0013,1,2,0,0,0,0,1.501083,3.636317,5.458413631311,0.07486668,0.00001455869,0.2703459,0.00005145381,,0.000184777498361655,,,0.561236083507538,,,,,,,,,,,,,,,,,25.86269,-0.03010273
68,2021/11/19 10:37:22,1985.0438,185.0005,1,2,0,0,0,0,1.500465,3.637104,5.45734725336,0.07694866,0.00001455869,0.2779175,0.00005145381,,0.0002335829049116,,,,,,,,,,,,,,,,,,,,25.7601,-0.07228434
69,2021/11/19 10:37:27,1990.0439,190.0006,1,2,0,0,0,0,1.500366,3.638273,5.458741107918,0.07903112,0.00001455869,0.2854932,0.00005145381,,0.000183421303518116,,1.89471995830536,,,,,,,,,,,,,,,,,,26.07401,0.07509768
70,2021/11/19 10:37:32,1995.0448,195.0015,1,2,0,0,0,0,1.50061,3.639429,5.46136355169,0.0811144,0.00001455869,0.293074,0.00005145381,,0.000201704504434019,,,,,,,,,,,,,,,,,,,,25.89371,-0.008601546
71,2021/11/19 10:37:37,2000.0448,200.0015,1,2,0,0,0,0,1.501465,3.640474,5.46604429441,0.08319715,0.00001455869,0.3006551,0.00005145381,,,,,,,,,,,,,,,,,,,,,,25.84724,-0.0934273
72,2021/11/19 10:37:42,2005.0449,205.0016,1,2,0,0,0,0,1.500404,3.641395,5.46356362358,0.08528049,0.00001455869,0.3082406,0.00005145381,,0.000177388894371688,,,,,,,,,,,,,,,,,,,,26.08911,0.04754484
73,2021/11/19 10:37:47,2010.0433,210,1,2,0,0,0,0,1.500938,3.642422,5.467049591836,0.08736295,0.00001455869,0.3158249,0.00005145381,,0.00019755530229304,,,,,,,,,,,,,,,,,,,,25.89769,-0.02111375
74,2021/11/19 10:37:52,2015.0448,215.0015,1,2,0,0,0,0,1.500511,3.643552,5.467189855072,0.08944669,0.00001455869,0.323416,0.00005145381,,0.000175359004060738,,2.03053998947144,,,,,,,,,,,,,,,,,,25.84361,-0.06145418
75,2021/11/19 10:37:57,2020.0435,220.0002,1,2,0,0,0,0,1.500572,3.644527,5.468875169444,0.09152874,0.00001455869,0.3310029,0.00005145381,,0.000214789994060993,,,,,,,,,,,,,,,,,,,,26.07039,0.06047964
76,2021/11/19 10:38:02,2025.0435,225.0002,1,2,0,0,0,0,1.500801,3.645393,5.471009459793,0.09361132,0.00001455869,0.3385938,0.00005145381,,,,,,,,,,,,,,,,,,,,,,25.98656,0.01743913
77,2021/11/19 10:38:07,2030.0444,230.0011,1,2,0,0,0,0,1.50061,3.64637,5.4717792857,0.09569493,0.00001455869,0.3461904,0.00005145381,,0.000177981695742346,,,0.490026593208313,,,,,,,,,,,,,,,,,25.8242,-0.03964126
78,2021/11/19 10:38:12,2035.0444,235.0011,1,2,0,0,0,0,1.500023,3.647413,5.471203390499,0.09777769,0.00001455869,0.3537858,0.00005145381,,0.00020591939392034,,,,,,,,,,,,,,,,,,,,26.16525,0.05158961
79,2021/11/19 10:38:17,2040.0445,240.0012,1,2,0,0,0,0,1.500931,3.648152,5.475624429512,0.09986054,0.00001455869,0.3613833,0.00005145381,,0.000181130293640308,,,,,,,,,,,,,,,,,,,,26.05338,0.03973365
80,2021/11/19 10:38:22,2045.0437,245.0004,1,2,0,0,0,0,1.500717,3.649067,5.476216881039,0.1019431,0.00001455869,0.3689817,0.00005145381,,0.000212059705518186,,2.25547504425049,,,,,,,,,,,,,,,,,,25.81397,-0.08396089
81,2021/11/19 10:38:27,2050.0438,250.0005,1,2,0,0,0,0,1.500664,3.649985,5.47740109004,0.1040263,0.00001455869,0.3765841,0.00005145381,,,,,,,,,,,,,,,,,,,,,,26.05946,0.04781306
82,2021/11/19 10:38:32,2055.0448,255.0015,1,2,0,0,0,0,1.500603,3.650892,5.478539487876,0.1061093,0.00001455869,0.3841877,0.00005145381,,0.000163375196279958,,,,,,,,,,,,,,,,,,,,26.15661,0.08417666
83,2021/11/19 10:38:37,2060.0439,260.0006,1,2,0,0,0,0,1.500587,3.651453,5.479322902911,0.1081915,0.00001455869,0.39179,0.00005145381,,0.00012743599654641,,,,,,,,,,,,,,,,,,,,26.00144,0.04694402
84,2021/11/19 10:38:42,2065.0449,265.0016,1,2,0,0,0,0,1.500824,3.652321,5.481491012504,0.1102742,0.00001455869,0.399396,0.00005145381,,,,,,,,,,,,,,,,,,,,,,25.82767,0.01741588
85,2021/11/19 10:38:47,2070.0439,270.0006,1,2,0,0,0,0,1.500893,3.653154,5.482993266522,0.1123563,0.00001455869,0.4070013,0.00005145381,,0.000199658999918029,,,,,,,,,,,,,,,,,,,,26.12872,0.08823216
86,2021/11/19 10:38:52,2075.0448,275.0015,1,2,0,0,0,0,1.500862,3.654005,5.48415725231,0.114439,0.00001455869,0.4146107,0.00005145381,,,,2.4273509979248,,,,,,,,,,,,,,,,,,26.01185,0.07368684
87,2021/11/19 10:38:57,2080.0433,280,1,2,0,0,0,0,1.500931,3.654367,5.484952715677,0.116521,0.00001455869,0.4222187,0.00005145381,,0.000104396596725564,,,,,,,,,,,,,,,,,,,,25.83389,-0.06771922
88,2021/11/19 10:39:02,2085.0441,285.0008,1,2,0,0,0,0,1.500603,3.655308,5.485166150724,0.1186042,0.00001455869,0.4298328,0.00005145381,,0.000148841194459237,,,,,,,,,,,,,,,,,,,,25.97373,0.007086396
89,2021/11/19 10:39:07,2090.0442,290.0009,1,2,0,0,0,0,1.500168,3.656217,5.484939744456,0.1206864,0.00001455869,0.4374447,0.00005145381,,,,,,,,,,,,,,,,,,,,,,26.02431,0.08315325
90,2021/11/19 10:39:12,2095.0434,295.0001,1,2,0,0,0,0,1.500809,3.65699,5.48844350491,0.1227695,0.00001455869,0.4450617,0.00005145381,,0.000108119900687598,,,0.38602888584137,,,,,,,,,,,,,,,,,25.81209,-0.03367603
91,2021/11/19 10:39:17,2100.0437,300.0004,1,2,0,0,0,0,1.500328,3.657416,5.487323632448,0.1248525,0.00001455869,0.4526795,0.00005145381,,,,,,,,,,,,,,,,,,,,,,26.00112,0.04505157
92,2021/11/19 10:39:22,2105.0444,305.0011,1,2,0,0,0,0,1.501083,3.658311,5.491428450813,0.1269357,0.00001455869,0.4602996,0.00005145381,,0.000149520798004232,,,,,,,,,,,,,,,,,,,,26.01844,0.06296992
93,2021/11/19 10:39:27,2110.0435,310.0002,1,2,0,0,0,0,1.500938,3.658918,5.491809065084,0.1290182,0.00001455869,0.4679185,0.00005145381,,,,3.01244211196899,,,,,,,,,,,,,,,,,,25.80636,-0.07075727
94,2021/11/19 10:39:32,2115.0444,315.0011,1,2,0,0,0,0,1.501335,3.659409,5.493998811015,0.1311014,0.00001455869,0.4755413,0.00005145381,,0.0000970651817624457,,,,,,,,,,,,,,,,,,,,26.01809,0.01148522
95,2021/11/19 10:39:37,2120.0446,320.0013,1,2,0,0,0,0,1.500389,3.660069,5.491527266841,0.1331847,0.00001455869,0.483166,0.00005145381,,0.000166382495081052,,,,,,,,,,,,,,,,,,,,26.07576,0.08688748
96,2021/11/19 10:39:42,2125.0445,325.0012,1,2,0,0,0,0,1.500664,3.660613,5.493350147032,0.1352668,0.00001455869,0.4907871,0.00005145381,,,,,,,,,,,,,,,,,,,,,,25.8308,-0.03534794
97,2021/11/19 10:39:47,2130.0446,330.0013,1,2,0,0,0,0,1.500389,3.661445,5.493591802105,0.1373487,0.00001455869,0.4984094,0.00005145381,,0.000152485794387758,,,,,,,,,,,,,,,,,,,,26.12633,0.1054561
98,2021/11/19 10:39:52,2135.0438,335.0005,1,2,0,0,0,0,1.500244,3.661931,5.493790011164,0.1394313,0.00001455869,0.5060349,0.00005145381,,0.000166166704730131,,,,,,,,,,,,,,,,,,,,25.8445,-0.009039044
99,2021/11/19 10:39:57,2140.0438,340.0005,1,2,0,0,0,0,1.500458,3.662456,5.495361404848,0.141514,0.00001455869,0.5136625,0.00005145381,,,,,,,,,,,,,,,,,,,,,,25.98207,0.03756702
100,2021/11/19 10:40:02,2145.044,345.0007,1,2,0,0,0,0,1.500519,3.663116,5.496575157204,0.1435969,0.00001455869,0.5212916,0.00005145381,,0.000119627198728267,,,,,,,,,,,,,,,,,,,,26.01809,0.03259659
101,2021/11/19 10:40:07,2150.0439,350.0006,1,2,0,0,0,0,1.500565,3.663819,5.497798557735,0.1456797,0.00001455869,0.5289215,0.00005145381,,,,3.38315105438232,,,,,,,,,,,,,,,,,,25.8573,-0.06356359
102,2021/11/19 10:40:12,2155.044,355.0007,1,2,0,0,0,0,1.500259,3.663975,5.496911469525,0.1477622,0.00001455869,0.5365515,0.00005145381,,0.000104790000477806,,,,,,,,,,,,,,,,,,,,26.08236,0.0292486
103,2021/11/19 10:40:17,2160.0442,360.0009,1,2,0,0,0,0,1.500465,3.66454,5.4985140111,0.1498449,0.00001455869,0.5441837,0.00005145381,,,,,,,,,,,,,,,,,,,,,,25.77867,-0.1137877
104,2021/11/19 10:40:22,2165.0442,365.0009,1,2,0,0,0,0,1.500519,3.66497,5.49935711943,0.1519278,0.00001455869,0.5518172,0.00005145381,,0.0000985118676908314,,,,,,,,,,,,,,,,,,,,26.10089,0.03744662
105,2021/11/19 10:40:27,2170.0434,370.0001,1,2,0,0,0,0,1.500275,3.665577,5.499373533675,0.1540101,0.00001455869,0.5594498,0.00005145381,,,,,,,,,,,,,,,,,,,,,,25.89906,-0.08315802
106,2021/11/19 10:40:32,2175.0435,375.0002,1,2,0,0,0,0,1.500481,3.665809,5.500476754129,0.156093,0.00001455869,0.5670854,0.00005145381,,0.000115298098535277,,,,,,,,,,,,,,,,,,,,25.82217,-0.04435241
107,2021/11/19 10:40:37,2180.0445,380.0012,1,2,0,0,0,0,1.500458,3.666613,5.501598808754,0.1581765,0.00001455869,0.5747246,0.00005145381,,,,,0.287036389112473,,,,,,,,,,,,,,,,,26.11872,0.0414592
108,2021/11/19 10:40:42,2185.0436,385.0003,1,2,0,0,0,0,1.500755,3.667355,5.503801353025,0.1602589,0.00001455869,0.5823606,0.00005145381,,0.0000633375311736017,,,,,,,,,,,,,,,,,,,,25.91327,-0.07831991
109,2021/11/19 10:40:47,2190.0445,390.0012,1,2,0,0,0,0,1.500717,3.66747,5.50383457599,0.1623427,0.00001455869,0.5900024,0.00005145381,,,,,,,,,,,,,,,,,,,,,,25.81506,-0.07628798
110,2021/11/19 10:40:52,2195.0438,395.0005,1,2,0,0,0,0,1.50042,3.667844,5.50330649448,0.1644251,0.00001455869,0.5976404,0.00005145381,,,,,,,,,,,,,,,,,,,,,,26.03128,-0.0179106
111,2021/11/19 10:40:57,2200.0448,400.0015,1,2,0,0,0,0,1.500786,3.66852,5.50566345672,0.1665086,0.00001455869,0.6052831,0.00005145381,,0.0000789019395597279,,,,,,,,,,,,,,,,,,,,25.98017,0.001174212
112,2021/11/19 10:41:02,2205.0447,405.0014,1,2,0,0,0,0,1.500755,3.669002,5.50627309651,0.1685911,0.00001455869,0.6129231,0.00005145381,,,,4.33422517776489,,,,,,,,,,,,,,,,,,25.74537,-0.1275367
113,2021/11/19 10:41:07,2210.0446,410.0013,1,2,0,0,0,0,1.500328,3.669177,5.504968990056,0.1706739,0.00001455869,0.6205652,0.00005145381,,0.0000857966806506738,,,,,,,,,,,,,,,,,,,,26.04424,-0.007472634
114,2021/11/19 10:41:12,2215.0441,415.0008,1,2,0,0,0,0,1.500519,3.669798,5.506601625162,0.172756,0.00001455869,0.6282055,0.00005145381,,,,,,,,,,,,,,,,,,,,,,26.00163,-0.02653241
115,2021/11/19 10:41:17,2220.0434,420.0001,1,2,0,0,0,0,1.501007,3.670423,5.509330615961,0.1748386,0.00001455869,0.6358489,0.00005145381,,,,,,,,,,,,,,,,,,,,,,25.74174,-0.1044917
116,2021/11/19 10:41:22,2225.0449,425.0016,1,2,0,0,0,0,1.500313,3.67055,5.50697388215,0.1769222,0.00001455869,0.6434962,0.00005145381,,0.0000894200566108339,,,,,,,,,,,,,,,,,,,,26.06468,0.005145073
117,2021/11/19 10:41:27,2230.0442,430.0009,1,2,0,0,0,0,1.500259,3.670956,5.507384777604,0.1790045,0.00001455869,0.6511399,0.00005145381,,,,,,,,,,,,,,,,,,,,,,25.96698,-0.04580677
118,2021/11/19 10:41:32,2235.0433,435,1,2,0,0,0,0,1.500374,3.671465,5.50857062791,0.181087,0.00001455869,0.6587853,0.00005145381,,0.0000330744514940307,,,,,,,,,,,,,,,,,,,,25.72893,-0.1162869
119,2021/11/19 10:41:37,2240.0434,440.0001,1,2,0,0,0,0,1.500366,3.671911,5.509210419426,0.1831698,0.00001455869,0.6664324,0.00005145381,,,,,,,,,,,,,,,,,,,,,,26.03214,0.01207232
120,2021/11/19 10:41:42,2245.0443,445.001,1,2,0,0,0,0,1.500969,3.672237,5.511913897653,0.1852529,0.00001455869,0.6740817,0.00005145381,,0.0000395122006011661,,,,,,,,,,,,,,,,,,,,25.91639,-0.05150795
121,2021/11/19 10:41:47,2250.0435,450.0002,1,2,0,0,0,0,1.500481,3.672256,5.510150355136,0.1873356,0.00001455869,0.6817302,0.00005145381,,,,,,,,,,,,,,,,,,,,,,25.84621,-0.07146537
122,2021/11/19 10:41:52,2255.0444,455.0011,1,2,0,0,0,0,1.500351,3.67304,5.51084923704,0.1894187,0.00001455869,0.6893811,0.00005145381,,,,,,,,,,,,,,,,,,,,,,26.04424,0.06366551
123,2021/11/19 10:41:57,2260.0436,460.0003,1,2,0,0,0,0,1.500969,3.673552,5.513887671888,0.1915014,0.00001455869,0.6970312,0.00005145381,,0.0000853913588798605,,,,,,,,,,,,,,,,,,,,25.73428,-0.03804922
124,2021/11/19 10:42:02,2265.0437,465.0004,1,2,0,0,0,0,1.500931,3.673692,5.513958207252,0.1935845,0.00001455869,0.7046838,0.00005145381,,,,5.10980606079102,,,,,,,,,,,,,,,,,,26.05344,0.1100236
125,2021/11/19 10:42:07,2270.0437,470.0004,1,2,0,0,0,0,1.500626,3.674238,5.513657072988,0.1956668,0.00001455869,0.7123342,0.00005145381,,0.0000792166974861175,,,,,,,,,,,,,,,,,,,,25.72753,-0.03264785
126,2021/11/19 10:42:12,2275.0438,475.0005,1,2,0,0,0,0,1.500656,3.674703,5.514465105168,0.1977502,0.00001455869,0.7199894,0.00005145381,,,,,,,,,,,,,,,,,,,,,,25.88435,0.03481328
127,2021/11/19 10:42:17,2280.0447,480.0014,1,2,0,0,0,0,1.500603,3.675246,5.515085173338,0.1998335,0.00001455869,0.7276448,0.00005145381,,0.000104460697912145,,,,,,,,,,,,,,,,,,,,26.0339,0.08112192
128,2021/11/19 10:42:22,2285.0449,485.0016,1,2,0,0,0,0,1.500351,3.675357,5.514325550307,0.2019165,0.00001455869,0.7353004,0.00005145381,,,,,,,,,,,,,,,,,,,,,,25.93958,0.05348086
129,2021/11/19 10:42:27,2290.0448,490.0015,1,2,0,0,0,0,1.500259,3.675598,5.514348979882,0.2039994,0.00001455869,0.7429559,0.00005145381,,,,,,,,,,,,,,,,,,,,,,25.79686,-0.02456903
130,2021/11/19 10:42:32,2295.045,495.0017,1,2,0,0,0,0,1.500801,3.676277,5.517360197877,0.2060815,0.00001455869,0.7506097,0.00005145381,,0.000061007340264041,,,,,,,,,,,,,,,,,,,,26.08236,0.09171546
131,2021/11/19 10:42:37,2300.0442,500.0009,1,2,0,0,0,0,1.500465,3.676455,5.516392051575,0.2081635,0.00001455869,0.7582638,0.00005145381,,,,,0.199692204594612,,,,,,,,,,,,,,,,,25.89235,0.01869559
132,2021/11/19 10:42:42,2305.0442,505.0009,1,2,0,0,0,0,1.500404,3.676929,5.516878979316,0.2102462,0.00001455869,0.765921,0.00005145381,,0.0000835586979519576,,,,,,,,,,,,,,,,,,,,25.80932,-0.02144754
133,2021/11/19 10:42:47,2310.0444,510.0011,1,2,0,0,0,0,1.500229,3.67713,5.51653706277,0.2123283,0.00001455869,0.7735772,0.00005145381,,,,,,,,,,,,,,,,,,,,,,25.95901,-0.01471937
134,2021/11/19 10:42:52,2315.0436,515.0003,1,2,0,0,0,0,1.500061,3.677771,5.516880844031,0.2144109,0.00001455869,0.7812358,0.00005145381,,0.0000635703763691708,,,,,,,,,,,,,,,,,,,,26.05669,-0.02024949
135,2021/11/19 10:42:57,2320.0436,520.0003,1,2,0,0,0,0,1.500481,3.678,5.518769118,0.2164932,0.00001455869,0.7888943,0.00005145381,,,,,,,,,,,,,,,,,,,,,,26.1419,0.05139768
136,2021/11/19 10:43:02,2325.0444,525.0011,1,2,0,0,0,0,1.500221,3.678425,5.518450431925,0.2185768,0.00001455869,0.7965582,0.00005145381,,0.0000970133114606142,,,,,,,,,,,,,,,,,,,,26.19249,0.1319748
137,2021/11/19 10:43:07,2330.0445,530.0012,1,2,0,0,0,0,1.500702,3.678723,5.520666963546,0.2206593,0.00001455869,0.8042189,0.00005145381,,,,5.43374586105347,,,,,,,,,,,,,,,,,,26.15387,0.07838309
138,2021/11/19 10:43:12,2335.0444,535.0011,1,2,0,0,0,0,1.501083,3.679204,5.522790577932,0.2227425,0.00001455869,0.8118827,0.00005145381,,,,,,,,,,,,,,,,,,,,,,26.07975,-0.03817856
139,2021/11/19 10:43:17,2340.0437,540.0004,1,2,0,0,0,0,1.500275,3.679623,5.520446396325,0.2248253,0.00001455869,0.8195462,0.00005145381,,0.0000543687892786693,,,,,,,,,,,,,,,,,,,,25.97806,-0.007865429
140,2021/11/19 10:43:22,2345.0446,545.0013,1,2,0,0,0,0,1.499992,3.679825,5.5197080614,0.2269087,0.00001455869,0.8272125,0.00005145381,,,,,,,,,,,,,,,,,,,,,,25.87189,-0.01461267
141,2021/11/19 10:43:27,2350.0446,550.0013,1,2,0,0,0,0,1.500771,3.68049,5.52357265779,0.2289915,0.00001455869,0.8348776,0.00005145381,,0.0000690730375936255,,,,,,,,,,,,,,,,,,,,25.88884,-0.05075455
142,2021/11/19 10:43:32,2355.044,555.0007,1,2,0,0,0,0,1.500427,3.680726,5.522660670002,0.2310744,0.00001455869,0.8425437,0.00005145381,,,,,,,,,,,,,,,,,,,,,,25.92787,-0.04757226
143,2021/11/19 10:43:37,2360.0449,560.0016,1,2,0,0,0,0,1.500313,3.681111,5.522818687743,0.2331574,0.00001455869,0.850211,0.00005145381,,,,,,,,,,,,,,,,,,,,,,26.0339,-0.04534364
144,2021/11/19 10:43:42,2365.0442,565.0009,1,2,0,0,0,0,1.500679,3.68143,5.52464469097,0.2352392,0.00001455869,0.8578746,0.00005145381,,0.0000728604863979854,,,,,,,,,,,,,,,,,,,,26.09504,0.06393492
145,2021/11/19 10:43:47,2370.044,570.0007,1,2,0,0,0,0,1.500626,3.681971,5.525261413846,0.237322,0.00001455869,0.8655431,0.00005145381,,,,,,,,,,,,,,,,,,,,,,26.15461,0.1025331
146,2021/11/19 10:43:52,2375.0434,575.0001,1,2,0,0,0,0,1.500427,3.682395,5.525164882665,0.239405,0.00001455869,0.8732126,0.00005145381,,0.0000968165622907691,,,,,,,,,,,,,,,,,,,,26.07339,0.05587935
147,2021/11/19 10:43:57,2380.0434,580.0001,1,2,0,0,0,0,1.500443,3.682562,5.525474374966,0.2414882,0.00001455869,0.880884,0.00005145381,,,,,,,,,,,,,,,,,,,,,,26.01568,-0.07048368
148,2021/11/19 10:44:02,2385.0442,585.0009,1,2,0,0,0,0,1.500389,3.682901,5.525784148489,0.2435708,0.00001455869,0.8885539,0.00005145381,,0.0000613234369666316,,,,,,,,,,,,,,,,,,,,25.87362,0.03207743
149,2021/11/19 10:44:07,2390.0444,590.0011,1,2,0,0,0,0,1.500694,3.683592,5.527944412848,0.2456542,0.00001455869,0.8962272,0.00005145381,,,,,,,,,,,,,,,,,,,,,,25.86117,0.05338609
150,2021/11/19 10:44:12,2395.0443,595.001,1,2,0,0,0,0,1.500755,3.68377,5.52843624635,0.2477369,0.00001455869,0.9038992,0.00005145381,,,,5.36529493331909,,,,,,,,,,,,,,,,,,26.08271,0.05392253
151,2021/11/19 10:44:17,2400.0436,600.0003,1,2,0,0,0,0,1.500519,3.684233,5.528261616927,0.2498191,0.00001455869,0.91157,0.00005145381,,0.0000501405593240634,,,,,,,,,,,,,,,,,,,,26.22611,-0.05187094
152,2021/11/19 10:44:22,2405.0445,605.0012,1,2,0,0,0,0,1.500328,3.684575,5.5280710406,0.2519018,0.00001455869,0.9192435,0.00005145381,,,,,,,,,,,,,,,,,,,,,,25.90914,-0.07671058
153,2021/11/19 10:44:27,2410.0439,610.0006,1,2,0,0,0,0,1.500679,3.685098,5.530149181542,0.2539842,0.00001455869,0.9269165,0.00005145381,,0.0000723031334928237,,,,,,,,,,,,,,,,,,,,25.89493,-0.0348556
154,2021/11/19 10:44:32,2415.0438,615.0005,1,2,0,0,0,0,1.500168,3.685285,5.52854662788,0.2560661,0.00001455869,0.9345888,0.00005145381,,,,,,,,,,,,,,,,,,,,,,25.89184,-0.03708839
155,2021/11/19 10:44:37,2420.0447,620.0014,1,2,0,0,0,0,1.500351,3.685649,5.529767162799,0.2581495,0.00001455869,0.9422672,0.00005145381,,0.000105573497421574,,,0,,,,,,,,,,,,,,,,,25.94867,-0.07334292
156,2021/11/19 10:44:42,2425.0448,625.0015,1,2,0,0,0,0,1.50119,3.686168,5.53363853992,0.2602322,0.00001455869,0.9499441,0.00005145381,,,,,0.188036695122719,,,,,,,,,,,,,,,,,25.89669,-0.02940297
157,2021/11/19 10:44:47,2430.0439,630.0006,1,2,0,0,0,0,1.500244,3.686748,5.531021566512,0.2623143,0.00001455869,0.9576192,0.00005145381,,,,,,,,,,,,,,,,,,,,,,25.93185,-0.002451539
158,2021/11/19 10:44:52,2435.0439,635.0006,1,2,0,0,0,0,1.5009,3.686779,5.5334866011,0.2643971,0.00001455869,0.9652983,0.00005145381,,0.0000759769172873348,,,,,,,,,,,,,,,,,,,,26.00077,-0.06169319
159,2021/11/19 10:44:57,2440.0448,640.0015,1,2,0,0,0,0,1.500458,3.687206,5.532497740348,0.2664806,0.00001455869,0.9729803,0.00005145381,,,,,,,,,,,,,,,,,,,,,,26.0552,-0.05141318
160,2021/11/19 10:45:02,2445.0434,645.0001,1,2,0,0,0,0,1.500603,3.687875,5.534036288625,0.2685629,0.00001455869,0.9806586,0.00005145381,,0.000104674698377494,,,,,,,,,,,,,,,,,,,,26.2439,0.08198977
161,2021/11/19 10:45:07,2450.0435,650.0002,1,2,0,0,0,0,1.500893,3.688192,5.535581555456,0.2706459,0.00001455869,0.9883407,0.00005145381,,,,,,,,,,,,,,,,,,,,,,26.28687,0.09638369
162,2021/11/19 10:45:12,2455.0441,655.0008,1,2,0,0,0,0,1.500824,3.688307,5.535499664968,0.2727291,0.00001455869,0.9960242,0.00005145381,,0.0000777600071160123,,,,,,,,,,,,,,,,,,,,26.27128,0.0615263
163,2021/11/19 10:45:17,2460.0443,660.001,1,2,0,0,0,0,1.500511,3.688814,5.535105983954,0.274812,0.00001455869,1.003707,0.00005145381,,,,5.40682220458984,,,,,,,,,,,,,,,,,,26.21589,-0.03538907
164,2021/11/19 10:45:22,2465.0434,665.0001,1,2,0,0,0,0,1.500732,3.689313,5.536670077116,0.2768945,0.00001455869,1.01139,0.00005145381,,0.0000897252830327488,,,,,,,,,,,,,,,,,,,,26.18301,0.03565907
165,2021/11/19 10:45:27,2470.0436,670.0003,1,2,0,0,0,0,1.500061,3.689734,5.534826073774,0.2789773,0.00001455869,1.019074,0.00005145381,,,,,,,,,,,,,,,,,,,,,,26.11061,0.04979789
166,2021/11/19 10:45:32,2475.0444,675.0011,1,2,0,0,0,0,1.500481,3.69004,5.53683490924,0.2810604,0.00001455869,1.026761,0.00005145381,,,,,,,,,,,,,,,,,,,,,,26.02927,-0.069049
167,2021/11/19 10:45:37,2480.0438,680.0005,1,2,0,0,0,0,1.499893,3.690456,5.535289121208,0.2831427,0.00001455869,1.034445,0.00005145381,,0.0000628280395176262,,,,,,,,,,,,,,,,,,,,26.04759,-0.05904436
168,2021/11/19 10:45:42,2485.0437,685.0004,1,2,0,0,0,0,1.500839,3.69079,5.53928157281,0.2852254,0.00001455869,1.042132,0.00005145381,,,,,,,,,,,,,,,,,,,,,,26.19596,0.04718006
169,2021/11/19 10:45:47,2490.0446,690.0013,1,2,0,0,0,0,1.500992,3.691242,5.540524712064,0.287309,0.00001455869,1.049822,0.00005145381,,0.0000732106418581679,,,,,,,,,,,,,,,,,,,,26.20778,-0.06679535
170,2021/11/19 10:45:52,2495.0438,695.0005,1,2,0,0,0,0,1.500298,3.691836,5.538854167128,0.2893916,0.00001455869,1.05751,0.00005145381,,,,,,,,,,,,,,,,,,,,,,26.29433,0.02899528
171,2021/11/19 10:45:57,2500.0438,700.0005,1,2,0,0,0,0,1.500809,3.692034,5.541037855506,0.2914751,0.00001455869,1.065202,0.00005145381,,0.0000782354472903535,,,,,,,,,,,,,,,,,,,,26.29207,0.09419858
172,2021/11/19 10:46:02,2505.0447,705.0014,1,2,0,0,0,0,1.500694,3.692634,5.541513687996,0.2935589,0.00001455869,1.072897,0.00005145381,,,,,,,,,,,,,,,,,,,,,,26.33867,-0.01233816
173,2021/11/19 10:46:07,2510.044,710.0007,1,2,0,0,0,0,1.500603,3.692839,5.541485281917,0.2956414,0.00001455869,1.080587,0.00005145381,,,,,,,,,,,,,,,,,,,,,,26.41064,0.1148552
174,2021/11/19 10:46:12,2515.0434,715.0001,1,2,0,0,0,0,1.500572,3.69315,5.5418374818,0.297724,0.00001455869,1.088278,0.00005145381,,0.0000857981431181543,,,,,,,,,,,,,,,,,,,,26.26992,-0.02089143
175,2021/11/19 10:46:17,2520.0441,720.0008,1,2,0,0,0,0,1.50042,3.693847,5.54232191574,0.2998068,0.00001455869,1.095971,0.00005145381,,,,5.07511901855469,,,,,,,,,,,,,,,,,,26.11649,-0.001131892
176,2021/11/19 10:46:22,2525.0444,725.0011,1,2,0,0,0,0,1.500389,3.694158,5.542674027462,0.3018894,0.00001455869,1.103664,0.00005145381,,0.0000548420211998746,,,,,,,,,,,,,,,,,,,,26.15547,-0.08747935
177,2021/11/19 10:46:27,2530.0443,730.001,1,2,0,0,0,0,1.5009,3.694567,5.5451756103,0.3039725,0.00001455869,1.111359,0.00005145381,,,,,,,,,,,,,,,,,,,,,,26.44886,0.09304881
178,2021/11/19 10:46:32,2535.0437,735.0004,1,2,0,0,0,0,1.500755,3.695051,5.545366263505,0.3060554,0.00001455869,1.119055,0.00005145381,,,,,,,,,,,,,,,,,,,,,,26.35559,0.06401539
179,2021/11/19 10:46:37,2540.0444,740.0011,1,2,0,0,0,0,1.500626,3.695445,5.54548084857,0.3081385,0.00001455869,1.126752,0.00005145381,,0.000067411718191579,,,,,,,,,,,,,,,,,,,,26.0812,-0.06741941
180,2021/11/19 10:46:42,2545.0444,745.0011,1,2,0,0,0,0,1.500565,3.695616,5.54551202304,0.3102208,0.00001455869,1.134448,0.00005145381,,,,,0,,,,,,,,,,,,,,,,,26.25834,0.03549635
181,2021/11/19 10:46:47,2550.0446,750.0013,1,2,0,0,0,0,1.500862,3.696136,5.547390069232,0.3123043,0.00001455869,1.142148,0.00005145381,,0.0000818692715256475,,,,,,,,,,,,,,,,,,,,26.42967,0.03105998
182,2021/11/19 10:46:52,2555.0437,755.0004,1,2,0,0,0,0,1.500893,3.696578,5.548168044154,0.3143862,0.00001455869,1.149844,0.00005145381,,,,,0.189724996685982,,,,,,,,,,,,,,,,,26.15582,-0.01499236
183,2021/11/19 10:46:57,2560.0448,760.0015,1,2,0,0,0,0,1.500374,3.697095,5.54702521353,0.3164702,0.00001455869,1.157548,0.00005145381,,0.000111195302451961,,,,,,,,,,,,,,,,,,,,26.11046,-0.0421536
184,2021/11/19 10:47:02,2565.0446,765.0013,1,2,0,0,0,0,1.501373,3.697432,5.551224574136,0.318553,0.00001455869,1.165248,0.00005145381,,,,,,,,,,,,,,,,,,,,,,26.32533,-0.07792175
185,2021/11/19 10:47:07,2570.044,770.0007,1,2,0,0,0,0,1.501045,3.697787,5.550544687415,0.3206354,0.00001455869,1.172948,0.00005145381,,0.000110854402009863,,,,,,,,,,,,,,,,,,,,26.44185,0.06291747
186,2021/11/19 10:47:12,2575.0447,775.0014,1,2,0,0,0,0,1.500603,3.698281,5.549651563443,0.3227184,0.00001455869,1.180651,0.00005145381,,,,,,,,,,,,,,,,,,,,,,26.41622,0.01633883
187,2021/11/19 10:47:17,2580.044,780.0007,1,2,0,0,0,0,1.500389,3.69872,5.54951880208,0.3248016,0.00001455869,1.188356,0.00005145381,,0.0000738871967769228,,5.08972787857056,,,,,,,,,,,,,,,,,,26.44523,0.07302701
188,2021/11/19 10:47:22,2585.0441,785.0008,1,2,0,0,0,0,1.501022,3.698976,5.552244353472,0.3268839,0.00001455869,1.196058,0.00005145381,,,,,,,,,,,,,,,,,,,,,,26.29308,-0.01034856
189,2021/11/19 10:47:27,2590.0434,790.0001,1,2,0,0,0,0,1.500496,3.699492,5.551072948032,0.3289671,0.00001455869,1.203764,0.00005145381,,,,,,,,,,,,,,,,,,,,,,26.18996,-0.05669594
190,2021/11/19 10:47:32,2595.0435,795.0002,1,2,0,0,0,0,1.500565,3.699998,5.55208749887,0.3310498,0.00001455869,1.21147,0.00005145381,,0.0000941203397815116,,,,,,,,,,,,,,,,,,,,26.35661,-0.05318224
191,2021/11/19 10:47:37,2600.0441,800.0008,1,2,0,0,0,0,1.500229,3.700296,5.551291367784,0.3331327,0.00001455869,1.219176,0.00005145381,,,,,,,,,,,,,,,,,,,,,,26.35709,-0.01150429
192,2021/11/19 10:47:42,2605.0437,805.0004,1,2,0,0,0,0,1.500481,3.700567,5.552630472727,0.3352157,0.00001455869,1.226885,0.00005145381,,0.0000687506471876986,,,,,,,,,,,,,,,,,,,,26.47733,0.07109046
193,2021/11/19 10:47:47,2610.0435,810.0002,1,2,0,0,0,0,1.499916,3.701246,5.551558095336,0.3372983,0.00001455869,1.234592,0.00005145381,,,,,,,,,,,,,,,,,,,,,,26.55898,0.02644658
194,2021/11/19 10:47:52,2615.0444,815.0011,1,2,0,0,0,0,1.500786,3.701863,5.555704164318,0.3393809,0.00001455869,1.242301,0.00005145381,,0.0000936608776100911,,,,,,,,,,,,,,,,,,,,26.46801,0.06031334
195,2021/11/19 10:47:57,2620.0444,820.0011,1,2,0,0,0,0,1.500824,3.702065,5.55614800156,0.3414636,0.00001455869,1.250011,0.00005145381,,,,,,,,,,,,,,,,,,,,,,26.28834,-0.07523954
196,2021/11/19 10:48:02,2625.0446,825.0013,1,2,0,0,0,0,1.500755,3.702232,5.55614318516,0.3435467,0.00001455869,1.257723,0.00005145381,,,,,,,,,,,,,,,,,,,,,,26.21947,-0.01637042
197,2021/11/19 10:48:07,2630.0438,830.0005,1,2,0,0,0,0,1.500511,3.703019,5.556420742709,0.3456292,0.00001455869,1.265433,0.00005145381,,0.0000692654575686902,,,,,,,,,,,,,,,,,,,,26.16218,-0.1089853
198,2021/11/19 10:48:12,2635.0445,835.0012,1,2,0,0,0,0,1.500404,3.703295,5.55643863118,0.3477123,0.00001455869,1.273147,0.00005145381,,,,,,,,,,,,,,,,,,,,,,26.26256,-0.0399214
199,2021/11/19 10:48:17,2640.0447,840.0014,1,2,0,0,0,0,1.500229,3.70365,5.55632313585,0.3497948,0.00001455869,1.280859,0.00005145381,,0.0000695025300956331,,4.88986110687256,,,,,,,,,,,,,,,,,,26.30465,-0.05944192
200,2021/11/19 10:48:22,2645.0441,845.0008,1,2,0,0,0,0,1.501022,3.704028,5.559827516616,0.3518775,0.00001455869,1.288574,0.00005145381,,,,,,,,,,,,,,,,,,,,,,26.42543,-0.05126178
201,2021/11/19 10:48:27,2650.0441,850.0008,1,2,0,0,0,0,1.500694,3.704621,5.559502506974,0.3539599,0.00001455869,1.296288,0.00005145381,,0.0000853038363857195,,,,,,,,,,,,,,,,,,,,26.54243,0.07718801
202,2021/11/19 10:48:32,2655.0433,855,1,2,0,0,0,0,1.500755,3.705009,5.560310781795,0.3560425,0.00001455869,1.304003,0.00005145381,,,,,,,,,,,,,,,,,,,,,,26.67817,0.002096295
203,2021/11/19 10:48:37,2660.0442,860.0009,1,2,0,0,0,0,1.500465,3.705405,5.559830513325,0.3581255,0.00001455869,1.311721,0.00005145381,,,,,,,,,,,,,,,,,,,,,,26.65331,0.1046437
204,2021/11/19 10:48:42,2665.0448,865.0015,1,2,0,0,0,0,1.500587,3.705638,5.560632209506,0.3602086,0.00001455869,1.31944,0.00005145381,,0.0000893350224941969,,,,,,,,,,,,,,,,,,,,26.64585,0.0356245
205,2021/11/19 10:48:47,2670.0443,870.001,1,2,0,0,0,0,1.500847,3.706461,5.562830872467,0.3622915,0.00001455869,1.32716,0.00005145381,,,,,0.20326229929924,,,,,,,,,,,,,,,,,26.54157,0.0550729
206,2021/11/19 10:48:52,2675.0443,875.001,1,2,0,0,0,0,1.500443,3.706935,5.562044672205,0.364374,0.00001455869,1.334879,0.00005145381,,0.0000860030195326544,,,,,,,,,,,,,,,,,,,,26.42332,-0.04255354
207,2021/11/19 10:48:57,2680.0436,880.0003,1,2,0,0,0,0,1.500702,3.707034,5.563153337868,0.3664561,0.00001455869,1.342597,0.00005145381,,,,,,,,,,,,,,,,,,,,,,26.37537,-0.06025732
208,2021/11/19 10:49:02,2685.0444,885.0011,1,2,0,0,0,0,1.500694,3.707474,5.563783986956,0.3685391,0.00001455869,1.350319,0.00005145381,,0.0000899938895599917,,,,,,,,,,,,,,,,,,,,26.34498,-0.08233905
209,2021/11/19 10:49:07,2690.0445,890.0012,1,2,0,0,0,0,1.500183,3.708102,5.562831582666,0.3706221,0.00001455869,1.358042,0.00005145381,,,,,,,,,,,,,,,,,,,,,,26.55364,-0.02811372
210,2021/11/19 10:49:12,2695.0444,895.0011,1,2,0,0,0,0,1.500664,3.708265,5.56485978796,0.3727049,0.00001455869,1.365766,0.00005145381,,0.0000999342883005738,,,,,,,,,,,,,,,,,,,,26.54465,0.05861402
211,2021/11/19 10:49:17,2700.0437,900.0004,1,2,0,0,0,0,1.501038,3.708776,5.567013709488,0.3747869,0.00001455869,1.373487,0.00005145381,,,,4.82060289382935,,,,,,,,,,,,,,,,,,26.58063,-0.05474627
212,2021/11/19 10:49:22,2705.0447,905.0014,1,2,0,0,0,0,1.500664,3.709373,5.566522523672,0.37687,0.00001455869,1.381214,0.00005145381,,0.000101707599242218,,,,,,,,,,,,,,,,,,,,26.5433,0.01357198
213,2021/11/19 10:49:27,2710.0438,910.0005,1,2,0,0,0,0,1.500755,3.709685,5.567328312175,0.3789522,0.00001455869,1.388938,0.00005145381,,,,,,,,,,,,,,,,,,,,,,26.63379,0.07759809
214,2021/11/19 10:49:32,2715.0448,915.0015,1,2,0,0,0,0,1.500717,3.710131,5.567856663927,0.3810358,0.00001455869,1.396668,0.00005145381,,,,,,,,,,,,,,,,,,,,,,26.65006,0.00634253
