Repository: HVES-Battery-Testing-Consortium/LG-HG2

# Battery Testing Consortium (BTC)
The Battery Testing Consortium (BTC) has been developed within the High Voltage and Energy Storage Lab at Oxford Brookes University to provide accurate and comprehensive cell data to Formula Student Electric teams. Through the BTC, we aim to provide FS teams with information for improved and informed decisions for cell selection, pack architecture design, thermal cooling requirements, and end of life predictions. A range of tests are completed to provide a comprehensive electrochemical lithium-ion characterisation for modelling, validation, and battery management parameterisation.

File: Data/Round1/LG_HG2/Package 2/211119_BTC_CellCond_LG_HG2_4_25C/211119_BTC_CellCond_LG_HG2_4_25C_Channel_6_Wb_1.CSV (part 2 of 57)
Data_Point,Date_Time,Test_Time(s),Step_Time(s),Cycle_Index,Step_Index,TC_Counter1,TC_Counter2,TC_Counter3,TC_Counter4,Current(A),Voltage(V),Power(W),Charge_Capacity(Ah),Discharge_Capacity(Ah),Charge_Energy(Wh),Discharge_Energy(Wh),ACR(Ohm),dV/dt(V/s),Internal_Resistance(Ohm),dQ/dV(Ah/V),dV/dQ(V/Ah),MetaCode_MV_UD1,MetaCode_MV_UD2,MetaCode_MV_UD3,MetaCode_MV_UD4,MetaCode_MV_UD5,MetaCode_MV_UD6,MetaCode_MV_UD7,MetaCode_MV_UD8,MetaCode_MV_UD9,MetaCode_MV_UD10,MetaCode_MV_UD11,MetaCode_MV_UD12,MetaCode_MV_UD13,MetaCode_MV_UD14,MetaCode_MV_UD15,MetaCode_MV_UD16,Aux_Temperature_1(C),Aux_dT/dt_1(C)
215,2021/11/19 10:49:37,2720.0448,920.0015,1,2,0,0,0,0,1.500298,3.71069,5.56714078562,0.3831187,0.00001455869,1.404396,0.00005145381,,0.000062109058490023,,,,,,,,,,,,,,,,,,,,26.6497,0.08560479
216,2021/11/19 10:49:42,2725.0439,925.0006,1,2,0,0,0,0,1.500519,3.711048,5.568498033912,0.385201,0.00001455869,1.412123,0.00005145381,,,,,,,,,,,,,,,,,,,,,,26.60989,0.03209233
217,2021/11/19 10:49:47,2730.0435,930.0002,1,2,0,0,0,0,1.500809,3.711485,5.570230091365,0.3872842,0.00001455869,1.419855,0.00005145381,,0.0000911909301066771,,,,,,,,,,,,,,,,,,,,26.47062,0.05481124
218,2021/11/19 10:49:52,2735.0442,935.0009,1,2,0,0,0,0,1.500404,3.711802,5.569202568008,0.3893677,0.00001455869,1.427588,0.00005145381,,,,,,,,,,,,,,,,,,,,,,26.34847,-0.05820155
219,2021/11/19 10:49:57,2740.0443,940.001,1,2,0,0,0,0,1.500206,3.712134,5.568965699604,0.3914502,0.00001455869,1.435319,0.00005145381,,0.0000914486881811172,,,,,,,,,,,,,,,,,,,,26.33566,-0.06985664
220,2021/11/19 10:50:02,2745.0434,945.0001,1,2,0,0,0,0,1.500931,3.712745,5.572574065595,0.3935331,0.00001455869,1.443051,0.00005145381,,,,,,,,,,,,,,,,,,,,,,26.34724,-0.05928278
221,2021/11/19 10:50:07,2750.0444,950.0011,1,2,0,0,0,0,1.500786,3.713358,5.572955699388,0.3956163,0.00001455869,1.450786,0.00005145381,,,,,,,,,,,,,,,,,,,,,,26.38883,-0.06211102
222,2021/11/19 10:50:12,2755.0444,955.0011,1,2,0,0,0,0,1.500351,3.713707,5.571864011157,0.3976991,0.00001455869,1.458521,0.00005145381,,0.0000669742876198143,,4.70279502868652,,,,,,,,,,,,,,,,,,26.52102,0.06053448
223,2021/11/19 10:50:17,2760.0435,960.0002,1,2,0,0,0,0,1.500969,3.71419,5.57488405011,0.3997817,0.00001455869,1.466256,0.00005145381,,,,,,,,,,,,,,,,,,,,,,26.54492,-0.006768703
224,2021/11/19 10:50:22,2765.0445,965.0012,1,2,0,0,0,0,1.500206,3.714672,5.572773222432,0.4018654,0.00001455869,1.473995,0.00005145381,,0.000110475200926885,,,,,,,,,,,,,,,,,,,,26.65453,0.1172775
225,2021/11/19 10:50:27,2770.0438,970.0005,1,2,0,0,0,0,1.500931,3.714925,5.575846095175,0.4039479,0.00001455869,1.481732,0.00005145381,,,,,,,,,,,,,,,,,,,,,,26.44334,-0.04271448
226,2021/11/19 10:50:32,2775.0446,975.0013,1,2,0,0,0,0,1.500877,3.715416,5.576382419832,0.4060309,0.00001455869,1.48947,0.00005145381,,0.000094499766419176,,,,,,,,,,,,,,,,,,,,26.31487,0.02259433
227,2021/11/19 10:50:37,2780.0438,980.0005,1,2,0,0,0,0,1.500679,3.716049,5.576596697271,0.4081138,0.00001455869,1.49721,0.00005145381,,,,,,,,,,,,,,,,,,,,,,26.25311,-0.097996
228,2021/11/19 10:50:42,2785.0439,985.0006,1,2,0,0,0,0,1.500877,3.716579,5.578127939783,0.410197,0.00001455869,1.504952,0.00005145381,,0.000100771598226856,,,0.208779007196426,,,,,,,,,,,,,,,,,26.28598,-0.03774464
229,2021/11/19 10:50:47,2790.0447,990.0014,1,2,0,0,0,0,1.500465,3.716953,5.577157883145,0.4122796,0.00001455869,1.512692,0.00005145381,,,,,,,,,,,,,,,,,,,,,,26.27178,-0.03196955
230,2021/11/19 10:50:52,2795.0441,995.0008,1,2,0,0,0,0,1.50119,3.717279,5.58034206201,0.4143623,0.00001455869,1.520434,0.00005145381,,0.0000761387418606319,,,,,,,,,,,,,,,,,,,,26.32857,-0.05905211
231,2021/11/19 10:50:57,2800.0434,1000.0001,1,2,0,0,0,0,1.500565,3.71787,5.57890559655,0.416445,0.00001455869,1.528176,0.00005145381,,,,,,,,,,,,,,,,,,,,,,26.53295,-0.009179115
232,2021/11/19 10:51:02,2805.0433,1005,1,2,0,0,0,0,1.500786,3.718169,5.580175980834,0.4185281,0.00001455869,1.535921,0.00005145381,,0.000112616602564231,,,,,,,,,,,,,,,,,,,,26.53123,-0.001398325
233,2021/11/19 10:51:07,2810.0434,1010.0001,1,2,0,0,0,0,1.500664,3.718615,5.58039166036,0.420611,0.00001455869,1.543667,0.00005145381,,,,4.66042613983154,,,,,,,,,,,,,,,,,,26.26157,-0.09065032
234,2021/11/19 10:51:12,2815.0442,1015.0009,1,2,0,0,0,0,1.500519,3.719129,5.580623727951,0.4226937,0.00001455869,1.551412,0.00005145381,,0.000148686493048444,,,,,,,,,,,,,,,,,,,,26.38358,-0.05458236
235,2021/11/19 10:51:17,2820.0434,1020.0001,1,2,0,0,0,0,1.500641,3.71976,5.58202436616,0.4247769,0.00001455869,1.55916,0.00005145381,,,,,,,,,,,,,,,,,,,,,,26.54406,0.02394199
236,2021/11/19 10:51:22,2825.0442,1025.0009,1,2,0,0,0,0,1.500938,3.719995,5.58348185531,0.4268599,0.00001455869,1.566909,0.00005145381,,0.0000736112269805744,,,,,,,,,,,,,,,,,,,,26.40524,-0.01485944
237,2021/11/19 10:51:27,2830.0444,1030.0011,1,2,0,0,0,0,1.500656,3.720587,5.583321205072,0.4289428,0.00001455869,1.574658,0.00005145381,,,,,,,,,,,,,,,,,,,,,,26.26518,-0.02240896
238,2021/11/19 10:51:32,2835.0436,1035.0003,1,2,0,0,0,0,1.500824,3.721095,5.58470868228,0.4310245,0.00001455869,1.582404,0.00005145381,,0.0000863308232510462,,,,,,,,,,,,,,,,,,,,26.40786,0.06795228
239,2021/11/19 10:51:37,2840.0446,1040.0013,1,2,0,0,0,0,1.500572,3.721575,5.5844912409,0.4331078,0.00001455869,1.590156,0.00005145381,,,,,,,,,,,,,,,,,,,,,,26.44609,0.03976405
240,2021/11/19 10:51:42,2845.0445,1045.0012,1,2,0,0,0,0,1.500229,3.72197,5.58380733113,0.4351905,0.00001455869,1.597907,0.00005145381,,,,,,,,,,,,,,,,,,,,,,26.29006,-0.04505813
241,2021/11/19 10:51:47,2850.0447,1050.0014,1,2,0,0,0,0,1.500191,3.722381,5.584282474771,0.4372736,0.00001455869,1.605661,0.00005145381,,0.0000815123130450957,,,,,,,,,,,,,,,,,,,,26.50285,0.08080542
242,2021/11/19 10:51:52,2855.0449,1055.0016,1,2,0,0,0,0,1.500702,3.72305,5.5871885811,0.4393564,0.00001455869,1.613415,0.00005145381,,,,,,,,,,,,,,,,,,,,,,26.32893,0.001398921
243,2021/11/19 10:51:57,2860.0446,1060.0013,1,2,0,0,0,0,1.500626,3.723564,5.587676951064,0.4414393,0.00001455869,1.621169,0.00005145381,,0.0000970577966654673,,,,,,,,,,,,,,,,,,,,26.26246,-0.07096469
244,2021/11/19 10:52:02,2865.0449,1065.0016,1,2,0,0,0,0,1.500916,3.723765,5.58905846874,0.4435222,0.00001455869,1.628925,0.00005145381,,,,4.39609718322754,,,,,,,,,,,,,,,,,,26.57167,0.03448665
245,2021/11/19 10:52:07,2870.0441,1070.0008,1,2,0,0,0,0,1.500168,3.724257,5.587011175176,0.4456044,0.00001455869,1.636679,0.00005145381,,0.000113542198960204,,,,,,,,,,,,,,,,,,,,26.26468,-0.05933166
246,2021/11/19 10:52:12,2875.0451,1075.0018,1,2,0,0,0,0,1.500824,3.725064,5.590665452736,0.4476874,0.00001455869,1.644437,0.00005145381,,,,,,,,,,,,,,,,,,,,,,26.3481,-0.0598681
247,2021/11/19 10:52:17,2880.0434,1080.0001,1,2,0,0,0,0,1.500702,3.725337,5.590620686574,0.4497697,0.00001455869,1.652194,0.00005145381,,0.000103957798273768,,,,,,,,,,,,,,,,,,,,26.5352,0.05431592
248,2021/11/19 10:52:22,2885.0444,1085.0011,1,2,0,0,0,0,1.500641,3.725663,5.590882649983,0.4518528,0.00001455869,1.659955,0.00005145381,,0.000189909405889921,,,,,,,,,,,,,,,,,,,,26.42357,-0.005399585
249,2021/11/19 10:52:27,2890.0442,1090.0009,1,2,0,0,0,0,1.500748,3.725742,5.591399855016,0.4539351,0.00001455869,1.667713,0.00005145381,,,,,,,,,,,,,,,,,,,,,,26.24163,-0.04116893
250,2021/11/19 10:52:32,2895.0442,1095.0009,1,2,0,0,0,0,1.500389,3.726852,5.591727745428,0.4560177,0.00001455869,1.675474,0.00005145381,,0.0000946437066886574,,,0.223770394921303,,,,,,,,,,,,,,,,,26.27712,0.00637114
251,2021/11/19 10:52:37,2900.0446,1100.0013,1,2,0,0,0,0,1.500183,3.727135,5.591384565705,0.4581008,0.00001455869,1.683238,0.00005145381,,,,,,,,,,,,,,,,,,,,,,26.33205,-0.01221895
252,2021/11/19 10:52:42,2905.0437,1105.0004,1,2,0,0,0,0,1.500549,3.727458,5.593233374442,0.4601832,0.00001455869,1.690999,0.00005145381,,,,,,,,,,,,,,,,,,,,,,26.50955,0.009873509
253,2021/11/19 10:52:47,2910.0446,1110.0013,1,2,0,0,0,0,1.500771,3.727921,5.594755727091,0.4622665,0.00001455869,1.698766,0.00005145381,,0.0000627453700872138,,,,,,,,,,,,,,,,,,,,26.57293,0.01055002
254,2021/11/19 10:52:52,2915.0446,1115.0013,1,2,0,0,0,0,1.500748,3.728549,5.595612454652,0.4643496,0.00001455869,1.706532,0.00005145381,,,,,,,,,,,,,,,,,,,,,,26.3156,-0.05793512
255,2021/11/19 10:52:57,2920.0446,1120.0013,1,2,0,0,0,0,1.500298,3.729074,5.594722264052,0.4664319,0.00001455869,1.714297,0.00005145381,,0.0000940704776439816,,4.43156003952026,,,,,,,,,,,,,,,,,,26.39031,-0.03696084
256,2021/11/19 10:53:02,2925.0446,1125.0013,1,2,0,0,0,0,1.501038,3.729508,5.598133229304,0.4685149,0.00001455869,1.722065,0.00005145381,,,,,,,,,,,,,,,,,,,,,,26.52065,0.05515397
257,2021/11/19 10:53:07,2930.0446,1130.0013,1,2,0,0,0,0,1.500755,3.73003,5.59786117265,0.4705975,0.00001455869,1.729833,0.00005145381,,0.0000846275870571844,,,,,,,,,,,,,,,,,,,,26.65006,0.09187579
258,2021/11/19 10:53:12,2935.0448,1135.0015,1,2,0,0,0,0,1.500244,3.730851,5.597186827644,0.4726801,0.00001455869,1.737601,0.00005145381,,,,,,,,,,,,,,,,,,,,,,26.39067,-0.05780399
259,2021/11/19 10:53:17,2940.0448,1140.0015,1,2,0,0,0,0,1.500404,3.730933,5.597906796932,0.4747625,0.00001455869,1.745371,0.00005145381,,,,,,,,,,,,,,,,,,,,,,26.63488,0.05709887
260,2021/11/19 10:53:22,2945.0434,1145.0001,1,2,0,0,0,0,1.500587,3.731405,5.599297834735,0.4768445,0.00001455869,1.753139,0.00005145381,,0.0000866597620188259,,,,,,,,,,,,,,,,,,,,26.51714,-0.01120746
261,2021/11/19 10:53:27,2950.0433,1150,1,2,0,0,0,0,1.500984,3.731957,5.601607745688,0.4789277,0.00001455869,1.760913,0.00005145381,,,,,,,,,,,,,,,,,,,,,,26.40139,-0.05219698
262,2021/11/19 10:53:32,2955.0441,1155.0008,1,2,0,0,0,0,1.500099,3.732482,5.599092515718,0.4810104,0.00001455869,1.768686,0.00005145381,,0.0000634576426818967,,,,,,,,,,,,,,,,,,,,26.67545,0.06499052
263,2021/11/19 10:53:37,2960.0441,1160.0008,1,2,0,0,0,0,1.500183,3.73298,5.60015313534,0.483093,0.00001455869,1.77646,0.00005145381,,,,,,,,,,,,,,,,,,,,,,26.64297,0.06568134
264,2021/11/19 10:53:42,2965.0444,1165.0011,1,2,0,0,0,0,1.500839,3.733532,5.603430433348,0.4851761,0.00001455869,1.784237,0.00005145381,,0.00010143800318474,,,,,,,,,,,,,,,,,,,,26.4248,-0.02885699
265,2021/11/19 10:53:47,2970.0436,1170.0003,1,2,0,0,0,0,1.500336,3.734078,5.602371650208,0.4872592,0.00001455869,1.792015,0.00005145381,,,,4.30598783493042,,,,,,,,,,,,,,,,,,26.44347,-0.007776618
266,2021/11/19 10:53:52,2975.0438,1175.0005,1,2,0,0,0,0,1.500443,3.734519,5.603432891917,0.489342,0.00001455869,1.799792,0.00005145381,,0.0000944504427025095,,,,,,,,,,,,,,,,,,,,26.55735,0.004931092
267,2021/11/19 10:53:57,2980.0436,1180.0003,1,2,0,0,0,0,1.500587,3.73485,5.60446735695,0.4914248,0.00001455869,1.807571,0.00005145381,,,,,,,,,,,,,,,,,,,,,,26.66723,0.01143456
268,2021/11/19 10:54:02,2985.0445,1185.0012,1,2,0,0,0,0,1.500839,3.735464,5.606330054296,0.4935086,0.00001455869,1.815354,0.00005145381,,,,,,,,,,,,,,,,,,,,,,26.55699,-0.04239559
269,2021/11/19 10:54:07,2990.0447,1190.0014,1,2,0,0,0,0,1.50061,3.736204,5.60658508444,0.4955916,0.00001455869,1.823136,0.00005145381,,0.0000671301095280796,,,,,,,,,,,,,,,,,,,,26.44121,-0.0882858
270,2021/11/19 10:54:12,2995.0439,1195.0006,1,2,0,0,0,0,1.50013,3.736475,5.60519824175,0.4976743,0.00001455869,1.830918,0.00005145381,,,,,0.236373797059059,,,,,,,,,,,,,,,,,26.71478,0.04558265
271,2021/11/19 10:54:17,3000.044,1200.0007,1,2,0,0,0,0,1.500786,3.736833,5.608186650738,0.4997574,0.00001455869,1.838702,0.00005145381,,0.0000783533396315761,,,,,,,,,,,,,,,,,,,,26.42119,-0.054847
272,2021/11/19 10:54:22,3005.0448,1205.0015,1,2,0,0,0,0,1.500656,3.737717,5.609027442352,0.5018407,0.00001455869,1.846488,0.00005145381,,,,,,,,,,,,,,,,,,,,,,26.60439,0.002909899
273,2021/11/19 10:54:27,3010.0448,1210.0015,1,2,0,0,0,0,1.500443,3.738102,5.608808979186,0.5039237,0.00001455869,1.854274,0.00005145381,,0.000172939995536581,,,,,,,,,,,,,,,,,,,,26.59855,0.0467962
274,2021/11/19 10:54:32,3015.044,1215.0007,1,2,0,0,0,0,1.499664,3.738489,5.606477367696,0.5060065,0.00001455869,1.86206,0.00005145381,,0.000119816199003253,,,,,,,,,,,,,,,,,,,,26.44261,-0.03086984
275,2021/11/19 10:54:37,3020.044,1220.0007,1,2,0,0,0,0,1.500298,3.738967,5.609564712166,0.5080887,0.00001455869,1.869845,0.00005145381,,,,4.13129901885986,,,,,,,,,,,,,,,,,,26.64161,0.04530013
276,2021/11/19 10:54:42,3025.0441,1225.0008,1,2,0,0,0,0,1.500809,3.739672,5.612533394648,0.5101721,0.00001455869,1.877635,0.00005145381,,,,,,,,,,,,,,,,,,,,,,26.73791,0.07913411
277,2021/11/19 10:54:47,3030.0435,1230.0002,1,2,0,0,0,0,1.500572,3.740007,5.612149784004,0.5122547,0.00001455869,1.885424,0.00005145381,,0.0000966645966400392,,,,,,,,,,,,,,,,,,,,26.58049,-0.05860567
278,2021/11/19 10:54:52,3035.0444,1235.0011,1,2,0,0,0,0,1.500519,3.740541,5.612752840779,0.514338,0.00001455869,1.893216,0.00005145381,,,,,,,,,,,,,,,,,,,,,,26.40401,-0.09933233
279,2021/11/19 10:54:57,3040.0443,1240.001,1,2,0,0,0,0,1.500443,3.741147,5.613377828121,0.5164209,0.00001455869,1.901008,0.00005145381,,0.0000988566025625914,,,,,,,,,,,,,,,,,,,,26.67793,-0.002216101
280,2021/11/19 10:55:02,3045.0444,1245.0011,1,2,0,0,0,0,1.500984,3.741638,5.616138771792,0.518504,0.00001455869,1.908802,0.00005145381,,,,,,,,,,,,,,,,,,,,,,26.60876,-0.06605327
281,2021/11/19 10:55:07,3050.0436,1250.0003,1,2,0,0,0,0,1.500984,3.742012,5.616700139808,0.5205866,0.00001455869,1.916594,0.00005145381,,0.0000764548312872648,,,,,,,,,,,,,,,,,,,,26.47407,-0.078246
282,2021/11/19 10:55:12,3055.0436,1255.0003,1,2,0,0,0,0,1.500298,3.742686,5.615144320428,0.5226692,0.00001455869,1.924388,0.00005145381,,,,,,,,,,,,,,,,,,,,,,26.46999,-0.08329034
283,2021/11/19 10:55:17,3060.0438,1260.0005,1,2,0,0,0,0,1.500626,3.743241,5.617204768866,0.5247519,0.00001455869,1.932184,0.00005145381,,0.0001023536970024,,,,,,,,,,,,,,,,,,,,26.63014,0.05358815
284,2021/11/19 10:55:22,3065.0439,1265.0006,1,2,0,0,0,0,1.500443,3.743672,5.617166446696,0.5268349,0.00001455869,1.939982,0.00005145381,,0.000172523999935947,,,,,,,,,,,,,,,,,,,,26.73205,0.08270979
285,2021/11/19 10:55:27,3070.0438,1270.0005,1,2,0,0,0,0,1.499985,3.744246,5.61631283631,0.5289178,0.00001455869,1.94778,0.00005145381,,,,3.94408106803894,,,,,,,,,,,,,,,,,,26.75683,0.06509483
286,2021/11/19 10:55:32,3075.0439,1275.0006,1,2,0,0,0,0,1.500511,3.744822,5.619146604042,0.5310009,0.00001455869,1.95558,0.00005145381,,0.000184636897756718,,,,,,,,,,,,,,,,,,,,26.7063,-0.0249362
287,2021/11/19 10:55:37,3080.044,1280.0007,1,2,0,0,0,0,1.500511,3.745466,5.620112933126,0.5330837,0.00001455869,1.963381,0.00005145381,,,,,,,,,,,,,,,,,,,,,,26.6829,-0.02107561
288,2021/11/19 10:55:42,3085.0441,1285.0008,1,2,0,0,0,0,1.500694,3.74607,5.62170477258,0.5351669,0.00001455869,1.971183,0.00005145381,,0.000100178898719605,,,,,,,,,,,,,,,,,,,,26.57167,-0.003157854
289,2021/11/19 10:55:47,3090.0435,1290.0002,1,2,0,0,0,0,1.50042,3.746508,5.62133553336,0.5372494,0.00001455869,1.978985,0.00005145381,,,,,0.251395791769028,,,,,,,,,,,,,,,,,26.54005,0.01290321
290,2021/11/19 10:55:52,3095.0441,1295.0008,1,2,0,0,0,0,1.500549,3.746924,5.622443061276,0.5393324,0.00001455869,1.986789,0.00005145381,,0.000102781297755428,,,,,,,,,,,,,,,,,,,,26.64386,0.004589558
291,2021/11/19 10:55:57,3100.0433,1300,1,2,0,0,0,0,1.5009,3.747584,5.6247488256,0.5414158,0.00001455869,1.994596,0.00005145381,,,,,,,,,,,,,,,,,,,,,,26.81803,0.0245291
292,2021/11/19 10:56:02,3105.0442,1305.0009,1,2,0,0,0,0,1.500389,3.748065,5.623555497285,0.5434988,0.00001455869,2.002402,0.00005145381,,0.000102975296613295,,,,,,,,,,,,,,,,,,,,26.78705,-0.02080977
293,2021/11/19 10:56:07,3110.0443,1310.001,1,2,0,0,0,0,1.500183,3.748549,5.623509484467,0.5455816,0.00001455869,2.01021,0.00005145381,,,,,,,,,,,,,,,,,,,,,,26.52586,-0.09849072
294,2021/11/19 10:56:12,3115.0437,1315.0004,1,2,0,0,0,0,1.500519,3.749113,5.625615289647,0.5476639,0.00001455869,2.018016,0.00005145381,,0.0000832875666674227,,3.79663705825806,,,,,,,,,,,,,,,,,,26.87435,0.04307151
295,2021/11/19 10:56:17,3120.0435,1320.0002,1,2,0,0,0,0,1.500061,3.749872,5.625036742192,0.5497466,0.00001455869,2.025825,0.00005145381,,,,,,,,,,,,,,,,,,,,,,26.54665,-0.06371915
296,2021/11/19 10:56:22,3125.0437,1325.0004,1,2,0,0,0,0,1.500298,3.750083,5.626242024734,0.5518293,0.00001455869,2.033634,0.00005145381,,0.000124171594507061,,,,,,,,,,,,,,,,,,,,26.67883,-0.01621604
297,2021/11/19 10:56:27,3130.0445,1330.0012,1,2,0,0,0,0,1.500717,3.750685,5.628716741145,0.5539122,0.00001455869,2.041446,0.00005145381,,,,,,,,,,,,,,,,,,,,,,26.79279,0.05108714
298,2021/11/19 10:56:32,3135.0438,1335.0005,1,2,0,0,0,0,1.500519,3.751441,5.629108497879,0.555995,0.00001455869,2.049259,0.00005145381,,,,,,,,,,,,,,,,,,,,,,26.61337,-0.05087674
299,2021/11/19 10:56:37,3140.0438,1340.0005,1,2,0,0,0,0,1.501007,3.751924,5.631664187468,0.5580776,0.00001455869,2.057072,0.00005145381,,0.0000604526612733025,,,,,,,,,,,,,,,,,,,,26.91205,0.1057041
300,2021/11/19 10:56:42,3145.0441,1345.0008,1,2,0,0,0,0,1.500275,3.752503,5.629786438325,0.5601609,0.00001455869,2.064889,0.00005145381,,,,,,,,,,,,,,,,,,,,,,26.59371,0.004432201
301,2021/11/19 10:56:47,3150.0448,1350.0015,1,2,0,0,0,0,1.500702,3.75289,5.63196952878,0.5622442,0.00001455869,2.072707,0.00005145381,,0.0000920396123547107,,,,,,,,,,,,,,,,,,,,26.65305,0.03599823
302,2021/11/19 10:56:52,3155.0449,1355.0016,1,2,0,0,0,0,1.500732,3.753676,5.633261690832,0.5643269,0.00001455869,2.080524,0.00005145381,,,,,,,,,,,,,,,,,,,,,,26.85881,0.1008564
303,2021/11/19 10:56:57,3160.0448,1360.0015,1,2,0,0,0,0,1.501167,3.754211,5.635697664237,0.56641,0.00001455869,2.088343,0.00005145381,,0.000101862402516417,,3.90446400642395,,,,,,,,,,,,,,,,,,26.5245,-0.04367054
304,2021/11/19 10:57:02,3165.0434,1365.0001,1,2,0,0,0,0,1.500641,3.754676,5.634420747316,0.5684925,0.00001455869,2.096162,0.00005145381,,,,,,,,,,,,,,,,,,,,,,26.80597,0.05205572
305,2021/11/19 10:57:07,3170.0442,1370.0009,1,2,0,0,0,0,1.501022,3.755254,5.636718869588,0.5705757,0.00001455869,2.103984,0.00005145381,,0.000105507097032387,,,,,,,,,,,,,,,,,,,,26.65804,-0.02826214
306,2021/11/19 10:57:12,3175.0442,1375.0009,1,2,0,0,0,0,1.500755,3.755833,5.636585153915,0.5726586,0.00001455869,2.111806,0.00005145381,,,,,,,,,,,,,,,,,,,,,,26.80793,-0.03043652
307,2021/11/19 10:57:17,3180.0436,1380.0003,1,2,0,0,0,0,1.500938,3.756333,5.638022940354,0.5747411,0.00001455869,2.119628,0.00005145381,,0.0000953075868892483,,,,,,,,,,,,,,,,,,,,26.7898,-0.02048731
308,2021/11/19 10:57:22,3185.0435,1385.0002,1,2,0,0,0,0,1.500824,3.756795,5.63828809908,0.5768239,0.00001455869,2.127453,0.00005145381,,,,,0.261745810508728,,,,,,,,,,,,,,,,,26.63677,-0.08462667
309,2021/11/19 10:57:27,3190.0436,1390.0003,1,2,0,0,0,0,1.500443,3.757596,5.638058615028,0.5789071,0.00001455869,2.13528,0.00005145381,,0.000134698799229227,,,,,,,,,,,,,,,,,,,,26.86889,0.02903163
310,2021/11/19 10:57:32,3195.0444,1395.0011,1,2,0,0,0,0,1.500389,3.758083,5.638586394287,0.5809906,0.00001455869,2.143109,0.00005145381,,0.000124704703921452,,,,,,,,,,,,,,,,,,,,26.62345,-0.08353651
311,2021/11/19 10:57:37,3200.0437,1400.0004,1,2,0,0,0,0,1.500221,3.758575,5.638693145075,0.583073,0.00001455869,2.150935,0.00005145381,,,,,,,,,,,,,,,,,,,,,,26.94749,0.07202864
312,2021/11/19 10:57:42,3205.0438,1405.0005,1,2,0,0,0,0,1.500748,3.759134,5.641512832232,0.5851557,0.00001455869,2.158764,0.00005145381,,0.000101912002719473,,3.66415905952454,,,,,,,,,,,,,,,,,,26.65841,0.02411246
313,2021/11/19 10:57:47,3210.0438,1410.0005,1,2,0,0,0,0,1.500732,3.759948,5.642674281936,0.5872387,0.00001455869,2.166595,0.00005145381,,,,,,,,,,,,,,,,,,,,,,26.75138,0.02280772
314,2021/11/19 10:57:52,3215.044,1415.0007,1,2,0,0,0,0,1.500771,3.760428,5.643541289988,0.5893217,0.00001455869,2.174427,0.00005145381,,0.000128563697217032,,,,,,,,,,,,,,,,,,,,26.80995,-0.05372882
315,2021/11/19 10:57:57,3220.0446,1420.0013,1,2,0,0,0,0,1.500931,3.760941,5.644912936071,0.5914046,0.00001455869,2.18226,0.00005145381,,,,,,,,,,,,,,,,,,,,,,26.79762,0.05645633
316,2021/11/19 10:58:02,3225.0441,1425.0008,1,2,0,0,0,0,1.5009,3.761327,5.6453756943,0.5934874,0.00001455869,2.190094,0.00005145381,,0.000125549297081307,,,,,,,,,,,,,,,,,,,,26.76155,-0.009251833
317,2021/11/19 10:58:07,3230.0441,1430.0008,1,2,0,0,0,0,1.500732,3.762187,5.646034420884,0.5955702,0.00001455869,2.197929,0.00005145381,,,,,,,,,,,,,,,,,,,,,,26.767,-0.0344485
318,2021/11/19 10:58:12,3235.0433,1435,1,2,0,0,0,0,1.501099,3.762799,5.648333816101,0.5976526,0.00001455869,2.205764,0.00005145381,,0.000104346298030578,,,,,,,,,,,,,,,,,,,,26.97661,0.06689787
319,2021/11/19 10:58:17,3240.0441,1440.0008,1,2,0,0,0,0,1.500336,3.763084,5.645890396224,0.5997358,0.00001455869,2.213603,0.00005145381,,0.000203197603696026,,,,,,,,,,,,,,,,,,,,26.689,-0.04151225
320,2021/11/19 10:58:22,3245.0443,1445.001,1,2,0,0,0,0,1.500572,3.763712,5.647720843264,0.6018187,0.00001455869,2.221442,0.00005145381,,,,,,,,,,,,,,,,,,,,,,26.91453,0.002756119
321,2021/11/19 10:58:27,3250.0441,1450.0008,1,2,0,0,0,0,1.500587,3.764668,5.649211860116,0.6039016,0.00001455869,2.229283,0.00005145381,,0.0000964267092058435,,3.61629199981689,,,,,,,,,,,,,,,,,,26.69736,-0.07766247
322,2021/11/19 10:58:32,3255.0435,1455.0002,1,2,0,0,0,0,1.500664,3.764997,5.649995458008,0.605984,0.00001455869,2.237122,0.00005145381,,,,,,,,,,,,,,,,,,,,,,26.95296,0.04263163
323,2021/11/19 10:58:37,3260.0445,1460.0012,1,2,0,0,0,0,1.500801,3.765663,5.651510796063,0.6080676,0.00001455869,2.244968,0.00005145381,,0.000216800603084266,,,,,,,,,,,,,,,,,,,,26.70756,-0.08297265
324,2021/11/19 10:58:42,3265.0436,1465.0003,1,2,0,0,0,0,1.501083,3.766306,5.653537909398,0.6101502,0.00001455869,2.252811,0.00005145381,,,,,,,,,,,,,,,,,,,,,,26.90036,0.01663446
325,2021/11/19 10:58:47,3270.0437,1470.0004,1,2,0,0,0,0,1.500732,3.767031,5.653303966692,0.6122332,0.00001455869,2.260656,0.00005145381,,0.0000838711421238258,,,0.279927998781204,,,,,,,,,,,,,,,,,26.99028,0.06964922
326,2021/11/19 10:58:52,3275.0437,1475.0004,1,2,0,0,0,0,1.500282,3.767326,5.652051385932,0.6143162,0.00001455869,2.268503,0.00005145381,,,,,,,,,,,,,,,,,,,,,,26.74388,-0.064466
327,2021/11/19 10:58:57,3280.0438,1480.0005,1,2,0,0,0,0,1.500313,3.767959,5.653117871167,0.6164,0.00001455869,2.276354,0.00005145381,,0.0000816717074485496,,,,,,,,,,,,,,,,,,,,27.14231,0.1211643
328,2021/11/19 10:59:02,3285.0445,1485.0012,1,2,0,0,0,0,1.500565,3.768721,5.655210827365,0.6184831,0.00001455869,2.284204,0.00005145381,,,,,,,,,,,,,,,,,,,,,,26.78868,0.01247764
329,2021/11/19 10:59:07,3290.0446,1490.0013,1,2,0,0,0,0,1.500572,3.769176,5.655919968672,0.6205658,0.00001455869,2.292053,0.00005145381,,0.000125292004668154,,3.50067591667175,,,,,,,,,,,,,,,,,,26.94289,0.05681396
330,2021/11/19 10:59:12,3295.0439,1495.0006,1,2,0,0,0,0,1.500694,3.76974,5.65722619956,0.6226488,0.00001455869,2.299906,0.00005145381,,,,,,,,,,,,,,,,,,,,,,26.94017,0.03207028
331,2021/11/19 10:59:17,3300.044,1500.0007,1,2,0,0,0,0,1.500336,3.77049,5.65700188464,0.6247323,0.00001455869,2.30776,0.00005145381,,0.00011845950211864,,,,,,,,,,,,,,,,,,,,26.79537,-0.06063163
332,2021/11/19 10:59:22,3305.0442,1505.0009,1,2,0,0,0,0,1.500328,3.771077,5.657852413256,0.6268158,0.00001455869,2.315617,0.00005145381,,0.000141558004543185,,,,,,,,,,,,,,,,,,,,27.01241,0.0430733
333,2021/11/19 10:59:27,3310.0442,1510.0009,1,2,0,0,0,0,1.500519,3.771653,5.659436987907,0.6288993,0.00001455869,2.323474,0.00005145381,,,,,,,,,,,,,,,,,,,,,,26.70047,-0.09650707
334,2021/11/19 10:59:32,3315.0444,1515.0011,1,2,0,0,0,0,1.500481,3.772116,5.659988387796,0.6309826,0.00001455869,2.331333,0.00005145381,,0.000112194000394084,,,,,,,,,,,,,,,,,,,,27.01254,0.02805531
335,2021/11/19 10:59:37,3320.0444,1520.0011,1,2,0,0,0,0,1.500587,3.772908,5.661576696996,0.6330661,0.00001455869,2.339193,0.00005145381,,,,,,,,,,,,,,,,,,,,,,26.87589,-0.0007897615
336,2021/11/19 10:59:42,3325.0444,1525.0011,1,2,0,0,0,0,1.500938,3.773439,5.663697985782,0.6351489,0.00001455869,2.347052,0.00005145381,,0.000118728901725262,,,,,,,,,,,,,,,,,,,,26.67599,-0.1183039
337,2021/11/19 10:59:47,3330.0445,1530.0012,1,2,0,0,0,0,1.500496,3.773984,5.662847896064,0.6372332,0.00001455869,2.354917,0.00005145381,,,,3.34948801994324,,,,,,,,,,,,,,,,,,26.9986,0.01437843
338,2021/11/19 10:59:52,3335.0438,1535.0005,1,2,0,0,0,0,1.50042,3.774435,5.6632377627,0.6393148,0.00001455869,2.362774,0.00005145381,,0.000152032705955207,,,,,,,,,,,,,,,,,,,,26.77215,-0.03308535
339,2021/11/19 10:59:57,3340.0445,1540.0012,1,2,0,0,0,0,1.500748,3.775441,5.665985529868,0.6413996,0.00001455869,2.370644,0.00005145381,,,,,,,,,,,,,,,,,,,,,,26.75011,-0.05800068
340,2021/11/19 11:00:02,3345.0446,1545.0013,1,2,0,0,0,0,1.500404,3.776013,5.665545009252,0.643482,0.00001455869,2.378506,0.00005145381,,0.000110906199552119,,,,,,,,,,,,,,,,,,,,27.01192,0.0477612
341,2021/11/19 11:00:07,3350.0446,1550.0013,1,2,0,0,0,0,1.500328,3.776622,5.666171732016,0.6455665,0.00001455869,2.386378,0.00005145381,,,,,0.294588595628738,,,,,,,,,,,,,,,,,26.67783,-0.04970908
342,2021/11/19 11:00:12,3355.0448,1555.0015,1,2,0,0,0,0,1.500679,3.777087,5.668195142073,0.647649,0.00001455869,2.394244,0.00005145381,,0.0000963683924055658,,,,,,,,,,,,,,,,,,,,27.04559,0.1031494
343,2021/11/19 11:00:17,3360.0441,1560.0008,1,2,0,0,0,0,1.500641,3.777928,5.669313651848,0.6497322,0.00001455869,2.402112,0.00005145381,,0.000139839801704511,,,,,,,,,,,,,,,,,,,,26.67599,-0.02243102
344,2021/11/19 11:00:22,3365.0439,1565.0006,1,2,0,0,0,0,1.500061,3.778505,5.667987988805,0.6518152,0.00001455869,2.409982,0.00005145381,,,,,,,,,,,,,,,,,,,,,,26.99413,0.06507218
345,2021/11/19 11:00:27,3370.044,1570.0007,1,2,0,0,0,0,1.500626,3.778959,5.670804128334,0.6538984,0.00001455869,2.417855,0.00005145381,,0.000145388694363646,,3.31891393661499,,,,,,,,,,,,,,,,,,26.73272,-0.04983485
346,2021/11/19 11:00:32,3375.0443,1575.001,1,2,0,0,0,0,1.500771,3.779743,5.672528681853,0.6559826,0.00001455869,2.425731,0.00005145381,,,,,,,,,,,,,,,,,,,,,,26.9285,-0.01483858
347,2021/11/19 11:00:37,3380.0441,1580.0008,1,2,0,0,0,0,1.500313,3.780413,5.671802769269,0.6580655,0.00001455869,2.433605,0.00005145381,,0.000103594997199252,,,,,,,,,,,,,,,,,,,,26.74154,-0.05441964
348,2021/11/19 11:00:42,3385.0441,1585.0008,1,2,0,0,0,0,1.500809,3.780621,5.673990022389,0.6601489,0.00001455869,2.441481,0.00005145381,,,,,,,,,,,,,,,,,,,,,,26.95648,0.03750563
349,2021/11/19 11:00:47,3390.0443,1590.001,1,2,0,0,0,0,1.500786,3.781533,5.675271784938,0.662232,0.00001455869,2.449358,0.00005145381,,0.000136865201056935,,,,,,,,,,,,,,,,,,,,26.67723,-0.04932642
350,2021/11/19 11:00:52,3395.0443,1595.001,1,2,0,0,0,0,1.499825,3.782125,5.672525628125,0.6643162,0.00001455869,2.45724,0.00005145381,,0.000163000804604962,,,,,,,,,,,,,,,,,,,,27.05705,0.0549984
351,2021/11/19 11:00:57,3400.0443,1600.001,1,2,0,0,0,0,1.500549,3.78298,5.67654685602,0.6663978,0.00001455869,2.465114,0.00005145381,,,,,,,,,,,,,,,,,,,,,,26.81294,-0.08778155
352,2021/11/19 11:01:02,3405.0447,1605.0014,1,2,0,0,0,0,1.500565,3.78334,5.6771475871,0.6684817,0.00001455869,2.472998,0.00005145381,,0.0000919101075851358,,,,,,,,,,,,,,,,,,,,27.07705,0.0976485
353,2021/11/19 11:01:07,3410.0446,1610.0013,1,2,0,0,0,0,1.500572,3.78406,5.67825448232,0.6705647,0.00001455869,2.48088,0.00005145381,,,,3.28297209739685,,,,,,,,,,,,,,,,,,26.79204,-0.01856208
354,2021/11/19 11:01:12,3415.0446,1615.0013,1,2,0,0,0,0,1.500496,3.784809,5.679090765264,0.6726485,0.00001455869,2.488765,0.00005145381,,0.000215844105696306,,,,,,,,,,,,,,,,,,,,26.99774,0.05650759
355,2021/11/19 11:01:17,3420.0447,1620.0014,1,2,0,0,0,0,1.500328,3.785515,5.67951414892,0.6747317,0.00001455869,2.49665,0.00005145381,,0.000137767594424076,,,,,,,,,,,,,,,,,,,,26.89355,-0.05315781
356,2021/11/19 11:01:22,3425.0449,1625.0016,1,2,0,0,0,0,1.500801,3.786044,5.682098621244,0.6768157,0.00001455869,2.50454,0.00005145381,,,,,,,,,,,,,,,,,,,,,,26.94988,-0.03350198
357,2021/11/19 11:01:27,3430.045,1630.0017,1,2,0,0,0,0,1.500374,3.786561,5.681257673814,0.6788994,0.00001455869,2.51243,0.00005145381,,0.000130828702822328,,,0.304714500904083,,,,,,,,,,,,,,,,,27.05308,0.02812743
358,2021/11/19 11:01:32,3435.0439,1635.0006,1,2,0,0,0,0,1.500458,3.787363,5.682779112254,0.6809818,0.00001455869,2.520316,0.00005145381,,,,,,,,,,,,,,,,,,,,,,26.80622,-0.002215505
359,2021/11/19 11:01:37,3440.0441,1640.0008,1,2,0,0,0,0,1.500244,3.788074,5.683035290056,0.683066,0.00001455869,2.52821,0.00005145381,,0.000134379195515066,,,,,,,,,,,,,,,,,,,,27.09286,0.03902078
360,2021/11/19 11:01:42,3445.0441,1645.0008,1,2,0,0,0,0,1.500374,3.788589,5.684300432286,0.6851486,0.00001455869,2.536099,0.00005145381,,0.000148854698636569,,,,,,,,,,,,,,,,,,,,26.83335,-0.08595884
361,2021/11/19 11:01:47,3450.0443,1650.001,1,2,0,0,0,0,1.500519,3.789246,5.685835618674,0.6872321,0.00001455869,2.543994,0.00005145381,,,,3.31231093406677,,,,,,,,,,,,,,,,,,27.01888,0.06508589
362,2021/11/19 11:01:52,3455.0442,1655.0009,1,2,0,0,0,0,1.500427,3.790083,5.686742865441,0.6893151,0.00001455869,2.551888,0.00005145381,,0.000120073302241508,,,,,,,,,,,,,,,,,,,,26.89481,0.00939846
363,2021/11/19 11:01:57,3460.0442,1660.0009,1,2,0,0,0,0,1.500534,3.790539,5.687832647826,0.6913995,0.00001455869,2.559788,0.00005145381,,,,,,,,,,,,,,,,,,,,,,26.85622,-0.01509428
364,2021/11/19 11:02:02,3465.0442,1665.0009,1,2,0,0,0,0,1.500458,3.791186,5.688515363188,0.6934813,0.00001455869,2.56768,0.00005145381,,0.0000819523702375591,,,,,,,,,,,,,,,,,,,,27.05248,0.007617474
365,2021/11/19 11:02:07,3470.0444,1670.0011,1,2,0,0,0,0,1.500183,3.791878,5.688510913674,0.6955653,0.00001455869,2.575582,0.00005145381,,,,,,,,,,,,,,,,,,,,,,26.80363,-0.03152251
366,2021/11/19 11:02:12,3475.0436,1675.0003,1,2,0,0,0,0,1.50061,3.792649,5.69128701589,0.6976483,0.00001455869,2.583481,0.00005145381,,0.00011107420141343,,,,,,,,,,,,,,,,,,,,27.09646,0.1019233
367,2021/11/19 11:02:17,3480.0438,1680.0005,1,2,0,0,0,0,1.500587,3.7931,5.6918765497,0.6997308,0.00001455869,2.591379,0.00005145381,,,,,,,,,,,,,,,,,,,,,,26.85003,-0.07118583
368,2021/11/19 11:02:22,3485.044,1685.0007,1,2,0,0,0,0,1.500389,3.793545,5.691793189005,0.701815,0.00001455869,2.599286,0.00005145381,,0.000105111103039235,,,,,,,,,,,,,,,,,,,,26.96095,-0.01107812
369,2021/11/19 11:02:27,3490.0437,1690.0004,1,2,0,0,0,0,1.500656,3.794523,5.694273707088,0.7038978,0.00001455869,2.607188,0.00005145381,,,,3.15590000152588,,,,,,,,,,,,,,,,,,26.98647,0.0112015
370,2021/11/19 11:02:32,3495.0446,1695.0013,1,2,0,0,0,0,1.500824,3.79522,5.69595726128,0.7059825,0.00001455869,2.615099,0.00005145381,,0.000119366202852689,,,,,,,,,,,,,,,,,,,,26.784,0.003610849
371,2021/11/19 11:02:37,3500.0447,1700.0014,1,2,0,0,0,0,1.500839,3.795785,5.696862163615,0.7080665,0.00001455869,2.623009,0.00005145381,,,,,,,,,,,,,,,,,,,,,,27.11809,0.06038249
372,2021/11/19 11:02:42,3505.0449,1705.0016,1,2,0,0,0,0,1.500313,3.796527,5.695978812951,0.7101503,0.00001455869,2.630919,0.00005145381,,0.000109172498923726,,,,,,,,,,,,,,,,,,,,26.82741,-0.08222342
373,2021/11/19 11:02:47,3510.0448,1710.0015,1,2,0,0,0,0,1.501083,3.797238,5.699969408754,0.7122325,0.00001455869,2.638826,0.00005145381,,,,,0.309529304504395,,,,,,,,,,,,,,,,,27.00151,0.05134463
374,2021/11/19 11:02:52,3515.0442,1715.0009,1,2,0,0,0,0,1.501045,3.797934,5.70086984103,0.7143167,0.00001455869,2.64674,0.00005145381,,0.000099219148978591,,,,,,,,,,,,,,,,,,,,26.89073,0.01395404
375,2021/11/19 11:02:57,3520.0441,1720.0008,1,2,0,0,0,0,1.500298,3.798542,5.698944965516,0.7163994,0.00001455869,2.654651,0.00005145381,,0.00017879249935504,,,,,,,,,,,,,,,,,,,,26.92628,0.004707575
376,2021/11/19 11:03:02,3525.0433,1725,1,2,0,0,0,0,1.500168,3.799173,5.699397761064,0.7184821,0.00001455869,2.662563,0.00005145381,,,,3.17274689674377,,,,,,,,,,,,,,,,,,27.05657,-0.03445625
377,2021/11/19 11:03:07,3530.0443,1730.001,1,2,0,0,0,0,1.500534,3.800085,5.70215674539,0.7205667,0.00001455869,2.670483,0.00005145381,,0.00013052519352641,,,,,,,,,,,,,,,,,,,,26.82516,-0.07533669
378,2021/11/19 11:03:12,3535.0445,1735.0012,1,2,0,0,0,0,1.500191,3.800564,5.701571907724,0.7226496,0.00001455869,2.678398,0.00005145381,,,,,,,,,,,,,,,,,,,,,,27.13972,0.0818187
379,2021/11/19 11:03:17,3540.0445,1740.0012,1,2,0,0,0,0,1.500366,3.801223,5.703225747618,0.7247344,0.00001455869,2.686322,0.00005145381,,0.000104551298136357,,,,,,,,,,,,,,,,,,,,26.84692,-0.00303328
380,2021/11/19 11:03:22,3545.0445,1745.0012,1,2,0,0,0,0,1.500099,3.801914,5.703247389486,0.7268174,0.00001455869,2.694241,0.00005145381,,,,,,,,,,,,,,,,,,,,,,27.09588,0.04856825
381,2021/11/19 11:03:27,3550.0439,1750.0006,1,2,0,0,0,0,1.500732,3.802566,5.706632478312,0.728901,0.00001455869,2.702163,0.00005145381,,0.000103972197393887,,,,,,,,,,,,,,,,,,,,26.92317,-0.01243472
382,2021/11/19 11:03:32,3555.0446,1755.0013,1,2,0,0,0,0,1.500809,3.803141,5.707788241069,0.730984,0.00001455869,2.710085,0.00005145381,,,,,,,,,,,,,,,,,,,,,,26.97579,-0.0627315
383,2021/11/19 11:03:37,3560.0449,1760.0016,1,2,0,0,0,0,1.500259,3.803588,5.706367129292,0.7330685,0.00001455869,2.718013,0.00005145381,,0.00012782120029442,,,,,,,,,,,,,,,,,,,,26.88588,-0.05900264
384,2021/11/19 11:03:42,3565.0437,1765.0004,1,2,0,0,0,0,1.500298,3.804578,5.708000764244,0.7351509,0.00001455869,2.725935,0.00005145381,,0.000180356102646329,,3.08260297775269,,,,,,,,,,,,,,,,,,27.07016,0.04220784
385,2021/11/19 11:03:47,3570.0449,1770.0016,1,2,0,0,0,0,1.500679,3.80536,5.71062383944,0.7372339,0.00001455869,2.73386,0.00005145381,,,,,,,,,,,,,,,,,,,,,,26.82741,-0.02063155
386,2021/11/19 11:03:52,3575.0448,1775.0015,1,2,0,0,0,0,1.500481,3.805872,5.710638624432,0.7393176,0.00001455869,2.74179,0.00005145381,,0.0000917709330678917,,,,,,,,,,,,,,,,,,,,27.16634,0.04689693
387,2021/11/19 11:03:57,3580.0434,1780.0001,1,2,0,0,0,0,1.500839,3.806408,5.712805576312,0.7414014,0.00001455869,2.749722,0.00005145381,,,,,,,,,,,,,,,,,,,,,,26.87441,-0.07570207
388,2021/11/19 11:04:02,3585.0435,1785.0002,1,2,0,0,0,0,1.500755,3.807379,5.713943071145,0.7434847,0.00001455869,2.757652,0.00005145381,,0.000131156499264762,,,0.321079105138779,,,,,,,,,,,,,,,,,26.98112,0.04333317
389,2021/11/19 11:04:07,3590.0434,1790.0001,1,2,0,0,0,0,1.500519,3.807936,5.713880318784,0.7455677,0.00001455869,2.765584,0.00005145381,,,,,,,,,,,,,,,,,,,,,,27.12645,0.0521791
390,2021/11/19 11:04:12,3595.0442,1795.0009,1,2,0,0,0,0,1.500244,3.808485,5.71365677034,0.7476509,0.00001455869,2.773517,0.00005145381,,0.000127309001982212,,,,,,,,,,,,,,,,,,,,26.80292,-0.1030374
391,2021/11/19 11:04:17,3600.0441,1800.0008,1,2,0,0,0,0,1.500938,3.809187,5.717353517406,0.7497338,0.00001455869,2.781451,0.00005145381,,,,3.10821509361267,,,,,,,,,,,,,,,,,,26.93634,0.04372597
392,2021/11/19 11:04:22,3605.0445,1805.0012,1,2,0,0,0,0,1.500824,3.810118,5.718316537232,0.7518184,0.00001455869,2.789392,0.00005145381,,0.000120706303277984,,,,,,,,,,,,,,,,,,,,27.17431,0.08326113
393,2021/11/19 11:04:27,3610.0443,1810.001,1,2,0,0,0,0,1.500366,3.810477,5.717110134582,0.7539014,0.00001455869,2.797329,0.00005145381,,0.000155317800818011,,,,,,,,,,,,,,,,,,,,26.76387,-0.1256192
394,2021/11/19 11:04:32,3615.0446,1815.0013,1,2,0,0,0,0,1.5009,3.811284,5.7203561556,0.755985,0.00001455869,2.80527,0.00005145381,,,,,,,,,,,,,,,,,,,,,,26.85788,0.02479434
395,2021/11/19 11:04:37,3620.0446,1820.0013,1,2,0,0,0,0,1.500137,3.812204,5.718828271948,0.7580687,0.00001455869,2.813212,0.00005145381,,0.000153775399667211,,,,,,,,,,,,,,,,,,,,27.11081,0.05650163
396,2021/11/19 11:04:42,3625.0448,1825.0015,1,2,0,0,0,0,1.500275,3.812737,5.720154002675,0.7601522,0.00001455869,2.821155,0.00005145381,,0.000135085298097692,,,,,,,,,,,,,,,,,,,,26.82381,-0.08816838
397,2021/11/19 11:04:47,3630.0445,1830.0012,1,2,0,0,0,0,1.500458,3.813401,5.721848037658,0.7622355,0.00001455869,2.829099,0.00005145381,,,,,,,,,,,,,,,,,,,,,,26.99567,0.04885137
398,2021/11/19 11:04:52,3635.0445,1835.0012,1,2,0,0,0,0,1.500366,3.81413,5.72259097158,0.7643176,0.00001455869,2.83704,0.00005145381,,0.000194366497453302,,2.99641704559326,,,,,,,,,,,,,,,,,,27.02848,0.01367688
399,2021/11/19 11:04:57,3640.0448,1840.0015,1,2,0,0,0,0,1.500084,3.814617,5.722245927828,0.7664023,0.00001455869,2.844992,0.00005145381,,,,,,,,,,,,,,,,,,,,,,26.88225,-0.02771676
400,2021/11/19 11:05:02,3645.0448,1845.0015,1,2,0,0,0,0,1.500511,3.8157,5.7254998227,0.7684852,0.00001455869,2.852938,0.00005145381,,0.000112978697870858,,,,,,,,,,,,,,,,,,,,27.0514,-0.004461408
401,2021/11/19 11:05:07,3650.045,1850.0017,1,2,0,0,0,0,1.500099,3.816083,5.724502292217,0.7705684,0.00001455869,2.860887,0.00005145381,,0.000141816301038489,,,,,,,,,,,,,,,,,,,,26.75415,-0.07145524
402,2021/11/19 11:05:12,3655.0439,1855.0006,1,2,0,0,0,0,1.500603,3.81664,5.72726143392,0.7726509,0.00001455869,2.868836,0.00005145381,,,,,0.334094494581223,,,,,,,,,,,,,,,,,27.13131,0.09457231
403,2021/11/19 11:05:17,3660.044,1860.0007,1,2,0,0,0,0,1.500748,3.817502,5.729108491496,0.7747347,0.00001455869,2.87679,0.00005145381,,0.00012622079520952,,,,,,,,,,,,,,,,,,,,26.79455,-0.01936555
404,2021/11/19 11:05:22,3665.0443,1865.001,1,2,0,0,0,0,1.500549,3.818377,5.729661788973,0.7768182,0.00001455869,2.884744,0.00005145381,,,,,,,,,,,,,,,,,,,,,,27.09664,0.06078303
405,2021/11/19 11:05:27,3670.0442,1870.0009,1,2,0,0,0,0,1.50042,3.818858,5.72989092036,0.7789024,0.00001455869,2.892703,0.00005145381,,0.000110051398223732,,,,,,,,,,,,,,,,,,,,26.74173,-0.1017833
406,2021/11/19 11:05:32,3675.0444,1875.0011,1,2,0,0,0,0,1.50042,3.819634,5.73105524628,0.7809866,0.00001455869,2.900664,0.00005145381,,0.000193591302377172,,3.06309604644775,,,,,,,,,,,,,,,,,,27.06518,0.05606353
407,2021/11/19 11:05:37,3680.0444,1880.0011,1,2,0,0,0,0,1.500229,3.820473,5.731584388317,0.7830696,0.00001455869,2.908621,0.00005145381,,,,,,,,,,,,,,,,,,,,,,26.71821,-0.04526854
408,2021/11/19 11:05:42,3685.0446,1885.0013,1,2,0,0,0,0,1.500931,3.821122,5.735240464582,0.7851528,0.00001455869,2.91658,0.00005145381,,0.000119156997243408,,,,,,,,,,,,,,,,,,,,27.05723,0.1037294
409,2021/11/19 11:05:47,3690.0447,1890.0014,1,2,0,0,0,0,1.500656,3.821692,5.735045029952,0.787237,0.00001455869,2.924544,0.00005145381,,,,,,,,,,,,,,,,,,,,,,26.76833,-0.01690567
410,2021/11/19 11:05:52,3695.0446,1895.0013,1,2,0,0,0,0,1.500755,3.822458,5.73657295579,0.7893202,0.00001455869,2.932507,0.00005145381,,0.0001069841964636,,,,,,,,,,,,,,,,,,,,26.99072,0.07174015
411,2021/11/19 11:05:57,3700.0446,1900.0013,1,2,0,0,0,0,1.500374,3.823264,5.736325900736,0.7914042,0.00001455869,2.940473,0.00005145381,,,,,,,,,,,,,,,,,,,,,,26.8614,-0.02354622
412,2021/11/19 11:06:02,3705.0446,1905.0013,1,2,0,0,0,0,1.500084,3.823821,5.736052700964,0.7934868,0.00001455869,2.948436,0.00005145381,,0.000129017498693429,,,,,,,,,,,,,,,,,,,,26.99256,-0.04181504
413,2021/11/19 11:06:07,3710.0446,1910.0013,1,2,0,0,0,0,1.500603,3.82444,5.73896613732,0.7955707,0.00001455869,2.956405,0.00005145381,,0.000172117899637669,,2.92492389678955,,,,,,,,,,,,,,,,,,26.93859,-0.03960133
414,2021/11/19 11:06:12,3715.0446,1915.0013,1,2,0,0,0,0,1.500755,3.825208,5.74070003204,0.7976533,0.00001455869,2.964371,0.00005145381,,,,,,,,,,,,,,,,,,,,,,26.8273,-0.05732536
415,2021/11/19 11:06:17,3720.0449,1920.0016,1,2,0,0,0,0,1.500465,3.825747,5.740399472355,0.7997373,0.00001455869,2.972343,0.00005145381,,0.000119817799713928,,,,,,,,,,,,,,,,,,,,26.9549,0.0638485
416,2021/11/19 11:06:22,3725.045,1925.0017,1,2,0,0,0,0,1.499931,3.826688,5.739767958528,0.8018211,0.00001455869,2.980316,0.00005145381,,,,,,,,,,,,,,,,,,,,,,26.87382,0.01511455
417,2021/11/19 11:06:27,3730.0449,1930.0016,1,2,0,0,0,0,1.501129,3.82722,5.74515093138,0.8039041,0.00001455869,2.988288,0.00005145381,,0.000122841593110934,,,0.330627113580704,,,,,,,,,,,,,,,,,26.90442,0.01162589
418,2021/11/19 11:06:32,3735.0448,1935.0015,1,2,0,0,0,0,1.500656,3.827954,5.744442137824,0.8059868,0.00001455869,2.99626,0.00005145381,,0.000133009001729079,,,,,,,,,,,,,,,,,,,,26.92831,-0.0470829
419,2021/11/19 11:06:37,3740.0442,1940.0009,1,2,0,0,0,0,1.500481,3.828879,5.745160190799,0.8080706,0.00001455869,3.004238,0.00005145381,,,,,,,,,,,,,,,,,,,,,,26.80247,-0.0566709
420,2021/11/19 11:06:42,3745.0442,1945.0009,1,2,0,0,0,0,1.500351,3.829588,5.745726185388,0.8101533,0.00001455869,3.012212,0.00005145381,,0.000167782200151123,,3.02227807044983,,,,,,,,,,,,,,,,,,27.00006,0.06315053
421,2021/11/19 11:06:47,3750.0443,1950.001,1,2,0,0,0,0,1.50106,3.830024,5.74909582544,0.8122363,0.00001455869,3.02019,0.00005145381,,0.000153711895109154,,,,,,,,,,,,,,,,,,,,26.71201,-0.02521932
422,2021/11/19 11:06:52,3755.0447,1955.0014,1,2,0,0,0,0,1.500656,3.830876,5.748827054656,0.8143204,0.00001455869,3.028173,0.00005145381,,0.000189234706340358,,,,,,,,,,,,,,,,,,,,27.06567,0.05607784
423,2021/11/19 11:06:57,3760.0444,1960.0011,1,2,0,0,0,0,1.500389,3.831664,5.748986517296,0.8164035,0.00001455869,3.036154,0.00005145381,,,,,,,,,,,,,,,,,,,,,,26.74221,-0.09040833
424,2021/11/19 11:07:02,3765.0437,1965.0004,1,2,0,0,0,0,1.500664,3.832252,5.750922615328,0.818485,0.00001455869,3.04413,0.00005145381,,0.000127228398923762,,,,,,,,,,,,,,,,,,,,26.96784,0.06983697
