Repository: HVES-Battery-Testing-Consortium/LG-HG2

# Battery Testing Consortium (BTC)
The Battery Testing Consortium (BTC) has been developed within the High Voltage and Energy Storage Lab at Oxford Brookes University to provide accurate and comprehensive cell data to Formula Student Electric teams. Through the BTC, we aim to provide FS teams with information for improved and informed decisions for cell selection, pack architecture design, thermal cooling requirements, and end of life predictions. A range of tests are completed to provide a comprehensive electrochemical lithium-ion characterisation for modelling, validation, and battery management parameterisation.

File: Data/Round1/LG_HG2/Package 2/211119_BTC_CellCond_LG_HG2_4_25C/211119_BTC_CellCond_LG_HG2_4_25C_Channel_6_Wb_1.CSV (part 7 of 57)
Data_Point,Date_Time,Test_Time(s),Step_Time(s),Cycle_Index,Step_Index,TC_Counter1,TC_Counter2,TC_Counter3,TC_Counter4,Current(A),Voltage(V),Power(W),Charge_Capacity(Ah),Discharge_Capacity(Ah),Charge_Energy(Wh),Discharge_Energy(Wh),ACR(Ohm),dV/dt(V/s),Internal_Resistance(Ohm),dQ/dV(Ah/V),dV/dQ(V/Ah),MetaCode_MV_UD1,MetaCode_MV_UD2,MetaCode_MV_UD3,MetaCode_MV_UD4,MetaCode_MV_UD5,MetaCode_MV_UD6,MetaCode_MV_UD7,MetaCode_MV_UD8,MetaCode_MV_UD9,MetaCode_MV_UD10,MetaCode_MV_UD11,MetaCode_MV_UD12,MetaCode_MV_UD13,MetaCode_MV_UD14,MetaCode_MV_UD15,MetaCode_MV_UD16,Aux_Temperature_1(C),Aux_dT/dt_1(C)
1270,2021/11/19 12:17:32,7995.0442,6195.0009,1,2,0,0,0,0,0.1023099,4.200114,0.4297132433286,2.236896,0.00001455869,8.788049,0.00005145381,,-0.00000181763596174278,,,,,,,,,,,,,,,,,,,,25.73267,0.07091403
1271,2021/11/19 12:17:37,8000.0443,6200.001,1,2,0,0,0,0,0.09876093,4.200101,0.41480588085393,2.237033,0.00001455869,8.788627,0.00005145381,,,,,,,,,,,,,,,,,,,,,,25.64739,-0.06785274
1272,2021/11/19 12:17:42,8005.0444,6205.0011,1,2,0,0,0,0,0.09823953,4.199944,0.41260052458632,2.23717,0.00001455869,8.7892,0.00005145381,,0.00000150138896515273,,,,,,,,,,,,,,,,,,,,25.65579,0.0002741814
1273,2021/11/19 12:17:47,8010.0444,6210.0011,1,2,0,0,0,0,0.09726607,4.200034,0.40852080104638,2.237305,0.00001455869,8.789768,0.00005145381,,,,,,,,,,,,,,,,,,,,,,25.88097,-0.05678058
1274,2021/11/19 12:17:52,8015.0444,6215.0011,1,2,0,0,0,0,0.0975868,4.199924,0.4098571434032,2.237441,0.00001455869,8.790339,0.00005145381,,0.0000485237906104885,,0,,,,,,,,,,,,,,,,,,25.87253,0.09077668
1275,2021/11/19 12:17:57,8020.0446,6220.0013,1,2,0,0,0,0,0.09574232,4.200016,0.40211927587712,2.237574,0.00001455869,8.790896,0.00005145381,,,,,,,,,,,,,,,,,,,,,,25.75977,-0.04272938
1276,2021/11/19 12:18:02,8025.0447,6225.0014,1,2,0,0,0,0,0.09491702,4.200174,0.39866799956148,2.237705,0.00001455869,8.791448,0.00005145381,,,,,,,,,,,,,,,,,,,,,,25.62295,0.02052963
1277,2021/11/19 12:18:07,8030.0447,6230.0014,1,2,0,0,0,0,0.09382971,4.199965,0.39408149796015,2.237837,0.00001455869,8.792,0.00005145381,,0.0000122478695629979,,,,,,,,,,,,,,,,,,,,25.52163,-0.1077092
1278,2021/11/19 12:18:12,8035.0448,6235.0015,1,2,0,0,0,0,0.09370594,4.199844,0.39355032987336,2.237966,0.00001455869,8.792543,0.00005145381,,,,,0,,,,,,,,,,,,,,,,,25.73222,0.04622877
1279,2021/11/19 12:18:17,8040.0449,6240.0016,1,2,0,0,0,0,0.09061092,4.19974,0.3805423051608,2.238093,0.00001455869,8.793077,0.00005145381,,-0.00000347730406247138,,,,,,,,,,,,,,,,,,,,25.89031,-0.04580975
1280,2021/11/19 12:18:22,8045.045,6245.0017,1,2,0,0,0,0,0.09086903,4.200058,0.38165519640374,2.23822,0.00001455869,8.793612,0.00005145381,,,,,,,,,,,,,,,,,,,,,,25.87564,0.08855104
1281,2021/11/19 12:18:27,8050.0442,6250.0009,1,2,0,0,0,0,0.08943369,4.200068,0.37562757949092,2.238346,0.00001455869,8.794138,0.00005145381,,,,,,,,,,,,,,,,,,,,,,25.81885,0.005699992
1282,2021/11/19 12:18:32,8055.0434,6255.0001,1,2,0,0,0,0,0.08903464,4.200027,0.37394789193528,2.23847,0.00001455869,8.794662,0.00005145381,,-0.00000229168904297694,,,,,,,,,,,,,,,,,,,,25.57273,0.07535577
1283,2021/11/19 12:18:37,8060.0433,6260,1,2,0,0,0,0,0.0893828,4.199982,0.3754061511096,2.238594,0.00001455869,8.795182,0.00005145381,,,,,,,,,,,,,,,,,,,,,,25.61189,-0.06883025
1284,2021/11/19 12:18:42,8065.0434,6265.0001,1,2,0,0,0,0,0.08915454,4.199866,0.37443712129164,2.238718,0.00001455869,8.795703,0.00005145381,,0.000027105370463687,,,,,,,,,,,,,,,,,,,,25.74555,0.06872416
1285,2021/11/19 12:18:47,8070.0444,6270.0011,1,2,0,0,0,0,0.08667383,4.199983,0.36402861254489,2.238838,0.00001455869,8.796205,0.00005145381,,,,,,,,,,,,,,,,,,,,,,25.87432,-0.0245899
1286,2021/11/19 12:18:52,8075.0446,6275.0013,1,2,0,0,0,0,0.08601788,4.199888,0.36126546199744,2.238956,0.00001455869,8.796703,0.00005145381,,,,,,,,,,,,,,,,,,,,,,25.86456,0.09660125
1287,2021/11/19 12:18:57,8080.0437,6280.0004,1,2,0,0,0,0,0.08379208,4.200139,0.35193838309912,2.239074,0.00001455869,8.797199,0.00005145381,,0.0000201512193598319,,,,,,,,,,,,,,,,,,,,25.73802,-0.02454519
1288,2021/11/19 12:19:02,8085.0446,6285.0013,1,2,0,0,0,0,0.0847213,4.200027,0.3558317474751,2.239192,0.00001455869,8.797692,0.00005145381,,,,,,,,,,,,,,,,,,,,,,25.58251,0.05245864
1289,2021/11/19 12:19:07,8090.0446,6290.0013,1,2,0,0,0,0,0.08299582,4.199912,0.34857514036784,2.239307,0.00001455869,8.798178,0.00005145381,,-0.0000358744000550359,,,,,,,,,,,,,,,,,,,,25.52966,-0.08925557
1290,2021/11/19 12:19:12,8095.0446,6295.0013,1,2,0,0,0,0,0.08401787,4.199911,0.35286757640957,2.239424,0.00001455869,8.798667,0.00005145381,,,,,,,,,,,,,,,,,,,,,,25.55323,-0.04276276
1291,2021/11/19 12:19:17,8100.0448,6300.0015,1,2,0,0,0,0,0.08280121,4.20008,0.3477717060968,2.239539,0.00001455869,8.799151,0.00005145381,,0.00000529494218426407,,,,,,,,,,,,,,,,,,,,25.66647,-0.09773552
1292,2021/11/19 12:19:22,8105.0448,6305.0015,1,2,0,0,0,0,0.08216687,4.200021,0.34510257950427,2.239653,0.00001455869,8.799628,0.00005145381,,,,,,,,,,,,,,,,,,,,,,25.81262,0.04872501
1293,2021/11/19 12:19:27,8110.0449,6310.0016,1,2,0,0,0,0,0.08163535,4.199887,0.34285924520545,2.239766,0.00001455869,8.800101,0.00005145381,,,,,,,,,,,,,,,,,,,,,,25.87036,0.07466972
1294,2021/11/19 12:19:32,8115.0434,6315.0001,1,2,0,0,0,0,0.08031802,4.199945,0.3373312665089,2.239878,0.00001455869,8.800572,0.00005145381,,0.00000632158480584621,,,,,,,,,,,,,,,,,,,,25.77751,0.08218288
1295,2021/11/19 12:19:37,8120.0434,6320.0001,1,2,0,0,0,0,0.07951787,4.199963,0.33397211183881,2.239988,0.00001455869,8.801038,0.00005145381,,,,,,,,,,,,,,,,,,,,,,25.67271,0.03429532
1296,2021/11/19 12:19:42,8125.0434,6325.0001,1,2,0,0,0,0,0.07815312,4.200034,0.32824576120608,2.240097,0.00001455869,8.801494,0.00005145381,,0.000020073190171388,,,,,,,,,,,,,,,,,,,,25.5443,-0.09549558
1297,2021/11/19 12:19:47,8130.0442,6330.0009,1,2,0,0,0,0,0.07718229,4.199921,0.32415952059909,2.240205,0.00001455869,8.801949,0.00005145381,,,,,,,,,,,,,,,,,,,,,,25.43765,-0.02137899
1298,2021/11/19 12:19:52,8135.0445,6335.0012,1,2,0,0,0,0,0.07472294,4.200062,0.31384098082228,2.240311,0.00001455869,8.802394,0.00005145381,,,,0,,,,,,,,,,,,,,,,,,25.66825,-0.05482554
1299,2021/11/19 12:19:57,8140.0442,6340.0009,1,2,0,0,0,0,0.07514753,4.199944,0.31561541773832,2.240418,0.00001455869,8.80284,0.00005145381,,-0.0000123278095998103,,,,,,,,,,,,,,,,,,,,25.51096,-0.03320158
1300,2021/11/19 12:20:02,8145.0443,6345.001,1,2,0,0,0,0,0.07446681,4.199938,0.31275598505778,2.240522,0.00001455869,8.80328,0.00005145381,,,,,,,,,,,,,,,,,,,,,,25.59098,-0.08717835
1301,2021/11/19 12:20:07,8150.0444,6350.0011,1,2,0,0,0,0,0.07534797,4.200095,0.31646863205715,2.240626,0.00001455869,8.803714,0.00005145381,,0.00000766498578741448,,,,,,,,,,,,,,,,,,,,25.69718,-0.0101167
1302,2021/11/19 12:20:12,8155.0445,6355.0012,1,2,0,0,0,0,0.07414825,4.200047,0.31142613496775,2.240728,0.00001455869,8.804144,0.00005145381,,,,,0,,,,,,,,,,,,,,,,,25.70736,0.05747378
1303,2021/11/19 12:20:17,8160.0446,6360.0013,1,2,0,0,0,0,0.0738366,4.199979,0.3101121694314,2.240831,0.00001455869,8.804574,0.00005145381,,0.000000869311577389453,,,,,,,,,,,,,,,,,,,,25.73802,-0.01971543
1304,2021/11/19 12:20:22,8165.0446,6365.0013,1,2,0,0,0,0,0.07365439,4.199854,0.30933768445906,2.240933,0.00001455869,8.805003,0.00005145381,,,,,,,,,,,,,,,,,,,,,,25.73176,0.06788611
1305,2021/11/19 12:20:27,8170.0447,6370.0014,1,2,0,0,0,0,0.07159601,4.200002,0.30070338519202,2.241033,0.00001455869,8.805426,0.00005145381,,,,,,,,,,,,,,,,,,,,,,25.81221,0.085513
1306,2021/11/19 12:20:32,8175.0449,6375.0016,1,2,0,0,0,0,0.06978325,4.200136,0.293099140522,2.241132,0.00001455869,8.80584,0.00005145381,,0.00000150137600485323,,,,,,,,,,,,,,,,,,,,25.76064,0.03291011
1307,2021/11/19 12:20:37,8180.0439,6380.0006,1,2,0,0,0,0,0.07039002,4.20013,0.2956472347026,2.241231,0.00001455869,8.806257,0.00005145381,,,,,,,,,,,,,,,,,,,,,,25.69713,0.07928193
1308,2021/11/19 12:20:42,8185.0442,6385.0009,1,2,0,0,0,0,0.07015553,4.199814,0.29464017707142,2.24133,0.00001455869,8.806671,0.00005145381,,0.0000229170691454783,,,,,,,,,,,,,,,,,,,,25.58607,-0.04234254
1309,2021/11/19 12:20:47,8190.0449,6390.0016,1,2,0,0,0,0,0.06943531,4.200023,0.29162989901213,2.241426,0.00001455869,8.807077,0.00005145381,,,,,,,,,,,,,,,,,,,,,,25.511,0.05316436
1310,2021/11/19 12:20:52,8195.0434,6395.0001,1,2,0,0,0,0,0.06938425,4.200002,0.2914139887685,2.241523,0.00001455869,8.807483,0.00005145381,,,,,,,,,,,,,,,,,,,,,,25.41233,-0.06581843
1311,2021/11/19 12:20:57,8200.0435,6400.0002,1,2,0,0,0,0,0.069943,4.200068,0.293765356124,2.241618,0.00001455869,8.807881,0.00005145381,,-0.00000268676308223803,,,,,,,,,,,,,,,,,,,,25.40613,-0.05789757
1312,2021/11/19 12:21:02,8205.0442,6405.0009,1,2,0,0,0,0,0.0686831,4.19999,0.288468333169,2.241712,0.00001455869,8.808275,0.00005145381,,,,,,,,,,,,,,,,,,,,,,25.40837,-0.03442168
1313,2021/11/19 12:21:07,8210.0442,6410.0009,1,2,0,0,0,0,0.06702523,4.199902,0.28149939752746,2.241806,0.00001455869,8.808669,0.00005145381,,0.00000592692822465324,,,,,,,,,,,,,,,,,,,,25.39632,-0.09594142
1314,2021/11/19 12:21:12,8215.0444,6415.0011,1,2,0,0,0,0,0.06517851,4.20008,0.2737549562808,2.241898,0.00001455869,8.809059,0.00005145381,,,,,,,,,,,,,,,,,,,,,,25.42746,-0.02944648
1315,2021/11/19 12:21:17,8220.0444,6420.0011,1,2,0,0,0,0,0.06576956,4.199992,0.27623162584352,2.24199,0.00001455869,8.809445,0.00005145381,,,,,,,,,,,,,,,,,,,,,,25.52123,-0.07886291
1316,2021/11/19 12:21:22,8225.0446,6425.0013,1,2,0,0,0,0,0.06584599,4.200029,0.27655506753371,2.242081,0.00001455869,8.809828,0.00005145381,,0.0000300312603940256,,,,,,,,,,,,,,,,,,,,25.55989,-0.04220128
1317,2021/11/19 12:21:27,8230.0445,6430.0012,1,2,0,0,0,0,0.06433935,4.199972,0.2702234684982,2.242171,0.00001455869,8.810205,0.00005145381,,,,,,,,,,,,,,,,,,,,,,25.62121,0.07234693
1318,2021/11/19 12:21:32,8235.0447,6435.0014,1,2,0,0,0,0,0.06367148,4.199943,0.26741658672564,2.242259,0.00001455869,8.810575,0.00005145381,,0.0000187275400094222,,,,,,,,,,,,,,,,,,,,25.71671,-0.0523603
1319,2021/11/19 12:21:37,8240.0438,6440.0005,1,2,0,0,0,0,0.06381945,4.199891,0.26803473367995,2.242348,0.00001455869,8.810949,0.00005145381,,,,,,,,,,,,,,,,,,,,,,25.76427,0.09427011
1320,2021/11/19 12:21:42,8245.0438,6445.0005,1,2,0,0,0,0,0.063068,4.199986,0.264884717048,2.242436,0.00001455869,8.811318,0.00005145381,,0.000012564980352181,,,,,,,,,,,,,,,,,,,,25.69228,0.007346869
1321,2021/11/19 12:21:47,8250.0442,6450.0009,1,2,0,0,0,0,0.06198996,4.200163,0.26036793636348,2.242524,0.00001455869,8.811686,0.00005145381,,,,,,,,,,,,,,,,,,,,,,25.76121,0.1101261
1322,2021/11/19 12:21:52,8255.045,6455.0017,1,2,0,0,0,0,0.06291298,4.199941,0.26423080413418,2.242612,0.00001455869,8.812055,0.00005145381,,,,0,,,,,,,,,,,,,,,,,,25.49986,-0.0005745888
1323,2021/11/19 12:21:57,8260.0435,6460.0002,1,2,0,0,0,0,0.06143885,4.199931,0.25803893071935,2.242697,0.00001455869,8.812414,0.00005145381,,0.0000107473197203944,,,,,,,,,,,,,,,,,,,,25.45188,0.06997705
1324,2021/11/19 12:22:02,8265.0433,6465,1,2,0,0,0,0,0.06063014,4.199924,0.25464198010936,2.242783,0.00001455869,8.812773,0.00005145381,,,,,,,,,,,,,,,,,,,,,,25.4377,-0.02220988
1325,2021/11/19 12:22:07,8270.0435,6470.0002,1,2,0,0,0,0,0.06057164,4.200259,0.25441657605476,2.242867,0.00001455869,8.813128,0.00005145381,,0.00000592707510804757,,,,,,,,,,,,,,,,,,,,25.37815,0.07593215
1326,2021/11/19 12:22:12,8275.0442,6475.0009,1,2,0,0,0,0,0.06060945,4.200037,0.25456193254965,2.242951,0.00001455869,8.813479,0.00005145381,,,,,0,,,,,,,,,,,,,,,,,25.44173,-0.002221465
1327,2021/11/19 12:22:17,8280.0443,6480.001,1,2,0,0,0,0,0.05946098,4.199864,0.24972802930672,2.243032,0.00001455869,8.81382,0.00005145381,,,,,,,,,,,,,,,,,,,,,,25.44834,-0.07455528
1328,2021/11/19 12:22:22,8285.0446,6485.0013,1,2,0,0,0,0,0.06075177,4.199897,0.25515117656769,2.243113,0.00001455869,8.814162,0.00005145381,,0.00000126440102121705,,,,,,,,,,,,,,,,,,,,25.52124,0.02013266
1329,2021/11/19 12:22:27,8290.0437,6490.0004,1,2,0,0,0,0,0.05771467,4.199968,0.24239976713056,2.243193,0.00001455869,8.814498,0.00005145381,,,,,,,,,,,,,,,,,,,,,,25.39191,-0.1066512
1330,2021/11/19 12:22:32,8295.0436,6495.0003,1,2,0,0,0,0,0.05658593,4.199971,0.23765926500803,2.243273,0.00001455869,8.814833,0.00005145381,,-0.00000679564800520893,,,,,,,,,,,,,,,,,,,,25.41769,-0.04333317
1331,2021/11/19 12:22:37,8300.0436,6500.0003,1,2,0,0,0,0,0.05783958,4.200023,0.24292756631034,2.243352,0.00001455869,8.815166,0.00005145381,,,,,,,,,,,,,,,,,,,,,,25.51059,-0.07176936
1332,2021/11/19 12:22:42,8305.0447,6505.0014,1,2,0,0,0,0,0.05537085,4.200038,0.2325596740923,2.243432,0.00001455869,8.815498,0.00005145381,,0.00000592727201365051,,,,,,,,,,,,,,,,,,,,25.59588,0.005961061
1333,2021/11/19 12:22:47,8310.0445,6510.0012,1,2,0,0,0,0,0.05717895,4.200002,0.2401517043579,2.24351,0.00001455869,8.815828,0.00005145381,,,,,,,,,,,,,,,,,,,,,,25.62383,0.04135191
1334,2021/11/19 12:22:52,8315.0446,6515.0013,1,2,0,0,0,0,0.05580016,4.200103,0.23436641941648,2.243587,0.00001455869,8.816152,0.00005145381,,,,,,,,,,,,,,,,,,,,,,25.7016,0.06541312
1335,2021/11/19 12:22:57,8320.0449,6520.0016,1,2,0,0,0,0,0.0573041,4.200055,0.2406803717255,2.243664,0.00001455869,8.816475,0.00005145381,,-0.0000188855792657705,,,,,,,,,,,,,,,,,,,,25.56744,0.05707741
1336,2021/11/19 12:23:02,8325.044,6525.0007,1,2,0,0,0,0,0.05482173,4.200163,0.23026020194199,2.243742,0.00001455869,8.8168,0.00005145381,,,,,,,,,,,,,,,,,,,,,,25.50701,-0.05233884
1337,2021/11/19 12:23:07,8330.0441,6530.0008,1,2,0,0,0,0,0.0546169,4.200028,0.2293925092732,2.243816,0.00001455869,8.817113,0.00005145381,,0.00000023707319485311,,,,,,,,,,,,,,,,,,,,25.49902,0.03913522
1338,2021/11/19 12:23:12,8335.0441,6535.0008,1,2,0,0,0,0,0.05281753,4.199897,0.22182818579441,2.24389,0.00001455869,8.817425,0.00005145381,,,,,,,,,,,,,,,,,,,,,,25.44389,-0.03749728
1339,2021/11/19 12:23:17,8340.0441,6540.0008,1,2,0,0,0,0,0.05397918,4.199894,0.22670683420692,2.243966,0.00001455869,8.817742,0.00005145381,,,,,,,,,,,,,,,,,,,,,,25.46301,-0.06760657
1340,2021/11/19 12:23:22,8345.0442,6545.0009,1,2,0,0,0,0,0.05158841,4.200041,0.21667343712481,2.244038,0.00001455869,8.818045,0.00005145381,,0.00000695449307386298,,,,,,,,,,,,,,,,,,,,25.51192,0.03151178
1341,2021/11/19 12:23:27,8350.0445,6550.0012,1,2,0,0,0,0,0.05334555,4.200002,0.2240514166911,2.244112,0.00001455869,8.818355,0.00005145381,,,,,,,,,,,,,,,,,,,,,,25.43416,-0.08900046
1342,2021/11/19 12:23:32,8355.0444,6555.0011,1,2,0,0,0,0,0.05209355,4.199965,0.21879108672575,2.244183,0.00001455869,8.818656,0.00005145381,,0.00000426703400080442,,,,,,,,,,,,,,,,,,,,25.46971,-0.03581822
1343,2021/11/19 12:23:36,8358.6986,6558.6553,1,2,0,0,0,0,0.0499926,4.199938,0.2099658204588,2.244234,0.00001455869,8.818871,0.00005145381,,0.00000426703400080442,0,0,0,,,,,,,,,,,,,,,,,25.51728,-0.08369923
1344,2021/11/19 12:24:36,8418.7428,60.0003,1,3,0,0,0,0,0,4.196463,0,2.244235,0.00001455869,8.818871,0.00005145381,,-0.0000365071500709746,,,,,,,,,,,,,,,,,,,,25.52966,0.1091272
1345,2021/11/19 12:25:36,8478.7427,120.0002,1,3,0,0,0,0,0,4.195266,0,2.244235,0.00001455869,8.818871,0.00005145381,,-0.0000300277806672966,,,,,,,,,,,,,,,,,,,,25.52343,-0.01985252
1346,2021/11/19 12:26:36,8538.7439,180.0014,1,3,0,0,0,0,0,4.1942,0,2.244235,0.00001455869,8.818871,0.00005145381,,0.0000120111099022324,,0,0,,,,,,,,,,,,,,,,,25.57897,-0.0408107
1347,2021/11/19 12:27:36,8598.7437,240.0012,1,3,0,0,0,0,0,4.193555,0,2.244235,0.00001455869,8.818871,0.00005145381,,-0.0000173842108779354,,,,,,,,,,,,,,,,,,,,25.51058,-0.07828712
1348,2021/11/19 12:28:36,8658.7437,300.0012,1,3,0,0,0,0,0,4.192771,0,2.244235,0.00001455869,8.818871,0.00005145381,,0.00000529432691109832,,0,0,,,,,,,,,,,,,,,,,25.63849,-0.02317309
1349,2021/11/19 12:29:36,8718.7434,360.0009,1,3,0,0,0,0,0,4.192268,0,2.244235,0.00001455869,8.818871,0.00005145381,,-0.0000290019506792305,,,,,,,,,,,,,,,,,,,,25.77929,0.0856477
1350,2021/11/19 12:30:36,8778.7435,420.001,1,3,0,0,0,0,0,4.191651,0,2.244235,0.00001455869,8.818871,0.00005145381,,-0.0000135929803946055,,0,0,,,,,,,,,,,,,,,,,25.49142,-0.07357478
1351,2021/11/19 12:31:36,8838.744,480.0015,1,3,0,0,0,0,0,4.191129,0,2.244235,0.00001455869,8.818871,0.00005145381,,0.00000458375689049717,,,,,,,,,,,,,,,,,,,,25.79305,0.1009244
1352,2021/11/19 12:32:36,8898.7439,540.0014,1,3,0,0,0,0,0,4.190619,0,2.244235,0.00001455869,8.818871,0.00005145381,,-0.0000109851198430988,,0,0,,,,,,,,,,,,,,,,,25.78283,0.08078694
1353,2021/11/19 12:33:36,8958.7438,600.0013,1,3,0,0,0,0,0,4.190315,0,2.244235,0.00001455869,8.818871,0.00005145381,,-0.0000023708500975772,,,,,,,,,,,,,,,,,,,,25.5021,-0.09494603
1354,2021/11/19 12:34:36,9018.7437,660.0012,1,3,0,0,0,0,0,4.190162,0,2.244235,0.00001455869,8.818871,0.00005145381,,-0.00000877221555128926,,0,0,,,,,,,,,,,,,,,,,25.43012,-0.09775341
1355,2021/11/19 12:35:36,9078.7435,720.001,1,3,0,0,0,0,0,4.189625,0,2.244235,0.00001455869,8.818871,0.00005145381,,-0.000036906229070155,,,,,,,,,,,,,,,,,,,,25.37544,-0.07720292
1356,2021/11/19 12:36:36,9138.7436,780.0011,1,3,0,0,0,0,0,4.188984,0,2.244235,0.00001455869,8.818871,0.00005145381,,-0.0000223638999159448,,0,,,,,,,,,,,,,,,,,,25.60299,0.09931087
1357,2021/11/19 12:37:36,9198.7441,840.0016,1,3,0,0,0,0,0,4.188655,0,2.244235,0.00001455869,8.818871,0.00005145381,,-0.0000199918504222296,,,,,,,,,,,,,,,,,,,,25.32569,-0.06414592
1358,2021/11/19 12:38:36,9258.7439,900.0014,1,3,0,0,0,0,0,4.188433,0,2.244235,0.00001455869,8.818871,0.00005145381,,0.0000116948303912068,,0,,,,,,,,,,,,,,,,,,25.63629,0.04054129
1359,2021/11/19 12:39:36,9318.7438,960.0013,1,3,0,0,0,0,0,4.188322,0,2.244235,0.00001455869,8.818871,0.00005145381,,0.00000308177300212265,,,,,,,,,,,,,,,,,,,,25.71979,0.09218633
1360,2021/11/19 12:40:36,9378.7437,1020.0012,1,3,0,0,0,0,0,4.187915,0,2.244235,0.00001455869,8.818871,0.00005145381,,-0.00000237057497542992,,0,,,,,,,,,,,,,,,,,,25.61493,0.05871058
1361,2021/11/19 12:41:36,9438.7435,1080.001,1,3,0,0,0,0,0,4.187657,0,2.244235,0.00001455869,8.818871,0.00005145381,,-0.0000017384070361004,,,,,,,,,,,,,,,,,,,,25.81125,-0.04262984
1362,2021/11/19 12:42:36,9498.7433,1140.0008,1,3,0,0,0,0,0,4.18725,0,2.244235,0.00001455869,8.818871,0.00005145381,,-0.0000276578502962366,,0,,,,,,,,,,,,,,,,,,25.79567,0.06690979
1363,2021/11/19 12:43:36,9558.7441,1200.0016,1,3,0,0,0,0,0,4.187203,0,2.244235,0.00001455869,8.818871,0.00005145381,,0.0000249731601797976,,,,,,,,,,,,,,,,,,,,25.82234,0.05982876
1364,2021/11/19 12:44:36,9618.7439,1260.0014,1,3,0,0,0,0,0,4.186936,0,2.244235,0.00001455869,8.818871,0.00005145381,,-0.00000608528216616833,,0,,,,,,,,,,,,,,,,,,25.66689,0.03052711
1365,2021/11/19 12:45:36,9678.7439,1320.0014,1,3,0,0,0,0,0,4.186858,0,2.244235,0.00001455869,8.818871,0.00005145381,,0.00000292404797619383,,,,,,,,,,,,,,,,,,,,25.6247,-0.03789425
1366,2021/11/19 12:46:36,9738.7437,1380.0012,1,3,0,0,0,0,0,4.186322,0,2.244235,0.00001455869,8.818871,0.00005145381,,0.0000236296691582538,,0,,,,,,,,,,,,,,,,,,25.63401,0.02761841
1367,2021/11/19 12:47:36,9798.7434,1440.0009,1,3,0,0,0,0,0,4.186097,0,2.244235,0.00001455869,8.818871,0.00005145381,,0.00000403054491471266,,,,,,,,,,,,,,,,,,,,25.62467,0.08650422
1368,2021/11/19 12:48:36,9858.7442,1500.0017,1,3,0,0,0,0,0,4.185955,0,2.244235,0.00001455869,8.818871,0.00005145381,,-0.000040457471186528,,0,,,,,,,,,,,,,,,,,,25.48074,0.01707971
1369,2021/11/19 12:49:36,9918.7442,1560.0017,1,3,0,0,0,0,0,4.185936,0,2.244235,0.00001455869,8.818871,0.00005145381,,-0.00000568942596146371,,,,,,,,,,,,,,,,,,,,25.66779,-0.04956782
1370,2021/11/19 12:50:36,9978.7438,1620.0013,1,3,0,0,0,0,0,4.185765,0,2.244235,0.00001455869,8.818871,0.00005145381,,0.00000885014560481068,,0,,,,,,,,,,,,,,,,,,25.62113,0.03441393
1371,2021/11/19 12:51:36,10038.7438,1680.0013,1,3,0,0,0,0,0,4.185406,0,2.244235,0.00001455869,8.818871,0.00005145381,,0.0000430707987106871,,,,,,,,,,,,,,,,,,,,25.62467,0.04927814
1372,2021/11/19 12:52:36,10098.7436,1740.0011,1,3,0,0,0,0,0,4.185161,0,2.244235,0.00001455869,8.818871,0.00005145381,,-0.00000537401501787826,,0,,,,,,,,,,,,,,,,,,25.5367,-0.01818299
1373,2021/11/19 12:53:36,10158.7435,1800.001,1,3,0,0,0,0,0,4.185172,0,2.244235,0.00001455869,8.818871,0.00005145381,,-0.0000121698603834375,,,,,,,,,,,,,,,,,,,,25.4985,-0.01236379
1374,2021/11/19 12:53:36,10158.745,1800.0025,1,3,0,0,0,0,0,4.185172,0,2.244235,0.00001455869,8.818871,0.00005145381,,-0.0000121698603834375,0,0,0,,,,,,,,,,,,,,,,,25.4985,-0.01236379
1375,2021/11/19 12:53:41,10163.7868,5.0002,1,4,0,0,0,0,-2.99868,4.104857,-12.30915258876,2.244235,0.004173981,8.818871,0.01716107,,-0.00285190809518099,,0.278915405273438,4.01984405517578,,,,,,,,,,,,,,,,,25.4896,0.006520748
1376,2021/11/19 12:53:46,10168.7868,10.0002,1,4,0,0,0,0,-2.999031,4.093822,-12.277499086482,2.244235,0.008336908,8.818871,0.03422475,,-0.00220290897414088,,0.408694803714752,2.78046798706055,,,,,,,,,,,,,,,,,25.68465,0.05594969
1377,2021/11/19 12:53:51,10173.7871,15.0005,1,4,0,0,0,0,-2.998589,4.08517,-12.24974582513,2.244235,0.01250093,8.818871,0.0512528,,-0.00166080403141677,,0.52841991186142,2.14556694030762,,,,,,,,,,,,,,,,,25.67397,0.0644201
1378,2021/11/19 12:53:56,10178.7872,20.0006,1,4,0,0,0,0,-2.998627,4.078252,-12.229156560004,2.244235,0.01666461,8.818871,0.068248,,-0.00113821297418326,,0.587171673774719,,,,,,,,,,,,,,,,,,25.46516,-0.04247963
1379,2021/11/19 12:54:01,10183.7872,25.0006,1,4,0,0,0,0,-2.999306,4.072756,-12.215441507336,2.244235,0.02082689,8.818871,0.08521129,,-0.00126239494420588,,0.662785172462463,1.58970499038696,,,,,,,,,,,,,,,,,25.75616,0.08927882
1380,2021/11/19 12:54:06,10188.7871,30.0005,1,4,0,0,0,0,-2.998848,4.067811,-12.198746881728,2.244235,0.02498885,8.818871,0.1021507,,-0.000988280051387846,,0.754284918308258,,,,,,,,,,,,,,,,,,25.56912,0.02026439
1381,2021/11/19 12:54:11,10193.7873,35.0007,1,4,0,0,0,0,-2.998878,4.06313,-12.18483116814,2.244235,0.02915303,8.818871,0.1190795,,-0.000745312077924609,,0.835378527641296,1.23571598529816,,,,,,,,,,,,,,,,,25.51717,-0.01596034
1382,2021/11/19 12:54:16,10198.7873,40.0007,1,4,0,0,0,0,-2.999123,4.059081,-12.173683185963,2.244235,0.03331566,8.818871,0.1359844,,-0.000747450103517622,,1.02610194683075,,,,,,,,,,,,,,,,,,25.84717,0.09382486
1383,2021/11/19 12:54:21,10203.7873,45.0007,1,4,0,0,0,0,-2.998917,4.055693,-12.162686684481,2.244235,0.03747876,8.818871,0.1528755,,-0.000914304284378886,,,0.967167973518372,,,,,,,,,,,,,,,,,25.71797,0.03957033
1384,2021/11/19 12:54:26,10208.7874,50.0008,1,4,0,0,0,0,-2.998627,4.052335,-12.151441144045,2.244235,0.04164224,8.818871,0.1697536,,-0.000970593013335019,,1.14581000804901,,,,,,,,,,,,,,,,,,25.60423,0.01068413
1385,2021/11/19 12:54:31,10213.7873,55.0007,1,4,0,0,0,0,-2.99868,4.049212,-12.14229104016,2.244235,0.04580436,8.818871,0.1866131,,-0.000567270908504725,,1.26926004886627,,,,,,,,,,,,,,,,,,25.91246,0.09562373
1386,2021/11/19 12:54:36,10218.7874,60.0008,1,4,0,0,0,0,-2.999046,4.04633,-12.13512980118,2.244235,0.04996907,8.818871,0.2034708,,-0.000548046024050564,,,,,,,,,,,,,,,,,,,,25.70993,0.01734376
1387,2021/11/19 12:54:41,10223.7868,65.0002,1,4,0,0,0,0,-2.999069,4.04382,-12.12769520358,2.244235,0.05413203,8.818871,0.22031,,-0.000521296926308423,,1.43133902549744,0.728200078010559,,,,,,,,,,,,,,,,,25.70597,-0.01178801
1388,2021/11/19 12:54:46,10228.7867,70.0001,1,4,0,0,0,0,-2.99926,4.041265,-12.1208044639,2.244235,0.05829248,8.818871,0.2371285,,-0.000478786387247965,,,,,,,,,,,,,,,,,,,,25.93421,0.06632745
1389,2021/11/19 12:54:51,10233.7868,75.0002,1,4,0,0,0,0,-2.998848,4.03881,-12.11177729088,2.244235,0.06245854,8.818871,0.2539595,,-0.000415091286413372,,1.65920400619507,,,,,,,,,,,,,,,,,,25.90046,0.06814063
1390,2021/11/19 12:54:56,10238.7868,80.0002,1,4,0,0,0,0,-2.998703,4.036807,-12.105185261321,2.244235,0.06662174,8.818871,0.2707695,,-0.000514420680701733,,,,,,,,,,,,,,,,,,,,25.70993,-0.03938675
1391,2021/11/19 12:55:01,10243.7869,85.0003,1,4,0,0,0,0,-2.9991,4.034746,-12.1006067286,2.244235,0.07078385,8.818871,0.2875661,,-0.000363655999535695,,1.76851904392242,0.583802878856659,,,,,,,,,,,,,,,,,26.01634,0.0858885
1392,2021/11/19 12:55:06,10248.7869,90.0003,1,4,0,0,0,0,-2.998848,4.032375,-12.092479704,2.244235,0.07494777,8.818871,0.3043616,,-0.000269461394054815,,,,,,,,,,,,,,,,,,,,25.87737,0.03302336
1393,2021/11/19 12:55:11,10253.787,95.0004,1,4,0,0,0,0,-2.999138,4.030576,-12.088253643488,2.244235,0.07911081,8.818871,0.3211453,,-0.000346035987604409,,,,,,,,,,,,,,,,,,,,25.84227,0.006238818
1394,2021/11/19 12:55:16,10258.7872,100.0006,1,4,0,0,0,0,-2.998444,4.028982,-12.080676904008,2.244235,0.08327559,8.818871,0.3379284,,-0.000306890899082646,,2.21729588508606,,,,,,,,,,,,,,,,,,26.09844,0.0993377
1395,2021/11/19 12:55:21,10263.7872,105.0006,1,4,0,0,0,0,-2.99865,4.027126,-12.0759413799,2.244235,0.08743808,8.818871,0.3546946,,-0.000367754109902307,,,,,,,,,,,,,,,,,,,,25.87516,0.05704761
1396,2021/11/19 12:55:26,10268.7871,110.0005,1,4,0,0,0,0,-2.999008,4.025419,-12.072263784352,2.244235,0.09160145,8.818871,0.3714573,,-0.000353292998624966,,2.32212901115417,0.445297300815582,,,,,,,,,,,,,,,,,25.92488,0.02247453
1397,2021/11/19 12:55:31,10273.7881,115.0015,1,4,0,0,0,0,-2.998688,4.023767,-12.066021817696,2.244235,0.09576485,8.818871,0.3882134,,-0.000252568599535152,,,,,,,,,,,,,,,,,,,,26.07091,0.08102059
1398,2021/11/19 12:55:36,10278.7866,120,1,4,0,0,0,0,-2.999214,4.022325,-12.06381345255,2.244235,0.09992658,8.818871,0.4049563,,-0.000298538885544986,,,,,,,,,,,,,,,,,,,,25.97682,0.03621519
1399,2021/11/19 12:55:41,10283.7867,125.0001,1,4,0,0,0,0,-2.998772,4.020898,-12.057756337256,2.244235,0.1040907,8.818871,0.4217024,,-0.000245489209191874,,,,,,,,,,,,,,,,,,,,25.90134,-0.05354285
1400,2021/11/19 12:55:46,10288.7874,130.0008,1,4,0,0,0,0,-2.999268,4.019502,-12.055563724536,2.244235,0.1082545,8.818871,0.4384408,,,,2.72261190414429,,,,,,,,,,,,,,,,,,25.8214,-0.08351386
1401,2021/11/19 12:55:51,10293.7874,135.0008,1,4,0,0,0,0,-2.998848,4.017825,-12.0488464656,2.244235,0.1124166,8.818871,0.4551668,,-0.000322146312100813,,,,,,,,,,,,,,,,,,,,25.85296,-0.07463157
1402,2021/11/19 12:55:56,10298.7875,140.0009,1,4,0,0,0,0,-2.998734,4.016742,-12.045140804628,2.244235,0.1165809,8.818871,0.4718958,,,,,,,,,,,,,,,,,,,,,,25.96038,-0.001250505
1403,2021/11/19 12:56:01,10303.7868,145.0002,1,4,0,0,0,0,-2.999115,4.015225,-12.042121525875,2.244235,0.1207427,8.818871,0.488609,,-0.000218431698158383,,2.97169804573059,0.348777592182159,,,,,,,,,,,,,,,,,26.01854,0.009714961
1404,2021/11/19 12:56:06,10308.7871,150.0005,1,4,0,0,0,0,-2.998978,4.013875,-12.03752281975,2.244235,0.1249077,8.818871,0.5053301,,-0.000303151609841734,,,,,,,,,,,,,,,,,,,,26.13747,-0.01636267
1405,2021/11/19 12:56:11,10313.7878,155.0012,1,4,0,0,0,0,-2.998863,4.012627,-12.033318643101,2.244235,0.1290702,8.818871,0.5220357,,-0.000309624592773616,,,,,,,,,,,,,,,,,,,,26.24619,0.09487569
1406,2021/11/19 12:56:16,10318.7869,160.0003,1,4,0,0,0,0,-2.999596,4.011596,-12.033167315216,2.244235,0.1332317,8.818871,0.5387321,,-0.000298128987196833,,,,,,,,,,,,,,,,,,,,26.27458,0.1055396
1407,2021/11/19 12:56:21,10323.7871,165.0005,1,4,0,0,0,0,-2.999207,4.010252,-12.027575870164,2.244235,0.1373957,8.818871,0.5554333,,,,3.44458603858948,,,,,,,,,,,,,,,,,,26.17209,0.04132092
1408,2021/11/19 12:56:26,10328.7872,170.0006,1,4,0,0,0,0,-2.9991,4.009265,-12.0241866615,2.244235,0.1415589,8.818871,0.5721267,,-0.000265699694864452,,,,,,,,,,,,,,,,,,,,26.1326,-0.08029521
1409,2021/11/19 12:56:31,10333.7873,175.0007,1,4,0,0,0,0,-2.999542,4.008277,-12.022995209134,2.244235,0.1457229,8.818871,0.5888184,,-0.000278744089882821,,,,,,,,,,,,,,,,,,,,26.13613,-0.05422294
1410,2021/11/19 12:56:36,10338.7873,180.0007,1,4,0,0,0,0,-2.998772,4.007143,-12.016508228396,2.244235,0.1498854,8.818871,0.6054998,,,,,,,,,,,,,,,,,,,,,,26.08469,-0.01746297
1411,2021/11/19 12:56:41,10343.7867,185.0001,1,4,0,0,0,0,-2.99881,4.005665,-12.01222825865,2.244235,0.1540482,8.818871,0.6221774,,-0.000215971696889028,,,,,,,,,,,,,,,,,,,,26.19073,-0.0680691
1412,2021/11/19 12:56:46,10348.788,190.0014,1,4,0,0,0,0,-2.998611,4.004745,-12.008672409195,2.244235,0.1582117,8.818871,0.6388533,,-0.000288236187770963,,3.59489297866821,0.286535412073135,,,,,,,,,,,,,,,,,26.20491,-0.04783213
1413,2021/11/19 12:56:51,10353.7883,195.0017,1,4,0,0,0,0,-2.999153,4.003678,-12.007642884734,2.244235,0.1623768,8.818871,0.6555313,,-0.000189234706340358,,,,,,,,,,,,,,,,,,,,26.22711,0.04770815
1414,2021/11/19 12:56:56,10358.7867,200.0001,1,4,0,0,0,0,-2.999245,4.002587,-12.004739046815,2.244235,0.1665385,8.818871,0.6721915,,-0.000177997600985691,,,,,,,,,,,,,,,,,,,,26.27767,-0.04561007
1415,2021/11/19 12:57:01,10363.7875,205.0009,1,4,0,0,0,0,-2.998756,4.00145,-11.9993721962,2.244235,0.1707022,8.818871,0.6888554,,-0.000215050196857192,,,,,,,,,,,,,,,,,,,,26.25639,-0.0207901
1416,2021/11/19 12:57:06,10368.787,210.0004,1,4,0,0,0,0,-2.998505,4.000772,-11.99633484586,2.244235,0.1748669,8.818871,0.7055187,,-0.000221069305553101,,,,,,,,,,,,,,,,,,,,26.30297,0.04769385
1417,2021/11/19 12:57:11,10373.7868,215.0002,1,4,0,0,0,0,-2.9991,3.999818,-11.9958541638,2.244235,0.1790326,8.818871,0.7221823,,,,4.05828905105591,,,,,,,,,,,,,,,,,,26.33092,-0.05920768
1418,2021/11/19 12:57:16,10378.7878,220.0012,1,4,0,0,0,0,-2.999115,3.998528,-11.99204530272,2.244235,0.1831972,8.818871,0.7388371,,-0.000160699099069461,,,,,,,,,,,,,,,,,,,,26.33179,0.02203584
1419,2021/11/19 12:57:21,10383.7869,225.0003,1,4,0,0,0,0,-2.99868,3.997356,-11.98679149008,2.244235,0.1873594,8.818871,0.755478,,-0.000198601599549875,,,,,,,,,,,,,,,,,,,,26.32426,0.04644811
1420,2021/11/19 12:57:26,10388.7878,230.0012,1,4,0,0,0,0,-2.998955,3.996572,-11.98553958226,2.244235,0.1915258,8.818871,0.7721318,,,,,,,,,,,,,,,,,,,,,,26.31716,-0.05657554
1421,2021/11/19 12:57:31,10393.7878,235.0012,1,4,0,0,0,0,-2.999214,3.995801,-11.984262300414,2.244235,0.19569,8.818871,0.7887724,,-0.000141029595397413,,,,,,,,,,,,,,,,,,,,26.34599,-0.02231479
1422,2021/11/19 12:57:36,10398.7871,240.0005,1,4,0,0,0,0,-2.999214,3.994593,-11.980639249902,2.244235,0.1998517,8.818871,0.8053995,,-0.000213976396480575,,4.21055793762207,0.241988703608513,,,,,,,,,,,,,,,,,26.32426,0.05074799
1423,2021/11/19 12:57:41,10403.788,245.0014,1,4,0,0,0,0,-2.999176,3.993611,-11.977542264536,2.244235,0.2040167,8.818871,0.8220356,,-0.000204679003218189,,,,,,,,,,,,,,,,,,,,26.38412,-0.04948676
1424,2021/11/19 12:57:46,10408.7881,250.0015,1,4,0,0,0,0,-2.999115,3.992867,-11.975067312705,2.244235,0.2081825,8.818871,0.8386709,,,,,,,,,,,,,,,,,,,,,,26.49192,0.03908396
1425,2021/11/19 12:57:51,10413.7883,255.0017,1,4,0,0,0,0,-2.999161,3.992103,-11.972959625583,2.244235,0.212347,8.818871,0.8552973,,-0.000149975792737678,,,,,,,,,,,,,,,,,,,,26.47416,0.05696177
1426,2021/11/19 12:57:56,10418.7866,260,1,4,0,0,0,0,-2.9991,3.990845,-11.9689432395,2.244235,0.2165077,8.818871,0.8719043,,-0.000229915895033628,,,,,,,,,,,,,,,,,,,,26.56195,0.04851162
1427,2021/11/19 12:58:01,10423.7875,265.0009,1,4,0,0,0,0,-2.999214,3.990095,-11.96714878533,2.244235,0.2206758,8.818871,0.8885374,,-0.000136148199089803,,4.46896314620972,,,,,,,,,,,,,,,,,,26.46308,0.07984638
1428,2021/11/19 12:58:06,10428.7874,270.0008,1,4,0,0,0,0,-2.99894,3.989305,-11.9636863367,2.244235,0.2248395,8.818871,0.9051489,,,,,,,,,,,,,,,,,,,,,,26.42761,-0.007895827
1429,2021/11/19 12:58:11,10433.7867,275.0001,1,4,0,0,0,0,-2.998718,3.988232,-11.959583086576,2.244235,0.2290036,8.818871,0.9217582,,-0.00016207700537052,,,,,,,,,,,,,,,,,,,,26.31628,0.06694555
1430,2021/11/19 12:58:16,10438.7875,280.0009,1,4,0,0,0,0,-2.998573,3.987371,-11.956423021583,2.244235,0.2331695,8.818871,0.9383706,,-0.000230414298130199,,,,,,,,,,,,,,,,,,,,26.26437,-0.03867924
1431,2021/11/19 12:58:21,10443.7876,285.001,1,4,0,0,0,0,-2.99881,3.986442,-11.95458213402,2.244235,0.2373335,8.818871,0.9549719,,-0.000215721302083693,,,,,,,,,,,,,,,,,,,,26.24439,-0.09508729
1432,2021/11/19 12:58:26,10448.7868,290.0002,1,4,0,0,0,0,-2.998703,3.985602,-11.951636674206,2.244235,0.2414931,8.818871,0.9715521,,-0.000175361594301648,,,0.222300797700882,,,,,,,,,,,,,,,,,26.23199,0.01496792
1433,2021/11/19 12:58:31,10453.7869,295.0003,1,4,0,0,0,0,-2.998886,3.984591,-11.949334165626,2.244235,0.2456616,8.818871,0.988164,,,,4.56343412399292,,,,,,,,,,,,,,,,,,26.21958,-0.09854078
1434,2021/11/19 12:58:36,10458.787,300.0004,1,4,0,0,0,0,-2.99865,3.9837,-11.945722005,2.244235,0.2498231,8.818871,1.004744,,-0.000206102602533065,,,,,,,,,,,,,,,,,,,,26.32248,0.02106786
1435,2021/11/19 12:58:41,10463.787,305.0004,1,4,0,0,0,0,-2.998779,3.983006,-11.944154749674,2.244235,0.2539887,8.818871,1.021337,,-0.000172712199855596,,,,,,,,,,,,,,,,,,,,26.32291,-0.06209016
1436,2021/11/19 12:58:46,10468.7873,310.0007,1,4,0,0,0,0,-2.999496,3.98213,-11.94438300648,2.244235,0.2581548,8.818871,1.037928,,,,,,,,,,,,,,,,,,,,,,26.39832,-0.0293839
1437,2021/11/19 12:58:51,10473.7879,315.0013,1,4,0,0,0,0,-2.99926,3.980871,-11.93966715546,2.244235,0.2623182,8.818871,1.054505,,-0.00010888499673456,,,,,,,,,,,,,,,,,,,,26.37925,0.04879653
1438,2021/11/19 12:58:56,10478.7872,320.0006,1,4,0,0,0,0,-2.999283,3.98001,-11.93717633283,2.244235,0.2664818,8.818871,1.071079,,,,4.65345811843872,,,,,,,,,,,,,,,,,,26.38725,-0.05918205
1439,2021/11/19 12:59:01,10483.7872,325.0006,1,4,0,0,0,0,-2.998863,3.979404,-11.933687417652,2.244235,0.2706467,8.818871,1.087654,,-0.00013418729940895,,,,,,,,,,,,,,,,,,,,26.3562,-0.01039803
1440,2021/11/19 12:59:06,10488.7873,330.0007,1,4,0,0,0,0,-2.999008,3.978599,-11.931850229792,2.244235,0.2748103,8.818871,1.10422,,-0.000183853102498688,,,,,,,,,,,,,,,,,,,,26.28255,-0.01705587
1441,2021/11/19 12:59:11,10493.7874,335.0008,1,4,0,0,0,0,-2.998505,3.977399,-11.926250788495,2.244235,0.278974,8.818871,1.120784,,-0.000191173399798572,,,,,,,,,,,,,,,,,,,,26.26172,-0.05598783
1442,2021/11/19 12:59:16,10498.7866,340,1,4,0,0,0,0,-2.999153,3.97687,-11.92724159111,2.244235,0.2831368,8.818871,1.13734,,,,,,,,,,,,,,,,,,,,,,26.23066,-0.09438992
1443,2021/11/19 12:59:21,10503.7868,345.0002,1,4,0,0,0,0,-2.999016,3.976022,-11.924153594352,2.244235,0.287302,8.818871,1.153902,,-0.000129929700051434,,,,,,,,,,,,,,,,,,,,26.21156,-0.04686534
1444,2021/11/19 12:59:26,10508.7875,350.0009,1,4,0,0,0,0,-2.998734,3.974875,-11.91959280825,2.244235,0.2914669,8.818871,1.170459,,,,4.92608213424683,0.21269279718399,,,,,,,,,,,,,,,,,26.26484,-0.003179312
1445,2021/11/19 12:59:31,10513.7868,355.0002,1,4,0,0,0,0,-2.998978,3.974033,-11.918037538274,2.244235,0.2956278,8.818871,1.186997,,-0.000124987098388374,,,,,,,,,,,,,,,,,,,,26.33934,-0.04435003
1446,2021/11/19 12:59:36,10518.7869,360.0003,1,4,0,0,0,0,-2.999138,3.973258,-11.916349051604,2.244235,0.299793,8.818871,1.203548,,-0.000164928293088451,,,,,,,,,,,,,,,,,,,,26.4072,-0.03935754
1447,2021/11/19 12:59:41,10523.7878,365.0012,1,4,0,0,0,0,-2.999016,3.97242,-11.91335113872,2.244235,0.3039564,8.818871,1.220088,,-0.000218950706766918,,,,,,,,,,,,,,,,,,,,26.51451,0.06430924
1448,2021/11/19 12:59:46,10528.7869,370.0003,1,4,0,0,0,0,-2.99894,3.971358,-11.90986436052,2.244235,0.3081209,8.818871,1.23663,,-0.000229632205446251,,,,,,,,,,,,,,,,,,,,26.54158,0.09619057
1449,2021/11/19 12:59:51,10533.787,375.0004,1,4,0,0,0,0,-2.999115,3.970519,-11.908043090685,2.244235,0.3122839,8.818871,1.253161,,-0.000217922395677306,,,,,,,,,,,,,,,,,,,,26.57748,0.08147895
1450,2021/11/19 12:59:56,10538.7872,380.0006,1,4,0,0,0,0,-2.999519,3.969952,-11.907946453088,2.244235,0.3164506,8.818871,1.269704,,,,4.7514009475708,,,,,,,,,,,,,,,,,,26.44888,-0.05212009
1451,2021/11/19 13:00:01,10543.7871,385.0005,1,4,0,0,0,0,-2.999138,3.969148,-11.904022594424,2.244235,0.3206142,8.818871,1.286231,,-0.000193552099517547,,,,,,,,,,,,,,,,,,,,26.28745,-0.1079524
1452,2021/11/19 13:00:06,10548.7872,390.0006,1,4,0,0,0,0,-2.99881,3.967996,-11.89926608476,2.244235,0.3247747,8.818871,1.302741,,,,,,,,,,,,,,,,,,,,,,26.42318,-0.06664515
1453,2021/11/19 13:00:11,10553.7881,395.0015,1,4,0,0,0,0,-2.999611,3.967001,-11.899459836611,2.244235,0.3289422,8.818871,1.319276,,-0.000122068202472292,,,,,,,,,,,,,,,,,,,,26.60277,0.07274389
1454,2021/11/19 13:00:16,10558.7882,400.0016,1,4,0,0,0,0,-2.998642,3.966226,-11.893291865092,2.244235,0.3331077,8.818871,1.335799,,-0.000167784601217136,,,,,,,,,,,,,,,,,,,,26.63381,0.08910894
1455,2021/11/19 13:00:21,10563.7872,405.0006,1,4,0,0,0,0,-2.999161,3.965522,-11.893238927042,2.244235,0.3372694,8.818871,1.352304,,-0.000156328402226791,,,0.208083495497704,,,,,,,,,,,,,,,,,26.68963,0.06151795
1456,2021/11/19 13:00:26,10568.7874,410.0008,1,4,0,0,0,0,-2.998901,3.964435,-11.888948085935,2.244235,0.3414354,8.818871,1.368822,,,,4.72805500030518,,,,,,,,,,,,,,,,,,26.71223,0.04739106
1457,2021/11/19 13:00:31,10573.7867,415.0001,1,4,0,0,0,0,-2.998772,3.963531,-11.885725783932,2.244235,0.3455976,8.818871,1.385321,,-0.000161328905960545,,,,,,,,,,,,,,,,,,,,26.7251,0.09310484
1458,2021/11/19 13:00:36,10578.7867,420.0001,1,4,0,0,0,0,-2.998413,3.962791,-11.882084050683,2.244235,0.3497591,8.818871,1.401814,,,,,,,,,,,,,,,,,,,,,,26.73087,0.06775141
1459,2021/11/19 13:00:41,10583.7875,425.0009,1,4,0,0,0,0,-2.998558,3.961835,-11.87979203393,2.244235,0.3539267,8.818871,1.418327,,-0.000120769000204746,,,,,,,,,,,,,,,,,,,,26.73131,0.01455247
1460,2021/11/19 13:00:46,10588.7868,430.0002,1,4,0,0,0,0,-2.998917,3.960972,-11.878626267324,2.244235,0.3580886,8.818871,1.434814,,-0.000181277297087945,,,,,,,,,,,,,,,,,,,,26.78095,0.07854521
1461,2021/11/19 13:00:51,10593.787,435.0004,1,4,0,0,0,0,-2.998688,3.960154,-11.875266277952,2.244235,0.3622555,8.818871,1.451317,,-0.000159433606313542,,4.7231969833374,,,,,,,,,,,,,,,,,,26.76453,0.06801248
1462,2021/11/19 13:00:56,10598.7869,440.0003,1,4,0,0,0,0,-2.999268,3.959306,-11.875019788008,2.244235,0.366418,8.818871,1.467799,,,,,,,,,,,,,,,,,,,,,,26.80931,-0.01051962
1463,2021/11/19 13:01:01,10603.788,445.0014,1,4,0,0,0,0,-2.998741,3.958063,-11.869205798683,2.244235,0.3705842,8.818871,1.484292,,-0.000226043499424122,,,,,,,,,,,,,,,,,,,,26.83899,0.09044766
1464,2021/11/19 13:01:06,10608.787,450.0004,1,4,0,0,0,0,-2.998627,3.95714,-11.86598684678,2.244235,0.3747472,8.818871,1.500768,,-0.000228725199121982,,,,,,,,,,,,,,,,,,,,26.7353,0.05887389
1465,2021/11/19 13:01:11,10613.7871,455.0005,1,4,0,0,0,0,-2.999268,3.956456,-11.866471874208,2.244235,0.3789081,8.818871,1.517232,,-0.000220518704736605,,,,,,,,,,,,,,,,,,,,26.69361,-0.03753901
1466,2021/11/19 13:01:16,10618.787,460.0004,1,4,0,0,0,0,-2.998741,3.955519,-11.861577001579,2.244235,0.3830748,8.818871,1.533716,,-0.000166466503287666,,,0.215054601430893,,,,,,,,,,,,,,,,,26.68389,-0.02160251
1467,2021/11/19 13:01:21,10623.7873,465.0007,1,4,0,0,0,0,-2.998848,3.954366,-11.858542570368,2.244235,0.3872377,8.818871,1.55018,,,,4.55373096466064,,,,,,,,,,,,,,,,,,26.67501,0.04405797
1468,2021/11/19 13:01:26,10628.7872,470.0006,1,4,0,0,0,0,-2.99894,3.953509,-11.85633628046,2.244235,0.3914008,8.818871,1.566641,,-0.000180732997250743,,,,,,,,,,,,,,,,,,,,26.71533,-0.06746769
1469,2021/11/19 13:01:31,10633.7883,475.0017,1,4,0,0,0,0,-2.998405,3.952658,-11.85166951049,2.244235,0.3955669,8.818871,1.583111,,-0.00019706369494088,,,,,,,,,,,,,,,,,,,,26.74813,-0.001527667
1470,2021/11/19 13:01:36,10638.7876,480.001,1,4,0,0,0,0,-2.99897,3.951817,-11.85138062849,2.244235,0.3997301,8.818871,1.599565,,-0.00026284551131539,,,,,,,,,,,,,,,,,,,,26.80886,0.06455243
1471,2021/11/19 13:01:41,10643.7882,485.0016,1,4,0,0,0,0,-2.998611,3.950723,-11.846681445753,2.244235,0.4038951,8.818871,1.616022,,-0.00016207700537052,,,,,,,,,,,,,,,,,,,,26.85272,-0.0175935
1472,2021/11/19 13:01:46,10648.7875,490.0009,1,4,0,0,0,0,-2.999336,3.949666,-11.846375421776,2.244235,0.4080549,8.818871,1.632454,,,,4.27754783630371,,,,,,,,,,,,,,,,,,26.85714,0.06757915
1473,2021/11/19 13:01:51,10653.7867,495.0001,1,4,0,0,0,0,-2.999046,3.949129,-11.843619530934,2.244235,0.4122211,8.818871,1.648908,,-0.000157196904183365,,,,,,,,,,,,,,,,,,,,26.83944,0.05165935
1474,2021/11/19 13:01:56,10658.7876,500.001,1,4,0,0,0,0,-2.999046,3.947842,-11.839759758732,2.244235,0.4163845,8.818871,1.665346,,-0.0001488876005169,,,,,,,,,,,,,,,,,,,,26.88728,0.002622008
1475,2021/11/19 13:02:01,10663.7876,505.001,1,4,0,0,0,0,-2.999016,3.946683,-11.836165463928,2.244235,0.4205501,8.818871,1.68179,,-0.000306723406538367,,,,,,,,,,,,,,,,,,,,26.82657,0.02242684
1476,2021/11/19 13:02:06,10668.7869,510.0003,1,4,0,0,0,0,-2.998772,3.946028,-11.833238277616,2.244235,0.4247144,8.818871,1.698223,,,,,,,,,,,,,,,,,,,,,,26.70206,0.01620173
1477,2021/11/19 13:02:11,10673.7878,515.0012,1,4,0,0,0,0,-2.998718,3.944962,-11.829828558716,2.244235,0.428879,8.818871,1.714654,,-0.000165518998983316,,4.30766677856445,0.23013910651207,,,,,,,,,,,,,,,,,26.63644,-0.004840493
1478,2021/11/19 13:02:16,10678.7879,520.0013,1,4,0,0,0,0,-2.998886,3.943867,-11.827207532162,2.244235,0.4330435,8.818871,1.73108,,-0.00015784970310051,,,,,,,,,,,,,,,,,,,,26.92803,0.0728333
