Repository: HVES-Battery-Testing-Consortium/LG-HG2

# Battery Testing Consortium (BTC)
The Battery Testing Consortium (BTC) has been developed within the High Voltage and Energy Storage Lab at Oxford Brookes University to provide accurate and comprehensive cell data to Formula Student Electric teams. Through the BTC, we aim to provide FS teams with information for improved and informed decisions for cell selection, pack architecture design, thermal cooling requirements, and end of life predictions. A range of tests are completed to provide a comprehensive electrochemical lithium-ion characterisation for modelling, validation, and battery management parameterisation.

File: Data/Round1/LG_HG2/Package 2/211119_BTC_CellCond_LG_HG2_4_25C/211119_BTC_CellCond_LG_HG2_4_25C_Channel_6_Wb_1.CSV (part 8 of 57)
Data_Point,Date_Time,Test_Time(s),Step_Time(s),Cycle_Index,Step_Index,TC_Counter1,TC_Counter2,TC_Counter3,TC_Counter4,Current(A),Voltage(V),Power(W),Charge_Capacity(Ah),Discharge_Capacity(Ah),Charge_Energy(Wh),Discharge_Energy(Wh),ACR(Ohm),dV/dt(V/s),Internal_Resistance(Ohm),dQ/dV(Ah/V),dV/dQ(V/Ah),MetaCode_MV_UD1,MetaCode_MV_UD2,MetaCode_MV_UD3,MetaCode_MV_UD4,MetaCode_MV_UD5,MetaCode_MV_UD6,MetaCode_MV_UD7,MetaCode_MV_UD8,MetaCode_MV_UD9,MetaCode_MV_UD10,MetaCode_MV_UD11,MetaCode_MV_UD12,MetaCode_MV_UD13,MetaCode_MV_UD14,MetaCode_MV_UD15,MetaCode_MV_UD16,Aux_Temperature_1(C),Aux_dT/dt_1(C)
1479,2021/11/19 13:02:21,10683.7871,525.0005,1,4,0,0,0,0,-2.99868,3.942718,-11.82294961224,2.244235,0.4372039,8.818871,1.747486,,-0.000323275598930195,,,,,,,,,,,,,,,,,,,,26.79913,0.04419088
1480,2021/11/19 13:02:26,10688.7872,530.0006,1,4,0,0,0,0,-2.999321,3.941933,-11.823122427493,2.244235,0.4413692,8.818871,1.763908,,-0.000161691204993986,,,,,,,,,,,,,,,,,,,,26.72864,-0.01716375
1481,2021/11/19 13:02:31,10693.7866,535,1,4,0,0,0,0,-2.998886,3.940825,-11.81808492095,2.244235,0.445534,8.818871,1.780322,,,,,,,,,,,,,,,,,,,,,,26.99405,0.1111978
1482,2021/11/19 13:02:36,10698.788,540.0014,1,4,0,0,0,0,-2.999123,3.939689,-11.815611892747,2.244235,0.4496976,8.818871,1.796728,,-0.000163178701768629,,4.12233209609985,,,,,,,,,,,,,,,,,,26.85893,0.05470276
1483,2021/11/19 13:02:41,10703.7873,545.0007,1,4,0,0,0,0,-2.998772,3.938576,-11.810891428672,2.244235,0.4538632,8.818871,1.813137,,-0.000212218903470784,,,,,,,,,,,,,,,,,,,,26.66393,-0.05192041
1484,2021/11/19 13:02:46,10708.7873,550.0007,1,4,0,0,0,0,-2.998825,3.937779,-11.808710109675,2.244235,0.4580259,8.818871,1.82953,,-0.000234301201999187,,,,,,,,,,,,,,,,,,,,26.92229,0.04528046
1485,2021/11/19 13:02:51,10713.7874,555.0008,1,4,0,0,0,0,-2.998825,3.936558,-11.80504854435,2.244235,0.462187,8.818871,1.845912,,-0.000277988001471385,,,,,,,,,,,,,,,,,,,,26.90814,0.05526185
1486,2021/11/19 13:02:56,10718.7874,560.0008,1,4,0,0,0,0,-2.999443,3.93547,-11.80421794321,2.244235,0.4663555,8.818871,1.862319,,-0.000190689897863194,,,0.254161387681961,,,,,,,,,,,,,,,,,26.72022,-0.04636526
1487,2021/11/19 13:03:01,10723.7867,565.0001,1,4,0,0,0,0,-2.998741,3.934368,-11.798150630688,2.244235,0.4705175,8.818871,1.878696,,-0.000244108698097989,,3.81357908248901,,,,,,,,,,,,,,,,,,27.00913,0.08058667
1488,2021/11/19 13:03:06,10728.7876,570.001,1,4,0,0,0,0,-2.998703,3.933198,-11.794492642194,2.244235,0.4746825,8.818871,1.89508,,,,,,,,,,,,,,,,,,,,,,26.87887,0.04001915
1489,2021/11/19 13:03:11,10733.7869,575.0003,1,4,0,0,0,0,-2.99868,3.931995,-11.7907947666,2.244235,0.4788471,8.818871,1.911458,,-0.000180864095455036,,,,,,,,,,,,,,,,,,,,26.79913,0.005949736
1490,2021/11/19 13:03:16,10738.7869,580.0003,1,4,0,0,0,0,-2.99868,3.930724,-11.78698344432,2.244235,0.4830112,8.818871,1.927829,,-0.000208897195989266,,,,,,,,,,,,,,,,,,,,27.08266,0.08916497
1491,2021/11/19 13:03:21,10743.7877,585.0011,1,4,0,0,0,0,-2.998993,3.929954,-11.785904536322,2.244235,0.4871746,8.818871,1.944193,,-0.000249545788392425,,3.70991396903992,,,,,,,,,,,,,,,,,,26.90943,0.02160132
1492,2021/11/19 13:03:26,10748.787,590.0004,1,4,0,0,0,0,-2.998924,3.928753,-11.782031661772,2.244235,0.4913368,8.818871,1.960547,,-0.000161094998475164,,,,,,,,,,,,,,,,,,,,26.90234,-0.007477403
1493,2021/11/19 13:03:31,10753.7871,595.0005,1,4,0,0,0,0,-2.9991,3.92735,-11.778515385,2.244235,0.4955002,8.818871,1.976901,,-0.000269813608611003,,,,,,,,,,,,,,,,,,,,27.15352,0.1143551
1494,2021/11/19 13:03:36,10758.787,600.0004,1,4,0,0,0,0,-2.999321,3.926188,-11.775898118348,2.244235,0.4996637,8.818871,1.99325,,-0.000289537012577057,,,,,,,,,,,,,,,,,,,,26.87088,-0.02949297
1495,2021/11/19 13:03:41,10763.7871,605.0005,1,4,0,0,0,0,-2.998993,3.925058,-11.771221466594,2.244235,0.5038289,8.818871,2.009602,,-0.000306226691463962,,,0.277600198984146,,,,,,,,,,,,,,,,,27.14508,0.08263588
1496,2021/11/19 13:03:46,10768.7874,610.0008,1,4,0,0,0,0,-2.998917,3.923888,-11.767414429296,2.244235,0.5079945,8.818871,2.02595,,-0.00017270669923164,,3.49442100524902,,,,,,,,,,,,,,,,,,26.9768,-0.01494586
1497,2021/11/19 13:03:51,10773.7873,615.0007,1,4,0,0,0,0,-2.999229,3.922651,-11.764928636079,2.244235,0.5121576,8.818871,2.042282,,,,,,,,,,,,,,,,,,,,,,26.99095,-0.07058322
1498,2021/11/19 13:03:56,10778.7873,620.0007,1,4,0,0,0,0,-2.998886,3.921565,-11.76032637659,2.244235,0.5163203,8.818871,2.058609,,-0.000197045897948556,,,,,,,,,,,,,,,,,,,,27.19336,0.07336259
1499,2021/11/19 13:04:01,10783.7874,625.0008,1,4,0,0,0,0,-2.998665,3.920231,-11.755459491615,2.244235,0.5204872,8.818871,2.074947,,-0.000259181600995362,,,,,,,,,,,,,,,,,,,,27.08397,0.0004154444
1500,2021/11/19 13:04:06,10788.7875,630.0009,1,4,0,0,0,0,-2.999161,3.919129,-11.754098850769,2.244235,0.5246501,8.818871,2.091264,,-0.000209818696021102,,3.4911949634552,,,,,,,,,,,,,,,,,,26.93646,-0.06118834
1501,2021/11/19 13:04:11,10793.7867,635.0001,1,4,0,0,0,0,-2.999153,3.917689,-11.749748717417,2.244235,0.5288132,8.818871,2.107576,,-0.000232008300372399,,,,,,,,,,,,,,,,,,,,27.24204,0.03419995
1502,2021/11/19 13:04:16,10798.7868,640.0002,1,4,0,0,0,0,-2.999191,3.916409,-11.746058625119,2.244235,0.5329785,8.818871,2.123892,,-0.000242054797126912,,,,,,,,,,,,,,,,,,,,26.93734,-0.1172221
1503,2021/11/19 13:04:21,10803.7868,645.0002,1,4,0,0,0,0,-2.999084,3.915235,-11.74211864474,2.244235,0.5371415,8.818871,2.140193,,-0.000270817487034947,,,0.294003009796143,,,,,,,,,,,,,,,,,27.24339,0.005677938
1504,2021/11/19 13:04:26,10808.7869,650.0003,1,4,0,0,0,0,-2.99926,3.913879,-11.73874072954,2.244235,0.5413068,8.818871,2.156498,,-0.000270266900770366,,3.18211388587952,,,,,,,,,,,,,,,,,,27.06803,-0.03570914
1505,2021/11/19 13:04:31,10813.7871,655.0005,1,4,0,0,0,0,-2.998482,3.912472,-11.731476867504,2.244235,0.5454682,8.818871,2.172783,,-0.000332634313963354,,,,,,,,,,,,,,,,,,,,27.04365,-0.05687594
1506,2021/11/19 13:04:36,10818.7878,660.0012,1,4,0,0,0,0,-2.999084,3.911308,-11.730341241872,2.244235,0.5496354,8.818871,2.189085,,-0.000210888800211251,,,,,,,,,,,,,,,,,,,,27.23674,0.009961128
1507,2021/11/19 13:04:41,10823.7879,665.0013,1,4,0,0,0,0,-2.999359,3.910059,-11.727670652181,2.244235,0.5537984,8.818871,2.205365,,-0.000229457305977121,,,,,,,,,,,,,,,,,,,,27.24295,0.02394259
1508,2021/11/19 13:04:46,10828.788,670.0014,1,4,0,0,0,0,-2.999352,3.908499,-11.722964292648,2.244235,0.5579649,8.818871,2.221653,,-0.000203409304958768,,3.36394000053406,,,,,,,,,,,,,,,,,,27.07335,-0.05991697
1509,2021/11/19 13:04:51,10833.788,675.0014,1,4,0,0,0,0,-2.998611,3.907108,-11.715897026988,2.244235,0.5621279,8.818871,2.237921,,-0.000210611004149541,,,,,,,,,,,,,,,,,,,,27.09815,-0.06655395
1510,2021/11/19 13:04:56,10838.7873,680.0007,1,4,0,0,0,0,-2.999046,3.906013,-11.714312663598,2.244235,0.5662901,8.818871,2.254182,,-0.000254182203207165,,,,,,,,,,,,,,,,,,,,27.27881,0.01577616
1511,2021/11/19 13:05:01,10843.7881,685.0015,1,4,0,0,0,0,-2.998718,3.904772,-11.709310082296,2.244235,0.5704572,8.818871,2.270455,,,,3.07195496559143,0.317988812923431,,,,,,,,,,,,,,,,,26.9688,-0.106976
1512,2021/11/19 13:05:06,10848.7874,690.0008,1,4,0,0,0,0,-2.998665,3.902892,-11.70346563918,2.244235,0.5746208,8.818871,2.28671,,-0.000218871195102111,,,,,,,,,,,,,,,,,,,,27.3266,0.02324224
1513,2021/11/19 13:05:11,10853.7881,695.0015,1,4,0,0,0,0,-2.999245,3.901662,-11.70204024519,2.244235,0.578783,8.818871,2.302953,,-0.000289644201984629,,,,,,,,,,,,,,,,,,,,27.12603,-0.03722966
1514,2021/11/19 13:05:16,10858.7882,700.0016,1,4,0,0,0,0,-2.998795,3.900558,-11.69697382761,2.244235,0.5829493,8.818871,2.319206,,-0.000235377199715003,,,,,,,,,,,,,,,,,,,,27.08664,-0.04525244
1515,2021/11/19 13:05:21,10863.7867,705.0001,1,4,0,0,0,0,-2.998978,3.898873,-11.692634351794,2.244235,0.5871119,8.818871,2.335439,,-0.000257997802691534,,2.93669009208679,,,,,,,,,,,,,,,,,,27.30937,0.05949855
1516,2021/11/19 13:05:26,10868.7867,710.0001,1,4,0,0,0,0,-2.999031,3.897537,-11.688834286647,2.244235,0.5912766,8.818871,2.351675,,-0.000186093195225112,,,,,,,,,,,,,,,,,,,,27.14508,-0.0730747
1517,2021/11/19 13:05:31,10873.7877,715.0011,1,4,0,0,0,0,-2.998878,3.896325,-11.68460332335,2.244235,0.5954393,8.818871,2.367897,,-0.000262952089542523,,,,,,,,,,,,,,,,,,,,26.98874,-0.1160914
1518,2021/11/19 13:05:36,10878.7869,720.0003,1,4,0,0,0,0,-2.998772,3.894838,-11.679731138936,2.244235,0.5996057,8.818871,2.384127,,-0.000210547907045111,,2.97197389602661,0.328816086053848,,,,,,,,,,,,,,,,,27.1132,-0.06779671
1519,2021/11/19 13:05:41,10883.787,725.0004,1,4,0,0,0,0,-2.999321,3.893379,-11.677493395659,2.244235,0.6037682,8.818871,2.400337,,-0.000275238009635359,,,,,,,,,,,,,,,,,,,,27.27924,0.05342185
1520,2021/11/19 13:05:46,10888.7878,730.0012,1,4,0,0,0,0,-2.998825,3.891744,-11.6706592008,2.244235,0.6079324,8.818871,2.416546,,-0.000358319113729522,,,,,,,,,,,,,,,,,,,,27.05165,-0.04248261
1521,2021/11/19 13:05:51,10893.787,735.0004,1,4,0,0,0,0,-2.99868,3.890793,-11.66724315324,2.244235,0.612096,8.818871,2.432748,,-0.000407845189329237,,,,,,,,,,,,,,,,,,,,27.25001,-0.0229758
1522,2021/11/19 13:05:56,10898.788,740.0014,1,4,0,0,0,0,-2.998886,3.889042,-11.662793607212,2.244235,0.6162622,8.818871,2.448954,,-0.000256802712101489,,3.01760411262512,,,,,,,,,,,,,,,,,,27.12338,-0.04609823
1523,2021/11/19 13:06:01,10903.7871,745.0005,1,4,0,0,0,0,-2.999519,3.887595,-11.660915066805,2.244235,0.6204258,8.818871,2.465143,,-0.000234166203881614,,,,,,,,,,,,,,,,,,,,27.04811,-0.04110157
1524,2021/11/19 13:06:06,10908.7871,750.0005,1,4,0,0,0,0,-2.998779,3.886229,-11.653941914391,2.244235,0.6245862,8.818871,2.481314,,-0.000297132908599451,,,,,,,,,,,,,,,,,,,,27.23587,0.07888258
1525,2021/11/19 13:06:11,10913.788,755.0014,1,4,0,0,0,0,-2.999176,3.884722,-11.650964989072,2.244235,0.628753,8.818871,2.497504,,-0.000255567487329245,,2.74277710914612,0.351191192865372,,,,,,,,,,,,,,,,,27.05341,-0.02864361
1526,2021/11/19 13:06:16,10918.7873,760.0007,1,4,0,0,0,0,-2.999115,3.88343,-11.64685316445,2.244235,0.6329166,8.818871,2.513675,,-0.000309515686240047,,,,,,,,,,,,,,,,,,,,27.24957,0.07833004
1527,2021/11/19 13:06:21,10923.7883,765.0017,1,4,0,0,0,0,-2.999062,3.881824,-11.641830849088,2.244235,0.6370836,8.818871,2.529854,,-0.00024787089205347,,,,,,,,,,,,,,,,,,,,27.00735,-0.02436638
1528,2021/11/19 13:06:26,10928.7874,770.0008,1,4,0,0,0,0,-2.998917,3.880078,-11.636031875526,2.244235,0.6412446,8.818871,2.546003,,,,,,,,,,,,,,,,,,,,,,27.25665,0.06242692
1529,2021/11/19 13:06:31,10933.7875,775.0009,1,4,0,0,0,0,-2.999008,3.878847,-11.632693183776,2.244235,0.6454115,8.818871,2.562169,,-0.000289652991341427,,2.90755009651184,,,,,,,,,,,,,,,,,,27.0729,-0.01577497
1530,2021/11/19 13:06:36,10938.7867,780.0001,1,4,0,0,0,0,-2.999176,3.877637,-11.629715827112,2.244235,0.6495717,8.818871,2.578303,,-0.000254076410783455,,,,,,,,,,,,,,,,,,,,27.01443,-0.06656587
1531,2021/11/19 13:06:41,10943.7868,785.0002,1,4,0,0,0,0,-2.998924,3.875784,-11.623181656416,2.244235,0.6537369,8.818871,2.59445,,,,,,,,,,,,,,,,,,,,,,27.26373,0.04428744
1532,2021/11/19 13:06:46,10948.7876,790.001,1,4,0,0,0,0,-2.99897,3.874236,-11.61871753692,2.244235,0.6579045,8.818871,2.6106,,-0.000308483606204391,,2.79288005828857,0.356443285942078,,,,,,,,,,,,,,,,,26.95152,-0.1029754
1533,2021/11/19 13:06:51,10953.7871,795.0005,1,4,0,0,0,0,-2.999008,3.873071,-11.615370913568,2.244235,0.6620665,8.818871,2.626723,,-0.000274363701464608,,,,,,,,,,,,,,,,,,,,27.27524,0.05327225
1534,2021/11/19 13:06:56,10958.7878,800.0012,1,4,0,0,0,0,-2.999214,3.871396,-11.611145082744,2.244235,0.6662313,8.818871,2.642849,,-0.000446156685939059,,,,,,,,,,,,,,,,,,,,26.94578,-0.06254256
1535,2021/11/19 13:07:01,10963.7871,805.0005,1,4,0,0,0,0,-2.998848,3.869906,-11.605259868288,2.244235,0.6703966,8.818871,2.658972,,-0.00021709430438932,,,,,,,,,,,,,,,,,,,,27.18982,0.07031381
1536,2021/11/19 13:07:06,10968.787,810.0004,1,4,0,0,0,0,-2.999161,3.868604,-11.602566241244,2.244235,0.6745595,8.818871,2.67508,,-0.000309120514430106,,2.82606792449951,,,,,,,,,,,,,,,,,,27.01401,0.01024663
1537,2021/11/19 13:07:11,10973.7879,815.0013,1,4,0,0,0,0,-2.999413,3.866993,-11.598709075109,2.244235,0.6787259,8.818871,2.691194,,-0.000295384903438389,,,,,,,,,,,,,,,,,,,,27.14508,0.08579195
1538,2021/11/19 13:07:16,10978.7879,820.0013,1,4,0,0,0,0,-2.999062,3.865557,-11.593045107534,2.244235,0.6828877,8.818871,2.707285,,-0.000417782692238688,,,,,,,,,,,,,,,,,,,,27.05783,-0.00359714
1539,2021/11/19 13:07:21,10983.788,825.0014,1,4,0,0,0,0,-2.998955,3.864032,-11.58805808656,2.244235,0.6870508,8.818871,2.723375,,-0.000372384005459026,,2.76848888397217,0.350004404783249,,,,,,,,,,,,,,,,,27.02419,-0.05812943
1540,2021/11/19 13:07:26,10988.7881,830.0015,1,4,0,0,0,0,-2.999214,3.862671,-11.584976940594,2.244235,0.6912163,8.818871,2.739467,,-0.000296969403279945,,,,,,,,,,,,,,,,,,,,27.21149,0.0254631
1541,2021/11/19 13:07:31,10993.7883,835.0017,1,4,0,0,0,0,-2.998795,3.861108,-11.57867136486,2.244235,0.695382,8.818871,2.755554,,-0.000267655414063483,,,,,,,,,,,,,,,,,,,,26.90102,-0.09979248
1542,2021/11/19 13:07:36,10998.7875,840.0009,1,4,0,0,0,0,-2.99897,3.859555,-11.57468965835,2.244235,0.6995444,8.818871,2.771623,,-0.000227781303692609,,,,,,,,,,,,,,,,,,,,27.20176,0.04290164
1543,2021/11/19 13:07:41,11003.7882,845.0016,1,4,0,0,0,0,-2.999397,3.858157,-11.572144531329,2.244235,0.7037109,8.818871,2.787701,,-0.00029733739211224,,2.91336393356323,,,,,,,,,,,,,,,,,,26.88374,-0.05868256
1544,2021/11/19 13:07:46,11008.7874,850.0008,1,4,0,0,0,0,-2.998779,3.856833,-11.565789806907,2.244235,0.707871,8.818871,2.803748,,-0.000240222696447745,,,,,,,,,,,,,,,,,,,,27.10611,0.016886
1545,2021/11/19 13:07:51,11013.7867,855.0001,1,4,0,0,0,0,-2.999008,3.855239,-11.561892602912,2.244235,0.7120378,8.818871,2.819815,,-0.000436477188486606,,,,,,,,,,,,,,,,,,,,26.90591,-0.07155657
1546,2021/11/19 13:07:56,11018.7877,860.0011,1,4,0,0,0,0,-2.999123,3.853758,-11.557894254234,2.244235,0.7162028,8.818871,2.835869,,-0.000305282592307776,,2.70463490486145,0.351884186267853,,,,,,,,,,,,,,,,,26.97545,-0.04968941
1547,2021/11/19 13:08:01,11023.7868,865.0002,1,4,0,0,0,0,-2.998405,3.852192,-11.55043175376,2.244235,0.7203665,8.818871,2.851912,,-0.000213770705158822,,,,,,,,,,,,,,,,,,,,27.13577,0.03281653
1548,2021/11/19 13:08:06,11028.7879,870.0013,1,4,0,0,0,0,-2.998863,3.85104,-11.54874136752,2.244235,0.7245334,8.818871,2.867961,,-0.000291837088298053,,,,,,,,,,,,,,,,,,,,26.87975,-0.06077349
1549,2021/11/19 13:08:11,11033.7869,875.0003,1,4,0,0,0,0,-2.998978,3.849258,-11.543840058324,2.244235,0.7286959,8.818871,2.883987,,-0.000230446603382006,,2.90182495117188,,,,,,,,,,,,,,,,,,26.96927,-0.07030427
1550,2021/11/19 13:08:16,11038.7878,880.0012,1,4,0,0,0,0,-2.999321,3.847762,-11.540673369602,2.244235,0.7328624,8.818871,2.900023,,-0.000298274389933795,,,,,,,,,,,,,,,,,,,,27.11144,0.03046513
1551,2021/11/19 13:08:21,11043.7872,885.0006,1,4,0,0,0,0,-2.999191,3.846704,-11.537000016464,2.244235,0.7370267,8.818871,2.916044,,-0.00029106589499861,,,,,,,,,,,,,,,,,,,,26.87266,-0.08720696
1552,2021/11/19 13:08:26,11048.7871,890.0005,1,4,0,0,0,0,-2.999207,3.845183,-11.532499769881,2.244235,0.7411882,8.818871,2.932048,,-0.000301420601317659,,,0.349091112613678,,,,,,,,,,,,,,,,,26.99894,-0.04180193
1553,2021/11/19 13:08:31,11053.7874,895.0008,1,4,0,0,0,0,-2.999374,3.843637,-11.528504883238,2.244235,0.7453541,8.818871,2.948063,,-0.000371699599782005,,2.88844299316406,,,,,,,,,,,,,,,,,,27.10079,0.003189445
1554,2021/11/19 13:08:36,11058.788,900.0014,1,4,0,0,0,0,-2.998917,3.842329,-11.522825757693,2.244235,0.7495173,8.818871,2.964062,,-0.00020458830113057,,,,,,,,,,,,,,,,,,,,26.8155,-0.1209831
1555,2021/11/19 13:08:41,11063.7881,905.0015,1,4,0,0,0,0,-2.999207,3.840775,-11.519279265425,2.244235,0.753682,8.818871,2.980061,,-0.00029117611120455,,,,,,,,,,,,,,,,,,,,27.03169,-0.05218208
1556,2021/11/19 13:08:46,11068.7882,910.0016,1,4,0,0,0,0,-2.998795,3.83937,-11.51348355915,2.244235,0.7578475,8.818871,2.996057,,-0.00027035950915888,,2.98295998573303,,,,,,,,,,,,,,,,,,27.15794,0.0150919
1557,2021/11/19 13:08:51,11073.7882,915.0016,1,4,0,0,0,0,-2.999207,3.837814,-11.510398613498,2.244235,0.7620108,8.818871,3.012039,,-0.000280468695564196,,,,,,,,,,,,,,,,,,,,26.8948,-0.07351279
1558,2021/11/19 13:08:56,11078.7866,920,1,4,0,0,0,0,-2.998886,3.836589,-11.505493039854,2.244235,0.7661744,8.818871,3.028016,,-0.000217011503991671,,,,,,,,,,,,,,,,,,,,26.93512,-0.08429527
1559,2021/11/19 13:09:01,11083.7867,925.0001,1,4,0,0,0,0,-2.999283,3.835158,-11.502724191714,2.244235,0.7703384,8.818871,3.043988,,-0.000253816513577476,,,0.345529109239578,,,,,,,,,,,,,,,,,27.16234,0.06451488
1560,2021/11/19 13:09:06,11088.7868,930.0002,1,4,0,0,0,0,-2.999413,3.833739,-11.498966595207,2.244235,0.7745041,8.818871,3.059962,,-0.00030705748940818,,2.94443893432617,,,,,,,,,,,,,,,,,,27.05918,0.03890514
1561,2021/11/19 13:09:11,11093.7868,935.0002,1,4,0,0,0,0,-2.999229,3.832285,-11.493900308265,2.244235,0.7786686,8.818871,3.075925,,-0.000219433306483552,,,,,,,,,,,,,,,,,,,,26.82436,-0.05635381
1562,2021/11/19 13:09:16,11098.787,940.0004,1,4,0,0,0,0,-2.999771,3.831004,-11.492134700084,2.244235,0.7828316,8.818871,3.091876,,-0.000225727300858125,,,,,,,,,,,,,,,,,,,,27.00692,0.0254643
1563,2021/11/19 13:09:21,11103.7871,945.0005,1,4,0,0,0,0,-2.998589,3.829801,-11.483999150789,2.244235,0.786998,8.818871,3.107834,,-0.000251303805271164,,,,,,,,,,,,,,,,,,,,27.12869,0.09607613
1564,2021/11/19 13:09:26,11108.7877,950.0011,1,4,0,0,0,0,-2.999535,3.828123,-11.482588922805,2.244235,0.7911596,8.818871,3.12377,,-0.000263291993178427,,3.11716198921204,,,,,,,,,,,,,,,,,,26.91476,0.01301467
1565,2021/11/19 13:09:31,11113.7878,955.0012,1,4,0,0,0,0,-2.998978,3.826742,-11.476315069676,2.244235,0.7953265,8.818871,3.139719,,-0.000289888790575787,,,,,,,,,,,,,,,,,,,,26.83898,-0.02601802
1566,2021/11/19 13:09:36,11118.7872,960.0006,1,4,0,0,0,0,-2.998734,3.82571,-11.47228665114,2.244235,0.7994888,8.818871,3.155644,,-0.000354088202584535,,,,,,,,,,,,,,,,,,,,26.93291,-0.03073394
1567,2021/11/19 13:09:41,11123.7871,965.0005,1,4,0,0,0,0,-2.998848,3.82405,-11.4677446944,2.244235,0.8036529,8.818871,3.171571,,,,2.90444898605347,0.330205291509628,,,,,,,,,,,,,,,,,27.09637,-0.002900958
1568,2021/11/19 13:09:46,11128.7882,970.0016,1,4,0,0,0,0,-2.999336,3.822639,-11.465378767704,2.244235,0.8078194,8.818871,3.187502,,-0.000180057701072656,,,,,,,,,,,,,,,,,,,,27.09414,-0.005124807
1569,2021/11/19 13:09:51,11133.7874,975.0008,1,4,0,0,0,0,-2.999031,3.821541,-11.460919926771,2.244235,0.8119815,8.818871,3.203411,,-0.000333897885866463,,,,,,,,,,,,,,,,,,,,26.86866,-0.08929193
1570,2021/11/19 13:09:56,11138.7873,980.0007,1,4,0,0,0,0,-2.998901,3.820165,-11.456296638665,2.244235,0.816145,8.818871,3.219319,,-0.000344754313118756,,,,,,,,,,,,,,,,,,,,26.9883,-0.03598511
1571,2021/11/19 13:10:01,11143.7875,985.0009,1,4,0,0,0,0,-2.999062,3.819033,-11.453516747046,2.244235,0.820308,8.818871,3.235219,,-0.000369387009413913,,3.09505295753479,,,,,,,,,,,,,,,,,,27.15394,0.03599346
1572,2021/11/19 13:10:06,11148.7866,990,1,4,0,0,0,0,-2.999176,3.817423,-11.449123443448,2.244235,0.8244728,8.818871,3.251122,,-0.000296923506539315,,,,,,,,,,,,,,,,,,,,26.93291,-0.03032088
1573,2021/11/19 13:10:11,11153.7875,995.0009,1,4,0,0,0,0,-2.999191,3.815976,-11.444840875416,2.244235,0.8286381,8.818871,3.26702,,-0.000260004802839831,,,,,,,,,,,,,,,,,,,,26.8381,-0.05316317
1574,2021/11/19 13:10:16,11158.7869,1000.0003,1,4,0,0,0,0,-2.99868,3.8149,-11.439664332,2.244235,0.8328028,8.818871,3.282911,,-0.000240737994317897,,,0.315084308385849,,,,,,,,,,,,,,,,,27.00735,0.06216049
1575,2021/11/19 13:10:21,11163.7877,1005.0011,1,4,0,0,0,0,-2.999031,3.813693,-11.437383531483,2.244235,0.8369679,8.818871,3.298798,,-0.000249568402068689,,3.24820709228516,,,,,,,,,,,,,,,,,,27.08795,0.1121485
1576,2021/11/19 13:10:26,11168.7875,1010.0009,1,4,0,0,0,0,-2.998878,3.812079,-11.431959847362,2.244235,0.8411303,8.818871,3.314669,,-0.000405183789553121,,,,,,,,,,,,,,,,,,,,27.03877,0.07572949
1577,2021/11/19 13:10:31,11173.7869,1015.0003,1,4,0,0,0,0,-2.999245,3.811073,-11.430341639885,2.244235,0.8452931,8.818871,3.330536,,-0.000295286386972293,,,,,,,,,,,,,,,,,,,,27.00026,-0.02630949
1578,2021/11/19 13:10:36,11178.7878,1020.0012,1,4,0,0,0,0,-2.999352,3.809976,-11.427459135552,2.244235,0.8494605,8.818871,3.346416,,-0.000280575506621972,,,,,,,,,,,,,,,,,,,,26.89837,-0.008026361
1579,2021/11/19 13:10:41,11183.7878,1025.0012,1,4,0,0,0,0,-2.999115,3.808422,-11.42189554653,2.244235,0.8536241,8.818871,3.362275,,-0.00028696921071969,,3.19046592712402,,,,,,,,,,,,,,,,,,26.81329,0.002078414
1580,2021/11/19 13:10:46,11188.7879,1030.0013,1,4,0,0,0,0,-2.998917,3.806966,-11.416775055822,2.244235,0.8577884,8.818871,3.378132,,-0.000239638204220682,,,,,,,,,,,,,,,,,,,,26.8226,-0.03143072
1581,2021/11/19 13:10:51,11193.788,1035.0014,1,4,0,0,0,0,-2.999283,3.805977,-11.415202114491,2.244235,0.8619528,8.818871,3.393984,,-0.000225554103963077,,,,,,,,,,,,,,,,,,,,26.80354,-0.07143557
1582,2021/11/19 13:10:56,11198.788,1040.0014,1,4,0,0,0,0,-2.998886,3.804747,-11.410002511842,2.244235,0.8661177,8.818871,3.409833,,-0.000243531700107269,,,0.30762580037117,,,,,,,,,,,,,,,,,26.90988,-0.05330145
1583,2021/11/19 13:11:01,11203.7872,1045.0006,1,4,0,0,0,0,-2.998878,3.80335,-11.4057826413,2.244235,0.870282,8.818871,3.425674,,-0.000291837088298053,,3.20723390579224,,,,,,,,,,,,,,,,,,27.00999,0.07017791
1584,2021/11/19 13:11:06,11208.7873,1050.0007,1,4,0,0,0,0,-2.999413,3.801926,-11.403546269438,2.244235,0.8744467,8.818871,3.441511,,-0.00021921050210949,,,,,,,,,,,,,,,,,,,,27.07556,0.08500516
1585,2021/11/19 13:11:11,11213.7882,1055.0016,1,4,0,0,0,0,-2.998978,3.80099,-11.39908538822,2.244235,0.878612,8.818871,3.457345,,-0.000263983907643706,,,,,,,,,,,,,,,,,,,,26.98164,0.04305363
1586,2021/11/19 13:11:16,11218.7868,1060.0002,1,4,0,0,0,0,-2.99894,3.799705,-11.3950873127,2.244235,0.8827736,8.818871,3.47316,,-0.000250937591772527,,,,,,,,,,,,,,,,,,,,26.82837,-0.04360437
1587,2021/11/19 13:11:21,11223.7867,1065.0001,1,4,0,0,0,0,-2.999397,3.798304,-11.392621622688,2.244235,0.886939,8.818871,3.488985,,-0.0002435667993268,,3.35783195495605,,,,,,,,,,,,,,,,,,26.95731,0.003194809
1588,2021/11/19 13:11:26,11228.7866,1070,1,4,0,0,0,0,-2.999352,3.796935,-11.38834458612,2.244235,0.8911034,8.818871,3.5048,,-0.000213591003557667,,,,,,,,,,,,,,,,,,,,27.08487,0.05301654
1589,2021/11/19 13:11:31,11233.7876,1075.001,1,4,0,0,0,0,-2.998573,3.796114,-11.382924945322,2.244235,0.8952672,8.818871,3.520608,,-0.000209700607229024,,,,,,,,,,,,,,,,,,,,26.8855,-0.03572702
1590,2021/11/19 13:11:36,11238.7868,1080.0002,1,4,0,0,0,0,-2.998978,3.794659,-11.380098858502,2.244235,0.8994321,8.818871,3.536415,,,,,0.301800012588501,,,,,,,,,,,,,,,,,26.91076,-0.03157139
1591,2021/11/19 13:11:41,11243.787,1085.0004,1,4,0,0,0,0,-2.999649,3.793317,-11.378619545733,2.244235,0.903594,8.818871,3.552205,,-0.000222531292820349,,3.33699202537537,,,,,,,,,,,,,,,,,,27.10124,0.03252089
1592,2021/11/19 13:11:46,11248.7871,1090.0005,1,4,0,0,0,0,-2.998901,3.792321,-11.372795239221,2.244235,0.9077616,8.818871,3.568012,,-0.00024468800984323,,,,,,,,,,,,,,,,,,,,27.08975,-0.01467884
1593,2021/11/19 13:11:51,11253.787,1095.0004,1,4,0,0,0,0,-2.998772,3.791066,-11.368542570952,2.244235,0.9119246,8.818871,3.583797,,-0.000212137500056997,,,,,,,,,,,,,,,,,,,,26.93912,-0.02478421
1594,2021/11/19 13:11:56,11258.7872,1100.0006,1,4,0,0,0,0,-2.999298,3.789676,-11.366367647448,2.244235,0.9160903,8.818871,3.599586,,-0.000306667789118364,,,,,,,,,,,,,,,,,,,,26.76899,-0.0692296
1595,2021/11/19 13:12:01,11263.7871,1105.0005,1,4,0,0,0,0,-2.999306,3.788384,-11.362522861504,2.244235,0.9202533,8.818871,3.61536,,-0.000229919998673722,,3.34718298912048,,,,,,,,,,,,,,,,,,26.95508,0.001789331
1596,2021/11/19 13:12:06,11268.7871,1110.0005,1,4,0,0,0,0,-2.999306,3.787468,-11.359775497208,2.244235,0.9244164,8.818871,3.63113,,-0.000267107301624492,,,,,,,,,,,,,,,,,,,,27.04989,0.05399108
1597,2021/11/19 13:12:11,11273.7873,1115.0007,1,4,0,0,0,0,-2.999161,3.786073,-11.355042484753,2.244235,0.9285812,8.818871,3.6469,,-0.000225247204070911,,,,,,,,,,,,,,,,,,,,27.08353,0.09539306
1598,2021/11/19 13:12:16,11278.7874,1120.0008,1,4,0,0,0,0,-2.999123,3.784863,-11.351269675149,2.244235,0.9327486,8.818871,3.662676,,-0.000205045202164911,,,0.294431090354919,,,,,,,,,,,,,,,,,26.8319,-0.08042514
1599,2021/11/19 13:12:21,11283.7873,1125.0007,1,4,0,0,0,0,-2.999413,3.783548,-11.348423057324,2.244235,0.9369118,8.818871,3.678431,,-0.000185081298695877,,3.52836608886719,,,,,,,,,,,,,,,,,,26.8554,-0.06423414
1600,2021/11/19 13:12:26,11288.7866,1130,1,4,0,0,0,0,-2.998718,3.782537,-11.342761787566,2.244235,0.9410771,8.818871,3.694189,,,,,,,,,,,,,,,,,,,,,,26.99053,-0.03169596
1601,2021/11/19 13:12:31,11293.7866,1135,1,4,0,0,0,0,-2.998924,3.781253,-11.339690371772,2.244235,0.9452402,8.818871,3.709933,,-0.000195893298950978,,,,,,,,,,,,,,,,,,,,27.03836,0.0678277
1602,2021/11/19 13:12:36,11298.7875,1140.0009,1,4,0,0,0,0,-2.999352,3.77991,-11.33728061832,2.244235,0.949405,8.818871,3.725678,,-0.000252377503784373,,,,,,,,,,,,,,,,,,,,27.01222,0.0275439
1603,2021/11/19 13:12:41,11303.7867,1145.0001,1,4,0,0,0,0,-2.998955,3.778814,-11.33249313937,2.244235,0.9535702,8.818871,3.741421,,-0.000204213094548322,,3.51474094390869,,,,,,,,,,,,,,,,,,27.07779,-0.0186801
1604,2021/11/19 13:12:46,11308.7869,1150.0003,1,4,0,0,0,0,-2.998863,3.777763,-11.328993683469,2.244235,0.9577343,8.818871,3.757153,,-0.000204023599508218,,,,,,,,,,,,,,,,,,,,27.17079,0.03115594
1605,2021/11/19 13:12:51,11313.7877,1155.0011,1,4,0,0,0,0,-2.999031,3.776483,-11.325789587973,2.244235,0.9618967,8.818871,3.772875,,-0.000237234606174752,,,,,,,,,,,,,,,,,,,,27.04235,0.03751278
1606,2021/11/19 13:12:56,11318.7878,1160.0012,1,4,0,0,0,0,-2.99894,3.775187,-11.32155930178,2.244235,0.9660626,8.818871,3.788604,,-0.000256415689364076,,,,,,,,,,,,,,,,,,,,26.98473,0.04041612
1607,2021/11/19 13:13:01,11323.787,1165.0004,1,4,0,0,0,0,-2.999138,3.774111,-11.319079716318,2.244235,0.9702276,8.818871,3.804326,,-0.000202583498321474,,,0.288086712360382,,,,,,,,,,,,,,,,,26.86469,-0.06699383
1608,2021/11/19 13:13:06,11328.7871,1170.0005,1,4,0,0,0,0,-2.999298,3.772909,-11.316078417882,2.244235,0.9743903,8.818871,3.820033,,,,3.41084408760071,,,,,,,,,,,,,,,,,,26.93826,-0.06436408
1609,2021/11/19 13:13:11,11333.7871,1175.0005,1,4,0,0,0,0,-2.99881,3.771228,-11.30919623868,2.244235,0.9785535,8.818871,3.835738,,-0.000164461205713451,,,,,,,,,,,,,,,,,,,,27.05741,-0.01493812
1610,2021/11/19 13:13:16,11338.7871,1180.0005,1,4,0,0,0,0,-2.999016,3.770104,-11.306602217664,2.244235,0.9827205,8.818871,3.851452,,-0.000232146005146205,,,,,,,,,,,,,,,,,,,,27.08616,0.001393557
1611,2021/11/19 13:13:21,11343.788,1185.0014,1,4,0,0,0,0,-2.998917,3.769275,-11.303742875175,2.244235,0.9868826,8.818871,3.867142,,-0.000222363698412664,,,,,,,,,,,,,,,,,,,,26.88507,-0.03738225
1612,2021/11/19 13:13:26,11348.7873,1190.0007,1,4,0,0,0,0,-2.999306,3.768222,-11.302050853932,2.244235,0.9910475,8.818871,3.882837,,-0.00025511349667795,,3.42754602432251,,,,,,,,,,,,,,,,,,26.83146,-0.01619637
1613,2021/11/19 13:13:31,11353.7873,1195.0007,1,4,0,0,0,0,-2.999542,3.766459,-11.297651961778,2.244235,0.9952119,8.818871,3.898526,,-0.00028642438701354,,,,,,,,,,,,,,,,,,,,26.80222,-0.0520432
1614,2021/11/19 13:13:36,11358.7875,1200.0009,1,4,0,0,0,0,-2.999016,3.765594,-11.293076655504,2.244235,0.9993767,8.818871,3.914212,,-0.000312383694108576,,,,,,,,,,,,,,,,,,,,26.82837,-0.08859754
1615,2021/11/19 13:13:41,11363.7874,1205.0008,1,4,0,0,0,0,-2.999115,3.764509,-11.290195409535,2.244235,1.00354,8.818871,3.929885,,-0.000205566102522425,,,0.288105398416519,,,,,,,,,,,,,,,,,26.79778,-0.05482972
1616,2021/11/19 13:13:46,11368.7868,1210.0002,1,4,0,0,0,0,-2.99868,3.763204,-11.28464457072,2.244235,1.007702,8.818871,3.945553,,-0.00020133399812039,,3.42920589447021,,,,,,,,,,,,,,,,,,26.88994,0.05039334
1617,2021/11/19 13:13:51,11373.7875,1215.0009,1,4,0,0,0,0,-2.999115,3.761879,-11.282307737085,2.244235,1.01187,8.818871,3.961233,,-0.000216725398786366,,,,,,,,,,,,,,,,,,,,27.05073,0.06935835
1618,2021/11/19 13:13:56,11378.7877,1220.0011,1,4,0,0,0,0,-2.999153,3.760541,-11.278437821773,2.244235,1.016033,8.818871,3.976891,,-0.000275852886261418,,,,,,,,,,,,,,,,,,,,27.07512,0.03944457
1619,2021/11/19 13:14:01,11383.7876,1225.001,1,4,0,0,0,0,-2.998665,3.759739,-11.274197748435,2.244235,1.020197,8.818871,3.99255,,-0.000206229597097263,,,,,,,,,,,,,,,,,,,,26.99319,-0.03863931
1620,2021/11/19 13:14:06,11388.787,1230.0004,1,4,0,0,0,0,-2.999115,3.758272,-11.27148992928,2.244235,1.024362,8.818871,4.008205,,-0.000389801512937993,,3.5299060344696,,,,,,,,,,,,,,,,,,26.81681,-0.06272376
1621,2021/11/19 13:14:11,11393.788,1235.0014,1,4,0,0,0,0,-2.999161,3.756953,-11.267706916433,2.244235,1.028527,8.818871,4.023856,,,,,,,,,,,,,,,,,,,,,,26.79246,-0.06272674
1622,2021/11/19 13:14:16,11398.7878,1240.0012,1,4,0,0,0,0,-2.99897,3.75582,-11.2635915054,2.244235,1.032691,8.818871,4.039497,,-0.000171545500052162,,,,,,,,,,,,,,,,,,,,26.91165,0.04096627
1623,2021/11/19 13:14:21,11403.7879,1245.0013,1,4,0,0,0,0,-2.998886,3.754625,-11.25969234775,2.244235,1.036855,8.818871,4.055134,,-0.000270353892119601,,,0.292989701032639,,,,,,,,,,,,,,,,,27.01665,0.0623095
1624,2021/11/19 13:14:26,11408.7879,1250.0013,1,4,0,0,0,0,-2.999016,3.753318,-11.256260735088,2.244235,1.041022,8.818871,4.070776,,-0.000246899988269433,,3.32594799995422,,,,,,,,,,,,,,,,,,27.10126,0.05703509
1625,2021/11/19 13:14:31,11413.7872,1255.0006,1,4,0,0,0,0,-2.999016,3.752048,-11.252451984768,2.244235,1.045184,8.818871,4.086396,,-0.000306373200146481,,,,,,,,,,,,,,,,,,,,27.00378,-0.005402565
1626,2021/11/19 13:14:36,11418.788,1260.0014,1,4,0,0,0,0,-2.999352,3.751137,-11.250980263224,2.244235,1.049349,8.818871,4.102023,,,,,,,,,,,,,,,,,,,,,,27.05962,0.06618142
1627,2021/11/19 13:14:41,11423.7876,1265.001,1,4,0,0,0,0,-2.999268,3.749826,-11.246733127368,2.244235,1.053514,8.818871,4.117642,,-0.000195796994375996,,,,,,,,,,,,,,,,,,,,26.9586,0.05302966
1628,2021/11/19 13:14:46,11428.7881,1270.0015,1,4,0,0,0,0,-2.999008,3.748387,-11.241442600096,2.244235,1.057679,8.818871,4.133257,,-0.000209700607229024,,3.37107396125793,,,,,,,,,,,,,,,,,,26.75302,-0.07462144
1629,2021/11/19 13:14:51,11433.7883,1275.0017,1,4,0,0,0,0,-2.999481,3.747135,-11.239460236935,2.244235,1.061844,8.818871,4.148868,,-0.00018667959375307,,,,,,,,,,,,,,,,,,,,26.79554,-0.08791625
1630,2021/11/19 13:14:56,11438.7867,1280.0001,1,4,0,0,0,0,-2.999298,3.746137,-11.235781211826,2.244235,1.066007,8.818871,4.164464,,-0.000301744410535321,,,,,,,,,,,,,,,,,,,,26.78493,-0.09732604
1631,2021/11/19 13:15:01,11443.7869,1285.0003,1,4,0,0,0,0,-2.999062,3.744763,-11.230776412306,2.244235,1.07017,8.818871,4.180057,,-0.000218439396121539,,,0.294164389371872,,,,,,,,,,,,,,,,,26.8368,-0.0182724
1632,2021/11/19 13:15:06,11448.7868,1290.0002,1,4,0,0,0,0,-2.998505,3.743567,-11.225104367335,2.244235,1.074335,8.818871,4.195652,,-0.000222315997234546,,3.33825898170471,,,,,,,,,,,,,,,,,,26.84562,-0.08126497
1633,2021/11/19 13:15:11,11453.7868,1295.0002,1,4,0,0,0,0,-2.999016,3.742286,-11.223175590576,2.244235,1.078501,8.818871,4.211243,,,,,,,,,,,,,,,,,,,,,,26.86471,-0.02837718
1634,2021/11/19 13:15:16,11458.7868,1300.0002,1,4,0,0,0,0,-2.998955,3.741075,-11.219315576625,2.244235,1.082665,8.818871,4.226823,,-0.00019107419939246,,,,,,,,,,,,,,,,,,,,26.85005,-0.0382036
1635,2021/11/19 13:15:21,11463.7879,1305.0013,1,4,0,0,0,0,-2.998978,3.739614,-11.215020114492,2.244235,1.08683,8.818871,4.242404,,-0.000276958191534504,,,,,,,,,,,,,,,,,,,,26.83768,-0.0914979
1636,2021/11/19 13:15:26,11468.787,1310.0004,1,4,0,0,0,0,-2.999153,3.738425,-11.212108554025,2.244235,1.090994,8.818871,4.257971,,,,3.35991191864014,,,,,,,,,,,,,,,,,,26.81905,-0.08099556
1637,2021/11/19 13:15:31,11473.7871,1315.0005,1,4,0,0,0,0,-2.999115,3.737379,-11.208829419585,2.244235,1.095157,8.818871,4.273532,,-0.000184100004844368,,,,,,,,,,,,,,,,,,,,26.8505,0.06324887
1638,2021/11/19 13:15:36,11478.788,1320.0014,1,4,0,0,0,0,-2.999123,3.73606,-11.20490347538,2.244235,1.099322,8.818871,4.289096,,-0.000170416897162795,,,,,,,,,,,,,,,,,,,,26.97857,0.01010895
1639,2021/11/19 13:15:41,11483.788,1325.0014,1,4,0,0,0,0,-2.998428,3.734624,-11.198001171072,2.244235,1.103487,8.818871,4.304652,,-0.000291220494545996,,,0.30372628569603,,,,,,,,,,,,,,,,,27.08352,0.008155704
1640,2021/11/19 13:15:46,11488.788,1330.0014,1,4,0,0,0,0,-2.998642,3.733397,-11.195121046874,2.244235,1.107649,8.818871,4.320196,,-0.00030327049898915,,3.33491992950439,,,,,,,,,,,,,,,,,,27.09904,-0.006787181
1641,2021/11/19 13:15:51,11493.7884,1335.0018,1,4,0,0,0,0,-2.999008,3.732197,-11.192888660576,2.244235,1.111816,8.818871,4.33575,,-0.000240912893787026,,,,,,,,,,,,,,,,,,,,26.98695,-0.01814127
1642,2021/11/19 13:15:56,11498.7873,1340.0007,1,4,0,0,0,0,-2.99897,3.730911,-11.18889016167,2.244235,1.115977,8.818871,4.351277,,-0.000300937303109095,,,,,,,,,,,,,,,,,,,,26.82481,-0.03142893
1643,2021/11/19 13:16:01,11503.7868,1345.0002,1,4,0,0,0,0,-2.999115,3.729489,-11.185166402235,2.244235,1.120143,8.818871,4.366815,,-0.00022167110000737,,,,,,,,,,,,,,,,,,,,26.91699,0.02532661
1644,2021/11/19 13:16:06,11508.7874,1350.0008,1,4,0,0,0,0,-2.998772,3.728169,-11.179928808468,2.244235,1.124306,8.818871,4.38234,,-0.000298605591524392,,3.22500896453857,,,,,,,,,,,,,,,,,,27.12607,0.05842447
1645,2021/11/19 13:16:11,11513.787,1355.0004,1,4,0,0,0,0,-2.998688,3.726834,-11.175612393792,2.244235,1.128473,8.818871,4.397872,,-0.000303372711641714,,,,,,,,,,,,,,,,,,,,27.13226,0.04914343
1646,2021/11/19 13:16:16,11518.7867,1360.0001,1,4,0,0,0,0,-2.998596,3.725656,-11.171737178976,2.244235,1.132636,8.818871,4.413386,,-0.000231388999964111,,,,,,,,,,,,,,,,,,,,26.8926,-0.0715667
1647,2021/11/19 13:16:21,11523.7876,1365.001,1,4,0,0,0,0,-2.998703,3.724377,-11.168300483031,2.244235,1.136801,8.818871,4.428901,,-0.000298386788927019,,,0.310731589794159,,,,,,,,,,,,,,,,,26.84874,-0.07530868
1648,2021/11/19 13:16:26,11528.7869,1370.0003,1,4,0,0,0,0,-2.99897,3.723212,-11.16580109164,2.244235,1.140964,8.818871,4.444401,,-0.000265543902060017,,3.24800109863281,,,,,,,,,,,,,,,,,,27.04235,-0.009819865
1649,2021/11/19 13:16:31,11533.7869,1375.0003,1,4,0,0,0,0,-2.999176,3.72179,-11.16230324504,2.244235,1.145127,8.818871,4.459899,,-0.000218062006752007,,,,,,,,,,,,,,,,,,,,27.09239,0.05497158
1650,2021/11/19 13:16:36,11538.7871,1380.0005,1,4,0,0,0,0,-2.99881,3.720279,-11.15640986799,2.244235,1.149293,8.818871,4.475401,,-0.000238686101511121,,,,,,,,,,,,,,,,,,,,27.07335,0.0478977
1651,2021/11/19 13:16:41,11543.7878,1385.0012,1,4,0,0,0,0,-2.999046,3.718987,-11.153413086402,2.244235,1.153459,8.818871,4.490897,,-0.000338557088980451,,,,,,,,,,,,,,,,,,,,26.81994,-0.005536675
1652,2021/11/19 13:16:46,11548.7871,1390.0005,1,4,0,0,0,0,-2.998573,3.71783,-11.14818465659,2.244235,1.157622,8.818871,4.506376,,-0.000239397093537264,,3.10920691490173,,,,,,,,,,,,,,,,,,26.92629,0.01952112
1653,2021/11/19 13:16:51,11553.7873,1395.0007,1,4,0,0,0,0,-2.999428,3.716627,-11.147755089356,2.244235,1.161786,8.818871,4.521856,,-0.000207839402719401,,,,,,,,,,,,,,,,,,,,27.13312,0.09773076
1654,2021/11/19 13:16:56,11558.7872,1400.0006,1,4,0,0,0,0,-2.999069,3.714946,-11.141379385274,2.244235,1.16595,8.818871,4.537329,,-0.000201707793166861,,,,,,,,,,,,,,,,,,,,27.00426,0.04693985
1655,2021/11/19 13:17:01,11563.788,1405.0014,1,4,0,0,0,0,-2.99894,3.713656,-11.13703152464,2.244235,1.170116,8.818871,4.552804,,-0.000249220611294732,,,0.315400511026382,,,,,,,,,,,,,,,,,26.90104,-0.01895607
1656,2021/11/19 13:17:06,11568.7874,1410.0008,1,4,0,0,0,0,-2.998535,3.712602,-11.13236703807,2.244235,1.17428,8.818871,4.568264,,-0.000273720012046397,,3.11257600784302,,,,,,,,,,,,,,,,,,27.06934,0.06935954
1657,2021/11/19 13:17:11,11573.7866,1415,1,4,0,0,0,0,-2.99852,3.711201,-11.12811042252,2.244235,1.17844,8.818871,4.583707,,-0.000261212611803785,,,,,,,,,,,,,,,,,,,,27.05339,0.07641435
1658,2021/11/19 13:17:16,11578.7875,1420.0009,1,4,0,0,0,0,-2.998848,3.709699,-11.124823426752,2.244235,1.182607,8.818871,4.599165,,-0.000285693007754162,,,,,,,,,,,,,,,,,,,,26.85272,-0.05315363
1659,2021/11/19 13:17:21,11583.7868,1425.0002,1,4,0,0,0,0,-2.999138,3.708474,-11.122225295412,2.244235,1.186772,8.818871,4.614613,,-0.000295237288810313,,3.13473606109619,,,,,,,,,,,,,,,,,,26.90723,-0.05274117
1660,2021/11/19 13:17:26,11588.7867,1430.0001,1,4,0,0,0,0,-2.998543,3.707155,-11.116063675165,2.244235,1.190936,8.818871,4.630054,,-0.000225497104111128,,,,,,,,,,,,,,,,,,,,27.07731,0.005399585
1661,2021/11/19 13:17:31,11593.7867,1435.0001,1,4,0,0,0,0,-2.999016,3.705636,-11.113261654176,2.244235,1.195098,8.818871,4.645479,,-0.000392961694160476,,,,,,,,,,,,,,,,,,,,27.08308,-0.02256811
1662,2021/11/19 13:17:36,11598.7868,1440.0002,1,4,0,0,0,0,-2.99894,3.703998,-11.10806776212,2.244235,1.199264,8.818871,4.660916,,-0.000293118791887537,,,0.324384689331055,,,,,,,,,,,,,,,,,26.92007,-0.04968822
1663,2021/11/19 13:17:41,11603.787,1445.0004,1,4,0,0,0,0,-2.999596,3.70299,-11.10747399204,2.244235,1.203427,8.818871,4.676335,,-0.000294870813377202,,2.95736002922058,,,,,,,,,,,,,,,,,,26.87444,-0.04194736
1664,2021/11/19 13:17:46,11608.7869,1450.0003,1,4,0,0,0,0,-2.999008,3.701708,-11.101451905664,2.244235,1.207592,8.818871,4.691751,,-0.000331971590640023,,,,,,,,,,,,,,,,,,,,26.82703,-0.01605451
1665,2021/11/19 13:17:51,11613.7872,1455.0006,1,4,0,0,0,0,-2.999115,3.700191,-11.097298330965,2.244235,1.211757,8.818871,4.707168,,-0.000213021703530103,,,,,,,,,,,,,,,,,,,,27.00471,0.005269647
1666,2021/11/19 13:17:56,11618.7878,1460.0012,1,4,0,0,0,0,-2.999031,3.698956,-11.093283711636,2.244235,1.21592,8.818871,4.722569,,-0.000306511210510507,,,,,,,,,,,,,,,,,,,,27.07199,-0.01205146
1667,2021/11/19 13:18:01,11623.7879,1465.0013,1,4,0,0,0,0,-2.999176,3.697634,-11.089855149584,2.244235,1.220085,8.818871,4.737972,,-0.000326432986184955,,3.07000088691711,,,,,,,,,,,,,,,,,,27.08662,0.05580008
1668,2021/11/19 13:18:06,11628.788,1470.0014,1,4,0,0,0,0,-2.998734,3.696042,-11.083446810828,2.244235,1.224248,8.818871,4.753362,,-0.000399869808461517,,,,,,,,,,,,,,,,,,,,27.16148,0.1061791
1669,2021/11/19 13:18:11,11633.788,1475.0014,1,4,0,0,0,0,-2.998283,3.694478,-11.077090581274,2.244235,1.228411,8.818871,4.768744,,-0.000241565096075647,,,0.333559989929199,,,,,,,,,,,,,,,,,26.95905,0.0557971
1670,2021/11/19 13:18:16,11638.7882,1480.0016,1,4,0,0,0,0,-2.998352,3.693231,-11.073606555312,2.244235,1.232575,8.818871,4.784125,,-0.00027255731401965,,2.91702389717102,,,,,,,,,,,,,,,,,,26.86249,-0.07253945
1671,2021/11/19 13:18:21,11643.7867,1485.0001,1,4,0,0,0,0,-2.999207,3.691899,-11.072769324093,2.244235,1.236741,8.818871,4.799508,,-0.000317100493703038,,,,,,,,,,,,,,,,,,,,26.83724,-0.08195221
1672,2021/11/19 13:18:26,11648.7876,1490.001,1,4,0,0,0,0,-2.998611,3.690299,-11.065771174689,2.244235,1.240905,8.818871,4.814881,,-0.00029828111291863,,,,,,,,,,,,,,,,,,,,27.00071,-0.03958762
1673,2021/11/19 13:18:31,11653.7875,1495.0009,1,4,0,0,0,0,-2.998917,3.689103,-11.063313701451,2.244235,1.245069,8.818871,4.830244,,-0.000363106490112841,,,,,,,,,,,,,,,,,,,,27.08086,0.07476568
1674,2021/11/19 13:18:36,11658.7867,1500.0001,1,4,0,0,0,0,-2.999352,3.687629,-11.060497416408,2.244235,1.249229,8.818871,4.845588,,-0.000295809091767296,,3.01575207710266,,,,,,,,,,,,,,,,,,27.13492,0.1117253
1675,2021/11/19 13:18:41,11663.7868,1505.0002,1,4,0,0,0,0,-2.998978,3.686296,-11.055120605488,2.244235,1.253393,8.818871,4.860939,,-0.000261134206084535,,,,,,,,,,,,,,,,,,,,27.14552,0.0891453
1676,2021/11/19 13:18:46,11668.7869,1510.0003,1,4,0,0,0,0,-2.998917,3.684736,-11.050217430912,2.244235,1.257559,8.818871,4.876292,,-0.000304252200294286,,,,,,,,,,,,,,,,,,,,26.9409,-0.06935596
1677,2021/11/19 13:18:51,11673.7878,1515.0012,1,4,0,0,0,0,-2.998993,3.683294,-11.046172922942,2.244235,1.261724,8.818871,4.891638,,-0.000241677000303753,,2.93399310112,0.335970312356949,,,,,,,,,,,,,,,,,26.88951,-0.07129073
1678,2021/11/19 13:18:56,11678.7878,1520.0012,1,4,0,0,0,0,-2.998741,3.682088,-11.041628251208,2.244235,1.265888,8.818871,4.906973,,-0.000346646003890783,,,,,,,,,,,,,,,,,,,,26.90103,-0.03765881
1679,2021/11/19 13:19:01,11683.7878,1525.0012,1,4,0,0,0,0,-2.998573,3.68061,-11.03657776953,2.244235,1.270052,8.818871,4.922301,,-0.000268222094746307,,,,,,,,,,,,,,,,,,,,27.02817,0.06532133
1680,2021/11/19 13:19:06,11688.7881,1530.0015,1,4,0,0,0,0,-2.998337,3.678792,-11.030258168904,2.244235,1.274218,8.818871,4.937631,,-0.000238329594139941,,,,,,,,,,,,,,,,,,,,27.15038,0.1009089
1681,2021/11/19 13:19:11,11693.7871,1535.0005,1,4,0,0,0,0,-2.998756,3.677619,-11.028282041964,2.244235,1.278377,8.818871,4.95293,,-0.000236744002904743,,2.9479820728302,,,,,,,,,,,,,,,,,,26.84476,-0.005117059
