Repository: HVES-Battery-Testing-Consortium/LG-HG2

# Battery Testing Consortium (BTC)
The Battery Testing Consortium (BTC) has been developed within the High Voltage and Energy Storage Lab at Oxford Brookes University to provide accurate and comprehensive cell data to Formula Student Electric teams. Through the BTC, we aim to provide FS teams with information for improved and informed decisions for cell selection, pack architecture design, thermal cooling requirements, and end of life predictions. A range of tests are completed to provide a comprehensive electrochemical lithium-ion characterisation for modelling, validation, and battery management parameterisation.

File: Data/Round1/LG_HG2/Package 2/211119_BTC_CellCond_LG_HG2_4_25C/211119_BTC_CellCond_LG_HG2_4_25C_Channel_6_Wb_1.CSV (part 10 of 57)
Data_Point,Date_Time,Test_Time(s),Step_Time(s),Cycle_Index,Step_Index,TC_Counter1,TC_Counter2,TC_Counter3,TC_Counter4,Current(A),Voltage(V),Power(W),Charge_Capacity(Ah),Discharge_Capacity(Ah),Charge_Energy(Wh),Discharge_Energy(Wh),ACR(Ohm),dV/dt(V/s),Internal_Resistance(Ohm),dQ/dV(Ah/V),dV/dQ(V/Ah),MetaCode_MV_UD1,MetaCode_MV_UD2,MetaCode_MV_UD3,MetaCode_MV_UD4,MetaCode_MV_UD5,MetaCode_MV_UD6,MetaCode_MV_UD7,MetaCode_MV_UD8,MetaCode_MV_UD9,MetaCode_MV_UD10,MetaCode_MV_UD11,MetaCode_MV_UD12,MetaCode_MV_UD13,MetaCode_MV_UD14,MetaCode_MV_UD15,MetaCode_MV_UD16,Aux_Temperature_1(C),Aux_dT/dt_1(C)
1888,2021/11/19 13:36:26,12728.7874,2570.0008,1,4,0,0,0,0,-2.998772,3.433579,-10.296520564988,2.244235,2.140352,8.818871,8.007381,,,,,0.235869497060776,,,,,,,,,,,,,,,,,27.50064,-0.04520416
1889,2021/11/19 13:36:31,12733.7875,2575.0009,1,4,0,0,0,0,-2.998779,3.432899,-10.294505430321,2.244235,2.144516,8.818871,8.021679,,-0.000131584398332052,,,,,,,,,,,,,,,,,,,,27.43248,-0.1110256
1890,2021/11/19 13:36:36,12738.7866,2580,1,4,0,0,0,0,-2.998535,3.431877,-10.290603300195,2.244235,2.148677,8.818871,8.035962,,-0.000227065305807628,,3.96412992477417,,,,,,,,,,,,,,,,,,27.48564,-0.03441155
1891,2021/11/19 13:36:41,12743.7876,2585.001,1,4,0,0,0,0,-2.998924,3.430766,-10.288606495784,2.244235,2.152842,8.818871,8.050252,,-0.000209868405363522,,,,,,,,,,,,,,,,,,,,27.46217,-0.03373146
1892,2021/11/19 13:36:46,12748.7868,2590.0002,1,4,0,0,0,0,-2.99897,3.429579,-10.28520453363,2.244235,2.157006,8.818871,8.064535,,-0.000227380005526356,,,,,,,,,,,,,,,,,,,,27.54402,-0.0539273
1893,2021/11/19 13:36:51,12753.787,2595.0004,1,4,0,0,0,0,-2.999214,3.428723,-10.283474023722,2.244235,2.161171,8.818871,8.078819,,-0.000215893000131473,,,,,,,,,,,,,,,,,,,,27.64272,-0.03841996
1894,2021/11/19 13:36:56,12758.7878,2600.0012,1,4,0,0,0,0,-2.999069,3.427932,-10.280604595308,2.244235,2.165336,8.818871,8.093097,,,,,,,,,,,,,,,,,,,,,,27.7338,0.06482124
1895,2021/11/19 13:37:01,12763.787,2605.0004,1,4,0,0,0,0,-2.998848,3.426579,-10.275789580992,2.244235,2.169501,8.818871,8.107368,,-0.00018955570703838,,4.23135614395142,,,,,,,,,,,,,,,,,,27.79174,0.1046485
1896,2021/11/19 13:37:06,12768.7878,2610.0012,1,4,0,0,0,0,-2.998558,3.425508,-10.271584417464,2.244235,2.173667,8.818871,8.121642,,-0.000233211801969446,,,,,,,,,,,,,,,,,,,,27.81522,0.08115053
1897,2021/11/19 13:37:11,12773.7879,2615.0013,1,4,0,0,0,0,-2.99894,3.424568,-10.27007395792,2.244235,2.177832,8.818871,8.135906,,-0.000191677405382507,,,,,,,,,,,,,,,,,,,,27.71923,-0.056566
1898,2021/11/19 13:37:16,12778.7872,2620.0006,1,4,0,0,0,0,-2.998772,3.423375,-10.2659210955,2.244235,2.181994,8.818871,8.150158,,-0.000151223503053188,,,0.246081292629242,,,,,,,,,,,,,,,,,27.58165,-0.03925502
1899,2021/11/19 13:37:21,12783.7873,2625.0007,1,4,0,0,0,0,-2.999153,3.422092,-10.263377488076,2.244235,2.186157,8.818871,8.164408,,-0.000254320708336309,,,,,,,,,,,,,,,,,,,,27.51219,-0.02778947
1900,2021/11/19 13:37:26,12788.7876,2630.001,1,4,0,0,0,0,-2.99897,3.421352,-10.26053200744,2.244235,2.190323,8.818871,8.178661,,,,3.88613390922546,,,,,,,,,,,,,,,,,,27.46925,-0.027771
1901,2021/11/19 13:37:31,12793.7867,2635.0001,1,4,0,0,0,0,-2.998245,3.420342,-10.25502329979,2.244235,2.194486,8.818871,8.192904,,-0.000218569795833901,,,,,,,,,,,,,,,,,,,,27.52238,-0.07685363
1902,2021/11/19 13:37:36,12798.7874,2640.0008,1,4,0,0,0,0,-2.998878,3.418993,-10.253142889854,2.244235,2.19865,8.818871,8.207143,,-0.000182068994035944,,,,,,,,,,,,,,,,,,,,27.47764,-0.04534781
1903,2021/11/19 13:37:41,12803.7875,2645.0009,1,4,0,0,0,0,-2.998955,3.418015,-10.250473174325,2.244235,2.202811,8.818871,8.221369,,-0.000209474805160426,,,,,,,,,,,,,,,,,,,,27.52147,-0.03193021
1904,2021/11/19 13:37:46,12808.7867,2650.0001,1,4,0,0,0,0,-2.999062,3.416971,-10.247707881202,2.244235,2.206977,8.818871,8.235603,,,,3.90946793556213,,,,,,,,,,,,,,,,,,27.49049,-0.103274
1905,2021/11/19 13:37:51,12813.7867,2655.0001,1,4,0,0,0,0,-2.99894,3.415776,-10.24370727744,2.244235,2.21114,8.818871,8.249825,,-0.000169114500749856,,,,,,,,,,,,,,,,,,,,27.51485,-0.04893184
1906,2021/11/19 13:37:56,12818.7876,2660.001,1,4,0,0,0,0,-2.999115,3.414687,-10.241039002005,2.244235,2.215304,8.818871,8.264047,,-0.000262544286670163,,,,,,,,,,,,,,,,,,,,27.50064,-0.03759444
1907,2021/11/19 13:38:01,12823.7877,2665.0011,1,4,0,0,0,0,-2.999069,3.41362,-10.23768191978,2.244235,2.219468,8.818871,8.278265,,-0.000149462503031828,,,0.263776302337646,,,,,,,,,,,,,,,,,27.57988,-0.06385088
1908,2021/11/19 13:38:06,12828.7869,2670.0003,1,4,0,0,0,0,-2.998558,3.412486,-10.232537195188,2.244235,2.223633,8.818871,8.292478,,-0.00019724499725271,,,,,,,,,,,,,,,,,,,,27.65025,0.03652394
1909,2021/11/19 13:38:11,12833.787,2675.0004,1,4,0,0,0,0,-2.998703,3.411284,-10.229427564652,2.244235,2.227797,8.818871,8.306684,,-0.0002916291996371,,3.57931900024414,,,,,,,,,,,,,,,,,,27.70992,-0.07894814
1910,2021/11/19 13:38:16,12838.7878,2680.0012,1,4,0,0,0,0,-2.99836,3.410103,-10.22471643108,2.244235,2.231961,8.818871,8.320888,,,,,,,,,,,,,,,,,,,,,,27.78292,0.02128065
1911,2021/11/19 13:38:21,12843.7872,2685.0006,1,4,0,0,0,0,-2.999062,3.409014,-10.223844344868,2.244235,2.236125,8.818871,8.335086,,-0.000354852207237855,,,,,,,,,,,,,,,,,,,,27.8156,0.07519484
1912,2021/11/19 13:38:26,12848.7872,2690.0006,1,4,0,0,0,0,-2.998924,3.407796,-10.219721211504,2.244235,2.240287,8.818871,8.34927,,,,,,,,,,,,,,,,,,,,,,27.86559,0.02943754
1913,2021/11/19 13:38:31,12853.7881,2695.0015,1,4,0,0,0,0,-2.999046,3.406281,-10.215593407926,2.244235,2.244453,8.818871,8.363464,,-0.000201812596060336,,3.50560307502747,,,,,,,,,,,,,,,,,,27.86956,0.08401632
1914,2021/11/19 13:38:36,12858.7874,2700.0008,1,4,0,0,0,0,-2.998741,3.40537,-10.21182263917,2.244235,2.248618,8.818871,8.377649,,-0.000230215795454569,,,,,,,,,,,,,,,,,,,,27.91426,0.07561266
1915,2021/11/19 13:38:41,12863.7874,2705.0008,1,4,0,0,0,0,-2.999031,3.404232,-10.209397299192,2.244235,2.252783,8.818871,8.39183,,-0.000259398511843756,,,0.282217085361481,,,,,,,,,,,,,,,,,27.87136,0.02239108
1916,2021/11/19 13:38:46,12868.7867,2710.0001,1,4,0,0,0,0,-2.999298,3.402884,-10.206263175432,2.244235,2.256942,8.818871,8.405985,,-0.000209164500120096,,,,,,,,,,,,,,,,,,,,27.82845,0.06744862
1917,2021/11/19 13:38:51,12873.7867,2715.0001,1,4,0,0,0,0,-2.998466,3.401573,-10.199500987018,2.244235,2.261107,8.818871,8.420156,,-0.000206443393835798,,3.52060198783875,,,,,,,,,,,,,,,,,,27.82804,0.07589042
1918,2021/11/19 13:38:56,12878.7867,2720.0001,1,4,0,0,0,0,-2.998955,3.400352,-10.19750263216,2.244235,2.265271,8.818871,8.434319,,-0.000301657913951203,,,,,,,,,,,,,,,,,,,,27.75682,-0.01947284
1919,2021/11/19 13:39:01,12883.7868,2725.0002,1,4,0,0,0,0,-2.99881,3.39925,-10.1937048925,2.244235,2.269437,8.818871,8.448481,,-0.000217995097045787,,,,,,,,,,,,,,,,,,,,27.85946,0.05129933
1920,2021/11/19 13:39:06,12888.7876,2730.001,1,4,0,0,0,0,-2.999016,3.397856,-10.190224509696,2.244235,2.273602,8.818871,8.462634,,,,,,,,,,,,,,,,,,,,,,27.74266,0.071069
1921,2021/11/19 13:39:11,12893.7876,2735.001,1,4,0,0,0,0,-2.999161,3.396579,-10.186887270219,2.244235,2.277766,8.818871,8.476781,,-0.000157934700837359,,3.35612106323242,,,,,,,,,,,,,,,,,,27.698,-0.07381082
1922,2021/11/19 13:39:16,12898.7869,2740.0003,1,4,0,0,0,0,-2.998596,3.395356,-10.181300920176,2.244235,2.281928,8.818871,8.490915,,-0.000193310304894112,,,,,,,,,,,,,,,,,,,,27.58824,-0.08142471
1923,2021/11/19 13:39:21,12903.787,2745.0004,1,4,0,0,0,0,-2.998833,3.393933,-10.177838280189,2.244235,2.286094,8.818871,8.505058,,-0.000183934898814186,,,0.305952489376068,,,,,,,,,,,,,,,,,27.59847,-0.02102137
1924,2021/11/19 13:39:26,12908.787,2750.0004,1,4,0,0,0,0,-2.999176,3.392784,-10.175556345984,2.244235,2.290258,8.818871,8.519186,,-0.000223538605496287,,,,,,,,,,,,,,,,,,,,27.62415,-0.05208731
1925,2021/11/19 13:39:31,12913.7871,2755.0005,1,4,0,0,0,0,-2.99894,3.391182,-10.16995134708,2.244235,2.29442,8.818871,8.533303,,-0.000241856992943212,,3.0166380405426,,,,,,,,,,,,,,,,,,27.58829,-0.08071959
1926,2021/11/19 13:39:36,12918.788,2760.0014,1,4,0,0,0,0,-2.99881,3.389874,-10.16558804994,2.244235,2.298586,8.818871,8.547429,,-0.000294403405860066,,,,,,,,,,,,,,,,,,,,27.59934,-0.007606149
1927,2021/11/19 13:39:41,12923.7881,2765.0015,1,4,0,0,0,0,-2.998741,3.388716,-10.161881606556,2.244235,2.30275,8.818871,8.561543,,-0.000245135888690129,,,,,,,,,,,,,,,,,,,,27.61306,-0.08087456
1928,2021/11/19 13:39:46,12928.7881,2770.0015,1,4,0,0,0,0,-2.998558,3.387216,-10.156763634528,2.244235,2.306915,8.818871,8.575652,,-0.000258415500866249,,,,,,,,,,,,,,,,,,,,27.6082,-0.08017242
1929,2021/11/19 13:39:51,12933.7872,2775.0006,1,4,0,0,0,0,-2.998924,3.385775,-10.1536819061,2.244235,2.311078,8.818871,8.589754,,-0.000275659491308033,,3.23760509490967,,,,,,,,,,,,,,,,,,27.5945,-0.02515554
1930,2021/11/19 13:39:56,12938.7873,2780.0007,1,4,0,0,0,0,-2.998863,3.384777,-10.150482508551,2.244235,2.31524,8.818871,8.60384,,-0.000412586086895317,,,,,,,,,,,,,,,,,,,,27.50731,-0.03745139
1931,2021/11/19 13:40:01,12943.7875,2785.0009,1,4,0,0,0,0,-2.999306,3.383172,-10.147168078632,2.244235,2.319404,8.818871,8.617932,,-0.000258905405644327,,,0.321162492036819,,,,,,,,,,,,,,,,,27.56041,-0.06358743
1932,2021/11/19 13:40:06,12948.7872,2790.0006,1,4,0,0,0,0,-2.998573,3.381688,-10.140238331224,2.244235,2.323568,8.818871,8.632016,,-0.000265253213001415,,3.01862907409668,,,,,,,,,,,,,,,,,,27.69492,-0.04920006
1933,2021/11/19 13:40:11,12953.7868,2795.0002,1,4,0,0,0,0,-2.998863,3.380331,-10.137149563653,2.244235,2.327733,8.818871,8.646097,,-0.000232295002206229,,,,,,,,,,,,,,,,,,,,27.76171,0.05071938
1934,2021/11/19 13:40:16,12958.7868,2800.0002,1,4,0,0,0,0,-2.998779,3.379048,-10.133018182392,2.244235,2.331898,8.818871,8.660174,,-0.000333172909449786,,,,,,,,,,,,,,,,,,,,27.70769,0.05003214
1935,2021/11/19 13:40:21,12963.7868,2805.0002,1,4,0,0,0,0,-2.998741,3.377487,-10.128208743867,2.244235,2.336061,8.818871,8.674239,,-0.000271438009804115,,,,,,,,,,,,,,,,,,,,27.7029,-0.04532933
1936,2021/11/19 13:40:26,12968.7869,2810.0003,1,4,0,0,0,0,-2.999321,3.376105,-10.126022624705,2.244235,2.340224,8.818871,8.688295,,-0.000336830096784979,,2.95773792266846,,,,,,,,,,,,,,,,,,27.60999,0.03965974
1937,2021/11/19 13:40:31,12973.7869,2815.0003,1,4,0,0,0,0,-2.998718,3.374704,-10.119785629472,2.244235,2.34439,8.818871,8.702359,,-0.000432221597293392,,,,,,,,,,,,,,,,,,,,27.56044,-0.06551802
1938,2021/11/19 13:40:36,12978.7878,2820.0012,1,4,0,0,0,0,-2.998993,3.37325,-10.11635313725,2.244235,2.348555,8.818871,8.716411,,-0.000290114694507793,,,0.342145591974258,,,,,,,,,,,,,,,,,27.54495,-0.05129158
1939,2021/11/19 13:40:41,12983.7879,2825.0013,1,4,0,0,0,0,-2.999016,3.371871,-10.112295078936,2.244235,2.352719,8.818871,8.730452,,-0.000238147404161282,,2.85159993171692,,,,,,,,,,,,,,,,,,27.53655,-0.05446255
1940,2021/11/19 13:40:46,12988.788,2830.0014,1,4,0,0,0,0,-2.998825,3.370239,-10.106756969175,2.244235,2.356882,8.818871,8.744485,,-0.000269835785729811,,,,,,,,,,,,,,,,,,,,27.52946,-0.07920682
1941,2021/11/19 13:40:51,12993.7879,2835.0013,1,4,0,0,0,0,-2.998825,3.368837,-10.102552616525,2.244235,2.361047,8.818871,8.758521,,-0.000300102808978409,,,,,,,,,,,,,,,,,,,,27.53032,0.003455281
1942,2021/11/19 13:40:56,12998.7872,2840.0006,1,4,0,0,0,0,-2.999008,3.367414,-10.098901525312,2.244235,2.365211,8.818871,8.772544,,-0.00028634408954531,,,,,,,,,,,,,,,,,,,,27.69625,-0.07908881
1943,2021/11/19 13:41:01,13003.7882,2845.0016,1,4,0,0,0,0,-2.998924,3.365798,-10.093772401352,2.244235,2.369376,8.818871,8.786566,,-0.000305067311273888,,2.77245903015137,,,,,,,,,,,,,,,,,,27.77764,0.03732324
1944,2021/11/19 13:41:06,13008.7874,2850.0008,1,4,0,0,0,0,-2.998993,3.364061,-10.088795390573,2.244235,2.373541,8.818871,8.800583,,-0.000290363997919485,,,,,,,,,,,,,,,,,,,,27.81389,0.05776227
1945,2021/11/19 13:41:11,13013.7866,2855,1,4,0,0,0,0,-2.999016,3.362961,-10.085573846376,2.244235,2.377703,8.818871,8.814581,,-0.000257752399193123,,,0.349655985832214,,,,,,,,,,,,,,,,,27.87585,0.01949131
1946,2021/11/19 13:41:16,13018.7876,2860.001,1,4,0,0,0,0,-2.999191,3.361458,-10.081654580478,2.244235,2.38187,8.818871,8.828589,,-0.00027095471159555,,2.7444920539856,,,,,,,,,,,,,,,,,,27.91343,0.1209623
1947,2021/11/19 13:41:21,13023.7869,2865.0003,1,4,0,0,0,0,-2.999229,3.359589,-10.076176756881,2.244235,2.386033,8.818871,8.842581,,-0.000235589395742863,,,,,,,,,,,,,,,,,,,,27.87718,0.02875209
1948,2021/11/19 13:41:26,13028.7876,2870.001,1,4,0,0,0,0,-2.998611,3.357982,-10.069281763002,2.244235,2.390197,8.818871,8.856568,,-0.000228729302762076,,,,,,,,,,,,,,,,,,,,27.80199,0.06605148
1949,2021/11/19 13:41:31,13033.7869,2875.0003,1,4,0,0,0,0,-2.998795,3.356679,-10.065992201805,2.244235,2.39436,8.818871,8.870543,,-0.000300670712022111,,2.77551603317261,,,,,,,,,,,,,,,,,,27.68082,0.001813769
1950,2021/11/19 13:41:36,13038.7868,2880.0002,1,4,0,0,0,0,-2.999283,3.35502,-10.06265445066,2.244235,2.398525,8.818871,8.884522,,-0.000356245087459683,,,,,,,,,,,,,,,,,,,,27.60027,-0.0663656
1951,2021/11/19 13:41:41,13043.7878,2885.0012,1,4,0,0,0,0,-2.999214,3.353413,-10.057603217382,2.244235,2.402689,8.818871,8.89849,,-0.000260793400229886,,,0.375720888376236,,,,,,,,,,,,,,,,,27.65782,-0.0592804
1952,2021/11/19 13:41:46,13048.7871,2890.0005,1,4,0,0,0,0,-2.998772,3.351983,-10.051832764876,2.244235,2.406851,8.818871,8.912441,,-0.000285977293970063,,2.52034497261047,,,,,,,,,,,,,,,,,,27.65556,-0.05805612
1953,2021/11/19 13:41:51,13053.7879,2895.0013,1,4,0,0,0,0,-2.999062,3.350358,-10.047931364196,2.244235,2.411017,8.818871,8.926402,,-0.000243182803387754,,,,,,,,,,,,,,,,,,,,27.72903,0.04520416
1954,2021/11/19 13:41:56,13058.7871,2900.0005,1,4,0,0,0,0,-2.998978,3.348666,-10.042575663348,2.244235,2.415182,8.818871,8.940353,,-0.000352811301127076,,,,,,,,,,,,,,,,,,,,27.8316,-0.02984643
1955,2021/11/19 13:42:01,13063.7881,2905.0015,1,4,0,0,0,0,-2.999062,3.347082,-10.038106437084,2.244235,2.419347,8.818871,8.954297,,-0.000227728203753941,,,,,,,,,,,,,,,,,,,,27.90765,0.07421017
1956,2021/11/19 13:42:06,13068.788,2910.0014,1,4,0,0,0,0,-2.99852,3.345593,-10.03182752236,2.244235,2.42351,8.818871,8.968227,,-0.000311684008920565,,2.67184209823608,,,,,,,,,,,,,,,,,,27.95196,0.04824996
1957,2021/11/19 13:42:11,13073.7866,2915,1,4,0,0,0,0,-2.998299,3.344037,-10.026422793063,2.244235,2.427671,8.818871,8.982144,,-0.000208363897399977,,,0.384229987859726,,,,,,,,,,,,,,,,,27.82189,0.07185638
1958,2021/11/19 13:42:16,13078.7875,2920.0009,1,4,0,0,0,0,-2.998596,3.342008,-10.021331820768,2.244235,2.431837,8.818871,8.996072,,-0.000317395606543869,,,,,,,,,,,,,,,,,,,,27.76395,0.03206849
1959,2021/11/19 13:42:21,13083.7874,2925.0008,1,4,0,0,0,0,-2.99926,3.340282,-10.01837419132,2.244235,2.436001,8.818871,9.009983,,-0.000354798190528527,,2.4975790977478,,,,,,,,,,,,,,,,,,27.73614,-0.06092846
1960,2021/11/19 13:42:26,13088.7876,2930.001,1,4,0,0,0,0,-2.99897,3.338779,-10.01289805763,2.244235,2.440166,8.818871,9.023893,,-0.000332944706315175,,,,,,,,,,,,,,,,,,,,27.59191,-0.01395404
1961,2021/11/19 13:42:31,13093.7868,2935.0002,1,4,0,0,0,0,-2.998779,3.337038,-10.007039476602,2.244235,2.444328,8.818871,9.037785,,-0.000267763593001291,,,,,,,,,,,,,,,,,,,,27.70562,-0.0762701
1962,2021/11/19 13:42:36,13098.7875,2940.0009,1,4,0,0,0,0,-2.998978,3.335258,-10.002365366324,2.244235,2.448493,8.818871,9.051679,,-0.000284799287328497,,2.48961496353149,,,,,,,,,,,,,,,,,,27.87544,0.07643521
1963,2021/11/19 13:42:41,13103.7877,2945.0011,1,4,0,0,0,0,-2.99881,3.333543,-9.99666208383,2.244235,2.452658,8.818871,9.065568,,-0.000426065409556031,,,0.415191203355789,,,,,,,,,,,,,,,,,27.89264,0.03635705
1964,2021/11/19 13:42:46,13108.787,2950.0004,1,4,0,0,0,0,-2.998901,3.331776,-9.991666378176,2.244235,2.45682,8.818871,9.079438,,-0.000307605398120359,,2.31184792518616,,,,,,,,,,,,,,,,,,27.84538,0.06636202
1965,2021/11/19 13:42:51,13113.7878,2955.0012,1,4,0,0,0,0,-2.998444,3.329894,-9.984500684936,2.244235,2.460986,8.818871,9.093313,,-0.000330699898768216,,,,,,,,,,,,,,,,,,,,27.69895,-0.08527756
1966,2021/11/19 13:42:56,13118.7878,2960.0012,1,4,0,0,0,0,-2.998978,3.327773,-9.979918015994,2.244235,2.465148,8.818871,9.10717,,-0.000405440106987953,,,,,,,,,,,,,,,,,,,,27.67024,-0.008841753
1967,2021/11/19 13:43:01,13123.7881,2965.0015,1,4,0,0,0,0,-2.998924,3.326311,-9.975353889364,2.244235,2.469312,8.818871,9.121023,,-0.000364020408596843,,2.24771308898926,,,,,,,,,,,,,,,,,,27.65162,-0.09592056
1968,2021/11/19 13:43:06,13128.787,2970.0004,1,4,0,0,0,0,-2.999161,3.324443,-9.970539792323,2.244235,2.473477,8.818871,9.134873,,-0.000447626487584785,,,,,,,,,,,,,,,,,,,,27.65162,-0.06456494
1969,2021/11/19 13:43:11,13133.7871,2975.0005,1,4,0,0,0,0,-2.998573,3.322382,-9.962404960886,2.244235,2.477639,8.818871,9.148705,,-0.000259524589637294,,,0.4338319003582,,,,,,,,,,,,,,,,,27.64717,-0.0706315
1970,2021/11/19 13:43:16,13138.7873,2980.0007,1,4,0,0,0,0,-2.998978,3.320373,-9.957725578794,2.244235,2.481803,8.818871,9.162536,,-0.000364548002835363,,2.19892501831055,,,,,,,,,,,,,,,,,,27.66441,-0.09952307
1971,2021/11/19 13:43:21,13143.7872,2985.0006,1,4,0,0,0,0,-2.998978,3.318482,-9.952054511396,2.244235,2.485968,8.818871,9.176363,,-0.000342421204550192,,,,,,,,,,,,,,,,,,,,27.94799,0.09400487
1972,2021/11/19 13:43:26,13148.7874,2990.0008,1,4,0,0,0,0,-2.999138,3.316472,-9.946557201136,2.244235,2.490132,8.818871,9.190176,,-0.000471631909022108,,2.18128609657288,,,,,,,,,,,,,,,,,,27.95413,0.02032876
1973,2021/11/19 13:43:31,13153.7881,2995.0015,1,4,0,0,0,0,-2.998886,3.314299,-9.939204870914,2.244235,2.494297,8.818871,9.203984,,-0.000425052887294441,,,,,,,,,,,,,,,,,,,,27.99837,0.0961858
1974,2021/11/19 13:43:36,13158.7874,3000.0008,1,4,0,0,0,0,-2.999069,3.312084,-9.933168449796,2.244235,2.498461,8.818871,9.21778,,-0.00051640160381794,,,0.49389261007309,,,,,,,,,,,,,,,,,27.85773,-0.02376497
1975,2021/11/19 13:43:41,13163.7874,3005.0008,1,4,0,0,0,0,-2.999046,3.30998,-9.92678227908,2.244235,2.502625,8.818871,9.231569,,-0.000399737386032939,,1.96008801460266,,,,,,,,,,,,,,,,,,27.72329,0.03965795
1976,2021/11/19 13:43:46,13168.7875,3010.0009,1,4,0,0,0,0,-2.999611,3.307926,-9.922491216786,2.244235,2.506788,8.818871,9.245344,,-0.000571422919165343,,,,,,,,,,,,,,,,,,,,27.72726,-0.09147704
1977,2021/11/19 13:43:51,13173.7876,3015.001,1,4,0,0,0,0,-2.999084,3.305529,-9.913559135436,2.244235,2.510953,8.818871,9.259118,,-0.000384365586796775,,1.85936295986176,,,,,,,,,,,,,,,,,,27.93424,0.05802691
1978,2021/11/19 13:43:56,13178.7876,3020.001,1,4,0,0,0,0,-2.998878,3.303189,-9.905860821942,2.244235,2.515116,8.818871,9.272874,,-0.000385075807571411,,,0.518337309360504,,,,,,,,,,,,,,,,,28.0324,0.05459249
1979,2021/11/19 13:44:01,13183.7877,3025.0011,1,4,0,0,0,0,-2.999069,3.301054,-9.900088718726,2.244235,2.519281,8.818871,9.286627,,-0.000421435805037618,,1.76241898536682,,,,,,,,,,,,,,,,,,27.79188,0.004024506
1980,2021/11/19 13:44:06,13188.7869,3030.0003,1,4,0,0,0,0,-2.999138,3.298335,-9.89216183523,2.244235,2.523445,8.818871,9.300366,,-0.000470831611892208,,,,,,,,,,,,,,,,,,,,27.77286,-0.02168238
1981,2021/11/19 13:44:11,13193.787,3035.0004,1,4,0,0,0,0,-2.999596,3.296102,-9.886974374792,2.244235,2.52761,8.818871,9.314096,,-0.000436090107541531,,1.72409105300903,,,,,,,,,,,,,,,,,,27.94799,-0.08194923
1982,2021/11/19 13:44:16,13198.7879,3040.0013,1,4,0,0,0,0,-2.998978,3.293399,-9.876831146222,2.244235,2.531776,8.818871,9.327824,,-0.000434502493590117,,,0.594577014446259,,,,,,,,,,,,,,,,,28.01999,0.06146967
1983,2021/11/19 13:44:21,13203.788,3045.0014,1,4,0,0,0,0,-2.999123,3.290771,-9.869426993833,2.244235,2.535941,8.818871,9.341534,,-0.000697418989147991,,1.65164601802826,,,,,,,,,,,,,,,,,,28.00584,0.01616061
1984,2021/11/19 13:44:26,13208.7872,3050.0006,1,4,0,0,0,0,-2.998779,3.288163,-9.860474152977,2.244235,2.540103,8.818871,9.355226,,-0.000641192775219679,,,,,,,,,,,,,,,,,,,,27.90728,0.09673178
1985,2021/11/19 13:44:31,13213.7881,3055.0015,1,4,0,0,0,0,-2.998795,3.285392,-9.85221710264,2.244235,2.544266,8.818871,9.368909,,-0.000459749397123232,,1.48418498039246,,,,,,,,,,,,,,,,,,27.80252,-0.04764736
1986,2021/11/19 13:44:36,13218.7872,3060.0006,1,4,0,0,0,0,-2.999443,3.282736,-9.846379516048,2.244235,2.548431,8.818871,9.382586,,-0.000429516105214134,,,0.644065201282501,,,,,,,,,,,,,,,,,27.77239,-0.0393796
1987,2021/11/19 13:44:41,13223.7873,3065.0007,1,4,0,0,0,0,-2.998795,3.279783,-9.835396861485,2.244235,2.552595,8.818871,9.396249,,-0.000703916128259152,,1.53105401992798,,,,,,,,,,,,,,,,,,27.93384,-0.08565366
1988,2021/11/19 13:44:46,13228.7874,3070.0008,1,4,0,0,0,0,-2.998978,3.276776,-9.826979134928,2.244235,2.556757,8.818871,9.409893,,-0.000411344313761219,,,,,,,,,,,,,,,,,,,,28.08586,0.06409645
1989,2021/11/19 13:44:51,13233.7866,3075,1,4,0,0,0,0,-2.99897,3.27392,-9.8183878624,2.244235,2.560924,8.818871,9.423539,,-0.000718846917152405,,1.47921395301819,,,,,,,,,,,,,,,,,,28.06956,-0.003596544
1990,2021/11/19 13:44:56,13238.7884,3080.0018,1,4,0,0,0,0,-2.999481,3.270942,-9.811128381102,2.244235,2.565089,8.818871,9.437171,,-0.000650206173304468,,1.36450803279877,0.682863414287567,,,,,,,,,,,,,,,,,27.9321,0.05386591
1991,2021/11/19 13:45:01,13243.7867,3085.0001,1,4,0,0,0,0,-2.998779,3.267866,-9.799607935614,2.244235,2.569251,8.818871,9.450777,,-0.000533897604327649,,,,,,,,,,,,,,,,,,,,27.85603,-0.0586915
1992,2021/11/19 13:45:06,13248.7868,3090.0002,1,4,0,0,0,0,-2.998741,3.26466,-9.78986979306,2.244235,2.573415,8.818871,9.464379,,-0.00062151689780876,,1.39335596561432,,,,,,,,,,,,,,,,,,27.87098,-0.004847646
1993,2021/11/19 13:45:11,13253.7868,3095.0002,1,4,0,0,0,0,-2.999229,3.261644,-9.782417272476,2.244235,2.577581,8.818871,9.477973,,-0.000700787582900375,,,0.738054275512695,,,,,,,,,,,,,,,,,28.07349,-0.07281721
1994,2021/11/19 13:45:16,13258.7877,3100.0011,1,4,0,0,0,0,-2.999046,3.258638,-9.772805259348,2.244235,2.581746,8.818871,9.491552,,-0.000628280977252871,,1.33094894886017,,,,,,,,,,,,,,,,,,28.1376,0.09948552
1995,2021/11/19 13:45:21,13263.7869,3105.0003,1,4,0,0,0,0,-2.9991,3.254798,-9.7614646818,2.244235,2.585909,8.818871,9.505109,,-0.000748101912904531,,1.32146298885345,,,,,,,,,,,,,,,,,,28.01031,-0.03949761
1996,2021/11/19 13:45:26,13268.7878,3110.0012,1,4,0,0,0,0,-2.999352,3.251657,-9.752863926264,2.244235,2.590071,8.818871,9.518652,,-0.000734914909116924,,,0.772914826869965,,,,,,,,,,,,,,,,,27.84578,0.02198458
1997,2021/11/19 13:45:31,13273.7879,3115.0013,1,4,0,0,0,0,-2.998848,3.248551,-9.741910669248,2.244235,2.594239,8.818871,9.5322,,-0.000780976726673543,,1.27917194366455,,,,,,,,,,,,,,,,,,28.04167,-0.0443387
1998,2021/11/19 13:45:36,13278.7872,3120.0006,1,4,0,0,0,0,-2.99881,3.24525,-9.7318881525,2.244235,2.598401,8.818871,9.545713,,-0.000592977623455226,,1.22476196289063,,,,,,,,,,,,,,,,,,28.24192,0.08177042
1999,2021/11/19 13:45:41,13283.7866,3125,1,4,0,0,0,0,-2.998993,3.241666,-9.721733642338,2.244235,2.602566,8.818871,9.559219,,-0.000864468282088637,,,0.811370670795441,,,,,,,,,,,,,,,,,28.05234,0.05495846
2000,2021/11/19 13:45:46,13288.788,3130.0014,1,4,0,0,0,0,-2.999626,3.238067,-9.712989962942,2.244235,2.60673,8.818871,9.572712,,-0.000795252621173859,,1.18358397483826,,,,,,,,,,,,,,,,,,27.83253,-0.1139933
2001,2021/11/19 13:45:51,13293.7873,3135.0007,1,4,0,0,0,0,-2.999321,3.23479,-9.70217357759,2.244235,2.610894,8.818871,9.586187,,-0.000897816789802164,,1.18625700473785,,,,,,,,,,,,,,,,,,28.1169,0.03646791
2002,2021/11/19 13:45:56,13298.7874,3140.0008,1,4,0,0,0,0,-2.999756,3.231077,-9.692442617212,2.244235,2.615057,8.818871,9.599648,,-0.000757861009333283,,1.1473970413208,0.855194807052612,,,,,,,,,,,,,,,,,28.23702,-0.02262354
2003,2021/11/19 13:46:01,13303.7867,3145.0001,1,4,0,0,0,0,-2.999046,3.227176,-9.678449274096,2.244235,2.619224,8.818871,9.613103,,-0.000708581297658384,,,,,,,,,,,,,,,,,,,,28.25689,0.06735682
2004,2021/11/19 13:46:06,13308.7867,3150.0001,1,4,0,0,0,0,-2.999451,3.223476,-9.668658311676,2.244235,2.623389,8.818871,9.626534,,-0.000631196482572705,,1.13120102882385,0.893468677997589,,,,,,,,,,,,,,,,,28.14337,-0.0553751
2005,2021/11/19 13:46:11,13313.7875,3155.0009,1,4,0,0,0,0,-2.999268,3.219829,-9.657130085172,2.244235,2.627553,8.818871,9.639949,,-0.000718205876182765,,1.06940996646881,,,,,,,,,,,,,,,,,,28.09477,0.06076455
2006,2021/11/19 13:46:16,13318.7876,3160.001,1,4,0,0,0,0,-2.999588,3.215915,-9.64642004302,2.244235,2.631718,8.818871,9.653354,,-0.000743031385354698,,1.08339703083038,,,,,,,,,,,,,,,,,,28.06693,-0.06767869
2007,2021/11/19 13:46:21,13323.7868,3165.0002,1,4,0,0,0,0,-2.999031,3.211925,-9.632662644675,2.244235,2.635882,8.818871,9.666735,,-0.000667627085931599,,,0.930484771728516,,,,,,,,,,,,,,,,,28.08331,-0.04735708
2008,2021/11/19 13:46:26,13328.787,3170.0004,1,4,0,0,0,0,-2.99881,3.207838,-9.61969667278,2.244235,2.640046,8.818871,9.680102,,-0.000661489088088274,,1.07097101211548,,,,,,,,,,,,,,,,,,28.06378,-0.05287468
2009,2021/11/19 13:46:31,13333.787,3175.0004,1,4,0,0,0,0,-2.998993,3.204217,-9.609424353481,2.244235,2.644208,8.818871,9.693445,,-0.000915405107662082,,1.03589797019958,,,,,,,,,,,,,,,,,,28.21454,-0.03036261
2010,2021/11/19 13:46:36,13338.7878,3180.0012,1,4,0,0,0,0,-2.999573,3.1999,-9.5983336427,2.244235,2.648375,8.818871,9.706788,,-0.00100524304434657,,1.01168096065521,0.920819222927094,,,,,,,,,,,,,,,,,28.28696,0.06558239
2011,2021/11/19 13:46:41,13343.7878,3185.0012,1,4,0,0,0,0,-2.998779,3.195826,-9.583575896454,2.244235,2.652539,8.818871,9.720101,,-0.000874959398061037,,1.03250300884247,,,,,,,,,,,,,,,,,,28.3117,-0.01779139
2012,2021/11/19 13:46:46,13348.788,3190.0014,1,4,0,0,0,0,-2.999466,3.191511,-9.572828733126,2.244235,2.656702,8.818871,9.733398,,-0.000844908819999546,,,0.997116804122925,,,,,,,,,,,,,,,,,28.39167,0.06724596
2013,2021/11/19 13:46:51,13353.7872,3195.0006,1,4,0,0,0,0,-2.998779,3.187402,-9.558314182158,2.244235,2.660868,8.818871,9.746685,,-0.000728112820070237,,0.999398112297058,,,,,,,,,,,,,,,,,,28.40318,0.0734663
2014,2021/11/19 13:46:56,13358.788,3200.0014,1,4,0,0,0,0,-2.999596,3.183115,-9.54805902154,2.244235,2.665032,8.818871,9.759951,,-0.000699768716003746,,0.997360527515411,1.02286398410797,,,,,,,,,,,,,,,,,28.36688,0.0887984
2015,2021/11/19 13:47:01,13363.7882,3205.0016,1,4,0,0,0,0,-2.999191,3.178823,-9.533897332193,2.244235,2.669197,8.818871,9.7732,,-0.000743278011213988,,0.959855675697327,,,,,,,,,,,,,,,,,,28.26356,0.009511709
2016,2021/11/19 13:47:06,13368.7873,3210.0007,1,4,0,0,0,0,-2.998863,3.174699,-9.520487367237,2.244235,2.673358,8.818871,9.786417,,-0.000909458613023162,,0.969791114330292,,,,,,,,,,,,,,,,,,28.1491,-0.08090854
2017,2021/11/19 13:47:11,13373.7874,3215.0008,1,4,0,0,0,0,-2.998901,3.170164,-9.507007989764,2.244235,2.677522,8.818871,9.799626,,-0.000603873922955245,,0.948706984519959,1.04999494552612,,,,,,,,,,,,,,,,,28.1487,-0.01283705
2018,2021/11/19 13:47:16,13378.7876,3220.001,1,4,0,0,0,0,-2.998589,3.165644,-9.492465276316,2.244235,2.681688,8.818871,9.812824,,-0.00104947004001588,,0.951943218708038,,,,,,,,,,,,,,,,,,28.16332,-0.1004988
2019,2021/11/19 13:47:21,13383.787,3225.0004,1,4,0,0,0,0,-2.999519,3.160966,-9.481377575354,2.244235,2.685852,8.818871,9.825996,,-0.00111916405148804,,,1.04535102844238,,,,,,,,,,,,,,,,,28.19554,-0.0389266
2020,2021/11/19 13:47:26,13388.7868,3230.0002,1,4,0,0,0,0,-2.999207,3.156561,-9.467179847127,2.244235,2.690015,8.818871,9.839146,,-0.000949249602854252,,0.917585611343384,,,,,,,,,,,,,,,,,,28.24066,-0.03642678
2021,2021/11/19 13:47:31,13393.7875,3235.0009,1,4,0,0,0,0,-2.999008,3.151887,-9.452534328096,2.244235,2.694182,8.818871,9.852291,,-0.000861434091348201,,0.919994294643402,1.10131895542145,,,,,,,,,,,,,,,,,28.26013,-0.08058786
2022,2021/11/19 13:47:36,13398.7869,3240.0003,1,4,0,0,0,0,-2.99894,3.147369,-9.43877078886,2.244235,2.698344,8.818871,9.865399,,-0.000774926273152232,,0.890867829322815,,,,,,,,,,,,,,,,,,28.31221,-0.0001239777
2023,2021/11/19 13:47:41,13403.7869,3245.0003,1,4,0,0,0,0,-2.998917,3.142538,-9.424210631346,2.244235,2.702507,8.818871,9.878489,,-0.00109682895708829,,0.87671560049057,1.1297060251236,,,,,,,,,,,,,,,,,28.29847,-0.07136703
2024,2021/11/19 13:47:46,13408.7872,3250.0006,1,4,0,0,0,0,-2.999069,3.137753,-9.410337751957,2.244235,2.706672,8.818871,9.89157,,-0.00100252404808998,,0.884451389312744,,,,,,,,,,,,,,,,,,28.34225,-0.04637361
2025,2021/11/19 13:47:51,13413.787,3255.0004,1,4,0,0,0,0,-2.999481,3.132899,-9.397071025419,2.244235,2.710838,8.818871,9.90463,,-0.000912885298021138,,0.856737911701202,1.1521110534668,,,,,,,,,,,,,,,,,28.36216,-0.0005507469
2026,2021/11/19 13:47:56,13418.7882,3260.0016,1,4,0,0,0,0,-2.999031,3.127887,-9.380630077497,2.244235,2.715003,8.818871,9.917668,,-0.00111188401933759,,0.842931687831879,,,,,,,,,,,,,,,,,,28.28433,-0.06527662
2027,2021/11/19 13:48:01,13423.788,3265.0014,1,4,0,0,0,0,-2.999207,3.123163,-9.367012331741,2.244235,2.719167,8.818871,9.930682,,-0.00141761498525739,,0.856546521186829,1.173259973526,,,,,,,,,,,,,,,,,28.37504,-0.06206989
2028,2021/11/19 13:48:06,13428.7873,3270.0007,1,4,0,0,0,0,-2.999214,3.118028,-9.351633229992,2.244235,2.72333,8.818871,9.943676,,-0.00117256003431976,,0.8314129114151,,,,,,,,,,,,,,,,,,28.30071,-0.03121436
2029,2021/11/19 13:48:11,13433.788,3275.0014,1,4,0,0,0,0,-2.999031,3.112933,-9.335782567923,2.244235,2.727493,8.818871,9.956644,,-0.000796717824414372,,0.849307298660278,1.22383201122284,,,,,,,,,,,,,,,,,28.35509,-0.06804585
2030,2021/11/19 13:48:16,13438.7873,3280.0007,1,4,0,0,0,0,-2.998878,3.107892,-9.320188945176,2.244235,2.731656,8.818871,9.969593,,-0.000958128308411688,,0.824263989925385,,,,,,,,,,,,,,,,,,28.32104,-0.09218812
2031,2021/11/19 13:48:21,13443.7875,3285.0009,1,4,0,0,0,0,-2.9991,3.102936,-9.3060153576,2.244235,2.735821,8.818871,9.982528,,-0.000849902222398669,,0.818021714687347,1.19621503353119,,,,,,,,,,,,,,,,,28.38202,-0.01669884
2032,2021/11/19 13:48:26,13448.7874,3290.0008,1,4,0,0,0,0,-2.99897,3.097813,-9.29024825261,2.244235,2.739986,8.818871,9.995439,,-0.00104857399128377,,0.804534196853638,,,,,,,,,,,,,,,,,,28.42666,-0.09109437
2033,2021/11/19 13:48:31,13453.7876,3295.001,1,4,0,0,0,0,-2.999115,3.092279,-9.274100333085,2.244235,2.744151,8.818871,10.00833,,-0.000875374185852706,,0.805167198181152,1.25929701328278,,,,,,,,,,,,,,,,,28.44825,-0.06181598
2034,2021/11/19 13:48:36,13458.7866,3300,1,4,0,0,0,0,-2.999229,3.087185,-9.259174780365,2.244235,2.748312,8.818871,10.02119,,-0.00120034895371646,,0.810253024101257,,,,,,,,,,,,,,,,,,28.44825,0.00510633
2035,2021/11/19 13:48:41,13463.7869,3305.0003,1,4,0,0,0,0,-2.999268,3.081949,-9.243591013332,2.244235,2.752479,8.818871,10.03404,,-0.00102651305496693,,0.759994328022003,1.26283204555511,,,,,,,,,,,,,,,,,28.37401,-0.03433704
2036,2021/11/19 13:48:46,13468.7869,3310.0003,1,4,0,0,0,0,-2.999008,3.076734,-9.227149879872,2.244235,2.756642,8.818871,10.04686,,-0.00104334100615233,,0.834324300289154,,,,,,,,,,,,,,,,,,28.43323,-0.08017123
2037,2021/11/19 13:48:51,13473.7869,3315.0003,1,4,0,0,0,0,-2.998955,3.07123,-9.21048056465,2.244235,2.760807,8.818871,10.05966,,-0.000835263694170862,,0.740573227405548,1.27668905258179,,,,,,,,,,,,,,,,,28.50921,-0.05449831
2038,2021/11/19 13:48:56,13478.787,3320.0004,1,4,0,0,0,0,-2.999123,3.065886,-9.194969217978,2.244235,2.764972,8.818871,10.07244,,-0.00128020404372364,,0.80386871099472,,,,,,,,,,,,,,,,,,28.65536,0.04853308
2039,2021/11/19 13:49:01,13483.7872,3325.0006,1,4,0,0,0,0,-2.998848,3.060557,-9.178145238336,2.244235,2.769136,8.818871,10.0852,,-0.00105932704173028,,0.765137076377869,1.29489696025848,,,,,,,,,,,,,,,,,28.77142,0.09297967
2040,2021/11/19 13:49:06,13488.7878,3330.0012,1,4,0,0,0,0,-2.998444,3.05511,-9.16057624884,2.244235,2.773301,8.818871,10.09793,,-0.00101858703419566,,0.771220982074738,,,,,,,,,,,,,,,,,,28.82975,0.08265197
2041,2021/11/19 13:49:11,13493.7879,3335.0013,1,4,0,0,0,0,-2.998161,3.049529,-9.142978916169,2.244235,2.777464,8.818871,10.11064,,-0.00118407804984599,,0.675014317035675,1.2992570400238,,,,,,,,,,,,,,,,,28.79445,-0.0314635
2042,2021/11/19 13:49:16,13498.7879,3340.0013,1,4,0,0,0,0,-2.999214,3.04407,-9.12981736098,2.244235,2.781626,8.818871,10.12332,,-0.0013057270552963,,0.82907772064209,,,,,,,,,,,,,,,,,,28.68715,0.01339138
2043,2021/11/19 13:49:21,13503.7872,3345.0006,1,4,0,0,0,0,-2.999245,3.038585,-9.113460868325,2.244235,2.785791,8.818871,10.13599,,-0.00125146203208715,,0.757956922054291,1.32319796085358,,,,,,,,,,,,,,,,,28.68098,0.03559589
2044,2021/11/19 13:49:26,13508.7868,3350.0002,1,4,0,0,0,0,-2.999069,3.033065,-9.096371216485,2.244235,2.789958,8.818871,10.14864,,-0.000986522994935513,,0.777608513832092,,,,,,,,,,,,,,,,,,28.61867,-0.07020712
2045,2021/11/19 13:49:31,13513.7882,3355.0016,1,4,0,0,0,0,-2.999245,3.027293,-9.079593393785,2.244235,2.794122,8.818871,10.16126,,-0.00129626900888979,,0.690154314041138,1.33169198036194,,,,,,,,,,,,,,,,,28.62837,-0.05202174
2046,2021/11/19 13:49:36,13518.7874,3360.0008,1,4,0,0,0,0,-2.999046,3.021896,-9.062805111216,2.244235,2.798287,8.818871,10.17386,,-0.00101447198539972,,0.769600391387939,1.33703005313873,,,,,,,,,,,,,,,,,28.75423,0.02864659
2047,2021/11/19 13:49:41,13523.7875,3365.0009,1,4,0,0,0,0,-2.999535,3.016145,-9.047032492575,2.244235,2.802451,8.818871,10.18643,,-0.00099214690271765,,0.739565491676331,,,,,,,,,,,,,,,,,,28.90303,-0.04139423
2048,2021/11/19 13:49:46,13528.7867,3370.0001,1,4,0,0,0,0,-2.999321,3.010377,-9.029086954017,2.244235,2.806614,8.818871,10.19897,,-0.00111163198016584,,0.719500720500946,1.39271605014801,,,,,,,,,,,,,,,,,28.92238,-0.06233454
2049,2021/11/19 13:49:51,13533.7875,3375.0009,1,4,0,0,0,0,-2.999245,3.004814,-9.01217336543,2.244235,2.810779,8.818871,10.2115,,-0.000955071998760104,,0.737112402915955,,,,,,,,,,,,,,,,,,28.66328,-0.05833745
2050,2021/11/19 13:49:56,13538.7874,3380.0008,1,4,0,0,0,0,-2.998535,2.999042,-8.99273240347,2.244235,2.814945,8.818871,10.224,,-0.000996101414784789,,0.736435174942017,1.3445760011673,,,,,,,,,,,,,,,,,28.78602,0.01750648
2051,2021/11/19 13:50:01,13543.788,3385.0014,1,4,0,0,0,0,-2.99926,2.993292,-8.97766096392,2.244235,2.819109,8.818871,10.23648,,-0.0012717159697786,,0.701206684112549,,,,,,,,,,,,,,,,,,28.74541,-0.07942855
2052,2021/11/19 13:50:06,13548.7879,3390.0013,1,4,0,0,0,0,-2.99939,2.987448,-8.96052165672,2.244235,2.823275,8.818871,10.24894,,-0.0010053520090878,,0.700640618801117,1.40509605407715,,,,,,,,,,,,,,,,,28.7331,-0.07540643
2053,2021/11/19 13:50:11,13553.787,3395.0004,1,4,0,0,0,0,-2.9991,2.981615,-8.9421615465,2.244235,2.827438,8.818871,10.26136,,-0.00110636395402253,,0.72881281375885,1.37832903862,,,,,,,,,,,,,,,,,28.72207,-0.03600478
2054,2021/11/19 13:50:16,13558.7878,3400.0012,1,4,0,0,0,0,-2.999588,2.975546,-8.925412075048,2.244235,2.831603,8.818871,10.27377,,-0.00139308103825897,,0.708949625492096,,,,,,,,,,,,,,,,,,28.79799,-0.05816996
2055,2021/11/19 13:50:21,13563.7879,3405.0013,1,4,0,0,0,0,-2.999016,2.96971,-8.90620780536,2.244235,2.835767,8.818871,10.28615,,-0.000896360375918448,,0.671636879444122,1.43733096122742,,,,,,,,,,,,,,,,,28.82316,-0.08602738
2056,2021/11/19 13:50:26,13568.7871,3410.0005,1,4,0,0,0,0,-2.998955,2.963517,-8.887454124735,2.244235,2.839932,8.818871,10.2985,,-0.000885896326508373,,0.703181028366089,,,,,,,,,,,,,,,,,,28.81038,-0.05197763
2057,2021/11/19 13:50:31,13573.7872,3415.0006,1,4,0,0,0,0,-2.999283,2.957459,-8.870256501897,2.244235,2.844096,8.818871,10.31083,,-0.00112307199742645,,0.705681800842285,1.46411204338074,,,,,,,,,,,,,,,,,28.85224,0.0256449
2058,2021/11/19 13:50:36,13578.7881,3420.0015,1,4,0,0,0,0,-2.999596,2.951386,-8.852965640056,2.244235,2.848261,8.818871,10.32314,,-0.00141466094646603,,0.659786105155945,1.46154701709747,,,,,,,,,,,,,,,,,28.87474,-0.03806591
2059,2021/11/19 13:50:41,13583.7873,3425.0007,1,4,0,0,0,0,-2.999123,2.945078,-8.832651166594,2.244235,2.852427,8.818871,10.33542,,-0.00117666600272059,,0.696435391902924,,,,,,,,,,,,,,,,,,28.85839,-0.06656647
2060,2021/11/19 13:50:46,13588.7867,3430.0001,1,4,0,0,0,0,-2.999229,2.938519,-8.813291401851,2.244235,2.856591,8.818871,10.34767,,-0.00130222795996815,,0.653013527393341,1.49161505699158,,,,,,,,,,,,,,,,,28.89376,-0.01048684
2061,2021/11/19 13:50:51,13593.7874,3435.0008,1,4,0,0,0,0,-2.99897,2.93233,-8.7939697001,2.244235,2.860752,8.818871,10.35988,,-0.0014131220523268,,0.648112773895264,1.54683196544647,,,,,,,,,,,,,,,,,28.93746,-0.06324351
2062,2021/11/19 13:50:56,13598.7868,3440.0002,1,4,0,0,0,0,-2.998901,2.925922,-8.774550411722,2.244235,2.864918,8.818871,10.37209,,-0.00149072997737676,,0.638724684715271,,,,,,,,,,,,,,,,,,28.93475,-0.04329145
2063,2021/11/19 13:51:01,13603.7867,3445.0001,1,4,0,0,0,0,-2.999649,2.919236,-8.756683348164,2.244235,2.869082,8.818871,10.38425,,-0.00135630695149302,,0.630022823810577,1.56807804107666,,,,,,,,,,,,,,,,,28.93475,-0.06339669
2064,2021/11/19 13:51:06,13608.787,3450.0004,1,4,0,0,0,0,-2.999535,2.912305,-8.735560778175,2.244235,2.873249,8.818871,10.3964,,-0.00102816696744412,,0.628521084785461,1.61940002441406,,,,,,,,,,,,,,,,,28.99702,-0.0688827
2065,2021/11/19 13:51:11,13613.7868,3455.0002,1,4,0,0,0,0,-2.999413,2.905748,-8.715538325924,2.244235,2.877413,8.818871,10.40852,,-0.0011838530190289,,0.60563451051712,,,,,,,,,,,,,,,,,,28.98458,-0.0816071
2066,2021/11/19 13:51:16,13618.7869,3460.0003,1,4,0,0,0,0,-2.999161,2.898464,-8.692960188704,2.244235,2.881576,8.818871,10.4206,,-0.00121961999684572,,0.590623795986176,1.63008201122284,,,,,,,,,,,,,,,,,29.17827,0.03482521
2067,2021/11/19 13:51:21,13623.7878,3465.0012,1,4,0,0,0,0,-2.999123,2.891201,-8.671067416723,2.244235,2.885741,8.818871,10.43266,,-0.00160295004025102,,0.577925801277161,1.70299005508423,,,,,,,,,,,,,,,,,29.29859,0.0858438
2068,2021/11/19 13:51:26,13628.7878,3470.0012,1,4,0,0,0,0,-2.999573,2.883971,-8.650681544383,2.244235,2.889905,8.818871,10.44468,,-0.00132040597964078,,0.552678823471069,,,,,,,,,,,,,,,,,,29.39036,0.03523648
2069,2021/11/19 13:51:31,13633.7872,3475.0006,1,4,0,0,0,0,-2.999588,2.876738,-8.629028783944,2.244235,2.894071,8.818871,10.45668,,-0.00139992695767432,,0.582557916641235,1.77473294734955,,,,,,,,,,,,,,,,,29.3745,-0.02494097
2070,2021/11/19 13:51:36,13638.7872,3480.0006,1,4,0,0,0,0,-2.999062,2.869093,-8.604587790766,2.244235,2.898234,8.818871,10.46864,,-0.00131537904962897,,0.527556121349335,1.80845904350281,,,,,,,,,,,,,,,,,29.26212,-0.03729463
2071,2021/11/19 13:51:41,13643.7881,3485.0015,1,4,0,0,0,0,-2.999519,2.861253,-8.582382737307,2.244235,2.902399,8.818871,10.48057,,-0.00169696495868266,,0.544148087501526,1.87527298927307,,,,,,,,,,,,,,,,,29.19238,-0.0588268
2072,2021/11/19 13:51:46,13648.7872,3490.0006,1,4,0,0,0,0,-2.998741,2.853177,-8.555938850157,2.244235,2.906564,8.818871,10.49247,,-0.00158109399490058,,0.52996951341629,,,,,,,,,,,,,,,,,,29.36787,0.06529093
2073,2021/11/19 13:51:51,13653.7881,3495.0015,1,4,0,0,0,0,-2.99881,2.845074,-8.53183636194,2.244235,2.91073,8.818871,10.50434,,-0.00182193599175662,,0.510575473308563,1.88118398189545,,,,,,,,,,,,,,,,,29.54905,0.0880295
2074,2021/11/19 13:51:56,13658.7866,3500,1,4,0,0,0,0,-2.999138,2.836782,-8.507900693916,2.244235,2.914891,8.818871,10.51616,,-0.00163451302796602,,0.500993728637695,1.9723869562149,,,,,,,,,,,,,,,,,29.29781,-0.04835606
2075,2021/11/19 13:52:01,13663.7875,3505.0009,1,4,0,0,0,0,-2.999153,2.827841,-8.481127818673,2.244235,2.919058,8.818871,10.52796,,-0.00191026204265654,,0.471372187137604,2.05150198936462,,,,,,,,,,,,,,,,,29.61559,0.0720197
2076,2021/11/19 13:52:06,13668.7868,3510.0002,1,4,0,0,0,0,-2.999359,2.819136,-8.455600933824,2.244235,2.923222,8.818871,10.53972,,-0.0019352559465915,,0.482523798942566,2.1350429058075,,,,,,,,,,,,,,,,,29.31799,-0.08075237
2077,2021/11/19 13:52:11,13673.7876,3515.001,1,4,0,0,0,0,-2.999649,2.810002,-8.429019689298,2.244235,2.927386,8.818871,10.55144,,-0.00211399095132947,,0.4534972012043,2.15321493148804,,,,,,,,,,,,,,,,,29.64593,0.02519786
2078,2021/11/19 13:52:16,13678.787,3520.0004,1,4,0,0,0,0,-2.999413,2.800066,-8.398554361258,2.244235,2.931552,8.818871,10.56313,,-0.00172947195824236,,0.43981659412384,2.26255393028259,,,,,,,,,,,,,,,,,29.40408,-0.03673673
2079,2021/11/19 13:52:21,13683.7869,3525.0003,1,4,0,0,0,0,-2.999443,2.790702,-8.370551578986,2.244235,2.935714,8.818871,10.57476,,-0.00186087004840374,,0.440433204174042,2.31296992301941,,,,,,,,,,,,,,,,,29.72304,0.07254601
2080,2021/11/19 13:52:26,13688.7868,3530.0002,1,4,0,0,0,0,-2.999046,2.780677,-8.339378234142,2.244235,2.939877,8.818871,10.58636,,-0.00241988897323608,,0.445293188095093,2.44523406028748,,,,,,,,,,,,,,,,,29.43972,-0.026173
2081,2021/11/19 13:52:31,13693.7876,3535.001,1,4,0,0,0,0,-2.999069,2.770409,-8.308647749221,2.244235,2.944042,8.818871,10.59792,,-0.00218709302134812,,0.393728613853455,2.47574090957642,,,,,,,,,,,,,,,,,29.75647,0.03000915
