Repository: HVES-Battery-Testing-Consortium/LG-HG2

# Battery Testing Consortium (BTC)
The Battery Testing Consortium (BTC) has been developed within the High Voltage and Energy Storage Lab at Oxford Brookes University to provide accurate and comprehensive cell data to Formula Student Electric teams. Through the BTC, we aim to provide FS teams with information for improved and informed decisions for cell selection, pack architecture design, thermal cooling requirements, and end of life predictions. A range of tests are completed to provide a comprehensive electrochemical lithium-ion characterisation for modelling, validation, and battery management parameterisation.

File: Data/Round1/LG_HG2/Package 2/211119_BTC_CellCond_LG_HG2_4_25C/211119_BTC_CellCond_LG_HG2_4_25C_Channel_6_Wb_1.CSV (part 18 of 57)
Data_Point,Date_Time,Test_Time(s),Step_Time(s),Cycle_Index,Step_Index,TC_Counter1,TC_Counter2,TC_Counter3,TC_Counter4,Current(A),Voltage(V),Power(W),Charge_Capacity(Ah),Discharge_Capacity(Ah),Charge_Energy(Wh),Discharge_Energy(Wh),ACR(Ohm),dV/dt(V/s),Internal_Resistance(Ohm),dQ/dV(Ah/V),dV/dQ(V/Ah),MetaCode_MV_UD1,MetaCode_MV_UD2,MetaCode_MV_UD3,MetaCode_MV_UD4,MetaCode_MV_UD5,MetaCode_MV_UD6,MetaCode_MV_UD7,MetaCode_MV_UD8,MetaCode_MV_UD9,MetaCode_MV_UD10,MetaCode_MV_UD11,MetaCode_MV_UD12,MetaCode_MV_UD13,MetaCode_MV_UD14,MetaCode_MV_UD15,MetaCode_MV_UD16,Aux_Temperature_1(C),Aux_dT/dt_1(C)
3613,2021/11/19 16:27:31,22993.863,7415.0001,1,7,0,0,0,0,0.2724969,4.199831,1.1444409280239,5.187603,3.014874,20.04413,10.78588,,,,,,,,,,,,,,,,,,,,,,25.77711,0.06246388
3614,2021/11/19 16:27:36,22998.8638,7420.0009,1,7,0,0,0,0,0.271659,4.199932,1.140949327188,5.187981,3.014874,20.04571,10.78588,,0.0000194408094102982,,,,,,,,,,,,,,,,,,,,25.59453,-0.07580221
3615,2021/11/19 16:27:41,23003.8637,7425.0008,1,7,0,0,0,0,0.266781,4.199988,1.120476998628,5.188354,3.014874,20.04728,10.78588,,,,,,,,,,,,,,,,,,,,,,25.78154,0.003598332
3616,2021/11/19 16:27:46,23008.8631,7430.0002,1,7,0,0,0,0,0.2647116,4.200056,1.1118035438496,5.188724,3.014874,20.04883,10.78588,,0.0000131955403048778,,,,,,,,,,,,,,,,,,,,25.59453,-0.06122053
3617,2021/11/19 16:27:51,23013.8634,7435.0005,1,7,0,0,0,0,0.2603163,4.199915,1.0933063331145,5.189086,3.014874,20.05035,10.78588,,,,,,,,,,,,,,,,,,,,,,25.80643,0.07080972
3618,2021/11/19 16:27:56,23018.8631,7440.0002,1,7,0,0,0,0,0.2599971,4.200011,1.0919906799681,5.189446,3.014874,20.05186,10.78588,,,,,,,,,,,,,,,,,,,,,,25.55944,-0.0299722
3619,2021/11/19 16:28:01,23023.864,7445.0011,1,7,0,0,0,0,0.2549692,4.200039,1.0708805837988,5.189801,3.014874,20.05335,10.78588,,-0.00000324037591781234,,,,,,,,,,,,,,,,,,,,25.85617,0.1035517
3620,2021/11/19 16:28:06,23028.8634,7450.0005,1,7,0,0,0,0,0.25168,4.199936,1.05703989248,5.190152,3.014874,20.05483,10.78588,,,,,,,,,,,,,,,,,,,,,,25.55233,-0.03791392
3621,2021/11/19 16:28:11,23033.8642,7455.0013,1,7,0,0,0,0,0.2495694,4.199992,1.0481894834448,5.1905,3.014874,20.05629,10.78588,,0.00000268678491011087,,,,,,,,,,,,,,,,,,,,25.83929,0.05455077
3622,2021/11/19 16:28:16,23038.8633,7460.0004,1,7,0,0,0,0,0.2455752,4.200147,1.0314519395544,5.190842,3.014874,20.05773,10.78588,,,,,,,,,,,,,,,,,,,,,,25.52659,-0.09120345
3623,2021/11/19 16:28:21,23043.8638,7465.0009,1,7,0,0,0,0,0.2418957,4.200021,1.0159670198097,5.19118,3.014874,20.05915,10.78588,,0.0000417252304032445,,,,,,,,,,,,,,,,,,,,25.88551,0.04955411
3624,2021/11/19 16:28:26,23048.8637,7470.0008,1,7,0,0,0,0,0.239751,4.199903,1.006930944153,5.191516,3.014874,20.06056,10.78588,,,,,,,,,,,,,,,,,,,,,,25.4999,-0.05481601
3625,2021/11/19 16:28:31,23053.8646,7475.0017,1,7,0,0,0,0,0.238676,4.199947,1.002426550172,5.191849,3.014874,20.06196,10.78588,,,,,,,,,,,,,,,,,,,,,,25.84021,0.08037448
3626,2021/11/19 16:28:36,23058.8629,7480,1,7,0,0,0,0,0.2362758,4.200104,0.9923829326832,5.192177,3.014874,20.06334,10.78588,,0.0000214944593608379,,,0,,,,,,,,,,,,,,,,,25.54307,-0.02428114
3627,2021/11/19 16:28:41,23063.8629,7485,1,7,0,0,0,0,0.2334241,4.199994,0.9803798194554,5.192502,3.014874,20.0647,10.78588,,,,0,,,,,,,,,,,,,,,,,,25.80868,0.04678845
3628,2021/11/19 16:28:46,23068.8635,7490.0006,1,7,0,0,0,0,0.2307581,4.199831,0.9691450218811,5.192822,3.014874,20.06605,10.78588,,-0.00000150147604927042,,,,,,,,,,,,,,,,,,,,25.51017,-0.1005054
3629,2021/11/19 16:28:51,23073.8637,7495.0008,1,7,0,0,0,0,0.2272367,4.199913,0.9543743704071,5.193139,3.014874,20.06737,10.78588,,,,,,,,,,,,,,,,,,,,,,25.77935,0.06677389
3630,2021/11/19 16:28:56,23078.8633,7500.0004,1,7,0,0,0,0,0.2259968,4.200017,0.9491904019456,5.193454,3.014874,20.0687,10.78588,,,,,,,,,,,,,,,,,,,,,,25.6297,-0.008608699
3631,2021/11/19 16:29:01,23083.8632,7505.0003,1,7,0,0,0,0,0.2202814,4.200047,0.9251922332258,5.193762,3.014874,20.06999,10.78588,,0.00000916622229851782,,,,,,,,,,,,,,,,,,,,25.68164,0.04317701
3632,2021/11/19 16:29:06,23088.8631,7510.0002,1,7,0,0,0,0,0.2205583,4.199989,0.9263424338587,5.194068,3.014874,20.07128,10.78588,,,,,,,,,,,,,,,,,,,,,,25.48568,-0.07803202
3633,2021/11/19 16:29:11,23093.8633,7515.0004,1,7,0,0,0,0,0.2175926,4.200018,0.9138928366668,5.19437,3.014874,20.07255,10.78588,,0.0000335870390699711,,,,,,,,,,,,,,,,,,,,25.75404,0.002066493
3634,2021/11/19 16:29:16,23098.8631,7520.0002,1,7,0,0,0,0,0.2143225,4.200074,0.900170359865,5.19467,3.014874,20.0738,10.78588,,,,,,,,,,,,,,,,,,,,,,25.52262,-0.06801903
3635,2021/11/19 16:29:21,23103.864,7525.0011,1,7,0,0,0,0,0.2125276,4.200034,0.8926231459384,5.194965,3.014874,20.07505,10.78588,,0.00000711225402483251,,,,,,,,,,,,,,,,,,,,25.79801,0.04288435
3636,2021/11/19 16:29:26,23108.8642,7530.0013,1,7,0,0,0,0,0.2097025,4.200087,0.8807687441175,5.195259,3.014874,20.07628,10.78588,,,,,,,,,,,,,,,,,,,,,,25.55151,-0.06622195
3637,2021/11/19 16:29:31,23113.8636,7535.0007,1,7,0,0,0,0,0.2083681,4.200093,0.8751653982333,5.195548,3.014874,20.07749,10.78588,,,,,,,,,,,,,,,,,,,,,,25.68126,0.01293123
3638,2021/11/19 16:29:36,23118.8647,7540.0018,1,7,0,0,0,0,0.204996,4.200035,0.86099037486,5.195833,3.014874,20.07869,10.78588,,-0.0000140654101414839,,,,,,,,,,,,,,,,,,,,25.77137,0.05413711
3639,2021/11/19 16:29:41,23123.8643,7545.0014,1,7,0,0,0,0,0.2028621,4.199824,0.8519851162704,5.196116,3.014874,20.07988,10.78588,,,,,,,,,,,,,,,,,,,,,,25.5222,-0.06553233
3640,2021/11/19 16:29:46,23128.8637,7550.0008,1,7,0,0,0,0,0.1999467,4.199965,0.8397691418655,5.196395,3.014874,20.08105,10.78588,,-0.0000137493298097979,,,,,,,,,,,,,,,,,,,,25.5537,-0.01916349
3641,2021/11/19 16:29:51,23133.8645,7555.0016,1,7,0,0,0,0,0.2002026,4.20014,0.840878948364,5.196672,3.014874,20.08222,10.78588,,,,,,,,,,,,,,,,,,,,,,25.72076,0.04970968
3642,2021/11/19 16:29:56,23138.8638,7560.0009,1,7,0,0,0,0,0.1963416,4.199989,0.8246325602424,5.196946,3.014874,20.08336,10.78588,,,,,,,,,,,,,,,,,,,,,,25.57817,-0.07486045
3643,2021/11/19 16:30:01,23143.8632,7565.0003,1,7,0,0,0,0,0.1938474,4.199916,0.8141427968184,5.197217,3.014874,20.0845,10.78588,,-0.00000995822938421043,,,,,,,,,,,,,,,,,,,,25.44665,-0.08205533
3644,2021/11/19 16:30:06,23148.863,7570.0001,1,7,0,0,0,0,0.1916445,4.200004,0.804907666578,5.197484,3.014874,20.08562,10.78588,,,,,,,,,,,,,,,,,,,,,,25.63769,-0.03971875
3645,2021/11/19 16:30:11,23153.8638,7575.0009,1,7,0,0,0,0,0.189645,4.199964,0.79650217278,5.197749,3.014874,20.08674,10.78588,,0.0000199143105419353,,,,,,,,,,,,,,,,,,,,25.63635,0.06373584
3646,2021/11/19 16:30:16,23158.8639,7580.001,1,7,0,0,0,0,0.1869116,4.2,0.78502872,5.19801,3.014874,20.08784,10.78588,,,,,,,,,,,,,,,,,,,,,,25.65508,0.05416095
3647,2021/11/19 16:30:21,23163.8641,7585.0012,1,7,0,0,0,0,0.1850049,4.19998,0.777016879902,5.198269,3.014874,20.08892,10.78588,,,,,,,,,,,,,,,,,,,,,,25.46844,-0.07594407
3648,2021/11/19 16:30:26,23168.864,7590.0011,1,7,0,0,0,0,0.1843084,4.200025,0.77409988771,5.198525,3.014874,20.09,10.78588,,0.00000616380111750914,,,,,,,,,,,,,,,,,,,,25.43423,0.003612041
3649,2021/11/19 16:30:31,23173.8642,7595.0013,1,7,0,0,0,0,0.1834802,4.200013,0.7706192252426,5.198778,3.014874,20.09106,10.78588,,,,,,,,,,,,,,,,,,,,,,25.48841,-0.06816924
3650,2021/11/19 16:30:36,23178.8635,7600.0006,1,7,0,0,0,0,0.1790428,4.200201,0.7520157476028,5.199027,3.014874,20.0921,10.78588,,-0.00000600585417487309,,,0,,,,,,,,,,,,,,,,,25.71991,0.0891453
3651,2021/11/19 16:30:41,23183.8634,7605.0005,1,7,0,0,0,0,0.177646,4.200083,0.746127944618,5.199273,3.014874,20.09314,10.78588,,,,0,,,,,,,,,,,,,,,,,,25.73811,0.03609359
3652,2021/11/19 16:30:46,23188.8642,7610.0013,1,7,0,0,0,0,0.1755022,4.199919,0.7370950243218,5.199518,3.014874,20.09417,10.78588,,0.0000058478049140831,,,,,,,,,,,,,,,,,,,,25.60751,0.04096329
3653,2021/11/19 16:30:51,23193.8636,7615.0007,1,7,0,0,0,0,0.1752355,4.199991,0.7359875228805,5.19976,3.014874,20.09518,10.78588,,,,,,,,,,,,,,,,,,,,,,25.45775,-0.08135915
3654,2021/11/19 16:30:56,23198.8635,7620.0006,1,7,0,0,0,0,0.1724741,4.200038,0.7243977740158,5.2,3.014874,20.09619,10.78588,,,,,,,,,,,,,,,,,,,,,,25.42175,-0.02136171
3655,2021/11/19 16:31:01,23203.8637,7625.0008,1,7,0,0,0,0,0.1700137,4.200043,0.7140648505891,5.200236,3.014874,20.09718,10.78588,,0.0000241814705077559,,,,,,,,,,,,,,,,,,,,25.36481,-0.1005465
3656,2021/11/19 16:31:06,23208.8632,7630.0003,1,7,0,0,0,0,0.1683615,4.200075,0.7071309271125,5.200469,3.014874,20.09816,10.78588,,,,,,,,,,,,,,,,,,,,,,25.35995,-0.06181359
3657,2021/11/19 16:31:11,23213.864,7635.0011,1,7,0,0,0,0,0.1670183,4.199957,0.7014696782131,5.200701,3.014874,20.09913,10.78588,,0.00000331880505655135,,,,,,,,,,,,,,,,,,,,25.42395,0.02222896
3658,2021/11/19 16:31:16,23218.863,7640.0001,1,7,0,0,0,0,0.1642932,4.19986,0.690008438952,5.200929,3.014874,20.10009,10.78588,,,,,,,,,,,,,,,,,,,,,,25.52485,0.008886456
3659,2021/11/19 16:31:21,23223.863,7645.0001,1,7,0,0,0,0,0.1623402,4.199974,0.6818246191548,5.201157,3.014874,20.10105,10.78588,,,,,,,,,,,,,,,,,,,,,,25.61366,0.002349019
3660,2021/11/19 16:31:26,23228.864,7650.0011,1,7,0,0,0,0,0.1613479,4.20021,0.677695063059,5.20138,3.014874,20.10199,10.78588,,-0.0000271071694442071,,,,,,,,,,,,,,,,,,,,25.63105,0.01738429
3661,2021/11/19 16:31:31,23233.8631,7655.0002,1,7,0,0,0,0,0.1581519,4.200088,0.6642518973672,5.201602,3.014874,20.10292,10.78588,,,,,,,,,,,,,,,,,,,,,,25.45868,-0.05483747
3662,2021/11/19 16:31:36,23238.8639,7660.001,1,7,0,0,0,0,0.1579777,4.199867,0.6634853289659,5.201822,3.014874,20.10384,10.78588,,0.0000251297606155276,,,,,,,,,,,,,,,,,,,,25.40713,-0.06652296
3663,2021/11/19 16:31:41,23243.8634,7665.0005,1,7,0,0,0,0,0.1528715,4.199956,0.642053573654,5.202036,3.014874,20.10474,10.78588,,,,,,,,,,,,,,,,,,,,,,25.56753,0.03233194
3664,2021/11/19 16:31:46,23248.8633,7670.0004,1,7,0,0,0,0,0.1536903,4.199988,0.6454974157164,5.202251,3.014874,20.10565,10.78588,,0.00000347707396031183,,,,,,,,,,,,,,,,,,,,25.70529,0.09998798
3665,2021/11/19 16:31:51,23253.8642,7675.0013,1,7,0,0,0,0,0.1524018,4.200014,0.6400896936252,5.202464,3.014874,20.10654,10.78588,,,,,,,,,,,,,,,,,,,,,,25.45512,-0.00279665
3666,2021/11/19 16:31:56,23258.8642,7680.0013,1,7,0,0,0,0,0.1508026,4.200028,0.6333751424728,5.202674,3.014874,20.10742,10.78588,,,,,,,,,,,,,,,,,,,,,,25.44848,0.006663203
3667,2021/11/19 16:32:01,23263.8636,7685.0007,1,7,0,0,0,0,0.1480341,4.200035,0.6217484011935,5.202882,3.014874,20.10829,10.78588,,0.0000102731701190351,,,,,,,,,,,,,,,,,,,,25.65688,0.09138107
3668,2021/11/19 16:32:06,23268.8636,7690.0007,1,7,0,0,0,0,0.1488128,4.199931,0.6250034919168,5.203088,3.014874,20.10916,10.78588,,,,,,,,,,,,,,,,,,,,,,25.60354,0.05359471
3669,2021/11/19 16:32:11,23273.863,7695.0001,1,7,0,0,0,0,0.14605,4.200018,0.6134126289,5.20329,3.014874,20.11001,10.78588,,0.00000592673086430295,,,,,,,,,,,,,,,,,,,,25.46002,-0.04206359
3670,2021/11/19 16:32:16,23278.8648,7700.0019,1,7,0,0,0,0,0.1453252,4.20004,0.610371653008,5.203492,3.014874,20.11086,10.78588,,,,,,,,,,,,,,,,,,,,,,25.42939,-0.06914139
3671,2021/11/19 16:32:21,23283.8629,7705,1,7,0,0,0,0,0.144473,4.200155,0.606808993315,5.203691,3.014874,20.1117,10.78588,,,,,,,,,,,,,,,,,,,,,,25.35735,-0.03375053
3672,2021/11/19 16:32:26,23288.863,7710.0001,1,7,0,0,0,0,0.1411928,4.200048,0.5930165372544,5.203888,3.014874,20.11252,10.78588,,0.00000260782690020278,,,,,,,,,,,,,,,,,,,,25.32092,-0.04400969
3673,2021/11/19 16:32:31,23293.8631,7715.0002,1,7,0,0,0,0,0.1389322,4.199881,0.5834987070682,5.204082,3.014874,20.11333,10.78588,,,,,,,,,,,,,,,,,,,,,,25.28576,-0.1062429
3674,2021/11/19 16:32:36,23298.8639,7720.001,1,7,0,0,0,0,0.1381777,4.200106,0.5803609868362,5.204275,3.014874,20.11415,10.78588,,0.00000655853500575176,,,,,,,,,,,,,,,,,,,,25.40581,-0.05608082
3675,2021/11/19 16:32:41,23303.864,7725.0011,1,7,0,0,0,0,0.137191,4.200067,0.576211391797,5.204465,3.014874,20.11494,10.78588,,,,0,0,,,,,,,,,,,,,,,,,25.46267,0.04149854
3676,2021/11/19 16:32:46,23308.8635,7730.0006,1,7,0,0,0,0,0.1364404,4.200031,0.5730539096524,5.204653,3.014874,20.11574,10.78588,,,,,,,,,,,,,,,,,,,,,,25.57689,0.05957007
3677,2021/11/19 16:32:51,23313.8632,7735.0003,1,7,0,0,0,0,0.1339852,4.199904,0.5627249774208,5.20484,3.014874,20.11652,10.78588,,0.0000149356101246667,,,,,,,,,,,,,,,,,,,,25.64354,0.02081931
3678,2021/11/19 16:32:56,23318.8634,7740.0005,1,7,0,0,0,0,0.1346137,4.199937,0.5653690593369,5.205025,3.014874,20.1173,10.78588,,,,,,,,,,,,,,,,,,,,,,25.65423,0.04738808
3679,2021/11/19 16:33:01,23323.8632,7745.0003,1,7,0,0,0,0,0.1314282,4.199988,0.5519968628616,5.205208,3.014874,20.11806,10.78588,,-0.00000229184001909744,,,,,,,,,,,,,,,,,,,,25.53286,0.03984749
3680,2021/11/19 16:33:06,23328.8634,7750.0005,1,7,0,0,0,0,0.1294197,4.200029,0.5435664931713,5.205388,3.014874,20.11882,10.78588,,,,,,,,,,,,,,,,,,,,,,25.41782,0.03583968
3681,2021/11/19 16:33:11,23333.8635,7755.0006,1,7,0,0,0,0,0.1273823,4.199992,0.5350046409416,5.205566,3.014874,20.11957,10.78588,,0.0000109052798507037,,,,,,,,,,,,,,,,,,,,25.29333,-0.0594455
3682,2021/11/19 16:33:16,23338.8638,7760.0009,1,7,0,0,0,0,0.1265125,4.199954,0.531346680425,5.205743,3.014874,20.12031,10.78588,,,,,,,,,,,,,,,,,,,,,,25.28445,-0.07916987
3683,2021/11/19 16:33:21,23343.8638,7765.0009,1,7,0,0,0,0,0.1276239,4.200057,0.5360276545623,5.20592,3.014874,20.12105,10.78588,,,,,,,,,,,,,,,,,,,,,,25.33648,-0.06985605
3684,2021/11/19 16:33:26,23348.8636,7770.0007,1,7,0,0,0,0,0.1247551,4.19989,0.523957696939,5.206092,3.014874,20.12178,10.78588,,-0.00000244977695729176,,,,,,,,,,,,,,,,,,,,25.39649,0.06944358
3685,2021/11/19 16:33:31,23353.863,7775.0001,1,7,0,0,0,0,0.1241422,4.200094,0.5214089093668,5.206264,3.014874,20.1225,10.78588,,,,,,,,,,,,,,,,,,,,,,25.48849,0.04388869
3686,2021/11/19 16:33:36,23358.8638,7780.0009,1,7,0,0,0,0,0.1215485,4.200126,0.510519015111,5.206433,3.014874,20.12321,10.78588,,0.000024337899958482,,,,,,,,,,,,,,,,,,,,25.51783,0.006538033
3687,2021/11/19 16:33:41,23363.8629,7785,1,7,0,0,0,0,0.1205564,4.199987,0.5063353127668,5.206601,3.014874,20.12391,10.78588,,,,,,,,,,,,,,,,,,,,,,25.51556,0.06277382
3688,2021/11/19 16:33:46,23368.8639,7790.001,1,7,0,0,0,0,0.1211816,4.199937,0.5089550855592,5.206769,3.014874,20.12462,10.78588,,,,,,,,,,,,,,,,,,,,,,25.49644,0.05928814
3689,2021/11/19 16:33:51,23373.8641,7795.0012,1,7,0,0,0,0,0.1188477,4.199964,0.4991560614828,5.206933,3.014874,20.12531,10.78588,,0.0000211797705560457,,,,,,,,,,,,,,,,,,,,25.36979,0.04682362
3690,2021/11/19 16:33:56,23378.8641,7800.0012,1,7,0,0,0,0,0.115469,4.200089,0.484980076741,5.207094,3.014874,20.12599,10.78588,,,,,,,,,,,,,,,,,,,,,,25.24623,-0.03955662
3691,2021/11/19 16:34:01,23383.8639,7805.001,1,7,0,0,0,0,0.114287,4.200101,0.480016942987,5.207255,3.014874,20.12666,10.78588,,-0.0000000790237422165774,,,,,,,,,,,,,,,,,,,,25.28586,-0.07013619
3692,2021/11/19 16:34:06,23388.8634,7810.0005,1,7,0,0,0,0,0.1143947,4.199827,0.4804379497169,5.207414,3.014874,20.12733,10.78588,,,,,,,,,,,,,,,,,,,,,,25.33782,-0.06333888
3693,2021/11/19 16:34:11,23393.8642,7815.0013,1,7,0,0,0,0,0.1143625,4.199935,0.4803150664375,5.207572,3.014874,20.12799,10.78588,,0.0000198352900042664,,,,,,,,,,,,,,,,,,,,25.40676,0.07557452
3694,2021/11/19 16:34:16,23398.8641,7820.0012,1,7,0,0,0,0,0.1112474,4.199883,0.4672260640542,5.207728,3.014874,20.12865,10.78588,,,,,,,,,,,,,,,,,,,,,,25.45878,0.04931033
3695,2021/11/19 16:34:21,23403.8635,7825.0006,1,7,0,0,0,0,0.1114998,4.200152,0.4683161079696,5.207883,3.014874,20.1293,10.78588,,,,,,,,,,,,,,,,,,,,,,25.50942,0.004295707
3696,2021/11/19 16:34:26,23408.8637,7830.0008,1,7,0,0,0,0,0.1092721,4.199993,0.4589420550953,5.208036,3.014874,20.12994,10.78588,,0.0000571341697650496,,,,,,,,,,,,,,,,,,,,25.54184,0.04235387
3697,2021/11/19 16:34:31,23413.8635,7835.0006,1,7,0,0,0,0,0.1089577,4.200102,0.4576334536854,5.208188,3.014874,20.13058,10.78588,,,,,,,,,,,,,,,,,,,,,,25.54457,0.09223461
3698,2021/11/19 16:34:36,23418.8636,7840.0007,1,7,0,0,0,0,0.1058888,4.199991,0.4447320070008,5.208337,3.014874,20.13121,10.78588,,0.0000205461692530662,,,,,,,,,,,,,,,,,,,,25.46981,0.0444442
3699,2021/11/19 16:34:41,23423.8644,7845.0015,1,7,0,0,0,0,0.1069901,4.200028,0.4493614157228,5.208486,3.014874,20.13183,10.78588,,,,,0,,,,,,,,,,,,,,,,,25.44979,0.01055956
3700,2021/11/19 16:34:46,23428.8637,7850.0008,1,7,0,0,0,0,0.1043904,4.200097,0.4384498058688,5.208632,3.014874,20.13245,10.78588,,,,0,,,,,,,,,,,,,,,,,,25.37026,0.029459
3701,2021/11/19 16:34:51,23433.8631,7855.0002,1,7,0,0,0,0,0.1040579,4.200169,0.4370607657851,5.208777,3.014874,20.13306,10.78588,,-0.0000119320902740583,,,,,,,,,,,,,,,,,,,,25.2818,0.02847075
3702,2021/11/19 16:34:56,23438.8635,7860.0006,1,7,0,0,0,0,0.1041046,4.200069,0.4372465032174,5.208922,3.014874,20.13366,10.78588,,,,,,,,,,,,,,,,,,,,,,25.24318,-0.06124437
3703,2021/11/19 16:35:01,23443.8634,7865.0005,1,7,0,0,0,0,0.1026961,4.199848,0.4313080101928,5.209065,3.014874,20.13427,10.78588,,-0.00000877221555128926,,,,,,,,,,,,,,,,,,,,25.39612,-0.003876686
3704,2021/11/19 16:35:06,23448.8642,7870.0013,1,7,0,0,0,0,0.1010931,4.199955,0.4245864708105,5.209207,3.014874,20.13486,10.78588,,,,,,,,,,,,,,,,,,,,,,25.35651,0.04582942
3705,2021/11/19 16:35:11,23453.8634,7875.0005,1,7,0,0,0,0,0.1009038,4.200011,0.4237970699418,5.209347,3.014874,20.13545,10.78588,,0.0000232318307098467,,,,,,,,,,,,,,,,,,,,25.33654,0.02680063
3706,2021/11/19 16:35:16,23458.8632,7880.0003,1,7,0,0,0,0,0.1005137,4.20008,0.422165581096,5.209486,3.014874,20.13603,10.78588,,,,,,,,,,,,,,,,,,,,,,25.32987,0.001521111
3707,2021/11/19 16:35:21,23463.8633,7885.0004,1,7,0,0,0,0,0.09770463,4.199906,0.41035026176478,5.209623,3.014874,20.13661,10.78588,,,,,,,,,,,,,,,,,,,,,,25.44996,-0.0152576
3708,2021/11/19 16:35:26,23468.8634,7890.0005,1,7,0,0,0,0,0.0955916,4.199822,0.4014677046952,5.209756,3.014874,20.13717,10.78588,,0.00000703305522620212,,,,,,,,,,,,,,,,,,,,25.38596,-0.0359875
3709,2021/11/19 16:35:31,23473.8636,7895.0007,1,7,0,0,0,0,0.09669368,4.199935,0.4061071709108,5.209892,3.014874,20.13774,10.78588,,,,,,,,,,,,,,,,,,,,,,25.34148,-0.02374411
3710,2021/11/19 16:35:36,23478.8645,7900.0016,1,7,0,0,0,0,0.09602337,4.200068,0.40330468358916,5.210025,3.014874,20.1383,10.78588,,-0.0000139085295813857,,,,,,,,,,,,,,,,,,,,25.43255,0.06417096
3711,2021/11/19 16:35:41,23483.8636,7905.0007,1,7,0,0,0,0,0.09454054,4.200092,0.39707896572968,5.210156,3.014874,20.13885,10.78588,,,,,,,,,,,,,,,,,,,,,,25.11954,-0.06987631
3712,2021/11/19 16:35:46,23488.8638,7910.0009,1,7,0,0,0,0,0.09377895,4.200208,0.3938910960216,5.210286,3.014874,20.13939,10.78588,,,,,,,,,,,,,,,,,,,,,,25.40676,0.05361617
3713,2021/11/19 16:35:51,23493.8645,7915.0016,1,7,0,0,0,0,0.09238603,4.200071,0.38802788540813,5.210415,3.014874,20.13993,10.78588,,0.00000608482787356479,,,,,,,,,,,,,,,,,,,,25.28857,0.03445506
3714,2021/11/19 16:35:56,23498.8633,7920.0004,1,7,0,0,0,0,0.0920456,4.199937,0.3865857211272,5.210542,3.014874,20.14047,10.78588,,,,,,,,,,,,,,,,,,,,,,25.31608,0.02541959
3715,2021/11/19 16:36:01,23503.8642,7925.0013,1,7,0,0,0,0,0.0908588,4.200016,0.3816084137408,5.210668,3.014874,20.141,10.78588,,0.0000165159599418985,,,,,,,,,,,,,,,,,,,,25.35483,0.03738761
3716,2021/11/19 16:36:06,23508.8642,7930.0013,1,7,0,0,0,0,0.08891329,4.200212,0.37345466761748,5.210793,3.014874,20.14152,10.78588,,,,,,,,,,,,,,,,,,,,,,25.23301,-0.06251276
3717,2021/11/19 16:36:11,23513.8639,7935.001,1,7,0,0,0,0,0.08920764,4.200082,0.37467940302648,5.210917,3.014874,20.14204,10.78588,,,,,,,,,,,,,,,,,,,,,,25.46107,0.06113946
3718,2021/11/19 16:36:16,23518.8631,7940.0002,1,7,0,0,0,0,0.08860151,4.19993,0.3721201398943,5.211039,3.014874,20.14256,10.78588,,0.0000137510396598373,,,,,,,,,,,,,,,,,,,,25.22895,-0.04088283
3719,2021/11/19 16:36:21,23523.8634,7945.0005,1,7,0,0,0,0,0.08831087,4.199925,0.37089903068475,5.211161,3.014874,20.14307,10.78588,,,,,,,,,,,,,,,,,,,,,,25.10223,-0.07545829
3720,2021/11/19 16:36:26,23528.8633,7950.0004,1,7,0,0,0,0,0.08621591,4.200071,0.36211294332961,5.211281,3.014874,20.14357,10.78588,,0.00000924516461964231,,,,,,,,,,,,,,,,,,,,25.38822,0.05069673
3721,2021/11/19 16:36:31,23533.863,7955.0001,1,7,0,0,0,0,0.08627331,4.200109,0.36235730579079,5.211401,3.014874,20.14407,10.78588,,,,,,,,,,,,,,,,,,,,,,25.44949,0.07916093
3722,2021/11/19 16:36:36,23538.8635,7960.0006,1,7,0,0,0,0,0.08497106,4.200008,0.35687913176848,5.211519,3.014874,20.14457,10.78588,,0.00000703363821230596,,,,,,,,,,,,,,,,,,,,25.34369,0.07642448
3723,2021/11/19 16:36:41,23543.8637,7965.0008,1,7,0,0,0,0,0.084815,4.199995,0.356222575925,5.211637,3.014874,20.14507,10.78588,,,,,0,,,,,,,,,,,,,,,,,25.23348,-0.08200169
3724,2021/11/19 16:36:46,23548.8643,7970.0014,1,7,0,0,0,0,0.08112945,4.20002,0.340745312589,5.211751,3.014874,20.14555,10.78588,,,,0,,,,,,,,,,,,,,,,,,25.11831,-0.103519
3725,2021/11/19 16:36:51,23553.8637,7975.0008,1,7,0,0,0,0,0.08216415,4.199981,0.34508786888115,5.211866,3.014874,20.14603,10.78588,,-0.0000117745403258596,,,,,,,,,,,,,,,,,,,,25.29758,-0.03413796
3726,2021/11/19 16:36:56,23558.8644,7980.0015,1,7,0,0,0,0,0.0821791,4.20005,0.345156328955,5.21198,3.014874,20.14651,10.78588,,,,,,,,,,,,,,,,,,,,,,25.45221,0.0465554
3727,2021/11/19 16:37:01,23563.8636,7985.0007,1,7,0,0,0,0,0.0802884,4.20005,0.33721529442,5.212091,3.014874,20.14697,10.78588,,0.0000151726799231255,,,,,,,,,,,,,,,,,,,,25.16641,-0.07027745
3728,2021/11/19 16:37:06,23568.8639,7990.001,1,7,0,0,0,0,0.08110262,4.200026,0.34063311266812,5.212203,3.014874,20.14744,10.78588,,,,,,,,,,,,,,,,,,,,,,25.32468,-0.02234876
3729,2021/11/19 16:37:11,23573.8639,7995.001,1,7,0,0,0,0,0.08105768,4.199867,0.34043147532856,5.212315,3.014874,20.14791,10.78588,,,,,,,,,,,,,,,,,,,,,,25.23613,-0.02570391
3730,2021/11/19 16:37:16,23578.8638,8000.0009,1,7,0,0,0,0,0.07754301,4.199979,0.32567901359679,5.212422,3.014874,20.14836,10.78588,,0.00000766542962082895,,,,,,,,,,,,,,,,,,,,25.13926,-0.06708384
3731,2021/11/19 16:37:21,23583.8631,8005.0002,1,7,0,0,0,0,0.07703876,4.200072,0.32356833879072,5.212528,3.014874,20.14881,10.78588,,,,,,,,,,,,,,,,,,,,,,25.39889,0.04766345
3732,2021/11/19 16:37:26,23588.8639,8010.001,1,7,0,0,0,0,0.07798363,4.200021,0.32753288365623,5.212635,3.014874,20.14926,10.78588,,-0.0000183324391400674,,,,,,,,,,,,,,,,,,,,25.07826,-0.06961048
3733,2021/11/19 16:37:31,23593.8639,8015.001,1,7,0,0,0,0,0.07543976,4.199935,0.3168420884156,5.212739,3.014874,20.1497,10.78588,,,,,,,,,,,,,,,,,,,,,,25.27569,0.03014803
3734,2021/11/19 16:37:36,23598.8643,8020.0014,1,7,0,0,0,0,0.07444761,4.199969,0.31267765412409,5.212846,3.014874,20.15014,10.78588,,0.00000987862222245894,,,,,,,,,,,,,,,,,,,,25.22771,0.04823387
3735,2021/11/19 16:37:41,23603.8642,8025.0013,1,7,0,0,0,0,0.07533752,4.199938,0.31641291307376,5.212949,3.014874,20.15058,10.78588,,,,,,,,,,,,,,,,,,,,,,25.20064,0.002915859
3736,2021/11/19 16:37:46,23608.8643,8030.0014,1,7,0,0,0,0,0.07328139,4.200089,0.30778836004371,5.213052,3.014874,20.15101,10.78588,,,,,,,,,,,,,,,,,,,,,,25.42734,0.09545684
3737,2021/11/19 16:37:51,23613.8636,8035.0007,1,7,0,0,0,0,0.07381779,4.200002,0.31003486563558,5.213154,3.014874,20.15144,10.78588,,0.0000367439097317401,,,,,,,,,,,,,,,,,,,,25.20064,0.01850367
3738,2021/11/19 16:37:56,23618.8643,8040.0014,1,7,0,0,0,0,0.07169519,4.200125,0.30112875989875,5.213254,3.014874,20.15186,10.78588,,,,,,,,,,,,,,,,,,,,,,25.26067,0.03431201
3739,2021/11/19 16:38:01,23623.8644,8045.0015,1,7,0,0,0,0,0.07305419,4.199996,0.30682730578324,5.213356,3.014874,20.15229,10.78588,,0.00000853449273563456,,,,,,,,,,,,,,,,,,,,25.40067,0.0839138
3740,2021/11/19 16:38:06,23628.8629,8050,1,7,0,0,0,0,0.07066497,4.200011,0.29679365131467,5.213455,3.014874,20.1527,10.78588,,,,,,,,,,,,,,,,,,,,,,25.15618,-0.02138853
3741,2021/11/19 16:38:11,23633.863,8055.0001,1,7,0,0,0,0,0.06955413,4.200153,0.29213798778189,5.213553,3.014874,20.15311,10.78588,,,,,,,,,,,,,,,,,,,,,,25.33089,0.01496315
3742,2021/11/19 16:38:16,23638.8631,8060.0002,1,7,0,0,0,0,0.07030857,4.20013,0.2953051341141,5.213651,3.014874,20.15353,10.78588,,-0.0000235508305195253,,,,,,,,,,,,,,,,,,,,25.39754,0.07445157
3743,2021/11/19 16:38:21,23643.8629,8065,1,7,0,0,0,0,0.07019566,4.200001,0.29482184219566,5.213747,3.014874,20.15393,10.78588,,,,,,,,,,,,,,,,,,,,,,25.18821,-0.00166297
3744,2021/11/19 16:38:26,23648.8637,8070.0008,1,7,0,0,0,0,0.06891833,4.19978,0.2894418239674,5.213843,3.014874,20.15433,10.78588,,0.0000012643270110857,,,,,,,,,,,,,,,,,,,,25.26289,0.01386106
3745,2021/11/19 16:38:31,23653.864,8075.0011,1,7,0,0,0,0,0.06855467,4.199903,0.28792296419701,5.213937,3.014874,20.15473,10.78588,,,,,,,,,,,,,,,,,,,,,,25.45451,0.07499576
3746,2021/11/19 16:38:36,23658.8632,8080.0003,1,7,0,0,0,0,0.06692613,4.20012,0.2810977771356,5.21403,3.014874,20.15512,10.78588,,,,,,,,,,,,,,,,,,,,,,25.14642,-0.02415717
3747,2021/11/19 16:38:41,23663.8633,8085.0004,1,7,0,0,0,0,0.06846277,4.20005,0.2875470571385,5.214123,3.014874,20.15551,10.78588,,0.0000308207891066559,,,0,,,,,,,,,,,,,,,,,25.41142,0.06544828
3748,2021/11/19 16:38:46,23668.8637,8090.0008,1,7,0,0,0,0,0.06482229,4.199919,0.27224836739451,5.214214,3.014874,20.15589,10.78588,,,,0,,,,,,,,,,,,,,,,,,25.43012,0.07004321
3749,2021/11/19 16:38:51,23673.8642,8095.0013,1,7,0,0,0,0,0.06528008,4.199912,0.27417059135296,5.214305,3.014874,20.15627,10.78588,,0.0000159630599227967,,,,,,,,,,,,,,,,,,,,25.20655,-0.0007975101
3750,2021/11/19 16:38:56,23678.8633,8100.0004,1,7,0,0,0,0,0.06406897,4.199923,0.26908474068931,5.214395,3.014874,20.15665,10.78588,,,,,,,,,,,,,,,,,,,,,,25.27624,0.02402306
3751,2021/11/19 16:39:01,23683.8641,8105.0012,1,7,0,0,0,0,0.0629998,4.199986,0.2645982780028,5.214483,3.014874,20.15702,10.78588,,-0.0000202292394533288,,,,,,,,,,,,,,,,,,,,25.44116,0.08360922
3752,2021/11/19 16:39:06,23688.8635,8110.0006,1,7,0,0,0,0,0.06441629,4.200098,0.27055473079642,5.214572,3.014874,20.15739,10.78588,,,,,,,,,,,,,,,,,,,,,,25.20871,0.01891017
3753,2021/11/19 16:39:11,23693.8634,8115.0005,1,7,0,0,0,0,0.06379873,4.20004,0.2679572179492,5.21466,3.014874,20.15776,10.78588,,,,,,,,,,,,,,,,,,,,,,25.25265,0.0005280972
3754,2021/11/19 16:39:16,23698.8639,8120.001,1,7,0,0,0,0,0.06131323,4.199925,0.25751096750775,5.214746,3.014874,20.15813,10.78588,,0.0000255257291428279,,,,,,,,,,,,,,,,,,,,25.3949,-0.05015314
3755,2021/11/19 16:39:21,23703.8639,8125.001,1,7,0,0,0,0,0.06150861,4.200009,0.25833671557749,5.214833,3.014874,20.15849,10.78588,,,,,,,,,,,,,,,,,,,,,,25.12325,-0.01571834
3756,2021/11/19 16:39:26,23708.8637,8130.0008,1,7,0,0,0,0,0.06095211,4.199961,0.25599648486771,5.214917,3.014874,20.15884,10.78588,,0.00000964049741014605,,,,,,,,,,,,,,,,,,,,25.4879,0.0557059
3757,2021/11/19 16:39:31,23713.863,8135.0001,1,7,0,0,0,0,0.05986705,4.200163,0.25145136832915,5.215001,3.014874,20.15919,10.78588,,,,,,,,,,,,,,,,,,,,,,25.29013,-0.07015049
3758,2021/11/19 16:39:36,23718.863,8140.0001,1,7,0,0,0,0,0.06017405,4.200088,0.2527363053164,5.215085,3.014874,20.15955,10.78588,,,,,,,,,,,,,,,,,,,,,,25.21717,-0.06305873
3759,2021/11/19 16:39:41,23723.8631,8145.0002,1,7,0,0,0,0,0.05917879,4.199851,0.24854210036029,5.215167,3.014874,20.15989,10.78588,,0.00000505747811985202,,,,,,,,,,,,,,,,,,,,25.46258,0.02002716
3760,2021/11/19 16:39:46,23728.8639,8150.001,1,7,0,0,0,0,0.05816186,4.200016,0.24428074258976,5.215248,3.014874,20.16023,10.78588,,,,,,,,,,,,,,,,,,,,,,25.40431,-0.01793563
3761,2021/11/19 16:39:51,23733.864,8155.0011,1,7,0,0,0,0,0.05895453,4.200021,0.24761026404513,5.215329,3.014874,20.16057,10.78588,,-0.0000223638999159448,,,,,,,,,,,,,,,,,,,,25.18694,-0.09085238
3762,2021/11/19 16:39:56,23738.8642,8160.0013,1,7,0,0,0,0,0.05747403,4.200003,0.24139109842209,5.21541,3.014874,20.16091,10.78588,,,,,,,,,,,,,,,,,,,,,,25.37323,-0.03305972
3763,2021/11/19 16:40:01,23743.8642,8165.0013,1,7,0,0,0,0,0.05714691,4.20002,0.2400181649382,5.215489,3.014874,20.16125,10.78588,,-0.00000316113300868892,,,,,,,,,,,,,,,,,,,,25.48925,0.06257057
3764,2021/11/19 16:40:06,23748.8643,8170.0014,1,7,0,0,0,0,0.05791299,4.200103,0.24324052303797,5.215569,3.014874,20.16158,10.78588,,,,,,,,,,,,,,,,,,,,,,25.23323,-0.04792392
3765,2021/11/19 16:40:11,23753.8635,8175.0006,1,7,0,0,0,0,0.05667042,4.199942,0.23801247711564,5.215648,3.014874,20.16191,10.78588,,,,,,,,,,,,,,,,,,,,,,25.21981,-0.06460369
3766,2021/11/19 16:40:16,23758.8634,8180.0005,1,7,0,0,0,0,0.05471107,4.200056,0.22978955781992,5.215724,3.014874,20.16223,10.78588,,-0.0000107474998003454,,,,,,,,,,,,,,,,,,,,25.45682,0.08503079
3767,2021/11/19 16:40:21,23763.8635,8185.0006,1,7,0,0,0,0,0.05484147,4.199972,0.23033263843884,5.215801,3.014874,20.16255,10.78588,,,,,,,,,,,,,,,,,,,,,,25.40609,0.0459522
3768,2021/11/19 16:40:26,23768.8631,8190.0002,1,7,0,0,0,0,0.05358739,4.200177,0.22507652296803,5.215877,3.014874,20.16287,10.78588,,0.000000790185026744439,,,,,,,,,,,,,,,,,,,,25.25808,0.03517568
3769,2021/11/19 16:40:31,23773.8636,8195.0007,1,7,0,0,0,0,0.05618991,4.200191,0.23600835427281,5.215953,3.014874,20.1632,10.78588,,,,,,,,,,,,,,,,,,,,,,25.12915,-0.05556345
3770,2021/11/19 16:40:36,23778.8639,8200.001,1,7,0,0,0,0,0.0537131,4.199896,0.2255894338376,5.216028,3.014874,20.16351,10.78588,,,,,,,,,,,,,,,,,,,,,,25.22747,-0.03791749
3771,2021/11/19 16:40:41,23783.8638,8205.0009,1,7,0,0,0,0,0.05457151,4.199945,0.22919734056695,5.216102,3.014874,20.16382,10.78588,,0.00000885131885297596,,,0,,,,,,,,,,,,,,,,,25.35631,-0.007238388
3772,2021/11/19 16:40:46,23788.8638,8210.0009,1,7,0,0,0,0,0.05354633,4.200201,0.22490534881233,5.216176,3.014874,20.16413,10.78588,,,,0,,,,,,,,,,,,,,,,,,25.44434,0.01970768
3773,2021/11/19 16:40:51,23793.8638,8215.0009,1,7,0,0,0,0,0.05373547,4.200101,0.22569440128247,5.216249,3.014874,20.16444,10.78588,,0.0000111417002699454,,,,,,,,,,,,,,,,,,,,25.2919,0.004050732
3774,2021/11/19 16:40:56,23798.8643,8220.0014,1,7,0,0,0,0,0.05203648,4.199841,0.21854494219968,5.216321,3.014874,20.16474,10.78588,,,,,,,,,,,,,,,,,,,,,,25.17407,-0.01708984
3775,2021/11/19 16:40:59,23802.0413,8223.1784,1,7,0,0,0,0,0.04999677,4.199997,0.20998628400969,5.216365,3.014874,20.16492,10.78588,,0.0000111417002699454,0,0,0,,,,,,,,,,,,,,,,,25.40927,0.07127702
3776,2021/11/19 16:41:59,23862.0855,60.001,1,8,0,0,0,0,0,4.196406,0,5.216365,3.014874,20.16492,10.78588,,-0.0000134340398290078,,,,,,,,,,,,,,,,,,,,25.36621,0.02596676
3777,2021/11/19 16:42:59,23922.0853,120.0008,1,8,0,0,0,0,0,4.195487,0,5.216365,3.014874,20.16492,10.78588,,-0.0000293970806524158,,,,,,,,,,,,,,,,,,,,25.33464,0.07238626
3778,2021/11/19 16:43:59,23982.086,180.0015,1,8,0,0,0,0,0,4.194411,0,5.216365,3.014874,20.16492,10.78588,,0.00000324018810715643,,0,0,,,,,,,,,,,,,,,,,25.16528,-0.01681864
3779,2021/11/19 16:44:59,24042.0858,240.0013,1,8,0,0,0,0,0,4.193564,0,5.216365,3.014874,20.16492,10.78588,,-0.0000274993508355692,,,,,,,,,,,,,,,,,,,,25.20068,-0.0685972
3780,2021/11/19 16:45:59,24102.0856,300.0011,1,8,0,0,0,0,0,4.193099,0,5.216365,3.014874,20.16492,10.78588,,-0.0000350075206370093,,0,0,,,,,,,,,,,,,,,,,25.12766,0.04823446
3781,2021/11/19 16:46:59,24162.0854,360.0009,1,8,0,0,0,0,0,4.192447,0,5.216365,3.014874,20.16492,10.78588,,-0.0000350095506291837,,,,,,,,,,,,,,,,,,,,25.10992,-0.04485369
3782,2021/11/19 16:47:59,24222.0853,420.0008,1,8,0,0,0,0,0,4.191916,0,5.216365,3.014874,20.16492,10.78588,,-0.0000067166838562116,,0,0,,,,,,,,,,,,,,,,,25.27318,-0.01334071
3783,2021/11/19 16:48:59,24282.0854,480.0009,1,8,0,0,0,0,0,4.191254,0,5.216365,3.014874,20.16492,10.78588,,0.0000252089903369779,,,,,,,,,,,,,,,,,,,,25.39058,0.0491637
3784,2021/11/19 16:49:59,24342.0851,540.0006,1,8,0,0,0,0,0,4.190799,0,5.216365,3.014874,20.16492,10.78588,,-0.00000932541934162145,,0,0,,,,,,,,,,,,,,,,,25.29324,0.04027963
3785,2021/11/19 16:50:59,24402.0858,600.0013,1,8,0,0,0,0,0,4.190392,0,5.216365,3.014874,20.16492,10.78588,,-0.000032320440368494,,,,,,,,,,,,,,,,,,,,25.4428,0.004717112
3786,2021/11/19 16:51:59,24462.0855,660.001,1,8,0,0,0,0,0,4.190243,0,5.216365,3.014874,20.16492,10.78588,,-0.0000489951307827141,,0,0,,,,,,,,,,,,,,,,,25.19836,-0.07279456
3787,2021/11/19 16:52:59,24522.0847,720.0002,1,8,0,0,0,0,0,4.189935,0,5.216365,3.014874,20.16492,10.78588,,0.00000671696216159035,,,,,,,,,,,,,,,,,,,,25.50732,0.06406367
3788,2021/11/19 16:53:59,24582.0845,780,1,8,0,0,0,0,0,4.18933,0,5.216365,3.014874,20.16492,10.78588,,0.00000482056793771335,,0,0,,,,,,,,,,,,,,,,,25.38229,0.05836785
3789,2021/11/19 16:54:59,24642.0847,840.0002,1,8,0,0,0,0,0,4.189153,0,5.216365,3.014874,20.16492,10.78588,,0.00000284506700154452,,,,,,,,,,,,,,,,,,,,25.23746,-0.0840652
3790,2021/11/19 16:55:59,24702.0859,900.0014,1,8,0,0,0,0,0,4.188712,0,5.216365,3.014874,20.16492,10.78588,,-0.0000336663506459445,,0,,,,,,,,,,,,,,,,,,25.45566,0.02862096
3791,2021/11/19 16:56:59,24762.0859,960.0014,1,8,0,0,0,0,0,4.18853,0,5.216365,3.014874,20.16492,10.78588,,-0.0000458371905551758,,,,,,,,,,,,,,,,,,,,25.47311,0.06255209
3792,2021/11/19 16:57:59,24822.0858,1020.0013,1,8,0,0,0,0,0,4.188634,0,5.216365,3.014874,20.16492,10.78588,,-0.0000235508305195253,,0,,,,,,,,,,,,,,,,,,25.32141,0.05190611
3793,2021/11/19 16:58:59,24882.0846,1080.0001,1,8,0,0,0,0,0,4.188002,0,5.216365,3.014874,20.16492,10.78588,,0.00000964161517913453,,,,,,,,,,,,,,,,,,,,25.21349,0.06366074
3794,2021/11/19 16:59:59,24942.0845,1140,1,8,0,0,0,0,0,4.187814,0,5.216365,3.014874,20.16492,10.78588,,-0.00000260778301708342,,0,,,,,,,,,,,,,,,,,,25.35761,0.002607703
3795,2021/11/19 17:00:59,25002.0846,1200.0001,1,8,0,0,0,0,0,4.187499,0,5.216365,3.014874,20.16492,10.78588,,0.00000616415809417958,,,,,,,,,,,,,,,,,,,,25.12711,-0.01127422
3796,2021/11/19 17:01:59,25062.086,1260.0015,1,8,0,0,0,0,0,4.187432,0,5.216365,3.014874,20.16492,10.78588,,-0.0000279725500149652,,0,,,,,,,,,,,,,,,,,,25.24919,-0.01918375
3797,2021/11/19 17:02:59,25122.0858,1320.0013,1,8,0,0,0,0,0,4.187297,0,5.216365,3.014874,20.16492,10.78588,,-0.0000296373400487937,,,,,,,,,,,,,,,,,,,,25.20001,0.03697872
3798,2021/11/19 17:03:59,25182.0856,1380.0011,1,8,0,0,0,0,0,4.186944,0,5.216365,3.014874,20.16492,10.78588,,0.0000109851198430988,,0,,,,,,,,,,,,,,,,,,25.35251,-0.005960464
3799,2021/11/19 17:04:59,25242.0854,1440.0009,1,8,0,0,0,0,0,4.186582,0,5.216365,3.014874,20.16492,10.78588,,0.0000248136602749582,,,,,,,,,,,,,,,,,,,,25.43261,0.007053614
3800,2021/11/19 17:05:59,25302.0846,1500.0001,1,8,0,0,0,0,0,4.186443,0,5.216365,3.014874,20.16492,10.78588,,0.0000150153800859698,,0,,,,,,,,,,,,,,,,,,25.2704,0.06217718
3801,2021/11/19 17:06:59,25362.0861,1560.0016,1,8,0,0,0,0,0,4.186597,0,5.216365,3.014874,20.16492,10.78588,,-0.00000158055297561077,,,,,,,,,,,,,,,,,,,,25.41526,0.07144332
3802,2021/11/19 17:07:59,25422.086,1620.0015,1,8,0,0,0,0,0,4.186177,0,5.216365,3.014874,20.16492,10.78588,,-0.0000173846492543817,,0,,,,,,,,,,,,,,,,,,25.17206,-0.05459428
3803,2021/11/19 17:08:59,25482.0858,1680.0013,1,8,0,0,0,0,0,4.185791,0,5.216365,3.014874,20.16492,10.78588,,-0.0000165170604304876,,,,,,,,,,,,,,,,,,,,25.20603,-0.02180159
3804,2021/11/19 17:09:59,25542.0856,1740.0011,1,8,0,0,0,0,0,4.185837,0,5.216365,3.014874,20.16492,10.78588,,0.00000821846879262012,,0,,,,,,,,,,,,,,,,,,25.37572,0.04121482
3805,2021/11/19 17:10:59,25602.0854,1800.0009,1,8,0,0,0,0,0,4.185964,0,5.216365,3.014874,20.16492,10.78588,,0.00000964153605309548,,,,,,,,,,,,,,,,,,,,25.51059,0.04779935
3806,2021/11/19 17:10:59,25602.087,1800.0025,1,8,0,0,0,0,0,4.185964,0,5.216365,3.014874,20.16492,10.78588,,0.00000964153605309548,0,0,0,,,,,,,,,,,,,,,,,25.51059,0.04779935
3807,2021/11/19 17:11:01,25604.1783,2.0504,1,9,0,0,0,0,0.01127672,4.187348,0.04721955093856,5.216365,3.014874,20.16492,10.78588,,0.113419100642204,0.0201286692172289,0,0,,,,,,,,,,,,,,,,,25.5031029919785,0.0452455502106939
3808,2021/11/19 17:12:01,25664.2198,60,1,10,0,0,0,0,0,4.185438,0,5.216365,3.014874,20.16492,10.78588,,0.0000116159098979551,,,,,,,,,,,,,,,,,,,,25.28815,-0.02807438
3809,2021/11/19 17:13:01,25724.2205,120.0007,1,10,0,0,0,0,0,4.185109,0,5.216365,3.014874,20.16492,10.78588,,0.0000137486504172557,,,,,,,,,,,,,,,,,,,,25.44227,0.06905794
3810,2021/11/19 17:14:01,25784.2203,180.0005,1,10,0,0,0,0,0,4.185262,0,5.216365,3.014874,20.16492,10.78588,,-0.0000418018316850066,,0,0,,,,,,,,,,,,,,,,,25.45024,0.02439141
3811,2021/11/19 17:15:01,25844.2201,240.0003,1,10,0,0,0,0,0,4.185215,0,5.216365,3.014874,20.16492,10.78588,,-0.0000403818012273405,,,,,,,,,,,,,,,,,,,,25.19386,-0.03057539
3812,2021/11/19 17:16:01,25904.22,300.0002,1,10,0,0,0,0,0,4.185158,0,5.216365,3.014874,20.16492,10.78588,,0.00000505756088386988,,0,0,,,,,,,,,,,,,,,,,25.19733,-0.04125834
3813,2021/11/19 17:17:01,25964.2207,360.0009,1,10,0,0,0,0,0,4.184715,0,5.216365,3.014874,20.16492,10.78588,,0.00000655859003018122,,,,,,,,,,,,,,,,,,,,25.13193,-0.1087379
3814,2021/11/19 17:18:01,26024.2206,420.0008,1,10,0,0,0,0,0,4.184573,0,5.216365,3.014874,20.16492,10.78588,,0.00002275902988913,,0,0,,,,,,,,,,,,,,,,,25.35605,0.009589195
3815,2021/11/19 17:19:01,26084.2204,480.0006,1,10,0,0,0,0,0,4.184669,0,5.216365,3.014874,20.16492,10.78588,,-0.0000666998967062682,,,,,,,,,,,,,,,,,,,,25.41434,-0.0318718
3816,2021/11/19 17:20:01,26144.2212,540.0014,1,10,0,0,0,0,0,4.184631,0,5.216365,3.014874,20.16492,10.78588,,-0.0000333480202243663,,0,0,,,,,,,,,,,,,,,,,25.36491,-0.01539528
3817,2021/11/19 17:21:01,26204.2201,600.0003,1,10,0,0,0,0,0,4.184478,0,5.216365,3.014874,20.16492,10.78588,,0.0000193598498299252,,,,,,,,,,,,,,,,,,,,25.40064,0.0003218651
3818,2021/11/19 17:21:01,26204.2217,600.0019,1,10,0,0,0,0,0,4.184478,0,5.216365,3.014874,20.16492,10.78588,,0.0000193598498299252,0.0201286692172289,0,0,,,,,,,,,,,,,,,,,25.40064,0.0003218651
3819,2021/11/19 17:26:58,26560.7338,60.0001,1,12,0,0,0,0,0,4.184329,0,5.216365,3.014874,20.16492,10.78588,,-0.0000243413305724971,,,,,,,,,,,,,,,,,,,,25.46879,0.06217897
3820,2021/11/19 17:27:58,26620.7344,120.0007,1,12,0,0,0,0,0,4.183934,0,5.216365,3.014874,20.16492,10.78588,,0.00000734975583327468,,,,,,,,,,,,,,,,,,,,25.30851,0.0146389
3821,2021/11/19 17:28:58,26680.735,180.0013,1,12,0,0,0,0,0,4.183908,0,5.216365,3.014874,20.16492,10.78588,,0.0000071120180109574,,0,0,,,,,,,,,,,,,,,,,25.34493,0.03073275
3822,2021/11/19 17:29:58,26740.7341,240.0004,1,12,0,0,0,0,0,4.183585,0,5.216365,3.014874,20.16492,10.78588,,0.0000165970504895085,,,,,,,,,,,,,,,,,,,,25.29187,0.05485833
3823,2021/11/19 17:30:58,26800.7344,300.0007,1,12,0,0,0,0,0,4.183803,0,5.216365,3.014874,20.16492,10.78588,,-0.00000126433803870896,,0,0,,,,,,,,,,,,,,,,,25.46842,0.07680833
3824,2021/11/19 17:31:58,26860.734,360.0003,1,12,0,0,0,0,0,4.183724,0,5.216365,3.014874,20.16492,10.78588,,0.00000584819281357341,,,,,,,,,,,,,,,,,,,,25.29916,-0.051862
3825,2021/11/19 17:32:58,26920.7339,420.0002,1,12,0,0,0,0,0,4.183392,0,5.216365,3.014874,20.16492,10.78588,,-0.0000309780807583593,,0,0,,,,,,,,,,,,,,,,,25.47588,0.09009242
3826,2021/11/19 17:33:58,26980.7354,480.0017,1,12,0,0,0,0,0,4.183353,0,5.216365,3.014874,20.16492,10.78588,,0.00000387238787880051,,,,,,,,,,,,,,,,,,,,25.40461,0.05475163
3827,2021/11/19 17:34:58,27040.735,540.0013,1,12,0,0,0,0,0,4.183222,0,5.216365,3.014874,20.16492,10.78588,,0.00000608482787356479,,0,0,,,,,,,,,,,,,,,,,25.49411,0.06938219
3828,2021/11/19 17:35:58,27100.7349,600.0012,1,12,0,0,0,0,0,4.183439,0,5.216365,3.014874,20.16492,10.78588,,0.0000111425297291134,,,,,,,,,,,,,,,,,,,,25.40409,0.02146542
3829,2021/11/19 17:35:58,27100.7365,600.0028,1,12,0,0,0,0,0,4.183439,0,5.216365,3.014874,20.16492,10.78588,,0.0000111425297291134,0.0201286692172289,0,0,,,,,,,,,,,,,,,,,25.40409,0.02146542
3830,2021/11/19 17:36:03,27105.7775,5.0003,1,13,0,0,0,0,-3.012444,4.101952,-12.356900690688,5.216365,3.019051,20.16493,10.80305,,-0.00264012790285051,,0.261253088712692,4.19359397888184,,,,,,,,,,,,,,,,,25.2766,-0.06184459
3831,2021/11/19 17:36:08,27110.7776,10.0004,1,13,0,0,0,0,-3.012886,4.090763,-12.325002572018,5.216365,3.023233,20.16493,10.82018,,-0.00233083893544972,,0.390284389257431,2.74497008323669,,,,,,,,,,,,,,,,,25.52687,0.03719032
3832,2021/11/19 17:36:13,27115.7776,15.0004,1,13,0,0,0,0,-3.012779,4.082524,-12.299742574196,5.216365,3.027416,20.16493,10.83728,,-0.00149621802847832,,0.524366021156311,2.09075498580933,,,,,,,,,,,,,,,,,25.20755,-0.09821594
3833,2021/11/19 17:36:18,27120.7778,20.0006,1,13,0,0,0,0,-3.013504,4.076047,-12.283183938688,5.216365,3.0316,20.16493,10.85434,,-0.00125063699670136,,0.583539724349976,,,,,,,,,,,,,,,,,,25.52061,0.02291799
3834,2021/11/19 17:36:23,27125.7778,25.0006,1,13,0,0,0,0,-3.012924,4.070328,-12.263588919072,5.216365,3.035782,20.16493,10.87137,,-0.00100712897256017,,0.658673882484436,1.57338201999664,,,,,,,,,,,,,,,,,25.27157,-0.05582988
3835,2021/11/19 17:36:28,27130.7785,30.0013,1,13,0,0,0,0,-3.012993,4.06525,-12.24856979325,5.216365,3.039964,20.16493,10.88838,,-0.000924277002923191,,0.798816323280334,,,,,,,,,,,,,,,,,,25.42993,0.001790524
3836,2021/11/19 17:36:33,27135.7785,35.0013,1,13,0,0,0,0,-3.012779,4.060691,-12.233964570289,5.216365,3.044146,20.16493,10.90538,,-0.000869908893946558,,0.90322732925415,1.19091904163361,,,,,,,,,,,,,,,,,25.40722,0.04260898
