Repository: HVES-Battery-Testing-Consortium/LG-HG2

# Battery Testing Consortium (BTC)
The Battery Testing Consortium (BTC) has been developed within the High Voltage and Energy Storage Lab at Oxford Brookes University to provide accurate and comprehensive cell data to Formula Student Electric teams. Through the BTC, we aim to provide FS teams with information for improved and informed decisions for cell selection, pack architecture design, thermal cooling requirements, and end of life predictions. A range of tests are completed to provide a comprehensive electrochemical lithium-ion characterisation for modelling, validation, and battery management parameterisation.

File: Data/Round1/LG_HG2/Package 2/211119_BTC_CellCond_LG_HG2_4_25C/211119_BTC_CellCond_LG_HG2_4_25C_Channel_6_Wb_1.CSV (part 22 of 57)
Data_Point,Date_Time,Test_Time(s),Step_Time(s),Cycle_Index,Step_Index,TC_Counter1,TC_Counter2,TC_Counter3,TC_Counter4,Current(A),Voltage(V),Power(W),Charge_Capacity(Ah),Discharge_Capacity(Ah),Charge_Energy(Wh),Discharge_Energy(Wh),ACR(Ohm),dV/dt(V/s),Internal_Resistance(Ohm),dQ/dV(Ah/V),dV/dQ(V/Ah),MetaCode_MV_UD1,MetaCode_MV_UD2,MetaCode_MV_UD3,MetaCode_MV_UD4,MetaCode_MV_UD5,MetaCode_MV_UD6,MetaCode_MV_UD7,MetaCode_MV_UD8,MetaCode_MV_UD9,MetaCode_MV_UD10,MetaCode_MV_UD11,MetaCode_MV_UD12,MetaCode_MV_UD13,MetaCode_MV_UD14,MetaCode_MV_UD15,MetaCode_MV_UD16,Aux_Temperature_1(C),Aux_dT/dt_1(C)
4448,2021/11/19 18:27:33,30195.7782,3095.001,1,13,0,0,0,0,-3.013466,3.251245,-9.79751626517,5.216365,5.60443,20.16493,20.29977,,-0.000489857688080519,,1.4024920463562,0.728739082813263,,,,,,,,,,,,,,,,,28.60887,0.05051196
4449,2021/11/19 18:27:38,30200.7776,3100.0004,1,13,0,0,0,0,-3.013443,3.248022,-9.787729159746,5.216365,5.608614,20.16493,20.31337,,-0.000710257620085031,,1.2924690246582,,,,,,,,,,,,,,,,,,28.53066,-0.05161941
4450,2021/11/19 18:27:43,30205.7777,3105.0005,1,13,0,0,0,0,-3.013649,3.244858,-9.778863066842,5.216365,5.612798,20.16493,20.32695,,-0.000875290075782686,,,,,,,,,,,,,,,,,,,,28.52321,-0.05703449
4451,2021/11/19 18:27:48,30210.7778,3110.0006,1,13,0,0,0,0,-3.013611,3.241557,-9.768791832327,5.216365,5.61698,20.16493,20.34051,,-0.000817533582448959,,1.33659899234772,0.783657371997833,,,,,,,,,,,,,,,,,28.6261,0.02018094
4452,2021/11/19 18:27:53,30215.7777,3115.0005,1,13,0,0,0,0,-3.013779,3.238358,-9.759695334882,5.216365,5.621167,20.16493,20.35408,,-0.00076894392259419,,1.23738300800323,,,,,,,,,,,,,,,,,,28.57787,0.03458679
4453,2021/11/19 18:27:58,30220.7779,3120.0007,1,13,0,0,0,0,-3.013771,3.234804,-9.748958485884,5.216365,5.625351,20.16493,20.36762,,-0.000686819024849683,,,,,,,,,,,,,,,,,,,,28.53994,0.008135438
4454,2021/11/19 18:28:03,30225.7778,3125.0006,1,13,0,0,0,0,-3.013252,3.231521,-9.737387116292,5.216365,5.629534,20.16493,20.38115,,-0.000660676800180227,,1.32362401485443,,,,,,,,,,,,,,,,,,28.63127,0.04996359
4455,2021/11/19 18:28:08,30230.7778,3130.0006,1,13,0,0,0,0,-3.013443,3.228446,-9.728737999578,5.216365,5.633719,20.16493,20.39466,,-0.000595483812503517,,1.21585297584534,0.767777979373932,,,,,,,,,,,,,,,,,28.58148,-0.03623903
4456,2021/11/19 18:28:13,30235.7774,3135.0002,1,13,0,0,0,0,-3.013596,3.224864,-9.718437250944,5.216365,5.637901,20.16493,20.40816,,-0.000723412085790187,,,,,,,,,,,,,,,,,,,,28.65386,-0.01669347
4457,2021/11/19 18:28:18,30240.7789,3140.0017,1,13,0,0,0,0,-3.014191,3.221176,-9.709239708616,5.216365,5.642089,20.16493,20.42165,,-0.00060904782731086,,1.25302004814148,0.835297882556915,,,,,,,,,,,,,,,,,28.43506,-0.0788182
4458,2021/11/19 18:28:23,30245.7773,3145.0001,1,13,0,0,0,0,-3.013573,3.21772,-9.69683411356,5.216365,5.646272,20.16493,20.43512,,-0.000560964690521359,,1.15645802021027,,,,,,,,,,,,,,,,,,28.69744,0.02097964
4459,2021/11/19 18:28:28,30250.7781,3150.0009,1,13,0,0,0,0,-3.013794,3.213995,-9.68631884703,5.216365,5.650455,20.16493,20.44857,,-0.000810986384749413,,,,,,,,,,,,,,,,,,,,28.70589,-0.02788484
4460,2021/11/19 18:28:33,30255.7782,3155.001,1,13,0,0,0,0,-3.01403,3.210609,-9.67687184427,5.216365,5.65464,20.16493,20.46202,,-0.000776749278884381,,1.14883697032928,0.855839014053345,,,,,,,,,,,,,,,,,28.45058,-0.07683277
4461,2021/11/19 18:28:38,30260.7774,3160.0002,1,13,0,0,0,0,-3.013588,3.20655,-9.6632206014,5.216365,5.658823,20.16493,20.47544,,-0.00107101001776755,,1.14538502693176,,,,,,,,,,,,,,,,,,28.58183,-0.07105887
4462,2021/11/19 18:28:43,30265.7783,3165.0011,1,13,0,0,0,0,-3.013885,3.202793,-9.652849780805,5.216365,5.66301,20.16493,20.48886,,-0.000861062319017947,,1.10364198684692,,,,,,,,,,,,,,,,,,28.72073,0.03214419
4463,2021/11/19 18:28:48,30270.7776,3170.0004,1,13,0,0,0,0,-3.013885,3.199033,-9.641517573205,5.216365,5.667192,20.16493,20.50224,,-0.000755083980038762,,,0.896760880947113,,,,,,,,,,,,,,,,,28.52085,-0.08096576
4464,2021/11/19 18:28:53,30275.7776,3175.0004,1,13,0,0,0,0,-3.013283,3.195115,-9.627785712545,5.216365,5.671376,20.16493,20.51562,,-0.000750356179196388,,1.09771203994751,,,,,,,,,,,,,,,,,,28.7998,0.007130504
4465,2021/11/19 18:28:58,30280.7778,3180.0006,1,13,0,0,0,0,-3.01368,3.191088,-9.61691808384,5.216365,5.675563,20.16493,20.52899,,-0.000861062319017947,,1.04679799079895,0.929394125938416,,,,,,,,,,,,,,,,,28.54119,-0.0474304
4466,2021/11/19 18:29:03,30285.7776,3185.0004,1,13,0,0,0,0,-3.013451,3.187162,-9.604356516062,5.216365,5.679747,20.16493,20.54233,,-0.000857634528074414,,1.02321195602417,,,,,,,,,,,,,,,,,,28.85404,0.0868839
4467,2021/11/19 18:29:08,30290.7785,3190.0013,1,13,0,0,0,0,-3.013466,3.183102,-9.592169651532,5.216365,5.68393,20.16493,20.55566,,-0.000744164688512683,,1.02407705783844,,,,,,,,,,,,,,,,,,28.57426,-0.02869606
4468,2021/11/19 18:29:13,30295.7786,3195.0014,1,13,0,0,0,0,-3.013611,3.178758,-9.579540075138,5.216365,5.688115,20.16493,20.56897,,-0.000826465315185487,,,0.967709183692932,,,,,,,,,,,,,,,,,28.81392,0.06512344
4469,2021/11/19 18:29:18,30300.778,3200.0008,1,13,0,0,0,0,-3.013954,3.174629,-9.568185773066,5.216365,5.692299,20.16493,20.58226,,-0.000684401486068964,,1.00684797763824,,,,,,,,,,,,,,,,,,28.6215,-0.04522204
4470,2021/11/19 18:29:23,30305.7773,3205.0001,1,13,0,0,0,0,-3.013252,3.170558,-9.553690234616,5.216365,5.69648,20.16493,20.59552,,-0.000985983409918845,,1.02982103824615,1.03405499458313,,,,,,,,,,,,,,,,,28.86381,0.01327217
4471,2021/11/19 18:29:28,30310.779,3210.0018,1,13,0,0,0,0,-3.013306,3.166159,-9.540605911654,5.216365,5.700668,20.16493,20.60879,,-0.000682966317981482,,0.961160480976105,,,,,,,,,,,,,,,,,,28.60102,-0.05405128
4472,2021/11/19 18:29:33,30315.7781,3215.0009,1,13,0,0,0,0,-3.014191,3.161623,-9.529735591993,5.216365,5.704854,20.16493,20.62203,,-0.000952642178162932,,0.968015074729919,,,,,,,,,,,,,,,,,,28.85215,0.05539179
4473,2021/11/19 18:29:38,30320.7772,3220,1,13,0,0,0,0,-3.013466,3.157054,-9.513674889164,5.216365,5.709035,20.16493,20.63525,,-0.000745197990909219,,0.922872424125671,1.04755294322968,,,,,,,,,,,,,,,,,28.66066,-0.02582669
4474,2021/11/19 18:29:43,30325.7774,3225.0002,1,13,0,0,0,0,-3.013779,3.152779,-9.501779141841,5.216365,5.713219,20.16493,20.64845,,-0.000952693808358163,,0.949771225452423,,,,,,,,,,,,,,,,,,28.93045,0.04864872
4475,2021/11/19 18:29:48,30330.7774,3230.0002,1,13,0,0,0,0,-3.013794,3.148237,-9.488137781178,5.216365,5.717406,20.16493,20.66164,,-0.0010643859859556,,0.909731507301331,1.05200302600861,,,,,,,,,,,,,,,,,28.85985,0.01823008
4476,2021/11/19 18:29:53,30335.7775,3235.0003,1,13,0,0,0,0,-3.014046,3.143455,-9.47451796893,5.216365,5.72159,20.16493,20.6748,,-0.00109450798481703,,,,,,,,,,,,,,,,,,,,28.80063,-0.03774107
4477,2021/11/19 18:29:58,30340.7776,3240.0004,1,13,0,0,0,0,-3.014214,3.138796,-9.461002846344,5.216365,5.725773,20.16493,20.68794,,-0.000911508628632873,,0.919462382793427,1.10744595527649,,,,,,,,,,,,,,,,,29.01019,0.01696408
4478,2021/11/19 18:30:03,30345.7776,3245.0004,1,13,0,0,0,0,-3.013451,3.134369,-9.445267397419,5.216365,5.72996,20.16493,20.70107,,-0.000960475474130362,,0.898044407367706,,,,,,,,,,,,,,,,,,28.76931,-0.08217096
4479,2021/11/19 18:30:08,30350.7777,3250.0005,1,13,0,0,0,0,-3.013535,3.129003,-9.429360055605,5.216365,5.734142,20.16493,20.71417,,-0.000963825325015932,,0.868091225624084,1.13162696361542,,,,,,,,,,,,,,,,,29.07285,0.02248764
4480,2021/11/19 18:30:13,30355.7776,3255.0004,1,13,0,0,0,0,-3.013542,3.124386,-9.415468435212,5.216365,5.738327,20.16493,20.72725,,-0.000811768812127411,,0.89306628704071,,,,,,,,,,,,,,,,,,28.80993,-0.06385505
4481,2021/11/19 18:30:18,30360.7778,3260.0006,1,13,0,0,0,0,-3.014046,3.119597,-9.402608859462,5.216365,5.742513,20.16493,20.74032,,-0.00103140797000378,,0.83745950460434,1.14989900588989,,,,,,,,,,,,,,,,,29.09709,0.07540882
4482,2021/11/19 18:30:23,30365.7778,3265.0006,1,13,0,0,0,0,-3.014374,3.114614,-9.388611461636,5.216365,5.746696,20.16493,20.75336,,-0.0011443019611761,,0.849352896213531,,,,,,,,,,,,,,,,,,28.95251,0.03782392
4483,2021/11/19 18:30:28,30370.7781,3270.0009,1,13,0,0,0,0,-3.013519,3.109384,-9.370187762296,5.216365,5.750881,20.16493,20.76639,,-0.00104854698292911,,0.850409388542175,1.19012701511383,,,,,,,,,,,,,,,,,28.91758,-0.0005441904
4484,2021/11/19 18:30:33,30375.7772,3275,1,13,0,0,0,0,-3.013771,3.10457,-9.35646303347,5.216365,5.755066,20.16493,20.77939,,-0.000965798972174525,,0.812940716743469,,,,,,,,,,,,,,,,,,29.12756,0.09596288
4485,2021/11/19 18:30:38,30380.7773,3280.0001,1,13,0,0,0,0,-3.012978,3.099633,-9.339126037074,5.216365,5.759249,20.16493,20.79236,,-0.00101008801721036,,0.83877968788147,1.20997798442841,,,,,,,,,,,,,,,,,28.93665,0.03216863
4486,2021/11/19 18:30:43,30385.778,3285.0008,1,13,0,0,0,0,-3.013596,3.094495,-9.32555775402,5.216365,5.763434,20.16493,20.80532,,-0.00114903005305678,,0.80632871389389,,,,,,,,,,,,,,,,,,28.8606,-0.03698826
4487,2021/11/19 18:30:48,30390.7788,3290.0016,1,13,0,0,0,0,-3.013252,3.089179,-9.308474800108,5.216365,5.767619,20.16493,20.81826,,-0.000750694423913956,,0.814244985580444,1.23289000988007,,,,,,,,,,,,,,,,,29.09577,0.07968664
4488,2021/11/19 18:30:53,30395.7774,3295.0002,1,13,0,0,0,0,-3.013397,3.083967,-9.293216905899,5.216365,5.771804,20.16493,20.83118,,-0.00115148001350462,,0.822199285030365,,,,,,,,,,,,,,,,,,28.99162,0.04450023
4489,2021/11/19 18:30:58,30400.7774,3300.0002,1,13,0,0,0,0,-3.013443,3.078847,-9.277929940221,5.216365,5.775987,20.16493,20.84407,,-0.0010576460044831,,0.800776779651642,1.23485100269318,,,,,,,,,,,,,,,,,28.84388,-0.0476712
4490,2021/11/19 18:31:03,30405.7785,3305.0013,1,13,0,0,0,0,-3.013596,3.073665,-9.26278454934,5.216365,5.780171,20.16493,20.85694,,-0.00109357596375048,,0.796546518802643,,,,,,,,,,,,,,,,,,28.95559,-0.06315172
4491,2021/11/19 18:31:08,30410.7776,3310.0004,1,13,0,0,0,0,-3.013596,3.06804,-9.24583307184,5.216365,5.784358,20.16493,20.8698,,-0.00103957299143076,,0.820938229560852,1.26072096824646,,,,,,,,,,,,,,,,,29.07955,-0.02973855
4492,2021/11/19 18:31:13,30415.7783,3315.0011,1,13,0,0,0,0,-3.013916,3.062819,-9.231079189204,5.216365,5.788543,20.16493,20.88263,,-0.00102555600460619,,0.782786905765533,,,,,,,,,,,,,,,,,,29.07767,0.06739676
4493,2021/11/19 18:31:18,30420.7777,3320.0005,1,13,0,0,0,0,-3.013412,3.057526,-9.213585538712,5.216365,5.792728,20.16493,20.89544,,-0.00140870199538767,,0.786187887191772,1.26799201965332,,,,,,,,,,,,,,,,,29.19106,0.07304311
4494,2021/11/19 18:31:23,30425.7776,3325.0004,1,13,0,0,0,0,-3.013832,3.051862,-9.197799355184,5.216365,5.79691,20.16493,20.90821,,-0.000900782877579331,,0.750140309333801,,,,,,,,,,,,,,,,,,29.30629,0.05580723
4495,2021/11/19 18:31:28,30430.7778,3330.0006,1,13,0,0,0,0,-3.014137,3.046616,-9.182918010392,5.216365,5.801096,20.16493,20.92097,,-0.00128772994503379,,0.802349805831909,1.30968594551086,,,,,,,,,,,,,,,,,29.14698,-0.01264632
4496,2021/11/19 18:31:33,30435.7788,3335.0016,1,13,0,0,0,0,-3.013504,3.040995,-9.16405059648,5.216365,5.805283,20.16493,20.93372,,-0.00127518002409488,,0.763870418071747,,,,,,,,,,,,,,,,,,29.01725,-0.06646395
4497,2021/11/19 18:31:38,30440.778,3340.0008,1,13,0,0,0,0,-3.013916,3.035749,-9.149492483084,5.216365,5.809464,20.16493,20.94642,,-0.000962352089118212,,0.727584183216095,1.32417094707489,,,,,,,,,,,,,,,,,28.98074,-0.04599333
4498,2021/11/19 18:31:43,30445.7779,3345.0007,1,13,0,0,0,0,-3.014122,3.030076,-9.133018733272,5.216365,5.813653,20.16493,20.95913,,-0.000940526893828064,,0.778343677520752,1.29269897937775,,,,,,,,,,,,,,,,,29.27327,0.05801857
4499,2021/11/19 18:31:48,30450.7787,3350.0015,1,13,0,0,0,0,-3.014099,3.024502,-9.116148453698,5.216365,5.817835,20.16493,20.97179,,-0.00107129896059632,,0.746636271476746,,,,,,,,,,,,,,,,,,29.21893,0.04506767
4500,2021/11/19 18:31:53,30455.779,3355.0018,1,13,0,0,0,0,-3.013885,3.019044,-9.09905142594,5.216365,5.822021,20.16493,20.98444,,-0.00118445896077901,,0.736324071884155,1.34010398387909,,,,,,,,,,,,,,,,,28.9749,-0.03308356
4501,2021/11/19 18:31:58,30460.7773,3360.0001,1,13,0,0,0,0,-3.013733,3.013331,-9.081375074623,5.216365,5.826206,20.16493,20.99706,,-0.0011739949695766,,0.780344605445862,,,,,,,,,,,,,,,,,,29.06145,0.01558721
4502,2021/11/19 18:32:03,30465.7775,3365.0003,1,13,0,0,0,0,-3.013664,3.007545,-9.06373009488,5.216365,5.830388,20.16493,21.00965,,-0.00106686900835484,,0.737709581851959,1.34352803230286,,,,,,,,,,,,,,,,,29.15579,0.0006580353
4503,2021/11/19 18:32:08,30470.7773,3370.0001,1,13,0,0,0,0,-3.013901,3.001895,-9.047414342395,5.216365,5.834574,20.16493,21.02222,,-0.0010268569458276,,0.720166087150574,,,,,,,,,,,,,,,,,,29.2386,-0.01009762
4504,2021/11/19 18:32:13,30475.7775,3375.0003,1,13,0,0,0,0,-3.013611,2.996223,-9.029450591253,5.216365,5.83876,20.16493,21.03478,,-0.00118803500663489,,0.736657917499542,1.3698970079422,,,,,,,,,,,,,,,,,29.28537,0.02301097
4505,2021/11/19 18:32:18,30480.7775,3380.0003,1,13,0,0,0,0,-3.013481,2.98997,-9.01021778557,5.216365,5.842944,20.16493,21.0473,,-0.00130360503681004,,0.713785886764526,1.39262497425079,,,,,,,,,,,,,,,,,29.29877,0.006031394
4506,2021/11/19 18:32:23,30485.7776,3385.0004,1,13,0,0,0,0,-3.014046,2.984192,-8.994491960832,5.216365,5.847128,20.16493,21.0598,,-0.00117238599341363,,0.739039182662964,,,,,,,,,,,,,,,,,,29.17931,0.02460301
4507,2021/11/19 18:32:28,30490.7785,3390.0013,1,13,0,0,0,0,-3.014305,2.978421,-8.977869312405,5.216365,5.851314,20.16493,21.07228,,-0.00147135404404253,,0.700057089328766,1.40367698669434,,,,,,,,,,,,,,,,,29.07335,-0.02122939
4508,2021/11/19 18:32:33,30495.7784,3395.0012,1,13,0,0,0,0,-3.014069,2.972404,-8.959030751876,5.216365,5.855498,20.16493,21.08473,,-0.00110411096829921,,0.708684980869293,,,,,,,,,,,,,,,,,,29.1995,-0.03998399
4509,2021/11/19 18:32:38,30500.7787,3400.0015,1,13,0,0,0,0,-3.013733,2.966202,-8.939340852066,5.216365,5.859683,20.16493,21.09716,,-0.00118317105807364,,0.686679422855377,1.42735302448273,,,,,,,,,,,,,,,,,29.24938,-0.05220056
4510,2021/11/19 18:32:43,30505.7787,3405.0015,1,13,0,0,0,0,-3.013924,2.959946,-8.921052288104,5.216365,5.863867,20.16493,21.10955,,-0.00110440398566425,,0.695751488208771,1.4819940328598,,,,,,,,,,,,,,,,,29.20728,0.04724801
4511,2021/11/19 18:32:48,30510.7787,3410.0015,1,13,0,0,0,0,-3.013863,2.953987,-8.902912121781,5.216365,5.86805,20.16493,21.12192,,-0.00128259195480496,,0.655386090278625,,,,,,,,,,,,,,,,,,29.21397,-0.02259016
4512,2021/11/19 18:32:53,30515.778,3415.0008,1,13,0,0,0,0,-3.014153,2.947656,-8.884686175368,5.216365,5.872235,20.16493,21.13427,,-0.00112746504601091,,0.688234210014343,1.50645804405212,,,,,,,,,,,,,,,,,29.27016,-0.03313959
4513,2021/11/19 18:32:58,30520.7772,3420,1,13,0,0,0,0,-3.013954,2.940814,-8.863478118556,5.216365,5.876419,20.16493,21.14659,,-0.0013176630018279,,0.631896078586578,,,,,,,,,,,,,,,,,,29.16188,-0.008849502
4514,2021/11/19 18:33:03,30525.7772,3425,1,13,0,0,0,0,-3.013741,2.934278,-8.843153913998,5.216365,5.880604,20.16493,21.15889,,-0.00118461297824979,,0.653648316860199,1.52938604354858,,,,,,,,,,,,,,,,,29.30272,-0.01341701
4515,2021/11/19 18:33:08,30530.7774,3430.0002,1,13,0,0,0,0,-3.013634,2.927963,-8.823808847542,5.216365,5.884789,20.16493,21.17115,,-0.00160097796469927,,0.608889281749725,1.58005595207214,,,,,,,,,,,,,,,,,29.37496,-0.04182696
4516,2021/11/19 18:33:13,30535.7791,3435.0019,1,13,0,0,0,0,-3.014008,2.921144,-8.804351385152,5.216365,5.888976,20.16493,21.1834,,-0.00145981495734304,,0.619598209857941,,,,,,,,,,,,,,,,,,29.46528,0.05725741
4517,2021/11/19 18:33:18,30540.7783,3440.0011,1,13,0,0,0,0,-3.014122,2.913698,-8.782241243156,5.216365,5.893157,20.16493,21.19559,,-0.00180004502180964,,0.604783594608307,1.64790594577789,,,,,,,,,,,,,,,,,29.50524,0.07629156
4518,2021/11/19 18:33:23,30545.7782,3445.001,1,13,0,0,0,0,-3.013596,2.906679,-8.759556207684,5.216365,5.897345,20.16493,21.20778,,-0.00136798701714724,,0.585213184356689,1.69282698631287,,,,,,,,,,,,,,,,,29.56471,0.05588949
4519,2021/11/19 18:33:28,30550.7783,3450.0011,1,13,0,0,0,0,-3.013992,2.899428,-8.738852796576,5.216365,5.901529,20.16493,21.21993,,-0.00125065795145929,,0.579312324523926,1.6917370557785,,,,,,,,,,,,,,,,,29.56919,0.0212276
4520,2021/11/19 18:33:33,30555.7785,3455.0013,1,13,0,0,0,0,-3.013969,2.891958,-8.716271761302,5.216365,5.905713,20.16493,21.23204,,-0.0013864110223949,,0.548138976097107,,,,,,,,,,,,,,,,,,29.60085,0.06509185
4521,2021/11/19 18:33:38,30560.7784,3460.0012,1,13,0,0,0,0,-3.013702,2.88435,-8.6925713637,5.216365,5.909899,20.16493,21.24413,,-0.00127711496315897,,0.56534469127655,1.78249096870422,,,,,,,,,,,,,,,,,29.65737,0.07023275
4522,2021/11/19 18:33:43,30565.7786,3465.0014,1,13,0,0,0,0,-3.013535,2.876403,-8.668141114605,5.216365,5.914084,20.16493,21.25619,,-0.0019000630127266,,0.531807124614716,1.84162199497223,,,,,,,,,,,,,,,,,29.619,-0.02187073
4523,2021/11/19 18:33:48,30570.7785,3470.0013,1,13,0,0,0,0,-3.013443,2.868344,-8.643591148392,5.216365,5.918268,20.16493,21.26821,,-0.00159188604447991,,0.545437276363373,1.9313440322876,,,,,,,,,,,,,,,,,29.46999,-0.0662446
4524,2021/11/19 18:33:53,30575.7785,3475.0013,1,13,0,0,0,0,-3.013718,2.860226,-8.619914580268,5.216365,5.922452,20.16493,21.28019,,-0.00156019499991089,,0.511462688446045,1.92763304710388,,,,,,,,,,,,,,,,,29.47223,-0.04803836
4525,2021/11/19 18:33:58,30580.7778,3480.0006,1,13,0,0,0,0,-3.01416,2.851508,-8.59490135328,5.216365,5.926636,20.16493,21.29214,,-0.00209136609919369,,0.476930409669876,,,,,,,,,,,,,,,,,,29.55321,0.003405213
4526,2021/11/19 18:34:03,30585.7779,3485.0007,1,13,0,0,0,0,-3.01416,2.843151,-8.56971201816,5.216365,5.930822,20.16493,21.30406,,-0.0017115049995482,,0.474638402462006,2.0128390789032,,,,,,,,,,,,,,,,,29.65809,0.01031339
4527,2021/11/19 18:34:08,30590.7773,3490.0001,1,13,0,0,0,0,-3.014153,2.834166,-8.542609951398,5.216365,5.935006,20.16493,21.31594,,-0.00190164300147444,,0.482548087835312,2.12048697471619,,,,,,,,,,,,,,,,,29.60777,-0.07078111
4528,2021/11/19 18:34:13,30595.7787,3495.0015,1,13,0,0,0,0,-3.01432,2.82484,-8.5149717088,5.216365,5.93919,20.16493,21.32778,,-0.00152004999108613,,0.475312113761902,2.15550494194031,,,,,,,,,,,,,,,,,29.78064,0.05794168
4529,2021/11/19 18:34:18,30600.7775,3500.0003,1,13,0,0,0,0,-3.013992,2.815323,-8.485360999416,5.216365,5.943376,20.16493,21.33958,,-0.0018390939803794,,0.451077610254288,2.22928190231323,,,,,,,,,,,,,,,,,29.73476,-0.01073241
4530,2021/11/19 18:34:23,30605.778,3505.0008,1,13,0,0,0,0,-3.013977,2.805431,-8.455504509087,5.216365,5.947559,20.16493,21.35134,,-0.00215314608067274,,0.430476397275925,2.34005308151245,,,,,,,,,,,,,,,,,29.74626,-0.0576359
4531,2021/11/19 18:34:28,30610.7781,3510.0009,1,13,0,0,0,0,-3.013733,2.795428,-8.424673612724,5.216365,5.951743,20.16493,21.36306,,-0.00239464291371405,,0.40150511264801,2.39739608764648,,,,,,,,,,,,,,,,,29.67084,0.002479553
4532,2021/11/19 18:34:33,30615.7782,3515.001,1,13,0,0,0,0,-3.013832,2.784728,-8.392702357696,5.216365,5.955931,20.16493,21.37474,,-0.00253333407454193,,0.368574589490891,2.49483299255371,,,,,,,,,,,,,,,,,29.75502,-0.07663429
4533,2021/11/19 18:34:38,30620.7774,3520.0002,1,13,0,0,0,0,-3.01387,2.774006,-8.36049346322,5.216365,5.960114,20.16493,21.38637,,-0.0020322990603745,,0.382022500038147,2.52899503707886,,,,,,,,,,,,,,,,,29.95367,0.03345311
4534,2021/11/19 18:34:43,30625.7775,3525.0003,1,13,0,0,0,0,-3.014336,2.762829,-8.328094916544,5.216365,5.964299,20.16493,21.39795,,-0.00218430091626942,,0.380867093801498,2.63368105888367,,,,,,,,,,,,,,,,,30.10019,-0.06071091
4535,2021/11/19 18:34:48,30630.7786,3530.0014,1,13,0,0,0,0,-3.013954,2.751035,-8.29149294239,5.216365,5.968485,20.16493,21.40949,,-0.0027979901060462,,0.363826990127563,2.67293500900269,,,,,,,,,,,,,,,,,30.18025,0.09228528
4536,2021/11/19 18:34:53,30635.7776,3535.0004,1,13,0,0,0,0,-3.013794,2.738622,-8.253642551868,5.216365,5.972667,20.16493,21.42097,,-0.00257409107871354,,0.352317899465561,2.79181599617004,,,,,,,,,,,,,,,,,30.10852,-0.01320362
4537,2021/11/19 18:34:58,30640.7776,3540.0004,1,13,0,0,0,0,-3.014427,2.726282,-8.218178070414,5.216365,5.976853,20.16493,21.43241,,-0.0024140439927578,,0.324151694774628,3.09462404251099,,,,,,,,,,,,,,,,,30.10418,0.05856276
4538,2021/11/19 18:35:03,30645.7785,3545.0013,1,13,0,0,0,0,-3.01368,2.712868,-8.17571603424,5.216365,5.981038,20.16493,21.44379,,-0.00267215305939317,,0.322040289640427,3.06213688850403,,,,,,,,,,,,,,,,,29.99271,-0.06370783
4539,2021/11/19 18:35:08,30650.7788,3550.0016,1,13,0,0,0,0,-3.013741,2.699079,-8.134325044539,5.216365,5.985225,20.16493,21.45512,,-0.00257379305548966,,0.305187404155731,3.31077909469604,,,,,,,,,,,,,,,,,30.01384,-0.08295834
4540,2021/11/19 18:35:13,30655.7787,3555.0015,1,13,0,0,0,0,-3.013634,2.684381,-8.089741850554,5.216365,5.989408,20.16493,21.46638,,-0.00303048407658935,,0.273080587387085,3.4469621181488,,,,,,,,,,,,,,,,,30.1689,-0.02747536
4541,2021/11/19 18:35:18,30660.7789,3560.0017,1,13,0,0,0,0,-3.013824,2.6691,-8.0441976384,5.216365,5.993593,20.16493,21.47759,,-0.00346103799529374,,0.265530288219452,3.59322595596313,,,,,,,,,,,,,,,,,30.15469,-0.1097536
4542,2021/11/19 18:35:23,30665.7773,3565.0001,1,13,0,0,0,0,-3.014229,2.652979,-7.996686238191,5.216365,5.997777,20.16493,21.48872,,-0.00285394792445004,,0.260410696268082,3.96534204483032,,,,,,,,,,,,,,,,,30.26698,-0.02129674
4543,2021/11/19 18:35:28,30670.7773,3570.0001,1,13,0,0,0,0,-3.014107,2.636016,-7.945234277712,5.216365,6.001963,20.16493,21.49979,,-0.00284850597381592,,0.24604070186615,3.99885988235474,,,,,,,,,,,,,,,,,30.34391,-0.04246473
4544,2021/11/19 18:35:33,30675.7774,3575.0002,1,13,0,0,0,0,-3.014481,2.618078,-7.892146387518,5.216365,6.006147,20.16493,21.51078,,-0.00376913603395224,,0.230696097016335,4.18519306182861,,,,,,,,,,,,,,,,,30.4381,-0.06896615
4545,2021/11/19 18:35:38,30680.7782,3580.001,1,13,0,0,0,0,-3.013702,2.599401,-7.833819992502,5.216365,6.010334,20.16493,21.5217,,-0.00357503700070083,,0.235865205526352,4.48258209228516,,,,,,,,,,,,,,,,,30.49874,0.02214551
4546,2021/11/19 18:35:43,30685.7773,3585.0001,1,13,0,0,0,0,-3.013702,2.579608,-7.774169788816,5.216365,6.014518,20.16493,21.53254,,-0.00352496793493629,,0.218157693743706,4.68699884414673,,,,,,,,,,,,,,,,,30.62597,-0.07184505
4547,2021/11/19 18:35:48,30690.7777,3590.0005,1,13,0,0,0,0,-3.014137,2.558925,-7.712950522725,5.216365,6.018703,20.16493,21.54329,,-0.00503852404654026,,0.196530103683472,5.04807710647583,,,,,,,,,,,,,,,,,30.67989,-0.01909375
4548,2021/11/19 18:35:53,30695.7783,3595.0011,1,13,0,0,0,0,-3.014122,2.536983,-7.646776273926,5.216365,6.022888,20.16493,21.55396,,-0.00487435515969992,,0.187147200107574,5.31890201568604,,,,,,,,,,,,,,,,,30.76948,0.04461408
4549,2021/11/19 18:35:58,30700.7784,3600.0012,1,13,0,0,0,0,-3.01416,2.514164,-7.57809256224,5.216365,6.027073,20.16493,21.56452,,-0.00438853818923235,,0.177704006433487,5.54370212554932,,,,,,,,,,,,,,,,,30.91714,-0.03570437
4550,2021/11/19 18:36:01,30703.7592,3602.982,1,13,0,0,0,0,-3.014153,2.499945,-7.535216721585,5.216365,6.029566,20.16493,21.57078,,-0.0046015428379178,0.0201286692172289,0.174671202898026,5.5535569190979,,,,,,,,,,,,,,,,,31.03629,0.09216547
4551,2021/11/19 18:36:01,30703.7678,0.0017,1,14,0,0,0,0,-3.014175,2.499941,-7.535259663675,5.216365,0,20.16493,21.57079,,-0.0046015428379178,0.0201286692172289,0.174671202898026,5.5535569190979,,,,,,,,,,,,,,,,,31.0361920316793,0.0921605566142564
4552,2021/11/19 18:37:01,30763.811,60.0008,1,15,0,0,0,0,0,2.839123,0,5.216365,0.000004271733,20.16493,21.5708,,0.000844479887746274,,,,,,,,,,,,,,,,,,,,30.3522,0.05785644
4553,2021/11/19 18:38:01,30823.8108,120.0006,1,15,0,0,0,0,0,2.862225,0,5.216365,0.000004271733,20.16493,21.5708,,0.000237163592828438,,,,,,,,,,,,,,,,,,,,29.49806,0.06541371
4554,2021/11/19 18:39:01,30883.8106,180.0004,1,15,0,0,0,0,0,2.874294,0,5.216365,0.000004271733,20.16493,21.5708,,0.000150700696394779,,0,,,,,,,,,,,,,,,,,,28.63738,-0.06659746
4555,2021/11/19 18:40:01,30943.8105,240.0003,1,15,0,0,0,0,0,2.882895,0,5.216365,0.000004271733,20.16493,21.5708,,0.000121749697427731,,,,,,,,,,,,,,,,,,,,28.24205,0.02702296
4556,2021/11/19 18:41:01,31003.8113,300.0011,1,15,0,0,0,0,0,2.889208,0,5.216365,0.000004271733,20.16493,21.5708,,0.000121179102279712,,0,,,,,,,,,,,,,,,,,,27.55798,-0.03084123
4557,2021/11/19 18:42:01,31063.8111,360.0009,1,15,0,0,0,0,0,2.894151,0,5.216365,0.000004271733,20.16493,21.5708,,0.0000880891966517083,,,,,,,,,,,,,,,,,,,,27.28009,-0.04635096
4558,2021/11/19 18:43:01,31123.8108,420.0006,1,15,0,0,0,0,0,2.898759,0,5.216365,0.000004271733,20.16493,21.5708,,0.0000292014501610538,,0,,,,,,,,,,,,,,,,,,27.02064,-0.07097065
4559,2021/11/19 18:44:01,31183.8115,480.0013,1,15,0,0,0,0,0,2.902856,0,5.216365,0.000004271733,20.16493,21.5708,,0.000073843402788043,,,,,,,,,,,,,,,,,,,,26.97268,-0.04185736
4560,2021/11/19 18:45:01,31243.8105,540.0003,1,15,0,0,0,0,0,2.906376,0,5.216365,0.000004271733,20.16493,21.5708,,0.000068158537033014,,0,,,,,,,,,,,,,,,,,,26.72852,0.02628803
4561,2021/11/19 18:46:01,31303.8105,600.0003,1,15,0,0,0,0,0,2.909482,0,5.216365,0.000004271733,20.16493,21.5708,,0.0000629070709692314,,,,,,,,,,,,,,,,,,,,26.43585,-0.07221878
4562,2021/11/19 18:47:01,31363.8104,660.0002,1,15,0,0,0,0,0,2.912311,0,5.216365,0.000004271733,20.16493,21.5708,,0.0000466267083538696,,0,,,,,,,,,,,,,,,,,,26.43225,-0.0235486
4563,2021/11/19 18:48:01,31423.8109,720.0007,1,15,0,0,0,0,0,2.915075,0,5.216365,0.000004271733,20.16493,21.5708,,0.0000550436889170669,,,,,,,,,,,,,,,,,,,,26.37092,0.03341079
4564,2021/11/19 18:49:01,31483.8108,780.0006,1,15,0,0,0,0,0,2.917776,0,5.216365,0.000004271733,20.16493,21.5708,,0.0000528282507730182,,0,,,,,,,,,,,,,,,,,,26.30842,-0.03245413
4565,2021/11/19 18:50:01,31543.8115,840.0013,1,15,0,0,0,0,0,2.9201,0,5.216365,0.000004271733,20.16493,21.5708,,0.0000284880607068772,,,,,,,,,,,,,,,,,,,,26.28393,0.03049433
4566,2021/11/19 18:51:01,31603.8113,900.0011,1,15,0,0,0,0,0,2.922439,0,5.216365,0.000004271733,20.16493,21.5708,,0.0000491535793116782,,0,,,,,,,,,,,,,,,,,,26.17969,0.02413869
4567,2021/11/19 18:52:01,31663.8114,960.0012,1,15,0,0,0,0,0,2.924532,0,5.216365,0.000004271733,20.16493,21.5708,,0.0000282114797300892,,,,,,,,,,,,,,,,,,,,26.09129,0.05385697
4568,2021/11/19 18:53:01,31723.8112,1020.001,1,15,0,0,0,0,0,2.926217,0,5.216365,0.000004271733,20.16493,21.5708,,0.0000385240709874779,,0,,,,,,,,,,,,,,,,,,26.10332,0.03967404
4569,2021/11/19 18:54:01,31783.8117,1080.0015,1,15,0,0,0,0,0,2.928372,0,5.216365,0.000004271733,20.16493,21.5708,,0.000041683299059514,,,,,,,,,,,,,,,,,,,,26.07882,0.02010763
4570,2021/11/19 18:55:01,31843.8109,1140.0007,1,15,0,0,0,0,0,2.930277,0,5.216365,0.000004271733,20.16493,21.5708,,0.0000412088302255142,,0,,,,,,,,,,,,,,,,,,25.99092,0.05646944
4571,2021/11/19 18:56:01,31903.8117,1200.0015,1,15,0,0,0,0,0,2.932026,0,5.216365,0.000004271733,20.16493,21.5708,,0.0000181765208253637,,,,,,,,,,,,,,,,,,,,26.12938,0.000398159
4572,2021/11/19 18:57:01,31963.8105,1260.0003,1,15,0,0,0,0,0,2.933459,0,5.216365,0.000004271733,20.16493,21.5708,,0.00000821860521682538,,0,,,,,,,,,,,,,,,,,,26.16047,0.02387345
4573,2021/11/19 18:58:01,32023.8104,1320.0002,1,15,0,0,0,0,0,2.934985,0,5.216365,0.000004271733,20.16493,21.5708,,0.0000305819303321186,,,,,,,,,,,,,,,,,,,,26.0303,-0.002512336
4574,2021/11/19 18:59:01,32083.8105,1380.0003,1,15,0,0,0,0,0,2.936721,0,5.216365,0.000004271733,20.16493,21.5708,,0.0000278544794127811,,0,,,,,,,,,,,,,,,,,,25.91666,0.03400028
4575,2021/11/19 19:00:01,32143.8118,1440.0016,1,15,0,0,0,0,0,2.937846,0,5.216365,0.000004271733,20.16493,21.5708,,0.000026394589440315,,,,,,,,,,,,,,,,,,,,26.06535,0.003882647
4576,2021/11/19 19:01:01,32203.8116,1500.0014,1,15,0,0,0,0,0,2.939315,0,5.216365,0.000004271733,20.16493,21.5708,,0.0000590312192798592,,0,,,,,,,,,,,,,,,,,,25.82827,-0.05174637
4577,2021/11/19 19:02:01,32263.8116,1560.0014,1,15,0,0,0,0,0,2.940909,0,5.216365,0.000004271733,20.16493,21.5708,,0.00000142236797273654,,,,,,,,,,,,,,,,,,,,26.13012,0.02565444
4578,2021/11/19 19:03:01,32323.8115,1620.0013,1,15,0,0,0,0,0,2.942277,0,5.216365,0.000004271733,20.16493,21.5708,,-0.0000000395138393116667,,0,,,,,,,,,,,,,,,,,,25.77361,-0.04549563
4579,2021/11/19 19:04:01,32383.8113,1680.0011,1,15,0,0,0,0,0,2.943624,0,5.216365,0.000004271733,20.16493,21.5708,,0.00000746737214285531,,,,,,,,,,,,,,,,,,,,26.04489,0.06561816
4580,2021/11/19 19:05:01,32443.8103,1740.0001,1,15,0,0,0,0,0,2.944833,0,5.216365,0.000004271733,20.16493,21.5708,,0.0000121687498904066,,0,,,,,,,,,,,,,,,,,,25.93876,0.04814208
4581,2021/11/19 19:06:01,32503.8117,1800.0015,1,15,0,0,0,0,0,2.945932,0,5.216365,0.000004271733,20.16493,21.5708,,0.0000419203606725205,,,,,,,,,,,,,,,,,,,,26.06614,0.02468765
4582,2021/11/19 19:06:01,32503.8133,1800.0031,1,15,0,0,0,0,0,2.945931,0,5.216365,0.000004271733,20.16493,21.5708,,0.0000419203606725205,0.0201286692172289,0,0,,,,,,,,,,,,,,,,,26.06614,0.02468765
4583,2021/11/19 19:06:01,32503.8205,0.0018,2,16,0,0,0,0,0,2.945967,0,5.216365,0.000004271733,20.16493,21.5708,,0.0000419203606725205,0.0201286692172289,0,0,,,,,,,,,,,,,,,,,26.0659349660376,0.0247416390068717
4584,2021/11/19 19:06:06,32508.863,5.0009,2,7,0,0,0,0,1.506348,3.023231,4.554037970388,5.218451,0.00003494524,20.1712,21.57089,,0.0044547519646585,,0.0840233266353607,11.7750597000122,,,,,,,,,,,,,,,,,25.92234,0.06255269
4585,2021/11/19 19:06:11,32513.8633,10.0012,2,7,0,0,0,0,1.506279,3.043321,4.584090512559,5.220541,0.00003494524,20.17754,21.57089,,0.00373897096142173,,0.106046199798584,9.07485961914063,,,,,,,,,,,,,,,,,25.78646,-0.04758835
4586,2021/11/19 19:06:16,32518.8623,15.0002,2,7,0,0,0,0,1.506683,3.06106,4.61204706398,5.222631,0.00003494524,20.18392,21.57089,,0.00345109589397907,,0.121488198637962,8.79748439788818,,,,,,,,,,,,,,,,,25.88633,0.03883779
4587,2021/11/19 19:06:21,32523.8623,20.0002,2,7,0,0,0,0,1.506622,3.076259,4.634759487098,5.22472,0.00003494524,20.19034,21.57089,,0.00308043602854013,,0.138105198740959,7.74603223800659,,,,,,,,,,,,,,,,,26.01153,0.03774762
4588,2021/11/19 19:06:26,32528.8624,25.0003,2,7,0,0,0,0,1.506111,3.090337,4.654390549407,5.22681,0.00003494524,20.19678,21.57089,,0.00363531499169767,,0.143301904201508,6.90271902084351,,,,,,,,,,,,,,,,,25.69319,-0.05869448
4589,2021/11/19 19:06:31,32533.8628,30.0007,2,7,0,0,0,0,1.506645,3.103337,4.675627174365,5.2289,0.00003494524,20.20325,21.57089,,0.00239358888939023,,0.161911994218826,6.02456378936768,,,,,,,,,,,,,,,,,25.89614,0.04814506
4590,2021/11/19 19:06:36,32538.8633,35.0012,2,7,0,0,0,0,1.506538,3.115238,4.693224426044,5.230989,0.00003494524,20.20975,21.57089,,0.00246278499253094,,0.17663599550724,5.88081312179565,,,,,,,,,,,,,,,,,25.94095,0.04775167
4591,2021/11/19 19:06:41,32543.8626,40.0005,2,7,0,0,0,0,1.505928,3.126455,4.70821612524,5.233079,0.00003494524,20.21627,21.57089,,0.00218605506233871,,0.195639804005623,5.40757894515991,,,,,,,,,,,,,,,,,25.74959,0.006949902
4592,2021/11/19 19:06:46,32548.8636,45.0015,2,7,0,0,0,0,1.505936,3.136715,4.72369204024,5.235169,0.00003494524,20.22281,21.57089,,0.00272792507894337,,0.197326004505157,4.99976301193237,,,,,,,,,,,,,,,,,25.62785,-0.0588721
4593,2021/11/19 19:06:51,32553.8629,50.0008,2,7,0,0,0,0,1.505966,3.146347,4.738291606202,5.237257,0.00003494524,20.22938,21.57089,,0.00205754698254168,,0.210381001234055,5.02371311187744,,,,,,,,,,,,,,,,,25.814,-0.05328834
4594,2021/11/19 19:06:56,32558.8628,55.0007,2,7,0,0,0,0,1.506516,3.155837,4.754318933892,5.239347,0.00003494524,20.23596,21.57089,,0.0017210110090673,,0.227056801319122,4.40781211853027,,,,,,,,,,,,,,,,,25.90947,0.06758928
4595,2021/11/19 19:07:01,32563.8636,60.0015,2,7,0,0,0,0,1.506805,3.164671,4.768542086155,5.241436,0.00003494524,20.24256,21.57089,,0.0021570969838649,,0.229178592562675,4.38676118850708,,,,,,,,,,,,,,,,,25.91166,0.07452905
4596,2021/11/19 19:07:06,32568.8631,65.001,2,7,0,0,0,0,1.506165,3.172719,4.778638312635,5.243526,0.00003494524,20.24919,21.57089,,0.00166356097906828,,0.239819005131721,3.99051594734192,,,,,,,,,,,,,,,,,25.86817,0.01193404
4597,2021/11/19 19:07:11,32573.8629,70.0008,2,7,0,0,0,0,1.506371,3.181255,4.792150275605,5.245616,0.00003494524,20.25583,21.57089,,0.00139710702933371,,0.273989409208298,,,,,,,,,,,,,,,,,,25.82683,0.05051374
4598,2021/11/19 19:07:16,32578.8621,75,2,7,0,0,0,0,1.50666,3.188986,4.80471764676,5.247706,0.00003494524,20.26248,21.57089,,0.00188701704610139,,0.269692897796631,3.93339610099792,,,,,,,,,,,,,,,,,25.8095,0.06023169
4599,2021/11/19 19:07:21,32583.8622,80.0001,2,7,0,0,0,0,1.50573,3.196533,4.81311563409,5.249795,0.00003494524,20.26915,21.57089,,0.00129590998403728,,0.279840111732483,3.66195702552795,,,,,,,,,,,,,,,,,25.88948,0.01875758
4600,2021/11/19 19:07:26,32588.8631,85.001,2,7,0,0,0,0,1.506172,3.203445,4.82493916254,5.251885,0.00003494524,20.27584,21.57089,,0.00141396303661168,,0.291022211313248,3.49741506576538,,,,,,,,,,,,,,,,,25.90103,0.09452462
4601,2021/11/19 19:07:31,32593.863,90.0009,2,7,0,0,0,0,1.506187,3.21056,4.83570373472,5.253975,0.00003494524,20.28254,21.57089,,0.00140753295272589,,0.290480703115463,,,,,,,,,,,,,,,,,,25.8304,0.009710193
4602,2021/11/19 19:07:36,32598.8624,95.0003,2,7,0,0,0,0,1.506424,3.217406,4.846777616144,5.256064,0.00003494524,20.28926,21.57089,,0.00110130396205932,,0.309234291315079,3.27567911148071,,,,,,,,,,,,,,,,,25.76687,0.0792712
4603,2021/11/19 19:07:41,32603.8636,100.0015,2,7,0,0,0,0,1.506516,3.223814,4.856727372024,5.258155,0.00003494524,20.29599,21.57089,,0.00124327605590224,,0.317194014787674,3.23325610160828,,,,,,,,,,,,,,,,,25.79575,0.06884754
4604,2021/11/19 19:07:46,32608.8634,105.0013,2,7,0,0,0,0,1.50666,3.230328,4.86700598448,5.260244,0.00003494524,20.30273,21.57089,,0.00109461497049779,,0.324814110994339,,,,,,,,,,,,,,,,,,25.9086,0.05330145
4605,2021/11/19 19:07:51,32613.8634,110.0013,2,7,0,0,0,0,1.506554,3.236558,4.876049401132,5.262334,0.00003494524,20.30949,21.57089,,0.00112171203363687,,0.346592009067535,3.06041193008423,,,,,,,,,,,,,,,,,25.86726,0.03527701
4606,2021/11/19 19:07:56,32618.8628,115.0007,2,7,0,0,0,0,1.506317,3.242608,4.884395554736,5.264423,0.00003494524,20.31626,21.57089,,0.000934008276090026,,0.346335500478745,,,,,,,,,,,,,,,,,,25.87658,0.0725776
4607,2021/11/19 19:08:01,32623.8637,120.0016,2,7,0,0,0,0,1.506027,3.248195,4.891869371265,5.266513,0.00003494524,20.32304,21.57089,,0.0011582049774006,,0.356734603643417,2.86756896972656,,,,,,,,,,,,,,,,,25.82284,0.08939624
4608,2021/11/19 19:08:06,32628.8629,125.0008,2,7,0,0,0,0,1.505913,3.253883,4.900064710179,5.268602,0.00003494524,20.32983,21.57089,,0.00105411396361887,,0.355093985795975,2.77356195449829,,,,,,,,,,,,,,,,,25.90237,0.008323789
4609,2021/11/19 19:08:11,32633.863,130.0009,2,7,0,0,0,0,1.506386,3.259567,4.910166094862,5.270691,0.00003494524,20.33664,21.57089,,0.00102998595684767,,0.377902507781982,,,,,,,,,,,,,,,,,,25.80016,0.05897164
4610,2021/11/19 19:08:16,32638.8628,135.0007,2,7,0,0,0,0,1.505989,3.265046,4.917123360494,5.272781,0.00003494524,20.34346,21.57089,,0.00093588192248717,,0.375681310892105,2.64646697044373,,,,,,,,,,,,,,,,,25.8024,0.06022096
4611,2021/11/19 19:08:21,32643.8631,140.001,2,7,0,0,0,0,1.506462,3.270214,4.926453122868,5.274871,0.00003494524,20.35029,21.57089,,0.00117163104005158,,0.3975790143013,,,,,,,,,,,,,,,,,,25.84993,-0.03041267
4612,2021/11/19 19:08:26,32648.8629,145.0008,2,7,0,0,0,0,1.50621,3.275478,4.93355771838,5.276961,0.00003494524,20.35713,21.57089,,0.00101112097036093,,0.394626885652542,2.54021310806274,,,,,,,,,,,,,,,,,25.84065,0.03233373
4613,2021/11/19 19:08:31,32653.863,150.0009,2,7,0,0,0,0,1.506569,3.280692,4.942588865748,5.27905,0.00003494524,20.36398,21.57089,,0.00104477303102612,,0.395370900630951,,,,,,,,,,,,,,,,,,25.75629,0.0595665
4614,2021/11/19 19:08:36,32658.8632,155.0011,2,7,0,0,0,0,1.506447,3.285461,4.949372867067,5.28114,0.00003494524,20.37083,21.57089,,0.000926692213397473,,0.436571389436722,2.41089296340942,,,,,,,,,,,,,,,,,25.74429,-0.0582999
4615,2021/11/19 19:08:41,32663.8626,160.0005,2,7,0,0,0,0,1.505638,3.290461,4.954243119118,5.283229,0.00003494524,20.3777,21.57089,,0.000940325087867677,,0.416619092226028,,,,,,,,,,,,,,,,,,25.70871,-0.02387881
4616,2021/11/19 19:08:46,32668.8633,165.0012,2,7,0,0,0,0,1.506462,3.294978,4.963759147836,5.285318,0.00003494524,20.38458,21.57089,,0.00076224422082305,,0.449885696172714,2.30625891685486,,,,,,,,,,,,,,,,,25.67762,0.0153929
4617,2021/11/19 19:08:51,32673.8634,170.0013,2,7,0,0,0,0,1.505974,3.299719,4.969291021306,5.287408,0.00003494524,20.39147,21.57089,,0.000906842295080423,,0.435379296541214,,,,,,,,,,,,,,,,,,25.66835,-0.05786717
4618,2021/11/19 19:08:56,32678.8634,175.0013,2,7,0,0,0,0,1.506332,3.303862,4.976713054184,5.289498,0.00003494524,20.39837,21.57089,,0.000930265698116273,,0.465831398963928,2.21144700050354,,,,,,,,,,,,,,,,,25.57456,-0.101338
4619,2021/11/19 19:09:01,32683.8625,180.0004,2,7,0,0,0,0,1.505936,3.308231,4.981984159216,5.291587,0.00003494524,20.40528,21.57089,,0.00127832405269146,,0.476726710796356,,,,,,,,,,,,,,,,,,25.71586,-0.03635049
4620,2021/11/19 19:09:06,32688.8634,185.0013,2,7,0,0,0,0,1.505928,3.312831,4.988884962168,5.293676,0.00003494524,20.4122,21.57089,,0.000914355274289846,,0.480640888214111,2.07045602798462,,,,,,,,,,,,,,,,,25.75358,0.08132577
4621,2021/11/19 19:09:11,32693.8622,190.0001,2,7,0,0,0,0,1.506134,3.316929,4.995739542486,5.295766,0.00003494524,20.41912,21.57089,,0.000972441572230309,,0.478347599506378,,,,,,,,,,,,,,,,,,25.88284,0.09563446
4622,2021/11/19 19:09:16,32698.8627,195.0006,2,7,0,0,0,0,1.506737,3.320912,5.003740984144,5.297856,0.00003494524,20.42606,21.57089,,0.00106432300526649,,,,,,,,,,,,,,,,,,,,25.59813,-0.01179695
4623,2021/11/19 19:09:21,32703.863,200.0009,2,7,0,0,0,0,1.506279,3.324731,5.007972485949,5.299946,0.00003494524,20.43301,21.57089,,0.00103189703077078,,0.51152902841568,1.99191403388977,,,,,,,,,,,,,,,,,25.77536,0.04287601
4624,2021/11/19 19:09:26,32708.8628,205.0007,2,7,0,0,0,0,1.505737,3.328906,5.012456933722,5.302035,0.00003494524,20.43996,21.57089,,0.000974231516011059,,0.544807314872742,,,,,,,,,,,,,,,,,,25.83619,0.08953989
4625,2021/11/19 19:09:31,32713.8639,210.0018,2,7,0,0,0,0,1.506332,3.33287,5.02040873284,5.304125,0.00003494524,20.44692,21.57089,,0.000693559180945158,,0.524938106536865,1.88032495975494,,,,,,,,,,,,,,,,,25.58747,-0.02346754
4626,2021/11/19 19:09:36,32718.8629,215.0008,2,7,0,0,0,0,1.506439,3.336485,5.026211126915,5.306214,0.00003494524,20.45388,21.57089,,0.00103141495492309,,,,,,,,,,,,,,,,,,,,25.70029,0.05440831
4627,2021/11/19 19:09:41,32723.8623,220.0002,2,7,0,0,0,0,1.506065,3.340151,5.030484515815,5.308304,0.00003494524,20.46086,21.57089,,0.000646675820462406,,0.557303607463837,,,,,,,,,,,,,,,,,,25.814,0.07162273
4628,2021/11/19 19:09:46,32728.8632,225.0011,2,7,0,0,0,0,1.506714,3.34392,5.03833107888,5.310394,0.00003494524,20.46785,21.57089,,0.000615148921497166,,0.546390771865845,1.74423205852509,,,,,,,,,,,,,,,,,25.50211,-0.0490135
4629,2021/11/19 19:09:51,32733.8625,230.0004,2,7,0,0,0,0,1.505951,3.347215,5.040741776465,5.312483,0.00003494524,20.47484,21.57089,,0.000636022421531379,,0.604276120662689,,,,,,,,,,,,,,,,,,25.74784,0.02856314
4630,2021/11/19 19:09:56,32738.8626,235.0005,2,7,0,0,0,0,1.50666,3.350851,5.04859316766,5.314573,0.00003494524,20.48183,21.57089,,0.000867501192260534,,,,,,,,,,,,,,,,,,,,25.7838,0.05274355
4631,2021/11/19 19:10:01,32743.8632,240.0011,2,7,0,0,0,0,1.506279,3.35393,5.05195432647,5.316663,0.00003494524,20.48884,21.57089,,0.000678182579576969,,0.620232582092285,1.6810530424118,,,,,,,,,,,,,,,,,25.56568,-0.06622791
4632,2021/11/19 19:10:06,32748.8625,245.0004,2,7,0,0,0,0,1.506165,3.357565,5.057046888225,5.318752,0.00003494524,20.49585,21.57089,,0.000574239413253963,,0.612036287784576,,,,,,,,,,,,,,,,,,25.79004,0.01235485
4633,2021/11/19 19:10:11,32753.8634,250.0013,2,7,0,0,0,0,1.506538,3.360457,5.062656167866,5.320843,0.00003494524,20.50287,21.57089,,0.000679603428579867,,,,,,,,,,,,,,,,,,,,25.64924,-0.03760338
4634,2021/11/19 19:10:16,32758.8633,255.0012,2,7,0,0,0,0,1.506317,3.363989,5.067233818513,5.322933,0.00003494524,20.5099,21.57089,,0.000829554512165487,,0.659333288669586,1.53557300567627,,,,,,,,,,,,,,,,,25.75629,0.06719589
4635,2021/11/19 19:10:21,32763.8629,260.0008,2,7,0,0,0,0,1.506264,3.367211,5.071908709704,5.325022,0.00003494524,20.51693,21.57089,,0.000569802126847208,,0.664696872234344,,,,,,,,,,,,,,,,,,25.59903,-0.005986094
4636,2021/11/19 19:10:26,32768.8626,265.0005,2,7,0,0,0,0,1.506134,3.370096,5.075816168864,5.327111,0.00003494524,20.52397,21.57089,,0.000701987592037767,,,,,,,,,,,,,,,,,,,,25.64032,0.01928449
4637,2021/11/19 19:10:31,32773.8627,270.0006,2,7,0,0,0,0,1.505913,3.372898,5.079290945874,5.329201,0.00003494524,20.53102,21.57089,,0.000611235620453954,,0.696201324462891,,,,,,,,,,,,,,,,,,25.63102,-0.03885925
