Repository: HVES-Battery-Testing-Consortium/LG-HG2

# Battery Testing Consortium (BTC)
The Battery Testing Consortium (BTC) has been developed within the High Voltage and Energy Storage Lab at Oxford Brookes University to provide accurate and comprehensive cell data to Formula Student Electric teams. Through the BTC, we aim to provide FS teams with information for improved and informed decisions for cell selection, pack architecture design, thermal cooling requirements, and end of life predictions. A range of tests are completed to provide a comprehensive electrochemical lithium-ion characterisation for modelling, validation, and battery management parameterisation.

File: Data/Round1/LG_HG2/Package 2/211119_BTC_CellCond_LG_HG2_4_25C/211119_BTC_CellCond_LG_HG2_4_25C_Channel_6_Wb_1.CSV (part 33 of 57)
Data_Point,Date_Time,Test_Time(s),Step_Time(s),Cycle_Index,Step_Index,TC_Counter1,TC_Counter2,TC_Counter3,TC_Counter4,Current(A),Voltage(V),Power(W),Charge_Capacity(Ah),Discharge_Capacity(Ah),Charge_Energy(Wh),Discharge_Energy(Wh),ACR(Ohm),dV/dt(V/s),Internal_Resistance(Ohm),dQ/dV(Ah/V),dV/dQ(V/Ah),MetaCode_MV_UD1,MetaCode_MV_UD2,MetaCode_MV_UD3,MetaCode_MV_UD4,MetaCode_MV_UD5,MetaCode_MV_UD6,MetaCode_MV_UD7,MetaCode_MV_UD8,MetaCode_MV_UD9,MetaCode_MV_UD10,MetaCode_MV_UD11,MetaCode_MV_UD12,MetaCode_MV_UD13,MetaCode_MV_UD14,MetaCode_MV_UD15,MetaCode_MV_UD16,Aux_Temperature_1(C),Aux_dT/dt_1(C)
6759,2021/11/19 22:57:30,46392.6775,2390.001,2,13,0,0,0,0,-3.013885,3.464525,-10.441679929625,8.185541,2.000142,31.49626,29.09349,,-0.000147748505696654,,4.36990308761597,,,,,,,,,,,,,,,,,,27.52977,0.07980764
6760,2021/11/19 22:57:35,46397.6767,2395.0002,2,13,0,0,0,0,-3.013924,3.463563,-10.438915651212,8.185541,2.004327,31.49626,29.10799,,,,,,,,,,,,,,,,,,,,,,27.4625,-0.02684653
6761,2021/11/19 22:57:40,46402.6768,2400.0003,2,13,0,0,0,0,-3.013924,3.462622,-10.436079548728,8.185541,2.008511,31.49626,29.12248,,-0.00017272679542657,,,,,,,,,,,,,,,,,,,,27.45452,0.03374279
6762,2021/11/19 22:57:45,46407.6777,2405.0012,2,13,0,0,0,0,-3.013634,3.461892,-10.432875435528,8.185541,2.012696,31.49626,29.13697,,-0.000164214594406076,,,,,,,,,,,,,,,,,,,,27.41074,0.07637024
6763,2021/11/19 22:57:50,46412.6779,2410.0014,2,13,0,0,0,0,-3.014191,3.460939,-10.431931185349,8.185541,2.016884,31.49626,29.15146,,,,,0.227986395359039,,,,,,,,,,,,,,,,,27.40763,-0.07207692
6764,2021/11/19 22:57:55,46417.677,2415.0005,2,13,0,0,0,0,-3.013992,3.459917,-10.428162158664,8.185541,2.021067,31.49626,29.16594,,-0.000136641901917756,,4.49666881561279,,,,,,,,,,,,,,,,,,27.2961,-0.03955603
6765,2021/11/19 22:58:00,46422.6779,2420.0014,2,13,0,0,0,0,-3.013596,3.459067,-10.424230474932,8.185541,2.025252,31.49626,29.18042,,-0.000169224105775356,,,,,,,,,,,,,,,,,,,,27.24651,-0.02946198
6766,2021/11/19 22:58:05,46427.6771,2425.0006,2,13,0,0,0,0,-3.013664,3.457955,-10.42111449712,8.185541,2.029437,31.49626,29.19489,,-0.000263728201389313,,,,,,,,,,,,,,,,,,,,27.26818,-0.02516985
6767,2021/11/19 22:58:10,46432.678,2430.0015,2,13,0,0,0,0,-3.01387,3.456941,-10.41877077167,8.185541,2.033623,31.49626,29.20936,,,,,,,,,,,,,,,,,,,,,,27.25269,-0.07013261
6768,2021/11/19 22:58:15,46437.678,2435.0015,2,13,0,0,0,0,-3.014412,3.456093,-10.418088212316,8.185541,2.037807,31.49626,29.22383,,-0.000349435402313247,,,,,,,,,,,,,,,,,,,,27.45898,-0.02253771
6769,2021/11/19 22:58:20,46442.6766,2440.0001,2,13,0,0,0,0,-3.014008,3.455116,-10.413747264928,8.185541,2.04199,31.49626,29.23828,,,,,,,,,,,,,,,,,,,,,,27.56559,0.06252289
6770,2021/11/19 22:58:25,46447.6772,2445.0007,2,13,0,0,0,0,-3.014267,3.453969,-10.411184775723,8.185541,2.046174,31.49626,29.25274,,-0.000166633195476606,,4.30497312545776,,,,,,,,,,,,,,,,,,27.55321,0.08893013
6771,2021/11/19 22:58:30,46452.6774,2450.0009,2,13,0,0,0,0,-3.013718,3.453169,-10.406877572342,8.185541,2.05036,31.49626,29.26719,,-0.000172166197444312,,,,,,,,,,,,,,,,,,,,27.55102,0.02572358
6772,2021/11/19 22:58:35,46457.6767,2455.0002,2,13,0,0,0,0,-3.014252,3.452507,-10.406726129764,8.185541,2.054547,31.49626,29.28165,,-0.000201552102225833,,,,,,,,,,,,,,,,,,,,27.55587,0.06376743
6773,2021/11/19 22:58:40,46462.6775,2460.001,2,13,0,0,0,0,-3.014214,3.451327,-10.403038161978,8.185541,2.058732,31.49626,29.29609,,,,,,,,,,,,,,,,,,,,,,27.55189,0.07633746
6774,2021/11/19 22:58:45,46467.6776,2465.0011,2,13,0,0,0,0,-3.014229,3.450133,-10.399490942457,8.185541,2.062916,31.49626,29.31053,,-0.000165721794473939,,,0.222057998180389,,,,,,,,,,,,,,,,,27.59924,0.032354
6775,2021/11/19 22:58:50,46472.6776,2470.0011,2,13,0,0,0,0,-3.013954,3.449521,-10.396697616034,8.185541,2.0671,31.49626,29.32497,,-0.000277129787718877,,4.44133806228638,,,,,,,,,,,,,,,,,,27.60276,0.03609717
6776,2021/11/19 22:58:55,46477.677,2475.0005,2,13,0,0,0,0,-3.013916,3.448444,-10.393320546704,8.185541,2.071285,31.49626,29.3394,,-0.000197497400222346,,,,,,,,,,,,,,,,,,,,27.58683,0.07384479
6777,2021/11/19 22:59:00,46482.6776,2480.0011,2,13,0,0,0,0,-3.013969,3.447482,-10.390603876058,8.185541,2.07547,31.49626,29.35383,,-0.0002336087054573,,,,,,,,,,,,,,,,,,,,27.49745,0.06361961
6778,2021/11/19 22:59:05,46487.6778,2485.0013,2,13,0,0,0,0,-3.013596,3.446352,-10.385912601792,8.185541,2.079656,31.49626,29.36826,,,,,,,,,,,,,,,,,,,,,,27.34965,-0.06306529
6779,2021/11/19 22:59:10,46492.6778,2490.0013,2,13,0,0,0,0,-3.014175,3.445342,-10.38486372285,8.185541,2.083841,31.49626,29.38268,,-0.000173718901351094,,,,,,,,,,,,,,,,,,,,27.3709,-0.07853925
6780,2021/11/19 22:59:15,46497.6779,2495.0014,2,13,0,0,0,0,-3.013954,3.444575,-10.38179059955,8.185541,2.088027,31.49626,29.3971,,-0.000225076801143587,,4.13524389266968,,,,,,,,,,,,,,,,,,27.40233,-0.06208003
6781,2021/11/19 22:59:20,46502.6772,2500.0007,2,13,0,0,0,0,-3.014305,3.443496,-10.37974721028,8.185541,2.092208,31.49626,29.4115,,-0.000235346698900685,,,,,,,,,,,,,,,,,,,,27.53725,0.07812917
6782,2021/11/19 22:59:25,46507.6766,2505.0001,2,13,0,0,0,0,-3.014061,3.44245,-10.37575428945,8.185541,2.096395,31.49626,29.42592,,-0.000155085595906712,,,,,,,,,,,,,,,,,,,,27.65144,0.1038593
6783,2021/11/19 22:59:30,46512.6773,2510.0008,2,13,0,0,0,0,-3.013519,3.441438,-10.370838800322,8.185541,2.100581,31.49626,29.44032,,,,,,,,,,,,,,,,,,,,,,27.65984,0.08005679
6784,2021/11/19 22:59:35,46517.6767,2515.0002,2,13,0,0,0,0,-3.014122,3.440506,-10.370104825732,8.185541,2.104767,31.49626,29.45473,,-0.000173081396496855,,,0.236008897423744,,,,,,,,,,,,,,,,,27.49836,-0.03775179
6785,2021/11/19 22:59:40,46522.6766,2520.0001,2,13,0,0,0,0,-3.013756,3.439301,-10.365214024556,8.185541,2.108952,31.49626,29.46913,,-0.00018018510309048,,4.40334177017212,,,,,,,,,,,,,,,,,,27.40055,-0.06305337
6786,2021/11/19 22:59:45,46527.6774,2525.0009,2,13,0,0,0,0,-3.014008,3.438347,-10.363205364776,8.185541,2.113137,31.49626,29.48352,,-0.000286915892502293,,,,,,,,,,,,,,,,,,,,27.37533,-0.01105666
6787,2021/11/19 22:59:50,46532.6767,2530.0002,2,13,0,0,0,0,-3.013542,3.437643,-10.359481561506,8.185541,2.11732,31.49626,29.4979,,-0.000189237704034895,,,,,,,,,,,,,,,,,,,,27.34432,-0.04161239
6788,2021/11/19 22:59:55,46537.6768,2535.0003,2,13,0,0,0,0,-3.01339,3.436445,-10.35534899855,8.185541,2.121504,31.49626,29.51228,,-0.000199903501197696,,,,,,,,,,,,,,,,,,,,27.41071,-0.03747463
6789,2021/11/19 23:00:00,46542.6768,2540.0003,2,13,0,0,0,0,-3.013916,3.435596,-10.354597753936,8.185541,2.125689,31.49626,29.52666,,-0.000256137398537248,,,,,,,,,,,,,,,,,,,,27.56295,-0.02197802
6790,2021/11/19 23:00:05,46547.6771,2545.0006,2,13,0,0,0,0,-3.013832,3.434361,-10.350587081352,8.185541,2.129878,31.49626,29.54105,,,,4.12997198104858,,,,,,,,,,,,,,,,,,27.69168,0.01201689
6791,2021/11/19 23:00:10,46552.6769,2550.0004,2,13,0,0,0,0,-3.01368,3.433458,-10.34734370544,8.185541,2.13406,31.49626,29.55541,,-0.00021276310144458,,,,,,,,,,,,,,,,,,,,27.66692,0.04839361
6792,2021/11/19 23:00:15,46557.6778,2555.0013,2,13,0,0,0,0,-3.013535,3.432325,-10.343431518875,8.185541,2.138247,31.49626,29.56978,,-0.000262052111793309,,,,,,,,,,,,,,,,,,,,27.56385,0.03415585
6793,2021/11/19 23:00:20,46562.677,2560.0005,2,13,0,0,0,0,-3.013687,3.431287,-10.340825025169,8.185541,2.142431,31.49626,29.58414,,-0.000168001002748497,,,,,,,,,,,,,,,,,,,,27.43285,-0.06539404
6794,2021/11/19 23:00:25,46567.6778,2565.0013,2,13,0,0,0,0,-3.013824,3.430355,-10.33848622752,8.185541,2.146618,31.49626,29.59851,,-0.00025493951397948,,,0.245602503418922,,,,,,,,,,,,,,,,,27.36246,-0.0954169
6795,2021/11/19 23:00:30,46572.6779,2570.0014,2,13,0,0,0,0,-3.014267,3.429288,-10.336789651896,8.185541,2.1508,31.49626,29.61285,,-0.000185910597792827,,4.03760385513306,,,,,,,,,,,,,,,,,,27.52135,-0.07493794
6796,2021/11/19 23:00:35,46577.678,2575.0015,2,13,0,0,0,0,-3.014107,3.428205,-10.332976687935,8.185541,2.154989,31.49626,29.62721,,-0.000254964514169842,,,,,,,,,,,,,,,,,,,,27.73637,0.04548728
6797,2021/11/19 23:00:40,46582.6767,2580.0002,2,13,0,0,0,0,-3.014069,3.427171,-10.329729868799,8.185541,2.159173,31.49626,29.64155,,,,,,,,,,,,,,,,,,,,,,27.69743,0.05059361
6798,2021/11/19 23:00:45,46587.6773,2585.0008,2,13,0,0,0,0,-3.014282,3.426368,-10.328039387776,8.185541,2.163357,31.49626,29.65589,,-0.00018683289818,,,,,,,,,,,,,,,,,,,,27.62624,0.04397333
6799,2021/11/19 23:00:50,46592.6766,2590.0001,2,13,0,0,0,0,-3.014412,3.425308,-10.325289538896,8.185541,2.167542,31.49626,29.67023,,-0.000150021398440003,,,,,,,,,,,,,,,,,,,,27.53728,-0.07010043
6800,2021/11/19 23:00:55,46597.6766,2595.0001,2,13,0,0,0,0,-3.014084,3.423904,-10.319934263936,8.185541,2.171729,31.49626,29.68457,,-0.000311537412926555,,3.88314890861511,,,,,,,,,,,,,,,,,,27.51739,-0.06372333
6801,2021/11/19 23:01:00,46602.6767,2600.0002,2,13,0,0,0,0,-3.014824,3.422922,-10.319507395728,8.185541,2.175914,31.49626,29.69889,,-0.000227642303798348,,,,,,,,,,,,,,,,,,,,27.54351,-0.01574934
6802,2021/11/19 23:01:05,46607.6768,2605.0003,2,13,0,0,0,0,-3.013832,3.421941,-10.313155287912,8.185541,2.180097,31.49626,29.71321,,-0.000232714402955025,,,,,,,,,,,,,,,,,,,,27.48862,-0.01091659
6803,2021/11/19 23:01:10,46612.677,2610.0005,2,13,0,0,0,0,-3.01416,3.420706,-10.31055519696,8.185541,2.184283,31.49626,29.72753,,-0.000208448604098521,,,0.251069307327271,,,,,,,,,,,,,,,,,27.56252,-0.03192723
6804,2021/11/19 23:01:15,46617.6774,2615.0009,2,13,0,0,0,0,-3.013954,3.419595,-10.30650202863,8.185541,2.188469,31.49626,29.74185,,-0.000253121805144474,,3.89197707176209,,,,,,,,,,,,,,,,,,27.7576,0.008432865
6805,2021/11/19 23:01:20,46622.6772,2620.0007,2,13,0,0,0,0,-3.014122,3.418451,-10.303628365022,8.185541,2.192654,31.49626,29.75616,,,,,,,,,,,,,,,,,,,,,,27.74345,-0.02751708
6806,2021/11/19 23:01:25,46627.6777,2625.0012,2,13,0,0,0,0,-3.014122,3.417658,-10.301238166276,8.185541,2.196839,31.49626,29.77046,,-0.000155848392751068,,,,,,,,,,,,,,,,,,,,27.52047,-0.09234607
6807,2021/11/19 23:01:30,46632.6778,2630.0013,2,13,0,0,0,0,-3.01387,3.416184,-10.29593447208,8.185541,2.201025,31.49626,29.78477,,-0.000164327400852926,,,,,,,,,,,,,,,,,,,,27.53686,-0.06869674
6808,2021/11/19 23:01:35,46637.6779,2635.0014,2,13,0,0,0,0,-3.014488,3.415219,-10.295136692872,8.185541,2.205211,31.49626,29.79906,,-0.000208830897463486,,,,,,,,,,,,,,,,,,,,27.69345,0.04795074
6809,2021/11/19 23:01:40,46642.6771,2640.0006,2,13,0,0,0,0,-3.01416,3.41399,-10.2903120984,8.185541,2.209394,31.49626,29.81334,,-0.000277100800303742,,3.87659096717834,,,,,,,,,,,,,,,,,,27.85752,0.1007646
6810,2021/11/19 23:01:45,46647.6766,2645.0001,2,13,0,0,0,0,-3.014191,3.412916,-10.287180690956,8.185541,2.21358,31.49626,29.82763,,,,,,,,,,,,,,,,,,,,,,27.84958,0.06206036
6811,2021/11/19 23:01:50,46652.678,2650.0015,2,13,0,0,0,0,-3.014229,3.411662,-10.283530538598,8.185541,2.217766,31.49626,29.84192,,-0.000188571299077012,,,,,,,,,,,,,,,,,,,,27.76554,-0.01464665
6812,2021/11/19 23:01:55,46657.6766,2655.0001,2,13,0,0,0,0,-3.014214,3.410574,-10.280199898836,8.185541,2.221951,31.49626,29.85619,,-0.000258965912507847,,,0.269425302743912,,,,,,,,,,,,,,,,,27.74742,0.006360412
6813,2021/11/19 23:02:00,46662.6766,2660.0001,2,13,0,0,0,0,-3.014427,3.409414,-10.277429615778,8.185541,2.226135,31.49626,29.87046,,-0.00015737880312372,,3.48303508758545,,,,,,,,,,,,,,,,,,27.67444,-0.05445719
6814,2021/11/19 23:02:05,46667.6774,2665.0009,2,13,0,0,0,0,-3.01416,3.408167,-10.27276064472,8.185541,2.230319,31.49626,29.88473,,-0.000183524898602627,,,,,,,,,,,,,,,,,,,,27.6802,-0.08278847
6815,2021/11/19 23:02:10,46672.6766,2670.0001,2,13,0,0,0,0,-3.014206,3.406773,-10.268715617238,8.185541,2.234505,31.49626,29.89899,,,,,,,,,,,,,,,,,,,,,,27.64036,0.04740477
6816,2021/11/19 23:02:15,46677.6768,2675.0003,2,13,0,0,0,0,-3.013611,3.405639,-10.263271152429,8.185541,2.23869,31.49626,29.91324,,-0.000194189793546684,,,,,,,,,,,,,,,,,,,,27.69833,0.01341164
6817,2021/11/19 23:02:20,46682.6768,2680.0003,2,13,0,0,0,0,-3.013779,3.404646,-10.260850617234,8.185541,2.242874,31.49626,29.92749,,-0.000197241897694767,,3.51132702827454,,,,,,,,,,,,,,,,,,27.60056,-0.07671654
6818,2021/11/19 23:02:25,46687.6768,2685.0003,2,13,0,0,0,0,-3.013634,3.403145,-10.25583347893,8.185541,2.247061,31.49626,29.94174,,-0.000226206306251697,,,,,,,,,,,,,,,,,,,,27.83633,-0.08169353
6819,2021/11/19 23:02:30,46692.6769,2690.0004,2,13,0,0,0,0,-3.013756,3.401943,-10.252626127908,8.185541,2.251247,31.49626,29.95598,,-0.000261672510532662,,,,,,,,,,,,,,,,,,,,27.89203,0.09246588
6820,2021/11/19 23:02:35,46697.6769,2695.0004,2,13,0,0,0,0,-3.014008,3.400722,-10.249803313776,8.185541,2.255429,31.49626,29.97021,,-0.000324116612318903,,,0.294922590255737,,,,,,,,,,,,,,,,,27.70806,-0.05720615
6821,2021/11/19 23:02:40,46702.6779,2700.0014,2,13,0,0,0,0,-3.013954,3.399424,-10.245707562496,8.185541,2.259617,31.49626,29.98445,,-0.000235179104493,,3.34248995780945,,,,,,,,,,,,,,,,,,27.58108,-0.0004047155
6822,2021/11/19 23:02:45,46707.6779,2705.0014,2,13,0,0,0,0,-3.013771,3.398236,-10.241505107956,8.185541,2.263801,31.49626,29.99867,,-0.000199144196812995,,,,,,,,,,,,,,,,,,,,27.66117,-0.09950578
6823,2021/11/19 23:02:50,46712.678,2710.0015,2,13,0,0,0,0,-3.01445,3.396704,-10.2391943728,8.185541,2.267987,31.49626,30.01289,,-0.000320941588142887,,,,,,,,,,,,,,,,,,,,27.7638,0.03221333
6824,2021/11/19 23:02:55,46717.6781,2715.0016,2,13,0,0,0,0,-3.014015,3.395402,-10.23379255903,8.185541,2.272171,31.49626,30.0271,,-0.000210917496588081,,,,,,,,,,,,,,,,,,,,27.8991,-0.05514979
6825,2021/11/19 23:03:00,46722.6779,2720.0014,2,13,0,0,0,0,-3.014351,3.394261,-10.231494039611,8.185541,2.276356,31.49626,30.04131,,-0.000260889588389546,,3.12760090827942,,,,,,,,,,,,,,,,,,27.84027,0.08085728
6826,2021/11/19 23:03:05,46727.6773,2725.0008,2,13,0,0,0,0,-3.013588,3.392738,-10.224314523944,8.185541,2.280539,31.49626,30.0555,,-0.000261331704678014,,,,,,,,,,,,,,,,,,,,27.7974,-0.01174212
6827,2021/11/19 23:03:10,46732.6773,2730.0008,2,13,0,0,0,0,-3.014206,3.391527,-10.222761032562,8.185541,2.284724,31.49626,30.0697,,-0.000312317191855982,,,,,,,,,,,,,,,,,,,,27.6656,0.0444895
6828,2021/11/19 23:03:15,46737.6775,2735.001,2,13,0,0,0,0,-3.013718,3.390159,-10.216983201162,8.185541,2.288908,31.49626,30.08389,,-0.000231215904932469,,,0.313326805830002,,,,,,,,,,,,,,,,,27.65677,-0.04671276
6829,2021/11/19 23:03:20,46742.6774,2740.0009,2,13,0,0,0,0,-3.013901,3.388885,-10.213763890385,8.185541,2.293093,31.49626,30.09807,,-0.000236142004723661,,3.18097901344299,,,,,,,,,,,,,,,,,,27.56029,-0.07755935
6830,2021/11/19 23:03:25,46747.6769,2745.0004,2,13,0,0,0,0,-3.014046,3.387486,-10.210038628356,8.185541,2.29728,31.49626,30.11226,,-0.000263027002802119,,,,,,,,,,,,,,,,,,,,27.61294,-0.0890094
6831,2021/11/19 23:03:30,46752.6767,2750.0002,2,13,0,0,0,0,-3.013123,3.386175,-10.202961774525,8.185541,2.301465,31.49626,30.12643,,-0.000261667213635519,,,,,,,,,,,,,,,,,,,,27.87655,0.03703117
6832,2021/11/19 23:03:35,46757.6768,2755.0003,2,13,0,0,0,0,-3.014175,3.384713,-10.202117306775,8.185541,2.305649,31.49626,30.1406,,-0.000263323803665116,,,,,,,,,,,,,,,,,,,,27.76335,-0.03427446
6833,2021/11/19 23:03:40,46762.6776,2760.0011,2,13,0,0,0,0,-3.013939,3.383384,-10.197312989576,8.185541,2.309833,31.49626,30.15476,,-0.000331192597514018,,3.11437296867371,,,,,,,,,,,,,,,,,,27.58331,0.004282594
6834,2021/11/19 23:03:45,46767.6769,2765.0004,2,13,0,0,0,0,-3.013924,3.381918,-10.192843826232,8.185541,2.314018,31.49626,30.16891,,-0.00021365079737734,,,,,,,,,,,,,,,,,,,,27.67089,-0.07601798
6835,2021/11/19 23:03:50,46772.6778,2770.0013,2,13,0,0,0,0,-3.014061,3.380545,-10.189168843245,8.185541,2.318205,31.49626,30.18307,,-0.000249308010097593,,,0.331765085458755,,,,,,,,,,,,,,,,,27.84118,0.06592751
6836,2021/11/19 23:03:55,46777.6768,2775.0003,2,13,0,0,0,0,-3.013756,3.379055,-10.18364728058,8.185541,2.322388,31.49626,30.19721,,-0.000373346410924569,,2.96348190307617,,,,,,,,,,,,,,,,,,27.87477,-0.01355052
6837,2021/11/19 23:04:00,46782.6779,2780.0014,2,13,0,0,0,0,-3.014175,3.377632,-10.1807739336,8.185541,2.326573,31.49626,30.21135,,-0.000270185206318274,,,,,,,,,,,,,,,,,,,,27.8655,0.07739842
6838,2021/11/19 23:04:05,46787.6779,2785.0014,2,13,0,0,0,0,-3.013901,3.376009,-10.174956901109,8.185541,2.330757,31.49626,30.22548,,-0.00023929329472594,,,,,,,,,,,,,,,,,,,,27.70453,-0.05803525
6839,2021/11/19 23:04:10,46792.678,2790.0015,2,13,0,0,0,0,-3.014824,3.374722,-10.174192878928,8.185541,2.334944,31.49626,30.23961,,,,,,,,,,,,,,,,,,,,,,27.65807,-0.07005811
6840,2021/11/19 23:04:15,46797.6772,2795.0007,2,13,0,0,0,0,-3.013771,3.37354,-10.16707701934,8.185541,2.339125,31.49626,30.25372,,-0.0005581941222772,,2.80996108055115,,,,,,,,,,,,,,,,,,27.88053,0.03592253
6841,2021/11/19 23:04:20,46802.6765,2800,2,13,0,0,0,0,-3.013809,3.371885,-10.162217359965,8.185541,2.34331,31.49626,30.26783,,-0.000288267387077212,,,,,,,,,,,,,,,,,,,,27.88585,0.02764165
6842,2021/11/19 23:04:25,46807.6781,2805.0016,2,13,0,0,0,0,-3.013863,3.37025,-10.15747177575,8.185541,2.347499,31.49626,30.28195,,-0.000223680297494866,,,0.341826111078262,,,,,,,,,,,,,,,,,27.74389,0.06316125
6843,2021/11/19 23:04:30,46812.6766,2810.0001,2,13,0,0,0,0,-3.014061,3.369148,-10.154817590028,8.185541,2.351681,31.49626,30.29605,,-0.000269108189968392,,2.87323403358459,,,,,,,,,,,,,,,,,,27.71203,-0.01354158
6844,2021/11/19 23:04:35,46817.6775,2815.001,2,13,0,0,0,0,-3.01403,3.367521,-10.14980931963,8.185541,2.355868,31.49626,30.31015,,-0.000227294192882255,,,,,,,,,,,,,,,,,,,,27.75494,-0.03744721
6845,2021/11/19 23:04:40,46822.6776,2820.0011,2,13,0,0,0,0,-3.013863,3.365962,-10.144548331206,8.185541,2.360053,31.49626,30.32424,,-0.000336988596245646,,,,,,,,,,,,,,,,,,,,27.74832,0.03040135
6846,2021/11/19 23:04:45,46827.6767,2825.0002,2,13,0,0,0,0,-3.014099,3.364474,-10.140857718926,8.185541,2.364234,31.49626,30.33831,,-0.000330864713760093,,,,,,,,,,,,,,,,,,,,27.84075,0.06455481
6847,2021/11/19 23:04:50,46832.6769,2830.0004,2,13,0,0,0,0,-3.01387,3.363188,-10.13621141756,8.185541,2.368423,31.49626,30.3524,,-0.000354518590029329,,2.88956594467163,,,,,,,,,,,,,,,,,,27.86282,0.001373291
6848,2021/11/19 23:04:55,46837.6771,2835.0006,2,13,0,0,0,0,-3.013924,3.36164,-10.13172747536,8.185541,2.372607,31.49626,30.36646,,-0.000320019695209339,,,,,,,,,,,,,,,,,,,,27.8969,0.04645705
6849,2021/11/19 23:05:00,46842.6777,2840.0012,2,13,0,0,0,0,-3.013992,3.35986,-10.12659116112,8.185541,2.376791,31.49626,30.38053,,-0.000426530197728425,,,0.364254802465439,,,,,,,,,,,,,,,,,27.8646,0.07213712
6850,2021/11/19 23:05:05,46847.6781,2845.0016,2,13,0,0,0,0,-3.014297,3.358274,-10.122835243378,8.185541,2.380979,31.49626,30.3946,,-0.000213621504371986,,2.69397401809692,,,,,,,,,,,,,,,,,,27.854,0.07491648
6851,2021/11/19 23:05:10,46852.677,2850.0005,2,13,0,0,0,0,-3.014107,3.356885,-10.118010576695,8.185541,2.385164,31.49626,30.40865,,-0.000373928312910721,,,,,,,,,,,,,,,,,,,,27.75714,-0.05307972
6852,2021/11/19 23:05:15,46857.6771,2855.0006,2,13,0,0,0,0,-3.014099,3.355309,-10.113233501591,8.185541,2.389349,31.49626,30.42269,,-0.000248990312684327,,,,,,,,,,,,,,,,,,,,27.68728,-0.06426573
6853,2021/11/19 23:05:20,46862.6772,2860.0007,2,13,0,0,0,0,-3.014229,3.353835,-10.109226718215,8.185541,2.39353,31.49626,30.43672,,-0.00022695520601701,,2.72654509544373,,,,,,,,,,,,,,,,,,27.57047,-0.0458926
6854,2021/11/19 23:05:25,46867.6779,2865.0014,2,13,0,0,0,0,-3.014206,3.352174,-10.104142983844,8.185541,2.397716,31.49626,30.45075,,-0.000286489987047389,,,,,,,,,,,,,,,,,,,,27.6271,-0.01768589
6855,2021/11/19 23:05:30,46872.6774,2870.0009,2,13,0,0,0,0,-3.01416,3.350552,-10.09909981632,8.185541,2.401903,31.49626,30.46478,,-0.000400360091589391,,,0.369221597909927,,,,,,,,,,,,,,,,,27.71514,-0.008846521
6856,2021/11/19 23:05:35,46877.6781,2875.0016,2,13,0,0,0,0,-3.013924,3.348825,-10.0931040393,8.185541,2.406086,31.49626,30.4788,,-0.000295385805657133,,2.44790506362915,,,,,,,,,,,,,,,,,,27.79207,-0.04339933
6857,2021/11/19 23:05:40,46882.6768,2880.0003,2,13,0,0,0,0,-3.013771,3.347222,-10.087760594162,8.185541,2.410273,31.49626,30.49282,,-0.000266109709627926,,,,,,,,,,,,,,,,,,,,27.91457,0.0540477
6858,2021/11/19 23:05:45,46887.6766,2885.0001,2,13,0,0,0,0,-3.01368,3.345793,-10.08314944824,8.185541,2.414457,31.49626,30.50682,,-0.000273071113042533,,,,,,,,,,,,,,,,,,,,27.8058,0.028615
6859,2021/11/19 23:05:50,46892.6768,2890.0003,2,13,0,0,0,0,-3.014175,3.344131,-10.079796056925,8.185541,2.418641,31.49626,30.52081,,-0.000271966011496261,,2.71600389480591,,,,,,,,,,,,,,,,,,27.72176,0.04368961
6860,2021/11/19 23:05:55,46897.6775,2895.001,2,13,0,0,0,0,-3.013466,3.342257,-10.071777832762,8.185541,2.422825,31.49626,30.5348,,-0.000295660895062611,,,,,,,,,,,,,,,,,,,,27.63021,-0.06675661
6861,2021/11/19 23:06:00,46902.6777,2900.0012,2,13,0,0,0,0,-3.013702,3.340801,-10.068178655302,8.185541,2.427013,31.49626,30.5488,,,,,,,,,,,,,,,,,,,,,,27.71116,-0.04325449
6862,2021/11/19 23:06:05,46907.6771,2905.0006,2,13,0,0,0,0,-3.014122,3.339096,-10.064442713712,8.185541,2.431195,31.49626,30.56277,,-0.000365960004273802,,2.53761911392212,0.386842489242554,,,,,,,,,,,,,,,,,27.97074,0.04490912
6863,2021/11/19 23:06:10,46912.6777,2910.0012,2,13,0,0,0,0,-3.014122,3.337389,-10.059297607458,8.185541,2.435382,31.49626,30.57674,,-0.00032834691228345,,,,,,,,,,,,,,,,,,,,27.87477,0.02019525
6864,2021/11/19 23:06:15,46917.6779,2915.0014,2,13,0,0,0,0,-3.014252,3.335531,-10.054130987812,8.185541,2.439568,31.49626,30.59071,,-0.000353695213561878,,,,,,,,,,,,,,,,,,,,27.68728,-0.07558107
6865,2021/11/19 23:06:20,46922.677,2920.0005,2,13,0,0,0,0,-3.013901,3.333897,-10.048035502197,8.185541,2.443753,31.49626,30.60466,,-0.00037223708932288,,2.43850994110107,,,,,,,,,,,,,,,,,,27.78015,-0.08276224
6866,2021/11/19 23:06:25,46927.677,2925.0005,2,13,0,0,0,0,-3.013924,3.332243,-10.043127151532,8.185541,2.447935,31.49626,30.6186,,-0.000313930213451386,,,,,,,,,,,,,,,,,,,,27.96144,0.04187465
6867,2021/11/19 23:06:30,46932.6779,2930.0014,2,13,0,0,0,0,-3.013611,3.330071,-10.035538596381,8.185541,2.45212,31.49626,30.63254,,-0.000256244704360142,,,0.425386786460876,,,,,,,,,,,,,,,,,27.76202,-0.03454804
6868,2021/11/19 23:06:35,46937.678,2935.0015,2,13,0,0,0,0,-3.014465,3.328315,-10.033089076475,8.185541,2.456309,31.49626,30.64649,,-0.000460098206531256,,2.2667989730835,,,,,,,,,,,,,,,,,,27.6952,-0.07131875
6869,2021/11/19 23:06:40,46942.6781,2940.0016,2,13,0,0,0,0,-3.013916,3.326713,-10.026433538108,8.185541,2.460495,31.49626,30.66042,,-0.000519314780831337,,,,,,,,,,,,,,,,,,,,27.96893,0.01879334
6870,2021/11/19 23:06:45,46947.6772,2945.0007,2,13,0,0,0,0,-3.014008,3.324935,-10.02138068948,8.185541,2.464678,31.49626,30.67433,,-0.000397627998609096,,,,,,,,,,,,,,,,,,,,27.6762,-0.08374631
6871,2021/11/19 23:06:50,46952.6774,2950.0009,2,13,0,0,0,0,-3.014015,3.322597,-10.014357196955,8.185541,2.468864,31.49626,30.68824,,-0.000305355701129884,,2.33421301841736,,,,,,,,,,,,,,,,,,27.8438,-0.0366199
6872,2021/11/19 23:06:55,46957.6766,2955.0001,2,13,0,0,0,0,-3.013901,3.320934,-10.008966303534,8.185541,2.473049,31.49626,30.70214,,-0.000394372589653358,,,,,,,,,,,,,,,,,,,,27.86108,-0.04713416
6873,2021/11/19 23:07:00,46962.6768,2960.0003,2,13,0,0,0,0,-3.013298,3.319151,-10.001591069998,8.185541,2.477232,31.49626,30.71603,,-0.000387406791560352,,2.14866709709167,0.441153109073639,,,,,,,,,,,,,,,,,27.76376,-0.04643023
6874,2021/11/19 23:07:05,46967.6767,2965.0002,2,13,0,0,0,0,-3.013756,3.316931,-9.996420702836,8.185541,2.481419,31.49626,30.72992,,-0.000474947009934112,,,,,,,,,,,,,,,,,,,,27.91367,0.05222678
6875,2021/11/19 23:07:10,46972.6768,2970.0003,2,13,0,0,0,0,-3.01432,3.314829,-9.99195535128,8.185541,2.485603,31.49626,30.7438,,-0.000325005908962339,,,,,,,,,,,,,,,,,,,,27.75449,-0.07323384
6876,2021/11/19 23:07:15,46977.677,2975.0005,2,13,0,0,0,0,-3.013794,3.31246,-9.98307207324,8.185541,2.48979,31.49626,30.75767,,-0.000489063793793321,,2.03801393508911,,,,,,,,,,,,,,,,,,27.83278,-0.01851559
6877,2021/11/19 23:07:20,46982.6769,2980.0004,2,13,0,0,0,0,-3.014046,3.310559,-9.978177111714,8.185541,2.493975,31.49626,30.77153,,-0.000535977189429104,,,0.500464677810669,,,,,,,,,,,,,,,,,27.9928,0.02457798
6878,2021/11/19 23:07:25,46987.6779,2985.0014,2,13,0,0,0,0,-3.013916,3.308491,-9.971513960756,8.185541,2.49816,31.49626,30.78538,,-0.000342530402122065,,1.92720997333527,,,,,,,,,,,,,,,,,,27.8593,-0.01962006
6879,2021/11/19 23:07:30,46992.6779,2990.0014,2,13,0,0,0,0,-3.014229,3.3061,-9.9653424969,8.185541,2.502343,31.49626,30.79922,,-0.000459984410554171,,,,,,,,,,,,,,,,,,,,27.70053,-0.105291
6880,2021/11/19 23:07:35,46997.6765,2995,2,13,0,0,0,0,-3.014412,3.3039,-9.9593158068,8.185541,2.506528,31.49626,30.81305,,-0.000468264799565077,,1.84800803661346,,,,,,,,,,,,,,,,,,27.73681,-0.06701589
6881,2021/11/19 23:07:40,47002.6779,3000.0014,2,13,0,0,0,0,-3.014336,3.3016,-9.9521317376,8.185541,2.510715,31.49626,30.82688,,-0.0004419689939823,,,,,,,,,,,,,,,,,,,,27.7859,0.0334245
6882,2021/11/19 23:07:45,47007.6781,3005.0016,2,13,0,0,0,0,-3.013634,3.299127,-9.942361297518,8.185541,2.514899,31.49626,30.84068,,-0.000573512515984476,,,0.536689877510071,,,,,,,,,,,,,,,,,28.01757,0.0692153
6883,2021/11/19 23:07:50,47012.678,3010.0015,2,13,0,0,0,0,-3.014465,3.296704,-9.93779882336,8.185541,2.519084,31.49626,30.85449,,-0.00052213080925867,,1.81796598434448,,,,,,,,,,,,,,,,,,27.92914,0.05651534
6884,2021/11/19 23:07:55,47017.6774,3015.0009,2,13,0,0,0,0,-3.013664,3.29443,-9.92830509152,8.185541,2.52327,31.49626,30.86828,,-0.000429275212809443,,,,,,,,,,,,,,,,,,,,27.71246,-0.04670084
6885,2021/11/19 23:08:00,47022.6773,3020.0008,2,13,0,0,0,0,-3.013954,3.291916,-9.921683395864,8.185541,2.527454,31.49626,30.88206,,-0.000430350308306515,,1.66254305839539,,,,,,,,,,,,,,,,,,28.06707,0.0907743
6886,2021/11/19 23:08:05,47027.6766,3025.0001,2,13,0,0,0,0,-3.014191,3.289251,-9.914430760941,8.185541,2.53164,31.49626,30.89583,,-0.000585935718845576,,,0.577024579048157,,,,,,,,,,,,,,,,,27.80977,0.001109838
6887,2021/11/19 23:08:10,47032.6767,3030.0002,2,13,0,0,0,0,-3.014626,3.286542,-9.907694963292,8.185541,2.535824,31.49626,30.90959,,-0.000469027494546026,,1.70169997215271,,,,,,,,,,,,,,,,,,27.84647,0.01865208
6888,2021/11/19 23:08:15,47037.6769,3035.0004,2,13,0,0,0,0,-3.014008,3.28421,-9.89863521368,8.185541,2.540009,31.49626,30.92334,,-0.000586444220971316,,,,,,,,,,,,,,,,,,,,28.06443,0.06906986
6889,2021/11/19 23:08:20,47042.677,3040.0005,2,13,0,0,0,0,-3.014084,3.281541,-9.890840223444,8.185541,2.544196,31.49626,30.93708,,-0.000570790201891214,,1.62290096282959,,,,,,,,,,,,,,,,,,27.98618,0.05885959
6890,2021/11/19 23:08:25,47047.6768,3045.0003,2,13,0,0,0,0,-3.014046,3.278833,-9.882553488318,8.185541,2.548381,31.49626,30.95081,,-0.000575000827666372,,1.54061794281006,0.625673115253448,,,,,,,,,,,,,,,,,27.80005,-0.03342211
6891,2021/11/19 23:08:30,47052.677,3050.0005,2,13,0,0,0,0,-3.013794,3.275971,-9.873101743974,8.185541,2.552566,31.49626,30.96453,,-0.000518325890880078,,,,,,,,,,,,,,,,,,,,27.98175,0.006762147
6892,2021/11/19 23:08:35,47057.6769,3055.0004,2,13,0,0,0,0,-3.013924,3.273346,-9.865616069704,8.185541,2.556748,31.49626,30.97822,,-0.000407416489906609,,1.54494500160217,,,,,,,,,,,,,,,,,,28.10023,0.06244183
6893,2021/11/19 23:08:40,47062.677,3060.0005,2,13,0,0,0,0,-3.014099,3.270388,-9.857273200412,8.185541,2.560936,31.49626,30.99192,,-0.000547803821973503,,,,,,,,,,,,,,,,,,,,27.83055,-0.0633961
6894,2021/11/19 23:08:45,47067.677,3065.0005,2,13,0,0,0,0,-3.013939,3.267658,-9.848521884862,8.185541,2.56512,31.49626,31.0056,,-0.000577079772483557,,1.50625801086426,0.656386971473694,,,,,,,,,,,,,,,,,27.98618,-0.0103575
6895,2021/11/19 23:08:50,47072.678,3070.0015,2,13,0,0,0,0,-3.013916,3.264755,-9.83969733058,8.185541,2.569306,31.49626,31.01927,,-0.00052528060041368,,,,,,,,,,,,,,,,,,,,28.25577,0.08576989
6896,2021/11/19 23:08:55,47077.6779,3075.0014,2,13,0,0,0,0,-3.013832,3.261821,-9.830580508072,8.185541,2.573491,31.49626,31.03293,,-0.000496949884109199,,1.47174096107483,,,,,,,,,,,,,,,,,,27.88495,-0.05539715
6897,2021/11/19 23:09:00,47082.6781,3080.0016,2,13,0,0,0,0,-3.013779,3.258926,-9.821682741354,8.185541,2.577677,31.49626,31.04658,,-0.000575218175072223,,,0.697610974311829,,,,,,,,,,,,,,,,,28.02377,-0.009940267
6898,2021/11/19 23:09:05,47087.6765,3085,2,13,0,0,0,0,-3.014534,3.255656,-9.814285704304,8.185541,2.581859,31.49626,31.0602,,-0.000588542723562568,,1.41922700405121,,,,,,,,,,,,,,,,,,28.18375,0.05883574
6899,2021/11/19 23:09:10,47092.6782,3090.0017,2,13,0,0,0,0,-3.014267,3.252793,-9.804786597731,8.185541,2.586046,31.49626,31.07383,,-0.000503316579852253,,1.36620497703552,,,,,,,,,,,,,,,,,,28.00078,-0.05980849
6900,2021/11/19 23:09:15,47097.6766,3095.0001,2,13,0,0,0,0,-3.013924,3.249769,-9.794556783556,8.185541,2.59023,31.49626,31.08743,,-0.000631451373919845,,,0.732373774051666,,,,,,,,,,,,,,,,,28.01182,-0.05980432
6901,2021/11/19 23:09:20,47102.6767,3100.0002,2,13,0,0,0,0,-3.014084,3.246562,-9.785410579208,8.185541,2.594416,31.49626,31.10103,,-0.000650206173304468,,1.3008279800415,,,,,,,,,,,,,,,,,,28.17975,0.04529417
6902,2021/11/19 23:09:25,47107.6776,3105.0011,2,13,0,0,0,0,-3.01432,3.243146,-9.77587985072,8.185541,2.5986,31.49626,31.1146,,-0.000671282294206321,,1.30024695396423,,,,,,,,,,,,,,,,,,27.90485,-0.05330563
6903,2021/11/19 23:09:30,47112.6775,3110.001,2,13,0,0,0,0,-3.014107,3.240194,-9.766291416758,8.185541,2.602787,31.49626,31.12818,,-0.000611856929026544,,,0.750945806503296,,,,,,,,,,,,,,,,,28.2571,0.08728743
6904,2021/11/19 23:09:35,47117.6768,3115.0003,2,13,0,0,0,0,-3.013794,3.236741,-9.754870605354,8.185541,2.606971,31.49626,31.14173,,-0.000466098310425878,,1.37214004993439,,,,,,,,,,,,,,,,,,27.97865,-0.02680361
6905,2021/11/19 23:09:40,47122.6776,3120.0011,2,13,0,0,0,0,-3.014153,3.233347,-9.745802560091,8.185541,2.611158,31.49626,31.15527,,-0.000629682093858719,,1.20292901992798,,,,,,,,,,,,,,,,,,28.23056,0.05427182
6906,2021/11/19 23:09:45,47127.6776,3125.0011,2,13,0,0,0,0,-3.014305,3.229947,-9.736045391835,8.185541,2.615341,31.49626,31.16879,,-0.00060993991792202,,,0.805693984031677,,,,,,,,,,,,,,,,,27.97336,-0.0691998
6907,2021/11/19 23:09:50,47132.6779,3130.0014,2,13,0,0,0,0,-3.013916,3.226641,-9.724824936156,8.185541,2.619527,31.49626,31.1823,,-0.000570225995033979,,1.23898899555206,,,,,,,,,,,,,,,,,,28.32381,0.02250254
6908,2021/11/19 23:09:55,47137.678,3135.0015,2,13,0,0,0,0,-3.013939,3.222959,-9.713801825501,8.185541,2.623713,31.49626,31.1958,,-0.000686263898387551,,1.2008730173111,,,,,,,,,,,,,,,,,,28.03394,-0.04763126
6909,2021/11/19 23:10:00,47142.6773,3140.0008,2,13,0,0,0,0,-3.013992,3.219532,-9.703643691744,8.185541,2.6279,31.49626,31.20929,,-0.000646292290184647,,,0.835770905017853,,,,,,,,,,,,,,,,,28.26371,0.05771697
6910,2021/11/19 23:10:05,47147.6771,3145.0006,2,13,0,0,0,0,-3.013885,3.215672,-9.69166560572,8.185541,2.632085,31.49626,31.22275,,-0.000614292803220451,,1.15628600120544,,,,,,,,,,,,,,,,,,28.14882,-0.05813241
6911,2021/11/19 23:10:10,47152.6781,3150.0016,2,13,0,0,0,0,-3.013687,3.212238,-9.680679901506,8.185541,2.636271,31.49626,31.23621,,-0.000697022187523544,,1.17622399330139,,,,,,,,,,,,,,,,,,28.21688,-0.04323423
6912,2021/11/19 23:10:15,47157.678,3155.0015,2,13,0,0,0,0,-3.014084,3.208245,-9.66991992258,8.185541,2.640455,31.49626,31.24964,,-0.000937409175094217,,1.081827044487,0.877518594264984,,,,,,,,,,,,,,,,,28.32998,0.02609372
6913,2021/11/19 23:10:20,47162.6766,3160.0001,2,13,0,0,0,0,-3.014084,3.204451,-9.658484487884,8.185541,2.644639,31.49626,31.26305,,-0.000914008822292089,,,,,,,,,,,,,,,,,,,,28.16564,0.000411272
6914,2021/11/19 23:10:25,47167.6773,3165.0008,2,13,0,0,0,0,-3.013847,3.200727,-9.646501466769,8.185541,2.648823,31.49626,31.27645,,-0.000871274678502232,,1.11134302616119,,,,,,,,,,,,,,,,,,28.40726,0.04404247
6915,2021/11/19 23:10:30,47172.6774,3170.0009,2,13,0,0,0,0,-3.014252,3.196666,-9.635556883832,8.185541,2.65301,31.49626,31.28985,,-0.00065393588738516,,1.09345304965973,0.923468887805939,,,,,,,,,,,,,,,,,28.159,-0.07607102
6916,2021/11/19 23:10:35,47177.6767,3175.0002,2,13,0,0,0,0,-3.013977,3.192636,-9.622531473372,8.185541,2.657196,31.49626,31.30322,,-0.000749232771340758,,1.04043996334076,,,,,,,,,,,,,,,,,,28.35692,0.06875396
6917,2021/11/19 23:10:40,47182.6768,3180.0003,2,13,0,0,0,0,-3.013779,3.188782,-9.610284227178,8.185541,2.661382,31.49626,31.31658,,-0.000753002881538123,,,0.937789678573608,,,,,,,,,,,,,,,,,28.23412,0.01973271
6918,2021/11/19 23:10:45,47187.6777,3185.0012,2,13,0,0,0,0,-3.014206,3.184739,-9.599459402234,8.185541,2.665566,31.49626,31.32991,,-0.000686790095642209,,1.05814599990845,,,,,,,,,,,,,,,,,,28.4413,0.076617
6919,2021/11/19 23:10:50,47192.6776,3190.0011,2,13,0,0,0,0,-3.014481,3.180431,-9.587348821311,8.185541,2.669751,31.49626,31.34323,,-0.000807108881417662,,1.02319800853729,,,,,,,,,,,,,,,,,,28.24916,-0.05769789
6920,2021/11/19 23:10:55,47197.6769,3195.0004,2,13,0,0,0,0,-3.013756,3.176185,-9.57224660086,8.185541,2.673936,31.49626,31.35653,,-0.000809714780189097,,0.98546177148819,0.984879791736603,,,,,,,,,,,,,,,,,28.42804,-0.02278686
6921,2021/11/19 23:11:00,47202.6778,3200.0013,2,13,0,0,0,0,-3.013542,3.172065,-9.55915110423,8.185541,2.678124,31.49626,31.36982,,-0.000777588924393058,,1.02058899402618,,,,,,,,,,,,,,,,,,28.41348,-0.01228273
6922,2021/11/19 23:11:05,47207.6778,3205.0013,2,13,0,0,0,0,-3.01387,3.167839,-9.54745492693,8.185541,2.682307,31.49626,31.38308,,-0.000815139501355588,,0.945596277713776,1.01755404472351,,,,,,,,,,,,,,,,,28.42982,0.05577207
6923,2021/11/19 23:11:10,47212.6778,3210.0013,2,13,0,0,0,0,-3.014305,3.163113,-9.534587331465,8.185541,2.686492,31.49626,31.39633,,-0.000671534973662347,,0.914187729358673,,,,,,,,,,,,,,,,,,28.379,0.02967119
6924,2021/11/19 23:11:15,47217.678,3215.0015,2,13,0,0,0,0,-3.013611,3.158647,-9.518933344317,8.185541,2.690679,31.49626,31.40956,,-0.000723710923921317,,,1.0662670135498,,,,,,,,,,,,,,,,,28.37725,0.01849711
6925,2021/11/19 23:11:20,47222.678,3220.0015,2,13,0,0,0,0,-3.01461,3.154309,-9.50901145449,8.185541,2.694863,31.49626,31.42277,,-0.000900083803571761,,0.935250401496887,,,,,,,,,,,,,,,,,,28.43423,-0.0531292
6926,2021/11/19 23:11:25,47227.678,3225.0015,2,13,0,0,0,0,-3.013741,3.14974,-9.49250057734,8.185541,2.699047,31.49626,31.43596,,-0.000793832412455231,,0.943968772888184,1.0916930437088,,,,,,,,,,,,,,,,,28.41478,-0.01449406
6927,2021/11/19 23:11:30,47232.6765,3230,2,13,0,0,0,0,-3.014069,3.144877,-9.478876274513,8.185541,2.703232,31.49626,31.44913,,-0.000785499229095876,,0.924375414848328,,,,,,,,,,,,,,,,,,28.54771,0.03477156
6928,2021/11/19 23:11:35,47237.6766,3235.0001,2,13,0,0,0,0,-3.014107,3.140129,-9.464684799803,8.185541,2.707417,31.49626,31.46228,,-0.00119655195157975,,0.874248087406158,,,,,,,,,,,,,,,,,,28.35386,-0.005789995
6929,2021/11/19 23:11:40,47242.6769,3240.0004,2,13,0,0,0,0,-3.014442,3.135512,-9.451819064304,8.185541,2.711603,31.49626,31.47542,,-0.00106494897045195,,0.895368814468384,1.11181795597076,,,,,,,,,,,,,,,,,28.5839,0.06610215
6930,2021/11/19 23:11:45,47247.6766,3245.0001,2,13,0,0,0,0,-3.014069,3.130731,-9.436239254439,8.185541,2.715787,31.49626,31.48853,,-0.000893577525857836,,0.871458470821381,,,,,,,,,,,,,,,,,,28.3958,-0.05326688
6931,2021/11/19 23:11:50,47252.6767,3250.0002,2,13,0,0,0,0,-3.014244,3.125798,-9.421917866712,8.185541,2.719972,31.49626,31.50162,,-0.000860257190652192,,0.842865288257599,1.1377739906311,,,,,,,,,,,,,,,,,28.53799,-0.02359807
6932,2021/11/19 23:11:55,47257.6769,3255.0004,2,13,0,0,0,0,-3.013847,3.120944,-9.406047711568,8.185541,2.724159,31.49626,31.5147,,-0.00106350798159838,,0.882352888584137,,,,,,,,,,,,,,,,,,28.47044,-0.0564605
6933,2021/11/19 23:12:00,47262.6767,3260.0002,2,13,0,0,0,0,-3.013916,3.116138,-9.391778176408,8.185541,2.728343,31.49626,31.52775,,-0.00088316691108048,,0.843743979930878,1.18869400024414,,,,,,,,,,,,,,,,,28.47132,-0.02649307
6934,2021/11/19 23:12:05,47267.677,3265.0005,2,13,0,0,0,0,-3.014374,3.1108,-9.3771146392,8.185541,2.732529,31.49626,31.54078,,-0.000974847178440541,,0.837189376354218,,,,,,,,,,,,,,,,,,28.57951,0.05851567
6935,2021/11/19 23:12:10,47272.6778,3270.0013,2,13,0,0,0,0,-3.014336,3.105698,-9.361617286528,8.185541,2.736715,31.49626,31.55379,,-0.00108386296778917,,0.81487101316452,1.16024994850159,,,,,,,,,,,,,,,,,28.50048,-0.00511229
6936,2021/11/19 23:12:15,47277.6778,3275.0013,2,13,0,0,0,0,-3.014107,3.100782,-9.346088731674,8.185541,2.740901,31.49626,31.56678,,-0.00108016305603087,,0.843684494495392,,,,,,,,,,,,,,,,,,28.57732,0.02208769
6937,2021/11/19 23:12:20,47282.6778,3280.0013,2,13,0,0,0,0,-3.014175,3.095811,-9.331316120925,8.185541,2.745087,31.49626,31.57975,,-0.000877184385899454,,0.813652813434601,1.22665095329285,,,,,,,,,,,,,,,,,28.70136,0.006902814
6938,2021/11/19 23:12:25,47287.6778,3285.0013,2,13,0,0,0,0,-3.013702,3.090532,-9.313942469464,8.185541,2.749273,31.49626,31.5927,,-0.000968979380559176,,0.809230506420136,,,,,,,,,,,,,,,,,,28.56629,-0.05795956
6939,2021/11/19 23:12:30,47292.6779,3290.0014,2,13,0,0,0,0,-3.01445,3.085279,-9.30041928155,8.185541,2.753456,31.49626,31.60561,,-0.00106435094494373,,0.837619125843048,1.22719299793243,,,,,,,,,,,,,,,,,28.68105,0.03173053
6940,2021/11/19 23:12:35,47297.6774,3295.0009,2,13,0,0,0,0,-3.014084,3.080154,-9.283842888936,8.185541,2.757642,31.49626,31.61852,,-0.000832377118058503,,0.741665124893188,,,,,,,,,,,,,,,,,,28.53712,-0.005809665
6941,2021/11/19 23:12:40,47302.6767,3300.0002,2,13,0,0,0,0,-3.014572,3.074877,-9.269438107644,8.185541,2.761828,31.49626,31.6314,,-0.00131123594474047,,0.836723029613495,1.25086200237274,,,,,,,,,,,,,,,,,28.64706,0.04276991
6942,2021/11/19 23:12:45,47307.6773,3305.0008,2,13,0,0,0,0,-3.014267,3.069217,-9.251439518939,8.185541,2.766012,31.49626,31.64425,,-0.000964658800512552,,0.765201687812805,1.29195404052734,,,,,,,,,,,,,,,,,28.55874,-0.02691269
6943,2021/11/19 23:12:50,47312.6774,3310.0009,2,13,0,0,0,0,-3.014244,3.063893,-9.235321091892,8.185541,2.770199,31.49626,31.65709,,-0.00117467599920928,,0.817075490951538,,,,,,,,,,,,,,,,,,28.74283,-0.04041493
6944,2021/11/19 23:12:55,47317.6774,3315.0009,2,13,0,0,0,0,-3.014061,3.05894,-9.21983175534,8.185541,2.774383,31.49626,31.6699,,-0.00097809371072799,,0.772257685661316,1.24578297138214,,,,,,,,,,,,,,,,,28.58525,-0.06400943
6945,2021/11/19 23:13:00,47322.6767,3320.0002,2,13,0,0,0,0,-3.014153,3.05364,-9.20413816692,8.185541,2.778566,31.49626,31.68269,,-0.00100880302488804,,0.779938995838165,,,,,,,,,,,,,,,,,,28.8333,0.07544696
6946,2021/11/19 23:13:05,47327.6776,3325.0011,2,13,0,0,0,0,-3.013992,3.047853,-9.186204559176,8.185541,2.782754,31.49626,31.69546,,-0.0010183920385316,,0.786476194858551,1.32257294654846,,,,,,,,,,,,,,,,,28.61306,-0.02040923
6947,2021/11/19 23:13:10,47332.6778,3330.0013,2,13,0,0,0,0,-3.01461,3.042266,-9.17124550626,8.185541,2.786939,31.49626,31.7082,,-0.000987749313935637,,0.756656527519226,,,,,,,,,,,,,,,,,,28.78036,0.006622672
6948,2021/11/19 23:13:15,47337.6768,3335.0003,2,13,0,0,0,0,-3.01403,3.037084,-9.15386228852,8.185541,2.791124,31.49626,31.72093,,-0.000943157821893692,,0.783729791641235,1.26127994060516,,,,,,,,,,,,,,,,,28.75873,-0.005652905
6949,2021/11/19 23:13:20,47342.677,3340.0005,2,13,0,0,0,0,-3.013924,3.031496,-9.136698550304,8.185541,2.795311,31.49626,31.73363,,-0.00101577001623809,,0.758276879787445,,,,,,,,,,,,,,,,,,28.87081,0.05323291
6950,2021/11/19 23:13:25,47347.6769,3345.0004,2,13,0,0,0,0,-3.014137,3.02608,-9.12101969296,8.185541,2.799495,31.49626,31.7463,,-0.00100177503190935,,0.754138886928558,1.31140601634979,,,,,,,,,,,,,,,,,28.74283,-0.05474687
6951,2021/11/19 23:13:30,47352.6779,3350.0014,2,13,0,0,0,0,-3.014175,3.020359,-9.103890588825,8.185541,2.803682,31.49626,31.75896,,-0.000975748873315752,,0.730077624320984,,,,,,,,,,,,,,,,,,28.92244,0.03364623
6952,2021/11/19 23:13:35,47357.678,3355.0015,2,13,0,0,0,0,-3.014267,3.014807,-9.087433251469,8.185541,2.807868,31.49626,31.77159,,-0.00112772104330361,,0.770774185657501,1.36726498603821,,,,,,,,,,,,,,,,,28.88627,0.05185664
6953,2021/11/19 23:13:40,47362.678,3360.0015,2,13,0,0,0,0,-3.013977,3.009039,-9.069174338103,8.185541,2.812052,31.49626,31.78419,,-0.00125320802908391,,0.705809473991394,1.33089005947113,,,,,,,,,,,,,,,,,28.76315,-0.01544058
6954,2021/11/19 23:13:45,47367.6774,3365.0009,2,13,0,0,0,0,-3.014191,3.003023,-9.051684899393,8.185541,2.816236,31.49626,31.79677,,-0.00102043396327645,,0.755858182907104,,,,,,,,,,,,,,,,,,29.01949,0.09997785
6955,2021/11/19 23:13:50,47372.678,3370.0015,2,13,0,0,0,0,-3.014107,2.997673,-9.035307173011,8.185541,2.820422,31.49626,31.80933,,-0.00112815399188548,,0.714639723300934,1.37273800373077,,,,,,,,,,,,,,,,,28.86551,0.04013181
6956,2021/11/19 23:13:55,47377.6773,3375.0008,2,13,0,0,0,0,-3.014008,2.991942,-9.017737123536,8.185541,2.824609,31.49626,31.82187,,-0.00106881698593497,,0.719597816467285,,,,,,,,,,,,,,,,,,28.72516,-0.0456357
