Repository: HVES-Battery-Testing-Consortium/LG-HG2

# Battery Testing Consortium (BTC)
The Battery Testing Consortium (BTC) has been developed within the High Voltage and Energy Storage Lab at Oxford Brookes University to provide accurate and comprehensive cell data to Formula Student Electric teams. Through the BTC, we aim to provide FS teams with information for improved and informed decisions for cell selection, pack architecture design, thermal cooling requirements, and end of life predictions. A range of tests are completed to provide a comprehensive electrochemical lithium-ion characterisation for modelling, validation, and battery management parameterisation.

File: Data/Round1/LG_HG2/Package 2/211119_BTC_CellCond_LG_HG2_4_25C/211119_BTC_CellCond_LG_HG2_4_25C_Channel_6_Wb_1.CSV (part 34 of 57)
Data_Point,Date_Time,Test_Time(s),Step_Time(s),Cycle_Index,Step_Index,TC_Counter1,TC_Counter2,TC_Counter3,TC_Counter4,Current(A),Voltage(V),Power(W),Charge_Capacity(Ah),Discharge_Capacity(Ah),Charge_Energy(Wh),Discharge_Energy(Wh),ACR(Ohm),dV/dt(V/s),Internal_Resistance(Ohm),dQ/dV(Ah/V),dV/dQ(V/Ah),MetaCode_MV_UD1,MetaCode_MV_UD2,MetaCode_MV_UD3,MetaCode_MV_UD4,MetaCode_MV_UD5,MetaCode_MV_UD6,MetaCode_MV_UD7,MetaCode_MV_UD8,MetaCode_MV_UD9,MetaCode_MV_UD10,MetaCode_MV_UD11,MetaCode_MV_UD12,MetaCode_MV_UD13,MetaCode_MV_UD14,MetaCode_MV_UD15,MetaCode_MV_UD16,Aux_Temperature_1(C),Aux_dT/dt_1(C)
6957,2021/11/19 23:14:00,47382.6773,3380.0008,2,13,0,0,0,0,-3.014046,2.985593,-8.998714639278,8.185541,2.828794,31.49626,31.83438,,-0.00119685602840036,,0.700944304466248,1.39033401012421,,,,,,,,,,,,,,,,,28.95684,0.04784167
6958,2021/11/19 23:14:05,47387.6774,3385.0009,2,13,0,0,0,0,-3.014442,2.979612,-8.981867556504,8.185541,2.832977,31.49626,31.84686,,-0.00117780000437051,,0.715294778347015,,,,,,,,,,,,,,,,,,28.89021,0.04232645
6959,2021/11/19 23:14:10,47392.6768,3390.0003,2,13,0,0,0,0,-3.01416,2.973914,-8.96385262224,8.185541,2.837163,31.49626,31.85932,,-0.00115019304212183,,0.680335700511932,1.43168795108795,,,,,,,,,,,,,,,,,28.82757,-0.02081513
6960,2021/11/19 23:14:15,47397.6767,3395.0002,2,13,0,0,0,0,-3.014297,2.967965,-8.946327995605,8.185541,2.841348,31.49626,31.87175,,-0.00108699197880924,,0.704273521900177,1.42810702323914,,,,,,,,,,,,,,,,,29.08919,0.0865823
6961,2021/11/19 23:14:20,47402.6768,3400.0003,2,13,0,0,0,0,-3.01387,2.961419,-8.92533188153,8.185541,2.845534,31.49626,31.88416,,-0.00135948602110147,,0.698572814464569,,,,,,,,,,,,,,,,,,28.88672,0.0175184
6962,2021/11/19 23:14:25,47407.6768,3405.0003,2,13,0,0,0,0,-3.014122,2.955502,-8.908243599244,8.185541,2.849721,31.49626,31.89655,,-0.00143135897815228,,0.656000018119812,1.50207698345184,,,,,,,,,,,,,,,,,28.86023,0.02963543
6963,2021/11/19 23:14:30,47412.6777,3410.0012,2,13,0,0,0,0,-3.014244,2.948816,-8.888450935104,8.185541,2.853907,31.49626,31.90891,,-0.00111332896631211,,0.663129985332489,1.51931095123291,,,,,,,,,,,,,,,,,29.17431,0.09056687
6964,2021/11/19 23:14:35,47417.6768,3415.0003,2,13,0,0,0,0,-3.014572,2.942315,-8.86982041418,8.185541,2.858088,31.49626,31.92122,,-0.00115042994730175,,0.646275103092194,,,,,,,,,,,,,,,,,,29.0698,0.05597174
6965,2021/11/19 23:14:40,47422.6778,3420.0013,2,13,0,0,0,0,-3.014648,2.935566,-8.849698170768,8.185541,2.862275,31.49626,31.93353,,-0.00126820104196668,,0.60203891992569,1.56170904636383,,,,,,,,,,,,,,,,,28.94716,-0.004811287
6966,2021/11/19 23:14:45,47427.6778,3425.0013,2,13,0,0,0,0,-3.014107,2.928891,-8.827990865337,8.185541,2.866463,31.49626,31.94581,,-0.00145926000550389,,0.622693479061127,1.61097097396851,,,,,,,,,,,,,,,,,29.17518,0.06257474
6967,2021/11/19 23:14:50,47432.6779,3430.0014,2,13,0,0,0,0,-3.014084,2.922063,-8.807343335292,8.185541,2.870648,31.49626,31.95805,,-0.0015692850574851,,0.612875819206238,,,,,,,,,,,,,,,,,,29.10727,0.03706992
6968,2021/11/19 23:14:55,47437.6779,3435.0014,2,13,0,0,0,0,-3.014305,2.914733,-8.785894255565,8.185541,2.874832,31.49626,31.97026,,-0.00130278698634356,,0.592017471790314,1.6848269701004,,,,,,,,,,,,,,,,,29.03318,-0.02521694
6969,2021/11/19 23:15:00,47442.6782,3440.0017,2,13,0,0,0,0,-3.014244,2.907506,-8.763932515464,8.185541,2.879019,31.49626,31.98245,,-0.00147978903260082,,0.562511920928955,1.72769904136658,,,,,,,,,,,,,,,,,29.32113,0.07813096
6970,2021/11/19 23:15:05,47447.6781,3445.0016,2,13,0,0,0,0,-3.014595,2.9002,-8.742928419,8.185541,2.883205,31.49626,31.99461,,-0.00159559398889542,,0.544103622436523,,,,,,,,,,,,,,,,,,29.1324,0.03624201
6971,2021/11/19 23:15:10,47452.6773,3450.0008,2,13,0,0,0,0,-3.014244,2.892589,-8.718969037716,8.185541,2.887386,31.49626,32.00671,,-0.00177952402736992,,0.574791193008423,1.7424019575119,,,,,,,,,,,,,,,,,29.20254,0.02989411
6972,2021/11/19 23:15:15,47457.6766,3455.0001,2,13,0,0,0,0,-3.014244,2.884819,-8.695548361836,8.185541,2.891573,31.49626,32.01881,,-0.00142632494680583,,0.538771986961365,1.81467998027802,,,,,,,,,,,,,,,,,29.32464,0.06999373
6973,2021/11/19 23:15:20,47462.6767,3460.0002,2,13,0,0,0,0,-3.014015,2.876638,-8.67023008157,8.185541,2.895758,31.49626,32.03087,,-0.0017937000375241,,0.532777488231659,1.93176996707916,,,,,,,,,,,,,,,,,29.12093,-0.02783775
6974,2021/11/19 23:15:25,47467.6767,3465.0002,2,13,0,0,0,0,-3.014214,2.868381,-8.645914167534,8.185541,2.899944,31.49626,32.04289,,-0.00137872796040028,,0.519237995147705,1.92634105682373,,,,,,,,,,,,,,,,,29.35067,0.05937636
6975,2021/11/19 23:15:30,47472.6775,3470.001,2,13,0,0,0,0,-3.013916,2.859883,-8.619447131828,8.185541,2.904128,31.49626,32.05488,,-0.00179851904977113,,0.506969273090363,,,,,,,,,,,,,,,,,,29.43971,0.06667733
6976,2021/11/19 23:15:35,47477.6768,3475.0003,2,13,0,0,0,0,-3.014542,2.851294,-8.595345517348,8.185541,2.908317,31.49626,32.06684,,-0.0018311400199309,,0.467147707939148,2.02333402633667,,,,,,,,,,,,,,,,,29.19284,-0.02148151
6977,2021/11/19 23:15:40,47482.6768,3480.0003,2,13,0,0,0,0,-3.014481,2.842325,-8.568134708325,8.185541,2.912502,31.49626,32.07875,,-0.00230394001118839,,0.459187507629395,2.11510300636292,,,,,,,,,,,,,,,,,29.40885,0.04117906
6978,2021/11/19 23:15:45,47487.6769,3485.0004,2,13,0,0,0,0,-3.01445,2.832972,-8.5398524454,8.185541,2.916685,31.49626,32.09062,,-0.00170682603493333,,0.468547493219376,2.17578101158142,,,,,,,,,,,,,,,,,29.59968,-0.04008532
6979,2021/11/19 23:15:50,47492.6769,3490.0004,2,13,0,0,0,0,-3.014427,2.82329,-8.51060160483,8.185541,2.920872,31.49626,32.10246,,-0.00162929098587483,,0.420497685670853,2.27730488777161,,,,,,,,,,,,,,,,,29.51064,-0.07505655
6980,2021/11/19 23:15:55,47497.677,3495.0005,2,13,0,0,0,0,-3.014122,2.813472,-8.480147851584,8.185541,2.925057,31.49626,32.11426,,-0.00199281401000917,,0.446244686841965,2.3168671131134,,,,,,,,,,,,,,,,,29.42029,-0.07023513
6981,2021/11/19 23:16:00,47502.6773,3500.0008,2,13,0,0,0,0,-3.014397,2.803387,-8.450521362639,8.185541,2.929245,31.49626,32.12602,,-0.00197110092267394,,0.414131909608841,2.35797810554504,,,,,,,,,,,,,,,,,29.41105,0.05094111
6982,2021/11/19 23:16:05,47507.6781,3505.0016,2,13,0,0,0,0,-3.014793,2.79259,-8.41908078387,8.185541,2.93343,31.49626,32.13773,,-0.00206790002994239,,0.382724106311798,2.47952795028687,,,,,,,,,,,,,,,,,29.50712,0.08991003
6983,2021/11/19 23:16:10,47512.678,3510.0015,2,13,0,0,0,0,-3.01487,2.781615,-8.38620761505,8.185541,2.937615,31.49626,32.14939,,-0.00253483490087092,,0.375781089067459,2.5397629737854,,,,,,,,,,,,,,,,,29.7318,0.03593862
6984,2021/11/19 23:16:15,47517.6765,3515,2,13,0,0,0,0,-3.014229,2.770234,-8.350119659586,8.185541,2.941797,31.49626,32.161,,-0.0021704479586333,,0.363705694675446,2.64016103744507,,,,,,,,,,,,,,,,,29.44366,-0.0775069
6985,2021/11/19 23:16:20,47522.6765,3520,2,13,0,0,0,0,-3.014977,2.758587,-8.317076357499,8.185541,2.945983,31.49626,32.17257,,-0.00287528801709414,,0.343654990196228,2.83422994613647,,,,,,,,,,,,,,,,,29.50712,-0.05093932
6986,2021/11/19 23:16:25,47527.6765,3525,2,13,0,0,0,0,-3.014267,2.746108,-8.277502722836,8.185541,2.95017,31.49626,32.1841,,-0.00218576705083251,,0.321011990308762,2.93355703353882,,,,,,,,,,,,,,,,,29.57895,-0.05258203
6987,2021/11/19 23:16:30,47532.6766,3530.0001,2,13,0,0,0,0,-3.014397,2.733287,-8.239212132939,8.185541,2.954357,31.49626,32.19557,,-0.00280342902988195,,0.329220086336136,3.04386901855469,,,,,,,,,,,,,,,,,29.75252,0.0522989
6988,2021/11/19 23:16:35,47537.6767,3535.0002,2,13,0,0,0,0,-3.014397,2.719548,-8.197797332556,8.185541,2.958541,31.49626,32.20698,,-0.00268875109031796,,0.308102011680603,3.15331506729126,,,,,,,,,,,,,,,,,29.85998,0.07515669
6989,2021/11/19 23:16:40,47542.6776,3540.0011,2,13,0,0,0,0,-3.014282,2.705611,-8.155474536302,8.185541,2.962728,31.49626,32.21834,,-0.00274101295508444,,0.28566038608551,3.33619499206543,,,,,,,,,,,,,,,,,29.9837,0.04788041
6990,2021/11/19 23:16:45,47547.6776,3545.0011,2,13,0,0,0,0,-3.014244,2.690885,-8.11098396594,8.185541,2.966914,31.49626,32.22963,,-0.00294385501183569,,0.300208210945129,3.52919507026672,,,,,,,,,,,,,,,,,29.98634,0.05532742
6991,2021/11/19 23:16:50,47552.6768,3550.0003,2,13,0,0,0,0,-3.014977,2.675178,-8.065600140906,8.185541,2.971099,31.49626,32.24086,,-0.0028989699203521,,0.25375971198082,3.81402111053467,,,,,,,,,,,,,,,,,29.95989,0.0609535
6992,2021/11/19 23:16:55,47557.6779,3555.0014,2,13,0,0,0,0,-3.014725,2.658545,-8.014782075125,8.185541,2.975283,31.49626,32.25202,,-0.00314967893064022,,0.234829798340797,3.82854008674622,,,,,,,,,,,,,,,,,29.93702,-0.04470527
6993,2021/11/19 23:17:00,47562.6778,3560.0013,2,13,0,0,0,0,-3.014771,2.641269,-7.962821184399,8.185541,2.97947,31.49626,32.26311,,-0.00365987000986934,,0.241408094763756,4.13079404830933,,,,,,,,,,,,,,,,,29.93175,0.07951915
6994,2021/11/19 23:17:05,47567.6778,3565.0013,2,13,0,0,0,0,-3.014229,2.623034,-7.906425150786,8.185541,2.983656,31.49626,32.27413,,-0.00351516809314489,,0.228389203548431,4.26494407653809,,,,,,,,,,,,,,,,,29.93352,-0.02544761
6995,2021/11/19 23:17:10,47572.6781,3570.0016,2,13,0,0,0,0,-3.01445,2.603893,-7.84930525385,8.185541,2.987844,31.49626,32.28508,,-0.00323803490027785,,0.21271139383316,4.60346698760986,,,,,,,,,,,,,,,,,29.9652,-0.09160161
6996,2021/11/19 23:17:15,47577.6772,3575.0007,2,13,0,0,0,0,-3.014488,2.583925,-7.7892109054,8.185541,2.992027,31.49626,32.29593,,-0.00374367111362517,,0.206157103180885,4.71530914306641,,,,,,,,,,,,,,,,,30.02023,0.03589451
6997,2021/11/19 23:17:20,47582.678,3580.0015,2,13,0,0,0,0,-3.014977,2.562775,-7.726707681175,8.185541,2.996214,31.49626,32.3067,,-0.00417393213137984,,0.19101120531559,5.13629722595215,,,,,,,,,,,,,,,,,30.00216,-0.07758021
6998,2021/11/19 23:17:25,47587.6765,3585,2,13,0,0,0,0,-3.014481,2.540341,-7.657809678021,8.185541,3.000398,31.49626,32.31738,,-0.00397428311407566,,0.195179998874664,5.36502313613892,,,,,,,,,,,,,,,,,30.10783,-0.04771292
6999,2021/11/19 23:17:30,47592.6766,3590.0001,2,13,0,0,0,0,-3.014412,2.517429,-7.588568186748,8.185541,3.004583,31.49626,32.32796,,-0.00481322919949889,,0.171607702970505,5.61069488525391,,,,,,,,,,,,,,,,,30.15491,-0.06146133
7000,2021/11/19 23:17:33,47596.3075,3593.631,2,13,0,0,0,0,-3.014633,2.499993,-7.536561397569,8.185541,3.007622,31.49626,32.33559,,-0.00582420313730836,0.0203842706978321,0.176643297076225,5.67387819290161,,,,,,,,,,,,,,,,,30.48837,0.0811106
7001,2021/11/19 23:17:33,47596.3156,0.0017,2,14,0,0,0,0,-3.014633,2.499933,-7.536380519589,8.185541,0.000000753658,31.49626,32.33561,,-0.00582420313730836,0.0203842706978321,0.176643297076225,5.67387819290161,,,,,,,,,,,,,,,,,30.4882501801487,0.0810926770315435
7002,2021/11/19 23:18:33,47656.3579,60,2,15,0,0,0,0,0,2.832021,0,8.185541,0.000005193096,31.49626,32.33562,,0.000638754980172962,,,,,,,,,,,,,,,,,,,,29.60007,-0.05176365
7003,2021/11/19 23:19:33,47716.3588,120.0009,2,15,0,0,0,0,0,2.856125,0,8.185541,0.000005193096,31.49626,32.33562,,0.000344829808454961,,,,,,,,,,,,,,,,,,,,28.73093,-0.02082109
7004,2021/11/19 23:20:33,47776.3583,180.0004,2,15,0,0,0,0,0,2.868792,0,8.185541,0.000005193096,31.49626,32.33562,,0.000170365296071395,,0,,,,,,,,,,,,,,,,,,28.03836,-0.01394749
7005,2021/11/19 23:21:33,47836.3584,240.0005,2,15,0,0,0,0,0,2.877657,0,8.185541,0.000005193096,31.49626,32.33562,,0.000118559997645207,,,,,,,,,,,,,,,,,,,,27.52845,-0.03152549
7006,2021/11/19 23:22:33,47896.3581,300.0002,2,15,0,0,0,0,0,2.884319,0,8.185541,0.000005193096,31.49626,32.33562,,0.000135913796839304,,0,,,,,,,,,,,,,,,,,,27.11989,-0.02518415
7007,2021/11/19 23:23:33,47956.3582,360.0003,2,15,0,0,0,0,0,2.889874,0,8.185541,0.000005193096,31.49626,32.33562,,0.0000911476017790847,,,,,,,,,,,,,,,,,,,,26.74951,-0.02936244
7008,2021/11/19 23:24:33,48016.3581,420.0002,2,15,0,0,0,0,0,2.894416,0,8.185541,0.000005193096,31.49626,32.33562,,0.0000747607919038273,,0,,,,,,,,,,,,,,,,,,26.70917,0.06469846
7009,2021/11/19 23:25:33,48076.3595,480.0016,2,15,0,0,0,0,0,2.898645,0,8.185541,0.000005193096,31.49626,32.33562,,0.0000423934288846795,,,,,,,,,,,,,,,,,,,,26.25155,-0.07540166
7010,2021/11/19 23:26:33,48136.3587,540.0008,2,15,0,0,0,0,0,2.902326,0,8.185541,0.000005193096,31.49626,32.33562,,0.0000418454983446281,,0,,,,,,,,,,,,,,,,,,26.13531,-0.01483202
7011,2021/11/19 23:27:33,48196.3586,600.0007,2,15,0,0,0,0,0,2.905693,0,8.185541,0.000005193096,31.49626,32.33562,,0.0000502986113133375,,,,,,,,,,,,,,,,,,,,26.00881,-0.03078401
7012,2021/11/19 23:28:33,48256.3579,660,2,15,0,0,0,0,0,2.908823,0,8.185541,0.000005193096,31.49626,32.33562,,0.000061524573538918,,0,,,,,,,,,,,,,,,,,,25.96928,0.05591571
7013,2021/11/19 23:29:33,48316.3579,720,2,15,0,0,0,0,0,2.911596,0,8.185541,0.000005193096,31.49626,32.33562,,0.0000312164484057575,,,,,,,,,,,,,,,,,,,,25.72686,-0.03373325
7014,2021/11/19 23:30:33,48376.3596,780.0017,2,15,0,0,0,0,0,2.913918,0,8.185541,0.000005193096,31.49626,32.33562,,0.0000595839010202326,,0,,,,,,,,,,,,,,,,,,25.59893,-0.01262605
7015,2021/11/19 23:31:33,48436.3592,840.0013,2,15,0,0,0,0,0,2.916515,0,8.185541,0.000005193096,31.49626,32.33562,,0.0000614029777352698,,,,,,,,,,,,,,,,,,,,25.68863,-0.04316449
7016,2021/11/19 23:32:33,48496.3585,900.0006,2,15,0,0,0,0,0,2.918895,0,8.185541,0.000005193096,31.49626,32.33562,,0.0000123662903206423,,0,,,,,,,,,,,,,,,,,,25.78192,0.07925868
7017,2021/11/19 23:33:33,48556.3583,960.0004,2,15,0,0,0,0,0,2.920917,0,8.185541,0.000005193096,31.49626,32.33562,,0.0000889887887751684,,,,,,,,,,,,,,,,,,,,25.76505,0.1094031
7018,2021/11/19 23:34:33,48616.358,1020.0001,2,15,0,0,0,0,0,2.922847,0,8.185541,0.000005193096,31.49626,32.33562,,0.0000687952997395769,,0,,,,,,,,,,,,,,,,,,25.54784,0.009444356
7019,2021/11/19 23:35:33,48676.3596,1080.0017,2,15,0,0,0,0,0,2.924823,0,8.185541,0.000005193096,31.49626,32.33562,,0.0000140670399559895,,,,,,,,,,,,,,,,,,,,25.70512,0.08636534
7020,2021/11/19 23:36:33,48736.3594,1140.0015,2,15,0,0,0,0,0,2.92665,0,8.185541,0.000005193096,31.49626,32.33562,,0.0000344958607456647,,0,,,,,,,,,,,,,,,,,,25.57536,0.05901575
7021,2021/11/19 23:37:33,48796.3592,1200.0013,2,15,0,0,0,0,0,2.928372,0,8.185541,0.000005193096,31.49626,32.33562,,0.00000561082515559974,,,,,,,,,,,,,,,,,,,,25.25093,-0.1029158
7022,2021/11/19 23:38:33,48856.3583,1260.0004,2,15,0,0,0,0,0,2.930316,0,8.185541,0.000005193096,31.49626,32.33562,,0.0000430270010838285,,0,,,,,,,,,,,,,,,,,,25.46782,0.02013266
7023,2021/11/19 23:39:33,48916.3583,1320.0004,2,15,0,0,0,0,0,2.9317,0,8.185541,0.000005193096,31.49626,32.33562,,0.0000169893992278958,,,,,,,,,,,,,,,,,,,,25.60204,0.07152379
7024,2021/11/19 23:40:33,48976.3582,1380.0003,2,15,0,0,0,0,0,2.933148,0,8.185541,0.000005193096,31.49626,32.33562,,0.0000553933496121317,,0,,,,,,,,,,,,,,,,,,25.46428,-0.02958179
7025,2021/11/19 23:41:33,49036.358,1440.0001,2,15,0,0,0,0,0,2.934753,0,8.185541,0.000005193096,31.49626,32.33562,,0.000040896480641095,,,,,,,,,,,,,,,,,,,,25.5678,0.06692231
7026,2021/11/19 23:42:33,49096.358,1500.0001,2,15,0,0,0,0,0,2.936286,0,8.185541,0.000005193096,31.49626,32.33562,,0.0000462300413346384,,0,,,,,,,,,,,,,,,,,,25.57224,0.08790791
7027,2021/11/19 23:43:33,49156.3592,1560.0013,2,15,0,0,0,0,0,2.937667,0,8.185541,0.000005193096,31.49626,32.33562,,0.0000546026894880924,,,,,,,,,,,,,,,,,,,,25.52738,0.03652334
7028,2021/11/19 23:44:33,49216.3585,1620.0006,2,15,0,0,0,0,0,2.939076,0,8.185541,0.000005193096,31.49626,32.33562,,0.0000167523394338787,,0,,,,,,,,,,,,,,,,,,25.31939,-0.0901258
7029,2021/11/19 23:45:33,49276.3583,1680.0004,2,15,0,0,0,0,0,2.94034,0,8.185541,0.000005193096,31.49626,32.33562,,0.0000128405099530937,,,,,,,,,,,,,,,,,,,,25.39495,-0.007640719
7030,2021/11/19 23:46:33,49336.3581,1740.0002,2,15,0,0,0,0,0,2.941784,0,8.185541,0.000005193096,31.49626,32.33562,,0.000047727571654832,,0,,,,,,,,,,,,,,,,,,25.41451,0.06804585
7031,2021/11/19 23:47:33,49396.3596,1800.0017,2,15,0,0,0,0,0,2.94272,0,8.185541,0.000005193096,31.49626,32.33562,,-0.00000161993295932916,,,,,,,,,,,,,,,,,,,,25.42516,0.0773561
7032,2021/11/19 23:47:33,49396.361,1800.0031,2,15,0,0,0,0,0,2.94272,0,8.185541,0.000005193096,31.49626,32.33562,,-0.00000161993295932916,0.0203842706978321,0,0,,,,,,,,,,,,,,,,,25.42516,0.0773561
7033,2021/11/19 23:47:33,49396.3683,0.0017,3,16,0,0,0,0,0,2.942667,0,8.185541,0.000005193096,31.49626,32.33562,,-0.00000161993295932916,0.0203842706978321,0,0,,,,,,,,,,,,,,,,,25.4252544663366,0.0773227832047525
7034,2021/11/19 23:47:39,49401.411,5.0002,3,7,0,0,0,0,1.506279,3.019711,4.548527265369,8.187629,0.00003360278,31.50253,32.3357,,0.00485361693426967,,0.085938960313797,11.2674503326416,,,,,,,,,,,,,,,,,25.49051,0.05430818
7035,2021/11/19 23:47:44,49406.4109,10.0001,3,7,0,0,0,0,1.506439,3.039953,4.579503757367,8.189719,0.00003360278,31.50887,32.3357,,0.00366988289169967,,0.107951402664185,9.26079273223877,,,,,,,,,,,,,,,,,25.55316,0.03151894
7036,2021/11/19 23:47:49,49411.411,15.0002,3,7,0,0,0,0,1.506477,3.057399,4.605901273323,8.191811,0.00003360278,31.51525,32.3357,,0.00317025603726506,,0.128171101212502,8.56666660308838,,,,,,,,,,,,,,,,,25.54647,0.04917741
7037,2021/11/19 23:47:54,49416.4109,20.0001,3,7,0,0,0,0,1.506294,3.072804,4.628546228376,8.193901,0.00003360278,31.52165,32.3357,,0.00265861791558564,,0.134415701031685,7.46799421310425,,,,,,,,,,,,,,,,,25.55228,0.07540882
7038,2021/11/19 23:47:59,49421.4112,25.0004,3,7,0,0,0,0,1.505829,3.087051,4.648570920279,8.195992,0.00003360278,31.5281,32.3357,,0.00276244711130857,,0.152438998222351,7.10569095611572,,,,,,,,,,,,,,,,,25.59983,0.07957995
7039,2021/11/19 23:48:04,49426.4111,30.0003,3,7,0,0,0,0,1.506294,3.100109,4.669675586046,8.198084,0.00003360278,31.53456,32.3357,,0.00256639393046498,,0.161951795220375,6.237389087677,,,,,,,,,,,,,,,,,25.53187,-0.02305746
7040,2021/11/19 23:48:09,49431.4112,35.0004,3,7,0,0,0,0,1.506874,3.111862,4.689183939388,8.200174,0.00003360278,31.54106,32.3357,,0.00213160808198154,,0.172919392585754,5.87185192108154,,,,,,,,,,,,,,,,,25.32075,-0.03888667
7041,2021/11/19 23:48:14,49436.4113,40.0005,3,7,0,0,0,0,1.5065,3.123237,4.7051565405,8.202265,0.00003360278,31.54757,32.3357,,0.00211541401222348,,0.193536207079887,5.45657777786255,,,,,,,,,,,,,,,,,25.26427,-0.08348048
7042,2021/11/19 23:48:19,49441.4113,45.0005,3,7,0,0,0,0,1.506348,3.133722,4.720475867256,8.204356,0.00003360278,31.55412,32.3357,,0.00187893700785935,,0.201448395848274,5.13898277282715,,,,,,,,,,,,,,,,,25.52696,0.0612551
7043,2021/11/19 23:48:24,49446.4122,50.0014,3,7,0,0,0,0,1.506256,3.143768,4.735319412608,8.206447,0.00003360278,31.56068,32.3357,,0.00214543007314205,,0.211425304412842,4.79132413864136,,,,,,,,,,,,,,,,,25.37008,0.001391768
7044,2021/11/19 23:48:29,49451.4122,55.0014,3,7,0,0,0,0,1.50666,3.152824,4.75023380784,8.208537,0.00003360278,31.56726,32.3357,,0.00220809900201857,,0.23550720512867,4.52793216705322,,,,,,,,,,,,,,,,,25.28873,-0.01805604
7045,2021/11/19 23:48:34,49456.4122,60.0014,3,7,0,0,0,0,1.506676,3.16155,4.7634315078,8.210629,0.00003360278,31.57387,32.3357,,0.00187162100337446,,0.227913200855255,4.30224895477295,,,,,,,,,,,,,,,,,25.55319,0.05459487
7046,2021/11/19 23:48:39,49461.4124,65.0016,3,7,0,0,0,0,1.506241,3.170332,4.775284042012,8.21272,0.00003360278,31.58049,32.3357,,0.00154127995483577,,0.239611104130745,4.17888498306274,,,,,,,,,,,,,,,,,25.43496,0.02569258
7047,2021/11/19 23:48:44,49466.4108,70,3,7,0,0,0,0,1.506264,3.178535,4.78771284324,8.21481,0.00003360278,31.58712,32.3357,,0.00180526298936456,,0.248572498559952,,,,,,,,,,,,,,,,,,25.26119,-0.02360702
7048,2021/11/19 23:48:49,49471.4125,75.0017,3,7,0,0,0,0,1.506081,3.186209,4.798688836929,8.216902,0.00003360278,31.59378,32.3357,,0.00169710803311318,,0.27182799577713,3.8679940700531,,,,,,,,,,,,,,,,,25.28962,0.01998723
7049,2021/11/19 23:48:54,49476.411,80.0002,3,7,0,0,0,0,1.506027,3.193813,4.809968610951,8.218991,0.00003360278,31.60044,32.3357,,0.00145248195622116,,0.275166511535645,3.73250389099121,,,,,,,,,,,,,,,,,25.50427,0.1052886
7050,2021/11/19 23:48:59,49481.411,85.0002,3,7,0,0,0,0,1.506042,3.201202,4.821144662484,8.221083,0.00003360278,31.60713,32.3357,,0.00178229599259794,,0.285687506198883,3.47844791412354,,,,,,,,,,,,,,,,,25.36697,0.03639519
7051,2021/11/19 23:49:04,49486.411,90.0002,3,7,0,0,0,0,1.506172,3.208222,4.832134146184,8.223173,0.00003360278,31.61383,32.3357,,0.00158869300503284,,0.29799810051918,,,,,,,,,,,,,,,,,,25.24384,-0.02444267
7052,2021/11/19 23:49:09,49491.4112,95.0004,3,7,0,0,0,0,1.506989,3.214913,4.844838526957,8.225265,0.00003360278,31.62054,32.3357,,0.00114331801887602,,0.296088308095932,3.39197897911072,,,,,,,,,,,,,,,,,25.3945,0.02916634
7053,2021/11/19 23:49:14,49496.4114,100.0006,3,7,0,0,0,0,1.506027,3.221497,4.851661462419,8.227355,0.00003360278,31.62727,32.3357,,0.00170048396103084,,0.318725109100342,3.28286004066467,,,,,,,,,,,,,,,,,25.3963,0.04111469
7054,2021/11/19 23:49:19,49501.4121,105.0013,3,7,0,0,0,0,1.506493,3.228103,4.863114572779,8.229446,0.00003360278,31.63402,32.3357,,0.00114082405343652,,0.326024800539017,,,,,,,,,,,,,,,,,,25.24693,-0.08653939
7055,2021/11/19 23:49:24,49506.4122,110.0014,3,7,0,0,0,0,1.506371,3.234342,4.872118992882,8.231538,0.00003360278,31.64078,32.3357,,0.00132029398810118,,0.335493713617325,3.0824830532074,,,,,,,,,,,,,,,,,25.31672,-0.03041565
7056,2021/11/19 23:49:29,49511.4121,115.0013,3,7,0,0,0,0,1.505898,3.24011,4.87927516878,8.233628,0.00003360278,31.64754,32.3357,,0.00112197000999004,,0.325075685977936,2.93305802345276,,,,,,,,,,,,,,,,,25.51495,0.02290785
7057,2021/11/19 23:49:34,49516.4122,120.0014,3,7,0,0,0,0,1.506332,3.24644,4.89021645808,8.235719,0.00003360278,31.65433,32.3357,,0.00107884395401925,,0.35223600268364,,,,,,,,,,,,,,,,,,25.30916,-0.0452739
7058,2021/11/19 23:49:39,49521.4124,125.0016,3,7,0,0,0,0,1.505714,3.251994,4.896572893716,8.23781,0.00003360278,31.66112,32.3357,,0.00116657500620931,,0.34737241268158,2.83463907241821,,,,,,,,,,,,,,,,,25.24294,-0.06528437
7059,2021/11/19 23:49:44,49526.4123,130.0015,3,7,0,0,0,0,1.505829,3.257607,4.905399091203,8.239902,0.00003360278,31.66792,32.3357,,0.000903956708498299,,0.377042889595032,,,,,,,,,,,,,,,,,,25.40872,-0.009863973
7060,2021/11/19 23:49:49,49531.4124,135.0016,3,7,0,0,0,0,1.506279,3.263,4.914988377,8.241992,0.00003360278,31.67474,32.3357,,0.00131090602371842,,0.378034889698029,2.68003106117249,,,,,,,,,,,,,,,,,25.53228,0.03708422
7061,2021/11/19 23:49:54,49536.4109,140.0001,3,7,0,0,0,0,1.506462,3.268526,4.923910215012,8.244082,0.00003360278,31.68157,32.3357,,0.00116823904681951,,0.379467695951462,,,,,,,,,,,,,,,,,,25.40875,0.02667785
7062,2021/11/19 23:49:59,49541.4124,145.0016,3,7,0,0,0,0,1.506302,3.273912,4.931500193424,8.246175,0.00003360278,31.68841,32.3357,,0.000901542312931269,,0.410416692495346,2.55682706832886,,,,,,,,,,,,,,,,,25.20824,-0.04473925
7063,2021/11/19 23:50:04,49546.411,150.0002,3,7,0,0,0,0,1.506386,3.278798,4.939135404028,8.248264,0.00003360278,31.69526,32.3357,,0.000847930728923529,,0.381611406803131,,,,,,,,,,,,,,,,,,25.39716,0.06304502
7064,2021/11/19 23:50:09,49551.4108,155,3,7,0,0,0,0,1.505531,3.283828,4.943904852668,8.250356,0.00003360278,31.70212,32.3357,,0.000902284926269203,,0.437118887901306,2.4624559879303,,,,,,,,,,,,,,,,,25.55361,0.0940311
7065,2021/11/19 23:50:14,49556.4111,160.0003,3,7,0,0,0,0,1.50602,3.288659,4.95278622718,8.252446,0.00003360278,31.70899,32.3357,,0.00129811302758753,,0.433983713388443,,,,,,,,,,,,,,,,,,25.35362,0.04820108
7066,2021/11/19 23:50:19,49561.411,165.0002,3,7,0,0,0,0,1.506409,3.293391,4.961193842919,8.254537,0.00003360278,31.71587,32.3357,,0.000781496695708483,,0.435379296541214,2.33932900428772,,,,,,,,,,,,,,,,,25.18291,-0.03666639
7067,2021/11/19 23:50:24,49566.4113,170.0005,3,7,0,0,0,0,1.506027,3.29797,4.96683186519,8.256629,0.00003360278,31.72277,32.3357,,0.000938428973313421,,,,,,,,,,,,,,,,,,,,25.32607,-0.03528416
7068,2021/11/19 23:50:29,49571.4113,175.0005,3,7,0,0,0,0,1.506439,3.302292,4.974701458188,8.258719,0.00003360278,31.72967,32.3357,,0.000770130602177233,,0.463577389717102,2.28988695144653,,,,,,,,,,,,,,,,,25.38652,-0.03763139
7069,2021/11/19 23:50:34,49576.4112,180.0004,3,7,0,0,0,0,1.506531,3.307192,4.982387270952,8.260812,0.00003360278,31.73658,32.3357,,0.000802314723841846,,0.457904785871506,,,,,,,,,,,,,,,,,,25.51538,0.07498384
7070,2021/11/19 23:50:39,49581.4114,185.0006,3,7,0,0,0,0,1.505821,3.311351,4.986301874171,8.262902,0.00003360278,31.7435,32.3357,,0.000692293571773916,,0.46772038936615,2.07950305938721,,,,,,,,,,,,,,,,,25.60204,0.08374274
7071,2021/11/19 23:50:44,49586.4122,190.0014,3,7,0,0,0,0,1.506805,3.315574,4.99592348107,8.264994,0.00003360278,31.75043,32.3357,,0.000937104225158691,,0.481502711772919,,,,,,,,,,,,,,,,,,25.5527,0.05929053
7072,2021/11/19 23:50:49,49591.4121,195.0013,3,7,0,0,0,0,1.506912,3.319848,5.002718789376,8.267085,0.00003360278,31.75737,32.3357,,0.000898914819117635,,0.499430686235428,2.03039693832397,,,,,,,,,,,,,,,,,25.46161,-0.02901971
7073,2021/11/19 23:50:54,49596.4122,200.0014,3,7,0,0,0,0,1.506096,3.323991,5.006249549136,8.269176,0.00003360278,31.76431,32.3357,,0.000764541618991643,,0.507493913173676,,,,,,,,,,,,,,,,,,25.3492,-0.08719742
7074,2021/11/19 23:50:59,49601.4125,205.0017,3,7,0,0,0,0,1.506042,3.327733,5.011705662786,8.271267,0.00003360278,31.77127,32.3357,,0.000994922709651291,,,,,,,,,,,,,,,,,,,,25.42074,-0.06179094
7075,2021/11/19 23:51:04,49606.4123,210.0015,3,7,0,0,0,0,1.506348,3.331648,5.018621301504,8.273358,0.00003360278,31.77823,32.3357,,0.000717124785296619,,0.527683019638062,1.91936099529266,,,,,,,,,,,,,,,,,25.57224,0.07401466
7076,2021/11/19 23:51:09,49611.4108,215,3,7,0,0,0,0,1.506607,3.335743,5.025653754001,8.275449,0.00003360278,31.7852,32.3357,,0.000616924720816314,,0.546317398548126,,,,,,,,,,,,,,,,,,25.61045,0.05955994
7077,2021/11/19 23:51:14,49616.4111,220.0003,3,7,0,0,0,0,1.506607,3.339186,5.030841001902,8.277539,0.00003360278,31.79218,32.3357,,0.000692091882228851,,0.548215627670288,,,,,,,,,,,,,,,,,,25.37453,-0.009994507
7078,2021/11/19 23:51:19,49621.4111,225.0003,3,7,0,0,0,0,1.506241,3.342667,5.034862084747,8.279631,0.00003360278,31.79917,32.3357,,0.000928232213482261,,,1.81393694877625,,,,,,,,,,,,,,,,,25.57494,0.02929509
7079,2021/11/19 23:51:24,49626.4113,230.0005,3,7,0,0,0,0,1.506111,3.346403,5.040054368733,8.281721,0.00003360278,31.80616,32.3357,,0.000776749278884381,,0.591337084770203,,,,,,,,,,,,,,,,,,25.68911,0.09539485
7080,2021/11/19 23:51:29,49631.4119,235.0011,3,7,0,0,0,0,1.505676,3.350089,5.044148605164,8.283813,0.00003360278,31.81316,32.3357,,0.000633346382528543,,0.576638221740723,1.69439494609833,,,,,,,,,,,,,,,,,25.4394,-0.0002837181
7081,2021/11/19 23:51:34,49636.412,240.0012,3,7,0,0,0,0,1.506111,3.353472,5.050701067392,8.285904,0.00003360278,31.82017,32.3357,,0.000669708475470543,,,,,,,,,,,,,,,,,,,,25.4483,0.01749396
7082,2021/11/19 23:51:39,49641.4119,245.0011,3,7,0,0,0,0,1.506027,3.356632,5.055178421064,8.287994,0.00003360278,31.82718,32.3357,,0.000617913086898625,,0.601888597011566,,,,,,,,,,,,,,,,,,25.63133,0.07927418
7083,2021/11/19 23:51:44,49646.412,250.0012,3,7,0,0,0,0,1.506477,3.359982,5.061735603414,8.290086,0.00003360278,31.83421,32.3357,,0.000614453281741589,,0.629867672920227,1.59659504890442,,,,,,,,,,,,,,,,,25.42873,-0.007921457
7084,2021/11/19 23:51:49,49651.412,255.0012,3,7,0,0,0,0,1.506165,3.363396,5.06582933634,8.292177,0.00003360278,31.84124,32.3357,,0.000730262720026076,,,,,,,,,,,,,,,,,,,,25.56559,0.03137171
7085,2021/11/19 23:51:54,49656.4123,260.0015,3,7,0,0,0,0,1.505638,3.366367,5.068530077146,8.294268,0.00003360278,31.84827,32.3357,,0.000492968421895057,,0.632983803749084,,,,,,,,,,,,,,,,,,25.57137,0.02416313
7086,2021/11/19 23:51:59,49661.4124,265.0016,3,7,0,0,0,0,1.506294,3.369406,5.075316041364,8.296358,0.00003360278,31.85531,32.3357,,0.000599120685365051,,0.712759912014008,,,,,,,,,,,,,,,,,,25.42294,-0.05901456
7087,2021/11/19 23:52:04,49666.4123,270.0015,3,7,0,0,0,0,1.506264,3.372584,5.080001866176,8.298449,0.00003360278,31.86236,32.3357,,0.000693941779900342,,,1.48559296131134,,,,,,,,,,,,,,,,,25.68863,0.0252676
7088,2021/11/19 23:52:09,49671.4123,275.0015,3,7,0,0,0,0,1.506439,3.375341,5.084745320699,8.300539,0.00003360278,31.86941,32.3357,,0.000558474916033447,,0.710996985435486,,,,,,,,,,,,,,,,,,25.49985,-0.04026294
7089,2021/11/19 23:52:14,49676.4124,280.0016,3,7,0,0,0,0,1.506493,3.378077,5.089049353961,8.30263,0.00003360278,31.87647,32.3357,,0.000716405222192407,,,,,,,,,,,,,,,,,,,,25.56027,-0.05191743
7090,2021/11/19 23:52:19,49681.4109,285.0001,3,7,0,0,0,0,1.506294,3.380971,5.092736331474,8.30472,0.00003360278,31.88354,32.3357,,0.000539595086593181,,0.697218000888824,1.38768005371094,,,,,,,,,,,,,,,,,25.65933,0.02209723
7091,2021/11/19 23:52:24,49686.4109,290.0001,3,7,0,0,0,0,1.505928,3.383498,5.095304376144,8.30681,0.00003360278,31.89061,32.3357,,0.000413505506003276,,,,,,,,,,,,,,,,,,,,25.43453,-0.07122099
7092,2021/11/19 23:52:29,49691.4109,295.0001,3,7,0,0,0,0,1.506294,3.38626,5.10070312044,8.308901,0.00003360278,31.89768,32.3357,,0.000531854282598943,,0.785973012447357,,,,,,,,,,,,,,,,,,25.57358,-0.05524933
7093,2021/11/19 23:52:34,49696.411,300.0002,3,7,0,0,0,0,1.506279,3.388859,5.104567145661,8.310992,0.00003360278,31.90477,32.3357,,0.00067446322645992,,0.781053781509399,,,,,,,,,,,,,,,,,,25.70018,0.02193272
7094,2021/11/19 23:52:39,49701.411,305.0002,3,7,0,0,0,0,1.506042,3.391035,5.10704113347,8.313083,0.00003360278,31.91185,32.3357,,0.000479930109577253,,,1.26090598106384,,,,,,,,,,,,,,,,,25.40119,-0.09469271
7095,2021/11/19 23:52:44,49706.4111,310.0003,3,7,0,0,0,0,1.506783,3.394055,5.114104375065,8.315175,0.00003360278,31.91895,32.3357,,0.000516397471074015,,0.858689486980438,,,,,,,,,,,,,,,,,,25.67175,-0.01610518
7096,2021/11/19 23:52:49,49711.4111,315.0003,3,7,0,0,0,0,1.506111,3.396145,5.114971342095,8.317266,0.00003360278,31.92605,32.3357,,0.000639407022390515,,,,,,,,,,,,,,,,,,,,25.59981,-0.02931774
7097,2021/11/19 23:52:54,49716.4113,320.0005,3,7,0,0,0,0,1.506569,3.398536,5.120128982984,8.319356,0.00003360278,31.93315,32.3357,,0.000548403186257929,,,,,,,,,,,,,,,,,,,,25.50339,-0.07066548
7098,2021/11/19 23:52:59,49721.4112,325.0004,3,7,0,0,0,0,1.506409,3.400827,5.123036400243,8.321447,0.00003360278,31.94026,32.3357,,0.000424827390816063,,0.86656528711319,1.16052901744843,,,,,,,,,,,,,,,,,25.76505,0.05774558
7099,2021/11/19 23:53:04,49726.4114,330.0006,3,7,0,0,0,0,1.506111,3.403159,5.125535204649,8.323538,0.00003360278,31.94737,32.3357,,0.000386021507438272,,,,,,,,,,,,,,,,,,,,25.44606,-0.04011989
7100,2021/11/19 23:53:09,49731.4114,335.0006,3,7,0,0,0,0,1.506493,3.405166,5.129858742838,8.325628,0.00003360278,31.95449,32.3357,,0.000321207713568583,,0.939866781234741,,,,,,,,,,,,,,,,,,25.7668,0.09106815
7101,2021/11/19 23:53:14,49736.4123,340.0015,3,7,0,0,0,0,1.506203,3.407338,5.132142717614,8.32772,0.00003360278,31.96161,32.3357,,0.000410714506870136,,,,,,,,,,,,,,,,,,,,25.53716,-0.003610253
7102,2021/11/19 23:53:19,49741.4122,345.0014,3,7,0,0,0,0,1.506134,3.409309,5.134876201406,8.329811,0.00003360278,31.96874,32.3357,,0.000423584511736408,,0.955943822860718,,,,,,,,,,,,,,,,,,25.72997,0.07051468
7103,2021/11/19 23:53:24,49746.4108,350,3,7,0,0,0,0,1.505676,3.411417,5.136488702892,8.331902,0.00003360278,31.97587,32.3357,,0.000440735399024561,,,0.995257079601288,,,,,,,,,,,,,,,,,25.72952,0.06081164
7104,2021/11/19 23:53:29,49751.4123,355.0015,3,7,0,0,0,0,1.505768,3.413286,5.139616833648,8.333993,0.00003360278,31.98301,32.3357,,0.000368136708857492,,,,,,,,,,,,,,,,,,,,25.52781,-0.06579995
7105,2021/11/19 23:53:34,49756.411,360.0002,3,7,0,0,0,0,1.506065,3.415093,5.143352039045,8.336083,0.00003360278,31.99014,32.3357,,0.000443222786998376,,1.11218500137329,,,,,,,,,,,,,,,,,,25.84054,0.06637096
7106,2021/11/19 23:53:39,49761.4109,365.0001,3,7,0,0,0,0,1.506531,3.417113,5.147986665003,8.338173,0.00003360278,31.99728,32.3357,,0.000347495486494154,,,,,,,,,,,,,,,,,,,,25.65491,-0.02178371
7107,2021/11/19 23:53:44,49766.4109,370.0001,3,7,0,0,0,0,1.506226,3.418657,5.149270058482,8.340264,0.00003360278,32.00443,32.3357,,0.000297706690616906,,1.1286940574646,,,,,,,,,,,,,,,,,,25.7424,-0.02469897
7108,2021/11/19 23:53:49,49771.4109,375.0001,3,7,0,0,0,0,1.505821,3.420321,5.150391188541,8.342355,0.00003360278,32.01158,32.3357,,0.000498816487379372,,,0.900892376899719,,,,,,,,,,,,,,,,,25.69841,-0.02498567
7109,2021/11/19 23:53:54,49776.4112,380.0004,3,7,0,0,0,0,1.506294,3.422046,5.154607357524,8.344446,0.00003360278,32.01873,32.3357,,0.000344956613844261,,,,,,,,,,,,,,,,,,,,25.63534,-0.06315053
7110,2021/11/19 23:53:59,49781.4113,385.0005,3,7,0,0,0,0,1.506096,3.423876,5.156685948096,8.346537,0.00003360278,32.02589,32.3357,,0.000315126613713801,,,,,,,,,,,,,,,,,,,,25.76948,0.03525436
7111,2021/11/19 23:54:04,49786.4111,390.0003,3,7,0,0,0,0,1.505913,3.425462,5.158447756806,8.348627,0.00003360278,32.03305,32.3357,,0.000315351790050045,,1.26374900341034,,,,,,,,,,,,,,,,,,25.57446,-0.0378859
7112,2021/11/19 23:54:09,49791.4112,395.0004,3,7,0,0,0,0,1.506149,3.426835,5.161324108415,8.350718,0.00003360278,32.04021,32.3357,,0.000331753690261394,,,,,,,,,,,,,,,,,,,,25.90049,0.09118319
7113,2021/11/19 23:54:14,49796.4115,400.0007,3,7,0,0,0,0,1.506065,3.428618,5.16372156817,8.352809,0.00003360278,32.04738,32.3357,,0.000290868192678317,,,,,,,,,,,,,,,,,,,,25.58868,-0.04594982
7114,2021/11/19 23:54:19,49801.4122,405.0014,3,7,0,0,0,0,1.506264,3.430222,5.166819910608,8.3549,0.00003360278,32.05455,32.3357,,0.000266201212070882,,1.30367004871368,0.767009377479553,,,,,,,,,,,,,,,,,25.96795,0.06607056
7115,2021/11/19 23:54:24,49806.4123,410.0015,3,7,0,0,0,0,1.506042,3.431518,5.168010231756,8.356992,0.00003360278,32.06173,32.3357,,0.000237717104027979,,,,,,,,,,,,,,,,,,,,25.55003,-0.1152062
7116,2021/11/19 23:54:29,49811.4122,415.0014,3,7,0,0,0,0,1.506172,3.433016,5.170712574752,8.359082,0.00003360278,32.0689,32.3357,,0.000296345999231562,,,,,,,,,,,,,,,,,,,,25.89072,-0.01262069
7117,2021/11/19 23:54:34,49816.4122,420.0014,3,7,0,0,0,0,1.506302,3.43455,5.1734695341,8.361173,0.00003360278,32.07608,32.3357,,0.00023965620493982,,1.41492402553558,,,,,,,,,,,,,,,,,,25.68861,-0.01845717
7118,2021/11/19 23:54:39,49821.4109,425.0001,3,7,0,0,0,0,1.505882,3.435826,5.173948528532,8.363262,0.00003360278,32.08326,32.3357,,0.00032917590579018,,,,,,,,,,,,,,,,,,,,25.78767,-0.009855628
7119,2021/11/19 23:54:44,49826.4109,430.0001,3,7,0,0,0,0,1.505875,3.437108,5.1758550095,8.365354,0.00003360278,32.09045,32.3357,,0.000300584390060976,,,,,,,,,,,,,,,,,,,,25.82543,0.04399717
7120,2021/11/19 23:54:49,49831.4125,435.0017,3,7,0,0,0,0,1.505913,3.438522,5.178114980586,8.367445,0.00003360278,32.09763,32.3357,,0.000262110988842323,,,,,,,,,,,,,,,,,,,,25.72774,0.0310868
7121,2021/11/19 23:54:54,49836.4109,440.0001,3,7,0,0,0,0,1.506439,3.439746,5.181767524494,8.369534,0.00003360278,32.10482,32.3357,,0.000289227085886523,,1.52130305767059,,,,,,,,,,,,,,,,,,25.91023,0.07840395
7122,2021/11/19 23:54:59,49841.411,445.0002,3,7,0,0,0,0,1.506081,3.441202,5.182728949362,8.371625,0.00003360278,32.11201,32.3357,,0.000160224095452577,,,0.665969729423523,,,,,,,,,,,,,,,,,25.67621,-0.05079746
7123,2021/11/19 23:55:04,49846.4111,450.0003,3,7,0,0,0,0,1.50621,3.442262,5.18476944702,8.373716,0.00003360278,32.11921,32.3357,,0.000291779899271205,,,,,,,,,,,,,,,,,,,,26.00259,0.06660163
7124,2021/11/19 23:55:09,49851.4112,455.0004,3,7,0,0,0,0,1.506226,3.4437,5.1869904762,8.375806,0.00003360278,32.12641,32.3357,,0.000357068987796083,,,,,,,,,,,,,,,,,,,,25.82056,-0.007907152
7125,2021/11/19 23:55:14,49856.4111,460.0003,3,7,0,0,0,0,1.506241,3.444983,5.188974638903,8.377896,0.00003360278,32.13361,32.3357,,0.000215687701711431,,1.6450879573822,,,,,,,,,,,,,,,,,,25.79925,-0.06492436
7126,2021/11/19 23:55:19,49861.4114,465.0006,3,7,0,0,0,0,1.506096,3.44628,5.19042852288,8.379988,0.00003360278,32.14081,32.3357,,0.000306205911329016,,,,,,,,,,,,,,,,,,,,26.02299,0.06826758
7127,2021/11/19 23:55:24,49866.4112,470.0004,3,7,0,0,0,0,1.506592,3.447322,5.193707746624,8.382077,0.00003360278,32.14801,32.3357,,0.000255918392213061,,,,,,,,,,,,,,,,,,,,25.84142,-0.04745543
7128,2021/11/19 23:55:29,49871.4121,475.0013,3,7,0,0,0,0,1.505882,3.448578,5.193151535796,8.384169,0.00003360278,32.15523,32.3357,,0.000216563799767755,,,,,,,,,,,,,,,,,,,,25.85028,-0.05633175
7129,2021/11/19 23:55:34,49876.4114,480.0006,3,7,0,0,0,0,1.505791,3.44985,5.19475308135,8.386259,0.00003360278,32.16244,32.3357,,,,1.71708905696869,,,,,,,,,,,,,,,,,,26.05536,0.0595367
7130,2021/11/19 23:55:39,49881.4113,485.0005,3,7,0,0,0,0,1.505913,3.450679,5.196422364927,8.38835,0.00003360278,32.16965,32.3357,,0.000175361594301648,,,0.584315896034241,,,,,,,,,,,,,,,,,25.80811,-0.06312907
7131,2021/11/19 23:55:44,49886.4109,490.0001,3,7,0,0,0,0,1.506111,3.451947,5.199015348117,8.390441,0.00003360278,32.17686,32.3357,,0.000215046500670724,,,,,,,,,,,,,,,,,,,,25.92356,-0.05298972
7132,2021/11/19 23:55:49,49891.4109,495.0001,3,7,0,0,0,0,1.505791,3.453259,5.199886322869,8.392531,0.00003360278,32.18409,32.3357,,0.000218539295019582,,,,,,,,,,,,,,,,,,,,25.95952,-0.008040071
7133,2021/11/19 23:55:54,49896.4109,500.0001,3,7,0,0,0,0,1.505966,3.45412,5.20178727992,8.394622,0.00003360278,32.19131,32.3357,,0.000166135505423881,,1.80629396438599,,,,,,,,,,,,,,,,,,26.01588,0.009292364
7134,2021/11/19 23:55:59,49901.4124,505.0016,3,7,0,0,0,0,1.506302,3.455319,5.204753920338,8.396713,0.00003360278,32.19853,32.3357,,,,,,,,,,,,,,,,,,,,,,25.85206,0.0102675
7135,2021/11/19 23:56:04,49906.411,510.0002,3,7,0,0,0,0,1.506241,3.456333,5.206070474253,8.398805,0.00003360278,32.20575,32.3357,,0.000166363694006577,,,,,,,,,,,,,,,,,,,,26.12418,0.06229043
7136,2021/11/19 23:56:09,49911.411,515.0002,3,7,0,0,0,0,1.505699,3.457521,5.205985912179,8.400894,0.00003360278,32.21298,32.3357,,0.000188207603059709,,,,,,,,,,,,,,,,,,,,25.79744,-0.08587182
7137,2021/11/19 23:56:14,49916.4112,520.0004,3,7,0,0,0,0,1.506027,3.458511,5.208610945797,8.402986,0.00003360278,32.22021,32.3357,,0.000216924905544147,,,,,,,,,,,,,,,,,,,,26.11842,0.05187392
7138,2021/11/19 23:56:19,49921.4112,525.0004,3,7,0,0,0,0,1.506065,3.459496,5.21022584324,8.405076,0.00003360278,32.22744,32.3357,,0.000231509897275828,,1.95313394069672,,,,,,,,,,,,,,,,,,25.90935,0.002368689
7139,2021/11/19 23:56:24,49926.4119,530.0011,3,7,0,0,0,0,1.505806,3.460269,5.210493821814,8.407167,0.00003360278,32.23468,32.3357,,,,,0.518619179725647,,,,,,,,,,,,,,,,,26.0252,0.02968729
7140,2021/11/19 23:56:29,49931.412,535.0012,3,7,0,0,0,0,1.506058,3.461449,5.213142958042,8.409258,0.00003360278,32.24191,32.3357,,0.000136643502628431,,,,,,,,,,,,,,,,,,,,25.95639,-0.06726801
7141,2021/11/19 23:56:34,49936.412,540.0012,3,7,0,0,0,0,1.506302,3.46235,5.2153447297,8.411349,0.00003360278,32.24915,32.3357,,,,,,,,,,,,,,,,,,,,,,26.10246,-0.03163457
7142,2021/11/19 23:56:39,49941.412,545.0012,3,7,0,0,0,0,1.506332,3.463104,5.216584374528,8.413439,0.00003360278,32.25639,32.3357,,0.000130241794977337,,,,,,,,,,,,,,,,,,,,26.1073,0.009697676
7143,2021/11/19 23:56:44,49946.4122,550.0014,3,7,0,0,0,0,1.506538,3.464128,5.218840468864,8.41553,0.00003360278,32.26363,32.3357,,0.000188284800969996,,2.21544003486633,,,,,,,,,,,,,,,,,,25.97016,0.006101131
7144,2021/11/19 23:56:49,49951.4109,555.0001,3,7,0,0,0,0,1.506134,3.465165,5.21900282211,8.417621,0.00003360278,32.27088,32.3357,,,,,,,,,,,,,,,,,,,,,,26.24621,0.05395293
7145,2021/11/19 23:56:54,49956.4123,560.0015,3,7,0,0,0,0,1.506165,3.465941,5.220279026265,8.419711,0.00003360278,32.27812,32.3357,,0.000143763303640299,,,,,,,,,,,,,,,,,,,,25.99413,-0.06782651
7146,2021/11/19 23:56:59,49961.4124,565.0016,3,7,0,0,0,0,1.506172,3.466405,5.22100215166,8.421803,0.00003360278,32.28537,32.3357,,0.000149225103086792,,,,,,,,,,,,,,,,,,,,26.09621,0.05770504
7147,2021/11/19 23:57:04,49966.4123,570.0015,3,7,0,0,0,0,1.506149,3.467566,5.222671063334,8.423893,0.00003360278,32.29262,32.3357,,0.000175511697307229,,,,,,,,,,,,,,,,,,,,26.094,0.02815008
7148,2021/11/19 23:57:09,49971.4109,575.0001,3,7,0,0,0,0,1.50602,3.468221,5.22321019042,8.425983,0.00003360278,32.29987,32.3357,,,,,,,,,,,,,,,,,,,,,,26.06781,-0.001385808
7149,2021/11/19 23:57:14,49976.4108,580,3,7,0,0,0,0,1.505875,3.468493,5.223116896375,8.428074,0.00003360278,32.30712,32.3357,,0.000166577403433621,,,,,,,,,,,,,,,,,,,,26.12107,-0.04228592
7150,2021/11/19 23:57:19,49981.4117,585.0009,3,7,0,0,0,0,1.505882,3.469522,5.224690728404,8.430165,0.00003360278,32.31437,32.3357,,,,2.71624708175659,,,,,,,,,,,,,,,,,,26.08246,-0.04259467
7151,2021/11/19 23:57:24,49986.4119,590.0011,3,7,0,0,0,0,1.506149,3.470359,5.226877737491,8.432256,0.00003360278,32.32162,32.3357,,0.000115987400931772,,,0.391629993915558,,,,,,,,,,,,,,,,,26.1934,0.01289427
7152,2021/11/19 23:57:29,49991.411,595.0002,3,7,0,0,0,0,1.50602,3.470891,5.22723126382,8.434346,0.00003360278,32.32888,32.3357,,,,,,,,,,,,,,,,,,,,,,26.16857,0.05284131
