Repository: HVES-Battery-Testing-Consortium/LG-HG2

# Battery Testing Consortium (BTC)
The Battery Testing Consortium (BTC) has been developed within the High Voltage and Energy Storage Lab at Oxford Brookes University to provide accurate and comprehensive cell data to Formula Student Electric teams. Through the BTC, we aim to provide FS teams with information for improved and informed decisions for cell selection, pack architecture design, thermal cooling requirements, and end of life predictions. A range of tests are completed to provide a comprehensive electrochemical lithium-ion characterisation for modelling, validation, and battery management parameterisation.

File: Data/Round1/LG_HG2/Package 2/211119_BTC_CellCond_LG_HG2_4_25C/211119_BTC_CellCond_LG_HG2_4_25C_Channel_6_Wb_1.CSV (part 56 of 57)
Data_Point,Date_Time,Test_Time(s),Step_Time(s),Cycle_Index,Step_Index,TC_Counter1,TC_Counter2,TC_Counter3,TC_Counter4,Current(A),Voltage(V),Power(W),Charge_Capacity(Ah),Discharge_Capacity(Ah),Charge_Energy(Wh),Discharge_Energy(Wh),ACR(Ohm),dV/dt(V/s),Internal_Resistance(Ohm),dQ/dV(Ah/V),dV/dQ(V/Ah),MetaCode_MV_UD1,MetaCode_MV_UD2,MetaCode_MV_UD3,MetaCode_MV_UD4,MetaCode_MV_UD5,MetaCode_MV_UD6,MetaCode_MV_UD7,MetaCode_MV_UD8,MetaCode_MV_UD9,MetaCode_MV_UD10,MetaCode_MV_UD11,MetaCode_MV_UD12,MetaCode_MV_UD13,MetaCode_MV_UD14,MetaCode_MV_UD15,MetaCode_MV_UD16,Aux_Temperature_1(C),Aux_dT/dt_1(C)
11586,2021/11/20 08:14:56,79838.6445,2150.0003,4,13,0,0,0,0,-3.013687,3.510144,-10.578475340928,14.09973,1.799531,54.06977,49.89575,,-0.000179534894414246,,3.94264793395996,,,,,,,,,,,,,,,,,,27.25715,0.1156861
11587,2021/11/20 08:15:01,79843.6454,2155.0012,4,13,0,0,0,0,-3.014412,3.50956,-10.57925977872,14.09973,1.803714,54.06977,49.91043,,-0.000261085806414485,,,,,,,,,,,,,,,,,,,,27.14478,0.01285732
11588,2021/11/20 08:15:06,79848.6445,2160.0003,4,13,0,0,0,0,-3.014427,3.508416,-10.575863917632,14.09973,1.807901,54.06977,49.92513,,-0.000204402895178646,,,,,,,,,,,,,,,,,,,,27.13501,0.0640893
11589,2021/11/20 08:15:11,79853.6446,2165.0004,4,13,0,0,0,0,-3.013733,3.507324,-10.570138080492,14.09973,1.812087,54.06977,49.93981,,-0.000176703193574212,,,,,,,,,,,,,,,,,,,,27.10935,0.05135179
11590,2021/11/20 08:15:16,79858.6446,2170.0004,4,13,0,0,0,0,-3.014206,3.506207,-10.568430176642,14.09973,1.816271,54.06977,49.95448,,,,,,,,,,,,,,,,,,,,,,27.07212,-0.03321409
11591,2021/11/20 08:15:21,79863.6448,2175.0006,4,13,0,0,0,0,-3.014389,3.505399,-10.566636186211,14.09973,1.820459,54.06977,49.96917,,-0.000157857095473446,,4.12196111679077,,,,,,,,,,,,,,,,,,27.0203,0.04954457
11592,2021/11/20 08:15:26,79868.6457,2180.0015,4,13,0,0,0,0,-3.013969,3.50429,-10.56182142701,14.09973,1.824644,54.06977,49.98383,,-0.000162735304911621,,,,,,,,,,,,,,,,,,,,26.93794,-0.03973842
11593,2021/11/20 08:15:31,79873.6457,2185.0015,4,13,0,0,0,0,-3.014702,3.503354,-10.561568310508,14.09973,1.82883,54.06977,49.9985,,-0.000276645791018382,,,,,,,,,,,,,,,,,,,,27.01281,-0.05273879
11594,2021/11/20 08:15:36,79878.6457,2190.0015,4,13,0,0,0,0,-3.01403,3.501932,-10.55492810596,14.09973,1.833012,54.06977,50.01315,,-0.00024098290305119,,,,,,,,,,,,,,,,,,,,27.14918,0.09337962
11595,2021/11/20 08:15:41,79883.6449,2195.0007,4,13,0,0,0,0,-3.01403,3.501279,-10.55295994437,14.09973,1.837199,54.06977,50.02781,,-0.000232722901273519,,,0.240321606397629,,,,,,,,,,,,,,,,,27.23198,0.06879032
11596,2021/11/20 08:15:46,79888.6442,2200,4,13,0,0,0,0,-3.014359,3.500119,-10.550615208721,14.09973,1.841384,54.06977,50.04246,,,,4.00978899002075,,,,,,,,,,,,,,,,,,27.23467,0.04539907
11597,2021/11/20 08:15:51,79893.6444,2205.0002,4,13,0,0,0,0,-3.014229,3.499155,-10.547254476495,14.09973,1.84557,54.06977,50.05711,,-0.000157460905029438,,,,,,,,,,,,,,,,,,,,27.21611,0.03736258
11598,2021/11/20 08:15:56,79898.6443,2210.0001,4,13,0,0,0,0,-3.014015,3.498205,-10.543642343075,14.09973,1.849755,54.06977,50.07175,,-0.000209958307095803,,,,,,,,,,,,,,,,,,,,27.28238,0.1127595
11599,2021/11/20 08:16:01,79903.6443,2215.0001,4,13,0,0,0,0,-3.014442,3.497521,-10.543074198282,14.09973,1.853938,54.06977,50.08638,,,,,,,,,,,,,,,,,,,,,,27.28906,0.08246422
11600,2021/11/20 08:16:06,79908.6444,2220.0002,4,13,0,0,0,0,-3.014771,3.496218,-10.540296636078,14.09973,1.858127,54.06977,50.10103,,-0.000127322200569324,,,,,,,,,,,,,,,,,,,,27.24567,-0.02048731
11601,2021/11/20 08:16:11,79913.6446,2225.0004,4,13,0,0,0,0,-3.014359,3.495232,-10.535884036288,14.09973,1.862313,54.06977,50.11567,,-0.000276670412858948,,,,,,,,,,,,,,,,,,,,27.17571,-0.006770492
11602,2021/11/20 08:16:16,79918.6454,2230.0012,4,13,0,0,0,0,-3.014359,3.4945,-10.5336775255,14.09973,1.866497,54.06977,50.13029,,-0.00015167829405982,,4.38681411743164,,,,,,,,,,,,,,,,,,27.04466,0.01716495
11603,2021/11/20 08:16:21,79923.6446,2235.0004,4,13,0,0,0,0,-3.014572,3.493523,-10.531476617156,14.09973,1.870683,54.06977,50.14491,,-0.00018495469703339,,,,,,,,,,,,,,,,,,,,27.07522,-0.06505668
11604,2021/11/20 08:16:26,79928.6447,2240.0005,4,13,0,0,0,0,-3.013939,3.492237,-10.525389291543,14.09973,1.87487,54.06977,50.15954,,,,,,,,,,,,,,,,,,,,,,27.22303,0.008953214
11605,2021/11/20 08:16:31,79933.6456,2245.0014,4,13,0,0,0,0,-3.014351,3.491496,-10.524594459096,14.09973,1.879056,54.06977,50.17416,,-0.00019151420565322,,,0.234660297632217,,,,,,,,,,,,,,,,,27.25007,0.08106589
11606,2021/11/20 08:16:36,79938.6456,2250.0014,4,13,0,0,0,0,-3.014427,3.490448,-10.521700693296,14.09973,1.883241,54.06977,50.18877,,-0.000213565304875374,,,,,,,,,,,,,,,,,,,,27.06374,-0.07971466
11607,2021/11/20 08:16:41,79943.6448,2255.0006,4,13,0,0,0,0,-3.014389,3.489545,-10.518846063005,14.09973,1.887426,54.06977,50.20337,,-0.000174735803739168,,4.22559118270874,,,,,,,,,,,,,,,,,,27.08541,-0.05549908
11608,2021/11/20 08:16:46,79948.6456,2260.0014,4,13,0,0,0,0,-3.014572,3.488557,-10.516506252604,14.09973,1.891612,54.06977,50.21798,,-0.000242459602304734,,,,,,,,,,,,,,,,,,,,27.00391,-0.03238738
11609,2021/11/20 08:16:51,79953.6457,2265.0015,4,13,0,0,0,0,-3.014442,3.48759,-10.51313777478,14.09973,1.895797,54.06977,50.23257,,-0.000190444305189885,,,,,,,,,,,,,,,,,,,,27.00483,-0.06955743
11610,2021/11/20 08:16:56,79958.6443,2270.0001,4,13,0,0,0,0,-3.014069,3.486706,-10.509172466714,14.09973,1.899982,54.06977,50.24717,,,,,,,,,,,,,,,,,,,,,,27.0358,-0.08702815
11611,2021/11/20 08:17:01,79963.6451,2275.0009,4,13,0,0,0,0,-3.014519,3.485661,-10.507591312059,14.09973,1.904168,54.06977,50.26176,,-0.000189865502761677,,,,,,,,,,,,,,,,,,,,27.1753,-0.04994631
11612,2021/11/20 08:17:06,79968.6454,2280.0012,4,13,0,0,0,0,-3.014626,3.484781,-10.505311406906,14.09973,1.908354,54.06977,50.27635,,-0.000136388203827664,,4.2193398475647,,,,,,,,,,,,,,,,,,27.35151,0.04926145
11613,2021/11/20 08:17:11,79973.6443,2285.0001,4,13,0,0,0,0,-3.014587,3.483928,-10.502604057736,14.09973,1.912538,54.06977,50.29093,,,,,,,,,,,,,,,,,,,,,,27.18508,-0.003173351
11614,2021/11/20 08:17:16,79978.6444,2290.0002,4,13,0,0,0,0,-3.014305,3.482885,-10.498477669925,14.09973,1.916723,54.06977,50.30551,,-0.000184639706276357,,,,,,,,,,,,,,,,,,,,27.11195,-0.02713263
11615,2021/11/20 08:17:21,79983.6444,2295.0002,4,13,0,0,0,0,-3.014015,3.481878,-10.49443252017,14.09973,1.920909,54.06977,50.32008,,-0.000236806197790429,,,,,,,,,,,,,,,,,,,,27.06462,-0.05612254
11616,2021/11/20 08:17:26,79988.6445,2300.0003,4,13,0,0,0,0,-3.01403,3.480868,-10.49144057804,14.09973,1.925094,54.06977,50.33465,,-0.000214286701520905,,,0.231994301080704,,,,,,,,,,,,,,,,,27.09426,-0.06822526
11617,2021/11/20 08:17:31,79993.6454,2305.0012,4,13,0,0,0,0,-3.013939,3.479979,-10.488444427281,14.09973,1.929282,54.06977,50.34923,,-0.000204381401999854,,4.6070351600647,,,,,,,,,,,,,,,,,,27.04517,-0.07886291
11618,2021/11/20 08:17:36,79998.6455,2310.0013,4,13,0,0,0,0,-3.013969,3.479218,-10.486255196242,14.09973,1.933468,54.06977,50.36379,,,,,,,,,,,,,,,,,,,,,,27.06462,-0.03317893
11619,2021/11/20 08:17:41,80003.6447,2315.0005,4,13,0,0,0,0,-3.014206,3.477823,-10.482874953538,14.09973,1.937649,54.06977,50.37834,,-0.000159189294208772,,,,,,,,,,,,,,,,,,,,27.04204,-0.1144105
11620,2021/11/20 08:17:46,80008.6446,2320.0004,4,13,0,0,0,0,-3.013939,3.477204,-10.480080746556,14.09973,1.941839,54.06977,50.39291,,-0.000172258005477488,,,,,,,,,,,,,,,,,,,,27.15218,-0.03794134
11621,2021/11/20 08:17:51,80013.6457,2325.0015,4,13,0,0,0,0,-3.014397,3.476193,-10.478625750621,14.09973,1.946022,54.06977,50.40745,,-0.000154937995830551,,,,,,,,,,,,,,,,,,,,27.09604,-0.02584636
11622,2021/11/20 08:17:56,80018.6456,2330.0014,4,13,0,0,0,0,-3.01416,3.475354,-10.47527301264,14.09973,1.950207,54.06977,50.422,,,,4.28531122207642,,,,,,,,,,,,,,,,,,27.14778,-0.06699443
11623,2021/11/20 08:18:01,80023.6442,2335,4,13,0,0,0,0,-3.014503,3.474051,-10.472537161653,14.09973,1.954394,54.06977,50.43655,,-0.000191928498679772,,,,,,,,,,,,,,,,,,,,27.2249,0.006513596
11624,2021/11/20 08:18:06,80028.6444,2340.0002,4,13,0,0,0,0,-3.014229,3.473341,-10.469445169089,14.09973,1.958578,54.06977,50.45108,,-0.000205100601306185,,,,,,,,,,,,,,,,,,,,27.4373,-0.02767265
11625,2021/11/20 08:18:11,80033.6459,2345.0017,4,13,0,0,0,0,-3.014153,3.472414,-10.466387075342,14.09973,1.962767,54.06977,50.46563,,-0.000157923204824328,,,,,,,,,,,,,,,,,,,,27.3812,0.07804096
11626,2021/11/20 08:18:16,80038.6443,2350.0001,4,13,0,0,0,0,-3.014099,3.471478,-10.463378368322,14.09973,1.966951,54.06977,50.48016,,,,,0.222920894622803,,,,,,,,,,,,,,,,,27.28024,-0.0402838
11627,2021/11/20 08:18:21,80043.6443,2355.0001,4,13,0,0,0,0,-3.014427,3.470305,-10.460981090235,14.09973,1.971136,54.06977,50.49468,,-0.000229170604143292,,,,,,,,,,,,,,,,,,,,27.18368,-0.003309846
11628,2021/11/20 08:18:26,80048.6444,2360.0002,4,13,0,0,0,0,-3.014374,3.469635,-10.45877753349,14.09973,1.975321,54.06977,50.5092,,-0.000215210995520465,,4.39948081970215,,,,,,,,,,,,,,,,,,27.32188,-0.02090037
11629,2021/11/20 08:18:31,80053.6444,2365.0002,4,13,0,0,0,0,-3.013779,3.468745,-10.454030837355,14.09973,1.979506,54.06977,50.52372,,-0.000152614200487733,,,,,,,,,,,,,,,,,,,,27.45722,0.0375998
11630,2021/11/20 08:18:36,80058.6453,2370.0011,4,13,0,0,0,0,-3.014465,3.467588,-10.45292266042,14.09973,1.983691,54.06977,50.53824,,,,,,,,,,,,,,,,,,,,,,27.14744,0.0003087521
11631,2021/11/20 08:18:41,80063.6454,2375.0012,4,13,0,0,0,0,-3.01445,3.466911,-10.45082986395,14.09973,1.98788,54.06977,50.55276,,-0.000178288799361326,,,,,,,,,,,,,,,,,,,,27.37054,-0.01411796
11632,2021/11/20 08:18:46,80068.6446,2380.0004,4,13,0,0,0,0,-3.014244,3.465796,-10.446754798224,14.09973,1.992064,54.06977,50.56726,,-0.000203570394660346,,,,,,,,,,,,,,,,,,,,27.47587,0.02393603
11633,2021/11/20 08:18:51,80073.6446,2385.0004,4,13,0,0,0,0,-3.013977,3.464846,-10.442966152542,14.09973,1.996251,54.06977,50.58177,,-0.000229541503358632,,4.36491918563843,,,,,,,,,,,,,,,,,,27.24925,0.04011095
11634,2021/11/20 08:18:56,80078.6449,2390.0007,4,13,0,0,0,0,-3.014351,3.463991,-10.441684734841,14.09973,2.000436,54.06977,50.59627,,-0.000173292704857886,,,,,,,,,,,,,,,,,,,,27.37007,-0.04469097
11635,2021/11/20 08:19:01,80083.6447,2395.0005,4,13,0,0,0,0,-3.014122,3.462987,-10.437865302414,14.09973,2.00462,54.06977,50.61076,,,,,,,,,,,,,,,,,,,,,,27.55814,0.07356346
11636,2021/11/20 08:19:06,80088.6448,2400.0006,4,13,0,0,0,0,-3.014595,3.462189,-10.437097648455,14.09973,2.008805,54.06977,50.62525,,-0.000159466406330466,,,,,,,,,,,,,,,,,,,,27.28024,0.07165194
11637,2021/11/20 08:19:11,80093.6451,2405.0009,4,13,0,0,0,0,-3.01416,3.460812,-10.43144109792,14.09973,2.012991,54.06977,50.63974,,-0.000186280100024305,,,0.229560196399689,,,,,,,,,,,,,,,,,27.32536,-0.06018281
11638,2021/11/20 08:19:16,80098.645,2410.0008,4,13,0,0,0,0,-3.013794,3.460096,-10.428016564224,14.09973,2.017177,54.06977,50.65423,,-0.000169340695720166,,,,,,,,,,,,,,,,,,,,27.55903,0.07121325
11639,2021/11/20 08:19:21,80103.6452,2415.001,4,13,0,0,0,0,-3.013771,3.459195,-10.425221574345,14.09973,2.021364,54.06977,50.66871,,,,4.67969512939453,,,,,,,,,,,,,,,,,,27.40548,0.06335616
11640,2021/11/20 08:19:26,80108.6458,2420.0016,4,13,0,0,0,0,-3.014389,3.458412,-10.424999090268,14.09973,2.025546,54.06977,50.68318,,-0.00020592290093191,,,,,,,,,,,,,,,,,,,,27.32495,-0.02559721
11641,2021/11/20 08:19:31,80113.6443,2425.0001,4,13,0,0,0,0,-3.014534,3.457255,-10.42201274417,14.09973,2.029733,54.06977,50.69765,,-0.000171704799868166,,,,,,,,,,,,,,,,,,,,27.28647,-0.06999612
11642,2021/11/20 08:19:36,80118.6452,2430.001,4,13,0,0,0,0,-3.014542,3.456135,-10.41866411517,14.09973,2.03392,54.06977,50.71213,,-0.000218806104385294,,,,,,,,,,,,,,,,,,,,27.28596,0.01229942
11643,2021/11/20 08:19:41,80123.6445,2435.0003,4,13,0,0,0,0,-3.014297,3.455329,-10.415387838713,14.09973,2.038106,54.06977,50.72659,,,,,,,,,,,,,,,,,,,,,,27.20375,-0.0984627
11644,2021/11/20 08:19:46,80128.6444,2440.0002,4,13,0,0,0,0,-3.014389,3.454493,-10.413185699777,14.09973,2.04229,54.06977,50.74105,,-0.000147928702062927,,4.40972423553467,,,,,,,,,,,,,,,,,,27.26168,-0.05200803
11645,2021/11/20 08:19:51,80133.6445,2445.0003,4,13,0,0,0,0,-3.014084,3.45324,-10.40835543216,14.09973,2.046475,54.06977,50.7555,,-0.000147135899169371,,,,,,,,,,,,,,,,,,,,27.31,-0.07564783
11646,2021/11/20 08:19:56,80138.6454,2450.0012,4,13,0,0,0,0,-3.014229,3.45239,-10.40629405731,14.09973,2.050659,54.06977,50.76995,,,,,,,,,,,,,,,,,,,,,,27.39042,-0.05268812
11647,2021/11/20 08:20:01,80143.6454,2455.0012,4,13,0,0,0,0,-3.014229,3.451609,-10.403939944461,14.09973,2.054848,54.06977,50.78441,,-0.000135672205942683,,,0.228703394532204,,,,,,,,,,,,,,,,,27.29753,-0.04342139
11648,2021/11/20 08:20:06,80148.6447,2460.0005,4,13,0,0,0,0,-3.013969,3.450584,-10.399953207896,14.09973,2.059031,54.06977,50.79885,,-0.000206713200896047,,,,,,,,,,,,,,,,,,,,27.34841,-0.01172125
11649,2021/11/20 08:20:11,80153.6448,2465.0006,4,13,0,0,0,0,-3.014542,3.449309,-10.398086851478,14.09973,2.063219,54.06977,50.8133,,-0.000206139593501575,,4.17480993270874,,,,,,,,,,,,,,,,,,27.55457,0.05488157
11650,2021/11/20 08:20:16,80158.6449,2470.0007,4,13,0,0,0,0,-3.014427,3.448529,-10.395338927883,14.09973,2.067404,54.06977,50.82773,,-0.00024107719946187,,,,,,,,,,,,,,,,,,,,27.58034,0.05517781
11651,2021/11/20 08:20:21,80163.6457,2475.0015,4,13,0,0,0,0,-3.014442,3.447579,-10.392526935918,14.09973,2.07159,54.06977,50.84217,,,,,,,,,,,,,,,,,,,,,,27.52281,-0.003204346
11652,2021/11/20 08:20:26,80168.6459,2480.0017,4,13,0,0,0,0,-3.014336,3.446782,-10.389759066752,14.09973,2.075776,54.06977,50.85659,,-0.000150651903823018,,,,,,,,,,,,,,,,,,,,27.4967,0.004988313
11653,2021/11/20 08:20:31,80173.6457,2485.0015,4,13,0,0,0,0,-3.013779,3.445598,-10.384270894842,14.09973,2.079958,54.06977,50.87101,,-0.000181924406206235,,,,,,,,,,,,,,,,,,,,27.47318,0.03926933
11654,2021/11/20 08:20:36,80178.6457,2490.0015,4,13,0,0,0,0,-3.013969,3.44457,-10.38182719833,14.09973,2.084147,54.06977,50.88544,,-0.000262781308265403,,4.39346694946289,,,,,,,,,,,,,,,,,,27.35689,-0.07563651
11655,2021/11/20 08:20:41,80183.6452,2495.001,4,13,0,0,0,0,-3.014519,3.443588,-10.380761454172,14.09973,2.088329,54.06977,50.89984,,-0.000191435901797377,,,,,,,,,,,,,,,,,,,,27.35958,-0.08045971
11656,2021/11/20 08:20:46,80188.6451,2500.0009,4,13,0,0,0,0,-3.01403,3.442354,-10.37535822662,14.09973,2.092516,54.06977,50.91426,,,,,,,,,,,,,,,,,,,,,,27.41701,0.0005543232
11657,2021/11/20 08:20:51,80193.6446,2505.0004,4,13,0,0,0,0,-3.014107,3.441566,-10.373248171562,14.09973,2.096701,54.06977,50.92867,,-0.000194912296137773,,,0.234768196940422,,,,,,,,,,,,,,,,,27.40905,-0.04937768
11658,2021/11/20 08:20:56,80198.6444,2510.0002,4,13,0,0,0,0,-3.014633,3.440688,-10.372411587504,14.09973,2.100884,54.06977,50.94306,,-0.000177191497641616,,,,,,,,,,,,,,,,,,,,27.36438,-0.1038224
11659,2021/11/20 08:21:01,80203.6453,2515.0011,4,13,0,0,0,0,-3.014687,3.439678,-10.369552550786,14.09973,2.105072,54.06977,50.95747,,-0.000192146500921808,,4.18976020812988,,,,,,,,,,,,,,,,,,27.46083,-0.0633353
11660,2021/11/20 08:21:06,80208.6446,2520.0004,4,13,0,0,0,0,-3.014244,3.438732,-10.365177298608,14.09973,2.109257,54.06977,50.97186,,-0.000249274191446602,,,,,,,,,,,,,,,,,,,,27.64488,0.06826878
11661,2021/11/20 08:21:11,80213.6454,2525.0012,4,13,0,0,0,0,-3.013924,3.437542,-10.360490334808,14.09973,2.113444,54.06977,50.98625,,-0.000284678913885728,,,,,,,,,,,,,,,,,,,,27.69888,0.1070011
11662,2021/11/20 08:21:16,80218.6447,2530.0005,4,13,0,0,0,0,-3.014336,3.436899,-10.359968384064,14.09973,2.117628,54.06977,51.00063,,,,,,,,,,,,,,,,,,,,,,27.64935,0.05103171
11663,2021/11/20 08:21:21,80223.6456,2535.0014,4,13,0,0,0,0,-3.014252,3.435536,-10.355571259072,14.09973,2.121813,54.06977,51.01501,,-0.000159744100528769,,,,,,,,,,,,,,,,,,,,27.67674,-0.04270017
11664,2021/11/20 08:21:26,80228.6448,2540.0006,4,13,0,0,0,0,-3.013992,3.434487,-10.351516342104,14.09973,2.126001,54.06977,51.0294,,-0.000212877406738698,,4.1074481010437,,,,,,,,,,,,,,,,,,27.68255,0.0500679
11665,2021/11/20 08:21:31,80233.6447,2545.0005,4,13,0,0,0,0,-3.014107,3.433563,-10.349126273241,14.09973,2.130183,54.06977,51.04376,,-0.000182570292963646,,,,,,,,,,,,,,,,,,,,27.7276,0.08942068
11666,2021/11/20 08:21:36,80238.6449,2550.0007,4,13,0,0,0,0,-3.014755,3.432668,-10.34865301634,14.09973,2.134371,54.06977,51.05814,,-0.000203412695555016,,,,,,,,,,,,,,,,,,,,27.71256,-0.02544343
11667,2021/11/20 08:21:41,80243.6457,2555.0015,4,13,0,0,0,0,-3.014771,3.431493,-10.345165583103,14.09973,2.138555,54.06977,51.0725,,-0.000238182794419117,,,0.240276500582695,,,,,,,,,,,,,,,,,27.66881,0.0154835
11668,2021/11/20 08:21:46,80248.6443,2560.0001,4,13,0,0,0,0,-3.014267,3.430527,-10.340524328709,14.09973,2.142742,54.06977,51.08686,,-0.000257491890806705,,,,,,,,,,,,,,,,,,,,27.57587,0.0282073
11669,2021/11/20 08:21:51,80253.6443,2565.0001,4,13,0,0,0,0,-3.014923,3.429293,-10.339054339439,14.09973,2.146927,54.06977,51.10122,,,,4.1059250831604,,,,,,,,,,,,,,,,,,27.46798,-0.05183697
11670,2021/11/20 08:21:56,80258.6444,2570.0002,4,13,0,0,0,0,-3.01445,3.428348,-10.3345836286,14.09973,2.151113,54.06977,51.11557,,-0.000209871999686584,,,,,,,,,,,,,,,,,,,,27.54398,-0.06220818
11671,2021/11/20 08:22:01,80263.645,2575.0008,4,13,0,0,0,0,-3.014465,3.427311,-10.331509053615,14.09973,2.155298,54.06977,51.12992,,-0.000233578699408099,,,,,,,,,,,,,,,,,,,,27.64577,-0.03761888
11672,2021/11/20 08:22:06,80268.6443,2580.0001,4,13,0,0,0,0,-3.014626,3.426154,-10.328572928404,14.09973,2.159485,54.06977,51.14426,,-0.000228069795412011,,,,,,,,,,,,,,,,,,,,27.64577,0.06316364
11673,2021/11/20 08:22:11,80273.6453,2585.0011,4,13,0,0,0,0,-3.014191,3.425141,-10.324029175931,14.09973,2.163671,54.06977,51.15861,,-0.000224570103455335,,,,,,,,,,,,,,,,,,,,27.67408,0.02100229
11674,2021/11/20 08:22:16,80278.6454,2590.0012,4,13,0,0,0,0,-3.013969,3.424196,-10.320420593924,14.09973,2.167856,54.06977,51.17294,,-0.000238672699197195,,3.83422303199768,,,,,,,,,,,,,,,,,,27.69133,-0.02447605
11675,2021/11/20 08:22:21,80283.6447,2595.0005,4,13,0,0,0,0,-3.014008,3.423015,-10.31699459412,14.09973,2.172042,54.06977,51.18727,,-0.000259534892393276,,,,,,,,,,,,,,,,,,,,27.76339,0.08623242
11676,2021/11/20 08:22:26,80288.6454,2600.0012,4,13,0,0,0,0,-3.014267,3.421756,-10.314086192852,14.09973,2.176225,54.06977,51.20158,,-0.000251591904088855,,,,,,,,,,,,,,,,,,,,27.77006,0.06719172
11677,2021/11/20 08:22:31,80293.6456,2605.0014,4,13,0,0,0,0,-3.014412,3.42107,-10.31251446084,14.09973,2.180413,54.06977,51.21592,,-0.000226718606427312,,,0.25562459230423,,,,,,,,,,,,,,,,,27.83065,0.03565669
11678,2021/11/20 08:22:36,80298.6456,2610.0014,4,13,0,0,0,0,-3.014557,3.419953,-10.309643255821,14.09973,2.184599,54.06977,51.23023,,,,3.92122197151184,,,,,,,,,,,,,,,,,,27.78071,0.07989347
11679,2021/11/20 08:22:41,80303.6449,2615.0007,4,13,0,0,0,0,-3.014389,3.418494,-10.304670710166,14.09973,2.188784,54.06977,51.24454,,-0.000168273894814774,,,,,,,,,,,,,,,,,,,,27.78112,0.07933855
11680,2021/11/20 08:22:46,80308.6457,2620.0015,4,13,0,0,0,0,-3.014442,3.417422,-10.301620408524,14.09973,2.192968,54.06977,51.25884,,-0.00017849329742603,,,,,,,,,,,,,,,,,,,,27.79129,0.03413796
11681,2021/11/20 08:22:51,80313.6457,2625.0015,4,13,0,0,0,0,-3.014015,3.416467,-10.297282785005,14.09973,2.197154,54.06977,51.27314,,-0.000286586408037692,,,,,,,,,,,,,,,,,,,,27.78112,0.001807809
11682,2021/11/20 08:22:56,80318.6443,2630.0001,4,13,0,0,0,0,-3.014244,3.415275,-10.2944721771,14.09973,2.20134,54.06977,51.28745,,-0.000235258601605892,,,,,,,,,,,,,,,,,,,,27.60776,-0.02597928
11683,2021/11/20 08:23:01,80323.6458,2635.0016,4,13,0,0,0,0,-3.01516,3.413948,-10.29359945168,14.09973,2.205526,54.06977,51.30174,,-0.000328068214002997,,3.63805603981018,,,,,,,,,,,,,,,,,,27.55464,-0.05695403
11684,2021/11/20 08:23:06,80328.6444,2640.0002,4,13,0,0,0,0,-3.013733,3.412859,-10.285445792647,14.09973,2.209712,54.06977,51.31603,,-0.000282486696960405,,,,,,,,,,,,,,,,,,,,27.69579,0.05362928
11685,2021/11/20 08:23:11,80333.6444,2645.0002,4,13,0,0,0,0,-3.014267,3.411963,-10.284567476121,14.09973,2.213894,54.06977,51.3303,,-0.000230306701269001,,,,,,,,,,,,,,,,,,,,27.75727,0.06151736
11686,2021/11/20 08:23:16,80338.6444,2650.0002,4,13,0,0,0,0,-3.014725,3.410588,-10.2819849083,14.09973,2.21808,54.06977,51.34458,,-0.000221042006160133,,,0.270234793424606,,,,,,,,,,,,,,,,,27.63781,0.03262818
11687,2021/11/20 08:23:21,80343.6453,2655.0011,4,13,0,0,0,0,-3.014252,3.409328,-10.276573742656,14.09973,2.222269,54.06977,51.35886,,-0.000300571002298966,,3.66850090026855,,,,,,,,,,,,,,,,,,27.56171,-0.05833805
11688,2021/11/20 08:23:26,80348.6445,2660.0003,4,13,0,0,0,0,-3.014542,3.408146,-10.273999259132,14.09973,2.226454,54.06977,51.37313,,-0.00035244639730081,,,,,,,,,,,,,,,,,,,,27.55684,-0.07519841
11689,2021/11/20 08:23:31,80353.6446,2665.0004,4,13,0,0,0,0,-3.01487,3.40711,-10.2719937257,14.09973,2.23064,54.06977,51.38739,,-0.000224203206016682,,,,,,,,,,,,,,,,,,,,27.61926,-0.06687582
11690,2021/11/20 08:23:36,80358.6447,2670.0005,4,13,0,0,0,0,-3.014214,3.405684,-10.265460392376,14.09973,2.234826,54.06977,51.40165,,-0.000248648691922426,,,,,,,,,,,,,,,,,,,,27.79704,0.0645715
11691,2021/11/20 08:23:41,80363.6455,2675.0013,4,13,0,0,0,0,-3.014107,3.404354,-10.261087221878,14.09973,2.239013,54.06977,51.41591,,-0.000253487785812467,,3.40570902824402,,,,,,,,,,,,,,,,,,27.78432,0.06956398
11692,2021/11/20 08:23:46,80368.6447,2680.0005,4,13,0,0,0,0,-3.014359,3.403299,-10.258764970341,14.09973,2.243198,54.06977,51.43015,,-0.000262341898633167,,,,,,,,,,,,,,,,,,,,27.63519,0.03027916
11693,2021/11/20 08:23:51,80373.6448,2685.0006,4,13,0,0,0,0,-3.013924,3.402246,-10.254110873304,14.09973,2.247382,54.06977,51.44439,,-0.000206113007152453,,,,,,,,,,,,,,,,,,,,27.58955,-0.01924157
11694,2021/11/20 08:23:56,80378.6448,2690.0006,4,13,0,0,0,0,-3.014503,3.400599,-10.251115887297,14.09973,2.251567,54.06977,51.45863,,-0.000188752106623724,,,0.296152800321579,,,,,,,,,,,,,,,,,27.74972,0.02488077
11695,2021/11/20 08:24:01,80383.6443,2695.0001,4,13,0,0,0,0,-3.013969,3.399386,-10.245644023034,14.09973,2.255753,54.06977,51.47286,,-0.000218065804801881,,3.34547209739685,,,,,,,,,,,,,,,,,,27.86911,0.07849216
11696,2021/11/20 08:24:06,80388.6458,2700.0016,4,13,0,0,0,0,-3.01416,3.398122,-10.24248340752,14.09973,2.259937,54.06977,51.48708,,,,,,,,,,,,,,,,,,,,,,27.75053,-0.03139257
11697,2021/11/20 08:24:11,80393.6459,2705.0017,4,13,0,0,0,0,-3.014153,3.396693,-10.238152396029,14.09973,2.264126,54.06977,51.50131,,-0.000202295006602071,,,,,,,,,,,,,,,,,,,,27.58118,-0.04979908
11698,2021/11/20 08:24:16,80398.645,2710.0008,4,13,0,0,0,0,-3.014481,3.395485,-10.235625018285,14.09973,2.268307,54.06977,51.51551,,-0.000216744199860841,,,,,,,,,,,,,,,,,,,,27.72314,-0.03677249
11699,2021/11/20 08:24:21,80403.6451,2715.0009,4,13,0,0,0,0,-3.014282,3.394293,-10.231356292626,14.09973,2.272496,54.06977,51.52973,,-0.000354798190528527,,3.11416602134705,,,,,,,,,,,,,,,,,,27.80146,-0.001658797
11700,2021/11/20 08:24:26,80408.6445,2720.0003,4,13,0,0,0,0,-3.014305,3.392886,-10.22719323423,14.09973,2.27668,54.06977,51.54393,,-0.00023948639864102,,,,,,,,,,,,,,,,,,,,27.51267,-0.1006109
11701,2021/11/20 08:24:31,80413.6452,2725.001,4,13,0,0,0,0,-3.013924,3.391585,-10.22197942954,14.09973,2.280865,54.06977,51.55812,,-0.000290601310553029,,,0.311012297868729,,,,,,,,,,,,,,,,,27.82667,0.03137112
11702,2021/11/20 08:24:36,80418.6447,2730.0005,4,13,0,0,0,0,-3.014465,3.390028,-10.21912075502,14.09973,2.285051,54.06977,51.57232,,-0.000247799413045868,,,,,,,,,,,,,,,,,,,,27.60721,-0.06357074
11703,2021/11/20 08:24:41,80423.6447,2735.0005,4,13,0,0,0,0,-3.014099,3.388985,-10.214736299515,14.09973,2.289237,54.06977,51.58651,,-0.000299728708341718,,3.1358540058136,,,,,,,,,,,,,,,,,,27.7838,0.04936576
11704,2021/11/20 08:24:46,80428.6445,2740.0003,4,13,0,0,0,0,-3.014633,3.387608,-10.212394867864,14.09973,2.29342,54.06977,51.60068,,-0.000431483000284061,,,,,,,,,,,,,,,,,,,,27.58645,0.008007884
11705,2021/11/20 08:24:51,80433.6446,2745.0004,4,13,0,0,0,0,-3.013626,3.3859,-10.2038362734,14.09973,2.29761,54.06977,51.61487,,-0.000349934911355376,,,,,,,,,,,,,,,,,,,,27.76608,0.04934251
11706,2021/11/20 08:24:56,80438.6447,2750.0005,4,13,0,0,0,0,-3.014374,3.384615,-10.20249545601,14.09973,2.301794,54.06977,51.62904,,-0.000240097098867409,,3.01361608505249,,,,,,,,,,,,,,,,,,27.73509,0.01741648
11707,2021/11/20 08:25:01,80443.6455,2755.0013,4,13,0,0,0,0,-3.014412,3.383429,-10.199048978748,14.09973,2.305978,54.06977,51.6432,,-0.000185336801223457,,,,,,,,,,,,,,,,,,,,27.56529,-0.06729782
11708,2021/11/20 08:25:06,80448.6442,2760,4,13,0,0,0,0,-3.014244,3.381953,-10.194031538532,14.09973,2.310165,54.06977,51.65736,,-0.000294448691420257,,,,,,,,,,,,,,,,,,,,27.82534,0.04561007
11709,2021/11/20 08:25:11,80453.6458,2765.0016,4,13,0,0,0,0,-3.014282,3.38034,-10.18929801588,14.09973,2.314352,54.06977,51.67151,,-0.000545543327461928,,,0.325486212968826,,,,,,,,,,,,,,,,,27.55024,-0.06096423
11710,2021/11/20 08:25:16,80458.645,2770.0008,4,13,0,0,0,0,-3.014465,3.379008,-10.18590135072,14.09973,2.318537,54.06977,51.68566,,-0.000314906006678939,,3.06888699531555,,,,,,,,,,,,,,,,,,27.79578,0.003051162
11711,2021/11/20 08:25:21,80463.645,2775.0008,4,13,0,0,0,0,-3.014809,3.377611,-10.182852041299,14.09973,2.322721,54.06977,51.69979,,-0.000287990609649569,,,,,,,,,,,,,,,,,,,,27.54578,-0.07087946
11712,2021/11/20 08:25:26,80468.6452,2780.001,4,13,0,0,0,0,-3.014465,3.376246,-10.17757539839,14.09973,2.326906,54.06977,51.71392,,-0.000273759796982631,,,,,,,,,,,,,,,,,,,,27.84657,0.09344101
11713,2021/11/20 08:25:31,80473.6443,2785.0001,4,13,0,0,0,0,-3.014702,3.374638,-10.173527927876,14.09973,2.331091,54.06977,51.72805,,-0.000402660691179335,,2.82005000114441,,,,,,,,,,,,,,,,,,27.55065,-0.04645109
11714,2021/11/20 08:25:36,80478.6443,2790.0001,4,13,0,0,0,0,-3.014702,3.373407,-10.169816829714,14.09973,2.335277,54.06977,51.74218,,-0.000288485985947773,,,,,,,,,,,,,,,,,,,,27.77135,0.03967106
11715,2021/11/20 08:25:41,80483.6445,2795.0003,4,13,0,0,0,0,-3.014252,3.371843,-10.163584506436,14.09973,2.339466,54.06977,51.7563,,-0.000385482999263331,,,,,,,,,,,,,,,,,,,,27.70328,-0.02638817
11716,2021/11/20 08:25:46,80488.6454,2800.0012,4,13,0,0,0,0,-3.014626,3.370399,-10.160492455774,14.09973,2.343652,54.06977,51.77041,,-0.000354496587533504,,,0.342707991600037,,,,,,,,,,,,,,,,,27.67806,0.05084395
11717,2021/11/20 08:25:51,80493.6446,2805.0004,4,13,0,0,0,0,-3.014465,3.36875,-10.15497896875,14.09973,2.347837,54.06977,51.78452,,-0.000255255901720375,,2.93049788475037,,,,,,,,,,,,,,,,,,27.69848,0.03731608
11718,2021/11/20 08:25:56,80498.6453,2810.0011,4,13,0,0,0,0,-3.013969,3.367457,-10.149411006833,14.09973,2.352019,54.06977,51.7986,,-0.000263366295257583,,,,,,,,,,,,,,,,,,,,27.65023,-0.009814501
11719,2021/11/20 08:26:01,80503.6454,2815.0012,4,13,0,0,0,0,-3.014534,3.365858,-10.146493380172,14.09973,2.356209,54.06977,51.81271,,-0.000213659499422647,,,,,,,,,,,,,,,,,,,,27.78244,-0.02322733
11720,2021/11/20 08:26:06,80508.6447,2820.0005,4,13,0,0,0,0,-3.014648,3.364174,-10.141800420752,14.09973,2.360392,54.06977,51.82678,,-0.000359140511136502,,2.83656811714172,,,,,,,,,,,,,,,,,,27.70858,-0.05127966
11721,2021/11/20 08:26:11,80513.6447,2825.0005,4,13,0,0,0,0,-3.014587,3.362761,-10.137335594707,14.09973,2.364578,54.06977,51.84086,,-0.00038653748924844,,,,,,,,,,,,,,,,,,,,27.67327,-0.02470911
11722,2021/11/20 08:26:16,80518.645,2830.0008,4,13,0,0,0,0,-3.014465,3.361417,-10.132873896905,14.09973,2.368764,54.06977,51.85494,,-0.000278838590020314,,,0.356939494609833,,,,,,,,,,,,,,,,,27.68296,0.03898382
11723,2021/11/20 08:26:21,80523.6448,2835.0006,4,13,0,0,0,0,-3.014465,3.359774,-10.12792113091,14.09973,2.37295,54.06977,51.869,,-0.000377962889615446,,,,,,,,,,,,,,,,,,,,27.70995,0.02958357
11724,2021/11/20 08:26:26,80528.6449,2840.0007,4,13,0,0,0,0,-3.014191,3.358011,-10.121686534101,14.09973,2.377132,54.06977,51.88305,,-0.000244545808527619,,2.72773599624634,,,,,,,,,,,,,,,,,,27.68783,0.01009941
11725,2021/11/20 08:26:31,80533.6457,2845.0015,4,13,0,0,0,0,-3.014107,3.35661,-10.11718169727,14.09973,2.381322,54.06977,51.89712,,-0.000270365009782836,,,,,,,,,,,,,,,,,,,,27.67765,-0.05017996
11726,2021/11/20 08:26:36,80538.645,2850.0008,4,13,0,0,0,0,-3.013992,3.355342,-10.112973945264,14.09973,2.385506,54.06977,51.91116,,-0.000329388509271666,,,,,,,,,,,,,,,,,,,,27.78153,-0.004710555
11727,2021/11/20 08:26:41,80543.6452,2855.001,4,13,0,0,0,0,-3.014069,3.353637,-10.108093318953,14.09973,2.389689,54.06977,51.92519,,-0.000282018998404965,,2.65420198440552,,,,,,,,,,,,,,,,,,27.71573,-0.0295651
11728,2021/11/20 08:26:46,80548.6451,2860.0009,4,13,0,0,0,0,-3.014122,3.351812,-10.102770289064,14.09973,2.393876,54.06977,51.93923,,-0.000263919588178396,,,,,,,,,,,,,,,,,,,,27.68872,0.02504468
11729,2021/11/20 08:26:51,80553.6447,2865.0005,4,13,0,0,0,0,-3.014885,3.350313,-10.100808409005,14.09973,2.398061,54.06977,51.95325,,-0.000221674999920651,,,0.375397801399231,,,,,,,,,,,,,,,,,27.77455,0.03388047
11730,2021/11/20 08:26:56,80558.6444,2870.0002,4,13,0,0,0,0,-3.014702,3.348734,-10.095435087268,14.09973,2.402246,54.06977,51.96727,,-0.000330680602928624,,2.65786504745483,,,,,,,,,,,,,,,,,,27.62055,-0.04920959
11731,2021/11/20 08:27:01,80563.6453,2875.0011,4,13,0,0,0,0,-3.014542,3.347133,-10.090073008086,14.09973,2.406431,54.06977,51.98128,,-0.00033613239065744,,,,,,,,,,,,,,,,,,,,27.85238,0.0171572
11732,2021/11/20 08:27:06,80568.6453,2880.0011,4,13,0,0,0,0,-3.014397,3.345506,-10.084683249882,14.09973,2.41062,54.06977,51.9953,,-0.00042127858614549,,,,,,,,,,,,,,,,,,,,27.61038,-0.04753172
11733,2021/11/20 08:27:11,80573.6455,2885.0013,4,13,0,0,0,0,-3.014412,3.343894,-10.079874200328,14.09973,2.414805,54.06977,52.0093,,-0.000272261589998379,,2.56326198577881,,,,,,,,,,,,,,,,,,27.88725,0.07878959
11734,2021/11/20 08:27:16,80578.6447,2890.0005,4,13,0,0,0,0,-3.014679,3.342207,-10.075681256553,14.09973,2.418988,54.06977,52.02328,,-0.00023223330208566,,,,,,,,,,,,,,,,,,,,27.71743,0.03884554
11735,2021/11/20 08:27:21,80583.6447,2895.0005,4,13,0,0,0,0,-3.014374,3.340375,-10.06913955025,14.09973,2.423177,54.06977,52.03728,,-0.000399050186388195,,,0.392687410116196,,,,,,,,,,,,,,,,,27.57108,-0.01877189
11736,2021/11/20 08:27:26,80588.6456,2900.0014,4,13,0,0,0,0,-3.014572,3.338617,-10.064501326924,14.09973,2.427362,54.06977,52.05125,,-0.000217305700061843,,2.52393698692322,,,,,,,,,,,,,,,,,,27.80554,0.006785393
11737,2021/11/20 08:27:31,80593.6456,2905.0014,4,13,0,0,0,0,-3.01416,3.337259,-10.05903258744,14.09973,2.431546,54.06977,52.06522,,-0.000309219205519184,,,,,,,,,,,,,,,,,,,,27.7604,-0.09589195
11738,2021/11/20 08:27:36,80598.6449,2910.0007,4,13,0,0,0,0,-3.014336,3.335575,-10.0545438032,14.09973,2.43573,54.06977,52.07918,,-0.000353364390321076,,,,,,,,,,,,,,,,,,,,27.6051,-0.03647089
11739,2021/11/20 08:27:41,80603.6457,2915.0015,4,13,0,0,0,0,-3.01403,3.333334,-10.04676867602,14.09973,2.439916,54.06977,52.09314,,-0.000367170199751854,,2.26303791999817,,,,,,,,,,,,,,,,,,27.86374,0.04640222
11740,2021/11/20 08:27:46,80608.645,2920.0008,4,13,0,0,0,0,-3.014687,3.331768,-10.044237676616,14.09973,2.444102,54.06977,52.10709,,-0.000372393813449889,,,,,,,,,,,,,,,,,,,,27.76251,-0.01550019
11741,2021/11/20 08:27:51,80613.645,2925.0008,4,13,0,0,0,0,-3.014397,3.330215,-10.038590105355,14.09973,2.448287,54.06977,52.12103,,-0.000300302112009376,,,0.416560798883438,,,,,,,,,,,,,,,,,27.61395,-0.07295609
11742,2021/11/20 08:27:56,80618.6453,2930.0011,4,13,0,0,0,0,-3.01403,3.328138,-10.03110777614,14.09973,2.452476,54.06977,52.13497,,-0.000380495912395418,,2.41479206085205,,,,,,,,,,,,,,,,,,27.91245,0.04589975
11743,2021/11/20 08:28:01,80623.6442,2935,4,13,0,0,0,0,-3.014351,3.326083,-10.025981617133,14.09973,2.456658,54.06977,52.14888,,-0.000469251186586916,,,,,,,,,,,,,,,,,,,,27.77143,0.002211928
11744,2021/11/20 08:28:06,80628.6451,2940.0009,4,13,0,0,0,0,-3.014542,3.324206,-10.020958603652,14.09973,2.460846,54.06977,52.16281,,-0.000343537889420986,,2.24466896057129,,,,,,,,,,,,,,,,,,27.6652,-0.07088602
11745,2021/11/20 08:28:11,80633.6453,2945.0011,4,13,0,0,0,0,-3.014679,3.322276,-10.015595689404,14.09973,2.465034,54.06977,52.17673,,-0.000463589589344338,,,,,,,,,,,,,,,,,,,,27.92394,0.03623307
11746,2021/11/20 08:28:16,80638.6445,2950.0003,4,13,0,0,0,0,-3.014687,3.320392,-10.009942597304,14.09973,2.469217,54.06977,52.19062,,-0.000345994892995805,,,0.452060103416443,,,,,,,,,,,,,,,,,27.82221,0.001370907
11747,2021/11/20 08:28:21,80643.6447,2955.0005,4,13,0,0,0,0,-3.01432,3.318178,-10.00205030896,14.09973,2.473405,54.06977,52.20452,,-0.000443876604549587,,2.07814908027649,,,,,,,,,,,,,,,,,,27.72053,-0.07736087
11748,2021/11/20 08:28:26,80648.6447,2960.0005,4,13,0,0,0,0,-3.014465,3.316323,-9.996939612195,14.09973,2.477591,54.06977,52.21841,,-0.000339488091412932,,,,,,,,,,,,,,,,,,,,27.74835,0.03621042
11749,2021/11/20 08:28:31,80653.6447,2965.0005,4,13,0,0,0,0,-3.014412,3.314238,-9.990478798056,14.09973,2.481776,54.06977,52.23229,,-0.000448046514065936,,2.05488801002502,,,,,,,,,,,,,,,,,,27.77802,-0.01050174
11750,2021/11/20 08:28:36,80658.6448,2970.0006,4,13,0,0,0,0,-3.014297,3.311954,-9.983213006338,14.09973,2.48596,54.06977,52.24615,,-0.000565100694075227,,,,,,,,,,,,,,,,,,,,27.86415,-0.02822757
11751,2021/11/20 08:28:41,80663.6447,2975.0005,4,13,0,0,0,0,-3.014084,3.309844,-9.976147842896,14.09973,2.490147,54.06977,52.26001,,-0.0003996049053967,,,0.489729195833206,,,,,,,,,,,,,,,,,27.86163,0.07143319
11752,2021/11/20 08:28:46,80668.6449,2980.0007,4,13,0,0,0,0,-3.014397,3.307664,-9.970612438608,14.09973,2.494332,54.06977,52.27386,,-0.000526107614859939,,2.00283694267273,,,,,,,,,,,,,,,,,,28.02694,0.1015496
11753,2021/11/20 08:28:51,80673.6458,2985.0016,4,13,0,0,0,0,-3.014359,3.305569,-9.964171665271,14.09973,2.498518,54.06977,52.2877,,-0.000390702887671068,,,,,,,,,,,,,,,,,,,,28.01627,0.06341636
11754,2021/11/20 08:28:56,80678.6443,2990.0001,4,13,0,0,0,0,-3.014481,3.303188,-9.957397465428,14.09973,2.502703,54.06977,52.30153,,-0.000393838912714273,,1.85861098766327,,,,,,,,,,,,,,,,,,27.81861,-0.06632626
11755,2021/11/20 08:29:01,80683.6445,2995.0003,4,13,0,0,0,0,-3.014282,3.300813,-9.949581211266,14.09973,2.506887,54.06977,52.31535,,-0.000640331825707108,,,0.535519421100616,,,,,,,,,,,,,,,,,27.91336,-0.0005304813
11756,2021/11/20 08:29:06,80688.6452,3000.001,4,13,0,0,0,0,-3.01416,3.298386,-9.94186314576,14.09973,2.511075,54.06977,52.32917,,-0.000310809904476628,,1.75740003585815,,,,,,,,,,,,,,,,,,27.94962,0.04991233
11757,2021/11/20 08:29:11,80693.6451,3005.0009,4,13,0,0,0,0,-3.014442,3.296242,-9.936330326964,14.09973,2.515257,54.06977,52.34295,,-0.00037585519021377,,,,,,,,,,,,,,,,,,,,27.75373,-0.05248606
11758,2021/11/20 08:29:16,80698.6452,3010.001,4,13,0,0,0,0,-3.014244,3.293693,-9.927994363092,14.09973,2.519447,54.06977,52.35676,,-0.000429516105214134,,1.74843204021454,,,,,,,,,,,,,,,,,,27.99158,0.04310369
11759,2021/11/20 08:29:21,80703.6454,3015.0012,4,13,0,0,0,0,-3.014305,3.290922,-9.91984263921,14.09973,2.523632,54.06977,52.37054,,-0.000457066198578104,,,0.59317272901535,,,,,,,,,,,,,,,,,28.05751,0.04243076
11760,2021/11/20 08:29:26,80708.6447,3020.0005,4,13,0,0,0,0,-3.013664,3.28864,-9.91085597696,14.09973,2.527817,54.06977,52.3843,,-0.000416837312513962,,1.66267800331116,,,,,,,,,,,,,,,,,,27.92439,-0.0467056
11761,2021/11/20 08:29:31,80713.6446,3025.0004,4,13,0,0,0,0,-3.01432,3.286011,-9.90508867752,14.09973,2.532002,54.06977,52.39806,,-0.00067795708309859,,,,,,,,,,,,,,,,,,,,27.84439,-0.07942259
11762,2021/11/20 08:29:36,80718.6447,3030.0005,4,13,0,0,0,0,-3.014427,3.283173,-9.896885336871,14.09973,2.536188,54.06977,52.41181,,-0.000561936292797327,,1.62492895126343,,,,,,,,,,,,,,,,,,27.83462,-0.02612591
11763,2021/11/20 08:29:41,80723.6447,3035.0005,4,13,0,0,0,0,-3.014503,3.280568,-9.889282077704,14.09973,2.540371,54.06977,52.42554,,-0.000670327397529036,,,0.619359016418457,,,,,,,,,,,,,,,,,27.86115,-0.06284237
11764,2021/11/20 08:29:46,80728.6447,3040.0005,4,13,0,0,0,0,-3.014481,3.278181,-9.882014339061,14.09973,2.544559,54.06977,52.43927,,-0.000482243107398972,,1.53132700920105,,,,,,,,,,,,,,,,,,27.86214,-0.08342564
11765,2021/11/20 08:29:51,80733.6448,3045.0006,4,13,0,0,0,0,-3.01432,3.275167,-9.87240139144,14.09973,2.548743,54.06977,52.45298,,-0.000439762487076223,,,,,,,,,,,,,,,,,,,,27.91204,-0.008279085
11766,2021/11/20 08:29:56,80738.6449,3050.0007,4,13,0,0,0,0,-3.01432,3.272187,-9.86341871784,14.09973,2.552929,54.06977,52.46669,,-0.000530606077518314,,1.57408499717712,,,,,,,,,,,,,,,,,,27.91204,-0.06203473
11767,2021/11/20 08:30:01,80743.6443,3055.0001,4,13,0,0,0,0,-3.014587,3.269439,-9.856008306693,14.09973,2.557116,54.06977,52.48038,,-0.000541438290383667,,,0.648453891277313,,,,,,,,,,,,,,,,,28.02823,-0.06161392
11768,2021/11/20 08:30:06,80748.645,3060.0008,4,13,0,0,0,0,-3.014099,3.266801,-9.846461627299,14.09973,2.561302,54.06977,52.49406,,-0.000508386117871851,,1.43799901008606,,,,,,,,,,,,,,,,,,27.99603,0.001932979
11769,2021/11/20 08:30:11,80753.645,3065.0008,4,13,0,0,0,0,-3.014244,3.263548,-9.837129977712,14.09973,2.565487,54.06977,52.50772,,-0.000587495916988701,,1.48107302188873,,,,,,,,,,,,,,,,,,28.06675,-0.07815599
11770,2021/11/20 08:30:16,80758.6444,3070.0002,4,13,0,0,0,0,-3.014633,3.26061,-9.82954250613,14.09973,2.56967,54.06977,52.52137,,-0.000596609024796635,,,0.691953718662262,,,,,,,,,,,,,,,,,28.12469,-0.002773404
11771,2021/11/20 08:30:21,80763.6444,3075.0002,4,13,0,0,0,0,-3.014488,3.257694,-9.820279470672,14.09973,2.573856,54.06977,52.53502,,-0.000645238498691469,,1.38005304336548,,,,,,,,,,,,,,,,,,28.22231,0.06934106
11772,2021/11/20 08:30:26,80768.6453,3080.0011,4,13,0,0,0,0,-3.01461,3.254761,-9.81183505821,14.09973,2.578045,54.06977,52.54866,,-0.000617061683442444,,,,,,,,,,,,,,,,,,,,28.22761,0.01077294
11773,2021/11/20 08:30:31,80773.6453,3085.0011,4,13,0,0,0,0,-3.014465,3.251774,-9.80235891091,14.09973,2.582228,54.06977,52.56226,,-0.000573484925553203,,1.37777400016785,,,,,,,,,,,,,,,,,,28.31243,0.1063126
11774,2021/11/20 08:30:36,80778.6454,3090.0012,4,13,0,0,0,0,-3.014687,3.248389,-9.792876089243,14.09973,2.586414,54.06977,52.57587,,-0.000733075314201415,,1.33586001396179,0.736029624938965,,,,,,,,,,,,,,,,,28.20419,0.007998347
11775,2021/11/20 08:30:41,80783.6447,3095.0005,4,13,0,0,0,0,-3.014206,3.245251,-9.781855035706,14.09973,2.590602,54.06977,52.58947,,-0.000737538677640259,,,,,,,,,,,,,,,,,,,,28.11755,0.07689238
11776,2021/11/20 08:30:46,80788.6456,3100.0014,4,13,0,0,0,0,-3.013977,3.242036,-9.771421937172,14.09973,2.594788,54.06977,52.60305,,-0.00101084203924984,,1.31371796131134,,,,,,,,,,,,,,,,,,27.96825,-0.09059787
11777,2021/11/20 08:30:51,80793.6446,3105.0004,4,13,0,0,0,0,-3.01445,3.238614,-9.7626399723,14.09973,2.598974,54.06977,52.61661,,-0.00074777367990464,,1.26230096817017,0.779570281505585,,,,,,,,,,,,,,,,,28.14811,0.0322026
11778,2021/11/20 08:30:56,80798.6455,3110.0013,4,13,0,0,0,0,-3.014336,3.235081,-9.751621121216,14.09973,2.603158,54.06977,52.63015,,-0.000952228787355125,,,,,,,,,,,,,,,,,,,,28.31818,0.03960609
11779,2021/11/20 08:31:01,80803.6456,3115.0014,4,13,0,0,0,0,-3.014572,3.231777,-9.742424454444,14.09973,2.607344,54.06977,52.64368,,-0.000667266023810953,,1.2106659412384,,,,,,,,,,,,,,,,,,28.25416,0.08119404
11780,2021/11/20 08:31:06,80808.6457,3120.0015,4,13,0,0,0,0,-3.0149,3.228289,-9.7329685061,14.09973,2.611531,54.06977,52.65721,,-0.000573442783206701,,1.19606697559357,0.801447570323944,,,,,,,,,,,,,,,,,28.15249,-0.05233884
11781,2021/11/20 08:31:11,80813.6451,3125.0009,4,13,0,0,0,0,-3.014557,3.224548,-9.720583745236,14.09973,2.615717,54.06977,52.67072,,-0.000804984883870929,,,,,,,,,,,,,,,,,,,,28.14056,0.05037725
11782,2021/11/20 08:31:16,80818.6449,3130.0007,4,13,0,0,0,0,-3.014809,3.221246,-9.711441432014,14.09973,2.619902,54.06977,52.6842,,-0.000586977694183588,,1.19458603858948,,,,,,,,,,,,,,,,,,28.1065,-0.07247686
11783,2021/11/20 08:31:21,80823.646,3135.0018,4,13,0,0,0,0,-3.014847,3.217645,-9.700707375315,14.09973,2.624089,54.06977,52.69769,,-0.000668382388539612,,1.14515805244446,0.841016590595245,,,,,,,,,,,,,,,,,28.08756,-0.1029652
11784,2021/11/20 08:31:26,80828.6443,3140.0001,4,13,0,0,0,0,-3.014336,3.213678,-9.687105287808,14.09973,2.628275,54.06977,52.71114,,-0.000764720316510648,,1.12781202793121,,,,,,,,,,,,,,,,,,28.16483,0.04113793
11785,2021/11/20 08:31:31,80833.6443,3145.0001,4,13,0,0,0,0,-3.014755,3.209905,-9.677077148275,14.09973,2.63246,54.06977,52.72459,,-0.000726077589206398,,,0.914529919624329,,,,,,,,,,,,,,,,,28.16973,-0.04860044
11786,2021/11/20 08:31:36,80838.6459,3150.0017,4,13,0,0,0,0,-3.014717,3.206062,-9.665369614454,14.09973,2.636648,54.06977,52.73802,,-0.000610360410064459,,1.14547204971313,,,,,,,,,,,,,,,,,,28.11534,-0.08491993
