Repository: HVES-Battery-Testing-Consortium/LG-HG2

# Battery Testing Consortium (BTC)
The Battery Testing Consortium (BTC) has been developed within the High Voltage and Energy Storage Lab at Oxford Brookes University to provide accurate and comprehensive cell data to Formula Student Electric teams. Through the BTC, we aim to provide FS teams with information for improved and informed decisions for cell selection, pack architecture design, thermal cooling requirements, and end of life predictions. A range of tests are completed to provide a comprehensive electrochemical lithium-ion characterisation for modelling, validation, and battery management parameterisation.

File: Data/Round1/LG_HG2/Package 2/211119_BTC_CellCond_LG_HG2_4_25C/211119_BTC_CellCond_LG_HG2_4_25C_Channel_6_Wb_1.CSV (part 57 of 57)
Data_Point,Date_Time,Test_Time(s),Step_Time(s),Cycle_Index,Step_Index,TC_Counter1,TC_Counter2,TC_Counter3,TC_Counter4,Current(A),Voltage(V),Power(W),Charge_Capacity(Ah),Discharge_Capacity(Ah),Charge_Energy(Wh),Discharge_Energy(Wh),ACR(Ohm),dV/dt(V/s),Internal_Resistance(Ohm),dQ/dV(Ah/V),dV/dQ(V/Ah),MetaCode_MV_UD1,MetaCode_MV_UD2,MetaCode_MV_UD3,MetaCode_MV_UD4,MetaCode_MV_UD5,MetaCode_MV_UD6,MetaCode_MV_UD7,MetaCode_MV_UD8,MetaCode_MV_UD9,MetaCode_MV_UD10,MetaCode_MV_UD11,MetaCode_MV_UD12,MetaCode_MV_UD13,MetaCode_MV_UD14,MetaCode_MV_UD15,MetaCode_MV_UD16,Aux_Temperature_1(C),Aux_dT/dt_1(C)
11787,2021/11/20 08:31:41,80843.6446,3155.0004,4,13,0,0,0,0,-3.014297,3.202137,-9.652191952689,14.09973,2.640834,54.06977,52.75143,,-0.000615422381088138,,1.04069995880127,,,,,,,,,,,,,,,,,,28.09472,0.0146538
11788,2021/11/20 08:31:46,80848.6453,3160.0011,4,13,0,0,0,0,-3.014992,3.197989,-9.641911251088,14.09973,2.645021,54.06977,52.76483,,-0.000732412096112967,,1.07648301124573,0.913448214530945,,,,,,,,,,,,,,,,,28.16575,-0.05935848
11789,2021/11/20 08:31:51,80853.6445,3165.0003,4,13,0,0,0,0,-3.014725,3.194026,-9.62911003285,14.09973,2.649206,54.06977,52.77821,,-0.000860621279571205,,,,,,,,,,,,,,,,,,,,28.19094,-0.06931245
11790,2021/11/20 08:31:56,80858.6454,3170.0012,4,13,0,0,0,0,-3.014809,3.19021,-9.61787381989,14.09973,2.65339,54.06977,52.79156,,-0.000689250300638378,,1.02538394927979,0.991064727306366,,,,,,,,,,,,,,,,,28.2289,0.02153218
11791,2021/11/20 08:32:01,80863.6455,3175.0013,4,13,0,0,0,0,-3.014542,3.185781,-9.603670627302,14.09973,2.657577,54.06977,52.80491,,-0.000786147080361843,,1.01420199871063,,,,,,,,,,,,,,,,,,28.22938,-0.04143894
11792,2021/11/20 08:32:06,80868.6447,3180.0005,4,13,0,0,0,0,-3.014824,3.18149,-9.59163240776,14.09973,2.661764,54.06977,52.81824,,-0.000932782015297562,,1.00094902515411,,,,,,,,,,,,,,,,,,28.17639,-0.07993042
11793,2021/11/20 08:32:11,80873.6445,3185.0003,4,13,0,0,0,0,-3.01474,3.177284,-9.57868516616,14.09973,2.665949,54.06977,52.83155,,-0.000817612220998853,,0.968184411525726,0.986001491546631,,,,,,,,,,,,,,,,,28.23067,-0.02746403
11794,2021/11/20 08:32:16,80878.645,3190.0008,4,13,0,0,0,0,-3.014648,3.173014,-9.565520309072,14.09973,2.670137,54.06977,52.84484,,-0.000872918986715376,,0.933861017227173,,,,,,,,,,,,,,,,,,28.27716,-0.0714761
11795,2021/11/20 08:32:21,80883.6449,3195.0007,4,13,0,0,0,0,-3.014481,3.168491,-9.551355918171,14.09973,2.674323,54.06977,52.85812,,-0.000952126109041274,,0.981182277202606,1.04837095737457,,,,,,,,,,,,,,,,,28.42599,0.06847084
11796,2021/11/20 08:32:26,80888.6458,3200.0016,4,13,0,0,0,0,-3.015106,3.163763,-9.539080803878,14.09973,2.678509,54.06977,52.87137,,-0.00113004900049418,,,,,,,,,,,,,,,,,,,,28.58801,0.03284574
11797,2021/11/20 08:32:31,80893.6457,3205.0015,4,13,0,0,0,0,-3.014648,3.159339,-9.524294997672,14.09973,2.682693,54.06977,52.8846,,-0.000872392498422414,,0.927373170852661,1.06997895240784,,,,,,,,,,,,,,,,,28.41274,0.03589094
11798,2021/11/20 08:32:36,80898.6442,3210,4,13,0,0,0,0,-3.014572,3.15485,-9.5105224742,14.09973,2.68688,54.06977,52.89782,,-0.00111672095954418,,0.90221118927002,,,,,,,,,,,,,,,,,,28.23427,-0.07593095
11799,2021/11/20 08:32:41,80903.6443,3215.0001,4,13,0,0,0,0,-3.014175,3.150005,-9.494666320875,14.09973,2.691065,54.06977,52.91101,,-0.000742457923479378,,0.900094985961914,1.10164701938629,,,,,,,,,,,,,,,,,28.33411,-0.06916344
11800,2021/11/20 08:32:46,80908.6444,3220.0002,4,13,0,0,0,0,-3.014664,3.144976,-9.481045928064,14.09973,2.695253,54.06977,52.92419,,-0.00103982398286462,,0.879133403301239,,,,,,,,,,,,,,,,,,28.5479,0.05228102
11801,2021/11/20 08:32:51,80913.6446,3225.0004,4,13,0,0,0,0,-3.014244,3.140521,-9.466296581124,14.09973,2.699439,54.06977,52.93735,,-0.000742257572710514,,0.862164676189423,1.1594250202179,,,,,,,,,,,,,,,,,28.45425,-0.02388477
11802,2021/11/20 08:32:56,80918.6444,3230.0002,4,13,0,0,0,0,-3.01474,3.135738,-9.45343477812,14.09973,2.703623,54.06977,52.95048,,-0.00117848301306367,,0.873604476451874,,,,,,,,,,,,,,,,,,28.34777,-0.01407564
11803,2021/11/20 08:33:01,80923.6452,3235.001,4,13,0,0,0,0,-3.014702,3.130688,-9.438091374976,14.09973,2.70781,54.06977,52.9636,,-0.00100173405371606,,0.872332274913788,1.18980205059052,,,,,,,,,,,,,,,,,28.62598,0.03805816
11804,2021/11/20 08:33:06,80928.6445,3240.0003,4,13,0,0,0,0,-3.015106,3.125546,-9.423852497876,14.09973,2.711995,54.06977,52.97669,,-0.000967052590567619,,0.845107197761536,,,,,,,,,,,,,,,,,,28.5249,-0.03532171
11805,2021/11/20 08:33:11,80933.6447,3245.0005,4,13,0,0,0,0,-3.014503,3.120729,-9.407446932687,14.09973,2.716185,54.06977,52.98978,,-0.000834371719975024,,0.812311828136444,1.18434703350067,,,,,,,,,,,,,,,,,28.40828,-0.05860329
11806,2021/11/20 08:33:16,80938.6447,3250.0005,4,13,0,0,0,0,-3.015015,3.115437,-9.393089286555,14.09973,2.720371,54.06977,53.00283,,-0.000884595792740583,,0.812321186065674,,,,,,,,,,,,,,,,,,28.6635,0.05270481
11807,2021/11/20 08:33:21,80943.6448,3255.0006,4,13,0,0,0,0,-3.014832,3.110363,-9.377221904016,14.09973,2.724557,54.06977,53.01586,,-0.000990716507658362,,0.861742377281189,1.2060010433197,,,,,,,,,,,,,,,,,28.41623,-0.0958842
11808,2021/11/20 08:33:26,80948.645,3260.0008,4,13,0,0,0,0,-3.014755,3.105008,-9.36083839304,14.09973,2.728743,54.06977,53.02887,,-0.00100149994250387,,0.796872019767761,,,,,,,,,,,,,,,,,,28.5638,-0.08525789
11809,2021/11/20 08:33:31,80953.6455,3265.0013,4,13,0,0,0,0,-3.01474,3.099954,-9.34555532196,14.09973,2.732929,54.06977,53.04185,,-0.000997751019895077,,0.831426382064819,1.24186098575592,,,,,,,,,,,,,,,,,28.58849,0.03796935
11810,2021/11/20 08:33:36,80958.6449,3270.0007,4,13,0,0,0,0,-3.014977,3.094746,-9.330588010842,14.09973,2.737113,54.06977,53.05481,,-0.000973963120486587,,0.779599606990814,,,,,,,,,,,,,,,,,,28.46349,-0.05460918
11811,2021/11/20 08:33:41,80963.645,3275.0008,4,13,0,0,0,0,-3.01461,3.089484,-9.31358936124,14.09973,2.741299,54.06977,53.06776,,-0.00115244905464351,,0.776360929012299,1.24996995925903,,,,,,,,,,,,,,,,,28.69793,-0.07282913
11812,2021/11/20 08:33:46,80968.6443,3280.0001,4,13,0,0,0,0,-3.014503,3.084147,-9.297170383941,14.09973,2.745487,54.06977,53.08069,,-0.000937095377594233,,0.838734090328217,,,,,,,,,,,,,,,,,,28.71294,0.06277263
11813,2021/11/20 08:33:51,80973.6452,3285.001,4,13,0,0,0,0,-3.014885,3.078887,-9.282490232995,14.09973,2.749675,54.06977,53.09359,,-0.00109972700010985,,0.738973379135132,1.25438094139099,,,,,,,,,,,,,,,,,28.4781,-0.09709954
11814,2021/11/20 08:33:56,80978.6445,3290.0003,4,13,0,0,0,0,-3.014557,3.07363,-9.26563283191,14.09973,2.75386,54.06977,53.10646,,-0.000955582887399942,,0.808344423770905,,,,,,,,,,,,,,,,,,28.68469,-0.069381
11815,2021/11/20 08:34:01,80983.6455,3295.0013,4,13,0,0,0,0,-3.01461,3.067913,-9.24856120893,14.09973,2.758045,54.06977,53.11932,,-0.00121134996879846,,0.749001026153564,1.28239595890045,,,,,,,,,,,,,,,,,28.92378,0.09899497
11816,2021/11/20 08:34:06,80988.6446,3300.0004,4,13,0,0,0,0,-3.014633,3.062797,-9.233208908501,14.09973,2.762228,54.06977,53.13214,,-0.000895792327355593,,0.781642019748688,,,,,,,,,,,,,,,,,,28.7364,-0.05373836
11817,2021/11/20 08:34:11,80993.6445,3305.0003,4,13,0,0,0,0,-3.014229,3.057544,-9.216137793576,14.09973,2.766415,54.06977,53.14495,,-0.0011303200153634,,0.789212882518768,1.28989803791046,,,,,,,,,,,,,,,,,28.57963,0.02549887
11818,2021/11/20 08:34:16,80998.6445,3310.0003,4,13,0,0,0,0,-3.014687,3.051873,-9.200441858751,14.09973,2.770602,54.06977,53.15774,,-0.000996790360659361,,0.759771227836609,,,,,,,,,,,,,,,,,,28.72397,-0.07362604
11819,2021/11/20 08:34:21,81003.6446,3315.0004,4,13,0,0,0,0,-3.014992,3.046417,-9.184922883664,14.09973,2.774788,54.06977,53.17051,,-0.000815374427475035,,0.792022824287415,1.31187498569489,,,,,,,,,,,,,,,,,28.85107,0.06454766
11820,2021/11/20 08:34:26,81008.6449,3320.0007,4,13,0,0,0,0,-3.015121,3.041165,-9.169480455965,14.09973,2.778976,54.06977,53.18325,,-0.00112397305201739,,0.758535206317902,,,,,,,,,,,,,,,,,,28.96834,0.03849804
11821,2021/11/20 08:34:31,81013.6447,3325.0005,4,13,0,0,0,0,-3.01474,3.035522,-9.15130959428,14.09973,2.783161,54.06977,53.19597,,-0.00111192301847041,,0.754286825656891,1.28678405284882,,,,,,,,,,,,,,,,,28.7036,-0.02663195
11822,2021/11/20 08:34:36,81018.6458,3330.0016,4,13,0,0,0,0,-3.014778,3.029907,-9.134496965646,14.09973,2.787349,54.06977,53.20867,,-0.00103667401708663,,0.767336070537567,1.3357709646225,,,,,,,,,,,,,,,,,28.79979,0.05195796
11823,2021/11/20 08:34:41,81023.6448,3335.0006,4,13,0,0,0,0,-3.014832,3.024394,-9.118039811808,14.09973,2.791535,54.06977,53.22134,,-0.00154364202171564,,0.741178691387177,,,,,,,,,,,,,,,,,,28.9384,-0.02618194
11824,2021/11/20 08:34:46,81028.6449,3340.0007,4,13,0,0,0,0,-3.014214,3.018618,-9.098760636252,14.09973,2.79572,54.06977,53.23399,,-0.00115641404408962,,0.738467395305634,1.34892594814301,,,,,,,,,,,,,,,,,28.7791,0.02854884
11825,2021/11/20 08:34:51,81033.6449,3345.0007,4,13,0,0,0,0,-3.014374,3.01279,-9.08167584346,14.09973,2.799905,54.06977,53.24661,,-0.00117041601333767,,0.750475108623505,,,,,,,,,,,,,,,,,,28.75297,-0.02789915
11826,2021/11/20 08:34:56,81038.6452,3350.001,4,13,0,0,0,0,-3.014351,3.007064,-9.064346375464,14.09973,2.804094,54.06977,53.25922,,-0.00104639097116888,,0.745769083499908,1.347491979599,,,,,,,,,,,,,,,,,28.93134,-0.09843409
11827,2021/11/20 08:35:01,81043.6443,3355.0001,4,13,0,0,0,0,-3.014297,3.001589,-9.047680717933,14.09973,2.80828,54.06977,53.27179,,-0.00132073694840074,,0.730761885643005,,,,,,,,,,,,,,,,,,28.96752,0.08782268
11828,2021/11/20 08:35:06,81048.6443,3360.0001,4,13,0,0,0,0,-3.014557,2.995686,-9.030666201102,14.09973,2.812463,54.06977,53.28434,,-0.00144197198096663,,0.693579018115997,1.37447798252106,,,,,,,,,,,,,,,,,28.82932,-0.05738616
11829,2021/11/20 08:35:11,81053.6444,3365.0002,4,13,0,0,0,0,-3.014557,2.989261,-9.011297672377,14.09973,2.816652,54.06977,53.29687,,-0.00111569196451455,,0.723388075828552,1.44556200504303,,,,,,,,,,,,,,,,,28.82226,-0.06766975
11830,2021/11/20 08:35:16,81058.6445,3370.0003,4,13,0,0,0,0,-3.014595,2.983431,-8.993836175445,14.09973,2.820837,54.06977,53.30937,,-0.00124725396744907,,0.711424827575684,,,,,,,,,,,,,,,,,,28.99396,0.001643896
11831,2021/11/20 08:35:21,81063.6446,3375.0004,4,13,0,0,0,0,-3.014771,2.977691,-8.977056473761,14.09973,2.825022,54.06977,53.32185,,-0.0011827809503302,,0.70112532377243,1.43326103687286,,,,,,,,,,,,,,,,,29.07468,0.04865229
11832,2021/11/20 08:35:26,81068.6445,3380.0003,4,13,0,0,0,0,-3.014954,2.971271,-8.958245386534,14.09973,2.829206,54.06977,53.33429,,-0.0013710439670831,,0.664641082286835,,,,,,,,,,,,,,,,,,28.87932,0.06135106
11833,2021/11/20 08:35:31,81073.6455,3385.0013,4,13,0,0,0,0,-3.014915,2.964826,-8.93869837979,14.09973,2.833395,54.06977,53.34672,,-0.00155134196393192,,0.673361122608185,1.4909930229187,,,,,,,,,,,,,,,,,28.75579,-0.1151973
11834,2021/11/20 08:35:36,81078.6455,3390.0013,4,13,0,0,0,0,-3.014061,2.95856,-8.91728031216,14.09973,2.837582,54.06977,53.35912,,-0.00139537604991347,,0.648074388504028,1.50141298770905,,,,,,,,,,,,,,,,,28.9874,0.05502462
11835,2021/11/20 08:35:41,81083.6449,3395.0007,4,13,0,0,0,0,-3.014793,2.952156,-8.900139243708,14.09973,2.841768,54.06977,53.37149,,-0.00172651500906795,,0.646903276443481,,,,,,,,,,,,,,,,,,29.14266,0.03360987
11836,2021/11/20 08:35:46,81088.6455,3400.0013,4,13,0,0,0,0,-3.01503,2.945378,-8.88040303134,14.09973,2.845952,54.06977,53.38383,,-0.00129992899019271,,0.636294484138489,1.55952203273773,,,,,,,,,,,,,,,,,29.0531,0.05113602
11837,2021/11/20 08:35:51,81093.6458,3405.0016,4,13,0,0,0,0,-3.01474,2.938526,-8.85889187324,14.09973,2.850139,54.06977,53.39615,,-0.00109128898475319,,0.601256191730499,1.60458397865295,,,,,,,,,,,,,,,,,28.87623,-0.08120537
11838,2021/11/20 08:35:56,81098.6457,3410.0015,4,13,0,0,0,0,-3.014778,2.931463,-8.837710160214,14.09973,2.854325,54.06977,53.40844,,-0.00105184700805694,,0.611809611320496,,,,,,,,,,,,,,,,,,28.94455,-0.03708482
11839,2021/11/20 08:36:01,81103.6451,3415.0009,4,13,0,0,0,0,-3.014557,2.9244,-8.8157704908,14.09973,2.858513,54.06977,53.4207,,-0.00128991203382611,,0.597809672355652,1.68508994579315,,,,,,,,,,,,,,,,,28.97377,-0.06339252
11840,2021/11/20 08:36:06,81108.6444,3420.0002,4,13,0,0,0,0,-3.014122,2.9171,-8.7924952862,14.09973,2.862699,54.06977,53.43293,,-0.00154767499770969,,0.560845613479614,1.71309900283813,,,,,,,,,,,,,,,,,29.15417,0.07610083
11841,2021/11/20 08:36:11,81113.6459,3425.0017,4,13,0,0,0,0,-3.014992,2.90959,-8.77239057328,14.09973,2.866886,54.06977,53.44512,,-0.00156107195653021,,0.544327914714813,1.73510503768921,,,,,,,,,,,,,,,,,29.20484,0.0450772
11842,2021/11/20 08:36:16,81118.6443,3430.0001,4,13,0,0,0,0,-3.014885,2.902157,-8.749669606945,14.09973,2.871071,54.06977,53.45728,,-0.00142383005004376,,0.530429780483246,,,,,,,,,,,,,,,,,,29.11087,0.02920926
11843,2021/11/20 08:36:21,81123.6443,3435.0001,4,13,0,0,0,0,-3.014725,2.893928,-8.7243970898,14.09973,2.875255,54.06977,53.46941,,-0.00128303200472146,,0.528175473213196,1.87132894992828,,,,,,,,,,,,,,,,,28.98479,-0.08197069
11844,2021/11/20 08:36:26,81128.6444,3440.0002,4,13,0,0,0,0,-3.014725,2.886129,-8.700885249525,14.09973,2.879441,54.06977,53.48151,,-0.00184903899207711,,0.503780722618103,1.94369304180145,,,,,,,,,,,,,,,,,29.099,-0.07028103
11845,2021/11/20 08:36:31,81133.6445,3445.0003,4,13,0,0,0,0,-3.014679,2.877318,-8.674190150922,14.09973,2.883627,54.06977,53.49357,,-0.00151737697888166,,0.525687217712402,1.94533002376556,,,,,,,,,,,,,,,,,29.30224,0.02714097
11846,2021/11/20 08:36:36,81138.6447,3450.0005,4,13,0,0,0,0,-3.014305,2.868794,-8.64742009817,14.09973,2.887814,54.06977,53.5056,,-0.00183225295040756,,0.499431610107422,2.07023096084595,,,,,,,,,,,,,,,,,29.37586,0.07523715
11847,2021/11/20 08:36:41,81143.6449,3455.0007,4,13,0,0,0,0,-3.014305,2.860014,-8.62095450027,14.09973,2.891999,54.06977,53.51759,,-0.00193200900685042,,0.437878787517548,,,,,,,,,,,,,,,,,,29.38824,0.006764531
11848,2021/11/20 08:36:46,81148.6454,3460.0012,4,13,0,0,0,0,-3.014503,2.850711,-8.593476861633,14.09973,2.896188,54.06977,53.52954,,-0.00170440296642482,,0.448902308940887,2.09716105461121,,,,,,,,,,,,,,,,,29.43187,0.08858502
11849,2021/11/20 08:36:51,81153.6447,3465.0005,4,13,0,0,0,0,-3.014885,2.841192,-8.56586714292,14.09973,2.900373,54.06977,53.54146,,-0.00159776699729264,,0.472089886665344,2.21084690093994,,,,,,,,,,,,,,,,,29.45082,0.05236447
11850,2021/11/20 08:36:56,81158.6448,3470.0006,4,13,0,0,0,0,-3.014702,2.831329,-8.535613198958,14.09973,2.904559,54.06977,53.55333,,-0.00225395709276199,,0.437690585851669,2.30774307250977,,,,,,,,,,,,,,,,,29.51428,0.03015995
11851,2021/11/20 08:37:01,81163.6456,3475.0014,4,13,0,0,0,0,-3.015015,2.821241,-8.506083933615,14.09973,2.908744,54.06977,53.56516,,-0.00227995589375496,,0.38496321439743,2.34196400642395,,,,,,,,,,,,,,,,,29.59752,0.1075572
11852,2021/11/20 08:37:06,81168.6456,3480.0014,4,13,0,0,0,0,-3.014297,2.810721,-8.472347878137,14.09973,2.912932,54.06977,53.57695,,-0.00210785097442567,,0.392197906970978,2.42041611671448,,,,,,,,,,,,,,,,,29.6103,0.04805923
11853,2021/11/20 08:37:11,81173.6443,3485.0001,4,13,0,0,0,0,-3.01474,2.799633,-8.44016559042,14.09973,2.917116,54.06977,53.58869,,-0.00236886809580028,,0.370593786239624,2.54744005203247,,,,,,,,,,,,,,,,,29.62264,0.007978082
11854,2021/11/20 08:37:16,81178.6458,3490.0016,4,13,0,0,0,0,-3.014832,2.788473,-8.406777631536,14.09973,2.921305,54.06977,53.6004,,-0.00246617710217834,,0.380030393600464,2.68524599075317,,,,,,,,,,,,,,,,,29.61565,0.04449725
11855,2021/11/20 08:37:21,81183.6459,3495.0017,4,13,0,0,0,0,-3.014389,2.776609,-8.369779626901,14.09973,2.92549,54.06977,53.61204,,-0.00256498996168375,,0.359052091836929,2.79206609725952,,,,,,,,,,,,,,,,,29.62311,0.09031773
11856,2021/11/20 08:37:26,81188.6451,3500.0009,4,13,0,0,0,0,-3.014633,2.76424,-8.33316912392,14.09973,2.929676,54.06977,53.62363,,-0.00230403710156679,,0.327182799577713,2.96160411834717,,,,,,,,,,,,,,,,,29.56414,-0.06085813
11857,2021/11/20 08:37:31,81193.6452,3505.001,4,13,0,0,0,0,-3.014771,2.751237,-8.294349521727,14.09973,2.933861,54.06977,53.63518,,-0.00234033307060599,,0.330321788787842,2.89646601676941,,,,,,,,,,,,,,,,,29.52269,-0.04748642
11858,2021/11/20 08:37:36,81198.6445,3510.0003,4,13,0,0,0,0,-3.014442,2.737871,-8.253153332982,14.09973,2.938048,54.06977,53.64667,,-0.00277455989271402,,0.322562485933304,3.24312591552734,,,,,,,,,,,,,,,,,29.54299,-0.0158155
11859,2021/11/20 08:37:41,81203.6445,3515.0003,4,13,0,0,0,0,-3.014717,2.723555,-8.210747558935,14.09973,2.942233,54.06977,53.6581,,-0.002943045925349,,0.287181407213211,3.34395909309387,,,,,,,,,,,,,,,,,29.55919,-0.04444778
11860,2021/11/20 08:37:46,81208.6447,3520.0005,4,13,0,0,0,0,-3.014862,2.708591,-8.166028079442,14.09973,2.94642,54.06977,53.66947,,-0.00309279002249241,,0.264638811349869,3.7212769985199,,,,,,,,,,,,,,,,,29.57597,-0.06209671
11861,2021/11/20 08:37:51,81213.6444,3525.0002,4,13,0,0,0,0,-3.014488,2.692847,-8.117554967336,14.09973,2.950605,54.06977,53.68077,,-0.00270407204516232,,0.260083705186844,3.58700799942017,,,,,,,,,,,,,,,,,29.66548,-0.06947875
11862,2021/11/20 08:37:56,81218.6445,3530.0003,4,13,0,0,0,0,-3.015106,2.676126,-8.068803559356,14.09973,2.954791,54.06977,53.69201,,-0.00388846592977643,,0.244474098086357,4.03249216079712,,,,,,,,,,,,,,,,,29.86052,0.0795275
11863,2021/11/20 08:38:01,81223.6447,3535.0005,4,13,0,0,0,0,-3.014412,2.658554,-8.013977080248,14.09973,2.958977,54.06977,53.70317,,-0.00369902094826102,,0.229408398270607,4.22462892532349,,,,,,,,,,,,,,,,,30.00797,0.103302
11864,2021/11/20 08:38:06,81228.6448,3540.0006,4,13,0,0,0,0,-3.014664,2.639557,-7.957377463848,14.09973,2.963165,54.06977,53.71427,,-0.00355108105577528,,0.225296393036842,4.42664384841919,,,,,,,,,,,,,,,,,30.01989,0.07964551
11865,2021/11/20 08:38:11,81233.6455,3545.0013,4,13,0,0,0,0,-3.014488,2.62036,-7.89904377568,14.09973,2.967353,54.06977,53.72528,,-0.00376411504112184,,0.195376202464104,4.73516178131104,,,,,,,,,,,,,,,,,29.90014,-0.05629003
11866,2021/11/20 08:38:16,81238.6457,3550.0015,4,13,0,0,0,0,-3.015244,2.599495,-7.83811170178,14.09973,2.97154,54.06977,53.73621,,-0.00428940495476127,,0.201023101806641,4.74717283248901,,,,,,,,,,,,,,,,,29.87156,-0.04569113
11867,2021/11/20 08:38:21,81243.6443,3555.0001,4,13,0,0,0,0,-3.014778,2.577855,-7.77166054119,14.09973,2.975725,54.06977,53.74705,,-0.00477192085236311,,0.194644898176193,5.1597261428833,,,,,,,,,,,,,,,,,30.14584,0.01776397
11868,2021/11/20 08:38:26,81248.6457,3560.0015,4,13,0,0,0,0,-3.01487,2.555386,-7.70415658982,14.09973,2.979913,54.06977,53.7578,,-0.00551804108545184,,0.177400901913643,5.2974328994751,,,,,,,,,,,,,,,,,30.11933,-0.03930211
11869,2021/11/20 08:38:31,81253.6452,3565.001,4,13,0,0,0,0,-3.01519,2.531475,-7.63287810525,14.09973,2.984098,54.06977,53.76844,,-0.00470963306725025,,0.172053202986717,5.5115180015564,,,,,,,,,,,,,,,,,29.99131,-0.0822562
11870,2021/11/20 08:38:36,81258.6459,3570.0017,4,13,0,0,0,0,-3.01519,2.50658,-7.5578149502,14.09973,2.988283,54.06977,53.77898,,-0.00497289979830384,,0.167422503232956,5.9034252166748,,,,,,,,,,,,,,,,,30.24786,0.004491806
11871,2021/11/20 08:38:37,81259.9691,3571.3249,4,13,0,0,0,0,-3.01506,2.499997,-7.53764095482,14.09973,2.989392,54.06977,53.78176,,-0.00519609590992332,0.0204065404832363,0.16378490626812,5.9034252166748,,,,,,,,,,,,,,,,,30.16331,-0.02642334
11872,2021/11/20 08:38:37,81259.9787,0.0025,4,14,0,0,0,0,-3.015541,2.500278,-7.539690820398,14.09973,0.00000134003,54.06977,53.78178,,-0.00519609590992332,0.0204065404832363,0.16378490626812,5.9034252166748,,,,,,,,,,,,,,,,,30.1631925749083,-0.0264355791487576
11873,2021/11/20 08:39:37,81320.0225,60.0008,4,15,0,0,0,0,0,2.82267,0,14.09973,0.00000251274,54.06977,53.78178,,0.000747178273741156,,,,,,,,,,,,,,,,,,,,29.42875,-0.1029861
11874,2021/11/20 08:40:37,81380.0224,120.0007,4,15,0,0,0,0,0,2.849167,0,14.09973,0.00000251274,54.06977,53.78178,,0.000357418408384547,,,,,,,,,,,,,,,,,,,,28.88899,0.08317649
11875,2021/11/20 08:41:37,81440.0221,180.0004,4,15,0,0,0,0,0,2.862946,0,14.09973,0.00000251274,54.06977,53.78178,,0.000161925199790858,,0,,,,,,,,,,,,,,,,,,27.94523,-0.06226778
11876,2021/11/20 08:42:37,81500.022,240.0003,4,15,0,0,0,0,0,2.872696,0,14.09973,0.00000251274,54.06977,53.78178,,0.000128182000480592,,,,,,,,,,,,,,,,,,,,27.48483,-0.06648421
11877,2021/11/20 08:43:37,81560.0219,300.0002,4,15,0,0,0,0,0,2.88038,0,14.09973,0.00000251274,54.06977,53.78178,,0.000109772197902203,,0,,,,,,,,,,,,,,,,,,27.19666,0.07790387
11878,2021/11/20 08:44:37,81620.0225,360.0008,4,15,0,0,0,0,0,2.886194,0,14.09973,0.00000251274,54.06977,53.78178,,0.0000930064270505682,,,,,,,,,,,,,,,,,,,,26.78248,0.01858413
11879,2021/11/20 08:45:37,81680.0233,420.0016,4,15,0,0,0,0,0,2.891339,0,14.09973,0.00000251274,54.06977,53.78178,,0.0000915026612346992,,0,,,,,,,,,,,,,,,,,,26.77488,0.02145529
11880,2021/11/20 08:46:37,81740.0223,480.0006,4,15,0,0,0,0,0,2.895841,0,14.09973,0.00000251274,54.06977,53.78178,,0.0000784666772233322,,,,,,,,,,,,,,,,,,,,26.24948,-0.06693423
11881,2021/11/20 08:47:37,81800.0224,540.0007,4,15,0,0,0,0,0,2.900231,0,14.09973,0.00000251274,54.06977,53.78178,,0.0000646852204226889,,0,,,,,,,,,,,,,,,,,,26.2694,0.05421817
11882,2021/11/20 08:48:37,81860.0221,600.0004,4,15,0,0,0,0,0,2.903732,0,14.09973,0.00000251274,54.06977,53.78178,,0.0000512107799295336,,,,,,,,,,,,,,,,,,,,26.1394,-0.04411578
11883,2021/11/20 08:49:37,81920.022,660.0003,4,15,0,0,0,0,0,2.906941,0,14.09973,0.00000251274,54.06977,53.78178,,0.0000567362294532359,,0,,,,,,,,,,,,,,,,,,25.83318,-0.05338967
11884,2021/11/20 08:50:37,81980.0218,720.0001,4,15,0,0,0,0,0,2.910019,0,14.09973,0.00000251274,54.06977,53.78178,,0.0000632974915788509,,,,,,,,,,,,,,,,,,,,25.79899,0.04010975
11885,2021/11/20 08:51:37,82040.0244,780.0027,4,15,0,0,0,0,0,2.912715,0,14.09973,0.00000251274,54.06977,53.78178,,0.0000441354895883705,,0,,,,,,,,,,,,,,,,,,25.66664,-0.05177498
11886,2021/11/20 08:52:37,82100.0222,840.0005,4,15,0,0,0,0,0,2.915565,0,14.09973,0.00000251274,54.06977,53.78178,,0.0000599410013819579,,,,,,,,,,,,,,,,,,,,25.73182,0.01875043
11887,2021/11/20 08:53:37,82160.023,900.0013,4,15,0,0,0,0,0,2.917927,0,14.09973,0.00000251274,54.06977,53.78178,,0.0000349293586623389,,0,,,,,,,,,,,,,,,,,,25.63954,0.05119443
11888,2021/11/20 08:54:37,82220.0238,960.0021,4,15,0,0,0,0,0,2.920251,0,14.09973,0.00000251274,54.06977,53.78178,,0.000058596589951776,,,,,,,,,,,,,,,,,,,,25.72879,0.06469727
11889,2021/11/20 08:55:37,82280.0219,1020.0002,4,15,0,0,0,0,0,2.922246,0,14.09973,0.00000251274,54.06977,53.78178,,0.00000217331489693606,,0,,,,,,,,,,,,,,,,,,25.56572,0.02539933
11890,2021/11/20 08:56:37,82340.0241,1080.0024,4,15,0,0,0,0,0,2.924243,0,14.09973,0.00000251274,54.06977,53.78178,,0.0000200710292119766,,,,,,,,,,,,,,,,,,,,25.72649,0.08744419
11891,2021/11/20 08:57:37,82400.0231,1140.0014,4,15,0,0,0,0,0,2.926597,0,14.09973,0.00000251274,54.06977,53.78178,,0.0000397891089960467,,0,,,,,,,,,,,,,,,,,,25.61944,0.05776227
11892,2021/11/20 08:58:37,82460.023,1200.0013,4,15,0,0,0,0,0,2.928379,0,14.09973,0.00000251274,54.06977,53.78178,,0.0000439342911704443,,,,,,,,,,,,,,,,,,,,25.64565,0.01733184
11893,2021/11/20 08:59:37,82520.0221,1260.0004,4,15,0,0,0,0,0,2.930025,0,14.09973,0.00000251274,54.06977,53.78178,,0.0000471376588393468,,0,,,,,,,,,,,,,,,,,,25.42438,0.01856565
11894,2021/11/20 09:00:37,82580.0217,1320,4,15,0,0,0,0,0,2.931501,0,14.09973,0.00000251274,54.06977,53.78178,,0.0000305434405163396,,,,,,,,,,,,,,,,,,,,25.33108,-0.03944278
11895,2021/11/20 09:01:37,82640.0218,1380.0001,4,15,0,0,0,0,0,2.933431,0,14.09973,0.00000251274,54.06977,53.78178,,-0.0000435779802501202,,0,,,,,,,,,,,,,,,,,,25.60259,0.04984856
11896,2021/11/20 09:02:37,82700.0224,1440.0007,4,15,0,0,0,0,0,2.935086,0,14.09973,0.00000251274,54.06977,53.78178,,0.00000916690623853356,,,,,,,,,,,,,,,,,,,,25.60078,0.07469773
11897,2021/11/20 09:03:37,82760.024,1500.0023,4,15,0,0,0,0,0,2.936539,0,14.09973,0.00000251274,54.06977,53.78178,,0.0000385639104933944,,0,,,,,,,,,,,,,,,,,,25.5892,0.08066237
11898,2021/11/20 09:04:37,82820.0221,1560.0004,4,15,0,0,0,0,0,2.938087,0,14.09973,0.00000251274,54.06977,53.78178,,0.0000218107306864113,,,,,,,,,,,,,,,,,,,,25.49866,-0.04843354
11899,2021/11/20 09:05:37,82880.0246,1620.0029,4,15,0,0,0,0,0,2.939234,0,14.09973,0.00000251274,54.06977,53.78178,,0.0000312161901092622,,0,,,,,,,,,,,,,,,,,,25.58879,0.02678692
11900,2021/11/20 09:06:37,82940.022,1680.0003,4,15,0,0,0,0,0,2.940662,0,14.09973,0.00000251274,54.06977,53.78178,,0.0000152922293636948,,,,,,,,,,,,,,,,,,,,25.30185,-0.08844078
11901,2021/11/20 09:07:37,83000.0218,1740.0001,4,15,0,0,0,0,0,2.942144,0,14.09973,0.00000251274,54.06977,53.78178,,-0.00000284469001599064,,0,,,,,,,,,,,,,,,,,,25.58838,0.08318424
11902,2021/11/20 09:08:37,83060.0232,1800.0015,4,15,0,0,0,0,0,2.943415,0,14.09973,0.00000251274,54.06977,53.78178,,0.000020270930690458,,,,,,,,,,,,,,,,,,,,25.32889,0.02288103
11903,2021/11/20 09:08:37,83060.0247,1800.003,4,15,0,0,0,0,0,2.943415,0,14.09973,0.00000251274,54.06977,53.78178,,0.000020270930690458,0.0204065404832363,0,0,,,,,,,,,,,,,,,,,25.32889,0.02288103
11904,2021/11/20 09:08:37,83060.0345,0.0024,5,16,0,0,0,0,0,2.943399,0,14.09973,0.00000251274,54.06977,53.78178,,0.000020270930690458,0.0204065404832363,0,0,,,,,,,,,,,,,,,,,25.3288868223732,0.0228495099170784
11905,2021/11/20 09:09:07,83090.0665,30.001,5,17,0,0,0,0,0,2.943744,0,14.09973,0.00000251274,54.06977,53.78178,,0.0000840319116832688,0.0204065404832363,0,0,,,,,,,,,,,,,,,,,25.31915,-0.07374346
