Repository: HVES-Battery-Testing-Consortium/LG-HG2

# Battery Testing Consortium (BTC)
The Battery Testing Consortium (BTC) has been developed within the High Voltage and Energy Storage Lab at Oxford Brookes University to provide accurate and comprehensive cell data to Formula Student Electric teams. Through the BTC, we aim to provide FS teams with information for improved and informed decisions for cell selection, pack architecture design, thermal cooling requirements, and end of life predictions. A range of tests are completed to provide a comprehensive electrochemical lithium-ion characterisation for modelling, validation, and battery management parameterisation.

This repository provides two open-source sample datasets of the larger consortium dataset. To join the consortium, visit the [HVES website].

## Total Consortium Cells
|Cell|Chemistry|Nom. Voltage [V]|Nom. Capacity [Ah]|Energy Density [Wh/kg]|
|---|---|---|---|---|
| Samsung 25R  | NMC  | 3.6  | 2.5  | 206  |
|  LG HG2 |  NMC | 3.6  | 3  |  236 |
|  Sony VTC6 | NMC  | 3.6  |  3 |  232 |
|  Melasta SLPB6542126| LCO  | 3.7  | 3.9  | 191  |
|  Melasta SLPB8542126 | LCO  | 3.7  | 5.2  | 189  |
|  Melasta SLPB8346143 | LCO  | 3.7  | 6.3  | 196  |
|  Melasta SLPBB142124  | LCO  | 3.7  | 6.8  | 202  |
|  Melasta SLPB8870175 | LCO  | 3.7  | 12  | 197  |
|  Melasta SLPB7336128HV | NMC  | 3.8  | 3.7  | 204  |
|  Melasta SLPB9542124HV | NMC  | 3.8  | 5.95  | 215  |
|  Melasta SLPBB042126HV | NMC  |  3.8 | 7.5  | 228 |
|  Melasta SLPB7579207HV| NMC  | 3.8  | 15.4  | 227  |

## Notes
* For all tests dated before September 25th, 2021: Offset thermocouple measurements by 1.5°C (i.e. 30°C -> 28.5°C)
* Unless stated otherwise, all cells are stored in a controlled climate at 15°C

## Consortium Overview
An abriged overview describing the tests completed and data organisation can be found in [here]

File: Data/Round1/LG_HG2/Package 2/211120_BTC_GITT_LG_HG2_3_25C/211120_BTC_GITT_LG_HG2_3_25C_Channel_5_StatisticByStep.CSV
Date_Time                    ,Test_Time(s),Step_Time(s),Cycle_Index,Step_Index,TC_Counter1,TC_Counter2,TC_Counter3,TC_Counter4,Current(A),Voltage(V),Power(W),Charge_Capacity(Ah),Discharge_Capacity(Ah),Mean_Voltage(V),Charge_Energy(Wh),Discharge_Energy(Wh),Charge_Time(s),Discharge_Time(s),V_Max_On_Cycle(V),Coulombic_Efficiency(%),mAh/g,Aux_Temperature_1(C),Aux_dT/dt_1(C)
2021/11/20 11:19:38,3600.0031,3600.0031,1.00,1.00,0.00,0.00,0.00,0.00,0,3.011563,0,0,0,,0,0,0,0,,0,0,25.449,-0.01462758,
2021/11/20 13:39:04,11966.2378,8366.1921,1.00,2.00,0.00,0.00,0.00,0.00,0.04999242,4.200014,0.20996886389388,2.974544,2.941509E-05,3.8115812571953,11.3655,8.85802E-05,8365.382,0.0352,,0,0.000639,25.58239,0.07233441,
2021/11/20 14:09:04,13766.2834,1800.0033,1.00,3.00,0.00,0.00,0.00,0.00,0,4.188033,0,2.974545,2.941509E-05,,11.3655,8.85802E-05,8365.386,0.0352,,0,0.000639,25.36457,-0.04275858,
2021/11/20 18:10:06,28227.3861,14461.0528,1.00,4.00,0.00,0.00,0.00,0.00,-0.7525406,2.499961,-1.8813221509166,2.974545,3.024474,3.68547284860097,11.3655,11.07417,8365.391,14459.54,,101.68,65.749435,26.15368,-0.0488019,
2021/11/20 18:40:06,30027.4485,1800.0062,1.00,6.00,0.00,0.00,0.00,0.00,0,2.800108,0,2.974545,3.024475,,11.3655,11.07417,8365.391,14459.54,,101.68,65.749457,25.36351,0.009040833,
2021/11/20 20:59:59,38420.7404,8393.247799,1.00,7.00,0.00,0.00,0.00,0.00,0.04999756,4.200101,0.20999480175356,5.984637,3.024482,3.8056366755869,22.83998,11.07419,16757.44,14459.57,,50.54,65.749609,25.34242,-0.04654586,
2021/11/20 22:59:59,45620.7881,7200.0041,1.00,8.00,0.00,0.00,0.00,0.00,0,4.182019,0,5.984637,3.024482,,22.83998,11.07419,16757.45,14459.57,,50.54,65.749609,25.25505,-0.05429924,
2021/11/20 23:11:56,46337.6975,716.8565,1.00,10.00,0.00,0.00,0.00,0.00,-0.7591705,4.078425,-3.0962199464625,5.984638,0.1512258,4.10325417445245,22.83998,11.69522,16757.48,15176.35,,2.53,3.287517,25.26217,-0.05476117,
2021/11/21 02:41:56,58937.7409,12600.0025,1.00,11.00,0.00,0.00,0.00,0.00,0,4.108721,0,5.984638,0.1512267,,22.83998,11.69522,16757.48,15176.35,,2.53,3.287537,25.28428,-0.07483542,
2021/11/21 02:53:53,59654.5776,716.763,1.00,10.00,1.00,0.00,0.00,0.00,-0.7597198,4.05517,-3.080792941366,5.984638,0.1512257,,22.83998,12.3102,16757.5,15893.05,,2.53,3.287515,25.26733,0.03321946,
2021/11/21 06:23:53,72254.6247,12600.0046,1.00,11.00,1.00,0.00,0.00,0.00,0,4.086504,0,5.984638,0.1512261,,22.83998,12.3102,16757.5,15893.05,,2.53,3.287524,25.53819,0.05602837,
2021/11/21 06:35:49,72971.2952,716.6048,1.00,10.00,2.00,0.00,0.00,0.00,-0.7598343,4.029468,-3.0617279971524,5.984638,0.1512262,,22.83998,12.92192,16757.5,16609.61,,2.53,3.287526,25.50295,0.04117846,
2021/11/21 10:05:50,85571.3456,12600.0024,1.00,11.00,2.00,0.00,0.00,0.00,0,4.064457,0,5.984638,0.1512262,,22.83998,12.92192,16757.5,16609.61,,2.53,3.287526,25.46159,0.05180001,
2021/11/21 10:17:46,86288.1259,716.7091,1.00,10.00,3.00,0.00,0.00,0.00,-0.759758,3.979916,-3.023773020328,5.984638,0.1512252,,22.83998,13.52799,16757.5,17326.28,,2.53,3.287504,25.30221,-0.05811751,
2021/11/21 13:47:46,98888.1722,12600.0041,1.00,11.00,3.00,0.00,0.00,0.00,0,4.018057,0,5.984638,0.1512252,,22.83998,13.52799,16757.5,17326.28,,2.53,3.287504,25.44434,0.04095733,
2021/11/21 13:59:43,99605.0567,716.8125,1.00,10.00,4.00,0.00,0.00,0.00,-0.7590027,3.923433,-2.9778962402691,5.984638,0.1512263,,22.83998,14.12582,16757.5,18043.06,,2.53,3.287528,25.46295,0.03414154,
2021/11/21 17:29:43,112205.1086,12600.0059,1.00,11.00,4.00,0.00,0.00,0.00,0,3.966116,0,5.984638,0.1512272,,22.83998,14.12582,16757.5,18043.06,,2.53,3.287548,25.22649,-0.09281874,
2021/11/21 17:41:40,112921.9307,716.7524,1.00,10.00,5.00,0.00,0.00,0.00,-0.759613,3.87179,-2.94106201727,5.984638,0.1512244,,22.83998,14.7156,16757.5,18759.76,,2.53,3.287487,25.47579,0.02724648,
2021/11/21 21:11:40,125521.9768,12600.0051,1.00,11.00,5.00,0.00,0.00,0.00,0,3.923402,0,5.984638,0.1512244,,22.83998,14.7156,16757.5,18759.76,,2.53,3.287487,25.50488,0.07025957,
2021/11/21 21:23:37,126238.6586,716.6127,1.00,10.00,6.00,0.00,0.00,0.00,-0.7605591,3.825295,-2.9093629224345,5.984638,0.1512265,,22.83998,15.29834,16757.5,19476.33,,2.53,3.287533,25.64367,0.0870508,
2021/11/22 00:53:37,138838.7105,12600.0064,1.00,11.00,6.00,0.00,0.00,0.00,0,3.885101,0,5.984638,0.1512265,,22.83998,15.29834,16757.5,19476.33,,2.53,3.287533,25.5113,0.005789995,
2021/11/22 01:05:34,139555.5193,716.7367,1.00,10.00,7.00,0.00,0.00,0.00,-0.7597046,3.780397,-2.8719849907262,5.984638,0.1512251,,22.83998,15.87458,16757.51,20193.01,,2.53,3.287502,25.47511,0.06717861,
2021/11/22 04:35:34,152155.5693,12600.0035,1.00,11.00,7.00,0.00,0.00,0.00,0,3.820264,0,5.984638,0.1512251,,22.83998,15.87458,16757.51,20193.01,,2.53,3.287502,25.49415,-0.06676316,
2021/11/22 04:47:30,152872.1731,716.539,1.00,10.00,8.00,0.00,0.00,0.00,-0.7599945,3.732345,-2.8365616721025,5.984638,0.1512245,,22.83998,16.44312,16757.51,20909.5,,2.53,3.287489,25.12331,-0.02688885,
2021/11/22 08:17:30,165472.2174,12600.002,1.00,11.00,8.00,0.00,0.00,0.00,0,3.762879,0,5.984638,0.1512245,,22.83998,16.44312,16757.51,20909.5,,2.53,3.287489,25.39596,0.06183863,
2021/11/22 08:29:28,166189.5536,717.2688,1.00,10.00,9.00,0.00,0.00,0.00,-0.7589111,3.683271,-2.7952752462081,5.984638,0.1512251,,22.83998,17.00401,16757.51,21626.72,,2.53,3.287502,25.03112,-0.04544079,
2021/11/22 11:59:28,178789.5986,12600.0034,1.00,11.00,9.00,0.00,0.00,0.00,0,3.716586,0,5.984638,0.1512259,,22.83998,17.00401,16757.51,21626.72,,2.53,3.28752,25.35851,-0.03173649,
2021/11/22 12:11:25,179507.2184,717.5519,1.00,10.00,10.00,0.00,0.00,0.00,-0.7587204,3.639963,-2.7617141833452,5.984638,0.1512249,,22.83998,17.55792,16757.51,22344.22,,2.53,3.287498,25.01206,-0.06769478,
2021/11/22 15:41:25,192107.2631,12600.0028,1.00,11.00,10.00,0.00,0.00,0.00,0,3.677186,0,5.984638,0.1512249,,22.83998,17.55792,16757.51,22344.22,,2.53,3.287498,25.57691,-0.09132385,
2021/11/22 15:53:23,192824.7046,717.3728,1.00,10.00,11.00,0.00,0.00,0.00,-0.7589111,3.604723,-2.7356642971253,5.984638,0.1512267,,22.83998,18.10611,16757.51,23061.54,,2.53,3.287537,25.28832,0.08308411,
2021/11/22 19:23:23,205424.7503,12600.0033,1.00,11.00,11.00,0.00,0.00,0.00,0,3.646088,0,5.984638,0.1512267,,22.83998,18.10611,16757.51,23061.54,,2.53,3.287537,25.94005,0.07157445,
2021/11/22 19:35:20,206142.1319,717.3145,1.00,10.00,12.00,0.00,0.00,0.00,-0.7590714,3.571413,-2.7109574658882,5.984638,0.1512265,,22.83998,18.64943,16757.51,23778.79,,2.53,3.287533,25.82569,-0.04591584,
2021/11/22 23:05:20,218742.1754,12600.0036,1.00,11.00,12.00,0.00,0.00,0.00,0,3.60904,0,5.984638,0.1512265,,22.83998,18.64943,16757.51,23778.79,,2.53,3.287533,25.63391,0.0441891,
2021/11/22 23:17:18,219459.5086,717.2696,1.00,10.00,13.00,0.00,0.00,0.00,-0.7590179,3.523768,-2.6746029874472,5.984638,0.1512249,,22.83998,19.18667,16757.53,24495.95,,2.53,3.287498,25.75908,-0.04425764,
2021/11/23 02:47:18,232059.554,12600.0038,1.00,11.00,13.00,0.00,0.00,0.00,0,3.559213,0,5.984638,0.1512257,,22.83998,19.18667,16757.53,24495.96,,2.53,3.287515,25.52904,0.02560616,
2021/11/23 02:59:15,232776.8403,717.2225,1.00,10.00,14.00,0.00,0.00,0.00,-0.7591248,3.467454,-2.6322303242592,5.984638,0.1512253,,22.83998,19.71521,16757.53,25213.08,,2.53,3.287507,25.66317,-0.01739979,
2021/11/23 06:29:15,245376.8869,12600.0044,1.00,11.00,14.00,0.00,0.00,0.00,0,3.501403,0,5.984638,0.151226,,22.83998,19.71521,16757.53,25213.08,,2.53,3.287522,25.08103,-0.04301906,
2021/11/23 06:41:12,246094.1845,717.2367,1.00,10.00,15.00,0.00,0.00,0.00,-0.7589264,3.426483,-2.6004484078512,5.984638,0.1512247,,22.83998,20.23702,16757.53,25930.22,,2.53,3.287493,25.24727,-0.01797676,
2021/11/23 10:11:12,258694.2283,12600.0016,1.00,11.00,15.00,0.00,0.00,0.00,0,3.469393,0,5.984638,0.1512255,,22.83998,20.23703,16757.53,25930.22,,2.53,3.287511,25.42893,0.06321967,
2021/11/23 10:23:10,259411.8444,717.5577,1.00,10.00,16.00,0.00,0.00,0.00,-0.7591629,3.337256,-2.5335209430024,5.984638,0.151225,,22.83998,20.74914,16757.53,26647.68,,2.53,3.2875,25.6243,0.02361536,
2021/11/23 13:53:10,272011.8874,12600.0015,1.00,11.00,16.00,0.00,0.00,0.00,0,3.402192,0,5.984638,0.1512254,,22.83998,20.74915,16757.53,26647.68,,2.53,3.287509,25.60427,0.0794518,
2021/11/23 14:05:08,272729.7403,717.7927,1.00,10.00,17.00,0.00,0.00,0.00,-0.758255,3.195381,-2.422913620155,5.984638,0.1512251,,22.83998,21.24439,16757.54,27365.36,,2.53,3.287502,25.98733,0.08382976,
2021/11/23 17:35:08,285329.7849,12600.0023,1.00,11.00,17.00,0.00,0.00,0.00,0,3.279922,0,5.984638,0.1512256,,22.83998,21.24439,16757.54,27365.36,,2.53,3.287513,25.2621,-0.05338728,
2021/11/23 17:47:06,286047.6258,717.7773,1.00,10.00,18.00,0.00,0.00,0.00,-0.7585373,3.010117,-2.2832860218641,5.984638,0.1512252,,22.83998,21.71513,16757.54,28083.04,,2.53,3.287504,25.97988,0.02030909,
2021/11/23 21:17:06,298647.6712,12600.0036,1.00,11.00,18.00,0.00,0.00,0.00,0,3.139603,0,5.984638,0.1512256,,22.83998,21.71513,16757.54,28083.04,,2.53,3.287513,25.47505,0.06623685,
2021/11/23 21:28:31,299332.8056,685.0695,1.00,10.00,19.00,0.00,0.00,0.00,-0.7585144,2.49998,-1.896270829712,5.984638,0.144345,,22.83998,22.12493,16757.54,28768.03,,2.41,3.137935,26.22603,-0.04782736,
2021/11/24 00:58:31,311932.8537,12600.0067,1.00,13.00,19.00,0.00,0.00,0.00,0,2.871092,0,5.984638,0.1443454,,22.83998,22.12493,16757.54,28768.03,,2.41,3.137943,25.48188,0.027107,
