Repository: HVES-Battery-Testing-Consortium/LG-HG2

# Battery Testing Consortium (BTC)
The Battery Testing Consortium (BTC) has been developed within the High Voltage and Energy Storage Lab at Oxford Brookes University to provide accurate and comprehensive cell data to Formula Student Electric teams. Through the BTC, we aim to provide FS teams with information for improved and informed decisions for cell selection, pack architecture design, thermal cooling requirements, and end of life predictions. A range of tests are completed to provide a comprehensive electrochemical lithium-ion characterisation for modelling, validation, and battery management parameterisation.

This repository provides two open-source sample datasets of the larger consortium dataset. To join the consortium, visit the [HVES website].

## Total Consortium Cells
|Cell|Chemistry|Nom. Voltage [V]|Nom. Capacity [Ah]|Energy Density [Wh/kg]|
|---|---|---|---|---|
| Samsung 25R  | NMC  | 3.6  | 2.5  | 206  |
|  LG HG2 |  NMC | 3.6  | 3  |  236 |
|  Sony VTC6 | NMC  | 3.6  |  3 |  232 |
|  Melasta SLPB6542126| LCO  | 3.7  | 3.9  | 191  |
|  Melasta SLPB8542126 | LCO  | 3.7  | 5.2  | 189  |
|  Melasta SLPB8346143 | LCO  | 3.7  | 6.3  | 196  |
|  Melasta SLPBB142124  | LCO  | 3.7  | 6.8  | 202  |
|  Melasta SLPB8870175 | LCO  | 3.7  | 12  | 197  |
|  Melasta SLPB7336128HV | NMC  | 3.8  | 3.7  | 204  |
|  Melasta SLPB9542124HV | NMC  | 3.8  | 5.95  | 215  |
|  Melasta SLPBB042126HV | NMC  |  3.8 | 7.5  | 228 |
|  Melasta SLPB7579207HV| NMC  | 3.8  | 15.4  | 227  |

## Notes
* For all tests dated before September 25th, 2021: Offset thermocouple measurements by 1.5°C (i.e. 30°C -> 28.5°C)
* Unless stated otherwise, all cells are stored in a controlled climate at 15°C

## Consortium Overview
An abriged overview describing the tests completed and data organisation can be found in [here]

File: Data/Round1/LG_HG2/Package 2/211120_BTC_GITT_LG_HG2_4_25C/211120_BTC_GITT_LG_HG2_4_25C_Channel_6_StatisticByStep.CSV
Date_Time                    ,Test_Time(s),Step_Time(s),Cycle_Index,Step_Index,TC_Counter1,TC_Counter2,TC_Counter3,TC_Counter4,Current(A),Voltage(V),Power(W),Charge_Capacity(Ah),Discharge_Capacity(Ah),Mean_Voltage(V),Charge_Energy(Wh),Discharge_Energy(Wh),Charge_Time(s),Discharge_Time(s),V_Max_On_Cycle(V),Coulombic_Efficiency(%),mAh/g,Aux_Temperature_1(C),Aux_dT/dt_1(C)
2021/11/20 11:19:56,3600.0057,3600.0057,1.00,1.00,0.00,0.00,0.00,0.00,0,3.007831,0,0,0,,0,0,0,0,,0,0,25.18581,-0.06433368,
2021/11/20 13:35:44,11747.154,8147.1038,1.00,2.00,0.00,0.00,0.00,0.00,0.04999616,4.200023,0.20998502191168,2.942457,3.594599E-05,3.81064920368627,11.24129,0.0001081187,8146.285,0.0605,,0,0.000781,25.65435,0.04985988,
2021/11/20 14:05:44,13547.2026,1800.005,1.00,3.00,0.00,0.00,0.00,0.00,0,4.186386,0,2.942457,3.594599E-05,,11.24129,0.0001081187,8146.285,0.0605,,0,0.000781,25.49883,0.0743252,
2021/11/20 18:11:41,28304.4897,14757.242,1.00,4.00,0.00,0.00,0.00,0.00,-0.7490616,2.499931,-1.8726023147496,2.942457,3.067768,3.68581669239623,11.24129,11.23396,8146.285,14755.74,,104.26,66.690609,26.68,0.0776124,
2021/11/20 18:41:41,30104.5489,1800.0031,1.00,6.00,0.00,0.00,0.00,0.00,0,2.797711,0,2.942457,3.067769,,11.24129,11.23396,8146.285,14755.74,,104.26,66.69063,25.47986,0.06874382,
2021/11/20 20:56:30,38193.3463,8088.7534,1.00,7.00,0.00,0.00,0.00,0.00,0.0499897,4.200068,0.2099601392996,5.91764,3.067776,3.80593701461371,22.58383,11.23398,16233.87,14755.79,,51.84,66.690783,25.6995,0.1050842,
2021/11/20 22:56:30,45393.3896,7200.0021,1.00,8.00,0.00,0.00,0.00,0.00,0,4.180686,0,5.91764,3.067776,,22.58383,11.23398,16233.87,14755.79,,51.84,66.690783,25.43095,0.04432321,
2021/11/20 23:08:32,46115.9443,722.5066,1.00,10.00,0.00,0.00,0.00,0.00,-0.7644424,4.078741,-3.1179625590184,5.917641,0.1533906,4.10305578919505,22.58383,11.86382,16233.9,15478.21,,2.59,3.334578,25.28081,-0.09078681,
2021/11/21 02:38:32,58715.9898,12600.0023,1.00,11.00,0.00,0.00,0.00,0.00,0,4.108691,0,5.917641,0.1533906,,22.58383,11.86382,16233.9,15478.21,,2.59,3.334578,25.2632,-0.08677721,
2021/11/21 02:50:35,59438.2571,722.2031,1.00,10.00,1.00,0.00,0.00,0.00,-0.7647629,4.055228,-3.1012879254412,5.917641,0.1533897,,22.58383,12.48761,16233.93,16200.34,,2.59,3.334559,25.21469,-0.01079023,
2021/11/21 06:20:35,72038.3065,12600.0035,1.00,11.00,1.00,0.00,0.00,0.00,0,4.086234,0,5.917641,0.1533897,,22.58383,12.48761,16233.93,16200.34,,2.59,3.334559,25.52136,0.07062078,
2021/11/21 06:32:37,72760.3469,721.9769,1.00,10.00,2.00,0.00,0.00,0.00,-0.7649689,4.029236,-3.0822402307604,5.917641,0.1533904,,22.58383,13.10808,16233.93,16922.25,,2.59,3.334574,25.32338,-0.0218308,
2021/11/21 10:02:37,85360.3966,12600.004,1.00,11.00,2.00,0.00,0.00,0.00,0,4.063921,0,5.917641,0.1533914,,22.58383,13.10809,16233.93,16922.26,,2.59,3.334596,25.1377,-0.03794491,
2021/11/21 10:14:39,86082.5286,722.0644,1.00,10.00,3.00,0.00,0.00,0.00,-0.765152,3.979832,-3.045176414464,5.917641,0.1533891,,22.58383,13.7228,16233.94,17644.26,,2.59,3.334546,25.58444,0.08425713,
2021/11/21 13:44:39,98682.5799,12600.004,1.00,11.00,3.00,0.00,0.00,0.00,0,4.01751,0,5.917641,0.1533891,,22.58383,13.7228,16233.94,17644.26,,2.59,3.334546,25.25399,-0.07253468,
2021/11/21 13:56:41,99404.7982,722.1507,1.00,10.00,4.00,0.00,0.00,0.00,-0.7647476,3.923195,-3.000253960582,5.917641,0.1533919,,22.58383,14.32915,16233.94,18366.38,,2.59,3.334607,25.57541,0.0925988,
2021/11/21 17:26:41,112004.8488,12600.0026,1.00,11.00,4.00,0.00,0.00,0.00,0,3.965925,0,5.917641,0.153393,,22.58383,14.32916,16233.94,18366.39,,2.59,3.33463,25.31089,-0.02964318,
2021/11/21 17:38:43,112726.931,722.0219,1.00,10.00,5.00,0.00,0.00,0.00,-0.7650986,3.871847,-2.9623447191142,5.917641,0.1533899,,22.58383,14.92735,16233.97,19088.33,,2.59,3.334563,25.29963,-0.03274679,
2021/11/21 21:08:43,125326.9779,12600.0031,1.00,11.00,5.00,0.00,0.00,0.00,0,3.922926,0,5.917641,0.1533903,,22.58383,14.92735,16233.97,19088.33,,2.59,3.334572,25.48577,0.05746841,
2021/11/21 21:20:45,126048.8991,721.8544,1.00,10.00,6.00,0.00,0.00,0.00,-0.765152,3.824831,-2.926577089312,5.917641,0.1533918,,22.58383,15.51841,16233.97,19810.16,,2.59,3.334604,25.34324,0.01052856,
2021/11/22 00:50:45,138648.951,12600.0044,1.00,11.00,6.00,0.00,0.00,0.00,0,3.884824,0,5.917641,0.1533918,,22.58383,15.51841,16233.97,19810.16,,2.59,3.334604,25.37502,0.02821505,
2021/11/22 01:02:47,139370.9163,721.9025,1.00,10.00,7.00,0.00,0.00,0.00,-0.7656937,3.780087,-2.8943888013519,5.917642,0.1533902,,22.58383,16.10286,16233.99,20531.98,,2.59,3.33457,25.16849,-0.08658528,
2021/11/22 04:32:47,151970.9642,12600.0009,1.00,11.00,7.00,0.00,0.00,0.00,0,3.818747,0,5.917642,0.1533902,,22.58383,16.10286,16233.99,20531.98,,2.59,3.33457,25.37235,-0.04242539,
2021/11/22 04:44:49,152692.8323,721.8039,1.00,10.00,8.00,0.00,0.00,0.00,-0.7659454,3.732204,-2.8586644856616,5.917642,0.1533903,,22.58383,16.67947,16233.99,21253.74,,2.59,3.334572,25.12768,-0.04174471,
2021/11/22 08:14:49,165292.8791,12600.002,1.00,11.00,8.00,0.00,0.00,0.00,0,3.762453,0,5.917642,0.1533903,,22.58383,16.67947,16233.99,21253.74,,2.59,3.334572,25.09317,-0.02363503,
2021/11/22 08:26:51,166015.1098,722.1674,1.00,10.00,9.00,0.00,0.00,0.00,-0.7644882,3.682838,-2.8154861935116,5.917642,0.1533904,,22.58383,17.24837,16234.01,21975.84,,2.59,3.334574,25.01999,-0.02347231,
2021/11/22 11:56:52,178615.1558,12600.0019,1.00,11.00,9.00,0.00,0.00,0.00,0,3.716179,0,5.917642,0.1533904,,22.58383,17.24837,16234.01,21975.84,,2.59,3.334574,25.14998,-0.06943762,
2021/11/22 12:08:54,179337.5114,722.2946,1.00,10.00,10.00,0.00,0.00,0.00,-0.7649307,3.639985,-2.7843362740395,5.917642,0.1533902,,22.58383,17.81018,16234.01,22698.07,,2.59,3.33457,25.17639,0.01253545,
2021/11/22 15:38:54,191937.5601,12600.004,1.00,11.00,10.00,0.00,0.00,0.00,0,3.676743,0,5.917642,0.1533902,,22.58383,17.81018,16234.01,22698.07,,2.59,3.33457,25.55145,-0.007492304,
2021/11/22 15:50:56,192659.7144,722.0921,1.00,10.00,11.00,0.00,0.00,0.00,-0.765274,3.604664,-2.758555637936,5.917642,0.1533907,,22.58383,18.3662,16234.01,23420.1,,2.59,3.33458,25.46205,0.06417453,
2021/11/22 19:20:56,205259.7604,12600.0019,1.00,11.00,11.00,0.00,0.00,0.00,0,3.645759,0,5.917642,0.1533907,,22.58383,18.3662,16234.01,23420.1,,2.59,3.33458,25.80181,0.06877363,
2021/11/22 19:32:58,205981.9281,722.104,1.00,10.00,12.00,0.00,0.00,0.00,-0.764946,3.570925,-2.73156479505,5.917642,0.1533898,,22.58383,18.91726,16234.01,24142.16,,2.59,3.334561,25.95053,-0.08006752,
2021/11/22 23:02:58,218581.9764,12600.0028,1.00,11.00,12.00,0.00,0.00,0.00,0,3.608294,0,5.917642,0.1533898,,22.58383,18.91726,16234.01,24142.16,,2.59,3.334561,25.73839,0.03478348,
2021/11/22 23:15:00,219304.0631,722.0281,1.00,10.00,13.00,0.00,0.00,0.00,-0.7647476,3.522893,-2.6941239668068,5.917643,0.1533904,,22.58384,19.4621,16234.04,24864.05,,2.59,3.334574,25.64411,-0.06661832,
2021/11/23 02:45:00,231904.1062,12600.0023,1.00,11.00,13.00,0.00,0.00,0.00,0,3.558296,0,5.917643,0.1533904,,22.58384,19.4621,16234.04,24864.05,,2.59,3.334574,25.35876,-0.01903653,
2021/11/23 02:57:02,232626.0254,721.8623,1.00,10.00,14.00,0.00,0.00,0.00,-0.7648392,3.467371,-2.6519812617432,5.917643,0.1533905,,22.58384,19.9981,16234.04,25585.83,,2.59,3.334576,25.50439,-0.08478999,
2021/11/23 06:27:02,245226.0693,12600.0017,1.00,11.00,14.00,0.00,0.00,0.00,0,3.501027,0,5.917643,0.1533913,,22.58384,19.9981,16234.04,25585.83,,2.59,3.334593,25.07998,-0.03733099,
2021/11/23 06:39:04,245948.0823,721.9482,1.00,10.00,15.00,0.00,0.00,0.00,-0.764801,3.425699,-2.619978020899,5.917643,0.1533895,,22.58384,20.52734,16234.04,26307.69,,2.59,3.334554,25.04757,0.01565278,
2021/11/23 10:09:05,258548.13,12600.0043,1.00,11.00,15.00,0.00,0.00,0.00,0,3.469154,0,5.917643,0.1533904,,22.58384,20.52734,16234.04,26307.7,,2.59,3.334574,25.34832,0.004997849,
2021/11/23 10:21:07,259270.2286,722.0375,1.00,10.00,16.00,0.00,0.00,0.00,-0.765419,3.335762,-2.553255614278,5.917643,0.1533896,,22.58384,21.0466,16234.04,27029.64,,2.59,3.334557,25.52458,-0.01277268,
2021/11/23 13:51:07,271870.275,12600.0038,1.00,11.00,16.00,0.00,0.00,0.00,0,3.400816,0,5.917643,0.1533905,,22.58384,21.0466,16234.04,27029.65,,2.59,3.334576,25.47539,-0.03300905,
2021/11/23 14:03:09,272592.5846,722.2511,1.00,10.00,17.00,0.00,0.00,0.00,-0.7650909,3.192612,-2.4426383884308,5.917643,0.1533894,,22.58384,21.54862,16234.04,27751.8,,2.59,3.334552,26.10901,0.04032493,
2021/11/23 17:33:09,285192.6302,12600.0038,1.00,11.00,17.00,0.00,0.00,0.00,0,3.27784,0,5.917643,0.1533894,,22.58384,21.54862,16234.04,27751.8,,2.59,3.334552,25.3313,-0.03793895,
2021/11/23 17:45:11,285914.7129,722.0233,1.00,10.00,18.00,0.00,0.00,0.00,-0.7651138,3.007255,-2.300892300619,5.917643,0.1533904,,22.58384,22.02571,16234.04,28473.73,,2.59,3.334574,26.06048,0.02289057,
2021/11/23 21:15:11,298514.7582,12600.0031,1.00,11.00,18.00,0.00,0.00,0.00,0,3.136972,0,5.917643,0.1533913,,22.58384,22.02571,16234.04,28473.74,,2.59,3.334593,25.57627,0.07860243,
2021/11/23 21:26:31,299194.9739,680.1572,1.00,10.00,19.00,0.00,0.00,0.00,-0.7655869,2.499959,-1.9139358609371,5.917643,0.1445679,,22.58384,22.43579,16234.07,29153.79,,2.44,3.14278,26.47907,-0.05014956,
2021/11/24 00:56:31,311795.0227,12600.0056,1.00,13.00,19.00,0.00,0.00,0.00,0,2.870548,0,5.917643,0.1445687,,22.58384,22.43579,16234.07,29153.79,,2.44,3.142798,25.27419,-0.0763762,

File: Data/Round1/LG_HG2/Package 2/211120_BTC_GITT_LG_HG2_4_25C/211120_BTC_GITT_LG_HG2_4_25C_Channel_6_Wb_1.CSV (part 1 of 81)
Data_Point,Date_Time,Test_Time(s),Step_Time(s),Cycle_Index,Step_Index,TC_Counter1,TC_Counter2,TC_Counter3,TC_Counter4,Current(A),Voltage(V),Power(W),Charge_Capacity(Ah),Discharge_Capacity(Ah),Charge_Energy(Wh),Discharge_Energy(Wh),ACR(Ohm),dV/dt(V/s),Internal_Resistance(Ohm),dQ/dV(Ah/V),dV/dQ(V/Ah),MetaCode_MV_UD1,MetaCode_MV_UD2,MetaCode_MV_UD3,MetaCode_MV_UD4,MetaCode_MV_UD5,MetaCode_MV_UD6,MetaCode_MV_UD7,MetaCode_MV_UD8,MetaCode_MV_UD9,MetaCode_MV_UD10,MetaCode_MV_UD11,MetaCode_MV_UD12,MetaCode_MV_UD13,MetaCode_MV_UD14,MetaCode_MV_UD15,MetaCode_MV_UD16,Aux_Temperature_1(C),Aux_dT/dt_1(C)
1,2021/11/20 10:20:56,60.0025,60.0025,1,1,0,0,0,0,0,2.990798,0,0,0,0,0,,0.0000314517092192546,,,,3,-0.25,0.5,4.19999980926514,2.5,0.0500000007450581,0,0,0,0,0,0,0,0,0,0,25.18941,-0.09263813
2,2021/11/20 10:21:56,120.0012,120.0012,1,1,0,0,0,0,0,2.991415,0,0,0,0,0,,0.00000971975896391086,,,,,,,,,,,,,,,,,,,,25.38901,-0.05065382
3,2021/11/20 10:22:56,180.0024,180.0024,1,1,0,0,0,0,0,2.991386,0,0,0,0,0,,0.0000142241597131942,,0,0,,,,,,,,,,,,,,,,,25.26406,0.01236439
4,2021/11/20 10:23:56,240.0024,240.0024,1,1,0,0,0,0,0,2.99189,0,0,0,0,0,,-0.00000450498782811337,,,,,,,,,,,,,,,,,,,,25.27469,-0.05376816
5,2021/11/20 10:24:56,300.0008,300.0008,1,1,0,0,0,0,0,2.992217,0,0,0,0,0,,0.00000241010388890572,,0,0,,,,,,,,,,,,,,,,,25.2232,-0.03668904
6,2021/11/20 10:25:56,360.0006,360.0006,1,1,0,0,0,0,0,2.992726,0,0,0,0,0,,0.0000472597203042824,,,,,,,,,,,,,,,,,,,,25.39612,-0.03594637
7,2021/11/20 10:26:56,420.0009,420.0009,1,1,0,0,0,0,0,2.993004,0,0,0,0,0,,0.000000632200396921689,,0,0,,,,,,,,,,,,,,,,,25.22983,-0.04322827
8,2021/11/20 10:27:56,480.0016,480.0016,1,1,0,0,0,0,0,2.99337,0,0,0,0,0,,-0.0000118938596642693,,,,,,,,,,,,,,,,,,,,25.32416,0.03963232
9,2021/11/20 10:28:56,540.0026,540.0026,1,1,0,0,0,0,0,2.993614,0,0,0,0,0,,-0.0000163971508300165,,0,0,,,,,,,,,,,,,,,,,25.36853,0.07485926
10,2021/11/20 10:29:56,600,600,1,1,0,0,0,0,0,2.993756,0,0,0,0,0,,0.000000316118587306846,,,,,,,,,,,,,,,,,,,,25.11245,-0.01723051
11,2021/11/20 10:30:56,660.0008,660.0008,1,1,0,0,0,0,0,2.994141,0,0,0,0,0,,-0.00000719128001946956,,0,0,,,,,,,,,,,,,,,,,25.10715,-0.07887006
12,2021/11/20 10:31:56,720.0005,720.0005,1,1,0,0,0,0,0,2.994714,0,0,0,0,0,,-0.0000388427397410851,,,,,,,,,,,,,,,,,,,,25.30174,-0.04335701
13,2021/11/20 10:32:56,780.001,780.001,1,1,0,0,0,0,0,2.994948,0,0,0,0,0,,0.0000360743397322949,,0,0,,,,,,,,,,,,,,,,,25.36978,0.003354549
14,2021/11/20 10:33:56,840.0002,840.0002,1,1,0,0,0,0,0,2.995348,0,0,0,0,0,,0.00000908712809177814,,,,,,,,,,,,,,,,,,,,25.25284,-0.01390278
15,2021/11/20 10:34:56,900.0019,900.0019,1,1,0,0,0,0,0,2.995279,0,0,0,0,0,,0.00000458333897768171,,0,0,,,,,,,,,,,,,,,,,25.16621,-0.07791281
16,2021/11/20 10:35:56,960.0009,960.0009,1,1,0,0,0,0,0,2.995939,0,0,0,0,0,,-0.0000114972899609711,,,,,,,,,,,,,,,,,,,,25.26351,-0.04794657
17,2021/11/20 10:36:56,1020.0009,1020.0009,1,1,0,0,0,0,0,2.996395,0,0,0,0,0,,-0.0000355633310391568,,0,0,,,,,,,,,,,,,,,,,25.23331,-0.0607264
18,2021/11/20 10:37:56,1080.002,1080.002,1,1,0,0,0,0,0,2.996848,0,0,0,0,0,,-0.00000778338744567009,,,,,,,,,,,,,,,,,,,,25.27829,-0.0693053
19,2021/11/20 10:38:56,1140.0012,1140.0012,1,1,0,0,0,0,0,2.997087,0,0,0,0,0,,0.0000507370314153377,,0,0,,,,,,,,,,,,,,,,,25.30666,-0.05655289
20,2021/11/20 10:39:56,1200.0003,1200.0003,1,1,0,0,0,0,0,2.99729,0,0,0,0,0,,0.0000199120004253928,,,,,,,,,,,,,,,,,,,,25.31959,-0.04490197
21,2021/11/20 10:40:56,1260.001,1260.001,1,1,0,0,0,0,0,2.997467,0,0,0,0,0,,0.0000474514017696492,,0,0,,,,,,,,,,,,,,,,,25.36142,0.02500653
22,2021/11/20 10:41:56,1320.001,1320.001,1,1,0,0,0,0,0,2.998057,0,0,0,0,0,,-0.0000136314802148263,,,,,,,,,,,,,,,,,,,,25.5414,0.08237183
23,2021/11/20 10:42:56,1380.0009,1380.0009,1,1,0,0,0,0,0,2.998159,0,0,0,0,0,,-0.0000265950093307765,,0,0,,,,,,,,,,,,,,,,,25.41382,0.02500296
24,2021/11/20 10:43:56,1440.0021,1440.0021,1,1,0,0,0,0,0,2.998456,0,0,0,0,0,,0.0000323997301165946,,,,,,,,,,,,,,,,,,,,25.18985,-0.07098854
25,2021/11/20 10:44:56,1500.0013,1500.0013,1,1,0,0,0,0,0,2.998713,0,0,0,0,0,,0.0000174646793311695,,0,0,,,,,,,,,,,,,,,,,25.27389,-0.007917881
26,2021/11/20 10:45:56,1560.0003,1560.0003,1,1,0,0,0,0,0,2.999013,0,0,0,0,0,,0.0000165943001775304,,,,,,,,,,,,,,,,,,,,25.17959,-0.07404208
27,2021/11/20 10:46:56,1620.0001,1620.0001,1,1,0,0,0,0,0,2.999326,0,0,0,0,0,,0.000000711254926955007,,0,0,,,,,,,,,,,,,,,,,25.51107,0.04655004
28,2021/11/20 10:47:56,1680.0023,1680.0023,1,1,0,0,0,0,0,2.999902,0,0,0,0,0,,-0.0000056900871641119,,,,,,,,,,,,,,,,,,,,25.47193,0.03180802
29,2021/11/20 10:48:56,1740.0006,1740.0006,1,1,0,0,0,0,0,2.999953,0,0,0,0,0,,0.00000707303479430266,,0,0,,,,,,,,,,,,,,,,,25.50389,0.02442956
30,2021/11/20 10:49:56,1800.0005,1800.0005,1,1,0,0,0,0,0,3.000169,0,0,0,0,0,,0.0000200743597815745,,,,,,,,,,,,,,,,,,,,25.27469,-0.02137184
31,2021/11/20 10:50:56,1860.0025,1860.0025,1,1,0,0,0,0,0,3.000097,0,0,0,0,0,,0.0000282923792838119,,0,0,,,,,,,,,,,,,,,,,25.18492,-0.03402174
32,2021/11/20 10:51:56,1920.0012,1920.0012,1,1,0,0,0,0,0,3.000945,0,0,0,0,0,,0.0000386432511731982,,,,,,,,,,,,,,,,,,,,25.26707,-0.02972662
33,2021/11/20 10:52:56,1980.0008,1980.0008,1,1,0,0,0,0,0,3.001245,0,0,0,0,0,,0.0000130404296214692,,0,0,,,,,,,,,,,,,,,,,25.42038,0.07806301
34,2021/11/20 10:53:56,2040.0017,2040.0017,1,1,0,0,0,0,0,3.001221,0,0,0,0,0,,-0.00000600555495111621,,,,,,,,,,,,,,,,,,,,25.23194,-0.008330941
35,2021/11/20 10:54:56,2100.0033,2100.0033,1,1,0,0,0,0,0,3.00146,0,0,0,0,0,,-0.0000146967104228679,,0,,,,,,,,,,,,,,,,,,25.41964,0.07277966
36,2021/11/20 10:55:56,2160.0035,2160.0035,1,1,0,0,0,0,0,3.002051,0,0,0,0,0,,0.0000110633200165466,,,,,,,,,,,,,,,,,,,,25.19652,-0.06985545
37,2021/11/20 10:56:56,2220.0023,2220.0023,1,1,0,0,0,0,0,3.002101,0,0,0,0,0,,0.0000398283009417355,,0,,,,,,,,,,,,,,,,,,25.40582,-0.05403161
38,2021/11/20 10:57:56,2280.0019,2280.0019,1,1,0,0,0,0,0,3.002528,0,0,0,0,0,,0.0000350871196133085,,,,,,,,,,,,,,,,,,,,25.49963,0.04515827
39,2021/11/20 10:58:56,2340.0007,2340.0007,1,1,0,0,0,0,0,3.002571,0,0,0,0,0,,0.0000109052798507037,,0,,,,,,,,,,,,,,,,,,25.4663,-0.01653016
40,2021/11/20 10:59:56,2400.0006,2400.0006,1,1,0,0,0,0,0,3.00306,0,0,0,0,0,,-0.0000160045601660386,,,,,,,,,,,,,,,,,,,,25.36894,0.04387021
41,2021/11/20 11:00:56,2460.0005,2460.0005,1,1,0,0,0,0,0,3.003147,0,0,0,0,0,,-0.00000489951298732194,,0,,,,,,,,,,,,,,,,,,25.49172,0.0399971
42,2021/11/20 11:01:56,2520.0006,2520.0006,1,1,0,0,0,0,0,3.003504,0,0,0,0,0,,-0.0000199933401745511,,,,,,,,,,,,,,,,,,,,25.27829,0.01471519
43,2021/11/20 11:02:56,2580.0011,2580.0011,1,1,0,0,0,0,0,3.003772,0,0,0,0,0,,0.00000821867342892801,,0,,,,,,,,,,,,,,,,,,25.50363,0.05582392
44,2021/11/20 11:03:56,2640.001,2640.001,1,1,0,0,0,0,0,3.003881,0,0,0,0,0,,-0.0000086917470980552,,,,,,,,,,,,,,,,,,,,25.50536,0.06579518
45,2021/11/20 11:04:56,2700.002,2700.002,1,1,0,0,0,0,0,3.004181,0,0,0,0,0,,-0.0000188078101928113,,0,,,,,,,,,,,,,,,,,,25.33168,0.05209982
46,2021/11/20 11:05:56,2760.0018,2760.0018,1,1,0,0,0,0,0,3.004741,0,0,0,0,0,,-0.0000196773999050492,,,,,,,,,,,,,,,,,,,,25.31077,0.04112005
47,2021/11/20 11:06:56,2820.0022,2820.0022,1,1,0,0,0,0,0,3.004718,0,0,0,0,0,,-0.0000130395701489761,,0,,,,,,,,,,,,,,,,,,25.46452,-0.008347034
48,2021/11/20 11:07:56,2880.0023,2880.0023,1,1,0,0,0,0,0,3.004987,0,0,0,0,0,,0.0000145404901559232,,,,,,,,,,,,,,,,,,,,25.50185,0.03445327
49,2021/11/20 11:08:56,2940.0018,2940.0018,1,1,0,0,0,0,0,3.005149,0,0,0,0,0,,0.0000234309300140012,,0,,,,,,,,,,,,,,,,,,25.47882,0.03834307
50,2021/11/20 11:09:56,3000.0012,3000.0012,1,1,0,0,0,0,0,3.005386,0,0,0,0,0,,0.00000359575892616704,,,,,,,,,,,,,,,,,,,,25.35742,0.04431844
51,2021/11/20 11:10:56,3060.0012,3060.0012,1,1,0,0,0,0,0,3.005735,0,0,0,0,0,,-0.00000647962497168919,,0,,,,,,,,,,,,,,,,,,25.35345,0.02072155
52,2021/11/20 11:11:56,3120.0009,3120.0009,1,1,0,0,0,0,0,3.006013,0,0,0,0,0,,-0.0000236296691582538,,,,,,,,,,,,,,,,,,,,25.4739,0.04150331
53,2021/11/20 11:12:56,3180.002,3180.002,1,1,0,0,0,0,0,3.006172,0,0,0,0,0,,0.00000711302118361345,,0,,,,,,,,,,,,,,,,,,25.33789,0.02973974
54,2021/11/20 11:13:56,3240.0004,3240.0004,1,1,0,0,0,0,0,3.006386,0,0,0,0,0,,0.0000388796797778923,,,,,,,,,,,,,,,,,,,,25.51958,0.0903976
55,2021/11/20 11:14:56,3300.0011,3300.0011,1,1,0,0,0,0,0,3.006868,0,0,0,0,0,,-0.00000572888893657364,,0,,,,,,,,,,,,,,,,,,25.54313,0.08291423
56,2021/11/20 11:15:56,3360.0009,3360.0009,1,1,0,0,0,0,0,3.006983,0,0,0,0,0,,-0.0000286444392259,,,,,,,,,,,,,,,,,,,,25.42113,-0.01345634
57,2021/11/20 11:16:56,3420.0025,3420.0025,1,1,0,0,0,0,0,3.007288,0,0,0,0,0,,-0.0000260797805822222,,0,,,,,,,,,,,,,,,,,,25.19523,-0.0902766
58,2021/11/20 11:17:56,3480.0015,3480.0015,1,1,0,0,0,0,0,3.007453,0,0,0,0,0,,0.00000351679000232252,,,,,,,,,,,,,,,,,,,,25.22728,-0.03149807
59,2021/11/20 11:18:56,3540.0003,3540.0003,1,1,0,0,0,0,0,3.007507,0,0,0,0,0,,0.0000144625400935183,,0,,,,,,,,,,,,,,,,,,25.19515,-0.05923092
60,2021/11/20 11:19:56,3600.0029,3600.0029,1,1,0,0,0,0,0,3.007831,0,0,0,0,0,,0.0000236280993703986,,,,,,,,,,,,,,,,,,,,25.18581,-0.06433368
61,2021/11/20 11:19:56,3600.0052,3600.0052,1,1,0,0,0,0,0,3.007831,0,0,0,0,0,,0.0000236280993703986,0,0,0,,,,,,,,,,,,,,,,,25.18581,-0.06433368
62,2021/11/20 11:20:01,3605.051,5.0008,1,2,0,0,0,0,1.501183,3.07995,4.62356858085,0.001964304,0.00003594599,0.006026325,0.0001081187,,0.00390810193493962,,0.100887097418308,13.3217897415161,,,,,,,,,,,,,,,,,25.34682,-0.0335753
63,2021/11/20 11:20:06,3610.0503,10.0001,1,2,0,0,0,0,1.501839,3.097425,4.651833664575,0.004049561,0.00003594599,0.01246755,0.0001081187,,0.00324405101127923,,0.125656798481941,8.25267314910889,,,,,,,,,,,,,,,,,25.29693,-0.0250107
64,2021/11/20 11:20:11,3615.0527,15.0025,1,2,0,0,0,0,1.502151,3.1127,4.6757454177,0.006135149,0.00003594599,0.01894368,0.0001081187,,0.00324441795237362,,0.138045996427536,7.36044406890869,,,,,,,,,,,,,,,,,25.18852,-0.04473627
65,2021/11/20 11:20:16,3620.0504,20.0002,1,2,0,0,0,0,1.501862,3.126323,4.695305713426,0.008220114,0.00003594599,0.02544785,0.0001081187,,0.00251794490031898,,0.163667097687721,6.57715082168579,,,,,,,,,,,,,,,,,25.39349,0.04683495
66,2021/11/20 11:20:21,3625.0503,25.0001,1,2,0,0,0,0,1.501808,3.138586,4.713553563488,0.01030406,0.00003594599,0.03197595,0.0001081187,,0.00216894689947367,,0.171916201710701,6.22923517227173,,,,,,,,,,,,,,,,,25.18573,-0.05322099
67,2021/11/20 11:20:26,3630.0522,30.002,1,2,0,0,0,0,1.501892,3.150181,4.731231642452,0.01239173,0.00003594599,0.03854052,0.0001081187,,0.00292651890777051,,0.191670104861259,5.75860786437988,,,,,,,,,,,,,,,,,25.28011,-0.004131794
68,2021/11/20 11:20:31,3635.053,35.0028,1,2,0,0,0,0,1.501732,3.160659,4.746462761388,0.01447701,0.00003594599,0.04512056,0.0001081187,,0.00218448392115533,,0.210231795907021,5.44640493392944,,,,,,,,,,,,,,,,,25.24676,0.05543172
69,2021/11/20 11:20:36,3640.0507,40.0005,1,2,0,0,0,0,1.501717,3.170472,4.761151700424,0.01656068,0.00003594599,0.05171684,0.0001081187,,0.00212811306118965,,0.211072206497192,4.93981218338013,,,,,,,,,,,,,,,,,25.19964,0.01640439
70,2021/11/20 11:20:41,3645.0512,45.001,1,2,0,0,0,0,1.502098,3.179901,4.776522932298,0.01864768,0.00003594599,0.05834354,0.0001081187,,0.00146888301242143,,0.223714098334312,4.73218679428101,,,,,,,,,,,,,,,,,25.25206,0.02946854
71,2021/11/20 11:20:46,3650.0505,50.0003,1,2,0,0,0,0,1.501808,3.188532,4.788562865856,0.02073262,0.00003594599,0.06498241,0.0001081187,,0.00175894401036203,,0.233991205692291,4.32745599746704,,,,,,,,,,,,,,,,,25.17911,-0.06098747
72,2021/11/20 11:20:51,3655.0508,55.0006,1,2,0,0,0,0,1.501678,3.196731,4.800460614618,0.02281956,0.00003594599,0.07164537,0.0001081187,,0.00157216505613178,,0.246403694152832,4.08088207244873,,,,,,,,,,,,,,,,,25.34141,0.01835644
73,2021/11/20 11:20:56,3660.0518,60.0016,1,2,0,0,0,0,1.502312,3.204612,4.814327062944,0.02490544,0.00003594599,0.07832187,0.0001081187,,0.00171937502454966,,0.25618240237236,3.87926602363586,,,,,,,,,,,,,,,,,25.03599,-0.09628952
74,2021/11/20 11:21:01,3665.0502,65,1,2,0,0,0,0,1.501717,3.212269,4.823918965873,0.02698998,0.00003594599,0.08500993,0.0001081187,,0.00169616204220802,,0.27972200512886,3.66386699676514,,,,,,,,,,,,,,,,,25.277,-0.02873123
75,2021/11/20 11:21:06,3670.0526,70.0024,1,2,0,0,0,0,1.501808,3.219272,4.834728443776,0.02907697,0.00003594599,0.09172122,0.0001081187,,0.00150835094973445,,0.279168099164963,,,,,,,,,,,,,,,,,,25.21075,-0.01390934
76,2021/11/20 11:21:11,3675.0509,75.0007,1,2,0,0,0,0,1.502007,3.226143,4.845689369001,0.03116071,0.00003594599,0.09843683,0.0001081187,,0.00100050203036517,,0.305047512054443,3.42867398262024,,,,,,,,,,,,,,,,,25.10666,-0.07226169
77,2021/11/20 11:21:16,3680.0517,80.0015,1,2,0,0,0,0,1.50148,3.232928,4.85417673344,0.03324852,0.00003594599,0.1051796,0.0001081187,,0.00148484297096729,,0.309491604566574,3.21111989021301,,,,,,,,,,,,,,,,,25.33923,0.04170179
78,2021/11/20 11:21:21,3685.0519,85.0017,1,2,0,0,0,0,1.501511,3.239455,4.864077316505,0.03533339,0.00003594599,0.1119266,0.0001081187,,0.00123340601567179,,0.313729792833328,,,,,,,,,,,,,,,,,,25.05956,-0.03431439
79,2021/11/20 11:21:26,3690.051,90.0008,1,2,0,0,0,0,1.501511,3.245415,4.873026322065,0.03742009,0.00003594599,0.1186927,0.0001081187,,0.00120608997531235,,0.323172807693481,3.10122799873352,,,,,,,,,,,,,,,,,25.34411,0.07795811
80,2021/11/20 11:21:31,3695.0506,95.0004,1,2,0,0,0,0,1.501846,3.251672,4.883510586512,0.03950398,0.00003594599,0.1254625,0.0001081187,,0.00117811094969511,,0.365628093481064,,,,,,,,,,,,,,,,,,25.05111,-0.03470659
81,2021/11/20 11:21:36,3700.0528,100.0026,1,2,0,0,0,0,1.501656,3.257545,4.89171199452,0.04158999,0.00003594599,0.1322516,0.0001081187,,0.00112936703953892,,0.345998704433441,2.92619609832764,,,,,,,,,,,,,,,,,25.33297,0.05544424
82,2021/11/20 11:21:41,3705.0511,105.0009,1,2,0,0,0,0,1.501892,3.26315,4.9008988798,0.04367465,0.00003594599,0.1390482,0.0001081187,,0.00108409603126347,,0.366639286279678,2.72098302841187,,,,,,,,,,,,,,,,,25.10625,-0.06487489
83,2021/11/20 11:21:46,3710.0529,110.0027,1,2,0,0,0,0,1.501747,3.268624,4.908646286128,0.04576299,0.00003594599,0.1458686,0.0001081187,,0.00102458195760846,,0.372762590646744,,,,,,,,,,,,,,,,,,25.36946,0.002917051
84,2021/11/20 11:21:51,3715.0525,115.0023,1,2,0,0,0,0,1.501152,3.273685,4.91429878512,0.04784748,0.00003594599,0.1526879,0.0001081187,,0.000921732280403376,,0.37440899014473,2.64721894264221,,,,,,,,,,,,,,,,,25.20848,-0.05987346
85,2021/11/20 11:21:56,3720.0521,120.0019,1,2,0,0,0,0,1.501457,3.279488,4.924010214016,0.04992999,0.00003594599,0.1595117,0.0001081187,,0.000927134184166789,,0.380200892686844,,,,,,,,,,,,,,,,,,25.325,0.01694441
86,2021/11/20 11:22:01,3725.0507,125.0005,1,2,0,0,0,0,1.501244,3.28454,4.93089596776,0.05201606,0.00003594599,0.1663579,0.0001081187,,0.00106335105374455,,0.418432593345642,2.48164105415344,,,,,,,,,,,,,,,,,25.26847,0.04972219
87,2021/11/20 11:22:06,3730.0517,130.0015,1,2,0,0,0,0,1.501602,3.289303,4.939223963406,0.05410328,0.00003594599,0.1732185,0.0001081187,,0.000930624082684517,,0.406536400318146,,,,,,,,,,,,,,,,,,25.21297,0.01070678
88,2021/11/20 11:22:11,3735.0522,135.002,1,2,0,0,0,0,1.501587,3.294127,4.946418279549,0.05618799,0.00003594599,0.1800811,0.0001081187,,0.00101658399216831,,0.410486489534378,2.38343596458435,,,,,,,,,,,,,,,,,25.42234,0.08809865
89,2021/11/20 11:22:16,3740.0534,140.0032,1,2,0,0,0,0,1.501701,3.29914,4.95432183714,0.05827427,0.00003594599,0.1869589,0.0001081187,,0.00123934005387127,,0.432836085557938,,,,,,,,,,,,,,,,,,25.22049,0.003356934
90,2021/11/20 11:22:21,3745.0531,145.0029,1,2,0,0,0,0,1.50148,3.30372,4.9604695056,0.06035962,0.00003594599,0.1938434,0.0001081187,,0.000714727386366576,,0.438116490840912,2.29201006889343,,,,,,,,,,,,,,,,,25.12498,-0.01496434
91,2021/11/20 11:22:26,3750.0511,150.0009,1,2,0,0,0,0,1.502037,3.308134,4.968939668958,0.06244598,0.00003594599,0.2007408,0.0001081187,,0.000942210084758699,,0.460957497358322,,,,,,,,,,,,,,,,,,25.42234,0.07905424
92,2021/11/20 11:22:31,3755.0517,155.0015,1,2,0,0,0,0,1.502045,3.312676,4.97578842242,0.06453019,0.00003594599,0.2076405,0.0001081187,,0.000737571390345693,,0.458696007728577,2.1672260761261,,,,,,,,,,,,,,,,,25.35923,0.06931663
93,2021/11/20 11:22:36,3760.0516,160.0014,1,2,0,0,0,0,1.501572,3.317179,4.980983105388,0.06661701,0.00003594599,0.2145579,0.0001081187,,0.00079368258593604,,0.474217593669891,,,,,,,,,,,,,,,,,,25.16318,-0.058496
94,2021/11/20 11:22:41,3765.0513,165.0011,1,2,0,0,0,0,1.501862,3.321293,4.988123747566,0.06870358,0.00003594599,0.2214834,0.0001081187,,0.00076442037243396,,0.496035009622574,,,,,,,,,,,,,,,,,,25.26007,-0.03071189
95,2021/11/20 11:22:46,3770.0507,170.0005,1,2,0,0,0,0,1.501495,3.325242,4.99283423679,0.0707873,0.00003594599,0.2284082,0.0001081187,,0.000736348680220544,,,2.11232209205627,,,,,,,,,,,,,,,,,25.41572,0.02252758
96,2021/11/20 11:22:51,3775.0512,175.001,1,2,0,0,0,0,1.501877,3.32953,5.00054452781,0.07287306,0.00003594599,0.2353484,0.0001081187,,0.000732202082872391,,0.503868401050568,,,,,,,,,,,,,,,,,,25.25073,-0.04571855
97,2021/11/20 11:22:56,3780.0532,180.003,1,2,0,0,0,0,1.501755,3.333267,5.005750383585,0.07495796,0.00003594599,0.2422941,0.0001081187,,0.00139704102184623,,0.517016470432281,1.90189695358276,,,,,,,,,,,,,,,,,25.17248,-0.08668363
98,2021/11/20 11:23:01,3785.0507,185.0005,1,2,0,0,0,0,1.501747,3.337315,5.011802789305,0.07704394,0.00003594599,0.2492515,0.0001081187,,0.000756085210014135,,0.538566172122955,,,,,,,,,,,,,,,,,,25.26859,-0.05596578
99,2021/11/20 11:23:06,3790.0521,190.0019,1,2,0,0,0,0,1.501556,3.341007,5.016709106892,0.07913066,0.00003594599,0.2562194,0.0001081187,,0.000764545286074281,,0.534528374671936,,,,,,,,,,,,,,,,,,25.42813,0.06486952
100,2021/11/20 11:23:11,3795.0517,195.0015,1,2,0,0,0,0,1.501404,3.344893,5.022035729772,0.08121599,0.00003594599,0.2631904,0.0001081187,,0.000811914389487356,,,1.81190502643585,,,,,,,,,,,,,,,,,25.3966,0.06308258
101,2021/11/20 11:23:16,3800.0523,200.0021,1,2,0,0,0,0,1.501534,3.348428,5.027778488552,0.08329974,0.00003594599,0.2701637,0.0001081187,,0.000690452987328172,,0.562864780426025,,,,,,,,,,,,,,,,,,25.3796,0.06832659
102,2021/11/20 11:23:21,3805.0514,205.0012,1,2,0,0,0,0,1.501717,3.35187,5.03356016079,0.08538414,0.00003594599,0.2771468,0.0001081187,,0.000723875185940415,,0.582100510597229,,,,,,,,,,,,,,,,,,25.16277,-0.06958663
103,2021/11/20 11:23:26,3810.0541,210.0039,1,2,0,0,0,0,1.501839,3.355313,5.039139920607,0.08747377,0.00003594599,0.2841547,0.0001081187,,0.000626580615062267,,,1.75294899940491,,,,,,,,,,,,,,,,,25.21468,-0.05865991
104,2021/11/20 11:23:31,3815.0535,215.0033,1,2,0,0,0,0,1.501625,3.35883,5.04370309875,0.08955599,0.00003594599,0.2911449,0.0001081187,,0.000730873725842685,,0.612834215164185,,,,,,,,,,,,,,,,,,25.22138,-0.0763762
105,2021/11/20 11:23:36,3820.0509,220.0007,1,2,0,0,0,0,1.501717,3.362098,5.048919722266,0.09164334,0.00003594599,0.2981593,0.0001081187,,0.000679261982440948,,0.602539420127869,,,,,,,,,,,,,,,,,,25.17389,0.02180576
106,2021/11/20 11:23:41,3825.0525,225.0023,1,2,0,0,0,0,1.501846,3.365178,5.053979118588,0.09372926,0.00003594599,0.3051758,0.0001081187,,0.000603846972808242,,,1.60556900501251,,,,,,,,,,,,,,,,,25.30985,-0.01972437
107,2021/11/20 11:23:46,3830.0513,230.0011,1,2,0,0,0,0,1.501556,3.368433,5.057890781748,0.09581058,0.00003594599,0.3121833,0.0001081187,,0.000668193213641644,,0.666133999824524,,,,,,,,,,,,,,,,,,25.35172,-0.05884469
108,2021/11/20 11:23:51,3835.0503,235.0001,1,2,0,0,0,0,1.502083,3.371634,5.064474113622,0.09789892,0.00003594599,0.3192211,0.0001081187,,0.000731632579118013,,0.642390608787537,,,,,,,,,,,,,,,,,,25.51869,0.05252779
109,2021/11/20 11:23:56,3840.053,240.0028,1,2,0,0,0,0,1.501915,3.374572,5.06832030538,0.09998395,0.00003594599,0.3262541,0.0001081187,,0.000623963482212275,,,1.52210903167725,,,,,,,,,,,,,,,,,25.49123,0.08807838
110,2021/11/20 11:24:01,3845.0529,245.0027,1,2,0,0,0,0,1.501991,3.377446,5.072893494986,0.1020709,0.00003594599,0.3332996,0.0001081187,,0.0006029037758708,,0.713677823543549,,,,,,,,,,,,,,,,,,25.51737,0.0578922
111,2021/11/20 11:24:06,3850.0506,250.0004,1,2,0,0,0,0,1.501892,3.380455,5.07707832086,0.1041558,0.00003594599,0.3403445,0.0001081187,,0.000682395184412599,,,,,,,,,,,,,,,,,,,,25.57327,0.02501488
112,2021/11/20 11:24:11,3855.0514,255.0012,1,2,0,0,0,0,1.501732,3.383042,5.080422428744,0.1062405,0.00003594599,0.3473946,0.0001081187,,0.000512586673721671,,0.710980474948883,1.38620805740356,,,,,,,,,,,,,,,,,25.49745,0.07737875
113,2021/11/20 11:24:16,3860.0508,260.0006,1,2,0,0,0,0,1.501602,3.385795,5.08411654359,0.1083258,0.00003594599,0.3544523,0.0001081187,,0.000540861976332963,,,,,,,,,,,,,,,,,,,,25.6217,0.07926702
114,2021/11/20 11:24:21,3865.0514,265.0012,1,2,0,0,0,0,1.50193,3.388602,5.08944300186,0.1104103,0.00003594599,0.3615129,0.0001081187,,0.000635782780591398,,0.768847584724426,,,,,,,,,,,,,,,,,,25.46279,-0.03290892
115,2021/11/20 11:24:26,3870.0505,270.0003,1,2,0,0,0,0,1.501839,3.391077,5.092851690603,0.1124948,0.00003594599,0.3685794,0.0001081187,,0.000527108088135719,,,,,,,,,,,,,,,,,,,,25.39349,-0.02150297
116,2021/11/20 11:24:31,3875.0527,275.0025,1,2,0,0,0,0,1.501495,3.393809,5.095787244455,0.1145808,0.00003594599,0.3756558,0.0001081187,,0.000373918388504535,,0.810933113098145,1.25501000881195,,,,,,,,,,,,,,,,,25.32848,-0.01168013
117,2021/11/20 11:24:36,3880.0508,280.0006,1,2,0,0,0,0,1.502022,3.396118,5.101043950596,0.1166682,0.00003594599,0.3827423,0.0001081187,,0.000412036286434159,,,,,,,,,,,,,,,,,,,,25.33741,-0.0326401
118,2021/11/20 11:24:41,3885.0528,285.0026,1,2,0,0,0,0,1.501129,3.398359,5.101375247311,0.1187538,0.00003594599,0.3898278,0.0001081187,,0.000519958790391684,,0.83216381072998,,,,,,,,,,,,,,,,,,25.36497,-0.0551337
119,2021/11/20 11:24:46,3890.051,290.0008,1,2,0,0,0,0,1.501549,3.400814,5.106488860886,0.1208377,0.00003594599,0.3969122,0.0001081187,,0.000433924811659381,,,,,,,,,,,,,,,,,,,,25.44408,-0.05970478
120,2021/11/20 11:24:51,3895.0534,295.0032,1,2,0,0,0,0,1.501518,3.403095,5.10980839821,0.1229232,0.00003594599,0.404007,0.0001081187,,0.00044986279681325,,0.887620687484741,1.15052103996277,,,,,,,,,,,,,,,,,25.54321,0.09243369
121,2021/11/20 11:24:56,3900.0527,300.0025,1,2,0,0,0,0,1.502022,3.405243,5.114749901346,0.1250109,0.00003594599,0.4111137,0.0001081187,,0.000424889294663444,,,,,,,,,,,,,,,,,,,,25.64443,0.08664787
122,2021/11/20 11:25:01,3905.0521,305.0019,1,2,0,0,0,0,1.501312,3.407186,5.115249228032,0.1270958,0.00003594599,0.4182155,0.0001081187,,0.000554259808268398,,0.945756077766418,,,,,,,,,,,,,,,,,,25.7101,0.04717827
123,2021/11/20 11:25:06,3910.0519,310.0017,1,2,0,0,0,0,1.501694,3.409386,5.119854499884,0.1291811,0.00003594599,0.4253226,0.0001081187,,0.000480608112411574,,,,,,,,,,,,,,,,,,,,25.68266,0.03041625
124,2021/11/20 11:25:11,3915.051,315.0008,1,2,0,0,0,0,1.50193,3.411386,5.12366297498,0.1312656,0.00003594599,0.4324316,0.0001081187,,0.000311872805468738,,,,,,,,,,,,,,,,,,,,25.61119,0.03376305
125,2021/11/20 11:25:16,3920.0506,320.0004,1,2,0,0,0,0,1.501549,3.41324,5.12514710876,0.1333512,0.00003594599,0.4395483,0.0001081187,,0.000589060422498733,,1.06317496299744,0.982927799224854,,,,,,,,,,,,,,,,,25.53651,0.04375517
126,2021/11/20 11:25:21,3925.0511,325.0009,1,2,0,0,0,0,1.501755,3.415055,5.128575921525,0.1354342,0.00003594599,0.4466597,0.0001081187,,0.000324600288877264,,,,,,,,,,,,,,,,,,,,25.50936,-0.09189248
127,2021/11/20 11:25:26,3930.0507,330.0005,1,2,0,0,0,0,1.501511,3.417181,5.130934860491,0.1375191,0.00003594599,0.4537818,0.0001081187,,0.000423043093178421,,1.09240901470184,,,,,,,,,,,,,,,,,,25.46137,-0.07859349
128,2021/11/20 11:25:31,3935.0508,335.0006,1,2,0,0,0,0,1.501839,3.418591,5.134173288849,0.1396073,0.00003594599,0.4609187,0.0001081187,,0.000344601809047163,,,,,,,,,,,,,,,,,,,,25.50047,0.002484918
129,2021/11/20 11:25:36,3940.0516,340.0014,1,2,0,0,0,0,1.501785,3.420078,5.13622183923,0.1416922,0.00003594599,0.4680482,0.0001081187,,0.000499097805004567,,,,,,,,,,,,,,,,,,,,25.48231,-0.07634401
130,2021/11/20 11:25:41,3945.0512,345.001,1,2,0,0,0,0,1.501892,3.422111,5.139641134012,0.1437788,0.00003594599,0.4751866,0.0001081187,,0.000330205104546621,,1.22443294525146,,,,,,,,,,,,,,,,,,25.53869,-0.08811951
131,2021/11/20 11:25:46,3950.0533,350.0031,1,2,0,0,0,0,1.501549,3.423729,5.140896856221,0.1458638,0.00003594599,0.4823235,0.0001081187,,0.000304682092973962,,,0.848948121070862,,,,,,,,,,,,,,,,,25.53029,0.003344417
132,2021/11/20 11:25:51,3955.0525,355.0023,1,2,0,0,0,0,1.501862,3.425007,5.143887863034,0.1479501,0.00003594599,0.4894676,0.0001081187,,0.000284762703813612,,,,,,,,,,,,,,,,,,,,25.57424,-0.07830977
133,2021/11/20 11:25:56,3960.0518,360.0016,1,2,0,0,0,0,1.501732,3.426715,5.14600757038,0.150034,0.00003594599,0.4966072,0.0001081187,,0.000356520613422617,,1.31469404697418,,,,,,,,,,,,,,,,,,25.65994,-0.002246499
134,2021/11/20 11:26:01,3965.0512,365.001,1,2,0,0,0,0,1.501747,3.428325,5.148476783775,0.1521188,0.00003594599,0.5037529,0.0001081187,,0.000370110501535237,,,,,,,,,,,,,,,,,,,,25.65331,0.04623413
135,2021/11/20 11:26:06,3970.0502,370,1,2,0,0,0,0,1.502098,3.429764,5.151841644872,0.1542027,0.00003594599,0.5108985,0.0001081187,,0.000222243907046504,,,,,,,,,,,,,,,,,,,,25.59959,-0.09032249
136,2021/11/20 11:26:11,3975.0511,375.0009,1,2,0,0,0,0,1.50164,3.431103,5.15228150892,0.1562897,0.00003594599,0.5180576,0.0001081187,,0.000243732705712318,,,,,,,,,,,,,,,,,,,,25.481,-0.09313643
137,2021/11/20 11:26:16,3980.052,380.0018,1,2,0,0,0,0,1.501701,3.432613,5.154758374713,0.1583753,0.00003594599,0.5252153,0.0001081187,,,,1.44137299060822,0.718065500259399,,,,,,,,,,,,,,,,,25.52669,-0.04429996
138,2021/11/20 11:26:21,3985.0505,385.0003,1,2,0,0,0,0,1.501968,3.433975,5.1577205628,0.1604612,0.00003594599,0.5323764,0.0001081187,,0.000209094607271254,,,,,,,,,,,,,,,,,,,,25.52851,0.01414299
139,2021/11/20 11:26:26,3990.0513,390.0011,1,2,0,0,0,0,1.501572,3.435306,5.158359301032,0.1625482,0.00003594599,0.5395445,0.0001081187,,0.000245929608354345,,,,,,,,,,,,,,,,,,,,25.66534,-0.01316369
140,2021/11/20 11:26:31,3995.0513,395.0011,1,2,0,0,0,0,1.501732,3.436577,5.160817651364,0.1646322,0.00003594599,0.5467052,0.0001081187,,0.000233426006161608,,1.49859499931335,,,,,,,,,,,,,,,,,,25.78083,-0.004854202
141,2021/11/20 11:26:36,4000.0507,400.0005,1,2,0,0,0,0,1.501335,3.437942,5.16150265257,0.1667176,0.00003594599,0.5538734,0.0001081187,,0.000344091007718816,,,,,,,,,,,,,,,,,,,,25.8589,0.05120993
142,2021/11/20 11:26:41,4005.0521,405.0019,1,2,0,0,0,0,1.501785,3.439384,5.16521530044,0.1688023,0.00003594599,0.5610417,0.0001081187,,,,,,,,,,,,,,,,,,,,,,25.78663,0.04970133
143,2021/11/20 11:26:46,4010.0518,410.0016,1,2,0,0,0,0,1.502083,3.440345,5.167683738635,0.170889,0.00003594599,0.5682194,0.0001081187,,0.000301624211715534,,,,,,,,,,,,,,,,,,,,25.62581,-0.001121759
144,2021/11/20 11:26:51,4015.0506,415.0004,1,2,0,0,0,0,1.501701,3.441875,5.168667129375,0.172972,0.00003594599,0.5753876,0.0001081187,,,,1.60189199447632,,,,,,,,,,,,,,,,,,25.68307,0.02842009
145,2021/11/20 11:26:56,4020.0517,420.0015,1,2,0,0,0,0,1.50161,3.443075,5.17015585075,0.1750601,0.00003594599,0.5825755,0.0001081187,,0.000320785591611639,,,0.624850690364838,,,,,,,,,,,,,,,,,25.93445,0.08522034
146,2021/11/20 11:27:01,4025.0511,425.0009,1,2,0,0,0,0,1.501694,3.444328,5.172326691632,0.177144,0.00003594599,0.5897515,0.0001081187,,,,,,,,,,,,,,,,,,,,,,25.67734,0.01538515
147,2021/11/20 11:27:06,4030.0519,430.0017,1,2,0,0,0,0,1.501663,3.445385,5.173807175255,0.1792313,0.00003594599,0.5969421,0.0001081187,,0.0002303024957655,,,,,,,,,,,,,,,,,,,,25.64673,0.006937981
148,2021/11/20 11:27:11,4035.051,435.0008,1,2,0,0,0,0,1.501556,3.446543,5.175177320908,0.1813137,0.00003594599,0.604118,0.0001081187,,0.000228444099775515,,1.72853100299835,,,,,,,,,,,,,,,,,,25.90503,0.04743397
149,2021/11/20 11:27:16,4040.0526,440.0024,1,2,0,0,0,0,1.501656,3.447864,5.177505662784,0.1833997,0.00003594599,0.6113088,0.0001081187,,0.000280569598544389,,,,,,,,,,,,,,,,,,,,26.02667,0.0557369
150,2021/11/20 11:27:21,4045.0528,445.0026,1,2,0,0,0,0,1.501747,3.449153,5.179755170291,0.1854866,0.00003594599,0.6185051,0.0001081187,,0.000322453008266166,,,,,,,,,,,,,,,,,,,,25.86963,-0.03512204
151,2021/11/20 11:27:26,4050.0518,450.0016,1,2,0,0,0,0,1.501701,3.449979,5.180836914279,0.187573,0.00003594599,0.6257023,0.0001081187,,,,,,,,,,,,,,,,,,,,,,25.68355,-0.1105762
152,2021/11/20 11:27:31,4055.0528,455.0026,1,2,0,0,0,0,1.501991,3.451092,5.183509124172,0.1896581,0.00003594599,0.6328975,0.0001081187,,0.000228790697292425,,,,,,,,,,,,,,,,,,,,25.96323,-0.02066791
153,2021/11/20 11:27:36,4060.0507,460.0005,1,2,0,0,0,0,1.501938,3.452468,5.185392882984,0.1917405,0.00003594599,0.6400855,0.0001081187,,0.000192996303667314,,1.77567398548126,,,,,,,,,,,,,,,,,,25.99264,0.005841255
154,2021/11/20 11:27:41,4065.0519,465.0017,1,2,0,0,0,0,1.501419,3.453536,5.185204567584,0.1938268,0.00003594599,0.6472895,0.0001081187,,0.000313776690745726,,,0.575114011764526,,,,,,,,,,,,,,,,,25.85187,-0.01485646
155,2021/11/20 11:27:46,4070.0511,470.0009,1,2,0,0,0,0,1.50164,3.454478,5.18738234392,0.1959122,0.00003594599,0.6544927,0.0001081187,,0.000297706399578601,,,,,,,,,,,,,,,,,,,,25.827,0.006231666
156,2021/11/20 11:27:51,4075.0514,475.0012,1,2,0,0,0,0,1.501862,3.455552,5.189762237824,0.1979989,0.00003594599,0.6617025,0.0001081187,,0.000184041098691523,,,,,,,,,,,,,,,,,,,,25.77016,-0.05422652
157,2021/11/20 11:27:56,4080.0511,480.0009,1,2,0,0,0,0,1.501534,3.457025,5.19084057635,0.2000858,0.00003594599,0.6689154,0.0001081187,,0.000174704895471223,,1.87057602405548,,,,,,,,,,,,,,,,,,25.80076,-0.08116066
158,2021/11/20 11:28:01,4085.0524,485.0022,1,2,0,0,0,0,1.501442,3.457908,5.191848303336,0.2021698,0.00003594599,0.6761207,0.0001081187,,,,,,,,,,,,,,,,,,,,,,25.8203,-0.08615017
159,2021/11/20 11:28:06,4090.0524,490.0022,1,2,0,0,0,0,1.501549,3.458924,5.193743873276,0.204256,0.00003594599,0.6833355,0.0001081187,,0.000180740506039001,,,,,,,,,,,,,,,,,,,,25.90773,0.02635181
160,2021/11/20 11:28:11,4095.0507,495.0005,1,2,0,0,0,0,1.501808,3.460067,5.196356301136,0.2063418,0.00003594599,0.6905513,0.0001081187,,0.000174208806129172,,,,,,,,,,,,,,,,,,,,25.98676,0.003180504
161,2021/11/20 11:28:16,4100.0508,500.0006,1,2,0,0,0,0,1.501076,3.461066,5.195323107016,0.2084244,0.00003594599,0.6977583,0.0001081187,,0.000187942394404672,,,,,,,,,,,,,,,,,,,,26.12971,0.02106786
162,2021/11/20 11:28:21,4105.0515,505.0013,1,2,0,0,0,0,1.501663,3.461895,5.198599631385,0.21051,0.00003594599,0.7049779,0.0001081187,,0.000282342487480491,,1.945592045784,,,,,,,,,,,,,,,,,,26.13689,0.05507827
163,2021/11/20 11:28:26,4110.0526,510.0024,1,2,0,0,0,0,1.501991,3.462994,5.201385821054,0.2125989,0.00003594599,0.7122108,0.0001081187,,0.000245405390160158,,,0.507050573825836,,,,,,,,,,,,,,,,,26.14661,0.08599997
164,2021/11/20 11:28:31,4115.0511,515.0009,1,2,0,0,0,0,1.501457,3.464121,5.201228724297,0.2146805,0.00003594599,0.7194205,0.0001081187,,,,,,,,,,,,,,,,,,,,,,26.15899,0.07642508
165,2021/11/20 11:28:36,4120.0527,520.0025,1,2,0,0,0,0,1.50161,3.465127,5.20326935447,0.2167695,0.00003594599,0.7266581,0.0001081187,,0.000169474500580691,,,,,,,,,,,,,,,,,,,,26.12039,-0.04367292
166,2021/11/20 11:28:41,4125.0511,525.0009,1,2,0,0,0,0,1.501694,3.466061,5.204963007334,0.2188507,0.00003594599,0.7338705,0.0001081187,,0.000155460395035334,,,,,,,,,,,,,,,,,,,,26.11018,0.02190292
167,2021/11/20 11:28:46,4130.0526,530.0024,1,2,0,0,0,0,1.501625,3.466672,5.205641342,0.2209382,0.00003594599,0.7411066,0.0001081187,,0.000200415903236717,,2.20622897148132,,,,,,,,,,,,,,,,,,26.08097,0.05481839
168,2021/11/20 11:28:51,4135.0503,535.0001,1,2,0,0,0,0,1.501915,3.4678,5.208340837,0.2230211,0.00003594599,0.7483287,0.0001081187,,,,,,,,,,,,,,,,,,,,,,26.14077,-0.03542244
169,2021/11/20 11:28:56,4140.0519,540.0017,1,2,0,0,0,0,1.501244,3.468739,5.207423611316,0.2251087,0.00003594599,0.7555689,0.0001081187,,0.000192634004633874,,,,,,,,,,,,,,,,,,,,26.08799,-0.004311204
170,2021/11/20 11:29:01,4145.052,545.0018,1,2,0,0,0,0,1.50177,3.469606,5.21055020262,0.2271959,0.00003594599,0.7628094,0.0001081187,,0.000185814104042947,,,,,,,,,,,,,,,,,,,,26.05999,-0.09539843
171,2021/11/20 11:29:06,4150.0528,550.0026,1,2,0,0,0,0,1.501862,3.470126,5.211650374612,0.2292792,0.00003594599,0.7700382,0.0001081187,,,,,,,,,,,,,,,,,,,,,,25.96197,-0.05925357
172,2021/11/20 11:29:11,4155.0509,555.0007,1,2,0,0,0,0,1.501228,3.471145,5.21098006606,0.2313645,0.00003594599,0.7772756,0.0001081187,,0.000122154000564478,,,,,,,,,,,,,,,,,,,,25.97256,-0.0720036
173,2021/11/20 11:29:16,4160.0509,560.0007,1,2,0,0,0,0,1.501915,3.471893,5.214488175095,0.2334522,0.00003594599,0.7845232,0.0001081187,,0.000147003403981216,,2.33276009559631,,,,,,,,,,,,,,,,,,26.04398,-0.06284118
174,2021/11/20 11:29:21,4165.0513,565.0011,1,2,0,0,0,0,1.501534,3.472322,5.213809541948,0.2355368,0.00003594599,0.7917612,0.0001081187,,,,,,,,,,,,,,,,,,,,,,26.04938,0.0424403
175,2021/11/20 11:29:26,4170.0518,570.0016,1,2,0,0,0,0,1.502045,3.473142,5.21681557539,0.2376232,0.00003594599,0.7990072,0.0001081187,,0.000136970396852121,,,0.416296601295471,,,,,,,,,,,,,,,,,26.06096,0.02831042
176,2021/11/20 11:29:31,4175.0525,575.0023,1,2,0,0,0,0,1.501572,3.473972,5.216419083984,0.2397072,0.00003594599,0.8062461,0.0001081187,,,,,,,,,,,,,,,,,,,,,,26.32626,0.08958697
177,2021/11/20 11:29:36,4180.0516,580.0014,1,2,0,0,0,0,1.501846,3.474668,5.218416237128,0.2417934,0.00003594599,0.8134943,0.0001081187,,0.000127021194202825,,,,,,,,,,,,,,,,,,,,26.26108,0.05102873
178,2021/11/20 11:29:41,4185.0525,585.0023,1,2,0,0,0,0,1.501717,3.475264,5.218863028288,0.2438781,0.00003594599,0.8207384,0.0001081187,,0.000122019002446905,,,,,,,,,,,,,,,,,,,,26.26197,0.001282096
179,2021/11/20 11:29:46,4190.0535,590.0033,1,2,0,0,0,0,1.501419,3.475695,5.218474511205,0.2459641,0.00003594599,0.8279885,0.0001081187,,,,,,,,,,,,,,,,,,,,,,26.25436,0.05906224
180,2021/11/20 11:29:51,4195.0514,595.0012,1,2,0,0,0,0,1.501678,3.476638,5.220790798564,0.2480484,0.00003594599,0.835234,0.0001081187,,,,,,,,,,,,,,,,,,,,,,26.31646,0.06808877
181,2021/11/20 11:29:56,4200.0531,600.0029,1,2,0,0,0,0,1.501228,3.476977,5.219735227756,0.2501359,0.00003594599,0.8424916,0.0001081187,,0.0000880463703651913,,3.23400592803955,,,,,,,,,,,,,,,,,,26.33994,-0.02934515
182,2021/11/20 11:30:01,4205.0509,605.0007,1,2,0,0,0,0,1.501808,3.477495,5.22252981096,0.2522209,0.00003594599,0.849742,0.0001081187,,0.000124018799397163,,,,,,,,,,,,,,,,,,,,26.29924,0.07182896
183,2021/11/20 11:30:06,4210.0513,610.0011,1,2,0,0,0,0,1.501663,3.478181,5.223055715003,0.2543072,0.00003594599,0.856998,0.0001081187,,,,,,,,,,,,,,,,,,,,,,26.30988,0.07916152
184,2021/11/20 11:30:11,4215.0508,615.0006,1,2,0,0,0,0,1.501259,3.478857,5.222665380963,0.2563903,0.00003594599,0.864244,0.0001081187,,,,,,,,,,,,,,,,,,,,,,26.33827,0.01278341
185,2021/11/20 11:30:16,4220.0514,620.0012,1,2,0,0,0,0,1.501366,3.479053,5.223331886398,0.258476,0.00003594599,0.8715002,0.0001081187,,0.0000899843580555171,,,,,,,,,,,,,,,,,,,,26.32053,0.0945574
186,2021/11/20 11:30:21,4225.052,625.0018,1,2,0,0,0,0,1.501556,3.479888,5.225246705728,0.2605617,0.00003594599,0.8787578,0.0001081187,,,,,,,,,,,,,,,,,,,,,,26.28996,0.04230142
187,2021/11/20 11:30:26,4230.0526,630.0024,1,2,0,0,0,0,1.501823,3.480702,5.227398319746,0.2626495,0.00003594599,0.8860236,0.0001081187,,0.0000959938333835453,,,,,,,,,,,,,,,,,,,,26.30634,0.06419122
188,2021/11/20 11:30:31,4235.0506,635.0004,1,2,0,0,0,0,1.501701,3.481077,5.227536811977,0.2647311,0.00003594599,0.893269,0.0001081187,,,,,,,,,,,,,,,,,,,,,,26.33335,0.09871602
189,2021/11/20 11:30:36,4240.0534,640.0032,1,2,0,0,0,0,1.501244,3.481378,5.226397834232,0.2668194,0.00003594599,0.900539,0.0001081187,,0.000102336300187744,,,,,,,,,,,,,,,,,,,,26.25579,-0.01798987
190,2021/11/20 11:30:41,4245.0517,645.0015,1,2,0,0,0,0,1.50193,3.481997,5.22971575421,0.2689056,0.00003594599,0.9078023,0.0001081187,,,,3.83510589599609,,,,,,,,,,,,,,,,,,26.2176,0.07098854
191,2021/11/20 11:30:46,4250.0503,650.0001,1,2,0,0,0,0,1.50161,3.482727,5.22969769047,0.2709897,0.00003594599,0.9150601,0.0001081187,,0.0000902095925994217,,,0.289719492197037,,,,,,,,,,,,,,,,,26.21398,0.0264734
192,2021/11/20 11:30:51,4255.0504,655.0002,1,2,0,0,0,0,1.50161,3.482835,5.22985986435,0.2730756,0.00003594599,0.9223247,0.0001081187,,,,,,,,,,,,,,,,,,,,,,26.2362,-0.02011478
193,2021/11/20 11:30:56,4260.0502,660,1,2,0,0,0,0,1.502022,3.483747,5.232664636434,0.2751599,0.00003594599,0.9295851,0.0001081187,,0.0000924029809539206,,,,,,,,,,,,,,,,,,,,26.26459,0.07211864
194,2021/11/20 11:31:01,4265.052,665.0018,1,2,0,0,0,0,1.501755,3.484395,5.232707613225,0.2772483,0.00003594599,0.9368608,0.0001081187,,,,,,,,,,,,,,,,,,,,,,26.23717,0.07128119
195,2021/11/20 11:31:06,4270.0504,670.0002,1,2,0,0,0,0,1.502022,3.484911,5.234412990042,0.2793333,0.00003594599,0.944126,0.0001081187,,,,,,,,,,,,,,,,,,,,,,26.35594,0.0500232
196,2021/11/20 11:31:11,4275.0506,675.0004,1,2,0,0,0,0,1.502022,3.485223,5.234881620906,0.2814192,0.00003594599,0.9513954,0.0001081187,,0.0000883769826032221,,,,,,,,,,,,,,,,,,,,26.30988,0.001940727
197,2021/11/20 11:31:16,4280.0508,680.0006,1,2,0,0,0,0,1.501694,3.485666,5.234403718204,0.2835041,0.00003594599,0.9586623,0.0001081187,,,,,,,,,,,,,,,,,,,,,,26.14577,-0.04169524
198,2021/11/20 11:31:21,4285.0507,685.0005,1,2,0,0,0,0,1.501938,3.486291,5.236192931958,0.2855865,0.00003594599,0.9659217,0.0001081187,,0.000106079496617895,,,,,,,,,,,,,,,,,,,,26.02767,-0.0287205
199,2021/11/20 11:31:26,4290.0505,690.0003,1,2,0,0,0,0,1.501915,3.486948,5.23709950542,0.287675,0.00003594599,0.9732034,0.0001081187,,,,3.7584490776062,,,,,,,,,,,,,,,,,,26.08667,0.007058382
200,2021/11/20 11:31:31,4295.0505,695.0003,1,2,0,0,0,0,1.50164,3.487414,5.23684035896,0.289759,0.00003594599,0.9804709,0.0001081187,,0.000117299896373879,,,,,,,,,,,,,,,,,,,,26.19198,0.01043499
201,2021/11/20 11:31:36,4300.0522,700.002,1,2,0,0,0,0,1.50135,3.487796,5.2364025246,0.2918473,0.00003594599,0.9877543,0.0001081187,,0.000152713299030438,,,,,,,,,,,,,,,,,,,,26.33953,0.06529272
202,2021/11/20 11:31:41,4305.0523,705.0021,1,2,0,0,0,0,1.501747,3.488407,5.238704747029,0.2939301,0.00003594599,0.9950195,0.0001081187,,,,,,,,,,,,,,,,,,,,,,26.04498,-0.02677023
203,2021/11/20 11:31:46,4310.0509,710.0007,1,2,0,0,0,0,1.501518,3.489184,5.239072581312,0.2960179,0.00003594599,1.002304,0.0001081187,,0.00012385449372232,,,,,,,,,,,,,,,,,,,,26.28375,0.06115019
204,2021/11/20 11:31:51,4315.0518,715.0016,1,2,0,0,0,0,1.502098,3.489361,5.241362179378,0.2981015,0.00003594599,1.009574,0.0001081187,,,,,,,,,,,,,,,,,,,,,,26.14439,0.04257679
205,2021/11/20 11:31:56,4320.0533,720.0031,1,2,0,0,0,0,1.501389,3.490266,5.240246979474,0.3001897,0.00003594599,1.016862,0.0001081187,,0.0000922282415558584,,,,,,,,,,,,,,,,,,,,26.15149,0.02800107
206,2021/11/20 11:32:01,4325.0503,725.0001,1,2,0,0,0,0,1.502228,3.490892,5.244115707376,0.3022727,0.00003594599,1.024133,0.0001081187,,,,,,,,,,,,,,,,,,,,,,26.41844,0.1008952
207,2021/11/20 11:32:06,4330.0529,730.0027,1,2,0,0,0,0,1.502083,3.491377,5.244338038291,0.3043577,0.00003594599,1.031412,0.0001081187,,0.000103252401459031,,,,,,,,,,,,,,,,,,,,26.07068,-0.04754126
208,2021/11/20 11:32:11,4335.0517,735.0015,1,2,0,0,0,0,1.501442,3.49185,5.2428102477,0.3064445,0.00003594599,1.038698,0.0001081187,,,,3.65580296516418,,,,,,,,,,,,,,,,,,26.17908,0.05792677
209,2021/11/20 11:32:16,4340.0504,740.0002,1,2,0,0,0,0,1.501518,3.49264,5.24426182752,0.308531,0.00003594599,1.045985,0.0001081187,,0.0000905140768736601,,,,,,,,,,,,,,,,,,,,26.32046,0.07249475
210,2021/11/20 11:32:21,4345.0513,745.0011,1,2,0,0,0,0,1.502136,3.493236,5.247315552096,0.3106154,0.00003594599,1.053265,0.0001081187,,,,,0.259342789649963,,,,,,,,,,,,,,,,,26.0969,-0.008587837
211,2021/11/20 11:32:26,4350.0518,750.0016,1,2,0,0,0,0,1.501785,3.493588,5.24661805458,0.312698,0.00003594599,1.060541,0.0001081187,,0.000116707997221965,,,,,,,,,,,,,,,,,,,,26.15497,0.02551913
212,2021/11/20 11:32:31,4355.0537,755.0035,1,2,0,0,0,0,1.502281,3.494184,5.249246233704,0.3147887,0.00003594599,1.067846,0.0001081187,,,,,,,,,,,,,,,,,,,,,,26.28197,0.05840003
213,2021/11/20 11:32:36,4360.0516,760.0014,1,2,0,0,0,0,1.5019,3.494895,5.2489828005,0.3168716,0.00003594599,1.075125,0.0001081187,,,,,,,,,,,,,,,,,,,,,,26.10796,-0.04785001
