Repository: HVES-Battery-Testing-Consortium/LG-HG2

# Battery Testing Consortium (BTC)
The Battery Testing Consortium (BTC) has been developed within the High Voltage and Energy Storage Lab at Oxford Brookes University to provide accurate and comprehensive cell data to Formula Student Electric teams. Through the BTC, we aim to provide FS teams with information for improved and informed decisions for cell selection, pack architecture design, thermal cooling requirements, and end of life predictions. A range of tests are completed to provide a comprehensive electrochemical lithium-ion characterisation for modelling, validation, and battery management parameterisation.

File: Data/Round1/LG_HG2/Package 2/211120_BTC_GITT_LG_HG2_4_25C/211120_BTC_GITT_LG_HG2_4_25C_Channel_6_Wb_1.CSV (part 2 of 81)
Data_Point,Date_Time,Test_Time(s),Step_Time(s),Cycle_Index,Step_Index,TC_Counter1,TC_Counter2,TC_Counter3,TC_Counter4,Current(A),Voltage(V),Power(W),Charge_Capacity(Ah),Discharge_Capacity(Ah),Charge_Energy(Wh),Discharge_Energy(Wh),ACR(Ohm),dV/dt(V/s),Internal_Resistance(Ohm),dQ/dV(Ah/V),dV/dQ(V/Ah),MetaCode_MV_UD1,MetaCode_MV_UD2,MetaCode_MV_UD3,MetaCode_MV_UD4,MetaCode_MV_UD5,MetaCode_MV_UD6,MetaCode_MV_UD7,MetaCode_MV_UD8,MetaCode_MV_UD9,MetaCode_MV_UD10,MetaCode_MV_UD11,MetaCode_MV_UD12,MetaCode_MV_UD13,MetaCode_MV_UD14,MetaCode_MV_UD15,MetaCode_MV_UD16,Aux_Temperature_1(C),Aux_dT/dt_1(C)
214,2021/11/20 11:32:41,4365.0512,765.001,1,2,0,0,0,0,1.501427,3.495502,5.248241081354,0.3189582,0.00003594599,1.082417,0.0001081187,,0.0000588004804740194,,,,,,,,,,,,,,,,,,,,26.27528,-0.0112319
215,2021/11/20 11:32:46,4370.0507,770.0005,1,2,0,0,0,0,1.501389,3.495996,5.248849938444,0.3210419,0.00003594599,1.089702,0.0001081187,,0.000130925793200731,,,,,,,,,,,,,,,,,,,,26.14787,-0.04936993
216,2021/11/20 11:32:51,4375.0513,775.0011,1,2,0,0,0,0,1.501335,3.496444,5.24933375274,0.3231291,0.00003594599,1.096999,0.0001081187,,,,,,,,,,,,,,,,,,,,,,26.30936,0.07289946
217,2021/11/20 11:32:56,4380.0502,780,1,2,0,0,0,0,1.501785,3.497374,5.25230381259,0.3252122,0.00003594599,1.104284,0.0001081187,,0.00012825480371248,,3.66888689994812,,,,,,,,,,,,,,,,,,26.0813,-0.04891813
218,2021/11/20 11:33:01,4385.0503,785.0001,1,2,0,0,0,0,1.501572,3.497815,5.25222106518,0.327298,0.00003594599,1.111579,0.0001081187,,,,,,,,,,,,,,,,,,,,,,26.32448,0.08734286
219,2021/11/20 11:33:06,4390.0509,790.0007,1,2,0,0,0,0,1.501335,3.498194,5.25196108899,0.3293831,0.00003594599,1.118873,0.0001081187,,0.000141727607115172,,,,,,,,,,,,,,,,,,,,26.11507,0.01290023
220,2021/11/20 11:33:11,4395.0532,795.003,1,2,0,0,0,0,1.501892,3.498956,5.255054024752,0.3314698,0.00003594599,1.126174,0.0001081187,,,,,,,,,,,,,,,,,,,,,,26.21886,0.02661943
221,2021/11/20 11:33:16,4400.0503,800.0001,1,2,0,0,0,0,1.501915,3.499672,5.25620987188,0.3335562,0.00003594599,1.133475,0.0001081187,,0.0000975110597210005,,,,,,,,,,,,,,,,,,,,26.19808,0.03315449
222,2021/11/20 11:33:21,4405.0527,805.0025,1,2,0,0,0,0,1.5019,3.500218,5.2569774142,0.3356405,0.00003594599,1.140769,0.0001081187,,0.000158735099830665,,,,,,,,,,,,,,,,,,,,26.07516,-0.06765425
223,2021/11/20 11:33:26,4410.0508,810.0006,1,2,0,0,0,0,1.501549,3.500772,5.256580695828,0.3377272,0.00003594599,1.148074,0.0001081187,,,,,,,,,,,,,,,,,,,,,,26.28149,0.01319706
224,2021/11/20 11:33:31,4415.0505,815.0003,1,2,0,0,0,0,1.502037,3.501453,5.259311959761,0.3398117,0.00003594599,1.155372,0.0001081187,,0.0000994822112261318,,,,,,,,,,,,,,,,,,,,26.00548,-0.08874953
225,2021/11/20 11:33:36,4420.0514,820.0012,1,2,0,0,0,0,1.502312,3.502048,5.261168734976,0.3418987,0.00003594599,1.16268,0.0001081187,,,,3.53574895858765,,,,,,,,,,,,,,,,,,26.32755,0.02952814
226,2021/11/20 11:33:41,4425.0511,825.0009,1,2,0,0,0,0,1.50164,3.502511,5.25951061804,0.3439816,0.00003594599,1.169975,0.0001081187,,0.000128415806102566,,,,,,,,,,,,,,,,,,,,25.98376,-0.07539511
227,2021/11/20 11:33:46,4430.0519,830.0017,1,2,0,0,0,0,1.501793,3.503009,5.260794395137,0.3460693,0.00003594599,1.177288,0.0001081187,,,,,0.281225204467773,,,,,,,,,,,,,,,,,26.33557,0.09233534
228,2021/11/20 11:33:51,4435.0515,835.0013,1,2,0,0,0,0,1.50219,3.503848,5.26344542712,0.3481534,0.00003594599,1.18459,0.0001081187,,0.000148070001159795,,,,,,,,,,,,,,,,,,,,25.95133,-0.05464673
229,2021/11/20 11:33:56,4440.0529,840.0027,1,2,0,0,0,0,1.501602,3.504378,5.262181013556,0.35024,0.00003594599,1.191901,0.0001081187,,0.000129699299577624,,,,,,,,,,,,,,,,,,,,26.30807,0.01224279
230,2021/11/20 11:34:01,4445.0507,845.0005,1,2,0,0,0,0,1.501793,3.505011,5.263800984723,0.3523243,0.00003594599,1.199206,0.0001081187,,,,,,,,,,,,,,,,,,,,,,25.98598,-0.08709311
231,2021/11/20 11:34:06,4450.0503,850.0001,1,2,0,0,0,0,1.501839,3.505537,5.264752182543,0.3544083,0.00003594599,1.206511,0.0001081187,,0.000114716000098269,,,,,,,,,,,,,,,,,,,,26.26415,0.0423038
232,2021/11/20 11:34:11,4455.0507,855.0005,1,2,0,0,0,0,1.501892,3.506381,5.266205572852,0.3564969,0.00003594599,1.213833,0.0001081187,,,,,,,,,,,,,,,,,,,,,,26.09158,-0.009530783
233,2021/11/20 11:34:16,4460.052,860.0018,1,2,0,0,0,0,1.501915,3.506813,5.266935046895,0.3585836,0.00003594599,1.22115,0.0001081187,,0.000118488896987401,,3.48103189468384,,,,,,,,,,,,,,,,,,26.09158,0.0140059
234,2021/11/20 11:34:21,4465.0517,865.0015,1,2,0,0,0,0,1.501785,3.507394,5.26735169829,0.3606678,0.00003594599,1.228459,0.0001081187,,,,,,,,,,,,,,,,,,,,,,26.23228,0.001131892
235,2021/11/20 11:34:26,4470.051,870.0008,1,2,0,0,0,0,1.501846,3.507634,5.267926092364,0.3627516,0.00003594599,1.235769,0.0001081187,,0.000116266703116708,,,,,,,,,,,,,,,,,,,,25.98506,-0.02761662
236,2021/11/20 11:34:31,4475.0524,875.0022,1,2,0,0,0,0,1.50135,3.508595,5.26762910325,0.3648378,0.00003594599,1.243087,0.0001081187,,,,,,,,,,,,,,,,,,,,,,26.16617,0.04578054
237,2021/11/20 11:34:36,4480.0527,880.0025,1,2,0,0,0,0,1.501465,3.509212,5.26895899558,0.3669228,0.00003594599,1.250403,0.0001081187,,0.0000980073382379487,,,,,,,,,,,,,,,,,,,,26.10808,-0.03771722
238,2021/11/20 11:34:41,4485.0525,885.0023,1,2,0,0,0,0,1.50177,3.50969,5.2707471513,0.3690104,0.00003594599,1.25773,0.0001081187,,,,,,,,,,,,,,,,,,,,,,26.03999,-0.06185949
239,2021/11/20 11:34:46,4490.0522,890.002,1,2,0,0,0,0,1.50164,3.510177,5.27102219028,0.3710942,0.00003594599,1.265044,0.0001081187,,0.000111014298454393,,,,,,,,,,,,,,,,,,,,26.27487,0.06493092
240,2021/11/20 11:34:51,4495.053,895.0028,1,2,0,0,0,0,1.501129,3.511127,5.270654562383,0.373178,0.00003594599,1.272359,0.0001081187,,,,,,,,,,,,,,,,,,,,,,25.96423,-0.06158054
241,2021/11/20 11:34:56,4500.0504,900.0002,1,2,0,0,0,0,1.502037,3.511559,5.274491545683,0.3752646,0.00003594599,1.279685,0.0001081187,,0.000139363997732289,,,,,,,,,,,,,,,,,,,,26.2291,0.005005598
242,2021/11/20 11:35:01,4505.0506,905.0004,1,2,0,0,0,0,1.501915,3.511993,5.274714966595,0.3773517,0.00003594599,1.287015,0.0001081187,,,,3.4821400642395,,,,,,,,,,,,,,,,,,26.14347,-0.02828538
243,2021/11/20 11:35:06,4510.0538,910.0036,1,2,0,0,0,0,1.501846,3.512565,5.27533169499,0.3794377,0.00003594599,1.294342,0.0001081187,,0.000105572500615381,,,,,,,,,,,,,,,,,,,,26.13991,0.06958425
244,2021/11/20 11:35:11,4515.0529,915.0027,1,2,0,0,0,0,1.501808,3.513389,5.276435707312,0.3815191,0.00003594599,1.301654,0.0001081187,,0.000149868094013073,,,0.288093209266663,,,,,,,,,,,,,,,,,26.16258,0.03311455
245,2021/11/20 11:35:16,4520.0516,920.0014,1,2,0,0,0,0,1.502136,3.513713,5.278074790968,0.3836071,0.00003594599,1.30899,0.0001081187,,,,,,,,,,,,,,,,,,,,,,26.11558,0.01456141
246,2021/11/20 11:35:21,4525.0526,925.0024,1,2,0,0,0,0,1.501534,3.514511,5.277157759874,0.3856946,0.00003594599,1.316326,0.0001081187,,0.00012096379941795,,,,,,,,,,,,,,,,,,,,26.16569,-0.04146516
247,2021/11/20 11:35:26,4530.0517,930.0015,1,2,0,0,0,0,1.501602,3.515143,5.278345759086,0.3877785,0.00003594599,1.32365,0.0001081187,,0.000145207697642036,,,,,,,,,,,,,,,,,,,,26.13148,-0.01693666
248,2021/11/20 11:35:31,4535.0515,935.0013,1,2,0,0,0,0,1.501205,3.515744,5.27785247152,0.389863,0.00003594599,1.330978,0.0001081187,,,,,,,,,,,,,,,,,,,,,,26.24689,0.01984894
249,2021/11/20 11:35:36,4540.0526,940.0024,1,2,0,0,0,0,1.501274,3.516272,5.278887730528,0.3919479,0.00003594599,1.338308,0.0001081187,,,,,,,,,,,,,,,,,,,,,,26.13859,0.03482282
250,2021/11/20 11:35:41,4545.0525,945.0023,1,2,0,0,0,0,1.501846,3.516787,5.281672488802,0.3940334,0.00003594599,1.345642,0.0001081187,,0.000098896212875843,,3.53268504142761,,,,,,,,,,,,,,,,,,26.15017,0.03367066
251,2021/11/20 11:35:46,4550.0522,950.002,1,2,0,0,0,0,1.501625,3.517351,5.281742195375,0.3961191,0.00003594599,1.352978,0.0001081187,,,,,,,,,,,,,,,,,,,,,,26.18437,0.0170815
252,2021/11/20 11:35:51,4555.0525,955.0023,1,2,0,0,0,0,1.50161,3.518072,5.28277209592,0.3982052,0.00003594599,1.360316,0.0001081187,,0.0000907378125702962,,,,,,,,,,,,,,,,,,,,26.02327,-0.07860124
253,2021/11/20 11:35:56,4560.0503,960.0001,1,2,0,0,0,0,1.501732,3.518506,5.283853052392,0.4002882,0.00003594599,1.367645,0.0001081187,,0.000142999502713792,,,,,,,,,,,,,,,,,,,,26.28637,0.04673421
254,2021/11/20 11:36:01,4565.0519,965.0017,1,2,0,0,0,0,1.50132,3.519181,5.28341681892,0.4023746,0.00003594599,1.374987,0.0001081187,,,,,,,,,,,,,,,,,,,,,,26.04317,-0.05965352
255,2021/11/20 11:36:06,4570.0522,970.002,1,2,0,0,0,0,1.501839,3.519826,5.286211960014,0.4044623,0.00003594599,1.382334,0.0001081187,,0.000110266199044418,,,,,,,,,,,,,,,,,,,,26.29517,0.004123449
256,2021/11/20 11:36:11,4575.0513,975.0011,1,2,0,0,0,0,1.501457,3.520445,5.285796788365,0.4065458,0.00003594599,1.389669,0.0001081187,,,,,,,,,,,,,,,,,,,,,,26.15538,-0.05351067
257,2021/11/20 11:36:16,4580.0523,980.0021,1,2,0,0,0,0,1.501732,3.520946,5.287517278472,0.4086339,0.00003594599,1.39702,0.0001081187,,0.000215930296690203,,,,,,,,,,,,,,,,,,,,26.17679,0.01203775
258,2021/11/20 11:36:21,4585.051,985.0008,1,2,0,0,0,0,1.501419,3.521564,5.287343099316,0.4107187,0.00003594599,1.404361,0.0001081187,,,,,,,,,,,,,,,,,,,,,,26.22297,0.05284607
259,2021/11/20 11:36:26,4590.0514,990.0012,1,2,0,0,0,0,1.501717,3.522221,5.289379153457,0.412804,0.00003594599,1.411705,0.0001081187,,0.000106063598650508,,3.5294508934021,,,,,,,,,,,,,,,,,,26.05567,-0.02192974
260,2021/11/20 11:36:31,4595.0526,995.0024,1,2,0,0,0,0,1.5019,3.52283,5.290938377,0.4148874,0.00003594599,1.419044,0.0001081187,,0.000156120804604143,,,0.287411093711853,,,,,,,,,,,,,,,,,26.31786,0.1103467
261,2021/11/20 11:36:36,4600.0524,1000.0022,1,2,0,0,0,0,1.501465,3.523376,5.29022574584,0.4169748,0.00003594599,1.426398,0.0001081187,,0.000181791998329572,,,,,,,,,,,,,,,,,,,,26.07549,-0.01043677
262,2021/11/20 11:36:41,4605.051,1005.0008,1,2,0,0,0,0,1.502151,3.524093,5.293719824043,0.4190613,0.00003594599,1.433751,0.0001081187,,,,,,,,,,,,,,,,,,,,,,26.36792,0.03622413
263,2021/11/20 11:36:46,4610.0503,1010.0001,1,2,0,0,0,0,1.501991,3.52469,5.29405265779,0.4211439,0.00003594599,1.44109,0.0001081187,,0.000140037504024804,,,,,,,,,,,,,,,,,,,,26.03569,-0.06340086
264,2021/11/20 11:36:51,4615.0527,1015.0025,1,2,0,0,0,0,1.501808,3.525173,5.294133012784,0.4232319,0.00003594599,1.44845,0.0001081187,,,,,,,,,,,,,,,,,,,,,,26.31166,0.06942928
265,2021/11/20 11:36:56,4620.0506,1020.0004,1,2,0,0,0,0,1.501694,3.525867,5.294773318698,0.4253165,0.00003594599,1.455799,0.0001081187,,0.000115493399789557,,,,,,,,,,,,,,,,,,,,26.05748,-0.01346171
266,2021/11/20 11:37:01,4625.0518,1025.0016,1,2,0,0,0,0,1.501915,3.526484,5.29647921686,0.4274016,0.00003594599,1.463151,0.0001081187,,,,,,,,,,,,,,,,,,,,,,26.25528,0.07472217
267,2021/11/20 11:37:06,4630.0518,1030.0016,1,2,0,0,0,0,1.502274,3.52712,5.29870067088,0.4294879,0.00003594599,1.470509,0.0001081187,,0.000132688001031056,,3.49786996841431,,,,,,,,,,,,,,,,,,26.09118,-0.0723654
268,2021/11/20 11:37:11,4635.0518,1035.0016,1,2,0,0,0,0,1.502045,3.52761,5.29862896245,0.4315723,0.00003594599,1.477862,0.0001081187,,,,,,,,,,,,,,,,,,,,,,26.19538,-0.024665
269,2021/11/20 11:37:16,4640.052,1040.0018,1,2,0,0,0,0,1.502045,3.528204,5.29952117718,0.4336569,0.00003594599,1.485216,0.0001081187,,0.0000991068300209008,,,,,,,,,,,,,,,,,,,,26.2176,-0.001237988
270,2021/11/20 11:37:21,4645.0506,1045.0004,1,2,0,0,0,0,1.5019,3.528844,5.2999708036,0.4357427,0.00003594599,1.492575,0.0001081187,,0.000118356801976915,,,,,,,,,,,,,,,,,,,,26.14709,0.04951358
271,2021/11/20 11:37:26,4650.0505,1050.0003,1,2,0,0,0,0,1.501968,3.529286,5.300874634848,0.4378293,0.00003594599,1.499939,0.0001081187,,,,,,,,,,,,,,,,,,,,,,26.17098,0.01375079
272,2021/11/20 11:37:31,4655.0504,1055.0002,1,2,0,0,0,0,1.501755,3.530005,5.301202658775,0.4399164,0.00003594599,1.507306,0.0001081187,,0.000103704100183677,,,,,,,,,,,,,,,,,,,,26.22559,0.05169749
273,2021/11/20 11:37:36,4660.0534,1060.0032,1,2,0,0,0,0,1.501747,3.530528,5.301959832416,0.4420038,0.00003594599,1.514675,0.0001081187,,,,,,,,,,,,,,,,,,,,,,26.03926,-0.07347941
274,2021/11/20 11:37:41,4665.0517,1065.0015,1,2,0,0,0,0,1.501312,3.531069,5.301236262528,0.4440877,0.00003594599,1.522033,0.0001081187,,0.000124091006000526,,,,,,,,,,,,,,,,,,,,26.31258,0.03369212
275,2021/11/20 11:37:46,4670.0525,1070.0023,1,2,0,0,0,0,1.501427,3.531674,5.302550698798,0.4461735,0.00003594599,1.529399,0.0001081187,,,,,,,,,,,,,,,,,,,,,,26.1354,-0.03664196
276,2021/11/20 11:37:51,4675.0532,1075.003,1,2,0,0,0,0,1.50177,3.532263,5.30464660551,0.4482596,0.00003594599,1.536767,0.0001081187,,0.00011110540071968,,3.504065990448,,,,,,,,,,,,,,,,,,26.13241,-0.05891562
277,2021/11/20 11:37:56,4680.0511,1080.0009,1,2,0,0,0,0,1.50164,3.533241,5.30565601524,0.4503422,0.00003594599,1.544125,0.0001081187,,,,,0.288091897964478,,,,,,,,,,,,,,,,,26.32574,0.02275646
278,2021/11/20 11:38:01,4685.0523,1085.0021,1,2,0,0,0,0,1.501205,3.533639,5.304716534995,0.4524303,0.00003594599,1.551503,0.0001081187,,0.000100586599728558,,,,,,,,,,,,,,,,,,,,26.04809,-0.07848561
279,2021/11/20 11:38:06,4690.0528,1090.0026,1,2,0,0,0,0,1.50148,3.534227,5.30657115596,0.4545169,0.00003594599,1.558877,0.0001081187,,,,,,,,,,,,,,,,,,,,,,26.29436,0.0543648
280,2021/11/20 11:38:11,4695.0517,1095.0015,1,2,0,0,0,0,1.50219,3.534792,5.30992919448,0.4566005,0.00003594599,1.566241,0.0001081187,,0.00016720179701224,,,,,,,,,,,,,,,,,,,,26.03299,-0.02137244
281,2021/11/20 11:38:16,4700.0517,1100.0015,1,2,0,0,0,0,1.501465,3.535523,5.308464041195,0.458687,0.00003594599,1.573617,0.0001081187,,,,,,,,,,,,,,,,,,,,,,26.12007,0.03302515
282,2021/11/20 11:38:21,4705.0513,1105.0011,1,2,0,0,0,0,1.50235,3.536145,5.31252744075,0.4607718,0.00003594599,1.580989,0.0001081187,,0.0000933268674998544,,,,,,,,,,,,,,,,,,,,26.2007,-0.04601657
283,2021/11/20 11:38:26,4710.0535,1110.0033,1,2,0,0,0,0,1.501587,3.536563,5.310457025481,0.4628574,0.00003594599,1.588364,0.0001081187,,,,,,,,,,,,,,,,,,,,,,26.07036,-0.02815783
284,2021/11/20 11:38:31,4715.0503,1115.0001,1,2,0,0,0,0,1.501587,3.537227,5.311454079249,0.4649416,0.00003594599,1.595736,0.0001081187,,0.0001164494024124,,3.34824800491333,,,,,,,,,,,,,,,,,,26.14307,-0.02191663
285,2021/11/20 11:38:36,4720.0517,1120.0015,1,2,0,0,0,0,1.502113,3.537887,5.314306055231,0.4670292,0.00003594599,1.603121,0.0001081187,,,,,,,,,,,,,,,,,,,,,,26.19978,0.06084681
286,2021/11/20 11:38:41,4725.0507,1125.0005,1,2,0,0,0,0,1.501793,3.538428,5.313986401404,0.469111,0.00003594599,1.610487,0.0001081187,,0.000101706602436025,,,,,,,,,,,,,,,,,,,,26.27439,0.03993154
287,2021/11/20 11:38:46,4730.0521,1130.0019,1,2,0,0,0,0,1.501495,3.539105,5.313948461975,0.4711989,0.00003594599,1.617876,0.0001081187,,0.00014200119767338,,,,,,,,,,,,,,,,,,,,26.01347,-0.06880939
288,2021/11/20 11:38:51,4735.0531,1135.0029,1,2,0,0,0,0,1.50193,3.539865,5.31662943945,0.4732863,0.00003594599,1.625265,0.0001081187,,,,,,,,,,,,,,,,,,,,,,26.24556,0.05422056
289,2021/11/20 11:38:56,4740.053,1140.0028,1,2,0,0,0,0,1.502045,3.540576,5.31810447792,0.4753695,0.00003594599,1.63264,0.0001081187,,0.000146695500006899,,,,,,,,,,,,,,,,,,,,26.14968,0.0293678
290,2021/11/20 11:39:01,4745.0502,1145,1,2,0,0,0,0,1.501572,3.541063,5.317161051036,0.4774527,0.00003594599,1.640016,0.0001081187,,,,,,,,,,,,,,,,,,,,,,26.12217,0.02437413
291,2021/11/20 11:39:06,4750.052,1150.0018,1,2,0,0,0,0,1.50177,3.541767,5.31891942759,0.4795409,0.00003594599,1.647411,0.0001081187,,0.000104512400866952,,,,,,,,,,,,,,,,,,,,26.14528,-0.03924012
292,2021/11/20 11:39:11,4755.051,1155.0008,1,2,0,0,0,0,1.501678,3.542601,5.319845984478,0.4816242,0.00003594599,1.65479,0.0001081187,,,,3.31472110748291,,,,,,,,,,,,,,,,,,26.21099,-0.005535483
293,2021/11/20 11:39:16,4760.0518,1160.0016,1,2,0,0,0,0,1.50161,3.543109,5.32036790549,0.4837127,0.00003594599,1.662189,0.0001081187,,0.0000870339936227538,,,0.297569185495377,,,,,,,,,,,,,,,,,26.01565,-0.06632268
294,2021/11/20 11:39:21,4765.0502,1165,1,2,0,0,0,0,1.501495,3.543628,5.32073972386,0.4857982,0.00003594599,1.669579,0.0001081187,,,,,,,,,,,,,,,,,,,,,,26.22067,0.0605911
295,2021/11/20 11:39:26,4770.0528,1170.0026,1,2,0,0,0,0,1.501755,3.54405,5.32229480775,0.4878825,0.00003594599,1.676966,0.0001081187,,0.0000953647904680111,,,,,,,,,,,,,,,,,,,,26.07298,0.002377629
296,2021/11/20 11:39:31,4775.0537,1175.0035,1,2,0,0,0,0,1.501984,3.545158,5.324770593472,0.4899694,0.00003594599,1.684363,0.0001081187,,,,,,,,,,,,,,,,,,,,,,25.97485,-0.04258037
297,2021/11/20 11:39:36,4780.0528,1180.0026,1,2,0,0,0,0,1.50248,3.545791,5.32748006168,0.4920568,0.00003594599,1.691764,0.0001081187,,,,,,,,,,,,,,,,,,,,,,26.24419,0.03465354
298,2021/11/20 11:39:41,4785.0505,1185.0003,1,2,0,0,0,0,1.501823,3.546279,5.325883366617,0.4941411,0.00003594599,1.699155,0.0001081187,,0.000100971199572086,,,,,,,,,,,,,,,,,,,,26.06399,-0.008470416
299,2021/11/20 11:39:46,4790.0506,1190.0004,1,2,0,0,0,0,1.501427,3.546994,5.325552560438,0.4962243,0.00003594599,1.706543,0.0001081187,,,,3.1413369178772,,,,,,,,,,,,,,,,,,26.03126,0.004879236
300,2021/11/20 11:39:51,4795.0505,1195.0003,1,2,0,0,0,0,1.502136,3.547807,5.329288615752,0.4983099,0.00003594599,1.713942,0.0001081187,,0.000105402803455945,,,,,,,,,,,,,,,,,,,,26.22297,0.02774477
301,2021/11/20 11:39:56,4800.0515,1200.0013,1,2,0,0,0,0,1.50161,3.54833,5.3282078113,0.5003974,0.00003594599,1.721348,0.0001081187,,0.000109461900137831,,,,,,,,,,,,,,,,,,,,26.00415,-0.03461957
302,2021/11/20 11:40:01,4805.0511,1205.0009,1,2,0,0,0,0,1.502113,3.549071,5.331105687023,0.5024841,0.00003594599,1.728753,0.0001081187,,,,,,,,,,,,,,,,,,,,,,26.06747,-0.005602837
303,2021/11/20 11:40:06,4810.0503,1210.0001,1,2,0,0,0,0,1.50206,3.549882,5.33213575692,0.5045698,0.00003594599,1.736156,0.0001081187,,,,,,,,,,,,,,,,,,,,,,26.21627,0.04006326
304,2021/11/20 11:40:11,4815.0524,1215.0022,1,2,0,0,0,0,1.501549,3.550609,5.331413393341,0.5066525,0.00003594599,1.74355,0.0001081187,,0.000101557001471519,,,,,,,,,,,,,,,,,,,,26.03917,-0.01302361
305,2021/11/20 11:40:16,4820.0527,1220.0025,1,2,0,0,0,0,1.501282,3.550957,5.330987826874,0.5087401,0.00003594599,1.750963,0.0001081187,,0.000153172702994198,,,,,,,,,,,,,,,,,,,,26.0685,0.02689421
306,2021/11/20 11:40:21,4825.0522,1225.002,1,2,0,0,0,0,1.501808,3.551797,5.334117148976,0.5108253,0.00003594599,1.758368,0.0001081187,,,,,,,,,,,,,,,,,,,,,,26.12979,-0.04558325
307,2021/11/20 11:40:26,4830.0527,1230.0025,1,2,0,0,0,0,1.501625,3.552264,5.334168429,0.5129116,0.00003594599,1.765779,0.0001081187,,0.000108051797724329,,3.0409619808197,,,,,,,,,,,,,,,,,,25.95443,-0.03606439
308,2021/11/20 11:40:31,4835.0511,1235.0009,1,2,0,0,0,0,1.502022,3.553301,5.337136274622,0.5149956,0.00003594599,1.773183,0.0001081187,,,,,0.328712493181229,,,,,,,,,,,,,,,,,26.16399,0.06282687
309,2021/11/20 11:40:36,4840.0515,1240.0013,1,2,0,0,0,0,1.50193,3.553826,5.33759788418,0.5170815,0.00003594599,1.780595,0.0001081187,,0.000126939397887327,,,,,,,,,,,,,,,,,,,,25.92916,-0.0375694
310,2021/11/20 11:40:41,4845.0519,1245.0017,1,2,0,0,0,0,1.501793,3.554753,5.338503172129,0.5191691,0.00003594599,1.788015,0.0001081187,,,,,,,,,,,,,,,,,,,,,,26.21007,0.0687772
311,2021/11/20 11:40:46,4850.0503,1250.0001,1,2,0,0,0,0,1.502075,3.555446,5.34054655045,0.5212517,0.00003594599,1.795419,0.0001081187,,0.0000940352620091289,,,,,,,,,,,,,,,,,,,,25.98684,-0.08095264
312,2021/11/20 11:40:51,4855.0513,1255.0011,1,2,0,0,0,0,1.501678,3.556136,5.340171196208,0.5233403,0.00003594599,1.802845,0.0001081187,,0.000150640102219768,,,,,,,,,,,,,,,,,,,,25.96553,0.03284812
313,2021/11/20 11:40:56,4860.0522,1260.002,1,2,0,0,0,0,1.501717,3.55663,5.34105173371,0.5254273,0.00003594599,1.810268,0.0001081187,,,,,,,,,,,,,,,,,,,,,,26.19276,0.05422592
314,2021/11/20 11:41:01,4865.0512,1265.001,1,2,0,0,0,0,1.501518,3.557479,5.341618753122,0.5275098,0.00003594599,1.817676,0.0001081187,,0.000110128603409976,,2.9275369644165,,,,,,,,,,,,,,,,,,26.00947,-0.04953563
315,2021/11/20 11:41:06,4870.0511,1270.0009,1,2,0,0,0,0,1.501892,3.558228,5.344074167376,0.5295948,0.00003594599,1.825094,0.0001081187,,,,,,,,,,,,,,,,,,,,,,26.02945,0.03704131
316,2021/11/20 11:41:11,4875.0509,1275.0007,1,2,0,0,0,0,1.501968,3.558911,5.345370436848,0.5316818,0.00003594599,1.832521,0.0001081187,,0.000141142299980856,,,,,,,,,,,,,,,,,,,,26.10357,0.04934251
317,2021/11/20 11:41:16,4880.0524,1280.0022,1,2,0,0,0,0,1.502151,3.559614,5.347077729714,0.5337673,0.00003594599,1.839944,0.0001081187,,,,,,,,,,,,,,,,,,,,,,26.02597,0.00443995
318,2021/11/20 11:41:21,4885.0523,1285.0021,1,2,0,0,0,0,1.502312,3.560265,5.34862883268,0.5358553,0.00003594599,1.847378,0.0001081187,,0.000113649002742022,,,,,,,,,,,,,,,,,,,,26.02687,-0.06847858
319,2021/11/20 11:41:26,4890.051,1290.0008,1,2,0,0,0,0,1.501938,3.561241,5.348763185058,0.5379413,0.00003594599,1.854805,0.0001081187,,0.00021508420468308,,,,,,,,,,,,,,,,,,,,26.01795,-0.02941072
320,2021/11/20 11:41:31,4895.0518,1295.0016,1,2,0,0,0,0,1.501701,3.561778,5.348725584378,0.5400254,0.00003594599,1.862228,0.0001081187,,,,2.80325293540955,,,,,,,,,,,,,,,,,,26.09469,0.005534887
321,2021/11/20 11:41:36,4900.0505,1300.0003,1,2,0,0,0,0,1.50193,3.562754,5.35100711522,0.5421089,0.00003594599,1.86965,0.0001081187,,0.000135560403577983,,,,,,,,,,,,,,,,,,,,25.97264,0.0205344
322,2021/11/20 11:41:41,4905.0513,1305.0011,1,2,0,0,0,0,1.501625,3.563796,5.3514851685,0.5441952,0.00003594599,1.877084,0.0001081187,,0.000122223602375016,,,0.344397187232971,,,,,,,,,,,,,,,,,26.21139,0.05229414
323,2021/11/20 11:41:46,4910.0513,1310.0011,1,2,0,0,0,0,1.501167,3.564358,5.350696605786,0.5462826,0.00003594599,1.884523,0.0001081187,,,,,,,,,,,,,,,,,,,,,,25.88391,-0.09651601
324,2021/11/20 11:41:51,4915.0505,1315.0003,1,2,0,0,0,0,1.502167,3.564916,5.355099172972,0.5483661,0.00003594599,1.89195,0.0001081187,,,,,,,,,,,,,,,,,,,,,,26.13019,0.05770028
325,2021/11/20 11:41:56,4920.0522,1320.002,1,2,0,0,0,0,1.50235,3.565562,5.3567220707,0.5504565,0.00003594599,1.899403,0.0001081187,,0.0000925980930333026,,,,,,,,,,,,,,,,,,,,26.04857,0.02218604
326,2021/11/20 11:42:01,4925.0513,1325.0011,1,2,0,0,0,0,1.501915,3.566641,5.356791617515,0.5525388,0.00003594599,1.906829,0.0001081187,,,,,,,,,,,,,,,,,,,,,,26.01787,-0.02260685
327,2021/11/20 11:42:06,4930.0507,1330.0005,1,2,0,0,0,0,1.50148,3.567578,5.35664701544,0.5546262,0.00003594599,1.914274,0.0001081187,,0.000122781304526143,,2.82626295089722,,,,,,,,,,,,,,,,,,26.19316,0.007050037
328,2021/11/20 11:42:11,4935.0508,1335.0006,1,2,0,0,0,0,1.501846,3.568023,5.358621070458,0.5567128,0.00003594599,1.921719,0.0001081187,,0.000121658900752664,,,,,,,,,,,,,,,,,,,,25.90822,-0.05991638
329,2021/11/20 11:42:16,4940.0528,1340.0026,1,2,0,0,0,0,1.501511,3.568754,5.358523387294,0.5587986,0.00003594599,1.929162,0.0001081187,,,,,,,,,,,,,,,,,,,,,,26.20869,0.0729239
330,2021/11/20 11:42:21,4945.0507,1345.0005,1,2,0,0,0,0,1.501549,3.569616,5.359953335184,0.5608816,0.00003594599,1.936596,0.0001081187,,0.000155568399350159,,,,,,,,,,,,,,,,,,,,26.00286,0.03289104
331,2021/11/20 11:42:26,4950.0508,1350.0006,1,2,0,0,0,0,1.502205,3.570488,5.36360492604,0.5629683,0.00003594599,1.944046,0.0001081187,,0.000215232095797546,,,,,,,,,,,,,,,,,,,,25.91983,0.008283854
332,2021/11/20 11:42:31,4955.0522,1355.002,1,2,0,0,0,0,1.501892,3.570915,5.36312867118,0.5650533,0.00003594599,1.951491,0.0001081187,,,,,,,,,,,,,,,,,,,,,,26.2437,0.1027358
333,2021/11/20 11:42:36,4960.0503,1360.0001,1,2,0,0,0,0,1.501892,3.571982,5.364731189944,0.5671374,0.00003594599,1.958934,0.0001081187,,0.000143701196066104,,,,,,,,,,,,,,,,,,,,26.08877,0.06071091
334,2021/11/20 11:42:41,4965.0518,1365.0016,1,2,0,0,0,0,1.50193,3.572783,5.36606997119,0.5692264,0.00003594599,1.966397,0.0001081187,,0.000164292796398513,,2.66246390342712,,,,,,,,,,,,,,,,,,26.02098,0.001813769
335,2021/11/20 11:42:46,4970.0519,1370.0017,1,2,0,0,0,0,1.501457,3.573428,5.365348484596,0.571313,0.00003594599,1.973852,0.0001081187,,,,,0.364742189645767,,,,,,,,,,,,,,,,,26.11647,0.06339073
336,2021/11/20 11:42:51,4975.0502,1375,1,2,0,0,0,0,1.502228,3.574171,5.369219752988,0.5733981,0.00003594599,1.981304,0.0001081187,,0.000144912002724595,,,,,,,,,,,,,,,,,,,,25.94244,-0.06269515
337,2021/11/20 11:42:56,4980.0524,1380.0022,1,2,0,0,0,0,1.501823,3.575181,5.369289054963,0.5754836,0.00003594599,1.988759,0.0001081187,,0.000199095593416132,,,,,,,,,,,,,,,,,,,,26.18747,0.02820015
338,2021/11/20 11:43:01,4985.0538,1385.0036,1,2,0,0,0,0,1.501953,3.575912,5.370851756136,0.5775709,0.00003594599,1.996222,0.0001081187,,0.000148408696986735,,,,,,,,,,,,,,,,,,,,25.98058,-0.05566359
339,2021/11/20 11:43:06,4990.0532,1390.003,1,2,0,0,0,0,1.501083,3.576609,5.368786967547,0.5796547,0.00003594599,2.003674,0.0001081187,,,,,,,,,,,,,,,,,,,,,,26.19587,0.01593411
340,2021/11/20 11:43:11,4995.0516,1395.0014,1,2,0,0,0,0,1.502045,3.577323,5.373300125535,0.5817409,0.00003594599,2.011136,0.0001081187,,0.000165223304065876,,2.71759700775146,,,,,,,,,,,,,,,,,,26.00855,-0.07142544
341,2021/11/20 11:43:16,5000.0515,1400.0013,1,2,0,0,0,0,1.501808,3.578176,5.373733342208,0.5838243,0.00003594599,2.01859,0.0001081187,,0.000139350304380059,,,,,,,,,,,,,,,,,,,,26.18747,0.01528382
342,2021/11/20 11:43:21,5005.0517,1405.0015,1,2,0,0,0,0,1.501625,3.578942,5.37422878075,0.5859125,0.00003594599,2.026062,0.0001081187,,,,,,,,,,,,,,,,,,,,,,25.98724,-0.07433772
343,2021/11/20 11:43:26,5010.0525,1410.0023,1,2,0,0,0,0,1.502037,3.579615,5.376714175755,0.5879985,0.00003594599,2.033529,0.0001081187,,0.000136341797770001,,,,,,,,,,,,,,,,,,,,26.19009,0.0510335
344,2021/11/20 11:43:31,5015.0516,1415.0014,1,2,0,0,0,0,1.50161,3.580301,5.37621578461,0.5900832,0.00003594599,2.040992,0.0001081187,,,,,,,,,,,,,,,,,,,,,,25.93183,-0.06765664
345,2021/11/20 11:43:36,5020.0542,1420.004,1,2,0,0,0,0,1.501625,3.581349,5.377843192125,0.59217,0.00003594599,2.048465,0.0001081187,,0.000146589998621494,,,,,,,,,,,,,,,,,,,,26.16658,0.02468526
346,2021/11/20 11:43:41,5025.051,1425.0008,1,2,0,0,0,0,1.501991,3.581883,5.379956029053,0.5942526,0.00003594599,2.055924,0.0001081187,,0.000167534104548395,,,,,,,,,,,,,,,,,,,,26.1351,0.05339682
347,2021/11/20 11:43:46,5030.0535,1430.0033,1,2,0,0,0,0,1.501732,3.58258,5.38007502856,0.5963414,0.00003594599,2.063406,0.0001081187,,,,2.65808296203613,,,,,,,,,,,,,,,,,,26.04366,0.009833574
348,2021/11/20 11:43:51,5035.0505,1435.0003,1,2,0,0,0,0,1.5019,3.583524,5.3820946956,0.598423,0.00003594599,2.070865,0.0001081187,,0.000120662800327409,,,0.377764195203781,,,,,,,,,,,,,,,,,26.17849,0.03397524
349,2021/11/20 11:43:56,5040.0503,1440.0001,1,2,0,0,0,0,1.502045,3.584392,5.38391808164,0.6005105,0.00003594599,2.078346,0.0001081187,,0.000138653296744451,,,,,,,,,,,,,,,,,,,,26.19316,-0.0115329
350,2021/11/20 11:44:01,5045.0514,1445.0012,1,2,0,0,0,0,1.500984,3.584967,5.380978107528,0.6025941,0.00003594599,2.085816,0.0001081187,,,,,,,,,,,,,,,,,,,,,,26.01084,-0.02859473
351,2021/11/20 11:44:06,5050.052,1450.0018,1,2,0,0,0,0,1.502861,3.585617,5.388683950237,0.6046807,0.00003594599,2.093297,0.0001081187,,0.000146788006532006,,,,,,,,,,,,,,,,,,,,26.17509,0.0367862
352,2021/11/20 11:44:11,5055.0522,1455.002,1,2,0,0,0,0,1.501457,3.586539,5.385034087323,0.6067684,0.00003594599,2.100783,0.0001081187,,0.000211779493838549,,,,,,,,,,,,,,,,,,,,25.97264,-0.03076673
353,2021/11/20 11:44:16,5060.051,1460.0008,1,2,0,0,0,0,1.501572,3.587213,5.386458598836,0.608852,0.00003594599,2.108257,0.0001081187,,0.00019298710685689,,2.77555799484253,,,,,,,,,,,,,,,,,,26.33284,0.05325079
354,2021/11/20 11:44:21,5065.0515,1465.0013,1,2,0,0,0,0,1.501915,3.588062,5.38896413873,0.610939,0.00003594599,2.115745,0.0001081187,,,,,,,,,,,,,,,,,,,,,,25.884,-0.1056492
355,2021/11/20 11:44:26,5070.051,1470.0008,1,2,0,0,0,0,1.501312,3.58861,5.38762325632,0.6130232,0.00003594599,2.123224,0.0001081187,,0.000128859901451506,,,,,,,,,,,,,,,,,,,,26.26327,0.02565086
356,2021/11/20 11:44:31,5075.053,1475.0028,1,2,0,0,0,0,1.501511,3.589705,5.389981544255,0.61511,0.00003594599,2.130713,0.0001081187,,,,,,,,,,,,,,,,,,,,,,25.91892,-0.05352855
357,2021/11/20 11:44:36,5080.0509,1480.0007,1,2,0,0,0,0,1.501793,3.590162,5.391680160466,0.6171969,0.00003594599,2.138205,0.0001081187,,0.000120971002615988,,,,,,,,,,,,,,,,,,,,26.30049,0.1158899
358,2021/11/20 11:44:41,5085.0519,1485.0017,1,2,0,0,0,0,1.50132,3.590836,5.39099390352,0.6192836,0.00003594599,2.145697,0.0001081187,,,,,,,,,,,,,,,,,,,,,,25.91411,-0.07790148
359,2021/11/20 11:44:46,5090.0505,1490.0003,1,2,0,0,0,0,1.502228,3.591543,5.395316457804,0.6213655,0.00003594599,2.153175,0.0001081187,,0.00011131790233776,,,,,,,,,,,,,,,,,,,,26.12099,0.03061831
360,2021/11/20 11:44:51,5095.0542,1495.004,1,2,0,0,0,0,1.501793,3.592431,5.395087728783,0.6234543,0.00003594599,2.160678,0.0001081187,,0.000178711401531473,,2.78333306312561,,,,,,,,,,,,,,,,,,26.09739,-0.02024829
361,2021/11/20 11:44:56,5100.0533,1500.0031,1,2,0,0,0,0,1.50206,3.59304,5.3969616624,0.6255416,0.00003594599,2.168177,0.0001081187,,,,,0.351203501224518,,,,,,,,,,,,,,,,,25.93324,-0.004692078
362,2021/11/20 11:45:01,5105.053,1505.0028,1,2,0,0,0,0,1.502205,3.59378,5.3985942849,0.6276252,0.00003594599,2.175664,0.0001081187,,0.000149768893606961,,,,,,,,,,,,,,,,,,,,26.21808,0.05269825
363,2021/11/20 11:45:06,5110.0504,1510.0002,1,2,0,0,0,0,1.502205,3.594655,5.399908714275,0.6297122,0.00003594599,2.183165,0.0001081187,,0.000128390500321984,,,,,,,,,,,,,,,,,,,,25.96553,-0.07820547
364,2021/11/20 11:45:11,5115.0509,1515.0007,1,2,0,0,0,0,1.501892,3.595533,5.400102248436,0.631795,0.00003594599,2.190653,0.0001081187,,,,,,,,,,,,,,,,,,,,,,26.09357,-0.02991021
365,2021/11/20 11:45:16,5120.0532,1520.003,1,2,0,0,0,0,1.502205,3.596019,5.401957721895,0.6338857,0.00003594599,2.19817,0.0001081187,,0.000131321197841316,,,,,,,,,,,,,,,,,,,,26.07257,-0.03025651
366,2021/11/20 11:45:21,5125.0504,1525.0002,1,2,0,0,0,0,1.501793,3.596519,5.401227058567,0.6359701,0.00003594599,2.205667,0.0001081187,,0.000209933394216932,,,,,,,,,,,,,,,,,,,,25.94744,-0.07154226
367,2021/11/20 11:45:26,5130.052,1530.0018,1,2,0,0,0,0,1.501839,3.597503,5.402870308017,0.6380543,0.00003594599,2.213164,0.0001081187,,,,2.87704610824585,,,,,,,,,,,,,,,,,,26.14367,0.02040207
368,2021/11/20 11:45:31,5135.0508,1535.0006,1,2,0,0,0,0,1.50193,3.598236,5.40429859548,0.6401417,0.00003594599,2.220674,0.0001081187,,0.000163377495482564,,,,,,,,,,,,,,,,,,,,25.94252,-0.04966199
369,2021/11/20 11:45:36,5140.0508,1540.0006,1,2,0,0,0,0,1.50193,3.598955,5.40537848315,0.6422264,0.00003594599,2.228176,0.0001081187,,0.000168390106409788,,,,,,,,,,,,,,,,,,,,26.14367,0.04634142
370,2021/11/20 11:45:41,5145.0527,1545.0025,1,2,0,0,0,0,1.501587,3.599601,5.405114066787,0.6443141,0.00003594599,2.23569,0.0001081187,,,,,,,,,,,,,,,,,,,,,,26.17279,0.06213367
371,2021/11/20 11:45:46,5150.0507,1550.0005,1,2,0,0,0,0,1.50148,3.600326,5.40581748248,0.6463983,0.00003594599,2.243193,0.0001081187,,0.000111009700049181,,,,,,,,,,,,,,,,,,,,25.94074,-0.04712403
372,2021/11/20 11:45:51,5155.0527,1555.0025,1,2,0,0,0,0,1.50177,3.601048,5.40794585496,0.6484826,0.00003594599,2.250698,0.0001081187,,,,,,,,,,,,,,,,,,,,,,26.14668,0.0533843
373,2021/11/20 11:45:56,5160.0525,1560.0023,1,2,0,0,0,0,1.501785,3.601623,5.408863397055,0.6505716,0.00003594599,2.258221,0.0001081187,,0.000153773304191418,,,,,,,,,,,,,,,,,,,,26.13968,0.05244374
374,2021/11/20 11:46:01,5165.0524,1565.0022,1,2,0,0,0,0,1.501877,3.602415,5.410384232955,0.6526539,0.00003594599,2.265722,0.0001081187,,0.000190441292943433,,3.00687789916992,,,,,,,,,,,,,,,,,,25.92573,-0.07585824
375,2021/11/20 11:46:06,5170.0518,1570.0016,1,2,0,0,0,0,1.501549,3.603122,5.410264235978,0.6547392,0.00003594599,2.273235,0.0001081187,,0.000142704899189994,,,0.347250610589981,,,,,,,,,,,,,,,,,26.057,-0.03178239
376,2021/11/20 11:46:11,5175.0503,1575.0001,1,2,0,0,0,0,1.501427,3.603679,5.410660949933,0.6568263,0.00003594599,2.280756,0.0001081187,,,,,,,,,,,,,,,,,,,,,,26.22346,0.04368305
377,2021/11/20 11:46:16,5180.0514,1580.0012,1,2,0,0,0,0,1.501732,3.604717,5.413318869844,0.6589115,0.00003594599,2.288272,0.0001081187,,0.000157529895659536,,,,,,,,,,,,,,,,,,,,25.98074,-0.07791996
378,2021/11/20 11:46:21,5185.0508,1585.0006,1,2,0,0,0,0,1.501785,3.60547,5.41464076395,0.6609967,0.00003594599,2.295789,0.0001081187,,0.000172729298355989,,,,,,,,,,,,,,,,,,,,26.02025,-0.042575
379,2021/11/20 11:46:26,5190.0518,1590.0016,1,2,0,0,0,0,1.501808,3.6062,5.4158200096,0.6630829,0.00003594599,2.303311,0.0001081187,,,,,,,,,,,,,,,,,,,,,,26.20348,0.05700886
380,2021/11/20 11:46:31,5195.0521,1595.0019,1,2,0,0,0,0,1.502083,3.606796,5.417706956068,0.66517,0.00003594599,2.310838,0.0001081187,,0.000149854400660843,,,,,,,,,,,,,,,,,,,,25.9039,-0.03125548
381,2021/11/20 11:46:36,5200.0519,1600.0017,1,2,0,0,0,0,1.501991,3.60762,5.41861277142,0.6672564,0.00003594599,2.318365,0.0001081187,,0.000137485796585679,,2.8328320980072,,,,,,,,,,,,,,,,,,26.12498,0.02397716
382,2021/11/20 11:46:41,5205.0503,1605.0001,1,2,0,0,0,0,1.501663,3.608463,5.418695373969,0.6693402,0.00003594599,2.325883,0.0001081187,,,,,,,,,,,,,,,,,,,,,,26.13568,0.04926264
383,2021/11/20 11:46:46,5210.0546,1610.0044,1,2,0,0,0,0,1.502083,3.609201,5.421319465683,0.6714264,0.00003594599,2.333412,0.0001081187,,0.000180536793777719,,,,,,,,,,,,,,,,,,,,25.96605,-0.03147185
384,2021/11/20 11:46:51,5215.0522,1615.002,1,2,0,0,0,0,1.501717,3.609814,5.420919050638,0.6735132,0.00003594599,2.340944,0.0001081187,,,,,,,,,,,,,,,,,,,,,,26.24438,0.1108027
385,2021/11/20 11:46:56,5220.0511,1620.0009,1,2,0,0,0,0,1.502403,3.610489,5.424409505067,0.6755981,0.00003594599,2.34847,0.0001081187,,0.000122668701806106,,,,,,,,,,,,,,,,,,,,25.95454,-0.02025306
386,2021/11/20 11:47:01,5225.0505,1625.0003,1,2,0,0,0,0,1.501701,3.611357,5.423178418257,0.6776838,0.00003594599,2.356002,0.0001081187,,0.000120687596790958,,,,,,,,,,,,,,,,,,,,26.23766,0.05547166
387,2021/11/20 11:47:06,5230.0508,1630.0006,1,2,0,0,0,0,1.50193,3.612041,5.42503273913,0.6797681,0.00003594599,2.36353,0.0001081187,,,,,,,,,,,,,,,,,,,,,,26.04857,-0.01653016
388,2021/11/20 11:47:11,5235.0504,1635.0002,1,2,0,0,0,0,1.502075,3.612656,5.4264802612,0.6818566,0.00003594599,2.371074,0.0001081187,,0.000157862596097402,,2.73810601234436,,,,,,,,,,,,,,,,,,26.17468,-0.03061652
389,2021/11/20 11:47:16,5240.052,1640.0018,1,2,0,0,0,0,1.502022,3.613373,5.427365740206,0.6839406,0.00003594599,2.378604,0.0001081187,,0.000160656301886775,,,0.351833790540695,,,,,,,,,,,,,,,,,25.96734,-0.04510164
390,2021/11/20 11:47:21,5245.0535,1645.0033,1,2,0,0,0,0,1.501427,3.614165,5.426404913455,0.686029,0.00003594599,2.386151,0.0001081187,,,,,,,,,,,,,,,,,,,,,,26.17517,0.07545233
391,2021/11/20 11:47:26,5250.0515,1650.0013,1,2,0,0,0,0,1.501427,3.614889,5.427491946603,0.6881135,0.00003594599,2.393685,0.0001081187,,0.000112226298369933,,,,,,,,,,,,,,,,,,,,25.94744,-0.001778603
392,2021/11/20 11:47:31,5255.0513,1655.0011,1,2,0,0,0,0,1.502167,3.615514,5.431105818838,0.6902005,0.00003594599,2.401231,0.0001081187,,0.000302455009659752,,,,,,,,,,,,,,,,,,,,26.15727,0.0591892
393,2021/11/20 11:47:36,5260.0504,1660.0002,1,2,0,0,0,0,1.501892,3.616485,5.43156988962,0.6922863,0.00003594599,2.408773,0.0001081187,,,,,,,,,,,,,,,,,,,,,,26.02997,-0.006945729
394,2021/11/20 11:47:41,5265.051,1665.0008,1,2,0,0,0,0,1.501846,3.617189,5.432460830894,0.6943727,0.00003594599,2.416319,0.0001081187,,0.000137182098114863,,,,,,,,,,,,,,,,,,,,26.13117,-0.02218544
395,2021/11/20 11:47:46,5270.0528,1670.0026,1,2,0,0,0,0,1.50251,3.617829,5.43582425079,0.6964542,0.00003594599,2.423849,0.0001081187,,0.000145459605846554,,2.93476796150208,,,,,,,,,,,,,,,,,,25.99405,-0.04133642
396,2021/11/20 11:47:51,5275.0508,1675.0006,1,2,0,0,0,0,1.501823,3.61866,5.43458681718,0.698541,0.00003594599,2.4314,0.0001081187,,,,,,,,,,,,,,,,,,,,,,26.06458,-0.0173378
397,2021/11/20 11:47:56,5280.0503,1680.0001,1,2,0,0,0,0,1.502228,3.619658,5.437551598024,0.7006269,0.00003594599,2.438948,0.0001081187,,0.000170507904840633,,,,,,,,,,,,,,,,,,,,26.13338,0.06283104
398,2021/11/20 11:48:01,5285.0517,1685.0015,1,2,0,0,0,0,1.501892,3.620187,5.437129893804,0.7027131,0.00003594599,2.4465,0.0001081187,,0.000170985993463546,,,,,,,,,,,,,,,,,,,,26.02235,0.02131522
399,2021/11/20 11:48:06,5290.0525,1690.0023,1,2,0,0,0,0,1.501732,3.620647,5.437241460604,0.7048013,0.00003594599,2.45406,0.0001081187,,,,,,,,,,,,,,,,,,,,,,26.09397,0.05729139
400,2021/11/20 11:48:11,5295.0544,1695.0042,1,2,0,0,0,0,1.502388,3.621369,5.440701329172,0.7068859,0.00003594599,2.461609,0.0001081187,,0.000131165797938593,,,,,,,,,,,,,,,,,,,,26.08896,-0.03247321
401,2021/11/20 11:48:16,5300.0516,1700.0014,1,2,0,0,0,0,1.501534,3.622468,5.439258865912,0.7089713,0.00003594599,2.469162,0.0001081187,,0.000132021305034868,,,,,,,,,,,,,,,,,,,,25.94522,-0.03248215
402,2021/11/20 11:48:21,5305.052,1705.0018,1,2,0,0,0,0,1.501518,3.622793,5.439688899774,0.7110581,0.00003594599,2.476722,0.0001081187,,,,2.84657406806946,,,,,,,,,,,,,,,,,,26.15117,0.06351233
403,2021/11/20 11:48:26,5310.0527,1710.0025,1,2,0,0,0,0,1.501839,3.623669,5.442167427291,0.7131428,0.00003594599,2.484275,0.0001081187,,0.000142641001730226,,,0.347149789333344,,,,,,,,,,,,,,,,,25.91282,-0.006381273
404,2021/11/20 11:48:31,5315.0532,1715.003,1,2,0,0,0,0,1.501747,3.624764,5.443478462708,0.7152314,0.00003594599,2.491845,0.0001081187,,,,,,,,,,,,,,,,,,,,,,26.13427,0.07000864
405,2021/11/20 11:48:36,5320.0526,1720.0024,1,2,0,0,0,0,1.501808,3.625352,5.444582636416,0.7173163,0.00003594599,2.499402,0.0001081187,,0.000139721698360518,,,,,,,,,,,,,,,,,,,,26.01847,0.006380081
406,2021/11/20 11:48:41,5325.0514,1725.0012,1,2,0,0,0,0,1.502007,3.625907,5.446137695349,0.7194015,0.00003594599,2.506962,0.0001081187,,0.000138432093081065,,,,,,,,,,,,,,,,,,,,25.97186,-0.06419063
407,2021/11/20 11:48:46,5330.0512,1730.001,1,2,0,0,0,0,1.501663,3.626417,5.445656231471,0.7214857,0.00003594599,2.514519,0.0001081187,,,,,,,,,,,,,,,,,,,,,,26.18219,0.03898382
408,2021/11/20 11:48:51,5335.0529,1735.0027,1,2,0,0,0,0,1.501839,3.627379,5.447739249981,0.7235743,0.00003594599,2.522095,0.0001081187,,0.000154260196723044,,,,,,,,,,,,,,,,,,,,25.88702,-0.08960843
409,2021/11/20 11:48:56,5340.053,1740.0028,1,2,0,0,0,0,1.502373,3.627969,5.450562670437,0.7256599,0.00003594599,2.52966,0.0001081187,,,,2.92733502388,,,,,,,,,,,,,,,,,,26.17339,0.03135204
410,2021/11/20 11:49:01,5345.0514,1745.0012,1,2,0,0,0,0,1.50193,3.628442,5.44966589306,0.7277436,0.00003594599,2.53722,0.0001081187,,0.000122373996418901,,,,,,,,,,,,,,,,,,,,25.83997,-0.04425883
411,2021/11/20 11:49:06,5350.0525,1750.0023,1,2,0,0,0,0,1.501823,3.629106,5.450274860238,0.7298321,0.00003594599,2.544799,0.0001081187,,0.000189069105545059,,,,,,,,,,,,,,,,,,,,26.1658,0.09653986
412,2021/11/20 11:49:11,5355.0521,1755.0019,1,2,0,0,0,0,1.501694,3.630207,5.451460070658,0.7319167,0.00003594599,2.552366,0.0001081187,,,,,,,,,,,,,,,,,,,,,,25.97315,-0.03166497
413,2021/11/20 11:49:16,5360.0505,1760.0003,1,2,0,0,0,0,1.502098,3.630517,5.453392324666,0.7340008,0.00003594599,2.559932,0.0001081187,,0.00011284100037301,,,,,,,,,,,,,,,,,,,,25.96605,-0.01556516
414,2021/11/20 11:49:21,5365.052,1765.0018,1,2,0,0,0,0,1.501755,3.630961,5.452813836555,0.736087,0.00003594599,2.567506,0.0001081187,,0.000125807200674899,,,,,,,,,,,,,,,,,,,,26.12637,0.07157803
415,2021/11/20 11:49:26,5370.0517,1770.0015,1,2,0,0,0,0,1.501839,3.63178,5.45434884342,0.7381732,0.00003594599,2.575083,0.0001081187,,,,,,,,,,,,,,,,,,,,,,25.83117,-0.06049931
416,2021/11/20 11:49:31,5375.0531,1775.0029,1,2,0,0,0,0,1.501785,3.632658,5.45547129453,0.7402585,0.00003594599,2.582657,0.0001081187,,0.000114679896796588,,3.13540506362915,,,,,,,,,,,,,,,,,,26.0996,0.006094575
417,2021/11/20 11:49:36,5380.0508,1780.0006,1,2,0,0,0,0,1.501793,3.633178,5.456281288154,0.7423437,0.00003594599,2.590232,0.0001081187,,,,,0.331110805273056,,,,,,,,,,,,,,,,,26.07968,-0.001248717
418,2021/11/20 11:49:41,5385.0503,1785.0001,1,2,0,0,0,0,1.502007,3.633778,5.457959992446,0.7444311,0.00003594599,2.597817,0.0001081187,,0.00014242080214899,,,,,,,,,,,,,,,,,,,,25.8578,-0.003595948
419,2021/11/20 11:49:46,5390.0509,1790.0007,1,2,0,0,0,0,1.501747,3.634546,5.458168551862,0.7465156,0.00003594599,2.605392,0.0001081187,,0.000223644601646811,,,,,,,,,,,,,,,,,,,,26.1617,0.004063845
420,2021/11/20 11:49:51,5395.0535,1795.0033,1,2,0,0,0,0,1.502098,3.635249,5.460500252402,0.7486054,0.00003594599,2.612988,0.0001081187,,,,,,,,,,,,,,,,,,,,,,26.12397,0.02853215
421,2021/11/20 11:49:56,5400.0506,1800.0004,1,2,0,0,0,0,1.502113,3.635484,5.460907777692,0.7506902,0.00003594599,2.620567,0.0001081187,,0.00011589140194701,,,,,,,,,,,,,,,,,,,,25.85418,-0.03580451
422,2021/11/20 11:50:01,5405.0503,1805.0001,1,2,0,0,0,0,1.501877,3.636384,5.461401492768,0.7527727,0.00003594599,2.628139,0.0001081187,,0.000157632704940625,,,,,,,,,,,,,,,,,,,,26.03356,0.01094759
423,2021/11/20 11:50:06,5410.0504,1810.0002,1,2,0,0,0,0,1.501404,3.637094,5.460747479976,0.7548607,0.00003594599,2.635732,0.0001081187,,,,,,,,,,,,,,,,,,,,,,26.0925,0.01106918
