Repository: HVES-Battery-Testing-Consortium/LG-HG2

# Battery Testing Consortium (BTC)
The Battery Testing Consortium (BTC) has been developed within the High Voltage and Energy Storage Lab at Oxford Brookes University to provide accurate and comprehensive cell data to Formula Student Electric teams. Through the BTC, we aim to provide FS teams with information for improved and informed decisions for cell selection, pack architecture design, thermal cooling requirements, and end of life predictions. A range of tests are completed to provide a comprehensive electrochemical lithium-ion characterisation for modelling, validation, and battery management parameterisation.

File: Data/Round1/LG_HG2/Package 2/211120_BTC_GITT_LG_HG2_4_25C/211120_BTC_GITT_LG_HG2_4_25C_Channel_6_Wb_1.CSV (part 7 of 81)
Data_Point,Date_Time,Test_Time(s),Step_Time(s),Cycle_Index,Step_Index,TC_Counter1,TC_Counter2,TC_Counter3,TC_Counter4,Current(A),Voltage(V),Power(W),Charge_Capacity(Ah),Discharge_Capacity(Ah),Charge_Energy(Wh),Discharge_Energy(Wh),ACR(Ohm),dV/dt(V/s),Internal_Resistance(Ohm),dQ/dV(Ah/V),dV/dQ(V/Ah),MetaCode_MV_UD1,MetaCode_MV_UD2,MetaCode_MV_UD3,MetaCode_MV_UD4,MetaCode_MV_UD5,MetaCode_MV_UD6,MetaCode_MV_UD7,MetaCode_MV_UD8,MetaCode_MV_UD9,MetaCode_MV_UD10,MetaCode_MV_UD11,MetaCode_MV_UD12,MetaCode_MV_UD13,MetaCode_MV_UD14,MetaCode_MV_UD15,MetaCode_MV_UD16,Aux_Temperature_1(C),Aux_dT/dt_1(C)
1269,2021/11/20 13:00:36,9640.0506,6040.0004,1,2,0,0,0,0,1.502205,4.152321,6.237637367805,2.519631,0.00003594599,9.471514,0.0001081187,,0.000116108196380083,,,,,,,,,,,,,,,,,,,,26.13559,-0.03924191
1270,2021/11/20 13:00:41,9645.0522,6045.002,1,2,0,0,0,0,1.502205,4.152853,6.238436540865,2.521721,0.00003594599,9.480191,0.0001081187,,,,,,,,,,,,,,,,,,,,,,26.44428,0.01805782
1271,2021/11/20 13:00:46,9650.0535,6050.0033,1,2,0,0,0,0,1.502151,4.153033,6.238482673983,2.523807,0.00003594599,9.488855,0.0001081187,,0.0000545295406482182,,,,,,,,,,,,,,,,,,,,26.1848,-0.08911192
1272,2021/11/20 13:00:51,9655.0521,6055.0019,1,2,0,0,0,0,1.501968,4.153628,6.238616339904,2.525892,0.00003594599,9.497518,0.0001081187,,0.000217256805626675,,,,,,,,,,,,,,,,,,,,26.42259,-0.00965476
1273,2021/11/20 13:00:56,9660.0503,6060.0001,1,2,0,0,0,0,1.501968,4.154206,6.239484477408,2.527978,0.00003594599,9.506182,0.0001081187,,,,,0.229637995362282,,,,,,,,,,,,,,,,,26.27927,-0.06624281
1274,2021/11/20 13:01:01,9665.0512,6065.001,1,2,0,0,0,0,1.502388,4.154308,6.241382487504,2.530066,0.00003594599,9.514854,0.0001081187,,,,,,,,,,,,,,,,,,,,,,26.34396,-0.01236975
1275,2021/11/20 13:01:06,9670.0528,6070.0026,1,2,0,0,0,0,1.502335,4.154915,6.242074226525,2.532152,0.00003594599,9.52352,0.0001081187,,0.0000678774595144205,,,,,,,,,,,,,,,,,,,,26.33703,0.0439775
1276,2021/11/20 13:01:11,9675.0507,6075.0005,1,2,0,0,0,0,1.502365,4.155416,6.24295155884,2.534235,0.00003594599,9.532177,0.0001081187,,,,4.64838695526123,,,,,,,,,,,,,,,,,,26.24689,-0.008718967
1277,2021/11/20 13:01:16,9680.0521,6080.0019,1,2,0,0,0,0,1.501602,4.155939,6.240566314278,2.536325,0.00003594599,9.540859,0.0001081187,,0.0000809209814178757,,,,,,,,,,,,,,,,,,,,26.42612,0.06464064
1278,2021/11/20 13:01:21,9685.0524,6085.0022,1,2,0,0,0,0,1.50193,4.156164,6.24226739652,2.538409,0.00003594599,9.549522,0.0001081187,,,,,,,,,,,,,,,,,,,,,,26.19409,-0.04439771
1279,2021/11/20 13:01:26,9690.0506,6090.0004,1,2,0,0,0,0,1.502098,4.156427,6.243360683846,2.540494,0.00003594599,9.558186,0.0001081187,,0.000108282802102622,,,,,,,,,,,,,,,,,,,,26.431,0.05932808
1280,2021/11/20 13:01:31,9695.0506,6095.0004,1,2,0,0,0,0,1.502548,4.156959,6.246030431532,2.542579,0.00003594599,9.566854,0.0001081187,,,,,,,,,,,,,,,,,,,,,,26.199,-0.04422784
1281,2021/11/20 13:01:36,9700.0516,6100.0014,1,2,0,0,0,0,1.50193,4.157353,6.24405319129,2.544667,0.00003594599,9.575534,0.0001081187,,,,,,,,,,,,,,,,,,,,,,26.19018,-0.0666672
1282,2021/11/20 13:01:41,9705.0502,6105,1,2,0,0,0,0,1.502365,4.157604,6.24623873346,2.546754,0.00003594599,9.584209,0.0001081187,,0.0000693886031513102,,,,,,,,,,,,,,,,,,,,26.46508,0.04426897
1283,2021/11/20 13:01:46,9710.0518,6110.0016,1,2,0,0,0,0,1.50219,4.158148,6.24632834412,2.54884,0.00003594599,9.592883,0.0001081187,,,,,,,,,,,,,,,,,,,,,,26.32456,0.02606034
1284,2021/11/20 13:01:51,9715.051,6115.0008,1,2,0,0,0,0,1.502647,4.158565,6.248855221555,2.550928,0.00003594599,9.601565,0.0001081187,,0.0000715153000783175,,,,,,,,,,,,,,,,,,,,26.18961,-0.03732145
1285,2021/11/20 13:01:56,9720.051,6120.0008,1,2,0,0,0,0,1.501968,4.158888,6.246516691584,2.553014,0.00003594599,9.610242,0.0001081187,,,,,,,,,,,,,,,,,,,,,,26.43322,0.06558359
1286,2021/11/20 13:02:01,9725.0502,6125,1,2,0,0,0,0,1.502411,4.159146,6.248746701006,2.555098,0.00003594599,9.618909,0.0001081187,,,,,,,,,,,,,,,,,,,,,,26.24996,-0.01431406
1287,2021/11/20 13:02:06,9730.0525,6130.0023,1,2,0,0,0,0,1.502167,4.159494,6.248254623498,2.557186,0.00003594599,9.627595,0.0001081187,,0.0000807696269475855,,,,,,,,,,,,,,,,,,,,26.22866,-0.06197572
1288,2021/11/20 13:02:11,9735.0509,6135.0007,1,2,0,0,0,0,1.502296,4.160087,6.249682059752,2.559268,0.00003594599,9.636255,0.0001081187,,,,,,,,,,,,,,,,,,,,,,26.45359,0.04312217
1289,2021/11/20 13:02:16,9740.0516,6140.0014,1,2,0,0,0,0,1.502151,4.160299,6.249397303149,2.561357,0.00003594599,9.644947,0.0001081187,,0.0000845016693347134,,5.45724678039551,,,,,,,,,,,,,,,,,,26.2389,-0.02954125
1290,2021/11/20 13:02:21,9745.0536,6145.0034,1,2,0,0,0,0,1.502754,4.160532,6.252256105128,2.563446,0.00003594599,9.653638,0.0001081187,,,,,,,,,,,,,,,,,,,,,,26.10449,-0.07401764
1291,2021/11/20 13:02:26,9750.0505,6150.0003,1,2,0,0,0,0,1.502296,4.161007,6.251064172072,2.56553,0.00003594599,9.66231,0.0001081187,,0.0000915075725060888,,,,,,,,,,,,,,,,,,,,26.1848,0.002807975
1292,2021/11/20 13:02:31,9755.0504,6155.0002,1,2,0,0,0,0,1.502167,4.161598,6.251415182866,2.567617,0.00003594599,9.670992,0.0001081187,,,,,,,,,,,,,,,,,,,,,,26.28985,0.002335906
1293,2021/11/20 13:02:36,9760.0509,6160.0007,1,2,0,0,0,0,1.502045,4.161692,6.25104866014,2.5697,0.00003594599,9.679661,0.0001081187,,,,,,,,,,,,,,,,,,,,,,26.25217,-0.08121073
1294,2021/11/20 13:02:41,9765.0535,6165.0033,1,2,0,0,0,0,1.501953,4.162031,6.251174946543,2.571791,0.00003594599,9.688364,0.0001081187,,0.0000683510006638244,,,,,,,,,,,,,,,,,,,,26.2226,0.05878806
1295,2021/11/20 13:02:46,9770.0503,6170.0001,1,2,0,0,0,0,1.501915,4.162795,6.252164252425,2.573874,0.00003594599,9.697032,0.0001081187,,,,,,,,,,,,,,,,,,,,,,26.29476,0.01149416
1296,2021/11/20 13:02:51,9775.0516,6175.0014,1,2,0,0,0,0,1.502533,4.162988,6.255026848604,2.575962,0.00003594599,9.705727,0.0001081187,,0.0000527882984897587,,,,,,,,,,,,,,,,,,,,26.27217,-0.06539941
1297,2021/11/20 13:02:56,9780.0508,6180.0006,1,2,0,0,0,0,1.50161,4.16321,6.2515177681,2.578047,0.00003594599,9.714407,0.0001081187,,,,,0,,,,,,,,,,,,,,,,,26.32356,0.06319404
1298,2021/11/20 13:03:01,9785.0525,6185.0023,1,2,0,0,0,0,1.502129,4.163571,6.254220742659,2.580132,0.00003594599,9.723084,0.0001081187,,0.000096473413577769,,,,,,,,,,,,,,,,,,,,26.20696,-0.04325092
1299,2021/11/20 13:03:06,9790.0502,6190,1,2,0,0,0,0,1.501823,4.16421,6.25390635483,2.582218,0.00003594599,9.731774,0.0001081187,,,,,0.186326295137405,,,,,,,,,,,,,,,,,26.14709,-0.0927192
1300,2021/11/20 13:03:11,9795.0503,6195.0001,1,2,0,0,0,0,1.501984,4.164387,6.254842643808,2.584304,0.00003594599,9.74046,0.0001081187,,,,,,,,,,,,,,,,,,,,,,26.13157,-0.0631839
1301,2021/11/20 13:03:16,9800.0535,6200.0033,1,2,0,0,0,0,1.502174,4.164446,6.255722505604,2.586394,0.00003594599,9.749164,0.0001081187,,0.000080533187428955,,,,,,,,,,,,,,,,,,,,26.23846,-0.04479945
1302,2021/11/20 13:03:21,9805.0519,6205.0017,1,2,0,0,0,0,1.502075,4.165106,6.25630159495,2.588477,0.00003594599,9.75784,0.0001081187,,,,,,,,,,,,,,,,,,,,,,26.32094,0.0698328
1303,2021/11/20 13:03:26,9810.0506,6210.0004,1,2,0,0,0,0,1.502083,4.165329,6.256669880307,2.590565,0.00003594599,9.766535,0.0001081187,,0.0000668452194076963,,5.62662076950073,,,,,,,,,,,,,,,,,,26.35162,-0.0499016
1304,2021/11/20 13:03:31,9815.0528,6215.0026,1,2,0,0,0,0,1.502457,4.165848,6.259007488536,2.592648,0.00003594599,9.775211,0.0001081187,,,,,,,,,,,,,,,,,,,,,,26.40214,0.03755212
1305,2021/11/20 13:03:36,9820.0507,6220.0005,1,2,0,0,0,0,1.502495,4.166008,6.25940618996,2.594736,0.00003594599,9.783913,0.0001081187,,0.0000319300888804719,,,,,,,,,,,,,,,,,,,,26.41811,0.07125378
1306,2021/11/20 13:03:41,9825.0514,6225.0012,1,2,0,0,0,0,1.50177,4.166582,6.25724785014,2.596823,0.00003594599,9.792606,0.0001081187,,,,,,,,,,,,,,,,,,,,,,26.4279,-0.03187299
1307,2021/11/20 13:03:46,9830.0531,6230.0029,1,2,0,0,0,0,1.501984,4.166972,6.258725272448,2.598909,0.00003594599,9.801296,0.0001081187,,,,,,,,,,,,,,,,,,,,,,26.4394,0.0636363
1308,2021/11/20 13:03:51,9835.0537,6235.0035,1,2,0,0,0,0,1.501984,4.167144,6.258983613696,2.600995,0.00003594599,9.809992,0.0001081187,,0.0000626580367679708,,,,,,,,,,,,,,,,,,,,26.44428,0.08509278
1309,2021/11/20 13:03:56,9840.0521,6240.0019,1,2,0,0,0,0,1.501877,4.167424,6.258958254848,2.60308,0.00003594599,9.818679,0.0001081187,,,,,,,,,,,,,,,,,,,,,,26.39782,0.003627539
1310,2021/11/20 13:04:01,9845.051,6245.0008,1,2,0,0,0,0,1.502296,4.168117,6.261745496632,2.605165,0.00003594599,9.82737,0.0001081187,,0.0000608477712376043,,,,,,,,,,,,,,,,,,,,26.50587,0.09618402
1311,2021/11/20 13:04:06,9850.0506,6250.0004,1,2,0,0,0,0,1.502319,4.168416,6.262290556704,2.60725,0.00003594599,9.836061,0.0001081187,,,,,,,,,,,,,,,,,,,,,,26.50455,0.05058885
1312,2021/11/20 13:04:11,9855.0523,6255.0021,1,2,0,0,0,0,1.501938,4.168577,6.260944202226,2.60934,0.00003594599,9.844772,0.0001081187,,,,,,,,,,,,,,,,,,,,,,26.44878,0.02524555
1313,2021/11/20 13:04:16,9860.0517,6260.0015,1,2,0,0,0,0,1.501915,4.169197,6.261779512255,2.611423,0.00003594599,9.853456,0.0001081187,,0.0000723133198334835,,,,,,,,,,,,,,,,,,,,26.48906,0.0834322
1314,2021/11/20 13:04:21,9865.0524,6265.0022,1,2,0,0,0,0,1.501953,4.169287,6.262073117511,2.613509,0.00003594599,9.862154,0.0001081187,,,,,,,,,,,,,,,,,,,,,,26.50857,0.08190274
1315,2021/11/20 13:04:26,9870.0509,6270.0007,1,2,0,0,0,0,1.501991,4.169844,6.263068159404,2.615595,0.00003594599,9.870852,0.0001081187,,0.0000354837211489212,,,,,,,,,,,,,,,,,,,,26.43278,-0.02137065
1316,2021/11/20 13:04:31,9875.0513,6275.0011,1,2,0,0,0,0,1.502548,4.169994,6.265616144712,2.617682,0.00003594599,9.879555,0.0001081187,,,,,,,,,,,,,,,,,,,,,,26.46379,0.03838122
1317,2021/11/20 13:04:36,9880.0522,6280.002,1,2,0,0,0,0,1.502411,4.170466,6.265753993526,2.619769,0.00003594599,9.888255,0.0001081187,,0.0000417224582633935,,5.80288076400757,,,,,,,,,,,,,,,,,,26.46036,0.0630939
1318,2021/11/20 13:04:41,9885.0511,6285.0009,1,2,0,0,0,0,1.502174,4.170863,6.265361956162,2.621851,0.00003594599,9.896939,0.0001081187,,,,,,,,,,,,,,,,,,,,,,26.44261,0.05072236
1319,2021/11/20 13:04:46,9890.0519,6290.0017,1,2,0,0,0,0,1.502335,4.171103,6.266394025505,2.623941,0.00003594599,9.905658,0.0001081187,,,,,,,,,,,,,,,,,,,,,,26.32504,0.02621293
1320,2021/11/20 13:04:51,9895.053,6295.0028,1,2,0,0,0,0,1.502205,4.171575,6.266560822875,2.626028,0.00003594599,9.91436,0.0001081187,,0.000060378140915418,,,,,,,,,,,,,,,,,,,,26.18397,-0.09990275
1321,2021/11/20 13:04:56,9900.0513,6300.0011,1,2,0,0,0,0,1.502464,4.17196,6.26821970944,2.628114,0.00003594599,9.923062,0.0001081187,,,,,,,,,,,,,,,,,,,,,,26.31786,-0.07773936
1322,2021/11/20 13:05:01,9905.0521,6305.0019,1,2,0,0,0,0,1.502022,4.172432,6.267084657504,2.630199,0.00003594599,9.931765,0.0001081187,,0.0000763331408961676,,,,,,,,,,,,,,,,,,,,26.50813,0.04821837
1323,2021/11/20 13:05:06,9910.0539,6310.0037,1,2,0,0,0,0,1.503006,4.17249,6.27127750494,2.632289,0.00003594599,9.940484,0.0001081187,,,,,0,,,,,,,,,,,,,,,,,26.52135,0.0377965
1324,2021/11/20 13:05:11,9915.0521,6315.0019,1,2,0,0,0,0,1.502457,4.172879,6.269571263703,2.634373,0.00003594599,9.949179,0.0001081187,,,,,,,,,,,,,,,,,,,,,,26.21188,0.04738212
1325,2021/11/20 13:05:16,9920.0508,6320.0006,1,2,0,0,0,0,1.502243,4.173408,6.269472954144,2.636461,0.00003594599,9.957891,0.0001081187,,0.0000778383764554746,,,,,,,,,,,,,,,,,,,,26.31214,-0.05114138
1326,2021/11/20 13:05:21,9925.0534,6325.0032,1,2,0,0,0,0,1.502411,4.173673,6.270572225603,2.638547,0.00003594599,9.966599,0.0001081187,,,,,,,,,,,,,,,,,,,,,,26.50543,0.03575444
1327,2021/11/20 13:05:26,9930.0523,6330.0021,1,2,0,0,0,0,1.50219,4.173726,6.26972945994,2.640633,0.00003594599,9.975306,0.0001081187,,0.0000686721978127025,,,0.170473992824554,,,,,,,,,,,,,,,,,26.20917,0.02299249
1328,2021/11/20 13:05:31,9935.0523,6335.0021,1,2,0,0,0,0,1.501747,4.174364,6.268838613908,2.642721,0.00003594599,9.984021,0.0001081187,,,,,,,,,,,,,,,,,,,,,,26.38671,-0.007064342
1329,2021/11/20 13:05:36,9940.051,6340.0008,1,2,0,0,0,0,1.502876,4.174797,6.274202216172,2.644805,0.00003594599,9.992722,0.0001081187,,0.0000525542709510773,,,,,,,,,,,,,,,,,,,,26.36363,-0.02036154
1330,2021/11/20 13:05:41,9945.0519,6345.0017,1,2,0,0,0,0,1.502457,4.175246,6.273127579422,2.646891,0.00003594599,10.00143,0.0001081187,,,,,,,,,,,,,,,,,,,,,,26.21627,-0.05681396
1331,2021/11/20 13:05:46,9950.0528,6350.0026,1,2,0,0,0,0,1.502884,4.175485,6.27526959874,2.648978,0.00003594599,10.01014,0.0001081187,,,,5.88710498809814,,,,,,,,,,,,,,,,,,26.45097,0.0629425
1332,2021/11/20 13:05:51,9955.0511,6355.0009,1,2,0,0,0,0,1.502022,4.175976,6.272407823472,2.651065,0.00003594599,10.01886,0.0001081187,,0.0000843427988002077,,,,,,,,,,,,,,,,,,,,26.16399,-0.07056773
1333,2021/11/20 13:05:56,9960.0519,6360.0017,1,2,0,0,0,0,1.502518,4.176187,6.274796138866,2.65315,0.00003594599,10.02757,0.0001081187,,,,,,,,,,,,,,,,,,,,,,26.42842,-0.07993937
1334,2021/11/20 13:06:01,9965.0522,6365.002,1,2,0,0,0,0,1.50248,4.176529,6.27515129192,2.655238,0.00003594599,10.03629,0.0001081187,,0.000085675623267889,,,,,,,,,,,,,,,,,,,,26.35073,0.03677189
1335,2021/11/20 13:06:06,9970.053,6370.0028,1,2,0,0,0,0,1.502609,4.176944,6.276313646896,2.657326,0.00003594599,10.04501,0.0001081187,,,,,,,,,,,,,,,,,,,,,,26.17819,-0.07774711
1336,2021/11/20 13:06:11,9975.0524,6375.0022,1,2,0,0,0,0,1.502556,4.177432,6.276825516192,2.659411,0.00003594599,10.05372,0.0001081187,,,,,,,,,,,,,,,,,,,,,,26.28815,-0.07552862
1337,2021/11/20 13:06:16,9980.0517,6380.0015,1,2,0,0,0,0,1.501839,4.177829,6.274426527531,2.661498,0.00003594599,10.06244,0.0001081187,,0.0000818740227259696,,,,,,,,,,,,,,,,,,,,26.34723,-0.0005304813
1338,2021/11/20 13:06:21,9985.0513,6385.0011,1,2,0,0,0,0,1.502518,4.17805,6.2775953299,2.663584,0.00003594599,10.07115,0.0001081187,,,,,,,,,,,,,,,,,,,,,,26.50945,0.06887078
1339,2021/11/20 13:06:26,9990.0533,6390.0031,1,2,0,0,0,0,1.50219,4.178452,6.27682880988,2.66567,0.00003594599,10.07987,0.0001081187,,0.0000527869815414306,,,,,,,,,,,,,,,,,,,,26.49265,0.01984894
1340,2021/11/20 13:06:31,9995.0514,6395.0012,1,2,0,0,0,0,1.501968,4.179077,6.276839923536,2.667756,0.00003594599,10.08858,0.0001081187,,,,,,,,,,,,,,,,,,,,,,26.4687,0.07345021
1341,2021/11/20 13:06:36,10000.0539,6400.0037,1,2,0,0,0,0,1.501755,4.179209,6.276148011795,2.669842,0.00003594599,10.0973,0.0001081187,,0.000059980018704664,,,,,,,,,,,,,,,,,,,,26.35516,0.04355431
1342,2021/11/20 13:06:41,10005.0533,6405.0031,1,2,0,0,0,0,1.502518,4.179631,6.279970810858,2.671928,0.00003594599,10.10602,0.0001081187,,,,,,,,,,,,,,,,,,,,,,26.32016,-0.05088329
1343,2021/11/20 13:06:46,10010.0532,6410.003,1,2,0,0,0,0,1.502113,4.180029,6.278875901277,2.674016,0.00003594599,10.11475,0.0001081187,,,,,,,,,,,,,,,,,,,,,,26.32633,-0.006529689
1344,2021/11/20 13:06:51,10015.0521,6415.0019,1,2,0,0,0,0,1.502205,4.180599,6.280116720795,2.676102,0.00003594599,10.12347,0.0001081187,,0.000085752886661794,,5.38285493850708,,,,,,,,,,,,,,,,,,26.25318,0.01597047
1345,2021/11/20 13:06:56,10020.0517,6420.0015,1,2,0,0,0,0,1.502533,4.180802,6.281792971466,2.678188,0.00003594599,10.13219,0.0001081187,,,,,,,,,,,,,,,,,,,,,,26.33827,-0.07804155
1346,2021/11/20 13:07:01,10025.0526,6425.0024,1,2,0,0,0,0,1.502045,4.181315,6.280523289175,2.680272,0.00003594599,10.1409,0.0001081187,,0.0000956542207859457,,,,,,,,,,,,,,,,,,,,26.28157,-0.01761734
1347,2021/11/20 13:07:06,10030.0506,6430.0004,1,2,0,0,0,0,1.502625,4.181879,6.283795932375,2.68236,0.00003594599,10.14963,0.0001081187,,,,,,,,,,,,,,,,,,,,,,26.40569,0.07166088
1348,2021/11/20 13:07:11,10035.0521,6435.0019,1,2,0,0,0,0,1.502426,4.182379,6.283714951454,2.684448,0.00003594599,10.15837,0.0001081187,,0.0000837150291772559,,,,,,,,,,,,,,,,,,,,26.47186,-0.03021002
1349,2021/11/20 13:07:16,10040.0521,6440.0019,1,2,0,0,0,0,1.502411,4.182539,6.283892601529,2.686533,0.00003594599,10.16709,0.0001081187,,,,,,,,,,,,,,,,,,,,,,26.49176,-0.08367777
1350,2021/11/20 13:07:21,10045.0522,6445.002,1,2,0,0,0,0,1.501823,4.182827,6.281865793621,2.688618,0.00003594599,10.17581,0.0001081187,,,,,,,,,,,,,,,,,,,,,,26.34815,0.04088819
1351,2021/11/20 13:07:26,10050.0512,6450.001,1,2,0,0,0,0,1.502312,4.183573,6.285031920776,2.690706,0.00003594599,10.18454,0.0001081187,,0.0000860800573718734,,,0,,,,,,,,,,,,,,,,,26.26826,0.08200884
1352,2021/11/20 13:07:31,10055.053,6455.0028,1,2,0,0,0,0,1.502426,4.184028,6.286192451928,2.692794,0.00003594599,10.19328,0.0001081187,,,,,,,,,,,,,,,,,,,,,,26.21369,0.08717835
1353,2021/11/20 13:07:36,10060.0508,6460.0006,1,2,0,0,0,0,1.502609,4.184056,6.287000202104,2.694878,0.00003594599,10.202,0.0001081187,,0.000075541676778812,,,0.18876239657402,,,,,,,,,,,,,,,,,26.32186,-0.02773404
1354,2021/11/20 13:07:41,10065.0522,6465.002,1,2,0,0,0,0,1.502556,4.184522,6.287478638232,2.696965,0.00003594599,10.21073,0.0001081187,,,,,,,,,,,,,,,,,,,,,,26.246,-0.05062461
1355,2021/11/20 13:07:46,10070.0533,6470.0031,1,2,0,0,0,0,1.502281,4.185301,6.287498171581,2.699053,0.00003594599,10.21947,0.0001081187,,0.000133876295876689,,,,,,,,,,,,,,,,,,,,26.22918,-0.04685402
1356,2021/11/20 13:07:51,10075.0511,6475.0009,1,2,0,0,0,0,1.502411,4.185658,6.288578621438,2.701135,0.00003594599,10.22818,0.0001081187,,,,5.0058798789978,,,,,,,,,,,,,,,,,,26.32146,-0.04838228
1357,2021/11/20 13:07:56,10080.0533,6480.0031,1,2,0,0,0,0,1.502403,4.185801,6.288759979803,2.703223,0.00003594599,10.23692,0.0001081187,,0.0000666159103275277,,,,,,,,,,,,,,,,,,,,26.35912,0.0347954
1358,2021/11/20 13:08:01,10085.0516,6485.0014,1,2,0,0,0,0,1.502045,4.186511,6.288327914995,2.705311,0.00003594599,10.24566,0.0001081187,,,,,,,,,,,,,,,,,,,,,,26.34504,-0.05407453
1359,2021/11/20 13:08:06,10090.0537,6490.0035,1,2,0,0,0,0,1.502098,4.186841,6.289045492418,2.707399,0.00003594599,10.2544,0.0001081187,,,,,,,,,,,,,,,,,,,,,,26.37073,-0.02536237
1360,2021/11/20 13:08:11,10095.0511,6495.0009,1,2,0,0,0,0,1.50219,4.187453,6.29035002207,2.709482,0.00003594599,10.26313,0.0001081187,,0.0000678034921293147,,,,,,,,,,,,,,,,,,,,26.45229,0.06944478
1361,2021/11/20 13:08:16,10100.0504,6500.0002,1,2,0,0,0,0,1.50222,4.187625,6.2907340275,2.711569,0.00003594599,10.27186,0.0001081187,,,,,,,,,,,,,,,,,,,,,,26.55779,-0.0277102
1362,2021/11/20 13:08:21,10105.0507,6505.0005,1,2,0,0,0,0,1.501862,4.188371,6.290355246802,2.713656,0.00003594599,10.28061,0.0001081187,,0.0000979629985522479,,,,,,,,,,,,,,,,,,,,26.60257,0.1037782
1363,2021/11/20 13:08:26,10110.0521,6510.0019,1,2,0,0,0,0,1.502083,4.188689,6.291758539187,2.715741,0.00003594599,10.28934,0.0001081187,,,,,,,,,,,,,,,,,,,,,,26.51792,0.02076209
1364,2021/11/20 13:08:31,10115.052,6515.0018,1,2,0,0,0,0,1.50177,4.18908,6.2910346716,2.717825,0.00003594599,10.29807,0.0001081187,,0.000102865502412897,,,,,,,,,,,,,,,,,,,,26.4425,0.08523464
1365,2021/11/20 13:08:36,10120.0506,6520.0004,1,2,0,0,0,0,1.502586,4.189388,6.294915757368,2.719912,0.00003594599,10.30681,0.0001081187,,,,,,,,,,,,,,,,,,,,,,26.32545,-0.0300777
1366,2021/11/20 13:08:41,10125.0507,6525.0005,1,2,0,0,0,0,1.502129,4.190501,6.294673076629,2.722001,0.00003594599,10.31556,0.0001081187,,0.0000963253623922355,,,,,,,,,,,,,,,,,,,,26.28504,-0.06541729
1367,2021/11/20 13:08:46,10130.0535,6530.0033,1,2,0,0,0,0,1.502518,4.190696,6.296596172528,2.724087,0.00003594599,10.32431,0.0001081187,,,,4.53083419799805,,,,,,,,,,,,,,,,,,26.30634,-0.02011359
1368,2021/11/20 13:08:51,10135.0509,6535.0007,1,2,0,0,0,0,1.502411,4.191051,6.296681123961,2.726173,0.00003594599,10.33305,0.0001081187,,0.0000960784964263439,,,,,,,,,,,,,,,,,,,,26.31786,-0.05727708
1369,2021/11/20 13:08:56,10140.0521,6540.0019,1,2,0,0,0,0,1.501823,4.191476,6.294855060748,2.728258,0.00003594599,10.34179,0.0001081187,,,,,,,,,,,,,,,,,,,,,,26.31044,-0.07080734
1370,2021/11/20 13:09:01,10145.0533,6545.0031,1,2,0,0,0,0,1.502914,4.192292,6.300654338888,2.730347,0.00003594599,10.35054,0.0001081187,,0.000137544106109999,,,,,,,,,,,,,,,,,,,,26.36852,0.05099118
1371,2021/11/20 13:09:06,10150.052,6550.0018,1,2,0,0,0,0,1.502129,4.192698,6.297973254042,2.732433,0.00003594599,10.35929,0.0001081187,,,,,,,,,,,,,,,,,,,,,,26.41379,0.02636015
1372,2021/11/20 13:09:11,10155.0525,6555.0023,1,2,0,0,0,0,1.502205,4.193013,6.298765093665,2.734519,0.00003594599,10.36804,0.0001081187,,0.0000830885328468867,,,,,,,,,,,,,,,,,,,,26.5893,0.02935946
1373,2021/11/20 13:09:16,10160.0531,6560.0029,1,2,0,0,0,0,1.502953,4.193735,6.302986599455,2.736604,0.00003594599,10.37678,0.0001081187,,,,,,,,,,,,,,,,,,,,,,26.60435,0.04588008
1374,2021/11/20 13:09:21,10165.0503,6565.0001,1,2,0,0,0,0,1.50251,4.194305,6.30198520555,2.738688,0.00003594599,10.38552,0.0001081187,,0.000122568497317843,,,0.225096106529236,,,,,,,,,,,,,,,,,26.65492,0.1126486
1375,2021/11/20 13:09:26,10170.0502,6570,1,2,0,0,0,0,1.502495,4.194742,6.30257888129,2.740775,0.00003594599,10.39428,0.0001081187,,,,,,,,,,,,,,,,,,,,,,26.61106,0.04493833
1376,2021/11/20 13:09:31,10175.0518,6575.0016,1,2,0,0,0,0,1.502365,4.195063,6.302515823995,2.742863,0.00003594599,10.40303,0.0001081187,,0.0000859553983900696,,4.06268978118896,,,,,,,,,,,,,,,,,,26.48826,-0.04335821
1377,2021/11/20 13:09:36,10180.0528,6580.0026,1,2,0,0,0,0,1.502426,4.195917,6.304054794642,2.744948,0.00003594599,10.41178,0.0001081187,,,,,,,,,,,,,,,,,,,,,,26.399,-0.05128443
1378,2021/11/20 13:09:41,10185.0519,6585.0017,1,2,0,0,0,0,1.502663,4.196479,6.305893723577,2.747036,0.00003594599,10.42054,0.0001081187,,0.000117697898531333,,,,,,,,,,,,,,,,,,,,26.34013,-0.08201063
1379,2021/11/20 13:09:46,10190.0514,6590.0012,1,2,0,0,0,0,1.501656,4.196793,6.302139389208,2.749122,0.00003594599,10.4293,0.0001081187,,,,,,,,,,,,,,,,,,,,,,26.58137,0.08338332
1380,2021/11/20 13:09:51,10195.0523,6595.0021,1,2,0,0,0,0,1.502319,4.197282,6.305656496958,2.751209,0.00003594599,10.43806,0.0001081187,,0.00013625409337692,,,,,,,,,,,,,,,,,,,,26.61277,0.0522393
1381,2021/11/20 13:09:56,10200.0519,6600.0017,1,2,0,0,0,0,1.502403,4.198167,6.307338695301,2.753295,0.00003594599,10.44681,0.0001081187,,,,,,,,,,,,,,,,,,,,,,26.42612,0.04377365
1382,2021/11/20 13:10:01,10205.0514,6605.0012,1,2,0,0,0,0,1.502533,4.198674,6.308646241242,2.755381,0.00003594599,10.45557,0.0001081187,,0.000115992399514653,,,,,,,,,,,,,,,,,,,,26.33783,-0.05429983
1383,2021/11/20 13:10:06,10210.0532,6610.003,1,2,0,0,0,0,1.502075,4.199202,6.30751634415,2.757468,0.00003594599,10.46433,0.0001081187,,,,,,,,,,,,,,,,,,,,,,26.59016,0.04267871
1384,2021/11/20 13:10:11,10215.0515,6615.0013,1,2,0,0,0,0,1.501953,4.199783,6.307876676199,2.759554,0.00003594599,10.47309,0.0001081187,,0.0000932786133489572,,,,,,,,,,,,,,,,,,,,26.51213,0.05708873
1385,2021/11/20 13:10:16,10220.0502,6620,1,2,0,0,0,0,1.489945,4.200043,6.257833067635,2.761628,0.00003594599,10.4818,0.0001081187,,0.00021102289611008,,,,,,,,,,,,,,,,,,,,26.29795,-0.04266024
1386,2021/11/20 13:10:21,10225.0523,6625.0021,1,2,0,0,0,0,1.468219,4.200055,6.166600552045,2.763677,0.00003594599,10.49041,0.0001081187,,,,,,,,,,,,,,,,,,,,,,26.59496,0.05497932
1387,2021/11/20 13:10:26,10230.0503,6630.0001,1,2,0,0,0,0,1.450382,4.200049,6.091675468718,2.765697,0.00003594599,10.49889,0.0001081187,,0.0000327147499774583,,,,,,,,,,,,,,,,,,,,26.66681,0.06688297
1388,2021/11/20 13:10:31,10235.0504,6635.0002,1,2,0,0,0,0,1.430206,4.199925,6.00675793455,2.767688,0.00003594599,10.50726,0.0001081187,,,,,,,,,,,,,,,,,,,,,,26.52594,-0.03298283
1389,2021/11/20 13:10:36,10240.052,6640.0018,1,2,0,0,0,0,1.414644,4.200033,5.941551483252,2.769659,0.00003594599,10.51553,0.0001081187,,,,,,,,,,,,,,,,,,,,,,26.38133,-0.05780101
1390,2021/11/20 13:10:41,10245.0527,6645.0025,1,2,0,0,0,0,1.400319,4.200113,5.881498036047,2.771612,0.00003594599,10.52374,0.0001081187,,0.00000687540705257561,,,,,,,,,,,,,,,,,,,,26.34806,-0.05792081
1391,2021/11/20 13:10:46,10250.0532,6650.003,1,2,0,0,0,0,1.383075,4.200054,5.80898968605,2.773537,0.00003594599,10.53182,0.0001081187,,,,,,,,,,,,,,,,,,,,,,26.564,0.04548371
1392,2021/11/20 13:10:51,10255.0525,6655.0023,1,2,0,0,0,0,1.369661,4.200063,5.752662488643,2.775449,0.00003594599,10.53985,0.0001081187,,0.00000663771879771957,,,,,,,,,,,,,,,,,,,,26.53964,0.03547549
1393,2021/11/20 13:10:56,10260.052,6660.0018,1,2,0,0,0,0,1.356666,4.200208,5.698279386528,2.777335,0.00003594599,10.54777,0.0001081187,,,,,,,,,,,,,,,,,,,,,,26.40831,-0.05227685
1394,2021/11/20 13:11:01,10265.0512,6665.001,1,2,0,0,0,0,1.342773,4.200012,5.639662713276,2.779206,0.00003594599,10.55563,0.0001081187,,,,,,,,,,,,,,,,,,,,,,26.5681,0.04281998
1395,2021/11/20 13:11:06,10270.0516,6670.0014,1,2,0,0,0,0,1.330357,4.199834,5.587278560738,2.78106,0.00003594599,10.56342,0.0001081187,,0.00000505760317537352,,,,,,,,,,,,,,,,,,,,26.31125,-0.0831753
1396,2021/11/20 13:11:11,10275.0533,6675.0031,1,2,0,0,0,0,1.31916,4.200048,5.54053531968,2.782897,0.00003594599,10.57114,0.0001081187,,,,,,,,,,,,,,,,,,,,,,26.60696,0.02379298
1397,2021/11/20 13:11:16,10280.0528,6680.0026,1,2,0,0,0,0,1.30439,4.200182,5.47867539898,2.784712,0.00003594599,10.57876,0.0001081187,,0.00000189653803772671,,,,,,,,,,,,,,,,,,,,26.26697,-0.04672348
1398,2021/11/20 13:11:21,10285.0535,6685.0033,1,2,0,0,0,0,1.295663,4.199943,5.441710747209,2.786516,0.00003594599,10.58633,0.0001081187,,,,,0,,,,,,,,,,,,,,,,,26.5756,0.08441269
1399,2021/11/20 13:11:26,10290.0502,6690,1,2,0,0,0,0,1.282521,4.199906,5.386467643026,2.788302,0.00003594599,10.59383,0.0001081187,,0.000008693693416717,,,,,,,,,,,,,,,,,,,,26.36744,0.002561808
1400,2021/11/20 13:11:31,10295.0532,6695.003,1,2,0,0,0,0,1.268728,4.200015,5.32867663092,2.790069,0.00003594599,10.60126,0.0001081187,,,,,,,,,,,,,,,,,,,,,,26.61724,0.0619489
1401,2021/11/20 13:11:36,10300.0524,6700.0022,1,2,0,0,0,0,1.256394,4.200051,5.276918876094,2.791819,0.00003594599,10.60861,0.0001081187,,,,0,,,,,,,,,,,,,,,,,,26.26246,-0.07958293
1402,2021/11/20 13:11:41,10305.0512,6705.001,1,2,0,0,0,0,1.245826,4.199986,5.232451758436,2.793555,0.00003594599,10.6159,0.0001081187,,-0.00000118521904823865,,,,,,,,,,,,,,,,,,,,26.58838,0.0157696
1403,2021/11/20 13:11:46,10310.0522,6710.002,1,2,0,0,0,0,1.235467,4.19995,5.18889962665,2.795275,0.00003594599,10.62312,0.0001081187,,,,,,,,,,,,,,,,,,,,,,26.45307,-0.04048407
1404,2021/11/20 13:11:51,10315.0519,6715.0017,1,2,0,0,0,0,1.222212,4.20006,5.13336373272,2.796977,0.00003594599,10.63027,0.0001081187,,-0.0000056107792261173,,,,,,,,,,,,,,,,,,,,26.33524,-0.06124556
1405,2021/11/20 13:11:56,10320.0506,6720.0004,1,2,0,0,0,0,1.210833,4.200045,5.085553087485,2.798663,0.00003594599,10.63735,0.0001081187,,,,,,,,,,,,,,,,,,,,,,26.58,0.061391
1406,2021/11/20 13:12:01,10325.0513,6725.0011,1,2,0,0,0,0,1.199712,4.199977,5.038762806624,2.800336,0.00003594599,10.64438,0.0001081187,,,,,,,,,,,,,,,,,,,,,,26.32936,-0.04292905
1407,2021/11/20 13:12:06,10330.0507,6730.0005,1,2,0,0,0,0,1.187766,4.199964,4.988574440424,2.801989,0.00003594599,10.65132,0.0001081187,,-0.0000112221196104656,,,,,,,,,,,,,,,,,,,,26.53651,0.0764823
1408,2021/11/20 13:12:11,10335.0517,6735.0015,1,2,0,0,0,0,1.178018,4.200191,4.947900601438,2.803629,0.00003594599,10.65821,0.0001081187,,,,,,,,,,,,,,,,,,,,,,26.4687,-0.02550006
1409,2021/11/20 13:12:16,10340.0533,6740.0031,1,2,0,0,0,0,1.165952,4.199994,4.896991404288,2.805253,0.00003594599,10.66503,0.0001081187,,0.00000766524044593098,,,,,,,,,,,,,,,,,,,,26.32407,-0.04172206
1410,2021/11/20 13:12:21,10345.0538,6745.0036,1,2,0,0,0,0,1.156533,4.199896,4.857318320568,2.806864,0.00003594599,10.67179,0.0001081187,,,,,,,,,,,,,,,,,,,,,,26.51575,0.07749081
1411,2021/11/20 13:12:26,10350.0543,6750.0041,1,2,0,0,0,0,1.145218,4.200002,4.809917890436,2.808459,0.00003594599,10.67849,0.0001081187,,,,,,,,,,,,,,,,,,,,,,26.24746,-0.06553829
1412,2021/11/20 13:12:31,10355.0544,6755.0042,1,2,0,0,0,0,1.133573,4.200178,4.761208375994,2.810035,0.00003594599,10.68511,0.0001081187,,-0.00000308200310428219,,,,,,,,,,,,,,,,,,,,26.49708,0.0279659
1413,2021/11/20 13:12:36,10360.0506,6760.0004,1,2,0,0,0,0,1.12302,4.200044,4.71673341288,2.811594,0.00003594599,10.69166,0.0001081187,,,,,,,,,,,,,,,,,,,,,,26.32065,-0.06193697
1414,2021/11/20 13:12:41,10365.0511,6765.0009,1,2,0,0,0,0,1.110802,4.19986,4.66521288772,2.813143,0.00003594599,10.69817,0.0001081187,,-0.00000561073193239281,,,,,,,,,,,,,,,,,,,,26.4217,0.04492164
1415,2021/11/20 13:12:46,10370.0526,6770.0024,1,2,0,0,0,0,1.101985,4.200011,4.628349121835,2.814676,0.00003594599,10.7046,0.0001081187,,,,,,,,,,,,,,,,,,,,,,26.36533,-0.002909303
1416,2021/11/20 13:12:51,10375.0509,6775.0007,1,2,0,0,0,0,1.087923,4.200003,4.569279863769,2.816191,0.00003594599,10.71097,0.0001081187,,0.0000170698294823524,,,,,,,,,,,,,,,,,,,,26.54312,0.08811176
1417,2021/11/20 13:12:56,10380.0517,6780.0015,1,2,0,0,0,0,1.079895,4.199985,4.535542801575,2.817693,0.00003594599,10.71728,0.0001081187,,,,,,,,,,,,,,,,,,,,,,26.27037,-0.02302289
1418,2021/11/20 13:13:01,10385.0509,6785.0007,1,2,0,0,0,0,1.066628,4.200047,4.479887731516,2.819182,0.00003594599,10.72353,0.0001081187,,,,,,,,,,,,,,,,,,,,,,26.39064,0.03450692
1419,2021/11/20 13:13:06,10390.0511,6790.0009,1,2,0,0,0,0,1.057039,4.199988,4.439551115532,2.820653,0.00003594599,10.72971,0.0001081187,,0.0000426735314249527,,,,,,,,,,,,,,,,,,,,26.55332,0.08827209
1420,2021/11/20 13:13:11,10395.0521,6795.0019,1,2,0,0,0,0,1.049151,4.20003,4.40646567453,2.822111,0.00003594599,10.73583,0.0001081187,,,,,,,,,,,,,,,,,,,,,,26.23717,-0.01153171
1421,2021/11/20 13:13:16,10400.0511,6800.0009,1,2,0,0,0,0,1.036782,4.199963,4.354446039066,2.823553,0.00003594599,10.74189,0.0001081187,,0.0000165940200531622,,,,,,,,,,,,,,,,,,,,26.44971,0.06846607
1422,2021/11/20 13:13:21,10405.051,6805.0008,1,2,0,0,0,0,1.026946,4.19998,4.31315266108,2.824982,0.00003594599,10.74789,0.0001081187,,,,,0,,,,,,,,,,,,,,,,,26.34453,0.00733614
1423,2021/11/20 13:13:26,10410.0508,6810.0006,1,2,0,0,0,0,1.015513,4.200174,4.265331299262,2.826395,0.00003594599,10.75383,0.0001081187,,,,,,,,,,,,,,,,,,,,,,26.24197,-0.05575895
1424,2021/11/20 13:13:31,10415.0513,6815.0011,1,2,0,0,0,0,1.00411,4.199982,4.21724392602,2.827793,0.00003594599,10.7597,0.0001081187,,-0.0000274986705335323,,,,,,,,,,,,,,,,,,,,26.49394,0.07468998
1425,2021/11/20 13:13:36,10420.0526,6820.0024,1,2,0,0,0,0,0.993575,4.199788,4.1728043621,2.829179,0.00003594599,10.76552,0.0001081187,,,,0,,,,,,,,,,,,,,,,,,26.35516,-0.003869534
1426,2021/11/20 13:13:41,10425.0503,6825.0001,1,2,0,0,0,0,0.9825507,4.199939,4.1266530044073,2.830549,0.00003594599,10.77127,0.0001081187,,0.00000489983722218312,,,,,,,,,,,,,,,,,,,,26.26327,-0.04813612
1427,2021/11/20 13:13:46,10430.0503,6830.0001,1,2,0,0,0,0,0.9734374,4.200062,4.0884974331188,2.831906,0.00003594599,10.77697,0.0001081187,,,,,,,,,,,,,,,,,,,,,,26.51253,0.06044269
1428,2021/11/20 13:13:51,10435.0513,6835.0011,1,2,0,0,0,0,0.9646727,4.199988,4.0516137639276,2.833249,0.00003594599,10.78261,0.0001081187,,0.00000308174708152364,,,,,,,,,,,,,,,,,,,,26.27927,-0.05088389
1429,2021/11/20 13:13:56,10440.051,6840.0008,1,2,0,0,0,0,0.9524834,4.199996,4.0004264700664,2.834574,0.00003594599,10.78817,0.0001081187,,,,,,,,,,,,,,,,,,,,,,26.39013,-0.05861759
1430,2021/11/20 13:14:01,10445.0534,6845.0032,1,2,0,0,0,0,0.9442865,4.199928,3.965935311372,2.83589,0.00003594599,10.7937,0.0001081187,,,,,,,,,,,,,,,,,,,,,,26.54143,0.04613817
1431,2021/11/20 13:14:06,10450.0521,6850.0019,1,2,0,0,0,0,0.9320342,4.200083,3.9146209988386,2.837187,0.00003594599,10.79915,0.0001081187,,-0.00000837721108837286,,,,,,,,,,,,,,,,,,,,26.30956,-0.02355218
1432,2021/11/20 13:14:11,10455.052,6855.0018,1,2,0,0,0,0,0.9230058,4.199999,3.8766234369942,2.838474,0.00003594599,10.80456,0.0001081187,,,,,,,,,,,,,,,,,,,,,,26.25579,-0.05737662
1433,2021/11/20 13:14:16,10460.0513,6860.0011,1,2,0,0,0,0,0.9138045,4.200014,3.837991693263,2.839748,0.00003594599,10.80991,0.0001081187,,-0.00000568961513636168,,,,,,,,,,,,,,,,,,,,26.43762,0.05071759
1434,2021/11/20 13:14:21,10465.051,6865.0008,1,2,0,0,0,0,0.9030151,4.200103,3.7927564305553,2.841006,0.00003594599,10.81519,0.0001081187,,,,,,,,,,,,,,,,,,,,,,26.51744,0.08633673
1435,2021/11/20 13:14:26,10470.0529,6870.0027,1,2,0,0,0,0,0.8933007,4.199958,3.7518254213706,2.842252,0.00003594599,10.82042,0.0001081187,,,,,,,,,,,,,,,,,,,,,,26.23717,-0.01178384
1436,2021/11/20 13:14:31,10475.0516,6875.0014,1,2,0,0,0,0,0.8844089,4.199936,3.7144607778304,2.843484,0.00003594599,10.8256,0.0001081187,,0.0000206243403226836,,,,,,,,,,,,,,,,,,,,26.30105,0.01995444
1437,2021/11/20 13:14:36,10480.0506,6880.0004,1,2,0,0,0,0,0.8742346,4.20012,3.671890228152,2.844702,0.00003594599,10.83071,0.0001081187,,,,,,,,,,,,,,,,,,,,,,26.58391,0.1176339
1438,2021/11/20 13:14:41,10485.0515,6885.0013,1,2,0,0,0,0,0.8644962,4.200214,3.6310690421868,2.845905,0.00003594599,10.83577,0.0001081187,,0.0000294002402370097,,,,,,,,,,,,,,,,,,,,26.31654,0.0205189
1439,2021/11/20 13:14:46,10490.051,6890.0008,1,2,0,0,0,0,0.856028,4.199936,3.595262814208,2.847098,0.00003594599,10.84078,0.0001081187,,,,,,,,,,,,,,,,,,,,,,26.32407,0.04443347
1440,2021/11/20 13:14:51,10495.0519,6895.0017,1,2,0,0,0,0,0.8449464,4.199932,3.5487174236448,2.848277,0.00003594599,10.84573,0.0001081187,,,,,,,,,,,,,,,,,,,,,,26.58472,0.1080692
1441,2021/11/20 13:14:56,10500.0518,6900.0016,1,2,0,0,0,0,0.8350217,4.200027,3.5071136855859,2.849441,0.00003594599,10.85062,0.0001081187,,0.00000940234531299211,,,,,,,,,,,,,,,,,,,,26.24108,-0.0308007
1442,2021/11/20 13:15:01,10505.0516,6905.0014,1,2,0,0,0,0,0.8262035,4.200042,3.470089400547,2.850593,0.00003594599,10.85546,0.0001081187,,,,,,,,,,,,,,,,,,,,,,26.53514,0.0691551
1443,2021/11/20 13:15:06,10510.051,6910.0008,1,2,0,0,0,0,0.8168628,4.200014,3.4308351960792,2.851732,0.00003594599,10.86024,0.0001081187,,0.0000124089901873958,,,,,,,,,,,,,,,,,,,,26.20877,-0.07650495
1444,2021/11/20 13:15:11,10515.0506,6915.0004,1,2,0,0,0,0,0.808499,4.199942,3.395648907058,2.852859,0.00003594599,10.86497,0.0001081187,,,,,,,,,,,,,,,,,,,,,,26.49527,0.04088283
1445,2021/11/20 13:15:16,10520.0527,6920.0025,1,2,0,0,0,0,0.8017405,4.199989,3.3673012808545,2.853975,0.00003594599,10.86966,0.0001081187,,0.00000197559302250738,,,,,,,,,,,,,,,,,,,,26.15109,-0.05185008
1446,2021/11/20 13:15:21,10525.0513,6925.0011,1,2,0,0,0,0,0.7910877,4.199945,3.3225248301765,2.855074,0.00003594599,10.87428,0.0001081187,,,,,,,,,,,,,,,,,,,,,,26.48998,0.1070011
1447,2021/11/20 13:15:26,10530.0506,6930.0004,1,2,0,0,0,0,0.7815505,4.200015,3.2825238232575,2.856164,0.00003594599,10.87885,0.0001081187,,,,,0,,,,,,,,,,,,,,,,,26.15859,-0.04783213
1448,2021/11/20 13:15:31,10535.053,6935.0028,1,2,0,0,0,0,0.7725777,4.19997,3.244803162669,2.85724,0.00003594599,10.88338,0.0001081187,,0.00000150128903442237,,,,,,,,,,,,,,,,,,,,26.41061,0.02939641
1449,2021/11/20 13:15:36,10540.0511,6940.0009,1,2,0,0,0,0,0.7650434,4.200092,3.2132526639928,2.858305,0.00003594599,10.88785,0.0001081187,,,,0,,,,,,,,,,,,,,,,,,26.19009,-0.07100224
1450,2021/11/20 13:15:41,10545.0507,6945.0005,1,2,0,0,0,0,0.7551023,4.199993,3.1714243742839,2.859355,0.00003594599,10.89226,0.0001081187,,0.0000132758796098642,,,,,,,,,,,,,,,,,,,,26.31565,0.04186869
1451,2021/11/20 13:15:46,10550.0507,6950.0005,1,2,0,0,0,0,0.7473813,4.199943,3.1389588592659,2.860396,0.00003594599,10.89663,0.0001081187,,,,,,,,,,,,,,,,,,,,,,26.2368,-0.00715971
1452,2021/11/20 13:15:51,10555.0518,6955.0016,1,2,0,0,0,0,0.7386622,4.200043,3.1024130024746,2.861426,0.00003594599,10.90096,0.0001081187,,,,,,,,,,,,,,,,,,,,,,26.21147,0.006251931
1453,2021/11/20 13:15:56,10560.0537,6960.0035,1,2,0,0,0,0,0.7311811,4.200099,3.0710330069289,2.862444,0.00003594599,10.90523,0.0001081187,,-0.00000861308944877237,,,,,,,,,,,,,,,,,,,,26.28597,-0.03008008
1454,2021/11/20 13:16:01,10565.0517,6965.0015,1,2,0,0,0,0,0.7218623,4.199973,3.0318021697179,2.86345,0.00003594599,10.90945,0.0001081187,,,,,,,,,,,,,,,,,,,,,,26.13367,-0.05339682
1455,2021/11/20 13:16:06,10570.0539,6970.0037,1,2,0,0,0,0,0.7131934,4.199872,2.9953209912448,2.864444,0.00003594599,10.91363,0.0001081187,,-0.000000948426418290182,,,,,,,,,,,,,,,,,,,,26.38573,0.1042312
1456,2021/11/20 13:16:11,10575.0515,6975.0013,1,2,0,0,0,0,0.7050266,4.200053,2.9611490864098,2.865424,0.00003594599,10.91775,0.0001081187,,,,,,,,,,,,,,,,,,,,,,26.19018,-0.04714847
1457,2021/11/20 13:16:16,10580.0506,6980.0004,1,2,0,0,0,0,0.6962643,4.199981,2.9242968309783,2.866395,0.00003594599,10.92183,0.0001081187,,-0.0000033186120163009,,,,,,,,,,,,,,,,,,,,26.01668,-0.09045959
1458,2021/11/20 13:16:21,10585.0512,6985.001,1,2,0,0,0,0,0.6885298,4.199965,2.891801061457,2.867353,0.00003594599,10.92585,0.0001081187,,,,,,,,,,,,,,,,,,,,,,26.33243,0.09105265
1459,2021/11/20 13:16:26,10590.0511,6990.0009,1,2,0,0,0,0,0.6803002,4.199983,2.8572492748966,2.868302,0.00003594599,10.92984,0.0001081187,,,,,,,,,,,,,,,,,,,,,,26.27496,-0.01550019
1460,2021/11/20 13:16:31,10595.0523,6995.0021,1,2,0,0,0,0,0.6726805,4.200019,2.8252708809295,2.869241,0.00003594599,10.93378,0.0001081187,,0.0000164388493431034,,,,,,,,,,,,,,,,,,,,26.00696,-0.0227499
1461,2021/11/20 13:16:36,10600.0525,7000.0023,1,2,0,0,0,0,0.664057,4.20004,2.78906596228,2.870167,0.00003594599,10.93767,0.0001081187,,,,,,,,,,,,,,,,,,,,,,26.08016,-0.002624989
1462,2021/11/20 13:16:41,10605.0532,7005.003,1,2,0,0,0,0,0.6584848,4.199995,2.765632867576,2.871084,0.00003594599,10.94152,0.0001081187,,0.00000363467097486136,,,,,,,,,,,,,,,,,,,,26.22978,0.01250327
1463,2021/11/20 13:16:46,10610.0547,7010.0045,1,2,0,0,0,0,0.6495502,4.200013,2.7281192841526,2.871987,0.00003594599,10.94531,0.0001081187,,,,,,,,,,,,,,,,,,,,,,26.00737,-0.04187405
1464,2021/11/20 13:16:51,10615.0531,7015.0029,1,2,0,0,0,0,0.6417502,4.200063,2.6953912702626,2.87288,0.00003594599,10.94906,0.0001081187,,,,,,,,,,,,,,,,,,,,,,26.1019,0.02829194
1465,2021/11/20 13:16:56,10620.0523,7020.0021,1,2,0,0,0,0,0.6349559,4.199934,2.6667728729106,2.873764,0.00003594599,10.95277,0.0001081187,,0.0000043466661736602,,,,,,,,,,,,,,,,,,,,26.25587,0.01000464
1466,2021/11/20 13:17:01,10625.0516,7025.0014,1,2,0,0,0,0,0.6261092,4.199876,2.6295810024592,2.874636,0.00003594599,10.95644,0.0001081187,,,,,,,,,,,,,,,,,,,,,,26.03187,-0.008873343
1467,2021/11/20 13:17:06,10630.0526,7030.0024,1,2,0,0,0,0,0.6203748,4.199962,2.6055505857576,2.875498,0.00003594599,10.96006,0.0001081187,,0.00000165947096775199,,,,,,,,,,,,,,,,,,,,25.97896,-0.01903176
1468,2021/11/20 13:17:11,10635.0513,7035.0011,1,2,0,0,0,0,0.6103168,4.200068,2.5633720615424,2.87635,0.00003594599,10.96363,0.0001081187,,,,,,,,,,,,,,,,,,,,,,26.23366,0.02630651
1469,2021/11/20 13:17:16,10640.0508,7040.0006,1,2,0,0,0,0,0.6042114,4.20012,2.537760385368,2.877191,0.00003594599,10.96717,0.0001081187,,0.0000418039089709055,,,,,,,,,,,,,,,,,,,,26.00515,-0.0486964
1470,2021/11/20 13:17:21,10645.0537,7045.0035,1,2,0,0,0,0,0.5971186,4.199881,2.5078270628866,2.878022,0.00003594599,10.97066,0.0001081187,,,,,,,,,,,,,,,,,,,,,,25.94874,-0.07879019
1471,2021/11/20 13:17:26,10650.0511,7050.0009,1,2,0,0,0,0,0.5895987,4.200087,2.4763658350869,2.878843,0.00003594599,10.97411,0.0001081187,,,,,0,,,,,,,,,,,,,,,,,26.05967,0.02828538
1472,2021/11/20 13:17:31,10655.0515,7055.0013,1,2,0,0,0,0,0.5820358,4.200059,2.4445847001122,2.879655,0.00003594599,10.97752,0.0001081187,,0.0000262341400230071,,,,,,,,,,,,,,,,,,,,26.17687,-0.0510478
1473,2021/11/20 13:17:36,10660.0536,7060.0034,1,2,0,0,0,0,0.5752504,4.200025,2.41606606126,2.880457,0.00003594599,10.98088,0.0001081187,,,,0,,,,,,,,,,,,,,,,,,26.20659,0.08085668
1474,2021/11/20 13:17:41,10665.0516,7065.0014,1,2,0,0,0,0,0.5666429,4.199966,2.3798809141414,2.881248,0.00003594599,10.98421,0.0001081187,,-0.0000111439203465125,,,,,,,,,,,,,,,,,,,,26.18037,0.00775218
1475,2021/11/20 13:17:46,10670.0517,7070.0015,1,2,0,0,0,0,0.5612993,4.200174,2.3575547260782,2.882031,0.00003594599,10.9875,0.0001081187,,,,,,,,,,,,,,,,,,,,,,26.06197,0.05812883
1476,2021/11/20 13:17:51,10675.0523,7075.0021,1,2,0,0,0,0,0.5534636,4.200042,2.3245703654712,2.882803,0.00003594599,10.99074,0.0001081187,,,,,,,,,,,,,,,,,,,,,,25.93683,-0.02591431
1477,2021/11/20 13:17:56,10680.0529,7080.0027,1,2,0,0,0,0,0.548453,4.199974,2.303488340222,2.883568,0.00003594599,10.99395,0.0001081187,,0.00000308200310428219,,,,,,,,,,,,,,,,,,,,25.95144,-0.06629646
1478,2021/11/20 13:18:01,10685.0539,7085.0037,1,2,0,0,0,0,0.5399382,4.199992,2.2677361204944,2.884321,0.00003594599,10.99712,0.0001081187,,,,,,,,,,,,,,,,,,,,,,25.93893,0.003629923
1479,2021/11/20 13:18:06,10690.0532,7090.003,1,2,0,0,0,0,0.5355774,4.200116,2.2494872069784,2.885068,0.00003594599,11.00025,0.0001081187,,0.0000560236512683332,,,,,,,,,,,,,,,,,,,,25.88081,-0.08655548
1480,2021/11/20 13:18:11,10695.0502,7095,1,2,0,0,0,0,0.5299895,4.200051,2.2259829294645,2.885804,0.00003594599,11.00334,0.0001081187,,,,,,,,,,,,,,,,,,,,,,25.81877,-0.05602419
1481,2021/11/20 13:18:16,10700.0549,7100.0047,1,2,0,0,0,0,0.5220657,4.199875,2.1926106817875,2.886532,0.00003594599,11.0064,0.0001081187,,,,,,,,,,,,,,,,,,,,,,25.94644,-0.05160034
1482,2021/11/20 13:18:21,10705.0517,7105.0015,1,2,0,0,0,0,0.5157555,4.200055,2.1662014665525,2.88725,0.00003594599,11.00942,0.0001081187,,0.0000223638999159448,,,,,,,,,,,,,,,,,,,,25.84977,-0.09556115
