Repository: HVES-Battery-Testing-Consortium/LG-HG2

# Battery Testing Consortium (BTC)
The Battery Testing Consortium (BTC) has been developed within the High Voltage and Energy Storage Lab at Oxford Brookes University to provide accurate and comprehensive cell data to Formula Student Electric teams. Through the BTC, we aim to provide FS teams with information for improved and informed decisions for cell selection, pack architecture design, thermal cooling requirements, and end of life predictions. A range of tests are completed to provide a comprehensive electrochemical lithium-ion characterisation for modelling, validation, and battery management parameterisation.

File: Data/Round1/LG_HG2/Package 2/211120_BTC_GITT_LG_HG2_4_25C/211120_BTC_GITT_LG_HG2_4_25C_Channel_6_Wb_1.CSV (part 10 of 81)
Data_Point,Date_Time,Test_Time(s),Step_Time(s),Cycle_Index,Step_Index,TC_Counter1,TC_Counter2,TC_Counter3,TC_Counter4,Current(A),Voltage(V),Power(W),Charge_Capacity(Ah),Discharge_Capacity(Ah),Charge_Energy(Wh),Discharge_Energy(Wh),ACR(Ohm),dV/dt(V/s),Internal_Resistance(Ohm),dQ/dV(Ah/V),dV/dQ(V/Ah),MetaCode_MV_UD1,MetaCode_MV_UD2,MetaCode_MV_UD3,MetaCode_MV_UD4,MetaCode_MV_UD5,MetaCode_MV_UD6,MetaCode_MV_UD7,MetaCode_MV_UD8,MetaCode_MV_UD9,MetaCode_MV_UD10,MetaCode_MV_UD11,MetaCode_MV_UD12,MetaCode_MV_UD13,MetaCode_MV_UD14,MetaCode_MV_UD15,MetaCode_MV_UD16,Aux_Temperature_1(C),Aux_dT/dt_1(C)
1911,2021/11/20 14:21:29,14492.249,945.0013,1,4,0,0,0,0,-0.7480545,4.072291,-3.0462956078595,2.942457,0.1964023,11.24129,0.8057019,,-0.0000321631996484939,,,,,,,,,,,,,,,,,,,,25.47726,0.03573954
1912,2021/11/20 14:21:34,14497.2486,950.0009,1,4,0,0,0,0,-0.7478027,4.072214,-3.0452126241778,2.942457,0.1974416,11.24129,0.8099343,,,,,,,,,,,,,,,,,,,,,,25.43505,0.04278004
1913,2021/11/20 14:21:39,14502.2502,955.0025,1,4,0,0,0,0,-0.7480545,4.071978,-3.046061466801,2.942457,0.1984806,11.24129,0.8141651,,,,,,,,,,,,,,,,,,,,,,25.16087,-0.05874515
1914,2021/11/20 14:21:44,14507.2492,960.0015,1,4,0,0,0,0,-0.7483444,4.071755,-3.047075052422,2.942457,0.1995197,11.24129,0.8183964,,-0.0000225981693802169,,0,0,,,,,,,,,,,,,,,,,25.30567,0.02068937
1915,2021/11/20 14:21:49,14512.2511,965.0034,1,4,0,0,0,0,-0.7482605,4.07168,-3.04667731264,2.942457,0.2005582,11.24129,0.8226247,,,,,0.198833093047142,,,,,,,,,,,,,,,,,25.3942,0.03486693
1916,2021/11/20 14:21:54,14517.2512,970.0035,1,4,0,0,0,0,-0.7483673,4.071667,-3.0471024392891,2.942457,0.2015989,11.24129,0.8268623,,-0.0000727066726540215,,,,,,,,,,,,,,,,,,,,25.45682,0.01246333
1917,2021/11/20 14:21:59,14522.2496,975.0019,1,4,0,0,0,0,-0.748024,4.071057,-3.045248341368,2.942457,0.2026359,11.24129,0.8310845,,,,5.5573558807373,,,,,,,,,,,,,,,,,,25.43997,0.06266892
1918,2021/11/20 14:22:04,14527.252,980.0043,1,4,0,0,0,0,-0.7481079,4.071157,-3.0456647138403,2.942457,0.203676,11.24129,0.8353189,,,,,,,,,,,,,,,,,,,,,,25.45819,0.07737279
1919,2021/11/20 14:22:09,14532.2499,985.0022,1,4,0,0,0,0,-0.7479477,4.071212,-3.0450536516124,2.942457,0.204714,11.24129,0.8395445,,-0.0000418039089709055,,,,,,,,,,,,,,,,,,,,25.45289,0.05098641
1920,2021/11/20 14:22:14,14537.2479,990.0002,1,4,0,0,0,0,-0.748024,4.070949,-3.045167554776,2.942457,0.2057516,11.24129,0.8437688,,,,,,,,,,,,,,,,,,,,,,25.50037,-0.02555311
1921,2021/11/20 14:22:19,14542.2491,995.0014,1,4,0,0,0,0,-0.7479858,4.070493,-3.0446709629994,2.942457,0.206793,11.24129,0.848008,,0.0000164358498295769,,,,,,,,,,,,,,,,,,,,25.32711,-0.0136143
1922,2021/11/20 14:22:24,14547.2497,1000.002,1,4,0,0,0,0,-0.7483826,4.070682,-3.0464275789332,2.942457,0.2078317,11.24129,0.8522363,,,,,,,,,,,,,,,,,,,,,,25.20085,-0.01972914
1923,2021/11/20 14:22:29,14552.2505,1005.0028,1,4,0,0,0,0,-0.748291,4.070487,-3.045908787717,2.942457,0.2088701,11.24129,0.8564629,,,,,,,,,,,,,,,,,,,,,,25.35327,0.02516448
1924,2021/11/20 14:22:34,14557.25,1010.0023,1,4,0,0,0,0,-0.7476425,4.070218,-3.043067961065,2.942457,0.2099092,11.24129,0.8606922,,-0.0000121697603390203,,,,,,,,,,,,,,,,,,,,25.42486,0.06526649
1925,2021/11/20 14:22:39,14562.2491,1015.0014,1,4,0,0,0,0,-0.7479706,4.07001,-3.044247821706,2.942457,0.2109486,11.24129,0.8649229,,,,,,,,,,,,,,,,,,,,,,25.22531,-0.06583095
1926,2021/11/20 14:22:44,14567.2502,1020.0025,1,4,0,0,0,0,-0.7480011,4.06985,-3.044252276835,2.942457,0.2119877,11.24129,0.8691518,,-0.0000268700805463595,,,,,,,,,,,,,,,,,,,,25.46349,0.04110575
1927,2021/11/20 14:22:49,14572.2497,1025.002,1,4,0,0,0,0,-0.7477341,4.069825,-3.0431469335325,2.942457,0.213024,11.24129,0.8733692,,,,,,,,,,,,,,,,,,,,,,25.18611,-0.06449342
1928,2021/11/20 14:22:54,14577.2484,1030.0007,1,4,0,0,0,0,-0.7480011,4.069577,-3.0440480725347,2.942457,0.2140652,11.24129,0.8776065,,-0.0000346123997587711,,,,,,,,,,,,,,,,,,,,25.38087,-0.0396955
1929,2021/11/20 14:22:59,14582.2511,1035.0034,1,4,0,0,0,0,-0.7481079,4.069265,-3.0442492936935,2.942457,0.2151046,11.24129,0.8818366,,,,,,,,,,,,,,,,,,,,,,25.30756,-0.04125416
1930,2021/11/20 14:23:04,14587.2485,1040.0008,1,4,0,0,0,0,-0.7489624,4.069237,-3.0477055096888,2.942457,0.216142,11.24129,0.8860579,,,,,,,,,,,,,,,,,,,,,,25.31548,-0.03180802
1931,2021/11/20 14:23:09,14592.248,1045.0003,1,4,0,0,0,0,-0.7481689,4.069098,-3.0443725746522,2.942457,0.2171812,11.24129,0.8902866,,-0.0000257636602327693,,,,,,,,,,,,,,,,,,,,25.28003,0.03046155
1932,2021/11/20 14:23:14,14597.2495,1050.0018,1,4,0,0,0,0,-0.7474976,4.06869,-3.041336010144,2.942457,0.2182197,11.24129,0.8945122,,,,,,,,,,,,,,,,,,,,,,25.30666,0.03374815
1933,2021/11/20 14:23:19,14602.2486,1055.0009,1,4,0,0,0,0,-0.7482758,4.068815,-3.044595799177,2.942457,0.2192587,11.24129,0.8987396,,-0.0000203067393158562,,,,,,,,,,,,,,,,,,,,25.32308,0.04818797
1934,2021/11/20 14:23:24,14607.2487,1060.001,1,4,0,0,0,0,-0.7480164,4.068583,-3.0433668087612,2.942457,0.2202971,11.24129,0.9029645,,,,,,,,,,,,,,,,,,,,,,25.28311,-0.05832314
1935,2021/11/20 14:23:29,14612.2491,1065.0014,1,4,0,0,0,0,-0.7483521,4.068382,-3.0445822133022,2.942457,0.2213379,11.24129,0.9071992,,,,,,,,,,,,,,,,,,,,,,25.36616,-0.0261116
1936,2021/11/20 14:23:34,14617.2496,1070.0019,1,4,0,0,0,0,-0.7485275,4.06825,-3.045197001875,2.942457,0.2223751,11.24129,0.9114189,,-0.00000663788387100794,,,,,,,,,,,,,,,,,,,,25.24795,-0.04946291
1937,2021/11/20 14:23:39,14622.2513,1075.0036,1,4,0,0,0,0,-0.7479095,4.068003,-3.0424980897285,2.942457,0.2234154,11.24129,0.915651,,,,,,,,,,,,,,,,,,,,,,25.40931,0.05987406
1938,2021/11/20 14:23:44,14627.2482,1080.0005,1,4,0,0,0,0,-0.7482376,4.067976,-3.0438125990976,2.942457,0.2244537,11.24129,0.9198748,,-0.0000588819602853619,,,,,,,,,,,,,,,,,,,,25.29644,-0.007775426
1939,2021/11/20 14:23:49,14632.2493,1085.0016,1,4,0,0,0,0,-0.7479858,4.068009,-3.0428129662722,2.942457,0.2254924,11.24129,0.9241,,,,,0,,,,,,,,,,,,,,,,,25.31819,0.01237333
1940,2021/11/20 14:23:54,14637.2483,1090.0006,1,4,0,0,0,0,-0.7481461,4.067415,-3.0430206693315,2.942457,0.22653,11.24129,0.9283209,,-0.0000379260600311682,,,,,,,,,,,,,,,,,,,,25.42438,-0.01877129
1941,2021/11/20 14:23:59,14642.2478,1095.0001,1,4,0,0,0,0,-0.7481842,4.067594,-3.0433095628148,2.942457,0.2275691,11.24129,0.9325475,,,,0,,,,,,,,,,,,,,,,,,25.27992,-0.06152332
1942,2021/11/20 14:24:04,14647.2507,1100.003,1,4,0,0,0,0,-0.7481689,4.067436,-3.0431291179404,2.942457,0.2286085,11.24129,0.9367748,,,,,,,,,,,,,,,,,,,,,,25.41334,0.02779067
1943,2021/11/20 14:24:09,14652.251,1105.0033,1,4,0,0,0,0,-0.7483063,4.067357,-3.0436288674491,2.942457,0.2296474,11.24129,0.9410006,,-0.0000102746998891234,,,,,,,,,,,,,,,,,,,,25.26488,0.02736092
1944,2021/11/20 14:24:14,14657.2501,1110.0024,1,4,0,0,0,0,-0.7487259,4.066715,-3.0448548484185,2.942457,0.2306879,11.24129,0.9452323,,,,,,,,,,,,,,,,,,,,,,25.19996,-0.001400709
1945,2021/11/20 14:24:19,14662.2501,1115.0024,1,4,0,0,0,0,-0.7481995,4.066764,-3.042750791418,2.942457,0.2317263,11.24129,0.9494556,,0.00000774342788645299,,,,,,,,,,,,,,,,,,,,25.49415,0.1162374
1946,2021/11/20 14:24:24,14667.2503,1120.0026,1,4,0,0,0,0,-0.7480774,4.066854,-3.0423215664996,2.942457,0.2327654,11.24129,0.9536812,,,,,,,,,,,,,,,,,,,,,,25.24624,0.02251923
1947,2021/11/20 14:24:29,14672.2504,1125.0027,1,4,0,0,0,0,-0.7480164,4.06651,-3.041816170764,2.942457,0.2338043,11.24129,0.9579064,,,,,,,,,,,,,,,,,,,,,,25.30297,-0.02816796
1948,2021/11/20 14:24:34,14677.2481,1130.0004,1,4,0,0,0,0,-0.7482758,4.066141,-3.0425949096878,2.942457,0.2348445,11.24129,0.9621361,,-0.0000450461411674041,,6.38530778884888,,,,,,,,,,,,,,,,,,25.47685,0.06654382
1949,2021/11/20 14:24:39,14682.2504,1135.0027,1,4,0,0,0,0,-0.7484894,4.066281,-3.0435682259214,2.942457,0.235882,11.24129,0.9663551,,,,,,,,,,,,,,,,,,,,,,25.47104,0.0798595
1950,2021/11/20 14:24:44,14687.2484,1140.0007,1,4,0,0,0,0,-0.7481155,4.06612,-3.04192739686,2.942457,0.2369225,11.24129,0.9705858,,-0.00000703375417288044,,,,,,,,,,,,,,,,,,,,25.29504,-0.05309463
1951,2021/11/20 14:24:49,14692.2483,1145.0006,1,4,0,0,0,0,-0.7482071,4.065948,-3.0421711618308,2.942457,0.2379614,11.24129,0.9748104,,,,,,,,,,,,,,,,,,,,,,25.19867,-0.09042799
1952,2021/11/20 14:24:54,14697.2492,1150.0015,1,4,0,0,0,0,-0.747818,4.065892,-3.040547223656,2.942457,0.2390005,11.24129,0.9790352,,,,,,,,,,,,,,,,,,,,,,25.25688,-0.08538425
1953,2021/11/20 14:24:59,14702.2499,1155.0022,1,4,0,0,0,0,-0.7481613,4.065716,-3.0418113679908,2.942457,0.2400396,11.24129,0.9832599,,-0.0000180964398168726,,,,,,,,,,,,,,,,,,,,25.30263,0.04149795
1954,2021/11/20 14:25:04,14707.2496,1160.0019,1,4,0,0,0,0,-0.7483978,4.065651,-3.0427242639678,2.942457,0.2410768,11.24129,0.9874769,,,,,,,,,,,,,,,,,,,,,,25.36349,0.009967089
1955,2021/11/20 14:25:09,14712.2517,1165.004,1,4,0,0,0,0,-0.748642,4.065271,-3.043432611982,2.942457,0.2421177,11.24129,0.9917087,,-0.0000280534295598045,,,,,,,,,,,,,,,,,,,,25.42312,-0.01543641
1956,2021/11/20 14:25:14,14717.2511,1170.0034,1,4,0,0,0,0,-0.7481155,4.065096,-3.041161326588,2.942457,0.2431563,11.24129,0.9959307,,,,,,,,,,,,,,,,,,,,,,25.50936,0.05252242
1957,2021/11/20 14:25:19,14722.25,1175.0023,1,4,0,0,0,0,-0.7480392,4.065224,-3.0409469087808,2.942457,0.2441943,11.24129,1.000151,,-0.000031610019505024,,,,,,,,,,,,,,,,,,,,25.53151,0.08498788
1958,2021/11/20 14:25:24,14727.2493,1180.0016,1,4,0,0,0,0,-0.7481155,4.065027,-3.0411097066185,2.942457,0.2452337,11.24129,1.004376,,,,,,,,,,,,,,,,,,,,,,25.47282,0.0691396
1959,2021/11/20 14:25:29,14732.251,1185.0033,1,4,0,0,0,0,-0.7488403,4.064943,-3.0439931356029,2.942457,0.2462735,11.24129,1.008602,,,,,,,,,,,,,,,,,,,,,,25.31378,-0.05251288
1960,2021/11/20 14:25:34,14737.2486,1190.0009,1,4,0,0,0,0,-0.7486725,4.064721,-3.0431448328725,2.942457,0.2473118,11.24129,1.012823,,-0.0000538910608156584,,,,,,,,,,,,,,,,,,,,25.27592,-0.08253157
1961,2021/11/20 14:25:39,14742.2488,1195.0011,1,4,0,0,0,0,-0.7478409,4.06466,-3.039718992594,2.942457,0.2483528,11.24129,1.017054,,,,,,,,,,,,,,,,,,,,,,25.25376,-0.08109212
1962,2021/11/20 14:25:44,14747.2479,1200.0002,1,4,0,0,0,0,-0.7480621,4.064512,-3.0405073821952,2.942457,0.2493915,11.24129,1.021276,,-0.0000369043882528786,,,,,,,,,,,,,,,,,,,,25.32759,0.03514409
1963,2021/11/20 14:25:49,14752.2481,1205.0004,1,4,0,0,0,0,-0.7484741,4.064234,-3.0419738853394,2.942457,0.2504308,11.24129,1.0255,,,,,0,,,,,,,,,,,,,,,,,25.39552,0.00610888
1964,2021/11/20 14:25:54,14757.2482,1210.0005,1,4,0,0,0,0,-0.748497,4.064215,-3.042052734855,2.942457,0.2514694,11.24129,1.029721,,,,,,,,,,,,,,,,,,,,,,25.37778,-0.05276084
1965,2021/11/20 14:25:59,14762.25,1215.0023,1,4,0,0,0,0,-0.7488174,4.064167,-3.0433189661058,2.942457,0.2525094,11.24129,1.033948,,-0.0000169110808201367,,,,,,,,,,,,,,,,,,,,25.325,0.05125999
1966,2021/11/20 14:26:04,14767.249,1220.0013,1,4,0,0,0,0,-0.7481155,4.063826,-3.040211219903,2.942457,0.2535465,11.24129,1.038162,,,,,,,,,,,,,,,,,,,,,,25.41553,0.0250119
1967,2021/11/20 14:26:09,14772.2506,1225.0029,1,4,0,0,0,0,-0.7483978,4.06355,-3.04115188019,2.942457,0.2545864,11.24129,1.042388,,-0.00000758684518586961,,,,,,,,,,,,,,,,,,,,25.41693,-0.04494727
1968,2021/11/20 14:26:14,14777.2482,1230.0005,1,4,0,0,0,0,-0.7486038,4.063662,-3.0420728151156,2.942457,0.2556254,11.24129,1.04661,,,,,,,,,,,,,,,,,,,,,,25.42756,0.07111073
1969,2021/11/20 14:26:19,14782.2491,1235.0014,1,4,0,0,0,0,-0.7478409,4.063618,-3.0389397423762,2.942457,0.2566658,11.24129,1.050838,,-0.0000375362797058187,,,,,,,,,,,,,,,,,,,,25.44579,0.06320238
1970,2021/11/20 14:26:24,14787.2508,1240.0031,1,4,0,0,0,0,-0.7484055,4.063205,-3.0409249696275,2.942457,0.2577036,11.24129,1.055055,,,,,,,,,,,,,,,,,,,,,,25.53103,0.02193987
1971,2021/11/20 14:26:29,14792.2505,1245.0028,1,4,0,0,0,0,-0.7483978,4.063091,-3.0408083655998,2.942457,0.2587442,11.24129,1.059283,,,,,,,,,,,,,,,,,,,,,,25.48533,0.01975179
1972,2021/11/20 14:26:34,14797.2501,1250.0024,1,4,0,0,0,0,-0.7483826,4.062977,-3.0406612910002,2.942457,0.2597824,11.24129,1.063501,,-0.0000497038708999753,,0,,,,,,,,,,,,,,,,,,25.39208,0.02795279
1973,2021/11/20 14:26:39,14802.2502,1255.0025,1,4,0,0,0,0,-0.7486954,4.063049,-3.0419860962746,2.942457,0.260822,11.24129,1.067726,,,,,,,,,,,,,,,,,,,,,,25.32349,0.04927695
1974,2021/11/20 14:26:44,14807.2503,1260.0026,1,4,0,0,0,0,-0.7478256,4.062683,-3.0381783520848,2.942457,0.2618615,11.24129,1.071949,,-0.0000305049306916771,,,,,,,,,,,,,,,,,,,,25.23724,-0.06277561
1975,2021/11/20 14:26:49,14812.248,1265.0003,1,4,0,0,0,0,-0.7483444,4.06222,-3.039939588568,2.942457,0.2629005,11.24129,1.07617,,,,,,,,,,,,,,,,,,,,,,25.33108,-0.02041638
1976,2021/11/20 14:26:54,14817.2513,1270.0036,1,4,0,0,0,0,-0.7483978,4.062531,-3.0403892628318,2.942457,0.2639407,11.24129,1.080396,,,,,,,,,,,,,,,,,,,,,,25.46711,0.05401969
1977,2021/11/20 14:26:59,14822.2488,1275.0011,1,4,0,0,0,0,-0.7482758,4.062423,-3.0398128202634,2.942457,0.2649791,11.24129,1.084614,,0.00000379298194275179,,,,,,,,,,,,,,,,,,,,25.27773,-0.07513225
1978,2021/11/20 14:27:04,14827.2521,1280.0044,1,4,0,0,0,0,-0.7484055,4.062049,-3.0400598128695,2.942457,0.2660188,11.24129,1.088838,,,,,,,,,,,,,,,,,,,,,,25.18081,-0.08223653
1979,2021/11/20 14:27:09,14832.251,1285.0033,1,4,0,0,0,0,-0.7480774,4.061852,-3.0385796833448,2.942457,0.2670566,11.24129,1.093054,,-0.0000168309397849953,,,,,,,,,,,,,,,,,,,,25.3293,-0.05721986
1980,2021/11/20 14:27:14,14837.2505,1290.0028,1,4,0,0,0,0,-0.7485428,4.062097,-3.0406534622516,2.942457,0.2680966,11.24129,1.097278,,,,,,,,,,,,,,,,,,,,,,25.43505,0.07638574
1981,2021/11/20 14:27:19,14842.2482,1295.0005,1,4,0,0,0,0,-0.7487335,4.06191,-3.041288090985,2.942457,0.2691358,11.24129,1.101499,,-0.0000434688190580346,,,,,,,,,,,,,,,,,,,,25.48085,0.09376287
1982,2021/11/20 14:27:24,14847.2497,1300.002,1,4,0,0,0,0,-0.7481842,4.06138,-3.038660346196,2.942457,0.2701747,11.24129,1.105719,,,,,0.144308000802994,,,,,,,,,,,,,,,,,25.37868,0.04642069
1983,2021/11/20 14:27:29,14852.2508,1305.0031,1,4,0,0,0,0,-0.7486801,4.061554,-3.0408046548754,2.942457,0.2712141,11.24129,1.10994,,,,7.28200483322144,,,,,,,,,,,,,,,,,,25.34753,-0.04057169
1984,2021/11/20 14:27:34,14857.2493,1310.0016,1,4,0,0,0,0,-0.747406,4.061413,-3.035524444678,2.942457,0.2722519,11.24129,1.114155,,-0.0000399840209865943,,,,,,,,,,,,,,,,,,,,25.32711,-0.01373172
1985,2021/11/20 14:27:39,14862.2489,1315.0012,1,4,0,0,0,0,-0.7481995,4.061271,-3.0386409315645,2.942457,0.273292,11.24129,1.118379,,,,,,,,,,,,,,,,,,,,,,25.25236,0.03803909
1986,2021/11/20 14:27:44,14867.2493,1320.0016,1,4,0,0,0,0,-0.7483444,4.061019,-3.0390408269436,2.942457,0.2743297,11.24129,1.122594,,0.0000417221199313644,,,,,,,,,,,,,,,,,,,,25.12352,-0.0615406
1987,2021/11/20 14:27:49,14872.2492,1325.0015,1,4,0,0,0,0,-0.7483826,4.061128,-3.0392775315728,2.942457,0.2753694,11.24129,1.126816,,,,,,,,,,,,,,,,,,,,,,25.13987,-0.0965482
1988,2021/11/20 14:27:54,14877.2493,1330.0016,1,4,0,0,0,0,-0.7485886,4.060872,-3.0399224852592,2.942457,0.2764088,11.24129,1.131037,,,,,,,,,,,,,,,,,,,,,,25.24706,-0.05418539
1989,2021/11/20 14:27:59,14882.2487,1335.001,1,4,0,0,0,0,-0.7481079,4.060831,-3.0379397516649,2.942457,0.2774476,11.24129,1.135256,,-0.00000592722290093661,,,,,,,,,,,,,,,,,,,,25.32971,0.0562489
1990,2021/11/20 14:28:04,14887.2486,1340.0009,1,4,0,0,0,0,-0.7482605,4.060422,-3.038253395931,2.942457,0.2784874,11.24129,1.139478,,,,,,,,,,,,,,,,,,,,,,25.27681,0.006252527
1991,2021/11/20 14:28:09,14892.2508,1345.0031,1,4,0,0,0,0,-0.7488556,4.060564,-3.0407760905584,2.942457,0.2795267,11.24129,1.143698,,-0.0000587185313634109,,,,,,,,,,,,,,,,,,,,25.27992,-0.04391551
1992,2021/11/20 14:28:14,14897.2481,1350.0004,1,4,0,0,0,0,-0.7480621,4.060366,-3.0374059167286,2.942457,0.2805645,11.24129,1.147911,,,,,,,,,,,,,,,,,,,,,,25.26299,0.06250978
1993,2021/11/20 14:28:19,14902.2521,1355.0044,1,4,0,0,0,0,-0.7487106,4.060238,-3.0399432291228,2.942457,0.2816046,11.24129,1.152135,,,,,,,,,,,,,,,,,,,,,,25.31059,0.01305759
1994,2021/11/20 14:28:24,14907.248,1360.0003,1,4,0,0,0,0,-0.7479248,4.059932,-3.0365238291136,2.942457,0.2826427,11.24129,1.15635,,-0.0000613229276495986,,,,,,,,,,,,,,,,,,,,25.33019,-0.02638936
1995,2021/11/20 14:28:29,14912.2489,1365.0012,1,4,0,0,0,0,-0.7483521,4.060162,-3.0384307590402,2.942457,0.2836827,11.24129,1.160572,,,,,,,,,,,,,,,,,,,,,,25.39683,0.06557882
1996,2021/11/20 14:28:34,14917.2483,1370.0006,1,4,0,0,0,0,-0.7476425,4.059772,-3.03525808751,2.942457,0.2847205,11.24129,1.164785,,0.0000227588407142321,,,,,,,,,,,,,,,,,,,,25.37648,0.0564456
1997,2021/11/20 14:28:39,14922.2506,1375.0029,1,4,0,0,0,0,-0.7480164,4.059849,-3.0368336335236,2.942457,0.2857593,11.24129,1.169003,,,,,,,,,,,,,,,,,,,,,,25.46663,0.04251003
1998,2021/11/20 14:28:44,14927.2485,1380.0008,1,4,0,0,0,0,-0.7477798,4.059506,-3.0356165847788,2.942457,0.2867996,11.24129,1.173226,,-0.0000109040101961,,,,,,,,,,,,,,,,,,,,25.51052,0.02054214
1999,2021/11/20 14:28:49,14932.2492,1385.0015,1,4,0,0,0,0,-0.7480927,4.059467,-3.0368576285909,2.942457,0.2878371,11.24129,1.177437,,,,,,,,,,,,,,,,,,,,,,25.47447,0.07078707
2000,2021/11/20 14:28:54,14937.2505,1390.0028,1,4,0,0,0,0,-0.7484894,4.059163,-3.0382404783722,2.942457,0.2888759,11.24129,1.181654,,,,,,,,,,,,,,,,,,,,,,25.23635,0.02956212
2001,2021/11/20 14:28:59,14942.2493,1395.0016,1,4,0,0,0,0,-0.7479477,4.059117,-3.0360072241809,2.942457,0.2899169,11.24129,1.18588,,0.00000071126078182715,,,,,,,,,,,,,,,,,,,,25.1568,-0.02556503
2002,2021/11/20 14:29:04,14947.2493,1400.0016,1,4,0,0,0,0,-0.7478714,4.059156,-3.0357266805384,2.942457,0.2909558,11.24129,1.190097,,,,,,,,,,,,,,,,,,,,,,25.26529,-0.03566861
2003,2021/11/20 14:29:09,14952.2493,1405.0016,1,4,0,0,0,0,-0.7484055,4.059017,-3.0377906473935,2.942457,0.2919955,11.24129,1.194317,,-0.0000576921083847992,,,,,,,,,,,,,,,,,,,,25.51141,0.052616
2004,2021/11/20 14:29:14,14957.2486,1410.0009,1,4,0,0,0,0,-0.7485275,4.058709,-3.0380553009975,2.942457,0.2930331,11.24129,1.198528,,,,,,,,,,,,,,,,,,,,,,25.39501,-0.01862824
2005,2021/11/20 14:29:19,14962.248,1415.0003,1,4,0,0,0,0,-0.7484436,4.058461,-3.0375291612996,2.942457,0.2940719,11.24129,1.202744,,,,,,,,,,,,,,,,,,,,,,25.2447,-0.06337225
2006,2021/11/20 14:29:24,14967.2481,1420.0004,1,4,0,0,0,0,-0.7481995,4.058499,-3.0365669225505,2.942457,0.2951125,11.24129,1.206968,,-0.0000107457999547478,,,0,,,,,,,,,,,,,,,,,25.24836,-0.05111814
2007,2021/11/20 14:29:29,14972.2512,1425.0035,1,4,0,0,0,0,-0.747963,4.058507,-3.035613071241,2.942457,0.2961521,11.24129,1.211187,,,,0,,,,,,,,,,,,,,,,,,25.4506,0.05876243
2008,2021/11/20 14:29:34,14977.252,1430.0043,1,4,0,0,0,0,-0.747963,4.058071,-3.035286959373,2.942457,0.2971905,11.24129,1.215402,,-0.0000138293798954692,,,,,,,,,,,,,,,,,,,,25.46612,0.0737679
2009,2021/11/20 14:29:39,14982.2506,1435.0029,1,4,0,0,0,0,-0.7482071,4.058019,-3.0362386277349,2.942457,0.2982289,11.24129,1.219616,,,,,,,,,,,,,,,,,,,,,,25.37591,0.03906727
2010,2021/11/20 14:29:44,14987.2493,1440.0016,1,4,0,0,0,0,-0.7484207,4.058114,-3.0371765205598,2.942457,0.2992681,11.24129,1.223832,,-0.0000604616798227653,,,,,,,,,,,,,,,,,,,,25.31678,-0.04531384
2011,2021/11/20 14:29:49,14992.2482,1445.0005,1,4,0,0,0,0,-0.7477646,4.057746,-3.0342388145916,2.942457,0.3003065,11.24129,1.228046,,,,,,,,,,,,,,,,,,,,,,25.19145,-0.08888006
2012,2021/11/20 14:29:54,14997.2493,1450.0016,1,4,0,0,0,0,-0.7483826,4.057744,-3.0367450048544,2.942457,0.3013472,11.24129,1.232269,,,,,,,,,,,,,,,,,,,,,,25.1647,-0.05294323
2013,2021/11/20 14:29:59,15002.2481,1455.0004,1,4,0,0,0,0,-0.7478027,4.057723,-3.0343762152521,2.942457,0.3023848,11.24129,1.236479,,-0.0000470132799819112,,,,,,,,,,,,,,,,,,,,25.28786,0.04220068
2014,2021/11/20 14:30:04,15007.2496,1460.0019,1,4,0,0,0,0,-0.747818,4.057604,-3.034349308072,2.942457,0.3034239,11.24129,1.240695,,,,,,,,,,,,,,,,,,,,,,25.47815,0.08501887
2015,2021/11/20 14:30:09,15012.2485,1465.0008,1,4,0,0,0,0,-0.7481613,4.056969,-3.0352672010997,2.942457,0.3044628,11.24129,1.244911,,-0.0000263954607362393,,,,,,,,,,,,,,,,,,,,25.3217,0.04765332
2016,2021/11/20 14:30:14,15017.2485,1470.0008,1,4,0,0,0,0,-0.7482224,4.05711,-3.035620581264,2.942457,0.3055007,11.24129,1.249122,,,,,,,,,,,,,,,,,,,,,,25.19586,-0.04124999
2017,2021/11/20 14:30:19,15022.2501,1475.0024,1,4,0,0,0,0,-0.7483521,4.057113,-3.0361490334873,2.942457,0.3065404,11.24129,1.25334,,,,,,,,,,,,,,,,,,,,,,25.42568,0.03847599
2018,2021/11/20 14:30:24,15027.2477,1480,1,4,0,0,0,0,-0.7484589,4.057,-3.0364977573,2.942457,0.3075793,11.24129,1.257555,,-0.000015727160644019,,,,,,,,,,,,,,,,,,,,25.49186,0.06525874
2019,2021/11/20 14:30:29,15032.2495,1485.0018,1,4,0,0,0,0,-0.7485504,4.056683,-3.0366316823232,2.942457,0.3086177,11.24129,1.261767,,,,,,,,,,,,,,,,,,,,,,25.42479,-0.0244844
2020,2021/11/20 14:30:34,15037.2494,1490.0017,1,4,0,0,0,0,-0.7482224,4.05654,-3.035194094496,2.942457,0.3096572,11.24129,1.265984,,-0.0000358767792931758,,,,,,,,,,,,,,,,,,,,25.36698,0.01759768
2021,2021/11/20 14:30:39,15042.248,1495.0003,1,4,0,0,0,0,-0.7481842,4.0567,-3.03515884414,2.942457,0.310696,11.24129,1.270198,,,,,,,,,,,,,,,,,,,,,,25.24918,-0.01528203
2022,2021/11/20 14:30:44,15047.2511,1500.0034,1,4,0,0,0,0,-0.7478027,4.056478,-3.0334452008906,2.942457,0.3117361,11.24129,1.274418,,-0.0000521552392456215,,8.20462322235107,,,,,,,,,,,,,,,,,,25.22523,-0.001379251
2023,2021/11/20 14:30:49,15052.248,1505.0003,1,4,0,0,0,0,-0.7482071,4.05606,-3.034772890026,2.942457,0.3127747,11.24129,1.27863,,,,,,,,,,,,,,,,,,,,,,25.44571,0.07097065
2024,2021/11/20 14:30:54,15057.249,1510.0013,1,4,0,0,0,0,-0.7483444,4.056123,-3.0353769327612,2.942457,0.3138131,11.24129,1.282843,,,,,,,,,,,,,,,,,,,,,,25.30223,0.03295183
2025,2021/11/20 14:30:59,15062.2494,1515.0017,1,4,0,0,0,0,-0.7483063,4.056093,-3.0351999452859,2.942457,0.3148523,11.24129,1.287058,,-0.0000147759701576433,,,,,,,,,,,,,,,,,,,,25.17633,-0.04833341
2026,2021/11/20 14:31:04,15067.2511,1520.0034,1,4,0,0,0,0,-0.7482071,4.055945,-3.0346868462095,2.942457,0.315892,11.24129,1.291275,,,,,,,,,,,,,,,,,,,,,,25.38527,0.04124761
2027,2021/11/20 14:31:09,15072.2493,1525.0016,1,4,0,0,0,0,-0.7484055,4.055658,-3.035276753319,2.942457,0.3169293,11.24129,1.295482,,-0.0000328760506818071,,,,,,,,,,,,,,,,,,,,25.42657,0.06930768
2028,2021/11/20 14:31:14,15077.2498,1530.0021,1,4,0,0,0,0,-0.7480011,4.055681,-3.0336538492491,2.942457,0.3179696,11.24129,1.299701,,,,,,,,,,,,,,,,,,,,,,25.18793,-0.07460952
2029,2021/11/20 14:31:19,15082.2493,1535.0016,1,4,0,0,0,0,-0.7481308,4.055488,-3.0340354818304,2.942457,0.3190075,11.24129,1.30391,,,,,,,,,,,,,,,,,,,,,,25.24747,-0.04585207
2030,2021/11/20 14:31:24,15087.2518,1540.0041,1,4,0,0,0,0,-0.7482071,4.055387,-3.0342693466477,2.942457,0.320048,11.24129,1.30813,,-0.0000290019506792305,,,0,,,,,,,,,,,,,,,,,25.42794,0.005684495
2031,2021/11/20 14:31:29,15092.2501,1545.0024,1,4,0,0,0,0,-0.7478561,4.05485,-3.032444307085,2.942457,0.3210873,11.24129,1.312344,,,,,,,,,,,,,,,,,,,,,,25.25996,-0.0437659
2032,2021/11/20 14:31:34,15097.248,1550.0003,1,4,0,0,0,0,-0.7481689,4.055313,-3.0340590663657,2.942457,0.3221262,11.24129,1.316557,,-0.0000402204204874579,,,,,,,,,,,,,,,,,,,,25.17944,-0.08849859
2033,2021/11/20 14:31:39,15102.2503,1555.0026,1,4,0,0,0,0,-0.7480927,4.054985,-3.0335046771095,2.942457,0.3231649,11.24129,1.320769,,,,,,,,,,,,,,,,,,,,,,25.2857,-0.05071819
2034,2021/11/20 14:31:44,15107.2486,1560.0009,1,4,0,0,0,0,-0.7484055,4.054949,-3.0347461338195,2.942457,0.3242039,11.24129,1.324983,,,,,,,,,,,,,,,,,,,,,,25.41956,0.06238937
2035,2021/11/20 14:31:49,15112.2495,1565.0018,1,4,0,0,0,0,-0.7486725,4.054661,-3.0356131875225,2.942457,0.3252413,11.24129,1.329189,,-0.0000440952499047853,,,,,,,,,,,,,,,,,,,,25.41594,0.05486906
2036,2021/11/20 14:31:54,15117.2504,1570.0027,1,4,0,0,0,0,-0.7478943,4.054699,-3.0324862703157,2.942457,0.3262818,11.24129,1.333408,,,,,,,,,,,,,,,,,,,,,,25.13464,-0.0259608
2037,2021/11/20 14:31:59,15122.248,1575.0003,1,4,0,0,0,0,-0.7481308,4.054527,-3.0333165281316,2.942457,0.3273201,11.24129,1.337618,,-0.00000735018193154247,,,,,,,,,,,,,,,,,,,,25.24395,0.008920431
2038,2021/11/20 14:32:04,15127.2505,1580.0028,1,4,0,0,0,0,-0.7475815,4.054087,-3.0307604405905,2.942457,0.3283592,11.24129,1.34183,,,,,,,,,,,,,,,,,,,,,,25.52741,0.1138812
2039,2021/11/20 14:32:09,15132.2501,1585.0024,1,4,0,0,0,0,-0.7478714,4.053886,-3.0317853982604,2.942457,0.3293978,11.24129,1.346041,,-0.00001975495069928,,,,,,,,,,,,,,,,,,,,25.2724,0.0193435
2040,2021/11/20 14:32:14,15137.2506,1590.0029,1,4,0,0,0,0,-0.7481079,4.054198,-3.0329775519642,2.942457,0.3304383,11.24129,1.350259,,,,,,,,,,,,,,,,,,,,,,25.18745,-0.03915191
2041,2021/11/20 14:32:19,15142.2506,1595.0029,1,4,0,0,0,0,-0.748291,4.053866,-3.033471443006,2.942457,0.3314779,11.24129,1.354474,,,,,,,,,,,,,,,,,,,,,,25.40213,0.05083144
2042,2021/11/20 14:32:24,15147.2506,1600.0029,1,4,0,0,0,0,-0.7483978,4.053587,-3.0336955929086,2.942457,0.3325162,11.24129,1.358683,,-0.0000467007084807847,,,,,,,,,,,,,,,,,,,,25.44841,0.05568683
2043,2021/11/20 14:32:29,15152.2479,1605.0002,1,4,0,0,0,0,-0.7481689,4.053753,-3.0328919228817,2.942457,0.3335541,11.24129,1.36289,,,,,,,,,,,,,,,,,,,,,,25.2631,-0.07319808
2044,2021/11/20 14:32:34,15157.2477,1610,1,4,0,0,0,0,-0.748291,4.053515,-3.033208792865,2.942457,0.3345951,11.24129,1.36711,,-0.0000459120310551953,,,,,,,,,,,,,,,,,,,,25.1688,-0.09930015
2045,2021/11/20 14:32:39,15162.2501,1615.0024,1,4,0,0,0,0,-0.7483826,4.053294,-3.0334147022844,2.942457,0.3356338,11.24129,1.37132,,,,,,,,,,,,,,,,,,,,,,25.32619,-0.05026639
2046,2021/11/20 14:32:44,15167.2509,1620.0032,1,4,0,0,0,0,-0.7480011,4.053014,-3.0316589303154,2.942457,0.3366731,11.24129,1.375533,,,,0,,,,,,,,,,,,,,,,,,25.49326,0.06724536
2047,2021/11/20 14:32:49,15172.2486,1625.0009,1,4,0,0,0,0,-0.7484741,4.05316,-3.033685283156,2.942457,0.337712,11.24129,1.379744,,-0.000024183269488276,,,,,,,,,,,,,,,,,,,,25.51992,-0.06223202
2048,2021/11/20 14:32:54,15177.2488,1630.0011,1,4,0,0,0,0,-0.747818,4.053051,-3.030944492718,2.942457,0.3387497,11.24129,1.38395,,,,,,,,,,,,,,,,,,,,,,25.23635,-0.08500695
2049,2021/11/20 14:32:59,15182.2479,1635.0002,1,4,0,0,0,0,-0.7479248,4.052849,-3.0312262777552,2.942457,0.3397885,11.24129,1.38816,,0.00002007236071222,,,,,,,,,,,,,,,,,,,,25.23235,-0.02739131
2050,2021/11/20 14:33:04,15187.2488,1640.0011,1,4,0,0,0,0,-0.7479477,4.052511,-3.0310662816747,2.942457,0.3408291,11.24129,1.392377,,,,,,,,,,,,,,,,,,,,,,25.17062,-0.03136516
2051,2021/11/20 14:33:09,15192.248,1645.0003,1,4,0,0,0,0,-0.7484055,4.052823,-3.0331550237265,2.942457,0.3418675,11.24129,1.396585,,-0.0000396705800085329,,,,,,,,,,,,,,,,,,,,25.20034,-0.07210493
2052,2021/11/20 14:33:14,15197.2497,1650.002,1,4,0,0,0,0,-0.7481155,4.052559,-3.0317822025645,2.942457,0.3429064,11.24129,1.400796,,,,,,,,,,,,,,,,,,,,,,25.22572,-0.07277668
2053,2021/11/20 14:33:19,15202.2489,1655.0012,1,4,0,0,0,0,-0.7479706,4.052293,-3.0309960265858,2.942457,0.3439462,11.24129,1.405009,,,,,,,,,,,,,,,,,,,,,,25.29374,0.02099335
2054,2021/11/20 14:33:24,15207.2481,1660.0004,1,4,0,0,0,0,-0.7484436,4.052034,-3.0327189142824,2.942457,0.3449844,11.24129,1.409216,,-0.0000537357009307016,,,0,,,,,,,,,,,,,,,,,25.39949,0.03971696
2055,2021/11/20 14:33:29,15212.2523,1665.0046,1,4,0,0,0,0,-0.7486954,4.052102,-3.0337901277308,2.942457,0.3460245,11.24129,1.413431,,,,,,,,,,,,,,,,,,,,,,25.50929,0.03208876
2056,2021/11/20 14:33:34,15217.248,1670.0003,1,4,0,0,0,0,-0.7488022,4.051888,-3.0340626485536,2.942457,0.3470629,11.24129,1.417638,,-0.0000268698495347053,,,,,,,,,,,,,,,,,,,,25.45419,0.004029274
2057,2021/11/20 14:33:39,15222.2508,1675.0031,1,4,0,0,0,0,-0.7482758,4.051446,-3.0315989968068,2.942457,0.3481018,11.24129,1.421848,,,,,0.126796305179596,,,,,,,,,,,,,,,,,25.39552,0.03096342
2058,2021/11/20 14:33:44,15227.2484,1680.0007,1,4,0,0,0,0,-0.7484741,4.051743,-3.0326246953563,2.942457,0.3491409,11.24129,1.426058,,,,,,,,,,,,,,,,,,,,,,25.27021,0.01612842
2059,2021/11/20 14:33:49,15232.2479,1685.0002,1,4,0,0,0,0,-0.7481079,4.051414,-3.0308948195706,2.942457,0.3501808,11.24129,1.430272,,-0.00000181759105544188,,7.70810317993164,,,,,,,,,,,,,,,,,,25.18925,-0.06082177
2060,2021/11/20 14:33:54,15237.2489,1690.0012,1,4,0,0,0,0,-0.7482071,4.051395,-3.0312825039045,2.942457,0.3512193,11.24129,1.434479,,,,,,,,,,,,,,,,,,,,,,25.3212,-0.02960622
2061,2021/11/20 14:33:59,15242.2511,1695.0034,1,4,0,0,0,0,-0.7483978,4.051165,-3.031882973437,2.942457,0.3522581,11.24129,1.438687,,-0.0000519108616572339,,,,,,,,,,,,,,,,,,,,25.51281,0.0267905
2062,2021/11/20 14:34:04,15247.2504,1700.0027,1,4,0,0,0,0,-0.7482529,4.051193,-3.0313169107097,2.942457,0.3532973,11.24129,1.442897,,,,,,,,,,,,,,,,,,,,,,25.45108,0.005280972
2063,2021/11/20 14:34:09,15252.2495,1705.0018,1,4,0,0,0,0,-0.7480011,4.050985,-3.0301412360835,2.942457,0.3543364,11.24129,1.447107,,,,,,,,,,,,,,,,,,,,,,25.43819,0.02682745
2064,2021/11/20 14:34:14,15257.2478,1710.0001,1,4,0,0,0,0,-0.748291,4.050713,-3.031112081483,2.942457,0.3553753,11.24129,1.451315,,-0.0000229981906159082,,,,,,,,,,,,,,,,,,,,25.41727,0.04404247
2065,2021/11/20 14:34:19,15262.2497,1715.002,1,4,0,0,0,0,-0.7482529,4.050671,-3.0309263226959,2.942457,0.3564151,11.24129,1.455527,,,,,,,,,,,,,,,,,,,,,,25.30526,-0.06169438
2066,2021/11/20 14:34:24,15267.2496,1720.0019,1,4,0,0,0,0,-0.7479248,4.050558,-3.0295127820384,2.942457,0.3574534,11.24129,1.459733,,0.0000199945006897906,,,,,,,,,,,,,,,,,,,,25.29637,-0.06944358
2067,2021/11/20 14:34:29,15272.2489,1725.0012,1,4,0,0,0,0,-0.747673,4.050234,-3.028250605482,2.942457,0.3584918,11.24129,1.463939,,,,,,,,,,,,,,,,,,,,,,25.24928,-0.0269407
2068,2021/11/20 14:34:34,15277.2491,1730.0014,1,4,0,0,0,0,-0.7485657,4.050122,-3.0317824100154,2.942457,0.3595328,11.24129,1.468155,,0.00000924462892726297,,,,,,,,,,,,,,,,,,,,25.24043,-0.02428889
2069,2021/11/20 14:34:39,15282.2499,1735.0022,1,4,0,0,0,0,-0.747818,4.049976,-3.028644952368,2.942457,0.3605721,11.24129,1.472364,,,,,,,,,,,,,,,,,,,,,,25.34174,-0.04012823
2070,2021/11/20 14:34:44,15287.2506,1740.0029,1,4,0,0,0,0,-0.7482376,4.05006,-3.030407174256,2.942457,0.3616112,11.24129,1.476573,,,,,,,,,,,,,,,,,,,,,,25.41864,-0.03442705
2071,2021/11/20 14:34:49,15292.2499,1745.0022,1,4,0,0,0,0,-0.7480011,4.049664,-3.0291531266304,2.942457,0.3626505,11.24129,1.480781,,-0.0000361183410859667,,,,,,,,,,,,,,,,,,,,25.48001,0.04016936
2072,2021/11/20 14:34:54,15297.2483,1750.0006,1,4,0,0,0,0,-0.7484436,4.049537,-3.0308500506132,2.942457,0.3636878,11.24129,1.484982,,,,,,,,,,,,,,,,,,,,,,25.38219,0.00792563
2073,2021/11/20 14:34:59,15302.249,1755.0013,1,4,0,0,0,0,-0.7483063,4.049582,-3.0303277229666,2.942457,0.3647276,11.24129,1.489193,,-0.0000577601313125342,,,,,,,,,,,,,,,,,,,,25.23591,-0.06139636
2074,2021/11/20 14:35:04,15307.2485,1760.0008,1,4,0,0,0,0,-0.7482529,4.049426,-3.0299947478354,2.942457,0.3657664,11.24129,1.4934,,,,,,,,,,,,,,,,,,,,,,25.48304,0.07070124
2075,2021/11/20 14:35:09,15312.2502,1765.0025,1,4,0,0,0,0,-0.7480621,4.049045,-3.0289371056945,2.942457,0.3668065,11.24129,1.497611,,,,,,,,,,,,,,,,,,,,,,25.45552,0.04570544
2076,2021/11/20 14:35:14,15317.2496,1770.0019,1,4,0,0,0,0,-0.7479706,4.049018,-3.0285464228708,2.942457,0.3678447,11.24129,1.501815,,-0.0000401490506192204,,,,,,,,,,,,,,,,,,,,25.259,-0.02184153
2077,2021/11/20 14:35:19,15322.2511,1775.0034,1,4,0,0,0,0,-0.7482529,4.049003,-3.0296782368587,2.942457,0.3688841,11.24129,1.506023,,,,,,,,,,,,,,,,,,,,,,25.35464,0.04527986
2078,2021/11/20 14:35:24,15327.2503,1780.0026,1,4,0,0,0,0,-0.7479477,4.048755,-3.0282569901135,2.942457,0.3699235,11.24129,1.510232,,0.0000075073799052916,,,,,,,,,,,,,,,,,,,,25.49326,0.0945729
2079,2021/11/20 14:35:29,15332.2498,1785.0021,1,4,0,0,0,0,-0.7476349,4.048585,-3.0268634416165,2.942457,0.3709629,11.24129,1.51444,,,,,,,,,,,,,,,,,,,,,,25.37067,0.05224645
2080,2021/11/20 14:35:34,15337.2488,1790.0011,1,4,0,0,0,0,-0.7477798,4.048289,-3.0272287387622,2.942457,0.3720005,11.24129,1.518641,,-0.00000750725484977011,,,,,,,,,,,,,,,,,,,,25.26128,-0.08692682
2081,2021/11/20 14:35:39,15342.2491,1795.0014,1,4,0,0,0,0,-0.7483139,4.04834,-3.029429093926,2.942457,0.3730395,11.24129,1.522847,,,,,,,,,,,,,,,,,,,,,,25.23813,-0.09527922
2082,2021/11/20 14:35:44,15347.2482,1800.0005,1,4,0,0,0,0,-0.748642,4.04805,-3.0305402481,2.942457,0.3740784,11.24129,1.527053,,,,,0,,,,,,,,,,,,,,,,,25.24836,-0.06473839
2083,2021/11/20 14:35:49,15352.2483,1805.0006,1,4,0,0,0,0,-0.7484741,4.047932,-3.0297722605612,2.942457,0.3751185,11.24129,1.531263,,-0.0000509703095303848,,0,,,,,,,,,,,,,,,,,,25.32397,0.05276799
2084,2021/11/20 14:35:54,15357.2495,1810.0018,1,4,0,0,0,0,-0.7480392,4.047936,-3.0280148070912,2.942457,0.3761568,11.24129,1.535466,,,,,,,,,,,,,,,,,,,,,,25.3879,0.01721323
2085,2021/11/20 14:35:59,15362.25,1815.0023,1,4,0,0,0,0,-0.7479095,4.047832,-3.027412007204,2.942457,0.3771948,11.24129,1.539667,,-0.0000542866109753959,,,,,,,,,,,,,,,,,,,,25.41727,-0.0101608
2086,2021/11/20 14:36:04,15367.2491,1820.0014,1,4,0,0,0,0,-0.7480392,4.0477,-3.02783826984,2.942457,0.3782339,11.24129,1.543874,,,,,,,,,,,,,,,,,,,,,,25.47415,0.04917681
2087,2021/11/20 14:36:09,15372.2508,1825.0031,1,4,0,0,0,0,-0.7485886,4.047308,-3.0297686294888,2.942457,0.3792721,11.24129,1.548076,,,,,,,,,,,,,,,,,,,,,,25.5097,0.0818187
2088,2021/11/20 14:36:14,15377.248,1830.0003,1,4,0,0,0,0,-0.7482758,4.047435,-3.028597662573,2.942457,0.3803107,11.24129,1.552279,,-0.0000192808292922564,,,,,,,,,,,,,,,,,,,,25.47726,0.03096879
2089,2021/11/20 14:36:19,15382.2479,1835.0002,1,4,0,0,0,0,-0.7484894,4.047112,-3.0292204326128,2.942457,0.3813503,11.24129,1.556487,,,,,,,,,,,,,,,,,,,,,,25.48085,0.06210625
2090,2021/11/20 14:36:24,15387.2488,1840.0011,1,4,0,0,0,0,-0.7477798,4.046832,-3.0261392235936,2.942457,0.3823903,11.24129,1.560696,,0.00000276578498414892,,,,,,,,,,,,,,,,,,,,25.51722,0.1015162
2091,2021/11/20 14:36:29,15392.2502,1845.0025,1,4,0,0,0,0,-0.7484436,4.046596,-3.0286488779856,2.942457,0.3834287,11.24129,1.564898,,,,,,,,,,,,,,,,,,,,,,25.49193,0.05150676
2092,2021/11/20 14:36:34,15397.2498,1850.0021,1,4,0,0,0,0,-0.7481155,4.046726,-3.027418444853,2.942457,0.3844686,11.24129,1.569106,,-0.0000186522302101366,,,,,,,,,,,,,,,,,,,,25.47152,0.0405544
2093,2021/11/20 14:36:39,15402.2488,1855.0011,1,4,0,0,0,0,-0.7480774,4.046646,-3.0272044184004,2.942457,0.3855065,11.24129,1.573306,,,,,,,,,,,,,,,,,,,,,,25.48396,0.07487714
2094,2021/11/20 14:36:44,15407.2503,1860.0026,1,4,0,0,0,0,-0.7478714,4.046361,-3.0261576659754,2.942457,0.3865457,11.24129,1.577511,,,,7.05644798278809,,,,,,,,,,,,,,,,,,25.4546,0.06416261
2095,2021/11/20 14:36:49,15412.2515,1865.0038,1,4,0,0,0,0,-0.7480011,4.046118,-3.0265007147298,2.942457,0.3875848,11.24129,1.581716,,-0.0000608452610322274,,,,,,,,,,,,,,,,,,,,25.40172,-0.02751946
2096,2021/11/20 14:36:54,15417.2499,1870.0022,1,4,0,0,0,0,-0.7483673,4.046047,-3.0279292690631,2.942457,0.3886234,11.24129,1.585918,,,,,,,,,,,,,,,,,,,,,,25.37771,-0.02152801
2097,2021/11/20 14:36:59,15422.2498,1875.0021,1,4,0,0,0,0,-0.7483521,4.045901,-3.0277585097421,2.942457,0.389663,11.24129,1.590124,,-0.0000337411802320275,,,,,,,,,,,,,,,,,,,,25.31237,-0.001923442
2098,2021/11/20 14:37:04,15427.249,1880.0013,1,4,0,0,0,0,-0.7485809,4.045586,-3.0284484089074,2.942457,0.3907004,11.24129,1.594321,,,,,,,,,,,,,,,,,,,,,,25.25547,-0.07455647
2099,2021/11/20 14:37:09,15432.2492,1885.0015,1,4,0,0,0,0,-0.7483521,4.0455,-3.02745842055,2.942457,0.3917413,11.24129,1.598532,,,,,,,,,,,,,,,,,,,,,,25.27681,-0.0777781
2100,2021/11/20 14:37:14,15437.2523,1890.0046,1,4,0,0,0,0,-0.748024,4.04542,-3.02607125008,2.942457,0.3927802,11.24129,1.602734,,0.0000304261593555566,,,,,,,,,,,,,,,,,,,,25.25376,-0.002917051
2101,2021/11/20 14:37:19,15442.2507,1895.003,1,4,0,0,0,0,-0.7482758,4.045032,-3.0267995558256,2.942457,0.3938196,11.24129,1.606939,,,,,,,,,,,,,,,,,,,,,,25.31108,-0.08081615
2102,2021/11/20 14:37:24,15447.2502,1900.0025,1,4,0,0,0,0,-0.7480164,4.044965,-3.025700157426,2.942457,0.3948583,11.24129,1.611141,,-0.0000512035694555379,,,,,,,,,,,,,,,,,,,,25.43108,0.007082224
2103,2021/11/20 14:37:29,15452.2508,1905.0031,1,4,0,0,0,0,-0.7483673,4.045046,-3.0271801533958,2.942457,0.3958971,11.24129,1.615343,,,,,,,,,,,,,,,,,,,,,,25.5164,0.04309118
2104,2021/11/20 14:37:34,15457.2494,1910.0017,1,4,0,0,0,0,-0.7482071,4.044724,-3.0262912143404,2.942457,0.3969352,11.24129,1.619542,,,,,,,,,,,,,,,,,,,,,,25.49859,0.05365491
2105,2021/11/20 14:37:39,15462.2479,1915.0002,1,4,0,0,0,0,-0.7484741,4.044294,-3.0270493117854,2.942457,0.3979751,11.24129,1.623748,,-0.0000501027097925544,,,,,,,,,,,,,,,,,,,,25.36708,0.02833843
2106,2021/11/20 14:37:44,15467.2479,1920.0002,1,4,0,0,0,0,-0.7483063,4.044125,-3.0262442154875,2.942457,0.3990136,11.24129,1.627948,,,,,0,,,,,,,,,,,,,,,,,25.28703,-0.05640149
2107,2021/11/20 14:37:49,15472.2493,1925.0016,1,4,0,0,0,0,-0.748497,4.044229,-3.027093273813,2.942457,0.4000541,11.24129,1.632156,,-0.00000908878428163007,,,,,,,,,,,,,,,,,,,,25.25099,-0.01624644
2108,2021/11/20 14:37:54,15477.2479,1930.0002,1,4,0,0,0,0,-0.7480545,4.044045,-3.0251660604525,2.942457,0.4010925,11.24129,1.636356,,,,,,,,,,,,,,,,,,,,,,25.32472,-0.05642831
2109,2021/11/20 14:37:59,15482.2505,1935.0028,1,4,0,0,0,0,-0.7477264,4.043801,-3.0236567640464,2.942457,0.402133,11.24129,1.640563,,-0.000000869160317051865,,,,,,,,,,,,,,,,,,,,25.28833,-0.004316568
2110,2021/11/20 14:38:04,15487.248,1940.0003,1,4,0,0,0,0,-0.7483292,4.043617,-3.0259566747164,2.942457,0.4031714,11.24129,1.644762,,,,,,,,,,,,,,,,,,,,,,25.3333,-0.0837326
2111,2021/11/20 14:38:09,15492.2506,1945.0029,1,4,0,0,0,0,-0.7480392,4.043662,-3.0248176875504,2.942457,0.4042112,11.24129,1.648967,,,,,,,,,,,,,,,,,,,,,,25.3786,-0.02277792
2112,2021/11/20 14:38:14,15497.2514,1950.0037,1,4,0,0,0,0,-0.7481613,4.043344,-3.0250735033872,2.942457,0.4052507,11.24129,1.65317,,-0.0000258405507338466,,,,,,,,,,,,,,,,,,,,25.47904,0.07458925
2113,2021/11/20 14:38:19,15502.2483,1955.0006,1,4,0,0,0,0,-0.747879,4.043031,-3.023697981249,2.942457,0.4062888,11.24129,1.657367,,,,,,,,,,,,,,,,,,,,,,25.53414,0.02404332
2114,2021/11/20 14:38:24,15507.2478,1960.0001,1,4,0,0,0,0,-0.7479858,4.04283,-3.023979431814,2.942457,0.4073269,11.24129,1.661564,,-0.0000319306200253777,,,,,,,,,,,,,,,,,,,,25.42975,0.06015837
2115,2021/11/20 14:38:29,15512.2511,1965.0034,1,4,0,0,0,0,-0.7483444,4.042927,-3.0255017800588,2.942457,0.4083658,11.24129,1.665764,,,,,,,,,,,,,,,,,,,,,,25.33152,-0.05763769
2116,2021/11/20 14:38:34,15517.2503,1970.0026,1,4,0,0,0,0,-0.7483978,4.042479,-3.0253823901462,2.942457,0.4094059,11.24129,1.669969,,,,,,,,,,,,,,,,,,,,,,25.31278,0.01751781
2117,2021/11/20 14:38:39,15522.2503,1975.0026,1,4,0,0,0,0,-0.7477646,4.042423,-3.0227808176258,2.942457,0.4104457,11.24129,1.674172,,-0.0000391141584259458,,,,,,,,,,,,,,,,,,,,25.25811,-0.07765114
2118,2021/11/20 14:38:44,15527.2495,1980.0018,1,4,0,0,0,0,-0.7483292,4.042397,-3.0250437130924,2.942457,0.4114829,11.24129,1.678365,,,,0,,,,,,,,,,,,,,,,,,25.24658,-0.03862798
2119,2021/11/20 14:38:49,15532.2494,1985.0017,1,4,0,0,0,0,-0.748024,4.042112,-3.023596786688,2.942457,0.4125232,11.24129,1.68257,,-0.0000157248105097096,,,,,,,,,,,,,,,,,,,,25.2235,-0.03792584
2120,2021/11/20 14:38:54,15537.2512,1990.0035,1,4,0,0,0,0,-0.7481995,4.041874,-3.024128105863,2.942457,0.4135612,11.24129,1.686766,,,,,,,,,,,,,,,,,,,,,,25.32881,-0.05057752
2121,2021/11/20 14:38:59,15542.2489,1995.0012,1,4,0,0,0,0,-0.7481842,4.04168,-3.023921117456,2.942457,0.4146006,11.24129,1.690967,,-0.000025999239369412,,,0.151442497968674,,,,,,,,,,,,,,,,,25.45771,0.07139862
2122,2021/11/20 14:39:04,15547.2508,2000.0031,1,4,0,0,0,0,-0.748436,4.041594,-3.024874446984,2.942457,0.4156395,11.24129,1.695166,,,,,,,,,,,,,,,,,,,,,,25.57939,0.0535965
2123,2021/11/20 14:39:09,15552.2479,2005.0002,1,4,0,0,0,0,-0.7483978,4.041231,-3.0244483896918,2.942457,0.4166788,11.24129,1.699366,,,,6.08122396469116,,,,,,,,,,,,,,,,,,25.38219,0.03264368
2124,2021/11/20 14:39:14,15557.2506,2010.0029,1,4,0,0,0,0,-0.7482224,4.041078,-3.0236250797472,2.942457,0.4177178,11.24129,1.703565,,-0.0000476548702863511,,,,,,,,,,,,,,,,,,,,25.28874,-0.05489528
2125,2021/11/20 14:39:19,15562.2507,2015.003,1,4,0,0,0,0,-0.7483444,4.041062,-3.0241061177528,2.942457,0.4187581,11.24129,1.707769,,,,,,,,,,,,,,,,,,,,,,25.21679,-0.04416347
2126,2021/11/20 14:39:24,15567.249,2020.0013,1,4,0,0,0,0,-0.7477264,4.040934,-3.0215130324576,2.942457,0.4197965,11.24129,1.711965,,-0.0000572926910535898,,,,,,,,,,,,,,,,,,,,25.27773,-0.07790446
2127,2021/11/20 14:39:29,15572.249,2025.0013,1,4,0,0,0,0,-0.7485504,4.040666,-3.0246421505664,2.942457,0.420835,11.24129,1.716161,,,,,,,,,,,,,,,,,,,,,,25.4452,0.08775294
2128,2021/11/20 14:39:34,15577.2506,2030.0029,1,4,0,0,0,0,-0.7479477,4.040392,-3.0220019034984,2.942457,0.4218743,11.24129,1.72036,,,,,,,,,,,,,,,,,,,,,,25.53674,-0.02263546
2129,2021/11/20 14:39:39,15582.249,2035.0013,1,4,0,0,0,0,-0.7478561,4.040235,-3.0215143901835,2.942457,0.4229131,11.24129,1.724558,,-0.000034140521165682,,,,,,,,,,,,,,,,,,,,25.46882,0.07042289
