Repository: HVES-Battery-Testing-Consortium/LG-HG2

# Battery Testing Consortium (BTC)
The Battery Testing Consortium (BTC) has been developed within the High Voltage and Energy Storage Lab at Oxford Brookes University to provide accurate and comprehensive cell data to Formula Student Electric teams. Through the BTC, we aim to provide FS teams with information for improved and informed decisions for cell selection, pack architecture design, thermal cooling requirements, and end of life predictions. A range of tests are completed to provide a comprehensive electrochemical lithium-ion characterisation for modelling, validation, and battery management parameterisation.

File: Data/Round1/LG_HG2/Package 2/211120_BTC_GITT_LG_HG2_4_25C/211120_BTC_GITT_LG_HG2_4_25C_Channel_6_Wb_1.CSV (part 21 of 81)
Data_Point,Date_Time,Test_Time(s),Step_Time(s),Cycle_Index,Step_Index,TC_Counter1,TC_Counter2,TC_Counter3,TC_Counter4,Current(A),Voltage(V),Power(W),Charge_Capacity(Ah),Discharge_Capacity(Ah),Charge_Energy(Wh),Discharge_Energy(Wh),ACR(Ohm),dV/dt(V/s),Internal_Resistance(Ohm),dQ/dV(Ah/V),dV/dQ(V/Ah),MetaCode_MV_UD1,MetaCode_MV_UD2,MetaCode_MV_UD3,MetaCode_MV_UD4,MetaCode_MV_UD5,MetaCode_MV_UD6,MetaCode_MV_UD7,MetaCode_MV_UD8,MetaCode_MV_UD9,MetaCode_MV_UD10,MetaCode_MV_UD11,MetaCode_MV_UD12,MetaCode_MV_UD13,MetaCode_MV_UD14,MetaCode_MV_UD15,MetaCode_MV_UD16,Aux_Temperature_1(C),Aux_dT/dt_1(C)
4309,2021/11/20 17:41:19,26482.2498,12935.0021,1,4,0,0,0,0,-0.7491608,3.282887,-2.4594102512296,2.942457,2.688711,11.24129,10.08654,,-0.000215258100070059,,,,,,,,,,,,,,,,,,,,25.78419,-0.05731404
4310,2021/11/20 17:41:24,26487.2497,12940.002,1,4,0,0,0,0,-0.7486954,3.282034,-2.4572437584436,2.942457,2.689749,11.24129,10.08994,,-0.000251558114541695,,1.08778095245361,,,,,,,,,,,,,,,,,,25.79481,0.0585562
4311,2021/11/20 17:41:29,26492.2483,12945.0006,1,4,0,0,0,0,-0.7486572,3.281036,-2.4563712248592,2.942457,2.69079,11.24129,10.09336,,-0.000125477701658383,,,,,,,,,,,,,,,,,,,,25.67056,-0.06130934
4312,2021/11/20 17:41:34,26497.251,12950.0033,1,4,0,0,0,0,-0.7486801,3.279936,-2.4556228124736,2.942457,2.69183,11.24129,10.09677,,,,,,,,,,,,,,,,,,,,,,25.66919,-0.06924152
4313,2021/11/20 17:41:39,26502.2495,12955.0018,1,4,0,0,0,0,-0.7488403,3.278913,-2.4553821945939,2.942457,2.69287,11.24129,10.10018,,-0.000151527507114224,,,0.927929878234863,,,,,,,,,,,,,,,,,25.70374,-0.02400458
4314,2021/11/20 17:41:44,26507.2493,12960.0016,1,4,0,0,0,0,-0.7485809,3.277931,-2.4537965381179,2.942457,2.693909,11.24129,10.10359,,,,,,,,,,,,,,,,,,,,,,25.66253,-0.1223421
4315,2021/11/20 17:41:49,26512.248,12965.0003,1,4,0,0,0,0,-0.7487869,3.276874,-2.4536803241506,2.942457,2.694949,11.24129,10.107,,-0.000132863395265304,,1.0969820022583,,,,,,,,,,,,,,,,,,25.72649,0.0005555153
4316,2021/11/20 17:41:54,26517.2496,12970.0019,1,4,0,0,0,0,-0.7492981,3.275809,-2.4545574596629,2.942457,2.69599,11.24129,10.11041,,-0.000198833702597767,,,,,,,,,,,,,,,,,,,,25.76868,-0.100013
4317,2021/11/20 17:41:59,26522.2512,12975.0035,1,4,0,0,0,0,-0.7484436,3.274908,-2.4510839331888,2.942457,2.69703,11.24129,10.11381,,-0.000189234706340358,,,,,,,,,,,,,,,,,,,,25.8082,-0.03330112
4318,2021/11/20 17:42:04,26527.2483,12980.0006,1,4,0,0,0,0,-0.748436,3.274042,-2.450410898312,2.942457,2.698068,11.24129,10.11721,,,,,,,,,,,,,,,,,,,,,,25.82812,0.01763463
4319,2021/11/20 17:42:09,26532.2489,12985.0012,1,4,0,0,0,0,-0.7490158,3.273074,-2.4515841405692,2.942457,2.699109,11.24129,10.12062,,-0.000166184094268829,,,,,,,,,,,,,,,,,,,,25.78556,-0.08490264
4320,2021/11/20 17:42:14,26537.2483,12990.0006,1,4,0,0,0,0,-0.7487335,3.271819,-2.4497204912365,2.942457,2.700148,11.24129,10.12402,,-0.000174071494257078,,1.02031302452087,,,,,,,,,,,,,,,,,,25.84902,-0.05034089
4321,2021/11/20 17:42:19,26542.2496,12995.0019,1,4,0,0,0,0,-0.7486343,3.271034,-2.4488082488662,2.942457,2.701189,11.24129,10.12743,,-0.000249782402534038,,,,,,,,,,,,,,,,,,,,25.8398,0.03765047
4322,2021/11/20 17:42:24,26547.2485,13000.0008,1,4,0,0,0,0,-0.7488022,3.270307,-2.4488130762754,2.942457,2.702228,11.24129,10.13082,,-0.000169643200933933,,,,,,,,,,,,,,,,,,,,25.91436,-0.02901316
4323,2021/11/20 17:42:29,26552.2484,13005.0007,1,4,0,0,0,0,-0.7487259,3.26902,-2.447599941618,2.942457,2.703269,11.24129,10.13423,,,,,0.96138870716095,,,,,,,,,,,,,,,,,26.02162,0.07890344
4324,2021/11/20 17:42:34,26557.2491,13010.0014,1,4,0,0,0,0,-0.748642,3.267952,-2.446526121184,2.942457,2.704308,11.24129,10.13762,,-0.000198090303456411,,,,,,,,,,,,,,,,,,,,25.90268,0.0657469
4325,2021/11/20 17:42:39,26562.2509,13015.0032,1,4,0,0,0,0,-0.7488785,3.267144,-2.446693898004,2.942457,2.705347,11.24129,10.14102,,-0.000233289392781444,,1.04656004905701,,,,,,,,,,,,,,,,,,25.83351,-0.04857898
4326,2021/11/20 17:42:44,26567.2493,13020.0016,1,4,0,0,0,0,-0.7485809,3.265887,-2.4447806297583,2.942457,2.706387,11.24129,10.14442,,-0.000192658393643796,,,,,,,,,,,,,,,,,,,,25.8135,-0.0276345
4327,2021/11/20 17:42:49,26572.2478,13025.0001,1,4,0,0,0,0,-0.7487335,3.264861,-2.4445108035435,2.942457,2.707427,11.24129,10.14781,,-0.000171057399711572,,,,,,,,,,,,,,,,,,,,25.79577,0.01916289
4328,2021/11/20 17:42:54,26577.2487,13030.001,1,4,0,0,0,0,-0.7484741,3.263745,-2.4428286015045,2.942457,2.708468,11.24129,10.15121,,,,,,,,,,,,,,,,,,,,,,25.89336,-0.04014313
4329,2021/11/20 17:42:59,26582.2482,13035.0005,1,4,0,0,0,0,-0.7487106,3.262677,-2.4428008542762,2.942457,2.709507,11.24129,10.1546,,-0.00014534080401063,,,,,,,,,,,,,,,,,,,,25.88324,-0.03574371
4330,2021/11/20 17:43:04,26587.2496,13040.0019,1,4,0,0,0,0,-0.7488556,3.261789,-2.4426089586684,2.942457,2.710547,11.24129,10.15799,,-0.000143340002978221,,0.970673799514771,,,,,,,,,,,,,,,,,,25.88676,0.05078912
4331,2021/11/20 17:43:09,26592.249,13045.0013,1,4,0,0,0,0,-0.7490768,3.260434,-2.4423154673312,2.942457,2.711587,11.24129,10.16139,,,,,,,,,,,,,,,,,,,,,,25.84011,-0.0660491
4332,2021/11/20 17:43:14,26597.248,13050.0003,1,4,0,0,0,0,-0.7487259,3.259513,-2.4404818044867,2.942457,2.712626,11.24129,10.16477,,-0.000186430203029886,,,,,,,,,,,,,,,,,,,,25.85743,-0.02914608
4333,2021/11/20 17:43:19,26602.2497,13055.002,1,4,0,0,0,0,-0.7485428,3.258479,-2.4391109944012,2.942457,2.713667,11.24129,10.16817,,-0.000274443591479212,,,0.984151482582092,,,,,,,,,,,,,,,,,25.76424,0.0109756
4334,2021/11/20 17:43:24,26607.249,13060.0013,1,4,0,0,0,0,-0.7488937,3.257282,-2.4393579689234,2.942457,2.714707,11.24129,10.17155,,-0.000181046401849017,,,,,,,,,,,,,,,,,,,,25.71542,-0.08060753
4335,2021/11/20 17:43:29,26612.2507,13065.003,1,4,0,0,0,0,-0.7488708,3.25652,-2.438712737616,2.942457,2.715747,11.24129,10.17494,,-0.000206796699785627,,0.998300909996033,,,,,,,,,,,,,,,,,,25.74252,-0.07005095
4336,2021/11/20 17:43:34,26617.2481,13070.0004,1,4,0,0,0,0,-0.7486343,3.255475,-2.4371602477925,2.942457,2.716785,11.24129,10.17832,,,,,,,,,,,,,,,,,,,,,,25.78327,-0.000693202
4337,2021/11/20 17:43:39,26622.2483,13075.0006,1,4,0,0,0,0,-0.7487335,3.254357,-2.4366461068595,2.942457,2.717826,11.24129,10.18171,,-0.000149743500514887,,,,,,,,,,,,,,,,,,,,25.81521,-0.08683264
4338,2021/11/20 17:43:44,26627.2486,13080.0009,1,4,0,0,0,0,-0.7488403,3.253203,-2.4361295104809,2.942457,2.718865,11.24129,10.18509,,-0.000290345109533519,,,,,,,,,,,,,,,,,,,,25.80681,-0.0758791
4339,2021/11/20 17:43:49,26632.2492,13085.0015,1,4,0,0,0,0,-0.7484207,3.25203,-2.433886569021,2.942457,2.719905,11.24129,10.18847,,-0.000208619792829268,,0.978475272655487,,,,,,,,,,,,,,,,,,25.80018,0.01844823
4340,2021/11/20 17:43:54,26637.2486,13090.0009,1,4,0,0,0,0,-0.7486343,3.251149,-2.4339216558107,2.942457,2.720944,11.24129,10.19185,,-0.000186401506653056,,,,,,,,,,,,,,,,,,,,25.80011,-0.05371034
4341,2021/11/20 17:43:59,26642.2501,13095.0024,1,4,0,0,0,0,-0.7491684,3.250046,-2.4348317617464,2.942457,2.721986,11.24129,10.19524,,-0.00024769568699412,,,,,,,,,,,,,,,,,,,,25.7132,-0.09806573
4342,2021/11/20 17:44:04,26647.2508,13100.0031,1,4,0,0,0,0,-0.7485886,3.248779,-2.4319989233194,2.942457,2.723024,11.24129,10.19861,,-0.00025567170814611,,,1.03282999992371,,,,,,,,,,,,,,,,,25.72113,-0.03068089
4343,2021/11/20 17:44:09,26652.2478,13105.0001,1,4,0,0,0,0,-0.7487259,3.247657,-2.4316049102163,2.942457,2.724065,11.24129,10.20199,,-0.000257476611295715,,,,,,,,,,,,,,,,,,,,25.66878,-0.01471162
4344,2021/11/20 17:44:14,26657.2486,13110.0009,1,4,0,0,0,0,-0.7489319,3.246812,-2.4316410801028,2.942457,2.725103,11.24129,10.20536,,-0.000285592512227595,,0.956737101078033,,,,,,,,,,,,,,,,,,25.68299,-0.09321749
4345,2021/11/20 17:44:19,26662.2496,13115.0019,1,4,0,0,0,0,-0.7489471,3.245495,-2.4307040683145,2.942457,2.726146,11.24129,10.20875,,-0.000225690906518139,,,,,,,,,,,,,,,,,,,,25.82108,-0.07420123
4346,2021/11/20 17:44:24,26667.2503,13120.0026,1,4,0,0,0,0,-0.74897,3.244352,-2.42992231744,2.942457,2.727184,11.24129,10.21212,,-0.000213594699744135,,,,,,,,,,,,,,,,,,,,25.93379,0.07132709
4347,2021/11/20 17:44:29,26672.2481,13125.0004,1,4,0,0,0,0,-0.7486038,3.24332,-2.427961676616,2.942457,2.728225,11.24129,10.21549,,,,,,,,,,,,,,,,,,,,,,26.0013,0.1148677
4348,2021/11/20 17:44:34,26677.2504,13130.0027,1,4,0,0,0,0,-0.7485886,3.242324,-2.4271667839064,2.942457,2.729264,11.24129,10.21886,,-0.000204692594707012,,0.927095174789429,,,,,,,,,,,,,,,,,,25.87874,0.04483283
4349,2021/11/20 17:44:39,26682.25,13135.0023,1,4,0,0,0,0,-0.7487869,3.240949,-2.4267801547681,2.942457,2.730305,11.24129,10.22224,,-0.000189185593626462,,,,,,,,,,,,,,,,,,,,25.70732,-0.05796969
4350,2021/11/20 17:44:44,26687.2488,13140.0011,1,4,0,0,0,0,-0.749115,3.240019,-2.427146833185,2.942457,2.731343,11.24129,10.2256,,-0.000157603193656541,,,,,,,,,,,,,,,,,,,,25.96531,0.05065262
4351,2021/11/20 17:44:49,26692.2484,13145.0007,1,4,0,0,0,0,-0.7489471,3.238778,-2.4256733906438,2.942457,2.732383,11.24129,10.22897,,,,,1.08343398571014,,,,,,,,,,,,,,,,,25.89165,0.06105065
4352,2021/11/20 17:44:54,26697.2507,13150.003,1,4,0,0,0,0,-0.7491989,3.237671,-2.4256595517619,2.942457,2.733425,11.24129,10.23235,,-0.000191865299711935,,,,,,,,,,,,,,,,,,,,25.75977,-0.03522635
4353,2021/11/20 17:44:59,26702.2492,13155.0015,1,4,0,0,0,0,-0.7486191,3.236402,-2.4228323524782,2.942457,2.734465,11.24129,10.23571,,-0.000252534111496061,,0.947705328464508,,,,,,,,,,,,,,,,,,26.00793,0.09281576
4354,2021/11/20 17:45:04,26707.2478,13160.0001,1,4,0,0,0,0,-0.7486725,3.235422,-2.422271477295,2.942457,2.735504,11.24129,10.23907,,-0.000281946005998179,,,,,,,,,,,,,,,,,,,,25.79031,-0.03873229
4355,2021/11/20 17:45:09,26712.2487,13165.001,1,4,0,0,0,0,-0.7491074,3.234546,-2.4230223442404,2.942457,2.736545,11.24129,10.24244,,-0.000173187800101005,,,,,,,,,,,,,,,,,,,,25.96049,0.04815042
4356,2021/11/20 17:45:14,26717.2477,13170,1,4,0,0,0,0,-0.7487335,3.233315,-2.4208912565525,2.942457,2.737582,11.24129,10.2458,,-0.000203730698558502,,,,,,,,,,,,,,,,,,,,25.76459,-0.06509662
4357,2021/11/20 17:45:19,26722.2507,13175.003,1,4,0,0,0,0,-0.74897,3.232261,-2.42086652117,2.942457,2.738625,11.24129,10.24917,,-0.000239334302023053,,0.852268517017365,,,,,,,,,,,,,,,,,,26.0208,0.01955926
4358,2021/11/20 17:45:24,26727.2487,13180.001,1,4,0,0,0,0,-0.7487259,3.230978,-2.4191169109302,2.942457,2.739664,11.24129,10.25252,,-0.000291928387014195,,,,,,,,,,,,,,,,,,,,25.72734,-0.05661964
4359,2021/11/20 17:45:29,26732.2479,13185.0002,1,4,0,0,0,0,-0.7488556,3.229955,-2.418769889498,2.942457,2.740703,11.24129,10.25588,,-0.000288642389932647,,,,,,,,,,,,,,,,,,,,26.03722,0.07422686
4360,2021/11/20 17:45:34,26737.2481,13190.0004,1,4,0,0,0,0,-0.7489166,3.228519,-2.4178914725154,2.942457,2.741743,11.24129,10.25924,,-0.000217679698835127,,,1.06610405445099,,,,,,,,,,,,,,,,,25.76678,-0.0140363
4361,2021/11/20 17:45:39,26742.249,13195.0013,1,4,0,0,0,0,-0.7487869,3.227405,-2.4166385849945,2.942457,2.742783,11.24129,10.2626,,-0.000262285786448047,,,,,,,,,,,,,,,,,,,,26.04651,0.07020354
4362,2021/11/20 17:45:44,26747.2479,13200.0002,1,4,0,0,0,0,-0.7488937,3.226466,-2.4162800606642,2.942457,2.743822,11.24129,10.26595,,-0.000192319901543669,,0.939182817935944,,,,,,,,,,,,,,,,,,25.75618,-0.09642363
4363,2021/11/20 17:45:49,26752.2514,13205.0037,1,4,0,0,0,0,-0.7492065,3.225286,-2.416405235559,2.942457,2.744864,11.24129,10.26931,,-0.000316930410917848,,,,,,,,,,,,,,,,,,,,26.08693,0.05271018
4364,2021/11/20 17:45:54,26757.2507,13210.003,1,4,0,0,0,0,-0.7489853,3.224063,-2.4147757932739,2.942457,2.745903,11.24129,10.27266,,,,,,,,,,,,,,,,,,,,,,25.77886,-0.04161358
4365,2021/11/20 17:45:59,26762.2505,13215.0028,1,4,0,0,0,0,-0.7486954,3.222753,-2.4128603464362,2.942457,2.746943,11.24129,10.27601,,-0.000198698297026567,,,,,,,,,,,,,,,,,,,,26.08341,0.07755816
4366,2021/11/20 17:46:04,26767.2489,13220.0012,1,4,0,0,0,0,-0.7490768,3.221623,-2.4132430476464,2.942457,2.747982,11.24129,10.27936,,-0.000218465400394052,,0.900566577911377,,,,,,,,,,,,,,,,,,25.79441,-0.03079295
4367,2021/11/20 17:46:09,26772.25,13225.0023,1,4,0,0,0,0,-0.7486801,3.220456,-2.4110913201256,2.942457,2.749022,11.24129,10.28271,,-0.000248946307692677,,,,,,,,,,,,,,,,,,,,26.10513,0.0596571
4368,2021/11/20 17:46:14,26777.2508,13230.0031,1,4,0,0,0,0,-0.7488251,3.219433,-2.4107922381683,2.942457,2.750062,11.24129,10.28606,,-0.000287978211417794,,,1.15904700756073,,,,,,,,,,,,,,,,,25.76687,-0.09310424
4369,2021/11/20 17:46:19,26782.2495,13235.0018,1,4,0,0,0,0,-0.7486572,3.218334,-2.4094289211048,2.942457,2.751103,11.24129,10.28941,,-0.000197302899323404,,,,,,,,,,,,,,,,,,,,26.05812,0.04176497
4370,2021/11/20 17:46:24,26787.2487,13240.001,1,4,0,0,0,0,-0.7483826,3.217121,-2.4076373784946,2.942457,2.752142,11.24129,10.29275,,-0.000161738294991665,,,,,,,,,,,,,,,,,,,,25.86675,-0.01234412
4371,2021/11/20 17:46:29,26792.2486,13245.0009,1,4,0,0,0,0,-0.748764,3.21583,-2.40789773412,2.942457,2.753182,11.24129,10.2961,,-0.000228188393521123,,0.918549478054047,,,,,,,,,,,,,,,,,,26.03494,0.0503391
4372,2021/11/20 17:46:34,26797.2502,13250.0025,1,4,0,0,0,0,-0.748436,3.214643,-2.405954548348,2.942457,2.75422,11.24129,10.29944,,-0.000265564798610285,,,,,,,,,,,,,,,,,,,,25.99461,-0.02234221
4373,2021/11/20 17:46:39,26802.2494,13255.0017,1,4,0,0,0,0,-0.7481842,3.213634,-2.4043901833828,2.942457,2.755261,11.24129,10.30278,,,,,,,,,,,,,,,,,,,,,,25.89346,-0.03108382
4374,2021/11/20 17:46:44,26807.2497,13260.002,1,4,0,0,0,0,-0.7487793,3.212513,-2.4054632353809,2.942457,2.756301,11.24129,10.30612,,-0.000219251800444908,,,,,,,,,,,,,,,,,,,,25.9507,-0.009027719
4375,2021/11/20 17:46:49,26812.2498,13265.0021,1,4,0,0,0,0,-0.7488251,3.211011,-2.4044856331761,2.942457,2.757342,11.24129,10.30947,,-0.000224166200496256,,0.866765022277832,,,,,,,,,,,,,,,,,,25.83351,0.02123117
4376,2021/11/20 17:46:54,26817.2479,13270.0002,1,4,0,0,0,0,-0.7489471,3.209788,-2.4039614142148,2.942457,2.75838,11.24129,10.3128,,-0.00030383889679797,,,,,,,,,,,,,,,,,,,,26.0661,0.0358212
4377,2021/11/20 17:46:59,26822.2491,13275.0014,1,4,0,0,0,0,-0.7488708,3.208923,-2.4030687341484,2.942457,2.75942,11.24129,10.31614,,-0.000187903293408453,,,1.10114502906799,,,,,,,,,,,,,,,,,25.69728,-0.1221716
4378,2021/11/20 17:47:04,26827.2482,13280.0005,1,4,0,0,0,0,-0.7486572,3.207398,-2.4012416059656,2.942457,2.760461,11.24129,10.31948,,-0.000187714205821976,,,,,,,,,,,,,,,,,,,,26.07501,0.03967047
4379,2021/11/20 17:47:09,26832.2504,13285.0027,1,4,0,0,0,0,-0.7491074,3.206386,-2.4019274798564,2.942457,2.7615,11.24129,10.32281,,-0.000260236789472401,,0.887341320514679,,,,,,,,,,,,,,,,,,25.81439,-0.03272533
4380,2021/11/20 17:47:14,26837.2496,13290.0019,1,4,0,0,0,0,-0.749115,3.205203,-2.401065645345,2.942457,2.762539,11.24129,10.32614,,-0.000301941705401987,,,,,,,,,,,,,,,,,,,,26.0013,0.06325662
4381,2021/11/20 17:47:19,26842.2506,13295.0029,1,4,0,0,0,0,-0.7484055,3.204048,-2.397927145464,2.942457,2.763579,11.24129,10.32947,,-0.000219922992982902,,,,,,,,,,,,,,,,,,,,25.83489,-0.0631237
4382,2021/11/20 17:47:24,26847.2502,13300.0025,1,4,0,0,0,0,-0.7489319,3.20277,-2.398656621363,2.942457,2.764621,11.24129,10.33281,,-0.000215102802030742,,,,,,,,,,,,,,,,,,,,26.14634,0.02939343
4383,2021/11/20 17:47:29,26852.2496,13305.0019,1,4,0,0,0,0,-0.7492523,3.201612,-2.3988151547076,2.942457,2.765661,11.24129,10.33614,,-0.000299029488814995,,0.861253798007965,,,,,,,,,,,,,,,,,,25.94841,-0.003647804
4384,2021/11/20 17:47:34,26857.2519,13310.0042,1,4,0,0,0,0,-0.7487259,3.200322,-2.3961639697398,2.942457,2.7667,11.24129,10.33947,,,,,,,,,,,,,,,,,,,,,,25.87033,-0.001378059
4385,2021/11/20 17:47:39,26862.2479,13315.0002,1,4,0,0,0,0,-0.74897,3.19924,-2.3961347828,2.942457,2.767741,11.24129,10.3428,,-0.000181483905180357,,,,,,,,,,,,,,,,,,,,25.84462,-0.07324457
4386,2021/11/20 17:47:44,26867.2487,13320.001,1,4,0,0,0,0,-0.7486954,3.197922,-2.3942694909588,2.942457,2.768781,11.24129,10.34612,,-0.000184221804374829,,,1.14105904102325,,,,,,,,,,,,,,,,,25.8313,-0.07990658
4387,2021/11/20 17:47:49,26872.2489,13325.0012,1,4,0,0,0,0,-0.7492981,3.19689,-2.395423602909,2.942457,2.769821,11.24129,10.34945,,-0.000215452600969002,,0.862511813640594,,,,,,,,,,,,,,,,,,25.86723,0.003191233
4388,2021/11/20 17:47:54,26877.2485,13330.0008,1,4,0,0,0,0,-0.748436,3.195591,-2.391695345676,2.942457,2.770859,11.24129,10.35277,,-0.000294909696094692,,,,,,,,,,,,,,,,,,,,25.81138,-0.1028967
4389,2021/11/20 17:47:59,26882.2513,13335.0036,1,4,0,0,0,0,-0.7485809,3.194682,-2.3914779267738,2.942457,2.771901,11.24129,10.3561,,-0.000338840007316321,,,,,,,,,,,,,,,,,,,,25.94895,-0.03035784
4390,2021/11/20 17:48:04,26887.2487,13340.001,1,4,0,0,0,0,-0.74897,3.193133,-2.39156082301,2.942457,2.77294,11.24129,10.35941,,-0.00021155210561119,,,,,,,,,,,,,,,,,,,,26.08604,0.0859803
4391,2021/11/20 17:48:09,26892.2506,13345.0029,1,4,0,0,0,0,-0.7487488,3.192084,-2.3900690644992,2.942457,2.773981,11.24129,10.36274,,-0.000235281506320462,,,,,,,,,,,,,,,,,,,,26.10642,-0.02399504
4392,2021/11/20 17:48:14,26897.2506,13350.0029,1,4,0,0,0,0,-0.7489624,3.191039,-2.3899682279336,2.942457,2.77502,11.24129,10.36606,,-0.000180161892785691,,0.893100917339325,,,,,,,,,,,,,,,,,,26.08122,0.09586573
4393,2021/11/20 17:48:19,26902.2497,13355.002,1,4,0,0,0,0,-0.7487793,3.189716,-2.3883933136788,2.942457,2.77606,11.24129,10.36937,,-0.000239705099374987,,,,,,,,,,,,,,,,,,,,26.02619,0.003618598
4394,2021/11/20 17:48:24,26907.2481,13360.0004,1,4,0,0,0,0,-0.7490387,3.188431,-2.3882582112797,2.942457,2.777099,11.24129,10.37269,,,,,1.17145204544067,,,,,,,,,,,,,,,,,26.00659,0.05304098
4395,2021/11/20 17:48:29,26912.2492,13365.0015,1,4,0,0,0,0,-0.7485886,3.187272,-2.3859554842992,2.942457,2.77814,11.24129,10.376,,-0.000140708405524492,,,,,,,,,,,,,,,,,,,,25.96449,0.04120767
4396,2021/11/20 17:48:34,26917.2484,13370.0007,1,4,0,0,0,0,-0.7485275,3.186109,-2.3848902044975,2.942457,2.77918,11.24129,10.37932,,-0.000166257697856054,,0.866205215454102,,,,,,,,,,,,,,,,,,26.01151,-0.01027465
4397,2021/11/20 17:48:39,26922.2492,13375.0015,1,4,0,0,0,0,-0.748291,3.184846,-2.383191598186,2.942457,2.780219,11.24129,10.38263,,,,,,,,,,,,,,,,,,,,,,26.0195,0.07366359
4398,2021/11/20 17:48:44,26927.2485,13380.0008,1,4,0,0,0,0,-0.7488022,3.183325,-2.383680763315,2.942457,2.781259,11.24129,10.38594,,-0.000203916904865764,,,,,,,,,,,,,,,,,,,,26.03862,-0.03830075
4399,2021/11/20 17:48:49,26932.2492,13385.0015,1,4,0,0,0,0,-0.7485809,3.182325,-2.3822277125925,2.942457,2.782298,11.24129,10.38925,,-0.000203419403987937,,,,,,,,,,,,,,,,,,,,26.0506,0.02788186
4400,2021/11/20 17:48:54,26937.2494,13390.0017,1,4,0,0,0,0,-0.748642,3.181308,-2.381660783736,2.942457,2.783339,11.24129,10.39256,,-0.000207835895707831,,0.856371879577637,,,,,,,,,,,,,,,,,,26.11093,0.0242728
4401,2021/11/20 17:48:59,26942.2481,13395.0004,1,4,0,0,0,0,-0.749115,3.179934,-2.38213625841,2.942457,2.784376,11.24129,10.39586,,-0.000240352906985208,,,,,,,,,,,,,,,,,,,,26.00841,0.02913356
4402,2021/11/20 17:49:04,26947.2497,13400.002,1,4,0,0,0,0,-0.7491684,3.178839,-2.3814857274876,2.942457,2.785419,11.24129,10.39917,,-0.000177901500137523,,,1.15555095672607,,,,,,,,,,,,,,,,,25.79177,-0.05507708
4403,2021/11/20 17:49:09,26952.2499,13405.0022,1,4,0,0,0,0,-0.748497,3.17769,-2.37849143193,2.942457,2.786457,11.24129,10.40247,,-0.000274485792033374,,,,,,,,,,,,,,,,,,,,25.99778,0.01232266
4404,2021/11/20 17:49:14,26957.2494,13410.0017,1,4,0,0,0,0,-0.74897,3.176291,-2.37894667027,2.942457,2.787498,11.24129,10.40578,,-0.000408274994697422,,0.845928013324738,,,,,,,,,,,,,,,,,,26.03681,0.008602738
4405,2021/11/20 17:49:19,26962.2489,13415.0012,1,4,0,0,0,0,-0.7488785,3.175053,-2.3777289280605,2.942457,2.788538,11.24129,10.40908,,-0.000262744288193062,,,,,,,,,,,,,,,,,,,,25.82597,-0.06242156
4406,2021/11/20 17:49:24,26967.2497,13420.002,1,4,0,0,0,0,-0.7492981,3.173949,-2.3782339551969,2.942457,2.789578,11.24129,10.41238,,-0.000196283901459537,,,,,,,,,,,,,,,,,,,,25.79307,-0.03276944
4407,2021/11/20 17:49:29,26972.2488,13425.0011,1,4,0,0,0,0,-0.7491074,3.172953,-2.3768825721522,2.942457,2.790617,11.24129,10.41568,,,,,,,,,,,,,,,,,,,,,,25.79358,0.02107322
4408,2021/11/20 17:49:34,26977.2481,13430.0004,1,4,0,0,0,0,-0.7487869,3.171822,-2.3750187627318,2.942457,2.791657,11.24129,10.41898,,-0.000203060102649033,,0.866425275802612,,,,,,,,,,,,,,,,,,25.91436,0.002933741
4409,2021/11/20 17:49:39,26982.2495,13435.0018,1,4,0,0,0,0,-0.7483826,3.170342,-2.3726287888492,2.942457,2.792698,11.24129,10.42228,,-0.000187128302059136,,,,,,,,,,,,,,,,,,,,26.0816,0.05240142
4410,2021/11/20 17:49:44,26987.2483,13440.0006,1,4,0,0,0,0,-0.7486572,3.169095,-2.372565789234,2.942457,2.793735,11.24129,10.42557,,-0.00027432810747996,,,,,,,,,,,,,,,,,,,,25.91614,-0.02664089
4411,2021/11/20 17:49:49,26992.2498,13445.0021,1,4,0,0,0,0,-0.7482758,3.167969,-2.3705145378502,2.942457,2.794777,11.24129,10.42887,,-0.000232203499763273,,,1.1280289888382,,,,,,,,,,,,,,,,,25.81972,-0.09443939
4412,2021/11/20 17:49:54,26997.2505,13450.0028,1,4,0,0,0,0,-0.7484894,3.166635,-2.370192731169,2.942457,2.795815,11.24129,10.43216,,-0.000183007694431581,,,,,,,,,,,,,,,,,,,,26.10684,0.008440614
4413,2021/11/20 17:49:59,27002.251,13455.0033,1,4,0,0,0,0,-0.7493286,3.165394,-2.3719202544684,2.942457,2.796856,11.24129,10.43545,,-0.000385190185625106,,0.865198910236359,,,,,,,,,,,,,,,,,,25.98881,-0.02777278
4414,2021/11/20 17:50:04,27007.2498,13460.0021,1,4,0,0,0,0,-0.74897,3.164223,-2.36990810031,2.942457,2.797897,11.24129,10.43875,,-0.000346654589520767,,,,,,,,,,,,,,,,,,,,25.76957,-0.1033348
4415,2021/11/20 17:50:09,27012.2494,13465.0017,1,4,0,0,0,0,-0.7485809,3.163251,-2.3679492805059,2.942457,2.798935,11.24129,10.44203,,-0.000262052111793309,,,,,,,,,,,,,,,,,,,,26.04838,0.006272197
4416,2021/11/20 17:50:14,27017.2495,13470.0018,1,4,0,0,0,0,-0.7483063,3.161821,-2.3660105737723,2.942457,2.799977,11.24129,10.44533,,-0.000208497702260502,,,,,,,,,,,,,,,,,,,,25.95951,-0.06200612
4417,2021/11/20 17:50:19,27022.2489,13475.0012,1,4,0,0,0,0,-0.7490616,3.160577,-2.3674668645432,2.942457,2.801016,11.24129,10.44861,,-0.000249245291342959,,0.896938621997833,,,,,,,,,,,,,,,,,,25.81613,-0.07077515
4418,2021/11/20 17:50:24,27027.2479,13480.0002,1,4,0,0,0,0,-0.7491302,3.15942,-2.366816936484,2.942457,2.802053,11.24129,10.45189,,-0.000201210903469473,,,,,,,,,,,,,,,,,,,,26.0279,0.01148105
4419,2021/11/20 17:50:29,27032.2489,13485.0012,1,4,0,0,0,0,-0.7488556,3.158282,-2.3650971620792,2.942457,2.803095,11.24129,10.45518,,-0.000293210294330493,,,1.19635200500488,,,,,,,,,,,,,,,,,26.01461,-0.03743649
4420,2021/11/20 17:50:34,27037.2498,13490.0021,1,4,0,0,0,0,-0.7489471,3.157085,-2.3644896552035,2.942457,2.804136,11.24129,10.45847,,-0.000242095993598923,,,,,,,,,,,,,,,,,,,,25.7788,-0.08894086
4421,2021/11/20 17:50:39,27042.2507,13495.003,1,4,0,0,0,0,-0.7493668,3.155983,-2.3649888815644,2.942457,2.805177,11.24129,10.46175,,,,0.835528790950775,,,,,,,,,,,,,,,,,,25.97559,-0.01275182
4422,2021/11/20 17:50:44,27047.248,13500.0003,1,4,0,0,0,0,-0.749382,3.154676,-2.364057410232,2.942457,2.806216,11.24129,10.46503,,-0.000280160398688167,,,,,,,,,,,,,,,,,,,,25.90005,-0.05423427
4423,2021/11/20 17:50:49,27052.2484,13505.0007,1,4,0,0,0,0,-0.7488022,3.153436,-2.3612998143592,2.942457,2.807256,11.24129,10.46831,,-0.000339554011588916,,,,,,,,,,,,,,,,,,,,25.89694,-0.03580213
4424,2021/11/20 17:50:54,27057.2499,13510.0022,1,4,0,0,0,0,-0.7488403,3.152053,-2.3603843141359,2.942457,2.808297,11.24129,10.47159,,-0.000337573612341657,,,,,,,,,,,,,,,,,,,,25.99331,0.05356312
4425,2021/11/20 17:50:59,27062.2488,13515.0011,1,4,0,0,0,0,-0.7490921,3.151292,-2.3606079419932,2.942457,2.809335,11.24129,10.47487,,-0.00016773100651335,,0.832518815994263,,,,,,,,,,,,,,,,,,25.77709,-0.05561411
4426,2021/11/20 17:51:04,27067.2485,13520.0008,1,4,0,0,0,0,-0.7487869,3.150087,-2.3587438794603,2.942457,2.810377,11.24129,10.47815,,-0.000305275694699958,,,,,,,,,,,,,,,,,,,,26.00799,0.07272422
4427,2021/11/20 17:51:09,27072.2493,13525.0016,1,4,0,0,0,0,-0.7488022,3.148953,-2.3579429340966,2.942457,2.811417,11.24129,10.48143,,,,,1.1516250371933,,,,,,,,,,,,,,,,,25.75225,-0.03910124
4428,2021/11/20 17:51:14,27077.2502,13530.0025,1,4,0,0,0,0,-0.7490234,3.147486,-2.3575406651724,2.942457,2.812456,11.24129,10.4847,,-0.000459689210401848,,,,,,,,,,,,,,,,,,,,26.0745,0.05147636
4429,2021/11/20 17:51:19,27082.2503,13535.0026,1,4,0,0,0,0,-0.7493439,3.146428,-2.3577566285892,2.942457,2.813497,11.24129,10.48797,,-0.000217124499613419,,0.913016796112061,,,,,,,,,,,,,,,,,,25.77128,-0.07854104
4430,2021/11/20 17:51:24,27087.2477,13540,1,4,0,0,0,0,-0.7490387,3.145109,-2.3558083567183,2.942457,2.814536,11.24129,10.49124,,-0.000248332595219836,,,,,,,,,,,,,,,,,,,,26.03852,0.01106679
4431,2021/11/20 17:51:29,27092.2503,13545.0026,1,4,0,0,0,0,-0.749115,3.143965,-2.355191340975,2.942457,2.815576,11.24129,10.49451,,,,,,,,,,,,,,,,,,,,,,25.9902,-0.01084447
4432,2021/11/20 17:51:34,27097.2496,13550.0019,1,4,0,0,0,0,-0.7488708,3.1427,-2.35347626316,2.942457,2.816616,11.24129,10.49778,,-0.000182704301550984,,,,,,,,,,,,,,,,,,,,25.74774,-0.1093149
4433,2021/11/20 17:51:39,27102.2513,13555.0036,1,4,0,0,0,0,-0.7482605,3.141742,-2.350841439791,2.942457,2.817658,11.24129,10.50105,,-0.000181972398422658,,,,,,,,,,,,,,,,,,,,25.94359,-0.01818299
4434,2021/11/20 17:51:44,27107.2498,13560.0021,1,4,0,0,0,0,-0.7492218,3.140493,-2.3529258183474,2.942457,2.818697,11.24129,10.50432,,-0.000167678095749579,,0.869448602199554,,,,,,,,,,,,,,,,,,25.99819,0.02483964
4435,2021/11/20 17:51:49,27112.2481,13565.0004,1,4,0,0,0,0,-0.748909,3.139091,-2.350893501719,2.942457,2.819736,11.24129,10.50758,,,,,1.13996994495392,,,,,,,,,,,,,,,,,25.75225,-0.09695828
4436,2021/11/20 17:51:54,27117.2498,13570.0021,1,4,0,0,0,0,-0.7486725,3.137957,-2.3493021120825,2.942457,2.820777,11.24129,10.51085,,-0.000218416505958885,,,,,,,,,,,,,,,,,,,,26.03982,-0.0111264
4437,2021/11/20 17:51:59,27122.2492,13575.0015,1,4,0,0,0,0,-0.7487259,3.136685,-2.3485172996415,2.942457,2.821817,11.24129,10.51411,,-0.000241104498854838,,,,,,,,,,,,,,,,,,,,25.95111,-0.02579987
4438,2021/11/20 17:52:04,27127.2483,13580.0006,1,4,0,0,0,0,-0.748497,3.135734,-2.347087491798,2.942457,2.822857,11.24129,10.51737,,-0.000265764101641253,,0.889322400093079,,,,,,,,,,,,,,,,,,25.76506,-0.09158075
4439,2021/11/20 17:52:09,27132.2492,13585.0015,1,4,0,0,0,0,-0.7482758,3.134336,-2.3453477778688,2.942457,2.823896,11.24129,10.52063,,-0.000178606205736287,,,,,,,,,,,,,,,,,,,,25.96538,-0.02606809
4440,2021/11/20 17:52:14,27137.2516,13590.0039,1,4,0,0,0,0,-0.7487869,3.133234,-2.3461245738346,2.942457,2.824938,11.24129,10.52389,,-0.000313653697958216,,,,,,,,,,,,,,,,,,,,25.93877,-0.02385736
4441,2021/11/20 17:52:19,27142.2501,13595.0024,1,4,0,0,0,0,-0.7490768,3.132085,-2.346172209128,2.942457,2.825977,11.24129,10.52715,,-0.000232101199799217,,,,,,,,,,,,,,,,,,,,25.76913,-0.07576466
4442,2021/11/20 17:52:24,27147.2483,13600.0006,1,4,0,0,0,0,-0.7488937,3.13087,-2.344688818519,2.942457,2.827016,11.24129,10.5304,,-0.000194462802028283,,0.829803287982941,,,,,,,,,,,,,,,,,,26.07983,0.03704488
4443,2021/11/20 17:52:29,27152.2482,13605.0005,1,4,0,0,0,0,-0.7493439,3.129822,-2.3453130237858,2.942457,2.828056,11.24129,10.53366,,-0.000252661586273462,,,,,,,,,,,,,,,,,,,,25.82552,-0.05869806
4444,2021/11/20 17:52:34,27157.2503,13610.0026,1,4,0,0,0,0,-0.7494583,3.128494,-2.3446757948002,2.942457,2.829098,11.24129,10.53692,,-0.000246235489612445,,,1.13921201229095,,,,,,,,,,,,,,,,,25.82013,-0.05383074
4445,2021/11/20 17:52:39,27162.2496,13615.0019,1,4,0,0,0,0,-0.7485123,3.12735,-2.340859941405,2.942457,2.830138,11.24129,10.54017,,-0.000295953388558701,,,,,,,,,,,,,,,,,,,,26.01639,0.02568305
4446,2021/11/20 17:52:44,27167.2489,13620.0012,1,4,0,0,0,0,-0.7488708,3.126017,-2.3409828516036,2.942457,2.831177,11.24129,10.54342,,-0.000279286003205925,,0.901486277580261,,,,,,,,,,,,,,,,,,25.7806,-0.06341219
4447,2021/11/20 17:52:49,27172.2489,13625.0012,1,4,0,0,0,0,-0.7491989,3.124774,-2.3410772435486,2.942457,2.832216,11.24129,10.54667,,-0.000225890005822293,,,,,,,,,,,,,,,,,,,,25.95028,0.034675
4448,2021/11/20 17:52:54,27177.2495,13630.0018,1,4,0,0,0,0,-0.7490234,3.123814,-2.3398097832476,2.942457,2.833257,11.24129,10.54992,,-0.000295907695544884,,,,,,,,,,,,,,,,,,,,25.85793,0.03139138
4449,2021/11/20 17:52:59,27182.2492,13635.0015,1,4,0,0,0,0,-0.7489853,3.122698,-2.3388548983394,2.942457,2.834297,11.24129,10.55317,,-0.00022465520305559,,,,,,,,,,,,,,,,,,,,25.82191,0.000692606
4450,2021/11/20 17:53:04,27187.248,13640.0003,1,4,0,0,0,0,-0.7489853,3.121349,-2.3378445171697,2.942457,2.835336,11.24129,10.55641,,-0.000237092506722547,,,,,,,,,,,,,,,,,,,,25.99109,0.0772953
4451,2021/11/20 17:53:09,27192.2494,13645.0017,1,4,0,0,0,0,-0.7487488,3.120155,-2.336212312064,2.942457,2.836377,11.24129,10.55966,,-0.000255260907579213,,0.884856522083282,,,,,,,,,,,,,,,,,,25.73223,-0.06214499
4452,2021/11/20 17:53:14,27197.2499,13650.0022,1,4,0,0,0,0,-0.7487335,3.119111,-2.3353828959185,2.942457,2.837417,11.24129,10.56291,,,,,1.13871097564697,,,,,,,,,,,,,,,,,26.063,0.03928125
4453,2021/11/20 17:53:19,27202.2493,13655.0016,1,4,0,0,0,0,-0.7490921,3.117818,-2.3355328330378,2.942457,2.838457,11.24129,10.56615,,-0.000267490686383098,,,,,,,,,,,,,,,,,,,,25.7788,-0.07090867
4454,2021/11/20 17:53:24,27207.2484,13660.0007,1,4,0,0,0,0,-0.7489853,3.116529,-2.3342344080237,2.942457,2.839497,11.24129,10.56939,,,,,,,,,,,,,,,,,,,,,,26.039,0.01193047
4455,2021/11/20 17:53:29,27212.2487,13665.001,1,4,0,0,0,0,-0.7484894,3.115422,-2.3318603435268,2.942457,2.840538,11.24129,10.57263,,-0.000193894302356057,,0.879185676574707,,,,,,,,,,,,,,,,,,25.71853,-0.05589902
4456,2021/11/20 17:53:34,27217.2477,13670,1,4,0,0,0,0,-0.7486343,3.114289,-2.3314635655127,2.942457,2.841575,11.24129,10.57586,,-0.000236104402574711,,,,,,,,,,,,,,,,,,,,25.98047,0.05743206
4457,2021/11/20 17:53:39,27222.2495,13675.0018,1,4,0,0,0,0,-0.7491302,3.113096,-2.3321142290992,2.942457,2.842616,11.24129,10.57911,,-0.000261283188592643,,,,,,,,,,,,,,,,,,,,25.77309,-0.001528263
4458,2021/11/20 17:53:44,27227.25,13680.0023,1,4,0,0,0,0,-0.7487488,3.111847,-2.3299917070336,2.942457,2.843657,11.24129,10.58235,,-0.000213360399357043,,,,,,,,,,,,,,,,,,,,26.04521,0.0577116
4459,2021/11/20 17:53:49,27232.2497,13685.002,1,4,0,0,0,0,-0.7487259,3.110735,-2.3290878625365,2.942457,2.844698,11.24129,10.58558,,-0.000269070296781138,,0.861634314060211,,,,,,,,,,,,,,,,,,25.73093,-0.0933677
4460,2021/11/20 17:53:54,27237.2503,13690.0026,1,4,0,0,0,0,-0.7490234,3.10936,-2.328983399024,2.942457,2.845738,11.24129,10.58882,,-0.000307130889268592,,,,,,,,,,,,,,,,,,,,26.02749,0.01594126
4461,2021/11/20 17:53:59,27242.2499,13695.0022,1,4,0,0,0,0,-0.7486572,3.108207,-2.3269815496404,2.942457,2.846778,11.24129,10.59205,,-0.000199919799342752,,,1.13364100456238,,,,,,,,,,,,,,,,,25.78327,-0.06656349
4462,2021/11/20 17:54:04,27247.2481,13700.0004,1,4,0,0,0,0,-0.7482758,3.106885,-2.324806858883,2.942457,2.847817,11.24129,10.59528,,-0.000290918804239482,,,,,,,,,,,,,,,,,,,,26.02749,0.06340146
4463,2021/11/20 17:54:09,27252.2481,13705.0004,1,4,0,0,0,0,-0.7490234,3.105858,-2.3263603190772,2.942457,2.848856,11.24129,10.59851,,-0.000212106795515865,,0.836136519908905,,,,,,,,,,,,,,,,,,25.75044,-0.02858698
4464,2021/11/20 17:54:14,27257.2492,13710.0015,1,4,0,0,0,0,-0.7490005,3.10449,-2.325264562245,2.942457,2.849898,11.24129,10.60174,,-0.000333108502672985,,,,,,,,,,,,,,,,,,,,26.08382,0.02875388
4465,2021/11/20 17:54:19,27262.2506,13715.0029,1,4,0,0,0,0,-0.7489853,3.10342,-2.324415959726,2.942457,2.850938,11.24129,10.60497,,-0.000212253202334978,,,,,,,,,,,,,,,,,,,,25.74774,-0.08617163
4466,2021/11/20 17:54:24,27267.249,13720.0013,1,4,0,0,0,0,-0.7490234,3.102251,-2.3236585916734,2.942457,2.851977,11.24129,10.60819,,-0.000239262197283097,,,,,,,,,,,,,,,,,,,,25.95787,0.04232943
4467,2021/11/20 17:54:29,27272.2486,13725.0009,1,4,0,0,0,0,-0.7484894,3.101066,-2.3211150297004,2.942457,2.853017,11.24129,10.61142,,,,0.917825222015381,,,,,,,,,,,,,,,,,,25.85483,0.01181126
4468,2021/11/20 17:54:34,27277.2497,13730.002,1,4,0,0,0,0,-0.7489471,3.100041,-2.3217667168311,2.942457,2.854057,11.24129,10.61465,,-0.000182279603905044,,,,,,,,,,,,,,,,,,,,25.92669,0.02676845
4469,2021/11/20 17:54:39,27282.2482,13735.0005,1,4,0,0,0,0,-0.7492371,3.098836,-2.3217628980156,2.942457,2.855097,11.24129,10.61787,,-0.000355103111360222,,,1.18111598491669,,,,,,,,,,,,,,,,,25.94359,-0.03675997
4470,2021/11/20 17:54:44,27287.2477,13740,1,4,0,0,0,0,-0.7489853,3.097275,-2.3198134450575,2.942457,2.856136,11.24129,10.62109,,-0.000300724408589303,,,,,,,,,,,,,,,,,,,,25.78067,-0.04662454
4471,2021/11/20 17:54:49,27292.2484,13745.0007,1,4,0,0,0,0,-0.7487106,3.096334,-2.3182580869404,2.942457,2.857177,11.24129,10.62431,,,,0.836653411388397,,,,,,,,,,,,,,,,,,26.08471,0.0962621
4472,2021/11/20 17:54:54,27297.2492,13750.0015,1,4,0,0,0,0,-0.7486572,3.095006,-2.3170985259432,2.942457,2.858217,11.24129,10.62753,,-0.000154184104758315,,,,,,,,,,,,,,,,,,,,25.75666,-0.03677368
4473,2021/11/20 17:54:59,27302.2481,13755.0004,1,4,0,0,0,0,-0.7486038,3.093713,-2.3159653079094,2.942457,2.859256,11.24129,10.63075,,-0.000205466203624383,,,,,,,,,,,,,,,,,,,,26.06122,0.05135298
4474,2021/11/20 17:55:04,27307.2487,13760.001,1,4,0,0,0,0,-0.7492905,3.09277,-2.317383179685,2.942457,2.860297,11.24129,10.63397,,-0.000253274600254372,,,,,,,,,,,,,,,,,,,,25.85654,-0.07462323
4475,2021/11/20 17:55:09,27312.2498,13765.0021,1,4,0,0,0,0,-0.749115,3.09152,-2.3159040048,2.942457,2.861338,11.24129,10.63718,,-0.000255255697993562,,,,,,,,,,,,,,,,,,,,25.93909,0.03717482
4476,2021/11/20 17:55:14,27317.2497,13770.002,1,4,0,0,0,0,-0.7492218,3.090054,-2.3151358199772,2.942457,2.862378,11.24129,10.6404,,-0.000315469602355734,,0.860104918479919,,,,,,,,,,,,,,,,,,26.04121,0.05148947
4477,2021/11/20 17:55:19,27322.2507,13775.003,1,4,0,0,0,0,-0.7489853,3.088951,-2.3135788914203,2.942457,2.863418,11.24129,10.64361,,-0.000223984403419308,,,,,,,,,,,,,,,,,,,,25.80902,-0.06480277
4478,2021/11/20 17:55:24,27327.2511,13780.0034,1,4,0,0,0,0,-0.7487106,3.087877,-2.3119262413962,2.942457,2.864458,11.24129,10.64682,,-0.000341067090630531,,,1.13619494438171,,,,,,,,,,,,,,,,,26.0448,0.04951537
4479,2021/11/20 17:55:29,27332.2507,13785.003,1,4,0,0,0,0,-0.7488556,3.086582,-2.3114042155592,2.942457,2.865497,11.24129,10.65003,,-0.000298983708489686,,,,,,,,,,,,,,,,,,,,25.8011,-0.02842188
4480,2021/11/20 17:55:34,27337.2498,13790.0021,1,4,0,0,0,0,-0.7493286,3.085356,-2.3119454919816,2.942457,2.866537,11.24129,10.65324,,-0.000204775205929764,,0.857142925262451,,,,,,,,,,,,,,,,,,25.94049,0.02498448
4481,2021/11/20 17:55:39,27342.2494,13795.0017,1,4,0,0,0,0,-0.7489624,3.083961,-2.3097708320664,2.942457,2.867578,11.24129,10.65645,,-0.00016539529315196,,,,,,,,,,,,,,,,,,,,26.00701,-0.01265228
4482,2021/11/20 17:55:44,27347.2487,13800.001,1,4,0,0,0,0,-0.7492218,3.082938,-2.3098043576484,2.942457,2.868618,11.24129,10.65966,,,,,,,,,,,,,,,,,,,,,,25.84455,-0.04775167
4483,2021/11/20 17:55:49,27352.25,13805.0023,1,4,0,0,0,0,-0.7490158,3.081589,-2.3081588501062,2.942457,2.869658,11.24129,10.66287,,-0.000233372702496126,,,,,,,,,,,,,,,,,,,,26.06433,0.0746274
4484,2021/11/20 17:55:54,27357.2494,13810.0017,1,4,0,0,0,0,-0.7486572,3.080115,-2.305950271578,2.942457,2.870699,11.24129,10.66607,,-0.000265646085608751,,0.848760724067688,,,,,,,,,,,,,,,,,,25.75314,-0.07655799
4485,2021/11/20 17:55:59,27362.2494,13815.0017,1,4,0,0,0,0,-0.7489319,3.079305,-2.3061897443295,2.942457,2.871738,11.24129,10.66927,,-0.000339146499754861,,,,,,,,,,,,,,,,,,,,25.9747,0.009981394
4486,2021/11/20 17:56:04,27367.2495,13820.0018,1,4,0,0,0,0,-0.7493439,3.077972,-2.3064595425708,2.942457,2.872778,11.24129,10.67247,,-0.000255512190051377,,,1.20560204982758,,,,,,,,,,,,,,,,,26.01052,-0.007243752
4487,2021/11/20 17:56:09,27372.2495,13825.0018,1,4,0,0,0,0,-0.7488785,3.076604,-2.304002588614,2.942457,2.873819,11.24129,10.67568,,,,,,,,,,,,,,,,,,,,,,25.86412,0.01847506
4488,2021/11/20 17:56:14,27377.2492,13830.0015,1,4,0,0,0,0,-0.7488785,3.07531,-2.303033539835,2.942457,2.874858,11.24129,10.67887,,-0.000177031106431969,,0.793399810791016,,,,,,,,,,,,,,,,,,26.02654,0.04563451
4489,2021/11/20 17:56:19,27382.2499,13835.0022,1,4,0,0,0,0,-0.7487793,3.074079,-2.3018067217647,2.942457,2.875898,11.24129,10.68207,,-0.000184801305294968,,,,,,,,,,,,,,,,,,,,25.85302,-0.02955198
4490,2021/11/20 17:56:24,27387.2481,13840.0004,1,4,0,0,0,0,-0.7493286,3.072865,-2.302585628439,2.942457,2.876939,11.24129,10.68527,,-0.000297165795927867,,,,,,,,,,,,,,,,,,,,25.9889,-0.0180316
4491,2021/11/20 17:56:29,27392.2484,13845.0007,1,4,0,0,0,0,-0.7492371,3.071366,-2.3011813548786,2.942457,2.877979,11.24129,10.68847,,-0.000328389491187409,,,,,,,,,,,,,,,,,,,,25.8095,-0.04787862
4492,2021/11/20 17:56:34,27397.2514,13850.0037,1,4,0,0,0,0,-0.7493515,3.07002,-2.30052409203,2.942457,2.879019,11.24129,10.69166,,-0.000296338897896931,,0.813222229480743,,,,,,,,,,,,,,,,,,26.07942,0.09433031
4493,2021/11/20 17:56:39,27402.2514,13855.0037,1,4,0,0,0,0,-0.7488937,3.068968,-2.2983308007016,2.942457,2.880059,11.24129,10.69485,,-0.000240106106502935,,,1.2274090051651,,,,,,,,,,,,,,,,,25.86358,-0.02196133
4494,2021/11/20 17:56:44,27407.2499,13860.0022,1,4,0,0,0,0,-0.7489319,3.067709,-2.2975051300171,2.942457,2.881099,11.24129,10.69804,,-0.000205100601306185,,,,,,,,,,,,,,,,,,,,25.86504,-0.01196682
4495,2021/11/20 17:56:49,27412.2487,13865.001,1,4,0,0,0,0,-0.7491837,3.066178,-2.2971305788986,2.942457,2.882139,11.24129,10.70123,,-0.000234226594329812,,,,,,,,,,,,,,,,,,,,26.0603,0.08046567
4496,2021/11/20 17:56:54,27417.2497,13870.002,1,4,0,0,0,0,-0.7486725,3.065125,-2.2947747965625,2.942457,2.88318,11.24129,10.70442,,-0.000208693105378188,,0.839895129203796,,,,,,,,,,,,,,,,,,25.84544,-0.07253468
4497,2021/11/20 17:56:59,27422.2506,13875.0029,1,4,0,0,0,0,-0.7490158,3.064013,-2.2949941484054,2.942457,2.88422,11.24129,10.70761,,-0.000306504196487367,,,,,,,,,,,,,,,,,,,,25.87164,-0.01582086
4498,2021/11/20 17:57:04,27427.2478,13880.0001,1,4,0,0,0,0,-0.7490387,3.062321,-2.2937969408227,2.942457,2.88526,11.24129,10.71079,,-0.000296804588288069,,,,,,,,,,,,,,,,,,,,26.10513,0.08281589
4499,2021/11/20 17:57:09,27432.2481,13885.0004,1,4,0,0,0,0,-0.7488403,3.061067,-2.2922503306001,2.942457,2.886298,11.24129,10.71397,,-0.000324849301250651,,0.769975304603577,,,,,,,,,,,,,,,,,,25.80059,-0.04843414
4500,2021/11/20 17:57:14,27437.2487,13890.001,1,4,0,0,0,0,-0.7491837,3.059877,-2.2924099724049,2.942457,2.887339,11.24129,10.71716,,-0.000272695702733472,,,,,,,,,,,,,,,,,,,,26.0039,0.01110196
4501,2021/11/20 17:57:19,27442.2511,13895.0034,1,4,0,0,0,0,-0.7492752,3.058485,-2.291646960072,2.942457,2.888381,11.24129,10.72035,,-0.000359946308890358,,,1.25147700309753,,,,,,,,,,,,,,,,,26.01722,0.02216578
4502,2021/11/20 17:57:24,27447.2494,13900.0017,1,4,0,0,0,0,-0.749382,3.056989,-2.290852530798,2.942457,2.889418,11.24129,10.72352,,-0.000265263894107193,,,,,,,,,,,,,,,,,,,,25.81921,0.005947948
4503,2021/11/20 17:57:29,27452.2487,13905.001,1,4,0,0,0,0,-0.7489471,3.05574,-2.288587611354,2.942457,2.890459,11.24129,10.7267,,-0.000269009586190805,,0.798116981983185,,,,,,,,,,,,,,,,,,26.05501,0.04857779
4504,2021/11/20 17:57:34,27457.2504,13910.0027,1,4,0,0,0,0,-0.7490768,3.05454,-2.288085048672,2.942457,2.8915,11.24129,10.72988,,-0.000370246212696657,,,,,,,,,,,,,,,,,,,,25.75666,-0.09405613
4505,2021/11/20 17:57:39,27462.2481,13915.0004,1,4,0,0,0,0,-0.7487488,3.053148,-2.2860409012224,2.942457,2.892539,11.24129,10.73305,,-0.000304959597997367,,,,,,,,,,,,,,,,,,,,26.10423,0.05032897
4506,2021/11/20 17:57:44,27467.2482,13920.0005,1,4,0,0,0,0,-0.7490005,3.051698,-2.285723327849,2.942457,2.89358,11.24129,10.73623,,-0.000251328106969595,,,,,,,,,,,,,,,,,,,,25.82631,-0.04564404
4507,2021/11/20 17:57:49,27472.2496,13925.0019,1,4,0,0,0,0,-0.7491455,3.050245,-2.2850773156475,2.942457,2.89462,11.24129,10.73941,,-0.000257461506407708,,0.778800308704376,,,,,,,,,,,,,,,,,,26.08335,0.07394016
4508,2021/11/20 17:57:54,27477.2488,13930.0011,1,4,0,0,0,0,-0.7485809,3.048924,-2.2823662719516,2.942457,2.895659,11.24129,10.74257,,-0.000297653401503339,,,,,,,,,,,,,,,,,,,,25.90668,-0.04591644
4509,2021/11/20 17:57:59,27482.2503,13935.0026,1,4,0,0,0,0,-0.7489624,3.047587,-2.2825280737288,2.942457,2.896699,11.24129,10.74574,,-0.00026416580658406,,,1.28772699832916,,,,,,,,,,,,,,,,,25.99068,0
4510,2021/11/20 17:58:04,27487.2481,13940.0004,1,4,0,0,0,0,-0.749054,3.046177,-2.281751066558,2.942457,2.89774,11.24129,10.74891,,-0.00029264940530993,,,,,,,,,,,,,,,,,,,,25.93297,-0.01941264
4511,2021/11/20 17:58:09,27492.2505,13945.0028,1,4,0,0,0,0,-0.7490616,3.044924,-2.2808356433184,2.942457,2.898779,11.24129,10.75208,,-0.00030589840025641,,0.754665791988373,,,,,,,,,,,,,,,,,,25.91826,0.05104363
