Repository: HVES-Battery-Testing-Consortium/LG-HG2

# Battery Testing Consortium (BTC)
The Battery Testing Consortium (BTC) has been developed within the High Voltage and Energy Storage Lab at Oxford Brookes University to provide accurate and comprehensive cell data to Formula Student Electric teams. Through the BTC, we aim to provide FS teams with information for improved and informed decisions for cell selection, pack architecture design, thermal cooling requirements, and end of life predictions. A range of tests are completed to provide a comprehensive electrochemical lithium-ion characterisation for modelling, validation, and battery management parameterisation.

File: Data/Round1/LG_HG2/Package 2/211120_BTC_GITT_LG_HG2_4_25C/211120_BTC_GITT_LG_HG2_4_25C_Channel_6_Wb_1.CSV (part 22 of 81)
Data_Point,Date_Time,Test_Time(s),Step_Time(s),Cycle_Index,Step_Index,TC_Counter1,TC_Counter2,TC_Counter3,TC_Counter4,Current(A),Voltage(V),Power(W),Charge_Capacity(Ah),Discharge_Capacity(Ah),Charge_Energy(Wh),Discharge_Energy(Wh),ACR(Ohm),dV/dt(V/s),Internal_Resistance(Ohm),dQ/dV(Ah/V),dV/dQ(V/Ah),MetaCode_MV_UD1,MetaCode_MV_UD2,MetaCode_MV_UD3,MetaCode_MV_UD4,MetaCode_MV_UD5,MetaCode_MV_UD6,MetaCode_MV_UD7,MetaCode_MV_UD8,MetaCode_MV_UD9,MetaCode_MV_UD10,MetaCode_MV_UD11,MetaCode_MV_UD12,MetaCode_MV_UD13,MetaCode_MV_UD14,MetaCode_MV_UD15,MetaCode_MV_UD16,Aux_Temperature_1(C),Aux_dT/dt_1(C)
4512,2021/11/20 17:58:14,27497.2493,13950.0016,1,4,0,0,0,0,-0.7489166,3.043103,-2.2790303522098,2.942457,2.89982,11.24129,10.75525,,-0.000299454812193289,,,,,,,,,,,,,,,,,,,,26.03722,0.03719449
4513,2021/11/20 17:58:19,27502.251,13955.0033,1,4,0,0,0,0,-0.7493668,3.042047,-2.2796090258396,2.942457,2.900861,11.24129,10.75842,,-0.000257076899288222,,,,,,,,,,,,,,,,,,,,25.83171,-0.03663898
4514,2021/11/20 17:58:24,27507.2495,13960.0018,1,4,0,0,0,0,-0.7493668,3.040395,-2.278371071886,2.942457,2.901901,11.24129,10.76158,,-0.000286981492536142,,0.72284471988678,,,,,,,,,,,,,,,,,,26.10554,0.0002771616
4515,2021/11/20 17:58:29,27512.2504,13965.0027,1,4,0,0,0,0,-0.7490234,3.039124,-2.2763749915016,2.942457,2.902941,11.24129,10.76474,,-0.000341403007041663,,,,,,,,,,,,,,,,,,,,25.8024,-0.02624631
4516,2021/11/20 17:58:34,27517.2511,13970.0034,1,4,0,0,0,0,-0.7485123,3.037737,-2.2737835086651,2.942457,2.90398,11.24129,10.7679,,-0.000280361797194928,,,1.3605649471283,,,,,,,,,,,,,,,,,26.08122,0.07202804
4517,2021/11/20 17:58:39,27522.248,13975.0003,1,4,0,0,0,0,-0.7488174,3.036014,-2.2734201098436,2.942457,2.90502,11.24129,10.77106,,-0.000350529298884794,,,,,,,,,,,,,,,,,,,,25.84591,-0.0511831
4518,2021/11/20 17:58:44,27527.2497,13980.002,1,4,0,0,0,0,-0.7490005,3.034612,-2.272925905306,2.942457,2.90606,11.24129,10.77421,,-0.000243385802605189,,0.727519690990448,,,,,,,,,,,,,,,,,,26.10161,0.04994035
4519,2021/11/20 17:58:49,27532.2497,13985.002,1,4,0,0,0,0,-0.7496414,3.03339,-2.273954726346,2.942457,2.9071,11.24129,10.77737,,-0.000308102113194764,,,,,,,,,,,,,,,,,,,,25.85835,-0.08627236
4520,2021/11/20 17:58:54,27537.2493,13990.0016,1,4,0,0,0,0,-0.7484589,3.031773,-2.2691574846297,2.942457,2.90814,11.24129,10.78052,,-0.000363343191565946,,,,,,,,,,,,,,,,,,,,26.11321,0.0222218
4521,2021/11/20 17:58:59,27542.2495,13995.0018,1,4,0,0,0,0,-0.7485657,3.030229,-2.2683254925453,2.942457,2.909179,11.24129,10.78367,,-0.000288395385723561,,0.68450802564621,,,,,,,,,,,,,,,,,,25.92,-0.04372358
4522,2021/11/20 17:59:04,27547.249,14000.0013,1,4,0,0,0,0,-0.7488785,3.028683,-2.2681155820155,2.942457,2.910221,11.24129,10.78683,,-0.000284289300907403,,,,,,,,,,,,,,,,,,,,26.04784,0.01716912
4523,2021/11/20 17:59:09,27552.2492,14005.0015,1,4,0,0,0,0,-0.7485504,3.027342,-2.2661180650368,2.942457,2.91126,11.24129,10.78997,,-0.000233647398999892,,,1.40203201770782,,,,,,,,,,,,,,,,,26.04081,0.05576849
4524,2021/11/20 17:59:14,27557.2492,14010.0015,1,4,0,0,0,0,-0.7487488,3.025547,-2.2653746855936,2.942457,2.912302,11.24129,10.79313,,-0.000221099297050387,,0.715656518936157,,,,,,,,,,,,,,,,,,25.87214,-0.04060209
4525,2021/11/20 17:59:19,27562.2509,14015.0032,1,4,0,0,0,0,-0.7487335,3.024121,-2.2642607007535,2.942457,2.913341,11.24129,10.79627,,-0.000228930104640312,,,,,,,,,,,,,,,,,,,,26.12782,0.07451713
4526,2021/11/20 17:59:24,27567.251,14020.0033,1,4,0,0,0,0,-0.7485886,3.022586,-2.2626734221196,2.942457,2.914382,11.24129,10.79942,,-0.000403617304982618,,,,,,,,,,,,,,,,,,,,25.96611,0.02770901
4527,2021/11/20 17:59:29,27572.2486,14025.0009,1,4,0,0,0,0,-0.7490921,3.021215,-2.2631682889015,2.942457,2.915421,11.24129,10.80256,,-0.00028235450736247,,,,,,,,,,,,,,,,,,,,26.02515,0.01596689
4528,2021/11/20 17:59:34,27577.2499,14030.0022,1,4,0,0,0,0,-0.7486038,3.019474,-2.2603897104012,2.942457,2.916463,11.24129,10.8057,,-0.000346240703947842,,0.671223104000092,,,,,,,,,,,,,,,,,,26.13442,0.0810194
4529,2021/11/20 17:59:39,27582.2487,14035.001,1,4,0,0,0,0,-0.7486572,3.018144,-2.2595552362368,2.942457,2.917502,11.24129,10.80884,,-0.000383300910471007,,,1.50016105175018,,,,,,,,,,,,,,,,,25.87915,-0.01722515
4530,2021/11/20 17:59:44,27587.2502,14040.0025,1,4,0,0,0,0,-0.7490387,3.016102,-2.2591771211474,2.942457,2.918541,11.24129,10.81198,,-0.000346475513651967,,,,,,,,,,,,,,,,,,,,26.04873,0.05145311
4531,2021/11/20 17:59:49,27592.2496,14045.0019,1,4,0,0,0,0,-0.7492371,3.015045,-2.2589835721695,2.942457,2.919582,11.24129,10.81511,,-0.000312118412693962,,0.65809041261673,,,,,,,,,,,,,,,,,,26.12021,0.07517278
4532,2021/11/20 17:59:54,27597.2496,14050.0019,1,4,0,0,0,0,-0.7487106,3.013025,-2.255883755565,2.942457,2.920622,11.24129,10.81825,,-0.000230330595513806,,,,,,,,,,,,,,,,,,,,25.84414,-0.05421579
4533,2021/11/20 17:59:59,27602.2481,14055.0004,1,4,0,0,0,0,-0.7488174,3.011491,-2.2550568607434,2.942457,2.921662,11.24129,10.82138,,-0.000347010907717049,,,,,,,,,,,,,,,,,,,,26.06782,0.04853785
4534,2021/11/20 18:00:04,27607.2488,14060.0011,1,4,0,0,0,0,-0.7489853,3.00991,-2.254378344323,2.942457,2.922703,11.24129,10.82452,,-0.000283526402199641,,0.646882116794586,,,,,,,,,,,,,,,,,,26.14332,0.06675601
4535,2021/11/20 18:00:09,27612.2477,14065,1,4,0,0,0,0,-0.7488785,3.008492,-2.252994976222,2.942457,2.923742,11.24129,10.82764,,-0.000348460191162303,,,1.53224301338196,,,,,,,,,,,,,,,,,25.90709,0.004549623
4536,2021/11/20 18:00:14,27617.2486,14070.0009,1,4,0,0,0,0,-0.7489166,3.006633,-2.2517173638078,2.942457,2.924783,11.24129,10.83077,,-0.000301586609566584,,,,,,,,,,,,,,,,,,,,26.09746,0.04241467
4537,2021/11/20 18:00:19,27622.25,14075.0023,1,4,0,0,0,0,-0.749054,3.004796,-2.250754462984,2.942457,2.925823,11.24129,10.8339,,-0.000277468207059428,,0.630387127399445,,,,,,,,,,,,,,,,,,26.12243,0.06326079
4538,2021/11/20 18:00:24,27627.2489,14080.0012,1,4,0,0,0,0,-0.7490616,3.003406,-2.2497361038096,2.942457,2.926862,11.24129,10.83702,,-0.000317100289976224,,,,,,,,,,,,,,,,,,,,25.89827,-0.02398252
4539,2021/11/20 18:00:29,27632.2485,14085.0008,1,4,0,0,0,0,-0.7490158,3.001764,-2.2483686638712,2.942457,2.927902,11.24129,10.84014,,-0.000335608288878575,,,,,,,,,,,,,,,,,,,,26.09486,0.04356027
4540,2021/11/20 18:00:34,27637.2516,14090.0039,1,4,0,0,0,0,-0.7491302,2.999954,-2.2473561400108,2.942457,2.928944,11.24129,10.84327,,-0.000366330699762329,,0.629424571990967,,,,,,,,,,,,,,,,,,26.03862,0.05023897
4541,2021/11/20 18:00:39,27642.2477,14095,1,4,0,0,0,0,-0.7485809,2.998308,-2.2444761011172,2.942457,2.929982,11.24129,10.84638,,-0.000328507303493097,,,1.64868199825287,,,,,,,,,,,,,,,,,25.9279,-0.03304362
4542,2021/11/20 18:00:44,27647.2479,14100.0002,1,4,0,0,0,0,-0.7492371,2.996623,-2.2451811263133,2.942457,2.931023,11.24129,10.8495,,-0.00033613239065744,,,,,,,,,,,,,,,,,,,,26.13835,0.06086946
4543,2021/11/20 18:00:49,27652.2478,14105.0001,1,4,0,0,0,0,-0.7489166,2.994784,-2.2428434510144,2.942457,2.932063,11.24129,10.85262,,-0.000381628313334659,,0.609092712402344,,,,,,,,,,,,,,,,,,26.11166,0.03244698
4544,2021/11/20 18:00:54,27657.2487,14110.001,1,4,0,0,0,0,-0.748909,2.993038,-2.241513095542,2.942457,2.933103,11.24129,10.85573,,-0.000310397706925869,,,,,,,,,,,,,,,,,,,,25.97363,-0.07142425
4545,2021/11/20 18:00:59,27662.2497,14115.002,1,4,0,0,0,0,-0.7491989,2.991368,-2.2411296150952,2.942457,2.934144,11.24129,10.85885,,-0.000297317688819021,,,,,,,,,,,,,,,,,,,,26.14374,-0.01962245
4546,2021/11/20 18:01:04,27667.2497,14120.002,1,4,0,0,0,0,-0.7492599,2.989591,-2.2399806537009,2.942457,2.935184,11.24129,10.86196,,-0.000344651693012565,,0.559736609458923,,,,,,,,,,,,,,,,,,25.94391,-0.1055193
4547,2021/11/20 18:01:09,27672.2493,14125.0016,1,4,0,0,0,0,-0.7490387,2.987545,-2.2377868229915,2.942457,2.936224,11.24129,10.86507,,-0.000302131200442091,,,1.69909596443176,,,,,,,,,,,,,,,,,26.22084,0.06319821
4548,2021/11/20 18:01:14,27677.2481,14130.0004,1,4,0,0,0,0,-0.7488708,2.985803,-2.2359806812524,2.942457,2.937264,11.24129,10.86817,,-0.000467323407065123,,,,,,,,,,,,,,,,,,,,25.93639,-0.07877231
4549,2021/11/20 18:01:19,27682.2482,14135.0005,1,4,0,0,0,0,-0.7487259,2.984166,-2.2343223740994,2.942457,2.938306,11.24129,10.87128,,-0.000359006808139384,,0.618191301822662,,,,,,,,,,,,,,,,,,26.13918,0.01359165
4550,2021/11/20 18:01:24,27687.2502,14140.0025,1,4,0,0,0,0,-0.74897,2.982408,-2.23373411976,2.942457,2.939345,11.24129,10.87438,,-0.000348460191162303,,,,,,,,,,,,,,,,,,,,26.18716,0.05119324
4551,2021/11/20 18:01:29,27692.2506,14145.0029,1,4,0,0,0,0,-0.7484741,2.980229,-2.2306242185689,2.942457,2.940385,11.24129,10.87748,,-0.000418468203861266,,0.550000011920929,,,,,,,,,,,,,,,,,,25.96522,-0.07821381
4552,2021/11/20 18:01:34,27697.2494,14150.0017,1,4,0,0,0,0,-0.7490387,2.978493,-2.2310065246791,2.942457,2.941426,11.24129,10.88058,,-0.00036649260437116,,,1.71400594711304,,,,,,,,,,,,,,,,,26.09347,-0.01081765
4553,2021/11/20 18:01:39,27702.2508,14155.0031,1,4,0,0,0,0,-0.7493439,2.976837,-2.2306746472443,2.942457,2.942466,11.24129,10.88368,,-0.000342765590175986,,,,,,,,,,,,,,,,,,,,26.10465,0.05507648
4554,2021/11/20 18:01:44,27707.2492,14160.0015,1,4,0,0,0,0,-0.7489471,2.974723,-2.2279101641533,2.942457,2.943506,11.24129,10.88678,,-0.000315521494485438,,0.560403883457184,,,,,,,,,,,,,,,,,,25.88978,-0.02871215
4555,2021/11/20 18:01:49,27712.2481,14165.0004,1,4,0,0,0,0,-0.7493134,2.972569,-2.2273857841246,2.942457,2.944545,11.24129,10.88986,,-0.000371751812053844,,,,,,,,,,,,,,,,,,,,26.16763,0.05855381
4556,2021/11/20 18:01:54,27717.2494,14170.0017,1,4,0,0,0,0,-0.748909,2.970875,-2.224915025375,2.942457,2.945585,11.24129,10.89295,,-0.000354226707713678,,,,,,,,,,,,,,,,,,,,25.98212,0.0342381
4557,2021/11/20 18:01:59,27722.2488,14175.0011,1,4,0,0,0,0,-0.7485657,2.969035,-2.2225177630995,2.942457,2.946627,11.24129,10.89605,,-0.000396628602175042,,0.548841774463654,,,,,,,,,,,,,,,,,,26.08465,0.03302336
4558,2021/11/20 18:02:04,27727.2496,14180.0019,1,4,0,0,0,0,-0.7486954,2.96706,-2.221424173524,2.942457,2.947667,11.24129,10.89914,,-0.000374883093172684,,,1.84849798679352,,,,,,,,,,,,,,,,,26.12414,0.04078686
4559,2021/11/20 18:02:09,27732.2489,14185.0012,1,4,0,0,0,0,-0.7496414,2.964977,-2.2226695092478,2.942457,2.948705,11.24129,10.90222,,-0.000467294186819345,,0.518299579620361,,,,,,,,,,,,,,,,,,25.93028,-0.08871377
4560,2021/11/20 18:02:14,27737.2513,14190.0036,1,4,0,0,0,0,-0.7489166,2.96312,-2.219129755792,2.942457,2.949747,11.24129,10.9053,,-0.000367840490071103,,,,,,,,,,,,,,,,,,,,26.16855,0.06143034
4561,2021/11/20 18:02:19,27742.252,14195.0043,1,4,0,0,0,0,-0.7487869,2.961221,-2.2173234928049,2.942457,2.950788,11.24129,10.90839,,-0.000433411390986294,,,,,,,,,,,,,,,,,,,,26.00603,-0.046224
4562,2021/11/20 18:02:24,27747.25,14200.0023,1,4,0,0,0,0,-0.7488937,2.958812,-2.2158356662844,2.942457,2.951826,11.24129,10.91146,,-0.000466105004306883,,0.523832201957703,,,,,,,,,,,,,,,,,,26.06163,-0.0377208
4563,2021/11/20 18:02:29,27752.2487,14205.001,1,4,0,0,0,0,-0.7488937,2.957067,-2.2145288467779,2.942457,2.952868,11.24129,10.91454,,-0.000450693187303841,,,1.90783500671387,,,,,,,,,,,,,,,,,26.20804,0.02038181
4564,2021/11/20 18:02:34,27757.2492,14210.0015,1,4,0,0,0,0,-0.749382,2.95505,-2.2144612791,2.942457,2.953907,11.24129,10.91761,,-0.000350538088241592,,0.517533779144287,,,,,,,,,,,,,,,,,,25.98564,-0.05439639
4565,2021/11/20 18:02:39,27762.2506,14215.0029,1,4,0,0,0,0,-0.7486343,2.953109,-2.2107986890387,2.942457,2.954947,11.24129,10.92069,,-0.000380006298655644,,,,,,,,,,,,,,,,,,,,26.14104,-0.02759278
4566,2021/11/20 18:02:44,27767.2495,14220.0018,1,4,0,0,0,0,-0.7486725,2.950536,-2.20898516346,2.942457,2.955987,11.24129,10.92376,,-0.000364718609489501,,,,,,,,,,,,,,,,,,,,26.16234,-0.01911461
4567,2021/11/20 18:02:49,27772.2516,14225.0039,1,4,0,0,0,0,-0.7493668,2.948441,-2.2094637971588,2.942457,2.957028,11.24129,10.92683,,-0.000357275595888495,,0.508176386356354,,,,,,,,,,,,,,,,,,25.9311,-0.1118892
4568,2021/11/20 18:02:54,27777.2486,14230.0009,1,4,0,0,0,0,-0.7488022,2.946616,-2.2064325433552,2.942457,2.958068,11.24129,10.92989,,-0.000463014905108139,,,2.01047897338867,,,,,,,,,,,,,,,,,26.14151,0.09652436
4569,2021/11/20 18:02:59,27782.2493,14235.0016,1,4,0,0,0,0,-0.7485123,2.944489,-2.2039862337147,2.942457,2.959107,11.24129,10.93295,,-0.000466072495328262,,0.481379389762878,,,,,,,,,,,,,,,,,,26.12192,-0.03495991
4570,2021/11/20 18:03:04,27787.2501,14240.0024,1,4,0,0,0,0,-0.748909,2.942294,-2.203510457246,2.942457,2.960148,11.24129,10.93602,,-0.000447264814283699,,,,,,,,,,,,,,,,,,,,25.9928,0.06750286
4571,2021/11/20 18:03:09,27792.2506,14245.0029,1,4,0,0,0,0,-0.7488174,2.939952,-2.2014872127648,2.942457,2.961189,11.24129,10.93908,,-0.000310043309582397,,0.496188998222351,,,,,,,,,,,,,,,,,,26.20674,0.05021989
4572,2021/11/20 18:03:14,27797.2508,14250.0031,1,4,0,0,0,0,-0.7487793,2.937946,-2.1998731493178,2.942457,2.962229,11.24129,10.94214,,-0.000304197397781536,,,2.02705311775208,,,,,,,,,,,,,,,,,25.92188,-0.03769994
4573,2021/11/20 18:03:19,27802.2504,14255.0027,1,4,0,0,0,0,-0.7490158,2.935618,-2.1988242647644,2.942457,2.963269,11.24129,10.94519,,-0.000485458294861019,,,,,,,,,,,,,,,,,,,,26.07761,0.01833618
4574,2021/11/20 18:03:24,27807.2483,14260.0006,1,4,0,0,0,0,-0.7490234,2.933534,-2.1972856106956,2.942457,2.964309,11.24129,10.94824,,-0.000509408011566848,,0.469500601291656,,,,,,,,,,,,,,,,,,26.24132,0.09845078
4575,2021/11/20 18:03:29,27812.2496,14265.0019,1,4,0,0,0,0,-0.7485886,2.9309,-2.19403832774,2.942457,2.965348,11.24129,10.95129,,-0.000599007122218609,,,,,,,,,,,,,,,,,,,,26.11175,0.04216433
4576,2021/11/20 18:03:34,27817.2486,14270.0009,1,4,0,0,0,0,-0.748909,2.929049,-2.193591157541,2.942457,2.966388,11.24129,10.95434,,-0.00041828298708424,,0.465870499610901,,,,,,,,,,,,,,,,,,26.03142,-0.007061362
4577,2021/11/20 18:03:39,27822.2484,14275.0007,1,4,0,0,0,0,-0.7490158,2.926609,-2.1920763814222,2.942457,2.967427,11.24129,10.95738,,-0.00052263931138441,,,2.17099809646606,,,,,,,,,,,,,,,,,26.2263,0.09569883
4578,2021/11/20 18:03:44,27827.2484,14280.0007,1,4,0,0,0,0,-0.7492905,2.924349,-2.1911869243845,2.942457,2.968468,11.24129,10.96042,,-0.000395916897105053,,0.459103912115097,,,,,,,,,,,,,,,,,,25.98,0.009157062
4579,2021/11/20 18:03:49,27832.2478,14285.0001,1,4,0,0,0,0,-0.7487793,2.922186,-2.1880723875498,2.942457,2.969509,11.24129,10.96347,,-0.000452845793915913,,,,,,,,,,,,,,,,,,,,26.15312,0.06099761
4580,2021/11/20 18:03:54,27837.2491,14290.0014,1,4,0,0,0,0,-0.7491608,2.9198,-2.18739970384,2.942457,2.970548,11.24129,10.9665,,-0.000557606283109635,,0.447064906358719,,,,,,,,,,,,,,,,,,26.0492,-0.01803994
4581,2021/11/20 18:03:59,27842.25,14295.0023,1,4,0,0,0,0,-0.7485886,2.917315,-2.183868751609,2.942457,2.97159,11.24129,10.96954,,-0.000310847914079204,,,2.23606991767883,,,,,,,,,,,,,,,,,26.0843,-0.05394042
4582,2021/11/20 18:04:04,27847.2485,14300.0008,1,4,0,0,0,0,-0.7488022,2.915096,-2.1828302980112,2.942457,2.972629,11.24129,10.97257,,-0.000490606413222849,,0.421055108308792,,,,,,,,,,,,,,,,,,26.17131,0.003338456
4583,2021/11/20 18:04:09,27852.2483,14305.0006,1,4,0,0,0,0,-0.7488708,2.912833,-2.1813355789764,2.942457,2.973668,11.24129,10.9756,,-0.000555493694264442,,,,,,,,,,,,,,,,,,,,25.94226,-0.09167433
4584,2021/11/20 18:04:14,27857.2478,14310.0001,1,4,0,0,0,0,-0.7488937,2.910014,-2.1792911515118,2.942457,2.974708,11.24129,10.97863,,-0.000482609495520592,,0.446520507335663,,,,,,,,,,,,,,,,,,26.2263,0.01677752
4585,2021/11/20 18:04:19,27862.2494,14315.0017,1,4,0,0,0,0,-0.7490387,2.907596,-2.1779019279652,2.942457,2.975749,11.24129,10.98165,,-0.000372671987861395,,,2.32833790779114,,,,,,,,,,,,,,,,,25.9591,-0.07169127
4586,2021/11/20 18:04:24,27867.248,14320.0003,1,4,0,0,0,0,-0.7488403,2.905298,-2.1756042259094,2.942457,2.976789,11.24129,10.98468,,-0.000445259007392451,,0.409672886133194,,,,,,,,,,,,,,,,,,26.24892,0.08306921
4587,2021/11/20 18:04:29,27872.2506,14325.0029,1,4,0,0,0,0,-0.7487793,2.902869,-2.1736082178117,2.942457,2.977829,11.24129,10.9877,,-0.000385618390282616,,,,,,,,,,,,,,,,,,,,25.95558,-0.02191901
4588,2021/11/20 18:04:34,27877.2486,14330.0009,1,4,0,0,0,0,-0.7489319,2.90026,-2.172097232294,2.942457,2.978868,11.24129,10.99071,,-0.000413334113545716,,0.424157798290253,,,,,,,,,,,,,,,,,,26.2449,0.07238567
4589,2021/11/20 18:04:39,27882.248,14335.0003,1,4,0,0,0,0,-0.7490387,2.897581,-2.1704003053847,2.942457,2.979908,11.24129,10.99373,,-0.000580918393097818,,,2.42229795455933,,,,,,,,,,,,,,,,,25.95558,-0.06257355
4590,2021/11/20 18:04:44,27887.2483,14340.0006,1,4,0,0,0,0,-0.7488174,2.895071,-2.1678795390354,2.942457,2.980948,11.24129,10.99674,,-0.000422632903791964,,0.404633313417435,,,,,,,,,,,,,,,,,,26.1651,-0.02647281
4591,2021/11/20 18:04:49,27892.2484,14345.0007,1,4,0,0,0,0,-0.7489624,2.892574,-2.1664291652176,2.942457,2.981988,11.24129,10.99975,,-0.000432452390668914,,,,,,,,,,,,,,,,,,,,26.06307,-0.03566682
4592,2021/11/20 18:04:54,27897.2486,14350.0009,1,4,0,0,0,0,-0.74897,2.889772,-2.16435253484,2.942457,2.983028,11.24129,11.00276,,-0.000662826700136065,,0.401367008686066,,,,,,,,,,,,,,,,,,26.087,-0.03854036
4593,2021/11/20 18:04:59,27902.2501,14355.0024,1,4,0,0,0,0,-0.749115,2.887165,-2.162818608975,2.942457,2.984069,11.24129,11.00576,,-0.000464916985947639,,,2.44400405883789,,,,,,,,,,,,,,,,,26.27811,0.07803082
4594,2021/11/20 18:05:04,27907.2494,14360.0017,1,4,0,0,0,0,-0.7488022,2.884581,-2.1599805988782,2.942457,2.985108,11.24129,11.00876,,-0.000483647803775966,,0.37841808795929,,,,,,,,,,,,,,,,,,26.00929,-0.01458764
4595,2021/11/20 18:05:09,27912.2484,14365.0007,1,4,0,0,0,0,-0.7491684,2.88174,-2.158908545016,2.942457,2.986148,11.24129,11.01176,,-0.000513610779307783,,,,,,,,,,,,,,,,,,,,26.26981,0.07600367
4596,2021/11/20 18:05:14,27917.2485,14370.0008,1,4,0,0,0,0,-0.7487335,2.878843,-2.1554861953405,2.942457,2.987188,11.24129,11.01476,,-0.000580526597332209,,0.379908889532089,,,,,,,,,,,,,,,,,,26.10243,0.01163006
4597,2021/11/20 18:05:19,27922.25,14375.0023,1,4,0,0,0,0,-0.74897,2.875994,-2.15403322618,2.942457,2.988229,11.24129,11.01775,,-0.000447915605036542,,,2.64389705657959,,,,,,,,,,,,,,,,,26.22534,0.04630744
4598,2021/11/20 18:05:24,27927.2503,14380.0026,1,4,0,0,0,0,-0.7490768,2.873314,-2.1523328565152,2.942457,2.989269,11.24129,11.02074,,-0.000504449009895325,,0.380238085985184,,,,,,,,,,,,,,,,,,26.2809,0.07059038
4599,2021/11/20 18:05:29,27932.2504,14385.0027,1,4,0,0,0,0,-0.7487335,2.870375,-2.1491459200625,2.942457,2.990308,11.24129,11.02373,,-0.000416702911024913,,,,,,,,,,,,,,,,,,,,26.05723,0.005674362
4600,2021/11/20 18:05:34,27937.2485,14390.0008,1,4,0,0,0,0,-0.7488556,2.867716,-2.1475051858096,2.942457,2.991349,11.24129,11.02671,,-0.000526036485098302,,0.364772498607636,2.72966289520264,,,,,,,,,,,,,,,,,26.02749,-0.004595518
4601,2021/11/20 18:05:39,27942.2506,14395.0029,1,4,0,0,0,0,-0.7490234,2.86489,-2.145869648426,2.942457,2.99239,11.24129,11.0297,,-0.000483712297864258,,0.360767304897308,,,,,,,,,,,,,,,,,,26.16681,0.005526543
4602,2021/11/20 18:05:44,27947.2479,14400.0002,1,4,0,0,0,0,-0.7486954,2.86172,-2.142556600088,2.942457,2.99343,11.24129,11.03267,,-0.000547712610568851,,,,,,,,,,,,,,,,,,,,26.2822,-0.00428617
4603,2021/11/20 18:05:49,27952.2487,14405.001,1,4,0,0,0,0,-0.7492523,2.858618,-2.1418261113214,2.942457,2.99447,11.24129,11.03565,,-0.000657498778309673,,0.364458411931992,,,,,,,,,,,,,,,,,,26.26319,-0.009124279
4604,2021/11/20 18:05:54,27957.2509,14410.0032,1,4,0,0,0,0,-0.749115,2.855597,-2.139170546655,2.942457,2.99551,11.24129,11.03862,,-0.000582418113481253,,,2.86551690101624,,,,,,,,,,,,,,,,,26.09761,-0.06793201
4605,2021/11/20 18:05:59,27962.2486,14415.0009,1,4,0,0,0,0,-0.7490158,2.852817,-2.1368050075086,2.942457,2.996551,11.24129,11.04159,,-0.000639330479316413,,0.326035588979721,,,,,,,,,,,,,,,,,,26.12291,-0.06043077
4606,2021/11/20 18:06:04,27967.2483,14420.0006,1,4,0,0,0,0,-0.7491837,2.849649,-2.1349105815213,2.942457,2.997591,11.24129,11.04455,,-0.00079743261449039,,0.341503888368607,,,,,,,,,,,,,,,,,,26.38108,0.06143868
4607,2021/11/20 18:06:09,27972.2501,14425.0024,1,4,0,0,0,0,-0.748764,2.846237,-2.131159801068,2.942457,2.998631,11.24129,11.04752,,-0.000634196389000863,,,2.89276599884033,,,,,,,,,,,,,,,,,26.15084,-0.04033744
4608,2021/11/20 18:06:14,27977.2478,14430.0001,1,4,0,0,0,0,-0.7490616,2.843312,-2.1298158360192,2.942457,2.99967,11.24129,11.05047,,-0.000651335925795138,,0.31093630194664,,,,,,,,,,,,,,,,,,26.19213,-0.0735718
4609,2021/11/20 18:06:19,27982.2491,14435.0014,1,4,0,0,0,0,-0.7489319,2.839989,-2.1269583577491,2.942457,3.00071,11.24129,11.05343,,-0.000598531973082572,,0.335141807794571,,,,,,,,,,,,,,,,,,26.32438,0.0289917
4610,2021/11/20 18:06:24,27987.2489,14440.0012,1,4,0,0,0,0,-0.7494888,2.836815,-2.126161070172,2.942457,3.001751,11.24129,11.05638,,-0.000736643210984766,,,3.10614705085754,,,,,,,,,,,,,,,,,26.19172,-0.01871705
4611,2021/11/20 18:06:29,27992.2502,14445.0025,1,4,0,0,0,0,-0.7498398,2.833321,-2.1245368519758,2.942457,3.002793,11.24129,11.05934,,-0.000775144319050014,,0.324000000953674,,,,,,,,,,,,,,,,,,26.08522,-0.04062116
4612,2021/11/20 18:06:34,27997.2494,14450.0017,1,4,0,0,0,0,-0.7486038,2.829812,-2.1184080164856,2.942457,3.003833,11.24129,11.06228,,-0.000691290711984038,,0.298719197511673,,,,,,,,,,,,,,,,,,26.18101,0.04861414
4613,2021/11/20 18:06:39,28002.2478,14455.0001,1,4,0,0,0,0,-0.7488556,2.826409,-2.1165722075404,2.942457,3.004871,11.24129,11.06522,,-0.000610727409366518,,,3.3320140838623,,,,,,,,,,,,,,,,,26.33587,0.0549221
4614,2021/11/20 18:06:44,28007.248,14460.0003,1,4,0,0,0,0,-0.7489471,2.822582,-2.1139646034122,2.942457,3.005913,11.24129,11.06816,,-0.000791001308243722,,0.296520411968231,,,,,,,,,,,,,,,,,,26.37136,0.05211473
4615,2021/11/20 18:06:49,28012.2494,14465.0017,1,4,0,0,0,0,-0.7492218,2.819255,-2.112247305759,2.942457,3.006953,11.24129,11.0711,,-0.000780753674916923,,0.305640310049057,,,,,,,,,,,,,,,,,,26.34919,-0.0135684
4616,2021/11/20 18:06:54,28017.2497,14470.002,1,4,0,0,0,0,-0.7489853,2.815735,-2.1089441236955,2.942457,3.007994,11.24129,11.07403,,-0.000664438819512725,,,3.33063697814941,,,,,,,,,,,,,,,,,26.28889,-0.006068945
4617,2021/11/20 18:06:59,28022.2488,14475.0011,1,4,0,0,0,0,-0.7495499,2.812119,-2.1078235152381,2.942457,3.009033,11.24129,11.07695,,-0.000947656575590372,,0.27998098731041,,,,,,,,,,,,,,,,,,26.18722,0.01052856
4618,2021/11/20 18:07:04,28027.249,14480.0013,1,4,0,0,0,0,-0.7491684,2.808309,-2.1038963602356,2.942457,3.010073,11.24129,11.07987,,-0.000737729598768055,,0.279870599508286,3.57858896255493,,,,,,,,,,,,,,,,,26.10871,-0.02592981
4619,2021/11/20 18:07:09,28032.2496,14485.0019,1,4,0,0,0,0,-0.7493439,2.80413,-2.101257710307,2.942457,3.011114,11.24129,11.0828,,-0.000784353585913777,,0.272298514842987,,,,,,,,,,,,,,,,,,26.38948,0.04214048
4620,2021/11/20 18:07:14,28037.2489,14490.0012,1,4,0,0,0,0,-0.7488403,2.800638,-2.0972306001114,2.942457,3.012154,11.24129,11.08571,,-0.000914770294912159,,,,,,,,,,,,,,,,,,,,26.34119,0.05227685
4621,2021/11/20 18:07:19,28042.2513,14495.0036,1,4,0,0,0,0,-0.7488937,2.796745,-2.0944647110065,2.942457,3.013196,11.24129,11.08862,,-0.000740410585422069,,0.247665703296661,3.76371598243713,,,,,,,,,,,,,,,,,26.13131,-0.05779564
4622,2021/11/20 18:07:24,28047.2498,14500.0021,1,4,0,0,0,0,-0.7487488,2.792538,-2.0909094764544,2.942457,3.014234,11.24129,11.09153,,-0.000806542811915278,,0.278635412454605,,,,,,,,,,,,,,,,,,26.22893,-0.03173709
4623,2021/11/20 18:07:29,28052.2478,14505.0001,1,4,0,0,0,0,-0.7491074,2.788295,-2.088732417883,2.942457,3.015274,11.24129,11.09443,,-0.000964138191193342,,0.264142006635666,,,,,,,,,,,,,,,,,,26.40196,0.0008422136
4624,2021/11/20 18:07:34,28057.2488,14510.0011,1,4,0,0,0,0,-0.7492905,2.784327,-2.0862697699935,2.942457,3.016314,11.24129,11.09733,,-0.000765472126659006,,0.236992001533508,3.8241560459137,,,,,,,,,,,,,,,,,26.37358,-0.01219153
4625,2021/11/20 18:07:39,28062.2495,14515.0018,1,4,0,0,0,0,-0.7492752,2.78021,-2.083142403792,2.942457,3.017356,11.24129,11.10023,,-0.000694399408530444,,,,,,,,,,,,,,,,,,,,26.14292,-0.0942564
4626,2021/11/20 18:07:44,28067.2488,14520.0011,1,4,0,0,0,0,-0.7487335,2.775745,-2.0782932689575,2.942457,3.018394,11.24129,11.10311,,-0.000826826377306134,,0.254906594753265,4.00455808639526,,,,,,,,,,,,,,,,,26.34737,-0.03661096
4627,2021/11/20 18:07:49,28072.2512,14525.0035,1,4,0,0,0,0,-0.749115,2.771529,-2.076193946835,2.942457,3.019437,11.24129,11.106,,-0.000740767573006451,,0.241035893559456,,,,,,,,,,,,,,,,,,26.44055,-0.0287962
4628,2021/11/20 18:07:54,28077.2479,14530.0002,1,4,0,0,0,0,-0.749054,2.767181,-2.072767996774,2.942457,3.020476,11.24129,11.10888,,-0.00102954101748765,,0.243605494499207,4.19315576553345,,,,,,,,,,,,,,,,,26.17882,-0.08774757
4629,2021/11/20 18:07:59,28082.2479,14535.0002,1,4,0,0,0,0,-0.7492065,2.762635,-2.0697840991275,2.942457,3.021517,11.24129,11.11176,,-0.000944948522374034,,0.233498498797417,,,,,,,,,,,,,,,,,,26.36518,-0.04862428
4630,2021/11/20 18:08:04,28087.2492,14540.0015,1,4,0,0,0,0,-0.7491074,2.758142,-2.0661445824508,2.942457,3.022556,11.24129,11.11463,,-0.000952177273575217,,0.233122199773788,4.27041292190552,,,,,,,,,,,,,,,,,26.43921,0.01675487
4631,2021/11/20 18:08:09,28092.2503,14545.0026,1,4,0,0,0,0,-0.7493668,2.753645,-2.063490141986,2.942457,3.023598,11.24129,11.1175,,-0.000865886511746794,,0.223380997776985,,,,,,,,,,,,,,,,,,26.18991,-0.09355605
4632,2021/11/20 18:08:14,28097.2499,14550.0022,1,4,0,0,0,0,-0.7489624,2.748893,-2.0588174986232,2.942457,3.024638,11.24129,11.12036,,-0.00113855197560042,,0.23250949382782,,,,,,,,,,,,,,,,,,26.44283,-0.009807348
4633,2021/11/20 18:08:19,28102.2504,14555.0027,1,4,0,0,0,0,-0.7493439,2.744142,-2.0563060684338,2.942457,3.025679,11.24129,11.12322,,-0.000961323326919228,,0.217457607388496,4.47865104675293,,,,,,,,,,,,,,,,,26.36198,-0.0332725
4634,2021/11/20 18:08:24,28107.2482,14560.0005,1,4,0,0,0,0,-0.7494583,2.739354,-2.0530315919382,2.942457,3.026717,11.24129,11.12607,,-0.000923593295738101,,,,,,,,,,,,,,,,,,,,26.22142,-0.08040547
4635,2021/11/20 18:08:29,28112.25,14565.0023,1,4,0,0,0,0,-0.7488785,2.734542,-2.047839711147,2.942457,3.02776,11.24129,11.12892,,-0.000922350212931633,,0.215891793370247,4.54569101333618,,,,,,,,,,,,,,,,,26.46712,-0.00859201
4636,2021/11/20 18:08:34,28117.2503,14570.0026,1,4,0,0,0,0,-0.7492599,2.729765,-2.0453034509235,2.942457,3.0288,11.24129,11.13176,,-0.00107331504113972,,0.216396600008011,,,,,,,,,,,,,,,,,,26.38467,-0.03271878
4637,2021/11/20 18:08:39,28122.2499,14575.0022,1,4,0,0,0,0,-0.7496414,2.724739,-2.0425771585946,2.942457,3.02984,11.24129,11.1346,,-0.000977769261226058,,0.21548929810524,4.7440390586853,,,,,,,,,,,,,,,,,26.23251,-0.07209003
4638,2021/11/20 18:08:44,28127.2507,14580.003,1,4,0,0,0,0,-0.7494965,2.719625,-2.0383494188125,2.942457,3.030881,11.24129,11.13743,,-0.00116342795081437,,0.205294206738472,,,,,,,,,,,,,,,,,,26.40595,-0.02426326
4639,2021/11/20 18:08:49,28132.2482,14585.0005,1,4,0,0,0,0,-0.7491684,2.714786,-2.0338318839624,2.942457,3.03192,11.24129,11.14025,,-0.00114492105785757,,0.210212305188179,4.73729419708252,,,,,,,,,,,,,,,,,26.53538,0.0231725
4640,2021/11/20 18:08:54,28137.2486,14590.0009,1,4,0,0,0,0,-0.7491455,2.709701,-2.0299603104955,2.942457,3.032961,11.24129,11.14308,,-0.000969191780313849,,0.198466792702675,,,,,,,,,,,,,,,,,,26.24811,-0.05944371
4641,2021/11/20 18:08:59,28142.2494,14595.0017,1,4,0,0,0,0,-0.7496338,2.704266,-2.0272091977908,2.942457,3.034003,11.24129,11.1459,,-0.00121033494360745,,0.209270194172859,5.03972101211548,,,,,,,,,,,,,,,,,26.2565,-0.07274806
4642,2021/11/20 18:09:04,28147.2503,14600.0026,1,4,0,0,0,0,-0.7491608,2.69926,-2.022179781008,2.942457,3.035043,11.24129,11.14871,,-0.00104743894189596,,0.200743302702904,,,,,,,,,,,,,,,,,,26.54957,0.05669951
4643,2021/11/20 18:09:09,28152.2496,14605.0019,1,4,0,0,0,0,-0.749527,2.693896,-2.019147787192,2.942457,3.036083,11.24129,11.15151,,-0.00106204103212804,,0.193175405263901,4.93246078491211,,,,,,,,,,,,,,,,,26.34028,-0.032987
4644,2021/11/20 18:09:14,28157.2483,14610.0006,1,4,0,0,0,0,-0.7493439,2.688286,-2.0144507155554,2.942457,3.037123,11.24129,11.15431,,-0.00106941000558436,,0.185750499367714,,,,,,,,,,,,,,,,,,26.21971,-0.06525993
4645,2021/11/20 18:09:19,28162.2495,14615.0018,1,4,0,0,0,0,-0.7490234,2.682999,-2.0096290331766,2.942457,3.038165,11.24129,11.15711,,-0.00116218195762485,,0.192900106310844,5.09928512573242,,,,,,,,,,,,,,,,,26.44894,0.04380763
4646,2021/11/20 18:09:24,28167.2479,14620.0002,1,4,0,0,0,0,-0.7491302,2.677623,-2.0058882535146,2.942457,3.039204,11.24129,11.15989,,-0.000928442925214767,,0.19708240032196,5.26215600967407,,,,,,,,,,,,,,,,,26.50798,0.08139074
4647,2021/11/20 18:09:29,28172.248,14625.0003,1,4,0,0,0,0,-0.7493973,2.67205,-2.002427055465,2.942457,3.040245,11.24129,11.16268,,-0.00126283697318286,,0.182103499770164,,,,,,,,,,,,,,,,,,26.49772,0.07456899
4648,2021/11/20 18:09:34,28177.2497,14630.002,1,4,0,0,0,0,-0.7489853,2.666268,-1.9969955378604,2.942457,3.041286,11.24129,11.16546,,-0.000998442177660763,,0.186532601714134,5.47767019271851,,,,,,,,,,,,,,,,,26.43082,-0.04257798
4649,2021/11/20 18:09:39,28182.2499,14635.0022,1,4,0,0,0,0,-0.7490158,2.660559,-1.9928007278322,2.942457,3.042326,11.24129,11.16823,,-0.00101338000968099,,0.182842195034027,,,,,,,,,,,,,,,,,,26.51818,0.08039951
4650,2021/11/20 18:09:44,28187.2487,14640.001,1,4,0,0,0,0,-0.7492371,2.654741,-1.9890304480911,2.942457,3.043367,11.24129,11.17099,,-0.0010842380579561,,0.185062497854233,5.42934608459473,,,,,,,,,,,,,,,,,26.31588,-0.08217156
4651,2021/11/20 18:09:49,28192.2498,14645.0021,1,4,0,0,0,0,-0.749588,2.648942,-1.985615135896,2.942457,3.044409,11.24129,11.17376,,-0.00106630497612059,,0.175764203071594,,,,,,,,,,,,,,,,,,26.30349,-0.0640285
4652,2021/11/20 18:09:54,28197.2498,14650.0021,1,4,0,0,0,0,-0.7491074,2.643011,-1.9798990983814,2.942457,3.045448,11.24129,11.1765,,-0.00103081401903182,,0.173810005187988,5.57840394973755,,,,,,,,,,,,,,,,,26.48759,0.05031288
4653,2021/11/20 18:09:59,28202.2512,14655.0035,1,4,0,0,0,0,-0.7495804,2.637089,-1.9767102274556,2.942457,3.04649,11.24129,11.17926,,-0.00105724798049778,,0.174786299467087,5.76298093795776,,,,,,,,,,,,,,,,,26.36917,-0.0667721
4654,2021/11/20 18:10:04,28207.2483,14660.0006,1,4,0,0,0,0,-0.7490005,2.631063,-1.9706675025315,2.942457,3.047528,11.24129,11.18199,,-0.0010497480398044,,0.181336998939514,,,,,,,,,,,,,,,,,,26.24142,-0.01482666
4655,2021/11/20 18:10:09,28212.2483,14665.0006,1,4,0,0,0,0,-0.7492981,2.624944,-1.9668655518064,2.942457,3.04857,11.24129,11.18473,,-0.00120126304682344,,0.169061705470085,5.88517284393311,,,,,,,,,,,,,,,,,26.37627,-0.0592804
4656,2021/11/20 18:10:14,28217.2499,14670.0022,1,4,0,0,0,0,-0.7494049,2.618799,-1.9625408027151,2.942457,3.049611,11.24129,11.18746,,-0.00131270498968661,,0.173102602362633,,,,,,,,,,,,,,,,,,26.54165,0.05140424
4657,2021/11/20 18:10:19,28222.2481,14675.0004,1,4,0,0,0,0,-0.7494736,2.612655,-1.958115948408,2.942457,3.050651,11.24129,11.19018,,-0.00132639496587217,,0.168105095624924,5.81003713607788,,,,,,,,,,,,,,,,,26.3425,0.07207334
4658,2021/11/20 18:10:24,28227.2511,14680.0034,1,4,0,0,0,0,-0.749588,2.606229,-1.953597983652,2.942457,3.051693,11.24129,11.1929,,-0.00114148901775479,,0.166983097791672,6.09634399414063,,,,,,,,,,,,,,,,,26.37177,-0.05449355
4659,2021/11/20 18:10:29,28232.2485,14685.0008,1,4,0,0,0,0,-0.7490387,2.599751,-1.9473141093637,2.942457,3.052731,11.24129,11.1956,,-0.00117719196714461,,0.159819707274437,,,,,,,,,,,,,,,,,,26.51938,0.0648433
4660,2021/11/20 18:10:34,28237.2502,14690.0025,1,4,0,0,0,0,-0.748909,2.593265,-1.942119497885,2.942457,3.053773,11.24129,11.19831,,-0.00121270399540663,,0.157634094357491,6.04726219177246,,,,,,,,,,,,,,,,,26.38995,-0.06319165
4661,2021/11/20 18:10:39,28242.2498,14695.0021,1,4,0,0,0,0,-0.7493668,2.586921,-1.9385527116228,2.942457,3.054813,11.24129,11.201,,-0.00106107001192868,,0.165399193763733,6.24866485595703,,,,,,,,,,,,,,,,,26.3655,-0.06641686
4662,2021/11/20 18:10:44,28247.2495,14700.0018,1,4,0,0,0,0,-0.7494431,2.580336,-1.9338150108816,2.942457,3.055853,11.24129,11.20369,,-0.00110712402965873,,0.156969100236893,,,,,,,,,,,,,,,,,,26.2924,-0.0553149
4663,2021/11/20 18:10:49,28252.2505,14705.0028,1,4,0,0,0,0,-0.7494049,2.573564,-1.9286414720636,2.942457,3.056895,11.24129,11.20637,,-0.00129745795857161,,0.154777705669403,6.38746023178101,,,,,,,,,,,,,,,,,26.45553,0.0162524
4664,2021/11/20 18:10:54,28257.2497,14710.002,1,4,0,0,0,0,-0.7490158,2.566765,-1.922547539887,2.942457,3.057936,11.24129,11.20905,,-0.00136890704743564,,0.153886497020721,6.38626289367676,,,,,,,,,,,,,,,,,26.60279,0.08590817
4665,2021/11/20 18:10:59,28262.2501,14715.0024,1,4,0,0,0,0,-0.7491074,2.560238,-1.9178932315612,2.942457,3.058975,11.24129,11.21171,,-0.00128173700068146,,0.147501900792122,,,,,,,,,,,,,,,,,,26.53987,0.05862057
4666,2021/11/20 18:11:04,28267.2481,14720.0004,1,4,0,0,0,0,-0.7492981,2.553118,-1.9130464664758,2.942457,3.060016,11.24129,11.21437,,-0.00135597202461213,,0.155288606882095,6.5991268157959,,,,,,,,,,,,,,,,,26.32298,-0.05498469
4667,2021/11/20 18:11:09,28272.2502,14725.0025,1,4,0,0,0,0,-0.7494965,2.546152,-1.908332012468,2.942457,3.061057,11.24129,11.21702,,-0.000975020113401115,,0.147206202149391,6.59339284896851,,,,,,,,,,,,,,,,,26.57313,0.03825545
4668,2021/11/20 18:11:14,28277.2483,14730.0006,1,4,0,0,0,0,-0.7493668,2.539179,-1.9027764418572,2.942457,3.062098,11.24129,11.21967,,-0.00117011403199285,,0.150095298886299,,,,,,,,,,,,,,,,,,26.46712,0.03588498
4669,2021/11/20 18:11:19,28282.2507,14735.003,1,4,0,0,0,0,-0.7491608,2.532312,-1.8971088837696,2.942457,3.063137,11.24129,11.22231,,-0.00145979295484722,,0.145813494920731,6.81416511535645,,,,,,,,,,,,,,,,,26.51457,0.05374014
4670,2021/11/20 18:11:24,28287.2492,14740.0015,1,4,0,0,0,0,-0.7491074,2.525076,-1.8915531171624,2.942457,3.064179,11.24129,11.22494,,-0.00142407696694136,,0.138717800378799,6.98741722106934,,,,,,,,,,,,,,,,,26.56603,0.03465235
4671,2021/11/20 18:11:29,28292.2509,14745.0032,1,4,0,0,0,0,-0.7495499,2.517798,-1.8872152391202,2.942457,3.065218,11.24129,11.22756,,-0.00163915194571018,,0.146504402160645,,,,,,,,,,,,,,,,,,26.42863,-0.06497622
4672,2021/11/20 18:11:34,28297.2489,14750.0012,1,4,0,0,0,0,-0.7494736,2.510703,-1.8817056159408,2.942457,3.06626,11.24129,11.23018,,-0.00122354994527996,,0.139513805508614,6.63314294815063,,,,,,,,,,,,,,,,,26.64536,0.01386106
4673,2021/11/20 18:11:39,28302.2493,14755.0016,1,4,0,0,0,0,-0.7492523,2.503247,-1.8755635722181,2.942457,3.067301,11.24129,11.23279,,-0.00132743001449853,,0.145829394459724,7.13901710510254,,,,,,,,,,,,,,,,,26.43605,-0.07649064
4674,2021/11/20 18:11:41,28304.4891,14757.2414,1,4,0,0,0,0,-0.7490616,2.499931,-1.8726023147496,2.942457,3.067766,11.24129,11.23396,,-0.00171298102941364,0,0.139633193612099,7.13901710510254,,,,,,,,,,,,,,,,,26.68,0.0776124
4675,2021/11/20 18:11:41,28304.4996,0.0027,1,5,0,0,0,0,-0.7490158,2.499866,-1.8724391318828,2.942457,3.067768,11.24129,11.23396,,-0.00171298102941364,0,0.139633193612099,7.13901710510254,3.06776809692383,,,,,,,,,,,,,,,,26.6799780533919,0.0776127612877095
4676,2021/11/20 18:12:41,28364.5469,60.0011,1,6,0,0,0,0,0,2.625764,0,2.942457,3.067769,11.24129,11.23396,,0.000452265987405553,,,,,,,,,,,,,,,,,,,,26.55447,0.07967889
4677,2021/11/20 18:13:41,28424.5474,120.0016,1,6,0,0,0,0,0,2.651253,0,2.942457,3.067769,11.24129,11.23396,,0.000350603193510324,,,,,,,,,,,,,,,,,,,,26.24142,0.03468633
4678,2021/11/20 18:14:41,28484.5461,180.0003,1,6,0,0,0,0,0,2.668161,0,2.942457,3.067769,11.24129,11.23396,,0.000269835698418319,,0,,,,,,,,,,,,,,,,,,26.14551,-0.003060699
4679,2021/11/20 18:15:41,28544.5464,240.0006,1,6,0,0,0,0,0,2.681352,0,2.942457,3.067769,11.24129,11.23396,,0.000161663207109086,,,,,,,,,,,,,,,,,,,,25.93338,-0.04938006
4680,2021/11/20 18:16:41,28604.5462,300.0004,1,6,0,0,0,0,0,2.691837,0,2.942457,3.067769,11.24129,11.23396,,0.000210361002245918,,0,,,,,,,,,,,,,,,,,,25.8188,-0.005005002
4681,2021/11/20 18:17:41,28664.5477,360.0019,1,6,0,0,0,0,0,2.701036,0,2.942457,3.067769,11.24129,11.23396,,0.000115468697913457,,,,,,,,,,,,,,,,,,,,25.80998,-0.01592755
4682,2021/11/20 18:18:41,28724.5459,420.0001,1,6,0,0,0,0,0,2.70927,0,2.942457,3.067769,11.24129,11.23396,,0.000131534296087921,,0,,,,,,,,,,,,,,,,,,25.64025,-0.07896602
4683,2021/11/20 18:19:41,28784.5463,480.0005,1,6,0,0,0,0,0,2.716365,0,2.942457,3.067769,11.24129,11.23396,,0.000121262499305885,,,,,,,,,,,,,,,,,,,,25.52341,-0.08233666
4684,2021/11/20 18:20:41,28844.5471,540.0013,1,6,0,0,0,0,0,2.722796,0,2.942457,3.067769,11.24129,11.23396,,0.000109048502054065,,0,,,,,,,,,,,,,,,,,,25.55455,-0.04330218
4685,2021/11/20 18:21:41,28904.548,600.0022,1,6,0,0,0,0,0,2.728874,0,2.942457,3.067769,11.24129,11.23396,,0.0000850336291478015,,,,,,,,,,,,,,,,,,,,25.54525,-0.04596174
4686,2021/11/20 18:22:41,28964.5477,660.0019,1,6,0,0,0,0,0,2.734467,0,2.942457,3.067769,11.24129,11.23396,,0.0000922130566323176,,0,,,,,,,,,,,,,,,,,,25.68378,0.08104503
4687,2021/11/20 18:23:41,29024.5485,720.0027,1,6,0,0,0,0,0,2.739571,0,2.942457,3.067769,11.24129,11.23396,,0.0000861212029121816,,,,,,,,,,,,,,,,,,,,25.52065,-0.01387954
4688,2021/11/20 18:24:41,29084.5473,780.0015,1,6,0,0,0,0,0,2.744537,0,2.942457,3.067769,11.24129,11.23396,,0.0000741254989407025,,0,,,,,,,,,,,,,,,,,,25.64336,0.05193949
4689,2021/11/20 18:25:41,29144.5472,840.0014,1,6,0,0,0,0,0,2.748844,0,2.942457,3.067769,11.24129,11.23396,,0.0000840690336190164,,,,,,,,,,,,,,,,,,,,25.33936,-0.05595565
4690,2021/11/20 18:26:41,29204.5486,900.0028,1,6,0,0,0,0,0,2.753176,0,2.942457,3.067769,11.24129,11.23396,,0.0000397489384340588,,0,,,,,,,,,,,,,,,,,,25.45044,-0.04374266
4691,2021/11/20 18:27:41,29264.546,960.0002,1,6,0,0,0,0,0,2.757202,0,2.942457,3.067769,11.24129,11.23396,,0.0000713637564331293,,,,,,,,,,,,,,,,,,,,25.62065,0.06830096
4692,2021/11/20 18:28:41,29324.5469,1020.0011,1,6,0,0,0,0,0,2.761045,0,2.942457,3.067769,11.24129,11.23396,,0.0000680360608384945,,0,,,,,,,,,,,,,,,,,,25.39984,-0.04457712
4693,2021/11/20 18:29:41,29384.5461,1080.0003,1,6,0,0,0,0,0,2.764683,0,2.942457,3.067769,11.24129,11.23396,,0.000063851177401375,,,,,,,,,,,,,,,,,,,,25.39225,-0.04486203
4694,2021/11/20 18:30:41,29444.5473,1140.0015,1,6,0,0,0,0,0,2.767858,0,2.942457,3.067769,11.24129,11.23396,,0.0000574902514927089,,0,,,,,,,,,,,,,,,,,,25.63217,0.001888275
4695,2021/11/20 18:31:41,29504.5498,1200.004,1,6,0,0,0,0,0,2.771217,0,2.942457,3.067769,11.24129,11.23396,,0.0000827378535177559,,,,,,,,,,,,,,,,,,,,25.66629,-0.08161366
4696,2021/11/20 18:32:41,29564.5461,1260.0003,1,6,0,0,0,0,0,2.774528,0,2.942457,3.067769,11.24129,11.23396,,0.0000414503592764959,,0,,,,,,,,,,,,,,,,,,25.55889,-0.04724681
4697,2021/11/20 18:33:41,29624.547,1320.0012,1,6,0,0,0,0,0,2.777541,0,2.942457,3.067769,11.24129,11.23396,,0.0000331919000018388,,,,,,,,,,,,,,,,,,,,25.54873,0.02446055
4698,2021/11/20 18:34:41,29684.5467,1380.0009,1,6,0,0,0,0,0,2.7802,0,2.942457,3.067769,11.24129,11.23396,,0.00000766619177738903,,0,,,,,,,,,,,,,,,,,,25.60373,0.05969942
4699,2021/11/20 18:35:41,29744.5476,1440.0018,1,6,0,0,0,0,0,2.78299,0,2.942457,3.067769,11.24129,11.23396,,0.0000216516091313679,,,,,,,,,,,,,,,,,,,,25.55489,0.06456792
4700,2021/11/20 18:36:41,29804.5473,1500.0015,1,6,0,0,0,0,0,2.785715,0,2.942457,3.067769,11.24129,11.23396,,0.0000517253211000934,,0,,,,,,,,,,,,,,,,,,25.5535,0.06193578
4701,2021/11/20 18:37:41,29864.5475,1560.0017,1,6,0,0,0,0,0,2.78863,0,2.942457,3.067769,11.24129,11.23396,,-0.000000671657289785799,,,,,,,,,,,,,,,,,,,,25.52776,-0.01611531
4702,2021/11/20 18:38:41,29924.5489,1620.0031,1,6,0,0,0,0,0,2.790963,0,2.942457,3.067769,11.24129,11.23396,,0.0000502956900163554,,0,,,,,,,,,,,,,,,,,,25.51982,-0.008320212
4703,2021/11/20 18:39:41,29984.5462,1680.0004,1,6,0,0,0,0,0,2.793367,0,2.942457,3.067769,11.24129,11.23396,,0.0000314537901431322,,,,,,,,,,,,,,,,,,,,25.56511,0.01555026
4704,2021/11/20 18:40:41,30044.5467,1740.0009,1,6,0,0,0,0,0,2.795414,0,2.942457,3.067769,11.24129,11.23396,,0.0000669331129756756,,0,,,,,,,,,,,,,,,,,,25.43891,0.06846189
4705,2021/11/20 18:41:41,30104.546,1800.0002,1,6,0,0,0,0,0,2.797697,0,2.942457,3.067769,11.24129,11.23396,,0.0000476125896966551,,,,,,,,,,,,,,,,,,,,25.47986,0.06874382
4706,2021/11/20 18:41:41,30104.5482,1800.0024,1,6,0,0,0,0,0,2.797711,0,2.942457,3.067769,11.24129,11.23396,,0.0000476125896966551,0,0,0,,,,,,,,,,,,,,,,,25.47986,0.06874382
4707,2021/11/20 18:41:46,30109.5943,5.0014,1,7,0,0,0,0,1.533043,2.898722,4.443865471046,2.944579,3.067776,11.24739,11.23398,,0.00803644768893719,,0.0527441911399364,19.0389099121094,,,,,,,,,,,,,,,,,25.21361,-0.0801307
4708,2021/11/20 18:41:51,30114.5967,10.0038,1,7,0,0,0,0,1.532547,2.930858,4.491677635326,2.946707,3.067776,11.25359,11.23398,,0.0061681610532105,,0.0699658691883087,14.1223096847534,,,,,,,,,,,,,,,,,25.29627,-0.04056871
