Repository: HVES-Battery-Testing-Consortium/LG-HG2

# Battery Testing Consortium (BTC)
The Battery Testing Consortium (BTC) has been developed within the High Voltage and Energy Storage Lab at Oxford Brookes University to provide accurate and comprehensive cell data to Formula Student Electric teams. Through the BTC, we aim to provide FS teams with information for improved and informed decisions for cell selection, pack architecture design, thermal cooling requirements, and end of life predictions. A range of tests are completed to provide a comprehensive electrochemical lithium-ion characterisation for modelling, validation, and battery management parameterisation.

File: Data/Round1/LG_HG2/Package 2/211120_BTC_GITT_LG_HG2_4_25C/211120_BTC_GITT_LG_HG2_4_25C_Channel_6_Wb_1.CSV (part 23 of 81)
Data_Point,Date_Time,Test_Time(s),Step_Time(s),Cycle_Index,Step_Index,TC_Counter1,TC_Counter2,TC_Counter3,TC_Counter4,Current(A),Voltage(V),Power(W),Charge_Capacity(Ah),Discharge_Capacity(Ah),Charge_Energy(Wh),Discharge_Energy(Wh),ACR(Ohm),dV/dt(V/s),Internal_Resistance(Ohm),dQ/dV(Ah/V),dV/dQ(V/Ah),MetaCode_MV_UD1,MetaCode_MV_UD2,MetaCode_MV_UD3,MetaCode_MV_UD4,MetaCode_MV_UD5,MetaCode_MV_UD6,MetaCode_MV_UD7,MetaCode_MV_UD8,MetaCode_MV_UD9,MetaCode_MV_UD10,MetaCode_MV_UD11,MetaCode_MV_UD12,MetaCode_MV_UD13,MetaCode_MV_UD14,MetaCode_MV_UD15,MetaCode_MV_UD16,Aux_Temperature_1(C),Aux_dT/dt_1(C)
4709,2021/11/20 18:41:56,30119.5942,15.0013,1,7,0,0,0,0,1.532242,2.955956,4.529239933352,2.948836,3.067776,11.25986,11.23398,,0.00544858677312732,,0.0861726328730583,10.909930229187,,,,,,,,,,,,,,,,,25.5522,0.05235195
4710,2021/11/20 18:42:01,30124.5937,20.0008,1,7,0,0,0,0,1.532661,2.977201,4.563039861861,2.950966,3.067776,11.26618,11.23398,,0.00393086113035679,,0.112217798829079,9.6801290512085,,,,,,,,,,,,,,,,,25.26912,-0.04557133
4711,2021/11/20 18:42:06,30129.596,25.0031,1,7,0,0,0,0,1.5327,2.995856,4.5917484912,2.953093,3.067776,11.27253,11.23398,,0.00360654201358557,,0.11909069865942,8.68330955505371,,,,,,,,,,,,,,,,,25.3051,-0.04514098
4712,2021/11/20 18:42:11,30134.5945,30.0016,1,7,0,0,0,0,1.532936,3.012601,4.618124526536,2.955222,3.067776,11.27893,11.23398,,0.00333454506471753,,0.131313100457191,7.92596817016602,,,,,,,,,,,,,,,,,25.46516,0.03709197
4713,2021/11/20 18:42:16,30139.5956,35.0027,1,7,0,0,0,0,1.532516,3.028037,4.640515151092,2.957351,3.067776,11.28536,11.23398,,0.00335357990115881,,0.13379479944706,7.22308111190796,,,,,,,,,,,,,,,,,25.23667,-0.06431878
4714,2021/11/20 18:42:21,30144.5953,40.0024,1,7,0,0,0,0,1.532715,3.042158,4.66276119897,2.959478,3.067776,11.29181,11.23398,,0.00333156902343035,,0.1450424939394,6.95441722869873,,,,,,,,,,,,,,,,,25.4087,0.03803968
4715,2021/11/20 18:42:26,30149.5955,45.0026,1,7,0,0,0,0,1.53241,3.05561,4.6824473201,2.961608,3.067776,11.29831,11.23398,,0.00245989090763032,,0.154788598418236,6.39805221557617,,,,,,,,,,,,,,,,,25.3203,0.04363358
4716,2021/11/20 18:42:31,30154.5959,50.003,1,7,0,0,0,0,1.532784,3.068078,4.702700869152,2.963737,3.067776,11.30483,11.23398,,0.00235771201550961,,0.172873303294182,5.89142894744873,,,,,,,,,,,,,,,,,25.20961,0.003444552
4717,2021/11/20 18:42:36,30159.5931,55.0002,1,7,0,0,0,0,1.532845,3.079931,4.721056833695,2.965864,3.067776,11.31137,11.23398,,0.00245749996975064,,0.169498801231384,5.76434993743896,,,,,,,,,,,,,,,,,25.46736,0.08251011
4718,2021/11/20 18:42:41,30164.5943,60.0014,1,7,0,0,0,0,1.53244,3.09138,4.7373543672,2.967994,3.067776,11.31794,11.23398,,0.00199566991068423,,0.18790440261364,5.36647605895996,,,,,,,,,,,,,,,,,25.18376,-0.02113879
4719,2021/11/20 18:42:46,30169.5935,65.0006,1,7,0,0,0,0,1.5327,3.102132,4.7546377164,2.97012,3.067776,11.32452,11.23398,,0.00224651698954403,,0.189132899045944,5.19242715835571,,,,,,,,,,,,,,,,,25.36422,0.04222035
4720,2021/11/20 18:42:51,30174.5956,70.0027,1,7,0,0,0,0,1.53241,3.11241,4.7694882081,2.972251,3.067776,11.33114,11.23398,,0.00226635509170592,,0.21007040143013,5.01058101654053,,,,,,,,,,,,,,,,,25.46958,0.07236719
4721,2021/11/20 18:42:56,30179.5946,75.0017,1,7,0,0,0,0,1.532608,3.122206,4.785117893248,2.974378,3.067776,11.33777,11.23398,,0.00188402703497559,,0.214034304022789,4.89359188079834,,,,,,,,,,,,,,,,,25.16162,-0.03678977
4722,2021/11/20 18:43:01,30184.593,80.0001,1,7,0,0,0,0,1.532913,3.13152,4.80034771776,2.976509,3.067776,11.34444,11.23398,,0.00149743002839386,,0.228976801037788,4.413489818573,,,,,,,,,,,,,,,,,25.38343,0.05304217
4723,2021/11/20 18:43:06,30189.5934,85.0005,1,7,0,0,0,0,1.532585,3.140615,4.813259439775,2.978637,3.067776,11.35111,11.23398,,0.00142607802990824,,0.227186307311058,4.35507583618164,,,,,,,,,,,,,,,,,25.32742,0.003622174
4724,2021/11/20 18:43:11,30194.5951,90.0022,1,7,0,0,0,0,1.532822,3.149591,4.827762375802,2.980764,3.067776,11.3578,11.23398,,0.00172141497023404,,0.251232504844666,4.1394248008728,,,,,,,,,,,,,,,,,25.31802,-0.03654897
4725,2021/11/20 18:43:16,30199.5941,95.0012,1,7,0,0,0,0,1.532349,3.157886,4.838983454214,2.982887,3.067776,11.3645,11.23398,,0.00204664305783808,,0.24704709649086,4.07657194137573,,,,,,,,,,,,,,,,,25.54909,0.05015135
4726,2021/11/20 18:43:21,30204.5934,100.0005,1,7,0,0,0,0,1.532738,3.165976,4.852611722288,2.985023,3.067776,11.37125,11.23398,,0.00150249397847801,,0.257561385631561,3.8669490814209,,,,,,,,,,,,,,,,,25.30021,-0.03557742
4727,2021/11/20 18:43:26,30209.593,105.0001,1,7,0,0,0,0,1.532173,3.174086,4.863248868878,2.987151,3.067776,11.378,11.23398,,0.00153801601845771,,0.280588895082474,,,,,,,,,,,,,,,,,,25.358,-0.06359398
4728,2021/11/20 18:43:31,30214.5929,110,1,7,0,0,0,0,1.5327,3.181501,4.8762865827,2.989277,3.067776,11.38475,11.23398,,0.001354765961878,,0.274190485477448,3.62487101554871,,,,,,,,,,,,,,,,,25.46745,0.04153669
4729,2021/11/20 18:43:36,30219.5953,115.0024,1,7,0,0,0,0,1.532875,3.188982,4.88831078325,2.991406,3.067776,11.39153,11.23398,,0.00124826200772077,,0.286920994520187,3.58336210250854,,,,,,,,,,,,,,,,,25.29621,-0.06625891
4730,2021/11/20 18:43:41,30224.5955,120.0026,1,7,0,0,0,0,1.532532,3.196047,4.898044301004,2.993536,3.067776,11.39833,11.23398,,0.00132687401492149,,0.285478413105011,,,,,,,,,,,,,,,,,,25.38867,-0.05525827
4731,2021/11/20 18:43:46,30229.5948,125.0019,1,7,0,0,0,0,1.532516,3.203475,4.9093766931,2.995664,3.067776,11.40514,11.23398,,0.00140035699587315,,0.29630509018898,3.35388994216919,,,,,,,,,,,,,,,,,25.49097,0.06152034
4732,2021/11/20 18:43:51,30234.5948,130.0019,1,7,0,0,0,0,1.532677,3.210142,4.920110810134,2.997795,3.067776,11.41198,11.23398,,0.00116546102799475,,0.317970395088196,3.35950088500977,,,,,,,,,,,,,,,,,25.29538,-0.03708661
4733,2021/11/20 18:43:56,30239.595,135.0021,1,7,0,0,0,0,1.532265,3.216671,4.928792389815,2.999922,3.067776,11.41881,11.23398,,0.00139791902620345,,0.323375314474106,3.13864898681641,,,,,,,,,,,,,,,,,25.32294,-0.05570292
4734,2021/11/20 18:44:01,30244.5956,140.0027,1,7,0,0,0,0,1.532928,3.223228,4.940976451584,3.00205,3.067776,11.42566,11.23398,,0.00112456001807004,,0.326692700386047,,,,,,,,,,,,,,,,,,25.53004,0.05539
4735,2021/11/20 18:44:06,30249.596,145.0031,1,7,0,0,0,0,1.532715,3.229619,4.950085485585,3.004179,3.067776,11.43253,11.23398,,0.00135909498203546,,0.33827731013298,2.9811429977417,,,,,,,,,,,,,,,,,25.22254,-0.09775221
4736,2021/11/20 18:44:11,30254.5951,150.0022,1,7,0,0,0,0,1.532738,3.235694,4.959471150172,3.006306,3.067776,11.43941,11.23398,,0.00102726998738945,,0.337250202894211,,,,,,,,,,,,,,,,,,25.48958,-0.01376629
4737,2021/11/20 18:44:16,30259.595,155.0021,1,7,0,0,0,0,1.532822,3.241672,4.968906158384,3.008436,3.067776,11.44631,11.23398,,0.00109129899647087,,0.366916388273239,2.92169499397278,,,,,,,,,,,,,,,,,25.46164,0.008175969
4738,2021/11/20 18:44:21,30264.5951,160.0022,1,7,0,0,0,0,1.532257,3.247651,4.976235978307,3.010566,3.067776,11.45322,11.23398,,0.00118856795597821,,0.344755798578262,2.75222206115723,,,,,,,,,,,,,,,,,25.32336,-0.06405294
4739,2021/11/20 18:44:26,30269.5945,165.0016,1,7,0,0,0,0,1.532883,3.253017,4.986494458011,3.012693,3.067776,11.46013,11.23398,,0.000934671028517187,,0.356559693813324,,,,,,,,,,,,,,,,,,25.5687,0.02527952
4740,2021/11/20 18:44:31,30274.5948,170.0019,1,7,0,0,0,0,1.532639,3.258864,4.994662062096,3.014821,3.067776,11.46706,11.23398,,0.00115426199045032,,0.39710921049118,2.70063400268555,,,,,,,,,,,,,,,,,25.30027,-0.02308249
4741,2021/11/20 18:44:36,30279.5929,175,1,7,0,0,0,0,1.53244,3.264351,5.00242204644,3.01695,3.067776,11.474,11.23398,,0.0015898389974609,,0.394601792097092,,,,,,,,,,,,,,,,,,25.53798,0.04316926
4742,2021/11/20 18:44:41,30284.5935,180.0006,1,7,0,0,0,0,1.532829,3.269747,5.011963024263,3.019075,3.067776,11.48094,11.23398,,0.000874209508765489,,0.378670901060104,2.57186603546143,,,,,,,,,,,,,,,,,25.44072,0.02737999
4743,2021/11/20 18:44:46,30289.595,185.0021,1,7,0,0,0,0,1.532455,3.275181,5.019067499355,3.021205,3.067776,11.48792,11.23398,,0.000932080671191216,,0.411678612232208,,,,,,,,,,,,,,,,,,25.39184,0.01971483
4744,2021/11/20 18:44:51,30294.5946,190.0017,1,7,0,0,0,0,1.533165,3.27985,5.02855122525,3.023334,3.067776,11.49489,11.23398,,0.000925176311284304,,0.397490501403809,2.51075506210327,,,,,,,,,,,,,,,,,25.58199,0.07623017
4745,2021/11/20 18:44:56,30299.5936,195.0007,1,7,0,0,0,0,1.532822,3.284982,5.035292679204,3.025465,3.067776,11.50189,11.23398,,0.00100532500073314,,0.432550191879272,,,,,,,,,,,,,,,,,,25.29939,-0.03027081
4746,2021/11/20 18:45:01,30304.5963,200.0034,1,7,0,0,0,0,1.533043,3.289901,5.043559698743,3.027594,3.067776,11.50889,11.23398,,0.000827658688649535,,0.436249285936356,2.33368492126465,,,,,,,,,,,,,,,,,25.63258,0.06637275
4747,2021/11/20 18:45:06,30309.5939,205.001,1,7,0,0,0,0,1.532356,3.294444,5.048261030064,3.029721,3.067776,11.51589,11.23398,,0.00113097298890352,,0.444206207990646,,,,,,,,,,,,,,,,,,25.40689,-0.03084898
4748,2021/11/20 18:45:11,30314.5948,210.0019,1,7,0,0,0,0,1.533295,3.299401,5.058955056295,3.031849,3.067776,11.52291,11.23398,,0.00107821205165237,,0.440069794654846,2.26108503341675,,,,,,,,,,,,,,,,,25.6486,0.02024949
4749,2021/11/20 18:45:16,30319.5956,215.0027,1,7,0,0,0,0,1.532806,3.304047,5.064463065882,3.033978,3.067776,11.52993,11.23398,,0.000633693183772266,,0.467941492795944,,,,,,,,,,,,,,,,,,25.36168,-0.03945887
4750,2021/11/20 18:45:21,30324.5942,220.0013,1,7,0,0,0,0,1.53244,3.308382,5.06989691208,3.036104,3.067776,11.53697,11.23398,,0.000752367486711591,,0.456810504198074,2.17107391357422,,,,,,,,,,,,,,,,,25.54915,0.005841255
4751,2021/11/20 18:45:26,30329.5941,225.0012,1,7,0,0,0,0,1.53315,3.312866,5.0791205079,3.038235,3.067776,11.54402,11.23398,,0.00086743471911177,,,,,,,,,,,,,,,,,,,,25.48599,0.03721058
4752,2021/11/20 18:45:31,30334.5936,230.0007,1,7,0,0,0,0,1.532784,3.317011,5.084261388624,3.040361,3.067776,11.55107,11.23398,,0.000849466829095036,,0.496952414512634,2.02779388427734,,,,,,,,,,,,,,,,,25.4931,-0.001350641
4753,2021/11/20 18:45:36,30339.596,235.0031,1,7,0,0,0,0,1.532898,3.321368,5.091318364464,3.04249,3.067776,11.55814,11.23398,,0.000763801916036755,,0.509144127368927,,,,,,,,,,,,,,,,,,25.58691,0.06957233
4754,2021/11/20 18:45:41,30344.5967,240.0038,1,7,0,0,0,0,1.532738,3.325563,5.097216781494,3.044621,3.067776,11.56522,11.23398,,0.000783607305493206,,0.499714404344559,,,,,,,,,,,,,,,,,,25.45885,-0.05528867
4755,2021/11/20 18:45:46,30349.5952,245.0023,1,7,0,0,0,0,1.532646,3.329448,5.102865159408,3.046748,3.067776,11.57229,11.23398,,0.000901616120245308,,0.535908997058868,1.95284402370453,,,,,,,,,,,,,,,,,25.61446,0.01236141
4756,2021/11/20 18:45:51,30354.5929,250,1,7,0,0,0,0,1.532875,3.333247,5.109450995125,3.048875,3.067776,11.57938,11.23398,,0.000827869691420347,,0.487066507339478,,,,,,,,,,,,,,,,,,25.42911,-0.0824827
4757,2021/11/20 18:45:56,30359.5931,255.0002,1,7,0,0,0,0,1.532623,3.337394,5.114966804462,3.051003,3.067776,11.58648,11.23398,,0.000916811579372734,,,1.83984899520874,,,,,,,,,,,,,,,,,25.68242,0.03278136
4758,2021/11/20 18:46:01,30364.5957,260.0028,1,7,0,0,0,0,1.532227,3.341024,5.119207180448,3.053135,3.067776,11.5936,11.23398,,0.000778035901021212,,0.593566715717316,,,,,,,,,,,,,,,,,,25.44203,-0.05651712
4759,2021/11/20 18:46:06,30369.5946,265.0017,1,7,0,0,0,0,1.532913,3.344652,5.127060531276,3.055262,3.067776,11.60071,11.23398,,0.000897895311936736,,0.556305527687073,,,,,,,,,,,,,,,,,,25.58324,-0.01222491
4760,2021/11/20 18:46:11,30374.5939,270.001,1,7,0,0,0,0,1.53241,3.348421,5.13115382461,3.057392,3.067776,11.60783,11.23398,,0.000730482919607311,,,1.7613730430603,,,,,,,,,,,,,,,,,25.70416,0.07800817
4761,2021/11/20 18:46:16,30379.5953,275.0024,1,7,0,0,0,0,1.532967,3.351839,5.138258576313,3.059519,3.067776,11.61496,11.23398,,0.000709395506419241,,0.612718880176544,,,,,,,,,,,,,,,,,,25.35498,-0.0584501
4762,2021/11/20 18:46:21,30384.5934,280.0005,1,7,0,0,0,0,1.532829,3.355183,5.142921802707,3.06165,3.067776,11.62211,11.23398,,0.000699882686603814,,0.595614671707153,,,,,,,,,,,,,,,,,,25.60202,0.02195537
4763,2021/11/20 18:46:26,30389.5942,285.0013,1,7,0,0,0,0,1.532455,3.358724,5.14709338742,3.063776,3.067776,11.62925,11.23398,,0.000746863719541579,,0.628759026527405,1.62985301017761,,,,,,,,,,,,,,,,,25.62065,0.06178916
4764,2021/11/20 18:46:31,30394.595,290.0021,1,7,0,0,0,0,1.532555,3.362028,5.15249282154,3.065908,3.067776,11.63641,11.23398,,0.000588720780797303,,,,,,,,,,,,,,,,,,,,25.38695,-0.06219268
4765,2021/11/20 18:46:36,30399.5961,295.0032,1,7,0,0,0,0,1.532494,3.365291,5.157288265754,3.068036,3.067776,11.64357,11.23398,,0.000514409388415515,,0.633136570453644,,,,,,,,,,,,,,,,,,25.69083,0.05943716
4766,2021/11/20 18:46:41,30404.5944,300.0015,1,7,0,0,0,0,1.532532,3.368396,5.162174658672,3.070164,3.067776,11.65073,11.23398,,0.000646004104055464,,,1.53711104393005,,,,,,,,,,,,,,,,,25.49221,0.01208246
4767,2021/11/20 18:46:46,30409.5944,305.0015,1,7,0,0,0,0,1.53244,3.371472,5.16657855168,3.072293,3.067776,11.65791,11.23398,,0.000594384386204183,,0.680946111679077,,,,,,,,,,,,,,,,,,25.68502,0.07451475
4768,2021/11/20 18:46:51,30414.5946,310.0017,1,7,0,0,0,0,1.532806,3.374347,5.172219327682,3.074417,3.067776,11.66507,11.23398,,0.000679943012073636,,0.70684951543808,,,,,,,,,,,,,,,,,,25.52246,-0.01902163
4769,2021/11/20 18:46:56,30419.5944,315.0015,1,7,0,0,0,0,1.53257,3.37767,5.1765157119,3.07655,3.067776,11.67227,11.23398,,0.00071783282328397,,,1.41383397579193,,,,,,,,,,,,,,,,,25.66012,-0.01640856
4770,2021/11/20 18:47:01,30424.5944,320.0015,1,7,0,0,0,0,1.532639,3.380015,5.180342809585,3.078678,3.067776,11.67946,11.23398,,0.000461913790786639,,0.715599417686462,,,,,,,,,,,,,,,,,,25.60024,-0.02584636
4771,2021/11/20 18:47:06,30429.5946,325.0017,1,7,0,0,0,0,1.532913,3.38301,5.18586000813,3.080808,3.067776,11.68666,11.23398,,0.00067826738813892,,,,,,,,,,,,,,,,,,,,25.55356,-0.03470838
4772,2021/11/20 18:47:11,30434.5937,330.0008,1,7,0,0,0,0,1.532639,3.385873,5.189321008847,3.082933,3.067776,11.69385,11.23398,,0.000677757314406335,,0.781807005405426,,,,,,,,,,,,,,,,,,25.61934,0.06289244
4773,2021/11/20 18:47:16,30439.5948,335.0019,1,7,0,0,0,0,1.532806,3.388258,5.193542191948,3.085062,3.067776,11.70107,11.23398,,0.000512317579705268,,,1.31935501098633,,,,,,,,,,,,,,,,,25.52065,-0.003064275
4774,2021/11/20 18:47:21,30444.593,340.0001,1,7,0,0,0,0,1.532555,3.390896,5.19673461928,3.087193,3.067776,11.70829,11.23398,,0.000379371689632535,,0.798034906387329,,,,,,,,,,,,,,,,,,25.78362,0.1032764
4775,2021/11/20 18:47:26,30449.5952,345.0023,1,7,0,0,0,0,1.532829,3.393232,5.201244413328,3.089318,3.067776,11.7155,11.23398,,0.000557193416170776,,,,,,,,,,,,,,,,,,,,25.52196,0.009682178
4776,2021/11/20 18:47:31,30454.594,350.0011,1,7,0,0,0,0,1.533043,3.395792,5.205895155056,3.091451,3.067776,11.72274,11.23398,,0.000441476207925007,,0.846956014633179,,,,,,,,,,,,,,,,,,25.71656,0.04844427
4777,2021/11/20 18:47:36,30459.5932,355.0003,1,7,0,0,0,0,1.532387,3.397908,5.206910046396,3.093579,3.067776,11.72997,11.23398,,0.000364823790732771,,,1.16277897357941,,,,,,,,,,,,,,,,,25.66649,0.03334761
4778,2021/11/20 18:47:41,30464.5943,360.0014,1,7,0,0,0,0,1.532501,3.400094,5.210647455094,3.095707,3.067776,11.7372,11.23398,,0.000393848604289815,,0.929980874061584,,,,,,,,,,,,,,,,,,25.54245,-0.05011559
4779,2021/11/20 18:47:46,30469.5949,365.002,1,7,0,0,0,0,1.532768,3.402494,5.215233923392,3.097835,3.067776,11.74444,11.23398,,0.000512500526383519,,,,,,,,,,,,,,,,,,,,25.82454,0.05249441
4780,2021/11/20 18:47:51,30474.5942,370.0013,1,7,0,0,0,0,1.532501,3.404701,5.217707687201,3.099965,3.067776,11.75169,11.23398,,0.000502548879012465,,0.939352512359619,,,,,,,,,,,,,,,,,,25.52512,-0.08108675
4781,2021/11/20 18:47:56,30479.5964,375.0035,1,7,0,0,0,0,1.532349,3.406249,5.219562248901,3.102094,3.067776,11.75894,11.23398,,0.000530203280504793,,,,,,,,,,,,,,,,,,,,25.85514,0.01678944
4782,2021/11/20 18:48:01,30484.596,380.0031,1,7,0,0,0,0,1.532425,3.408401,5.223118902425,3.104219,3.067776,11.76618,11.23398,,0.000292446813546121,,,1.01312005519867,,,,,,,,,,,,,,,,,25.59485,-0.03942609
4783,2021/11/20 18:48:06,30489.5941,385.0012,1,7,0,0,0,0,1.533028,3.41061,5.22856062708,3.106346,3.067776,11.77343,11.23398,,0.000403249985538423,,1.08209598064423,,,,,,,,,,,,,,,,,,25.94122,0.1175147
4784,2021/11/20 18:48:11,30494.5934,390.0005,1,7,0,0,0,0,1.5327,3.412326,5.2300720602,3.108476,3.067776,11.7807,11.23398,,0.000366549997124821,,,,,,,,,,,,,,,,,,,,25.60373,-0.06175637
4785,2021/11/20 18:48:16,30499.5957,395.0028,1,7,0,0,0,0,1.532257,3.414048,5.231198946336,3.110609,3.067776,11.78798,11.23398,,0.000357141805579886,,1.12590301036835,,,,,,,,,,,,,,,,,,25.94832,0.04166126
4786,2021/11/20 18:48:21,30504.5935,400.0006,1,7,0,0,0,0,1.532753,3.415628,5.235314063884,3.112733,3.067776,11.79523,11.23398,,0.000411115499446169,,,,,,,,,,,,,,,,,,,,25.61976,-0.09104133
4787,2021/11/20 18:48:26,30509.5947,405.0018,1,7,0,0,0,0,1.532784,3.417623,5.238477852432,3.114866,3.067776,11.80252,11.23398,,0.0004598562954925,,,0.867395281791687,,,,,,,,,,,,,,,,,25.89999,0.02579927
4788,2021/11/20 18:48:31,30514.5947,410.0018,1,7,0,0,0,0,1.532951,3.419369,5.241725127919,3.116992,3.067776,11.80978,11.23398,,0.000398499105358496,,1.30648100376129,,,,,,,,,,,,,,,,,,25.74457,-0.04968703
4789,2021/11/20 18:48:36,30519.5931,415.0002,1,7,0,0,0,0,1.533569,3.420781,5.246003697389,3.11912,3.067776,11.81706,11.23398,,0.000327539892168716,,,,,,,,,,,,,,,,,,,,25.69352,-0.05301356
4790,2021/11/20 18:48:41,30524.5945,420.0016,1,7,0,0,0,0,1.532455,3.42244,5.2447352902,3.121248,3.067776,11.82434,11.23398,,0.000267029594397172,,,,,,,,,,,,,,,,,,,,25.98342,0.05687654
4791,2021/11/20 18:48:46,30529.594,425.0011,1,7,0,0,0,0,1.532639,3.424128,5.247952113792,3.12338,3.067776,11.83164,11.23398,,0.000239706598222256,,1.30384802818298,,,,,,,,,,,,,,,,,,25.70593,-0.05910754
4792,2021/11/20 18:48:51,30534.5949,430.002,1,7,0,0,0,0,1.532936,3.425467,5.251021681112,3.125505,3.067776,11.83892,11.23398,,0.000288099807221442,,,,,,,,,,,,,,,,,,,,25.85245,0.06548941
4793,2021/11/20 18:48:56,30539.5959,435.003,1,7,0,0,0,0,1.53231,3.426568,5.25056441208,3.127637,3.067776,11.84623,11.23398,,0.000228069795412011,,,0.730259776115417,,,,,,,,,,,,,,,,,25.81033,-0.0753665
4794,2021/11/20 18:49:01,30544.5947,440.0018,1,7,0,0,0,0,1.533058,3.42813,5.25552212154,3.129762,3.067776,11.85351,11.23398,,0.000288935902062804,,,,,,,,,,,,,,,,,,,,25.83434,0.007933974
4795,2021/11/20 18:49:06,30549.5932,445.0003,1,7,0,0,0,0,1.532784,3.429596,5.256829875264,3.131889,3.067776,11.8608,11.23398,,0.000267301686108112,,1.50347697734833,,,,,,,,,,,,,,,,,,25.68642,-0.04549801
4796,2021/11/20 18:49:11,30554.5964,450.0035,1,7,0,0,0,0,1.53299,3.430944,5.25960284256,3.134024,3.067776,11.86812,11.23398,,0.000199143803911284,,,,,,,,,,,,,,,,,,,,25.94359,0.07232547
4797,2021/11/20 18:49:16,30559.5959,455.003,1,7,0,0,0,0,1.532875,3.432273,5.261245474875,3.136149,3.067776,11.87542,11.23398,,0.000351696187863126,,,,,,,,,,,,,,,,,,,,25.88129,-0.03679037
4798,2021/11/20 18:49:21,30564.596,460.0031,1,7,0,0,0,0,1.533241,3.433668,5.264640557988,3.138277,3.067776,11.88272,11.23398,,0.000222287097130902,,,,,,,,,,,,,,,,,,,,25.85115,-0.02707064
4799,2021/11/20 18:49:26,30569.5945,465.0016,1,7,0,0,0,0,1.532639,3.43516,5.26486018724,3.140404,3.067776,11.89003,11.23398,,0.000234341598115861,,1.54341197013855,,,,,,,,,,,,,,,,,,26.05403,0.06630361
4800,2021/11/20 18:49:31,30574.5933,470.0004,1,7,0,0,0,0,1.53273,3.43607,5.2665675711,3.142534,3.067776,11.89735,11.23398,,0.000253121805144474,,,,,,,,,,,,,,,,,,,,25.83336,-0.007631183
4801,2021/11/20 18:49:36,30579.5955,475.0026,1,7,0,0,0,0,1.532845,3.437303,5.268852717035,3.144663,3.067776,11.90466,11.23398,,0.000355801603291184,,,0.630042374134064,,,,,,,,,,,,,,,,,26.06205,0.0501138
4802,2021/11/20 18:49:41,30584.5948,480.0019,1,7,0,0,0,0,1.532936,3.438738,5.271365274768,3.146793,3.067776,11.91198,11.23398,,0.000204596100957133,,,,,,,,,,,,,,,,,,,,25.82625,-0.06786942
4803,2021/11/20 18:49:46,30589.5934,485.0005,1,7,0,0,0,0,1.532135,3.44005,5.27062100675,3.148918,3.067776,11.91929,11.23398,,0.000183825206477195,,1.68546903133392,,,,,,,,,,,,,,,,,,26.10332,0.04910052
4804,2021/11/20 18:49:51,30594.5933,490.0004,1,7,0,0,0,0,1.532753,3.440969,5.274155557657,3.15105,3.067776,11.92663,11.23398,,0.000358130288077518,,,,,,,,,,,,,,,,,,,,25.85245,-0.02706468
4805,2021/11/20 18:49:56,30599.5941,495.0012,1,7,0,0,0,0,1.532646,3.442378,5.275946872188,3.15318,3.067776,11.93396,11.23398,,0.000268734205747023,,,,,,,,,,,,,,,,,,,,26.11524,0.09390533
4806,2021/11/20 18:50:01,30604.5947,500.0018,1,7,0,0,0,0,1.53286,3.443496,5.27839727856,3.155306,3.067776,11.94128,11.23398,,0.000246721785515547,,,,,,,,,,,,,,,,,,,,25.95811,-0.04620016
4807,2021/11/20 18:50:06,30609.5959,505.003,1,7,0,0,0,0,1.532822,3.44488,5.28038785136,3.157436,3.067776,11.94861,11.23398,,0.000181515395524912,,1.73343503475189,,,,,,,,,,,,,,,,,,26.12545,0.000565052
4808,2021/11/20 18:50:11,30614.5948,510.0019,1,7,0,0,0,0,1.532646,3.445642,5.280949428732,3.159563,3.067776,11.95594,11.23398,,0.00021562390611507,,,,,,,,,,,,,,,,,,,,25.89336,-0.07642925
4809,2021/11/20 18:50:16,30619.5935,515.0006,1,7,0,0,0,0,1.53273,3.447071,5.28342913383,3.161694,3.067776,11.96329,11.23398,,0.000246914190938696,,,0.571312487125397,,,,,,,,,,,,,,,,,26.23017,0.04534423
4810,2021/11/20 18:50:21,30624.5935,520.0006,1,7,0,0,0,0,1.533028,3.448053,5.285961794484,3.163818,3.067776,11.97061,11.23398,,,,,,,,,,,,,,,,,,,,,,25.9129,-0.05963981
4811,2021/11/20 18:50:26,30629.5948,525.0019,1,7,0,0,0,0,1.53241,3.449406,5.28590424846,3.16595,3.067776,11.97796,11.23398,,0.000169113001902588,,1.84822595119476,,,,,,,,,,,,,,,,,,26.18006,0.03787816
4812,2021/11/20 18:50:31,30634.5933,530.0004,1,7,0,0,0,0,1.532951,3.450434,5.289346250734,3.168077,3.067776,11.9853,11.23398,,0.000165041696163826,,,,,,,,,,,,,,,,,,,,25.91248,0.005133152
4813,2021/11/20 18:50:36,30639.5945,535.0016,1,7,0,0,0,0,1.532883,3.45173,5.29109823759,3.170207,3.067776,11.99265,11.23398,,0.000272512203082442,,,,,,,,,,,,,,,,,,,,26.14954,0.05587995
4814,2021/11/20 18:50:41,30644.5953,540.0024,1,7,0,0,0,0,1.532822,3.452792,5.292515539024,3.172335,3.067776,12,11.23398,,0.000197494198800996,,,,,,,,,,,,,,,,,,,,25.98123,-0.04177868
4815,2021/11/20 18:50:46,30649.5954,545.0025,1,7,0,0,0,0,1.532875,3.45358,5.2939064425,3.174465,3.067776,12.00735,11.23398,,,,,,,,,,,,,,,,,,,,,,26.26835,0.03716052
4816,2021/11/20 18:50:51,30654.5946,550.0017,1,7,0,0,0,0,1.533173,3.454869,5.296911869337,3.17659,3.067776,12.0147,11.23398,,0.000215426596696489,,1.90952301025391,,,,,,,,,,,,,,,,,,25.95859,-0.005843043
4817,2021/11/20 18:50:56,30659.5938,555.0009,1,7,0,0,0,0,1.533333,3.456205,5.299513181265,3.178722,3.067776,12.02206,11.23398,,0.000177512905793265,,,,,,,,,,,,,,,,,,,,26.07184,0.01763403
4818,2021/11/20 18:51:01,30664.5947,560.0018,1,7,0,0,0,0,1.533203,3.457257,5.300676804171,3.180851,3.067776,12.02942,11.23398,,0.000242419802816585,,,0.524549186229706,,,,,,,,,,,,,,,,,26.31443,0.03186762
4819,2021/11/20 18:51:06,30669.5931,565.0002,1,7,0,0,0,0,1.532753,3.45817,5.30052044201,3.18298,3.067776,12.03678,11.23398,,0.00016586460696999,,,,,,,,,,,,,,,,,,,,26.00482,-0.005149245
4820,2021/11/20 18:51:11,30674.5946,570.0017,1,7,0,0,0,0,1.532753,3.459217,5.302125234401,3.185107,3.067776,12.04414,11.23398,,,,2.02316808700562,,,,,,,,,,,,,,,,,,26.07403,-0.003319383
4821,2021/11/20 18:51:16,30679.594,575.0011,1,7,0,0,0,0,1.533226,3.460511,5.305745438486,3.187236,3.067776,12.05151,11.23398,,0.000164182405569591,,,,,,,,,,,,,,,,,,,,26.28432,0.003189445
4822,2021/11/20 18:51:21,30684.5942,580.0013,1,7,0,0,0,0,1.532967,3.461322,5.306092402374,3.189365,3.067776,12.05887,11.23398,,0.000208234603633173,,,,,,,,,,,,,,,,,,,,26.00653,-0.05324662
4823,2021/11/20 18:51:26,30689.5958,585.0029,1,7,0,0,0,0,1.532372,3.462148,5.305298655056,3.191493,3.067776,12.06624,11.23398,,0.000263711786828935,,,,,,,,,,,,,,,,,,,,26.21961,0.06921351
4824,2021/11/20 18:51:31,30694.5934,590.0005,1,7,0,0,0,0,1.533119,3.463207,5.309508452633,3.193617,3.067776,12.0736,11.23398,,0.000200285605387762,,,,,,,,,,,,,,,,,,,,26.14814,-0.05199194
4825,2021/11/20 18:51:36,30699.5945,595.0016,1,7,0,0,0,0,1.53215,3.464522,5.3081673823,3.195753,3.067776,12.08099,11.23398,,,,2.04476189613342,,,,,,,,,,,,,,,,,,26.12373,-0.04938245
4826,2021/11/20 18:51:41,30704.5961,600.0032,1,7,0,0,0,0,1.53241,3.465146,5.31002438186,3.197881,3.067776,12.08837,11.23398,,0.00017669539374765,,,,,,,,,,,,,,,,,,,,26.3052,0.04396081
4827,2021/11/20 18:51:46,30709.5936,605.0007,1,7,0,0,0,0,1.532951,3.46626,5.31360673326,3.200006,3.067776,12.09573,11.23398,,0.000253884412813932,,,,,,,,,,,,,,,,,,,,26.03763,-0.01956463
4828,2021/11/20 18:51:51,30714.5941,610.0012,1,7,0,0,0,0,1.532532,3.467273,5.313706825236,3.202133,3.067776,12.10311,11.23398,,0.000136856600875035,,,0.472568809986115,,,,,,,,,,,,,,,,,26.33318,0.05865574
4829,2021/11/20 18:51:56,30719.5962,615.0033,1,7,0,0,0,0,1.532387,3.468168,5.314575557016,3.204265,3.067776,12.1105,11.23398,,0.000264802190940827,,,,,,,,,,,,,,,,,,,,26.13483,-0.07457852
4830,2021/11/20 18:52:01,30724.5937,620.0008,1,7,0,0,0,0,1.53286,3.468821,5.31721695806,3.206393,3.067776,12.11788,11.23398,,,,,,,,,,,,,,,,,,,,,,26.29582,0.06250501
4831,2021/11/20 18:52:06,30729.5939,625.001,1,7,0,0,0,0,1.532951,3.469736,5.318935270936,3.208522,3.067776,12.12527,11.23398,,0.000140982505399734,,2.29829788208008,,,,,,,,,,,,,,,,,,26.37218,0.03660858
4832,2021/11/20 18:52:11,30734.5939,630.001,1,7,0,0,0,0,1.532532,3.470506,5.318661501192,3.210649,3.067776,12.13265,11.23398,,,,,,,,,,,,,,,,,,,,,,26.10906,-0.08334458
4833,2021/11/20 18:52:16,30739.5948,635.0019,1,7,0,0,0,0,1.532478,3.47157,5.32010465046,3.212781,3.067776,12.14005,11.23398,,0.000116832503408659,,,,,,,,,,,,,,,,,,,,26.36233,0.07262111
4834,2021/11/20 18:52:21,30744.5945,640.0016,1,7,0,0,0,0,1.532883,3.472101,5.322324597183,3.214908,3.067776,12.14743,11.23398,,0.000143337194458582,,,,,,,,,,,,,,,,,,,,26.28831,0.02439499
4835,2021/11/20 18:52:26,30749.5933,645.0004,1,7,0,0,0,0,1.532356,3.472806,5.321575110936,3.217037,3.067776,12.15482,11.23398,,,,,,,,,,,,,,,,,,,,,,26.29674,0.03534555
4836,2021/11/20 18:52:31,30754.5959,650.003,1,7,0,0,0,0,1.532974,3.473579,5.324906293946,3.219163,3.067776,12.16221,11.23398,,0.000138263698318042,,,,,,,,,,,,,,,,,,,,26.295,-0.03811777
4837,2021/11/20 18:52:36,30759.5958,655.0029,1,7,0,0,0,0,1.532585,3.474252,5.32458650142,3.221295,3.067776,12.16961,11.23398,,0.000169457503943704,,2.69121909141541,,,,,,,,,,,,,,,,,,26.23514,-0.02953768
4838,2021/11/20 18:52:41,30764.593,660.0001,1,7,0,0,0,0,1.532501,3.474613,5.324847897113,3.223423,3.067776,12.17701,11.23398,,,,,,,,,,,,,,,,,,,,,,26.40237,0.03300846
4839,2021/11/20 18:52:46,30769.594,665.0011,1,7,0,0,0,0,1.532532,3.475377,5.326126464564,3.225549,3.067776,12.18439,11.23398,,0.000142273303936236,,,,,,,,,,,,,,,,,,,,26.15302,-0.02384782
4840,2021/11/20 18:52:51,30774.5948,670.0019,1,7,0,0,0,0,1.532372,3.476127,5.326719683244,3.227676,3.067776,12.19179,11.23398,,,,,,,,,,,,,,,,,,,,,,26.40636,0.03980339
4841,2021/11/20 18:52:56,30779.596,675.0031,1,7,0,0,0,0,1.532883,3.476763,5.329470897729,3.229809,3.067776,12.1992,11.23398,,0.000124982805573381,,,,,,,,,,,,,,,,,,,,26.19613,-0.0619477
4842,2021/11/20 18:53:01,30784.5937,680.0008,1,7,0,0,0,0,1.532639,3.477139,5.329198839821,3.231936,3.067776,12.2066,11.23398,,,,,0.349937111139297,,,,,,,,,,,,,,,,,26.38859,0.05907476
4843,2021/11/20 18:53:06,30789.5939,685.001,1,7,0,0,0,0,1.533058,3.477966,5.331923600028,3.234063,3.067776,12.214,11.23398,,0.000110952198156156,,,,,,,,,,,,,,,,,,,,26.19292,-0.0194037
4844,2021/11/20 18:53:11,30794.5935,690.0006,1,7,0,0,0,0,1.532829,3.478651,5.332177133679,3.236192,3.067776,12.2214,11.23398,,0.000142247401527129,,,,,,,,,,,,,,,,,,,,26.38156,0.06807089
4845,2021/11/20 18:53:16,30799.5948,695.0019,1,7,0,0,0,0,1.532295,3.47893,5.33074704435,3.23832,3.067776,12.2288,11.23398,,,,,,,,,,,,,,,,,,,,,,26.17473,-0.003774166
4846,2021/11/20 18:53:21,30804.5934,700.0005,1,7,0,0,0,0,1.532883,3.479534,5.333718516522,3.240449,3.067776,12.23621,11.23398,,0.000112376801553182,,3.60516691207886,,,,,,,,,,,,,,,,,,26.43345,0.0446409
4847,2021/11/20 18:53:26,30809.5965,705.0036,1,7,0,0,0,0,1.533112,3.480268,5.335640634016,3.242578,3.067776,12.24362,11.23398,,,,,,,,,,,,,,,,,,,,,,26.17701,-0.07039607
4848,2021/11/20 18:53:31,30814.5951,710.0022,1,7,0,0,0,0,1.5327,3.480664,5.3348137128,3.244706,3.067776,12.25103,11.23398,,0.0000755078071961179,,,,,,,,,,,,,,,,,,,,26.31721,-0.03092051
4849,2021/11/20 18:53:36,30819.5941,715.0012,1,7,0,0,0,0,1.532936,3.481114,5.336324970704,3.246836,3.067776,12.25844,11.23398,,,,,,,,,,,,,,,,,,,,,,26.21783,-0.03355443
4850,2021/11/20 18:53:41,30824.5934,720.0005,1,7,0,0,0,0,1.532356,3.481788,5.335338732528,3.248963,3.067776,12.26585,11.23398,,0.000156276801135391,,,,,,,,,,,,,,,,,,,,26.40279,0.03383219
4851,2021/11/20 18:53:46,30829.5935,725.0006,1,7,0,0,0,0,1.532265,3.48245,5.33603624925,3.251092,3.067776,12.27326,11.23398,,,,,,,,,,,,,,,,,,,,,,26.12602,-0.0397557
4852,2021/11/20 18:53:51,30834.5955,730.0026,1,7,0,0,0,0,1.53244,3.483072,5.33759885568,3.253219,3.067776,12.28067,11.23398,,0.0000860829968587495,,,,,,,,,,,,,,,,,,,,26.42813,0.05185843
4853,2021/11/20 18:53:56,30839.596,735.0031,1,7,0,0,0,0,1.532951,3.48335,5.33980486585,3.255351,3.067776,12.28809,11.23398,,,,,,,,,,,,,,,,,,,,,,26.14063,-0.1067215
4854,2021/11/20 18:54:01,30844.595,740.0021,1,7,0,0,0,0,1.532845,3.484121,5.340617454245,3.257476,3.067776,12.2955,11.23398,,0.000140336793265305,,3.70747494697571,,,,,,,,,,,,,,,,,,26.45775,0.07053733
4855,2021/11/20 18:54:06,30849.5944,745.0015,1,7,0,0,0,0,1.533066,3.484744,5.342342545104,3.259607,3.067776,12.30292,11.23398,,,,,,,,,,,,,,,,,,,,,,26.28923,0.008155704
4856,2021/11/20 18:54:11,30854.593,750.0001,1,7,0,0,0,0,1.532883,3.484761,5.341730895963,3.261734,3.067776,12.31034,11.23398,,0.0000922265826375224,,,,,,,,,,,,,,,,,,,,26.26752,-0.00205934
4857,2021/11/20 18:54:16,30859.5933,755.0004,1,7,0,0,0,0,1.532532,3.485914,5.342274754248,3.263861,3.067776,12.31775,11.23398,,,,,,,,,,,,,,,,,,,,,,26.39037,-0.01733363
4858,2021/11/20 18:54:21,30864.5938,760.0009,1,7,0,0,0,0,1.5327,3.486431,5.3436527937,3.26599,3.067776,12.32517,11.23398,,0.000136280606966466,,,,,,,,,,,,,,,,,,,,26.19955,-0.05516589
4859,2021/11/20 18:54:26,30869.5931,765.0002,1,7,0,0,0,0,1.532242,3.487133,5.343131642186,3.268119,3.067776,12.33259,11.23398,,,,,0.26620090007782,,,,,,,,,,,,,,,,,26.47773,0.08996308
4860,2021/11/20 18:54:31,30874.5957,770.0028,1,7,0,0,0,0,1.532677,3.487278,5.344870783206,3.270246,3.067776,12.34001,11.23398,,0.000130911896121688,,,,,,,,,,,,,,,,,,,,26.18674,-0.05170226
4861,2021/11/20 18:54:36,30879.5947,775.0018,1,7,0,0,0,0,1.532532,3.487792,5.345152849344,3.272377,3.067776,12.34744,11.23398,,,,,,,,,,,,,,,,,,,,,,26.46836,0.0144279
4862,2021/11/20 18:54:41,30884.5947,780.0018,1,7,0,0,0,0,1.532265,3.488774,5.34572629311,3.274506,3.067776,12.35487,11.23398,,0.0000788281467976049,,,,,,,,,,,,,,,,,,,,26.28033,-0.05960047
4863,2021/11/20 18:54:46,30889.5956,785.0027,1,7,0,0,0,0,1.53286,3.489368,5.34871263248,3.276636,3.067776,12.3623,11.23398,,,,3.80390000343323,,,,,,,,,,,,,,,,,,26.15841,-0.01535118
4864,2021/11/20 18:54:51,30894.5932,790.0003,1,7,0,0,0,0,1.533203,3.48953,5.35015786459,3.278763,3.067776,12.36972,11.23398,,0.000065949687268585,,,,,,,,,,,,,,,,,,,,26.41216,0.01460493
4865,2021/11/20 18:54:56,30899.5929,795,1,7,0,0,0,0,1.532455,3.490287,5.348707764585,3.280893,3.067776,12.37716,11.23398,,,,,,,,,,,,,,,,,,,,,,26.17163,-0.0877589
4866,2021/11/20 18:55:01,30904.5939,800.001,1,7,0,0,0,0,1.532875,3.491017,5.351292683875,3.283021,3.067776,12.38459,11.23398,,0.000146125195897184,,,,,,,,,,,,,,,,,,,,26.39838,0.05476594
4867,2021/11/20 18:55:06,30909.5957,805.0028,1,7,0,0,0,0,1.532494,3.491841,5.351225381454,3.285149,3.067776,12.39201,11.23398,,,,,,,,,,,,,,,,,,,,,,26.27453,0.01136422
4868,2021/11/20 18:55:11,30914.5948,810.0019,1,7,0,0,0,0,1.53257,3.492224,5.35207773568,3.287276,3.067776,12.39944,11.23398,,0.000110300599772017,,,,,,,,,,,,,,,,,,,,26.22053,-0.007190108
4869,2021/11/20 18:55:16,30919.5948,815.0019,1,7,0,0,0,0,1.532768,3.492651,5.353423687968,3.289406,3.067776,12.40688,11.23398,,0.000147962695336901,,,,,,,,,,,,,,,,,,,,26.41833,0.01205742
4870,2021/11/20 18:55:21,30924.5958,820.0029,1,7,0,0,0,0,1.53315,3.493493,5.35604879295,3.291536,3.067776,12.41432,11.23398,,,,,,,,,,,,,,,,,,,,,,26.25593,-0.04598439
4871,2021/11/20 18:55:26,30929.5949,825.002,1,7,0,0,0,0,1.532768,3.49394,5.35539942592,3.293662,3.067776,12.42175,11.23398,,0.000111137596832123,,,,,,,,,,,,,,,,,,,,26.23774,-0.01512051
4872,2021/11/20 18:55:31,30934.5937,830.0008,1,7,0,0,0,0,1.532677,3.494581,5.356063923337,3.295791,3.067776,12.42919,11.23398,,,,3.58542609214783,,,,,,,,,,,,,,,,,,26.41036,0.02620757
4873,2021/11/20 18:55:36,30939.5955,835.0026,1,7,0,0,0,0,1.532623,3.495253,5.356905138619,3.297921,3.067776,12.43663,11.23398,,0.0000994537622318603,,,,,,,,,,,,,,,,,,,,26.32871,0.005427003
4874,2021/11/20 18:55:41,30944.5938,840.0009,1,7,0,0,0,0,1.532333,3.49589,5.35686761137,3.30005,3.067776,12.44408,11.23398,,,,,,,,,,,,,,,,,,,,,,26.16405,-0.06769419
4875,2021/11/20 18:55:46,30949.5948,845.0019,1,7,0,0,0,0,1.532608,3.496451,5.358688774208,3.302177,3.067776,12.45151,11.23398,,0.00017217370623257,,,,,,,,,,,,,,,,,,,,26.37074,0.07093787
4876,2021/11/20 18:55:51,30954.5935,850.0006,1,7,0,0,0,0,1.533043,3.497046,5.361121890978,3.304305,3.067776,12.45895,11.23398,,,,,0.280306905508041,,,,,,,,,,,,,,,,,26.46753,0.05695939
4877,2021/11/20 18:55:56,30959.5952,855.0023,1,7,0,0,0,0,1.532532,3.497568,5.360134882176,3.306436,3.067776,12.46641,11.23398,,0.0000876326594152488,,,,,,,,,,,,,,,,,,,,26.37038,0.005375743
4878,2021/11/20 18:56:01,30964.5932,860.0003,1,7,0,0,0,0,1.532661,3.498283,5.361681921063,3.308561,3.067776,12.47384,11.23398,,,,,,,,,,,,,,,,,,,,,,26.21023,-0.0420177
4879,2021/11/20 18:56:06,30969.5929,865,1,7,0,0,0,0,1.532829,3.498639,5.362815319731,3.310689,3.067776,12.48128,11.23398,,0.0000948336601140909,,,,,,,,,,,,,,,,,,,,26.13353,-0.04157484
4880,2021/11/20 18:56:11,30974.5957,870.0028,1,7,0,0,0,0,1.532257,3.499391,5.361966355487,3.312821,3.067776,12.48874,11.23398,,,,3.46199297904968,,,,,,,,,,,,,,,,,,26.16453,-0.02665281
4881,2021/11/20 18:56:16,30979.5942,875.0013,1,7,0,0,0,0,1.532738,3.500309,5.365056616042,3.314947,3.067776,12.49619,11.23398,,0.00017055710486602,,,,,,,,,,,,,,,,,,,,26.19302,0.0307858
4882,2021/11/20 18:56:21,30984.5963,880.0034,1,7,0,0,0,0,1.532478,3.500916,5.365076749848,3.317077,3.067776,12.50364,11.23398,,,,,,,,,,,,,,,,,,,,,,26.35178,0.04324436
4883,2021/11/20 18:56:26,30989.594,885.0011,1,7,0,0,0,0,1.53244,3.501199,5.36537739556,3.319204,3.067776,12.51109,11.23398,,0.0000854651298141107,,,,,,,,,,,,,,,,,,,,26.41656,0.07000744
4884,2021/11/20 18:56:31,30994.5951,890.0022,1,7,0,0,0,0,1.532188,3.501851,5.365494079988,3.321333,3.067776,12.51854,11.23398,,,,,,,,,,,,,,,,,,,,,,26.37177,-0.003315806
4885,2021/11/20 18:56:36,30999.5953,895.0024,1,7,0,0,0,0,1.532806,3.502655,5.36889059993,3.323461,3.067776,12.52599,11.23398,,0.0000950802132138051,,,,,,,,,,,,,,,,,,,,26.30162,0.04070878
4886,2021/11/20 18:56:41,31004.5954,900.0025,1,7,0,0,0,0,1.53257,3.503243,5.36896512451,3.32559,3.067776,12.53345,11.23398,,,,,,,,,,,,,,,,,,,,,,26.31265,-0.009762049
4887,2021/11/20 18:56:46,31009.5947,905.0018,1,7,0,0,0,0,1.532738,3.503871,5.370516228798,3.32772,3.067776,12.54092,11.23398,,0.000137279203045182,,,,,,,,,,,,,,,,,,,,26.11803,-0.0316155
4888,2021/11/20 18:56:51,31014.5949,910.002,1,7,0,0,0,0,1.532318,3.504368,5.369806165024,3.329848,3.067776,12.54837,11.23398,,0.000151110099977814,,3.49033308029175,,,,,,,,,,,,,,,,,,26.13036,-0.06293356
4889,2021/11/20 18:56:56,31019.5948,915.0019,1,7,0,0,0,0,1.532936,3.505213,5.373267195368,3.331974,3.067776,12.55582,11.23398,,,,,,,,,,,,,,,,,,,,,,26.22804,0.02802789
4890,2021/11/20 18:57:01,31024.5933,920.0004,1,7,0,0,0,0,1.532356,3.505786,5.372112211816,3.334101,3.067776,12.56328,11.23398,,0.000164604498422705,,,,,,,,,,,,,,,,,,,,26.35847,0.0107044
4891,2021/11/20 18:57:06,31029.5956,925.0027,1,7,0,0,0,0,1.532646,3.506196,5.373757274616,3.336232,3.067776,12.57075,11.23398,,,,,,,,,,,,,,,,,,,,,,26.24401,0.02867401
4892,2021/11/20 18:57:11,31034.5947,930.0018,1,7,0,0,0,0,1.532372,3.506852,5.373801812944,3.338361,3.067776,12.57822,11.23398,,0.000102277903351933,,,0.286458790302277,,,,,,,,,,,,,,,,,26.12456,-0.06572902
4893,2021/11/20 18:57:16,31039.5965,935.0036,1,7,0,0,0,0,1.532608,3.507525,5.3756608752,3.340491,3.067776,12.58569,11.23398,,,,,,,,,,,,,,,,,,,,,,26.32567,0.04522622
4894,2021/11/20 18:57:21,31044.5942,940.0013,1,7,0,0,0,0,1.532166,3.508222,5.375178468852,3.342617,3.067776,12.59315,11.23398,,0.000102576203062199,,,,,,,,,,,,,,,,,,,,26.10465,-0.04157484
4895,2021/11/20 18:57:26,31049.5936,945.0007,1,7,0,0,0,0,1.53241,3.508813,5.37694012933,3.344744,3.067776,12.60061,11.23398,,,,,,,,,,,,,,,,,,,,,,26.28121,0.05782902
4896,2021/11/20 18:57:31,31054.5944,950.0015,1,7,0,0,0,0,1.532913,3.509412,5.379623277156,3.346872,3.067776,12.60807,11.23398,,0.00010330510122003,,3.44286799430847,,,,,,,,,,,,,,,,,,26.31535,-0.01607835
4897,2021/11/20 18:57:36,31059.5956,955.0027,1,7,0,0,0,0,1.532227,3.510096,5.378263863792,3.349002,3.067776,12.61555,11.23398,,0.000247107091126964,,,,,,,,,,,,,,,,,,,,26.12186,-0.04633784
4898,2021/11/20 18:57:41,31064.5946,960.0017,1,7,0,0,0,0,1.532463,3.510381,5.379528998403,3.351129,3.067776,12.62302,11.23398,,,,,,,,,,,,,,,,,,,,,,26.26752,0.05896211
4899,2021/11/20 18:57:46,31069.5929,965,1,7,0,0,0,0,1.532753,3.511169,5.381754818257,3.353258,3.067776,12.63049,11.23398,,0.0000983634236035869,,,,,,,,,,,,,,,,,,,,26.30384,-0.01261413
4900,2021/11/20 18:57:51,31074.5936,970.0007,1,7,0,0,0,0,1.532585,3.511829,5.382176447965,3.355385,3.067776,12.63796,11.23398,,,,,,,,,,,,,,,,,,,,,,26.04163,-0.05850136
4901,2021/11/20 18:57:56,31079.5956,975.0027,1,7,0,0,0,0,1.533203,3.512457,5.385309609771,3.357519,3.067776,12.64545,11.23398,,0.000102694400993641,,,,,,,,,,,,,,,,,,,,26.32022,0.09550273
4902,2021/11/20 18:58:01,31084.5942,980.0013,1,7,0,0,0,0,1.532425,3.51309,5.38354694325,3.359641,3.067776,12.65291,11.23398,,,,,,,,,,,,,,,,,,,,,,26.22712,-0.0369972
4903,2021/11/20 18:58:06,31089.5954,985.0025,1,7,0,0,0,0,1.532387,3.513729,5.384392641123,3.361772,3.067776,12.6604,11.23398,,0.0000908871224964969,,,,,,,,,,,,,,,,,,,,26.05713,-0.04229844
4904,2021/11/20 18:58:11,31094.5956,990.0027,1,7,0,0,0,0,1.53273,3.514544,5.38684702512,3.3639,3.067776,12.66787,11.23398,,,,3.43177509307861,,,,,,,,,,,,,,,,,,26.29459,0.07254004
4905,2021/11/20 18:58:16,31099.5957,995.0028,1,7,0,0,0,0,1.532516,3.515042,5.386858105672,3.366031,3.067776,12.67536,11.23398,,0.000119529999210499,,,,,,,,,,,,,,,,,,,,26.18136,-0.02955139
4906,2021/11/20 18:58:21,31104.5946,1000.0017,1,7,0,0,0,0,1.532455,3.515498,5.38734248759,3.368156,3.067776,12.68283,11.23398,,,,,,,,,,,,,,,,,,,,,,26.10734,-0.03827929
4907,2021/11/20 18:58:26,31109.5933,1005.0004,1,7,0,0,0,0,1.532646,3.516356,5.389328957976,3.370287,3.067776,12.69033,11.23398,,0.000104731298051775,,,,,,,,,,,,,,,,,,,,26.3885,0.09911537
4908,2021/11/20 18:58:31,31114.5952,1010.0023,1,7,0,0,0,0,1.532791,3.516874,5.390632815334,3.372418,3.067776,12.69782,11.23398,,,,,0.29584801197052,,,,,,,,,,,,,,,,,26.07003,-0.05337834
4909,2021/11/20 18:58:36,31119.5961,1015.0032,1,7,0,0,0,0,1.532623,3.517478,5.390967684794,3.374545,3.067776,12.7053,11.23398,,0.000116153001727071,,,,,,,,,,,,,,,,,,,,26.14814,-0.01262128
4910,2021/11/20 18:58:41,31124.5936,1020.0007,1,7,0,0,0,0,1.532875,3.518013,5.392674177375,3.37667,3.067776,12.71278,11.23398,,0.000193425104953349,,,,,,,,,,,,,,,,,,,,26.3039,0.05769908
4911,2021/11/20 18:58:46,31129.596,1025.0031,1,7,0,0,0,0,1.5327,3.518817,5.3932908159,3.378804,3.067776,12.72028,11.23398,,,,,,,,,,,,,,,,,,,,,,26.08864,-0.04217327
4912,2021/11/20 18:58:51,31134.5938,1030.0009,1,7,0,0,0,0,1.53273,3.519454,5.39437272942,3.380928,3.067776,12.72776,11.23398,,0.000151540400111116,,3.37207102775574,,,,,,,,,,,,,,,,,,26.11222,-0.04060745
4913,2021/11/20 18:58:56,31139.5939,1035.001,1,7,0,0,0,0,1.532585,3.51995,5.39462257075,3.383058,3.067776,12.73526,11.23398,,,,,,,,,,,,,,,,,,,,,,26.31762,0.06559253
4914,2021/11/20 18:59:01,31144.5936,1040.0007,1,7,0,0,0,0,1.532547,3.520434,5.395230565398,3.385183,3.067776,12.74274,11.23398,,0.000126297105452977,,,,,,,,,,,,,,,,,,,,26.04692,-0.04397213
4915,2021/11/20 18:59:06,31149.5956,1045.0027,1,7,0,0,0,0,1.532692,3.521364,5.397166431888,3.387316,3.067776,12.75025,11.23398,,0.000116479401185643,,,,,,,,,,,,,,,,,,,,26.21334,0.01399815
