Repository: HVES-Battery-Testing-Consortium/LG-HG2

# Battery Testing Consortium (BTC)
The Battery Testing Consortium (BTC) has been developed within the High Voltage and Energy Storage Lab at Oxford Brookes University to provide accurate and comprehensive cell data to Formula Student Electric teams. Through the BTC, we aim to provide FS teams with information for improved and informed decisions for cell selection, pack architecture design, thermal cooling requirements, and end of life predictions. A range of tests are completed to provide a comprehensive electrochemical lithium-ion characterisation for modelling, validation, and battery management parameterisation.

File: Data/Round1/LG_HG2/Package 2/211120_BTC_GITT_LG_HG2_4_25C/211120_BTC_GITT_LG_HG2_4_25C_Channel_6_Wb_1.CSV (part 26 of 81)
Data_Point,Date_Time,Test_Time(s),Step_Time(s),Cycle_Index,Step_Index,TC_Counter1,TC_Counter2,TC_Counter3,TC_Counter4,Current(A),Voltage(V),Power(W),Charge_Capacity(Ah),Discharge_Capacity(Ah),Charge_Energy(Wh),Discharge_Energy(Wh),ACR(Ohm),dV/dt(V/s),Internal_Resistance(Ohm),dQ/dV(Ah/V),dV/dQ(V/Ah),MetaCode_MV_UD1,MetaCode_MV_UD2,MetaCode_MV_UD3,MetaCode_MV_UD4,MetaCode_MV_UD5,MetaCode_MV_UD6,MetaCode_MV_UD7,MetaCode_MV_UD8,MetaCode_MV_UD9,MetaCode_MV_UD10,MetaCode_MV_UD11,MetaCode_MV_UD12,MetaCode_MV_UD13,MetaCode_MV_UD14,MetaCode_MV_UD15,MetaCode_MV_UD16,Aux_Temperature_1(C),Aux_dT/dt_1(C)
5358,2021/11/20 19:36:01,33364.593,3260.0001,1,7,0,0,0,0,1.532593,3.773655,5.783477237415,4.330385,3.067776,16.19856,11.23398,,0.0000897291174624115,,,,,,,,,,,,,,,,,,,,26.56505,0.05917192
5359,2021/11/20 19:36:06,33369.5936,3265.0007,1,7,0,0,0,0,1.533211,3.774014,5.786359778954,4.332517,3.067776,16.2066,11.23398,,,,,,,,,,,,,,,,,,,,,,26.44536,0.007471442
5360,2021/11/20 19:36:11,33374.5931,3270.0002,1,7,0,0,0,0,1.533264,3.774799,5.787763413936,4.334643,3.067776,16.21463,11.23398,,0.000148699997225776,,,,,,,,,,,,,,,,,,,,26.58985,0.05693257
5361,2021/11/20 19:36:16,33379.5945,3275.0016,1,7,0,0,0,0,1.533203,3.775551,5.788686119853,4.336775,3.067776,16.22268,11.23398,,0.000155485497089103,,3.20180201530457,,,,,,,,,,,,,,,,,,26.52731,-0.03520787
5362,2021/11/20 19:36:21,33384.5933,3280.0004,1,7,0,0,0,0,1.53373,3.776248,5.79174484504,4.338904,3.067776,16.23072,11.23398,,,,,,,,,,,,,,,,,,,,,,26.65768,-0.002753139
5363,2021/11/20 19:36:26,33389.594,3285.0011,1,7,0,0,0,0,1.532936,3.776759,5.789529834424,4.341032,3.067776,16.23875,11.23398,,0.000131383203552105,,,,,,,,,,,,,,,,,,,,26.39166,-0.08149564
5364,2021/11/20 19:36:31,33394.5946,3290.0017,1,7,0,0,0,0,1.533226,3.77733,5.79150056658,4.343161,3.067776,16.2468,11.23398,,,,,0.305216610431671,,,,,,,,,,,,,,,,,26.74671,0.04293442
5365,2021/11/20 19:36:36,33399.5952,3295.0023,1,7,0,0,0,0,1.533043,3.778171,5.792098604353,4.345292,3.067776,16.25485,11.23398,,0.00014979210391175,,,,,,,,,,,,,,,,,,,,26.44926,-0.1046926
5366,2021/11/20 19:36:41,33404.5938,3300.0009,1,7,0,0,0,0,1.532806,3.778542,5.791771848852,4.347419,3.067776,16.26288,11.23398,,0.000159451097715646,,,,,,,,,,,,,,,,,,,,26.70644,0.07522225
5367,2021/11/20 19:36:46,33409.5963,3305.0034,1,7,0,0,0,0,1.533066,3.77932,5.79394699512,4.34955,3.067776,16.27094,11.23398,,,,,,,,,,,,,,,,,,,,,,26.38859,0.00441432
5368,2021/11/20 19:36:51,33414.5947,3310.0018,1,7,0,0,0,0,1.533165,3.780437,5.796033693105,4.351675,3.067776,16.27897,11.23398,,0.000131855602376163,,,,,,,,,,,,,,,,,,,,26.62807,0.06014585
5369,2021/11/20 19:36:56,33419.5939,3315.001,1,7,0,0,0,0,1.532646,3.781065,5.79503414799,4.353804,3.067776,16.28702,11.23398,,,,3.22587990760803,,,,,,,,,,,,,,,,,,26.30929,-0.1119268
5370,2021/11/20 19:37:01,33424.5931,3320.0002,1,7,0,0,0,0,1.533279,3.781578,5.798214134262,4.355936,3.067776,16.29508,11.23398,,0.000112454297777731,,,,,,,,,,,,,,,,,,,,26.66435,0.01469254
5371,2021/11/20 19:37:06,33429.5946,3325.0017,1,7,0,0,0,0,1.533066,3.782209,5.798376022794,4.358065,3.067776,16.30313,11.23398,,0.000143234094139189,,,,,,,,,,,,,,,,,,,,26.38596,-0.05999804
5372,2021/11/20 19:37:11,33434.5939,3330.001,1,7,0,0,0,0,1.53299,3.782882,5.79912027718,4.360193,3.067776,16.31118,11.23398,,,,,,,,,,,,,,,,,,,,,,26.51312,-0.03381491
5373,2021/11/20 19:37:16,33439.5963,3335.0034,1,7,0,0,0,0,1.533478,3.783581,5.802038224718,4.362322,3.067776,16.31923,11.23398,,0.000142061006044969,,,,,,,,,,,,,,,,,,,,26.66967,0.08600652
5374,2021/11/20 19:37:21,33444.5937,3340.0008,1,7,0,0,0,0,1.533134,3.784121,5.801564565214,4.364451,3.067776,16.32729,11.23398,,0.000183850293979049,,,,,,,,,,,,,,,,,,,,26.43418,-0.01678109
5375,2021/11/20 19:37:26,33449.5948,3345.0019,1,7,0,0,0,0,1.533028,3.784781,5.802175246868,4.366579,3.067776,16.33534,11.23398,,,,,,,,,,,,,,,,,,,,,,26.5882,0.08618891
5376,2021/11/20 19:37:31,33454.5949,3350.002,1,7,0,0,0,0,1.532913,3.785727,5.803190132751,4.36871,3.067776,16.34341,11.23398,,0.000112558802356943,,3.00037908554077,,,,,,,,,,,,,,,,,,26.46313,0.0469768
5377,2021/11/20 19:37:36,33459.5942,3355.0013,1,7,0,0,0,0,1.532822,3.786539,5.804090283058,4.370836,3.067776,16.35146,11.23398,,,,,,,,,,,,,,,,,,,,,,26.37218,-0.01857519
5378,2021/11/20 19:37:41,33464.5952,3360.0023,1,7,0,0,0,0,1.533333,3.78702,5.80676273766,4.372969,3.067776,16.35953,11.23398,,0.000142903998494148,,,,,,,,,,,,,,,,,,,,26.54516,0.03175139
5379,2021/11/20 19:37:46,33469.5945,3365.0016,1,7,0,0,0,0,1.533028,3.787634,5.806548975752,4.375097,3.067776,16.36759,11.23398,,,,,0.319533586502075,,,,,,,,,,,,,,,,,26.60191,0.0522387
5380,2021/11/20 19:37:51,33474.5939,3370.001,1,7,0,0,0,0,1.532967,3.788408,5.807504446536,4.377225,3.067776,16.37566,11.23398,,0.0000874522665981203,,,,,,,,,,,,,,,,,,,,26.44444,-0.03771603
5381,2021/11/20 19:37:56,33479.5938,3375.0009,1,7,0,0,0,0,1.53331,3.788967,5.80966099077,4.379355,3.067776,16.38372,11.23398,,,,,,,,,,,,,,,,,,,,,,26.38818,-0.04755437
5382,2021/11/20 19:38:01,33484.5949,3380.002,1,7,0,0,0,0,1.533333,3.78963,5.81076473679,4.381484,3.067776,16.39179,11.23398,,0.000093290458607953,,,,,,,,,,,,,,,,,,,,26.66306,0.03906012
5383,2021/11/20 19:38:06,33489.5945,3385.0016,1,7,0,0,0,0,1.533119,3.790354,5.811063734126,4.383614,3.067776,16.39987,11.23398,,,,3.13934397697449,,,,,,,,,,,,,,,,,,26.43962,-0.04809141
5384,2021/11/20 19:38:11,33494.5941,3390.0012,1,7,0,0,0,0,1.533173,3.791038,5.812317103574,4.385741,3.067776,16.40793,11.23398,,0.000147122700582258,,,,,,,,,,,,,,,,,,,,26.39265,-0.0608325
5385,2021/11/20 19:38:16,33499.5949,3395.002,1,7,0,0,0,0,1.533333,3.791687,5.813918802771,4.387871,3.067776,16.416,11.23398,,0.000202386800083332,,,,,,,,,,,,,,,,,,,,26.63608,0.01470506
5386,2021/11/20 19:38:21,33504.5963,3400.0034,1,7,0,0,0,0,1.533585,3.792457,5.816055168345,4.389999,3.067776,16.42408,11.23398,,0.000155374800669961,,,,,,,,,,,,,,,,,,,,26.5305,-0.04531026
5387,2021/11/20 19:38:26,33509.5933,3405.0004,1,7,0,0,0,0,1.533112,3.793194,5.815391239728,4.392129,3.067776,16.43216,11.23398,,,,,,,,,,,,,,,,,,,,,,26.50389,-0.02038896
5388,2021/11/20 19:38:31,33514.5953,3410.0024,1,7,0,0,0,0,1.532715,3.794024,5.81515749516,4.394257,3.067776,16.44023,11.23398,,0.000137458904646337,,,,,,,,,,,,,,,,,,,,26.53627,0.0663656
5389,2021/11/20 19:38:36,33519.5934,3415.0005,1,7,0,0,0,0,1.532715,3.794662,5.81613536733,4.396389,3.067776,16.44831,11.23398,,,,,,,,,,,,,,,,,,,,,,26.48489,0.03353715
5390,2021/11/20 19:38:41,33524.5941,3420.0012,1,7,0,0,0,0,1.532928,3.795248,5.817841926144,4.398516,3.067776,16.45639,11.23398,,0.00013500869681593,,,,,,,,,,,,,,,,,,,,26.49328,0.01995564
5391,2021/11/20 19:38:46,33529.5944,3425.0015,1,7,0,0,0,0,1.532585,3.796309,5.818166228765,4.400647,3.067776,16.46448,11.23398,,0.000166516896570101,,3.05329298973084,,,,,,,,,,,,,,,,,,26.51419,-0.03739953
5392,2021/11/20 19:38:51,33534.5932,3430.0003,1,7,0,0,0,0,1.53302,3.79692,5.8207542984,4.402774,3.067776,16.47255,11.23398,,,,,,,,,,,,,,,,,,,,,,26.43563,-0.03549933
5393,2021/11/20 19:38:56,33539.5939,3435.001,1,7,0,0,0,0,1.533295,3.797526,5.82272762817,4.404905,3.067776,16.48064,11.23398,,0.00011275609722361,,,0.33427619934082,,,,,,,,,,,,,,,,,26.52828,0.003027916
5394,2021/11/20 19:39:01,33544.5945,3440.0016,1,7,0,0,0,0,1.532784,3.798186,5.821798729824,4.407034,3.067776,16.48873,11.23398,,,,,,,,,,,,,,,,,,,,,,26.53186,0.05252242
5395,2021/11/20 19:39:06,33549.5936,3445.0007,1,7,0,0,0,0,1.533165,3.798968,5.82444477372,4.409162,3.067776,16.49681,11.23398,,0.000121346100058872,,,,,,,,,,,,,,,,,,,,26.42056,-0.0311619
5396,2021/11/20 19:39:11,33554.593,3450.0001,1,7,0,0,0,0,1.533188,3.799634,5.825553253192,4.411293,3.067776,16.50491,11.23398,,,,,,,,,,,,,,,,,,,,,,26.63428,0.08577645
5397,2021/11/20 19:39:16,33559.5939,3455.001,1,7,0,0,0,0,1.53299,3.800221,5.82570079079,4.41342,3.067776,16.51299,11.23398,,0.000129551102872938,,,,,,,,,,,,,,,,,,,,26.32079,-0.04935026
5398,2021/11/20 19:39:21,33564.5953,3460.0024,1,7,0,0,0,0,1.532967,3.800979,5.826775374693,4.415549,3.067776,16.52108,11.23398,,0.000106858198705595,,2.99361109733582,,,,,,,,,,,,,,,,,,26.6148,0.0589025
5399,2021/11/20 19:39:26,33569.5941,3465.0012,1,7,0,0,0,0,1.533295,3.801704,5.82913373468,4.417677,3.067776,16.52917,11.23398,,,,,,,,,,,,,,,,,,,,,,26.40066,-0.04306972
5400,2021/11/20 19:39:31,33574.5941,3470.0012,1,7,0,0,0,0,1.533058,3.802461,5.829393255738,4.419807,3.067776,16.53727,11.23398,,0.000110242603113875,,,,,,,,,,,,,,,,,,,,26.4853,-0.04558325
5401,2021/11/20 19:39:36,33579.5944,3475.0015,1,7,0,0,0,0,1.53331,3.803237,5.83154132447,4.421937,3.067776,16.54537,11.23398,,,,,,,,,,,,,,,,,,,,,,26.52705,-0.02632737
5402,2021/11/20 19:39:41,33584.5932,3480.0003,1,7,0,0,0,0,1.533188,3.804023,5.832282415324,4.424066,3.067776,16.55347,11.23398,,0.000218325600144453,,,,,,,,,,,,,,,,,,,,26.37266,-0.08162796
5403,2021/11/20 19:39:46,33589.5935,3485.0006,1,7,0,0,0,0,1.533081,3.804759,5.833003732479,4.426195,3.067776,16.56157,11.23398,,0.000146093298099004,,,,,,,,,,,,,,,,,,,,26.6059,-0.0009691715
5404,2021/11/20 19:39:51,33594.5944,3490.0015,1,7,0,0,0,0,1.533371,3.805197,5.834778729087,4.428325,3.067776,16.56967,11.23398,,,,,,,,,,,,,,,,,,,,,,26.56774,-0.03174007
5405,2021/11/20 19:39:56,33599.5951,3495.0022,1,7,0,0,0,0,1.53315,3.806112,5.8353406128,4.430456,3.067776,16.57778,11.23398,,0.000104606799141038,,2.92797708511353,,,,,,,,,,,,,,,,,,26.36607,-0.07454276
5406,2021/11/20 19:40:01,33604.5939,3500.001,1,7,0,0,0,0,1.533554,3.806913,5.838106658802,4.432581,3.067776,16.58587,11.23398,,,,,,,,,,,,,,,,,,,,,,26.5807,0.04795551
5407,2021/11/20 19:40:06,33609.595,3505.0021,1,7,0,0,0,0,1.533241,3.807625,5.838006762625,4.434713,3.067776,16.59399,11.23398,,0.000128873405628838,,,0.336968213319778,,,,,,,,,,,,,,,,,26.38108,-0.03715336
5408,2021/11/20 19:40:11,33614.5938,3510.0009,1,7,0,0,0,0,1.533005,3.808128,5.83787926464,4.436841,3.067776,16.60209,11.23398,,0.000186650693649426,,,,,,,,,,,,,,,,,,,,26.52388,0.003057122
5409,2021/11/20 19:40:16,33619.5962,3515.0033,1,7,0,0,0,0,1.533134,3.808951,5.839632282434,4.438971,3.067776,16.6102,11.23398,,,,,,,,,,,,,,,,,,,,,,26.61569,0.05599022
5410,2021/11/20 19:40:21,33624.5937,3520.0008,1,7,0,0,0,0,1.533211,3.809834,5.841279396974,4.4411,3.067776,16.61831,11.23398,,0.00015268950664904,,,,,,,,,,,,,,,,,,,,26.35888,-0.064978
5411,2021/11/20 19:40:26,33629.5948,3525.0019,1,7,0,0,0,0,1.532608,3.810139,5.839449512512,4.443232,3.067776,16.62644,11.23398,,,,2.88098406791687,,,,,,,,,,,,,,,,,,26.53278,0.01289606
5412,2021/11/20 19:40:31,33634.5956,3530.0027,1,7,0,0,0,0,1.533264,3.811044,5.843336567616,4.445357,3.067776,16.63453,11.23398,,0.0000980966869974509,,,,,,,,,,,,,,,,,,,,26.53585,0.05224526
5413,2021/11/20 19:40:36,33639.5965,3535.0036,1,7,0,0,0,0,1.533463,3.812021,5.845593158723,4.447491,3.067776,16.64267,11.23398,,0.000195720494957641,,,,,,,,,,,,,,,,,,,,26.37307,-0.05151808
5414,2021/11/20 19:40:41,33644.5949,3540.002,1,7,0,0,0,0,1.53344,3.812775,5.846661696,4.449616,3.067776,16.65077,11.23398,,,,,,,,,,,,,,,,,,,,,,26.57401,0.04961908
5415,2021/11/20 19:40:46,33649.5959,3545.003,1,7,0,0,0,0,1.532875,3.813408,5.845477788,4.451746,3.067776,16.65889,11.23398,,0.000124879501527175,,,,,,,,,,,,,,,,,,,,26.59881,0.07578969
5416,2021/11/20 19:40:51,33654.5941,3550.0012,1,7,0,0,0,0,1.533165,3.814014,5.84751277431,4.453877,3.067776,16.66702,11.23398,,,,,,,,,,,,,,,,,,,,,,26.35007,-0.0900346
5417,2021/11/20 19:40:56,33659.5958,3555.0029,1,7,0,0,0,0,1.533096,3.814798,5.848451554608,4.456008,3.067776,16.67515,11.23398,,0.000118026902782731,,,,,,,,,,,,,,,,,,,,26.30936,-0.07577598
5418,2021/11/20 19:41:01,33664.5952,3560.0023,1,7,0,0,0,0,1.533081,3.815589,5.849606999709,4.458134,3.067776,16.68326,11.23398,,0.000128484403830953,,2.97525191307068,,,,,,,,,,,,,,,,,,26.6294,0.01024187
5419,2021/11/20 19:41:06,33669.5943,3565.0014,1,7,0,0,0,0,1.533173,3.816258,5.850983726634,4.460264,3.067776,16.69138,11.23398,,,,,,,,,,,,,,,,,,,,,,26.53326,-0.008454323
5420,2021/11/20 19:41:11,33674.5934,3570.0005,1,7,0,0,0,0,1.533501,3.816798,5.853063549798,4.462393,3.067776,16.69951,11.23398,,0.000140705305966549,,,,,,,,,,,,,,,,,,,,26.38818,-0.07400572
5421,2021/11/20 19:41:16,33679.5944,3575.0015,1,7,0,0,0,0,1.533165,3.817858,5.85340626057,4.464525,3.067776,16.70765,11.23398,,,,,0.338449686765671,,,,,,,,,,,,,,,,,26.55543,-0.01714766
5422,2021/11/20 19:41:21,33684.5955,3580.0026,1,7,0,0,0,0,1.533203,3.818467,5.854485059801,4.466651,3.067776,16.71577,11.23398,,0.0000913154872250743,,,,,,,,,,,,,,,,,,,,26.5088,-0.03119588
5423,2021/11/20 19:41:26,33689.5933,3585.0004,1,7,0,0,0,0,1.533409,3.819029,5.856133439861,4.468782,3.067776,16.72391,11.23398,,,,,,,,,,,,,,,,,,,,,,26.37358,-0.08119106
5424,2021/11/20 19:41:31,33694.593,3590.0001,1,7,0,0,0,0,1.532829,3.820002,5.855409845658,4.470907,3.067776,16.73202,11.23398,,0.000135247202706523,,,,,,,,,,,,,,,,,,,,26.68614,0.05692124
5425,2021/11/20 19:41:36,33699.5932,3595.0003,1,7,0,0,0,0,1.533371,3.820729,5.858595047459,4.47304,3.067776,16.74017,11.23398,,,,3.00371289253235,,,,,,,,,,,,,,,,,,26.44591,-0.07480919
5426,2021/11/20 19:41:41,33704.5965,3600.0036,1,7,0,0,0,0,1.532928,3.82142,5.85796171776,4.475171,3.067776,16.74831,11.23398,,0.000137354698381387,,,,,,,,,,,,,,,,,,,,26.35539,-0.08742929
5427,2021/11/20 19:41:46,33709.5947,3605.0018,1,7,0,0,0,0,1.533058,3.822022,5.859381403276,4.477298,3.067776,16.75644,11.23398,,0.000148622595588677,,,,,,,,,,,,,,,,,,,,26.38859,-0.03259897
5428,2021/11/20 19:41:51,33714.5958,3610.0029,1,7,0,0,0,0,1.533096,3.822725,5.8606044066,4.479426,3.067776,16.76458,11.23398,,,,,,,,,,,,,,,,,,,,,,26.33058,-0.03419936
5429,2021/11/20 19:41:56,33719.595,3615.0021,1,7,0,0,0,0,1.533119,3.823642,5.862098199398,4.481557,3.067776,16.77272,11.23398,,0.00012376019731164,,,,,,,,,,,,,,,,,,,,26.37358,-0.06514072
5430,2021/11/20 19:42:01,33724.5934,3620.0005,1,7,0,0,0,0,1.533165,3.824372,5.86339329738,4.483684,3.067776,16.78086,11.23398,,0.000138819596031681,,,,,,,,,,,,,,,,,,,,26.46443,-0.04408121
5431,2021/11/20 19:42:06,33729.5949,3625.002,1,7,0,0,0,0,1.532829,3.824813,5.862784285977,4.485812,3.067776,16.789,11.23398,,,,,,,,,,,,,,,,,,,,,,26.51279,0.08740604
5432,2021/11/20 19:42:11,33734.5937,3630.0008,1,7,0,0,0,0,1.533661,3.825712,5.867345291632,4.487942,3.067776,16.79714,11.23398,,0.000198160705622286,,2.85786104202271,,,,,,,,,,,,,,,,,,26.54345,0.04600704
5433,2021/11/20 19:42:16,33739.5946,3635.0017,1,7,0,0,0,0,1.532845,3.826533,5.865481976385,4.490072,3.067776,16.80529,11.23398,,,,,,,,,,,,,,,,,,,,,,26.58284,-0.02272189
5434,2021/11/20 19:42:21,33744.5954,3640.0025,1,7,0,0,0,0,1.533279,3.827229,5.868209853891,4.492203,3.067776,16.81345,11.23398,,0.0000960888719419017,,,,,,,,,,,,,,,,,,,,26.57493,0.0782913
5435,2021/11/20 19:42:26,33749.5938,3645.0009,1,7,0,0,0,0,1.532829,3.827923,5.867551384167,4.494331,3.067776,16.82159,11.23398,,,,,0.343101292848587,,,,,,,,,,,,,,,,,26.61658,0.09492815
5436,2021/11/20 19:42:31,33754.5954,3650.0025,1,7,0,0,0,0,1.533699,3.828588,5.871901587012,4.496463,3.067776,16.82975,11.23398,,0.000111382498289458,,,,,,,,,,,,,,,,,,,,26.60239,0.06803751
5437,2021/11/20 19:42:36,33759.5943,3655.0014,1,7,0,0,0,0,1.532875,3.829658,5.87038700675,4.49859,3.067776,16.8379,11.23398,,0.000132065295474604,,,,,,,,,,,,,,,,,,,,26.44403,-0.07220089
5438,2021/11/20 19:42:41,33764.5946,3660.0017,1,7,0,0,0,0,1.53299,3.830106,5.87151419694,4.500719,3.067776,16.84605,11.23398,,,,,,,,,,,,,,,,,,,,,,26.36907,-0.08468628
5439,2021/11/20 19:42:46,33769.5938,3665.0009,1,7,0,0,0,0,1.5327,3.830913,5.8716403551,4.502846,3.067776,16.8542,11.23398,,0.000223615395952947,,2.90718507766724,,,,,,,,,,,,,,,,,,26.5132,-0.02040029
5440,2021/11/20 19:42:51,33774.593,3670.0001,1,7,0,0,0,0,1.533165,3.831705,5.874635996325,4.504977,3.067776,16.86236,11.23398,,,,,,,,,,,,,,,,,,,,,,26.64627,0.06179452
5441,2021/11/20 19:42:56,33779.5955,3675.0026,1,7,0,0,0,0,1.532829,3.832503,5.874571740987,4.507104,3.067776,16.87052,11.23398,,0.000096867217507679,,,,,,,,,,,,,,,,,,,,26.46231,-0.01786411
5442,2021/11/20 19:43:01,33784.5945,3680.0016,1,7,0,0,0,0,1.532822,3.833135,5.87551365697,4.509236,3.067776,16.87868,11.23398,,0.000182223797310144,,,,,,,,,,,,,,,,,,,,26.33058,-0.06568193
5443,2021/11/20 19:43:06,33789.5947,3685.0018,1,7,0,0,0,0,1.533173,3.83377,5.87783265221,4.511363,3.067776,16.88684,11.23398,,,,,,,,,,,,,,,,,,,,,,26.53667,0.06885469
5444,2021/11/20 19:43:11,33794.5938,3690.0009,1,7,0,0,0,0,1.533226,3.834704,5.879467875104,4.51349,3.067776,16.89499,11.23398,,0.000138322298880666,,,,,,,,,,,,,,,,,,,,26.65954,0.1011461
5445,2021/11/20 19:43:16,33799.5944,3695.0015,1,7,0,0,0,0,1.533081,3.835369,5.879931341889,4.515619,3.067776,16.90316,11.23398,,,,,,,,,,,,,,,,,,,,,,26.55055,0.06983638
5446,2021/11/20 19:43:21,33804.5967,3700.0038,1,7,0,0,0,0,1.532928,3.835933,5.880209101824,4.517751,3.067776,16.91134,11.23398,,0.000114783098979387,,2.88862609863281,,,,,,,,,,,,,,,,,,26.38419,-0.05141437
5447,2021/11/20 19:43:26,33809.5944,3705.0015,1,7,0,0,0,0,1.532913,3.836667,5.881276720971,4.51988,3.067776,16.91951,11.23398,,0.000122754892800003,,,,,,,,,,,,,,,,,,,,26.40994,-0.03025472
5448,2021/11/20 19:43:31,33814.594,3710.0011,1,7,0,0,0,0,1.532883,3.837754,5.882827864782,4.522007,3.067776,16.92767,11.23398,,,,,0.344390004873276,,,,,,,,,,,,,,,,,26.51109,-0.02937376
5449,2021/11/20 19:43:36,33819.5944,3715.0015,1,7,0,0,0,0,1.533264,3.838232,5.885022949248,4.524137,3.067776,16.93584,11.23398,,0.000131022999994457,,,,,,,,,,,,,,,,,,,,26.5909,0.06276667
5450,2021/11/20 19:43:41,33824.5937,3720.0008,1,7,0,0,0,0,1.533516,3.83873,5.88675387468,4.526267,3.067776,16.94402,11.23398,,0.000162344993441366,,,,,,,,,,,,,,,,,,,,26.60686,0.07774174
5451,2021/11/20 19:43:46,33829.5945,3725.0016,1,7,0,0,0,0,1.533028,3.83952,5.88609166656,4.528396,3.067776,16.95219,11.23398,,,,,,,,,,,,,,,,,,,,,,26.66046,0.06982148
5452,2021/11/20 19:43:51,33834.595,3730.0021,1,7,0,0,0,0,1.53299,3.840369,5.88724727331,4.530525,3.067776,16.96037,11.23398,,0.000175846696947701,,,,,,,,,,,,,,,,,,,,26.56164,-0.03782749
5453,2021/11/20 19:43:56,33839.5959,3735.003,1,7,0,0,0,0,1.533318,3.841125,5.88966610275,4.532654,3.067776,16.96854,11.23398,,0.000136492802994326,,2.94698691368103,,,,,,,,,,,,,,,,,,26.43792,-0.05014956
5454,2021/11/20 19:44:01,33844.5934,3740.0005,1,7,0,0,0,0,1.533356,3.841912,5.891018816672,4.534781,3.067776,16.97672,11.23398,,,,,,,,,,,,,,,,,,,,,,26.37047,-0.03326297
5455,2021/11/20 19:44:06,33849.594,3745.0011,1,7,0,0,0,0,1.53273,3.842632,5.88971734536,4.536913,3.067776,16.98491,11.23398,,0.000181471405085176,,,,,,,,,,,,,,,,,,,,26.38914,0.01204312
5456,2021/11/20 19:44:11,33854.5947,3750.0018,1,7,0,0,0,0,1.533165,3.843435,5.892620021775,4.539042,3.067776,16.99309,11.23398,,0.000209641293622553,,,,,,,,,,,,,,,,,,,,26.46361,-0.01592517
5457,2021/11/20 19:44:16,33859.5934,3755.0005,1,7,0,0,0,0,1.532898,3.843761,5.892093549378,4.541171,3.067776,17.00127,11.23398,,,,,,,,,,,,,,,,,,,,,,26.44952,-0.04916787
5458,2021/11/20 19:44:21,33864.5937,3760.0008,1,7,0,0,0,0,1.532829,3.844763,5.893364224527,4.543299,3.067776,17.00945,11.23398,,0.000117037998279557,,,,,,,,,,,,,,,,,,,,26.4592,0.05017877
5459,2021/11/20 19:44:26,33869.5933,3765.0004,1,7,0,0,0,0,1.532967,3.845688,5.895312796296,4.54543,3.067776,17.01765,11.23398,,,,,,,,,,,,,,,,,,,,,,26.42724,-0.03435612
5460,2021/11/20 19:44:31,33874.5958,3770.0029,1,7,0,0,0,0,1.533211,3.846491,5.897482312601,4.547558,3.067776,17.02583,11.23398,,0.000126558603369631,,2.86939191818237,,,,,,,,,,,,,,,,,,26.36256,-0.09393573
5461,2021/11/20 19:44:36,33879.5934,3775.0005,1,7,0,0,0,0,1.533028,3.84676,5.89719078928,4.549685,3.067776,17.03401,11.23398,,0.00011333519796608,,,,,,,,,,,,,,,,,,,,26.45692,0.02425373
5462,2021/11/20 19:44:41,33884.5957,3780.0028,1,7,0,0,0,0,1.533714,3.847649,5.901193138386,4.551815,3.067776,17.04221,11.23398,,,,,0.343356311321259,,,,,,,,,,,,,,,,,26.4371,-0.02061546
5463,2021/11/20 19:44:46,33889.5936,3785.0007,1,7,0,0,0,0,1.533569,3.848741,5.902309886629,4.553946,3.067776,17.05041,11.23398,,0.000109123298898339,,,,,,,,,,,,,,,,,,,,26.47561,-0.061782
5464,2021/11/20 19:44:51,33894.5938,3790.0009,1,7,0,0,0,0,1.5327,3.849285,5.8997991195,4.556075,3.067776,17.0586,11.23398,,,,,,,,,,,,,,,,,,,,,,26.42421,0.04211903
5465,2021/11/20 19:44:56,33899.5936,3795.0007,1,7,0,0,0,0,1.533546,3.849963,5.904095358798,4.558205,3.067776,17.0668,11.23398,,0.000153437693370506,,,,,,,,,,,,,,,,,,,,26.37945,-0.06123841
5466,2021/11/20 19:45:01,33904.593,3800.0001,1,7,0,0,0,0,1.532318,3.850361,5.899977466798,4.560331,3.067776,17.07499,11.23398,,,,2.93639302253723,,,,,,,,,,,,,,,,,,26.42854,-0.06582618
5467,2021/11/20 19:45:06,33909.5949,3805.002,1,7,0,0,0,0,1.532974,3.8514,5.9040960636,4.562463,3.067776,17.0832,11.23398,,0.00014186000043992,,,,,,,,,,,,,,,,,,,,26.37627,-0.02797306
5468,2021/11/20 19:45:11,33914.5956,3810.0027,1,7,0,0,0,0,1.533264,3.852356,5.906678769984,4.564591,3.067776,17.09139,11.23398,,0.000187071796972305,,,,,,,,,,,,,,,,,,,,26.41574,0.06085455
5469,2021/11/20 19:45:16,33919.5954,3815.0025,1,7,0,0,0,0,1.532967,3.852729,5.906106416943,4.566722,3.067776,17.0996,11.23398,,0.000131846201838925,,,,,,,,,,,,,,,,,,,,26.45122,-0.032565
5470,2021/11/20 19:45:21,33924.5956,3820.0027,1,7,0,0,0,0,1.533371,3.853629,5.909042953359,4.56885,3.067776,17.1078,11.23398,,,,,,,,,,,,,,,,,,,,,,26.4561,-0.06816626
5471,2021/11/20 19:45:26,33929.5947,3825.0018,1,7,0,0,0,0,1.533134,3.854321,5.909190572014,4.570978,3.067776,17.116,11.23398,,0.000115108297904953,,,,,,,,,,,,,,,,,,,,26.45962,0.03324628
5472,2021/11/20 19:45:31,33934.5933,3830.0004,1,7,0,0,0,0,1.533096,3.854898,5.909928704208,4.573108,3.067776,17.12421,11.23398,,,,,,,,,,,,,,,,,,,,,,26.47251,-0.01636088
5473,2021/11/20 19:45:36,33939.5933,3835.0004,1,7,0,0,0,0,1.533241,3.855563,5.911507269683,4.575235,3.067776,17.13242,11.23398,,0.000139940297231078,,2.90191602706909,,,,,,,,,,,,,,,,,,26.43881,-0.08976638
5474,2021/11/20 19:45:41,33944.5942,3840.0013,1,7,0,0,0,0,1.533112,3.85672,5.91278371264,4.577365,3.067776,17.14063,11.23398,,0.00016570309526287,,,,,,,,,,,,,,,,,,,,26.44631,0.02688229
5475,2021/11/20 19:45:46,33949.5949,3845.002,1,7,0,0,0,0,1.532784,3.857338,5.912465968992,4.579495,3.067776,17.14885,11.23398,,,,,,,,,,,,,,,,,,,,,,26.48049,-0.02869308
5476,2021/11/20 19:45:51,33954.5957,3850.0028,1,7,0,0,0,0,1.532768,3.857724,5.912995900032,4.581624,3.067776,17.15705,11.23398,,0.000123535195598379,,,0.344889491796494,,,,,,,,,,,,,,,,,26.47561,-0.0662154
5477,2021/11/20 19:45:56,33959.5943,3855.0014,1,7,0,0,0,0,1.533829,3.858637,5.918489331073,4.583749,3.067776,17.16525,11.23398,,,,,,,,,,,,,,,,,,,,,,26.46231,0.03061831
5478,2021/11/20 19:46:01,33964.5953,3860.0024,1,7,0,0,0,0,1.533096,3.859491,5.916970214136,4.58588,3.067776,17.17348,11.23398,,0.000146970400237478,,,,,,,,,,,,,,,,,,,,26.46678,-0.0278306
5479,2021/11/20 19:46:06,33969.5956,3865.0027,1,7,0,0,0,0,1.533241,3.860318,5.918797830638,4.588012,3.067776,17.18171,11.23398,,0.000130153202917427,,,,,,,,,,,,,,,,,,,,26.48888,-0.06471992
5480,2021/11/20 19:46:11,33974.594,3870.0011,1,7,0,0,0,0,1.533516,3.860665,5.92039154814,4.590141,3.067776,17.18993,11.23398,,,,2.87409710884094,,,,,,,,,,,,,,,,,,26.50529,0.03297091
5481,2021/11/20 19:46:16,33979.5947,3875.0018,1,7,0,0,0,0,1.533493,3.861642,5.921800975506,4.592268,3.067776,17.19814,11.23398,,0.000163314092787914,,,,,,,,,,,,,,,,,,,,26.49649,-0.008025765
5482,2021/11/20 19:46:21,33984.5947,3880.0018,1,7,0,0,0,0,1.533005,3.862505,5.921239477525,4.594398,3.067776,17.20636,11.23398,,,,,,,,,,,,,,,,,,,,,,26.51555,-0.04848063
5483,2021/11/20 19:46:26,33989.5954,3885.0025,1,7,0,0,0,0,1.532898,3.862728,5.921168025744,4.596529,3.067776,17.2146,11.23398,,0.00013423319614958,,,,,,,,,,,,,,,,,,,,26.59267,0.08340955
5484,2021/11/20 19:46:31,33994.5941,3890.0012,1,7,0,0,0,0,1.53273,3.863686,5.92198744278,4.598654,3.067776,17.22281,11.23398,,0.00019209849415347,,,,,,,,,,,,,,,,,,,,26.6924,0.110423
5485,2021/11/20 19:46:36,33999.5965,3895.0036,1,7,0,0,0,0,1.533623,3.864587,5.926819508701,4.600785,3.067776,17.23104,11.23398,,0.000175483204657212,,,,,,,,,,,,,,,,,,,,26.65473,0.06053746
5486,2021/11/20 19:46:41,34004.5948,3900.0019,1,7,0,0,0,0,1.533112,3.865373,5.926049730776,4.602912,3.067776,17.23926,11.23398,,0.000190228995052166,,,,,,,,,,,,,,,,,,,,26.64317,-0.002503991
5487,2021/11/20 19:46:46,34009.5944,3905.0015,1,7,0,0,0,0,1.53286,3.865905,5.9258911383,4.605045,3.067776,17.24751,11.23398,,,,3.08624005317688,,,,,,,,,,,,,,,,,,26.63346,0.03936946
5488,2021/11/20 19:46:51,34014.5947,3910.0018,1,7,0,0,0,0,1.533371,3.86653,5.92882497263,4.607172,3.067776,17.25573,11.23398,,0.000183060794370249,,,,,,,,,,,,,,,,,,,,26.63966,0.06251097
5489,2021/11/20 19:46:56,34019.5935,3915.0006,1,7,0,0,0,0,1.53286,3.867205,5.9278838563,4.609302,3.067776,17.26397,11.23398,,0.000171196006704122,,,,,,,,,,,,,,,,,,,,26.63925,0.006674528
5490,2021/11/20 19:47:01,34024.5949,3920.002,1,7,0,0,0,0,1.533356,3.868196,5.931321545776,4.611428,3.067776,17.27219,11.23398,,,,,0.337904512882233,,,,,,,,,,,,,,,,,26.65245,0.08355498
5491,2021/11/20 19:47:06,34029.5938,3925.0009,1,7,0,0,0,0,1.532883,3.868677,5.930229205791,4.613557,3.067776,17.28043,11.23398,,0.000101135301520117,,,,,,,,,,,,,,,,,,,,26.60372,-0.01676381
5492,2021/11/20 19:47:11,34034.5954,3930.0025,1,7,0,0,0,0,1.533264,3.869344,5.932725858816,4.615687,3.067776,17.28867,11.23398,,,,,,,,,,,,,,,,,,,,,,26.51996,0.06444931
5493,2021/11/20 19:47:16,34039.5955,3935.0026,1,7,0,0,0,0,1.533257,3.870465,5.934417554505,4.617819,3.067776,17.29692,11.23398,,0.00012730760499835,,,,,,,,,,,,,,,,,,,,26.42372,-0.01801789
5494,2021/11/20 19:47:21,34044.5946,3940.0017,1,7,0,0,0,0,1.533554,3.870962,5.936329258948,4.619949,3.067776,17.30516,11.23398,,,,2.85144901275635,,,,,,,,,,,,,,,,,,26.32396,-0.07205486
5495,2021/11/20 19:47:26,34049.5963,3945.0034,1,7,0,0,0,0,1.533028,3.871553,5.935199152484,4.622077,3.067776,17.3134,11.23398,,0.000138611692818813,,,,,,,,,,,,,,,,,,,,26.33065,-0.04948318
5496,2021/11/20 19:47:31,34054.593,3950.0001,1,7,0,0,0,0,1.533554,3.872359,5.938471633886,4.624206,3.067776,17.32164,11.23398,,0.000119796502985992,,,,,,,,,,,,,,,,,,,,26.45122,-0.03880858
5497,2021/11/20 19:47:36,34059.5952,3955.0023,1,7,0,0,0,0,1.533112,3.873198,5.938046332176,4.626336,3.067776,17.32989,11.23398,,,,,,,,,,,,,,,,,,,,,,26.62189,0.078848
5498,2021/11/20 19:47:41,34064.5932,3960.0003,1,7,0,0,0,0,1.532913,3.873895,5.938344006135,4.628467,3.067776,17.33815,11.23398,,0.000100093900982756,,,,,,,,,,,,,,,,,,,,26.67024,-0.00759244
5499,2021/11/20 19:47:46,34069.5951,3965.0022,1,7,0,0,0,0,1.533005,3.874585,5.939758177925,4.630595,3.067776,17.34639,11.23398,,,,,,,,,,,,,,,,,,,,,,26.66404,0.09795725
5500,2021/11/20 19:47:51,34074.5932,3970.0003,1,7,0,0,0,0,1.533005,3.875319,5.940883403595,4.632725,3.067776,17.35464,11.23398,,0.0001342679024674,,,,,,,,,,,,,,,,,,,,26.5971,0.008034706
5501,2021/11/20 19:47:56,34079.5956,3975.0027,1,7,0,0,0,0,1.532928,3.875967,5.941578341376,4.634855,3.067776,17.3629,11.23398,,,,2.94983005523682,,,,,,,,,,,,,,,,,,26.43751,0.06858647
5502,2021/11/20 19:48:01,34084.5943,3980.0014,1,7,0,0,0,0,1.533371,3.876431,5.944006878901,4.636981,3.067776,17.37114,11.23398,,0.000135083595523611,,,,,,,,,,,,,,,,,,,,26.36965,-0.02467155
5503,2021/11/20 19:48:06,34089.5936,3985.0007,1,7,0,0,0,0,1.533211,3.877326,5.944758873786,4.639111,3.067776,17.3794,11.23398,,,,,,,,,,,,,,,,,,,,,,26.40994,-0.06416678
5504,2021/11/20 19:48:11,34094.5949,3990.002,1,7,0,0,0,0,1.534096,3.878228,5.949574061888,4.64124,3.067776,17.38765,11.23398,,0.000110118700831663,,,0.339568108320236,,,,,,,,,,,,,,,,,26.38467,0.01982331
5505,2021/11/20 19:48:16,34099.5938,3995.0009,1,7,0,0,0,0,1.533005,3.878826,5.94625965213,4.643371,3.067776,17.39592,11.23398,,,,,,,,,,,,,,,,,,,,,,26.28227,-0.08689582
5506,2021/11/20 19:48:21,34104.5931,4000.0002,1,7,0,0,0,0,1.533623,3.879442,5.949601478366,4.645498,3.067776,17.40417,11.23398,,0.0000867036069394089,,,,,,,,,,,,,,,,,,,,26.34079,-0.05377293
5507,2021/11/20 19:48:26,34109.5944,4005.0015,1,7,0,0,0,0,1.533188,3.880225,5.9491144073,4.647627,3.067776,17.41243,11.23398,,,,,,,,,,,,,,,,,,,,,,26.32127,-0.02480924
5508,2021/11/20 19:48:31,34114.5951,4010.0022,1,7,0,0,0,0,1.533211,3.881013,5.950411822743,4.649757,3.067776,17.4207,11.23398,,0.000134985893964767,,3.03652501106262,,,,,,,,,,,,,,,,,,26.33629,-0.09549677
5509,2021/11/20 19:48:36,34119.5944,4015.0015,1,7,0,0,0,0,1.533005,3.881608,5.95052447204,4.651888,3.067776,17.42897,11.23398,,0.000169404302141629,,,,,,,,,,,,,,,,,,,,26.31509,-0.05375624
5510,2021/11/20 19:48:41,34124.5939,4020.001,1,7,0,0,0,0,1.532967,3.882277,5.951402525859,4.654016,3.067776,17.43723,11.23398,,,,,,,,,,,,,,,,,,,,,,26.30929,-0.06429613
5511,2021/11/20 19:48:46,34129.5941,4025.0012,1,7,0,0,0,0,1.533531,3.8829,5.9545475199,4.656144,3.067776,17.44549,11.23398,,0.000127612598589621,,,,,,,,,,,,,,,,,,,,26.31329,-0.09063184
5512,2021/11/20 19:48:51,34134.5941,4030.0012,1,7,0,0,0,0,1.533585,3.883944,5.95635825924,4.658274,3.067776,17.45376,11.23398,,0.000198472698684782,,,,,,,,,,,,,,,,,,,,26.31107,-0.03201783
5513,2021/11/20 19:48:56,34139.5956,4035.0027,1,7,0,0,0,0,1.532967,3.884104,5.954203256568,4.660404,3.067776,17.46203,11.23398,,,,,,,,,,,,,,,,,,,,,,26.38514,-0.06818116
5514,2021/11/20 19:49:01,34144.5965,4040.0036,1,7,0,0,0,0,1.533188,3.885141,5.956651559508,4.662535,3.067776,17.47031,11.23398,,0.000125670994748361,,,,,,,,,,,,,,,,,,,,26.47643,-0.009722114
5515,2021/11/20 19:49:06,34149.5956,4045.0027,1,7,0,0,0,0,1.533478,3.886068,5.959199784504,4.664661,3.067776,17.47858,11.23398,,,,2.98909997940063,,,,,,,,,,,,,,,,,,26.47298,0.05740285
5516,2021/11/20 19:49:11,34154.5938,4050.0009,1,7,0,0,0,0,1.533226,3.886679,5.959157296454,4.666788,3.067776,17.48684,11.23398,,0.000111332898086403,,,,,,,,,,,,,,,,,,,,26.55536,-0.03050983
5517,2021/11/20 19:49:16,34159.5957,4055.0028,1,7,0,0,0,0,1.533463,3.887076,5.960687224188,4.668921,3.067776,17.49513,11.23398,,0.000143131095683202,,,,,,,,,,,,,,,,,,,,26.53585,0.03628552
5518,2021/11/20 19:49:21,34164.5937,4060.0008,1,7,0,0,0,0,1.533165,3.887872,5.96074927488,4.67105,3.067776,17.50341,11.23398,,,,,0.327111691236496,,,,,,,,,,,,,,,,,26.55406,0.0895232
5519,2021/11/20 19:49:26,34169.5962,4065.0033,1,7,0,0,0,0,1.533295,3.888616,5.96239546972,4.673178,3.067776,17.51168,11.23398,,0.000146484599099495,,,,,,,,,,,,,,,,,,,,26.53015,-0.03311753
5520,2021/11/20 19:49:31,34174.5959,4070.003,1,7,0,0,0,0,1.533646,3.889592,5.965257212432,4.67531,3.067776,17.51997,11.23398,,,,,,,,,,,,,,,,,,,,,,26.6179,0.08007348
5521,2021/11/20 19:49:36,34179.5962,4075.0033,1,7,0,0,0,0,1.533112,3.889991,5.963791881992,4.677438,3.067776,17.52825,11.23398,,0.000116066999908071,,,,,,,,,,,,,,,,,,,,26.55901,0.06582856
5522,2021/11/20 19:49:41,34184.5943,4080.0014,1,7,0,0,0,0,1.533096,3.890718,5.964844202928,4.679569,3.067776,17.53654,11.23398,,,,2.95138001441956,,,,,,,,,,,,,,,,,,26.56603,0.05406082
5523,2021/11/20 19:49:46,34189.5961,4085.0032,1,7,0,0,0,0,1.533188,3.891474,5.966361239112,4.681698,3.067776,17.54483,11.23398,,0.000115021699457429,,,,,,,,,,,,,,,,,,,,26.47251,0.06775737
5524,2021/11/20 19:49:51,34194.5931,4090.0002,1,7,0,0,0,0,1.533501,3.892246,5.968763133246,4.683826,3.067776,17.55311,11.23398,,0.000118425603432115,,,,,,,,,,,,,,,,,,,,26.3212,-0.08010149
5525,2021/11/20 19:49:56,34199.5952,4095.0023,1,7,0,0,0,0,1.533264,3.89255,5.9683067832,4.685956,3.067776,17.5614,11.23398,,,,,,,,,,,,,,,,,,,,,,26.29421,-0.03341675
5526,2021/11/20 19:50:01,34204.596,4100.0031,1,7,0,0,0,0,1.533188,3.893405,5.96932182514,4.688084,3.067776,17.56968,11.23398,,0.000137368202558719,,,,,,,,,,,,,,,,,,,,26.42765,-0.04643142
5527,2021/11/20 19:50:06,34209.5947,4105.0018,1,7,0,0,0,0,1.532967,3.894292,5.969821124364,4.690215,3.067776,17.57798,11.23398,,,,,,,,,,,,,,,,,,,,,,26.37945,0.01917243
5528,2021/11/20 19:50:11,34214.5956,4110.0027,1,7,0,0,0,0,1.533043,3.894891,5.971035383313,4.692343,3.067776,17.58627,11.23398,,0.000126209197333083,,,,,,,,,,,,,,,,,,,,26.49778,-0.04629672
5529,2021/11/20 19:50:16,34219.5947,4115.0018,1,7,0,0,0,0,1.533112,3.895427,5.972125878824,4.694473,3.067776,17.59456,11.23398,,,,,,,,,,,,,,,,,,,,,,26.50225,0.06265581
5530,2021/11/20 19:50:21,34224.5963,4120.0034,1,7,0,0,0,0,1.532951,3.896566,5.973244746266,4.696601,3.067776,17.60286,11.23398,,0.000105069302662741,,3.04302501678467,,,,,,,,,,,,,,,,,,26.50137,0.03743947
5531,2021/11/20 19:50:26,34229.5959,4125.003,1,7,0,0,0,0,1.533546,3.897209,5.976549273114,4.698731,3.067776,17.61116,11.23398,,,,,,,,,,,,,,,,,,,,,,26.60102,0.04256725
5532,2021/11/20 19:50:31,34234.5934,4130.0005,1,7,0,0,0,0,1.53331,3.897556,5.97616159036,4.70086,3.067776,17.61945,11.23398,,0.000116822200652678,,,0.334594786167145,,,,,,,,,,,,,,,,,26.55983,0.1064235
5533,2021/11/20 19:50:36,34239.5932,4135.0003,1,7,0,0,0,0,1.533211,3.898623,5.977411668453,4.702988,3.067776,17.62775,11.23398,,,,,,,,,,,,,,,,,,,,,,26.47476,0.02441406
5534,2021/11/20 19:50:41,34244.5951,4140.0022,1,7,0,0,0,0,1.533447,3.899228,5.979259478916,4.70512,3.067776,17.63606,11.23398,,0.000101056401035748,,,,,,,,,,,,,,,,,,,,26.57664,0.02287209
5535,2021/11/20 19:50:46,34249.5943,4145.0014,1,7,0,0,0,0,1.533318,3.89993,5.97983286774,4.707248,3.067776,17.64436,11.23398,,0.000182115996722132,,,,,,,,,,,,,,,,,,,,26.48367,0.06862104
5536,2021/11/20 19:50:51,34254.5935,4150.0006,1,7,0,0,0,0,1.533112,3.900474,5.979863495088,4.709377,3.067776,17.65266,11.23398,,,,,,,,,,,,,,,,,,,,,,26.51685,0.02481461
5537,2021/11/20 19:50:56,34259.5932,4155.0003,1,7,0,0,0,0,1.533279,3.901257,5.981715431703,4.711507,3.067776,17.66097,11.23398,,0.000110411303467117,,3.2009699344635,,,,,,,,,,,,,,,,,,26.40554,0.08192658
5538,2021/11/20 19:51:01,34264.5929,4160,1,7,0,0,0,0,1.53315,3.902017,5.98237736355,4.713637,3.067776,17.66928,11.23398,,,,,,,,,,,,,,,,,,,,,,26.33857,-0.008593202
5539,2021/11/20 19:51:06,34269.5938,4165.0009,1,7,0,0,0,0,1.533058,3.902402,5.982608605316,4.715765,3.067776,17.67759,11.23398,,0.000151383894262835,,,,,,,,,,,,,,,,,,,,26.20947,-0.08400977
5540,2021/11/20 19:51:11,34274.593,4170.0001,1,7,0,0,0,0,1.533165,3.903193,5.984238895845,4.717896,3.067776,17.6859,11.23398,,0.000126773200463504,,,,,,,,,,,,,,,,,,,,26.2405,-0.02160788
5541,2021/11/20 19:51:16,34279.594,4175.0011,1,7,0,0,0,0,1.533058,3.903869,5.984857601402,4.720022,3.067776,17.6942,11.23398,,,,,,,,,,,,,,,,,,,,,,26.22367,-0.08815467
5542,2021/11/20 19:51:21,34284.5932,4180.0003,1,7,0,0,0,0,1.533356,3.904709,5.987308973404,4.722151,3.067776,17.70252,11.23398,,0.000131287102703936,,,,,,,,,,,,,,,,,,,,26.2006,-0.05504727
5543,2021/11/20 19:51:26,34289.5936,4185.0007,1,7,0,0,0,0,1.533173,3.905132,5.987242943836,4.72428,3.067776,17.71083,11.23398,,0.000178137197508477,,,,,,,,,,,,,,,,,,,,26.25429,-0.06333232
5544,2021/11/20 19:51:31,34294.5967,4190.0038,1,7,0,0,0,0,1.533501,3.905748,5.989468463748,4.726411,3.067776,17.71915,11.23398,,,,,,,,,,,,,,,,,,,,,,26.35808,-0.02245307
5545,2021/11/20 19:51:36,34299.5952,4195.0023,1,7,0,0,0,0,1.533752,3.906635,5.99180924452,4.728539,3.067776,17.72746,11.23398,,0.000144540201290511,,3.14837098121643,,,,,,,,,,,,,,,,,,26.38252,0.06460369
5546,2021/11/20 19:51:41,34304.5953,4200.0024,1,7,0,0,0,0,1.533737,3.907394,5.992914751378,4.730671,3.067776,17.7358,11.23398,,0.000189406506251544,,,,,,,,,,,,,,,,,,,,26.40285,-0.04173934
5547,2021/11/20 19:51:46,34309.594,4205.0011,1,7,0,0,0,0,1.532677,3.908047,5.989773751819,4.7328,3.067776,17.74411,11.23398,,,,,0.318694293498993,,,,,,,,,,,,,,,,,26.32127,-0.0440532
5548,2021/11/20 19:51:51,34314.5942,4210.0013,1,7,0,0,0,0,1.533546,3.90853,5.99391054738,4.734929,3.067776,17.75243,11.23398,,0.000149737694300711,,,,,,,,,,,,,,,,,,,,26.26582,0.0004154444
5549,2021/11/20 19:51:56,34319.593,4215.0001,1,7,0,0,0,0,1.533318,3.909472,5.994463788096,4.737055,3.067776,17.76075,11.23398,,0.000166169105796143,,,,,,,,,,,,,,,,,,,,26.2037,-0.02231598
5550,2021/11/20 19:52:01,34324.5942,4220.0013,1,7,0,0,0,0,1.533806,3.910092,5.997322570152,4.739185,3.067776,17.76907,11.23398,,,,,,,,,,,,,,,,,,,,,,26.25207,-0.03896236
5551,2021/11/20 19:52:06,34329.5947,4225.0018,1,7,0,0,0,0,1.533241,3.910643,5.995958183963,4.741318,3.067776,17.77741,11.23398,,0.0000855992329888977,,,,,,,,,,,,,,,,,,,,26.41574,-0.01720548
5552,2021/11/20 19:52:11,34334.5947,4230.0018,1,7,0,0,0,0,1.533676,3.91158,5.99909636808,4.743448,3.067776,17.78574,11.23398,,,,3.16704702377319,,,,,,,,,,,,,,,,,,26.48002,0.06307125
5553,2021/11/20 19:52:16,34339.593,4235.0001,1,7,0,0,0,0,1.532898,3.912022,5.996730699756,4.745576,3.067776,17.79407,11.23398,,0.000144007193739526,,,,,,,,,,,,,,,,,,,,26.4898,0.09300053
5554,2021/11/20 19:52:21,34344.5937,4240.0008,1,7,0,0,0,0,1.533401,3.912642,5.999649155442,4.747705,3.067776,17.8024,11.23398,,,,,,,,,,,,,,,,,,,,,,26.48718,0.03438056
5555,2021/11/20 19:52:26,34349.5944,4245.0015,1,7,0,0,0,0,1.533447,3.913353,6.000919417791,4.749835,3.067776,17.81073,11.23398,,0.000117953801236581,,,,,,,,,,,,,,,,,,,,26.50358,0.01983523
5556,2021/11/20 19:52:31,34354.594,4250.0011,1,7,0,0,0,0,1.533424,3.914115,6.00199787976,4.751966,3.067776,17.81907,11.23398,,,,,,,,,,,,,,,,,,,,,,26.50669,0.06558776
5557,2021/11/20 19:52:36,34359.5944,4255.0015,1,7,0,0,0,0,1.533119,3.914845,6.001923251555,4.754094,3.067776,17.8274,11.23398,,0.000118884701805655,,,,,,,,,,,,,,,,,,,,26.47871,0.04922211
5558,2021/11/20 19:52:41,34364.5943,4260.0014,1,7,0,0,0,0,1.533554,3.915299,6.004322442646,4.756224,3.067776,17.83574,11.23398,,,,,,,,,,,,,,,,,,,,,,26.48008,0.03145933
5559,2021/11/20 19:52:46,34369.5941,4265.0012,1,7,0,0,0,0,1.533356,3.915991,6.004608295796,4.758355,3.067776,17.84408,11.23398,,0.000117440999019891,,3.15990900993347,,,,,,,,,,,,,,,,,,26.58016,0.1324564
5560,2021/11/20 19:52:51,34374.5933,4270.0004,1,7,0,0,0,0,1.533348,3.916834,6.005869580232,4.760484,3.067776,17.85242,11.23398,,,,,,,,,,,,,,,,,,,,,,26.53585,0.06137192
5561,2021/11/20 19:52:56,34379.5948,4275.0019,1,7,0,0,0,0,1.533661,3.917327,6.007851644147,4.762613,3.067776,17.86077,11.23398,,0.000103295998997055,,,,,,,,,,,,,,,,,,,,26.48626,0.02301514
5562,2021/11/20 19:53:01,34384.5943,4280.0014,1,7,0,0,0,0,1.533607,3.918067,6.008774977669,4.764743,3.067776,17.86911,11.23398,,0.00014479570381809,,,0.309933692216873,,,,,,,,,,,,,,,,,26.48888,0.06624281
5563,2021/11/20 19:53:06,34389.5934,4285.0005,1,7,0,0,0,0,1.533401,3.918607,6.008795892407,4.766871,3.067776,17.87745,11.23398,,,,,,,,,,,,,,,,,,,,,,26.43352,0.05865514
5564,2021/11/20 19:53:11,34394.5961,4290.0032,1,7,0,0,0,0,1.533295,3.919542,6.00981415089,4.769003,3.067776,17.8858,11.23398,,0.000117156596388668,,,,,,,,,,,,,,,,,,,,26.45041,-0.01039922
5565,2021/11/20 19:53:16,34399.5956,4295.0027,1,7,0,0,0,0,1.533447,3.920161,6.011359124967,4.77113,3.067776,17.89414,11.23398,,,,,,,,,,,,,,,,,,,,,,26.49427,0.06695688
5566,2021/11/20 19:53:21,34404.593,4300.0001,1,7,0,0,0,0,1.53286,3.920779,6.01000529794,4.77326,3.067776,17.90249,11.23398,,0.000103244303318206,,,,,,,,,,,,,,,,,,,,26.56825,0.08148849
5567,2021/11/20 19:53:26,34409.5943,4305.0014,1,7,0,0,0,0,1.533546,3.921373,6.013605878658,4.77539,3.067776,17.91084,11.23398,,,,3.22271800041199,,,,,,,,,,,,,,,,,,26.52435,0.02409875
5568,2021/11/20 19:53:31,34414.5952,4310.0023,1,7,0,0,0,0,1.532936,3.922129,6.012372740744,4.777519,3.067776,17.91919,11.23398,,0.000101650402939413,,,,,,,,,,,,,,,,,,,,26.56733,0.1100069
5569,2021/11/20 19:53:36,34419.5934,4315.0005,1,7,0,0,0,0,1.53299,3.922701,6.01346140599,4.779646,3.067776,17.92753,11.23398,,,,,,,,,,,,,,,,,,,,,,26.51907,0.03173411
5570,2021/11/20 19:53:41,34424.5942,4320.0013,1,7,0,0,0,0,1.533241,3.923008,6.014916708928,4.781777,3.067776,17.93589,11.23398,,0.000163897304446436,,,,,,,,,,,,,,,,,,,,26.47739,0.06057441
5571,2021/11/20 19:53:46,34429.5943,4325.0014,1,7,0,0,0,0,1.533463,3.924026,6.017348682038,4.783906,3.067776,17.94425,11.23398,,0.000133658002596349,,,,,,,,,,,,,,,,,,,,26.52347,0.07692218
5572,2021/11/20 19:53:51,34434.5959,4330.003,1,7,0,0,0,0,1.533348,3.924791,6.018070430268,4.786035,3.067776,17.9526,11.23398,,,,,,,,,,,,,,,,,,,,,,26.51907,0.0758034
5573,2021/11/20 19:53:56,34439.5934,4335.0005,1,7,0,0,0,0,1.533356,3.925104,6.018581769024,4.788165,3.067776,17.96096,11.23398,,0.000144908393849619,,,,,,,,,,,,,,,,,,,,26.48847,-0.01886308
5574,2021/11/20 19:54:01,34444.5939,4340.001,1,7,0,0,0,0,1.533203,3.925856,6.019134196768,4.790291,3.067776,17.96931,11.23398,,,,,,,,,,,,,,,,,,,,,,26.29728,-0.04991949
5575,2021/11/20 19:54:06,34449.5937,4345.0008,1,7,0,0,0,0,1.53286,3.926728,6.01912428208,4.792424,3.067776,17.97768,11.23398,,0.00011908270244021,,3.27874207496643,,,,,,,,,,,,,,,,,,26.22991,-0.05004406
