Repository: HVES-Battery-Testing-Consortium/LG-HG2

# Battery Testing Consortium (BTC)
The Battery Testing Consortium (BTC) has been developed within the High Voltage and Energy Storage Lab at Oxford Brookes University to provide accurate and comprehensive cell data to Formula Student Electric teams. Through the BTC, we aim to provide FS teams with information for improved and informed decisions for cell selection, pack architecture design, thermal cooling requirements, and end of life predictions. A range of tests are completed to provide a comprehensive electrochemical lithium-ion characterisation for modelling, validation, and battery management parameterisation.

File: Data/Round1/LG_HG2/Package 2/211120_BTC_GITT_LG_HG2_4_25C/211120_BTC_GITT_LG_HG2_4_25C_Channel_6_Wb_1.CSV (part 39 of 81)
Data_Point,Date_Time,Test_Time(s),Step_Time(s),Cycle_Index,Step_Index,TC_Counter1,TC_Counter2,TC_Counter3,TC_Counter4,Current(A),Voltage(V),Power(W),Charge_Capacity(Ah),Discharge_Capacity(Ah),Charge_Energy(Wh),Discharge_Energy(Wh),ACR(Ohm),dV/dt(V/s),Internal_Resistance(Ohm),dQ/dV(Ah/V),dV/dQ(V/Ah),MetaCode_MV_UD1,MetaCode_MV_UD2,MetaCode_MV_UD3,MetaCode_MV_UD4,MetaCode_MV_UD5,MetaCode_MV_UD6,MetaCode_MV_UD7,MetaCode_MV_UD8,MetaCode_MV_UD9,MetaCode_MV_UD10,MetaCode_MV_UD11,MetaCode_MV_UD12,MetaCode_MV_UD13,MetaCode_MV_UD14,MetaCode_MV_UD15,MetaCode_MV_UD16,Aux_Temperature_1(C),Aux_dT/dt_1(C)
8277,2021/11/21 10:09:49,85792.4663,432.0021,1,10,3,0,0,0,-0.7647629,4.002046,-3.0606163048934,5.917641,0.09177412,22.58383,13.47689,,,,,0,,,,,,,,,,,,,,,,,25.17038,-0.07670105
8278,2021/11/21 10:09:51,85794.4656,434.0014,1,10,3,0,0,0,-0.7642517,4.00175,-3.058344240475,5.917641,0.09219772,22.58383,13.47859,,,,,,,,,,,,,,,,,,,,,,25.24239,-0.03470659
8279,2021/11/21 10:09:53,85796.4664,436.0022,1,10,3,0,0,0,-0.764801,4.001505,-3.060355025505,5.917641,0.09262225,22.58383,13.48029,,,,,,,,,,,,,,,,,,,,,,25.32468,-0.02821267
8280,2021/11/21 10:09:55,85798.468,438.0038,1,10,3,0,0,0,-0.7644882,4.001413,-3.0590330218266,5.917641,0.09304947,22.58383,13.482,,,,,,,,,,,,,,,,,,,,,,25.18093,-0.06097198
8281,2021/11/21 10:09:57,85800.4673,440.0031,1,10,3,0,0,0,-0.7649155,4.001354,-3.060697695587,5.917641,0.09347364,22.58383,13.48369,,,,,,,,,,,,,,,,,,,,,,25.32648,0.05333483
8282,2021/11/21 10:09:59,85802.4648,442.0006,1,10,3,0,0,0,-0.7646408,4.00118,-3.059465476144,5.917641,0.09389815,22.58383,13.48539,,-0.0000293197499559028,,,,,,,,,,,,,,,,,,,,25.40691,0.02012134
8283,2021/11/21 10:10:01,85804.4651,444.0009,1,10,3,0,0,0,-0.7649078,4.001091,-3.0604657144098,5.917641,0.09432352,22.58383,13.48709,,,,,,,,,,,,,,,,,,,,,,25.20357,-0.07220387
8284,2021/11/21 10:10:03,85806.4642,446,1,10,3,0,0,0,-0.7646179,4.001087,-3.0593027396573,5.917641,0.09474823,22.58383,13.48879,,,,,,,,,,,,,,,,,,,,,,25.50588,0.04803002
8285,2021/11/21 10:10:05,85808.4663,448.0021,1,10,3,0,0,0,-0.7646561,4.000905,-3.0593164137705,5.917641,0.0951735,22.58383,13.49049,,,,,0.345716297626495,,,,,,,,,,,,,,,,,25.26705,0.03534317
8286,2021/11/21 10:10:07,85810.4642,450,1,10,3,0,0,0,-0.7644958,4.000673,-3.0584977056734,5.917641,0.09559631,22.58383,13.49219,,,,,,,,,,,,,,,,,,,,,,25.20408,-0.04115999
8287,2021/11/21 10:10:09,85812.4649,452.0007,1,10,3,0,0,0,-0.7646255,4.000643,-3.0589936541965,5.917641,0.09602235,22.58383,13.49389,,,,2.87056803703308,,,,,,,,,,,,,,,,,,25.4421,0.02501726
8288,2021/11/21 10:10:11,85814.4658,454.0016,1,10,3,0,0,0,-0.7647476,4.000271,-3.0591976465996,5.917641,0.09644724,22.58383,13.49559,,-0.0000478121401101816,,,,,,,,,,,,,,,,,,,,25.2767,0.04098773
8289,2021/11/21 10:10:13,85816.4649,456.0007,1,10,3,0,0,0,-0.7648239,4.000263,-3.0594967486857,5.917641,0.09687169,22.58383,13.49729,,,,,,,,,,,,,,,,,,,,,,25.36331,0.02706528
8290,2021/11/21 10:10:15,85818.4667,458.0025,1,10,3,0,0,0,-0.7652206,4.00003,-3.060905356618,5.917641,0.09729744,22.58383,13.49899,,,,,,,,,,,,,,,,,,,,,,25.41002,0.08304417
8291,2021/11/21 10:10:17,85820.466,460.0018,1,10,3,0,0,0,-0.7647247,3.999655,-3.0586349699785,5.917641,0.09772204,22.58383,13.50069,,,,,,,,,,,,,,,,,,,,,,25.13843,-0.09278953
8292,2021/11/21 10:10:19,85822.4674,462.0032,1,10,3,0,0,0,-0.7645874,3.999774,-3.0581768032476,5.917641,0.09814527,22.58383,13.50238,,,,,,,,,,,,,,,,,,,,,,25.27106,-0.005236268
8293,2021/11/21 10:10:21,85824.4645,464.0003,1,10,3,0,0,0,-0.7649612,3.99966,-3.059584713192,5.917641,0.0985708,22.58383,13.50408,,,,,,,,,,,,,,,,,,,,,,25.48675,0.104
8294,2021/11/21 10:10:23,85826.4675,466.0033,1,10,3,0,0,0,-0.7645874,3.99962,-3.058059056788,5.917641,0.09899633,22.58383,13.50579,,-0.000086491258116439,,,,,,,,,,,,,,,,,,,,25.13095,-0.04922807
8295,2021/11/21 10:10:25,85828.466,468.0018,1,10,3,0,0,0,-0.7640533,3.999338,-3.0557073967154,5.917641,0.09941979,22.58383,13.50748,,,,,,,,,,,,,,,,,,,,,,25.29951,0.06273687
8296,2021/11/21 10:10:27,85830.4646,470.0004,1,10,3,0,0,0,-0.7648239,3.999194,-3.0586791519366,5.917641,0.09984471,22.58383,13.50918,,,,,,,,,,,,,,,,,,,,,,25.40871,0.02735674
8297,2021/11/21 10:10:29,85832.4661,472.0019,1,10,3,0,0,0,-0.7648544,3.998912,-3.0585854384128,5.917641,0.1002709,22.58383,13.51088,,,,,,,,,,,,,,,,,,,,,,25.30898,-0.0543189
8298,2021/11/21 10:10:31,85834.4662,474.002,1,10,3,0,0,0,-0.7647858,3.998736,-3.0581765107488,5.917641,0.100696,22.58383,13.51258,,,,,,,,,,,,,,,,,,,,,,25.16598,-0.05259216
8299,2021/11/21 10:10:33,85836.4654,476.0012,1,10,3,0,0,0,-0.7649612,3.998481,-3.0586828239372,5.917641,0.101119,22.58383,13.51428,,,,,,,,,,,,,,,,,,,,,,25.44777,0.03761888
8300,2021/11/21 10:10:35,85838.4657,478.0015,1,10,3,0,0,0,-0.7642975,3.998463,-3.0560152747425,5.917641,0.101545,22.58383,13.51598,,-0.0000434235407738015,,,,,,,,,,,,,,,,,,,,25.36078,0.05563676
8301,2021/11/21 10:10:37,85840.4687,480.0045,1,10,3,0,0,0,-0.7649612,3.998086,-3.0583806642632,5.917641,0.101969,22.58383,13.51767,,,,,,,,,,,,,,,,,,,,,,25.24459,0.009853244
8302,2021/11/21 10:10:39,85842.4645,482.0003,1,10,3,0,0,0,-0.764679,3.998292,-3.057409928268,5.917641,0.1023931,22.58383,13.51937,,,,,,,,,,,,,,,,,,,,,,25.16544,-0.05796492
8303,2021/11/21 10:10:41,85844.4677,484.0035,1,10,3,0,0,0,-0.7644882,3.998281,-3.0566386447842,5.917641,0.1028191,22.58383,13.52107,,,,,,,,,,,,,,,,,,,,,,25.3015,-0.04986048
8304,2021/11/21 10:10:43,85846.4646,486.0004,1,10,3,0,0,0,-0.7646561,3.998081,-3.0571570249441,5.917641,0.1032442,22.58383,13.52277,,,,,,,,,,,,,,,,,,,,,,25.28965,-0.003701448
8305,2021/11/21 10:10:45,85848.4649,488.0007,1,10,3,0,0,0,-0.7645111,3.997759,-3.0563311306249,5.917641,0.1036684,22.58383,13.52447,,,,,,,,,,,,,,,,,,,,,,25.17873,-0.0991565
8306,2021/11/21 10:10:47,85850.4655,490.0013,1,10,3,0,0,0,-0.7647095,3.997559,-3.0569713441105,5.917641,0.104093,22.58383,13.52617,,-0.00004428949978319,,,,,,,,,,,,,,,,,,,,25.20282,-0.0634867
8307,2021/11/21 10:10:49,85852.4655,492.0013,1,10,3,0,0,0,-0.7642212,3.997415,-3.054909288198,5.917641,0.1045188,22.58383,13.52787,,,,,,,,,,,,,,,,,,,,,,25.3936,0.06018341
8308,2021/11/21 10:10:51,85854.4662,494.002,1,10,3,0,0,0,-0.7644577,3.99722,-3.055705607594,5.917641,0.1049432,22.58383,13.52956,,,,,,,,,,,,,,,,,,,,,,25.45084,0.1016134
8309,2021/11/21 10:10:53,85856.4654,496.0012,1,10,3,0,0,0,-0.7651672,3.996984,-3.0583610557248,5.917641,0.1053678,22.58383,13.53126,,,,,,,,,,,,,,,,,,,,,,25.19296,-0.05715072
8310,2021/11/21 10:10:55,85858.4646,498.0004,1,10,3,0,0,0,-0.7650223,3.997011,-3.0578025483453,5.917641,0.105792,22.58383,13.53296,,,,,,,,,,,,,,,,,,,,,,25.28291,0.02393603
8311,2021/11/21 10:10:57,85860.4647,500.0005,1,10,3,0,0,0,-0.7652588,3.996864,-3.0586353484032,5.917641,0.1062171,22.58383,13.53466,,-0.000103822698292788,,,,,,,,,,,,,,,,,,,,25.48181,0.04770458
8312,2021/11/21 10:10:59,85862.4656,502.0014,1,10,3,0,0,0,-0.7648392,3.996891,-3.0569789149272,5.917641,0.1066431,22.58383,13.53636,,,,,,,,,,,,,,,,,,,,,,25.41255,-0.03596842
8313,2021/11/21 10:11:01,85864.4678,504.0036,1,10,3,0,0,0,-0.7645645,3.996558,-3.055626368991,5.917641,0.1070679,22.58383,13.53806,,,,,,,,,,,,,,,,,,,,,,25.18057,-0.04730344
8314,2021/11/21 10:11:03,85866.4666,506.0024,1,10,3,0,0,0,-0.764946,3.996555,-3.05714876103,5.917641,0.1074924,22.58383,13.53975,,,,,,,,,,,,,,,,,,,,,,25.42367,0.01913428
8315,2021/11/21 10:11:05,85868.4681,508.0039,1,10,3,0,0,0,-0.7647476,3.996305,-3.056164657618,5.917641,0.1079181,22.58383,13.54145,,,,,,,,,,,,,,,,,,,,,,25.36915,0.0568223
8316,2021/11/21 10:11:07,85870.4655,510.0013,1,10,3,0,0,0,-0.7650223,3.995996,-3.0570260507108,5.917641,0.108342,22.58383,13.54315,,,,,,,,,,,,,,,,,,,,,,25.20849,-0.002110004
8317,2021/11/21 10:11:09,85872.4664,512.0022,1,10,3,0,0,0,-0.7650909,3.995825,-3.0571693454925,5.917641,0.1087675,22.58383,13.54485,,-0.0000576016209379304,,,,,,,,,,,,,,,,,,,,25.25792,-0.06068349
8318,2021/11/21 10:11:11,85874.4672,514.003,1,10,3,0,0,0,-0.7646942,3.995757,-3.0555322025094,5.917641,0.1091911,22.58383,13.54654,,,,,,,,,,,,,,,,,,,,,,25.47744,0.03344476
8319,2021/11/21 10:11:13,85876.4649,516.0007,1,10,3,0,0,0,-0.7651672,3.995582,-3.0572882913104,5.917641,0.1096169,22.58383,13.54824,,,,,,,,,,,,,,,,,,,,,,25.19079,-0.08957863
8320,2021/11/21 10:11:15,85878.468,518.0038,1,10,3,0,0,0,-0.764328,3.995598,-3.053947428144,5.917641,0.1100417,22.58383,13.54994,,,,2.79358696937561,,,,,,,,,,,,,,,,,,25.25081,-0.03584385
8321,2021/11/21 10:11:17,85880.465,520.0008,1,10,3,0,0,0,-0.7651138,3.995513,-3.0570221343794,5.917641,0.1104651,22.58383,13.55163,,,,,,,,,,,,,,,,,,,,,,25.46852,0.08708298
8322,2021/11/21 10:11:19,85882.466,522.0018,1,10,3,0,0,0,-0.765007,3.995298,-3.056430937086,5.917641,0.11089,22.58383,13.55333,,,,,,,,,,,,,,,,,,,,,,25.37992,0.04594207
8323,2021/11/21 10:11:21,85884.4652,524.001,1,10,3,0,0,0,-0.7644577,3.995234,-3.0541873946018,5.917641,0.1113152,22.58383,13.55503,,-0.0000658311400911771,,,,,,,,,,,,,,,,,,,,25.27579,-0.03675699
8324,2021/11/21 10:11:23,85886.4646,526.0004,1,10,3,0,0,0,-0.7646027,3.994974,-3.0545679068298,5.917641,0.1117394,22.58383,13.55672,,,,,,,,,,,,,,,,,,,,,,25.2767,0.07230818
8325,2021/11/21 10:11:25,85888.4649,528.0007,1,10,3,0,0,0,-0.7648544,3.99485,-3.05547859984,5.917641,0.1121649,22.58383,13.55842,,,,,,,,,,,,,,,,,,,,,,25.46816,0.05796075
8326,2021/11/21 10:11:27,85890.4659,530.0017,1,10,3,0,0,0,-0.7651291,3.994609,-3.0563915890219,5.917641,0.1125894,22.58383,13.56012,,,,,,,,,,,,,,,,,,,,,,25.45849,0.03534496
8327,2021/11/21 10:11:29,85892.4666,532.0024,1,10,3,0,0,0,-0.7647095,3.994492,-3.054625980074,5.917641,0.1130154,22.58383,13.56182,,,,,,,,,,,,,,,,,,,,,,25.3263,-0.06570935
8328,2021/11/21 10:11:31,85894.4659,534.0017,1,10,3,0,0,0,-0.7648773,3.994366,-3.0551998812918,5.917641,0.1134401,22.58383,13.56352,,,,,,,,,,,,,,,,,,,,,,25.19733,-0.04751682
8329,2021/11/21 10:11:33,85896.4674,536.0032,1,10,3,0,0,0,-0.7649841,3.994057,-3.0553900994937,5.917641,0.1138638,22.58383,13.56521,,-0.0000678858923492953,,,,,,,,,,,,,,,,,,,,25.52484,0.06004691
8330,2021/11/21 10:11:35,85898.4645,538.0003,1,10,3,0,0,0,-0.7647476,3.994272,-3.0546099257472,5.917641,0.1142888,22.58383,13.56691,,,,,,,,,,,,,,,,,,,,,,25.43355,0.07985592
8331,2021/11/21 10:11:37,85900.4647,540.0005,1,10,3,0,0,0,-0.7645645,3.993939,-3.0536239745655,5.917641,0.114714,22.58383,13.5686,,,,,,,,,,,,,,,,,,,,,,25.32537,0.04371405
8332,2021/11/21 10:11:39,85902.4655,542.0013,1,10,3,0,0,0,-0.7649841,3.993827,-3.0552141531507,5.917641,0.1151386,22.58383,13.5703,,,,,,,,,,,,,,,,,,,,,,25.21467,-0.02993166
8333,2021/11/21 10:11:41,85904.4684,544.0042,1,10,3,0,0,0,-0.7652054,3.9935,-3.0558477649,5.917641,0.1155643,22.58383,13.572,,,,,,,,,,,,,,,,,,,,,,25.19007,-0.0936836
8334,2021/11/21 10:11:43,85906.4652,546.001,1,10,3,0,0,0,-0.764473,3.993431,-3.052870176863,5.917641,0.1159891,22.58383,13.5737,,,,,,,,,,,,,,,,,,,,,,25.50808,0.09937942
8335,2021/11/21 10:11:45,85908.4643,548.0001,1,10,3,0,0,0,-0.7649689,3.99299,-3.054513168011,5.917641,0.1164125,22.58383,13.57539,,-0.0000712393084540963,,,,,,,,,,,,,,,,,,,,25.32959,-0.00387013
8336,2021/11/21 10:11:47,85910.4646,550.0004,1,10,3,0,0,0,-0.7648392,3.993003,-3.0540052201176,5.917641,0.116837,22.58383,13.57708,,,,,,,,,,,,,,,,,,,,,,25.18822,-0.09676397
8337,2021/11/21 10:11:49,85912.4651,552.0009,1,10,3,0,0,0,-0.7650757,3.992944,-3.0549044258608,5.917641,0.1172629,22.58383,13.57878,,,,,,,,,,,,,,,,,,,,,,25.1576,-0.09734333
8338,2021/11/21 10:11:51,85914.4663,554.0021,1,10,3,0,0,0,-0.7646713,3.992804,-3.0531826253252,5.917641,0.1176887,22.58383,13.58048,,,,,,,,,,,,,,,,,,,,,,25.27085,-0.02929866
8339,2021/11/21 10:11:53,85916.4671,556.0029,1,10,3,0,0,0,-0.764801,3.99257,-3.05352152857,5.917641,0.1181125,22.58383,13.58218,,,,,,,,,,,,,,,,,,,,,,25.3967,-0.0244534
8340,2021/11/21 10:11:55,85918.4663,558.0021,1,10,3,0,0,0,-0.7646179,3.992501,-3.0527377303679,5.917641,0.1185383,22.58383,13.58388,,,,,,,,,,,,,,,,,,,,,,25.3015,-0.07278025
8341,2021/11/21 10:11:57,85920.4663,560.0021,1,10,3,0,0,0,-0.7650986,3.992423,-3.0545972479078,5.917641,0.118963,22.58383,13.58557,,-0.0000700905729900114,,,,,,,,,,,,,,,,,,,,25.22308,-0.04917562
8342,2021/11/21 10:11:59,85922.4648,562.0006,1,10,3,0,0,0,-0.7648621,3.992362,-3.0536063832802,5.917641,0.119387,22.58383,13.58726,,,,,,,,,,,,,,,,,,,,,,25.16909,-0.01943409
8343,2021/11/21 10:12:01,85924.4669,564.0027,1,10,3,0,0,0,-0.7649689,3.992196,-3.0539057827044,5.917641,0.1198113,22.58383,13.58896,,,,,,,,,,,,,,,,,,,,,,25.30186,0.07174015
8344,2021/11/21 10:12:03,85926.4668,566.0026,1,10,3,0,0,0,-0.7650909,3.991955,-3.0542084437095,5.917641,0.120236,22.58383,13.59065,,,,,,,,,,,,,,,,,,,,,,25.46232,0.09329438
8345,2021/11/21 10:12:05,85928.4654,568.0012,1,10,3,0,0,0,-0.7647324,3.991573,-3.0524852000652,5.917641,0.1206607,22.58383,13.59235,,,,,,,,,,,,,,,,,,,,,,25.29183,0.02576053
8346,2021/11/21 10:12:07,85930.4647,570.0005,1,10,3,0,0,0,-0.7647705,3.991554,-3.052622748357,5.917641,0.1210847,22.58383,13.59404,,-0.00010272810322931,,,0,,,,,,,,,,,,,,,,,25.22018,-0.004717708
8347,2021/11/21 10:12:09,85932.4647,572.0005,1,10,3,0,0,0,-0.7650604,3.991263,-3.0535572672852,5.917641,0.1215107,22.58383,13.59574,,,,,,,,,,,,,,,,,,,,,,25.14738,-0.08924842
8348,2021/11/21 10:12:11,85934.465,574.0008,1,10,3,0,0,0,-0.765007,3.991271,-3.053350253897,5.917641,0.1219368,22.58383,13.59744,,,,,,,,,,,,,,,,,,,,,,25.23036,0.09374797
8349,2021/11/21 10:12:13,85936.4663,576.0021,1,10,3,0,0,0,-0.7646561,3.991299,-3.0519711272739,5.917641,0.1223615,22.58383,13.59914,,,,,,,,,,,,,,,,,,,,,,25.45575,0.07043302
8350,2021/11/21 10:12:15,85938.4673,578.0031,1,10,3,0,0,0,-0.7646561,3.991148,-3.0518556642028,5.917641,0.1227863,22.58383,13.60083,,,,,,,,,,,,,,,,,,,,,,25.3615,0.004153848
8351,2021/11/21 10:12:17,85940.4681,580.0039,1,10,3,0,0,0,-0.7647247,3.990821,-3.0518793919787,5.917641,0.1232103,22.58383,13.60253,,,,,,,,,,,,,,,,,,,,,,25.24276,-0.05641937
8352,2021/11/21 10:12:19,85942.4672,582.003,1,10,3,0,0,0,-0.7646179,3.990811,-3.0514455261169,5.917641,0.123636,22.58383,13.60422,,-0.0000869510913616978,,,,,,,,,,,,,,,,,,,,25.12109,-0.1103914
8353,2021/11/21 10:12:21,85944.4664,584.0022,1,10,3,0,0,0,-0.7647324,3.990532,-3.0516891136368,5.917641,0.1240594,22.58383,13.60591,,,,,0.348059713840485,,,,,,,,,,,,,,,,,25.39432,0.08960187
8354,2021/11/21 10:12:23,85946.4673,586.0031,1,10,3,0,0,0,-0.7646561,3.990302,-3.0512087651422,5.917641,0.1244839,22.58383,13.60761,,,,2.88386392593384,,,,,,,,,,,,,,,,,,25.44463,0.06013215
8355,2021/11/21 10:12:25,85948.4649,588.0007,1,10,3,0,0,0,-0.7649155,3.990159,-3.0521344665645,5.917641,0.1249088,22.58383,13.6093,,,,,,,,,,,,,,,,,,,,,,25.43936,0.01555979
8356,2021/11/21 10:12:27,85950.4658,590.0016,1,10,3,0,0,0,-0.765007,3.990004,-3.052380990028,5.917641,0.1253332,22.58383,13.611,,,,,,,,,,,,,,,,,,,,,,25.40908,-0.03590882
8357,2021/11/21 10:12:29,85952.4658,592.0016,1,10,3,0,0,0,-0.7649612,3.989873,-3.0520980379276,5.917641,0.1257591,22.58383,13.6127,,,,,,,,,,,,,,,,,,,,,,25.38684,-0.0476557
8358,2021/11/21 10:12:31,85954.4642,594,1,10,3,0,0,0,-0.765007,3.989687,-3.052138482809,5.917641,0.1261826,22.58383,13.61439,,-0.000040418301068712,,,,,,,,,,,,,,,,,,,,25.13481,-0.06684721
8359,2021/11/21 10:12:33,85956.4652,596.001,1,10,3,0,0,0,-0.7646942,3.989593,-3.0508186274606,5.917641,0.1266084,22.58383,13.61608,,,,,,,,,,,,,,,,,,,,,,25.16818,-0.07864356
8360,2021/11/21 10:12:35,85958.4671,598.0029,1,10,3,0,0,0,-0.7647247,3.989601,-3.0509464278447,5.917641,0.1270332,22.58383,13.61778,,,,,,,,,,,,,,,,,,,,,,25.24369,-0.04963875
8361,2021/11/21 10:12:37,85960.4654,600.0012,1,10,3,0,0,0,-0.7647476,3.989391,-3.0508771927116,5.917641,0.1274588,22.58383,13.61948,,,,,,,,,,,,,,,,,,,,,,25.27395,-0.05527616
8362,2021/11/21 10:12:39,85962.4685,602.0043,1,10,3,0,0,0,-0.7647629,3.988998,-3.0506376785742,5.917641,0.1278829,22.58383,13.62117,,,,,,,,,,,,,,,,,,,,,,25.41782,0.001592636
8363,2021/11/21 10:12:41,85964.4666,604.0024,1,10,3,0,0,0,-0.7645264,3.988903,-3.0496216505392,5.917641,0.128308,22.58383,13.62286,,-0.0000993117500911467,,,,,,,,,,,,,,,,,,,,25.34691,-0.02215862
8364,2021/11/21 10:12:43,85966.4647,606.0005,1,10,3,0,0,0,-0.7648926,3.988703,-3.0509294082978,5.917641,0.1287318,22.58383,13.62455,,,,,,,,,,,,,,,,,,,,,,25.28363,-0.04809082
8365,2021/11/21 10:12:45,85968.4652,608.001,1,10,3,0,0,0,-0.7649307,3.988493,-3.0509207424351,5.917641,0.1291567,22.58383,13.62625,,,,,,,,,,,,,,,,,,,,,,25.15395,-0.09789884
8366,2021/11/21 10:12:47,85970.4645,610.0003,1,10,3,0,0,0,-0.7651291,3.98835,-3.051602645985,5.917641,0.1295826,22.58383,13.62795,,,,,,,,,,,,,,,,,,,,,,25.18184,-0.06867826
8367,2021/11/21 10:12:49,85972.465,612.0008,1,10,3,0,0,0,-0.7646255,3.988491,-3.0497019251205,5.917641,0.1300082,22.58383,13.62965,,,,,,,,,,,,,,,,,,,,,,25.17346,-0.06059051
8368,2021/11/21 10:12:51,85974.467,614.0028,1,10,3,0,0,0,-0.7650528,3.988332,-3.0512845639296,5.917641,0.1304334,22.58383,13.63134,,,,,,,,,,,,,,,,,,,,,,25.44373,0.02103448
8369,2021/11/21 10:12:53,85976.4669,616.0027,1,10,3,0,0,0,-0.764801,3.988279,-3.050239767479,5.917641,0.1308572,22.58383,13.63303,,-0.0000616061515756883,,,,,,,,,,,,,,,,,,,,25.43355,0.01190722
8370,2021/11/21 10:12:55,85978.4646,618.0004,1,10,3,0,0,0,-0.764679,3.988038,-3.049568909802,5.917641,0.1312825,22.58383,13.63473,,,,,,,,,,,,,,,,,,,,,,25.41002,-0.04025102
8371,2021/11/21 10:12:57,85980.4646,620.0004,1,10,3,0,0,0,-0.764679,3.987882,-3.049449619878,5.917641,0.1317058,22.58383,13.63642,,,,,,,,,,,,,,,,,,,,,,25.3819,-0.04406393
8372,2021/11/21 10:12:59,85982.4662,622.002,1,10,3,0,0,0,-0.7654343,3.98763,-3.052268777709,5.917641,0.1321317,22.58383,13.63811,,,,,,,,,,,,,,,,,,,,,,25.22928,-0.0903815
8373,2021/11/21 10:13:01,85984.4656,624.0014,1,10,3,0,0,0,-0.7646942,3.987351,-3.0491041830642,5.917641,0.1325572,22.58383,13.63981,,,,,,,,,,,,,,,,,,,,,,25.2074,-0.07151842
8374,2021/11/21 10:13:03,85986.4653,626.0011,1,10,3,0,0,0,-0.764389,3.987122,-3.047712198458,5.917641,0.1329815,22.58383,13.6415,,,,,,,,,,,,,,,,,,,,,,25.28034,-0.05037189
8375,2021/11/21 10:13:05,85988.4657,628.0015,1,10,3,0,0,0,-0.7648392,3.987078,-3.0494735478576,5.917641,0.1334057,22.58383,13.64319,,-0.0000552385099581443,,,,,,,,,,,,,,,,,,,,25.39612,0.00454843
8376,2021/11/21 10:13:07,85990.4653,630.0011,1,10,3,0,0,0,-0.764679,3.986998,-3.048773643642,5.917641,0.1338297,22.58383,13.64489,,,,,,,,,,,,,,,,,,,,,,25.41366,0.01407683
8377,2021/11/21 10:13:09,85992.468,632.0038,1,10,3,0,0,0,-0.7650375,3.986976,-3.0501861516,5.917641,0.134257,22.58383,13.64659,,,,,,,,,,,,,,,,,,,,,,25.50151,0.04324496
8378,2021/11/21 10:13:11,85994.4677,634.0035,1,10,3,0,0,0,-0.7648544,3.986753,-3.0492855737632,5.917641,0.1346814,22.58383,13.64828,,,,,,,,,,,,,,,,,,,,,,25.18168,-0.09994686
8379,2021/11/21 10:13:13,85996.4662,636.002,1,10,3,0,0,0,-0.7647858,3.986683,-3.0489585475014,5.917641,0.1351054,22.58383,13.64997,,,,,,,,,,,,,,,,,,,,,,25.19884,-0.08097172
8380,2021/11/21 10:13:15,85998.4657,638.0015,1,10,3,0,0,0,-0.7647324,3.986629,-3.0487043630796,5.917641,0.1355308,22.58383,13.65167,,,,,,,,,,,,,,,,,,,,,,25.17783,-0.1009834
8381,2021/11/21 10:13:17,86000.467,640.0028,1,10,3,0,0,0,-0.7647476,3.986538,-3.0486953678088,5.917641,0.1359547,22.58383,13.65336,,-0.0000877457423484884,,,,,,,,,,,,,,,,,,,,25.22271,-0.071913
8382,2021/11/21 10:13:19,86002.4665,642.0023,1,10,3,0,0,0,-0.7646255,3.986059,-3.0478423559045,5.917641,0.1363794,22.58383,13.65505,,,,,,,,,,,,,,,,,,,,,,25.27832,-0.02069116
8383,2021/11/21 10:13:21,86004.4678,644.0036,1,10,3,0,0,0,-0.7647247,3.985958,-3.0481605357626,5.917641,0.1368056,22.58383,13.65675,,,,,,,,,,,,,,,,,,,,,,25.47491,0.01926064
8384,2021/11/21 10:13:23,86006.4655,646.0013,1,10,3,0,0,0,-0.7645493,3.985621,-3.0472037456153,5.917641,0.137229,22.58383,13.65844,,,,,,,,,,,,,,,,,,,,,,25.50227,-0.04832447
8385,2021/11/21 10:13:25,86008.4655,648.0013,1,10,3,0,0,0,-0.7642212,3.985373,-3.0457065365076,5.917641,0.1376553,22.58383,13.66014,,,,,,,,,,,,,,,,,,,,,,25.40161,-0.04919291
8386,2021/11/21 10:13:27,86010.4656,650.0014,1,10,3,0,0,0,-0.7652893,3.985352,-3.0499472423336,5.917641,0.1380796,22.58383,13.66183,,,,,,,,,,,,,,,,,,,,,,25.41601,-0.0694716
8387,2021/11/21 10:13:29,86012.4672,652.003,1,10,3,0,0,0,-0.7646027,3.985241,-3.0471260287507,5.917641,0.1385044,22.58383,13.66352,,-0.0000910453163669445,,2.80417394638062,,,,,,,,,,,,,,,,,,25.29843,-0.05824387
8388,2021/11/21 10:13:31,86014.4664,654.0022,1,10,3,0,0,0,-0.7644958,3.985269,-3.0467214123702,5.917641,0.138928,22.58383,13.66521,,,,,,,,,,,,,,,,,,,,,,25.34309,-0.08203268
8389,2021/11/21 10:13:33,86016.4647,656.0005,1,10,3,0,0,0,-0.7646255,3.985126,-3.047128960313,5.917641,0.1393523,22.58383,13.6669,,,,,,,,,,,,,,,,,,,,,,25.34746,-0.06005049
8390,2021/11/21 10:13:35,86018.4648,658.0006,1,10,3,0,0,0,-0.7648773,3.985046,-3.0480712248558,5.917641,0.1397784,22.58383,13.6686,,,,,,,,,,,,,,,,,,,,,,25.41893,-0.005807877
8391,2021/11/21 10:13:37,86020.467,660.0028,1,10,3,0,0,0,-0.765152,3.984795,-3.04897386384,5.917641,0.1402049,22.58383,13.6703,,,,,,,,,,,,,,,,,,,,,,25.52103,0.05373359
8392,2021/11/21 10:13:39,86022.4651,662.0009,1,10,3,0,0,0,-0.7650375,3.98462,-3.04838372325,5.917641,0.140628,22.58383,13.67198,,,,,,,,,,,,,,,,,,,,,,25.53833,0.07417798
8393,2021/11/21 10:13:41,86024.4668,664.0026,1,10,3,0,0,0,-0.7650375,3.984327,-3.0481595672625,5.917641,0.1410537,22.58383,13.67368,,-0.0000684831466060132,,,,,,,,,,,,,,,,,,,,25.24713,-0.0910002
8394,2021/11/21 10:13:43,86026.4649,666.0007,1,10,3,0,0,0,-0.7644882,3.984533,-3.0461284610106,5.917641,0.1414779,22.58383,13.67537,,,,,,,,,,,,,,,,,,,,,,25.24897,-0.07225454
8395,2021/11/21 10:13:45,86028.4671,668.0029,1,10,3,0,0,0,-0.764679,3.98403,-3.04650407637,5.917641,0.1419026,22.58383,13.67706,,,,,,,,,,,,,,,,,,,,,,25.25044,-0.04427254
8396,2021/11/21 10:13:47,86030.4653,670.0011,1,10,3,0,0,0,-0.764946,3.984051,-3.047583876246,5.917641,0.1423274,22.58383,13.67875,,,,,,,,,,,,,,,,,,,,,,25.36678,0.02580583
8397,2021/11/21 10:13:49,86032.4673,672.0031,1,10,3,0,0,0,-0.764534,3.983852,-3.045790304968,5.917641,0.1427524,22.58383,13.68045,,,,,,,,,,,,,,,,,,,,,,25.44463,0.05823374
8398,2021/11/21 10:13:51,86034.466,674.0018,1,10,3,0,0,0,-0.7650757,3.983501,-3.0476798160257,5.917641,0.1431772,22.58383,13.68214,,,,,,,,,,,,,,,,,,,,,,25.33049,-0.05339146
8399,2021/11/21 10:13:53,86036.465,676.0008,1,10,3,0,0,0,-0.7648163,3.983601,-3.0467229774963,5.917641,0.1436018,22.58383,13.68383,,-0.0000818584230728447,,,,,,,,,,,,,,,,,,,,25.2663,-0.07037282
8400,2021/11/21 10:13:55,86038.4661,678.0019,1,10,3,0,0,0,-0.764473,3.983392,-3.045195632416,5.917641,0.1440282,22.58383,13.68553,,,,,,,,,,,,,,,,,,,,,,25.3035,-0.04232049
8401,2021/11/21 10:13:57,86040.4643,680.0001,1,10,3,0,0,0,-0.7652969,3.982967,-3.0481522979023,5.917641,0.1444507,22.58383,13.68721,,,,,,,,,,,,,,,,,,,,,,25.22928,0.05812109
8402,2021/11/21 10:13:59,86042.4667,682.0025,1,10,3,0,0,0,-0.7651443,3.982959,-3.0475383759837,5.917641,0.1448761,22.58383,13.6889,,,,,,,,,,,,,,,,,,,,,,25.3398,0.09338737
8403,2021/11/21 10:14:01,86044.4654,684.0012,1,10,3,0,0,0,-0.7646561,3.982776,-3.0454539633336,5.917641,0.1453021,22.58383,13.6906,,,,,,,,,,,,,,,,,,,,,,25.46105,0.07111788
8404,2021/11/21 10:14:03,86046.4654,686.0012,1,10,3,0,0,0,-0.7649078,3.982485,-3.046233839883,5.917641,0.145726,22.58383,13.69229,,-0.0000951205074670725,,,,,,,,,,,,,,,,,,,,25.37479,0.03544807
8405,2021/11/21 10:14:05,86048.4653,688.0011,1,10,3,0,0,0,-0.765274,3.982463,-3.047675389862,5.917641,0.1461516,22.58383,13.69398,,,,,,,,,,,,,,,,,,,,,,25.28291,-0.01048267
8406,2021/11/21 10:14:07,86050.4661,690.0019,1,10,3,0,0,0,-0.7653427,3.982439,-3.0479306168453,5.917641,0.1465763,22.58383,13.69568,,,,,,,,,,,,,,,,,,,,,,25.20155,-0.0343138
8407,2021/11/21 10:14:09,86052.4646,692.0004,1,10,3,0,0,0,-0.7646942,3.982368,-3.0452937118656,5.917641,0.1470022,22.58383,13.69737,,,,,,,,,,,,,,,,,,,,,,25.24369,-0.06461978
8408,2021/11/21 10:14:11,86054.4668,694.0026,1,10,3,0,0,0,-0.7649078,3.982205,-3.046019665699,5.917641,0.1474256,22.58383,13.69906,,,,,,,,,,,,,,,,,,,,,,25.5232,0.08734763
8409,2021/11/21 10:14:13,86056.4656,696.0014,1,10,3,0,0,0,-0.7644348,3.982141,-3.0440871589068,5.917641,0.1478514,22.58383,13.70075,,,,,,,,,,,,,,,,,,,,,,25.58791,0.1017016
8410,2021/11/21 10:14:15,86058.4652,698.001,1,10,3,0,0,0,-0.7648621,3.981731,-3.0454751342951,5.917641,0.1482763,22.58383,13.70245,,-0.0000639312565908767,,,,,,,,,,,,,,,,,,,,25.46997,0.02056122
8411,2021/11/21 10:14:17,86060.4671,700.0029,1,10,3,0,0,0,-0.7651291,3.981637,-3.0464663343367,5.917641,0.1487009,22.58383,13.70414,,,,,,,,,,,,,,,,,,,,,,25.30479,-0.05230606
8412,2021/11/21 10:14:19,86062.4655,702.0013,1,10,3,0,0,0,-0.764389,3.981158,-3.043153382462,5.917641,0.1491262,22.58383,13.70583,,,,,,,,,,,,,,,,,,,,,,25.29966,-0.0804013
8413,2021/11/21 10:14:21,86064.4669,704.0027,1,10,3,0,0,0,-0.7646713,3.98103,-3.044179385439,5.917641,0.1495503,22.58383,13.70752,,,,,0,,,,,,,,,,,,,,,,,25.49332,0.06673157
8414,2021/11/21 10:14:23,86066.4645,706.0003,1,10,3,0,0,0,-0.7653503,3.98093,-3.046805969779,5.917641,0.1499761,22.58383,13.70921,,,,,,,,,,,,,,,,,,,,,,25.57517,0.06594241
8415,2021/11/21 10:14:25,86068.4661,708.0019,1,10,3,0,0,0,-0.7645798,3.98118,-3.043929808164,5.917641,0.1504011,22.58383,13.71091,,,,,,,,,,,,,,,,,,,,,,25.5429,0.03363371
8416,2021/11/21 10:14:27,86070.467,710.0028,1,10,3,0,0,0,-0.7650528,3.98081,-3.045529836768,5.917641,0.1508244,22.58383,13.71259,,-0.000079187702795025,,,,,,,,,,,,,,,,,,,,25.48419,-0.02018154
8417,2021/11/21 10:14:29,86072.4648,712.0006,1,10,3,0,0,0,-0.7645798,3.980693,-3.0435574578014,5.917641,0.1512499,22.58383,13.71428,,,,,,,,,,,,,,,,,,,,,,25.40106,-0.05158007
8418,2021/11/21 10:14:31,86074.4664,714.0022,1,10,3,0,0,0,-0.7648544,3.9805,-3.0445029392,5.917641,0.1516762,22.58383,13.71598,,,,,0.36041921377182,,,,,,,,,,,,,,,,,25.36403,-0.05310118
8419,2021/11/21 10:14:33,86076.4663,716.0021,1,10,3,0,0,0,-0.7648926,3.980492,-3.0446488751592,5.917641,0.1520995,22.58383,13.71767,,,,2.6493079662323,,,,,,,,,,,,,,,,,,25.46048,-0.03401399
8420,2021/11/21 10:14:35,86078.468,718.0038,1,10,3,0,0,0,-0.7647247,3.980064,-3.0436532483808,5.917641,0.1525253,22.58383,13.71936,,,,,,,,,,,,,,,,,,,,,,25.45412,-0.003020763
8421,2021/11/21 10:14:37,86080.4647,720.0005,1,10,3,0,0,0,-0.7649841,3.979893,-3.0445548647013,5.917641,0.1529503,22.58383,13.72105,,,,,,,,,,,,,,,,,,,,,,25.51793,0.04387558
8422,2021/11/21 10:14:39,86082.4655,722.0013,1,10,3,0,0,0,-0.7650757,3.979675,-3.0447526363975,5.917641,0.1533738,22.58383,13.72274,,-0.0000935638236114755,,,,,,,,,,,,,,,,,,,,25.58444,0.08425713
8423,2021/11/21 10:14:39,86082.5279,722.0637,1,10,3,0,0,0,-0.765152,3.979832,-3.045176414464,5.917641,0.1533886,22.58383,13.7228,,-0.0000935638236114755,0,2.6493079662323,0.36041921377182,,,,,,,,,,,,,,,,,25.58444,0.08425713
8424,2021/11/21 10:15:39,86142.5793,60.0034,1,11,3,0,0,0,0,4.010806,0,5.917641,0.1533891,22.58383,13.7228,,0.000104887796624098,,,,,,,,,,,,,,,,,,,,25.35038,-0.07673264
8425,2021/11/21 10:16:39,86202.5775,120.0016,1,11,3,0,0,0,0,4.013079,0,5.917641,0.1533891,22.58383,13.7228,,0.0000430704385507852,,,,,,,,,,,,,,,,,,,,25.47982,0.04107833
8426,2021/11/21 10:17:39,86262.579,180.0031,1,11,3,0,0,0,0,4.014046,0,5.917641,0.1533891,22.58383,13.7228,,0.0000226039792323718,,0,,,,,,,,,,,,,,,,,,25.56422,0.09879708
8427,2021/11/21 10:18:39,86322.5767,240.0008,1,11,3,0,0,0,0,4.01449,0,5.917641,0.1533891,22.58383,13.7228,,0.0000561031411052682,,,,,,,,,,,,,,,,,,,,25.45831,0.07488787
8428,2021/11/21 10:19:39,86382.5766,300.0007,1,11,3,0,0,0,0,4.0151,0,5.917641,0.1533891,22.58383,13.7228,,0.0000201515595108503,,0,,,,,,,,,,,,,,,,,,25.3841,0.08430183
8429,2021/11/21 10:20:39,86442.5782,360.0023,1,11,3,0,0,0,0,4.015169,0,5.917641,0.1533891,22.58383,13.7228,,0.0000139071398734814,,,,,,,,,,,,,,,,,,,,25.33579,0.03448963
8430,2021/11/21 10:21:39,86502.5766,420.0007,1,11,3,0,0,0,0,4.015283,0,5.917641,0.1533891,22.58383,13.7228,,-0.0000221268292079913,,0,,,,,,,,,,,,,,,,,,25.41128,0.09695113
8431,2021/11/21 10:22:39,86562.5779,480.002,1,11,3,0,0,0,0,4.015377,0,5.917641,0.1533891,22.58383,13.7228,,0.0000173059106600704,,,,,,,,,,,,,,,,,,,,25.26847,-0.01316845
8432,2021/11/21 10:23:39,86622.5777,540.0018,1,11,3,0,0,0,0,4.015673,0,5.917641,0.1533891,22.58383,13.7228,,-0.0000336621596943587,,0,,,,,,,,,,,,,,,,,,25.34891,-0.01015067
8433,2021/11/21 10:24:39,86682.5776,600.0017,1,11,3,0,0,0,0,4.016068,0,5.917641,0.1533891,22.58383,13.7228,,-0.000000553211975784507,,,,,,,,,,,,,,,,,,,,25.41601,0.06257713
8434,2021/11/21 10:25:39,86742.5783,660.0024,1,11,3,0,0,0,0,4.016026,0,5.917641,0.1533891,22.58383,13.7228,,0.0000256859093497042,,0,,,,,,,,,,,,,,,,,,25.15721,-0.09956896
8435,2021/11/21 10:26:39,86802.579,720.0031,1,11,3,0,0,0,0,4.015938,0,5.917641,0.1533891,22.58383,13.7228,,0.00000545259308637469,,,,,,,,,,,,,,,,,,,,25.24512,-0.003370643
8436,2021/11/21 10:27:39,86862.5787,780.0028,1,11,3,0,0,0,0,4.015966,0,5.917641,0.1533891,22.58383,13.7228,,-0.00000679649201629218,,0,,,,,,,,,,,,,,,,,,25.40746,0.08345127
8437,2021/11/21 10:28:39,86922.5778,840.0019,1,11,3,0,0,0,0,4.016041,0,5.917641,0.1533891,22.58383,13.7228,,-0.00000047414638970622,,,,,,,,,,,,,,,,,,,,25.33779,0.05420685
8438,2021/11/21 10:29:39,86982.577,900.0011,1,11,3,0,0,0,0,4.016219,0,5.917641,0.1533891,22.58383,13.7228,,0.00000410899610869819,,0,,,,,,,,,,,,,,,,,,25.38209,0.06354153
8439,2021/11/21 10:30:39,87042.579,960.0031,1,11,3,0,0,0,0,4.016278,0,5.917641,0.1533891,22.58383,13.7228,,0.0000233108403335791,,,,,,,,,,,,,,,,,,,,25.39905,0.04673481
8440,2021/11/21 10:31:39,87102.5759,1020,1,11,3,0,0,0,0,4.016071,0,5.917641,0.1533891,22.58383,13.7228,,0.0000548388416063972,,0,,,,,,,,,,,,,,,,,,25.39505,0.03807068
8441,2021/11/21 10:32:39,87162.5799,1080.004,1,11,3,0,0,0,0,4.016223,0,5.917641,0.1533891,22.58383,13.7228,,-0.0000223640890908428,,,,,,,,,,,,,,,,,,,,25.33816,0.0236547
8442,2021/11/21 10:33:39,87222.578,1140.0021,1,11,3,0,0,0,0,4.016376,0,5.917641,0.1533891,22.58383,13.7228,,-0.00000189647596471332,,0,,,,,,,,,,,,,,,,,,25.25063,0.005637407
8443,2021/11/21 10:34:39,87282.5771,1200.0012,1,11,3,0,0,0,0,4.016398,0,5.917641,0.1533891,22.58383,13.7228,,-0.0000190461396414321,,,,,,,,,,,,,,,,,,,,25.09318,-0.04861355
8444,2021/11/21 10:35:39,87342.5784,1260.0025,1,11,3,0,0,0,0,4.016532,0,5.917641,0.1533891,22.58383,13.7228,,0.00000260761089521111,,0,,,,,,,,,,,,,,,,,,25.31318,-0.0005120039
8445,2021/11/21 10:36:39,87402.576,1320.0001,1,11,3,0,0,0,0,4.016504,0,5.917641,0.1533891,22.58383,13.7228,,0.0000360354206350166,,,,,,,,,,,,,,,,,,,,25.3429,0.02001166
8446,2021/11/21 10:37:39,87462.5774,1380.0015,1,11,3,0,0,0,0,4.016337,0,5.917641,0.1533891,22.58383,13.7228,,0.0000206265594897559,,0,,,,,,,,,,,,,,,,,,25.06672,-0.02855361
8447,2021/11/21 10:38:39,87522.5781,1440.0022,1,11,3,0,0,0,0,4.016409,0,5.917641,0.1533891,22.58383,13.7228,,0.0000047415419430763,,,,,,,,,,,,,,,,,,,,25.35144,0.03756464
8448,2021/11/21 10:39:39,87582.5764,1500.0005,1,11,3,0,0,0,0,4.016638,0,5.917641,0.1533891,22.58383,13.7228,,-0.0000257602496276377,,0,,,,,,,,,,,,,,,,,,25.33104,0.06944299
8449,2021/11/21 10:40:39,87642.5763,1560.0004,1,11,3,0,0,0,0,4.016696,0,5.917641,0.1533891,22.58383,13.7228,,-0.00000308190010400722,,,,,,,,,,,,,,,,,,,,25.31264,-0.02343476
8450,2021/11/21 10:41:39,87702.577,1620.0011,1,11,3,0,0,0,0,4.016509,0,5.917641,0.1533891,22.58383,13.7228,,-0.0000227586497203447,,0,,,,,,,,,,,,,,,,,,25.31903,-0.06482005
8451,2021/11/21 10:42:39,87762.5766,1680.0007,1,11,3,0,0,0,0,4.01653,0,5.917641,0.1533891,22.58383,13.7228,,0.0000134359297589981,,,,,,,,,,,,,,,,,,,,25.1167,-0.02962708
8452,2021/11/21 10:43:39,87822.579,1740.0031,1,11,3,0,0,0,0,4.016646,0,5.917641,0.1533891,22.58383,13.7228,,0.000023468499421142,,0,,,,,,,,,,,,,,,,,,25.4658,0.03083289
8453,2021/11/21 10:44:39,87882.5776,1800.0017,1,11,3,0,0,0,0,4.01666,0,5.917641,0.1533891,22.58383,13.7228,,-0.00000750731805965188,,,,,,,,,,,,,,,,,,,,25.22399,-0.07579029
8454,2021/11/21 10:45:39,87942.5766,1860.0007,1,11,3,0,0,0,0,4.016873,0,5.917641,0.1533891,22.58383,13.7228,,-0.0000207844495889731,,0,,,,,,,,,,,,,,,,,,25.28236,0.03084123
8455,2021/11/21 10:46:39,88002.5768,1920.0009,1,11,3,0,0,0,0,4.016507,0,5.917641,0.1533891,22.58383,13.7228,,0.00000316097589347919,,,,,,,,,,,,,,,,,,,,25.37535,-0.01441717
8456,2021/11/21 10:47:39,88062.5762,1980.0003,1,11,3,0,0,0,0,4.016594,0,5.917641,0.1533891,22.58383,13.7228,,-0.00000489947206006036,,0,,,,,,,,,,,,,,,,,,25.12822,-0.02428889
8457,2021/11/21 10:48:39,88122.5759,2040,1,11,3,0,0,0,0,4.016703,0,5.917641,0.1533891,22.58383,13.7228,,0.0000309780807583593,,,,,,,,,,,,,,,,,,,,25.42019,0.08707583
8458,2021/11/21 10:49:39,88182.5769,2100.001,1,11,3,0,0,0,0,4.016726,0,5.917641,0.1533891,22.58383,13.7228,,0.00000569013400308904,,0,,,,,,,,,,,,,,,,,,25.28146,0.04794776
8459,2021/11/21 10:50:39,88242.5764,2160.0005,1,11,3,0,0,0,0,4.016711,0,5.917641,0.1533891,22.58383,13.7228,,-0.0000317680714942981,,,,,,,,,,,,,,,,,,,,25.11653,-0.05580962
8460,2021/11/21 10:51:39,88302.5766,2220.0007,1,11,3,0,0,0,0,4.016781,0,5.917641,0.1533891,22.58383,13.7228,,0.00000418808485846967,,0,,,,,,,,,,,,,,,,,,25.39742,0.04496396
8461,2021/11/21 10:52:39,88362.5779,2280.002,1,11,3,0,0,0,0,4.016519,0,5.917641,0.1533891,22.58383,13.7228,,0.00000426728183811065,,,,,,,,,,,,,,,,,,,,25.40637,0.01886487
8462,2021/11/21 10:53:39,88422.5762,2340.0003,1,11,3,0,0,0,0,4.016926,0,5.917641,0.1533891,22.58383,13.7228,,0.0000399856799049303,,0,,,,,,,,,,,,,,,,,,25.44482,0.06114423
8463,2021/11/21 10:54:39,88482.5765,2400.0006,1,11,3,0,0,0,0,4.016972,0,5.917641,0.1533891,22.58383,13.7228,,0.0000140663396450691,,,,,,,,,,,,,,,,,,,,25.32613,-0.01845777
8464,2021/11/21 10:55:39,88542.5783,2460.0024,1,11,3,0,0,0,0,4.016684,0,5.917641,0.1533891,22.58383,13.7228,,-0.0000180989900400164,,0,,,,,,,,,,,,,,,,,,25.38193,0.008149147
8465,2021/11/21 10:56:39,88602.5782,2520.0023,1,11,3,0,0,0,0,4.016866,0,5.917641,0.1533891,22.58383,13.7228,,0.00000726970210962463,,,,,,,,,,,,,,,,,,,,25.34196,-0.01487732
8466,2021/11/21 10:57:39,88662.5788,2580.0029,1,11,3,0,0,0,0,4.01664,0,5.917641,0.1533891,22.58383,13.7228,,-0.0000328757814713754,,0,,,,,,,,,,,,,,,,,,25.23347,-0.04883587
8467,2021/11/21 10:58:39,88722.5764,2640.0005,1,11,3,0,0,0,0,4.016922,0,5.917641,0.1533891,22.58383,13.7228,,0.00000758684518586961,,,,,,,,,,,,,,,,,,,,25.33011,0.005185008
8468,2021/11/21 10:59:39,88782.577,2700.0011,1,11,3,0,0,0,0,4.017042,0,5.917641,0.1533891,22.58383,13.7228,,0.00000576863703827257,,0,,,,,,,,,,,,,,,,,,25.30186,0.008839369
8469,2021/11/21 11:00:39,88842.5768,2760.0009,1,11,3,0,0,0,0,4.01675,0,5.917641,0.1533891,22.58383,13.7228,,0.000045040920667816,,,,,,,,,,,,,,,,,,,,25.30754,0.05786538
8470,2021/11/21 11:01:39,88902.5773,2820.0014,1,11,3,0,0,0,0,4.016838,0,5.917641,0.1533891,22.58383,13.7228,,0.0000334248288709205,,0,,,,,,,,,,,,,,,,,,25.41074,0.06890357
8471,2021/11/21 11:02:39,88962.5765,2880.0006,1,11,3,0,0,0,0,4.01691,0,5.917641,0.1533891,22.58383,13.7228,,-0.0000333483003487345,,,,,,,,,,,,,,,,,,,,25.26813,0.04212379
8472,2021/11/21 11:03:39,89022.5772,2940.0013,1,11,3,0,0,0,0,4.017111,0,5.917641,0.1533891,22.58383,13.7228,,-0.0000361144484486431,,0,,,,,,,,,,,,,,,,,,25.4244,0.1052713
8473,2021/11/21 11:04:39,89082.5778,3000.0019,1,11,3,0,0,0,0,4.017176,0,5.917641,0.1533891,22.58383,13.7228,,0.0000262358807958663,,,,,,,,,,,,,,,,,,,,25.11547,-0.07728159
8474,2021/11/21 11:05:39,89142.5762,3060.0003,1,11,3,0,0,0,0,4.016927,0,5.917641,0.1533891,22.58383,13.7228,,0.0000171481497091008,,0,,,,,,,,,,,,,,,,,,25.35037,0.07928848
8475,2021/11/21 11:06:39,89202.5777,3120.0018,1,11,3,0,0,0,0,4.016973,0,5.917641,0.1533891,22.58383,13.7228,,0.00000845490922074532,,,,,,,,,,,,,,,,,,,,25.30186,0.04138112
8476,2021/11/21 11:07:39,89262.5761,3180.0002,1,11,3,0,0,0,0,4.016966,0,5.917641,0.1533891,22.58383,13.7228,,-0.0000160432791744825,,0,,,,,,,,,,,,,,,,,,25.39541,0.08800626
8477,2021/11/21 11:08:39,89322.5782,3240.0023,1,11,3,0,0,0,0,4.017017,0,5.917641,0.1533891,22.58383,13.7228,,-0.0000196780492842663,,,,,,,,,,,,,,,,,,,,25.32177,-0.02074003
8478,2021/11/21 11:09:39,89382.5785,3300.0026,1,11,3,0,0,0,0,4.017035,0,5.917641,0.1533891,22.58383,13.7228,,-0.0000375337913283147,,0,,,,,,,,,,,,,,,,,,25.44446,0.09238183
8479,2021/11/21 11:10:39,89442.5783,3360.0024,1,11,3,0,0,0,0,4.016952,0,5.917641,0.1533891,22.58383,13.7228,,0.0000120900303954841,,,,,,,,,,,,,,,,,,,,25.15869,-0.08349359
8480,2021/11/21 11:11:39,89502.5788,3420.0029,1,11,3,0,0,0,0,4.01679,0,5.917641,0.1533891,22.58383,13.7228,,0.0000335066215484403,,0,,,,,,,,,,,,,,,,,,25.33469,0.07227361
8481,2021/11/21 11:12:39,89562.5761,3480.0002,1,11,3,0,0,0,0,4.017073,0,5.917641,0.1533891,22.58383,13.7228,,0.0000173050502780825,,,,,,,,,,,,,,,,,,,,25.11622,-0.04559815
8482,2021/11/21 11:13:39,89622.5791,3540.0032,1,11,3,0,0,0,0,4.017321,0,5.917641,0.1533891,22.58383,13.7228,,-0.00000679666209180141,,0,,,,,,,,,,,,,,,,,,25.38031,0.04280806
8483,2021/11/21 11:14:39,89682.5765,3600.0006,1,11,3,0,0,0,0,4.017097,0,5.917641,0.1533891,22.58383,13.7228,,-0.00000655897110846126,,,,,,,,,,,,,,,,,,,,25.33674,0.02485812
8484,2021/11/21 11:15:39,89742.5759,3660,1,11,3,0,0,0,0,4.016932,0,5.917641,0.1533891,22.58383,13.7228,,0.00000410950678997324,,0,,,,,,,,,,,,,,,,,,25.32615,0.04850507
8485,2021/11/21 11:16:39,89802.5776,3720.0017,1,11,3,0,0,0,0,4.016781,0,5.917641,0.1533891,22.58383,13.7228,,-0.00000213362295653496,,,,,,,,,,,,,,,,,,,,25.2065,-0.01567423
8486,2021/11/21 11:17:39,89862.5784,3780.0025,1,11,3,0,0,0,0,4.017138,0,5.917641,0.1533891,22.58383,13.7228,,0.0000222852504521143,,0,,,,,,,,,,,,,,,,,,25.16018,-0.0347054
8487,2021/11/21 11:18:39,89922.5761,3840.0002,1,11,3,0,0,0,0,4.017228,0,5.917641,0.1533891,22.58383,13.7228,,-0.0000150926598507795,,,,,,,,,,,,,,,,,,,,25.20104,-0.03666043
8488,2021/11/21 11:19:39,89982.579,3900.0031,1,11,3,0,0,0,0,4.01702,0,5.917641,0.1533891,22.58383,13.7228,,-0.0000154887802636949,,0,,,,,,,,,,,,,,,,,,25.19174,-0.03718078
8489,2021/11/21 11:20:39,90042.5767,3960.0008,1,11,3,0,0,0,0,4.017006,0,5.917641,0.1533891,22.58383,13.7228,,0.00000142242697620532,,,,,,,,,,,,,,,,,,,,25.33143,0.00991106
8490,2021/11/21 11:21:39,90102.5762,4020.0003,1,11,3,0,0,0,0,4.017051,0,5.917641,0.1533891,22.58383,13.7228,,-0.0000141464197440655,,0,,,,,,,,,,,,,,,,,,25.41842,0.07095993
8491,2021/11/21 11:22:39,90162.5765,4080.0006,1,11,3,0,0,0,0,4.017129,0,5.917641,0.1533891,22.58383,13.7228,,0.0000376156094716862,,,,,,,,,,,,,,,,,,,,25.19448,-0.04640281
8492,2021/11/21 11:23:39,90222.5766,4140.0007,1,11,3,0,0,0,0,4.017138,0,5.917641,0.1533891,22.58383,13.7228,,0.000000237057506069505,,0,,,,,,,,,,,,,,,,,,25.22731,-0.05259812
8493,2021/11/21 11:24:39,90282.5791,4200.0032,1,11,3,0,0,0,0,4.016999,0,5.917641,0.1533891,22.58383,13.7228,,-0.0000156477399286814,,,,,,,,,,,,,,,,,,,,25.4735,0.03294647
8494,2021/11/21 11:25:39,90342.5761,4260.0002,1,11,3,0,0,0,0,4.017232,0,5.917641,0.1533891,22.58383,13.7228,,-0.0000342957391694654,,0,,,,,,,,,,,,,,,,,,25.3287,-0.02136648
8495,2021/11/21 11:26:39,90402.5765,4320.0006,1,11,3,0,0,0,0,4.017212,0,5.917641,0.1533891,22.58383,13.7228,,0.0000182544808922103,,,,,,,,,,,,,,,,,,,,25.22912,-0.02611339
8496,2021/11/21 11:27:39,90462.578,4380.0021,1,11,3,0,0,0,0,4.017272,0,5.917641,0.1533891,22.58383,13.7228,,-0.00000892975640454097,,0,,,,,,,,,,,,,,,,,,25.40928,-0.01215041
8497,2021/11/21 11:28:39,90522.5767,4440.0008,1,11,3,0,0,0,0,4.016961,0,5.917641,0.1533891,22.58383,13.7228,,0.0000254458591371076,,,,,,,,,,,,,,,,,,,,25.18591,-0.03618658
8498,2021/11/21 11:29:39,90582.5771,4500.0012,1,11,3,0,0,0,0,4.0171,0,5.917641,0.1533891,22.58383,13.7228,,-0.00000434612593380734,,0,,,,,,,,,,,,,,,,,,25.15359,-0.06623149
8499,2021/11/21 11:30:39,90642.5768,4560.0009,1,11,3,0,0,0,0,4.017244,0,5.917641,0.1533891,22.58383,13.7228,,-0.0000184125292435056,,,,,,,,,,,,,,,,,,,,25.25978,-0.01588762
8500,2021/11/21 11:31:39,90702.5774,4620.0015,1,11,3,0,0,0,0,4.0172,0,5.917641,0.1533891,22.58383,13.7228,,-0.00000640134703644435,,0,,,,,,,,,,,,,,,,,,25.13102,-0.03283083
8501,2021/11/21 11:32:39,90762.5783,4680.0024,1,11,3,0,0,0,0,4.017253,0,5.917641,0.1533891,22.58383,13.7228,,-0.0000104303599073319,,,,,,,,,,,,,,,,,,,,25.12004,-0.02542794
8502,2021/11/21 11:33:39,90822.5773,4740.0014,1,11,3,0,0,0,0,4.017277,0,5.917641,0.1533891,22.58383,13.7228,,0.00000900810937309871,,0,,,,,,,,,,,,,,,,,,25.39604,0.06292582
8503,2021/11/21 11:34:39,90882.5787,4800.0028,1,11,3,0,0,0,0,4.017033,0,5.917641,0.1533891,22.58383,13.7228,,0.0000196767505258322,,,,,,,,,,,,,,,,,,,,25.30393,-0.03367186
8504,2021/11/21 11:35:39,90942.5767,4860.0008,1,11,3,0,0,0,0,4.017073,0,5.917641,0.1533891,22.58383,13.7228,,0.0000120907297969097,,0,,,,,,,,,,,,,,,,,,25.361,0.00113368
