Repository: HVES-Battery-Testing-Consortium/LG-HG2

# Battery Testing Consortium (BTC)
The Battery Testing Consortium (BTC) has been developed within the High Voltage and Energy Storage Lab at Oxford Brookes University to provide accurate and comprehensive cell data to Formula Student Electric teams. Through the BTC, we aim to provide FS teams with information for improved and informed decisions for cell selection, pack architecture design, thermal cooling requirements, and end of life predictions. A range of tests are completed to provide a comprehensive electrochemical lithium-ion characterisation for modelling, validation, and battery management parameterisation.

File: Data/Round1/LG_HG2/Package 2/211120_BTC_GITT_LG_HG2_4_25C/211120_BTC_GITT_LG_HG2_4_25C_Channel_6_Wb_1.CSV (part 48 of 81)
Data_Point,Date_Time,Test_Time(s),Step_Time(s),Cycle_Index,Step_Index,TC_Counter1,TC_Counter2,TC_Counter3,TC_Counter4,Current(A),Voltage(V),Power(W),Charge_Capacity(Ah),Discharge_Capacity(Ah),Charge_Energy(Wh),Discharge_Energy(Wh),ACR(Ohm),dV/dt(V/s),Internal_Resistance(Ohm),dQ/dV(Ah/V),dV/dQ(V/Ah),MetaCode_MV_UD1,MetaCode_MV_UD2,MetaCode_MV_UD3,MetaCode_MV_UD4,MetaCode_MV_UD5,MetaCode_MV_UD6,MetaCode_MV_UD7,MetaCode_MV_UD8,MetaCode_MV_UD9,MetaCode_MV_UD10,MetaCode_MV_UD11,MetaCode_MV_UD12,MetaCode_MV_UD13,MetaCode_MV_UD14,MetaCode_MV_UD15,MetaCode_MV_UD16,Aux_Temperature_1(C),Aux_dT/dt_1(C)
10309,2021/11/22 00:03:45,135828.9488,9780.0022,1,11,6,0,0,0,0,3.884485,0,5.917641,0.1533918,22.58383,15.51841,,0.0000258001800830243,,,,,,,,,,,,,,,,,,,,25.49224,-0.04269302
10310,2021/11/22 00:04:45,135888.948,9840.0014,1,11,6,0,0,0,0,3.884195,0,5.917641,0.1533918,22.58383,15.51841,,-0.00000185696603693941,,0,,,,,,,,,,,,,,,,,,25.28445,-0.05496979
10311,2021/11/22 00:05:45,135948.9472,9900.0006,1,11,6,0,0,0,0,3.884473,0,5.917641,0.1533918,22.58383,15.51841,,-0.0000226404899876798,,,,,,,,,,,,,,,,,,,,25.28416,-0.0145638
10312,2021/11/22 00:06:45,136008.9486,9960.002,1,11,6,0,0,0,0,3.884755,0,5.917641,0.1533918,22.58383,15.51841,,-0.0000256827206612797,,0,,,,,,,,,,,,,,,,,,25.46683,0.07246554
10313,2021/11/22 00:07:45,136068.9475,10020.0009,1,11,6,0,0,0,0,3.88466,0,5.917641,0.1533918,22.58383,15.51841,,0.00000256816497312684,,,,,,,,,,,,,,,,,,,,25.47299,0.03505707
10314,2021/11/22 00:08:45,136128.9466,10080,1,11,6,0,0,0,0,3.884559,0,5.917641,0.1533918,22.58383,15.51841,,0.0000245765895670047,,0,,,,,,,,,,,,,,,,,,25.18821,-0.04341125
10315,2021/11/22 00:09:45,136188.9497,10140.0031,1,11,6,0,0,0,0,3.884562,0,5.917641,0.1533918,22.58383,15.51841,,0.0000285292207991006,,,,,,,,,,,,,,,,,,,,25.43003,-0.003098845
10316,2021/11/22 00:10:45,136248.9472,10200.0006,1,11,6,0,0,0,0,3.884449,0,5.917641,0.1533918,22.58383,15.51841,,-0.00000604576689511305,,0,,,,,,,,,,,,,,,,,,25.42854,0.09411454
10317,2021/11/22 00:11:45,136308.9479,10260.0013,1,11,6,0,0,0,0,3.884746,0,5.917641,0.1533918,22.58383,15.51841,,-0.0000275792899628868,,,,,,,,,,,,,,,,,,,,25.42267,-0.003367066
10318,2021/11/22 00:12:45,136368.9467,10320.0001,1,11,6,0,0,0,0,3.884627,0,5.917641,0.1533918,22.58383,15.51841,,-0.00000252878089668229,,0,,,,,,,,,,,,,,,,,,25.38495,0
10319,2021/11/22 00:13:45,136428.9469,10380.0003,1,11,6,0,0,0,0,3.884497,0,5.917641,0.1533918,22.58383,15.51841,,0.0000342946004820988,,,,,,,,,,,,,,,,,,,,25.30333,0.02502918
10320,2021/11/22 00:14:45,136488.9485,10440.0019,1,11,6,0,0,0,0,3.884496,0,5.917641,0.1533918,22.58383,15.51841,,0.0000267926006927155,,0,,,,,,,,,,,,,,,,,,25.2795,0.00252068
10321,2021/11/22 00:15:45,136548.9494,10500.0028,1,11,6,0,0,0,0,3.884515,0,5.917641,0.1533918,22.58383,15.51841,,0.0000000395095796079659,,,,,,,,,,,,,,,,,,,,25.26713,-0.09397984
10322,2021/11/22 00:16:45,136608.948,10560.0014,1,11,6,0,0,0,0,3.884751,0,5.917641,0.1533918,22.58383,15.51841,,-0.0000294758592644939,,0,,,,,,,,,,,,,,,,,,25.444,0.01461685
10323,2021/11/22 00:17:45,136668.9487,10620.0021,1,11,6,0,0,0,0,3.884701,0,5.917641,0.1533918,22.58383,15.51841,,-0.0000134735500978422,,,,,,,,,,,,,,,,,,,,25.35343,-0.02615988
10324,2021/11/22 00:18:45,136728.9491,10680.0025,1,11,6,0,0,0,0,3.884465,0,5.917641,0.1533918,22.58383,15.51841,,0.0000246938998316182,,0,,,,,,,,,,,,,,,,,,25.268,-0.0547117
10325,2021/11/22 00:19:45,136788.9495,10740.0029,1,11,6,0,0,0,0,3.884496,0,5.917641,0.1533918,22.58383,15.51841,,0.0000158068396558519,,,,,,,,,,,,,,,,,,,,25.42509,0.05450666
10326,2021/11/22 00:20:45,136848.9491,10800.0025,1,11,6,0,0,0,0,3.884699,0,5.917641,0.1533918,22.58383,15.51841,,-0.0000292426593659911,,0,,,,,,,,,,,,,,,,,,25.14498,-0.09083271
10327,2021/11/22 00:21:45,136908.9482,10860.0016,1,11,6,0,0,0,0,3.884706,0,5.917641,0.1533918,22.58383,15.51841,,-0.00000956234816840151,,,,,,,,,,,,,,,,,,,,25.38989,0.04436314
10328,2021/11/22 00:22:45,136968.9479,10920.0013,1,11,6,0,0,0,0,3.884647,0,5.917641,0.1533918,22.58383,15.51841,,-0.00000537339201400755,,0,,,,,,,,,,,,,,,,,,25.41986,0.07914066
10329,2021/11/22 00:23:45,137028.9481,10980.0015,1,11,6,0,0,0,0,3.884513,0,5.917641,0.1533918,22.58383,15.51841,,0.00000292373306365334,,,,,,,,,,,,,,,,,,,,25.20649,-0.0605005
10330,2021/11/22 00:24:45,137088.9478,11040.0012,1,11,6,0,0,0,0,3.884471,0,5.917641,0.1533918,22.58383,15.51841,,0.0000110248201963259,,0,,,,,,,,,,,,,,,,,,25.32403,0.009676814
10331,2021/11/22 00:25:45,137148.948,11100.0014,1,11,6,0,0,0,0,3.884717,0,5.917641,0.1533918,22.58383,15.51841,,0.0000173843600350665,,,,,,,,,,,,,,,,,,,,25.40347,0.07586241
10332,2021/11/22 00:26:45,137208.9467,11160.0001,1,11,6,0,0,0,0,3.88474,0,5.917641,0.1533918,22.58383,15.51841,,-0.0000278544794127811,,0,,,,,,,,,,,,,,,,,,25.34811,0.01159191
10333,2021/11/22 00:27:45,137268.949,11220.0024,1,11,6,0,0,0,0,3.884568,0,5.917641,0.1533918,22.58383,15.51841,,-0.0000192413208424114,,,,,,,,,,,,,,,,,,,,25.20311,-0.06475568
10334,2021/11/22 00:28:45,137328.9469,11280.0003,1,11,6,0,0,0,0,3.884476,0,5.917641,0.1533918,22.58383,15.51841,,-0.0000261968107224675,,0,,,,,,,,,,,,,,,,,,25.28043,-0.01631618
10335,2021/11/22 00:29:45,137388.9481,11340.0015,1,11,6,0,0,0,0,3.884598,0,5.917641,0.1533918,22.58383,15.51841,,0.0000225590392801678,,,,,,,,,,,,,,,,,,,,25.1299,-0.09652138
10336,2021/11/22 00:30:45,137448.9504,11400.0038,1,11,6,0,0,0,0,3.884799,0,5.917641,0.1533918,22.58383,15.51841,,0.0000162010692292824,,0,,,,,,,,,,,,,,,,,,25.44706,0.08348227
10337,2021/11/22 00:31:45,137508.9468,11460.0002,1,11,6,0,0,0,0,3.884838,0,5.917641,0.1533918,22.58383,15.51841,,0.000012487509593484,,,,,,,,,,,,,,,,,,,,25.54688,0.09505808
10338,2021/11/22 00:32:45,137568.9474,11520.0008,1,11,6,0,0,0,0,3.884402,0,5.917641,0.1533918,22.58383,15.51841,,0.000061632388678845,,0,,,,,,,,,,,,,,,,,,25.3624,-0.04822373
10339,2021/11/22 00:33:45,137628.9468,11580.0002,1,11,6,0,0,0,0,3.884486,0,5.917641,0.1533918,22.58383,15.51841,,-0.0000119721998999012,,,,,,,,,,,,,,,,,,,,25.16697,0.01392007
10340,2021/11/22 00:34:45,137688.9478,11640.0012,1,11,6,0,0,0,0,3.884683,0,5.917641,0.1533918,22.58383,15.51841,,0.00000185718101874954,,0,,,,,,,,,,,,,,,,,,25.36549,0.08249342
10341,2021/11/22 00:35:45,137748.9473,11700.0007,1,11,6,0,0,0,0,3.88466,0,5.917641,0.1533918,22.58383,15.51841,,0.0000115765897135134,,,,,,,,,,,,,,,,,,,,25.4131,-0.08011639
10342,2021/11/22 00:36:45,137808.9485,11760.0019,1,11,6,0,0,0,0,3.884722,0,5.917641,0.1533918,22.58383,15.51841,,0.0000196747896552552,,0,,,,,,,,,,,,,,,,,,25.52246,0.01719594
10343,2021/11/22 00:37:45,137868.9487,11820.0021,1,11,6,0,0,0,0,3.884548,0,5.917641,0.1533918,22.58383,15.51841,,0.0000296699708997039,,,,,,,,,,,,,,,,,,,,25.29679,-0.08860648
10344,2021/11/22 00:38:45,137928.949,11880.0024,1,11,6,0,0,0,0,3.884518,0,5.917641,0.1533918,22.58383,15.51841,,0.00000904799344425555,,0,,,,,,,,,,,,,,,,,,25.13232,0.006079078
10345,2021/11/22 00:39:45,137988.9486,11940.002,1,11,6,0,0,0,0,3.884775,0,5.917641,0.1533918,22.58383,15.51841,,-0.0000329905014950782,,,,,,,,,,,,,,,,,,,,25.40507,0.06639719
10346,2021/11/22 00:40:45,138048.9496,12000.003,1,11,6,0,0,0,0,3.884778,0,5.917641,0.1533918,22.58383,15.51841,,0.00000355583301825391,,0,,,,,,,,,,,,,,,,,,25.53276,-0.01602471
10347,2021/11/22 00:41:45,138108.9482,12060.0016,1,11,6,0,0,0,0,3.884726,0,5.917641,0.1533918,22.58383,15.51841,,0.00000426735277869739,,,,,,,,,,,,,,,,,,,,25.4638,0.02330303
10348,2021/11/22 00:42:45,138168.9484,12120.0018,1,11,6,0,0,0,0,3.884443,0,5.917641,0.1533918,22.58383,15.51841,,0.00000877221555128926,,0,,,,,,,,,,,,,,,,,,25.43817,-0.02357364
10349,2021/11/22 00:43:45,138228.9491,12180.0025,1,11,6,0,0,0,0,3.884717,0,5.917641,0.1533918,22.58383,15.51841,,0.00000407026300308644,,,,,,,,,,,,,,,,,,,,25.4087,0.07701099
10350,2021/11/22 00:44:45,138288.9469,12240.0003,1,11,6,0,0,0,0,3.884585,0,5.917641,0.1533918,22.58383,15.51841,,0.0000133156099764165,,0,,,,,,,,,,,,,,,,,,25.30365,0.05177319
10351,2021/11/22 00:45:45,138348.9472,12300.0006,1,11,6,0,0,0,0,3.884865,0,5.917641,0.1533918,22.58383,15.51841,,-0.00000367469510820229,,,,,,,,,,,,,,,,,,,,25.44343,0.04872561
10352,2021/11/22 00:46:45,138408.9495,12360.0029,1,11,6,0,0,0,0,3.884591,0,5.917641,0.1533918,22.58383,15.51841,,-0.0000012643899935938,,0,,,,,,,,,,,,,,,,,,25.27086,-0.01100361
10353,2021/11/22 00:47:45,138468.9482,12420.0016,1,11,6,0,0,0,0,3.884695,0,5.917641,0.1533918,22.58383,15.51841,,0.0000180166698555695,,,,,,,,,,,,,,,,,,,,25.2412,-0.07302105
10354,2021/11/22 00:48:45,138528.949,12480.0024,1,11,6,0,0,0,0,3.884631,0,5.917641,0.1533918,22.58383,15.51841,,-0.0000030424139367824,,0,,,,,,,,,,,,,,,,,,25.33488,0.03091753
10355,2021/11/22 00:49:45,138588.9477,12540.0011,1,11,6,0,0,0,0,3.884624,0,5.917641,0.1533918,22.58383,15.51841,,0.0000284920697595226,,,,,,,,,,,,,,,,,,,,25.31166,-0.007525086
10356,2021/11/22 00:50:45,138648.9481,12600.0015,1,11,6,0,0,0,0,3.884824,0,5.917641,0.1533918,22.58383,15.51841,,-0.0000233491900871741,,0,,,,,,,,,,,,,,,,,,25.37502,0.02821505
10357,2021/11/22 00:50:45,138648.9504,12600.0038,1,11,6,0,0,0,0,3.884824,0,5.917641,0.1533918,22.58383,15.51841,,-0.0000233491900871741,0,0,0,,,,,,,,,,,,,,,,,25.37502,0.02821505
10358,2021/11/22 00:50:45,138648.961,0.0024,1,12,7,0,0,0,0,3.884851,0,5.917641,0.1533918,22.58383,15.51841,,-0.0000233491900871741,0,0,0,,,,,,,,,,,,,,,,,25.374444332462,0.0276524070490851
10359,2021/11/22 00:50:45,138648.9713,0.0021,1,9,7,0,0,0,0,3.884353,0,5.917641,0,22.58383,15.51841,,-0.0000233491900871741,0,2.57943105697632,0,,,,,,,,,,,,,,,,,25.3738849574015,0.0271056879552716
10360,2021/11/22 00:50:47,138651.0162,2.0024,1,10,7,0,0,0,-0.7642975,3.868341,-2.9565633554475,5.917642,0.0004248539,22.58383,15.52005,,-0.00140145898330957,,0.00137098995037377,729.400024414063,,,,,,,,,,,,,,,,,25.26283,-0.08143663
10361,2021/11/22 00:50:49,138653.0159,4.0021,1,10,7,0,0,0,-0.7651825,3.866674,-2.958711278005,5.917642,0.0008485875,22.58383,15.52169,,-0.000764385389629751,,,,,,,,,,,,,,,,,,,,25.55252,0.0146836
10362,2021/11/22 00:50:51,138655.0141,6.0003,1,10,7,0,0,0,-0.7644882,3.865481,-2.9551146118242,5.917642,0.001273331,22.58383,15.52333,,,,0.173656105995178,,,,,,,,,,,,,,,,,,25.49189,0.06491661
10363,2021/11/22 00:50:53,138657.0161,8.0023,1,10,7,0,0,0,-0.765007,3.86444,-2.95632365108,5.917642,0.00169897,22.58383,15.52498,,-0.000498485926073045,,,,,,,,,,,,,,,,,,,,25.45663,-0.0110209
10364,2021/11/22 00:50:55,138659.0148,10.001,1,10,7,0,0,0,-0.7649841,3.863252,-2.9553263542932,5.917642,0.002122553,22.58383,15.52661,,-0.000493769126478583,,,,,,,,,,,,,,,,,,,,25.60471,0.09756863
10365,2021/11/22 00:50:57,138661.0152,12.0014,1,10,7,0,0,0,-0.7651825,3.862313,-2.9553743171225,5.917642,0.002548294,22.58383,15.52826,,,,,,,,,,,,,,,,,,,,,,25.39046,-0.02657652
10366,2021/11/22 00:50:59,138663.0158,14.002,1,10,7,0,0,0,-0.7648621,3.861263,-2.9533337268323,5.917642,0.002973263,22.58383,15.5299,,-0.000529855722561479,,0.389329612255096,3.54617309570313,,,,,,,,,,,,,,,,,25.27179,-0.1065469
10367,2021/11/22 00:51:01,138665.0145,16.0007,1,10,7,0,0,0,-0.7647324,3.860425,-2.95219207527,5.917642,0.003396952,22.58383,15.53153,,,,,,,,,,,,,,,,,,,,,,25.52903,0.05121648
10368,2021/11/22 00:51:03,138667.0165,18.0027,1,10,7,0,0,0,-0.7649994,3.859367,-2.9524134393798,5.917642,0.003823056,22.58383,15.53318,,-0.000457954301964492,,,,,,,,,,,,,,,,,,,,25.33733,-0.06792903
10369,2021/11/22 00:51:05,138669.0166,20.0028,1,10,7,0,0,0,-0.7648621,3.858685,-2.9513619123385,5.917642,0.004248118,22.58383,15.53482,,,,,,,,,,,,,,,,,,,,,,25.40159,0.007252097
10370,2021/11/22 00:51:07,138671.0155,22.0017,1,10,7,0,0,0,-0.7649307,3.857876,-2.9510077891932,5.917642,0.004672931,22.58383,15.53646,,-0.000335556396748871,,,,,,,,,,,,,,,,,,,,25.61181,0.05266666
10371,2021/11/22 00:51:09,138673.0142,24.0004,1,10,7,0,0,0,-0.7647324,3.85706,-2.949618750744,5.917642,0.005097103,22.58383,15.53809,,-0.000444472709205002,,,,,,,,,,,,,,,,,,,,25.42267,-0.04280567
10372,2021/11/22 00:51:11,138675.0148,26.001,1,10,7,0,0,0,-0.7652359,3.856567,-2.9511835191553,5.917642,0.005521565,22.58383,15.53973,,,,0.520202994346619,,,,,,,,,,,,,,,,,,25.3491,-0.01311839
10373,2021/11/22 00:51:13,138677.0142,28.0004,1,10,7,0,0,0,-0.7651672,3.855641,-2.9502100281752,5.917642,0.005946366,22.58383,15.54137,,,,,,,,,,,,,,,,,,,,,,25.5194,0.06433129
10374,2021/11/22 00:51:15,138679.0158,30.002,1,10,7,0,0,0,-0.7651291,3.855135,-2.9496759729285,5.917642,0.006372423,22.58383,15.54301,,-0.000288876501144841,,,,,,,,,,,,,,,,,,,,25.27489,-0.05795896
10375,2021/11/22 00:51:17,138681.0143,32.0005,1,10,7,0,0,0,-0.7647324,3.85437,-2.947561620588,5.917642,0.006796443,22.58383,15.54465,,,,,,,,,,,,,,,,,,,,,,25.59237,-0.005200505
10376,2021/11/22 00:51:19,138683.0147,34.0009,1,10,7,0,0,0,-0.7648544,3.853673,-2.9474987502112,5.917642,0.007221879,22.58383,15.54629,,-0.000336089986376464,,,,,,,,,,,,,,,,,,,,25.45729,0.04637897
10377,2021/11/22 00:51:21,138685.0143,36.0005,1,10,7,0,0,0,-0.7648392,3.853082,-2.9469881544144,5.917642,0.007646654,22.58383,15.54792,,-0.000386928586522117,,,,,,,,,,,,,,,,,,,,25.35276,-0.04263103
10378,2021/11/22 00:51:23,138687.016,38.0022,1,10,7,0,0,0,-0.764946,3.852346,-2.946836663316,5.917642,0.008072561,22.58383,15.54956,,,,,,,,,,,,,,,,,,,,,,25.59171,0.07466912
10379,2021/11/22 00:51:25,138689.0152,40.0014,1,10,7,0,0,0,-0.7649689,3.85191,-2.946591355599,5.917642,0.008497425,22.58383,15.5512,,,,,,,,,,,,,,,,,,,,,,25.32524,-0.0901413
10380,2021/11/22 00:51:27,138691.0152,42.0014,1,10,7,0,0,0,-0.7649612,3.851201,-2.9460193384012,5.917642,0.008922443,22.58383,15.55284,,-0.000271690892986953,,0.648345410823822,1.71264398097992,,,,,,,,,,,,,,,,,25.51666,0.01885116
10381,2021/11/22 00:51:29,138693.017,44.0032,1,10,7,0,0,0,-0.7648239,3.850672,-2.9450859766608,5.917642,0.009347558,22.58383,15.55447,,,,,,,,,,,,,,,,,,,,,,25.51293,0.06424248
10382,2021/11/22 00:51:31,138695.0158,46.002,1,10,7,0,0,0,-0.7649612,3.850073,-2.9451564621676,5.917642,0.009772553,22.58383,15.55611,,-0.000327794987242669,,,,,,,,,,,,,,,,,,,,25.29128,-0.09862542
10383,2021/11/22 00:51:33,138697.0172,48.0034,1,10,7,0,0,0,-0.7646255,3.849595,-2.9434985016725,5.917642,0.01019727,22.58383,15.55775,,,,,,,,,,,,,,,,,,,,,,25.62603,0.0426048
10384,2021/11/22 00:51:35,138699.0145,50.0007,1,10,7,0,0,0,-0.7646255,3.849235,-2.9432232364925,5.917642,0.01062211,22.58383,15.55938,,-0.000293745310045779,,,,,,,,,,,,,,,,,,,,25.30859,-0.05797446
10385,2021/11/22 00:51:37,138701.0168,52.003,1,10,7,0,0,0,-0.764801,3.848421,-2.943276229221,5.917642,0.01104703,22.58383,15.56102,,,,,,,,,,,,,,,,,,,,,,25.45794,0.0398767
10386,2021/11/22 00:51:39,138703.0153,54.0015,1,10,7,0,0,0,-0.7647476,3.847669,-2.9424956333444,5.917642,0.01147068,22.58383,15.56265,,,,,,,,,,,,,,,,,,,,,,25.56859,0.02783418
10387,2021/11/22 00:51:41,138705.0146,56.0008,1,10,7,0,0,0,-0.7648392,3.84741,-2.942649986472,5.917642,0.01189622,22.58383,15.56428,,-0.000266667688265443,,,,,,,,,,,,,,,,,,,,25.30024,-0.05054712
10388,2021/11/22 00:51:43,138707.0152,58.0014,1,10,7,0,0,0,-0.7648239,3.846884,-2.9421888237276,5.917642,0.0123209,22.58383,15.56592,,,,,,,,,,,,,,,,,,,,,,25.58896,0.02221584
10389,2021/11/22 00:51:45,138709.0155,60.0017,1,10,7,0,0,0,-0.7647705,3.846279,-2.9415207139695,5.917642,0.01274557,22.58383,15.56755,,-0.000238561100559309,,0.766202807426453,,,,,,,,,,,,,,,,,,25.397,0.0362289
10390,2021/11/22 00:51:47,138711.0151,62.0013,1,10,7,0,0,0,-0.7646942,3.845956,-2.9409802466552,5.917642,0.01317017,22.58383,15.56919,,,,,,,,,,,,,,,,,,,,,,25.40041,-0.04115164
10391,2021/11/22 00:51:49,138713.0145,64.0007,1,10,7,0,0,0,-0.7646713,3.845407,-2.9404723697191,5.917642,0.01359508,22.58383,15.57082,,,,,,,,,,,,,,,,,,,,,,25.62361,0.03546238
10392,2021/11/22 00:51:51,138715.015,66.0012,1,10,7,0,0,0,-0.7650757,3.845016,-2.9417283077112,5.917642,0.01401871,22.58383,15.57245,,-0.000208399404073134,,,,,,,,,,,,,,,,,,,,25.37541,0.02523661
10393,2021/11/22 00:51:53,138717.0146,68.0008,1,10,7,0,0,0,-0.7646255,3.844504,-2.939605793252,5.917642,0.01444544,22.58383,15.57409,,,,,,,,,,,,,,,,,,,,,,25.53735,0.05060434
10394,2021/11/22 00:51:55,138719.0144,70.0006,1,10,7,0,0,0,-0.7646942,3.843807,-2.9393369188194,5.917642,0.01487084,22.58383,15.57572,,,,,,,,,,,,,,,,,,,,,,25.57656,0.07484913
10395,2021/11/22 00:51:57,138721.0156,72.0018,1,10,7,0,0,0,-0.7651138,3.843369,-2.9406146603922,5.917642,0.01529492,22.58383,15.57735,,,,,,,,,,,,,,,,,,,,,,25.26162,-0.1179338
10396,2021/11/22 00:51:59,138723.0152,74.0014,1,10,7,0,0,0,-0.7645874,3.842989,-2.9383009677386,5.917642,0.01572031,22.58383,15.57899,,-0.000184841002919711,,,,,,,,,,,,,,,,,,,,25.53668,0.03832936
10397,2021/11/22 00:52:01,138725.0176,76.0038,1,10,7,0,0,0,-0.7646255,3.842515,-2.9380849531325,5.917642,0.01614629,22.58383,15.58063,,,,,,,,,,,,,,,,,,,,,,25.5772,0.08355975
10398,2021/11/22 00:52:03,138727.0159,78.0021,1,10,7,0,0,0,-0.764473,3.841978,-2.937088447594,5.917642,0.01657015,22.58383,15.58225,,,,,,,,,,,,,,,,,,,,,,25.34601,-0.01505196
10399,2021/11/22 00:52:05,138729.016,80.0022,1,10,7,0,0,0,-0.7653427,3.841564,-2.9401129639828,5.917642,0.01699452,22.58383,15.58388,,-0.000159479299327359,,,,,,,,,,,,,,,,,,,,25.55747,0.06568849
10400,2021/11/22 00:52:07,138731.0144,82.0006,1,10,7,0,0,0,-0.764946,3.8412,-2.9383105752,5.917642,0.01742011,22.58383,15.58552,,,,0.910102725028992,1.19300198554993,,,,,,,,,,,,,,,,,25.41929,-0.03942668
10401,2021/11/22 00:52:09,138733.0146,84.0008,1,10,7,0,0,0,-0.7649689,3.840792,-2.9380864313688,5.917642,0.01784506,22.58383,15.58715,,,,,,,,,,,,,,,,,,,,,,25.28942,-0.03399312
10402,2021/11/22 00:52:11,138735.0143,86.0005,1,10,7,0,0,0,-0.7650528,3.840386,-2.9380980623808,5.917642,0.01826911,22.58383,15.58878,,-0.000228448698180728,,,,,,,,,,,,,,,,,,,,25.5312,0.06800592
10403,2021/11/22 00:52:13,138737.0169,88.0031,1,10,7,0,0,0,-0.7652206,3.84006,-2.938493017236,5.917642,0.01869555,22.58383,15.59042,,,,,,,,,,,,,,,,,,,,,,25.23099,-0.03246427
10404,2021/11/22 00:52:15,138739.0153,90.0015,1,10,7,0,0,0,-0.7647858,3.839457,-2.9363621933106,5.917642,0.01911935,22.58383,15.59204,,,,,,,,,,,,,,,,,,,,,,25.38036,-0.05186081
10405,2021/11/22 00:52:17,138741.0161,92.0023,1,10,7,0,0,0,-0.7648926,3.839043,-2.9364555817818,5.917642,0.01954375,22.58383,15.59367,,-0.00021403630671557,,,,,,,,,,,,,,,,,,,,25.54819,0.06415009
10406,2021/11/22 00:52:19,138743.0174,94.0036,1,10,7,0,0,0,-0.764801,3.838563,-2.935736820963,5.917642,0.01996866,22.58383,15.59531,,,,,,,,,,,,,,,,,,,,,,25.29341,-0.0101465
10407,2021/11/22 00:52:21,138745.0143,96.0005,1,10,7,0,0,0,-0.7648773,3.838124,-2.9356939221852,5.917642,0.0203928,22.58383,15.59693,,,,,,,,,,,,,,,,,,,,,,25.35408,-0.05399644
10408,2021/11/22 00:52:23,138747.0145,98.0007,1,10,7,0,0,0,-0.7652588,3.837845,-2.936944659286,5.917642,0.02081956,22.58383,15.59857,,-0.000179476803168654,,,,,,,,,,,,,,,,,,,,25.41648,0.01950085
10409,2021/11/22 00:52:25,138749.0147,100.0009,1,10,7,0,0,0,-0.7647629,3.837555,-2.9348196907095,5.917642,0.02124438,22.58383,15.6002,,,,,,,,,,,,,,,,,,,,,,25.28257,-0.08436084
10410,2021/11/22 00:52:27,138751.0147,102.0009,1,10,7,0,0,0,-0.7651978,3.837315,-2.936304995907,5.917642,0.02166736,22.58383,15.60182,,,,,,,,,,,,,,,,,,,,,,25.57844,0.08886218
10411,2021/11/22 00:52:29,138753.0158,104.002,1,10,7,0,0,0,-0.765152,3.836883,-2.935798701216,5.917642,0.02209439,22.58383,15.60346,,-0.000231849102419801,,,,,,,,,,,,,,,,,,,,25.43877,0.009973645
10412,2021/11/22 00:52:31,138755.0162,106.0024,1,10,7,0,0,0,-0.7646713,3.836565,-2.9337111460845,5.917642,0.02251953,22.58383,15.60509,,,,1.05056202411652,,,,,,,,,,,,,,,,,,25.26002,-0.09970665
10413,2021/11/22 00:52:33,138757.0165,108.0027,1,10,7,0,0,0,-0.7659073,3.835959,-2.9379890006007,5.917642,0.02294401,22.58383,15.60672,,,,,,,,,,,,,,,,,,,,,,25.54137,0.02058327
10414,2021/11/22 00:52:35,138759.0144,110.0006,1,10,7,0,0,0,-0.7646713,3.835306,-2.9327484249178,5.917642,0.02336761,22.58383,15.60835,,-0.000191804196219891,,,,,,,,,,,,,,,,,,,,25.2545,-0.05584061
10415,2021/11/22 00:52:37,138761.0146,112.0008,1,10,7,0,0,0,-0.765274,3.835103,-2.934904613222,5.917642,0.02379302,22.58383,15.60998,,,,,,,,,,,,,,,,,,,,,,25.38495,0.04074931
10416,2021/11/22 00:52:39,138763.0147,114.0009,1,10,7,0,0,0,-0.7648621,3.834855,-2.9331352484955,5.917642,0.02421874,22.58383,15.61161,,,,,,,,,,,,,,,,,,,,,,25.52807,0.02871633
10417,2021/11/22 00:52:41,138765.0139,116.0001,1,10,7,0,0,0,-0.7651443,3.834304,-2.9337958500672,5.917642,0.02464193,22.58383,15.61323,,-0.000195947897736914,,,,,,,,,,,,,,,,,,,,25.32001,-0.05585253
10418,2021/11/22 00:52:43,138767.015,118.0012,1,10,7,0,0,0,-0.7648544,3.834064,-2.9325007202816,5.917642,0.02506888,22.58383,15.61487,,,,,,,,,,,,,,,,,,,,,,25.52096,0.005320311
10419,2021/11/22 00:52:45,138769.0139,120.0001,1,10,7,0,0,0,-0.764534,3.833741,-2.931025341694,5.917642,0.02549267,22.58383,15.6165,,,,,,,,,,,,,,,,,,,,,,25.38495,0.03651798
10420,2021/11/22 00:52:47,138771.0165,122.0027,1,10,7,0,0,0,-0.7649994,3.833284,-2.9324599600296,5.917642,0.02591928,22.58383,15.61813,,-0.000268016301561147,,,,,,,,,,,,,,,,,,,,25.21367,-0.08124411
10421,2021/11/22 00:52:49,138773.0161,124.0023,1,10,7,0,0,0,-0.7648773,3.833105,-2.9318550030165,5.917642,0.02634391,22.58383,15.61976,,,,,,,,,,,,,,,,,,,,,,25.50675,0.01613081
10422,2021/11/22 00:52:51,138775.0172,126.0034,1,10,7,0,0,0,-0.7649612,3.832706,-2.9318713810072,5.917642,0.02676869,22.58383,15.62139,,,,,,,,,,,,,,,,,,,,,,25.35155,0.03624141
10423,2021/11/22 00:52:53,138777.0147,128.0009,1,10,7,0,0,0,-0.764946,3.832002,-2.931274601892,5.917642,0.02719292,22.58383,15.62301,,-0.000161552496138029,,,,,,,,,,,,,,,,,,,,25.48047,0.04028678
10424,2021/11/22 00:52:55,138779.0164,130.0026,1,10,7,0,0,0,-0.7647705,3.832021,-2.9306166161805,5.917642,0.02761759,22.58383,15.62464,,,,,,,,,,,,,,,,,,,,,,25.45914,0.0606811
10425,2021/11/22 00:52:57,138781.0166,132.0028,1,10,7,0,0,0,-0.7650604,3.831361,-2.9312225792044,5.917642,0.02804415,22.58383,15.62628,,,,,,,,,,,,,,,,,,,,,,25.23277,-0.08369386
10426,2021/11/22 00:52:59,138783.0139,134.0001,1,10,7,0,0,0,-0.7646027,3.83119,-2.929338218213,5.917642,0.02846718,22.58383,15.6279,,,,1.18365395069122,0.89517879486084,,,,,,,,,,,,,,,,,25.44987,0.03941357
10427,2021/11/22 00:53:01,138785.0158,136.002,1,10,7,0,0,0,-0.7652435,3.830972,-2.931626421682,5.917642,0.02889349,22.58383,15.62953,,-0.000189268394024111,,,,,,,,,,,,,,,,,,,,25.48261,0.0599122
10428,2021/11/22 00:53:03,138787.0157,138.0019,1,10,7,0,0,0,-0.7649994,3.830637,-2.9304350066178,5.917642,0.02931787,22.58383,15.63116,,,,,,,,,,,,,,,,,,,,,,25.28349,0.006375313
10429,2021/11/22 00:53:05,138789.0142,140.0004,1,10,7,0,0,0,-0.7649612,3.830384,-2.9300951411008,5.917642,0.02974164,22.58383,15.63278,,,,,,,,,,,,,,,,,,,,,,25.48944,0.07931173
10430,2021/11/22 00:53:07,138791.0163,142.0025,1,10,7,0,0,0,-0.7650604,3.829986,-2.9301706211544,5.917642,0.03016719,22.58383,15.63441,,,,,,,,,,,,,,,,,,,,,,25.30671,-0.05903721
10431,2021/11/22 00:53:09,138793.0139,144.0001,1,10,7,0,0,0,-0.7650223,3.82973,-2.929828852979,5.917642,0.03059283,22.58383,15.63604,,-0.000108823798655067,,,,,,,,,,,,,,,,,,,,25.2752,-0.0005787611
10432,2021/11/22 00:53:11,138795.0151,146.0013,1,10,7,0,0,0,-0.7652893,3.829275,-2.9305031842575,5.917642,0.03101839,22.58383,15.63767,,,,,,,,,,,,,,,,,,,,,,25.48328,0.05577505
10433,2021/11/22 00:53:13,138797.0145,148.0007,1,10,7,0,0,0,-0.7651138,3.829045,-2.929655170321,5.917642,0.03144197,22.58383,15.63929,,,,,,,,,,,,,,,,,,,,,,25.19852,-0.06144702
10434,2021/11/22 00:53:15,138799.0155,150.0017,1,10,7,0,0,0,-0.7650375,3.8285,-2.92894606875,5.917642,0.03186754,22.58383,15.64092,,,,,,,,,,,,,,,,,,,,,,25.48392,0.0282985
10435,2021/11/22 00:53:17,138801.0155,152.0017,1,10,7,0,0,0,-0.7654572,3.828424,-2.9304947154528,5.917642,0.03229175,22.58383,15.64254,,-0.000170188606716692,,,,,,,,,,,,,,,,,,,,25.29061,0.01556039
10436,2021/11/22 00:53:19,138803.0156,154.0018,1,10,7,0,0,0,-0.7648926,3.827881,-2.9279178505806,5.917642,0.03271859,22.58383,15.64418,,,,,,,,,,,,,,,,,,,,,,25.38832,-0.04212797
10437,2021/11/22 00:53:21,138805.014,156.0002,1,10,7,0,0,0,-0.7653885,3.827988,-2.929897993338,5.917642,0.03314229,22.58383,15.6458,,,,,,,,,,,,,,,,,,,,,,25.28911,-0.03100455
10438,2021/11/22 00:53:23,138807.0153,158.0015,1,10,7,0,0,0,-0.7649078,3.827717,-2.9278505894926,5.917642,0.03356601,22.58383,15.64742,,,,,,,,,,,,,,,,,,,,,,25.3012,-0.04511416
10439,2021/11/22 00:53:25,138809.0155,160.0017,1,10,7,0,0,0,-0.7652206,3.8271,-2.92857575826,5.917642,0.03399317,22.58383,15.64906,,-0.000135539099574089,,,,,,,,,,,,,,,,,,,,25.46166,0.0946939
10440,2021/11/22 00:53:27,138811.0167,162.0029,1,10,7,0,0,0,-0.7651443,3.82688,-2.928115418784,5.917642,0.03441886,22.58383,15.65069,,,,,,,,,,,,,,,,,,,,,,25.18738,-0.0828141
10441,2021/11/22 00:53:29,138813.0138,164,1,10,7,0,0,0,-0.7648621,3.826668,-2.9268733224828,5.917642,0.03484162,22.58383,15.6523,,,,,,,,,,,,,,,,,,,,,,25.49011,0.06271362
10442,2021/11/22 00:53:31,138815.0141,166.0003,1,10,7,0,0,0,-0.7648773,3.826094,-2.9264924482662,5.917642,0.03526789,22.58383,15.65393,,,,1.33783805370331,,,,,,,,,,,,,,,,,,25.16266,-0.03440797
10443,2021/11/22 00:53:33,138817.017,168.0032,1,10,7,0,0,0,-0.7653427,3.82586,-2.928094022222,5.917642,0.03569294,22.58383,15.65556,,-0.000152223001350649,,,,,,,,,,,,,,,,,,,,25.50987,0.055269
10444,2021/11/22 00:53:35,138819.0149,170.0011,1,10,7,0,0,0,-0.7650986,3.82549,-2.926877043314,5.917642,0.03611872,22.58383,15.65719,,,,,,,,,,,,,,,,,,,,,,25.22847,-0.06504118
10445,2021/11/22 00:53:37,138821.0149,172.0011,1,10,7,0,0,0,-0.7651138,3.825161,-2.9266834683218,5.917642,0.03654309,22.58383,15.65881,,-0.000255695194937289,,,,,,,,,,,,,,,,,,,,25.42732,0.0457865
10446,2021/11/22 00:53:39,138823.0157,174.0019,1,10,7,0,0,0,-0.7651443,3.825008,-2.9266830686544,5.917642,0.03696889,22.58383,15.66044,,,,,,,,,,,,,,,,,,,,,,25.29007,-0.02474964
10447,2021/11/22 00:53:41,138825.0146,176.0008,1,10,7,0,0,0,-0.7652435,3.824894,-2.926975271689,5.917642,0.03739201,22.58383,15.66206,,,,,,,,,,,,,,,,,,,,,,25.49996,0.002899766
10448,2021/11/22 00:53:43,138827.0158,178.002,1,10,7,0,0,0,-0.765007,3.824563,-2.925817466941,5.917642,0.0378192,22.58383,15.66369,,,,,,,,,,,,,,,,,,,,,,25.30269,0.03284395
10449,2021/11/22 00:53:45,138829.016,180.0022,1,10,7,0,0,0,-0.7648773,3.824313,-2.9251302017949,5.917642,0.03824317,22.58383,15.66531,,,,,,,,,,,,,,,,,,,,,,25.32869,-0.04734337
10450,2021/11/22 00:53:47,138831.015,182.0012,1,10,7,0,0,0,-0.7653275,3.824092,-2.92668277013,5.917642,0.03866896,22.58383,15.66694,,-0.000123699501273222,,,,,,,,,,,,,,,,,,,,25.39206,0.0579679
10451,2021/11/22 00:53:49,138833.0159,184.0021,1,10,7,0,0,0,-0.7649155,3.823662,-2.924778330561,5.917642,0.03909364,22.58383,15.66857,,,,,,,,,,,,,,,,,,,,,,25.20254,-0.0569129
10452,2021/11/22 00:53:51,138835.0168,186.003,1,10,7,0,0,0,-0.7649612,3.823178,-2.9245828306936,5.917642,0.039519,22.58383,15.67019,,,,,,,,,,,,,,,,,,,,,,25.32499,0.03826439
10453,2021/11/22 00:53:53,138837.0151,188.0013,1,10,7,0,0,0,-0.7647705,3.823132,-2.923818571206,5.917642,0.03994216,22.58383,15.67181,,,,,,,,,,,,,,,,,,,,,,25.25664,-0.06348252
10454,2021/11/22 00:53:55,138839.015,190.0012,1,10,7,0,0,0,-0.7648926,3.822838,-2.9240604971988,5.917642,0.04036757,22.58383,15.67344,,-0.0001427308015991,,,,,,,,,,,,,,,,,,,,25.46811,0.08541405
10455,2021/11/22 00:53:57,138841.016,192.0022,1,10,7,0,0,0,-0.7649841,3.822697,-2.9243024241177,5.917642,0.04079369,22.58383,15.67507,,,,,,,,,,,,,,,,,,,,,,25.15395,-0.0949955
10456,2021/11/22 00:53:59,138843.0159,194.0021,1,10,7,0,0,0,-0.7650223,3.822567,-2.9243489982441,5.917642,0.04121763,22.58383,15.67669,,,,,,,,,,,,,,,,,,,,,,25.43632,0.03537834
10457,2021/11/22 00:54:01,138845.0159,196.0021,1,10,7,0,0,0,-0.7652359,3.822279,-2.9249451106161,5.917642,0.0416436,22.58383,15.67832,,-0.000166483005159535,,,,,,,,,,,,,,,,,,,,25.17034,-0.03605664
10458,2021/11/22 00:54:03,138847.016,198.0022,1,10,7,0,0,0,-0.765274,3.821962,-2.924848147588,5.917642,0.04206842,22.58383,15.67994,,,,,,,,,,,,,,,,,,,,,,25.46504,0.04203916
10459,2021/11/22 00:54:05,138849.0153,200.0015,1,10,7,0,0,0,-0.7649155,3.821859,-2.9233991879145,5.917642,0.04249344,22.58383,15.68156,,,,,,,,,,,,,,,,,,,,,,25.21488,-0.040977
10460,2021/11/22 00:54:07,138851.0143,202.0005,1,10,7,0,0,0,-0.7650604,3.821299,-2.9235245414596,5.917642,0.04291699,22.58383,15.68318,,,,,0.69607549905777,,,,,,,,,,,,,,,,,25.33889,0.02607763
10461,2021/11/22 00:54:09,138853.0177,204.0039,1,10,7,0,0,0,-0.7654419,3.821277,-2.9249655273063,5.917642,0.04334418,22.58383,15.68481,,-0.000148045000969432,,1.60184299945831,,,,,,,,,,,,,,,,,,25.40197,0.002222657
10462,2021/11/22 00:54:11,138855.0152,206.0014,1,10,7,0,0,0,-0.7650528,3.82081,-2.923121388768,5.917642,0.04376796,22.58383,15.68643,,,,,,,,,,,,,,,,,,,,,,25.35248,-0.03575504
10463,2021/11/22 00:54:13,138857.0154,208.0016,1,10,7,0,0,0,-0.7653809,3.820609,-2.9242211549681,5.917642,0.04419271,22.58383,15.68806,,,,,,,,,,,,,,,,,,,,,,25.42388,0.07197976
10464,2021/11/22 00:54:15,138859.0151,210.0013,1,10,7,0,0,0,-0.7650909,3.820477,-2.9230121863593,5.917642,0.04461781,22.58383,15.68968,,,,,,,,,,,,,,,,,,,,,,25.23897,-0.0459069
10465,2021/11/22 00:54:17,138861.0161,212.0023,1,10,7,0,0,0,-0.7653809,3.820168,-2.9238836219912,5.917642,0.04504349,22.58383,15.69131,,-0.000161011295858771,,,,,,,,,,,,,,,,,,,,25.50799,0.03613889
10466,2021/11/22 00:54:19,138863.0153,214.0015,1,10,7,0,0,0,-0.7652206,3.819952,-2.9231059614112,5.917642,0.04546891,22.58383,15.69293,,,,,,,,,,,,,,,,,,,,,,25.23651,0.006668568
10467,2021/11/22 00:54:21,138865.0159,216.0021,1,10,7,0,0,0,-0.7653275,3.819962,-2.923521967555,5.917642,0.04589303,22.58383,15.69455,,,,,,,,,,,,,,,,,,,,,,25.51723,0.08772671
10468,2021/11/22 00:54:23,138867.0143,218.0005,1,10,7,0,0,0,-0.7650223,3.819472,-2.9219812542256,5.917642,0.04631833,22.58383,15.69618,,-0.000168188998941332,,,,,,,,,,,,,,,,,,,,25.16818,-0.05905032
10469,2021/11/22 00:54:25,138869.0177,220.0039,1,10,7,0,0,0,-0.7649155,3.819302,-2.921443298981,5.917642,0.04674289,22.58383,15.6978,,,,,,,,,,,,,,,,,,,,,,25.40133,0.01082301
10470,2021/11/22 00:54:27,138871.0154,222.0016,1,10,7,0,0,0,-0.7651138,3.819026,-2.9219894951588,5.917642,0.04716907,22.58383,15.69943,,,,,,,,,,,,,,,,,,,,,,25.35621,0.05297065
10471,2021/11/22 00:54:29,138873.0169,224.0031,1,10,7,0,0,0,-0.7647247,3.818853,-2.9203712147691,5.917642,0.04759381,22.58383,15.70105,,,,,,,,,,,,,,,,,,,,,,25.18767,-0.08793473
10472,2021/11/22 00:54:31,138875.0139,226.0001,1,10,7,0,0,0,-0.7653885,3.818486,-2.922625271811,5.917642,0.04801788,22.58383,15.70267,,,,,,,,,,,,,,,,,,,,,,25.36549,0.01681745
10473,2021/11/22 00:54:33,138877.0153,228.0015,1,10,7,0,0,0,-0.7648392,3.818295,-2.920381693164,5.917642,0.04844363,22.58383,15.70429,,-0.000113545800559223,,,,,,,,,,,,,,,,,,,,25.17625,-0.04956543
10474,2021/11/22 00:54:35,138879.0138,230,1,10,7,0,0,0,-0.765152,3.818318,-2.921593654336,5.917642,0.0488681,22.58383,15.70591,,,,,,,,,,,,,,,,,,,,,,25.46811,0.07651508
10475,2021/11/22 00:54:37,138881.0152,232.0014,1,10,7,0,0,0,-0.7647858,3.818061,-2.9199988363338,5.917642,0.04929233,22.58383,15.70753,,,,,,,,,,,,,,,,,,,,,,25.19571,-0.03828406
10476,2021/11/22 00:54:39,138883.0169,234.0031,1,10,7,0,0,0,-0.765274,3.817904,-2.921742665696,5.917642,0.04971819,22.58383,15.70916,,,,,,,,,,,,,,,,,,,,,,25.4007,0.03642142
10477,2021/11/22 00:54:41,138885.016,236.0022,1,10,7,0,0,0,-0.7652588,3.817623,-2.9214695958324,5.917642,0.05014304,22.58383,15.71078,,-0.000130887900013477,,,,,,,,,,,,,,,,,,,,25.16416,0.0002890825
10478,2021/11/22 00:54:43,138887.0176,238.0038,1,10,7,0,0,0,-0.7650986,3.817327,-2.9206315434422,5.917642,0.05056895,22.58383,15.71241,,,,,,,,,,,,,,,,,,,,,,25.35743,-0.03903091
10479,2021/11/22 00:54:45,138889.0147,240.0009,1,10,7,0,0,0,-0.7650986,3.817069,-2.9204341480034,5.917642,0.05099365,22.58383,15.71403,,,,,,,,,,,,,,,,,,,,,,25.41958,0.07054687
10480,2021/11/22 00:54:47,138891.0153,242.0015,1,10,7,0,0,0,-0.7647705,3.816752,-2.918939335416,5.917642,0.05141835,22.58383,15.71565,,,,,,,,,,,,,,,,,,,,,,25.16849,-0.06492078
10481,2021/11/22 00:54:49,138893.0154,244.0016,1,10,7,0,0,0,-0.765007,3.816485,-2.919637740395,5.917642,0.0518432,22.58383,15.71727,,,,,,,,,,,,,,,,,,,,,,25.47891,0.01884162
10482,2021/11/22 00:54:51,138895.0186,246.0048,1,10,7,0,0,0,-0.7642517,3.816466,-2.9167406284922,5.917642,0.05226947,22.58383,15.7189,,,,,,,,,,,,,,,,,,,,,,25.11069,-0.1150703
10483,2021/11/22 00:54:53,138897.0153,248.0015,1,10,7,0,0,0,-0.7648773,3.816278,-2.9189844126894,5.917642,0.05269259,22.58383,15.72051,,-0.0000895004632184282,,1.84540796279907,,,,,,,,,,,,,,,,,,25.461,0.0636822
10484,2021/11/22 00:54:55,138899.0162,250.0024,1,10,7,0,0,0,-0.7647476,3.816113,-2.9183632580788,5.917642,0.05311723,22.58383,15.72213,,,,,,,,,,,,,,,,,,,,,,25.23252,-0.01806259
10485,2021/11/22 00:54:57,138901.0162,252.0024,1,10,7,0,0,0,-0.7651291,3.816088,-2.9197999769608,5.917642,0.05354262,22.58383,15.72376,,,,,,,,,,,,,,,,,,,,,,25.21367,-0.06337762
10486,2021/11/22 00:54:59,138903.0161,254.0023,1,10,7,0,0,0,-0.7647476,3.815718,-2.9180611827768,5.917642,0.05396844,22.58383,15.72538,,,,,,,,,,,,,,,,,,,,,,25.41001,0.07422805
10487,2021/11/22 00:55:01,138905.0147,256.0009,1,10,7,0,0,0,-0.7648544,3.815483,-2.9182889606752,5.917642,0.05439303,22.58383,15.727,,,,,,,,,,,,,,,,,,,,,,25.22136,-0.002800822
10488,2021/11/22 00:55:03,138907.0169,258.0031,1,10,7,0,0,0,-0.765274,3.815075,-2.91957770555,5.917642,0.05481692,22.58383,15.72862,,-0.000108135100163054,,,,,,,,,,,,,,,,,,,,25.41001,0.0483197
10489,2021/11/22 00:55:05,138909.0149,260.0011,1,10,7,0,0,0,-0.7650528,3.814983,-2.9186634261024,5.917642,0.0552422,22.58383,15.73024,,,,,,,,,,,,,,,,,,,,,,25.13787,-0.07062674
10490,2021/11/22 00:55:07,138911.0179,262.0041,1,10,7,0,0,0,-0.7649612,3.814538,-2.9179735659256,5.917642,0.05566808,22.58383,15.73187,,,,,,,,,,,,,,,,,,,,,,25.38188,0.05283833
10491,2021/11/22 00:55:09,138913.0159,264.0021,1,10,7,0,0,0,-0.7651825,3.814602,-2.918866694865,5.917642,0.05609297,22.58383,15.73349,,,,,,,,,,,,,,,,,,,,,,25.31382,-0.01943111
10492,2021/11/22 00:55:11,138915.0176,266.0038,1,10,7,0,0,0,-0.7648392,3.814481,-2.9174645964552,5.917642,0.05651703,22.58383,15.7351,,,,,,,,,,,,,,,,,,,,,,25.2922,-0.05322516
10493,2021/11/22 00:55:13,138917.0154,268.0016,1,10,7,0,0,0,-0.7653122,3.814157,-2.9190208848154,5.917642,0.05694298,22.58383,15.73673,,,,,,,,,,,,,,,,,,,,,,25.34199,0.04281998
10494,2021/11/22 00:55:15,138919.0139,270.0001,1,10,7,0,0,0,-0.7649307,3.814157,-2.9175657839199,5.917642,0.05736757,22.58383,15.73835,,-0.0000735376888769679,,,,,,,,,,,,,,,,,,,,25.13691,-0.009892583
10495,2021/11/22 00:55:17,138921.016,272.0022,1,10,7,0,0,0,-0.765419,3.813903,-2.919233820357,5.917642,0.05779209,22.58383,15.73997,,,,,,,,,,,,,,,,,,,,,,25.36951,-0.03380001
10496,2021/11/22 00:55:19,138923.0138,274,1,10,7,0,0,0,-0.7655792,3.813607,-2.9196181961744,5.917642,0.05821618,22.58383,15.74158,,,,,,,,,,,,,,,,,,,,,,25.27367,0.03567994
10497,2021/11/22 00:55:21,138925.0153,276.0015,1,10,7,0,0,0,-0.7650909,3.813258,-2.9174889951522,5.917642,0.05864114,22.58383,15.74321,,,,,,,,,,,,,,,,,,,,,,25.32001,0.01448154
10498,2021/11/22 00:55:23,138927.0145,278.0007,1,10,7,0,0,0,-0.7648926,3.813234,-2.9167144686684,5.917642,0.05906699,22.58383,15.74483,,,,,,,,,,,,,,,,,,,,,,25.37876,0.06533861
10499,2021/11/22 00:55:25,138929.0145,280.0007,1,10,7,0,0,0,-0.7646713,3.81295,-2.915653433335,5.917642,0.05949184,22.58383,15.74645,,,,,,,,,,,,,,,,,,,,,,25.1431,-0.0872761
10500,2021/11/22 00:55:27,138931.0162,282.0024,1,10,7,0,0,0,-0.7649994,3.812789,-2.9167812973266,5.917642,0.05991673,22.58383,15.74807,,-0.000064444393501617,,,,,,,,,,,,,,,,,,,,25.45111,0.06830931
10501,2021/11/22 00:55:29,138933.0159,284.0021,1,10,7,0,0,0,-0.7648544,3.81255,-2.91604564272,5.917642,0.06034326,22.58383,15.7497,,,,,,,,,,,,,,,,,,,,,,25.20837,-0.03535748
10502,2021/11/22 00:55:31,138935.0146,286.0008,1,10,7,0,0,0,-0.7654343,3.812342,-2.9180973301306,5.917642,0.06076753,22.58383,15.75131,,,,,,,,,,,,,,,,,,,,,,25.39056,0.05442381
10503,2021/11/22 00:55:33,138937.0153,288.0015,1,10,7,0,0,0,-0.7642212,3.812308,-2.9134465945296,5.917642,0.06119243,22.58383,15.75293,,,,,,,,,,,,,,,,,,,,,,25.20432,-0.05710125
10504,2021/11/22 00:55:35,138939.0171,290.0033,1,10,7,0,0,0,-0.7645874,3.81216,-2.914729502784,5.917642,0.06161704,22.58383,15.75455,,-0.000136295493575744,,,,,,,,,,,,,,,,,,,,25.28014,0.02357543
10505,2021/11/22 00:55:37,138941.0138,292,1,10,7,0,0,0,-0.7648621,3.812046,-2.9156895088566,5.917642,0.06204061,22.58383,15.75617,,,,,,,,,,,,,,,,,,,,,,25.36884,0.02744853
10506,2021/11/22 00:55:39,138943.0163,294.0025,1,10,7,0,0,0,-0.7648926,3.8118,-2.91561761268,5.917642,0.06246707,22.58383,15.75779,,,,,,,,,,,,,,,,,,,,,,25.14281,-0.03342152
10507,2021/11/22 00:55:41,138945.0177,296.0039,1,10,7,0,0,0,-0.7652359,3.811416,-2.9166323530344,5.917642,0.06289241,22.58383,15.75941,,,,,,,,,,,,,,,,,,,,,,25.30365,0.04581511
10508,2021/11/22 00:55:43,138947.0163,298.0025,1,10,7,0,0,0,-0.765007,3.811222,-2.915611508554,5.917642,0.06331717,22.58383,15.76103,,,,2.11136388778687,0.497752487659454,,,,,,,,,,,,,,,,,25.1855,-0.06908357
10509,2021/11/22 00:55:45,138949.017,300.0032,1,10,7,0,0,0,-0.7649994,3.811045,-2.915447138373,5.917642,0.0637418,22.58383,15.76265,,,,,,,,,,,,,,,,,,,,,,25.40507,0.04609466
10510,2021/11/22 00:55:47,138951.0163,302.0025,1,10,7,0,0,0,-0.7649078,3.810888,-2.9149779561264,5.917642,0.06416652,22.58383,15.76427,,-0.0000936140131670982,,,,,,,,,,,,,,,,,,,,25.17465,-0.0384599
10511,2021/11/22 00:55:49,138953.0138,304,1,10,7,0,0,0,-0.7648621,3.810571,-2.9145613372591,5.917642,0.06459098,22.58383,15.76589,,,,,,,,,,,,,,,,,,,,,,25.41403,0.008211136
10512,2021/11/22 00:55:51,138955.016,306.0022,1,10,7,0,0,0,-0.7653275,3.810659,-2.9164021258225,5.917642,0.06501686,22.58383,15.76751,,,,,,,,,,,,,,,,,,,,,,25.14498,-0.08407712
10513,2021/11/22 00:55:53,138957.0147,308.0009,1,10,7,0,0,0,-0.7652206,3.810399,-2.9157958090194,5.917642,0.06544103,22.58383,15.76913,,,,,,,,,,,,,,,,,,,,,,25.49313,0.09672344
10514,2021/11/22 00:55:55,138959.0156,310.0018,1,10,7,0,0,0,-0.7651138,3.81041,-2.915397274658,5.917642,0.06586632,22.58383,15.77075,,,,,,,,,,,,,,,,,,,,,,25.19785,-0.040977
10515,2021/11/22 00:55:57,138961.0164,312.0026,1,10,7,0,0,0,-0.764801,3.810026,-2.913911694826,5.917642,0.06629077,22.58383,15.77236,,,,,,,,,,,,,,,,,,,,,,25.34817,-0.008681417
10516,2021/11/22 00:55:59,138963.0149,314.0011,1,10,7,0,0,0,-0.7649155,3.809729,-2.9141207628995,5.917642,0.06671702,22.58383,15.77399,,-0.0000751046027289703,,,,,,,,,,,,,,,,,,,,25.34039,-0.0507468
10517,2021/11/22 00:56:01,138965.0166,316.0028,1,10,7,0,0,0,-0.7644958,3.809556,-2.9123895618648,5.917642,0.06714112,22.58383,15.7756,,,,,,,,,,,,,,,,,,,,,,25.34817,0.02657831
10518,2021/11/22 00:56:03,138967.0147,318.0009,1,10,7,0,0,0,-0.7652054,3.809341,-2.9149283036414,5.917642,0.06756653,22.58383,15.77722,,,,,,,,,,,,,,,,,,,,,,25.36699,-0.004526377
10519,2021/11/22 00:56:05,138969.0158,320.002,1,10,7,0,0,0,-0.7650757,3.80938,-2.914464070066,5.917642,0.06799203,22.58383,15.77884,,,,,,,,,,,,,,,,,,,,,,25.19785,-0.03052473
10520,2021/11/22 00:56:07,138971.0153,322.0015,1,10,7,0,0,0,-0.7652359,3.809137,-2.9148883804183,5.917642,0.0684156,22.58383,15.78046,,,,,,,,,,,,,,,,,,,,,,25.47151,0.04155457
10521,2021/11/22 00:56:09,138973.0149,324.0011,1,10,7,0,0,0,-0.7646408,3.808969,-2.9124931033352,5.917642,0.06884087,22.58383,15.78208,,,,,,,,,,,,,,,,,,,,,,25.16818,-0.06098151
10522,2021/11/22 00:56:11,138975.0173,326.0035,1,10,7,0,0,0,-0.7648163,3.808807,-2.9130376771541,5.917642,0.06926581,22.58383,15.7837,,-0.0000591097596043255,,,,,,,,,,,,,,,,,,,,25.45203,0.03286421
10523,2021/11/22 00:56:13,138977.015,328.0012,1,10,7,0,0,0,-0.7648163,3.80878,-2.913017027114,5.917642,0.06969015,22.58383,15.78531,,,,,,,,,,,,,,,,,,,,,,25.20154,-0.006579161
10524,2021/11/22 00:56:15,138979.0139,330.0001,1,10,7,0,0,0,-0.7650604,3.808497,-2.9137302382188,5.917642,0.0701162,22.58383,15.78694,,,,,,,,,,,,,,,,,,,,,,25.34135,-0.02271354
10525,2021/11/22 00:56:17,138981.0145,332.0007,1,10,7,0,0,0,-0.7649689,3.80836,-2.913276960004,5.917642,0.07054067,22.58383,15.78855,,-0.000159400995471515,,,,,,,,,,,,,,,,,,,,25.36269,0.0572145
10526,2021/11/22 00:56:19,138983.0144,334.0006,1,10,7,0,0,0,-0.7651672,3.807985,-2.913745220092,5.917642,0.07096578,22.58383,15.79017,,,,,,,,,,,,,,,,,,,,,,25.36453,0.000577569
10527,2021/11/22 00:56:21,138985.0167,336.0029,1,10,7,0,0,0,-0.7650909,3.807841,-2.9133444977469,5.917642,0.07139172,22.58383,15.79179,,,,,,,,,,,,,,,,,,,,,,25.36884,0.05401492
10528,2021/11/22 00:56:23,138987.0143,338.0005,1,10,7,0,0,0,-0.7650986,3.807662,-2.9132368654732,5.917642,0.07181612,22.58383,15.79341,,,,,,,,,,,,,,,,,,,,,,25.1929,-0.07673562
