Repository: HVES-Battery-Testing-Consortium/LG-HG2

# Battery Testing Consortium (BTC)
The Battery Testing Consortium (BTC) has been developed within the High Voltage and Energy Storage Lab at Oxford Brookes University to provide accurate and comprehensive cell data to Formula Student Electric teams. Through the BTC, we aim to provide FS teams with information for improved and informed decisions for cell selection, pack architecture design, thermal cooling requirements, and end of life predictions. A range of tests are completed to provide a comprehensive electrochemical lithium-ion characterisation for modelling, validation, and battery management parameterisation.

File: Data/Round1/LG_HG2/Package 2/211120_BTC_GITT_LG_HG2_4_25C/211120_BTC_GITT_LG_HG2_4_25C_Channel_6_Wb_1.CSV (part 49 of 81)
Data_Point,Date_Time,Test_Time(s),Step_Time(s),Cycle_Index,Step_Index,TC_Counter1,TC_Counter2,TC_Counter3,TC_Counter4,Current(A),Voltage(V),Power(W),Charge_Capacity(Ah),Discharge_Capacity(Ah),Charge_Energy(Wh),Discharge_Energy(Wh),ACR(Ohm),dV/dt(V/s),Internal_Resistance(Ohm),dQ/dV(Ah/V),dV/dQ(V/Ah),MetaCode_MV_UD1,MetaCode_MV_UD2,MetaCode_MV_UD3,MetaCode_MV_UD4,MetaCode_MV_UD5,MetaCode_MV_UD6,MetaCode_MV_UD7,MetaCode_MV_UD8,MetaCode_MV_UD9,MetaCode_MV_UD10,MetaCode_MV_UD11,MetaCode_MV_UD12,MetaCode_MV_UD13,MetaCode_MV_UD14,MetaCode_MV_UD15,MetaCode_MV_UD16,Aux_Temperature_1(C),Aux_dT/dt_1(C)
10529,2021/11/22 00:56:25,138989.0159,340.0021,1,10,7,0,0,0,-0.7651978,3.807473,-2.9134699631594,5.917642,0.07224093,22.58383,15.79503,,,,,,,,,,,,,,,,,,,,,,25.43106,0.07925093
10530,2021/11/22 00:56:27,138991.0157,342.0019,1,10,7,0,0,0,-0.765274,3.807468,-2.913756266232,5.917642,0.07266478,22.58383,15.79664,,-0.000102827900263947,,,,,,,,,,,,,,,,,,,,25.21549,-0.02909601
10531,2021/11/22 00:56:29,138993.016,344.0022,1,10,7,0,0,0,-0.7649612,3.807304,-2.9124398366048,5.917642,0.07309102,22.58383,15.79826,,,,,,,,,,,,,,,,,,,,,,25.444,0.04687667
10532,2021/11/22 00:56:31,138995.015,346.0012,1,10,7,0,0,0,-0.7648239,3.807054,-2.9117258877906,5.917642,0.07351477,22.58383,15.79988,,,,,,,,,,,,,,,,,,,,,,25.26283,-0.04069328
10533,2021/11/22 00:56:33,138997.015,348.0012,1,10,7,0,0,0,-0.7651825,3.80689,-2.912965607425,5.917642,0.07394045,22.58383,15.8015,,,,,,,,,,,,,,,,,,,,,,25.17625,-0.01555502
10534,2021/11/22 00:56:35,138999.0182,350.0044,1,10,7,0,0,0,-0.7652893,3.80674,-2.913257389882,5.917642,0.0743666,22.58383,15.80312,,,,,,,,,,,,,,,,,,,,,,25.44706,0.0543946
10535,2021/11/22 00:56:37,139001.0144,352.0006,1,10,7,0,0,0,-0.7650528,3.806376,-2.9120786166528,5.917642,0.07479022,22.58383,15.80473,,,,,,,,,,,,,,,,,,,,,,25.18272,-0.05325913
10536,2021/11/22 00:56:39,139003.0151,354.0013,1,10,7,0,0,0,-0.7648926,3.806142,-2.9112898503492,5.917642,0.0752151,22.58383,15.80635,,-0.0000855144535307772,,2.38165211677551,,,,,,,,,,,,,,,,,,25.42854,0.01953304
10537,2021/11/22 00:56:41,139005.0151,356.0013,1,10,7,0,0,0,-0.76577,3.806146,-2.91463242242,5.917642,0.07564072,22.58383,15.80797,,,,,,,,,,,,,,,,,,,,,,25.18148,0.006490946
10538,2021/11/22 00:56:43,139007.0143,358.0005,1,10,7,0,0,0,-0.7647247,3.805955,-2.9105077955885,5.917642,0.0760655,22.58383,15.80959,,,,,,,,,,,,,,,,,,,,,,25.22697,-0.06270051
10539,2021/11/22 00:56:45,139009.016,360.0022,1,10,7,0,0,0,-0.7653122,3.805726,-2.9125685376572,5.917642,0.07649075,22.58383,15.8112,,,,,,,,,,,,,,,,,,,,,,25.44706,0.06868839
10540,2021/11/22 00:56:47,139011.0163,362.0025,1,10,7,0,0,0,-0.7648621,3.80574,-2.910866288454,5.917642,0.07691617,22.58383,15.81282,,,,,,,,,,,,,,,,,,,,,,25.16473,-0.01344919
10541,2021/11/22 00:56:49,139013.0144,364.0006,1,10,7,0,0,0,-0.7652359,3.805589,-2.9121733234451,5.917642,0.07733924,22.58383,15.81443,,,,,,,,,,,,,,,,,,,,,,25.47579,0.09720564
10542,2021/11/22 00:56:51,139015.016,366.0022,1,10,7,0,0,0,-0.7652435,3.805545,-2.9121685752075,5.917642,0.07776636,22.58383,15.81606,,-0.0000681545934639871,,,,,,,,,,,,,,,,,,,,25.21236,-0.04408538
10543,2021/11/22 00:56:53,139017.015,368.0012,1,10,7,0,0,0,-0.765419,3.805213,-2.912582329247,5.917642,0.07819003,22.58383,15.81767,,,,,,,,,,,,,,,,,,,,,,25.26031,-0.03190398
10544,2021/11/22 00:56:55,139019.0168,370.003,1,10,7,0,0,0,-0.7652893,3.805045,-2.9119602245185,5.917642,0.07861536,22.58383,15.81929,,,,,,,,,,,,,,,,,,,,,,25.46963,0.1068676
10545,2021/11/22 00:56:57,139021.0141,372.0003,1,10,7,0,0,0,-0.7654419,3.804835,-2.9123801315865,5.917642,0.07903974,22.58383,15.8209,,,,,,,,,,,,,,,,,,,,,,25.31934,0.02345204
10546,2021/11/22 00:56:59,139023.0142,374.0004,1,10,7,0,0,0,-0.7652893,3.804608,-2.9116257930944,5.917642,0.07946444,22.58383,15.82252,,,,,,,,,,,,,,,,,,,,,,25.35988,0.05014598
10547,2021/11/22 00:57:01,139025.0166,376.0028,1,10,7,0,0,0,-0.7650986,3.804295,-2.910660778487,5.917642,0.07989146,22.58383,15.82414,,,,,,,,,,,,,,,,,,,,,,25.43312,0.02667606
10548,2021/11/22 00:57:03,139027.0145,378.0007,1,10,7,0,0,0,-0.7651291,3.804258,-2.9107484997078,5.917642,0.08031512,22.58383,15.82576,,-0.0000914479896891862,,,,,,,,,,,,,,,,,,,,25.20001,-0.0625211
10549,2021/11/22 00:57:05,139029.015,380.0012,1,10,7,0,0,0,-0.7655106,3.804347,-2.9122679545782,5.917642,0.08074101,22.58383,15.82738,,,,,,,,,,,,,,,,,,,,,,25.23775,0.005431175
10550,2021/11/22 00:57:07,139031.016,382.0022,1,10,7,0,0,0,-0.7647629,3.804129,-2.9092567260141,5.917642,0.08116604,22.58383,15.82899,,,,,,,,,,,,,,,,,,,,,,25.42978,0.06803215
10551,2021/11/22 00:57:09,139033.0141,384.0003,1,10,7,0,0,0,-0.7654037,3.803944,-2.9115528121928,5.917642,0.0815908,22.58383,15.83061,,,,,,,,,,,,,,,,,,,,,,25.10816,-0.05470335
10552,2021/11/22 00:57:11,139035.0173,386.0035,1,10,7,0,0,0,-0.7652054,3.803795,-2.910684474493,5.917642,0.08201717,22.58383,15.83223,,,,,,,,,,,,,,,,,,,,,,25.34817,-0.02994597
10553,2021/11/22 00:57:13,139037.0138,388,1,10,7,0,0,0,-0.7649078,3.80344,-2.909280922832,5.917642,0.08243972,22.58383,15.83384,,,,,,,,,,,,,,,,,,,,,,25.42545,0.07691681
10554,2021/11/22 00:57:15,139039.0153,390.0015,1,10,7,0,0,0,-0.7649155,3.803327,-2.9092237738685,5.917642,0.08286484,22.58383,15.83545,,-0.0000755567234591581,,,,,,,,,,,,,,,,,,,,25.16323,0.001555085
10555,2021/11/22 00:57:17,139041.0175,392.0037,1,10,7,0,0,0,-0.7659988,3.803125,-2.91318918625,5.917642,0.08329063,22.58383,15.83707,,,,,,,,,,,,,,,,,,,,,,25.20406,-0.04910171
10556,2021/11/22 00:57:19,139043.0163,394.0025,1,10,7,0,0,0,-0.7649841,3.802902,-2.9091595638582,5.917642,0.08371613,22.58383,15.83869,,,,,,,,,,,,,,,,,,,,,,25.39422,0.05942523
10557,2021/11/22 00:57:21,139045.0162,396.0024,1,10,7,0,0,0,-0.765152,3.802811,-2.909728442272,5.917642,0.08414108,22.58383,15.84031,,,,,,,,,,,,,,,,,,,,,,25.1341,-0.09684324
10558,2021/11/22 00:57:23,139047.0147,398.0009,1,10,7,0,0,0,-0.7649155,3.802695,-2.9087403472725,5.917642,0.08456627,22.58383,15.84193,,,,,,,,,,,,,,,,,,,,,,25.19383,-0.04475534
10559,2021/11/22 00:57:25,139049.0152,400.0014,1,10,7,0,0,0,-0.7650528,3.802732,-2.9092907642496,5.917642,0.08499083,22.58383,15.84354,,,,,,,,,,,,,,,,,,,,,,25.48322,0.1075447
10560,2021/11/22 00:57:27,139051.0145,402.0007,1,10,7,0,0,0,-0.7651443,3.802437,-2.9094129966591,5.917642,0.08541553,22.58383,15.84515,,-0.0000898907019291073,,,,,,,,,,,,,,,,,,,,25.30483,0.03901482
10561,2021/11/22 00:57:29,139053.0167,404.0029,1,10,7,0,0,0,-0.7645645,3.802345,-2.9071380037525,5.917642,0.08584028,22.58383,15.84677,,,,,,,,,,,,,,,,,,,,,,25.26713,0.037781
10562,2021/11/22 00:57:31,139055.0153,406.0015,1,10,7,0,0,0,-0.7652359,3.802345,-2.9096908981855,5.917642,0.08626602,22.58383,15.84839,,,,,,,,,,,,,,,,,,,,,,25.44091,0.03132463
10563,2021/11/22 00:57:33,139057.017,408.0032,1,10,7,0,0,0,-0.7651138,3.801929,-2.9089083445202,5.917642,0.08669081,22.58383,15.85,,,,,,,,,,,,,,,,,,,,,,25.22072,-0.0565505
10564,2021/11/22 00:57:35,139059.0185,410.0047,1,10,7,0,0,0,-0.7653885,3.801707,-2.9097828181695,5.917642,0.08711655,22.58383,15.85162,,,,,,,,,,,,,,,,,,,,,,25.1855,0.007035732
10565,2021/11/22 00:57:37,139061.0153,412.0015,1,10,7,0,0,0,-0.7644196,3.801591,-2.9060106715836,5.917642,0.08754034,22.58383,15.85323,,,,,,,,,,,,,,,,,,,,,,25.42545,0.06484866
10566,2021/11/22 00:57:39,139063.017,414.0032,1,10,7,0,0,0,-0.7649307,3.801566,-2.9079345414762,5.917642,0.08796535,22.58383,15.85485,,-0.0000476556597277522,,,,,,,,,,,,,,,,,,,,25.08963,-0.07015169
10567,2021/11/22 00:57:41,139065.0138,416,1,10,7,0,0,0,-0.7647705,3.801394,-2.907193990077,5.917642,0.08838897,22.58383,15.85646,,,,2.6870710849762,0.394574493169785,,,,,,,,,,,,,,,,,25.4044,0.009646416
10568,2021/11/22 00:57:43,139067.0173,418.0035,1,10,7,0,0,0,-0.765419,3.80114,-2.90946477766,5.917642,0.08881506,22.58383,15.85808,,,,,,,,,,,,,,,,,,,,,,25.31475,0.04813731
10569,2021/11/22 00:57:45,139069.0153,420.0015,1,10,7,0,0,0,-0.764801,3.801091,-2.907078197891,5.917642,0.08923885,22.58383,15.85969,,,,,,,,,,,,,,,,,,,,,,25.14093,-0.03905952
10570,2021/11/22 00:57:47,139071.0163,422.0025,1,10,7,0,0,0,-0.7650757,3.801009,-2.9080596213813,5.917642,0.08966496,22.58383,15.86131,,,,,,,,,,,,,,,,,,,,,,25.37165,-0.02319753
10571,2021/11/22 00:57:49,139073.0148,424.001,1,10,7,0,0,0,-0.7651978,3.8009,-2.90844031802,5.917642,0.09008969,22.58383,15.86292,,,,,,,,,,,,,,,,,,,,,,25.20368,-0.05248845
10572,2021/11/22 00:57:51,139075.0171,426.0033,1,10,7,0,0,0,-0.7646179,3.80063,-2.906029729277,5.917642,0.09051622,22.58383,15.86454,,-0.0000804810115369037,,,,,,,,,,,,,,,,,,,,25.30419,-0.02195656
10573,2021/11/22 00:57:53,139077.0141,428.0003,1,10,7,0,0,0,-0.7651291,3.800417,-2.9078096388347,5.917642,0.09094035,22.58383,15.86616,,,,,,,,,,,,,,,,,,,,,,25.43166,0.09944737
10574,2021/11/22 00:57:55,139079.0164,430.0026,1,10,7,0,0,0,-0.7643661,3.800158,-2.9047119498438,5.917642,0.09136579,22.58383,15.86777,,,,,,,,,,,,,,,,,,,,,,25.15395,-0.08783102
10575,2021/11/22 00:57:57,139081.0171,432.0033,1,10,7,0,0,0,-0.7650528,3.800156,-2.9073199882368,5.917642,0.091789,22.58383,15.86938,,,,,,,,,,,,,,,,,,,,,,25.33114,-0.003189445
10576,2021/11/22 00:57:59,139083.016,434.0022,1,10,7,0,0,0,-0.7645493,3.799944,-2.9052445252392,5.917642,0.09221423,22.58383,15.871,,,,,,,,,,,,,,,,,,,,,,25.21733,-0.06048799
10577,2021/11/22 00:58:01,139085.0155,436.0017,1,10,7,0,0,0,-0.7648926,3.799948,-2.9065521055848,5.917642,0.09263926,22.58383,15.87261,,,,,,,,,,,,,,,,,,,,,,25.30795,0.01681089
10578,2021/11/22 00:58:03,139087.0155,438.0017,1,10,7,0,0,0,-0.764679,3.799999,-2.905779435321,5.917642,0.09306456,22.58383,15.87423,,-0.0000501014692417812,,,,,,,,,,,,,,,,,,,,25.4755,0.03199935
10579,2021/11/22 00:58:05,139089.0148,440.001,1,10,7,0,0,0,-0.7653885,3.799714,-2.908257398889,5.917642,0.09348993,22.58383,15.87585,,,,,,,,,,,,,,,,,,,,,,25.19695,-0.05141616
10580,2021/11/22 00:58:07,139091.0148,442.001,1,10,7,0,0,0,-0.7651672,3.799543,-2.9072856785896,5.917642,0.09391475,22.58383,15.87746,,,,,,,,,,,,,,,,,,,,,,25.35803,0.02598643
10581,2021/11/22 00:58:09,139093.0146,444.0008,1,10,7,0,0,0,-0.7653122,3.799491,-2.9077968160902,5.917642,0.09433834,22.58383,15.87907,,,,,,,,,,,,,,,,,,,,,,25.28231,0.0250411
10582,2021/11/22 00:58:11,139095.014,446.0002,1,10,7,0,0,0,-0.7651672,3.79902,-2.906885496144,5.917642,0.09476322,22.58383,15.88068,,,,,,,,,,,,,,,,,,,,,,25.2322,-0.0524658
10583,2021/11/22 00:58:13,139097.0163,448.0025,1,10,7,0,0,0,-0.7650757,3.798996,-2.9065195239972,5.917642,0.09519017,22.58383,15.88231,,-0.0000892543102963828,,,,,,,,,,,,,,,,,,,,25.47215,0.02058625
10584,2021/11/22 00:58:15,139099.0156,450.0018,1,10,7,0,0,0,-0.7653656,3.798897,-2.9075450817432,5.917642,0.0956151,22.58383,15.88392,,,,,,,,,,,,,,,,,,,,,,25.25664,0.019629
10585,2021/11/22 00:58:17,139101.0149,452.0011,1,10,7,0,0,0,-0.7653885,3.798616,-2.907417002316,5.917642,0.09604011,22.58383,15.88553,,,,,,,,,,,,,,,,,,,,,,25.24579,-0.05576432
10586,2021/11/22 00:58:19,139103.0155,454.0017,1,10,7,0,0,0,-0.7650986,3.798538,-2.9062561058468,5.917642,0.09646471,22.58383,15.88715,,,,,,,,,,,,,,,,,,,,,,25.37072,0.03904164
10587,2021/11/22 00:58:21,139105.0162,456.0024,1,10,7,0,0,0,-0.7652054,3.798522,-2.9066495464188,5.917642,0.09688888,22.58383,15.88876,,,,,,,,,,,,,,,,,,,,,,25.18607,-0.08969009
10588,2021/11/22 00:58:23,139107.0154,458.0016,1,10,7,0,0,0,-0.765007,3.798355,-2.905768163485,5.917642,0.09731491,22.58383,15.89038,,,,,,,,,,,,,,,,,,,,,,25.41001,0.03256977
10589,2021/11/22 00:58:25,139109.0139,460.0001,1,10,7,0,0,0,-0.7652588,3.798213,-2.9066159225244,5.917642,0.09773842,22.58383,15.89198,,-0.0000769302496337332,,,,,,,,,,,,,,,,,,,,25.38559,0.04590869
10590,2021/11/22 00:58:27,139111.0155,462.0017,1,10,7,0,0,0,-0.7647324,3.798055,-2.904495715482,5.917642,0.09816408,22.58383,15.8936,,,,,,,,,,,,,,,,,,,,,,25.1326,-0.1109314
10591,2021/11/22 00:58:29,139113.014,464.0002,1,10,7,0,0,0,-0.7647324,3.797849,-2.9043381806076,5.917642,0.09858968,22.58383,15.89522,,,,,,,,,,,,,,,,,,,,,,25.4366,0.04928589
10592,2021/11/22 00:58:31,139115.0149,466.0011,1,10,7,0,0,0,-0.765152,3.797678,-2.905800917056,5.917642,0.0990148,22.58383,15.89683,,,,,,,,,,,,,,,,,,,,,,25.19973,-0.04311085
10593,2021/11/22 00:58:33,139117.0156,468.0018,1,10,7,0,0,0,-0.7650604,3.797417,-2.9052533689868,5.917642,0.09943995,22.58383,15.89845,,,,,,,,,,,,,,,,,,,,,,25.24889,0.03514349
10594,2021/11/22 00:58:35,139119.0148,470.001,1,10,7,0,0,0,-0.7649612,3.797391,-2.9048567762292,5.917642,0.09986462,22.58383,15.90006,,,,,,,,,,,,,,,,,,,,,,25.48666,0.03857672
10595,2021/11/22 00:58:37,139121.0157,472.0019,1,10,7,0,0,0,-0.7652206,3.797108,-2.9056252620248,5.917642,0.1002885,22.58383,15.90167,,,,,,,,,,,,,,,,,,,,,,25.34135,-0.03875852
10596,2021/11/22 00:58:39,139123.0147,474.0009,1,10,7,0,0,0,-0.7650528,3.797282,-2.9051212264896,5.917642,0.1007132,22.58383,15.90328,,-0.0000661050071357749,,,,,,,,,,,,,,,,,,,,25.37072,-0.03052175
10597,2021/11/22 00:58:41,139125.0165,476.0027,1,10,7,0,0,0,-0.7653275,3.79708,-2.9060097437,5.917642,0.1011388,22.58383,15.9049,,,,,,,,,,,,,,,,,,,,,,25.37876,0.05779147
10598,2021/11/22 00:58:43,139127.0138,478,1,10,7,0,0,0,-0.7652435,3.797017,-2.9056425786395,5.917642,0.1015624,22.58383,15.90651,,,,,,,,,,,,,,,,,,,,,,25.15762,-0.04495859
10599,2021/11/22 00:58:45,139129.0163,480.0025,1,10,7,0,0,0,-0.7647247,3.796721,-2.9034463277087,5.917642,0.1019895,22.58383,15.90813,,,,,,,,,,,,,,,,,,,,,,25.41712,-0.002022386
10600,2021/11/22 00:58:47,139131.0147,482.0009,1,10,7,0,0,0,-0.7655487,3.796801,-2.9066360697087,5.917642,0.1024131,22.58383,15.90974,,,,,,,,,,,,,,,,,,,,,,25.30365,0.04870594
10601,2021/11/22 00:58:49,139133.0172,484.0034,1,10,7,0,0,0,-0.7652054,3.796421,-2.9050418498734,5.917642,0.102839,22.58383,15.91135,,,,,,,,,,,,,,,,,,,,,,25.37445,0.02212644
10602,2021/11/22 00:58:51,139135.0165,486.0027,1,10,7,0,0,0,-0.765152,3.796184,-2.904657779968,5.917642,0.1032646,22.58383,15.91297,,-0.0000462296593468636,,2.97707796096802,,,,,,,,,,,,,,,,,,25.32374,0.039922
10603,2021/11/22 00:58:53,139137.0156,488.0018,1,10,7,0,0,0,-0.7646408,3.796202,-2.9027309342416,5.917642,0.1036897,22.58383,15.91458,,,,,,,,,,,,,,,,,,,,,,25.17465,-0.08571684
10604,2021/11/22 00:58:55,139139.0148,490.001,1,10,7,0,0,0,-0.764946,3.795949,-2.903696003754,5.917642,0.1041129,22.58383,15.91619,,,,,,,,,,,,,,,,,,,,,,25.40816,0.06349862
10605,2021/11/22 00:58:57,139141.0155,492.0017,1,10,7,0,0,0,-0.7649841,3.795918,-2.9038169149038,5.917642,0.1045396,22.58383,15.91781,,,,,,,,,,,,,,,,,,,,,,25.20471,-0.0496608
10606,2021/11/22 00:58:59,139143.0146,494.0008,1,10,7,0,0,0,-0.7647858,3.795933,-2.9030756561514,5.917642,0.1049632,22.58383,15.91942,,,,,,,,,,,,,,,,,,,,,,25.40507,0.06927907
10607,2021/11/22 00:59:01,139145.0163,496.0025,1,10,7,0,0,0,-0.7649078,3.795782,-2.9034232588996,5.917642,0.1053891,22.58383,15.92103,,-0.0000972052075667307,,,,,,,,,,,,,,,,,,,,25.29743,-0.02503455
10608,2021/11/22 00:59:03,139147.0172,498.0034,1,10,7,0,0,0,-0.7649994,3.795521,-2.9035712876874,5.917642,0.1058136,22.58383,15.92265,,,,,,,,,,,,,,,,,,,,,,25.20496,0.01234651
10609,2021/11/22 00:59:05,139149.0141,500.0003,1,10,7,0,0,0,-0.7647095,3.795467,-2.9024296718365,5.917642,0.106239,22.58383,15.92426,,,,,,,,,,,,,,,,,,,,,,25.48197,0.05327344
10610,2021/11/22 00:59:07,139151.0138,502,1,10,7,0,0,0,-0.7649689,3.795151,-2.9031724858039,5.917642,0.1066634,22.58383,15.92587,,,,,,,,,,,,,,,,,,,,,,25.15516,-0.05847275
10611,2021/11/22 00:59:09,139153.0154,504.0016,1,10,7,0,0,0,-0.764946,3.79508,-2.90303126568,5.917642,0.1070883,22.58383,15.92748,,,,,,,,,,,,,,,,,,,,,,25.48602,0.04819989
10612,2021/11/22 00:59:11,139155.0157,506.0019,1,10,7,0,0,0,-0.7651138,3.794866,-2.9035043457508,5.917642,0.1075142,22.58383,15.9291,,,,,,,,,,,,,,,,,,,,,,25.1929,0.004057288
10613,2021/11/22 00:59:13,139157.0164,508.0026,1,10,7,0,0,0,-0.7650986,3.794672,-2.9032982346592,5.917642,0.1079388,22.58383,15.93071,,-0.0000443751414422877,,,,,,,,,,,,,,,,,,,,25.19019,-0.07360637
10614,2021/11/22 00:59:15,139159.0152,510.0014,1,10,7,0,0,0,-0.7651291,3.794593,-2.9033535269563,5.917642,0.1083628,22.58383,15.93232,,,,,,,,,,,,,,,,,,,,,,25.38868,0.05623519
10615,2021/11/22 00:59:17,139161.0146,512.0008,1,10,7,0,0,0,-0.7651825,3.794537,-2.9035133080025,5.917642,0.1087882,22.58383,15.93393,,,,,,,,,,,,,,,,,,,,,,25.20282,-0.05808055
10616,2021/11/22 00:59:19,139163.0139,514.0001,1,10,7,0,0,0,-0.7650375,3.794561,-2.9029814610375,5.917642,0.1092126,22.58383,15.93554,,,,,,,,,,,,,,,,,,,,,,25.43715,0.08773208
10617,2021/11/22 00:59:21,139165.0146,516.0008,1,10,7,0,0,0,-0.7651978,3.794209,-2.9033203795402,5.917642,0.1096379,22.58383,15.93716,,,,,,,,,,,,,,,,,,,,,,25.17344,-0.0549835
10618,2021/11/22 00:59:23,139167.0146,518.0008,1,10,7,0,0,0,-0.7649841,3.794288,-2.9025699908208,5.917642,0.1100621,22.58383,15.93877,,,,,,,,,,,,,,,,,,,,,,25.32646,-0.0042665
10619,2021/11/22 00:59:25,139169.015,520.0012,1,10,7,0,0,0,-0.7648773,3.793977,-2.9019268840221,5.917642,0.1104885,22.58383,15.94038,,-0.0000335444710799493,,,,,,,,,,,,,,,,,,,,25.37353,0.07491052
10620,2021/11/22 00:59:27,139171.0159,522.0021,1,10,7,0,0,0,-0.7650757,3.793803,-2.9025464858871,5.917642,0.1109131,22.58383,15.942,,,,,,,,,,,,,,,,,,,,,,25.26433,0.01737773
10621,2021/11/22 00:59:29,139173.0161,524.0023,1,10,7,0,0,0,-0.7647247,3.793604,-2.9010626808188,5.917642,0.1113379,22.58383,15.94361,,,,,,,,,,,,,,,,,,,,,,25.42238,0.04802763
10622,2021/11/22 00:59:31,139175.0139,526.0001,1,10,7,0,0,0,-0.7651672,3.793564,-2.9027107439008,5.917642,0.1117639,22.58383,15.94522,,,,,,,,,,,,,,,,,,,,,,25.11378,-0.07024467
10623,2021/11/22 00:59:33,139177.0163,528.0025,1,10,7,0,0,0,-0.764946,3.793374,-2.901726267804,5.917642,0.1121883,22.58383,15.94683,,,,,,,,,,,,,,,,,,,,,,25.28566,0.02675772
10624,2021/11/22 00:59:35,139179.0163,530.0025,1,10,7,0,0,0,-0.764534,3.793375,-2.90016416225,5.917642,0.1126131,22.58383,15.94845,,,,,,,,,,,,,,,,,,,,,,25.40105,0.01613975
10625,2021/11/22 00:59:37,139181.0172,532.0034,1,10,7,0,0,0,-0.7648544,3.793335,-2.901348965424,5.917642,0.1130392,22.58383,15.95006,,-0.0000610858623986132,,,,,,,,,,,,,,,,,,,,25.19571,-0.06155789
10626,2021/11/22 00:59:39,139183.0139,534.0001,1,10,7,0,0,0,-0.7645798,3.793089,-2.9001192290022,5.917642,0.1134634,22.58383,15.95167,,,,,,,,,,,,,,,,,,,,,,25.44706,0.05862951
10627,2021/11/22 00:59:41,139185.0158,536.002,1,10,7,0,0,0,-0.7651291,3.792994,-2.9021300855254,5.917642,0.1138877,22.58383,15.95328,,,,,,,,,,,,,,,,,,,,,,25.1728,0.01729727
10628,2021/11/22 00:59:43,139187.0139,538.0001,1,10,7,0,0,0,-0.7651291,3.792765,-2.9019548709615,5.917642,0.1143125,22.58383,15.95489,,,,,0,,,,,,,,,,,,,,,,,25.28014,-0.0416398
10629,2021/11/22 00:59:45,139189.0147,540.0009,1,10,7,0,0,0,-0.7654953,3.792592,-2.9032113508176,5.917642,0.1147383,22.58383,15.95651,,-0.000122505400213413,,,,,,,,,,,,,,,,,,,,25.32841,0.03181875
10630,2021/11/22 00:59:47,139191.0139,542.0001,1,10,7,0,0,0,-0.7649994,3.792236,-2.9010582646584,5.917642,0.1151621,22.58383,15.95811,,,,,,,,,,,,,,,,,,,,,,25.20471,-0.03865659
10631,2021/11/22 00:59:49,139193.0139,544.0001,1,10,7,0,0,0,-0.764534,3.792216,-2.899278067344,5.917642,0.1155881,22.58383,15.95973,,,,,,,,,,,,,,,,,,,,,,25.36304,0.06352782
10632,2021/11/22 00:59:51,139195.0164,546.0026,1,10,7,0,0,0,-0.7653503,3.791941,-2.9021631819323,5.917642,0.116013,22.58383,15.96134,,,,,,,,,,,,,,,,,,,,,,25.10752,-0.07251501
10633,2021/11/22 00:59:53,139197.0172,548.0034,1,10,7,0,0,0,-0.7648544,3.791912,-2.9002605776128,5.917642,0.1164387,22.58383,15.96295,,,,,,,,,,,,,,,,,,,,,,25.38711,0.0525558
10634,2021/11/22 00:59:55,139199.0148,550.001,1,10,7,0,0,0,-0.7650909,3.792047,-2.9012606520723,5.917642,0.1168636,22.58383,15.96457,,,,,,,,,,,,,,,,,,,,,,25.24241,0.02310097
10635,2021/11/22 00:59:57,139201.0157,552.0019,1,10,7,0,0,0,-0.7647858,3.791869,-2.8999675666602,5.917642,0.1172887,22.58383,15.96618,,-0.0000600220082560554,,,,,,,,,,,,,,,,,,,,25.40041,0.0534296
10636,2021/11/22 00:59:59,139203.0161,554.0023,1,10,7,0,0,0,-0.7649689,3.791793,-2.9006037202377,5.917642,0.1177121,22.58383,15.96778,,,,,,,,,,,,,,,,,,,,,,25.32862,-0.02424717
10637,2021/11/22 01:00:01,139205.0149,556.0011,1,10,7,0,0,0,-0.7649307,3.791586,-2.9003005330902,5.917642,0.1181368,22.58383,15.96939,,,,,,,,,,,,,,,,,,,,,,25.16725,-0.02819061
10638,2021/11/22 01:00:03,139207.0139,558.0001,1,10,7,0,0,0,-0.7645798,3.791334,-2.8987773914532,5.917642,0.1185615,22.58383,15.971,,,,,,,,,,,,,,,,,,,,,,25.43284,0.04021764
10639,2021/11/22 01:00:05,139209.0147,560.0009,1,10,7,0,0,0,-0.7652206,3.791146,-2.9010630168076,5.917642,0.1189881,22.58383,15.97262,,,,3.06129789352417,0.331216603517532,,,,,,,,,,,,,,,,,25.15857,-0.04369855
10640,2021/11/22 01:00:07,139211.0158,562.002,1,10,7,0,0,0,-0.7649841,3.791156,-2.9001740606196,5.917642,0.1194127,22.58383,15.97423,,,,,,,,,,,,,,,,,,,,,,25.39888,0.03383577
10641,2021/11/22 01:00:09,139213.0147,564.0009,1,10,7,0,0,0,-0.7648773,3.790978,-2.8996330169994,5.917642,0.1198367,22.58383,15.97584,,,,,,,,,,,,,,,,,,,,,,25.22008,0.02473414
10642,2021/11/22 01:00:11,139215.0139,566.0001,1,10,7,0,0,0,-0.7649994,3.790611,-2.8998151406334,5.917642,0.1202622,22.58383,15.97745,,-0.0000780378832132556,,,,,,,,,,,,,,,,,,,,25.27489,-0.0442481
10643,2021/11/22 01:00:13,139217.0143,568.0005,1,10,7,0,0,0,-0.7648544,3.790757,-2.8993771707808,5.917642,0.1206875,22.58383,15.97906,,,,,,,,,,,,,,,,,,,,,,25.3624,0.05624712
10644,2021/11/22 01:00:15,139219.0165,570.0027,1,10,7,0,0,0,-0.7649841,3.790566,-2.8997227200006,5.917642,0.1211123,22.58383,15.98067,,,,,,,,,,,,,,,,,,,,,,25.10602,-0.04186451
10645,2021/11/22 01:00:17,139221.0164,572.0026,1,10,7,0,0,0,-0.7651138,3.790534,-2.9001898727692,5.917642,0.1215379,22.58383,15.98229,,,,,,,,,,,,,,,,,,,,,,25.4483,0.1069617
10646,2021/11/22 01:00:19,139223.0174,574.0036,1,10,7,0,0,0,-0.7648239,3.790258,-2.8988799055662,5.917642,0.121963,22.58383,15.9839,,,,,,,,,,,,,,,,,,,,,,25.11247,-0.086115
10647,2021/11/22 01:00:21,139225.0152,576.0014,1,10,7,0,0,0,-0.7649689,3.790319,-2.8994761560791,5.917642,0.122386,22.58383,15.9855,,,,,,,,,,,,,,,,,,,,,,25.31852,0.004945397
10648,2021/11/22 01:00:23,139227.0173,578.0035,1,10,7,0,0,0,-0.7652435,3.789772,-2.900098389482,5.917642,0.1228123,22.58383,15.98712,,-0.000060644688346656,,,,,,,,,,,,,,,,,,,,25.39757,0.08338213
10649,2021/11/22 01:00:25,139229.0157,580.0019,1,10,7,0,0,0,-0.7649612,3.789777,-2.8990323616524,5.917642,0.1232376,22.58383,15.98873,,,,,,,,,,,,,,,,,,,,,,25.11342,-0.08022666
10650,2021/11/22 01:00:27,139231.0169,582.0031,1,10,7,0,0,0,-0.7651978,3.789641,-2.8998249559898,5.917642,0.1236625,22.58383,15.99034,,,,,,,,,,,,,,,,,,,,,,25.32748,0.04927039
10651,2021/11/22 01:00:29,139233.0166,584.0028,1,10,7,0,0,0,-0.7649155,3.789657,-2.8987673789835,5.917642,0.1240872,22.58383,15.99195,,,,,,,,,,,,,,,,,,,,,,25.1109,-0.05429804
10652,2021/11/22 01:00:31,139235.0147,586.0009,1,10,7,0,0,0,-0.7650375,3.789488,-2.8991004258,5.917642,0.1245106,22.58383,15.99355,,,,,,,,,,,,,,,,,,,,,,25.36856,0.04860044
10653,2021/11/22 01:00:33,139237.0157,588.0019,1,10,7,0,0,0,-0.7651138,3.789667,-2.8995265191046,5.917642,0.1249357,22.58383,15.99516,,,,,,,,,,,,,,,,,,,,,,25.28135,-0.0273484
10654,2021/11/22 01:00:35,139239.0165,590.0027,1,10,7,0,0,0,-0.7648392,3.789198,-2.8981271669616,5.917642,0.1253625,22.58383,15.99678,,-0.0000592692813370377,,,,,,,,,,,,,,,,,,,,25.17063,-0.02985775
10655,2021/11/22 01:00:37,139241.0183,592.0045,1,10,7,0,0,0,-0.7648773,3.789159,-2.8982417051907,5.917642,0.1257864,22.58383,15.99839,,,,,,,,,,,,,,,,,,,,,,25.29931,0.03983438
10656,2021/11/22 01:00:39,139243.0158,594.002,1,10,7,0,0,0,-0.7646561,3.789028,-2.8973033732708,5.917642,0.1262117,22.58383,16,,,,,,,,,,,,,,,,,,,,,,25.13879,-0.02834618
10657,2021/11/22 01:00:41,139245.015,596.0012,1,10,7,0,0,0,-0.7652359,3.78871,-2.899256906689,5.917642,0.1266354,22.58383,16.0016,,,,,,,,,,,,,,,,,,,,,,25.49865,0.04211009
10658,2021/11/22 01:00:43,139247.014,598.0002,1,10,7,0,0,0,-0.7651978,3.788404,-2.8988784063112,5.917642,0.1270603,22.58383,16.00321,,,,,,,,,,,,,,,,,,,,,,25.19599,0.01943052
10659,2021/11/22 01:00:45,139249.0153,600.0015,1,10,7,0,0,0,-0.7651138,3.788376,-2.8985387571888,5.917642,0.127485,22.58383,16.00482,,,,,,,,,,,,,,,,,,,,,,25.29466,-0.03063679
10660,2021/11/22 01:00:47,139251.0141,602.0003,1,10,7,0,0,0,-0.7647095,3.788138,-2.896825115911,5.917642,0.1279116,22.58383,16.00644,,-0.0000784006479079835,,,,,,,,,,,,,,,,,,,,25.20126,-0.0291878
10661,2021/11/22 01:00:49,139253.0141,604.0003,1,10,7,0,0,0,-0.7647247,3.788079,-2.8968375768513,5.917642,0.1283352,22.58383,16.00804,,,,,,,,,,,,,,,,,,,,,,25.30113,-0.01759171
10662,2021/11/22 01:00:51,139255.0164,606.0026,1,10,7,0,0,0,-0.7649307,3.788235,-2.8977372503145,5.917642,0.1287606,22.58383,16.00965,,,,,,,,,,,,,,,,,,,,,,25.36856,0.06486118
10663,2021/11/22 01:00:53,139257.0167,608.0029,1,10,7,0,0,0,-0.7648239,3.788095,-2.8972255914705,5.917642,0.1291867,22.58383,16.01127,,,,,,,,,,,,,,,,,,,,,,25.12485,-0.07645786
10664,2021/11/22 01:00:55,139259.016,610.0022,1,10,7,0,0,0,-0.7647705,3.787738,-2.896750284129,5.917642,0.1296117,22.58383,16.01288,,,,,,,,,,,,,,,,,,,,,,25.37908,0.03226101
10665,2021/11/22 01:00:57,139261.0142,612.0004,1,10,7,0,0,0,-0.7649841,3.787875,-2.8976641477875,5.917642,0.1300356,22.58383,16.01448,,,,,,,,,,,,,,,,,,,,,,25.11745,-0.07827938
10666,2021/11/22 01:00:59,139263.0166,614.0028,1,10,7,0,0,0,-0.7650375,3.787467,-2.8975542850125,5.917642,0.1304606,22.58383,16.01609,,-0.0000747169469832443,,,,,,,,,,,,,,,,,,,,25.27919,0.01693368
10667,2021/11/22 01:01:01,139265.0142,616.0004,1,10,7,0,0,0,-0.7647247,3.787373,-2.8962976812131,5.917642,0.1308846,22.58383,16.0177,,,,,,,,,,,,,,,,,,,,,,25.30924,0.02618015
10668,2021/11/22 01:01:03,139267.014,618.0002,1,10,7,0,0,0,-0.7650604,3.787195,-2.897432921578,5.917642,0.1313105,22.58383,16.01931,,,,,,,,,,,,,,,,,,,,,,25.0961,-0.03990471
10669,2021/11/22 01:01:05,139269.0166,620.0028,1,10,7,0,0,0,-0.7652054,3.786952,-2.8977961199408,5.917642,0.1317356,22.58383,16.02092,,,,,,,,,,,,,,,,,,,,,,25.41431,0.05237997
10670,2021/11/22 01:01:07,139271.0153,622.0015,1,10,7,0,0,0,-0.7654419,3.78693,-2.898674894367,5.917642,0.1321601,22.58383,16.02253,,,,,,,,,,,,,,,,,,,,,,25.07326,-0.04656911
10671,2021/11/22 01:01:09,139273.0146,624.0008,1,10,7,0,0,0,-0.7650223,3.786864,-2.8970354070672,5.917642,0.1325857,22.58383,16.02414,,,,,,,,,,,,,,,,,,,,,,25.34199,-0.01874626
10672,2021/11/22 01:01:11,139275.0151,626.0013,1,10,7,0,0,0,-0.7648239,3.786939,-2.8963414550421,5.917642,0.1330107,22.58383,16.02575,,-0.0000681952296872623,,,,,,,,,,,,,,,,,,,,25.32432,0.04668117
10673,2021/11/22 01:01:13,139277.0153,628.0015,1,10,7,0,0,0,-0.7652054,3.786681,-2.8975887492774,5.917642,0.1334358,22.58383,16.02736,,,,,,,,,,,,,,,,,,,,,,25.09393,-0.06678283
10674,2021/11/22 01:01:15,139279.0144,630.0006,1,10,7,0,0,0,-0.7652969,3.786533,-2.8978219666477,5.917642,0.1338596,22.58383,16.02897,,,,,,,,,,,,,,,,,,,,,,25.45076,0.01612306
10675,2021/11/22 01:01:17,139281.0173,632.0035,1,10,7,0,0,0,-0.7649841,3.78631,-2.896466947671,5.917642,0.1342864,22.58383,16.03058,,,,3.11774206161499,,,,,,,,,,,,,,,,,,25.13662,-0.09816766
10676,2021/11/22 01:01:19,139283.0154,634.0016,1,10,7,0,0,0,-0.7650375,3.786077,-2.8964908828875,5.917642,0.1347103,22.58383,16.03219,,,,,,,,,,,,,,,,,,,,,,25.33733,0.02404928
10677,2021/11/22 01:01:21,139285.0162,636.0024,1,10,7,0,0,0,-0.7652359,3.785877,-2.8970889933843,5.917642,0.1351365,22.58383,16.0338,,,,,,,,,,,,,,,,,,,,,,25.32684,0.06166458
10678,2021/11/22 01:01:23,139287.0146,638.0008,1,10,7,0,0,0,-0.7652359,3.785771,-2.8970078783789,5.917642,0.1355605,22.58383,16.03541,,-0.0000764127908041701,,,,,,,,,,,,,,,,,,,,25.15573,-0.06315053
10679,2021/11/22 01:01:25,139289.0162,640.0024,1,10,7,0,0,0,-0.7648926,3.785635,-2.895604197801,5.917642,0.135986,22.58383,16.03702,,,,,,,,,,,,,,,,,,,,,,25.36333,0.05074561
10680,2021/11/22 01:01:27,139291.0166,642.0028,1,10,7,0,0,0,-0.7648926,3.78562,-2.895592724412,5.917642,0.1364109,22.58383,16.03863,,,,,,,,,,,,,,,,,,,,,,25.12456,-0.05702555
10681,2021/11/22 01:01:29,139293.017,644.0032,1,10,7,0,0,0,-0.7650757,3.785623,-2.8962881666611,5.917642,0.1368358,22.58383,16.04023,,,,,,,,,,,,,,,,,,,,,,25.28231,0.04135132
10682,2021/11/22 01:01:31,139295.0147,646.0009,1,10,7,0,0,0,-0.7650528,3.785481,-2.8960928383968,5.917642,0.1372602,22.58383,16.04184,,,,,,,,,,,,,,,,,,,,,,25.37232,0.03537118
10683,2021/11/22 01:01:33,139297.0162,648.0024,1,10,7,0,0,0,-0.7655334,3.785308,-2.8977797032872,5.917642,0.1376865,22.58383,16.04345,,,,,,,,,,,,,,,,,,,,,,25.11435,-0.04562378
10684,2021/11/22 01:01:35,139299.0145,650.0007,1,10,7,0,0,0,-0.7651138,3.785145,-2.896066674501,5.917642,0.1381113,22.58383,16.04506,,-0.0000670126901241019,,,,,,,,,,,,,,,,,,,,25.24177,0.03593862
10685,2021/11/22 01:01:37,139301.0161,652.0023,1,10,7,0,0,0,-0.7648621,3.784983,-2.8949900458443,5.917642,0.1385356,22.58383,16.04667,,,,,,,,,,,,,,,,,,,,,,25.29466,0.05654573
10686,2021/11/22 01:01:39,139303.0164,654.0026,1,10,7,0,0,0,-0.7653122,3.784716,-2.8964893283352,5.917642,0.1389615,22.58383,16.04828,,,,,,,,,,,,,,,,,,,,,,25.13815,-0.04650593
10687,2021/11/22 01:01:41,139305.0155,656.0017,1,10,7,0,0,0,-0.7648544,3.784548,-2.8946281898112,5.917642,0.1393861,22.58383,16.04989,,,,,,,,,,,,,,,,,,,,,,25.36735,-0.005788207
10688,2021/11/22 01:01:43,139307.0166,658.0028,1,10,7,0,0,0,-0.7660217,3.784406,-2.8989371176102,5.917642,0.1398112,22.58383,16.0515,,,,,,,,,,,,,,,,,,,,,,25.32374,0.05963266
10689,2021/11/22 01:01:45,139309.0141,660.0003,1,10,7,0,0,0,-0.7649612,3.78442,-2.894934464504,5.917642,0.1402361,22.58383,16.0531,,,,,,,,,,,,,,,,,,,,,,25.20684,-0.03653169
10690,2021/11/22 01:01:47,139311.0148,662.001,1,10,7,0,0,0,-0.7650986,3.784354,-2.8954039473044,5.917642,0.1406611,22.58383,16.05471,,-0.0000780359405325726,,,,,,,,,,,,,,,,,,,,25.3884,0.08332551
10691,2021/11/22 01:01:49,139313.0163,664.0025,1,10,7,0,0,0,-0.7653122,3.784202,-2.8960959578644,5.917642,0.1410865,22.58383,16.05632,,,,,,,,,,,,,,,,,,,,,,25.24356,-0.01888931
10692,2021/11/22 01:01:51,139315.0146,666.0008,1,10,7,0,0,0,-0.7653427,3.784107,-2.8961386684689,5.917642,0.14151,22.58383,16.05792,,,,,,,,,,,,,,,,,,,,,,25.1855,-0.05624771
10693,2021/11/22 01:01:53,139317.0154,668.0016,1,10,7,0,0,0,-0.7652206,3.784009,-2.8956016373854,5.917642,0.1419355,22.58383,16.05953,,,,,,,,,,,,,,,,,,,,,,25.47955,0.09818256
10694,2021/11/22 01:01:55,139319.0161,670.0023,1,10,7,0,0,0,-0.7644348,3.783794,-2.8924638096312,5.917642,0.1423609,22.58383,16.06114,,,,,,,,,,,,,,,,,,,,,,25.16138,-0.0497669
10695,2021/11/22 01:01:57,139321.0139,672.0001,1,10,7,0,0,0,-0.7651291,3.783453,-2.8948299887823,5.917642,0.1427865,22.58383,16.06275,,,,,,,,,,,,,,,,,,,,,,25.37381,0.04310727
10696,2021/11/22 01:01:59,139323.0143,674.0005,1,10,7,0,0,0,-0.7654724,3.783171,-2.8959129849804,5.917642,0.1432099,22.58383,16.06436,,-0.0000813255392131396,,,,,,,,,,,,,,,,,,,,25.32037,-0.0002801418
10697,2021/11/22 01:02:01,139325.0139,676.0001,1,10,7,0,0,0,-0.7649612,3.783222,-2.8940180409864,5.917642,0.1436355,22.58383,16.06597,,,,,,,,,,,,,,,,,,,,,,25.13477,-0.0391531
10698,2021/11/22 01:02:03,139327.0148,678.001,1,10,7,0,0,0,-0.7655487,3.783145,-2.8961817366615,5.917642,0.1440605,22.58383,16.06758,,,,,,,,,,,,,,,,,,,,,,25.37595,0.05555749
10699,2021/11/22 01:02:05,139329.0164,680.0026,1,10,7,0,0,0,-0.7649155,3.78312,-2.89376712636,5.917642,0.1444866,22.58383,16.06919,,,,,0,,,,,,,,,,,,,,,,,25.26311,0.02563059
10700,2021/11/22 01:02:07,139331.0171,682.0033,1,10,7,0,0,0,-0.7656174,3.783035,-2.896357420809,5.917642,0.1449118,22.58383,16.0708,,,,,,,,,,,,,,,,,,,,,,25.29026,-0.0672549
10701,2021/11/22 01:02:09,139333.0156,684.0018,1,10,7,0,0,0,-0.765152,3.782821,-2.894433053792,5.917642,0.1453356,22.58383,16.0724,,,,,,,,,,,,,,,,,,,,,,25.4029,0.0114882
10702,2021/11/22 01:02:11,139335.0161,686.0023,1,10,7,0,0,0,-0.7652054,3.782696,-2.8945394057584,5.917642,0.1457623,22.58383,16.07401,,-0.0000713902627467178,,,,,,,,,,,,,,,,,,,,25.49001,0.06918073
10703,2021/11/22 01:02:13,139337.0139,688.0001,1,10,7,0,0,0,-0.7648392,3.782323,-2.8928688974616,5.917642,0.1461855,22.58383,16.07561,,,,,,,,,,,,,,,,,,,,,,25.31973,0.06136775
10704,2021/11/22 01:02:15,139339.0164,690.0026,1,10,7,0,0,0,-0.7650223,3.7823,-2.89354384529,5.917642,0.1466124,22.58383,16.07723,,,,,,,,,,,,,,,,,,,,,,25.24149,-0.02445042
10705,2021/11/22 01:02:17,139341.0179,692.0041,1,10,7,0,0,0,-0.7655334,3.782214,-2.8954111429476,5.917642,0.1470365,22.58383,16.07883,,,,,,,,,,,,,,,,,,,,,,25.33274,0.0388658
10706,2021/11/22 01:02:19,139343.0141,694.0003,1,10,7,0,0,0,-0.7649689,3.781995,-2.8931085549555,5.917642,0.1474617,22.58383,16.08044,,,,,,,,,,,,,,,,,,,,,,25.47675,0.09449363
10707,2021/11/22 01:02:21,139345.0155,696.0017,1,10,7,0,0,0,-0.7650604,3.781971,-2.8934362460484,5.917642,0.1478856,22.58383,16.08204,,,,,,,,,,,,,,,,,,,,,,25.43632,0.07103384
10708,2021/11/22 01:02:23,139347.0166,698.0028,1,10,7,0,0,0,-0.7651443,3.781756,-2.8935890473908,5.917642,0.1483117,22.58383,16.08365,,-0.0000484064512420446,,,,,,,,,,,,,,,,,,,,25.39206,0.01865745
10709,2021/11/22 01:02:25,139349.0181,700.0043,1,10,7,0,0,0,-0.7646942,3.781636,-2.8917951157112,5.917642,0.1487375,22.58383,16.08527,,,,,,,,,,,,,,,,,,,,,,25.22474,0.01555383
10710,2021/11/22 01:02:27,139351.0161,702.0023,1,10,7,0,0,0,-0.764946,3.7816,-2.8927197936,5.917642,0.1491619,22.58383,16.08687,,,,,,,,,,,,,,,,,,,,,,25.25571,0.04687786
10711,2021/11/22 01:02:29,139353.0138,704,1,10,7,0,0,0,-0.7649994,3.781481,-2.8928306961114,5.917642,0.1495863,22.58383,16.08848,,,,3.06482410430908,0.32348820567131,,,,,,,,,,,,,,,,,25.3933,0.07392764
10712,2021/11/22 01:02:31,139355.0148,706.001,1,10,7,0,0,0,-0.7650909,3.781289,-2.8930298041701,5.917642,0.1500104,22.58383,16.09008,,,,,,,,,,,,,,,,,,,,,,25.44464,0.05343497
10713,2021/11/22 01:02:33,139357.0141,708.0003,1,10,7,0,0,0,-0.7646713,3.78104,-2.891252772152,5.917642,0.1504361,22.58383,16.09169,,,,,,,,,,,,,,,,,,,,,,25.39241,-0.01846313
10714,2021/11/22 01:02:35,139359.0149,710.0011,1,10,7,0,0,0,-0.7648621,3.780831,-2.8918143384051,5.917642,0.1508598,22.58383,16.09329,,-0.000076892007200513,,,,,,,,,,,,,,,,,,,,25.1796,-0.05393565
10715,2021/11/22 01:02:37,139361.0173,712.0035,1,10,7,0,0,0,-0.765152,3.780781,-2.892872143712,5.917642,0.1512867,22.58383,16.0949,,,,,,,,,,,,,,,,,,,,,,25.24675,-0.06791949
10716,2021/11/22 01:02:39,139363.0172,714.0034,1,10,7,0,0,0,-0.7652435,3.78074,-2.89318671019,5.917642,0.1517106,22.58383,16.09651,,,,,,,,,,,,,,,,,,,,,,25.29903,-0.05728006
10717,2021/11/22 01:02:41,139365.014,716.0002,1,10,7,0,0,0,-0.764801,3.78059,-2.89139901259,5.917642,0.1521344,22.58383,16.09811,,,,,,,,,,,,,,,,,,,,,,25.40133,-0.01660168
10718,2021/11/22 01:02:43,139367.015,718.0012,1,10,7,0,0,0,-0.7652054,3.780468,-2.8928345281272,5.917642,0.1525604,22.58383,16.09972,,,,,,,,,,,,,,,,,,,,,,25.50611,0.04897654
10719,2021/11/22 01:02:45,139369.0171,720.0033,1,10,7,0,0,0,-0.7643661,3.780508,-2.8896921559788,5.917642,0.1529865,22.58383,16.10133,,,,,,,,,,,,,,,,,,,,,,25.19542,-0.0970906
10720,2021/11/22 01:02:47,139370.9156,721.9018,1,10,7,0,0,0,-0.7656937,3.780087,-2.8943888013519,5.917642,0.1533892,22.58383,16.10285,,-0.0000585956186114345,0,3.06482410430908,0.32348820567131,,,,,,,,,,,,,,,,,25.16849,-0.08658528
10721,2021/11/22 01:03:47,139430.9645,60.0012,1,11,7,0,0,0,0,3.804376,0,5.917642,0.1533902,22.58383,16.10286,,0.0000544024405826349,,,,,,,,,,,,,,,,,,,,25.23156,-0.03401041
10722,2021/11/22 01:04:47,139490.9643,120.001,1,11,7,0,0,0,0,3.806452,0,5.917642,0.1533902,22.58383,16.10286,,0.00002034978933807,,,,,,,,,,,,,,,,,,,,25.46963,0.08241177
10723,2021/11/22 01:05:47,139550.9654,180.0021,1,11,7,0,0,0,0,3.807559,0,5.917642,0.1533902,22.58383,16.10286,,0.0000171866704476997,,0,,,,,,,,,,,,,,,,,,25.54261,0.07643819
10724,2021/11/22 01:06:47,139610.9642,240.0009,1,11,7,0,0,0,0,3.808279,0,5.917642,0.1533902,22.58383,16.10286,,0.000022917649403098,,,,,,,,,,,,,,,,,,,,25.47767,0.00908792
10725,2021/11/22 01:07:47,139670.9635,300.0002,1,11,7,0,0,0,0,3.808749,0,5.917642,0.1533902,22.58383,16.10286,,-0.00000821853700472275,,0,,,,,,,,,,,,,,,,,,25.28135,-0.07526696
10726,2021/11/22 01:08:47,139730.9654,360.0021,1,11,7,0,0,0,0,3.809193,0,5.917642,0.1533902,22.58383,16.10286,,-0.0000161221796588507,,,,,,,,,,,,,,,,,,,,25.4323,0.02453387
10727,2021/11/22 01:09:47,139790.9655,420.0022,1,11,7,0,0,0,0,3.809816,0,5.917642,0.1533902,22.58383,16.10286,,0.00000438585402662284,,0,,,,,,,,,,,,,,,,,,25.2634,-0.07190228
10728,2021/11/22 01:10:47,139850.9643,480.001,1,11,7,0,0,0,0,3.81028,0,5.917642,0.1533902,22.58383,16.10286,,-0.0000022917070054973,,,,,,,,,,,,,,,,,,,,25.31966,-0.06493151
10729,2021/11/22 01:11:47,139910.9653,540.002,1,11,7,0,0,0,0,3.810691,0,5.917642,0.1533902,22.58383,16.10286,,0.0000190437694982393,,0,,,,,,,,,,,,,,,,,,25.33395,-0.01061678
10730,2021/11/22 01:12:47,139970.9656,600.0023,1,11,7,0,0,0,0,3.810968,0,5.917642,0.1533902,22.58383,16.10286,,-0.0000150925297930371,,,,,,,,,,,,,,,,,,,,25.24793,-0.06201804
10731,2021/11/22 01:13:47,140030.9649,660.0016,1,11,7,0,0,0,0,3.811249,0,5.917642,0.1533902,22.58383,16.10286,,-0.00000600510702497559,,0,,,,,,,,,,,,,,,,,,25.53111,-0.05486846
10732,2021/11/22 01:14:47,140090.9647,720.0014,1,11,7,0,0,0,0,3.811672,0,5.917642,0.1533902,22.58383,16.10286,,-0.00000213367593460134,,,,,,,,,,,,,,,,,,,,25.38278,0.06917775
10733,2021/11/22 01:15:47,140150.9642,780.0009,1,11,7,0,0,0,0,3.812021,0,5.917642,0.1533902,22.58383,16.10286,,-0.00000205453193302674,,0,,,,,,,,,,,,,,,,,,25.4638,0.05217969
10734,2021/11/22 01:16:47,140210.9645,840.0012,1,11,7,0,0,0,0,3.81218,0,5.917642,0.1533902,22.58383,16.10286,,0.0000208624405786395,,,,,,,,,,,,,,,,,,,,25.44343,0.06563187
10735,2021/11/22 01:17:47,140270.9649,900.0016,1,11,7,0,0,0,0,3.812371,0,5.917642,0.1533902,22.58383,16.10286,,0.0000323957101500127,,0,,,,,,,,,,,,,,,,,,25.36791,-0.05317092
10736,2021/11/22 01:18:47,140330.9635,960.0002,1,11,7,0,0,0,0,3.812647,0,5.917642,0.1533902,22.58383,16.10286,,0.0000259994594671298,,,,,,,,,,,,,,,,,,,,25.34658,0.0324589
10737,2021/11/22 01:19:47,140390.9655,1020.0022,1,11,7,0,0,0,0,3.813097,0,5.917642,0.1533902,22.58383,16.10286,,-0.00003263950929977,,0,,,,,,,,,,,,,,,,,,25.24765,-0.03884912
10738,2021/11/22 01:20:47,140450.9635,1080.0002,1,11,7,0,0,0,0,3.813205,0,5.917642,0.1533902,22.58383,16.10286,,-0.0000323575404763687,,,,,,,,,,,,,,,,,,,,25.23437,-0.08819401
10739,2021/11/22 01:21:47,140510.966,1140.0027,1,11,7,0,0,0,0,3.813251,0,5.917642,0.1533902,22.58383,16.10286,,0.00000948355591390282,,0,,,,,,,,,,,,,,,,,,25.29007,-0.07033348
10740,2021/11/22 01:22:47,140570.9634,1200.0001,1,11,7,0,0,0,0,3.813611,0,5.917642,0.1533902,22.58383,16.10286,,0.0000235494699154515,,,,,,,,,,,,,,,,,,,,25.222,-0.07195532
10741,2021/11/22 01:23:47,140630.9648,1260.0015,1,11,7,0,0,0,0,3.813913,0,5.917642,0.1533902,22.58383,16.10286,,0.00000403074500354705,,0,,,,,,,,,,,,,,,,,,25.33299,-0.06742537
10742,2021/11/22 01:24:47,140690.9643,1320.001,1,11,7,0,0,0,0,3.814037,0,5.917642,0.1533902,22.58383,16.10286,,-0.0000113018004412879,,,,,,,,,,,,,,,,,,,,25.2863,0.03342688
10743,2021/11/22 01:25:47,140750.9651,1380.0018,1,11,7,0,0,0,0,3.814259,0,5.917642,0.1533902,22.58383,16.10286,,-0.00000430654381489148,,0,,,,,,,,,,,,,,,,,,25.30455,-0.05797982
10744,2021/11/22 01:26:47,140810.9634,1440.0001,1,11,7,0,0,0,0,3.814248,0,5.917642,0.1533902,22.58383,16.10286,,-0.000013788960131933,,,,,,,,,,,,,,,,,,,,25.27791,-0.03016949
10745,2021/11/22 01:27:47,140870.9655,1500.0022,1,11,7,0,0,0,0,3.814175,0,5.917642,0.1533902,22.58383,16.10286,,0.0000297514507110463,,0,,,,,,,,,,,,,,,,,,25.22697,-0.01699507
10746,2021/11/22 01:28:47,140930.9652,1560.0019,1,11,7,0,0,0,0,3.814524,0,5.917642,0.1533902,22.58383,16.10286,,0.00000414888381783385,,,,,,,,,,,,,,,,,,,,25.21488,-0.06349921
10747,2021/11/22 01:29:47,140990.9637,1620.0004,1,11,7,0,0,0,0,3.814759,0,5.917642,0.1533902,22.58383,16.10286,,0.00000075081891282025,,0,,,,,,,,,,,,,,,,,,25.42395,-0.05563021
10748,2021/11/22 01:30:47,141050.9652,1680.0019,1,11,7,0,0,0,0,3.814773,0,5.917642,0.1533902,22.58383,16.10286,,-0.0000252491299761459,,,,,,,,,,,,,,,,,,,,25.35867,-0.07427871
10749,2021/11/22 01:31:47,141110.9648,1740.0015,1,11,7,0,0,0,0,3.814847,0,5.917642,0.1533902,22.58383,16.10286,,-0.0000158464899868704,,0,,,,,,,,,,,,,,,,,,25.40816,0.04290462
10750,2021/11/22 01:32:47,141170.9658,1800.0025,1,11,7,0,0,0,0,3.81503,0,5.917642,0.1533902,22.58383,16.10286,,0.0000196377295651473,,,,,,,,,,,,,,,,,,,,25.5902,0.03449798
10751,2021/11/22 01:33:47,141230.9651,1860.0018,1,11,7,0,0,0,0,3.815209,0,5.917642,0.1533902,22.58383,16.10286,,0.000018135950085707,,0,,,,,,,,,,,,,,,,,,25.45698,-0.01537561
10752,2021/11/22 01:34:47,141290.9654,1920.0021,1,11,7,0,0,0,0,3.815318,0,5.917642,0.1533902,22.58383,16.10286,,0.0000388401713280473,,,,,,,,,,,,,,,,,,,,25.3475,0.03178596
