Repository: HVES-Battery-Testing-Consortium/LG-HG2

# Battery Testing Consortium (BTC)
The Battery Testing Consortium (BTC) has been developed within the High Voltage and Energy Storage Lab at Oxford Brookes University to provide accurate and comprehensive cell data to Formula Student Electric teams. Through the BTC, we aim to provide FS teams with information for improved and informed decisions for cell selection, pack architecture design, thermal cooling requirements, and end of life predictions. A range of tests are completed to provide a comprehensive electrochemical lithium-ion characterisation for modelling, validation, and battery management parameterisation.

File: Data/Round1/LG_HG2/Package 2/211120_BTC_GITT_LG_HG2_4_25C/211120_BTC_GITT_LG_HG2_4_25C_Channel_6_Wb_1.CSV (part 55 of 81)
Data_Point,Date_Time,Test_Time(s),Step_Time(s),Cycle_Index,Step_Index,TC_Counter1,TC_Counter2,TC_Counter3,TC_Counter4,Current(A),Voltage(V),Power(W),Charge_Capacity(Ah),Discharge_Capacity(Ah),Charge_Energy(Wh),Discharge_Energy(Wh),ACR(Ohm),dV/dt(V/s),Internal_Resistance(Ohm),dQ/dV(Ah/V),dV/dQ(V/Ah),MetaCode_MV_UD1,MetaCode_MV_UD2,MetaCode_MV_UD3,MetaCode_MV_UD4,MetaCode_MV_UD5,MetaCode_MV_UD6,MetaCode_MV_UD7,MetaCode_MV_UD8,MetaCode_MV_UD9,MetaCode_MV_UD10,MetaCode_MV_UD11,MetaCode_MV_UD12,MetaCode_MV_UD13,MetaCode_MV_UD14,MetaCode_MV_UD15,MetaCode_MV_UD16,Aux_Temperature_1(C),Aux_dT/dt_1(C)
11873,2021/11/22 08:32:52,166375.1548,360.0009,1,11,9,0,0,0,0,3.71281,0,5.917642,0.1533904,22.58383,17.24837,,-0.0000113007699837908,,,,,,,,,,,,,,,,,,,,25.34628,0.01600146
11874,2021/11/22 08:33:52,166435.1539,420,1,11,9,0,0,0,0,3.71323,0,5.917642,0.1533904,22.58383,17.24837,,0.00000446513695351314,,0,,,,,,,,,,,,,,,,,,25.20441,-0.02488613
11875,2021/11/22 08:34:52,166495.1542,480.0003,1,11,9,0,0,0,0,3.71356,0,5.917642,0.1533904,22.58383,17.24837,,0.00000513658596901223,,,,,,,,,,,,,,,,,,,,25.33645,-0.02457857
11876,2021/11/22 08:35:52,166555.1559,540.002,1,11,9,0,0,0,0,3.713896,0,5.917642,0.1533904,22.58383,17.24837,,0.00000462288880953565,,0,,,,,,,,,,,,,,,,,,25.16173,0
11877,2021/11/22 08:36:52,166615.156,600.0021,1,11,9,0,0,0,0,3.714036,0,5.917642,0.1533904,22.58383,17.24837,,-0.0000300295196211664,,,,,,,,,,,,,,,,,,,,25.41553,0.04834235
11878,2021/11/22 08:37:52,166675.1567,660.0028,1,11,9,0,0,0,0,3.713916,0,5.917642,0.1533904,22.58383,17.24837,,0.0000213759194593877,,0,,,,,,,,,,,,,,,,,,25.22484,-0.06582737
11879,2021/11/22 08:38:52,166735.155,720.0011,1,11,9,0,0,0,0,3.713902,0,5.917642,0.1533904,22.58383,17.24837,,-0.000008376100595342,,,,,,,,,,,,,,,,,,,,25.15904,0.001544952
11880,2021/11/22 08:39:52,166795.1554,780.0015,1,11,9,0,0,0,0,3.714017,0,5.917642,0.1533904,22.58383,17.24837,,-0.0000314909593726043,,0,,,,,,,,,,,,,,,,,,25.24752,0.05017459
11881,2021/11/22 08:40:52,166855.1541,840.0002,1,11,9,0,0,0,0,3.71448,0,5.917642,0.1533904,22.58383,17.24837,,-0.0000183336596819572,,,,,,,,,,,,,,,,,,,,25.219,0.03931403
11882,2021/11/22 08:41:52,166915.1553,900.0014,1,11,9,0,0,0,0,3.714275,0,5.917642,0.1533904,22.58383,17.24837,,-0.0000479310801893007,,0,,,,,,,,,,,,,,,,,,25.33816,0.005710125
11883,2021/11/22 08:42:52,166975.1542,960.0003,1,11,9,0,0,0,0,3.714505,0,5.917642,0.1533904,22.58383,17.24837,,0.0000065195667957596,,,,,,,,,,,,,,,,,,,,25.1821,-0.08181036
11884,2021/11/22 08:43:52,167035.1566,1020.0027,1,11,9,0,0,0,0,3.714516,0,5.917642,0.1533904,22.58383,17.24837,,0.00000865302808961133,,0,,,,,,,,,,,,,,,,,,25.20164,-0.07792473
11885,2021/11/22 08:44:52,167095.1548,1080.0009,1,11,9,0,0,0,0,3.714592,0,5.917642,0.1533904,22.58383,17.24837,,-0.0000272647703241091,,,,,,,,,,,,,,,,,,,,25.4568,0.07362962
11886,2021/11/22 08:45:52,167155.1553,1140.0014,1,11,9,0,0,0,0,3.714849,0,5.917642,0.1533904,22.58383,17.24837,,0.00000209404197448748,,0,,,,,,,,,,,,,,,,,,25.26829,-0.05195141
11887,2021/11/22 08:46:52,167215.1544,1200.0005,1,11,9,0,0,0,0,3.714503,0,5.917642,0.1533904,22.58383,17.24837,,0.0000167937996593537,,,,,,,,,,,,,,,,,,,,25.15403,-0.07669866
11888,2021/11/22 08:47:52,167275.1552,1260.0013,1,11,9,0,0,0,0,3.714366,0,5.917642,0.1533904,22.58383,17.24837,,0.0000307815316773485,,0,,,,,,,,,,,,,,,,,,25.41497,0.07557094
11889,2021/11/22 08:48:52,167335.1541,1320.0002,1,11,9,0,0,0,0,3.714827,0,5.917642,0.1533904,22.58383,17.24837,,0.0000411744404118508,,,,,,,,,,,,,,,,,,,,25.22428,-0.06737351
11890,2021/11/22 08:49:52,167395.1539,1380,1,11,9,0,0,0,0,3.714959,0,5.917642,0.1533904,22.58383,17.24837,,-0.00000359564000973478,,0,,,,,,,,,,,,,,,,,,25.343,0.04376769
11891,2021/11/22 08:50:52,167455.1563,1440.0024,1,11,9,0,0,0,0,3.714907,0,5.917642,0.1533904,22.58383,17.24837,,-0.0000109843003883725,,,,,,,,,,,,,,,,,,,,25.40828,0.01541853
11892,2021/11/22 08:51:52,167515.1546,1500.0007,1,11,9,0,0,0,0,3.71468,0,5.917642,0.1533904,22.58383,17.24837,,-0.00000782341521698982,,0,,,,,,,,,,,,,,,,,,25.38299,0.0847578
11893,2021/11/22 08:52:52,167575.1543,1560.0004,1,11,9,0,0,0,0,3.714938,0,5.917642,0.1533904,22.58383,17.24837,,-0.00000533383717993274,,,,,,,,,,,,,,,,,,,,25.41851,0.08793652
11894,2021/11/22 08:53:52,167635.1552,1620.0013,1,11,9,0,0,0,0,3.715112,0,5.917642,0.1533904,22.58383,17.24837,,-0.00000391196681448491,,0,,,,,,,,,,,,,,,,,,25.25182,-0.04405379
11895,2021/11/22 08:54:52,167695.1566,1680.0027,1,11,9,0,0,0,0,3.715107,0,5.917642,0.1533904,22.58383,17.24837,,0.0000245003993768478,,,,,,,,,,,,,,,,,,,,25.24114,0.08030534
11896,2021/11/22 08:55:52,167755.1542,1740.0003,1,11,9,0,0,0,0,3.714945,0,5.917642,0.1533904,22.58383,17.24837,,-0.00000256833595813077,,0,,,,,,,,,,,,,,,,,,25.32829,0.04905105
11897,2021/11/22 08:56:52,167815.1564,1800.0025,1,11,9,0,0,0,0,3.715128,0,5.917642,0.1533904,22.58383,17.24837,,0.00000308210496768879,,,,,,,,,,,,,,,,,,,,25.10509,-0.06835699
11898,2021/11/22 08:57:52,167875.1555,1860.0016,1,11,9,0,0,0,0,3.714993,0,5.917642,0.1533904,22.58383,17.24837,,-0.0000188471603905782,,0,,,,,,,,,,,,,,,,,,25.25713,-0.07238925
11899,2021/11/22 08:58:52,167935.1569,1920.003,1,11,9,0,0,0,0,3.714849,0,5.917642,0.1533904,22.58383,17.24837,,0.0000146987804328091,,,,,,,,,,,,,,,,,,,,25.14064,0.03889382
11900,2021/11/22 08:59:52,167995.1565,1980.0026,1,11,9,0,0,0,0,3.715192,0,5.917642,0.1533904,22.58383,17.24837,,0.000010668740287656,,0,,,,,,,,,,,,,,,,,,25.35539,-0.008058548
11901,2021/11/22 09:00:52,168055.1559,2040.002,1,11,9,0,0,0,0,3.715113,0,5.917642,0.1533904,22.58383,17.24837,,0.0000123679301395896,,,,,,,,,,,,,,,,,,,,25.28247,0.08126795
11902,2021/11/22 09:01:52,168115.1544,2100.0005,1,11,9,0,0,0,0,3.715259,0,5.917642,0.1533904,22.58383,17.24837,,0.00000244975603891362,,0,,,,,,,,,,,,,,,,,,25.32114,-0.0641948
11903,2021/11/22 09:02:52,168175.1547,2160.0008,1,11,9,0,0,0,0,3.71509,0,5.917642,0.1533904,22.58383,17.24837,,-0.0000107867399492534,,,,,,,,,,,,,,,,,,,,25.3216,0.04415333
11904,2021/11/22 09:03:52,168235.1545,2220.0006,1,11,9,0,0,0,0,3.715311,0,5.917642,0.1533904,22.58383,17.24837,,0.00000837658626551274,,0,,,,,,,,,,,,,,,,,,25.16733,-0.07792294
11905,2021/11/22 09:04:52,168295.156,2280.0021,1,11,9,0,0,0,0,3.715142,0,5.917642,0.1533904,22.58383,17.24837,,0.0000374199116777163,,,,,,,,,,,,,,,,,,,,25.23671,-0.04041195
11906,2021/11/22 09:05:52,168355.1542,2340.0003,1,11,9,0,0,0,0,3.715204,0,5.917642,0.1533904,22.58383,17.24837,,0.0000135914096972556,,0,,,,,,,,,,,,,,,,,,25.46383,0.009451509
11907,2021/11/22 09:06:52,168415.1551,2400.0012,1,11,9,0,0,0,0,3.715377,0,5.917642,0.1533904,22.58383,17.24837,,-0.0000200328504433855,,,,,,,,,,,,,,,,,,,,25.20425,-0.0722456
11908,2021/11/22 09:07:52,168475.1548,2460.0009,1,11,9,0,0,0,0,3.715223,0,5.917642,0.1533904,22.58383,17.24837,,-0.00000276585410574626,,0,,,,,,,,,,,,,,,,,,25.28693,0.01152515
11909,2021/11/22 09:08:52,168535.1556,2520.0017,1,11,9,0,0,0,0,3.715354,0,5.917642,0.1533904,22.58383,17.24837,,-0.000011774630365835,,,,,,,,,,,,,,,,,,,,25.19135,-0.06737113
11910,2021/11/22 09:09:52,168595.1554,2580.0015,1,11,9,0,0,0,0,3.715471,0,5.917642,0.1533904,22.58383,17.24837,,0.000029397320759017,,0,,,,,,,,,,,,,,,,,,25.25895,-0.08944392
11911,2021/11/22 09:10:52,168655.1544,2640.0005,1,11,9,0,0,0,0,3.715163,0,5.917642,0.1533904,22.58383,17.24837,,0.0000114585400297074,,,,,,,,,,,,,,,,,,,,25.2189,-0.07126153
11912,2021/11/22 09:11:52,168715.1568,2700.0029,1,11,9,0,0,0,0,3.715315,0,5.917642,0.1533904,22.58383,17.24837,,-0.0000100358502095332,,0,,,,,,,,,,,,,,,,,,25.40785,0.01944363
11913,2021/11/22 09:12:52,168775.1541,2760.0002,1,11,9,0,0,0,0,3.715243,0,5.917642,0.1533904,22.58383,17.24837,,-0.0000208624405786395,,,,,,,,,,,,,,,,,,,,25.39762,0.05597293
11914,2021/11/22 09:13:52,168835.1547,2820.0008,1,11,9,0,0,0,0,3.715445,0,5.917642,0.1533904,22.58383,17.24837,,-0.0000235899606195744,,0,,,,,,,,,,,,,,,,,,25.35449,0.01971722
11915,2021/11/22 09:14:52,168895.1541,2880.0002,1,11,9,0,0,0,0,3.715559,0,5.917642,0.1533904,22.58383,17.24837,,-0.0000197165900317486,,,,,,,,,,,,,,,,,,,,25.09086,0.006539226
11916,2021/11/22 09:15:52,168955.1561,2940.0022,1,11,9,0,0,0,0,3.715222,0,5.917642,0.1533904,22.58383,17.24837,,0.000026433439415996,,0,,,,,,,,,,,,,,,,,,25.22563,-0.02416611
11917,2021/11/22 09:16:52,169015.1558,3000.0019,1,11,9,0,0,0,0,3.715201,0,5.917642,0.1533904,22.58383,17.24837,,0.0000455199406133033,,,,,,,,,,,,,,,,,,,,25.12427,-0.04570007
11918,2021/11/22 09:17:52,169075.1551,3060.0012,1,11,9,0,0,0,0,3.71567,0,5.917642,0.1533904,22.58383,17.24837,,0.000018611479390529,,0,,,,,,,,,,,,,,,,,,25.38609,0.03819823
11919,2021/11/22 09:18:52,169135.1553,3120.0014,1,11,9,0,0,0,0,3.715587,0,5.917642,0.1533904,22.58383,17.24837,,0.0000120510203487356,,,,,,,,,,,,,,,,,,,,25.30832,-0.01610518
11920,2021/11/22 09:19:52,169195.1541,3180.0002,1,11,9,0,0,0,0,3.71555,0,5.917642,0.1533904,22.58383,17.24837,,-0.0000560287589905784,,0,,,,,,,,,,,,,,,,,,25.37008,0.05001724
11921,2021/11/22 09:20:52,169255.157,3240.0031,1,11,9,0,0,0,0,3.715593,0,5.917642,0.1533904,22.58383,17.24837,,0.00000308174708152364,,,,,,,,,,,,,,,,,,,,25.51237,0.07404745
11922,2021/11/22 09:21:52,169315.156,3300.0021,1,11,9,0,0,0,0,3.715552,0,5.917642,0.1533904,22.58383,17.24837,,0.0000409325984946918,,0,,,,,,,,,,,,,,,,,,25.45724,0.09141505
11923,2021/11/22 09:22:52,169375.1552,3360.0013,1,11,9,0,0,0,0,3.715713,0,5.917642,0.1533904,22.58383,17.24837,,-0.00000667756103212014,,,,,,,,,,,,,,,,,,,,25.35498,0.06710351
11924,2021/11/22 09:23:52,169435.156,3420.0021,1,11,9,0,0,0,0,3.715616,0,5.917642,0.1533904,22.58383,17.24837,,-0.00000928521239984548,,0,,,,,,,,,,,,,,,,,,25.39058,0.0764209
11925,2021/11/22 09:24:52,169495.1541,3480.0002,1,11,9,0,0,0,0,3.715489,0,5.917642,0.1533904,22.58383,17.24837,,-0.0000303468805213925,,,,,,,,,,,,,,,,,,,,25.37948,0.08461654
11926,2021/11/22 09:25:52,169555.155,3540.0011,1,11,9,0,0,0,0,3.715524,0,5.917642,0.1533904,22.58383,17.24837,,-0.0000261570694419788,,0,,,,,,,,,,,,,,,,,,25.33235,0.08572817
11927,2021/11/22 09:26:52,169615.1549,3600.001,1,11,9,0,0,0,0,3.71551,0,5.917642,0.1533904,22.58383,17.24837,,-0.0000070728010541643,,,,,,,,,,,,,,,,,,,,25.14608,-0.03112435
11928,2021/11/22 09:27:52,169675.1555,3660.0016,1,11,9,0,0,0,0,3.715749,0,5.917642,0.1533904,22.58383,17.24837,,0.0000300270294246729,,0,,,,,,,,,,,,,,,,,,25.06828,-0.07379293
11929,2021/11/22 09:28:52,169735.1551,3720.0012,1,11,9,0,0,0,0,3.715729,0,5.917642,0.1533904,22.58383,17.24837,,0.0000296339003398316,,,,,,,,,,,,,,,,,,,,25.2057,-0.03126681
11930,2021/11/22 09:29:52,169795.1566,3780.0027,1,11,9,0,0,0,0,3.715797,0,5.917642,0.1533904,22.58383,17.24837,,0.0000382063990400638,,0,,,,,,,,,,,,,,,,,,25.10832,-0.01765907
11931,2021/11/22 09:30:52,169855.1548,3840.0009,1,11,9,0,0,0,0,3.715574,0,5.917642,0.1533904,22.58383,17.24837,,0.000000987813109531999,,,,,,,,,,,,,,,,,,,,25.34353,0.09476542
11932,2021/11/22 09:31:52,169915.1566,3900.0027,1,11,9,0,0,0,0,3.71566,0,5.917642,0.1533904,22.58383,17.24837,,-0.0000187703208212042,,0,,,,,,,,,,,,,,,,,,25.29028,0.04753351
11933,2021/11/22 09:32:52,169975.1553,3960.0014,1,11,9,0,0,0,0,3.715543,0,5.917642,0.1533904,22.58383,17.24837,,-0.00000904716944205575,,,,,,,,,,,,,,,,,,,,25.23556,0.02611279
11934,2021/11/22 09:33:52,170035.1547,4020.0008,1,11,9,0,0,0,0,3.715804,0,5.917642,0.1533904,22.58383,17.24837,,0.0000146984202729072,,0,,,,,,,,,,,,,,,,,,25.14042,-0.06530344
11935,2021/11/22 09:34:52,170095.1558,4080.0019,1,11,9,0,0,0,0,3.715847,0,5.917642,0.1533904,22.58383,17.24837,,-0.00000497857809023117,,,,,,,,,,,,,,,,,,,,25.31289,0.08086264
11936,2021/11/22 09:35:52,170155.1543,4140.0004,1,11,9,0,0,0,0,3.715637,0,5.917642,0.1533904,22.58383,17.24837,,-0.00000324018810715643,,0,,,,,,,,,,,,,,,,,,25.09642,-0.05308509
11937,2021/11/22 09:36:52,170215.1556,4200.0017,1,11,9,0,0,0,0,3.715634,0,5.917642,0.1533904,22.58383,17.24837,,0.0000113004898594227,,,,,,,,,,,,,,,,,,,,25.20546,-0.04850507
11938,2021/11/22 09:37:52,170275.1546,4260.0007,1,11,9,0,0,0,0,3.715759,0,5.917642,0.1533904,22.58383,17.24837,,-0.0000000790237422165774,,0,,,,,,,,,,,,,,,,,,25.21653,0.004047751
11939,2021/11/22 09:38:52,170335.1547,4320.0008,1,11,9,0,0,0,0,3.715805,0,5.917642,0.1533904,22.58383,17.24837,,-0.00000963977799983695,,,,,,,,,,,,,,,,,,,,25.06796,-0.03293574
11940,2021/11/22 09:39:52,170395.1544,4380.0005,1,11,9,0,0,0,0,3.715661,0,5.917642,0.1533904,22.58383,17.24837,,0.0000254426904575666,,0,,,,,,,,,,,,,,,,,,25.33801,0.04919112
11941,2021/11/22 09:40:52,170455.1561,4440.0022,1,11,9,0,0,0,0,3.715656,0,5.917642,0.1533904,22.58383,17.24837,,0.00000952244045038242,,,,,,,,,,,,,,,,,,,,25.14274,0.02932847
11942,2021/11/22 09:41:52,170515.1551,4500.0012,1,11,9,0,0,0,0,3.715378,0,5.917642,0.1533904,22.58383,17.24837,,-0.00000651994514555554,,0,,,,,,,,,,,,,,,,,,25.08281,-0.0462687
11943,2021/11/22 09:42:52,170575.155,4560.0011,1,11,9,0,0,0,0,3.715779,0,5.917642,0.1533904,22.58383,17.24837,,0.00000485967802887899,,,,,,,,,,,,,,,,,,,,25.25842,0.03068447
11944,2021/11/22 09:43:52,170635.1564,4620.0025,1,11,9,0,0,0,0,3.715777,0,5.917642,0.1533904,22.58383,17.24837,,-0.0000153307300934102,,0,,,,,,,,,,,,,,,,,,25.27178,0.04766583
11945,2021/11/22 09:44:52,170695.1547,4680.0008,1,11,9,0,0,0,0,3.715669,0,5.917642,0.1533904,22.58383,17.24837,,0.0000410524917242583,,,,,,,,,,,,,,,,,,,,25.13045,0.004025102
11946,2021/11/22 09:45:52,170755.1553,4740.0014,1,11,9,0,0,0,0,3.715708,0,5.917642,0.1533904,22.58383,17.24837,,0.00000173855096363695,,0,,,,,,,,,,,,,,,,,,25.16954,0.03043056
11947,2021/11/22 09:46:52,170815.1545,4800.0006,1,11,9,0,0,0,0,3.715655,0,5.917642,0.1533904,22.58383,17.24837,,-0.0000218471705011325,,,,,,,,,,,,,,,,,,,,25.20781,-0.02390802
11948,2021/11/22 09:47:52,170875.1567,4860.0028,1,11,9,0,0,0,0,3.715883,0,5.917642,0.1533904,22.58383,17.24837,,-0.0000116565797725343,,0,,,,,,,,,,,,,,,,,,25.03887,-0.07602155
11949,2021/11/22 09:48:52,170935.1541,4920.0002,1,11,9,0,0,0,0,3.715904,0,5.917642,0.1533904,22.58383,17.24837,,-0.00000612439089309191,,,,,,,,,,,,,,,,,,,,25.10061,0.01485944
11950,2021/11/22 09:49:52,170995.1556,4980.0017,1,11,9,0,0,0,0,3.715746,0,5.917642,0.1533904,22.58383,17.24837,,-0.00000316097589347919,,0,,,,,,,,,,,,,,,,,,25.24785,0.0426352
11951,2021/11/22 09:50:52,171055.1564,5040.0025,1,11,9,0,0,0,0,3.715712,0,5.917642,0.1533904,22.58383,17.24837,,-0.0000080209092629957,,,,,,,,,,,,,,,,,,,,25.13714,-0.07451177
11952,2021/11/22 09:51:52,171115.1555,5100.0016,1,11,9,0,0,0,0,3.715717,0,5.917642,0.1533904,22.58383,17.24837,,0.0000201498805836309,,0,,,,,,,,,,,,,,,,,,25.05623,-0.06058395
11953,2021/11/22 09:52:52,171175.1542,5160.0003,1,11,9,0,0,0,0,3.715899,0,5.917642,0.1533904,22.58383,17.24837,,0.00000904769331100397,,,,,,,,,,,,,,,,,,,,24.95756,-0.02571285
11954,2021/11/22 09:53:52,171235.156,5220.0021,1,11,9,0,0,0,0,3.715907,0,5.917642,0.1533904,22.58383,17.24837,,-0.00000154097597260261,,0,,,,,,,,,,,,,,,,,,24.94822,-0.01848817
11955,2021/11/22 09:54:52,171295.1552,5280.0013,1,11,9,0,0,0,0,3.716003,0,5.917642,0.1533904,22.58383,17.24837,,-0.0000150155101437122,,,,,,,,,,,,,,,,,,,,25.26147,0.07005334
11956,2021/11/22 09:55:52,171355.1547,5340.0008,1,11,9,0,0,0,0,3.715744,0,5.917642,0.1533904,22.58383,17.24837,,0.0000248531705437927,,0,,,,,,,,,,,,,,,,,,25.04618,0.03629029
11957,2021/11/22 09:56:52,171415.1548,5400.0009,1,11,9,0,0,0,0,3.715842,0,5.917642,0.1533904,22.58383,17.24837,,0.0000092462369138957,,,,,,,,,,,,,,,,,,,,25.30952,0.06224751
11958,2021/11/22 09:57:52,171475.1546,5460.0007,1,11,9,0,0,0,0,3.715987,0,5.917642,0.1533904,22.58383,17.24837,,0.0000143040097100311,,0,,,,,,,,,,,,,,,,,,25.14452,-0.05158842
11959,2021/11/22 09:58:52,171535.155,5520.0011,1,11,9,0,0,0,0,3.715903,0,5.917642,0.1533904,22.58383,17.24837,,-0.0000199544901988702,,,,,,,,,,,,,,,,,,,,25.24149,0.0336194
11960,2021/11/22 09:59:52,171595.1557,5580.0018,1,11,9,0,0,0,0,3.715832,0,5.917642,0.1533904,22.58383,17.24837,,-0.0000120519198389957,,0,,,,,,,,,,,,,,,,,,25.225,0.001637936
11961,2021/11/22 10:00:52,171655.1556,5640.0017,1,11,9,0,0,0,0,3.715772,0,5.917642,0.1533904,22.58383,17.24837,,-0.0000148556000567623,,,,,,,,,,,,,,,,,,,,24.9285,-0.02696395
11962,2021/11/22 10:01:52,171715.1557,5700.0018,1,11,9,0,0,0,0,3.716047,0,5.917642,0.1533904,22.58383,17.24837,,0.0000184927794180112,,0,,,,,,,,,,,,,,,,,,25.19044,0.05464911
11963,2021/11/22 10:02:52,171775.1546,5760.0007,1,11,9,0,0,0,0,3.715963,0,5.917642,0.1533904,22.58383,17.24837,,-0.000000434630607060171,,,,,,,,,,,,,,,,,,,,24.87416,-0.03155112
11964,2021/11/22 10:03:52,171835.1546,5820.0007,1,11,9,0,0,0,0,3.715817,0,5.917642,0.1533904,22.58383,17.24837,,-0.00000726988309907028,,0,,,,,,,,,,,,,,,,,,25.05484,-0.01155496
11965,2021/11/22 10:04:52,171895.1558,5880.0019,1,11,9,0,0,0,0,3.715709,0,5.917642,0.1533904,22.58383,17.24837,,-0.0000320420003845356,,,,,,,,,,,,,,,,,,,,25.13887,0.0548631
11966,2021/11/22 10:05:52,171955.1552,5940.0013,1,11,9,0,0,0,0,3.715718,0,5.917642,0.1533904,22.58383,17.24837,,-0.0000231144404096995,,0,,,,,,,,,,,,,,,,,,25.12699,0.0008505583
11967,2021/11/22 10:06:52,172015.1543,6000.0004,1,11,9,0,0,0,0,3.715998,0,5.917642,0.1533904,22.58383,17.24837,,-0.0000162803808052558,,,,,,,,,,,,,,,,,,,,25.36047,0.06891072
11968,2021/11/22 10:07:52,172075.1565,6060.0026,1,11,9,0,0,0,0,3.716076,0,5.917642,0.1533904,22.58383,17.24837,,0.00000817882119008573,,0,,,,,,,,,,,,,,,,,,25.04572,-0.06514251
11969,2021/11/22 10:08:52,172135.1553,6120.0014,1,11,9,0,0,0,0,3.715785,0,5.917642,0.1533904,22.58383,17.24837,,0.00000110635994587938,,,,,,,,,,,,,,,,,,,,25.01236,-0.0647229
11970,2021/11/22 10:09:52,172195.1561,6180.0022,1,11,9,0,0,0,0,3.715674,0,5.917642,0.1533904,22.58383,17.24837,,-0.0000237057502090465,,0,,,,,,,,,,,,,,,,,,25.24281,0.0455904
11971,2021/11/22 10:10:52,172255.1544,6240.0005,1,11,9,0,0,0,0,3.715696,0,5.917642,0.1533904,22.58383,17.24837,,-0.0000341422201017849,,,,,,,,,,,,,,,,,,,,25.1089,0.07913351
11972,2021/11/22 10:11:52,172315.1549,6300.001,1,11,9,0,0,0,0,3.715898,0,5.917642,0.1533904,22.58383,17.24837,,-0.0000389966007787734,,0,,,,,,,,,,,,,,,,,,25.01286,-0.05072653
11973,2021/11/22 10:12:52,172375.1556,6360.0017,1,11,9,0,0,0,0,3.716085,0,5.917642,0.1533904,22.58383,17.24837,,-0.0000194391996046761,,,,,,,,,,,,,,,,,,,,24.90161,-0.06574273
11974,2021/11/22 10:13:52,172435.1565,6420.0026,1,11,9,0,0,0,0,3.716058,0,5.917642,0.1533904,22.58383,17.24837,,0.0000359587793354876,,0,,,,,,,,,,,,,,,,,,24.95156,-0.04978955
11975,2021/11/22 10:14:52,172495.1547,6480.0008,1,11,9,0,0,0,0,3.715803,0,5.917642,0.1533904,22.58383,17.24837,,0.0000119324904517271,,,,,,,,,,,,,,,,,,,,24.99804,-0.08004487
11976,2021/11/22 10:15:52,172555.1555,6540.0016,1,11,9,0,0,0,0,3.716004,0,5.917642,0.1533904,22.58383,17.24837,,0.00000952291338762734,,0,,,,,,,,,,,,,,,,,,25.02511,-0.0686574
11977,2021/11/22 10:16:52,172615.1553,6600.0014,1,11,9,0,0,0,0,3.715988,0,5.917642,0.1533904,22.58383,17.24837,,-0.00000900840859685559,,,,,,,,,,,,,,,,,,,,25.11974,0.005693436
11978,2021/11/22 10:17:52,172675.1544,6660.0005,1,11,9,0,0,0,0,3.716057,0,5.917642,0.1533904,22.58383,17.24837,,-0.0000294346391456202,,0,,,,,,,,,,,,,,,,,,25.01573,0.008342266
11979,2021/11/22 10:18:52,172735.156,6720.0021,1,11,9,0,0,0,0,3.715993,0,5.917642,0.1533904,22.58383,17.24837,,-0.0000043071149775642,,,,,,,,,,,,,,,,,,,,25.06483,-0.01322448
11980,2021/11/22 10:19:52,172795.1566,6780.0027,1,11,9,0,0,0,0,3.715884,0,5.917642,0.1533904,22.58383,17.24837,,0.0000154089902935084,,0,,,,,,,,,,,,,,,,,,25.23594,0.04447818
11981,2021/11/22 10:20:52,172855.1555,6840.0016,1,11,9,0,0,0,0,3.715784,0,5.917642,0.1533904,22.58383,17.24837,,0.0000275397705991054,,,,,,,,,,,,,,,,,,,,25.10737,0.01497567
11982,2021/11/22 10:21:52,172915.1546,6900.0007,1,11,9,0,0,0,0,3.716237,0,5.917642,0.1533904,22.58383,17.24837,,-0.0000284502002614317,,0,,,,,,,,,,,,,,,,,,25.10076,-0.03278852
11983,2021/11/22 10:22:52,172975.1568,6960.0029,1,11,9,0,0,0,0,3.716061,0,5.917642,0.1533904,22.58383,17.24837,,-0.0000279351206700085,,,,,,,,,,,,,,,,,,,,25.26802,0.02341688
11984,2021/11/22 10:23:52,173035.1542,7020.0003,1,11,9,0,0,0,0,3.715932,0,5.917642,0.1533904,22.58383,17.24837,,-0.0000450830411864445,,0,,,,,,,,,,,,,,,,,,25.15248,-0.03288209
11985,2021/11/22 10:24:52,173095.1549,7080.001,1,11,9,0,0,0,0,3.715939,0,5.917642,0.1533904,22.58383,17.24837,,0.0000299877701763762,,,,,,,,,,,,,,,,,,,,25.28886,0.0551331
11986,2021/11/22 10:25:52,173155.1566,7140.0027,1,11,9,0,0,0,0,3.716035,0,5.917642,0.1533904,22.58383,17.24837,,0.00000308215589939209,,0,,,,,,,,,,,,,,,,,,25.09103,-0.06392241
11987,2021/11/22 10:26:52,173215.1555,7200.0016,1,11,9,0,0,0,0,3.715984,0,5.917642,0.1533904,22.58383,17.24837,,0.0000215341497096233,,,,,,,,,,,,,,,,,,,,25.35837,0.02370715
11988,2021/11/22 10:27:52,173275.1562,7260.0023,1,11,9,0,0,0,0,3.715976,0,5.917642,0.1533904,22.58383,17.24837,,-0.00000561073193239281,,0,,,,,,,,,,,,,,,,,,25.32231,0.05727053
11989,2021/11/22 10:28:52,173335.157,7320.0031,1,11,9,0,0,0,0,3.715821,0,5.917642,0.1533904,22.58383,17.24837,,-0.00000916622229851782,,,,,,,,,,,,,,,,,,,,25.19826,0.03427625
11990,2021/11/22 10:29:52,173395.1543,7380.0004,1,11,9,0,0,0,0,3.715981,0,5.917642,0.1533904,22.58383,17.24837,,-0.0000151327903950005,,,,,,,,,,,,,,,,,,,,24.94646,-0.05058646
11991,2021/11/22 10:30:52,173455.1556,7440.0017,1,11,9,0,0,0,0,3.716113,0,5.917642,0.1533904,22.58383,17.24837,,0.0000308207891066559,,0,,,,,,,,,,,,,,,,,,25.01877,-0.02126276
11992,2021/11/22 10:31:52,173515.1555,7500.0016,1,11,9,0,0,0,0,3.716242,0,5.917642,0.1533904,22.58383,17.24837,,0.00002923756983364,,,,,,,,,,,,,,,,,,,,25.04101,0.01627684
11993,2021/11/22 10:32:52,173575.1557,7560.0018,1,11,9,0,0,0,0,3.715901,0,5.917642,0.1533904,22.58383,17.24837,,0.0000325580513163004,,0,,,,,,,,,,,,,,,,,,25.00891,-0.05948842
11994,2021/11/22 10:33:52,173635.157,7620.0031,1,11,9,0,0,0,0,3.716037,0,5.917642,0.1533904,22.58383,17.24837,,-0.0000149344996316358,,,,,,,,,,,,,,,,,,,,25.13576,-0.04255772
11995,2021/11/22 10:34:52,173695.1545,7680.0006,1,11,9,0,0,0,0,3.715767,0,5.917642,0.1533904,22.58383,17.24837,,-0.0000105885701486841,,0,,,,,,,,,,,,,,,,,,25.06476,0.003250837
11996,2021/11/22 10:35:52,173755.1541,7740.0002,1,11,9,0,0,0,0,3.716215,0,5.917642,0.1533904,22.58383,17.24837,,-0.00000561110391572583,,,,,,,,,,,,,,,,,,,,25.12357,-0.05861402
11997,2021/11/22 10:36:52,173815.1565,7800.0026,1,11,9,0,0,0,0,3.716198,0,5.917642,0.1533904,22.58383,17.24837,,-0.00000588760985920089,,0,,,,,,,,,,,,,,,,,,25.24486,-0.02803624
11998,2021/11/22 10:37:52,173875.1565,7860.0026,1,11,9,0,0,0,0,3.715959,0,5.917642,0.1533904,22.58383,17.24837,,-0.0000227974105655449,,,,,,,,,,,,,,,,,,,,25.22613,0.03958941
11999,2021/11/22 10:38:52,173935.1564,7920.0025,1,11,9,0,0,0,0,3.715791,0,5.917642,0.1533904,22.58383,17.24837,,-0.00000667722997604869,,0,,,,,,,,,,,,,,,,,,25.09425,0.002608299
12000,2021/11/22 10:39:52,173995.1548,7980.0009,1,11,9,0,0,0,0,3.716022,0,5.917642,0.1533904,22.58383,17.24837,,0.0000214154297282221,,,,,,,,,,,,,,,,,,,,25.21328,0.03915191
12001,2021/11/22 10:40:52,174055.1552,8040.0013,1,11,9,0,0,0,0,3.716355,0,5.917642,0.1533904,22.58383,17.24837,,-0.00000647989281787886,,0,,,,,,,,,,,,,,,,,,25.26586,0.01138449
12002,2021/11/22 10:41:52,174115.1542,8100.0003,1,11,9,0,0,0,0,3.716166,0,5.917642,0.1533904,22.58383,17.24837,,0.000000711225482064037,,,,,,,,,,,,,,,,,,,,25.03697,0.03048182
12003,2021/11/22 10:42:52,174175.1556,8160.0017,1,11,9,0,0,0,0,3.716216,0,5.917642,0.1533904,22.58383,17.24837,,-0.00000474166017738753,,0,,,,,,,,,,,,,,,,,,25.29672,0.05156159
12004,2021/11/22 10:43:52,174235.1542,8220.0003,1,11,9,0,0,0,0,3.716045,0,5.917642,0.1533904,22.58383,17.24837,,0.000021413130525616,,,,,,,,,,,,,,,,,,,,25.03643,0.02267003
12005,2021/11/22 10:44:52,174295.1541,8280.0002,1,11,9,0,0,0,0,3.716141,0,5.917642,0.1533904,22.58383,17.24837,,-0.0000286844297079369,,0,,,,,,,,,,,,,,,,,,25.31321,0.05699337
12006,2021/11/22 10:45:52,174355.1554,8340.0015,1,11,9,0,0,0,0,3.71619,0,5.917642,0.1533904,22.58383,17.24837,,-0.0000267894902208354,,,,,,,,,,,,,,,,,,,,25.28267,0.04527628
12007,2021/11/22 10:46:52,174415.1546,8400.0007,1,11,9,0,0,0,0,3.716038,0,5.917642,0.1533904,22.58383,17.24837,,-0.00000241020393332292,,0,,,,,,,,,,,,,,,,,,25.20877,-0.0374043
12008,2021/11/22 10:47:52,174475.1567,8460.0028,1,11,9,0,0,0,0,3.716092,0,5.917642,0.1533904,22.58383,17.24837,,0.0000208213805308333,,,,,,,,,,,,,,,,,,,,25.30937,0.08116663
12009,2021/11/22 10:48:52,174535.1548,8520.0009,1,11,9,0,0,0,0,3.715919,0,5.917642,0.1533904,22.58383,17.24837,,-0.0000220875008380972,,0,,,,,,,,,,,,,,,,,,25.22647,0.06404936
12010,2021/11/22 10:49:52,174595.1556,8580.0017,1,11,9,0,0,0,0,3.715969,0,5.917642,0.1533904,22.58383,17.24837,,0.0000139865096571157,,,,,,,,,,,,,,,,,,,,25.08797,-0.04110336
12011,2021/11/22 10:50:52,174655.1557,8640.0018,1,11,9,0,0,0,0,3.716115,0,5.917642,0.1533904,22.58383,17.24837,,-0.0000162396499945316,,0,,,,,,,,,,,,,,,,,,25.22699,0.06453931
12012,2021/11/22 10:51:52,174715.1541,8700.0002,1,11,9,0,0,0,0,3.716242,0,5.917642,0.1533904,22.58383,17.24837,,-0.0000131960896396777,,,,,,,,,,,,,,,,,,,,25.25526,0.08981586
12013,2021/11/22 10:52:52,174775.156,8760.0021,1,11,9,0,0,0,0,3.716093,0,5.917642,0.1533904,22.58383,17.24837,,-0.00000422787479692488,,0,,,,,,,,,,,,,,,,,,25.25698,0.08519471
12014,2021/11/22 10:53:52,174835.1549,8820.001,1,11,9,0,0,0,0,3.716055,0,5.917642,0.1533904,22.58383,17.24837,,0.0000111826002466842,,,,,,,,,,,,,,,,,,,,25.24242,0.06556332
12015,2021/11/22 10:54:52,174895.1568,8880.0029,1,11,9,0,0,0,0,3.716114,0,5.917642,0.1533904,22.58383,17.24837,,0.0000322021696774755,,0,,,,,,,,,,,,,,,,,,25.23065,0.02809823
12016,2021/11/22 10:55:52,174955.1567,8940.0028,1,11,9,0,0,0,0,3.716158,0,5.917642,0.1533904,22.58383,17.24837,,0.000038407448300859,,,,,,,,,,,,,,,,,,,,25.10378,-0.02879143
12017,2021/11/22 10:56:52,175015.1564,9000.0025,1,11,9,0,0,0,0,3.716235,0,5.917642,0.1533904,22.58383,17.24837,,-0.0000316495315928478,,0,,,,,,,,,,,,,,,,,,25.26082,0.07771552
12018,2021/11/22 10:57:52,175075.1546,9060.0007,1,11,9,0,0,0,0,3.716235,0,5.917642,0.1533904,22.58383,17.24837,,-0.000010667669812392,,,,,,,,,,,,,,,,,,,,25.15931,0.0176239
12019,2021/11/22 10:58:52,175135.1545,9120.0006,1,11,9,0,0,0,0,3.716191,0,5.917642,0.1533904,22.58383,17.24837,,-0.00000260778301708342,,0,,,,,,,,,,,,,,,,,,25.02758,-0.04783869
12020,2021/11/22 10:59:52,175195.1541,9180.0002,1,11,9,0,0,0,0,3.715935,0,5.917642,0.1533904,22.58383,17.24837,,-0.0000134736601467011,,,,,,,,,,,,,,,,,,,,25.08434,-0.03871322
12021,2021/11/22 11:00:52,175255.1549,9240.001,1,11,9,0,0,0,0,3.716297,0,5.917642,0.1533904,22.58383,17.24837,,-0.0000128423198475502,,0,,,,,,,,,,,,,,,,,,25.07465,-0.07282317
12022,2021/11/22 11:01:52,175315.1542,9300.0003,1,11,9,0,0,0,0,3.716412,0,5.917642,0.1533904,22.58383,17.24837,,0.0000185313692782074,,,,,,,,,,,,,,,,,,,,25.20582,0.005425215
12023,2021/11/22 11:02:52,175375.1556,9360.0017,1,11,9,0,0,0,0,3.716172,0,5.917642,0.1533904,22.58383,17.24837,,-0.0000244975599343888,,0,,,,,,,,,,,,,,,,,,25.09007,-0.08174717
12024,2021/11/22 11:03:52,175435.1546,9420.0007,1,11,9,0,0,0,0,3.71607,0,5.917642,0.1533904,22.58383,17.24837,,-0.0000307402297039516,,,,,,,,,,,,,,,,,,,,25.04495,0.02143025
12025,2021/11/22 11:04:52,175495.1551,9480.0012,1,11,9,0,0,0,0,3.716091,0,5.917642,0.1533904,22.58383,17.24837,,-0.0000246936906478368,,0,,,,,,,,,,,,,,,,,,25.07258,-0.03883481
12026,2021/11/22 11:05:52,175555.1557,9540.0018,1,11,9,0,0,0,0,3.716228,0,5.917642,0.1533904,22.58383,17.24837,,0.0000100761099020019,,,,,,,,,,,,,,,,,,,,25.10574,-0.05222499
12027,2021/11/22 11:06:52,175615.155,9600.0011,1,11,9,0,0,0,0,3.716202,0,5.917642,0.1533904,22.58383,17.24837,,0.0000361120510206092,,0,,,,,,,,,,,,,,,,,,24.95954,-0.05150676
12028,2021/11/22 11:07:52,175675.1558,9660.0019,1,11,9,0,0,0,0,3.716118,0,5.917642,0.1533904,22.58383,17.24837,,0.0000256825005635619,,,,,,,,,,,,,,,,,,,,25.29835,0.05531073
12029,2021/11/22 11:08:52,175735.1563,9720.0024,1,11,9,0,0,0,0,3.715966,0,5.917642,0.1533904,22.58383,17.24837,,-0.00000675697810947895,,0,,,,,,,,,,,,,,,,,,25.31951,0.06161034
12030,2021/11/22 11:09:52,175795.1569,9780.003,1,11,9,0,0,0,0,3.715844,0,5.917642,0.1533904,22.58383,17.24837,,-0.0000133947496578912,,,,,,,,,,,,,,,,,,,,25.22132,0.06757319
12031,2021/11/22 11:10:52,175855.1561,9840.0022,1,11,9,0,0,0,0,3.716152,0,5.917642,0.1533904,22.58383,17.24837,,-0.0000279776504612528,,0,,,,,,,,,,,,,,,,,,25.17391,0.06801903
12032,2021/11/22 11:11:52,175915.1542,9900.0003,1,11,9,0,0,0,0,3.716294,0,5.917642,0.1533904,22.58383,17.24837,,-0.00000564982292416971,,,,,,,,,,,,,,,,,,,,25.19219,-0.01644731
12033,2021/11/22 11:12:52,175975.1542,9960.0003,1,11,9,0,0,0,0,3.716013,0,5.917642,0.1533904,22.58383,17.24837,,0.00000881158484844491,,0,,,,,,,,,,,,,,,,,,24.91846,-0.06047428
12034,2021/11/22 11:13:52,176035.1542,10020.0003,1,11,9,0,0,0,0,3.71622,0,5.917642,0.1533904,22.58383,17.24837,,0.000000197557696424155,,,,,,,,,,,,,,,,,,,,25.15004,0.06047964
12035,2021/11/22 11:14:52,176095.1564,10080.0025,1,11,9,0,0,0,0,3.716352,0,5.917642,0.1533904,22.58383,17.24837,,-0.00000268696294369875,,0,,,,,,,,,,,,,,,,,,25.238,0.05026817
12036,2021/11/22 11:15:52,176155.1546,10140.0007,1,11,9,0,0,0,0,3.716265,0,5.917642,0.1533904,22.58383,17.24837,,0.0000101947398434277,,,,,,,,,,,,,,,,,,,,25.29092,0.04315555
12037,2021/11/22 11:16:52,176215.1562,10200.0023,1,11,9,0,0,0,0,3.716233,0,5.917642,0.1533904,22.58383,17.24837,,0.0000271049193543149,,0,,,,,,,,,,,,,,,,,,25.05409,-0.06225348
12038,2021/11/22 11:17:52,176275.1553,10260.0014,1,11,9,0,0,0,0,3.716042,0,5.917642,0.1533904,22.58383,17.24837,,0.0000116566798169515,,,,,,,,,,,,,,,,,,,,25.28435,0.008891225
12039,2021/11/22 11:18:52,176335.1549,10320.001,1,11,9,0,0,0,0,3.715895,0,5.917642,0.1533904,22.58383,17.24837,,0.0000158046204887796,,0,,,,,,,,,,,,,,,,,,25.28716,-0.004000664
12040,2021/11/22 11:19:52,176395.1567,10380.0028,1,11,9,0,0,0,0,3.716417,0,5.917642,0.1533904,22.58383,17.24837,,-0.000015211439858831,,,,,,,,,,,,,,,,,,,,25.06121,0.01128733
12041,2021/11/22 11:20:52,176455.1549,10440.001,1,11,9,0,0,0,0,3.716377,0,5.917642,0.1533904,22.58383,17.24837,,-0.00000687557803757954,,0,,,,,,,,,,,,,,,,,,25.29339,0.05042911
12042,2021/11/22 11:21:52,176515.1548,10500.0009,1,11,9,0,0,0,0,3.716043,0,5.917642,0.1533904,22.58383,17.24837,,0.0000150145096995402,,,,,,,,,,,,,,,,,,,,24.98153,-0.004885197
12043,2021/11/22 11:22:52,176575.1545,10560.0006,1,11,9,0,0,0,0,3.716129,0,5.917642,0.1533904,22.58383,17.24837,,0.0000446831109002233,,0,,,,,,,,,,,,,,,,,,25.09129,-0.03176808
12044,2021/11/22 11:23:52,176635.1552,10620.0013,1,11,9,0,0,0,0,3.716221,0,5.917642,0.1533904,22.58383,17.24837,,0.0000142620101541979,,,,,,,,,,,,,,,,,,,,25.14025,0.05718946
12045,2021/11/22 11:24:52,176695.154,10680.0001,1,11,9,0,0,0,0,3.716263,0,5.917642,0.1533904,22.58383,17.24837,,0.00000916728458832949,,0,,,,,,,,,,,,,,,,,,25.26915,0.0002664328
12046,2021/11/22 11:25:52,176755.1559,10740.002,1,11,9,0,0,0,0,3.716349,0,5.917642,0.1533904,22.58383,17.24837,,-0.000029355860533542,,,,,,,,,,,,,,,,,,,,25.16589,-0.04815817
12047,2021/11/22 11:26:52,176815.155,10800.0011,1,11,9,0,0,0,0,3.716022,0,5.917642,0.1533904,22.58383,17.24837,,0.00000122487801945681,,0,,,,,,,,,,,,,,,,,,25.02694,-0.009259582
12048,2021/11/22 11:27:52,176875.157,10860.0031,1,11,9,0,0,0,0,3.716049,0,5.917642,0.1533904,22.58383,17.24837,,0.0000104305299828411,,,,,,,,,,,,,,,,,,,,25.18615,0.03078997
12049,2021/11/22 11:28:52,176935.1568,10920.0029,1,11,9,0,0,0,0,3.716358,0,5.917642,0.1533904,22.58383,17.24837,,0.0000207409793802071,,0,,,,,,,,,,,,,,,,,,25.03457,-0.04154563
12050,2021/11/22 11:29:52,176995.1557,10980.0018,1,11,9,0,0,0,0,3.716246,0,5.917642,0.1533904,22.58383,17.24837,,0.0000194806398212677,,,,,,,,,,,,,,,,,,,,25.21926,0.06758094
12051,2021/11/22 11:30:52,177055.1542,11040.0003,1,11,9,0,0,0,0,3.716314,0,5.917642,0.1533904,22.58383,17.24837,,-0.0000127223001982202,,0,,,,,,,,,,,,,,,,,,25.2341,0.0697279
12052,2021/11/22 11:31:52,177115.1547,11100.0008,1,11,9,0,0,0,0,3.716208,0,5.917642,0.1533904,22.58383,17.24837,,-0.00000474142507300712,,,,,,,,,,,,,,,,,,,,25.19567,0.009433627
12053,2021/11/22 11:32:52,177175.1557,11160.0018,1,11,9,0,0,0,0,3.716024,0,5.917642,0.1533904,22.58383,17.24837,,0.00000715129317541141,,0,,,,,,,,,,,,,,,,,,25.17831,0.06503105
12054,2021/11/22 11:33:52,177235.1555,11220.0016,1,11,9,0,0,0,0,3.716485,0,5.917642,0.1533904,22.58383,17.24837,,0.0000523106791661121,,,,,,,,,,,,,,,,,,,,25.14215,0.04847705
12055,2021/11/22 11:34:52,177295.1558,11280.0019,1,11,9,0,0,0,0,3.716311,0,5.917642,0.1533904,22.58383,17.24837,,0.0000347707391483709,,0,,,,,,,,,,,,,,,,,,25.24802,0.08146226
12056,2021/11/22 11:35:52,177355.1543,11340.0004,1,11,9,0,0,0,0,3.716443,0,5.917642,0.1533904,22.58383,17.24837,,0.0000123263798741391,,,,,,,,,,,,,,,,,,,,25.23747,0.03684223
12057,2021/11/22 11:36:52,177415.1558,11400.0019,1,11,9,0,0,0,0,3.716159,0,5.917642,0.1533904,22.58383,17.24837,,-0.0000302278294839198,,0,,,,,,,,,,,,,,,,,,25.28695,0.03378093
12058,2021/11/22 11:37:52,177475.1541,11460.0002,1,11,9,0,0,0,0,3.715807,0,5.917642,0.1533904,22.58383,17.24837,,-0.0000170671501109609,,,,,,,,,,,,,,,,,,,,25.16319,-0.002766848
12059,2021/11/22 11:38:52,177535.1557,11520.0018,1,11,9,0,0,0,0,3.716632,0,5.917642,0.1533904,22.58383,17.24837,,0.00000284466591438104,,0,,,,,,,,,,,,,,,,,,25.3182,0.08179545
12060,2021/11/22 11:39:52,177595.1554,11580.0015,1,11,9,0,0,0,0,3.716231,0,5.917642,0.1533904,22.58383,17.24837,,-0.00000154088604631397,,,,,,,,,,,,,,,,,,,,25.2002,0.06253719
12061,2021/11/22 11:40:52,177655.1559,11640.002,1,11,9,0,0,0,0,3.716249,0,5.917642,0.1533904,22.58383,17.24837,,-0.0000173448497662321,,0,,,,,,,,,,,,,,,,,,25.19557,0.02792358
12062,2021/11/22 11:41:52,177715.155,11700.0011,1,11,9,0,0,0,0,3.716221,0,5.917642,0.1533904,22.58383,17.24837,,-0.0000131977303681197,,,,,,,,,,,,,,,,,,,,25.1435,0.05059361
12063,2021/11/22 11:42:52,177775.1542,11760.0003,1,11,9,0,0,0,0,3.716331,0,5.917642,0.1533904,22.58383,17.24837,,-0.0000162396499945316,,0,,,,,,,,,,,,,,,,,,25.09737,0.01539826
12064,2021/11/22 11:43:52,177835.1571,11820.0032,1,11,9,0,0,0,0,3.716339,0,5.917642,0.1533904,22.58383,17.24837,,0.00000284450106846634,,,,,,,,,,,,,,,,,,,,25.01121,0.01206815
12065,2021/11/22 11:44:52,177895.1558,11880.0019,1,11,9,0,0,0,0,3.716422,0,5.917642,0.1533904,22.58383,17.24837,,-0.0000139093299367232,,0,,,,,,,,,,,,,,,,,,25.08682,-0.04348218
12066,2021/11/22 11:45:52,177955.1549,11940.001,1,11,9,0,0,0,0,3.716244,0,5.917642,0.1533904,22.58383,17.24837,,0.00000861365879245568,,,,,,,,,,,,,,,,,,,,25.25216,-0.04109442
12067,2021/11/22 11:46:52,178015.1568,12000.0029,1,11,9,0,0,0,0,3.71616,0,5.917642,0.1533904,22.58383,17.24837,,0.0000238256598095177,,0,,,,,,,,,,,,,,,,,,25.20583,0.007914901
12068,2021/11/22 11:47:52,178075.1544,12060.0005,1,11,9,0,0,0,0,3.716019,0,5.917642,0.1533904,22.58383,17.24837,,0.0000138686700665858,,,,,,,,,,,,,,,,,,,,25.08284,0.05477488
12069,2021/11/22 11:48:52,178135.1565,12120.0026,1,11,9,0,0,0,0,3.716103,0,5.917642,0.1533904,22.58383,17.24837,,-0.0000242619007622125,,0,,,,,,,,,,,,,,,,,,25.24763,-0.03121197
12070,2021/11/22 11:49:52,178195.1542,12180.0003,1,11,9,0,0,0,0,3.716167,0,5.917642,0.1533904,22.58383,17.24837,,-0.0000153702494571917,,,,,,,,,,,,,,,,,,,,25.43788,-0.003905892
12071,2021/11/22 11:50:52,178255.1556,12240.0017,1,11,9,0,0,0,0,3.716414,0,5.917642,0.1533904,22.58383,17.24837,,-0.00000968040785664925,,0,,,,,,,,,,,,,,,,,,25.2317,0.02169371
12072,2021/11/22 11:51:52,178315.1541,12300.0002,1,11,9,0,0,0,0,3.715977,0,5.917642,0.1533904,22.58383,17.24837,,0.0000259612406807719,,,,,,,,,,,,,,,,,,,,25.38419,0.03718257
12073,2021/11/22 11:52:52,178375.1561,12360.0022,1,11,9,0,0,0,0,3.715893,0,5.917642,0.1533904,22.58383,17.24837,,0.0000201523907890078,,0,,,,,,,,,,,,,,,,,,25.24872,0.004272461
12074,2021/11/22 11:53:52,178435.1561,12420.0022,1,11,9,0,0,0,0,3.716213,0,5.917642,0.1533904,22.58383,17.24837,,0.0000205068299692357,,,,,,,,,,,,,,,,,,,,25.18213,0.01475155
12075,2021/11/22 11:54:52,178495.1548,12480.0009,1,11,9,0,0,0,0,3.71643,0,5.917642,0.1533904,22.58383,17.24837,,-0.0000236644700635225,,0,,,,,,,,,,,,,,,,,,25.31109,0.0395757
12076,2021/11/22 11:55:52,178555.155,12540.0011,1,11,9,0,0,0,0,3.716078,0,5.917642,0.1533904,22.58383,17.24837,,0.0000159639894263819,,,,,,,,,,,,,,,,,,,,25.34863,0.01646578
12077,2021/11/22 11:56:52,178615.1541,12600.0002,1,11,9,0,0,0,0,3.716179,0,5.917642,0.1533904,22.58383,17.24837,,-0.0000238665506913094,,0,,,,,,,,,,,,,,,,,,25.14998,-0.06943762
12078,2021/11/22 11:56:52,178615.1552,12600.0013,1,11,9,0,0,0,0,3.716179,0,5.917642,0.1533904,22.58383,17.24837,,-0.0000238665506913094,0,0,0,,,,,,,,,,,,,,,,,25.14998,-0.06943762
12079,2021/11/22 11:56:52,178615.1657,0.0024,1,12,10,0,0,0,0,3.716236,0,5.917642,0.1533904,22.58383,17.24837,,-0.0000238665506913094,0,0,0,,,,,,,,,,,,,,,,,25.1515079292807,-0.0687277841438605
12080,2021/11/22 11:56:52,178615.1761,0.0025,1,9,10,0,0,0,0,3.716658,0,5.917642,0,22.58383,17.24837,,-0.0000238665506913094,0,4.53662490844727,0,,,,,,,,,,,,,,,,,25.153021306854,-0.0680247086292081
12081,2021/11/22 11:56:54,178617.2197,2.0029,1,10,10,0,0,0,-0.7641449,3.700516,-2.8277304287684,5.917642,0.0004303655,22.58383,17.24996,,-0.00151303701568395,,0.00164675200358033,607.255798339844,,,,,,,,,,,,,,,,,25.4504,0.07012963
12082,2021/11/22 11:56:56,178619.2169,4.0001,1,10,10,0,0,0,-0.7646561,3.699314,-2.8287030159154,5.917642,0.0008536109,22.58383,17.25152,,-0.000745198514778167,,,,,,,,,,,,,,,,,,,,25.09361,-0.02863824
12083,2021/11/22 11:56:58,178621.2198,6.003,1,10,10,0,0,0,-0.764473,3.698228,-2.827195453844,5.917642,0.001278581,22.58383,17.2531,,,,,,,,,,,,,,,,,,,,,,25.39436,-0.004984736
12084,2021/11/22 11:57:00,178623.2182,8.0014,1,10,10,0,0,0,-0.7645493,3.697463,-2.8268927484259,5.917642,0.001703622,22.58383,17.25467,,-0.00053766998462379,,0.273611605167389,,,,,,,,,,,,,,,,,,25.24161,0.04561722
12085,2021/11/22 11:57:02,178625.2173,10.0005,1,10,10,0,0,0,-0.764328,3.696684,-2.825479088352,5.917642,0.002126816,22.58383,17.25623,,,,,,,,,,,,,,,,,,,,,,25.36507,0.03858089
12086,2021/11/22 11:57:04,178627.2181,12.0013,1,10,10,0,0,0,-0.7639999,3.695898,-2.8236657024102,5.917642,0.002552994,22.58383,17.25781,,-0.000398553995182738,,,,,,,,,,,,,,,,,,,,25.30165,0.05184233
12087,2021/11/22 11:57:06,178629.2183,14.0015,1,10,10,0,0,0,-0.7649307,3.695265,-2.8266216431355,5.917642,0.002977149,22.58383,17.25937,,,,,,,,,,,,,,,,,,,,,,25.13859,-0.0866878
12088,2021/11/22 11:57:08,178631.2183,16.0015,1,10,10,0,0,0,-0.7642746,3.694563,-2.8236606589998,5.917642,0.00340193,22.58383,17.26094,,-0.000314195000100881,,,,,,,,,,,,,,,,,,,,25.45491,0.08426726
12089,2021/11/22 11:57:10,178633.2169,18.0001,1,10,10,0,0,0,-0.7644958,3.694072,-2.8241025288976,5.917642,0.003826093,22.58383,17.26251,,,,,,,,,,,,,,,,,,,,,,25.2328,-0.007546544
12090,2021/11/22 11:57:12,178635.2191,20.0023,1,10,10,0,0,0,-0.7640762,3.693691,-2.8222613832542,5.917642,0.004250572,22.58383,17.26408,,,,,,,,,,,,,,,,,,,,,,25.36053,0.0606209
12091,2021/11/22 11:57:14,178637.2198,22.003,1,10,10,0,0,0,-0.7640076,3.693009,-2.8214869428684,5.917642,0.004675099,22.58383,17.26565,,-0.000236437903367914,,0.615898370742798,2.22452902793884,,,,,,,,,,,,,,,,,25.28312,-0.02506614
12092,2021/11/22 11:57:16,178639.2174,24.0006,1,10,10,0,0,0,-0.7642899,3.692379,-2.8220479766721,5.917642,0.005098742,22.58383,17.26721,,,,,,,,,,,,,,,,,,,,,,25.1975,-0.03528535
12093,2021/11/22 11:57:18,178641.2198,26.003,1,10,10,0,0,0,-0.7643127,3.691696,-2.8216101373392,5.917642,0.005523673,22.58383,17.26878,,,,,,,,,,,,,,,,,,,,,,25.33979,0.01372635
12094,2021/11/22 11:57:20,178643.2181,28.0013,1,10,10,0,0,0,-0.7643127,3.691548,-2.8214970190596,5.917642,0.005949416,22.58383,17.27035,,-0.000157119502546266,,,,,,,,,,,,,,,,,,,,25.16816,-0.03691733
12095,2021/11/22 11:57:22,178645.2185,30.0017,1,10,10,0,0,0,-0.7643433,3.690787,-2.8210283151771,5.917642,0.006373405,22.58383,17.27192,,,,,,,,,,,,,,,,,,,,,,25.44241,0.03262997
12096,2021/11/22 11:57:24,178647.2199,32.0031,1,10,10,0,0,0,-0.7644882,3.690508,-2.8213498180056,5.917642,0.006798493,22.58383,17.27349,,,,,,,,,,,,,,,,,,,,,,25.15534,0.006915927
12097,2021/11/22 11:57:26,178649.2191,34.0023,1,10,10,0,0,0,-0.764473,3.690047,-2.820941300231,5.917642,0.007223776,22.58383,17.27505,,,,,,,,,,,,,,,,,,,,,,25.33519,0.01250684
12098,2021/11/22 11:57:28,178651.2176,36.0008,1,10,10,0,0,0,-0.7646408,3.68992,-2.821463380736,5.917642,0.007648394,22.58383,17.27662,,-0.000152481807162985,,,,,,,,,,,,,,,,,,,,25.24501,0.04392505
12099,2021/11/22 11:57:30,178653.2195,38.0027,1,10,10,0,0,0,-0.7642593,3.689375,-2.8196391549375,5.917642,0.008073141,22.58383,17.27819,,,,,,,,,,,,,,,,,,,,,,25.15455,-0.03788531
