Repository: HVES-Battery-Testing-Consortium/LG-HG2

# Battery Testing Consortium (BTC)
The Battery Testing Consortium (BTC) has been developed within the High Voltage and Energy Storage Lab at Oxford Brookes University to provide accurate and comprehensive cell data to Formula Student Electric teams. Through the BTC, we aim to provide FS teams with information for improved and informed decisions for cell selection, pack architecture design, thermal cooling requirements, and end of life predictions. A range of tests are completed to provide a comprehensive electrochemical lithium-ion characterisation for modelling, validation, and battery management parameterisation.

File: Data/Round1/LG_HG2/Package 2/211120_BTC_GITT_LG_HG2_4_25C/211120_BTC_GITT_LG_HG2_4_25C_Channel_6_Wb_1.CSV (part 73 of 81)
Data_Point,Date_Time,Test_Time(s),Step_Time(s),Cycle_Index,Step_Index,TC_Counter1,TC_Counter2,TC_Counter3,TC_Counter4,Current(A),Voltage(V),Power(W),Charge_Capacity(Ah),Discharge_Capacity(Ah),Charge_Energy(Wh),Discharge_Energy(Wh),ACR(Ohm),dV/dt(V/s),Internal_Resistance(Ohm),dQ/dV(Ah/V),dV/dQ(V/Ah),MetaCode_MV_UD1,MetaCode_MV_UD2,MetaCode_MV_UD3,MetaCode_MV_UD4,MetaCode_MV_UD5,MetaCode_MV_UD6,MetaCode_MV_UD7,MetaCode_MV_UD8,MetaCode_MV_UD9,MetaCode_MV_UD10,MetaCode_MV_UD11,MetaCode_MV_UD12,MetaCode_MV_UD13,MetaCode_MV_UD14,MetaCode_MV_UD15,MetaCode_MV_UD16,Aux_Temperature_1(C),Aux_dT/dt_1(C)
15887,2021/11/23 10:21:07,259270.1942,722.0031,1,10,16,0,0,0,-0.7654419,3.335569,-2.5531842729411,5.917643,0.1533821,22.58384,21.04658,,,,,,,,,,,,,,,,,,,,,,25.52458,-0.01277268
15888,2021/11/23 10:21:07,259270.2279,722.0368,1,10,16,0,0,0,-0.765419,3.335762,-2.553255614278,5.917643,0.1533887,22.58384,21.0466,,-0.000220089001231827,0,1.46932697296143,0.647176504135132,,,,,,,,,,,,,,,,,25.52458,-0.01277268
15889,2021/11/23 10:22:07,259330.2723,60.0011,1,11,16,0,0,0,0,3.370947,0,5.917643,0.1533905,22.58384,21.0466,,0.000156831796630286,,,,,,,,,,,,,,,,,,,,25.75786,-0.04431427
15890,2021/11/23 10:23:07,259390.2729,120.0017,1,11,16,0,0,0,0,3.375854,0,5.917643,0.1533905,22.58384,21.0466,,0.000041885010432452,,,,,,,,,,,,,,,,,,,,25.64758,-0.00444293
15891,2021/11/23 10:24:07,259450.272,180.0008,1,11,16,0,0,0,0,3.378418,0,5.917643,0.1533905,22.58384,21.0466,,0.0000833222075016238,,0,,,,,,,,,,,,,,,,,,25.41793,0.04387677
15892,2021/11/23 10:25:07,259510.2716,240.0004,1,11,16,0,0,0,0,3.380644,0,5.917643,0.1533905,22.58384,21.0466,,0.0000322833402606193,,,,,,,,,,,,,,,,,,,,25.46383,0.03878772
15893,2021/11/23 10:26:07,259570.2738,300.0026,1,11,16,0,0,0,0,3.38201,0,5.917643,0.1533905,22.58384,21.0466,,0.0000348096691595856,,0,,,,,,,,,,,,,,,,,,25.37711,-0.001986623
15894,2021/11/23 10:27:07,259630.2717,360.0005,1,11,16,0,0,0,0,3.382862,0,5.917643,0.1533905,22.58384,21.0466,,-0.0000102334897746914,,,,,,,,,,,,,,,,,,,,25.4229,-0.01056671
15895,2021/11/23 10:28:07,259690.2714,420.0002,1,11,16,0,0,0,0,3.383635,0,5.917643,0.1533905,22.58384,21.0466,,0.00000576873298996361,,0,,,,,,,,,,,,,,,,,,25.36465,-0.01990914
15896,2021/11/23 10:29:07,259750.2714,480.0002,1,11,16,0,0,0,0,3.38426,0,5.917643,0.1533905,22.58384,21.0466,,-0.00000130383796204114,,,,,,,,,,,,,,,,,,,,25.36202,0.06165922
15897,2021/11/23 10:30:07,259810.2719,540.0007,1,11,16,0,0,0,0,3.38528,0,5.917643,0.1533905,22.58384,21.0466,,0.0000317654412356205,,0,,,,,,,,,,,,,,,,,,25.29101,-0.0320828
15898,2021/11/23 10:31:07,259870.2733,600.0021,1,11,16,0,0,0,0,3.385674,0,5.917643,0.1533905,22.58384,21.0466,,0.0000357561693817843,,,,,,,,,,,,,,,,,,,,25.34031,-0.02197921
15899,2021/11/23 10:32:07,259930.2727,660.0015,1,11,16,0,0,0,0,3.38619,0,5.917643,0.1533905,22.58384,21.0466,,0.00000533410184289096,,0,,,,,,,,,,,,,,,,,,25.27765,0.05113423
15900,2021/11/23 10:33:07,259990.2714,720.0002,1,11,16,0,0,0,0,3.386469,0,5.917643,0.1533905,22.58384,21.0466,,0.0000196770706679672,,,,,,,,,,,,,,,,,,,,25.16072,-0.08434534
15901,2021/11/23 10:34:07,260050.274,780.0028,1,11,16,0,0,0,0,3.386769,0,5.917643,0.1533905,22.58384,21.0466,,-0.0000283283698081505,,0,,,,,,,,,,,,,,,,,,25.2488,0.03017485
15902,2021/11/23 10:35:07,260110.2728,840.0016,1,11,16,0,0,0,0,3.387524,0,5.917643,0.1533905,22.58384,21.0466,,0.00000565061918678111,,,,,,,,,,,,,,,,,,,,25.40353,0.04858434
15903,2021/11/23 10:36:07,260170.2712,900,1,11,16,0,0,0,0,3.387859,0,5.917643,0.1533905,22.58384,21.0466,,0.0000237073199969018,,0,,,,,,,,,,,,,,,,,,25.34538,0.03014147
15904,2021/11/23 10:37:07,260230.2725,960.0013,1,11,16,0,0,0,0,3.388025,0,5.917643,0.1533905,22.58384,21.0466,,0.000020071860490134,,,,,,,,,,,,,,,,,,,,25.29336,-0.04460454
15905,2021/11/23 10:38:07,260290.2723,1020.0011,1,11,16,0,0,0,0,3.388313,0,5.917643,0.1533905,22.58384,21.0466,,-0.000000829756174880458,,0,,,,,,,,,,,,,,,,,,25.38592,0.02027094
15906,2021/11/23 10:39:07,260350.2723,1080.0011,1,11,16,0,0,0,0,3.388544,0,5.917643,0.1533905,22.58384,21.0466,,-0.0000161603493324947,,,,,,,,,,,,,,,,,,,,25.20411,-0.02208412
15907,2021/11/23 10:40:07,260410.2721,1140.0009,1,11,16,0,0,0,0,3.38891,0,5.917643,0.1533905,22.58384,21.0466,,0.00000185704300292855,,0,,,,,,,,,,,,,,,,,,25.31756,-0.01887083
15908,2021/11/23 10:41:07,260470.2727,1200.0015,1,11,16,0,0,0,0,3.389294,0,5.917643,0.1533905,22.58384,21.0466,,-0.0000229170691454783,,,,,,,,,,,,,,,,,,,,25.25916,0.007604361
15909,2021/11/23 10:42:07,260530.2725,1260.0013,1,11,16,0,0,0,0,3.389162,0,5.917643,0.1533905,22.58384,21.0466,,0.0000148574499689857,,0,,,,,,,,,,,,,,,,,,25.197,-0.004759431
15910,2021/11/23 10:43:07,260590.2725,1320.0013,1,11,16,0,0,0,0,3.389529,0,5.917643,0.1533905,22.58384,21.0466,,0.0000242209807765903,,,,,,,,,,,,,,,,,,,,25.13749,-0.05179405
15911,2021/11/23 10:44:07,260650.2723,1380.0011,1,11,16,0,0,0,0,3.389517,0,5.917643,0.1533905,22.58384,21.0466,,-0.0000109045504359528,,0,,,,,,,,,,,,,,,,,,25.35686,0.05740285
15912,2021/11/23 10:45:07,260710.2729,1440.0017,1,11,16,0,0,0,0,3.390149,0,5.917643,0.1533905,22.58384,21.0466,,0.0000161607604240999,,,,,,,,,,,,,,,,,,,,25.24395,-0.08292496
15913,2021/11/23 10:46:07,260770.2713,1500.0001,1,11,16,0,0,0,0,3.390278,0,5.917643,0.1533905,22.58384,21.0466,,0.00000221270101974369,,0,,,,,,,,,,,,,,,,,,25.17978,-0.01333833
15914,2021/11/23 10:47:07,260830.273,1560.0018,1,11,16,0,0,0,0,3.390316,0,5.917643,0.1533905,22.58384,21.0466,,0.00000592673086430295,,,,,,,,,,,,,,,,,,,,25.18504,0.02988279
15915,2021/11/23 10:48:07,260890.2725,1620.0013,1,11,16,0,0,0,0,3.390464,0,5.917643,0.1533905,22.58384,21.0466,,0.0000207042194233509,,0,,,,,,,,,,,,,,,,,,25.11625,-0.07211208
15916,2021/11/23 10:49:07,260950.2717,1680.0005,1,11,16,0,0,0,0,3.390684,0,5.917643,0.1533905,22.58384,21.0466,,0.0000132768700495944,,,,,,,,,,,,,,,,,,,,25.21737,-0.02456248
15917,2021/11/23 10:50:07,261010.2738,1740.0026,1,11,16,0,0,0,0,3.391041,0,5.917643,0.1533905,22.58384,21.0466,,0.0000224824398173951,,0,,,,,,,,,,,,,,,,,,25.40804,0.08173943
15918,2021/11/23 10:51:07,261070.273,1800.0018,1,11,16,0,0,0,0,3.39119,0,5.917643,0.1533905,22.58384,21.0466,,0.00000762591798775247,,,,,,,,,,,,,,,,,,,,25.34249,0.08029044
15919,2021/11/23 10:52:07,261130.2729,1860.0017,1,11,16,0,0,0,0,3.391254,0,5.917643,0.1533905,22.58384,21.0466,,-0.0000147768296301365,,0,,,,,,,,,,,,,,,,,,25.35948,0.0473392
15920,2021/11/23 10:53:07,261190.2713,1920.0001,1,11,16,0,0,0,0,3.391437,0,5.917643,0.1533905,22.58384,21.0466,,-0.0000293192606477533,,,,,,,,,,,,,,,,,,,,25.19427,0.03145814
15921,2021/11/23 10:54:07,261250.2736,1980.0024,1,11,16,0,0,0,0,3.391549,0,5.917643,0.1533905,22.58384,21.0466,,0.0000423965902882628,,0,,,,,,,,,,,,,,,,,,25.34102,0.03947496
15922,2021/11/23 10:55:07,261310.2725,2040.0013,1,11,16,0,0,0,0,3.391813,0,5.917643,0.1533905,22.58384,21.0466,,0.0000104714299595798,,,,,,,,,,,,,,,,,,,,24.99887,0.04676402
15923,2021/11/23 10:56:07,261370.2725,2100.0013,1,11,16,0,0,0,0,3.391865,0,5.917643,0.1533905,22.58384,21.0466,,-0.00000738847484171856,,0,,,,,,,,,,,,,,,,,,25.29249,0.03963709
15924,2021/11/23 10:57:07,261430.2721,2160.0009,1,11,16,0,0,0,0,3.391775,0,5.917643,0.1533905,22.58384,21.0466,,-0.00000632153296464821,,,,,,,,,,,,,,,,,,,,25.29401,0.05417824
15925,2021/11/23 10:58:07,261490.2731,2220.0019,1,11,16,0,0,0,0,3.391957,0,5.917643,0.1533905,22.58384,21.0466,,-0.0000305034191114828,,0,,,,,,,,,,,,,,,,,,25.36753,0.02383947
15926,2021/11/23 10:59:07,261550.2721,2280.0009,1,11,16,0,0,0,0,3.392254,0,5.917643,0.1533905,22.58384,21.0466,,0.000010312770427845,,,,,,,,,,,,,,,,,,,,25.33043,0.05080342
15927,2021/11/23 11:00:07,261610.2725,2340.0013,1,11,16,0,0,0,0,3.392444,0,5.917643,0.1533905,22.58384,21.0466,,-0.00000343733290719683,,0,,,,,,,,,,,,,,,,,,25.29226,0.03395319
15928,2021/11/23 11:01:07,261670.2726,2400.0014,1,11,16,0,0,0,0,3.392396,0,5.917643,0.1533905,22.58384,21.0466,,0.0000478923611808568,,,,,,,,,,,,,,,,,,,,25.38766,-0.03047347
15929,2021/11/23 11:02:07,261730.2715,2460.0003,1,11,16,0,0,0,0,3.392609,0,5.917643,0.1533905,22.58384,21.0466,,-0.0000168705901160138,,0,,,,,,,,,,,,,,,,,,25.20428,-0.0787878
15930,2021/11/23 11:03:07,261790.2714,2520.0002,1,11,16,0,0,0,0,3.392529,0,5.917643,0.1533905,22.58384,21.0466,,-0.0000224019295274047,,,,,,,,,,,,,,,,,,,,25.15238,0.05892575
15931,2021/11/23 11:04:07,261850.2715,2580.0003,1,11,16,0,0,0,0,3.392639,0,5.917643,0.1533905,22.58384,21.0466,,0.0000139866197059746,,0,,,,,,,,,,,,,,,,,,25.37687,-0.01778543
15932,2021/11/23 11:05:07,261910.2714,2640.0002,1,11,16,0,0,0,0,3.39302,0,5.917643,0.1533905,22.58384,21.0466,,0.0000401842407882214,,,,,,,,,,,,,,,,,,,,25.15464,0.05735457
15933,2021/11/23 11:06:07,261970.2718,2700.0006,1,11,16,0,0,0,0,3.393074,0,5.917643,0.1533905,22.58384,21.0466,,0.0000305036701320205,,0,,,,,,,,,,,,,,,,,,25.40861,0.002610683
15934,2021/11/23 11:07:07,262030.2733,2760.0021,1,11,16,0,0,0,0,3.393111,0,5.917643,0.1533905,22.58384,21.0466,,-0.00000667706399326562,,,,,,,,,,,,,,,,,,,,25.15203,-0.08115649
15935,2021/11/23 11:08:07,262090.2731,2820.0019,1,11,16,0,0,0,0,3.393154,0,5.917643,0.1533905,22.58384,21.0466,,-0.00000648037621431286,,0,,,,,,,,,,,,,,,,,,25.28808,0.003746152
15936,2021/11/23 11:09:07,262150.2715,2880.0003,1,11,16,0,0,0,0,3.3934,0,5.917643,0.1533905,22.58384,21.0466,,-0.0000190445607586298,,,,,,,,,,,,,,,,,,,,25.10047,-0.06208718
15937,2021/11/23 11:10:07,262210.2728,2940.0016,1,11,16,0,0,0,0,3.393631,0,5.917643,0.1533905,22.58384,21.0466,,0.000018255390386912,,0,,,,,,,,,,,,,,,,,,25.1166,-0.01681924
15938,2021/11/23 11:11:07,262270.273,3000.0018,1,11,16,0,0,0,0,3.393741,0,5.917643,0.1533905,22.58384,21.0466,,0.00000841651672089938,,,,,,,,,,,,,,,,,,,,25.0533,0.007058382
15939,2021/11/23 11:12:07,262330.2736,3060.0024,1,11,16,0,0,0,0,3.393551,0,5.917643,0.1533905,22.58384,21.0466,,0.0000259979497059248,,0,,,,,,,,,,,,,,,,,,25.4459,0.0679785
15940,2021/11/23 11:13:07,262390.2732,3120.002,1,11,16,0,0,0,0,3.393679,0,5.917643,0.1533905,22.58384,21.0466,,0.00000691503601046861,,,,,,,,,,,,,,,,,,,,25.07758,-0.05113721
15941,2021/11/23 11:14:07,262450.2731,3180.0019,1,11,16,0,0,0,0,3.393973,0,5.917643,0.1533905,22.58384,21.0466,,-0.0000228777498705313,,0,,,,,,,,,,,,,,,,,,25.02949,-0.04571795
15942,2021/11/23 11:15:07,262510.2721,3240.0009,1,11,16,0,0,0,0,3.393888,0,5.917643,0.1533905,22.58384,21.0466,,-0.00000853463461680803,,,,,,,,,,,,,,,,,,,,25.06611,-0.03649771
15943,2021/11/23 11:16:07,262570.2714,3300.0002,1,11,16,0,0,0,0,3.393833,0,5.917643,0.1533905,22.58384,21.0466,,-0.00000138293796680955,,0,,,,,,,,,,,,,,,,,,25.13692,-0.05806625
15944,2021/11/23 11:17:07,262630.2727,3360.0015,1,11,16,0,0,0,0,3.393998,0,5.917643,0.1533905,22.58384,21.0466,,0.0000163568292919081,,,,,,,,,,,,,,,,,,,,25.20408,-0.05084634
15945,2021/11/23 11:18:07,262690.2725,3420.0013,1,11,16,0,0,0,0,3.394054,0,5.917643,0.1533905,22.58384,21.0466,,0.000015054650248203,,0,,,,,,,,,,,,,,,,,,25.24536,0.04066944
15946,2021/11/23 11:19:07,262750.2727,3480.0015,1,11,16,0,0,0,0,3.394341,0,5.917643,0.1533905,22.58384,21.0466,,0.0000256036892096745,,,,,,,,,,,,,,,,,,,,25.34963,0.0224936
15947,2021/11/23 11:20:07,262810.2723,3540.0011,1,11,16,0,0,0,0,3.394386,0,5.917643,0.1533905,22.58384,21.0466,,-0.0000165545097843278,,0,,,,,,,,,,,,,,,,,,25.26705,0.09646654
15948,2021/11/23 11:21:07,262870.2731,3600.0019,1,11,16,0,0,0,0,3.394238,0,5.917643,0.1533905,22.58384,21.0466,,-0.0000124470598166226,,,,,,,,,,,,,,,,,,,,25.05117,-0.0960952
15949,2021/11/23 11:22:07,262930.2713,3660.0001,1,11,16,0,0,0,0,3.394519,0,5.917643,0.1533905,22.58384,21.0466,,0.0000502599286846817,,0,,,,,,,,,,,,,,,,,,25.32638,0.02769232
15950,2021/11/23 11:23:07,262990.2726,3720.0014,1,11,16,0,0,0,0,3.394577,0,5.917643,0.1533905,22.58384,21.0466,,0.0000131172901092214,,,,,,,,,,,,,,,,,,,,25.10292,-0.06056249
15951,2021/11/23 11:24:07,263050.2734,3780.0022,1,11,16,0,0,0,0,3.394479,0,5.917643,0.1533905,22.58384,21.0466,,0.0000129989703054889,,0,,,,,,,,,,,,,,,,,,25.14581,-0.04347324
15952,2021/11/23 11:25:07,263110.2733,3840.0021,1,11,16,0,0,0,0,3.394694,0,5.917643,0.1533905,22.58384,21.0466,,-0.0000328741516568698,,,,,,,,,,,,,,,,,,,,25.04962,-0.07640421
15953,2021/11/23 11:26:07,263170.273,3900.0018,1,11,16,0,0,0,0,3.394681,0,5.917643,0.1533905,22.58384,21.0466,,-0.0000249324002652429,,0,,,,,,,,,,,,,,,,,,25.08312,-0.0654
15954,2021/11/23 11:27:07,263230.2723,3960.0011,1,11,16,0,0,0,0,3.394719,0,5.917643,0.1533905,22.58384,21.0466,,-0.0000242602891376009,,,,,,,,,,,,,,,,,,,,25.07205,-0.07460058
15955,2021/11/23 11:28:07,263290.2723,4020.0011,1,11,16,0,0,0,0,3.394753,0,5.917643,0.1533905,22.58384,21.0466,,0.0000694670525263064,,0,,,,,,,,,,,,,,,,,,25.36044,0.1045537
15956,2021/11/23 11:29:07,263350.2713,4080.0001,1,11,16,0,0,0,0,3.395202,0,5.917643,0.1533905,22.58384,21.0466,,0.0000371411588275805,,,,,,,,,,,,,,,,,,,,25.33406,0.08367538
15957,2021/11/23 11:30:07,263410.2727,4140.0015,1,11,16,0,0,0,0,3.395292,0,5.917643,0.1533905,22.58384,21.0466,,-0.00000414895202993648,,0,,,,,,,,,,,,,,,,,,25.264,0.03617108
15958,2021/11/23 11:31:07,263470.2734,4200.0022,1,11,16,0,0,0,0,3.395217,0,5.917643,0.1533905,22.58384,21.0466,,0.00000106688196410687,,,,,,,,,,,,,,,,,,,,25.05906,-0.07996917
15959,2021/11/23 11:32:07,263530.2717,4260.0005,1,11,16,0,0,0,0,3.395358,0,5.917643,0.1533905,22.58384,21.0466,,-0.0000365135092579294,,0,,,,,,,,,,,,,,,,,,25.01184,-0.08599997
15960,2021/11/23 11:33:07,263590.273,4320.0018,1,11,16,0,0,0,0,3.395393,0,5.917643,0.1533905,22.58384,21.0466,,0.00000138292705287313,,,,,,,,,,,,,,,,,,,,25.15847,-0.01617193
15961,2021/11/23 11:34:07,263650.2712,4380,1,11,16,0,0,0,0,3.395619,0,5.917643,0.1533905,22.58384,21.0466,,0.00000454367682323209,,0,,,,,,,,,,,,,,,,,,25.34868,-0.03546834
15962,2021/11/23 11:35:07,263710.2727,4440.0015,1,11,16,0,0,0,0,3.395391,0,5.917643,0.1533905,22.58384,21.0466,,0.000000197570798832203,,,,,,,,,,,,,,,,,,,,25.1866,-0.02217054
15963,2021/11/23 11:36:07,263770.2725,4500.0013,1,11,16,0,0,0,0,3.395506,0,5.917643,0.1533905,22.58384,21.0466,,-0.0000113011401481344,,0,,,,,,,,,,,,,,,,,,25.05507,-0.02845883
15964,2021/11/23 11:37:07,263830.2733,4560.0021,1,11,16,0,0,0,0,3.395584,0,5.917643,0.1533905,22.58384,21.0466,,0.00000707303479430266,,,,,,,,,,,,,,,,,,,,25.4087,0.03513992
15965,2021/11/23 11:38:07,263890.272,4620.0008,1,11,16,0,0,0,0,3.395737,0,5.917643,0.1533905,22.58384,21.0466,,-0.0000297094793495489,,0,,,,,,,,,,,,,,,,,,25.29146,-0.03921807
15966,2021/11/23 11:39:07,263950.2721,4680.0009,1,11,16,0,0,0,0,3.39591,0,5.917643,0.1533905,22.58384,21.0466,,0.00000521552419741056,,,,,,,,,,,,,,,,,,,,25.28327,0.06152332
15967,2021/11/23 11:40:07,264010.2729,4740.0017,1,11,16,0,0,0,0,3.395766,0,5.917643,0.1533905,22.58384,21.0466,,-0.00000588722014072118,,0,,,,,,,,,,,,,,,,,,25.24758,-0.06874084
15968,2021/11/23 11:41:07,264070.2719,4800.0007,1,11,16,0,0,0,0,3.395307,0,5.917643,0.1533905,22.58384,21.0466,,0.00000505760317537352,,,,,,,,,,,,,,,,,,,,25.20263,-0.07431805
15969,2021/11/23 11:42:07,264130.2718,4860.0006,1,11,16,0,0,0,0,3.395884,0,5.917643,0.1533905,22.58384,21.0466,,-0.000064642503275536,,0,,,,,,,,,,,,,,,,,,25.31191,0.07708728
15970,2021/11/23 11:43:07,264190.2726,4920.0014,1,11,16,0,0,0,0,3.396109,0,5.917643,0.1533905,22.58384,21.0466,,-0.0000141057398650446,,,,,,,,,,,,,,,,,,,,25.31763,0.08131564
15971,2021/11/23 11:44:07,264250.2725,4980.0013,1,11,16,0,0,0,0,3.395975,0,5.917643,0.1533905,22.58384,21.0466,,-0.00000292361210085801,,0,,,,,,,,,,,,,,,,,,25.2479,0.07270753
15972,2021/11/23 11:45:07,264310.2721,5040.0009,1,11,16,0,0,0,0,3.395961,0,5.917643,0.1533905,22.58384,21.0466,,0.0000131979495563428,,,,,,,,,,,,,,,,,,,,25.19435,-0.003507137
15973,2021/11/23 11:46:07,264370.272,5100.0008,1,11,16,0,0,0,0,3.395946,0,5.917643,0.1533905,22.58384,21.0466,,0.0000242602891376009,,0,,,,,,,,,,,,,,,,,,25.49077,0.03327131
15974,2021/11/23 11:47:07,264430.2737,5160.0025,1,11,16,0,0,0,0,3.396215,0,5.917643,0.1533905,22.58384,21.0466,,0.0000165969104273245,,,,,,,,,,,,,,,,,,,,25.40943,-0.01893222
15975,2021/11/23 11:48:07,264490.2731,5220.0019,1,11,16,0,0,0,0,3.396178,0,5.917643,0.1533905,22.58384,21.0466,,0.0000506533797306474,,0,,,,,,,,,,,,,,,,,,25.32497,-0.04704773
15976,2021/11/23 11:49:07,264550.2733,5280.0021,1,11,16,0,0,0,0,3.396375,0,5.917643,0.1533905,22.58384,21.0466,,-0.00000114586305244302,,,,,,,,,,,,,,,,,,,,25.22226,0.01495719
15977,2021/11/23 11:50:07,264610.2715,5340.0003,1,11,16,0,0,0,0,3.396264,0,5.917643,0.1533905,22.58384,21.0466,,-0.00000110629605387658,,0,,,,,,,,,,,,,,,,,,25.36192,0.05078554
15978,2021/11/23 11:51:07,264670.2731,5400.0019,1,11,16,0,0,0,0,3.396199,0,5.917643,0.1533905,22.58384,21.0466,,0.0000075073799052916,,,,,,,,,,,,,,,,,,,,25.43014,0.04125655
15979,2021/11/23 11:52:07,264730.2727,5460.0015,1,11,16,0,0,0,0,3.396175,0,5.917643,0.1533905,22.58384,21.0466,,0.0000220860401896061,,0,,,,,,,,,,,,,,,,,,25.21398,0.05842566
15980,2021/11/23 11:53:07,264790.2718,5520.0006,1,11,16,0,0,0,0,3.396779,0,5.917643,0.1533905,22.58384,21.0466,,-0.00000387193904316518,,,,,,,,,,,,,,,,,,,,25.18635,-0.07261336
15981,2021/11/23 11:54:07,264850.2726,5580.0014,1,11,16,0,0,0,0,3.396682,0,5.917643,0.1533905,22.58384,21.0466,,-0.0000379364209948108,,0,,,,,,,,,,,,,,,,,,25.08987,-0.08347392
15982,2021/11/23 11:55:07,264910.2717,5640.0005,1,11,16,0,0,0,0,3.396504,0,5.917643,0.1533905,22.58384,21.0466,,-0.00000418822401115904,,,,,,,,,,,,,,,,,,,,25.25288,0.06377578
15983,2021/11/23 11:56:07,264970.2722,5700.001,1,11,16,0,0,0,0,3.396603,0,5.917643,0.1533905,22.58384,21.0466,,0.0000155275192810223,,0,,,,,,,,,,,,,,,,,,25.29556,0.02793133
15984,2021/11/23 11:57:07,265030.273,5760.0018,1,11,16,0,0,0,0,3.39678,0,5.917643,0.1533905,22.58384,21.0466,,0.0000129188802020508,,,,,,,,,,,,,,,,,,,,25.37425,0.09458423
15985,2021/11/23 11:58:07,265090.2724,5820.0012,1,11,16,0,0,0,0,3.396795,0,5.917643,0.1533905,22.58384,21.0466,,0.00000197549502445327,,0,,,,,,,,,,,,,,,,,,25.20214,0.0486511
15986,2021/11/23 11:59:07,265150.2719,5880.0007,1,11,16,0,0,0,0,3.396966,0,5.917643,0.1533905,22.58384,21.0466,,-0.00000833755711937556,,,,,,,,,,,,,,,,,,,,25.24796,0.04864752
15987,2021/11/23 12:00:07,265210.272,5940.0008,1,11,16,0,0,0,0,3.396834,0,5.917643,0.1533905,22.58384,21.0466,,-0.0000110633200165466,,0,,,,,,,,,,,,,,,,,,25.30914,-0.01013458
15988,2021/11/23 12:01:07,265270.2716,6000.0004,1,11,16,0,0,0,0,3.396817,0,5.917643,0.1533905,22.58384,21.0466,,-0.0000276578502962366,,,,,,,,,,,,,,,,,,,,25.10114,-0.03947675
15989,2021/11/23 12:02:07,265330.2714,6060.0002,1,11,16,0,0,0,0,3.396783,0,5.917643,0.1533905,22.58384,21.0466,,0.0000161604893946787,,0,,,,,,,,,,,,,,,,,,25.18618,0.03733873
15990,2021/11/23 12:03:07,265390.273,6120.0018,1,11,16,0,0,0,0,3.397077,0,5.917643,0.1533905,22.58384,21.0466,,0.0000291978194582043,,,,,,,,,,,,,,,,,,,,25.32361,-0.001443028
15991,2021/11/23 12:04:07,265450.2721,6180.0009,1,11,16,0,0,0,0,3.397141,0,5.917643,0.1533905,22.58384,21.0466,,0.00000659826400806196,,0,,,,,,,,,,,,,,,,,,25.16204,-0.09243846
15992,2021/11/23 12:05:07,265510.2729,6240.0017,1,11,16,0,0,0,0,3.397022,0,5.917643,0.1533905,22.58384,21.0466,,-0.0000145796402648557,,,,,,,,,,,,,,,,,,,,25.2442,-0.03077209
15993,2021/11/23 12:06:07,265570.2733,6300.0021,1,11,16,0,0,0,0,3.3969,0,5.917643,0.1533905,22.58384,21.0466,,-0.00000327994689541811,,0,,,,,,,,,,,,,,,,,,25.33784,0.05557299
15994,2021/11/23 12:07:07,265630.2724,6360.0012,1,11,16,0,0,0,0,3.396996,0,5.917643,0.1533905,22.58384,21.0466,,-0.0000194783806364285,,,,,,,,,,,,,,,,,,,,25.33039,0.05974352
15995,2021/11/23 12:08:07,265690.2739,6420.0027,1,11,16,0,0,0,0,3.396918,0,5.917643,0.1533905,22.58384,21.0466,,0.00001248553962796,,0,,,,,,,,,,,,,,,,,,25.35346,0.07389843
15996,2021/11/23 12:09:07,265750.2723,6480.0011,1,11,16,0,0,0,0,3.397335,0,5.917643,0.1533905,22.58384,21.0466,,0.0000219665998884011,,,,,,,,,,,,,,,,,,,,25.34915,0.0856179
15997,2021/11/23 12:10:07,265810.2722,6540.001,1,11,16,0,0,0,0,3.397598,0,5.917643,0.1533905,22.58384,21.0466,,0.0000235872194025433,,0,,,,,,,,,,,,,,,,,,25.30736,0.05949259
15998,2021/11/23 12:11:07,265870.2728,6600.0016,1,11,16,0,0,0,0,3.397493,0,5.917643,0.1533905,22.58384,21.0466,,0.0000378577096853405,,,,,,,,,,,,,,,,,,,,25.1022,-0.06054461
15999,2021/11/23 12:12:07,265930.2742,6660.003,1,11,16,0,0,0,0,3.397311,0,5.917643,0.1533905,22.58384,21.0466,,0.00000608543314228882,,0,,,,,,,,,,,,,,,,,,25.38386,0.07594407
16000,2021/11/23 12:13:07,265990.2741,6720.0029,1,11,16,0,0,0,0,3.397228,0,5.917643,0.1533905,22.58384,21.0466,,-0.0000238667507801438,,,,,,,,,,,,,,,,,,,,25.41596,0.08375108
16001,2021/11/23 12:14:07,266050.2727,6780.0015,1,11,16,0,0,0,0,3.397877,0,5.917643,0.1533905,22.58384,21.0466,,-0.000021256679247017,,0,,,,,,,,,,,,,,,,,,25.39747,0.1183355
16002,2021/11/23 12:15:07,266110.2732,6840.002,1,11,16,0,0,0,0,3.397628,0,5.917643,0.1533905,22.58384,21.0466,,0.0000189657002920285,,,,,,,,,,,,,,,,,,,,25.2174,0.02312005
16003,2021/11/23 12:16:07,266170.2728,6900.0016,1,11,16,0,0,0,0,3.397472,0,5.917643,0.1533905,22.58384,21.0466,,-0.00000659853685647249,,0,,,,,,,,,,,,,,,,,,25.27913,0.005865693
16004,2021/11/23 12:17:07,266230.2722,6960.001,1,11,16,0,0,0,0,3.397506,0,5.917643,0.1533905,22.58384,21.0466,,0.0000310165596602019,,,,,,,,,,,,,,,,,,,,25.04608,-0.05512714
16005,2021/11/23 12:18:07,266290.2725,7020.0013,1,11,16,0,0,0,0,3.397702,0,5.917643,0.1533905,22.58384,21.0466,,-0.00000304261607197986,,0,,,,,,,,,,,,,,,,,,25.16963,-0.007905364
16006,2021/11/23 12:19:07,266350.2731,7080.0019,1,11,16,0,0,0,0,3.397677,0,5.917643,0.1533905,22.58384,21.0466,,-0.00000450465222456842,,,,,,,,,,,,,,,,,,,,25.15847,-0.06598711
16007,2021/11/23 12:20:07,266410.2728,7140.0016,1,11,16,0,0,0,0,3.397884,0,5.917643,0.1533905,22.58384,21.0466,,0.00000975894727162085,,0,,,,,,,,,,,,,,,,,,25.22993,0.01858592
16008,2021/11/23 12:21:07,266470.2733,7200.0021,1,11,16,0,0,0,0,3.397679,0,5.917643,0.1533905,22.58384,21.0466,,0.0000209806294151349,,,,,,,,,,,,,,,,,,,,25.23816,0.02809942
16009,2021/11/23 12:22:07,266530.2713,7260.0001,1,11,16,0,0,0,0,3.397862,0,5.917643,0.1533905,22.58384,21.0466,,0.0000000395151502630142,,0,,,,,,,,,,,,,,,,,,25.01559,-0.03938556
16010,2021/11/23 12:23:07,266590.2729,7320.0017,1,11,16,0,0,0,0,3.397783,0,5.917643,0.1533905,22.58384,21.0466,,0.0000124851303553442,,,,,,,,,,,,,,,,,,,,25.25122,0.04765928
16011,2021/11/23 12:24:07,266650.2729,7380.0017,1,11,16,0,0,0,0,3.39775,0,5.917643,0.1533905,22.58384,21.0466,,0.0000310986797558144,,,,,,,,,,,,,,,,,,,,25.13909,-0.03181636
16012,2021/11/23 12:25:07,266710.2726,7440.0014,1,11,16,0,0,0,0,3.397953,0,5.917643,0.1533905,22.58384,21.0466,,-0.0000264703194261529,,0,,,,,,,,,,,,,,,,,,25.27312,0.01707137
16013,2021/11/23 12:26:07,266770.2725,7500.0013,1,11,16,0,0,0,0,3.397775,0,5.917643,0.1533905,22.58384,21.0466,,-0.00000521565289091086,,,,,,,,,,,,,,,,,,,,25.23643,0.04943907
16014,2021/11/23 12:27:07,266830.2722,7560.001,1,11,16,0,0,0,0,3.397914,0,5.917643,0.1533905,22.58384,21.0466,,0.0000227983491640771,,0,,,,,,,,,,,,,,,,,,25.13282,-0.05385876
16015,2021/11/23 12:28:07,266890.2739,7620.0027,1,11,16,0,0,0,0,3.398023,0,5.917643,0.1533905,22.58384,21.0466,,0.0000203884592337999,,,,,,,,,,,,,,,,,,,,25.35048,0.03014982
16016,2021/11/23 12:29:07,266950.2715,7680.0003,1,11,16,0,0,0,0,3.398149,0,5.917643,0.1533905,22.58384,21.0466,,0.00000513658596901223,,0,,,,,,,,,,,,,,,,,,25.06338,-0.05467057
16017,2021/11/23 12:30:07,267010.2713,7740.0001,1,11,16,0,0,0,0,3.398316,0,5.917643,0.1533905,22.58384,21.0466,,0.0000196775708900532,,,,,,,,,,,,,,,,,,,,25.11207,0.04889429
16018,2021/11/23 12:31:07,267070.2724,7800.0012,1,11,16,0,0,0,0,3.398153,0,5.917643,0.1533905,22.58384,21.0466,,-0.0000174620799953118,,0,,,,,,,,,,,,,,,,,,25.30753,0.0504154
16019,2021/11/23 12:32:07,267130.2738,7860.0026,1,11,16,0,0,0,0,3.398152,0,5.917643,0.1533905,22.58384,21.0466,,-0.00000651994514555554,,,,,,,,,,,,,,,,,,,,25.36894,0.05218327
16020,2021/11/23 12:33:07,267190.2721,7920.0009,1,11,16,0,0,0,0,3.398312,0,5.917643,0.1533905,22.58384,21.0466,,0.0000118545403893222,,0,,,,,,,,,,,,,,,,,,25.15755,0.03218889
16021,2021/11/23 12:34:07,267250.2722,7980.001,1,11,16,0,0,0,0,3.398364,0,5.917643,0.1533905,22.58384,21.0466,,0.00000892923890205566,,,,,,,,,,,,,,,,,,,,25.2028,0.06608367
16022,2021/11/23 12:35:07,267310.2729,8040.0017,1,11,16,0,0,0,0,3.398346,0,5.917643,0.1533905,22.58384,21.0466,,0.0000433028617408127,,0,,,,,,,,,,,,,,,,,,25.12483,-0.01591921
16023,2021/11/23 12:36:07,267370.2719,8100.0007,1,11,16,0,0,0,0,3.39852,0,5.917643,0.1533905,22.58384,21.0466,,0.000000592653520925523,,,,,,,,,,,,,,,,,,,,25.34422,0.03930509
16024,2021/11/23 12:37:07,267430.2724,8160.0012,1,11,16,0,0,0,0,3.398491,0,5.917643,0.1533905,22.58384,21.0466,,-0.00000813991755421739,,0,,,,,,,,,,,,,,,,,,25.33226,0.06215751
16025,2021/11/23 12:38:07,267490.2721,8220.0009,1,11,16,0,0,0,0,3.398434,0,5.917643,0.1533905,22.58384,21.0466,,-0.0000143825600389391,,,,,,,,,,,,,,,,,,,,25.1251,-0.06100118
16026,2021/11/23 12:39:07,267550.2721,8280.0009,1,11,16,0,0,0,0,3.3984,0,5.917643,0.1533905,22.58384,21.0466,,-0.0000075869711508858,,0,,,,,,,,,,,,,,,,,,25.23525,-0.06427348
16027,2021/11/23 12:40:07,267610.2728,8340.0016,1,11,16,0,0,0,0,3.398503,0,5.917643,0.1533905,22.58384,21.0466,,0.00000920573165785754,,,,,,,,,,,,,,,,,,,,25.06878,-0.01244366
16028,2021/11/23 12:41:07,267670.2718,8400.0006,1,11,16,0,0,0,0,3.398438,0,5.917643,0.1533905,22.58384,21.0466,,0.0000408583182434086,,0,,,,,,,,,,,,,,,,,,25.39401,0.08972406
16029,2021/11/23 12:42:07,267730.2718,8460.0006,1,11,16,0,0,0,0,3.398345,0,5.917643,0.1533905,22.58384,21.0466,,0.00000241038401327387,,,,,,,,,,,,,,,,,,,,25.26937,-0.02996981
16030,2021/11/23 12:43:07,267790.2743,8520.0031,1,11,16,0,0,0,0,3.398536,0,5.917643,0.1533905,22.58384,21.0466,,-0.00000470230179416831,,0,,,,,,,,,,,,,,,,,,25.23181,-0.04392684
16031,2021/11/23 12:44:07,267850.2716,8580.0004,1,11,16,0,0,0,0,3.398753,0,5.917643,0.1533905,22.58384,21.0466,,0.00000359578893949219,,,,,,,,,,,,,,,,,,,,25.53193,0.03244281
16032,2021/11/23 12:45:07,267910.2724,8640.0012,1,11,16,0,0,0,0,3.398805,0,5.917643,0.1533905,22.58384,21.0466,,0.00000150146399846562,,0,,,,,,,,,,,,,,,,,,25.49494,0.08515954
16033,2021/11/23 12:46:07,267970.2729,8700.0017,1,11,16,0,0,0,0,3.398683,0,5.917643,0.1533905,22.58384,21.0466,,-0.0000226801894314121,,,,,,,,,,,,,,,,,,,,25.2247,-0.06525517
16034,2021/11/23 12:47:07,268030.2719,8760.0007,1,11,16,0,0,0,0,3.398725,0,5.917643,0.1533905,22.58384,21.0466,,0.0000201892307813978,,0,,,,,,,,,,,,,,,,,,25.17233,-0.07309556
16035,2021/11/23 12:48:07,268090.2712,8820,1,11,16,0,0,0,0,3.398723,0,5.917643,0.1533905,22.58384,21.0466,,-0.00000375381409867259,,,,,,,,,,,,,,,,,,,,25.10007,-0.07442355
16036,2021/11/23 12:49:07,268150.2725,8880.0013,1,11,16,0,0,0,0,3.398731,0,5.917643,0.1533905,22.58384,21.0466,,-0.0000180572205863427,,0,,,,,,,,,,,,,,,,,,25.30866,0.05816758
16037,2021/11/23 12:50:07,268210.2739,8940.0027,1,11,16,0,0,0,0,3.39897,0,5.917643,0.1533905,22.58384,21.0466,,-0.0000388822591048665,,,,,,,,,,,,,,,,,,,,25.16494,-0.02454042
16038,2021/11/23 12:51:07,268270.2732,9000.002,1,11,16,0,0,0,0,3.399039,0,5.917643,0.1533905,22.58384,21.0466,,-0.0000128803403640632,,0,,,,,,,,,,,,,,,,,,25.29556,0.04508317
16039,2021/11/23 12:52:07,268330.2731,9060.0019,1,11,16,0,0,0,0,3.398973,0,5.917643,0.1533905,22.58384,21.0466,,0.0000354029289155733,,,,,,,,,,,,,,,,,,,,25.13251,-0.05993724
16040,2021/11/23 12:53:07,268390.2728,9120.0016,1,11,16,0,0,0,0,3.398745,0,5.917643,0.1533905,22.58384,21.0466,,-0.00000110634198335902,,0,,,,,,,,,,,,,,,,,,25.4142,0.0890094
16041,2021/11/23 12:54:07,268450.2719,9180.0007,1,11,16,0,0,0,0,3.399181,0,5.917643,0.1533905,22.58384,21.0466,,0.0000263937108684331,,,,,,,,,,,,,,,,,,,,25.231,-0.06711543
16042,2021/11/23 12:55:07,268510.2722,9240.001,1,11,16,0,0,0,0,3.399023,0,5.917643,0.1533905,22.58384,21.0466,,-0.0000085345636762213,,0,,,,,,,,,,,,,,,,,,25.4975,0.09831786
16043,2021/11/23 12:56:07,268570.2724,9300.0012,1,11,16,0,0,0,0,3.399076,0,5.917643,0.1533905,22.58384,21.0466,,-0.00000478038191431551,,,,,,,,,,,,,,,,,,,,25.66072,0.1074481
16044,2021/11/23 12:57:07,268630.2713,9360.0001,1,11,16,0,0,0,0,3.399059,0,5.917643,0.1533905,22.58384,21.0466,,-0.00000130382704810472,,0,,,,,,,,,,,,,,,,,,25.66671,0.07438362
16045,2021/11/23 12:58:07,268690.273,9420.0018,1,11,16,0,0,0,0,3.398808,0,5.917643,0.1533905,22.58384,21.0466,,0.00000608563505011261,,,,,,,,,,,,,,,,,,,,25.53278,-0.06166577
16046,2021/11/23 12:59:07,268750.2735,9480.0023,1,11,16,0,0,0,0,3.399152,0,5.917643,0.1533905,22.58384,21.0466,,-0.00000960090710577788,,0,,,,,,,,,,,,,,,,,,25.44349,-0.002843142
16047,2021/11/23 13:00:07,268810.2718,9540.0006,1,11,16,0,0,0,0,3.399487,0,5.917643,0.1533905,22.58384,21.0466,,0.000024298589778482,,,,,,,,,,,,,,,,,,,,25.63231,-0.05305231
16048,2021/11/23 13:01:07,268870.2724,9600.0012,1,11,16,0,0,0,0,3.399317,0,5.917643,0.1533905,22.58384,21.0466,,0.0000320064682455268,,0,,,,,,,,,,,,,,,,,,25.70904,0.005331039
16049,2021/11/23 13:02:07,268930.2724,9660.0012,1,11,16,0,0,0,0,3.399347,0,5.917643,0.1533905,22.58384,21.0466,,0.00000770494261814747,,,,,,,,,,,,,,,,,,,,25.62322,0.05872905
16050,2021/11/23 13:03:07,268990.2713,9720.0001,1,11,16,0,0,0,0,3.39924,0,5.917643,0.1533905,22.58384,21.0466,,-0.00002034978933807,,0,,,,,,,,,,,,,,,,,,25.56949,0.07905066
16051,2021/11/23 13:04:07,269050.2721,9780.0009,1,11,16,0,0,0,0,3.39933,0,5.917643,0.1533905,22.58384,21.0466,,-0.00000493873812956735,,,,,,,,,,,,,,,,,,,,25.69714,-0.0847435
16052,2021/11/23 13:05:07,269110.2725,9840.0013,1,11,16,0,0,0,0,3.399472,0,5.917643,0.1533905,22.58384,21.0466,,0.0000328741516568698,,0,,,,,,,,,,,,,,,,,,25.76792,-0.06235242
16053,2021/11/23 13:06:07,269170.2719,9900.0007,1,11,16,0,0,0,0,3.399341,0,5.917643,0.1533905,22.58384,21.0466,,0.0000102731701190351,,,,,,,,,,,,,,,,,,,,25.77792,-0.05444586
16054,2021/11/23 13:07:07,269230.2735,9960.0023,1,11,16,0,0,0,0,3.39944,0,5.917643,0.1533905,22.58384,21.0466,,0.0000184129894478247,,0,,,,,,,,,,,,,,,,,,25.70768,0.05106807
16055,2021/11/23 13:08:07,269290.2724,10020.0012,1,11,16,0,0,0,0,3.399494,0,5.917643,0.1533905,22.58384,21.0466,,-0.0000332294803229161,,,,,,,,,,,,,,,,,,,,25.66732,-0.03577411
16056,2021/11/23 13:09:07,269350.2724,10080.0012,1,11,16,0,0,0,0,3.399223,0,5.917643,0.1533905,22.58384,21.0466,,-0.0000155665093188873,,0,,,,,,,,,,,,,,,,,,25.85869,0.03208578
16057,2021/11/23 13:10:07,269410.2721,10140.0009,1,11,16,0,0,0,0,3.399666,0,5.917643,0.1533905,22.58384,21.0466,,0.0000183722604560899,,,,,,,,,,,,,,,,,,,,25.72368,-0.02609789
16058,2021/11/23 13:11:07,269470.2737,10200.0025,1,11,16,0,0,0,0,3.399421,0,5.917643,0.1533905,22.58384,21.0466,,0.0000255267805187032,,0,,,,,,,,,,,,,,,,,,25.64705,-0.0739783
16059,2021/11/23 13:12:07,269530.2726,10260.0014,1,11,16,0,0,0,0,3.399484,0,5.917643,0.1533905,22.58384,21.0466,,0.0000332333402184304,,,,,,,,,,,,,,,,,,,,25.63283,-0.09659529
16060,2021/11/23 13:13:07,269590.2726,10320.0014,1,11,16,0,0,0,0,3.399485,0,5.917643,0.1533905,22.58384,21.0466,,0.0000111427198135061,,0,,,,,,,,,,,,,,,,,,25.78951,0.05366921
16061,2021/11/23 13:14:07,269650.2739,10380.0027,1,11,16,0,0,0,0,3.399702,0,5.917643,0.1533905,22.58384,21.0466,,0.0000135125001179404,,,,,,,,,,,,,,,,,,,,25.85968,0.04332542
16062,2021/11/23 13:15:07,269710.273,10440.0018,1,11,16,0,0,0,0,3.399736,0,5.917643,0.1533905,22.58384,21.0466,,0.0000018175760487793,,0,,,,,,,,,,,,,,,,,,25.78187,0.06306648
16063,2021/11/23 13:16:07,269770.2723,10500.0011,1,11,16,0,0,0,0,3.399374,0,5.917643,0.1533905,22.58384,21.0466,,-0.0000161211100930814,,,,,,,,,,,,,,,,,,,,25.60991,-0.02409577
16064,2021/11/23 13:17:07,269830.2715,10560.0003,1,11,16,0,0,0,0,3.399514,0,5.917643,0.1533905,22.58384,21.0466,,-0.00000169891200130223,,0,,,,,,,,,,,,,,,,,,25.65318,0.05657136
16065,2021/11/23 13:18:07,269890.2717,10620.0005,1,11,16,0,0,0,0,3.399919,0,5.917643,0.1533905,22.58384,21.0466,,0.0000279755604424281,,,,,,,,,,,,,,,,,,,,25.6336,-0.04663527
16066,2021/11/23 13:19:07,269950.2735,10680.0023,1,11,16,0,0,0,0,3.399879,0,5.917643,0.1533905,22.58384,21.0466,,-0.000022520460333908,,0,,,,,,,,,,,,,,,,,,25.4099,-0.05106091
16067,2021/11/23 13:20:07,270010.2723,10740.0011,1,11,16,0,0,0,0,3.399878,0,5.917643,0.1533905,22.58384,21.0466,,-0.0000125656097225146,,,,,,,,,,,,,,,,,,,,25.48012,-0.05510151
16068,2021/11/23 13:21:07,270070.2722,10800.001,1,11,16,0,0,0,0,3.399873,0,5.917643,0.1533905,22.58384,21.0466,,0.0000143042498166324,,0,,,,,,,,,,,,,,,,,,25.65837,-0.01857698
16069,2021/11/23 13:22:07,270130.2721,10860.0009,1,11,16,0,0,0,0,3.399851,0,5.917643,0.1533905,22.58384,21.0466,,0.0000122084602480754,,,,,,,,,,,,,,,,,,,,25.61448,0.05359709
16070,2021/11/23 13:23:07,270190.2737,10920.0025,1,11,16,0,0,0,0,3.399974,0,5.917643,0.1533905,22.58384,21.0466,,0.0000231932808674173,,0,,,,,,,,,,,,,,,,,,25.78262,0.06447256
16071,2021/11/23 13:24:07,270250.2717,10980.0005,1,11,16,0,0,0,0,3.400071,0,5.917643,0.1533905,22.58384,21.0466,,-0.0000499849993502721,,,,,,,,,,,,,,,,,,,,25.6583,-0.03673971
16072,2021/11/23 13:25:07,270310.2733,11040.0021,1,11,16,0,0,0,0,3.400035,0,5.917643,0.1533905,22.58384,21.0466,,-0.00000703398700352409,,0,,,,,,,,,,,,,,,,,,25.46743,0
16073,2021/11/23 13:26:07,270370.2725,11100.0013,1,11,16,0,0,0,0,3.399783,0,5.917643,0.1533905,22.58384,21.0466,,0.0000274593894573627,,,,,,,,,,,,,,,,,,,,25.56991,0.08681059
16074,2021/11/23 13:27:07,270430.2722,11160.001,1,11,16,0,0,0,0,3.400141,0,5.917643,0.1533905,22.58384,21.0466,,-0.00000497878500027582,,0,,,,,,,,,,,,,,,,,,25.612,0.0362432
16075,2021/11/23 13:28:07,270490.2728,11220.0016,1,11,16,0,0,0,0,3.400208,0,5.917643,0.1533905,22.58384,21.0466,,-0.0000149362304000533,,,,,,,,,,,,,,,,,,,,25.6581,0.02659261
16076,2021/11/23 13:29:07,270550.2723,11280.0011,1,11,16,0,0,0,0,3.400229,0,5.917643,0.1533905,22.58384,21.0466,,-0.0000101551404441125,,0,,,,,,,,,,,,,,,,,,25.61753,0.04984081
16077,2021/11/23 13:30:07,270610.2731,11340.0019,1,11,16,0,0,0,0,3.400074,0,5.917643,0.1533905,22.58384,21.0466,,0.0000106280804175185,,,,,,,,,,,,,,,,,,,,25.78013,0.05806148
16078,2021/11/23 13:31:07,270670.2717,11400.0005,1,11,16,0,0,0,0,3.400077,0,5.917643,0.1533905,22.58384,21.0466,,-0.0000567037604923826,,0,,,,,,,,,,,,,,,,,,25.78052,0.06826341
16079,2021/11/23 13:32:07,270730.2718,11460.0006,1,11,16,0,0,0,0,3.399997,0,5.917643,0.1533905,22.58384,21.0466,,0.0000321258085023146,,,,,,,,,,,,,,,,,,,,25.52166,-0.0356549
16080,2021/11/23 13:33:07,270790.2713,11520.0001,1,11,16,0,0,0,0,3.399987,0,5.917643,0.1533905,22.58384,21.0466,,0.00000813991755421739,,0,,,,,,,,,,,,,,,,,,25.56936,-0.02545834
16081,2021/11/23 13:34:07,270850.2713,11580.0001,1,11,16,0,0,0,0,3.400179,0,5.917643,0.1533905,22.58384,21.0466,,-0.0000133955199999036,,,,,,,,,,,,,,,,,,,,25.55046,-0.04273891
16082,2021/11/23 13:35:07,270910.2736,11640.0024,1,11,16,0,0,0,0,3.400492,0,5.917643,0.1533905,22.58384,21.0466,,0.00000940351401368389,,0,,,,,,,,,,,,,,,,,,25.57577,-0.008721352
16083,2021/11/23 13:36:07,270970.2733,11700.0021,1,11,16,0,0,0,0,3.40032,0,5.917643,0.1533905,22.58384,21.0466,,0.0000203882900677854,,,,,,,,,,,,,,,,,,,,25.66818,0.08534133
16084,2021/11/23 13:37:07,271030.2745,11760.0033,1,11,16,0,0,0,0,3.400334,0,5.917643,0.1533905,22.58384,21.0466,,-0.0000279727792076301,,0,,,,,,,,,,,,,,,,,,25.39907,-0.05976796
16085,2021/11/23 13:38:07,271090.2726,11820.0014,1,11,16,0,0,0,0,3.400362,0,5.917643,0.1533905,22.58384,21.0466,,0.00000458337717645918,,,,,,,,,,,,,,,,,,,,25.2896,-0.1007533
16086,2021/11/23 13:39:07,271150.274,11880.0028,1,11,16,0,0,0,0,3.400307,0,5.917643,0.1533905,22.58384,21.0466,,0.0000112229499791283,,0,,,,,,,,,,,,,,,,,,25.29153,-0.07050931
16087,2021/11/23 13:40:07,271210.2729,11940.0017,1,11,16,0,0,0,0,3.40083,0,5.917643,0.1533905,22.58384,21.0466,,0.00000790230842540041,,,,,,,,,,,,,,,,,,,,25.31407,0.06166339
16088,2021/11/23 13:41:07,271270.2721,12000.0009,1,11,16,0,0,0,0,3.400424,0,5.917643,0.1533905,22.58384,21.0466,,0.0000165971905516926,,0,,,,,,,,,,,,,,,,,,25.72171,0.04741609
16089,2021/11/23 13:42:07,271330.2727,12060.0015,1,11,16,0,0,0,0,3.400239,0,5.917643,0.1533905,22.58384,21.0466,,0.000030859540856909,,,,,,,,,,,,,,,,,,,,25.63439,0.02952993
16090,2021/11/23 13:43:07,271390.2735,12120.0023,1,11,16,0,0,0,0,3.400381,0,5.917643,0.1533905,22.58384,21.0466,,0.0000121704597404459,,0,,,,,,,,,,,,,,,,,,25.31963,0.03060877
16091,2021/11/23 13:44:07,271450.2716,12180.0004,1,11,16,0,0,0,0,3.400414,0,5.917643,0.1533905,22.58384,21.0466,,-0.00000580781215830939,,,,,,,,,,,,,,,,,,,,25.54542,0.05565226
16092,2021/11/23 13:45:07,271510.2734,12240.0022,1,11,16,0,0,0,0,3.400351,0,5.917643,0.1533905,22.58384,21.0466,,0.00000888958129507955,,0,,,,,,,,,,,,,,,,,,25.63212,0.08020043
16093,2021/11/23 13:46:07,271570.2717,12300.0005,1,11,16,0,0,0,0,3.400633,0,5.917643,0.1533905,22.58384,21.0466,,-0.00000462292700831313,,,,,,,,,,,,,,,,,,,,25.3219,-0.06849051
16094,2021/11/23 13:47:07,271630.2715,12360.0003,1,11,16,0,0,0,0,3.40041,0,5.917643,0.1533905,22.58384,21.0466,,-0.0000108665799416485,,0,,,,,,,,,,,,,,,,,,25.39751,0.02719402
16095,2021/11/23 13:48:07,271690.2726,12420.0014,1,11,16,0,0,0,0,3.400201,0,5.917643,0.1533905,22.58384,21.0466,,0.0000111812996692606,,,,,,,,,,,,,,,,,,,,25.54422,0.05444944
16096,2021/11/23 13:49:07,271750.2718,12480.0006,1,11,16,0,0,0,0,3.400615,0,5.917643,0.1533905,22.58384,21.0466,,-0.0000122480696518323,,0,,,,,,,,,,,,,,,,,,25.44677,0.06102204
16097,2021/11/23 13:50:07,271810.2723,12540.0011,1,11,16,0,0,0,0,3.400568,0,5.917643,0.1533905,22.58384,21.0466,,-0.000026353760404163,,,,,,,,,,,,,,,,,,,,25.23252,-0.05105317
16098,2021/11/23 13:51:07,271870.2729,12600.0017,1,11,16,0,0,0,0,3.400816,0,5.917643,0.1533905,22.58384,21.0466,,-0.0000263168694800697,,0,,,,,,,,,,,,,,,,,,25.47539,-0.03300905
16099,2021/11/23 13:51:07,271870.2743,12600.0031,1,11,16,0,0,0,0,3.400816,0,5.917643,0.1533905,22.58384,21.0466,,-0.0000263168694800697,0,0,0,,,,,,,,,,,,,,,,,25.47539,-0.03300905
16100,2021/11/23 13:51:07,271870.2849,0.0025,1,12,17,0,0,0,0,3.400777,0,5.917643,0.1533905,22.58384,21.0466,,-0.0000263168694800697,0,0,0,,,,,,,,,,,,,,,,,25.4743928430041,-0.0331901572123035
16101,2021/11/23 13:51:07,271870.2927,0.0015,1,9,17,0,0,0,0,3.400694,0,5.917643,0,22.58384,21.0466,,-0.0000263168694800697,0,2.36246705055237,0,,,,,,,,,,,,,,,,,25.4736590859693,-0.0333234247836212
16102,2021/11/23 13:51:09,271872.3355,2.002,1,10,17,0,0,0,-0.7644577,3.382953,-2.5861244695881,5.917643,0.0004239744,22.58384,21.04804,,-0.00215865089558065,,0.00133257196284831,750.428588867188,,,,,,,,,,,,,,,,,25.28149,-0.06822586
16103,2021/11/23 13:51:11,271874.3341,4.0006,1,10,17,0,0,0,-0.7641678,3.381202,-2.5838056936956,5.917643,0.0008477085,22.58384,21.04947,,-0.001367405988276,,0.160292997956276,,,,,,,,,,,,,,,,,,25.50644,-0.004980564
16104,2021/11/23 13:51:13,271876.3339,6.0004,1,10,17,0,0,0,-0.7645111,3.379404,-2.5835918693844,5.917643,0.001272064,22.58384,21.05091,,-0.00083617982454598,,,,,,,,,,,,,,,,,,,,25.55218,0.06958127
16105,2021/11/23 13:51:15,271878.3347,8.0012,1,10,17,0,0,0,-0.7645493,3.377825,-2.5825137392725,5.917643,0.001697188,22.58384,21.05234,,-0.000746020814403892,,,,,,,,,,,,,,,,,,,,25.36161,-0.0206393
16106,2021/11/23 13:51:17,271880.3344,10.0009,1,10,17,0,0,0,-0.7646561,3.376399,-2.5817840913839,5.917643,0.002121467,22.58384,21.05378,,-0.000826607109047472,,,,,,,,,,,,,,,,,,,,25.3375,-0.06069362
16107,2021/11/23 13:51:19,271882.3348,12.0013,1,10,17,0,0,0,-0.7645111,3.374841,-2.5801034052351,5.917643,0.002546848,22.58384,21.05521,,-0.000672531023155898,,0.271487712860107,4.62510919570923,,,,,,,,,,,,,,,,,25.56293,0.01711905
16108,2021/11/23 13:51:21,271884.3342,14.0007,1,10,17,0,0,0,-0.764679,3.373417,-2.579581138143,5.917643,0.002971036,22.58384,21.05664,,-0.000623023021034896,,,,,,,,,,,,,,,,,,,,25.32155,-0.07543325
16109,2021/11/23 13:51:23,271886.3356,16.0021,1,10,17,0,0,0,-0.764389,3.372349,-2.577786479761,5.917643,0.003396137,22.58384,21.05808,,,,,,,,,,,,,,,,,,,,,,25.36855,-0.05115867
16110,2021/11/23 13:51:25,271888.3351,18.0016,1,10,17,0,0,0,-0.7643814,3.370975,-2.576710589865,5.917643,0.003820551,22.58384,21.05951,,-0.000610403018072248,,,,,,,,,,,,,,,,,,,,25.58147,0.09781599
16111,2021/11/23 13:51:27,271890.3348,20.0013,1,10,17,0,0,0,-0.7644882,3.36985,-2.57621056077,5.917643,0.004244746,22.58384,21.06094,,-0.000641537073533982,,0.331967204809189,,,,,,,,,,,,,,,,,,25.34633,-0.03085256
16112,2021/11/23 13:51:29,271892.3343,22.0008,1,10,17,0,0,0,-0.7639847,3.368774,-2.5736917937578,5.917643,0.004668659,22.58384,21.06236,,-0.000572120829019696,,,,,,,,,,,,,,,,,,,,25.38556,-0.04161775
16113,2021/11/23 13:51:31,271894.335,24.0015,1,10,17,0,0,0,-0.7644348,3.367678,-2.5743702583944,5.917643,0.005094086,22.58384,21.0638,,,,,,,,,,,,,,,,,,,,,,25.53989,-0.01583338
