Repository: HVES-Battery-Testing-Consortium/LG-HG2

# Battery Testing Consortium (BTC)
The Battery Testing Consortium (BTC) has been developed within the High Voltage and Energy Storage Lab at Oxford Brookes University to provide accurate and comprehensive cell data to Formula Student Electric teams. Through the BTC, we aim to provide FS teams with information for improved and informed decisions for cell selection, pack architecture design, thermal cooling requirements, and end of life predictions. A range of tests are completed to provide a comprehensive electrochemical lithium-ion characterisation for modelling, validation, and battery management parameterisation.

File: Data/Round1/LG_HG2/Package 2/211120_BTC_GITT_LG_HG2_4_25C/211120_BTC_GITT_LG_HG2_4_25C_Channel_6_Wb_1.CSV (part 78 of 81)
Data_Point,Date_Time,Test_Time(s),Step_Time(s),Cycle_Index,Step_Index,TC_Counter1,TC_Counter2,TC_Counter3,TC_Counter4,Current(A),Voltage(V),Power(W),Charge_Capacity(Ah),Discharge_Capacity(Ah),Charge_Energy(Wh),Discharge_Energy(Wh),ACR(Ohm),dV/dt(V/s),Internal_Resistance(Ohm),dQ/dV(Ah/V),dV/dQ(V/Ah),MetaCode_MV_UD1,MetaCode_MV_UD2,MetaCode_MV_UD3,MetaCode_MV_UD4,MetaCode_MV_UD5,MetaCode_MV_UD6,MetaCode_MV_UD7,MetaCode_MV_UD8,MetaCode_MV_UD9,MetaCode_MV_UD10,MetaCode_MV_UD11,MetaCode_MV_UD12,MetaCode_MV_UD13,MetaCode_MV_UD14,MetaCode_MV_UD15,MetaCode_MV_UD16,Aux_Temperature_1(C),Aux_dT/dt_1(C)
16978,2021/11/23 17:43:13,285796.6901,604.0005,1,10,18,0,0,0,-0.7651138,3.044847,-2.3296544585886,5.917643,0.1283139,22.58384,21.94981,,-0.000217438297113404,,,,,,,,,,,,,,,,,,,,25.85189,-0.0703299
16979,2021/11/23 17:43:15,285798.6911,606.0015,1,10,18,0,0,0,-0.7653503,3.04421,-2.329887036763,5.917643,0.1287392,22.58384,21.95111,,,,,,,,,,,,,,,,,,,,,,25.90372,-0.007635355
16980,2021/11/23 17:43:17,285800.6897,608.0001,1,10,18,0,0,0,-0.7647095,3.043849,-2.3276602468655,5.917643,0.1291646,22.58384,21.9524,,-0.000266098912106827,,,,,,,,,,,,,,,,,,,,26.03345,0.07037818
16981,2021/11/23 17:43:19,285802.691,610.0014,1,10,18,0,0,0,-0.7646713,3.043436,-2.3272281625868,5.917643,0.1295895,22.58384,21.9537,,,,,,,,,,,,,,,,,,,,,,26.06446,-0.0745517
16982,2021/11/23 17:43:21,285804.6914,612.0018,1,10,18,0,0,0,-0.7654419,3.042799,-2.3290858478781,5.917643,0.1300143,22.58384,21.95499,,,,,,,,,,,,,,,,,,,,,,25.93299,-0.06642699
16983,2021/11/23 17:43:23,285806.6918,614.0022,1,10,18,0,0,0,-0.7650986,3.041966,-2.3274039278476,5.917643,0.1304392,22.58384,21.95628,,-0.000287875300273299,,,1.35119795799255,,,,,,,,,,,,,,,,,25.8798,-0.08628964
16984,2021/11/23 17:43:25,285808.691,616.0014,1,10,18,0,0,0,-0.7648163,3.041464,-2.3261612430632,5.917643,0.130864,22.58384,21.95757,,,,,,,,,,,,,,,,,,,,,,25.75799,-0.03339887
16985,2021/11/23 17:43:27,285810.6912,618.0016,1,10,18,0,0,0,-0.7650986,3.040588,-2.3263496219768,5.917643,0.1312886,22.58384,21.95886,,-0.000288262206595391,,0.714857876300812,,,,,,,,,,,,,,,,,,25.75713,-0.01763701
16986,2021/11/23 17:43:29,285812.6904,620.0008,1,10,18,0,0,0,-0.7648392,3.040013,-2.3251211109096,5.917643,0.1317132,22.58384,21.96015,,,,,,,,,,,,,,,,,,,,,,25.87184,0.01705587
16987,2021/11/23 17:43:31,285814.6899,622.0003,1,10,18,0,0,0,-0.7650604,3.039496,-2.3253980255584,5.917643,0.1321392,22.58384,21.96145,,,,,,,,,,,,,,,,,,,,,,26.1706,0.07522821
16988,2021/11/23 17:43:33,285816.6905,624.0009,1,10,18,0,0,0,-0.7647324,3.038904,-2.3239483492896,5.917643,0.1325634,22.58384,21.96274,,-0.000233041006140411,,,,,,,,,,,,,,,,,,,,26.08889,0.06258249
16989,2021/11/23 17:43:35,285818.6897,626.0001,1,10,18,0,0,0,-0.7648163,3.03828,-2.323726067964,5.917643,0.1329891,22.58384,21.96403,,,,,,,,,,,,,,,,,,,,,,26.03778,0.07405996
16990,2021/11/23 17:43:37,285820.6913,628.0017,1,10,18,0,0,0,-0.7650223,3.038048,-2.3241744684704,5.917643,0.1334145,22.58384,21.96532,,-0.000252057798206806,,,,,,,,,,,,,,,,,,,,25.96055,0.04271686
16991,2021/11/23 17:43:39,285822.6928,630.0032,1,10,18,0,0,0,-0.7652435,3.037274,-2.324254186219,5.917643,0.1338386,22.58384,21.96661,,,,,,,,,,,,,,,,,,,,,,25.9006,-0.04164279
16992,2021/11/23 17:43:41,285824.6905,632.0009,1,10,18,0,0,0,-0.7650986,3.036703,-2.3233772139158,5.917643,0.1342639,22.58384,21.9679,,,,,,,,,,,,,,,,,,,,,,25.95931,0.01834691
16993,2021/11/23 17:43:43,285826.6906,634.001,1,10,18,0,0,0,-0.7653885,3.036107,-2.3238013825695,5.917643,0.1346883,22.58384,21.96919,,-0.000271044089458883,,0.694944083690643,,,,,,,,,,,,,,,,,,26.0667,0.08813679
16994,2021/11/23 17:43:45,285828.69,636.0004,1,10,18,0,0,0,-0.7647324,3.035394,-2.3212641385656,5.917643,0.1351128,22.58384,21.97048,,,,,,,,,,,,,,,,,,,,,,26.09946,0.08267164
16995,2021/11/23 17:43:47,285830.6898,638.0002,1,10,18,0,0,0,-0.7648544,3.03443,-2.320897136992,5.917643,0.1355385,22.58384,21.97177,,-0.000248827796895057,,,,,,,,,,,,,,,,,,,,25.96641,-0.02386749
16996,2021/11/23 17:43:49,285832.6906,640.001,1,10,18,0,0,0,-0.7653122,3.033958,-2.3219250716876,5.917643,0.1359632,22.58384,21.97306,,,,,,,,,,,,,,,,,,,,,,25.92952,0.04227459
16997,2021/11/23 17:43:51,285834.6897,642.0001,1,10,18,0,0,0,-0.7653122,3.033379,-2.3214819559238,5.917643,0.1363877,22.58384,21.97435,,,,,,,,,,,,,,,,,,,,,,26.15468,0.0761795
16998,2021/11/23 17:43:53,285836.6904,644.0008,1,10,18,0,0,0,-0.7650223,3.032824,-2.3201779919752,5.917643,0.1368129,22.58384,21.97564,,-0.00029787138919346,,,,,,,,,,,,,,,,,,,,26.06134,-0.01862705
16999,2021/11/23 17:43:55,285838.6913,646.0017,1,10,18,0,0,0,-0.7649078,3.032329,-2.3194521042662,5.917643,0.1372381,22.58384,21.97693,,,,,,,,,,,,,,,,,,,,,,25.8949,-0.05948365
17000,2021/11/23 17:43:57,285840.6923,648.0027,1,10,18,0,0,0,-0.7650909,3.031754,-2.3195673964386,5.917643,0.1376632,22.58384,21.97822,,-0.000316033692797646,,,1.41576194763184,,,,,,,,,,,,,,,,,25.85623,-0.02662838
17001,2021/11/23 17:43:59,285842.6924,650.0028,1,10,18,0,0,0,-0.7646408,3.030995,-2.317622441596,5.917643,0.138088,22.58384,21.97951,,,,0.698861479759216,,,,,,,,,,,,,,,,,,26.09633,0.06338775
17002,2021/11/23 17:44:01,285844.6909,652.0013,1,10,18,0,0,0,-0.7648773,3.030493,-2.3179553035089,5.917643,0.1385138,22.58384,21.9808,,-0.000257372186752036,,,,,,,,,,,,,,,,,,,,25.884,0.0136584
17003,2021/11/23 17:44:03,285846.691,654.0014,1,10,18,0,0,0,-0.7649307,3.029704,-2.3175136015128,5.917643,0.1389387,22.58384,21.98208,,,,,,,,,,,,,,,,,,,,,,25.84201,-0.02009869
17004,2021/11/23 17:44:05,285848.6898,656.0002,1,10,18,0,0,0,-0.765419,3.029114,-2.318541408766,5.917643,0.1393625,22.58384,21.98337,,-0.000521296926308423,,,,,,,,,,,,,,,,,,,,25.87942,-0.0413847
17005,2021/11/23 17:44:07,285850.69,658.0004,1,10,18,0,0,0,-0.7652206,3.028351,-2.3173565692306,5.917643,0.1397876,22.58384,21.98466,,-0.000430669897468761,,,,,,,,,,,,,,,,,,,,25.93662,-0.08480847
17006,2021/11/23 17:44:09,285852.691,660.0014,1,10,18,0,0,0,-0.7653809,3.027756,-2.3173866122604,5.917643,0.1402126,22.58384,21.98594,,,,,,,,,,,,,,,,,,,,,,26.12611,0.05921423
17007,2021/11/23 17:44:11,285854.6908,662.0012,1,10,18,0,0,0,-0.7645874,3.027163,-2.3145306875462,5.917643,0.1406377,22.58384,21.98723,,,,,,,,,,,,,,,,,,,,,,26.06169,0.02770603
17008,2021/11/23 17:44:13,285856.6925,664.0029,1,10,18,0,0,0,-0.7647629,3.02673,-2.314730812317,5.917643,0.1410625,22.58384,21.98851,,-0.000276047387160361,,,,,,,,,,,,,,,,,,,,26.0667,0.01595497
17009,2021/11/23 17:44:15,285858.6918,666.0022,1,10,18,0,0,0,-0.7650909,3.026124,-2.3152599346716,5.917643,0.141488,22.58384,21.9898,,-0.000529234472196549,,0.644699394702911,,,,,,,,,,,,,,,,,,26.02274,-0.002866983
17010,2021/11/23 17:44:17,285860.6911,668.0015,1,10,18,0,0,0,-0.765419,3.025383,-2.315685630477,5.917643,0.1419133,22.58384,21.99109,,,,,,,,,,,,,,,,,,,,,,26.00418,-0.03978372
17011,2021/11/23 17:44:19,285862.6935,670.0039,1,10,18,0,0,0,-0.7650528,3.024884,-2.3141959738752,5.917643,0.1423379,22.58384,21.99237,,-0.000319848186336458,,,,,,,,,,,,,,,,,,,,25.89174,0.04076004
17012,2021/11/23 17:44:21,285864.6908,672.0012,1,10,18,0,0,0,-0.7651672,3.024011,-2.3138740296392,5.917643,0.1427623,22.58384,21.99366,,,,,,,,,,,,,,,,,,,,,,25.99517,0.05363941
17013,2021/11/23 17:44:23,285866.6924,674.0028,1,10,18,0,0,0,-0.765419,3.023378,-2.314150965382,5.917643,0.1431878,22.58384,21.99494,,,,,,,,,,,,,,,,,,,,,,26.08457,0.05737066
17014,2021/11/23 17:44:25,285868.6904,676.0008,1,10,18,0,0,0,-0.7645874,3.022672,-2.3110969255328,5.917643,0.1436122,22.58384,21.99623,,-0.000297712889732793,,,,,,,,,,,,,,,,,,,,26.0728,0.06684422
17015,2021/11/23 17:44:27,285870.6909,678.0013,1,10,18,0,0,0,-0.7651825,3.022106,-2.312462624345,5.917643,0.1440374,22.58384,21.99751,,,,,,,,,,,,,,,,,,,,,,26.08649,0.04270852
17016,2021/11/23 17:44:29,285872.6902,680.0006,1,10,18,0,0,0,-0.7654037,3.021451,-2.3126297747687,5.917643,0.1444609,22.58384,21.99879,,-0.000268815289018676,,,1.50620996952057,,,,,,,,,,,,,,,,,26.01214,0.04238605
17017,2021/11/23 17:44:31,285874.6919,682.0023,1,10,18,0,0,0,-0.7644043,3.020731,-2.3090597655433,5.917643,0.1448863,22.58384,22.00008,,,,0.676498293876648,,,,,,,,,,,,,,,,,,25.89174,-0.04694223
17018,2021/11/23 17:44:33,285876.6902,684.0006,1,10,18,0,0,0,-0.7649307,3.020156,-2.3102100431892,5.917643,0.145312,22.58384,22.00136,,-0.00031577589106746,,,,,,,,,,,,,,,,,,,,25.84274,-0.08828282
17019,2021/11/23 17:44:35,285878.691,686.0014,1,10,18,0,0,0,-0.76548,3.019555,-2.3114089614,5.917643,0.145737,22.58384,22.00265,,,,,,,,,,,,,,,,,,,,,,25.97753,-0.08004248
17020,2021/11/23 17:44:37,285880.6918,688.0022,1,10,18,0,0,0,-0.7649994,3.018925,-2.309475813645,5.917643,0.1461619,22.58384,22.00393,,-0.000409500411478803,,,,,,,,,,,,,,,,,,,,26.1128,0.001404881
17021,2021/11/23 17:44:39,285882.6912,690.0016,1,10,18,0,0,0,-0.7651138,3.018406,-2.3094240846028,5.917643,0.1465873,22.58384,22.00521,,,,,,,,,,,,,,,,,,,,,,25.95657,-0.04882216
17022,2021/11/23 17:44:41,285884.6912,692.0016,1,10,18,0,0,0,-0.7652206,3.01746,-2.309022551676,5.917643,0.147011,22.58384,22.00649,,-0.000313115306198597,,,,,,,,,,,,,,,,,,,,25.9065,-0.07874966
17023,2021/11/23 17:44:43,285886.6923,694.0027,1,10,18,0,0,0,-0.765274,3.016713,-2.308612024362,5.917643,0.147436,22.58384,22.00777,,,,,,,,,,,,,,,,,,,,,,26.01355,-0.01688421
17024,2021/11/23 17:44:45,285888.6897,696.0001,1,10,18,0,0,0,-0.7651443,3.016163,-2.3077999273209,5.917643,0.1478613,22.58384,22.00906,,-0.000318565813358873,,,,,,,,,,,,,,,,,,,,26.12872,0.06208658
17025,2021/11/23 17:44:47,285890.6897,698.0001,1,10,18,0,0,0,-0.7644882,3.015478,-2.3052973483596,5.917643,0.1482861,22.58384,22.01034,,,,0.656717777252197,,,,,,,,,,,,,,,,,,26.14707,0.05396783
17026,2021/11/23 17:44:49,285892.6912,700.0016,1,10,18,0,0,0,-0.7655334,3.014839,-2.3079599501226,5.917643,0.1487119,22.58384,22.01162,,-0.0003305854042992,,,,,,,,,,,,,,,,,,,,25.86508,-0.001405478
17027,2021/11/23 17:44:51,285894.6897,702.0001,1,10,18,0,0,0,-0.7642517,3.014265,-2.3036571505005,5.917643,0.149135,22.58384,22.0129,,,,,,,,,,,,,,,,,,,,,,26.0444,0.06451011
17028,2021/11/23 17:44:53,285896.6915,704.0019,1,10,18,0,0,0,-0.765007,3.013507,-2.305353949549,5.917643,0.149561,22.58384,22.01418,,,,,,,,,,,,,,,,,,,,,,26.17581,0.04537046
17029,2021/11/23 17:44:55,285898.6915,706.0019,1,10,18,0,0,0,-0.765625,3.012771,-2.306652796875,5.917643,0.1499861,22.58384,22.01546,,-0.000253475998761132,,,,,,,,,,,,,,,,,,,,26.09997,-0.05414009
17030,2021/11/23 17:44:57,285900.6897,708.0001,1,10,18,0,0,0,-0.7645493,3.012304,-2.3030549145872,5.917643,0.150411,22.58384,22.01674,,,,,,,,,,,,,,,,,,,,,,25.96105,-0.06960273
17031,2021/11/23 17:44:59,285902.6915,710.0019,1,10,18,0,0,0,-0.7648773,3.011467,-2.3034027479991,5.917643,0.150836,22.58384,22.01802,,-0.00034502349444665,,,1.56658005714417,,,,,,,,,,,,,,,,,26.05599,-0.02803087
17032,2021/11/23 17:45:01,285904.6906,712.001,1,10,18,0,0,0,-0.7650375,3.010859,-2.3034200422125,5.917643,0.15126,22.58384,22.0193,,,,0.627601206302643,,,,,,,,,,,,,,,,,,26.19364,0.05340636
17033,2021/11/23 17:45:03,285906.6916,714.002,1,10,18,0,0,0,-0.7649689,3.01011,-2.302640535579,5.917643,0.1516854,22.58384,22.02058,,-0.000280296604614705,,,,,,,,,,,,,,,,,,,,26.08838,0.06268322
17034,2021/11/23 17:45:05,285908.6904,716.0008,1,10,18,0,0,0,-0.7649841,3.009197,-2.3019878587677,5.917643,0.1521096,22.58384,22.02186,,,,,,,,,,,,,,,,,,,,,,25.94912,-0.005834103
17035,2021/11/23 17:45:07,285910.6917,718.0021,1,10,18,0,0,0,-0.7647858,3.008647,-2.3009705028126,5.917643,0.1525356,22.58384,22.02314,,-0.000337399600539356,,,,,,,,,,,,,,,,,,,,25.87929,-0.06452441
17036,2021/11/23 17:45:09,285912.6905,720.0009,1,10,18,0,0,0,-0.7655258,3.008004,-2.3027046685032,5.917643,0.1529591,22.58384,22.02441,,,,,,,,,,,,,,,,,,,,,,26.11764,0.07448375
17037,2021/11/23 17:45:11,285914.6907,722.0011,1,10,18,0,0,0,-0.7650986,3.007381,-2.3009429927666,5.917643,0.1533845,22.58384,22.02569,,-0.000357463897671551,,,,,,,,,,,,,,,,,,,,26.06048,0.02289057
17038,2021/11/23 17:45:11,285914.7122,722.0226,1,10,18,0,0,0,-0.7651138,3.007255,-2.300892300619,5.917643,0.1533897,22.58384,22.02571,,-0.000357463897671551,0,0.627601206302643,1.56658005714417,,,,,,,,,,,,,,,,,26.06048,0.02289057
17039,2021/11/23 17:46:11,285974.7578,60.0027,1,11,18,0,0,0,0,3.066671,0,5.917643,0.1533913,22.58384,22.02571,,0.000251533201662824,,,,,,,,,,,,,,,,,,,,25.87733,-0.0607425
17040,2021/11/23 17:47:11,286034.756,120.0009,1,11,18,0,0,0,0,3.075956,0,5.917643,0.1533913,22.58384,22.02571,,0.000103591897641309,,,,,,,,,,,,,,,,,,,,25.79955,-0.02454102
17041,2021/11/23 17:48:11,286094.7575,180.0024,1,11,18,0,0,0,0,3.081137,0,5.917643,0.1533913,22.58384,22.02571,,0.0000827732510515489,,0,,,,,,,,,,,,,,,,,,25.59346,-0.07210612
17042,2021/11/23 17:49:11,286154.7556,240.0005,1,11,18,0,0,0,0,3.084822,0,5.917643,0.1533913,22.58384,22.02571,,0.0000626611508778296,,,,,,,,,,,,,,,,,,,,25.82625,0.07111788
17043,2021/11/23 17:50:11,286214.7572,300.0021,1,11,18,0,0,0,0,3.087727,0,5.917643,0.1533913,22.58384,22.02571,,0.0000282509899989236,,0,,,,,,,,,,,,,,,,,,25.56036,-0.07306516
17044,2021/11/23 17:51:11,286274.7564,360.0013,1,11,18,0,0,0,0,3.090065,0,5.917643,0.1533913,22.58384,22.02571,,0.0000326389708789065,,,,,,,,,,,,,,,,,,,,25.85293,0.1079029
17045,2021/11/23 17:52:11,286334.7561,420.001,1,11,18,0,0,0,0,3.091987,0,5.917643,0.1533913,22.58384,22.02571,,0.0000293570792564424,,0,,,,,,,,,,,,,,,,,,25.52326,-0.09175658
17046,2021/11/23 17:53:11,286394.7561,480.001,1,11,18,0,0,0,0,3.093726,0,5.917643,0.1533913,22.58384,22.02571,,0.0000104317396107945,,,,,,,,,,,,,,,,,,,,25.71377,0.0801301
17047,2021/11/23 17:54:11,286454.7552,540.0001,1,11,18,0,0,0,0,3.095017,0,5.917643,0.1533913,22.58384,22.02571,,0.00000122495896448527,,0,,,,,,,,,,,,,,,,,,25.45612,-0.07429361
17048,2021/11/23 17:55:11,286514.7574,600.0023,1,11,18,0,0,0,0,3.096564,0,5.917643,0.1533913,22.58384,22.02571,,-0.0000303456199617358,,,,,,,,,,,,,,,,,,,,25.41294,-0.0756532
17049,2021/11/23 17:56:11,286574.757,660.0019,1,11,18,0,0,0,0,3.097496,0,5.917643,0.1533913,22.58384,22.02571,,0.0000412136105296668,,0,,,,,,,,,,,,,,,,,,25.70755,0.06166339
17050,2021/11/23 17:57:11,286634.7555,720.0004,1,11,18,0,0,0,0,3.098767,0,5.917643,0.1533913,22.58384,22.02571,,0.000037218640500214,,,,,,,,,,,,,,,,,,,,25.51564,0.0001090765
17051,2021/11/23 17:58:11,286694.7578,780.0027,1,11,18,0,0,0,0,3.099713,0,5.917643,0.1533913,22.58384,22.02571,,0.0000170685598277487,,0,,,,,,,,,,,,,,,,,,25.48044,-0.01387179
17052,2021/11/23 17:59:11,286754.7553,840.0002,1,11,18,0,0,0,0,3.100383,0,5.917643,0.1533913,22.58384,22.02571,,0.0000267082505160943,,,,,,,,,,,,,,,,,,,,25.52948,-0.03224552
17053,2021/11/23 18:00:11,286814.7552,900.0001,1,11,18,0,0,0,0,3.101246,0,5.917643,0.1533913,22.58384,22.02571,,-0.0000170695493579842,,0,,,,,,,,,,,,,,,,,,25.43796,0.01288831
17054,2021/11/23 18:01:11,286874.7566,960.0015,1,11,18,0,0,0,0,3.10209,0,5.917643,0.1533913,22.58384,22.02571,,0.0000142233302540262,,,,,,,,,,,,,,,,,,,,25.46207,-0.04476726
17055,2021/11/23 18:02:11,286934.7564,1020.0013,1,11,18,0,0,0,0,3.102941,0,5.917643,0.1533913,22.58384,22.02571,,0.0000513301711180247,,0,,,,,,,,,,,,,,,,,,25.46121,0.01647711
17056,2021/11/23 18:03:11,286994.7571,1080.002,1,11,18,0,0,0,0,3.103547,0,5.917643,0.1533913,22.58384,22.02571,,0.0000359531186404638,,,,,,,,,,,,,,,,,,,,25.71086,0.03063619
17057,2021/11/23 18:04:11,287054.7568,1140.0017,1,11,18,0,0,0,0,3.104131,0,5.917643,0.1533913,22.58384,22.02571,,-0.00000142234500799532,,0,,,,,,,,,,,,,,,,,,25.58867,-0.05440593
17058,2021/11/23 18:05:11,287114.756,1200.0009,1,11,18,0,0,0,0,3.104945,0,5.917643,0.1533913,22.58384,22.02571,,-0.00000466251685793395,,,,,,,,,,,,,,,,,,,,25.52765,0.08262217
17059,2021/11/23 18:06:11,287174.7576,1260.0025,1,11,18,0,0,0,0,3.105326,0,5.917643,0.1533913,22.58384,22.02571,,0.00000908780566533096,,0,,,,,,,,,,,,,,,,,,25.36376,0.01445293
17060,2021/11/23 18:07:11,287234.7571,1320.002,1,11,18,0,0,0,0,3.106235,0,5.917643,0.1533913,22.58384,22.02571,,0.0000172682593984064,,,,,,,,,,,,,,,,,,,,25.68317,-0.0001591444
17061,2021/11/23 18:08:11,287294.7555,1380.0004,1,11,18,0,0,0,0,3.106573,0,5.917643,0.1533913,22.58384,22.02571,,0.00000205468495551031,,0,,,,,,,,,,,,,,,,,,25.73792,-0.008888841
17062,2021/11/23 18:09:11,287354.757,1440.0019,1,11,18,0,0,0,0,3.107202,0,5.917643,0.1533913,22.58384,22.02571,,0.0000246177296503447,,,,,,,,,,,,,,,,,,,,25.51656,-0.1087922
17063,2021/11/23 18:10:11,287414.7553,1500.0002,1,11,18,0,0,0,0,3.107582,0,5.917643,0.1533913,22.58384,22.02571,,0.0000303451197396498,,0,,,,,,,,,,,,,,,,,,25.3268,-0.08805871
17064,2021/11/23 18:11:11,287474.7552,1560.0001,1,11,18,0,0,0,0,3.108214,0,5.917643,0.1533913,22.58384,22.02571,,0.0000120899303510669,,,,,,,,,,,,,,,,,,,,25.33879,-0.008733869
17065,2021/11/23 18:12:11,287534.7574,1620.0023,1,11,18,0,0,0,0,3.108805,0,5.917643,0.1533913,22.58384,22.02571,,-0.0000154491408466129,,0,,,,,,,,,,,,,,,,,,25.27291,-0.006275773
17066,2021/11/23 18:13:11,287594.7579,1680.0028,1,11,18,0,0,0,0,3.109031,0,5.917643,0.1533913,22.58384,22.02571,,0.0000440967087342869,,,,,,,,,,,,,,,,,,,,25.53563,0.06876349
17067,2021/11/23 18:14:11,287654.7558,1740.0007,1,11,18,0,0,0,0,3.109698,0,5.917643,0.1533913,22.58384,22.02571,,-0.00000213364091905532,,0,,,,,,,,,,,,,,,,,,25.39342,0.02971113
17068,2021/11/23 18:15:11,287714.7564,1800.0013,1,11,18,0,0,0,0,3.10992,0,5.917643,0.1533913,22.58384,22.02571,,0.0000273805908364011,,,,,,,,,,,,,,,,,,,,25.39554,0.06293297
17069,2021/11/23 18:16:11,287774.7552,1860.0001,1,11,18,0,0,0,0,3.110323,0,5.917643,0.1533913,22.58384,22.02571,,0.00000122487801945681,,0,,,,,,,,,,,,,,,,,,25.21424,-0.06472409
17070,2021/11/23 18:17:11,287834.7566,1920.0015,1,11,18,0,0,0,0,3.110845,0,5.917643,0.1533913,22.58384,22.02571,,0.0000232335605687695,,,,,,,,,,,,,,,,,,,,25.46766,-0.02514541
17071,2021/11/23 18:18:11,287894.7566,1980.0015,1,11,18,0,0,0,0,3.111217,0,5.917643,0.1533913,22.58384,22.02571,,-0.00000323997301165946,,0,,,,,,,,,,,,,,,,,,25.22535,-0.05311012
17072,2021/11/23 18:19:11,287954.7581,2040.003,1,11,18,0,0,0,0,3.111521,0,5.917643,0.1533913,22.58384,22.02571,,0.0000104716000350891,,,,,,,,,,,,,,,,,,,,25.38459,-0.04763603
17073,2021/11/23 18:20:11,288014.7579,2100.0028,1,11,18,0,0,0,0,3.111858,0,5.917643,0.1533913,22.58384,22.02571,,0.0000401075412810314,,0,,,,,,,,,,,,,,,,,,25.52317,0.04732311
17074,2021/11/23 18:21:11,288074.7563,2160.0012,1,11,18,0,0,0,0,3.112329,0,5.917643,0.1533913,22.58384,22.02571,,-0.0000035559210118663,,,,,,,,,,,,,,,,,,,,25.37747,-0.04428387
17075,2021/11/23 18:22:11,288134.7553,2220.0002,1,11,18,0,0,0,0,3.11284,0,5.917643,0.1533913,22.58384,22.02571,,0.00000537316918780562,,0,,,,,,,,,,,,,,,,,,25.29124,-0.05041599
17076,2021/11/23 18:23:11,288194.7559,2280.0008,1,11,18,0,0,0,0,3.112827,0,5.917643,0.1533913,22.58384,22.02571,,0.0000221674508793512,,,,,,,,,,,,,,,,,,,,25.49523,0.04471183
17077,2021/11/23 18:24:11,288254.7564,2340.0013,1,11,18,0,0,0,0,3.113419,0,5.917643,0.1533913,22.58384,22.02571,,-0.0000264340997091495,,0,,,,,,,,,,,,,,,,,,25.51308,0.01392663
17078,2021/11/23 18:25:11,288314.7573,2400.0022,1,11,18,0,0,0,0,3.113752,0,5.917643,0.1533913,22.58384,22.02571,,0.0000486786193505395,,,,,,,,,,,,,,,,,,,,25.22535,-0.0700295
17079,2021/11/23 18:26:11,288374.7556,2460.0005,1,11,18,0,0,0,0,3.114038,0,5.917643,0.1533913,22.58384,22.02571,,0.0000126834202092141,,0,,,,,,,,,,,,,,,,,,25.62456,0.07998407
17080,2021/11/23 18:27:11,288434.758,2520.0029,1,11,18,0,0,0,0,3.114368,0,5.917643,0.1533913,22.58384,22.02571,,0.00000734908599042683,,,,,,,,,,,,,,,,,,,,25.36896,-0.09136915
17081,2021/11/23 18:28:11,288494.756,2580.0009,1,11,18,0,0,0,0,3.114331,0,5.917643,0.1533913,22.58384,22.02571,,0.00000624235917712213,,0,,,,,,,,,,,,,,,,,,25.46679,0.01933873
17082,2021/11/23 18:29:11,288554.7561,2640.001,1,11,18,0,0,0,0,3.114766,0,5.917643,0.1533913,22.58384,22.02571,,0.00000584819281357341,,,,,,,,,,,,,,,,,,,,25.37593,-0.05127132
17083,2021/11/23 18:30:11,288614.7566,2700.0015,1,11,18,0,0,0,0,3.115181,0,5.917643,0.1533913,22.58384,22.02571,,0.0000401443903683685,,0,,,,,,,,,,,,,,,,,,25.62682,0.02545595
17084,2021/11/23 18:31:11,288674.7575,2760.0024,1,11,18,0,0,0,0,3.11555,0,5.917643,0.1533913,22.58384,22.02571,,0.0000118930702228681,,,,,,,,,,,,,,,,,,,,25.59512,0.06801367
17085,2021/11/23 18:32:11,288734.7563,2820.0012,1,11,18,0,0,0,0,3.115797,0,5.917643,0.1533913,22.58384,22.02571,,0.0000316094992740545,,0,,,,,,,,,,,,,,,,,,25.41354,-0.04949272
17086,2021/11/23 18:33:11,288794.7555,2880.0004,1,11,18,0,0,0,0,3.116054,0,5.917643,0.1533913,22.58384,22.02571,,0.0000184531108970987,,,,,,,,,,,,,,,,,,,,25.46941,-0.03538787
17087,2021/11/23 18:34:11,288854.7561,2940.001,1,11,18,0,0,0,0,3.116412,0,5.917643,0.1533913,22.58384,22.02571,,-0.0000231142494158121,,0,,,,,,,,,,,,,,,,,,25.41687,-0.06957591
17088,2021/11/23 18:35:11,288914.7559,3000.0008,1,11,18,0,0,0,0,3.11642,0,5.917643,0.1533913,22.58384,22.02571,,0.0000165545097843278,,,,,,,,,,,,,,,,,,,,25.74264,0.09204865
17089,2021/11/23 18:36:11,288974.7552,3060.0001,1,11,18,0,0,0,0,3.117039,0,5.917643,0.1533913,22.58384,22.02571,,0.0000389169399568345,,0,,,,,,,,,,,,,,,,,,25.43945,-0.01738489
17090,2021/11/23 18:37:11,289034.757,3120.0019,1,11,18,0,0,0,0,3.116979,0,5.917643,0.1533913,22.58384,22.02571,,0.0000356789205397945,,,,,,,,,,,,,,,,,,,,25.42298,-0.06680489
17091,2021/11/23 18:38:11,289094.7555,3180.0004,1,11,18,0,0,0,0,3.11727,0,5.917643,0.1533913,22.58384,22.02571,,-0.00000296324310511409,,0,,,,,,,,,,,,,,,,,,25.48374,0.004172921
17092,2021/11/23 18:39:11,289154.757,3240.0019,1,11,18,0,0,0,0,3.117659,0,5.917643,0.1533913,22.58384,22.02571,,-0.0000187684509000974,,,,,,,,,,,,,,,,,,,,25.78426,0.03201723
17093,2021/11/23 18:40:11,289214.7578,3300.0027,1,11,18,0,0,0,0,3.117974,0,5.917643,0.1533913,22.58384,22.02571,,-0.0000196770706679672,,0,,,,,,,,,,,,,,,,,,25.58552,-0.01651764
17094,2021/11/23 18:41:11,289274.7565,3360.0014,1,11,18,0,0,0,0,3.118088,0,5.917643,0.1533913,22.58384,22.02571,,-0.000010115880286321,,,,,,,,,,,,,,,,,,,,25.76004,0.03374994
17095,2021/11/23 18:42:11,289334.7574,3420.0023,1,11,18,0,0,0,0,3.118485,0,5.917643,0.1533913,22.58384,22.02571,,0.0000514087805640884,,0,,,,,,,,,,,,,,,,,,25.48985,-0.0745815
17096,2021/11/23 18:43:11,289394.757,3480.0019,1,11,18,0,0,0,0,3.118516,0,5.917643,0.1533913,22.58384,22.02571,,0.0000120906297524925,,,,,,,,,,,,,,,,,,,,25.74188,-0.06032825
17097,2021/11/23 18:44:11,289454.7563,3540.0012,1,11,18,0,0,0,0,3.118789,0,5.917643,0.1533913,22.58384,22.02571,,0.00000604531578574097,,0,,,,,,,,,,,,,,,,,,25.66358,0.03247619
17098,2021/11/23 18:45:11,289514.7562,3600.0011,1,11,18,0,0,0,0,3.119104,0,5.917643,0.1533913,22.58384,22.02571,,0.0000177014608198078,,,,,,,,,,,,,,,,,,,,25.41387,-0.02693415
17099,2021/11/23 18:46:11,289574.7577,3660.0026,1,11,18,0,0,0,0,3.119445,0,5.917643,0.1533913,22.58384,22.02571,,-0.0000131189199237269,,0,,,,,,,,,,,,,,,,,,25.4775,-0.004018545
17100,2021/11/23 18:47:11,289634.7568,3720.0017,1,11,18,0,0,0,0,3.119454,0,5.917643,0.1533913,22.58384,22.02571,,-0.0000289624404103961,,,,,,,,,,,,,,,,,,,,25.61293,0.033831
17101,2021/11/23 18:48:11,289694.7557,3780.0006,1,11,18,0,0,0,0,3.119753,0,5.917643,0.1533913,22.58384,22.02571,,0.0000411717082897667,,0,,,,,,,,,,,,,,,,,,25.413,0.01777172
17102,2021/11/23 18:49:11,289754.7564,3840.0013,1,11,18,0,0,0,0,3.12007,0,5.917643,0.1533913,22.58384,22.02571,,0.0000128026904349099,,,,,,,,,,,,,,,,,,,,25.5845,0.05571425
17103,2021/11/23 18:50:11,289814.7563,3900.0012,1,11,18,0,0,0,0,3.120234,0,5.917643,0.1533913,22.58384,22.02571,,0.00000833693502499955,,0,,,,,,,,,,,,,,,,,,25.25467,-0.05457878
17104,2021/11/23 18:51:11,289874.756,3960.0009,1,11,18,0,0,0,0,3.120371,0,5.917643,0.1533913,22.58384,22.02571,,-0.0000103917100204853,,,,,,,,,,,,,,,,,,,,25.44719,-0.01578689
17105,2021/11/23 18:52:11,289934.7553,4020.0002,1,11,18,0,0,0,0,3.120565,0,5.917643,0.1533913,22.58384,22.02571,,-0.00000596629297433537,,0,,,,,,,,,,,,,,,,,,25.67254,0.02845109
17106,2021/11/23 18:53:11,289994.7552,4080.0001,1,11,18,0,0,0,0,3.120652,0,5.917643,0.1533913,22.58384,22.02571,,0.0000125260903587332,,,,,,,,,,,,,,,,,,,,25.67328,0.03163755
17107,2021/11/23 18:54:11,290054.7573,4140.0022,1,11,18,0,0,0,0,3.120866,0,5.917643,0.1533913,22.58384,22.02571,,0.0000124463404063135,,0,,,,,,,,,,,,,,,,,,25.62791,-0.0270772
17108,2021/11/23 18:55:11,290114.7556,4200.0005,1,11,18,0,0,0,0,3.121172,0,5.917643,0.1533913,22.58384,22.02571,,0.0000183733191079227,,,,,,,,,,,,,,,,,,,,25.76479,-0.002384782
17109,2021/11/23 18:56:11,290174.7556,4260.0005,1,11,18,0,0,0,0,3.121515,0,5.917643,0.1533913,22.58384,22.02571,,0.000025840759917628,,0,,,,,,,,,,,,,,,,,,25.68078,-0.01068175
17110,2021/11/23 18:57:11,290234.7569,4320.0018,1,11,18,0,0,0,0,3.121552,0,5.917643,0.1533913,22.58384,22.02571,,-0.00000225232611228421,,,,,,,,,,,,,,,,,,,,25.57544,0.02191603
17111,2021/11/23 18:58:11,290294.756,4380.0009,1,11,18,0,0,0,0,3.12153,0,5.917643,0.1533913,22.58384,22.02571,,-0.0000241405505221337,,0,,,,,,,,,,,,,,,,,,25.66295,-0.0220561
17112,2021/11/23 18:59:11,290354.7559,4440.0008,1,11,18,0,0,0,0,3.121927,0,5.917643,0.1533913,22.58384,22.02571,,0.0000177026395249413,,,,,,,,,,,,,,,,,,,,25.48212,-0.04190207
17113,2021/11/23 19:00:11,290414.7573,4500.0022,1,11,18,0,0,0,0,3.122121,0,5.917643,0.1533913,22.58384,22.02571,,0.0000252085701504257,,0,,,,,,,,,,,,,,,,,,25.49235,-0.04107952
17114,2021/11/23 19:01:11,290474.7565,4560.0014,1,11,18,0,0,0,0,3.122444,0,5.917643,0.1533913,22.58384,22.02571,,0.00000320051503877039,,,,,,,,,,,,,,,,,,,,25.73189,0.05513012
17115,2021/11/23 19:02:11,290534.7559,4620.0008,1,11,18,0,0,0,0,3.122375,0,5.917643,0.1533913,22.58384,22.02571,,0.0000101150399132166,,0,,,,,,,,,,,,,,,,,,25.38833,-0.07775843
17116,2021/11/23 19:03:11,290594.7562,4680.0011,1,11,18,0,0,0,0,3.122546,0,5.917643,0.1533913,22.58384,22.02571,,-0.0000116962901302031,,,,,,,,,,,,,,,,,,,,25.42175,-0.03566563
17117,2021/11/23 19:04:11,290654.7551,4740,1,11,18,0,0,0,0,3.122925,0,5.917643,0.1533913,22.58384,22.02571,,-0.00000707256594978389,,0,,,,,,,,,,,,,,,,,,25.53279,-0.02470613
17118,2021/11/23 19:05:11,290714.7577,4800.0026,1,11,18,0,0,0,0,3.123152,0,5.917643,0.1533913,22.58384,22.02571,,0.0000014619639614466,,,,,,,,,,,,,,,,,,,,25.60921,-0.02303183
17119,2021/11/23 19:06:11,290774.7556,4860.0005,1,11,18,0,0,0,0,3.123127,0,5.917643,0.1533913,22.58384,22.02571,,0.000016990950825857,,0,,,,,,,,,,,,,,,,,,25.63987,0.04805088
17120,2021/11/23 19:07:11,290834.7564,4920.0013,1,11,18,0,0,0,0,3.123222,0,5.917643,0.1533913,22.58384,22.02571,,0.0000608877890044823,,,,,,,,,,,,,,,,,,,,25.57006,-0.005725622
17121,2021/11/23 19:08:11,290894.7578,4980.0027,1,11,18,0,0,0,0,3.12344,0,5.917643,0.1533913,22.58384,22.02571,,-0.0000226816900976701,,0,,,,,,,,,,,,,,,,,,25.63444,0.06497741
17122,2021/11/23 19:09:11,290954.7558,5040.0007,1,11,18,0,0,0,0,3.123717,0,5.917643,0.1533913,22.58384,22.02571,,-0.00000940390327741625,,,,,,,,,,,,,,,,,,,,25.51496,-0.0001817942
17123,2021/11/23 19:10:11,291014.7559,5100.0008,1,11,18,0,0,0,0,3.123954,0,5.917643,0.1533913,22.58384,22.02571,,0.00000185693500043271,,0,,,,,,,,,,,,,,,,,,25.39457,-0.02431631
17124,2021/11/23 19:11:11,291074.7567,5160.0016,1,11,18,0,0,0,0,3.124177,0,5.917643,0.1533913,22.58384,22.02571,,0.0000182953608600656,,,,,,,,,,,,,,,,,,,,25.25994,-0.08178949
17125,2021/11/23 19:12:11,291134.7564,5220.0013,1,11,18,0,0,0,0,3.124073,0,5.917643,0.1533913,22.58384,22.02571,,0.0000184917098522419,,0,,,,,,,,,,,,,,,,,,25.431,0.05696416
17126,2021/11/23 19:13:11,291194.7581,5280.003,1,11,18,0,0,0,0,3.124232,0,5.917643,0.1533913,22.58384,22.02571,,0.00000110625899196748,,,,,,,,,,,,,,,,,,,,25.30883,-0.03528774
17127,2021/11/23 19:14:11,291254.7559,5340.0008,1,11,18,0,0,0,0,3.124466,0,5.917643,0.1533913,22.58384,22.02571,,0.00000410933716921136,,0,,,,,,,,,,,,,,,,,,25.34216,-0.05013108
17128,2021/11/23 19:15:11,291314.7554,5400.0003,1,11,18,0,0,0,0,3.124751,0,5.917643,0.1533913,22.58384,22.02571,,-0.000000948253500610008,,,,,,,,,,,,,,,,,,,,25.48611,0.06931543
17129,2021/11/23 19:16:11,291374.7562,5460.0011,1,11,18,0,0,0,0,3.124858,0,5.917643,0.1533913,22.58384,22.02571,,0.0000340993101417553,,0,,,,,,,,,,,,,,,,,,25.43198,0.03415644
17130,2021/11/23 19:17:11,291434.7567,5520.0016,1,11,18,0,0,0,0,3.124825,0,5.917643,0.1533913,22.58384,22.02571,,0.00000264727304966073,,,,,,,,,,,,,,,,,,,,25.54973,0.07999718
17131,2021/11/23 19:18:11,291494.7567,5580.0016,1,11,18,0,0,0,0,3.125103,0,5.917643,0.1533913,22.58384,22.02571,,0.00000695374410497607,,0,,,,,,,,,,,,,,,,,,25.55334,0.07539451
17132,2021/11/23 19:19:11,291554.7556,5640.0005,1,11,18,0,0,0,0,3.125263,0,5.917643,0.1533913,22.58384,22.02571,,-0.0000110239898276632,,,,,,,,,,,,,,,,,,,,25.3818,-0.04974186
17133,2021/11/23 19:20:11,291614.7563,5700.0012,1,11,18,0,0,0,0,3.125675,0,5.917643,0.1533913,22.58384,22.02571,,0.0000316869409289211,,0,,,,,,,,,,,,,,,,,,25.31244,0.03734648
17134,2021/11/23 19:21:11,291674.7563,5760.0012,1,11,18,0,0,0,0,3.125523,0,5.917643,0.1533913,22.58384,22.02571,,-0.000017622440282139,,,,,,,,,,,,,,,,,,,,25.27775,-0.05528092
17135,2021/11/23 19:22:11,291734.7569,5820.0018,1,11,18,0,0,0,0,3.125628,0,5.917643,0.1533913,22.58384,22.02571,,0.00000185691897058859,,0,,,,,,,,,,,,,,,,,,25.53513,0.0668323
17136,2021/11/23 19:23:11,291794.7574,5880.0023,1,11,18,0,0,0,0,3.125653,0,5.917643,0.1533913,22.58384,22.02571,,0.000000711178302026383,,,,,,,,,,,,,,,,,,,,25.45155,0.06811857
17137,2021/11/23 19:24:11,291854.7551,5940,1,11,18,0,0,0,0,3.126092,0,5.917643,0.1533913,22.58384,22.02571,,0.0000410167194786482,,0,,,,,,,,,,,,,,,,,,25.48447,0.03949881
17138,2021/11/23 19:25:11,291914.7566,6000.0015,1,11,18,0,0,0,0,3.126141,0,5.917643,0.1533913,22.58384,22.02571,,0.00000956195162871154,,,,,,,,,,,,,,,,,,,,25.25966,-0.09369254
17139,2021/11/23 19:26:11,291974.7565,6060.0014,1,11,18,0,0,0,0,3.126231,0,5.917643,0.1533913,22.58384,22.02571,,-0.0000014619510011471,,0,,,,,,,,,,,,,,,,,,25.50494,0.02760768
17140,2021/11/23 19:27:11,292034.7562,6120.0011,1,11,18,0,0,0,0,3.126547,0,5.917643,0.1533913,22.58384,22.02571,,-0.0000264347509073559,,,,,,,,,,,,,,,,,,,,25.23507,-0.02931058
17141,2021/11/23 19:28:11,292094.7575,6180.0024,1,11,18,0,0,0,0,3.126679,0,5.917643,0.1533913,22.58384,22.02571,,-0.0000222058606595965,,0,,,,,,,,,,,,,,,,,,25.51779,0.0433147
17142,2021/11/23 19:29:11,292154.7558,6240.0007,1,11,18,0,0,0,0,3.126761,0,5.917643,0.1533913,22.58384,22.02571,,0.0000116163901111577,,,,,,,,,,,,,,,,,,,,25.48039,0.02012908
17143,2021/11/23 19:30:11,292214.7566,6300.0015,1,11,18,0,0,0,0,3.127022,0,5.917643,0.1533913,22.58384,22.02571,,0.0000245352402998833,,0,,,,,,,,,,,,,,,,,,25.5768,0.06876826
17144,2021/11/23 19:31:11,292274.7566,6360.0015,1,11,18,0,0,0,0,3.126776,0,5.917643,0.1533913,22.58384,22.02571,,0.00000972008183452999,,,,,,,,,,,,,,,,,,,,25.27629,-0.001093745
17145,2021/11/23 19:32:11,292334.7581,6420.003,1,11,18,0,0,0,0,3.126692,0,5.917643,0.1533913,22.58384,22.02571,,0.0000218094701267546,,0,,,,,,,,,,,,,,,,,,25.30923,-0.002105236
17146,2021/11/23 19:33:11,292394.7562,6480.0011,1,11,18,0,0,0,0,3.127425,0,5.917643,0.1533913,22.58384,22.02571,,-0.00000418787703893031,,,,,,,,,,,,,,,,,,,,25.43461,0.06735742
17147,2021/11/23 19:34:11,292454.7553,6540.0002,1,11,18,0,0,0,0,3.127544,0,5.917643,0.1533913,22.58384,22.02571,,0.0000156064106704434,,0,,,,,,,,,,,,,,,,,,25.56394,0.03125906
17148,2021/11/23 19:35:11,292514.7553,6600.0002,1,11,18,0,0,0,0,3.127585,0,5.917643,0.1533913,22.58384,22.02571,,-0.00000122487801945681,,,,,,,,,,,,,,,,,,,,25.40518,-0.03835022
17149,2021/11/23 19:36:11,292574.7552,6660.0001,1,11,18,0,0,0,0,3.127439,0,5.917643,0.1533913,22.58384,22.02571,,0.0000160420895554125,,0,,,,,,,,,,,,,,,,,,25.50883,-0.02208948
17150,2021/11/23 19:37:11,292634.7564,6720.0013,1,11,18,0,0,0,0,3.127822,0,5.917643,0.1533913,22.58384,22.02571,,0.00000264744903688552,,,,,,,,,,,,,,,,,,,,25.28789,-0.003198385
17151,2021/11/23 19:38:11,292694.7557,6780.0006,1,11,18,0,0,0,0,3.128003,0,5.917643,0.1533913,22.58384,22.02571,,-0.0000144229097713833,,0,,,,,,,,,,,,,,,,,,25.61456,0.0147295
17152,2021/11/23 19:39:11,292754.7578,6840.0027,1,11,18,0,0,0,0,3.127985,0,5.917643,0.1533913,22.58384,22.02571,,-0.0000480069211334921,,,,,,,,,,,,,,,,,,,,25.30821,0.007209182
17153,2021/11/23 19:40:11,292814.7554,6900.0003,1,11,18,0,0,0,0,3.128137,0,5.917643,0.1533913,22.58384,22.02571,,0.00000889024431671714,,0,,,,,,,,,,,,,,,,,,25.37575,-0.05000174
17154,2021/11/23 19:41:11,292874.7577,6960.0026,1,11,18,0,0,0,0,3.128285,0,5.917643,0.1533913,22.58384,22.02571,,0.0000212161194212968,,,,,,,,,,,,,,,,,,,,25.50822,-0.001941919
17155,2021/11/23 19:42:11,292934.7552,7020.0001,1,11,18,0,0,0,0,3.128455,0,5.917643,0.1533913,22.58384,22.02571,,0.0000365092710126191,,0,,,,,,,,,,,,,,,,,,25.25842,-0.04625916
17156,2021/11/23 19:43:11,292994.7553,7080.0002,1,11,18,0,0,0,0,3.128308,0,5.917643,0.1533913,22.58384,22.02571,,-0.0000138282402986079,,,,,,,,,,,,,,,,,,,,25.22951,-0.04862666
17157,2021/11/23 19:44:11,293054.7564,7140.0013,1,11,18,0,0,0,0,3.128835,0,5.917643,0.1533913,22.58384,22.02571,,-0.00000541308099855087,,0,,,,,,,,,,,,,,,,,,25.35762,-0.02386749
17158,2021/11/23 19:45:11,293114.7558,7200.0007,1,11,18,0,0,0,0,3.128791,0,5.917643,0.1533913,22.58384,22.02571,,-0.0000152524698933121,,,,,,,,,,,,,,,,,,,,25.22462,-0.03334224
17159,2021/11/23 19:46:11,293174.756,7260.0009,1,11,18,0,0,0,0,3.128801,0,5.917643,0.1533913,22.58384,22.02571,,0.0000151706699398346,,0,,,,,,,,,,,,,,,,,,25.55975,0.03972054
17160,2021/11/23 19:47:11,293234.7551,7320,1,11,18,0,0,0,0,3.128962,0,5.917643,0.1533913,22.58384,22.02571,,0.00000644000783722731,,,,,,,,,,,,,,,,,,,,25.26768,-0.05377114
17161,2021/11/23 19:48:11,293294.7569,7380.0018,1,11,18,0,0,0,0,3.128899,0,5.917643,0.1533913,22.58384,22.02571,,0.0000250503198913066,,,,,,,,,,,,,,,,,,,,25.49303,-0.04337013
17162,2021/11/23 19:49:11,293354.7575,7440.0024,1,11,18,0,0,0,0,3.129148,0,5.917643,0.1533913,22.58384,22.02571,,-0.0000101939804153517,,0,,,,,,,,,,,,,,,,,,25.53461,0.05829394
17163,2021/11/23 19:50:11,293414.7574,7500.0023,1,11,18,0,0,0,0,3.129611,0,5.917643,0.1533913,22.58384,22.02571,,-0.0000384055383619852,,,,,,,,,,,,,,,,,,,,25.53256,0.02248824
17164,2021/11/23 19:51:11,293474.7561,7560.001,1,11,18,0,0,0,0,3.129524,0,5.917643,0.1533913,22.58384,22.02571,,-0.0000028450199351937,,0,,,,,,,,,,,,,,,,,,25.52632,0.06419241
17165,2021/11/23 19:52:11,293534.7568,7620.0017,1,11,18,0,0,0,0,3.129642,0,5.917643,0.1533913,22.58384,22.02571,,0.0000338224417646416,,,,,,,,,,,,,,,,,,,,25.28097,-0.09597123
17166,2021/11/23 19:53:11,293594.7577,7680.0026,1,11,18,0,0,0,0,3.129765,0,5.917643,0.1533913,22.58384,22.02571,,0.0000394726812373847,,0,,,,,,,,,,,,,,,,,,25.52409,0.07097781
17167,2021/11/23 19:54:11,293654.7566,7740.0015,1,11,18,0,0,0,0,3.129927,0,5.917643,0.1533913,22.58384,22.02571,,0.00000730969577489304,,,,,,,,,,,,,,,,,,,,25.53072,0.07278979
17168,2021/11/23 19:55:11,293714.7573,7800.0022,1,11,18,0,0,0,0,3.129996,0,5.917643,0.1533913,22.58384,22.02571,,-0.00000189668003258703,,0,,,,,,,,,,,,,,,,,,25.39736,-0.04694045
17169,2021/11/23 19:56:11,293774.7556,7860.0005,1,11,18,0,0,0,0,3.129761,0,5.917643,0.1533913,22.58384,22.02571,,-0.000000355627491899213,,,,,,,,,,,,,,,,,,,,25.65115,0.09458244
17170,2021/11/23 19:57:11,293834.7552,7920.0001,1,11,18,0,0,0,0,3.130025,0,5.917643,0.1533913,22.58384,22.02571,,-0.0000228000499191694,,0,,,,,,,,,,,,,,,,,,25.31556,-0.0772202
17171,2021/11/23 19:58:11,293894.757,7980.0019,1,11,18,0,0,0,0,3.13034,0,5.917643,0.1533913,22.58384,22.02571,,0.0000225625899474835,,,,,,,,,,,,,,,,,,,,25.57913,-0.01289606
17172,2021/11/23 19:59:11,293954.7567,8040.0016,1,11,18,0,0,0,0,3.130595,0,5.917643,0.1533913,22.58384,22.02571,,0.0000182546391442884,,0,,,,,,,,,,,,,,,,,,25.36853,-0.07539988
17173,2021/11/23 20:00:11,294014.7552,8100.0001,1,11,18,0,0,0,0,3.130424,0,5.917643,0.1533913,22.58384,22.02571,,-0.00000327948509948328,,,,,,,,,,,,,,,,,,,,25.5212,0.04758716
17174,2021/11/23 20:01:11,294074.757,8160.0019,1,11,18,0,0,0,0,3.13051,0,5.917643,0.1533913,22.58384,22.02571,,-0.000012485030310927,,0,,,,,,,,,,,,,,,,,,25.36934,-0.0777626
17175,2021/11/23 20:02:11,294134.7565,8220.0014,1,11,18,0,0,0,0,3.130573,0,5.917643,0.1533913,22.58384,22.02571,,-0.00000438585402662284,,,,,,,,,,,,,,,,,,,,25.44836,-0.05860269
17176,2021/11/23 20:03:11,294194.7553,8280.0002,1,11,18,0,0,0,0,3.130826,0,5.917643,0.1533913,22.58384,22.02571,,-0.00000438578081229934,,0,,,,,,,,,,,,,,,,,,25.29548,0.02349138
17177,2021/11/23 20:04:11,294254.7566,8340.0015,1,11,18,0,0,0,0,3.131085,0,5.917643,0.1533913,22.58384,22.02571,,-0.00000513654322276125,,,,,,,,,,,,,,,,,,,,25.60084,-0.0009572506
17178,2021/11/23 20:05:11,294314.7558,8400.0007,1,11,18,0,0,0,0,3.13112,0,5.917643,0.1533913,22.58384,22.02571,,0.0000105894496300607,,0,,,,,,,,,,,,,,,,,,25.29533,-0.05331278
17179,2021/11/23 20:06:11,294374.7557,8460.0006,1,11,18,0,0,0,0,3.131087,0,5.917643,0.1533913,22.58384,22.02571,,-0.0000028053659661964,,,,,,,,,,,,,,,,,,,,25.52264,-0.08652449
17180,2021/11/23 20:07:11,294434.7554,8520.0003,1,11,18,0,0,0,0,3.130832,0,5.917643,0.1533913,22.58384,22.02571,,-0.00000485995997223654,,0,,,,,,,,,,,,,,,,,,25.51634,-0.06608784
17181,2021/11/23 20:08:11,294494.7581,8580.003,1,11,18,0,0,0,0,3.131505,0,5.917643,0.1533913,22.58384,22.02571,,-0.000011221560271224,,,,,,,,,,,,,,,,,,,,25.3492,0.04290819
17182,2021/11/23 20:09:11,294554.7565,8640.0014,1,11,18,0,0,0,0,3.131375,0,5.917643,0.1533913,22.58384,22.02571,,-0.0000286844297079369,,0,,,,,,,,,,,,,,,,,,25.57048,0.0557071
17183,2021/11/23 20:10:11,294614.7553,8700.0002,1,11,18,0,0,0,0,3.131517,0,5.917643,0.1533913,22.58384,22.02571,,0.0000402622608817182,,,,,,,,,,,,,,,,,,,,25.5335,0.06127417
17184,2021/11/23 20:11:11,294674.7576,8760.0025,1,11,18,0,0,0,0,3.131563,0,5.917643,0.1533913,22.58384,22.02571,,0.00000122489802834025,,0,,,,,,,,,,,,,,,,,,25.40465,-0.007639527
17185,2021/11/23 20:12:11,294734.7566,8820.0015,1,11,18,0,0,0,0,3.131901,0,5.917643,0.1533913,22.58384,22.02571,,-0.0000215716991078807,,,,,,,,,,,,,,,,,,,,25.36198,-0.01068234
17186,2021/11/23 20:13:11,294794.7579,8880.0028,1,11,18,0,0,0,0,3.131866,0,5.917643,0.1533913,22.58384,22.02571,,0.00000343753299603122,,0,,,,,,,,,,,,,,,,,,25.47304,-0.01545846
17187,2021/11/23 20:14:11,294854.7555,8940.0004,1,11,18,0,0,0,0,3.131908,0,5.917643,0.1533913,22.58384,22.02571,,0.0000104709097286104,,,,,,,,,,,,,,,,,,,,25.57571,0.06516695
17188,2021/11/23 20:15:11,294914.7562,9000.0011,1,11,18,0,0,0,0,3.131833,0,5.917643,0.1533913,22.58384,22.02571,,0.00000130381602048146,,0,,,,,,,,,,,,,,,,,,25.48192,0.05776703
17189,2021/11/23 20:16:11,294974.7559,9060.0008,1,11,18,0,0,0,0,3.132162,0,5.917643,0.1533913,22.58384,22.02571,,0.00000537356982022175,,,,,,,,,,,,,,,,,,,,25.47125,0.04233122
17190,2021/11/23 20:17:11,295034.7583,9120.0032,1,11,18,0,0,0,0,3.132224,0,5.917643,0.1533913,22.58384,22.02571,,0.00001845203951234,,0,,,,,,,,,,,,,,,,,,25.49437,-0.0009840727
17191,2021/11/23 20:18:11,295094.7575,9180.0024,1,11,18,0,0,0,0,3.132172,0,5.917643,0.1533913,22.58384,22.02571,,0.0000050576450121298,,,,,,,,,,,,,,,,,,,,25.5486,0.01555204
17192,2021/11/23 20:19:11,295154.7565,9240.0014,1,11,18,0,0,0,0,3.132411,0,5.917643,0.1533913,22.58384,22.02571,,-0.0000456339403172024,,0,,,,,,,,,,,,,,,,,,25.30062,-0.0008511543
17193,2021/11/23 20:20:11,295214.7565,9300.0014,1,11,18,0,0,0,0,3.132426,0,5.917643,0.1533913,22.58384,22.02571,,0.0000296751404675888,,,,,,,,,,,,,,,,,,,,25.48726,0.06361067
17194,2021/11/23 20:21:11,295274.7563,9360.0012,1,11,18,0,0,0,0,3.132328,0,5.917643,0.1533913,22.58384,22.02571,,0.0000229581091844011,,0,,,,,,,,,,,,,,,,,,25.38367,0.03723741
17195,2021/11/23 20:22:11,295334.7565,9420.0014,1,11,18,0,0,0,0,3.132793,0,5.917643,0.1533913,22.58384,22.02571,,-0.00000193600203601818,,,,,,,,,,,,,,,,,,,,25.33349,0.005712509
17196,2021/11/23 20:23:11,295394.7569,9480.0018,1,11,18,0,0,0,0,3.132625,0,5.917643,0.1533913,22.58384,22.02571,,-0.0000207440807571402,,0,,,,,,,,,,,,,,,,,,25.53517,-0.001814365
17197,2021/11/23 20:24:11,295454.7567,9540.0016,1,11,18,0,0,0,0,3.132769,0,5.917643,0.1533913,22.58384,22.02571,,-0.0000204276402655523,,,,,,,,,,,,,,,,,,,,25.33614,-0.07042348
17198,2021/11/23 20:25:11,295514.7572,9600.0021,1,11,18,0,0,0,0,3.13288,0,5.917643,0.1533913,22.58384,22.02571,,0.00000699365909895278,,0,,,,,,,,,,,,,,,,,,25.38814,0.006269217
17199,2021/11/23 20:26:11,295574.7557,9660.0006,1,11,18,0,0,0,0,3.133125,0,5.917643,0.1533913,22.58384,22.02571,,0.0000358800498361234,,,,,,,,,,,,,,,,,,,,25.4134,-0.04346132
17200,2021/11/23 20:27:11,295634.7562,9720.0011,1,11,18,0,0,0,0,3.133254,0,5.917643,0.1533913,22.58384,22.02571,,0.0000106281695479993,,0,,,,,,,,,,,,,,,,,,25.58051,0.04525244
