Repository: HVES-Battery-Testing-Consortium/LG-HG2

# Battery Testing Consortium (BTC)
The Battery Testing Consortium (BTC) has been developed within the High Voltage and Energy Storage Lab at Oxford Brookes University to provide accurate and comprehensive cell data to Formula Student Electric teams. Through the BTC, we aim to provide FS teams with information for improved and informed decisions for cell selection, pack architecture design, thermal cooling requirements, and end of life predictions. A range of tests are completed to provide a comprehensive electrochemical lithium-ion characterisation for modelling, validation, and battery management parameterisation.

File: Data/Round1/LG_HG2/Package 2/211120_BTC_GITT_LG_HG2_4_25C/211120_BTC_GITT_LG_HG2_4_25C_Channel_6_Wb_1.CSV (part 79 of 81)
Data_Point,Date_Time,Test_Time(s),Step_Time(s),Cycle_Index,Step_Index,TC_Counter1,TC_Counter2,TC_Counter3,TC_Counter4,Current(A),Voltage(V),Power(W),Charge_Capacity(Ah),Discharge_Capacity(Ah),Charge_Energy(Wh),Discharge_Energy(Wh),ACR(Ohm),dV/dt(V/s),Internal_Resistance(Ohm),dQ/dV(Ah/V),dV/dQ(V/Ah),MetaCode_MV_UD1,MetaCode_MV_UD2,MetaCode_MV_UD3,MetaCode_MV_UD4,MetaCode_MV_UD5,MetaCode_MV_UD6,MetaCode_MV_UD7,MetaCode_MV_UD8,MetaCode_MV_UD9,MetaCode_MV_UD10,MetaCode_MV_UD11,MetaCode_MV_UD12,MetaCode_MV_UD13,MetaCode_MV_UD14,MetaCode_MV_UD15,MetaCode_MV_UD16,Aux_Temperature_1(C),Aux_dT/dt_1(C)
17201,2021/11/23 20:28:11,295694.7576,9780.0025,1,11,18,0,0,0,0,3.133183,0,5.917643,0.1533913,22.58384,22.02571,,0.00000529437102159136,,,,,,,,,,,,,,,,,,,,25.42141,0.02694845
17202,2021/11/23 20:29:11,295754.7559,9840.0008,1,11,18,0,0,0,0,3.133218,0,5.917643,0.1533913,22.58384,22.02571,,-0.00000229168904297694,,0,,,,,,,,,,,,,,,,,,25.3862,-0.06863236
17203,2021/11/23 20:30:11,295814.7565,9900.0014,1,11,18,0,0,0,0,3.133118,0,5.917643,0.1533913,22.58384,22.02571,,0.0000106288698589196,,,,,,,,,,,,,,,,,,,,25.34758,-0.07888734
17204,2021/11/23 20:31:11,295874.7556,9960.0005,1,11,18,0,0,0,0,3.133678,0,5.917643,0.1533913,22.58384,22.02571,,0.0000069940069806762,,0,,,,,,,,,,,,,,,,,,25.31333,-0.02001107
17205,2021/11/23 20:32:11,295934.7573,10020.0022,1,11,18,0,0,0,0,3.133515,0,5.917643,0.1533913,22.58384,22.02571,,0.0000191632607311476,,,,,,,,,,,,,,,,,,,,25.3725,-0.07192731
17206,2021/11/23 20:33:11,295994.7561,10080.001,1,11,18,0,0,0,0,3.133632,0,5.917643,0.1533913,22.58384,22.02571,,0.0000111418903543381,,0,,,,,,,,,,,,,,,,,,25.46354,-0.03875196
17207,2021/11/23 20:34:11,296054.7575,10140.0024,1,11,18,0,0,0,0,3.133589,0,5.917643,0.1533913,22.58384,22.02571,,0.00000572926910535898,,,,,,,,,,,,,,,,,,,,25.45465,0.008750558
17208,2021/11/23 20:35:11,296114.7569,10200.0018,1,11,18,0,0,0,0,3.133734,0,5.917643,0.1533913,22.58384,22.02571,,-0.0000354032199538779,,0,,,,,,,,,,,,,,,,,,25.51113,-0.00403583
17209,2021/11/23 20:36:11,296174.7565,10260.0014,1,11,18,0,0,0,0,3.133942,0,5.917643,0.1533913,22.58384,22.02571,,-0.00000019756919300562,,,,,,,,,,,,,,,,,,,,25.64042,0.09388089
17210,2021/11/23 20:37:11,296234.7557,10320.0006,1,11,18,0,0,0,0,3.134128,0,5.917643,0.1533913,22.58384,22.02571,,-0.00000312143811243004,,0,,,,,,,,,,,,,,,,,,25.55064,0.0994724
17211,2021/11/23 20:38:11,296294.7574,10380.0023,1,11,18,0,0,0,0,3.134126,0,5.917643,0.1533913,22.58384,22.02571,,0.0000211771293834317,,,,,,,,,,,,,,,,,,,,25.26748,-0.0793159
17212,2021/11/23 20:39:11,296354.756,10440.0009,1,11,18,0,0,0,0,3.133995,0,5.917643,0.1533913,22.58384,22.02571,,0.0000187287805601954,,0,,,,,,,,,,,,,,,,,,25.34843,-0.07471681
17213,2021/11/23 20:40:11,296414.7576,10500.0025,1,11,18,0,0,0,0,3.134363,0,5.917643,0.1533913,22.58384,22.02571,,0.0000203091003641021,,,,,,,,,,,,,,,,,,,,25.60885,0.1102757
17214,2021/11/23 20:41:11,296474.7553,10560.0002,1,11,18,0,0,0,0,3.134474,0,5.917643,0.1533913,22.58384,22.02571,,-0.00000810033634479623,,0,,,,,,,,,,,,,,,,,,25.37242,-0.05525947
17215,2021/11/23 20:42:11,296534.7565,10620.0014,1,11,18,0,0,0,0,3.134521,0,5.917643,0.1533913,22.58384,22.02571,,-0.0000156465703184949,,,,,,,,,,,,,,,,,,,,25.49688,-0.02429187
17216,2021/11/23 20:43:11,296594.7565,10680.0014,1,11,18,0,0,0,0,3.13445,0,5.917643,0.1533913,22.58384,22.02571,,0.000010627990377543,,0,,,,,,,,,,,,,,,,,,25.27726,-0.05223274
17217,2021/11/23 20:44:11,296654.758,10740.0029,1,11,18,0,0,0,0,3.134457,0,5.917643,0.1533913,22.58384,22.02571,,0.00000043463418819556,,,,,,,,,,,,,,,,,,,,25.29195,0.02805114
17218,2021/11/23 20:45:11,296714.7571,10800.002,1,11,18,0,0,0,0,3.134641,0,5.917643,0.1533913,22.58384,22.02571,,0.0000280552903859643,,0,,,,,,,,,,,,,,,,,,25.39237,-0.04626393
17219,2021/11/23 20:46:11,296774.7552,10860.0001,1,11,18,0,0,0,0,3.134776,0,5.917643,0.1533913,22.58384,22.02571,,-0.0000179385406227084,,,,,,,,,,,,,,,,,,,,25.49064,0.01832783
17220,2021/11/23 20:47:11,296834.7568,10920.0017,1,11,18,0,0,0,0,3.134945,0,5.917643,0.1533913,22.58384,22.02571,,-0.0000323191088682506,,0,,,,,,,,,,,,,,,,,,25.58522,0.06805539
17221,2021/11/23 20:48:11,296894.7566,10980.0015,1,11,18,0,0,0,0,3.134835,0,5.917643,0.1533913,22.58384,22.02571,,-0.00000971983990893932,,,,,,,,,,,,,,,,,,,,25.28303,-0.07430136
17222,2021/11/23 20:49:11,296954.7573,11040.0022,1,11,18,0,0,0,0,3.134994,0,5.917643,0.1533913,22.58384,22.02571,,0.000018492170056561,,0,,,,,,,,,,,,,,,,,,25.51278,-0.01306236
17223,2021/11/23 20:50:11,297014.7563,11100.0012,1,11,18,0,0,0,0,3.134765,0,5.917643,0.1533913,22.58384,22.02571,,-0.000000987796738627367,,,,,,,,,,,,,,,,,,,,25.25678,-0.01361966
17224,2021/11/23 20:51:11,297074.757,11160.0019,1,11,18,0,0,0,0,3.135269,0,5.917643,0.1533913,22.58384,22.02571,,0.00002236482941953,,0,,,,,,,,,,,,,,,,,,25.52746,0.05845964
17225,2021/11/23 20:52:11,297134.7568,11220.0017,1,11,18,0,0,0,0,3.135242,0,5.917643,0.1533913,22.58384,22.02571,,-0.0000250917000812478,,,,,,,,,,,,,,,,,,,,25.37232,0.04748821
17226,2021/11/23 20:53:11,297194.7563,11280.0012,1,11,18,0,0,0,0,3.135254,0,5.917643,0.1533913,22.58384,22.02571,,-0.0000332322415488306,,0,,,,,,,,,,,,,,,,,,25.58961,0.03153205
17227,2021/11/23 20:54:11,297254.7551,11340,1,11,18,0,0,0,0,3.135336,0,5.917643,0.1533913,22.58384,22.02571,,0.00000841602832224453,,,,,,,,,,,,,,,,,,,,25.51678,-0.07556319
17228,2021/11/23 20:55:11,297314.7557,11400.0006,1,11,18,0,0,0,0,3.135432,0,5.917643,0.1533913,22.58384,22.02571,,-0.00000339804910254315,,0,,,,,,,,,,,,,,,,,,25.37411,-0.06498516
17229,2021/11/23 20:56:11,297374.7564,11460.0013,1,11,18,0,0,0,0,3.135686,0,5.917643,0.1533913,22.58384,22.02571,,0.0000016595120087004,,,,,,,,,,,,,,,,,,,,25.34966,-0.08124292
17230,2021/11/23 20:57:11,297434.756,11520.0009,1,11,18,0,0,0,0,3.135744,0,5.917643,0.1533913,22.58384,22.02571,,-0.0000151321701196139,,0,,,,,,,,,,,,,,,,,,25.43012,-0.08279145
17231,2021/11/23 20:58:11,297494.7567,11580.0016,1,11,18,0,0,0,0,3.135711,0,5.917643,0.1533913,22.58384,22.02571,,-0.0000385237508453429,,,,,,,,,,,,,,,,,,,,25.28432,-0.06971896
17232,2021/11/23 20:59:11,297554.7577,11640.0026,1,11,18,0,0,0,0,3.135615,0,5.917643,0.1533913,22.58384,22.02571,,0.0000070331711867766,,0,,,,,,,,,,,,,,,,,,25.299,-0.0494355
17233,2021/11/23 21:00:11,297614.7558,11700.0007,1,11,18,0,0,0,0,3.135677,0,5.917643,0.1533913,22.58384,22.02571,,-0.00000110641497030883,,,,,,,,,,,,,,,,,,,,25.39008,-0.03638566
17234,2021/11/23 21:01:11,297674.7573,11760.0022,1,11,18,0,0,0,0,3.135922,0,5.917643,0.1533913,22.58384,22.02571,,0.0000131565802803379,,0,,,,,,,,,,,,,,,,,,25.3025,0.02306104
17235,2021/11/23 21:02:11,297734.7557,11820.0006,1,11,18,0,0,0,0,3.136024,0,5.917643,0.1533913,22.58384,22.02571,,0.0000378128606826067,,,,,,,,,,,,,,,,,,,,25.25674,-0.02333403
17236,2021/11/23 21:03:11,297794.7554,11880.0003,1,11,18,0,0,0,0,3.135993,0,5.917643,0.1533913,22.58384,22.02571,,-0.0000465461416752078,,0,,,,,,,,,,,,,,,,,,25.30253,-0.02652705
17237,2021/11/23 21:04:11,297854.7578,11940.0027,1,11,18,0,0,0,0,3.136098,0,5.917643,0.1533913,22.58384,22.02571,,-0.0000127633902593516,,,,,,,,,,,,,,,,,,,,25.59094,0.06374359
17238,2021/11/23 21:05:11,297914.7568,12000.0017,1,11,18,0,0,0,0,3.136328,0,5.917643,0.1533913,22.58384,22.02571,,-0.00000225215808313806,,0,,,,,,,,,,,,,,,,,,25.53407,0.01347303
17239,2021/11/23 21:06:11,297974.7567,12060.0016,1,11,18,0,0,0,0,3.136341,0,5.917643,0.1533913,22.58384,22.02571,,-0.00000817868658486987,,,,,,,,,,,,,,,,,,,,25.53051,0.06291211
17240,2021/11/23 21:07:11,298034.7558,12120.0007,1,11,18,0,0,0,0,3.136473,0,5.917643,0.1533913,22.58384,22.02571,,0.00000474177795695141,,0,,,,,,,,,,,,,,,,,,25.51362,0.07833838
17241,2021/11/23 21:08:11,298094.7573,12180.0022,1,11,18,0,0,0,0,3.136298,0,5.917643,0.1533913,22.58384,22.02571,,0.0000141445498229587,,,,,,,,,,,,,,,,,,,,25.39008,-0.03694177
17242,2021/11/23 21:09:11,298154.7552,12240.0001,1,11,18,0,0,0,0,3.136412,0,5.917643,0.1533913,22.58384,22.02571,,0.0000363120088877622,,0,,,,,,,,,,,,,,,,,,25.39808,0.04139721
17243,2021/11/23 21:10:11,298214.7568,12300.0017,1,11,18,0,0,0,0,3.136547,0,5.917643,0.1533913,22.58384,22.02571,,-0.0000134339197757072,,,,,,,,,,,,,,,,,,,,25.40164,-0.0417918
17244,2021/11/23 21:11:11,298274.7552,12360.0001,1,11,18,0,0,0,0,3.136669,0,5.917643,0.1533913,22.58384,22.02571,,0.0000135912996483967,,0,,,,,,,,,,,,,,,,,,25.61314,0.04443109
17245,2021/11/23 21:12:11,298334.7567,12420.0016,1,11,18,0,0,0,0,3.136855,0,5.917643,0.1533913,22.58384,22.02571,,-0.0000221270092879422,,,,,,,,,,,,,,,,,,,,25.38739,0.06165743
17246,2021/11/23 21:13:11,298394.7565,12480.0014,1,11,18,0,0,0,0,3.136844,0,5.917643,0.1533913,22.58384,22.02571,,0.00000916743738343939,,0,,,,,,,,,,,,,,,,,,25.63314,0.09026289
17247,2021/11/23 21:14:11,298454.757,12540.0019,1,11,18,0,0,0,0,3.136744,0,5.917643,0.1533913,22.58384,22.02571,,-0.00000185707301625371,,,,,,,,,,,,,,,,,,,,25.5416,0.07874906
17248,2021/11/23 21:15:11,298514.7572,12600.0021,1,11,18,0,0,0,0,3.136972,0,5.917643,0.1533913,22.58384,22.02571,,-0.00000612398480370757,,0,,,,,,,,,,,,,,,,,,25.57627,0.07860243
17249,2021/11/23 21:15:11,298514.7575,12600.0024,1,11,18,0,0,0,0,3.136972,0,5.917643,0.1533913,22.58384,22.02571,,-0.00000612398480370757,0,0,0,,,,,,,,,,,,,,,,,25.57627,0.07860243
17250,2021/11/23 21:15:11,298514.7673,0.0024,1,12,19,0,0,0,0,3.136928,0,5.917643,0.1533913,22.58384,22.02571,,-0.00000612398480370757,0,0,0,,,,,,,,,,,,,,,,,25.5762255129388,0.0785039309836384
17251,2021/11/23 21:15:11,298514.7758,0.0019,1,9,19,0,0,0,0,3.137006,0,5.917643,0,22.58384,22.02571,,-0.00000612398480370757,0,1.17959499359131,0,,,,,,,,,,,,,,,,,25.5761869272224,0.0784184981633248
17252,2021/11/23 21:15:13,298516.8172,2.0005,1,10,19,0,0,0,-0.7645645,3.110898,-2.378482173921,5.917643,0.0004239014,22.58384,22.02703,,-0.00282331509515643,,0.0520595014095306,1000.76202392578,,,,,,,,,,,,,,,,,25.56692,0.05790055
17253,2021/11/23 21:15:15,298518.8181,4.0014,1,10,19,0,0,0,-0.7641449,3.107245,-2.3743854198005,5.917643,0.0008488239,22.58384,22.02835,,-0.00201096897944808,,0.107774198055267,12.5059499740601,,,,,,,,,,,,,,,,,25.60516,0.08041322
17254,2021/11/23 21:15:17,298520.8179,6.0012,1,10,19,0,0,0,-0.7647247,3.103928,-2.3736504086216,5.917643,0.001273373,22.58384,22.02967,,-0.00134412304032594,,,,,,,,,,,,,,,,,,,,25.55358,0.03679574
17255,2021/11/23 21:15:19,298522.8195,8.0028,1,10,19,0,0,0,-0.7648773,3.101009,-2.3718913911957,5.917643,0.001698874,22.58384,22.03099,,-0.00139665894676,,0.127381905913353,,,,,,,,,,,,,,,,,,25.52382,0.0126332
17256,2021/11/23 21:15:21,298524.8173,10.0006,1,10,19,0,0,0,-0.7644043,3.098191,-2.3682705226213,5.917643,0.002122802,22.58384,22.0323,,-0.00159431295469403,,,,,,,,,,,,,,,,,,,,25.33585,-0.01444042
17257,2021/11/23 21:15:23,298526.818,12.0013,1,10,19,0,0,0,-0.7647476,3.095439,-2.3672295461964,5.917643,0.002547665,22.58384,22.03362,,-0.00144708901643753,,0.147225394845009,7.28063488006592,,,,,,,,,,,,,,,,,25.36742,-0.02235472
17258,2021/11/23 21:15:25,298528.8173,14.0006,1,10,19,0,0,0,-0.7650375,3.093058,-2.366305359675,5.917643,0.002972445,22.58384,22.03493,,-0.00157029496040195,,,,,,,,,,,,,,,,,,,,25.35319,-0.01278162
17259,2021/11/23 21:15:27,298530.819,16.0023,1,10,19,0,0,0,-0.7647476,3.09012,-2.363161853712,5.917643,0.003397921,22.58384,22.03625,,-0.00112798297777772,,0.165938004851341,,,,,,,,,,,,,,,,,,25.34251,-0.0009638071
17260,2021/11/23 21:15:29,298532.8173,18.0006,1,10,19,0,0,0,-0.7647858,3.087487,-2.3612662152846,5.917643,0.00382164,22.58384,22.03756,,-0.00124642299488187,,,,,,,,,,,,,,,,,,,,25.31673,-0.01847208
17261,2021/11/23 21:15:31,298534.819,20.0023,1,10,19,0,0,0,-0.7653809,3.085032,-2.3612245686888,5.917643,0.004247174,22.58384,22.03887,,-0.00102304096799344,,0.161351606249809,6.11085319519043,,,,,,,,,,,,,,,,,25.54605,-0.02707303
17262,2021/11/23 21:15:33,298536.8182,22.0015,1,10,19,0,0,0,-0.764473,3.08258,-2.35654918034,5.917643,0.004672083,22.58384,22.04018,,-0.00102348998188972,,,,,,,,,,,,,,,,,,,,25.57228,-0.01457751
17263,2021/11/23 21:15:35,298538.8174,24.0007,1,10,19,0,0,0,-0.7649307,3.080311,-2.3562244494477,5.917643,0.005097082,22.58384,22.04149,,-0.00125297298654914,,0.17087410390377,,,,,,,,,,,,,,,,,,25.52248,-0.03721595
17264,2021/11/23 21:15:37,298540.8182,26.0015,1,10,19,0,0,0,-0.7650375,3.077808,-2.3546385378,5.917643,0.005521535,22.58384,22.0428,,-0.00109601195435971,,,,,,,,,,,,,,,,,,,,25.53716,-0.02680004
17265,2021/11/23 21:15:39,298542.8167,28,1,10,19,0,0,0,-0.764328,3.075573,-2.350746559944,5.917643,0.005946191,22.58384,22.04411,,-0.00119949295185506,,0.184235602617264,5.6289758682251,,,,,,,,,,,,,,,,,25.53005,-0.03845155
17266,2021/11/23 21:15:41,298544.8175,30.0008,1,10,19,0,0,0,-0.7653122,3.073146,-2.3519161261812,5.917643,0.006371272,22.58384,22.04541,,-0.00120019598398358,,,,,,,,,,,,,,,,,,,,25.6589,0.04026592
17267,2021/11/23 21:15:43,298546.8198,32.0031,1,10,19,0,0,0,-0.7650375,3.071016,-2.3494424031,5.917643,0.006796562,22.58384,22.04672,,-0.000915675482247025,,0.179128602147102,,,,,,,,,,,,,,,,,,25.69531,0.05761027
17268,2021/11/23 21:15:45,298548.8167,34,1,10,19,0,0,0,-0.7652359,3.068426,-2.3480697316934,5.917643,0.007221226,22.58384,22.04802,,-0.00119010196067393,,,,,,,,,,,,,,,,,,,,25.71576,0.05816698
17269,2021/11/23 21:15:47,298550.8179,36.0012,1,10,19,0,0,0,-0.7653503,3.066055,-2.3466061140665,5.917643,0.007646118,22.58384,22.04933,,-0.00134614994749427,,0.180045604705811,5.56138896942139,,,,,,,,,,,,,,,,,25.67221,0.05789816
17270,2021/11/23 21:15:49,298552.8167,38,1,10,19,0,0,0,-0.7646713,3.063856,-2.3428427505328,5.917643,0.008070466,22.58384,22.05063,,-0.000985154765658081,,,,,,,,,,,,,,,,,,,,25.70242,0.08289218
17271,2021/11/23 21:15:51,298554.8184,40.0017,1,10,19,0,0,0,-0.7652435,3.061433,-2.3427417039355,5.917643,0.008495944,22.58384,22.05193,,-0.00117301195859909,,0.182945296168327,,,,,,,,,,,,,,,,,,25.46028,-0.08789301
17272,2021/11/23 21:15:53,298556.82,42.0033,1,10,19,0,0,0,-0.7649994,3.059014,-2.3401438745916,5.917643,0.008921638,22.58384,22.05323,,-0.00106535200029612,,,,,,,,,,,,,,,,,,,,25.49583,-0.07594466
17273,2021/11/23 21:15:55,298558.8168,44.0001,1,10,19,0,0,0,-0.7646408,3.057115,-2.337594859292,5.917643,0.009345756,22.58384,22.05453,,-0.00118803698569536,,0.190214306116104,5.50209712982178,,,,,,,,,,,,,,,,,25.51761,-0.08343756
17274,2021/11/23 21:15:57,298560.8187,46.002,1,10,19,0,0,0,-0.7647705,3.054764,-2.336193391662,5.917643,0.009770856,22.58384,22.05583,,-0.00130013702437282,,,,,,,,,,,,,,,,,,,,25.52694,-0.100103
17275,2021/11/23 21:15:59,298562.8184,48.0017,1,10,19,0,0,0,-0.7650604,3.052434,-2.3352963770136,5.917643,0.01019507,22.58384,22.05713,,-0.00109780405182391,,,,,,,,,,,,,,,,,,,,25.57627,-0.08093953
17276,2021/11/23 21:16:01,298564.8185,50.0018,1,10,19,0,0,0,-0.7647247,3.050134,-2.3325128081098,5.917643,0.01062014,22.58384,22.05842,,-0.00108267203904688,,0.178959399461746,,,,,,,,,,,,,,,,,,25.42785,-0.08761108
17277,2021/11/23 21:16:03,298566.8176,52.0009,1,10,19,0,0,0,-0.7651672,3.048004,-2.3322326862688,5.917643,0.0110443,22.58384,22.05972,,-0.00108376005664468,,,,,,,,,,,,,,,,,,,,25.37762,-0.08594573
17278,2021/11/23 21:16:05,298568.8192,54.0025,1,10,19,0,0,0,-0.7649078,3.045616,-2.3296154342048,5.917643,0.0114694,22.58384,22.06101,,-0.00108245201408863,,0.190215304493904,5.28007984161377,,,,,,,,,,,,,,,,,25.47898,-0.05872071
17279,2021/11/23 21:16:07,298570.8194,56.0027,1,10,19,0,0,0,-0.7650223,3.043283,-2.3281793602109,5.917643,0.01189542,22.58384,22.06231,,-0.00120850303210318,,,,,,,,,,,,,,,,,,,,25.39674,-0.07692754
17280,2021/11/23 21:16:09,298572.8185,58.0018,1,10,19,0,0,0,-0.7647858,3.041076,-2.3257717415208,5.917643,0.01231976,22.58384,22.0636,,-0.00129933399148285,,0.178843200206757,,,,,,,,,,,,,,,,,,25.42918,0.06998003
17281,2021/11/23 21:16:11,298574.8187,60.002,1,10,19,0,0,0,-0.764946,3.038762,-2.324488836852,5.917643,0.0127451,22.58384,22.06489,,-0.00111780094448477,,,,,,,,,,,,,,,,,,,,25.60913,0.056234
17282,2021/11/23 21:16:13,298576.8194,62.0027,1,10,19,0,0,0,-0.7655869,3.036561,-2.3247513226509,5.917643,0.0131703,22.58384,22.06618,,-0.00120804901234806,,0.193477898836136,5.31306982040405,,,,,,,,,,,,,,,,,25.6531,0.06260812
17283,2021/11/23 21:16:15,298578.8193,64.0026,1,10,19,0,0,0,-0.7651672,3.034378,-2.3218065180016,5.917643,0.01359505,22.58384,22.06747,,-0.0011927840532735,,,,,,,,,,,,,,,,,,,,25.70242,0.09539366
17284,2021/11/23 21:16:17,298580.8193,66.0026,1,10,19,0,0,0,-0.7658386,3.032096,-2.3220961557056,5.917643,0.0140202,22.58384,22.06876,,-0.0010677520185709,,0.190525904297829,,,,,,,,,,,,,,,,,,25.66332,0.07260919
17285,2021/11/23 21:16:19,298582.8169,68.0002,1,10,19,0,0,0,-0.7655106,3.030068,-2.3195491727208,5.917643,0.01444431,22.58384,22.07005,,-0.00103482301346958,,,,,,,,,,,,,,,,,,,,25.57981,-0.06719291
17286,2021/11/23 21:16:21,298584.8171,70.0004,1,10,19,0,0,0,-0.7651291,3.027704,-2.3165844365864,5.917643,0.01486953,22.58384,22.07133,,-0.00137152697425336,,,,,,,,,,,,,,,,,,,,25.66244,-0.0708127
17287,2021/11/23 21:16:23,298586.8172,72.0005,1,10,19,0,0,0,-0.7648392,3.025158,-2.3137594245936,5.917643,0.01529467,22.58384,22.07262,,-0.00107356999069452,,0.193179696798325,5.30412912368774,,,,,,,,,,,,,,,,,25.63888,-0.087201
17288,2021/11/23 21:16:25,298588.817,74.0003,1,10,19,0,0,0,-0.7651443,3.023075,-2.3130886047225,5.917643,0.01571902,22.58384,22.0739,,-0.001305575016886,,,,,,,,,,,,,,,,,,,,25.6531,-0.05205512
17289,2021/11/23 21:16:27,298590.8183,76.0016,1,10,19,0,0,0,-0.7652435,3.020758,-2.311615424573,5.917643,0.01614499,22.58384,22.07519,,-0.0010744109749794,,0.184355393052101,,,,,,,,,,,,,,,,,,25.71485,-0.06651044
17290,2021/11/23 21:16:29,298592.8187,78.002,1,10,19,0,0,0,-0.7653656,3.018548,-2.3102928011488,5.917643,0.01656991,22.58384,22.07648,,-0.000995957874692976,,,,,,,,,,,,,,,,,,,,25.48161,-0.04720926
17291,2021/11/23 21:16:31,298594.8188,80.0021,1,10,19,0,0,0,-0.7655334,3.016375,-2.309135809425,5.917643,0.01699529,22.58384,22.07776,,-0.00132933398708701,,0.193873703479767,5.24550008773804,,,,,,,,,,,,,,,,,25.47583,-0.04749238
17292,2021/11/23 21:16:33,298596.8189,82.0022,1,10,19,0,0,0,-0.7653275,3.014095,-2.3067697911125,5.917643,0.01742008,22.58384,22.07904,,-0.00106960500124842,,,,,,,,,,,,,,,,,,,,25.53628,-0.01096487
17293,2021/11/23 21:16:35,298598.8191,84.0024,1,10,19,0,0,0,-0.7651825,3.01207,-2.304783252775,5.917643,0.01784465,22.58384,22.08032,,-0.00111643003765494,,,,,,,,,,,,,,,,,,,,25.52472,-0.0217998
17294,2021/11/23 21:16:37,298600.8179,86.0012,1,10,19,0,0,0,-0.7655792,3.009737,-2.3041920446704,5.917643,0.01826958,22.58384,22.0816,,-0.000939104589633644,,0.198325097560883,,,,,,,,,,,,,,,,,,25.55848,-0.001804829
17295,2021/11/23 21:16:39,298602.8187,88.002,1,10,19,0,0,0,-0.7652588,3.007762,-2.3017163388056,5.917643,0.01869524,22.58384,22.08288,,-0.00108267203904688,,,,,,,,,,,,,,,,,,,,25.54693,-0.003611445
17296,2021/11/23 21:16:41,298604.8176,90.0009,1,10,19,0,0,0,-0.7648621,3.005325,-2.2986591906825,5.917643,0.01912032,22.58384,22.08416,,-0.00103442894760519,,0.180240303277969,5.23674392700195,,,,,,,,,,,,,,,,,25.54563,-0.002211332
17297,2021/11/23 21:16:43,298606.8181,92.0014,1,10,19,0,0,0,-0.7649689,3.003324,-2.2974494566236,5.917643,0.01954543,22.58384,22.08543,,-0.000985187594778836,,,,,,,,,,,,,,,,,,,,25.52161,-0.02611101
17298,2021/11/23 21:16:45,298608.8181,94.0014,1,10,19,0,0,0,-0.7652969,3.001129,-2.2967547202001,5.917643,0.01996948,22.58384,22.08671,,-0.00101986899971962,,0.211248800158501,,,,,,,,,,,,,,,,,,25.54427,-0.0170821
17299,2021/11/23 21:16:47,298610.8182,96.0015,1,10,19,0,0,0,-0.7646713,2.998993,-2.2932438760009,5.917643,0.02039517,22.58384,22.08798,,-0.000997112831100822,,,,,,,,,,,,,,,,,,,,25.52917,-0.0308162
17300,2021/11/23 21:16:49,298612.8195,98.0028,1,10,19,0,0,0,-0.7653656,2.997061,-2.2938473905016,5.917643,0.02082013,22.58384,22.08926,,-0.000958076328970492,,0.196089595556259,4.91760301589966,,,,,,,,,,,,,,,,,25.79347,0.03859401
17301,2021/11/23 21:16:51,298614.8175,100.0008,1,10,19,0,0,0,-0.7654343,2.994985,-2.2924642469855,5.917643,0.02124447,22.58384,22.09053,,-0.00101816200185567,,,,,,,,,,,,,,,,,,,,25.78325,0.05734205
17302,2021/11/23 21:16:53,298616.8192,102.0025,1,10,19,0,0,0,-0.7649841,2.992994,-2.2895928213954,5.917643,0.02167037,22.58384,22.0918,,-0.000919313111808151,,,,,,,,,,,,,,,,,,,,25.70995,0.0463593
17303,2021/11/23 21:16:55,298618.8197,104.003,1,10,19,0,0,0,-0.7651291,2.991022,-2.2885179709402,5.917643,0.02209496,22.58384,22.09307,,-0.00117306702304631,,0.211534798145294,,,,,,,,,,,,,,,,,,25.74996,0.07190764
17304,2021/11/23 21:16:57,298620.8182,106.0015,1,10,19,0,0,0,-0.7650986,2.988975,-2.286860587935,5.917643,0.02251929,22.58384,22.09434,,-0.00109287700615823,,,,,,,,,,,,,,,,,,,,25.72507,0.05121768
17305,2021/11/23 21:16:59,298622.8169,108.0002,1,10,19,0,0,0,-0.7658234,2.986934,-2.2874639514556,5.917643,0.02294468,22.58384,22.09562,,-0.00103942700661719,,0.208498999476433,4.87845706939697,,,,,,,,,,,,,,,,,25.74818,0.04996598
17306,2021/11/23 21:17:01,298624.8168,110.0001,1,10,19,0,0,0,-0.76548,2.984757,-2.28477178836,5.917643,0.02336979,22.58384,22.09688,,-0.000787370023317635,,,,,,,,,,,,,,,,,,,,25.76683,0.07578969
17307,2021/11/23 21:17:03,298626.819,112.0023,1,10,19,0,0,0,-0.7651443,2.982939,-2.2823787730977,5.917643,0.02379524,22.58384,22.09815,,-0.000897895311936736,,,,,,,,,,,,,,,,,,,,25.80768,0.08481264
17308,2021/11/23 21:17:05,298628.8168,114.0001,1,10,19,0,0,0,-0.7652359,2.98101,-2.281175870259,5.917643,0.02421977,22.58384,22.09942,,-0.000895622477401048,,0.221925601363182,,,,,,,,,,,,,,,,,,25.73883,0.06620824
17309,2021/11/23 21:17:07,298630.819,116.0023,1,10,19,0,0,0,-0.7652359,2.979256,-2.2798336464904,5.917643,0.0246452,22.58384,22.10069,,-0.000846598879434168,,,,,,,,,,,,,,,,,,,,25.73617,0.05802333
17310,2021/11/23 21:17:09,298632.8203,118.0036,1,10,19,0,0,0,-0.7650757,2.977244,-2.2778170373708,5.917643,0.02507079,22.58384,22.10196,,-0.000776497879996896,,,,,,,,,,,,,,,,,,,,25.55361,-0.05704939
17311,2021/11/23 21:17:11,298634.8181,120.0014,1,10,19,0,0,0,-0.7652435,2.975923,-2.2773057322505,5.917643,0.02549501,22.58384,22.10322,,-0.000939298421144485,,0.23225499689579,4.48233318328857,,,,,,,,,,,,,,,,,25.5465,-0.0637126
17312,2021/11/23 21:17:13,298636.8185,122.0018,1,10,19,0,0,0,-0.7651825,2.974086,-2.275718560695,5.917643,0.02591951,22.58384,22.10448,,-0.00105122895911336,,,,,,,,,,,,,,,,,,,,25.57315,-0.04344881
17313,2021/11/23 21:17:15,298638.8176,124.0009,1,10,19,0,0,0,-0.7655258,2.972257,-2.2753394177306,5.917643,0.02634468,22.58384,22.10575,,-0.000938479090109468,,,,,,,,,,,,,,,,,,,,25.55803,-0.05872965
17314,2021/11/23 21:17:17,298640.8185,126.0018,1,10,19,0,0,0,-0.764946,2.970676,-2.272406723496,5.917643,0.02677035,22.58384,22.10701,,-0.000669003580696881,,0.241425305604935,,,,,,,,,,,,,,,,,,25.55226,-0.02152205
17315,2021/11/23 21:17:19,298642.8169,128.0002,1,10,19,0,0,0,-0.765419,2.968901,-2.272453234519,5.917643,0.02719472,22.58384,22.10827,,-0.00094074261141941,,,,,,,,,,,,,,,,,,,,25.83743,0.01152158
17316,2021/11/23 21:17:21,298644.8192,130.0025,1,10,19,0,0,0,-0.765274,2.967189,-2.270712594786,5.917643,0.02762025,22.58384,22.10953,,-0.000721199787221849,,,,,,,,,,,,,,,,,,,,25.89339,0.003753901
17317,2021/11/23 21:17:23,298646.8172,132.0005,1,10,19,0,0,0,-0.7651825,2.965452,-2.26911197499,5.917643,0.0280446,22.58384,22.11079,,-0.000571821525227278,,0.263904809951782,3.88011789321899,,,,,,,,,,,,,,,,,25.8685,-0.001664162
17318,2021/11/23 21:17:25,298648.8179,134.0012,1,10,19,0,0,0,-0.7652206,2.964264,-2.2683158766384,5.917643,0.02847076,22.58384,22.11205,,,,,,,,,,,,,,,,,,,,,,25.81524,-0.06262064
17319,2021/11/23 21:17:27,298650.8178,136.0011,1,10,19,0,0,0,-0.7650375,2.962866,-2.266703597475,5.917643,0.02889501,22.58384,22.11331,,-0.000639800971839577,,,,,,,,,,,,,,,,,,,,25.78146,-0.04095256
17320,2021/11/23 21:17:29,298652.8171,138.0004,1,10,19,0,0,0,-0.7650757,2.961414,-2.2657058890398,5.917643,0.02932027,22.58384,22.11457,,-0.000915925775188953,,0.274771302938461,,,,,,,,,,,,,,,,,,25.58828,-0.06051064
17321,2021/11/23 21:17:31,298654.8197,140.003,1,10,19,0,0,0,-0.7650375,2.960135,-2.2646142800625,5.917643,0.02974496,22.58384,22.11583,,-0.000804719515144825,,,,,,,,,,,,,,,,,,,,25.53226,-0.08231699
17322,2021/11/23 21:17:33,298656.8188,142.0021,1,10,19,0,0,0,-0.7649841,2.958735,-2.2633852311135,5.917643,0.03016963,22.58384,22.11709,,-0.000678068376146257,,,,,,,,,,,,,,,,,,,,25.63937,-0.06897032
17323,2021/11/23 21:17:35,298658.8173,144.0006,1,10,19,0,0,0,-0.7651672,2.957364,-2.2628779312608,5.917643,0.03059416,22.58384,22.11834,,-0.000758451991714537,,,,,,,,,,,,,,,,,,,,25.64112,-0.06051779
17324,2021/11/23 21:17:37,298660.8181,146.0014,1,10,19,0,0,0,-0.7649994,2.956062,-2.2613856563628,5.917643,0.03102028,22.58384,22.1196,,-0.00060421327361837,,0.307450413703918,3.39023590087891,,,,,,,,,,,,,,,,,25.64645,-0.06842971
17325,2021/11/23 21:17:39,298662.818,148.0013,1,10,19,0,0,0,-0.7648773,2.95465,-2.259944714445,5.917643,0.03144567,22.58384,22.12086,,,,,,,,,,,,,,,,,,,,,,25.85919,0.06648242
17326,2021/11/23 21:17:41,298664.8178,150.0011,1,10,19,0,0,0,-0.7651825,2.953084,-2.25964819783,5.917643,0.0318706,22.58384,22.12211,,-0.000611113326158375,,,,,,,,,,,,,,,,,,,,25.79081,0.005000234
17327,2021/11/23 21:17:43,298666.817,152.0003,1,10,19,0,0,0,-0.7653275,2.952259,-2.2594449998225,5.917643,0.03229538,22.58384,22.12337,,-0.000688023981638253,,,,,,,,,,,,,,,,,,,,25.69042,-0.04941702
17328,2021/11/23 21:17:45,298668.819,154.0023,1,10,19,0,0,0,-0.7650604,2.951118,-2.2577835175272,5.917643,0.03272126,22.58384,22.12463,,-0.000488205492729321,,0.345805913209915,,,,,,,,,,,,,,,,,,25.70953,-0.04148841
17329,2021/11/23 21:17:47,298670.8172,156.0005,1,10,19,0,0,0,-0.7649307,2.949986,-2.2565348559702,5.917643,0.03314585,22.58384,22.12588,,,,,,,,,,,,,,,,,,,,,,25.73263,-0.05286932
17330,2021/11/23 21:17:49,298672.8191,158.0024,1,10,19,0,0,0,-0.7652206,2.948893,-2.2565536707958,5.917643,0.03357052,22.58384,22.12713,,-0.000512638420332223,,,,,,,,,,,,,,,,,,,,25.62159,0.05828261
17331,2021/11/23 21:17:51,298674.8171,160.0004,1,10,19,0,0,0,-0.764946,2.947981,-2.255046274026,5.917643,0.03399473,22.58384,22.12838,,-0.00045689131366089,,,,,,,,,,,,,,,,,,,,25.72598,0.09118617
17332,2021/11/23 21:17:53,298676.8176,162.0009,1,10,19,0,0,0,-0.7650223,2.947069,-2.2545735046387,5.917643,0.03442096,22.58384,22.12964,,,,0.390327513217926,2.70706605911255,,,,,,,,,,,,,,,,,25.79259,0.08341551
17333,2021/11/23 21:17:55,298678.8174,164.0007,1,10,19,0,0,0,-0.7652893,2.945966,-2.2545162579638,5.917643,0.03484591,22.58384,22.13089,,-0.000533070880919695,,,,,,,,,,,,,,,,,,,,25.83032,0.08064806
17334,2021/11/23 21:17:57,298680.8189,166.0022,1,10,19,0,0,0,-0.7656021,2.945032,-2.2547226837672,5.917643,0.03527131,22.58384,22.13214,,-0.000484890508232638,,,,,,,,,,,,,,,,,,,,25.91869,0.0502491
17335,2021/11/23 21:17:59,298682.819,168.0023,1,10,19,0,0,0,-0.7651291,2.944207,-2.2526984521237,5.917643,0.03569576,22.58384,22.13339,,,,,,,,,,,,,,,,,,,,,,25.7717,0.04802704
17336,2021/11/23 21:18:01,298684.82,170.0033,1,10,19,0,0,0,-0.7652359,2.943051,-2.2521282807309,5.917643,0.03612194,22.58384,22.13465,,-0.000407585292123258,,,,,,,,,,,,,,,,,,,,25.67354,-0.00125587
17337,2021/11/23 21:18:03,298686.8184,172.0017,1,10,19,0,0,0,-0.7653503,2.942037,-2.2516889005611,5.917643,0.03654537,22.58384,22.13589,,,,,,,,,,,,,,,,,,,,,,25.64956,0.000141263
17338,2021/11/23 21:18:05,298688.8191,174.0024,1,10,19,0,0,0,-0.7653503,2.941221,-2.2510643747163,5.917643,0.03697159,22.58384,22.13715,,-0.000411521614296362,,0.45053169131279,,,,,,,,,,,,,,,,,,25.58069,-0.06246746
17339,2021/11/23 21:18:07,298690.8174,176.0007,1,10,19,0,0,0,-0.7653427,2.940488,-2.2504810252376,5.917643,0.03739524,22.58384,22.13839,,,,,,,,,,,,,,,,,,,,,,25.55625,-0.08898199
17340,2021/11/23 21:18:09,298692.8168,178.0001,1,10,19,0,0,0,-0.7649078,2.939677,-2.2485818667806,5.917643,0.03782057,22.58384,22.13964,,-0.00038143910933286,,,,,,,,,,,,,,,,,,,,25.8965,0.1063275
17341,2021/11/23 21:18:11,298694.8176,180.0009,1,10,19,0,0,0,-0.7652359,2.938678,-2.2487819041402,5.917643,0.03824653,22.58384,22.1409,,,,,,,,,,,,,,,,,,,,,,25.89424,0.08298218
17342,2021/11/23 21:18:13,298696.819,182.0023,1,10,19,0,0,0,-0.7655792,2.938052,-2.2493114997184,5.917643,0.03867112,22.58384,22.14214,,-0.00037231549504213,,,,,,,,,,,,,,,,,,,,25.93422,0.05008876
17343,2021/11/23 21:18:15,298698.8183,184.0016,1,10,19,0,0,0,-0.7653427,2.937066,-2.2478620225182,5.917643,0.03909678,22.58384,22.14339,,-0.00043287398875691,,,2.10227704048157,,,,,,,,,,,,,,,,,25.86186,0.04344404
17344,2021/11/23 21:18:17,298700.8183,186.0016,1,10,19,0,0,0,-0.7651978,2.936455,-2.246968905799,5.917643,0.03952059,22.58384,22.14464,,,,0.51833301782608,,,,,,,,,,,,,,,,,,25.78283,-0.01526058
17345,2021/11/23 21:18:19,298702.8172,188.0005,1,10,19,0,0,0,-0.7647705,2.935429,-2.2449295040445,5.917643,0.03994629,22.58384,22.14589,,-0.000418521492974833,,,,,,,,,,,,,,,,,,,,25.73441,0.05216658
17346,2021/11/23 21:18:21,298704.8183,190.0016,1,10,19,0,0,0,-0.7651443,2.93481,-2.245553143083,5.917643,0.04037134,22.58384,22.14713,,,,,,,,,,,,,,,,,,,,,,25.79392,0.05883932
17347,2021/11/23 21:18:23,298706.817,192.0003,1,10,19,0,0,0,-0.7652969,2.934145,-2.2454920726505,5.917643,0.04079629,22.58384,22.14838,,-0.00045162090100348,,,,,,,,,,,,,,,,,,,,25.87873,0.05245507
17348,2021/11/23 21:18:25,298708.8184,194.0017,1,10,19,0,0,0,-0.7648544,2.933281,-2.2435328792864,5.917643,0.04122186,22.58384,22.14963,,,,,,,,,,,,,,,,,,,,,,25.95067,0.04108965
17349,2021/11/23 21:18:27,298710.8177,196.001,1,10,19,0,0,0,-0.7650909,2.932681,-2.2437675457029,5.917643,0.04164585,22.58384,22.15088,,-0.000405161001253873,,,,,,,,,,,,,,,,,,,,25.91736,0.00874877
17350,2021/11/23 21:18:29,298712.8193,198.0026,1,10,19,0,0,0,-0.7655258,2.931943,-2.2444780106294,5.917643,0.04207101,22.58384,22.15212,,,,0.547672927379608,,,,,,,,,,,,,,,,,,25.66601,-0.04245877
17351,2021/11/23 21:18:31,298714.8188,200.0021,1,10,19,0,0,0,-0.7651978,2.931246,-2.2429829904588,5.917643,0.04249625,22.58384,22.15337,,-0.000309335096972063,,,,,,,,,,,,,,,,,,,,25.72507,-0.0611949
17352,2021/11/23 21:18:33,298716.8178,202.0011,1,10,19,0,0,0,-0.7652588,2.930466,-2.2425648946008,5.917643,0.04292206,22.58384,22.15462,,,,,,,,,,,,,,,,,,,,,,25.81125,-0.02996743
17353,2021/11/23 21:18:35,298718.818,204.0013,1,10,19,0,0,0,-0.7648926,2.929503,-2.2407551663778,5.917643,0.04334724,22.58384,22.15586,,-0.000336289289407432,,,,,,,,,,,,,,,,,,,,25.99905,0.02760828
17354,2021/11/23 21:18:37,298720.8186,206.0019,1,10,19,0,0,0,-0.765419,2.928739,-2.241712476641,5.917643,0.04377186,22.58384,22.15711,,-0.000480118294944987,,,,,,,,,,,,,,,,,,,,25.9795,0.0656271
17355,2021/11/23 21:18:39,298722.8179,208.0012,1,10,19,0,0,0,-0.7650757,2.928051,-2.2401806684607,5.917643,0.04419702,22.58384,22.15835,,,,,,,,,,,,,,,,,,,,,,25.68642,-0.09158611
17356,2021/11/23 21:18:41,298724.8193,210.0026,1,10,19,0,0,0,-0.7655869,2.92749,-2.241247993881,5.917643,0.04462169,22.58384,22.15959,,,,,,,,,,,,,,,,,,,,,,25.69619,-0.05523682
17357,2021/11/23 21:18:43,298726.8187,212.002,1,10,19,0,0,0,-0.7653885,2.926784,-2.240126815584,5.917643,0.045047,22.58384,22.16084,,-0.000295339414151385,,0.587785482406616,1.75233697891235,,,,,,,,,,,,,,,,,25.75084,-0.01498461
17358,2021/11/23 21:18:45,298728.8193,214.0026,1,10,19,0,0,0,-0.76548,2.926025,-2.239813617,5.917643,0.04547281,22.58384,22.16208,,,,,,,,,,,,,,,,,,,,,,25.8614,0.05329132
17359,2021/11/23 21:18:47,298730.819,216.0023,1,10,19,0,0,0,-0.7651291,2.925325,-2.2382512844575,5.917643,0.04589663,22.58384,22.16332,,-0.000394231814425439,,,,,,,,,,,,,,,,,,,,25.8969,0.07937253
17360,2021/11/23 21:18:49,298732.8171,218.0004,1,10,19,0,0,0,-0.765564,2.924452,-2.238855170928,5.917643,0.04632283,22.58384,22.16457,,-0.000362932390999049,,,,,,,,,,,,,,,,,,,,25.78104,-0.0664711
17361,2021/11/23 21:18:51,298734.8186,220.0019,1,10,19,0,0,0,-0.7650375,2.923712,-2.2367493192,5.917643,0.04674706,22.58384,22.16581,,,,,,,,,,,,,,,,,,,,,,25.67711,-0.01108944
17362,2021/11/23 21:18:53,298736.819,222.0023,1,10,19,0,0,0,-0.7645798,2.922669,-2.2346136794862,5.917643,0.04717246,22.58384,22.16706,,,,,,,,,,,,,,,,,,,,,,25.7011,0.01691878
17363,2021/11/23 21:18:55,298738.8188,224.0021,1,10,19,0,0,0,-0.7654419,2.922172,-2.2367528878068,5.917643,0.04759714,22.58384,22.1683,,-0.000310173403704539,,,,,,,,,,,,,,,,,,,,25.85696,0.02857864
17364,2021/11/23 21:18:57,298740.8172,226.0005,1,10,19,0,0,0,-0.7649155,2.921269,-2.2345239377695,5.917643,0.04802154,22.58384,22.16954,,,,0.56435638666153,,,,,,,,,,,,,,,,,,25.9928,0.08382916
17365,2021/11/23 21:18:59,298742.8172,228.0005,1,10,19,0,0,0,-0.7657089,2.920561,-2.2362995506929,5.917643,0.04844696,22.58384,22.17078,,-0.000289791700197384,,,,,,,,,,,,,,,,,,,,25.75395,-0.009154677
17366,2021/11/23 21:19:01,298744.8185,230.0018,1,10,19,0,0,0,-0.7651138,2.919683,-2.2338897549254,5.917643,0.0488725,22.58384,22.17202,,,,,,,,,,,,,,,,,,,,,,25.75839,-0.06132305
17367,2021/11/23 21:19:03,298746.8196,232.0029,1,10,19,0,0,0,-0.7653427,2.918844,-2.2339159478388,5.917643,0.04929733,22.58384,22.17326,,-0.000422153505496681,,,,,,,,,,,,,,,,,,,,25.94266,-0.03815591
17368,2021/11/23 21:19:05,298748.818,234.0013,1,10,19,0,0,0,-0.7652054,2.91822,-2.233037702388,5.917643,0.04972239,22.58384,22.1745,,-0.000424209691118449,,,,,,,,,,,,,,,,,,,,26.0523,0.05090892
17369,2021/11/23 21:19:07,298750.8181,236.0014,1,10,19,0,0,0,-0.7651291,2.917348,-2.2321478496268,5.917643,0.05014673,22.58384,22.17574,,,,,,,,,,,,,,,,,,,,,,25.65443,-0.1243341
17370,2021/11/23 21:19:09,298752.8189,238.0022,1,10,19,0,0,0,-0.7651672,2.916665,-2.231736391388,5.917643,0.05057152,22.58384,22.17698,,-0.000396672403439879,,0.550266623497009,1.81750404834747,,,,,,,,,,,,,,,,,25.8734,-0.01886487
17371,2021/11/23 21:19:11,298754.8183,240.0016,1,10,19,0,0,0,-0.7653885,2.915744,-2.231676926544,5.917643,0.05099724,22.58384,22.17822,,,,,,,,,,,,,,,,,,,,,,25.95952,0.06771863
17372,2021/11/23 21:19:13,298756.8173,242.0006,1,10,19,0,0,0,-0.7649841,2.915007,-2.2299340063887,5.917643,0.05142253,22.58384,22.17946,,-0.000350911810528487,,,,,,,,,,,,,,,,,,,,26.02166,0.09074628
17373,2021/11/23 21:19:15,298758.82,244.0033,1,10,19,0,0,0,-0.7650604,2.913974,-2.2293661140296,5.917643,0.05184813,22.58384,22.1807,,,,,,,,,,,,,,,,,,,,,,25.90581,-0.01122952
17374,2021/11/23 21:19:17,298760.82,246.0033,1,10,19,0,0,0,-0.7653656,2.913037,-2.2295383113272,5.917643,0.05227225,22.58384,22.18194,,-0.0005091258790344,,,,,,,,,,,,,,,,,,,,25.85563,0.04757166
17375,2021/11/23 21:19:19,298762.8169,248.0002,1,10,19,0,0,0,-0.7653427,2.912166,-2.2288049892882,5.917643,0.05269623,22.58384,22.18317,,-0.000446444901172072,,,,,,,,,,,,,,,,,,,,26.09403,0.0668788
17376,2021/11/23 21:19:21,298764.819,250.0023,1,10,19,0,0,0,-0.7650909,2.911407,-2.2274910018963,5.917643,0.05312133,22.58384,22.18441,,,,0.489208608865738,,,,,,,,,,,,,,,,,,26.11401,0.009569526
17377,2021/11/23 21:19:23,298766.82,252.0033,1,10,19,0,0,0,-0.7651672,2.910686,-2.2271614566992,5.917643,0.05354831,22.58384,22.18565,,-0.000383382197469473,,,,,,,,,,,,,,,,,,,,25.92446,-0.05257726
17378,2021/11/23 21:19:25,298768.8183,254.0016,1,10,19,0,0,0,-0.7653427,2.909725,-2.2269367877575,5.917643,0.0539723,22.58384,22.18689,,,,,,,,,,,,,,,,,,,,,,25.80012,-0.06437182
17379,2021/11/23 21:19:27,298770.8183,256.0016,1,10,19,0,0,0,-0.7652359,2.909083,-2.2261347476797,5.917643,0.05439798,22.58384,22.18813,,-0.000430438987677917,,,,,,,,,,,,,,,,,,,,26.11264,0.03799915
17380,2021/11/23 21:19:29,298772.8176,258.0009,1,10,19,0,0,0,-0.7650909,2.908006,-2.2248889277454,5.917643,0.05482146,22.58384,22.18936,,,,,,,,,,,,,,,,,,,,,,26.05094,0.07449567
17381,2021/11/23 21:19:31,298774.8179,260.0012,1,10,19,0,0,0,-0.7651672,2.907126,-2.2244374614672,5.917643,0.05524795,22.58384,22.1906,,-0.000409314990974963,,,,,,,,,,,,,,,,,,,,25.89912,0.01525402
17382,2021/11/23 21:19:33,298776.8186,262.0019,1,10,19,0,0,0,-0.7654953,2.906188,-2.2246732549164,5.917643,0.05567262,22.58384,22.19183,,-0.000412011198932305,,0.488880485296249,2.00880694389343,,,,,,,,,,,,,,,,,25.77612,-0.07021368
17383,2021/11/23 21:19:35,298778.8193,264.0026,1,10,19,0,0,0,-0.7652054,2.905231,-2.2230984494474,5.917643,0.05609833,22.58384,22.19307,,,,,,,,,,,,,,,,,,,,,,25.93643,-0.07476151
17384,2021/11/23 21:19:37,298780.8186,266.0019,1,10,19,0,0,0,-0.7658768,2.904342,-2.2243681570656,5.917643,0.05652272,22.58384,22.1943,,-0.000432093685958534,,,,,,,,,,,,,,,,,,,,26.12554,0.05909741
17385,2021/11/23 21:19:39,298782.8177,268.001,1,10,19,0,0,0,-0.7654953,2.903541,-2.2226469888573,5.917643,0.05694752,22.58384,22.19554,,,,,,,,,,,,,,,,,,,,,,25.9542,-0.04965544
17386,2021/11/23 21:19:41,298784.8176,270.0009,1,10,19,0,0,0,-0.7656708,2.902574,-2.2224161566392,5.917643,0.05737355,22.58384,22.19677,,-0.000427280407166108,,,,,,,,,,,,,,,,,,,,25.84363,-0.08254528
17387,2021/11/23 21:19:43,298786.8184,272.0017,1,10,19,0,0,0,-0.7653809,2.901649,-2.2208667231041,5.917643,0.05779793,22.58384,22.198,,-0.00053961097728461,,0.459551185369492,,,,,,,,,,,,,,,,,,25.97107,0.005544424
17388,2021/11/23 21:19:45,298788.8187,274.002,1,10,19,0,0,0,-0.7651443,2.900768,-2.2195061008224,5.917643,0.05822334,22.58384,22.19924,,,,,,,,,,,,,,,,,,,,,,26.12464,0.05505443
17389,2021/11/23 21:19:47,298790.8178,276.0011,1,10,19,0,0,0,-0.7651672,2.899771,-2.2188096567112,5.917643,0.05864806,22.58384,22.20047,,-0.000557906285393983,,,,,,,,,,,,,,,,,,,,25.84629,-0.08795738
17390,2021/11/23 21:19:49,298792.8184,278.0017,1,10,19,0,0,0,-0.765152,2.898624,-2.217887950848,5.917643,0.05907325,22.58384,22.2017,,-0.00038795018917881,,,,,,,,,,,,,,,,,,,,25.80765,-0.001804829
17391,2021/11/23 21:19:51,298794.8186,280.0019,1,10,19,0,0,0,-0.7651443,2.897686,-2.2171479260898,5.917643,0.05949843,22.58384,22.20293,,,,,,,,,,,,,,,,,,,,,,25.96527,0.07892966
17392,2021/11/23 21:19:53,298796.8196,282.0029,1,10,19,0,0,0,-0.765152,2.896788,-2.216483131776,5.917643,0.05992474,22.58384,22.20417,,-0.0003987746022176,,,2.22360396385193,,,,,,,,,,,,,,,,,26.14195,0.04133582
17393,2021/11/23 21:19:55,298798.8188,284.0021,1,10,19,0,0,0,-0.7650375,2.895901,-2.2154728612875,5.917643,0.06034868,22.58384,22.2054,,,,0.44706991314888,,,,,,,,,,,,,,,,,,26.15304,0.01776814
17394,2021/11/23 21:19:57,298800.8193,286.0026,1,10,19,0,0,0,-0.7652054,2.894628,-2.2149849765912,5.917643,0.06077413,22.58384,22.20663,,-0.000566472415812314,,,,,,,,,,,,,,,,,,,,25.80278,-0.06576419
17395,2021/11/23 21:19:59,298802.8194,288.0027,1,10,19,0,0,0,-0.7649841,2.894063,-2.2139121793983,5.917643,0.06119819,22.58384,22.20786,,,,,,,,,,,,,,,,,,,,,,25.92933,-0.06866455
17396,2021/11/23 21:20:01,298804.8172,290.0005,1,10,19,0,0,0,-0.765152,2.892941,-2.213539592032,5.917643,0.06162405,22.58384,22.20909,,-0.000299236009595916,,,,,,,,,,,,,,,,,,,,26.07361,-0.0232935
17397,2021/11/23 21:20:03,298806.8174,292.0007,1,10,19,0,0,0,-0.7657471,2.891836,-2.2144150306756,5.917643,0.06204878,22.58384,22.21032,,-0.000615994678810239,,,,,,,,,,,,,,,,,,,,26.11621,0.05341172
17398,2021/11/23 21:20:05,298808.8195,294.0028,1,10,19,0,0,0,-0.7653275,2.890671,-2.2123100097525,5.917643,0.0624752,22.58384,22.21155,,,,0.421208113431931,,,,,,,,,,,,,,,,,,26.11887,0.08101583
17399,2021/11/23 21:20:07,298810.8194,296.0027,1,10,19,0,0,0,-0.7653122,2.889757,-2.2115662871354,5.917643,0.06289952,22.58384,22.21278,,-0.00054103962611407,,,,,,,,,,,,,,,,,,,,25.94622,-0.05395234
17400,2021/11/23 21:20:09,298812.8182,298.0015,1,10,19,0,0,0,-0.7652435,2.888597,-2.2104800783695,5.917643,0.06332505,22.58384,22.21401,,,,,,,,,,,,,,,,,,,,,,25.93423,-0.02371609
17401,2021/11/23 21:20:11,298814.8191,300.0024,1,10,19,0,0,0,-0.765274,2.887434,-2.209678166916,5.917643,0.06374891,22.58384,22.21523,,-0.000368550507118925,,,,,,,,,,,,,,,,,,,,26.01855,0.03925562
17402,2021/11/23 21:20:13,298816.8173,302.0006,1,10,19,0,0,0,-0.7650909,2.886708,-2.2085940217572,5.917643,0.06417456,22.58384,22.21646,,-0.000521766603924334,,0.401561290025711,2.37481689453125,,,,,,,,,,,,,,,,,26.14059,0.07531643
17403,2021/11/23 21:20:15,298818.8171,304.0004,1,10,19,0,0,0,-0.7650757,2.88557,-2.207679487649,5.917643,0.06459851,22.58384,22.21768,,-0.000594092824030668,,,,,,,,,,,,,,,,,,,,26.09222,0.04895866
17404,2021/11/23 21:20:17,298820.8172,306.0005,1,10,19,0,0,0,-0.7650223,2.884456,-2.2066731633688,5.917643,0.06502489,22.58384,22.21891,,,,,,,,,,,,,,,,,,,,,,25.86273,-0.008735061
17405,2021/11/23 21:20:19,298822.8183,308.0016,1,10,19,0,0,0,-0.7650757,2.883337,-2.2059710736109,5.917643,0.06544986,22.58384,22.22014,,-0.000422596087446436,,,,,,,,,,,,,,,,,,,,25.94353,0.03759325
17406,2021/11/23 21:20:21,298824.8199,310.0032,1,10,19,0,0,0,-0.7654037,2.882384,-2.2061873784208,5.917643,0.06587461,22.58384,22.22136,,-0.00061183818615973,,,,,,,,,,,,,,,,,,,,26.11086,0.04465878
