Repository: HVES-Battery-Testing-Consortium/LG-HG2

# Battery Testing Consortium (BTC)
The Battery Testing Consortium (BTC) has been developed within the High Voltage and Energy Storage Lab at Oxford Brookes University to provide accurate and comprehensive cell data to Formula Student Electric teams. Through the BTC, we aim to provide FS teams with information for improved and informed decisions for cell selection, pack architecture design, thermal cooling requirements, and end of life predictions. A range of tests are completed to provide a comprehensive electrochemical lithium-ion characterisation for modelling, validation, and battery management parameterisation.

File: Data/Round1/LG_HG2/Package 2/211120_BTC_GITT_LG_HG2_4_25C/211120_BTC_GITT_LG_HG2_4_25C_Channel_6_Wb_1.CSV (part 80 of 81)
Data_Point,Date_Time,Test_Time(s),Step_Time(s),Cycle_Index,Step_Index,TC_Counter1,TC_Counter2,TC_Counter3,TC_Counter4,Current(A),Voltage(V),Power(W),Charge_Capacity(Ah),Discharge_Capacity(Ah),Charge_Energy(Wh),Discharge_Energy(Wh),ACR(Ohm),dV/dt(V/s),Internal_Resistance(Ohm),dQ/dV(Ah/V),dV/dQ(V/Ah),MetaCode_MV_UD1,MetaCode_MV_UD2,MetaCode_MV_UD3,MetaCode_MV_UD4,MetaCode_MV_UD5,MetaCode_MV_UD6,MetaCode_MV_UD7,MetaCode_MV_UD8,MetaCode_MV_UD9,MetaCode_MV_UD10,MetaCode_MV_UD11,MetaCode_MV_UD12,MetaCode_MV_UD13,MetaCode_MV_UD14,MetaCode_MV_UD15,MetaCode_MV_UD16,Aux_Temperature_1(C),Aux_dT/dt_1(C)
17407,2021/11/23 21:20:23,298826.819,312.0023,1,10,19,0,0,0,-0.7653503,2.881335,-2.2052306066505,5.917643,0.06630089,22.58384,22.22259,,,,0.405083805322647,,,,,,,,,,,,,,,,,,26.17078,0.0413537
17408,2021/11/23 21:20:25,298828.8188,314.0021,1,10,19,0,0,0,-0.7652359,2.88,-2.203879392,5.917643,0.06672502,22.58384,22.22381,,-0.00050328322686255,,,,,,,,,,,,,,,,,,,,25.98525,-0.04842103
17409,2021/11/23 21:20:27,298830.8181,316.0014,1,10,19,0,0,0,-0.7651672,2.878944,-2.2028735194368,5.917643,0.06714984,22.58384,22.22504,,-0.000491474173031747,,,,,,,,,,,,,,,,,,,,25.91555,-0.06284058
17410,2021/11/23 21:20:29,298832.8174,318.0007,1,10,19,0,0,0,-0.7654037,2.877886,-2.2027445925782,5.917643,0.06757475,22.58384,22.22626,,,,,,,,,,,,,,,,,,,,,,26.08778,-0.003474355
17411,2021/11/23 21:20:31,298834.8183,320.0016,1,10,19,0,0,0,-0.7649155,2.876672,-2.200411001216,5.917643,0.06800012,22.58384,22.22748,,-0.000545052927918732,,,2.57367205619812,,,,,,,,,,,,,,,,,26.14549,0.07587135
17412,2021/11/23 21:20:33,298836.8179,322.0012,1,10,19,0,0,0,-0.7652359,2.875546,-2.2004710313014,5.917643,0.06842566,22.58384,22.22871,,-0.000551612873096019,,0.384578794240952,,,,,,,,,,,,,,,,,,25.93909,0.04010201
17413,2021/11/23 21:20:35,298838.8174,324.0007,1,10,19,0,0,0,-0.7648926,2.874318,-2.1985445682468,5.917643,0.06885125,22.58384,22.22993,,,,,,,,,,,,,,,,,,,,,,25.87782,-0.04800141
17414,2021/11/23 21:20:37,298840.8193,326.0026,1,10,19,0,0,0,-0.765152,2.873376,-2.198569393152,5.917643,0.06927628,22.58384,22.23115,,-0.000524644972756505,,,,,,,,,,,,,,,,,,,,26.10996,0.07254541
17415,2021/11/23 21:20:39,298842.8183,328.0016,1,10,19,0,0,0,-0.7651825,2.872437,-2.1979385247525,5.917643,0.06970044,22.58384,22.23237,,-0.000741457974072546,,,,,,,,,,,,,,,,,,,,25.99591,-0.00831902
17416,2021/11/23 21:20:41,298844.8182,330.0015,1,10,19,0,0,0,-0.7654572,2.87108,-2.197688857776,5.917643,0.07012572,22.58384,22.23359,,-0.000561136577744037,,0.362525999546051,,,,,,,,,,,,,,,,,,25.84674,-0.08087039
17417,2021/11/23 21:20:43,298846.8183,332.0016,1,10,19,0,0,0,-0.7657852,2.869881,-2.1977123955612,5.917643,0.07055048,22.58384,22.23481,,,,,,,,,,,,,,,,,,,,,,25.97726,-0.01636803
17418,2021/11/23 21:20:45,298848.8168,334.0001,1,10,19,0,0,0,-0.7650528,2.868524,-2.1945723180672,5.917643,0.07097565,22.58384,22.23603,,-0.000529124808963388,,,,,,,,,,,,,,,,,,,,26.09932,0.07379115
17419,2021/11/23 21:20:47,298850.8187,336.002,1,10,19,0,0,0,-0.7655869,2.867543,-2.1953533559867,5.917643,0.07140151,22.58384,22.23725,,-0.000532703183125705,,,,,,,,,,,,,,,,,,,,25.92933,-0.07393301
17420,2021/11/23 21:20:49,298852.8175,338.0008,1,10,19,0,0,0,-0.7655106,2.866257,-2.1941501158242,5.917643,0.07182644,22.58384,22.23847,,-0.000582238426432014,,0.365073293447495,2.74137902259827,,,,,,,,,,,,,,,,,25.8796,-0.03745019
17421,2021/11/23 21:20:51,298854.8184,340.0017,1,10,19,0,0,0,-0.7655258,2.864905,-2.193158692049,5.917643,0.07225229,22.58384,22.23969,,,,,,,,,,,,,,,,,,,,,,26.01323,0.03480732
17422,2021/11/23 21:20:53,298856.8195,342.0028,1,10,19,0,0,0,-0.7651443,2.863837,-2.1912485566791,5.917643,0.07267769,22.58384,22.24091,,-0.000703090685419738,,,,,,,,,,,,,,,,,,,,26.1579,0.067693
17423,2021/11/23 21:20:55,298858.8169,344.0002,1,10,19,0,0,0,-0.7653427,2.86272,-2.190961854144,5.917643,0.07310229,22.58384,22.24213,,-0.00060939061222598,,,,,,,,,,,,,,,,,,,,26.11752,-0.003472567
17424,2021/11/23 21:20:57,298860.818,346.0013,1,10,19,0,0,0,-0.7647858,2.861513,-2.1884445089154,5.917643,0.07352595,22.58384,22.24334,,-0.000568929710425437,,0.349213898181915,,,,,,,,,,,,,,,,,,25.86582,-0.04452825
17425,2021/11/23 21:20:59,298862.818,348.0013,1,10,19,0,0,0,-0.7654724,2.860205,-2.189407985842,5.917643,0.0739524,22.58384,22.24456,,,,,,,,,,,,,,,,,,,,,,26.02743,-0.04410684
17426,2021/11/23 21:21:01,298864.8175,350.0008,1,10,19,0,0,0,-0.7657089,2.859104,-2.1892413788256,5.917643,0.07437735,22.58384,22.24577,,-0.000458893890026957,,,,,,,,,,,,,,,,,,,,26.15437,0.02483249
17427,2021/11/23 21:21:03,298866.8171,352.0004,1,10,19,0,0,0,-0.7649994,2.857857,-2.1862588902858,5.917643,0.07480238,22.58384,22.24699,,-0.000658818928059191,,,,,,,,,,,,,,,,,,,,26.14682,0.06450176
17428,2021/11/23 21:21:05,298868.8186,354.0019,1,10,19,0,0,0,-0.7656174,2.856524,-2.1870044779176,5.917643,0.0752278,22.58384,22.2482,,-0.000587830203585327,,,2.86099410057068,,,,,,,,,,,,,,,,,26.03275,0.06048918
17429,2021/11/23 21:21:07,298870.8178,356.0011,1,10,19,0,0,0,-0.7654343,2.855281,-2.1855300135383,5.917643,0.07565178,22.58384,22.24941,,,,0.346820294857025,,,,,,,,,,,,,,,,,,25.96663,-0.02066493
17430,2021/11/23 21:21:09,298872.8195,358.0028,1,10,19,0,0,0,-0.7651825,2.853844,-2.18371148653,5.917643,0.07607669,22.58384,22.25063,,-0.000630256719887257,,,,,,,,,,,,,,,,,,,,26.06071,0.04758358
17431,2021/11/23 21:21:11,298874.818,360.0013,1,10,19,0,0,0,-0.7648392,2.852689,-2.1818483726088,5.917643,0.07650268,22.58384,22.25184,,-0.000597467471379787,,,,,,,,,,,,,,,,,,,,26.08823,0.06005764
17432,2021/11/23 21:21:13,298876.8173,362.0006,1,10,19,0,0,0,-0.7648926,2.851392,-2.1810086404992,5.917643,0.07692721,22.58384,22.25305,,-0.000721013871952891,,,,,,,,,,,,,,,,,,,,26.16413,0.0979352
17433,2021/11/23 21:21:15,298878.8185,364.0018,1,10,19,0,0,0,-0.7648621,2.850214,-2.1800206654894,5.917643,0.0773524,22.58384,22.25427,,-0.000622454681433737,,0.334695011377335,,,,,,,,,,,,,,,,,,26.13084,0.0732404
17434,2021/11/23 21:21:17,298880.8188,366.0021,1,10,19,0,0,0,-0.7651443,2.848863,-2.1797912859309,5.917643,0.07777702,22.58384,22.25548,,,,,,,,,,,,,,,,,,,,,,26.03807,-0.06436169
17435,2021/11/23 21:21:19,298882.8194,368.0027,1,10,19,0,0,0,-0.7660522,2.847547,-2.1813696439534,5.917643,0.07820208,22.58384,22.25669,,-0.000580356281716377,,,,,,,,,,,,,,,,,,,,26.05804,-0.05770266
17436,2021/11/23 21:21:21,298884.8183,370.0016,1,10,19,0,0,0,-0.76548,2.845966,-2.17853005368,5.917643,0.07862765,22.58384,22.2579,,-0.000793197483289987,,0.310354709625244,3.03703689575195,,,,,,,,,,,,,,,,,26.02786,-0.09807348
17437,2021/11/23 21:21:23,298886.8198,372.0031,1,10,19,0,0,0,-0.7655792,2.844728,-2.1778645864576,5.917643,0.07905353,22.58384,22.25911,,-0.000595506397075951,,,,,,,,,,,,,,,,,,,,26.04251,-0.0882113
17438,2021/11/23 21:21:25,298888.8183,374.0016,1,10,19,0,0,0,-0.7652435,2.843536,-2.175997441016,5.917643,0.07947803,22.58384,22.26032,,-0.000702425895724446,,,,,,,,,,,,,,,,,,,,26.08158,-0.08031666
17439,2021/11/23 21:21:27,298890.8197,376.003,1,10,19,0,0,0,-0.7650528,2.841945,-2.174237979696,5.917643,0.07990286,22.58384,22.26152,,,,,,,,,,,,,,,,,,,,,,25.89382,-0.07878125
17440,2021/11/23 21:21:29,298892.819,378.0023,1,10,19,0,0,0,-0.7658539,2.840706,-2.1755657688534,5.917643,0.08032776,22.58384,22.26273,,-0.000674831215292215,,0.323240011930466,,,,,,,,,,,,,,,,,,25.8907,-0.07962227
17441,2021/11/23 21:21:31,298894.8188,380.0021,1,10,19,0,0,0,-0.7651825,2.839352,-2.17262246174,5.917643,0.08075195,22.58384,22.26394,,-0.000636123528238386,,,,,,,,,,,,,,,,,,,,25.87604,-0.09141743
17442,2021/11/23 21:21:33,298896.8189,382.0022,1,10,19,0,0,0,-0.765152,2.837997,-2.171499080544,5.917643,0.08117731,22.58384,22.26514,,-0.000605368579272181,,,,,,,,,,,,,,,,,,,,25.95998,-0.07224798
17443,2021/11/23 21:21:35,298898.8189,384.0022,1,10,19,0,0,0,-0.7657623,2.836681,-2.1722233669263,5.917643,0.08160344,22.58384,22.26635,,-0.000647426524665207,,,3.19028806686401,,,,,,,,,,,,,,,,,25.9977,0.07044375
17444,2021/11/23 21:21:37,298900.818,386.0013,1,10,19,0,0,0,-0.7651291,2.835238,-2.1693230992258,5.917643,0.08202844,22.58384,22.26756,,-0.000874761899467558,,0.308688998222351,,,,,,,,,,,,,,,,,,26.16057,0.05089939
17445,2021/11/23 21:21:39,298902.8193,388.0026,1,10,19,0,0,0,-0.7653275,2.833983,-2.1689251244325,5.917643,0.08245392,22.58384,22.26876,,,,,,,,,,,,,,,,,,,,,,26.12905,0.01026154
17446,2021/11/23 21:21:41,298904.817,390.0003,1,10,19,0,0,0,-0.7650757,2.832178,-2.1668305658746,5.917643,0.08287811,22.58384,22.26997,,-0.000501543807331473,,,,,,,,,,,,,,,,,,,,26.0048,-0.05783379
17447,2021/11/23 21:21:43,298906.8191,392.0024,1,10,19,0,0,0,-0.7656555,2.830988,-2.167561532634,5.917643,0.08330321,22.58384,22.27117,,-0.000623655214440078,,0.306246399879456,,,,,,,,,,,,,,,,,,25.92888,-0.08432686
17448,2021/11/23 21:21:45,298908.8168,394.0001,1,10,19,0,0,0,-0.7654343,2.829453,-2.1657603764379,5.917643,0.08372823,22.58384,22.27237,,-0.000673673290293664,,,,,,,,,,,,,,,,,,,,26.01588,0.05548298
17449,2021/11/23 21:21:47,298910.8183,396.0016,1,10,19,0,0,0,-0.7656174,2.828026,-2.1651859132524,5.917643,0.08415392,22.58384,22.27358,,-0.000773451698478311,,,,,,,,,,,,,,,,,,,,26.23509,0.00748992
17450,2021/11/23 21:21:49,298912.8194,398.0027,1,10,19,0,0,0,-0.7652435,2.826709,-2.1631206886415,5.917643,0.08457857,22.58384,22.27478,,,,,3.3782000541687,,,,,,,,,,,,,,,,,26.13218,-0.04743516
17451,2021/11/23 21:21:51,298914.8177,400.001,1,10,19,0,0,0,-0.7657166,2.825213,-2.1633124926358,5.917643,0.08500428,22.58384,22.27598,,-0.000748736609239131,,0.282048910856247,,,,,,,,,,,,,,,,,,26.14905,-0.07087231
17452,2021/11/23 21:21:53,298916.8167,402,1,10,19,0,0,0,-0.7651138,2.823624,-2.1603936884112,5.917643,0.08542836,22.58384,22.27718,,-0.000646432104986161,,,,,,,,,,,,,,,,,,,,25.95907,-0.06919384
17453,2021/11/23 21:21:55,298918.8178,404.0011,1,10,19,0,0,0,-0.7645493,2.822272,-2.1577660820096,5.917643,0.08585421,22.58384,22.27838,,-0.00070802541449666,,,,,,,,,,,,,,,,,,,,26.16235,-0.02634883
17454,2021/11/23 21:21:57,298920.818,406.0013,1,10,19,0,0,0,-0.7649612,2.820951,-2.1579180621012,5.917643,0.08627892,22.58384,22.27958,,-0.000871495110914111,,0.293063998222351,,,,,,,,,,,,,,,,,,26.20003,0.01815677
17455,2021/11/23 21:21:59,298922.8171,408.0004,1,10,19,0,0,0,-0.7650986,2.819047,-2.1568489130342,5.917643,0.086704,22.58384,22.28078,,-0.000738722912501544,,,,,,,,,,,,,,,,,,,,26.25596,0.06100953
17456,2021/11/23 21:22:01,298924.8177,410.001,1,10,19,0,0,0,-0.7651978,2.817506,-2.1559493926868,5.917643,0.08712778,22.58384,22.28197,,-0.0010774889960885,,,,,,,,,,,,,,,,,,,,26.1499,0.05353212
17457,2021/11/23 21:22:03,298926.8178,412.0011,1,10,19,0,0,0,-0.7651443,2.81609,-2.154715211787,5.917643,0.0875541,22.58384,22.28317,,-0.000889974995516241,,0.278284788131714,3.54295301437378,,,,,,,,,,,,,,,,,26.0394,0.003891587
17458,2021/11/23 21:22:05,298928.8179,414.0012,1,10,19,0,0,0,-0.7649612,2.814612,-2.1530689730544,5.917643,0.08797934,22.58384,22.28437,,-0.000618864316493273,,,,,,,,,,,,,,,,,,,,26.14058,0.03161728
17459,2021/11/23 21:22:07,298930.8177,416.001,1,10,19,0,0,0,-0.7654419,2.812957,-2.1531551506983,5.917643,0.08840429,22.58384,22.28557,,-0.000679803313687444,,,,,,,,,,,,,,,,,,,,26.28569,0.08667469
17460,2021/11/23 21:22:09,298932.8168,418.0001,1,10,19,0,0,0,-0.7652969,2.811466,-2.1516062142554,5.917643,0.08882908,22.58384,22.28676,,-0.000825077120680362,,,,,,,,,,,,,,,,,,,,26.19075,0.02537847
17461,2021/11/23 21:22:11,298934.8172,420.0005,1,10,19,0,0,0,-0.7652359,2.810102,-2.1503909330618,5.917643,0.08925425,22.58384,22.28796,,,,0.277629792690277,,,,,,,,,,,,,,,,,,26.00212,-0.09236336
17462,2021/11/23 21:22:13,298936.8171,422.0004,1,10,19,0,0,0,-0.7655869,2.808326,-2.1500175965294,5.917643,0.08967967,22.58384,22.28915,,-0.00104558595921844,,,,,,,,,,,,,,,,,,,,25.98259,-0.07086694
17463,2021/11/23 21:22:15,298938.8189,424.0022,1,10,19,0,0,0,-0.7653275,2.806808,-2.14812734962,5.917643,0.09010518,22.58384,22.29035,,,,,3.68291807174683,,,,,,,,,,,,,,,,,26.291,0.04147291
17464,2021/11/23 21:22:17,298940.817,426.0003,1,10,19,0,0,0,-0.7654953,2.805199,-2.1473666500647,5.917643,0.09052871,22.58384,22.29153,,-0.000690426502842456,,0.255496591329575,,,,,,,,,,,,,,,,,,26.18897,-0.04799187
17465,2021/11/23 21:22:19,298942.8194,428.0027,1,10,19,0,0,0,-0.765419,2.803332,-2.145723576108,5.917643,0.09095446,22.58384,22.29273,,-0.000727755483239889,,,,,,,,,,,,,,,,,,,,26.06515,-0.06532133
17466,2021/11/23 21:22:21,298944.8176,430.0009,1,10,19,0,0,0,-0.7654419,2.80174,-2.144569188906,5.917643,0.09138057,22.58384,22.29392,,-0.000925387372262776,,,,,,,,,,,,,,,,,,,,25.97104,-0.04131854
17467,2021/11/23 21:22:23,298946.8179,432.0012,1,10,19,0,0,0,-0.7654572,2.800192,-2.1434271277824,5.917643,0.09180426,22.58384,22.29511,,-0.00093475537141785,,0.265366286039352,,,,,,,,,,,,,,,,,,26.06648,0.0256443
17468,2021/11/23 21:22:25,298948.8173,434.0006,1,10,19,0,0,0,-0.7659073,2.798341,-2.1432697997893,5.917643,0.09222986,22.58384,22.2963,,-0.00085984292672947,,,,,,,,,,,,,,,,,,,,26.13792,0.05061746
17469,2021/11/23 21:22:27,298950.8206,436.0039,1,10,19,0,0,0,-0.7653122,2.796674,-2.1403287316228,5.917643,0.09265655,22.58384,22.29749,,-0.000740734511055052,,,3.8262300491333,,,,,,,,,,,,,,,,,26.019,0.01013935
17470,2021/11/23 21:22:29,298952.818,438.0013,1,10,19,0,0,0,-0.7653275,2.795116,-2.13917914049,5.917643,0.09308015,22.58384,22.29868,,-0.00084311020327732,,0.260068386793137,,,,,,,,,,,,,,,,,,25.99679,-0.06699264
17471,2021/11/23 21:22:31,298954.8198,440.0031,1,10,19,0,0,0,-0.7656021,2.793511,-2.1387178879731,5.917643,0.09350648,22.58384,22.29987,,-0.00086201902013272,,,,,,,,,,,,,,,,,,,,26.18851,-0.02024889
17472,2021/11/23 21:22:33,298956.8183,442.0016,1,10,19,0,0,0,-0.7653275,2.791719,-2.1365793229725,5.917643,0.09393031,22.58384,22.30105,,-0.000736431276891381,,,,,,,,,,,,,,,,,,,,26.2502,0.07184029
17473,2021/11/23 21:22:35,298958.8199,444.0032,1,10,19,0,0,0,-0.7653122,2.790021,-2.1352371095562,5.917643,0.0943554,22.58384,22.30224,,-0.000956883828621358,,0.252336412668228,,,,,,,,,,,,,,,,,,26.0372,-0.06656289
17474,2021/11/23 21:22:37,298960.8173,446.0006,1,10,19,0,0,0,-0.76548,2.788162,-2.13428224776,5.917643,0.09478133,22.58384,22.30343,,-0.000981754623353481,,,,,,,,,,,,,,,,,,,,26.23996,0.0544858
17475,2021/11/23 21:22:39,298962.8182,448.0015,1,10,19,0,0,0,-0.7652359,2.786421,-2.1322693817139,5.917643,0.09520644,22.58384,22.30461,,-0.000680854078382254,,,4.02260494232178,,,,,,,,,,,,,,,,,26.2502,0.06919682
17476,2021/11/23 21:22:41,298964.8168,450.0001,1,10,19,0,0,0,-0.765564,2.784706,-2.131870664184,5.917643,0.09563136,22.58384,22.3058,,-0.000836249499116093,,0.24196919798851,,,,,,,,,,,,,,,,,,26.0301,-0.07071614
17477,2021/11/23 21:22:43,298966.8172,452.0005,1,10,19,0,0,0,-0.7651291,2.782901,-2.1292785375191,5.917643,0.09605568,22.58384,22.30698,,-0.000859905499964952,,,,,,,,,,,,,,,,,,,,26.08379,-0.04174292
17478,2021/11/23 21:22:45,298968.8174,454.0007,1,10,19,0,0,0,-0.7654419,2.781072,-2.1287490357168,5.917643,0.09648217,22.58384,22.30816,,-0.000947499996982515,,0.239796906709671,,,,,,,,,,,,,,,,,,26.24262,-0.02220035
17479,2021/11/23 21:22:47,298970.8181,456.0014,1,10,19,0,0,0,-0.7659149,2.779351,-2.1287463432299,5.917643,0.09690607,22.58384,22.30934,,-0.000853484671097249,,,,,,,,,,,,,,,,,,,,26.04074,-0.06807923
17480,2021/11/23 21:22:49,298972.8173,458.0006,1,10,19,0,0,0,-0.7652588,2.777592,-2.1255767208096,5.917643,0.09733246,22.58384,22.31053,,-0.000989021151326597,,,,,,,,,,,,,,,,,,,,25.98349,-0.04880428
17481,2021/11/23 21:22:51,298974.8174,460.0007,1,10,19,0,0,0,-0.7653809,2.775598,-2.1243896952782,5.917643,0.0977577,22.58384,22.31171,,-0.000768788624554873,,0.235378205776215,4.23235177993774,,,,,,,,,,,,,,,,,26.17875,0.05782247
17482,2021/11/23 21:22:53,298976.8177,462.001,1,10,19,0,0,0,-0.7652206,2.773878,-2.1226285874868,5.917643,0.09818265,22.58384,22.31289,,-0.000935734191443771,,,,,,,,,,,,,,,,,,,,26.28789,0.08627176
17483,2021/11/23 21:22:55,298978.8189,464.0022,1,10,19,0,0,0,-0.7655334,2.772071,-2.1221129376714,5.917643,0.09860775,22.58384,22.31407,,-0.00112164299935102,,,,,,,,,,,,,,,,,,,,26.07491,0.001801848
17484,2021/11/23 21:22:57,298980.8183,466.0016,1,10,19,0,0,0,-0.7651978,2.770043,-2.1196308095054,5.917643,0.09903362,22.58384,22.31525,,-0.000886338879354298,,0.230835095047951,,,,,,,,,,,,,,,,,,26.04115,-0.05728483
17485,2021/11/23 21:22:59,298982.8176,468.0009,1,10,19,0,0,0,-0.7652359,2.76829,-2.118394889611,5.917643,0.0994577,22.58384,22.31642,,-0.00100818101782352,,,,,,,,,,,,,,,,,,,,26.15614,-0.02383888
17486,2021/11/23 21:23:01,298984.8191,470.0024,1,10,19,0,0,0,-0.7647476,2.766367,-2.1155725239692,5.917643,0.09988308,22.58384,22.3176,,-0.000849071424454451,,,4.39590692520142,,,,,,,,,,,,,,,,,26.27017,0.06004155
17487,2021/11/23 21:23:03,298986.8175,472.0008,1,10,19,0,0,0,-0.7652969,2.764461,-2.1156334334709,5.917643,0.1003082,22.58384,22.31877,,-0.000958490010816604,,0.224407196044922,,,,,,,,,,,,,,,,,,26.15477,0.03688395
17488,2021/11/23 21:23:05,298988.8167,474,1,10,19,0,0,0,-0.765007,2.762531,-2.113355552717,5.917643,0.1007331,22.58384,22.31995,,-0.000788659090176225,,,,,,,,,,,,,,,,,,,,26.14988,-0.001526475
17489,2021/11/23 21:23:07,298990.8192,476.0025,1,10,19,0,0,0,-0.7654037,2.760707,-2.1130553524159,5.917643,0.101158,22.58384,22.32112,,-0.000807824078947306,,0.229150801897049,,,,,,,,,,,,,,,,,,26.34156,0.08956254
17490,2021/11/23 21:23:09,298992.8168,478.0001,1,10,19,0,0,0,-0.76548,2.758798,-2.11180469304,5.917643,0.1015843,22.58384,22.3223,,-0.000836249499116093,,,,,,,,,,,,,,,,,,,,26.11483,-0.04147112
17491,2021/11/23 21:23:11,298994.8194,480.0027,1,10,19,0,0,0,-0.76548,2.756865,-2.1103250202,5.917643,0.1020099,22.58384,22.32347,,-0.00114448100794107,,,4.51019096374512,,,,,,,,,,,,,,,,,26.06916,-0.08956015
17492,2021/11/23 21:23:13,298996.8194,482.0027,1,10,19,0,0,0,-0.7652588,2.754985,-2.108276515118,5.917643,0.1024351,22.58384,22.32464,,-0.000798259396106005,,0.214570701122284,,,,,,,,,,,,,,,,,,26.26392,0.01426637
17493,2021/11/23 21:23:15,298998.8179,484.0012,1,10,19,0,0,0,-0.7653809,2.752905,-2.1070209065145,5.917643,0.1028592,22.58384,22.32581,,-0.00122119102161378,,,,,,,,,,,,,,,,,,,,26.18985,-0.05073786
17494,2021/11/23 21:23:17,299000.8193,486.0026,1,10,19,0,0,0,-0.76548,2.750936,-2.10578648928,5.917643,0.1032854,22.58384,22.32698,,-0.00122497999109328,,0.217518895864487,,,,,,,,,,,,,,,,,,26.04115,-0.04103601
17495,2021/11/23 21:23:19,299002.8193,488.0026,1,10,19,0,0,0,-0.7658157,2.748938,-2.1051798787266,5.917643,0.1037092,22.58384,22.32815,,-0.00130213901866227,,,,,,,,,,,,,,,,,,,,26.1823,0.0743109
17496,2021/11/23 21:23:21,299004.818,490.0013,1,10,19,0,0,0,-0.7654953,2.74695,-2.102777314335,5.917643,0.1041348,22.58384,22.32932,,-0.000924691092222929,,,,,,,,,,,,,,,,,,,,26.354,0.04424334
17497,2021/11/23 21:23:23,299006.8195,492.0028,1,10,19,0,0,0,-0.7653503,2.744948,-2.1008467752844,5.917643,0.1045612,22.58384,22.33049,,-0.00108029204420745,,0.215020999312401,4.58535480499268,,,,,,,,,,,,,,,,,26.30876,-0.03300905
17498,2021/11/23 21:23:25,299008.8185,494.0018,1,10,19,0,0,0,-0.7655258,2.74311,-2.099921477238,5.917643,0.1049858,22.58384,22.33165,,-0.000970344699453563,,,,,,,,,,,,,,,,,,,,26.15168,-0.05144
17499,2021/11/23 21:23:27,299010.8179,496.0012,1,10,19,0,0,0,-0.7655258,2.740971,-2.0982840175518,5.917643,0.1054108,22.58384,22.33282,,-0.00110059301368892,,0.206893295049667,,,,,,,,,,,,,,,,,,26.35534,0.02245903
17500,2021/11/23 21:23:29,299012.8171,498.0004,1,10,19,0,0,0,-0.7655334,2.738984,-2.0967837340656,5.917643,0.1058361,22.58384,22.33398,,-0.000811424106359482,,,,,,,,,,,,,,,,,,,,26.33713,0.06516516
17501,2021/11/23 21:23:31,299014.8194,500.0027,1,10,19,0,0,0,-0.7652969,2.736831,-2.0944882801239,5.917643,0.1062608,22.58384,22.33515,,-0.0011102759744972,,,,,,,,,,,,,,,,,,,,26.25551,0.04923403
17502,2021/11/23 21:23:33,299016.8189,502.0022,1,10,19,0,0,0,-0.7652969,2.734619,-2.0927954433811,5.917643,0.1066855,22.58384,22.33631,,-0.00108074396848679,,0.206386998295784,4.75719785690308,,,,,,,,,,,,,,,,,26.07625,-0.0470072
17503,2021/11/23 21:23:35,299018.8188,504.0021,1,10,19,0,0,0,-0.7653122,2.732423,-2.0911566574606,5.917643,0.107112,22.58384,22.33747,,-0.00103272101841867,,,,,,,,,,,,,,,,,,,,26.43382,0.1117402
17504,2021/11/23 21:23:37,299020.818,506.0013,1,10,19,0,0,0,-0.7653809,2.730634,-2.0899751084906,5.917643,0.1075366,22.58384,22.33864,,,,0.207131996750832,,,,,,,,,,,,,,,,,,26.39082,0.0763905
17505,2021/11/23 21:23:39,299022.8178,508.0011,1,10,19,0,0,0,-0.76577,2.728455,-2.08936898535,5.917643,0.107962,22.58384,22.3398,,-0.000981544726528227,,,,,,,,,,,,,,,,,,,,26.20803,-0.04658818
17506,2021/11/23 21:23:41,299024.8177,510.001,1,10,19,0,0,0,-0.765007,2.726399,-2.085714319793,5.917643,0.1083874,22.58384,22.34096,,-0.00119593599811196,,,4.91565084457397,,,,,,,,,,,,,,,,,26.17832,-0.09425759
17507,2021/11/23 21:23:43,299026.8187,512.002,1,10,19,0,0,0,-0.7650986,2.724284,-2.0843458744024,5.917643,0.1088116,22.58384,22.34211,,-0.00101733894553035,,0.194057896733284,,,,,,,,,,,,,,,,,,26.22047,-0.02758205
17508,2021/11/23 21:23:45,299028.8188,514.0021,1,10,19,0,0,0,-0.7653885,2.722043,-2.0834204087055,5.917643,0.1092379,22.58384,22.34327,,-0.00106029200833291,,,,,,,,,,,,,,,,,,,,26.37529,-0.01109362
17509,2021/11/23 21:23:47,299030.8199,516.0032,1,10,19,0,0,0,-0.7647095,2.719989,-2.0800014281955,5.917643,0.1096634,22.58384,22.34443,,-0.00110654497984797,,0.210521295666695,,,,,,,,,,,,,,,,,,26.12462,-0.06820858
17510,2021/11/23 21:23:49,299032.8183,518.0016,1,10,19,0,0,0,-0.7655258,2.717902,-2.0806241028716,5.917643,0.1100882,22.58384,22.34559,,-0.00108738301787525,,,,,,,,,,,,,,,,,,,,26.16453,0.006927252
17511,2021/11/23 21:23:51,299034.8175,520.0008,1,10,19,0,0,0,-0.7655487,2.715664,-2.0789730448368,5.917643,0.1105126,22.58384,22.34674,,-0.00109629996586591,,0.189227595925331,5.07495784759521,,,,,,,,,,,,,,,,,26.35665,0.0504607
17512,2021/11/23 21:23:53,299036.8176,522.0009,1,10,19,0,0,0,-0.7655106,2.713387,-2.0771265104022,5.917643,0.1109372,22.58384,22.34789,,-0.000896406592801213,,,,,,,,,,,,,,,,,,,,26.40543,-0.00138104
17513,2021/11/23 21:23:55,299038.8172,524.0005,1,10,19,0,0,0,-0.7657471,2.71118,-2.076078222578,5.917643,0.1113635,22.58384,22.34905,,-0.00110105995554477,,,,,,,,,,,,,,,,,,,,26.21558,-0.044083
17514,2021/11/23 21:23:57,299040.8175,526.0008,1,10,19,0,0,0,-0.7655869,2.70897,-2.073951944493,5.917643,0.1117892,22.58384,22.3502,,-0.0010902660433203,,0.2007807046175,,,,,,,,,,,,,,,,,,26.45824,0.01899362
17515,2021/11/23 21:23:59,299042.82,528.0033,1,10,19,0,0,0,-0.7656021,2.706716,-2.0722674537036,5.917643,0.1122135,22.58384,22.35135,,-0.00100098503753543,,,,,,,,,,,,,,,,,,,,26.43916,0.07971525
17516,2021/11/23 21:24:01,299044.8192,530.0025,1,10,19,0,0,0,-0.7657623,2.704609,-2.0710876084407,5.917643,0.1126389,22.58384,22.3525,,-0.0012773290509358,,0.186976402997971,5.17542600631714,,,,,,,,,,,,,,,,,26.23156,0.005680323
17517,2021/11/23 21:24:03,299046.8168,532.0001,1,10,19,0,0,0,-0.7655334,2.702486,-2.0688432960324,5.917643,0.1130644,22.58384,22.35365,,-0.00118765200022608,,,,,,,,,,,,,,,,,,,,26.22935,-0.0663954
17518,2021/11/23 21:24:05,299048.8182,534.0015,1,10,19,0,0,0,-0.7653427,2.700219,-2.0665929000513,5.917643,0.1134903,22.58384,22.3548,,-0.00105507799889892,,0.193162396550179,,,,,,,,,,,,,,,,,,26.40012,0.05336523
17519,2021/11/23 21:24:07,299050.8181,536.0014,1,10,19,0,0,0,-0.7653809,2.698064,-2.0650466525776,5.917643,0.1139144,22.58384,22.35595,,-0.00141575804445893,,,,,,,,,,,,,,,,,,,,26.22223,-0.06196678
17520,2021/11/23 21:24:09,299052.8169,538.0002,1,10,19,0,0,0,-0.76577,2.695546,-2.06416826042,5.917643,0.1143403,22.58384,22.3571,,-0.00106525700539351,,0.189248293638229,5.32927799224854,,,,,,,,,,,,,,,,,26.18763,-0.0916332
17521,2021/11/23 21:24:11,299054.8178,540.0011,1,10,19,0,0,0,-0.765007,2.693026,-2.060183741182,5.917643,0.1147653,22.58384,22.35824,,-0.00118008197750896,,,,,,,,,,,,,,,,,,,,26.27415,-0.0298053
17522,2021/11/23 21:24:13,299056.8185,542.0018,1,10,19,0,0,0,-0.7656403,2.69076,-2.060154293628,5.917643,0.1151909,22.58384,22.35939,,-0.00107765395659953,,,,,,,,,,,,,,,,,,,,26.36863,0.04838407
17523,2021/11/23 21:24:15,299058.8177,544.001,1,10,19,0,0,0,-0.7655487,2.688652,-2.0582940433524,5.917643,0.1156156,22.58384,22.36053,,-0.000988050596788526,,0.185269504785538,,,,,,,,,,,,,,,,,,26.34779,-0.057531
17524,2021/11/23 21:24:17,299060.8194,546.0027,1,10,19,0,0,0,-0.7650604,2.686107,-2.0550340958628,5.917643,0.1160401,22.58384,22.36167,,-0.00129876798018813,,,5.35253620147705,,,,,,,,,,,,,,,,,26.17653,-0.07110298
17525,2021/11/23 21:24:19,299062.817,548.0003,1,10,19,0,0,0,-0.7653275,2.684038,-2.054168092445,5.917643,0.1164649,22.58384,22.36281,,-0.00118046195711941,,0.182933703064919,,,,,,,,,,,,,,,,,,26.21561,-0.02964854
17526,2021/11/23 21:24:21,299064.8187,550.002,1,10,19,0,0,0,-0.7648773,2.681765,-2.0512211724345,5.917643,0.1168908,22.58384,22.36395,,-0.00113205704838037,,,,,,,,,,,,,,,,,,,,26.26751,0.05877018
17527,2021/11/23 21:24:23,299066.8171,552.0004,1,10,19,0,0,0,-0.7653122,2.679512,-2.0506632236464,5.917643,0.1173156,22.58384,22.36509,,-0.00112943595740944,,0.174480199813843,,,,,,,,,,,,,,,,,,26.44716,0.06223321
17528,2021/11/23 21:24:25,299068.8194,554.0027,1,10,19,0,0,0,-0.7653885,2.676873,-2.0488478101605,5.917643,0.1177422,22.58384,22.36623,,-0.00113987596705556,,,,,,,,,,,,,,,,,,,,26.32562,0.0374347
17529,2021/11/23 21:24:27,299070.8175,556.0008,1,10,19,0,0,0,-0.7654037,2.674578,-2.0471318971386,5.917643,0.1181662,22.58384,22.36737,,-0.00135991896968335,,0.177722901105881,5.62108707427979,,,,,,,,,,,,,,,,,26.20005,-0.03465354
17530,2021/11/23 21:24:29,299072.8169,558.0002,1,10,19,0,0,0,-0.7652893,2.672199,-2.0450053021707,5.917643,0.118592,22.58384,22.36851,,-0.00110210303682834,,,,,,,,,,,,,,,,,,,,26.20492,-0.09259701
17531,2021/11/23 21:24:31,299074.8196,560.0029,1,10,19,0,0,0,-0.7655334,2.669661,-2.0437146621774,5.917643,0.1190177,22.58384,22.36964,,-0.00107078405562788,,0.17822439968586,,,,,,,,,,,,,,,,,,26.4631,-0.005549788
17532,2021/11/23 21:24:33,299076.8176,562.0009,1,10,19,0,0,0,-0.7652969,2.667098,-2.0411218313962,5.917643,0.1194422,22.58384,22.37078,,-0.00106547796167433,,,,,,,,,,,,,,,,,,,,26.49638,-0.05446851
17533,2021/11/23 21:24:35,299078.8178,564.0011,1,10,19,0,0,0,-0.7654724,2.664777,-2.0398132456548,5.917643,0.1198673,22.58384,22.37191,,-0.00153095100540668,,0.176917195320129,5.63543891906738,,,,,,,,,,,,,,,,,26.21295,-0.08857191
17534,2021/11/23 21:24:37,299080.817,566.0003,1,10,19,0,0,0,-0.7656555,2.662512,-2.038566956616,5.917643,0.1202914,22.58384,22.37304,,-0.0011443019611761,,,,,,,,,,,,,,,,,,,,26.33005,-0.009844303
17535,2021/11/23 21:24:39,299082.8181,568.0014,1,10,19,0,0,0,-0.76577,2.659901,-2.03687238877,5.917643,0.1207176,22.58384,22.37417,,-0.00101044098846614,,0.177345499396324,,,,,,,,,,,,,,,,,,26.51675,0.09480536
17536,2021/11/23 21:24:41,299084.818,570.0013,1,10,19,0,0,0,-0.7657318,2.657387,-2.0348457308066,5.917643,0.1211426,22.58384,22.3753,,-0.00113921100273728,,,,,,,,,,,,,,,,,,,,26.43206,0.06085992
17537,2021/11/23 21:24:43,299086.8193,572.0026,1,10,19,0,0,0,-0.7655487,2.655093,-2.0326029945291,5.917643,0.1215682,22.58384,22.37643,,-0.00134911295026541,,0.165467604994774,5.7142858505249,,,,,,,,,,,,,,,,,26.25774,0.01260698
17538,2021/11/23 21:24:45,299088.817,574.0003,1,10,19,0,0,0,-0.765419,2.652499,-2.030273132081,5.917643,0.121993,22.58384,22.37756,,-0.0011709569953382,,,,,,,,,,,,,,,,,,,,26.49327,0.06236613
17539,2021/11/23 21:24:47,299090.818,576.0013,1,10,19,0,0,0,-0.766098,2.64987,-2.03006010726,5.917643,0.1224193,22.58384,22.37869,,-0.00110179197508842,,0.1749666929245,,,,,,,,,,,,,,,,,,26.48572,0.02896965
17540,2021/11/23 21:24:49,299092.8182,578.0015,1,10,19,0,0,0,-0.7660217,2.647492,-2.0280363225764,5.917643,0.1228446,22.58384,22.37982,,-0.00135900103487074,,,,,,,,,,,,,,,,,,,,26.29545,-0.07071078
17541,2021/11/23 21:24:51,299094.8178,580.0011,1,10,19,0,0,0,-0.7658386,2.64478,-2.025474612508,5.917643,0.1232683,22.58384,22.38094,,-0.00138289295136929,,0.171014994382858,5.97725296020508,,,,,,,,,,,,,,,,,26.28925,-0.04878283
17542,2021/11/23 21:24:53,299096.8189,582.0022,1,10,19,0,0,0,-0.7654572,2.642348,-2.0226043015056,5.917643,0.1236954,22.58384,22.38207,,-0.00115063600242138,,,,,,,,,,,,,,,,,,,,26.52031,0.03963649
17543,2021/11/23 21:24:55,299098.8194,584.0027,1,10,19,0,0,0,-0.7659988,2.639733,-2.0220323103204,5.917643,0.1241207,22.58384,22.38319,,-0.00142540701199323,,0.164442300796509,,,,,,,,,,,,,,,,,,26.46265,0.06583512
17544,2021/11/23 21:24:57,299100.8197,586.003,1,10,19,0,0,0,-0.7656708,2.637042,-2.0191060577736,5.917643,0.1245463,22.58384,22.38432,,-0.00131282000802457,,,,,,,,,,,,,,,,,,,,26.24575,-0.01053512
17545,2021/11/23 21:24:59,299102.8195,588.0028,1,10,19,0,0,0,-0.7656403,2.634564,-2.0171283713292,5.917643,0.1249713,22.58384,22.38544,,-0.00162888097111136,,0.15983609855175,5.97550487518311,,,,,,,,,,,,,,,,,26.27545,-0.09300947
17546,2021/11/23 21:25:01,299104.8182,590.0015,1,10,19,0,0,0,-0.765419,2.631923,-2.014523870737,5.917643,0.1253956,22.58384,22.38655,,-0.00114929198753089,,,,,,,,,,,,,,,,,,,,26.51144,0.00595212
17547,2021/11/23 21:25:03,299106.8182,592.0015,1,10,19,0,0,0,-0.7653656,2.629547,-2.0125648173832,5.917643,0.1258218,22.58384,22.38767,,-0.00115295394789428,,0.16422039270401,,,,,,,,,,,,,,,,,,26.22446,-0.08967876
17548,2021/11/23 21:25:05,299108.8168,594.0001,1,10,19,0,0,0,-0.7658615,2.626844,-2.011798686106,5.917643,0.1262464,22.58384,22.38879,,-0.00140623701736331,,,,,,,,,,,,,,,,,,,,26.34911,-0.0386709
17549,2021/11/23 21:25:07,299110.818,596.0013,1,10,19,0,0,0,-0.7656784,2.624063,-2.0091883593392,5.917643,0.1266708,22.58384,22.3899,,-0.0011613869573921,,0.162985503673553,6.13738679885864,,,,,,,,,,,,,,,,,26.5611,0.09438276
17550,2021/11/23 21:25:09,299112.8197,598.003,1,10,19,0,0,0,-0.7655334,2.621153,-2.0065801680102,5.917643,0.1270967,22.58384,22.39102,,-0.00155243196059018,,,,,,,,,,,,,,,,,,,,26.47065,0.0372839
17551,2021/11/23 21:25:11,299114.8188,600.0021,1,10,19,0,0,0,-0.7658234,2.618728,-2.0054831806352,5.917643,0.127523,22.58384,22.39214,,-0.00122001196723431,,0.155198499560356,,,,,,,,,,,,,,,,,,26.29677,-0.08606434
17552,2021/11/23 21:25:13,299116.8181,602.0014,1,10,19,0,0,0,-0.7653656,2.615879,-2.0021038003624,5.917643,0.1279472,22.58384,22.39325,,-0.00125401304103434,,,6.28947401046753,,,,,,,,,,,,,,,,,26.60323,0.06029904
17553,2021/11/23 21:25:15,299118.8182,604.0015,1,10,19,0,0,0,-0.7656784,2.613054,-2.0007590058336,5.917643,0.1283736,22.58384,22.39436,,-0.00106995005626231,,0.158406406641006,,,,,,,,,,,,,,,,,,26.4804,-0.0318718
17554,2021/11/23 21:25:17,299120.8175,606.0008,1,10,19,0,0,0,-0.7652893,2.610519,-1.9978022581467,5.917643,0.128799,22.58384,22.39547,,-0.00127978494856507,,,,,,,,,,,,,,,,,,,,26.30478,-0.05251229
17555,2021/11/23 21:25:19,299122.8178,608.0011,1,10,19,0,0,0,-0.764946,2.60784,-1.99485677664,5.917643,0.1292242,22.58384,22.39658,,-0.00116131396498531,,0.158358603715897,,,,,,,,,,,,,,,,,,26.40057,0.0387907
17556,2021/11/23 21:25:21,299124.8175,610.0008,1,10,19,0,0,0,-0.7658234,2.605177,-1.9951055077418,5.917643,0.1296487,22.58384,22.39769,,-0.00142667395994067,,0.153422102332115,6.52785491943359,,,,,,,,,,,,,,,,,26.53227,0.0809586
17557,2021/11/23 21:25:23,299126.817,612.0003,1,10,19,0,0,0,-0.7656937,2.602284,-1.9925524644108,5.917643,0.1300748,22.58384,22.3988,,-0.00151377497240901,,,,,,,,,,,,,,,,,,,,26.34383,0.01388133
17558,2021/11/23 21:25:25,299128.8184,614.0017,1,10,19,0,0,0,-0.765892,2.599708,-1.991095559536,5.917643,0.1304994,22.58384,22.3999,,-0.00141034403350204,,0.158265203237534,,,,,,,,,,,,,,,,,,26.39881,-0.04932821
17559,2021/11/23 21:25:27,299130.8184,616.0017,1,10,19,0,0,0,-0.7649994,2.596955,-1.986669016827,5.917643,0.1309259,22.58384,22.40101,,-0.00132918602321297,,,,,,,,,,,,,,,,,,,,26.45424,-0.03380716
17560,2021/11/23 21:25:29,299132.8167,618,1,10,19,0,0,0,-0.7656555,2.593939,-1.9860636620145,5.917643,0.1313501,22.58384,22.40211,,-0.00148300197906792,,0.14882880449295,6.4659481048584,,,,,,,,,,,,,,,,,26.58682,0.05861938
17561,2021/11/23 21:25:31,299134.8171,620.0004,1,10,19,0,0,0,-0.7653885,2.591071,-1.9831759460835,5.917643,0.1317756,22.58384,22.40322,,-0.00143535004463047,,,,,,,,,,,,,,,,,,,,26.44538,0.04463732
17562,2021/11/23 21:25:33,299136.8168,622.0001,1,10,19,0,0,0,-0.7652206,2.588329,-1.9806426703774,5.917643,0.1322014,22.58384,22.40432,,-0.00162095099221915,,0.151029795408249,,,,,,,,,,,,,,,,,,26.46974,0.007614493
17563,2021/11/23 21:25:35,299138.8192,624.0025,1,10,19,0,0,0,-0.7656708,2.585398,-1.9795637549784,5.917643,0.1326269,22.58384,22.40542,,-0.00135486596263945,,,6.5315899848938,,,,,,,,,,,,,,,,,26.601,0.09867728
17564,2021/11/23 21:25:37,299140.8176,626.0009,1,10,19,0,0,0,-0.7658768,2.582664,-1.9780024397952,5.917643,0.133051,22.58384,22.40652,,-0.00134160695597529,,0.156089693307877,,,,,,,,,,,,,,,,,,26.51011,0.04601836
17565,2021/11/23 21:25:39,299142.8177,628.001,1,10,19,0,0,0,-0.7656555,2.579566,-1.975058895513,5.917643,0.1334773,22.58384,22.40762,,-0.00155613396782428,,0.144478395581245,,,,,,,,,,,,,,,,,,26.40368,-0.0514102
17566,2021/11/23 21:25:41,299144.8178,630.0011,1,10,19,0,0,0,-0.7653809,2.576856,-1.9722763644504,5.917643,0.1339015,22.58384,22.40871,,-0.0012768319575116,,,,,,,,,,,,,,,,,,,,26.32428,-0.09007812
17567,2021/11/23 21:25:43,299146.8179,632.0012,1,10,19,0,0,0,-0.7656708,2.573977,-1.9708190287716,5.917643,0.1343269,22.58384,22.40981,,-0.00127277104184031,,0.148456692695618,6.8706111907959,,,,,,,,,,,,,,,,,26.50565,0.04491031
17568,2021/11/23 21:25:45,299148.8178,634.0011,1,10,19,0,0,0,-0.7657318,2.571164,-1.9688220378152,5.917643,0.1347518,22.58384,22.4109,,-0.00121601694263518,,,,,,,,,,,,,,,,,,,,26.48041,-0.02620161
17569,2021/11/23 21:25:47,299150.8192,636.0025,1,10,19,0,0,0,-0.7652969,2.568042,-1.9653145816698,5.917643,0.1351774,22.58384,22.41199,,-0.00173670705407858,,0.145281195640564,,,,,,,,,,,,,,,,,,26.33893,-0.09327948
17570,2021/11/23 21:25:49,299152.8178,638.0011,1,10,19,0,0,0,-0.7655106,2.565255,-1.963729894203,5.917643,0.1356036,22.58384,22.41309,,-0.00174929504282773,,0.146436706185341,6.83447217941284,,,,,,,,,,,,,,,,,26.36687,-0.0166297
17571,2021/11/23 21:25:51,299154.8168,640.0001,1,10,19,0,0,0,-0.7659149,2.562372,-1.9625588941428,5.917643,0.1360289,22.58384,22.41418,,-0.00135317305102944,,,,,,,,,,,,,,,,,,,,26.55313,0.08134723
17572,2021/11/23 21:25:53,299156.8177,642.001,1,10,19,0,0,0,-0.7656708,2.559299,-1.9595805127692,5.917643,0.1364542,22.58384,22.41526,,-0.00154847395606339,,0.143020406365395,,,,,,,,,,,,,,,,,,26.42896,0.03631532
17573,2021/11/23 21:25:55,299158.8178,644.0011,1,10,19,0,0,0,-0.7661667,2.556423,-1.9586461737141,5.917643,0.1368786,22.58384,22.41635,,-0.00127691903617233,,,6.97245311737061,,,,,,,,,,,,,,,,,26.2746,-0.04075348
17574,2021/11/23 21:25:57,299160.8172,646.0005,1,10,19,0,0,0,-0.7657852,2.553385,-1.955344442902,5.917643,0.1373043,22.58384,22.41744,,-0.00170722999610007,,0.142693802714348,,,,,,,,,,,,,,,,,,26.44803,-0.04724741
17575,2021/11/23 21:25:59,299162.8182,648.0015,1,10,19,0,0,0,-0.7652054,2.550416,-1.9515920954464,5.917643,0.1377294,22.58384,22.41852,,-0.00149668997619301,,,,,,,,,,,,,,,,,,,,26.57972,0.0194031
17576,2021/11/23 21:26:01,299164.8174,650.0007,1,10,19,0,0,0,-0.7656937,2.54725,-1.950413277325,5.917643,0.138155,22.58384,22.41961,,-0.0012227080296725,,0.143169298768044,,,,,,,,,,,,,,,,,,26.54601,0.05473733
17577,2021/11/23 21:26:03,299166.8173,652.0006,1,10,19,0,0,0,-0.765892,2.54426,-1.94862837992,5.917643,0.1385802,22.58384,22.42069,,-0.00165950995869935,,0.142190501093864,7.0923228263855,,,,,,,,,,,,,,,,,26.30964,-0.07386386
17578,2021/11/23 21:26:05,299168.818,654.0013,1,10,19,0,0,0,-0.7659988,2.541086,-1.9464688266968,5.917643,0.1390052,22.58384,22.42177,,-0.00152211997192353,,,,,,,,,,,,,,,,,,,,26.50389,0.03866673
17579,2021/11/23 21:26:07,299170.8188,656.0021,1,10,19,0,0,0,-0.7653809,2.537984,-1.9425244781056,5.917643,0.1394311,22.58384,22.42285,,-0.00140062195714563,,0.137018799781799,,,,,,,,,,,,,,,,,,26.57219,0.08842349
17580,2021/11/23 21:26:09,299172.8174,658.0007,1,10,19,0,0,0,-0.7656708,2.534973,-1.9409548048884,5.917643,0.1398551,22.58384,22.42393,,-0.00186372501775622,,0.135774195194244,7.14295387268066,,,,,,,,,,,,,,,,,26.43959,-0.018152
17581,2021/11/23 21:26:11,299174.8182,660.0015,1,10,19,0,0,0,-0.7653122,2.531987,-1.9377605413414,5.917643,0.140281,22.58384,22.42501,,-0.00147518597077578,,,,,,,,,,,,,,,,,,,,26.27682,-0.1190394
17582,2021/11/23 21:26:13,299176.8189,662.0022,1,10,19,0,0,0,-0.7653885,2.528877,-1.9355733737145,5.917643,0.1407066,22.58384,22.42608,,-0.00122814602218568,,0.136225000023842,,,,,,,,,,,,,,,,,,26.62581,0.03105164
17583,2021/11/23 21:26:15,299178.8182,664.0015,1,10,19,0,0,0,-0.7655334,2.525744,-1.9335413918496,5.917643,0.1411317,22.58384,22.42716,,-0.00155883305706084,,,7.28313684463501,,,,,,,,,,,,,,,,,26.43693,-0.08315086
17584,2021/11/23 21:26:17,299180.8191,666.0024,1,10,19,0,0,0,-0.7654343,2.522688,-1.9309519233984,5.917643,0.1415565,22.58384,22.42823,,-0.00151024700608104,,0.139530494809151,,,,,,,,,,,,,,,,,,26.3136,-0.04849255
17585,2021/11/23 21:26:19,299182.819,668.0023,1,10,19,0,0,0,-0.7655792,2.51959,-1.928945696528,5.917643,0.1419812,22.58384,22.4293,,-0.00206907303072512,,0.135383203625679,,,,,,,,,,,,,,,,,,26.56376,0.02535284
17586,2021/11/23 21:26:21,299184.8181,670.0014,1,10,19,0,0,0,-0.7658234,2.516288,-1.9270322315392,5.917643,0.142407,22.58384,22.43037,,-0.00182343902997673,,,7.42877292633057,,,,,,,,,,,,,,,,,26.656,0.05337059
17587,2021/11/23 21:26:23,299186.82,672.0033,1,10,19,0,0,0,-0.7657089,2.513048,-1.9242632197272,5.917643,0.1428335,22.58384,22.43145,,-0.00170973595231771,,0.135083705186844,,,,,,,,,,,,,,,,,,26.33803,-0.07012427
17588,2021/11/23 21:26:25,299188.8172,674.0005,1,10,19,0,0,0,-0.7654953,2.509828,-1.9212615378084,5.917643,0.1432581,22.58384,22.43251,,-0.00136122794356197,,0.134426802396774,,,,,,,,,,,,,,,,,,26.57707,-0.003181696
17589,2021/11/23 21:26:27,299190.8174,676.0007,1,10,19,0,0,0,-0.765564,2.506728,-1.919060714592,5.917643,0.1436825,22.58384,22.43358,,-0.00167499703820795,,,,,,,,,,,,,,,,,,,,26.57128,0.06596088
17590,2021/11/23 21:26:29,299192.8189,678.0022,1,10,19,0,0,0,-0.7656937,2.503408,-1.9168437341296,5.917643,0.1441083,22.58384,22.43464,,-0.00191281898878515,,0.130653694272041,7.53029823303223,,,,,,,,,,,,,,,,,26.3407,-0.01053035
17591,2021/11/23 21:26:31,299194.8183,680.0016,1,10,19,0,0,0,-0.7657623,2.500335,-1.9146622803705,5.917643,0.1445345,22.58384,22.43571,,-0.00146649999078363,,,,,,,,,,,,,,,,,,,,26.47907,-0.05014956
17592,2021/11/23 21:26:31,299194.9732,680.1565,1,10,19,0,0,0,-0.7655869,2.499959,-1.9139358609371,5.917643,0.1445668,22.58384,22.43579,,-0.00146649999078363,0,0.133244395256042,7.53029823303223,,,,,,,,,,,,,,,,,26.47907,-0.05014956
17593,2021/11/23 21:27:31,299255.0172,60.0001,1,13,19,0,0,0,0,2.6302,0,5.917643,0.1445687,22.58384,22.43579,,0.000633051618933678,,,,,,,,,,,,,,,,,,,,26.401,0.07499933
17594,2021/11/23 21:28:31,299315.0204,120.0033,1,13,19,0,0,0,0,2.654858,0,5.917643,0.1445687,22.58384,22.43579,,0.000342564191669226,,,,,,,,,,,,,,,,,,,,26.11752,-0.02801597
17595,2021/11/23 21:29:31,299375.0203,180.0032,1,13,19,0,0,0,0,2.670604,0,5.917643,0.1445687,22.58384,22.43579,,0.000178545902599581,,0,,,,,,,,,,,,,,,,,,26.05802,-0.03967524
17596,2021/11/23 21:30:31,299435.0185,240.0014,1,13,19,0,0,0,0,2.682241,0,5.917643,0.1445687,22.58384,22.43579,,0.000184326607268304,,,,,,,,,,,,,,,,,,,,25.87426,-0.06838083
17597,2021/11/23 21:31:31,299495.0174,300.0003,1,13,19,0,0,0,0,2.691776,0,5.917643,0.1445687,22.58384,22.43579,,0.000272424804279581,,0,,,,,,,,,,,,,,,,,,26.02122,0.01026928
17598,2021/11/23 21:32:31,299555.0179,360.0008,1,13,19,0,0,0,0,2.699629,0,5.917643,0.1445687,22.58384,22.43579,,0.000144230405567214,,,,,,,,,,,,,,,,,,,,25.98526,0.07312596
17599,2021/11/23 21:33:31,299615.0181,420.001,1,13,19,0,0,0,0,2.706632,0,5.917643,0.1445687,22.58384,22.43579,,0.000113814603537321,,0,,,,,,,,,,,,,,,,,,25.69664,0.009032488
17600,2021/11/23 21:34:31,299675.0179,480.0008,1,13,19,0,0,0,0,2.712755,0,5.917643,0.1445687,22.58384,22.43579,,0.000111922403448261,,,,,,,,,,,,,,,,,,,,25.62198,-0.02151549
17601,2021/11/23 21:35:31,299735.0187,540.0016,1,13,19,0,0,0,0,2.718243,0,5.917643,0.1445687,22.58384,22.43579,,0.0000696989372954704,,0,,,,,,,,,,,,,,,,,,25.80587,0.01748741
17602,2021/11/23 21:36:31,299795.0176,600.0005,1,13,19,0,0,0,0,2.723103,0,5.917643,0.1445687,22.58384,22.43579,,0.0000719570816727355,,,,,,,,,,,,,,,,,,,,25.72194,0.02720058
17603,2021/11/23 21:37:31,299855.0199,660.0028,1,13,19,0,0,0,0,2.727671,0,5.917643,0.1445687,22.58384,22.43579,,0.0000614450327702798,,0,,,,,,,,,,,,,,,,,,25.51225,-0.06899714
