Repository: HVES-Battery-Testing-Consortium/LG-HG2

# Battery Testing Consortium (BTC)
The Battery Testing Consortium (BTC) has been developed within the High Voltage and Energy Storage Lab at Oxford Brookes University to provide accurate and comprehensive cell data to Formula Student Electric teams. Through the BTC, we aim to provide FS teams with information for improved and informed decisions for cell selection, pack architecture design, thermal cooling requirements, and end of life predictions. A range of tests are completed to provide a comprehensive electrochemical lithium-ion characterisation for modelling, validation, and battery management parameterisation.

This repository provides two open-source sample datasets of the larger consortium dataset. To join the consortium, visit the [HVES website].

## Total Consortium Cells
|Cell|Chemistry|Nom. Voltage [V]|Nom. Capacity [Ah]|Energy Density [Wh/kg]|
|---|---|---|---|---|
| Samsung 25R  | NMC  | 3.6  | 2.5  | 206  |
|  LG HG2 |  NMC | 3.6  | 3  |  236 |
|  Sony VTC6 | NMC  | 3.6  |  3 |  232 |
|  Melasta SLPB6542126| LCO  | 3.7  | 3.9  | 191  |
|  Melasta SLPB8542126 | LCO  | 3.7  | 5.2  | 189  |
|  Melasta SLPB8346143 | LCO  | 3.7  | 6.3  | 196  |
|  Melasta SLPBB142124  | LCO  | 3.7  | 6.8  | 202  |
|  Melasta SLPB8870175 | LCO  | 3.7  | 12  | 197  |
|  Melasta SLPB7336128HV | NMC  | 3.8  | 3.7  | 204  |
|  Melasta SLPB9542124HV | NMC  | 3.8  | 5.95  | 215  |
|  Melasta SLPBB042126HV | NMC  |  3.8 | 7.5  | 228 |
|  Melasta SLPB7579207HV| NMC  | 3.8  | 15.4  | 227  |

## Notes
* For all tests dated before September 25th, 2021: Offset thermocouple measurements by 1.5°C (i.e. 30°C -> 28.5°C)
* Unless stated otherwise, all cells are stored in a controlled climate at 15°C

## Consortium Overview
An abriged overview describing the tests completed and data organisation can be found in [here]

File: Data/Round1/LG_HG2/Package 2/211124_BTC_STATIC_LG_HG2_3_25C/211124_BTC_STATIC_LG_HG2_3_25C_Channel_5_StatisticByStep.CSV
Date_Time                    ,Test_Time(s),Step_Time(s),Cycle_Index,Step_Index,TC_Counter1,TC_Counter2,TC_Counter3,TC_Counter4,Current(A),Voltage(V),Power(W),Charge_Capacity(Ah),Discharge_Capacity(Ah),Mean_Voltage(V),Charge_Energy(Wh),Discharge_Energy(Wh),Charge_Time(s),Discharge_Time(s),V_Max_On_Cycle(V),Coulombic_Efficiency(%),mAh/g,Aux_Temperature_1(C),Aux_dT/dt_1(C)
2021/11/24 09:34:26,1800.0013,1800.0012,1.00,1.00,0.00,0.00,0.00,0.00,0,2.911394,0,0,0,,0,0,0,0,,0,0,25.4395,0.04258871,
2021/11/24 11:02:06,7060.5279,5260.4861,1.00,2.00,0.00,0.00,0.00,0.00,0.0499964,4.200003,0.2099850299892,3.002839,8.406696E-06,3.85822901258577,11.60603,2.447514E-05,5258.192,0.0399,,0,0.000183,25.72641,-0.09379983,
2021/11/24 11:07:06,7360.5727,300.0028,1.00,3.00,0.00,0.00,0.00,0.00,0,4.194114,0,3.002839,8.406696E-06,,11.60603,2.447514E-05,5258.196,0.0399,,0,0.000183,25.82937,-8.583069E-05,
2021/11/24 11:07:08,7362.6616,2.0486,1.00,4.00,0.00,0.00,0.00,0.00,0.01697409,4.195739,0.07121885140251,3.002839,8.406696E-06,,11.60603,2.447514E-05,5258.196,0.0399,,0,0.000183,25.831014051317,-0.000139997417182375,
2021/11/24 11:37:08,9162.7065,1800.0038,1.00,5.00,0.00,0.00,0.00,0.00,0,4.186749,0,3.002839,8.406696E-06,,11.60603,2.447514E-05,5258.196,0.0399,,0,0.000183,25.64484,0.003465414,
2021/11/24 13:33:03,16117.331,6954.5754,1.00,7.00,0.00,0.00,0.00,0.00,-1.500194,2.499994,-3.750475998836,3.002839,2.897391,3.65725840067122,11.60603,10.53463,5258.232,6952.749,,96.49,62.986761,27.07833,-0.08821547,
2021/11/24 14:03:03,17917.3855,1800.0045,1.00,9.00,0.00,0.00,0.00,0.00,0,2.880013,0,3.002839,2.897396,,11.60603,10.53465,5258.232,6952.76,,96.49,62.98687,25.84892,0.08349717,
2021/11/24 15:31:15,23208.942,5291.514,1.00,10.00,0.00,0.00,0.00,0.00,0.04999494,4.199977,0.20997759811638,5.979634,2.89741,3.87340216149902,23.09784,10.53469,10548.49,6952.8,,48.45,62.987174,25.40437,-0.03289819,
2021/11/24 16:01:15,25008.9973,1800.0049,1.00,12.00,0.00,0.00,0.00,0.00,0,4.187696,0,5.979634,2.89741,,23.09784,10.53469,10548.5,6952.8,,48.45,62.987174,25.57257,0.03079593,
2021/11/24 16:46:52,27746.105,2737.0668,1.00,13.00,0.00,0.00,0.00,0.00,-3.868149,2.499982,-9.670302873318,5.979634,5.838168,3.22114227913427,23.09784,21.00592,10548.53,9689.381,,97.63,126.916696,30.09786,-0.04520059,
2021/11/24 17:16:52,29546.1506,1800.0039,1.00,14.00,0.00,0.00,0.00,0.00,0,2.979031,0,5.979634,5.838172,,23.09784,21.00593,10548.53,9689.386,,97.63,126.916783,25.49849,-0.0468272,
2021/11/24 18:44:11,34785.6474,5239.4335,1.00,10.00,1.00,1.00,0.00,0.00,0.04998475,4.200064,0.209939149024,8.916815,5.838208,,34.45487,21.00604,15786.9,9689.418,,65.47,126.917565,25.21517,-0.07380307,
2021/11/24 19:14:11,36585.7012,1800.0018,1.00,12.00,1.00,1.00,0.00,0.00,0,4.188235,0,8.916815,5.838208,,34.45487,21.00604,15786.91,9689.418,,65.47,126.917565,25.57439,-0.06922483,
2021/11/24 19:36:47,37941.4344,1355.6894,1.00,13.00,1.00,1.00,0.00,0.00,-7.735886,2.499967,-19.339459715762,8.916815,8.750146,,34.45487,31.05816,15786.91,11044.59,,98.13,190.220565,36.97717,0.007888079,
2021/11/24 20:06:47,39741.4805,1800.0027,1.00,14.00,1.00,1.00,0.00,0.00,0,3.034104,0,8.916815,8.750155,,34.45487,31.05818,15786.91,11044.6,,98.13,190.220761,25.6345,-0.01445889,
2021/11/24 21:33:23,44937.3003,5195.7546,1.00,10.00,2.00,2.00,0.00,0.00,0.0499946,4.200015,0.209978069919,11.82633,8.750237,,45.71751,31.05843,20979.83,11044.64,,73.99,190.222543,25.7057,0.04747987,
2021/11/24 22:03:23,46737.3499,1800.0016,1.00,12.00,2.00,2.00,0.00,0.00,0,4.188431,0,11.82633,8.750237,,45.71752,31.05843,20979.84,11044.64,,73.99,190.222543,25.57139,0.07127106,
2021/11/24 22:18:21,47635.2838,897.8922,1.00,13.00,2.00,2.00,0.00,0.00,-11.60393,2.499974,-29.00952329782,11.82633,11.64255,,45.71752,40.78833,20979.85,11941.93,,98.45,253.098913,44.3744,-0.02046466,
2021/11/24 22:48:21,49435.3276,1800.003,1.00,14.00,2.00,2.00,0.00,0.00,0,3.066204,0,11.82633,11.64256,,45.71752,40.78834,20979.85,11941.93,,98.45,253.09913,25.60176,0.04249394,
2021/11/25 00:14:36,54610.3717,5174.9797,1.00,10.00,3.00,3.00,0.00,0.00,0.0499916,4.200043,0.2099668696388,14.71763,11.64268,,56.9181,40.78873,26152.06,11941.97,,79.11,253.101739,25.42777,-0.02823234,
2021/11/25 00:44:36,56410.4227,1800.0035,1.00,12.00,3.00,3.00,0.00,0.00,0,4.188417,0,14.71763,11.64268,,56.9181,40.78873,26152.07,11941.97,,79.11,253.101739,25.54083,0.01790941,
2021/11/25 00:55:45,57078.9462,668.4831,1.00,13.00,3.00,3.00,0.00,0.00,-15.46958,2.499926,-38.67280525108,14.71763,14.51303,,56.9181,50.22784,26152.1,12609.9,,98.61,315.500652,52.54951,-0.02682805,
2021/11/25 01:25:45,58878.9887,1800.0021,1.00,14.00,3.00,3.00,0.00,0.00,0,3.102389,0,14.71763,14.51304,,56.9181,50.22787,26152.1,12609.91,,98.61,315.50087,25.34194,-0.05943954,
2021/11/25 02:51:23,64017.2003,5138.1465,1.00,10.00,4.00,4.00,0.00,0.00,0.04999418,4.200027,0.20997690584286,17.5872,14.51318,,68.04454,50.22831,31287.68,12609.95,,82.52,315.503913,25.42395,0.02170622,
2021/11/25 03:21:23,65817.2507,1800.0028,1.00,12.00,4.00,4.00,0.00,0.00,0,4.188296,0,17.5872,14.51318,,68.04455,50.22831,31287.69,12609.95,,82.52,315.503913,25.22167,0.0068295,
2021/11/25 03:30:13,66346.995899,529.7051,1.00,13.00,4.00,4.00,0.00,0.00,-19.33704,2.499934,-48.34132375536,17.5872,17.35619,,68.04455,59.37403,31287.7,13139.23,,98.69,377.308478,61.13086,0.05981445,
2021/11/25 04:00:13,68147.0404,1800.002,1.00,14.00,4.00,4.00,0.00,0.00,0,3.143718,0,17.5872,17.35622,,68.04455,59.37408,31287.7,13139.24,,98.69,377.30913,25.63099,0.09521604,
