Repository: HVES-Battery-Testing-Consortium/LG-HG2

# Battery Testing Consortium (BTC)
The Battery Testing Consortium (BTC) has been developed within the High Voltage and Energy Storage Lab at Oxford Brookes University to provide accurate and comprehensive cell data to Formula Student Electric teams. Through the BTC, we aim to provide FS teams with information for improved and informed decisions for cell selection, pack architecture design, thermal cooling requirements, and end of life predictions. A range of tests are completed to provide a comprehensive electrochemical lithium-ion characterisation for modelling, validation, and battery management parameterisation.

This repository provides two open-source sample datasets of the larger consortium dataset. To join the consortium, visit the [HVES website].

## Total Consortium Cells
|Cell|Chemistry|Nom. Voltage [V]|Nom. Capacity [Ah]|Energy Density [Wh/kg]|
|---|---|---|---|---|
| Samsung 25R  | NMC  | 3.6  | 2.5  | 206  |
|  LG HG2 |  NMC | 3.6  | 3  |  236 |
|  Sony VTC6 | NMC  | 3.6  |  3 |  232 |
|  Melasta SLPB6542126| LCO  | 3.7  | 3.9  | 191  |
|  Melasta SLPB8542126 | LCO  | 3.7  | 5.2  | 189  |
|  Melasta SLPB8346143 | LCO  | 3.7  | 6.3  | 196  |
|  Melasta SLPBB142124  | LCO  | 3.7  | 6.8  | 202  |
|  Melasta SLPB8870175 | LCO  | 3.7  | 12  | 197  |
|  Melasta SLPB7336128HV | NMC  | 3.8  | 3.7  | 204  |
|  Melasta SLPB9542124HV | NMC  | 3.8  | 5.95  | 215  |
|  Melasta SLPBB042126HV | NMC  |  3.8 | 7.5  | 228 |
|  Melasta SLPB7579207HV| NMC  | 3.8  | 15.4  | 227  |

## Notes
* For all tests dated before September 25th, 2021: Offset thermocouple measurements by 1.5°C (i.e. 30°C -> 28.5°C)
* Unless stated otherwise, all cells are stored in a controlled climate at 15°C

## Consortium Overview
An abriged overview describing the tests completed and data organisation can be found in [here]

File: Data/Round1/LG_HG2/Package 2/211126_BTC_STATIC_LG_HG2_4_15C/211126_BTC_STATIC_LG_HG2_4_15C_Channel_6_StatisticByStep.CSV
Date_Time                    ,Test_Time(s),Step_Time(s),Cycle_Index,Step_Index,TC_Counter1,TC_Counter2,TC_Counter3,TC_Counter4,Current(A),Voltage(V),Power(W),Charge_Capacity(Ah),Discharge_Capacity(Ah),Mean_Voltage(V),Charge_Energy(Wh),Discharge_Energy(Wh),Charge_Time(s),Discharge_Time(s),V_Max_On_Cycle(V),Coulombic_Efficiency(%),mAh/g,Aux_Temperature_1(C),Aux_dT/dt_1(C)
2021/11/26 14:51:33,1800.0029,1800.0029,1.00,1.00,0.00,0.00,0.00,0.00,0,3.190598,0,0,0,,0,0,0,0,,0,0,15.53375,0.03712177,
2021/11/26 16:19:29,7076.7383,5276.6942,1.00,2.00,0.00,0.00,0.00,0.00,0.04999455,4.199838,0.2099690108829,2.75512,0.0001960589,3.91012855829112,10.7761,0.0006255782,5274.628,0.0494,,0.01,0.004262,15.76723,0.05517364,
2021/11/26 16:24:29,7376.7818,300.0031,1.00,3.00,0.00,0.00,0.00,0.00,0,4.191836,0,2.75512,0.0001960589,,10.7761,0.0006255782,5274.628,0.0494,,0.01,0.004262,15.4545,0.0707233,
2021/11/26 16:24:31,7378.8728,2.051699,1.00,4.00,0.00,0.00,0.00,0.00,0.2500121,4.197543,1.0494365402703,2.75512,0.0001960589,,10.7761,0.0006255782,5274.628,0.0494,,0.01,0.004262,15.4538234954806,0.0705728817443927,
2021/11/26 16:54:32,9178.9161,1800.0028,1.00,5.00,0.00,0.00,0.00,0.00,0,4.18308,0,2.75512,0.0001960589,,10.7761,0.0006255782,5274.628,0.0494,,0.01,0.004262,15.70244,0.02405703,
2021/11/26 18:45:20,15827.6517,6648.6874,1.00,7.00,0.00,0.00,0.00,0.00,-1.50026,2.499952,-3.75057798752,2.755122,2.769874,3.65483416611799,10.77611,10.06589,5274.663,6646.177,,100.54,60.214652,18.05433,0.002049208,
2021/11/26 19:15:20,17627.7014,1800.0023,1.00,9.00,0.00,0.00,0.00,0.00,0,2.94144,0,2.755122,2.769876,,10.77611,10.0659,5274.663,6646.183,,100.54,60.214696,15.53173,-0.03824055,
2021/11/26 20:48:48,23235.0573,5607.3156,1.00,10.00,0.00,0.00,0.00,0.00,0.04999957,4.200036,0.20999999398452,5.582305,2.769893,3.90154657411293,21.76788,10.06595,10879.91,6646.234,,49.62,60.215065,15.82147,0.04382491,
2021/11/26 21:18:48,25035.1106,1800.0036,1.00,12.00,0.00,0.00,0.00,0.00,0,4.184384,0,5.582305,2.769893,,21.76788,10.06595,10879.92,6646.234,,49.62,60.215065,15.90375,0.06420851,
2021/11/26 22:04:44,27790.9785,2755.8276,1.00,13.00,0.00,0.00,0.00,0.00,-3.69429,2.499957,-9.23556614553,5.582305,5.596546,3.19907306244278,21.76788,20.09812,10879.96,9401.455,,100.26,121.664043,22.11161,-0.08728862,
2021/11/26 22:34:44,29591.0229,1800.0013,1.00,14.00,0.00,0.00,0.00,0.00,0,3.022537,0,5.582305,5.596548,,21.76788,20.09813,10879.96,9401.457,,100.26,121.664087,15.65259,0.03727198,
2021/11/27 00:07:28,35154.9961,5563.9105,1.00,10.00,1.00,1.00,0.00,0.00,0.04999765,4.199946,0.2099874301269,8.3765,5.596584,,32.64602,20.09823,16441.08,9401.495,,66.81,121.66487,15.59006,-0.08077085,
2021/11/27 00:37:28,36955.0479,1800.0037,1.00,12.00,1.00,1.00,0.00,0.00,0,4.18433,0,8.3765,5.596584,,32.64602,20.09823,16441.09,9401.495,,66.81,121.66487,15.46503,-0.07802129,
2021/11/27 01:00:14,38321.2433,1366.1553,1.00,13.00,1.00,1.00,0.00,0.00,-7.391914,2.49998,-18.47963716172,8.3765,8.399779,,32.64602,29.72138,16441.1,10766.77,,100.28,182.603891,31.48906,0.06117105,
2021/11/27 01:30:14,40121.2889,1800.0032,1.00,14.00,1.00,1.00,0.00,0.00,0,3.063911,0,8.3765,8.399787,,32.64602,29.7214,16441.1,10766.77,,100.28,182.604065,15.46053,0.003943443,
2021/11/27 03:02:37,45664.7976,5543.4439,1.00,10.00,2.00,2.00,0.00,0.00,0.04999825,4.199954,0.2099903500805,11.15423,8.399865,,43.46854,29.72164,21983.19,10766.82,,75.31,182.605761,15.89987,0.06715178,
2021/11/27 03:32:37,47464.8503,1800.0032,1.00,12.00,2.00,2.00,0.00,0.00,0,4.184296,0,11.15423,8.399865,,43.46854,29.72164,21983.2,10766.82,,75.31,182.605761,15.83557,0.05386591,
2021/11/27 03:47:44,48371.0387,906.1473,1.00,13.00,2.00,2.00,0.00,0.00,-11.09013,2.499972,-27.72501447636,11.15423,11.19056,,43.46854,39.06059,21983.23,11672.73,,100.33,243.273043,41.2006,0.03938675,
2021/11/27 04:17:44,50171.0826,1800.0027,1.00,14.00,2.00,2.00,0.00,0.00,0,3.091586,0,11.15423,11.19057,,43.46854,39.06062,21983.23,11672.73,,100.33,243.273261,15.91765,0.06517351,
2021/11/27 05:49:56,55703.4237,5532.2777,1.00,10.00,3.00,3.00,0.00,0.00,0.04999886,4.200002,0.20999531199772,13.92012,11.19069,,54.2521,39.06097,27514.19,11672.78,,80.39,243.27587,15.64983,-0.08797348,
2021/11/27 06:19:56,57503.4775,1800.0031,1.00,12.00,3.00,3.00,0.00,0.00,0,4.18423,0,13.92012,11.19069,,54.2521,39.06097,27514.2,11672.78,,80.39,243.27587,15.87268,0.06419003,
2021/11/27 06:31:12,58179.4875,675.9722,1.00,13.00,3.00,3.00,0.00,0.00,-14.78678,2.499975,-36.9665803305,13.92012,13.9664,,54.2521,48.14244,27514.23,12348.56,,100.33,303.617391,51.14723,-0.04996896,
2021/11/27 07:01:12,59979.5307,1800.0021,1.00,14.00,3.00,3.00,0.00,0.00,0,3.122284,0,13.92012,13.9664,,54.2521,48.14246,27514.23,12348.56,,100.33,303.617391,15.98506,0.1092219,
2021/11/27 08:33:01,65488.3762,5508.7829,1.00,10.00,4.00,4.00,0.00,0.00,0.04999975,4.19988,0.20999295003,16.67179,13.96655,,64.98858,48.14291,33021.65,12348.61,,83.77,303.620652,15.92405,0.07122278,
2021/11/27 09:03:01,67288.429999,1800.003,1.00,12.00,4.00,4.00,0.00,0.00,0,4.18424,0,16.67179,13.96655,,64.98858,48.14291,33021.66,12348.61,,83.77,303.620652,15.43384,-0.08811474,
2021/11/27 09:11:58,67825.6323,537.1615,1.00,13.00,4.00,4.00,0.00,0.00,-18.4847,2.49995,-46.210825765,16.67179,16.724,,64.98858,56.96116,33021.68,12885.63,,100.31,363.565217,61.5132,0.01366854,
2021/11/27 09:41:58,69625.6742,1800.0024,1.00,14.00,4.00,4.00,0.00,0.00,0,3.155879,0,16.67179,16.72401,,64.98858,56.9612,33021.68,12885.64,,100.31,363.565435,15.95487,0.06243646,
