Repository: HVES-Battery-Testing-Consortium/LG-HG2

# Battery Testing Consortium (BTC)
The Battery Testing Consortium (BTC) has been developed within the High Voltage and Energy Storage Lab at Oxford Brookes University to provide accurate and comprehensive cell data to Formula Student Electric teams. Through the BTC, we aim to provide FS teams with information for improved and informed decisions for cell selection, pack architecture design, thermal cooling requirements, and end of life predictions. A range of tests are completed to provide a comprehensive electrochemical lithium-ion characterisation for modelling, validation, and battery management parameterisation.

This repository provides two open-source sample datasets of the larger consortium dataset. To join the consortium, visit the [HVES website].

## Total Consortium Cells
|Cell|Chemistry|Nom. Voltage [V]|Nom. Capacity [Ah]|Energy Density [Wh/kg]|
|---|---|---|---|---|
| Samsung 25R  | NMC  | 3.6  | 2.5  | 206  |
|  LG HG2 |  NMC | 3.6  | 3  |  236 |
|  Sony VTC6 | NMC  | 3.6  |  3 |  232 |
|  Melasta SLPB6542126| LCO  | 3.7  | 3.9  | 191  |
|  Melasta SLPB8542126 | LCO  | 3.7  | 5.2  | 189  |
|  Melasta SLPB8346143 | LCO  | 3.7  | 6.3  | 196  |
|  Melasta SLPBB142124  | LCO  | 3.7  | 6.8  | 202  |
|  Melasta SLPB8870175 | LCO  | 3.7  | 12  | 197  |
|  Melasta SLPB7336128HV | NMC  | 3.8  | 3.7  | 204  |
|  Melasta SLPB9542124HV | NMC  | 3.8  | 5.95  | 215  |
|  Melasta SLPBB042126HV | NMC  |  3.8 | 7.5  | 228 |
|  Melasta SLPB7579207HV| NMC  | 3.8  | 15.4  | 227  |

## Notes
* For all tests dated before September 25th, 2021: Offset thermocouple measurements by 1.5°C (i.e. 30°C -> 28.5°C)
* Unless stated otherwise, all cells are stored in a controlled climate at 15°C

## Consortium Overview
An abriged overview describing the tests completed and data organisation can be found in [here]

File: Data/Round1/LG_HG2/Package 2/211128_BTC_STATIC_LG_HG2_4_35C/211128_BTC_STATIC_LG_HG2_4_35C_Channel_6_StatisticByStep.CSV
Date_Time                    ,Test_Time(s),Step_Time(s),Cycle_Index,Step_Index,TC_Counter1,TC_Counter2,TC_Counter3,TC_Counter4,Current(A),Voltage(V),Power(W),Charge_Capacity(Ah),Discharge_Capacity(Ah),Mean_Voltage(V),Charge_Energy(Wh),Discharge_Energy(Wh),Charge_Time(s),Discharge_Time(s),V_Max_On_Cycle(V),Coulombic_Efficiency(%),mAh/g,Aux_Temperature_1(C),Aux_dT/dt_1(C)
2021/11/28 10:51:35,1800.0023,1800.0023,1.00,1.00,0.00,0.00,0.00,0.00,0,3.207177,0,0,0,,0,0,0,0,,0,0,35.25941,-0.03143311,
2021/11/28 12:06:00,6265.5354,4465.493,1.00,2.00,0.00,0.00,0.00,0.00,0.04999527,4.200143,0.20998728332361,2.756918,1.354429E-09,3.88180345311112,10.70388,4.344491E-09,4464.258,0.0077,,0,0,35.53927,0.04728794,
2021/11/28 12:11:00,6565.5801,300.003,1.00,3.00,0.00,0.00,0.00,0.00,0,4.194571,0,2.756918,1.354429E-09,,10.70388,4.344491E-09,4464.259,0.0077,,0,0,35.51381,0.05872488,
2021/11/28 12:11:03,6567.6727,2.051699,1.00,4.00,0.00,0.00,0.00,0.00,0.2500171,4.198497,1.0496960442987,2.756918,1.354429E-09,-∞,10.70388,4.344491E-09,4464.259,0.0077,,0,0,35.5078433858202,0.0556807189014938,
2021/11/28 12:41:03,8367.7178,1800.0024,1.00,5.00,0.00,0.00,0.00,0.00,0,4.187326,0,2.756918,1.354429E-09,,10.70388,4.344491E-09,4464.259,0.0077,,0,0,35.36645,0.04320621,
2021/11/28 14:32:09,15034.0042,6666.2399,1.00,7.00,0.00,0.00,0.00,0.00,-1.50023,2.5,-3.750575,2.756921,2.777074,3.68825689170843,10.70389,10.18343,4464.294,6664.008,,100.73,60.371174,37.4136,0.09971142,
2021/11/28 15:02:09,16834.0572,1800.0031,1.00,9.00,0.00,0.00,0.00,0.00,0,2.895046,0,2.756921,2.777076,,10.70389,10.18343,4464.294,6664.015,,100.73,60.371217,35.4136,0.08051276,
2021/11/28 16:21:57,21622.4876,4788.3894,1.00,10.00,0.00,0.00,0.00,0.00,0.04999948,4.199978,0.20999671601144,5.598446,2.777093,3.87095307675765,21.65965,10.18348,9251.386,6664.055,,49.6,60.371587,35.38951,-0.05996346,
2021/11/28 16:51:57,23422.5405,1800.0031,1.00,12.00,0.00,0.00,0.00,0.00,0,4.188352,0,5.598446,2.777093,,21.65965,10.18348,9251.391,6664.055,,49.6,60.371587,35.63189,0.05380511,
2021/11/28 17:38:02,26186.6632,2764.0819,1.00,13.00,0.00,0.00,0.00,0.00,-3.704208,2.499977,-9.260434803216,5.598446,5.619713,3.29185165660814,21.65965,20.43299,9251.416,9427.558,,100.38,122.167674,40.47045,0.09339452,
2021/11/28 18:08:02,27986.7068,1800.0021,1.00,14.00,0.00,0.00,0.00,0.00,0,2.964273,0,5.598446,5.619717,,21.65965,20.433,9251.416,9427.561,,100.38,122.167761,35.88197,0.06438375,
2021/11/28 19:27:17,32742.5105,4755.7394,1.00,10.00,1.00,1.00,0.00,0.00,0.04999651,4.200056,0.20998814180456,8.416071,5.619753,,32.53454,20.43311,14005.77,9427.596,,66.77,122.168543,35.9468,0.06680012,
2021/11/28 19:57:17,34542.5638,1800.003,1.00,12.00,1.00,1.00,0.00,0.00,0,4.188806,0,8.416072,5.619753,,32.53454,20.43311,14005.77,9427.596,,66.77,122.168543,35.74076,0.04417658,
2021/11/28 20:20:06,35911.3769,1368.7735,1.00,13.00,1.00,1.00,0.00,0.00,-7.413322,2.499946,-18.532904680612,8.416072,8.437448,,32.53454,30.32409,14005.78,10796.04,,100.25,183.422783,47.12259,-0.05710244,
2021/11/28 20:50:06,37711.4201,1800.0032,1.00,14.00,1.00,1.00,0.00,0.00,0,3.019905,0,8.416072,8.437456,,32.53454,30.32412,14005.78,10796.04,,100.25,183.422957,35.34866,-0.06996989,
2021/11/28 22:08:49,42433.8856,4722.4014,1.00,10.00,2.00,2.00,0.00,0.00,0.04999488,4.200088,0.20998289554944,11.21364,8.437529,,43.34219,30.32433,18726.82,10796.08,,75.24,183.424543,35.67287,0.0780189,
2021/11/28 22:38:49,44233.9384,1800.0023,1.00,12.00,2.00,2.00,0.00,0.00,0,4.188723,0,11.21364,8.437529,,43.34219,30.32433,18726.83,10796.08,,75.24,183.424543,35.68139,-0.03045678,
2021/11/28 22:53:56,45141.1356,907.1563,1.00,13.00,2.00,2.00,0.00,0.00,-11.12195,2.499926,-27.8040519757,11.21364,11.2392,,43.34219,39.93189,18726.87,11702.97,,100.23,244.330435,56.40031,0.09822965,
2021/11/28 23:23:56,46941.18,1800.0028,1.00,14.00,2.00,2.00,0.00,0.00,0,3.057757,0,11.21364,11.23922,,43.34219,39.93192,18726.87,11702.97,,100.23,244.33087,35.40477,-0.02638936,
2021/11/29 00:42:24,51649.1409,4707.896,1.00,10.00,3.00,3.00,0.00,0.00,0.04998994,4.2001,0.209962746994,13.99689,11.23934,,54.10239,39.93229,23433.33,11703.02,,80.3,244.333478,35.54793,-0.00531435,
2021/11/29 01:12:24,53449.1912,1800.0027,1.00,12.00,3.00,3.00,0.00,0.00,0,4.188827,0,13.99689,11.23934,,54.10239,39.93229,23433.33,11703.02,,80.3,244.333478,35.4622,-0.004656315,
2021/11/29 01:23:40,54125.4829,676.2506,1.00,13.00,3.00,3.00,0.00,0.00,-14.82925,2.499867,-37.07115270975,13.99689,14.02397,,54.10239,49.27975,23433.37,12379.04,,100.19,304.868913,65.03615,-0.0572896,
2021/11/29 01:53:40,55925.5256,1800.0021,1.00,14.00,3.00,3.00,0.00,0.00,0,3.097663,0,13.99689,14.02397,,54.10239,49.27975,23433.37,12379.04,,100.19,304.868913,35.5148,-0.06280065,
2021/11/29 03:11:42,60607.1643,4681.5729,1.00,10.00,4.00,4.00,0.00,0.00,0.04999883,4.199917,0.20999093609711,16.76404,14.02413,,64.80936,49.28024,28113.55,12379.09,,83.66,304.872391,35.4083,-0.06744623,
2021/11/29 03:41:42,62407.2152,1800.0022,1.00,12.00,4.00,4.00,0.00,0.00,0,4.188576,0,16.76404,14.02413,,64.80936,49.28024,28113.56,12379.09,,83.66,304.872391,35.68997,-0.01710653,
2021/11/29 03:50:37,62942.2395,534.9831,1.00,13.00,4.00,4.00,0.00,0.00,-18.53845,2.532299,-46.94489839655,16.76404,16.77815,,64.80936,58.34118,28113.6,12913.88,,100.08,364.742391,75.07059,0.05253792,
2021/11/29 04:50:37,66542.2841,3600.0029,1.00,15.00,4.00,4.00,0.00,0.00,0,3.16925,0,16.76404,16.77817,,64.80936,58.34123,28113.6,12913.89,,100.08,364.742826,35.34673,-0.07495403,
