Repository: HVES-Battery-Testing-Consortium/LG-HG2

# Battery Testing Consortium (BTC)
The Battery Testing Consortium (BTC) has been developed within the High Voltage and Energy Storage Lab at Oxford Brookes University to provide accurate and comprehensive cell data to Formula Student Electric teams. Through the BTC, we aim to provide FS teams with information for improved and informed decisions for cell selection, pack architecture design, thermal cooling requirements, and end of life predictions. A range of tests are completed to provide a comprehensive electrochemical lithium-ion characterisation for modelling, validation, and battery management parameterisation.

This repository provides two open-source sample datasets of the larger consortium dataset. To join the consortium, visit the [HVES website].

## Total Consortium Cells
|Cell|Chemistry|Nom. Voltage [V]|Nom. Capacity [Ah]|Energy Density [Wh/kg]|
|---|---|---|---|---|
| Samsung 25R  | NMC  | 3.6  | 2.5  | 206  |
|  LG HG2 |  NMC | 3.6  | 3  |  236 |
|  Sony VTC6 | NMC  | 3.6  |  3 |  232 |
|  Melasta SLPB6542126| LCO  | 3.7  | 3.9  | 191  |
|  Melasta SLPB8542126 | LCO  | 3.7  | 5.2  | 189  |
|  Melasta SLPB8346143 | LCO  | 3.7  | 6.3  | 196  |
|  Melasta SLPBB142124  | LCO  | 3.7  | 6.8  | 202  |
|  Melasta SLPB8870175 | LCO  | 3.7  | 12  | 197  |
|  Melasta SLPB7336128HV | NMC  | 3.8  | 3.7  | 204  |
|  Melasta SLPB9542124HV | NMC  | 3.8  | 5.95  | 215  |
|  Melasta SLPBB042126HV | NMC  |  3.8 | 7.5  | 228 |
|  Melasta SLPB7579207HV| NMC  | 3.8  | 15.4  | 227  |

## Notes
* For all tests dated before September 25th, 2021: Offset thermocouple measurements by 1.5°C (i.e. 30°C -> 28.5°C)
* Unless stated otherwise, all cells are stored in a controlled climate at 15°C

## Consortium Overview
An abriged overview describing the tests completed and data organisation can be found in [here]

File: Data/Round1/LG_HG2/Package 3/211120_BTC_CellCond_LG_HG2_10_25C/211120_BTC_CellCond_LG_HG2_10_25C_Channel_8_Wb_1.CSV (part 1 of 57)
Data_Point,Date_Time,Test_Time(s),Step_Time(s),Cycle_Index,Step_Index,TC_Counter1,TC_Counter2,TC_Counter3,TC_Counter4,Current(A),Voltage(V),Power(W),Charge_Capacity(Ah),Discharge_Capacity(Ah),Charge_Energy(Wh),Discharge_Energy(Wh),ACR(Ohm),dV/dt(V/s),Internal_Resistance(Ohm),dQ/dV(Ah/V),dV/dQ(V/Ah),MetaCode_MV_UD1,MetaCode_MV_UD2,MetaCode_MV_UD3,MetaCode_MV_UD4,MetaCode_MV_UD5,MetaCode_MV_UD6,MetaCode_MV_UD7,MetaCode_MV_UD8,MetaCode_MV_UD9,MetaCode_MV_UD10,MetaCode_MV_UD11,MetaCode_MV_UD12,MetaCode_MV_UD13,MetaCode_MV_UD14,MetaCode_MV_UD15,MetaCode_MV_UD16,Aux_Temperature_1(C),Aux_dT/dt_1(C)
1,2021/11/20 08:52:51,60.0007,60.0007,1,1,0,0,0,0,0,3.535574,0,0,0,0,0,,0.0000132770901473123,,,,3,-1,0.5,4.19999980926514,2.5,0.0500000007450581,0,0,0,0,0,0,0,0,0,0,25.1725,-0.08213401
2,2021/11/20 08:53:51,120.0005,120.0005,1,1,0,0,0,0,0,3.535683,0,0,0,0,0,,-0.0000263546407950344,,,,,,,,,,,,,,,,,,,,25.41713,0.0159508
3,2021/11/20 08:54:51,180.0015,180.0015,1,1,0,0,0,0,0,3.53584,0,0,0,0,0,,0.0000295929203275591,,0,0,,,,,,,,,,,,,,,,,25.10144,-0.09436488
4,2021/11/20 08:55:51,240.0022,240.0022,1,1,0,0,0,0,0,3.535923,0,0,0,0,0,,0.000014461339560512,,,,,,,,,,,,,,,,,,,,25.49121,0.0360626
5,2021/11/20 08:56:51,300.0016,300.0016,1,1,0,0,0,0,0,3.535897,0,0,0,0,0,,-0.0000272616107395152,,0,0,,,,,,,,,,,,,,,,,25.23293,-0.08515179
6,2021/11/20 08:57:51,360.0015,360.0015,1,1,0,0,0,0,0,3.535772,0,0,0,0,0,,-0.0000144209998325096,,,,,,,,,,,,,,,,,,,,25.47787,0.042274
7,2021/11/20 08:58:51,420.0016,420.0016,1,1,0,0,0,0,0,3.535815,0,0,0,0,0,,-0.0000192027691809926,,0,0,,,,,,,,,,,,,,,,,25.45393,0.07991076
8,2021/11/20 08:59:51,480.0012,480.0012,1,1,0,0,0,0,0,3.535883,0,0,0,0,0,,-0.0000032003019896365,,,,,,,,,,,,,,,,,,,,25.41183,-0.1022768
9,2021/11/20 09:00:51,540.0012,540.0012,1,1,0,0,0,0,0,3.535913,0,0,0,0,0,,0.0000107868299892289,,0,0,,,,,,,,,,,,,,,,,25.29327,0.0514698
10,2021/11/20 09:01:51,600.0003,600.0003,1,1,0,0,0,0,0,3.536067,0,0,0,0,0,,0.0000162405904120533,,,,,,,,,,,,,,,,,,,,25.11428,-0.1128316
11,2021/11/20 09:02:51,660.0001,660.0001,1,1,0,0,0,0,0,3.535838,0,0,0,0,0,,0.0000261562108789803,,0,0,,,,,,,,,,,,,,,,,25.31458,-0.01762986
12,2021/11/20 09:03:51,720.0024,720.0024,1,1,0,0,0,0,0,3.535773,0,0,0,0,0,,0.00000940390327741625,,,,,,,,,,,,,,,,,,,,25.25827,-0.0664258
13,2021/11/20 09:04:51,780.0016,780.0016,1,1,0,0,0,0,0,3.535924,0,0,0,0,0,,-0.0000175817604031181,,0,0,,,,,,,,,,,,,,,,,25.35461,0.07908165
14,2021/11/20 09:05:51,840.0021,840.0021,1,1,0,0,0,0,0,3.536035,0,0,0,0,0,,-0.0000111818599179969,,,,,,,,,,,,,,,,,,,,25.40433,-0.007873774
15,2021/11/20 09:06:51,900.0023,900.0023,1,1,0,0,0,0,0,3.535949,0,0,0,0,0,,-0.0000318052116199397,,0,0,,,,,,,,,,,,,,,,,25.54184,0.1039118
16,2021/11/20 09:07:51,960.0009,960.0009,1,1,0,0,0,0,0,3.535718,0,0,0,0,0,,0.0000193214691535104,,,,,,,,,,,,,,,,,,,,25.51565,0.1080793
17,2021/11/20 09:08:51,1020.0026,1020.0026,1,1,0,0,0,0,0,3.53575,0,0,0,0,0,,0.0000363509207090829,,0,0,,,,,,,,,,,,,,,,,25.41224,0.01237631
18,2021/11/20 09:09:51,1080.0017,1080.0017,1,1,0,0,0,0,0,3.53576,0,0,0,0,0,,-0.0000332692688971292,,,,,,,,,,,,,,,,,,,,25.12413,-0.1058716
19,2021/11/20 09:10:51,1140.0022,1140.0022,1,1,0,0,0,0,0,3.536017,0,0,0,0,0,,-0.000018808899767464,,0,0,,,,,,,,,,,,,,,,,25.45493,0.127517
20,2021/11/20 09:11:51,1200.0012,1200.0012,1,1,0,0,0,0,0,3.53596,0,0,0,0,0,,-0.00000762515901442384,,,,,,,,,,,,,,,,,,,,25.39501,0.1169562
21,2021/11/20 09:12:51,1260.0021,1260.0021,1,1,0,0,0,0,0,3.536124,0,0,0,0,0,,-0.00000572960107092513,,0,0,,,,,,,,,,,,,,,,,25.43314,0.1052874
22,2021/11/20 09:13:51,1320.0003,1320.0003,1,1,0,0,0,0,0,3.535783,0,0,0,0,0,,-0.00000537365895070252,,,,,,,,,,,,,,,,,,,,25.3875,-0.08920908
23,2021/11/20 09:14:51,1380.0002,1380.0002,1,1,0,0,0,0,0,3.535832,0,0,0,0,0,,0.0000171889496414224,,0,0,,,,,,,,,,,,,,,,,25.21073,-0.07562637
24,2021/11/20 09:15:51,1440.0017,1440.0017,1,1,0,0,0,0,0,3.535857,0,0,0,0,0,,-0.0000187298701348482,,,,,,,,,,,,,,,,,,,,25.24144,0.09239793
25,2021/11/20 09:16:51,1500.0014,1500.0014,1,1,0,0,0,0,0,3.535932,0,0,0,0,0,,-0.0000239064593188232,,0,0,,,,,,,,,,,,,,,,,25.21161,0.07115126
26,2021/11/20 09:17:51,1560.0022,1560.0022,1,1,0,0,0,0,0,3.535925,0,0,0,0,0,,-0.0000337826495524496,,,,,,,,,,,,,,,,,,,,25.23393,-0.09005845
27,2021/11/20 09:18:51,1620.0004,1620.0004,1,1,0,0,0,0,0,3.535781,0,0,0,0,0,,0.0000259595108218491,,0,0,,,,,,,,,,,,,,,,,25.42519,0.1010072
28,2021/11/20 09:19:51,1680.0011,1680.0011,1,1,0,0,0,0,0,3.535701,0,0,0,0,0,,-0.0000114189297164558,,,,,,,,,,,,,,,,,,,,25.1783,-0.07827878
29,2021/11/20 09:20:51,1740.0015,1740.0015,1,1,0,0,0,0,0,3.535872,0,0,0,0,0,,-0.0000447636084572878,,0,0,,,,,,,,,,,,,,,,,25.40119,0.02188265
30,2021/11/20 09:21:51,1800.001,1800.001,1,1,0,0,0,0,0,3.535974,0,0,0,0,0,,-0.00000837707193568349,,,,,,,,,,,,,,,,,,,,25.43843,0.09518266
31,2021/11/20 09:21:51,1800.0024,1800.0024,1,1,0,0,0,0,0,3.535974,0,0,0,0,0,,-0.00000837707193568349,0,0,0,,,,,,,,,,,,,,,,,25.43843,0.09518266
32,2021/11/20 09:21:56,1805.0464,5.0017,1,2,0,0,0,0,1.498688,3.57444,5.35697033472,0.001956897,0.0001536697,0.006986924,0.0005433871,,0.00111795600969344,,0.115224599838257,175.922607421875,,,,,,,,,,,,,,,,,25.29465,0.02444327
33,2021/11/20 09:22:01,1810.0467,10.002,1,2,0,0,0,0,1.498695,3.579089,5.363962788855,0.004038621,0.0001536697,0.01443269,0.0005433871,,0.000882923719473183,,0.324689090251923,3.17108011245728,,,,,,,,,,,,,,,,,25.09033,-0.05869269
34,2021/11/20 09:22:06,1815.0452,15.0005,1,2,0,0,0,0,1.498978,3.582801,5.370539877378,0.0061196,0.0001536697,0.02188474,0.0005433871,,0.000685784674715251,,0.463232010602951,,,,,,,,,,,,,,,,,,25.24895,0.05605638
35,2021/11/20 09:22:11,1820.0467,20.002,1,2,0,0,0,0,1.499832,3.586316,5.378871498912,0.008202212,0.0001536697,0.02935009,0.0005433871,,0.000786370015703142,,0.594460427761078,,,,,,,,,,,,,,,,,,25.46865,0.1194823
36,2021/11/20 09:22:16,1825.0451,25.0004,1,2,0,0,0,0,1.49929,3.589431,5.38159800399,0.01028255,0.0001536697,0.03681397,0.0005433871,,0.000645290303509682,,,1.78849399089813,,,,,,,,,,,,,,,,,25.24747,0.03412783
37,2021/11/20 09:22:21,1830.0462,30.0015,1,2,0,0,0,0,1.499107,3.591719,5.384371094933,0.01236261,0.0001536697,0.04428282,0.0005433871,,0.000458485912531614,,0.696714818477631,,,,,,,,,,,,,,,,,,25.28699,0.007660985
38,2021/11/20 09:22:26,1835.0458,35.0011,1,2,0,0,0,0,1.498039,3.594523,5.384735640397,0.01444403,0.0001536697,0.05176193,0.0005433871,,0.000482127914438024,,,,,,,,,,,,,,,,,,,,25.48373,0.1182175
39,2021/11/20 09:22:31,1840.0462,40.0015,1,2,0,0,0,0,1.498726,3.596943,5.390831994618,0.01652536,0.0001536697,0.05924577,0.0005433871,,0.000533382990397513,,0.794691383838654,,,,,,,,,,,,,,,,,,25.30348,0.06673694
40,2021/11/20 09:22:36,1845.0457,45.001,1,2,0,0,0,0,1.498894,3.599045,5.39458695623,0.01860629,0.0001536697,0.06673285,0.0005433871,,0.000416721508372575,,,1.23640203475952,,,,,,,,,,,,,,,,,25.08241,-0.06810725
41,2021/11/20 09:22:41,1850.0454,50.0007,1,2,0,0,0,0,1.498817,3.60083,5.39698521811,0.02068579,0.0001536697,0.07421917,0.0005433871,,0.000553974823560566,,0.940179228782654,,,,,,,,,,,,,,,,,,25.26308,-0.05327106
42,2021/11/20 09:22:46,1855.0463,55.0016,1,2,0,0,0,0,1.498436,3.60289,5.39870008004,0.02276629,0.0001536697,0.08171322,0.0005433871,,0.00038768831291236,,,,,,,,,,,,,,,,,,,,25.49084,0.01137257
43,2021/11/20 09:22:51,1860.0455,60.0008,1,2,0,0,0,0,1.499634,3.604902,5.406033605868,0.02484832,0.0001536697,0.08921666,0.0005433871,,0.000300096085993573,,,,,,,,,,,,,,,,,,,,25.42912,-0.03092468
44,2021/11/20 09:22:56,1865.046,65.0013,1,2,0,0,0,0,1.499237,3.606406,5.406857312222,0.02692913,0.0001536697,0.09671933,0.0005433871,,0.000329668808262795,,1.13029503822327,,,,,,,,,,,,,,,,,,25.18933,-0.1094747
45,2021/11/20 09:23:01,1870.0463,70.0016,1,2,0,0,0,0,1.498695,3.608224,5.40762726768,0.02901103,0.0001536697,0.1042294,0.0005433871,,0.000429051404353231,,,0.911933720111847,,,,,,,,,,,,,,,,,25.49875,-0.0003111362
46,2021/11/20 09:23:06,1875.045,75.0003,1,2,0,0,0,0,1.498604,3.60973,5.40955581692,0.03109042,0.0001536697,0.1117338,0.0005433871,,0.000292922894004732,,,,,,,,,,,,,,,,,,,,25.40555,-0.03924668
47,2021/11/20 09:23:11,1880.0472,80.0025,1,2,0,0,0,0,1.498978,3.611384,5.413385165552,0.03317352,0.0001536697,0.1192548,0.0005433871,,0.000305696710711345,,1.25556004047394,,,,,,,,,,,,,,,,,,25.1699,-0.1238561
48,2021/11/20 09:23:16,1885.0459,85.0012,1,2,0,0,0,0,1.499359,3.612774,5.416845211866,0.03525358,0.0001536697,0.1267678,0.0005433871,,0.00032132730120793,,,,,,,,,,,,,,,,,,,,25.60443,0.0579679
49,2021/11/20 09:23:21,1890.0452,90.0005,1,2,0,0,0,0,1.497627,3.613979,5.412392527833,0.03733616,0.0001536697,0.1342928,0.0005433871,,0.000245208211708814,,,,,,,,,,,,,,,,,,,,25.12864,-0.07392228
50,2021/11/20 09:23:26,1895.045,95.0003,1,2,0,0,0,0,1.497734,3.615514,5.415078245276,0.03941676,0.0001536697,0.1418137,0.0005433871,,0.000218702101847157,,1.46794700622559,,,,,,,,,,,,,,,,,,25.55914,0.06840944
51,2021/11/20 09:23:31,1900.0461,100.0014,1,2,0,0,0,0,1.498543,3.617066,5.420328934838,0.04149865,0.0001536697,0.1493419,0.0005433871,,,,,,,,,,,,,,,,,,,,,,25.19251,-0.02316415
52,2021/11/20 09:23:36,1905.0451,105.0004,1,2,0,0,0,0,1.499031,3.617909,5.423357746179,0.04357969,0.0001536697,0.1568698,0.0005433871,,0.000178947899257764,,,0.691326379776001,,,,,,,,,,,,,,,,,25.57871,0.0744915
53,2021/11/20 09:23:41,1910.0463,110.0016,1,2,0,0,0,0,1.498222,3.619395,5.42265721569,0.04566121,0.0001536697,0.1644022,0.0005433871,,0.000216804299270734,,,,,,,,,,,,,,,,,,,,25.21465,-0.09712636
54,2021/11/20 09:23:46,1915.0469,115.0022,1,2,0,0,0,0,1.498711,3.620613,5.426252529843,0.04774295,0.0001536697,0.171938,0.0005433871,,0.000190222999663092,,1.62580704689026,,,,,,,,,,,,,,,,,,25.53695,-0.003318191
55,2021/11/20 09:23:51,1920.0462,120.0015,1,2,0,0,0,0,1.498909,3.622,5.429048398,0.04982292,0.0001536697,0.1794699,0.0005433871,,0.000254128506639972,,,,,,,,,,,,,,,,,,,,25.29727,-0.07907033
56,2021/11/20 09:23:56,1925.0471,125.0024,1,2,0,0,0,0,1.497772,3.623227,5.426767950244,0.05190441,0.0001536697,0.18701,0.0005433871,,0.000262754911091179,,,,,,,,,,,,,,,,,,,,25.43181,-0.005664229
57,2021/11/20 09:24:01,1930.045,130.0003,1,2,0,0,0,0,1.498596,3.624033,5.430961357668,0.05398445,0.0001536697,0.1945474,0.0005433871,,0.00019885970687028,,,,,,,,,,,,,,,,,,,,25.50985,0.08184314
58,2021/11/20 09:24:06,1935.0456,135.0009,1,2,0,0,0,0,1.499161,3.625598,5.435355123278,0.05606595,0.0001536697,0.2020925,0.0005433871,,0.000278194202110171,,1.72090303897858,,,,,,,,,,,,,,,,,,25.20802,-0.03815949
59,2021/11/20 09:24:11,1940.0449,140.0002,1,2,0,0,0,0,1.497879,3.626712,5.432375743848,0.05814581,0.0001536697,0.209634,0.0005433871,,,,,,,,,,,,,,,,,,,,,,25.59904,0.1134402
60,2021/11/20 09:24:16,1945.0458,145.0011,1,2,0,0,0,0,1.497765,3.627787,5.433572396055,0.06022621,0.0001536697,0.2171801,0.0005433871,,0.000211602600757033,,,0.591252624988556,,,,,,,,,,,,,,,,,25.28668,0.02817929
61,2021/11/20 09:24:21,1950.0459,150.0012,1,2,0,0,0,0,1.498383,3.628918,5.437509039594,0.06230696,0.0001536697,0.2247299,0.0005433871,,0.000242684298427776,,,,,,,,,,,,,,,,,,,,25.37411,0.03742993
62,2021/11/20 09:24:26,1955.0452,155.0005,1,2,0,0,0,0,1.498657,3.630175,5.440387174975,0.06438848,0.0001536697,0.2322848,0.0005433871,,0.000164498196681961,,,,,,,,,,,,,,,,,,,,25.54764,0.09031177
63,2021/11/20 09:24:31,1960.0468,160.0021,1,2,0,0,0,0,1.498741,3.631338,5.442435145458,0.06646989,0.0001536697,0.2398418,0.0005433871,,0.000226743097300641,,1.75329995155334,,,,,,,,,,,,,,,,,,25.22353,-0.04164457
64,2021/11/20 09:24:36,1965.045,165.0003,1,2,0,0,0,0,1.499176,3.632514,5.445777808464,0.06855118,0.0001536697,0.2474007,0.0005433871,,0.000290144205791876,,,,,,,,,,,,,,,,,,,,25.50463,0.06935179
65,2021/11/20 09:24:41,1970.0451,170.0004,1,2,0,0,0,0,1.498093,3.633484,5.443296946012,0.07063317,0.0001536697,0.2549644,0.0005433871,,0.000181339593837038,,,,,,,,,,,,,,,,,,,,25.44513,0.03301382
66,2021/11/20 09:24:46,1975.0477,175.003,1,2,0,0,0,0,1.498184,3.634468,5.445101806112,0.07271432,0.0001536697,0.2625275,0.0005433871,,,,,,,,,,,,,,,,,,,,,,25.26845,-0.08446395
67,2021/11/20 09:24:51,1980.0462,180.0015,1,2,0,0,0,0,1.498596,3.63557,5.44825065972,0.07479449,0.0001536697,0.2700892,0.0005433871,,0.000168934595421888,,1.92342102527618,,,,,,,,,,,,,,,,,,25.64082,0.07131219
68,2021/11/20 09:24:56,1985.0453,185.0006,1,2,0,0,0,0,1.499069,3.636819,5.451842621511,0.07687419,0.0001536697,0.2776515,0.0005433871,,0.000229844896239229,,,,,,,,,,,,,,,,,,,,25.31059,-0.09542048
69,2021/11/20 09:25:01,1990.0448,190.0001,1,2,0,0,0,0,1.498451,3.63789,5.45119990839,0.07895643,0.0001536697,0.2852252,0.0005433871,,0.000227294192882255,,,0.533809423446655,,,,,,,,,,,,,,,,,25.58174,-0.01583934
70,2021/11/20 09:25:06,1995.0457,195.001,1,2,0,0,0,0,1.498512,3.638939,5.452993758768,0.081037,0.0001536697,0.2927949,0.0005433871,,0.000218874993151985,,,,,,,,,,,,,,,,,,,,25.56136,-0.01775801
71,2021/11/20 09:25:11,2000.0449,200.0002,1,2,0,0,0,0,1.498711,3.639796,5.455002302956,0.08311824,0.0001536697,0.3003694,0.0005433871,,0.000266012793872505,,,,,,,,,,,,,,,,,,,,25.38333,-0.1002693
72,2021/11/20 09:25:16,2005.0449,205.0002,1,2,0,0,0,0,1.498833,3.640971,5.457207486843,0.08519989,0.0001536697,0.3079475,0.0005433871,,0.000269732408924028,,1.93552005290985,,,,,,,,,,,,,,,,,,25.65771,0.01027286
73,2021/11/20 09:25:21,2010.045,210.0003,1,2,0,0,0,0,1.499107,3.641792,5.459435879744,0.08728139,0.0001536697,0.3155271,0.0005433871,,0.000198061403352767,,,,,,,,,,,,,,,,,,,,25.61683,-0.009467602
74,2021/11/20 09:25:26,2015.0449,215.0002,1,2,0,0,0,0,1.498924,3.642876,5.460394265424,0.08936083,0.0001536697,0.3231012,0.0005433871,,,,,,,,,,,,,,,,,,,,,,25.39043,-0.09168267
75,2021/11/20 09:25:31,2020.0457,220.001,1,2,0,0,0,0,1.498642,3.643735,5.46065430787,0.09144186,0.0001536697,0.3306831,0.0005433871,,0.000193664105609059,,,,,,,,,,,,,,,,,,,,25.58925,-0.05339384
76,2021/11/20 09:25:36,2025.0459,225.0012,1,2,0,0,0,0,1.498619,3.644726,5.462055633394,0.09352353,0.0001536697,0.3382693,0.0005433871,,0.000233346407185309,,,,,,,,,,,,,,,,,,,,25.73701,0.02150238
77,2021/11/20 09:25:41,2030.0451,230.0004,1,2,0,0,0,0,1.498451,3.645828,5.463094612428,0.09560496,0.0001536697,0.3458566,0.0005433871,,0.000152562104631215,,2.16576790809631,,,,,,,,,,,,,,,,,,25.39442,-0.1239586
78,2021/11/20 09:25:46,2035.046,235.0013,1,2,0,0,0,0,1.498299,3.646434,5.463448415766,0.09768695,0.0001536697,0.3534478,0.0005433871,,,,,,,,,,,,,,,,,,,,,,25.51311,-0.06515145
79,2021/11/20 09:25:51,2040.0477,240.003,1,2,0,0,0,0,1.498459,3.647454,5.465560273386,0.0997685,0.0001536697,0.3610393,0.0005433871,,0.000112288602394983,,,,,,,,,,,,,,,,,,,,25.67328,0.04185677
80,2021/11/20 09:25:56,2045.0459,245.0012,1,2,0,0,0,0,1.498383,3.648272,5.466508744176,0.1018477,0.0001536697,0.3686241,0.0005433871,,,,,0.464113801717758,,,,,,,,,,,,,,,,,25.31518,-0.1326883
81,2021/11/20 09:26:01,2050.0453,250.0006,1,2,0,0,0,0,1.498909,3.649197,5.469814226073,0.1039293,0.0001536697,0.3762192,0.0005433871,,0.000138419200084172,,,,,,,,,,,,,,,,,,,,25.74378,0.0372684
82,2021/11/20 09:26:06,2055.0462,255.0015,1,2,0,0,0,0,1.498787,3.649946,5.470491615502,0.1060091,0.0001536697,0.3838097,0.0005433871,,0.000179611597559415,,,,,,,,,,,,,,,,,,,,25.33427,-0.06977439
83,2021/11/20 09:26:11,2060.0462,260.0015,1,2,0,0,0,0,1.497986,3.650867,5.468947653862,0.1080913,0.0001536697,0.3914108,0.0005433871,,,,2.39277100563049,,,,,,,,,,,,,,,,,,25.71897,0.09026885
84,2021/11/20 09:26:16,2065.0455,265.0008,1,2,0,0,0,0,1.498512,3.651681,5.472087798672,0.1101714,0.0001536697,0.3990056,0.0005433871,,0.00013603109982796,,,,,,,,,,,,,,,,,,,,25.3959,-0.02135932
85,2021/11/20 09:26:21,2070.047,270.0023,1,2,0,0,0,0,1.498566,3.652519,5.473540787754,0.1122529,0.0001536697,0.4066076,0.0005433871,,0.000141383497975767,,,,,,,,,,,,,,,,,,,,25.66042,0.07791996
86,2021/11/20 09:26:26,2075.0455,275.0008,1,2,0,0,0,0,1.498657,3.653101,5.474745385357,0.1143323,0.0001536697,0.4142032,0.0005433871,,,,,,,,,,,,,,,,,,,,,,25.4958,-0.02688766
87,2021/11/20 09:26:31,2080.0453,280.0006,1,2,0,0,0,0,1.498497,3.65376,5.47514839872,0.1164126,0.0001536697,0.4218038,0.0005433871,,0.000212918195757084,,,,,,,,,,,,,,,,,,,,25.53171,-0.06364942
88,2021/11/20 09:26:36,2085.0474,285.0027,1,2,0,0,0,0,1.498566,3.654638,5.476716249108,0.1184956,0.0001536697,0.4294156,0.0005433871,,0.000210878002690151,,,,,,,,,,,,,,,,,,,,25.71099,0.01787245
89,2021/11/20 09:26:41,2090.0457,290.001,1,2,0,0,0,0,1.498528,3.65549,5.47785411872,0.1205754,0.0001536697,0.4370172,0.0005433871,,0.000171620704350062,,,,,,,,,,,,,,,,,,,,25.35158,-0.1455545
90,2021/11/20 09:26:46,2095.0458,295.0011,1,2,0,0,0,0,1.498642,3.656183,5.479309403486,0.122656,0.0001536697,0.4446234,0.0005433871,,,,2.7389440536499,,,,,,,,,,,,,,,,,,25.72607,0.05642653
91,2021/11/20 09:26:51,2100.0467,300.002,1,2,0,0,0,0,1.498894,3.656799,5.481154080306,0.1247372,0.0001536697,0.4522332,0.0005433871,,0.000158784998347983,,,,,,,,,,,,,,,,,,,,25.3511,-0.0515759
92,2021/11/20 09:26:56,2105.0452,305.0005,1,2,0,0,0,0,1.498711,3.657694,5.481826232434,0.1268164,0.0001536697,0.4598369,0.0005433871,,0.00012611219426617,,,0.372270613908768,,,,,,,,,,,,,,,,,25.76777,0.1322764
93,2021/11/20 09:27:01,2110.0456,310.0009,1,2,0,0,0,0,1.498489,3.658171,5.481729003619,0.1288971,0.0001536697,0.4674479,0.0005433871,,,,,,,,,,,,,,,,,,,,,,25.4061,-0.04134417
94,2021/11/20 09:27:06,2115.0466,315.0019,1,2,0,0,0,0,1.498581,3.658833,5.483057615973,0.1309767,0.0001536697,0.4750558,0.0005433871,,0.000131454595248215,,,,,,,,,,,,,,,,,,,,25.73587,0.06214917
95,2021/11/20 09:27:11,2120.0454,320.0007,1,2,0,0,0,0,1.498543,3.659544,5.483984044392,0.1330594,0.0001536697,0.4826768,0.0005433871,,,,,,,,,,,,,,,,,,,,,,25.41413,-0.05565107
96,2021/11/20 09:27:16,2125.0452,325.0005,1,2,0,0,0,0,1.498497,3.660015,5.484521497455,0.1351399,0.0001536697,0.4902909,0.0005433871,,0.0000922692124731839,,,,,,,,,,,,,,,,,,,,25.59653,-0.05435646
97,2021/11/20 09:27:21,2130.0462,330.0015,1,2,0,0,0,0,1.498604,3.66065,5.4858647326,0.1372207,0.0001536697,0.4979071,0.0005433871,,,,3.08600211143494,,,,,,,,,,,,,,,,,,25.70522,-0.0002878904
98,2021/11/20 09:27:26,2135.0453,335.0006,1,2,0,0,0,0,1.498497,3.661187,5.486277735939,0.1393016,0.0001536697,0.5055249,0.0005433871,,0.0000934320632950403,,,,,,,,,,,,,,,,,,,,25.3764,-0.1300496
99,2021/11/20 09:27:31,2140.0448,340.0001,1,2,0,0,0,0,1.498695,3.661925,5.488108687875,0.1413821,0.0001536697,0.5131428,0.0005433871,,,,,,,,,,,,,,,,,,,,,,25.64182,-0.03396153
100,2021/11/20 09:27:36,2145.0456,345.0009,1,2,0,0,0,0,1.498749,3.662446,5.489087280054,0.1434619,0.0001536697,0.5207592,0.0005433871,,0.000172872896655463,,,,,,,,,,,,,,,,,,,,25.71768,0.03272831
101,2021/11/20 09:27:41,2150.0447,350,1,2,0,0,0,0,1.498489,3.662655,5.488448228295,0.1455445,0.0001536697,0.528387,0.0005433871,,0.000133389796246774,,,,,,,,,,,,,,,,,,,,25.39993,-0.1143837
102,2021/11/20 09:27:46,2155.045,355.0003,1,2,0,0,0,0,1.498741,3.663349,5.490411343609,0.1476251,0.0001536697,0.5360086,0.0005433871,,,,,,,,,,,,,,,,,,,,,,25.48692,-0.1007658
103,2021/11/20 09:27:51,2160.0449,360.0002,1,2,0,0,0,0,1.498344,3.664058,5.490019319952,0.1497055,0.0001536697,0.5436304,0.0005433871,,,,,,,,,,,,,,,,,,,,,,25.74828,0.102036
104,2021/11/20 09:27:56,2165.0467,365.002,1,2,0,0,0,0,1.498199,3.664592,5.490288069808,0.1517873,0.0001536697,0.5512586,0.0005433871,,0.0000803276270744391,,,,,,,,,,,,,,,,,,,,25.74378,0.09095848
105,2021/11/20 09:28:01,2170.0448,370.0001,1,2,0,0,0,0,1.498291,3.664993,5.491226026963,0.1538661,0.0001536697,0.5588769,0.0005433871,,,,,,,,,,,,,,,,,,,,,,25.42341,-0.02344012
106,2021/11/20 09:28:06,2175.0451,375.0004,1,2,0,0,0,0,1.49855,3.665281,5.49260684255,0.1559472,0.0001536697,0.5665044,0.0005433871,,0.0000910036833374761,,,,,,,,,,,,,,,,,,,,25.55703,0.0666678
107,2021/11/20 09:28:11,2180.0468,380.0021,1,2,0,0,0,0,1.498894,3.665902,5.494798512388,0.1580295,0.0001536697,0.5741373,0.0005433871,,,,3.92217206954956,,,,,,,,,,,,,,,,,,25.88429,0.1555264
108,2021/11/20 09:28:16,2185.0467,385.002,1,2,0,0,0,0,1.498497,3.666418,5.494116373746,0.160111,0.0001536697,0.5817683,0.0005433871,,,,,,,,,,,,,,,,,,,,,,25.71091,0.08762181
109,2021/11/20 09:28:21,2190.0469,390.0022,1,2,0,0,0,0,1.498642,3.666661,5.495012174362,0.1621911,0.0001536697,0.5893954,0.0005433871,,0.0000631446819170378,,,,,,,,,,,,,,,,,,,,25.4199,-0.09578288
110,2021/11/20 09:28:26,2195.0467,395.002,1,2,0,0,0,0,1.499161,3.667131,5.497619777091,0.1642716,0.0001536697,0.5970244,0.0005433871,,,,,,,,,,,,,,,,,,,,,,25.51354,-0.07291734
111,2021/11/20 09:28:31,2200.0462,400.0015,1,2,0,0,0,0,1.498436,3.667617,5.495689347012,0.1663528,0.0001536697,0.6046574,0.0005433871,,0.0000859942228998989,,,0.261082291603088,,,,,,,,,,,,,,,,,25.8555,0.03893614
112,2021/11/20 09:28:36,2205.0454,405.0007,1,2,0,0,0,0,1.498978,3.668056,5.498335246768,0.1684335,0.0001536697,0.612289,0.0005433871,,,,,,,,,,,,,,,,,,,,,,25.53973,-0.09842992
113,2021/11/20 09:28:41,2210.0448,410.0001,1,2,0,0,0,0,1.498894,3.668531,5.498739104714,0.1705131,0.0001536697,0.6199176,0.0005433871,,0.000080137382610701,,,,,,,,,,,,,,,,,,,,25.49494,0.07473767
114,2021/11/20 09:28:46,2215.0465,415.0018,1,2,0,0,0,0,1.497444,3.669096,5.494265790624,0.1725946,0.0001536697,0.6275541,0.0005433871,,,,,,,,,,,,,,,,,,,,,,25.83784,0.04011214
115,2021/11/20 09:28:51,2220.0457,420.001,1,2,0,0,0,0,1.497948,3.669312,5.496438571776,0.1746741,0.0001536697,0.6351843,0.0005433871,,,,,,,,,,,,,,,,,,,,,,25.61593,-0.06848931
116,2021/11/20 09:28:56,2225.0449,425.0002,1,2,0,0,0,0,1.498604,3.669833,5.499626413132,0.1767547,0.0001536697,0.6428193,0.0005433871,,0.0000745144498068839,,,,,,,,,,,,,,,,,,,,25.76555,0.09025753
117,2021/11/20 09:29:01,2230.0459,430.0012,1,2,0,0,0,0,1.498833,3.670139,5.500925447787,0.178836,0.0001536697,0.6504574,0.0005433871,,,,,,,,,,,,,,,,,,,,,,25.68441,0.02568424
118,2021/11/20 09:29:06,2235.046,435.0013,1,2,0,0,0,0,1.498344,3.670732,5.500019267808,0.1809177,0.0001536697,0.6580982,0.0005433871,,0.0000578501712880097,,4.87137985229492,,,,,,,,,,,,,,,,,,25.34456,-0.08011281
119,2021/11/20 09:29:11,2240.0455,440.0008,1,2,0,0,0,0,1.498405,3.671024,5.50068071672,0.182996,0.0001536697,0.665727,0.0005433871,,,,,,,,,,,,,,,,,,,,,,25.71538,0.07817566
120,2021/11/20 09:29:16,2245.0452,445.0005,1,2,0,0,0,0,1.498405,3.671331,5.501140727055,0.1850785,0.0001536697,0.6733725,0.0005433871,,0.000100655299320351,,,,,,,,,,,,,,,,,,,,25.81784,0.09235203
121,2021/11/20 09:29:21,2250.0457,450.001,1,2,0,0,0,0,1.499855,3.671689,5.507001105095,0.187158,0.0001536697,0.6810074,0.0005433871,,,,,,,,,,,,,,,,,,,,,,25.39509,-0.09244442
122,2021/11/20 09:29:26,2255.0466,455.0019,1,2,0,0,0,0,1.498436,3.672138,5.502463776168,0.1892391,0.0001536697,0.688649,0.0005433871,,,,,,,,,,,,,,,,,,,,,,25.84493,0.09247541
123,2021/11/20 09:29:31,2260.0459,460.0012,1,2,0,0,0,0,1.498604,3.672668,5.503874955472,0.1913206,0.0001536697,0.6962932,0.0005433871,,0.0000758634196245112,,,,,,,,,,,,,,,,,,,,25.53662,-0.06555378
124,2021/11/20 09:29:36,2265.0467,465.002,1,2,0,0,0,0,1.499321,3.672788,5.506688176948,0.1934021,0.0001536697,0.7039378,0.0005433871,,,,,,,,,,,,,,,,,,,,,,25.56942,-0.07750392
125,2021/11/20 09:29:41,2270.046,470.0013,1,2,0,0,0,0,1.497948,3.673182,5.502235630536,0.1954826,0.0001536697,0.7115797,0.0005433871,,0.0000793404906289652,,,,,,,,,,,,,,,,,,,,25.81925,0.06877482
126,2021/11/20 09:29:46,2275.0453,475.0006,1,2,0,0,0,0,1.498528,3.6738,5.5052921664,0.1975623,0.0001536697,0.7192196,0.0005433871,,,,,,,,,,,,,,,,,,,,,,25.56853,-0.06667018
127,2021/11/20 09:29:51,2280.045,480.0003,1,2,0,0,0,0,1.498604,3.674134,5.506071908936,0.1996426,0.0001536697,0.7268624,0.0005433871,,0.0000425147700298112,,,,,,,,,,,,,,,,,,,,25.61334,-0.07499278
128,2021/11/20 09:29:56,2285.0455,485.0008,1,2,0,0,0,0,1.498131,3.674292,5.504570748252,0.2017246,0.0001536697,0.7345122,0.0005433871,,,,,,,,,,,,,,,,,,,,,,25.85111,0.05269229
129,2021/11/20 09:30:01,2290.0454,490.0007,1,2,0,0,0,0,1.498596,3.674783,5.507015104668,0.2038051,0.0001536697,0.742157,0.0005433871,,,,,,,,,,,,,,,,,,,,,,25.44964,-0.1312685
130,2021/11/20 09:30:06,2295.0457,495.001,1,2,0,0,0,0,1.497192,3.675207,5.502490518744,0.2058855,0.0001536697,0.7498024,0.0005433871,,0.0000673671820550226,,,,,,,,,,,,,,,,,,,,25.85864,0.01218438
131,2021/11/20 09:30:11,2300.0449,500.0002,1,2,0,0,0,0,1.498474,3.675458,5.507578251092,0.2079655,0.0001536697,0.7574472,0.0005433871,,,,,,,,,,,,,,,,,,,,,,25.61024,-0.08758605
132,2021/11/20 09:30:16,2305.0454,505.0007,1,2,0,0,0,0,1.498154,3.676047,5.507284517238,0.2100455,0.0001536697,0.7650927,0.0005433871,,0.0000877862621564418,,5.54894685745239,,,,,,,,,,,,,,,,,,25.74111,0.001661777
133,2021/11/20 09:30:21,2310.045,510.0003,1,2,0,0,0,0,1.498856,3.676491,5.510530594296,0.2121272,0.0001536697,0.7727451,0.0005433871,,,,,,,,,,,,,,,,,,,,,,25.80054,0.1038206
134,2021/11/20 09:30:26,2315.0458,515.0011,1,2,0,0,0,0,1.498276,3.676795,5.50885370542,0.2142088,0.0001536697,0.7803982,0.0005433871,,,,,,,,,,,,,,,,,,,,,,25.48422,-0.07928491
135,2021/11/20 09:30:31,2320.0449,520.0002,1,2,0,0,0,0,1.498131,3.677152,5.508855402912,0.2162901,0.0001536697,0.7880509,0.0005433871,,0.0000658651915728115,,,0,,,,,,,,,,,,,,,,,25.72297,0.01776814
136,2021/11/20 09:30:36,2325.046,525.0013,1,2,0,0,0,0,1.498199,3.677217,5.509202832183,0.218372,0.0001536697,0.7957063,0.0005433871,,,,,,,,,,,,,,,,,,,,,,25.78285,0.07488728
137,2021/11/20 09:30:41,2330.046,530.0013,1,2,0,0,0,0,1.498146,3.677925,5.51006862705,0.2204516,0.0001536697,0.8033546,0.0005433871,,0.0000613639713265002,,,0.187782496213913,,,,,,,,,,,,,,,,,25.47142,-0.05576015
138,2021/11/20 09:30:46,2335.0455,535.0008,1,2,0,0,0,0,1.499657,3.678224,5.516074369168,0.2225329,0.0001536697,0.8110095,0.0005433871,,,,,,,,,,,,,,,,,,,,,,25.65199,0.005523562
139,2021/11/20 09:30:51,2340.0452,540.0005,1,2,0,0,0,0,1.498528,3.678485,5.51231277008,0.2246131,0.0001536697,0.8186611,0.0005433871,,0.000106808001874015,,,,,,,,,,,,,,,,,,,,25.84623,0.08441031
140,2021/11/20 09:30:56,2345.0453,545.0006,1,2,0,0,0,0,1.497841,3.679052,5.510634926732,0.2266929,0.0001536697,0.8263122,0.0005433871,,,,,,,,,,,,,,,,,,,,,,25.59915,-0.09316325
141,2021/11/20 09:31:01,2350.0454,550.0007,1,2,0,0,0,0,1.498405,3.679458,5.51331826449,0.2287749,0.0001536697,0.8339722,0.0005433871,,0.0000744798671803437,,,,,,,,,,,,,,,,,,,,25.45541,-0.1197863
142,2021/11/20 09:31:06,2355.0461,555.0014,1,2,0,0,0,0,1.498688,3.679569,5.514525905472,0.2308549,0.0001536697,0.8416254,0.0005433871,,,,,,,,,,,,,,,,,,,,,,25.75797,-0.02688825
143,2021/11/20 09:31:11,2360.0456,560.0009,1,2,0,0,0,0,1.498108,3.679842,5.512800738936,0.232936,0.0001536697,0.8492836,0.0005433871,,,,,,,,,,,,,,,,,,,,,,25.82135,-0.006935
144,2021/11/20 09:31:16,2365.0458,565.0011,1,2,0,0,0,0,1.498688,3.68053,5.51596614464,0.2350172,0.0001536697,0.8569428,0.0005433871,,0.0000845525719341822,,,,,,,,,,,,,,,,,,,,25.47272,-0.1312721
145,2021/11/20 09:31:21,2370.0449,570.0002,1,2,0,0,0,0,1.499077,3.680884,5.517928544068,0.2370959,0.0001536697,0.8645939,0.0005433871,,,,5.44581699371338,,,,,,,,,,,,,,,,,,25.84671,0.00651598
146,2021/11/20 09:31:26,2375.045,575.0003,1,2,0,0,0,0,1.499039,3.68101,5.51797754939,0.2391788,0.0001536697,0.8722608,0.0005433871,,0.0000276959908660501,,,,,,,,,,,,,,,,,,,,25.77305,-0.03493607
147,2021/11/20 09:31:31,2380.045,580.0003,1,2,0,0,0,0,1.498894,3.681366,5.517977409204,0.2412584,0.0001536697,0.8799164,0.0005433871,,,,,,,,,,,,,,,,,,,,,,25.51354,-0.1092404
148,2021/11/20 09:31:36,2385.0464,585.0017,1,2,0,0,0,0,1.499344,3.682097,5.520730044368,0.2433403,0.0001536697,0.8875817,0.0005433871,,,,,,,,,,,,,,,,,,,,,,25.69372,-0.05196571
149,2021/11/20 09:31:41,2390.0451,590.0004,1,2,0,0,0,0,1.498543,3.682472,5.518342638296,0.2454205,0.0001536697,0.8952413,0.0005433871,,0.0000389616106986068,,,,,,,,,,,,,,,,,,,,25.83651,0.01778662
150,2021/11/20 09:31:46,2395.0461,595.0014,1,2,0,0,0,0,1.499252,3.682426,5.520884545352,0.2475017,0.0001536697,0.9029054,0.0005433871,,,,,,,,,,,,,,,,,,,,,,25.52064,-0.1008087
151,2021/11/20 09:31:51,2400.0449,600.0002,1,2,0,0,0,0,1.498596,3.683013,5.519348549748,0.2495803,0.0001536697,0.9105605,0.0005433871,,0.0000793727667769417,,,,,,,,,,,,,,,,,,,,25.81563,-0.01580954
152,2021/11/20 09:31:56,2405.0458,605.0011,1,2,0,0,0,0,1.498367,3.683604,5.519390674668,0.2516613,0.0001536697,0.9182253,0.0005433871,,,,,,,,,,,,,,,,,,,,,,25.73099,-0.03702343
153,2021/11/20 09:32:01,2410.0468,610.0021,1,2,0,0,0,0,1.498184,3.683835,5.51906265564,0.2537448,0.0001536697,0.9258999,0.0005433871,,0.0000778461326262914,,,,,,,,,,,,,,,,,,,,25.5384,-0.1100618
154,2021/11/20 09:32:06,2415.047,615.0023,1,2,0,0,0,0,1.498451,3.684083,5.520417855433,0.2558234,0.0001536697,0.9335576,0.0005433871,,,,,,,,,,,,,,,,,,,,,,25.88618,0.05005896
155,2021/11/20 09:32:11,2420.0452,620.0005,1,2,0,0,0,0,1.497917,3.684538,5.519132107346,0.2579044,0.0001536697,0.9412249,0.0005433871,,,,,,,,,,,,,,,,,,,,,,25.51883,-0.07204473
156,2021/11/20 09:32:16,2425.0455,625.0008,1,2,0,0,0,0,1.498398,3.68529,5.52203116542,0.2599846,0.0001536697,0.9488897,0.0005433871,,0.0000673683025524952,,,,,,,,,,,,,,,,,,,,25.84223,0.06041169
157,2021/11/20 09:32:21,2430.0463,630.0016,1,2,0,0,0,0,1.498184,3.685234,5.521158615056,0.2620661,0.0001536697,0.9565605,0.0005433871,,,,,,,,,,,,,,,,,,,,,,25.86843,0.08190751
158,2021/11/20 09:32:26,2435.0449,635.0002,1,2,0,0,0,0,1.498634,3.685436,5.523119694424,0.2641464,0.0001536697,0.9642274,0.0005433871,,0.0000444091310782824,,5.52645683288574,,,,,,,,,,,,,,,,,,25.60451,-0.09881794
159,2021/11/20 09:32:31,2440.0458,640.0011,1,2,0,0,0,0,1.497986,3.686202,5.521878989172,0.2662273,0.0001536697,0.9718975,0.0005433871,,,,,,,,,,,,,,,,,,,,,,25.63464,-0.09838283
160,2021/11/20 09:32:36,2445.045,645.0003,1,2,0,0,0,0,1.499504,3.686551,5.527997970704,0.2683074,0.0001536697,0.9795653,0.0005433871,,,,,,,,,,,,,,,,,,,,,,25.92788,0.02273619
161,2021/11/20 09:32:41,2450.0467,650.002,1,2,0,0,0,0,1.497864,3.68674,5.52223512336,0.27039,0.0001536697,0.9872432,0.0005433871,,0.0000891171075636521,,,0,,,,,,,,,,,,,,,,,25.79394,-0.03839254
162,2021/11/20 09:32:46,2455.0459,655.0012,1,2,0,0,0,0,1.498726,3.687216,5.526126486816,0.2724701,0.0001536697,0.9949125,0.0005433871,,,,,,,,,,,,,,,,,,,,,,25.6023,-0.109356
163,2021/11/20 09:32:51,2460.0459,660.0012,1,2,0,0,0,0,1.498184,3.687672,5.524811187648,0.2745501,0.0001536697,1.002582,0.0005433871,,0.0000825798124424182,,,0.185220897197723,,,,,,,,,,,,,,,,,25.62444,-0.07124841
164,2021/11/20 09:32:56,2465.0468,665.0021,1,2,0,0,0,0,1.497841,3.688179,5.524305721539,0.2766309,0.0001536697,1.010256,0.0005433871,,,,,,,,,,,,,,,,,,,,,,25.6684,0.04639447
165,2021/11/20 09:33:01,2470.046,670.0013,1,2,0,0,0,0,1.498909,3.688346,5.528495014514,0.2787114,0.0001536697,1.017929,0.0005433871,,0.0000712410765117966,,,,,,,,,,,,,,,,,,,,25.95446,0.1007611
166,2021/11/20 09:33:06,2475.0459,675.0012,1,2,0,0,0,0,1.498436,3.688703,5.527285368508,0.2807911,0.0001536697,1.025601,0.0005433871,,,,,,,,,,,,,,,,,,,,,,25.95974,0.1047564
167,2021/11/20 09:33:11,2480.0452,680.0005,1,2,0,0,0,0,1.498207,3.689366,5.527433966762,0.2828727,0.0001536697,1.03328,0.0005433871,,,,,,,,,,,,,,,,,,,,,,25.6874,-0.09945631
168,2021/11/20 09:33:16,2485.0455,685.0008,1,2,0,0,0,0,1.497658,3.689318,5.525336617244,0.284952,0.0001536697,1.040951,0.0005433871,,0.0000577701794099994,,,,,,,,,,,,,,,,,,,,25.81784,-0.01480639
169,2021/11/20 09:33:21,2490.0452,690.0005,1,2,0,0,0,0,1.497475,3.689727,5.525273939325,0.2870329,0.0001536697,1.048629,0.0005433871,,,,,,,,,,,,,,,,,,,,,,26.0962,0.07423878
170,2021/11/20 09:33:26,2495.0453,695.0006,1,2,0,0,0,0,1.498367,3.690507,5.529733902069,0.289113,0.0001536697,1.056304,0.0005433871,,0.0000629392816335894,,,,,,,,,,,,,,,,,,,,25.93624,-0.03131807
171,2021/11/20 09:33:31,2500.0471,700.0024,1,2,0,0,0,0,1.497627,3.690916,5.527615456332,0.2911946,0.0001536697,1.063987,0.0005433871,,,,5.43340682983398,,,,,,,,,,,,,,,,,,25.77745,-0.05947053
172,2021/11/20 09:33:36,2505.0457,705.001,1,2,0,0,0,0,1.497948,3.691114,5.529096834072,0.2932742,0.0001536697,1.071663,0.0005433871,,0.000116981398605276,,,,,,,,,,,,,,,,,,,,25.66533,-0.04918575
173,2021/11/20 09:33:41,2510.0455,710.0008,1,2,0,0,0,0,1.498108,3.691356,5.530049954448,0.2953537,0.0001536697,1.079339,0.0005433871,,,,,,,,,,,,,,,,,,,,,,25.74426,0.03087163
174,2021/11/20 09:33:46,2515.0464,715.0017,1,2,0,0,0,0,1.498108,3.691808,5.530727099264,0.2974348,0.0001536697,1.087021,0.0005433871,,0.000088558801508043,,,,,,,,,,,,,,,,,,,,26.10469,0.1317787
175,2021/11/20 09:33:51,2520.0456,720.0009,1,2,0,0,0,0,1.498367,3.692435,5.532622753645,0.2995166,0.0001536697,1.094708,0.0005433871,,,,,,,,,,,,,,,,,,,,,,25.7087,-0.02732933
176,2021/11/20 09:33:56,2525.0464,725.0017,1,2,0,0,0,0,1.499451,3.69275,5.53709768025,0.3015967,0.0001536697,1.102389,0.0005433871,,,,,,,,,,,,,,,,,,,,,,26.09491,0.05671501
177,2021/11/20 09:34:01,2530.045,730.0003,1,2,0,0,0,0,1.498039,3.693032,5.532305964248,0.3036773,0.0001536697,1.110072,0.0005433871,,0.0000665034385747276,,,,,,,,,,,,,,,,,,,,25.69812,-0.1057357
178,2021/11/20 09:34:06,2535.046,735.0013,1,2,0,0,0,0,1.498474,3.693549,5.534687144226,0.3057584,0.0001536697,1.117758,0.0005433871,,,,,,,,,,,,,,,,,,,,,,26.11356,0.03810704
179,2021/11/20 09:34:11,2540.0451,740.0004,1,2,0,0,0,0,1.498856,3.694053,5.536853503368,0.3078378,0.0001536697,1.125439,0.0005433871,,0.0000879126382642426,,,,,,,,,,,,,,,,,,,,25.68259,-0.06262839
180,2021/11/20 09:34:16,2545.0453,745.0006,1,2,0,0,0,0,1.497566,3.694214,5.532329283124,0.3099192,0.0001536697,1.133128,0.0005433871,,,,,,,,,,,,,,,,,,,,,,26.13875,0.130893
181,2021/11/20 09:34:21,2550.046,750.0013,1,2,0,0,0,0,1.498405,3.69472,5.5361869216,0.3120002,0.0001536697,1.140816,0.0005433871,,0.0000723468328942545,,,,,,,,,,,,,,,,,,,,25.78277,0.01205802
182,2021/11/20 09:34:26,2555.0467,755.002,1,2,0,0,0,0,1.497734,3.695125,5.53431434675,0.3140796,0.0001536697,1.148499,0.0005433871,,,,,,,,,,,,,,,,,,,,,,25.93854,0.06234586
183,2021/11/20 09:34:31,2560.047,760.0023,1,2,0,0,0,0,1.498436,3.69528,5.53714058208,0.31616,0.0001536697,1.156187,0.0005433871,,,,,,,,,,,,,,,,,,,,,,26.005,0.07147849
184,2021/11/20 09:34:36,2565.0455,765.0008,1,2,0,0,0,0,1.498802,3.695858,5.539359362116,0.3182409,0.0001536697,1.163877,0.0005433871,,0.0000550009790458716,,5.1711630821228,,,,,,,,,,,,,,,,,,25.72788,-0.06002188
185,2021/11/20 09:34:41,2570.0456,770.0009,1,2,0,0,0,0,1.498985,3.696292,5.54068626362,0.3203206,0.0001536697,1.171564,0.0005433871,,,,,,,,,,,,,,,,,,,,,,26.07101,0.07746577
186,2021/11/20 09:34:46,2575.0455,775.0008,1,2,0,0,0,0,1.497917,3.696788,5.537481590596,0.3223999,0.0001536697,1.17925,0.0005433871,,0.0000649169232929125,,,,,,,,,,,,,,,,,,,,25.92346,0.03353655
187,2021/11/20 09:34:51,2580.0462,780.0015,1,2,0,0,0,0,1.498077,3.697002,5.538393665154,0.3244807,0.0001536697,1.186943,0.0005433871,,,,,0,,,,,,,,,,,,,,,,,25.69989,-0.06568313
188,2021/11/20 09:34:56,2585.0458,785.0011,1,2,0,0,0,0,1.498253,3.697456,5.539724544368,0.3265615,0.0001536697,1.194636,0.0005433871,,,,,,,,,,,,,,,,,,,,,,25.91936,0.05943239
189,2021/11/20 09:35:01,2590.0451,790.0004,1,2,0,0,0,0,1.498405,3.698036,5.54115563258,0.3286425,0.0001536697,1.202331,0.0005433871,,0.0000771679624449462,,,0.185422495007515,,,,,,,,,,,,,,,,,26.08781,0.1056987
190,2021/11/20 09:35:06,2595.046,795.0013,1,2,0,0,0,0,1.498512,3.698197,5.541792582864,0.3307234,0.0001536697,1.210026,0.0005433871,,0.000129404405015521,,,,,,,,,,,,,,,,,,,,26.13923,0.07950962
191,2021/11/20 09:35:11,2600.0464,800.0017,1,2,0,0,0,0,1.497826,3.698632,5.539907174032,0.3328035,0.0001536697,1.217719,0.0005433871,,,,,,,,,,,,,,,,,,,,,,26.08032,-0.01620591
192,2021/11/20 09:35:16,2605.045,805.0003,1,2,0,0,0,0,1.498672,3.698842,5.543350937824,0.3348827,0.0001536697,1.22541,0.0005433871,,,,,,,,,,,,,,,,,,,,,,25.96594,0.02476573
193,2021/11/20 09:35:21,2610.0452,810.0005,1,2,0,0,0,0,1.498253,3.69965,5.54301171145,0.336963,0.0001536697,1.233106,0.0005433871,,0.0000839524509501643,,,,,,,,,,,,,,,,,,,,25.8773,0.03687799
194,2021/11/20 09:35:26,2615.0453,815.0006,1,2,0,0,0,0,1.497444,3.699858,5.540330162952,0.3390436,0.0001536697,1.240803,0.0005433871,,,,,,,,,,,,,,,,,,,,,,25.89759,-0.09423256
195,2021/11/20 09:35:31,2620.0461,820.0014,1,2,0,0,0,0,1.498947,3.700169,5.546357222043,0.3411245,0.0001536697,1.248503,0.0005433871,,0.0000907793073565699,,,,,,,,,,,,,,,,,,,,25.85332,-0.08947611
196,2021/11/20 09:35:36,2625.046,825.0013,1,2,0,0,0,0,1.498543,3.700575,5.545470762225,0.3432054,0.0001536697,1.256204,0.0005433871,,,,5.15838193893433,,,,,,,,,,,,,,,,,,25.85694,0.02371013
197,2021/11/20 09:35:41,2630.0455,830.0008,1,2,0,0,0,0,1.498421,3.70124,5.54601574204,0.3452852,0.0001536697,1.263901,0.0005433871,,0.0000632237133686431,,,,,,,,,,,,,,,,,,,,25.89012,-0.0922972
198,2021/11/20 09:35:46,2635.0454,835.0007,1,2,0,0,0,0,1.498383,3.701242,5.545878091686,0.3473643,0.0001536697,1.271596,0.0005433871,,,,,,,,,,,,,,,,,,,,,,25.94515,-0.0127697
199,2021/11/20 09:35:51,2640.0454,840.0007,1,2,0,0,0,0,1.499092,3.701833,5.549388235636,0.3494458,0.0001536697,1.279302,0.0005433871,,,,,,,,,,,,,,,,,,,,,,26.06352,0.103513
200,2021/11/20 09:35:56,2645.0458,845.0011,1,2,0,0,0,0,1.498405,3.702549,5.547917934345,0.3515268,0.0001536697,1.287006,0.0005433871,,0.000058314690249972,,,,,,,,,,,,,,,,,,,,26.12427,0.009426475
201,2021/11/20 09:36:01,2650.0448,850.0001,1,2,0,0,0,0,1.497803,3.702814,5.546085917642,0.353607,0.0001536697,1.294708,0.0005433871,,,,,,,,,,,,,,,,,,,,,,26.13136,0.1224959
202,2021/11/20 09:36:06,2655.0464,855.0017,1,2,0,0,0,0,1.498512,3.703148,5.549211715776,0.3556889,0.0001536697,1.302417,0.0005433871,,0.0000689882872393355,,,,,,,,,,,,,,,,,,,,26.0945,0.01688659
203,2021/11/20 09:36:11,2660.0464,860.0017,1,2,0,0,0,0,1.499146,3.703865,5.55263439929,0.3577703,0.0001536697,1.310126,0.0005433871,,,,,,,,,,,,,,,,,,,,,,25.9886,0.102939
204,2021/11/20 09:36:16,2665.0455,865.0008,1,2,0,0,0,0,1.498604,3.704235,5.55118138794,0.3598494,0.0001536697,1.317826,0.0005433871,,0.000118101401312742,,,,,,,,,,,,,,,,,,,,26.04445,0.08424759
205,2021/11/20 09:36:21,2670.0466,870.0019,1,2,0,0,0,0,1.498474,3.704503,5.551101428422,0.3619316,0.0001536697,1.325539,0.0005433871,,,,,,,,,,,,,,,,,,,,,,26.15083,0.05540848
206,2021/11/20 09:36:26,2675.046,875.0013,1,2,0,0,0,0,1.498856,3.704806,5.552970701936,0.3640131,0.0001536697,1.333251,0.0005433871,,,,,,,,,,,,,,,,,,,,,,25.98944,-0.07826447
207,2021/11/20 09:36:31,2680.0452,880.0005,1,2,0,0,0,0,1.498581,3.705217,5.552567797077,0.3660934,0.0001536697,1.340958,0.0005433871,,0.000078831406426616,,,,,,,,,,,,,,,,,,,,25.7097,-0.1391107
208,2021/11/20 09:36:36,2685.0452,885.0005,1,2,0,0,0,0,1.498405,3.705747,5.552709833535,0.3681736,0.0001536697,1.348667,0.0005433871,,,,5.0591721534729,,,,,,,,,,,,,,,,,,25.9882,-0.05041897
209,2021/11/20 09:36:41,2690.0461,890.0014,1,2,0,0,0,0,1.498764,3.706254,5.554800070056,0.3702547,0.0001536697,1.356379,0.0005433871,,0.0000665385523461737,,,,,,,,,,,,,,,,,,,,26.15442,0.08894026
210,2021/11/20 09:36:46,2695.0462,895.0015,1,2,0,0,0,0,1.498291,3.706372,5.553223810252,0.3723362,0.0001536697,1.364094,0.0005433871,,,,,,,,,,,,,,,,,,,,,,26.01258,0.03506482
211,2021/11/20 09:36:51,2700.0463,900.0016,1,2,0,0,0,0,1.499176,3.706917,5.557321000392,0.3744169,0.0001536697,1.371806,0.0005433871,,0.000105557701317593,,,,,,,,,,,,,,,,,,,,25.79567,-0.05005002
212,2021/11/20 09:36:56,2705.0454,905.0007,1,2,0,0,0,0,1.497841,3.707597,5.553390798077,0.3764959,0.0001536697,1.379514,0.0005433871,,,,,0.20207180082798,,,,,,,,,,,,,,,,,26.00149,0.04849672
213,2021/11/20 09:37:01,2710.0454,910.0007,1,2,0,0,0,0,1.497276,3.707575,5.5512630657,0.3785761,0.0001536697,1.387226,0.0005433871,,0.0000823086811578833,,,,,,,,,,,,,,,,,,,,26.17698,0.1098627
214,2021/11/20 09:37:06,2715.0447,915,1,2,0,0,0,0,1.498352,3.708194,5.556179896288,0.3806565,0.0001536697,1.39494,0.0005433871,,,,,,,,,,,,,,,,,,,,,,26.0129,0.0635767
215,2021/11/20 09:37:11,2720.0464,920.0017,1,2,0,0,0,0,1.498459,3.708772,5.557442782348,0.3827395,0.0001536697,1.402665,0.0005433871,,,,,,,,,,,,,,,,,,,,,,25.83422,-0.07338047
216,2021/11/20 09:37:16,2725.0448,925.0001,1,2,0,0,0,0,1.498154,3.709065,5.55675056601,0.3848181,0.0001536697,1.410375,0.0005433871,,0.0000739224196877331,,,,,,,,,,,,,,,,,,,,25.96554,-0.02797186
