Repository: HVES-Battery-Testing-Consortium/LG-HG2

# Battery Testing Consortium (BTC)
The Battery Testing Consortium (BTC) has been developed within the High Voltage and Energy Storage Lab at Oxford Brookes University to provide accurate and comprehensive cell data to Formula Student Electric teams. Through the BTC, we aim to provide FS teams with information for improved and informed decisions for cell selection, pack architecture design, thermal cooling requirements, and end of life predictions. A range of tests are completed to provide a comprehensive electrochemical lithium-ion characterisation for modelling, validation, and battery management parameterisation.

File: Data/Round1/LG_HG2/Package 3/211120_BTC_CellCond_LG_HG2_10_25C/211120_BTC_CellCond_LG_HG2_10_25C_Channel_8_Wb_1.CSV (part 2 of 57)
Data_Point,Date_Time,Test_Time(s),Step_Time(s),Cycle_Index,Step_Index,TC_Counter1,TC_Counter2,TC_Counter3,TC_Counter4,Current(A),Voltage(V),Power(W),Charge_Capacity(Ah),Discharge_Capacity(Ah),Charge_Energy(Wh),Discharge_Energy(Wh),ACR(Ohm),dV/dt(V/s),Internal_Resistance(Ohm),dQ/dV(Ah/V),dV/dQ(V/Ah),MetaCode_MV_UD1,MetaCode_MV_UD2,MetaCode_MV_UD3,MetaCode_MV_UD4,MetaCode_MV_UD5,MetaCode_MV_UD6,MetaCode_MV_UD7,MetaCode_MV_UD8,MetaCode_MV_UD9,MetaCode_MV_UD10,MetaCode_MV_UD11,MetaCode_MV_UD12,MetaCode_MV_UD13,MetaCode_MV_UD14,MetaCode_MV_UD15,MetaCode_MV_UD16,Aux_Temperature_1(C),Aux_dT/dt_1(C)
217,2021/11/20 09:37:21,2730.0457,930.001,1,2,0,0,0,0,1.498787,3.709525,5.559787846175,0.3868996,0.0001536697,1.418095,0.0005433871,,,,,,,,,,,,,,,,,,,,,,26.11327,0.003498793
218,2021/11/20 09:37:26,2735.0449,935.0002,1,2,0,0,0,0,1.498711,3.710104,5.560373675944,0.3889795,0.0001536697,1.425811,0.0005433871,,0.0000572169810766354,,,,,,,,,,,,,,,,,,,,26.22701,0.07094324
219,2021/11/20 09:37:31,2740.0457,940.001,1,2,0,0,0,0,1.499092,3.710515,5.56240335238,0.3910599,0.0001536697,1.43353,0.0005433871,,,,,,,,,,,,,,,,,,,,,,26.22524,0.116629
220,2021/11/20 09:37:36,2745.0458,945.0011,1,2,0,0,0,0,1.49826,3.710911,5.55990951486,0.3931404,0.0001536697,1.44125,0.0005433871,,0.000126576502225362,,4.7456111907959,,,,,,,,,,,,,,,,,,26.1787,0.09418726
221,2021/11/20 09:37:41,2750.0452,950.0005,1,2,0,0,0,0,1.498566,3.711283,5.561602520178,0.3952216,0.0001536697,1.448973,0.0005433871,,,,,,,,,,,,,,,,,,,,,,26.09102,-0.07879615
222,2021/11/20 09:37:46,2755.046,955.0013,1,2,0,0,0,0,1.499275,3.711555,5.564641622625,0.3973027,0.0001536697,1.456698,0.0005433871,,0.0000687460997141898,,,,,,,,,,,,,,,,,,,,25.99391,-0.05609691
223,2021/11/20 09:37:51,2760.0449,960.0002,1,2,0,0,0,0,1.498146,3.712316,5.561591366136,0.3993815,0.0001536697,1.464414,0.0005433871,,,,,,,,,,,,,,,,,,,,,,25.90347,0.009549856
224,2021/11/20 09:37:56,2765.0459,965.0012,1,2,0,0,0,0,1.498077,3.712523,5.561645318271,0.4014637,0.0001536697,1.472144,0.0005433871,,,,,,,,,,,,,,,,,,,,,,25.81703,-0.08211732
225,2021/11/20 09:38:01,2770.0448,970.0001,1,2,0,0,0,0,1.498253,3.712937,5.562918999061,0.4035433,0.0001536697,1.479865,0.0005433871,,0.0000635398173471913,,,,,,,,,,,,,,,,,,,,25.90967,-0.08987725
226,2021/11/20 09:38:06,2775.0453,975.0006,1,2,0,0,0,0,1.498619,3.713421,5.565003265599,0.4056251,0.0001536697,1.487595,0.0005433871,,,,,,,,,,,,,,,,,,,,,,26.26467,-0.001072884
227,2021/11/20 09:38:11,2780.0454,980.0007,1,2,0,0,0,0,1.498688,3.714058,5.566214155904,0.4077054,0.0001536697,1.495321,0.0005433871,,0.000089725959696807,,,,,,,,,,,,,,,,,,,,26.12686,-0.06604373
228,2021/11/20 09:38:16,2785.0449,985.0002,1,2,0,0,0,0,1.498779,3.714248,5.566836903192,0.4097857,0.0001536697,1.503047,0.0005433871,,,,,,,,,,,,,,,,,,,,,,25.83961,-0.1509672
229,2021/11/20 09:38:21,2790.0454,990.0007,1,2,0,0,0,0,1.498207,3.714627,5.565280173789,0.4118658,0.0001536697,1.510773,0.0005433871,,0.0000980966869974509,,,,,,,,,,,,,,,,,,,,26.0077,-0.08199096
230,2021/11/20 09:38:26,2795.0447,995,1,2,0,0,0,0,1.498657,3.715485,5.568237603645,0.4139441,0.0001536697,1.518494,0.0005433871,,,,,,,,,,,,,,,,,,,,,,26.13713,0.08449733
231,2021/11/20 09:38:31,2800.0449,1000.0002,1,2,0,0,0,0,1.498459,3.715595,5.567666768105,0.416026,0.0001536697,1.52623,0.0005433871,,0.0000984164435067214,,,,,,,,,,,,,,,,,,,,26.24433,0.1067954
232,2021/11/20 09:38:36,2805.045,1005.0003,1,2,0,0,0,0,1.499199,3.71593,5.57091854007,0.4181076,0.0001536697,1.533965,0.0005433871,,,,4.89883089065552,,,,,,,,,,,,,,,,,,26.32758,0.09456277
233,2021/11/20 09:38:41,2810.0465,1010.0018,1,2,0,0,0,0,1.499489,3.716145,5.572318549905,0.420188,0.0001536697,1.541696,0.0005433871,,0.0000983039426500909,,,,,,,,,,,,,,,,,,,,26.27527,-0.01507878
234,2021/11/20 09:38:46,2815.0456,1015.0009,1,2,0,0,0,0,1.497971,3.717041,5.568019623811,0.4222689,0.0001536697,1.54943,0.0005433871,,,,,,,,,,,,,,,,,,,,,,26.10208,0.001085997
235,2021/11/20 09:38:51,2820.0459,1020.0012,1,2,0,0,0,0,1.498802,3.717585,5.57192383317,0.424349,0.0001536697,1.557162,0.0005433871,,,,,,,,,,,,,,,,,,,,,,25.94736,-0.0453943
236,2021/11/20 09:38:56,2825.0464,1025.0017,1,2,0,0,0,0,1.499413,3.717815,5.574540142595,0.4264308,0.0001536697,1.564901,0.0005433871,,0.0000604481501795817,,,0.204214707016945,,,,,,,,,,,,,,,,,25.9788,0.002064109
237,2021/11/20 09:39:01,2830.046,1030.0013,1,2,0,0,0,0,1.498383,3.718318,5.571464479794,0.4285117,0.0001536697,1.572638,0.0005433871,,,,,,,,,,,,,,,,,,,,,,26.20006,0.06608069
238,2021/11/20 09:39:06,2835.0461,1035.0014,1,2,0,0,0,0,1.498344,3.718735,5.57194427484,0.430592,0.0001536697,1.580374,0.0005433871,,0.0000627905974397436,,,,,,,,,,,,,,,,,,,,26.32578,0.09221971
239,2021/11/20 09:39:11,2840.047,1040.0023,1,2,0,0,0,0,1.498642,3.719265,5.57384673813,0.4326729,0.0001536697,1.588113,0.0005433871,,,,,,,,,,,,,,,,,,,,,,25.92165,-0.08765399
240,2021/11/20 09:39:16,2845.0454,1045.0007,1,2,0,0,0,0,1.498871,3.719633,5.575250034343,0.4347537,0.0001536697,1.595852,0.0005433871,,0.0000970568871707655,,,,,,,,,,,,,,,,,,,,26.18229,0.02921164
241,2021/11/20 09:39:21,2850.0448,1050.0001,1,2,0,0,0,0,1.497749,3.720184,5.571901865816,0.4368334,0.0001536697,1.603588,0.0005433871,,,,,,,,,,,,,,,,,,,,,,26.33065,0.08015871
242,2021/11/20 09:39:26,2855.0472,1055.0025,1,2,0,0,0,0,1.499176,3.720696,5.577978146496,0.4389143,0.0001536697,1.61133,0.0005433871,,,,,,,,,,,,,,,,,,,,,,25.96824,-0.09071708
243,2021/11/20 09:39:31,2860.0448,1060.0001,1,2,0,0,0,0,1.497734,3.720895,5.57291095193,0.440994,0.0001536697,1.619068,0.0005433871,,0.0000951196270762011,,4.59180688858032,,,,,,,,,,,,,,,,,,26.21774,0.01163483
244,2021/11/20 09:39:36,2865.0464,1065.0017,1,2,0,0,0,0,1.498642,3.721392,5.577034349664,0.4430759,0.0001536697,1.626815,0.0005433871,,,,,,,,,,,,,,,,,,,,,,26.18499,0.05265713
245,2021/11/20 09:39:41,2870.0457,1070.001,1,2,0,0,0,0,1.499107,3.72192,5.57955632544,0.4451565,0.0001536697,1.634559,0.0005433871,,0.0000610118913755286,,,,,,,,,,,,,,,,,,,,26.07673,-0.03181994
246,2021/11/20 09:39:46,2875.0462,1075.0015,1,2,0,0,0,0,1.498779,3.722355,5.578987504545,0.4472355,0.0001536697,1.642297,0.0005433871,,,,,,,,,,,,,,,,,,,,,,26.37768,0.1278245
247,2021/11/20 09:39:51,2880.0455,1080.0008,1,2,0,0,0,0,1.498169,3.722784,5.577359582496,0.4493166,0.0001536697,1.650044,0.0005433871,,0.00010500309872441,,,,,,,,,,,,,,,,,,,,26.08302,0.01248002
248,2021/11/20 09:39:56,2885.0452,1085.0005,1,2,0,0,0,0,1.499016,3.72332,5.58131625312,0.4513979,0.0001536697,1.657793,0.0005433871,,,,,,,,,,,,,,,,,,,,,,26.08342,-0.01647294
249,2021/11/20 09:40:01,2890.046,1090.0013,1,2,0,0,0,0,1.498726,3.723777,5.580921408102,0.4534785,0.0001536697,1.66554,0.0005433871,,0.0000848750933073461,,,,,,,,,,,,,,,,,,,,26.42593,0.1255834
250,2021/11/20 09:40:06,2895.0452,1095.0005,1,2,0,0,0,0,1.498749,3.724318,5.581817878182,0.4555581,0.0001536697,1.673284,0.0005433871,,,,,,,,,,,,,,,,,,,,,,26.24559,0.0729686
251,2021/11/20 09:40:11,2900.0459,1100.0012,1,2,0,0,0,0,1.498222,3.724766,5.580526366052,0.4576381,0.0001536697,1.681031,0.0005433871,,0.000115865397674497,,,,,,,,,,,,,,,,,,,,25.9842,-0.05993307
252,2021/11/20 09:40:16,2905.0461,1105.0014,1,2,0,0,0,0,1.498764,3.72517,5.58315068988,0.4597198,0.0001536697,1.688785,0.0005433871,,,,,,,,,,,,,,,,,,,,,,26.39636,0.1064992
253,2021/11/20 09:40:21,2910.0453,1110.0006,1,2,0,0,0,0,1.498474,3.725536,5.582618832064,0.4618006,0.0001536697,1.696537,0.0005433871,,0.000127528604934923,,,,,,,,,,,,,,,,,,,,26.18628,0.04765749
254,2021/11/20 09:40:26,2915.0467,1115.002,1,2,0,0,0,0,1.497139,3.725788,5.578022520532,0.4638796,0.0001536697,1.704283,0.0005433871,,,,4.60835695266724,,,,,,,,,,,,,,,,,,26.11537,-0.004141927
255,2021/11/20 09:40:31,2920.0462,1120.0015,1,2,0,0,0,0,1.498314,3.726247,5.583088047558,0.4659598,0.0001536697,1.712034,0.0005433871,,0.0000695368580636568,,,,,,,,,,,,,,,,,,,,26.46753,0.1284951
256,2021/11/20 09:40:36,2925.0451,1125.0004,1,2,0,0,0,0,1.498688,3.726937,5.585515758656,0.4680393,0.0001536697,1.719784,0.0005433871,,,,,,,,,,,,,,,,,,,,,,26.03027,-0.04375637
257,2021/11/20 09:40:41,2930.0456,1130.0009,1,2,0,0,0,0,1.498817,3.727518,5.586867346206,0.4701215,0.0001536697,1.727545,0.0005433871,,0.000119439602713101,,,,,,,,,,,,,,,,,,,,26.36524,0.08277416
258,2021/11/20 09:40:46,2935.0454,1135.0007,1,2,0,0,0,0,1.499092,3.72783,5.58836013036,0.472201,0.0001536697,1.735297,0.0005433871,,,,,0.221855700016022,,,,,,,,,,,,,,,,,26.34845,0.08834898
259,2021/11/20 09:40:51,2940.0463,1140.0016,1,2,0,0,0,0,1.499176,3.728324,5.589413861024,0.4742822,0.0001536697,1.743056,0.0005433871,,0.0000941676626098342,,,,,,,,,,,,,,,,,,,,26.0999,0.02063811
260,2021/11/20 09:40:56,2945.0448,1145.0001,1,2,0,0,0,0,1.498489,3.728988,5.587847499132,0.4763626,0.0001536697,1.750813,0.0005433871,,,,,,,,,,,,,,,,,,,,,,26.05864,0.002063513
261,2021/11/20 09:41:01,2950.0457,1150.001,1,2,0,0,0,0,1.497894,3.729501,5.586397170894,0.4784444,0.0001536697,1.758576,0.0005433871,,,,,,,,,,,,,,,,,,,,,,26.25058,0.03310978
262,2021/11/20 09:41:06,2955.0451,1155.0004,1,2,0,0,0,0,1.49826,3.729791,5.58819666366,0.480524,0.0001536697,1.766332,0.0005433871,,0.0000708901716279797,,,,,,,,,,,,,,,,,,,,26.36801,0.007637143
263,2021/11/20 09:41:11,2960.0454,1160.0007,1,2,0,0,0,0,1.498695,3.730243,5.590496532885,0.4826029,0.0001536697,1.774087,0.0005433871,,,,,,,,,,,,,,,,,,,,,,26.43438,0.01745164
264,2021/11/20 09:41:16,2965.045,1165.0003,1,2,0,0,0,0,1.498154,3.730698,5.589160131492,0.4846838,0.0001536697,1.781849,0.0005433871,,0.000110947599750943,,,,,,,,,,,,,,,,,,,,26.27716,0.002090335
265,2021/11/20 09:41:21,2970.0458,1170.0011,1,2,0,0,0,0,1.498451,3.731359,5.591258624909,0.4867644,0.0001536697,1.789612,0.0005433871,,,,4.47257804870605,,,,,,,,,,,,,,,,,,26.07193,-0.03448665
266,2021/11/20 09:41:26,2975.0459,1175.0012,1,2,0,0,0,0,1.49884,3.731587,5.59305185908,0.4888461,0.0001536697,1.79738,0.0005433871,,0.0000744076387491077,,,,,,,,,,,,,,,,,,,,26.27047,0.04915833
267,2021/11/20 09:41:31,2980.0451,1180.0004,1,2,0,0,0,0,1.49826,3.73229,5.5919408154,0.4909258,0.0001536697,1.805142,0.0005433871,,,,,,,,,,,,,,,,,,,,,,26.43309,0.1065028
268,2021/11/20 09:41:36,2985.0461,1185.0014,1,2,0,0,0,0,1.498619,3.732887,5.594175383053,0.4930065,0.0001536697,1.812908,0.0005433871,,0.0000973511123447679,,,,,,,,,,,,,,,,,,,,26.45206,0.1202887
269,2021/11/20 09:41:41,2990.0476,1190.0029,1,2,0,0,0,0,1.498154,3.733157,5.592844092178,0.495088,0.0001536697,1.820678,0.0005433871,,,,,,,,,,,,,,,,,,,,,,26.23241,-0.06537914
270,2021/11/20 09:41:46,2995.0458,1195.0011,1,2,0,0,0,0,1.497948,3.733602,5.592741648696,0.4971661,0.0001536697,1.828436,0.0005433871,,,,,,,,,,,,,,,,,,,,,,26.09321,-0.1270872
271,2021/11/20 09:41:51,3000.0454,1200.0007,1,2,0,0,0,0,1.497681,3.734315,5.592812623515,0.499247,0.0001536697,1.836206,0.0005433871,,0.000070885471359361,,,,,,,,,,,,,,,,,,,,26.14632,-0.0786674
272,2021/11/20 09:41:56,3005.0464,1205.0017,1,2,0,0,0,0,1.498039,3.734707,5.594736739573,0.5013293,0.0001536697,1.843982,0.0005433871,,,,,,,,,,,,,,,,,,,,,,26.26915,0.05883336
273,2021/11/20 09:42:01,3010.0448,1210.0001,1,2,0,0,0,0,1.497818,3.735084,5.594476046712,0.5034088,0.0001536697,1.851749,0.0005433871,,0.00010533349995967,,,,,,,,,,,,,,,,,,,,26.52642,0.1200181
274,2021/11/20 09:42:06,3015.0456,1215.0009,1,2,0,0,0,0,1.498962,3.735564,5.599468484568,0.5054894,0.0001536697,1.859521,0.0005433871,,0.000123284800793044,,,,,,,,,,,,,,,,,,,,26.34893,0.07229567
275,2021/11/20 09:42:11,3020.0459,1220.0012,1,2,0,0,0,0,1.498909,3.736439,5.600582045051,0.5075709,0.0001536697,1.867297,0.0005433871,,,,4.21257209777832,,,,,,,,,,,,,,,,,,26.10208,-0.03406167
276,2021/11/20 09:42:16,3025.0451,1225.0004,1,2,0,0,0,0,1.499184,3.736748,5.602072813632,0.5096509,0.0001536697,1.875069,0.0005433871,,0.000115921400720254,,,,,,,,,,,,,,,,,,,,26.49458,0.1021814
277,2021/11/20 09:42:21,3030.045,1230.0003,1,2,0,0,0,0,1.498436,3.73711,5.59982015996,0.5117319,0.0001536697,1.882845,0.0005433871,,,,,,,,,,,,,,,,,,,,,,26.38296,0.08168459
278,2021/11/20 09:42:26,3035.0452,1235.0005,1,2,0,0,0,0,1.498398,3.737582,5.600385393636,0.5138137,0.0001536697,1.890626,0.0005433871,,,,,0.236413106322289,,,,,,,,,,,,,,,,,26.14463,-0.08251607
279,2021/11/20 09:42:31,3040.0468,1240.0021,1,2,0,0,0,0,1.498711,3.738271,5.602587868681,0.5158955,0.0001536697,1.898408,0.0005433871,,0.0000688359577907249,,,,,,,,,,,,,,,,,,,,26.30939,-0.02409756
280,2021/11/20 09:42:36,3045.0453,1245.0006,1,2,0,0,0,0,1.498489,3.738598,5.602247978422,0.517975,0.0001536697,1.906182,0.0005433871,,,,,,,,,,,,,,,,,,,,,,26.50834,0.07655084
281,2021/11/20 09:42:41,3050.046,1250.0013,1,2,0,0,0,0,1.49826,3.739006,5.60200312956,0.5200543,0.0001536697,1.913956,0.0005433871,,0.0000887295827851631,,,,,,,,,,,,,,,,,,,,26.15034,-0.0747788
282,2021/11/20 09:42:46,3055.047,1255.0023,1,2,0,0,0,0,1.498497,3.739479,5.603598063063,0.5221358,0.0001536697,1.92174,0.0005433871,,,,,,,,,,,,,,,,,,,,,,26.28465,0.07614851
283,2021/11/20 09:42:51,3060.0461,1260.0014,1,2,0,0,0,0,1.498451,3.740349,5.604729699399,0.524216,0.0001536697,1.929519,0.0005433871,,0.0000831683501019143,,,,,,,,,,,,,,,,,,,,26.53089,0.01025796
284,2021/11/20 09:42:56,3065.0453,1265.0006,1,2,0,0,0,0,1.497932,3.740551,5.603091040532,0.5262955,0.0001536697,1.937298,0.0005433871,,,,,,,,,,,,,,,,,,,,,,26.30012,0.04899383
285,2021/11/20 09:43:01,3070.0453,1270.0006,1,2,0,0,0,0,1.497986,3.741187,5.604245749382,0.5283758,0.0001536697,1.94508,0.0005433871,,0.00014855719928164,,4.09816980361938,,,,,,,,,,,,,,,,,,26.22575,-0.1168066
286,2021/11/20 09:43:06,3075.0456,1275.0009,1,2,0,0,0,0,1.498222,3.741764,5.605993143608,0.5304568,0.0001536697,1.952866,0.0005433871,,,,,,,,,,,,,,,,,,,,,,26.24651,-0.07823706
287,2021/11/20 09:43:11,3080.0463,1280.0016,1,2,0,0,0,0,1.498131,3.742216,5.606329798296,0.5325367,0.0001536697,1.960649,0.0005433871,,0.0000855186299304478,,,,,,,,,,,,,,,,,,,,26.23141,-0.003219247
288,2021/11/20 09:43:16,3085.0448,1285.0001,1,2,0,0,0,0,1.498131,3.742545,5.606822683395,0.5346177,0.0001536697,1.968437,0.0005433871,,,,,,,,,,,,,,,,,,,,,,26.1779,-0.1007533
289,2021/11/20 09:43:21,3090.0453,1290.0006,1,2,0,0,0,0,1.498291,3.743121,5.608284506211,0.5366963,0.0001536697,1.976217,0.0005433871,,0.000120696902740747,,,,,,,,,,,,,,,,,,,,26.19068,-0.1113111
290,2021/11/20 09:43:26,3095.045,1295.0003,1,2,0,0,0,0,1.498238,3.743798,5.609100427924,0.5387791,0.0001536697,1.984014,0.0005433871,,0.000182809701072983,,,,,,,,,,,,,,,,,,,,26.22834,-0.08362949
291,2021/11/20 09:43:31,3100.0451,1300.0004,1,2,0,0,0,0,1.499359,3.744362,5.614142863958,0.5408601,0.0001536697,1.991805,0.0005433871,,,,,,,,,,,,,,,,,,,,,,26.22443,0.03780246
292,2021/11/20 09:43:36,3105.0456,1305.0009,1,2,0,0,0,0,1.497513,3.744596,5.607581189748,0.542941,0.0001536697,1.999597,0.0005433871,,,,,,,,,,,,,,,,,,,,,,26.31349,-0.0002783537
293,2021/11/20 09:43:41,3110.0452,1310.0005,1,2,0,0,0,0,1.498749,3.745251,5.613191190999,0.5450215,0.0001536697,2.007389,0.0005433871,,0.000086364037997555,,,,,,,,,,,,,,,,,,,,26.45794,-0.002616644
294,2021/11/20 09:43:46,3115.046,1315.0013,1,2,0,0,0,0,1.498711,3.745883,5.613996056813,0.5471025,0.0001536697,2.015184,0.0005433871,,,,4.01396608352661,,,,,,,,,,,,,,,,,,26.54595,0.01565993
295,2021/11/20 09:43:51,3120.0454,1320.0007,1,2,0,0,0,0,1.498039,3.746308,5.612115490012,0.5491832,0.0001536697,2.022978,0.0005433871,,0.000115757298772223,,,,,,,,,,,,,,,,,,,,26.21065,-0.09414792
296,2021/11/20 09:43:56,3125.0461,1325.0014,1,2,0,0,0,0,1.497353,3.746907,5.610442437171,0.5512619,0.0001536697,2.030766,0.0005433871,,,,,,,,,,,,,,,,,,,,,,26.32009,-0.07904232
297,2021/11/20 09:44:01,3130.0454,1330.0007,1,2,0,0,0,0,1.498489,3.747694,5.615878234366,0.5533433,0.0001536697,2.038565,0.0005433871,,0.000102867503301241,,,,,,,,,,,,,,,,,,,,26.54377,0.08183539
298,2021/11/20 09:44:06,3135.0462,1335.0015,1,2,0,0,0,0,1.498779,3.748155,5.617656002745,0.5554249,0.0001536697,2.046367,0.0005433871,,0.000122536803246476,,,0.244555205106735,,,,,,,,,,,,,,,,,26.55134,0.1030016
299,2021/11/20 09:44:11,3140.0461,1340.0014,1,2,0,0,0,0,1.499344,3.748575,5.6204034348,0.5575058,0.0001536697,2.054166,0.0005433871,,,,,,,,,,,,,,,,,,,,,,26.38256,0.07157385
300,2021/11/20 09:44:16,3145.0455,1345.0008,1,2,0,0,0,0,1.498489,3.748866,5.617634463474,0.5595853,0.0001536697,2.061962,0.0005433871,,,,,,,,,,,,,,,,,,,,,,26.19647,-0.07557273
301,2021/11/20 09:44:21,3150.0464,1350.0017,1,2,0,0,0,0,1.498566,3.749709,5.619186417294,0.5616663,0.0001536697,2.069764,0.0005433871,,0.0000913685071282089,,,,,,,,,,,,,,,,,,,,26.37233,-0.01262188
302,2021/11/20 09:44:26,3155.0457,1355.001,1,2,0,0,0,0,1.498581,3.750233,5.620027919373,0.5637467,0.0001536697,2.077566,0.0005433871,,0.000151987696881406,,,,,,,,,,,,,,,,,,,,26.53318,0.05566716
303,2021/11/20 09:44:31,3160.0465,1360.0018,1,2,0,0,0,0,1.497765,3.750729,5.617710620685,0.5658261,0.0001536697,2.085364,0.0005433871,,,,,,,,,,,,,,,,,,,,,,26.19825,-0.07753134
304,2021/11/20 09:44:36,3165.0448,1365.0001,1,2,0,0,0,0,1.498581,3.751013,5.621196812553,0.5679076,0.0001536697,2.093172,0.0005433871,,0.00013389450032264,,3.99829697608948,,,,,,,,,,,,,,,,,,26.27317,-0.07321537
305,2021/11/20 09:44:41,3170.0451,1370.0004,1,2,0,0,0,0,1.498055,3.751932,5.62060049226,0.5699891,0.0001536697,2.10098,0.0005433871,,,,,,,,,,,,,,,,,,,,,,26.51583,-0.009412169
306,2021/11/20 09:44:46,3175.045,1375.0003,1,2,0,0,0,0,1.498474,3.752367,5.622824387958,0.5720687,0.0001536697,2.108783,0.0005433871,,0.000135643800604157,,,,,,,,,,,,,,,,,,,,26.57699,0.06409585
307,2021/11/20 09:44:51,3180.0465,1380.0018,1,2,0,0,0,0,1.498711,3.752685,5.624190289035,0.5741509,0.0001536697,2.116596,0.0005433871,,0.00016545869584661,,,,,,,,,,,,,,,,,,,,26.52074,0.07197678
308,2021/11/20 09:44:56,3185.045,1385.0003,1,2,0,0,0,0,1.499107,3.753353,5.626677755771,0.5762321,0.0001536697,2.124407,0.0005433871,,,,,,,,,,,,,,,,,,,,,,26.29082,0.02339125
309,2021/11/20 09:45:01,3190.046,1390.0013,1,2,0,0,0,0,1.497971,3.754035,5.623435562985,0.5783118,0.0001536697,2.132214,0.0005433871,,0.000110484397737309,,,,,,,,,,,,,,,,,,,,26.24651,-0.001245737
310,2021/11/20 09:45:06,3195.0451,1395.0004,1,2,0,0,0,0,1.498352,3.754235,5.62516552072,0.5803921,0.0001536697,2.140024,0.0005433871,,,,,,,,,,,,,,,,,,,,,,26.56012,0.09882033
311,2021/11/20 09:45:11,3200.046,1400.0013,1,2,0,0,0,0,1.499001,3.754978,5.628715776978,0.5824736,0.0001536697,2.147839,0.0005433871,,0.0000823836235213093,,,,,,,,,,,,,,,,,,,,26.55484,0.09260476
312,2021/11/20 09:45:16,3205.0452,1405.0005,1,2,0,0,0,0,1.498528,3.755687,5.628002128736,0.5845543,0.0001536697,2.155653,0.0005433871,,,,,,,,,,,,,,,,,,,,,,26.47941,-0.0711602
313,2021/11/20 09:45:21,3210.0454,1410.0007,1,2,0,0,0,0,1.498657,3.756239,5.629313871023,0.5866345,0.0001536697,2.163466,0.0005433871,,0.000104232902231161,,3.70378398895264,,,,,,,,,,,,,,,,,,26.31877,-0.06865382
314,2021/11/20 09:45:26,3215.0469,1415.0022,1,2,0,0,0,0,1.498131,3.756688,5.628010750128,0.5887169,0.0001536697,2.171288,0.0005433871,,,,,,,,,,,,,,,,,,,,,,26.15223,-0.06144285
315,2021/11/20 09:45:31,3220.0471,1420.0024,1,2,0,0,0,0,1.498169,3.757071,5.628727302999,0.590798,0.0001536697,2.179107,0.0005433871,,,,,,,,,,,,,,,,,,,,,,26.26427,0.01799107
316,2021/11/20 09:45:36,3225.0449,1425.0002,1,2,0,0,0,0,1.498932,3.758039,5.633044914348,0.5928767,0.0001536697,2.186918,0.0005433871,,0.0000938417870202102,,,0.264870792627335,,,,,,,,,,,,,,,,,26.57919,0.0995338
317,2021/11/20 09:45:41,3230.046,1430.0013,1,2,0,0,0,0,1.498688,3.758325,5.6325565776,0.5949567,0.0001536697,2.194734,0.0005433871,,,,,,,,,,,,,,,,,,,,,,26.39275,0.07004738
318,2021/11/20 09:45:46,3235.0464,1435.0017,1,2,0,0,0,0,1.498352,3.758762,5.631948560224,0.5970373,0.0001536697,2.202555,0.0005433871,,0.0000914952979655936,,,,,,,,,,,,,,,,,,,,26.2364,-0.01866996
319,2021/11/20 09:45:51,3240.0449,1440.0002,1,2,0,0,0,0,1.498962,3.759578,5.635464558036,0.5991173,0.0001536697,2.210374,0.0005433871,,,,,,,,,,,,,,,,,,,,,,26.61502,0.1202732
320,2021/11/20 09:45:56,3245.0458,1445.0011,1,2,0,0,0,0,1.498238,3.760185,5.63365205403,0.6011986,0.0001536697,2.218199,0.0005433871,,0.000102726997283753,,,,,,,,,,,,,,,,,,,,26.42988,0.06020129
321,2021/11/20 09:46:01,3250.0453,1450.0006,1,2,0,0,0,0,1.499123,3.760651,5.637678409073,0.6032798,0.0001536697,2.226025,0.0005433871,,0.000174359593074769,,,,,,,,,,,,,,,,,,,,26.22661,-0.01968265
322,2021/11/20 09:46:06,3255.0455,1455.0008,1,2,0,0,0,0,1.498497,3.761179,5.636115447963,0.6053588,0.0001536697,2.233844,0.0005433871,,,,3.70539093017578,,,,,,,,,,,,,,,,,,26.45605,0.008015633
323,2021/11/20 09:46:11,3260.0459,1460.0012,1,2,0,0,0,0,1.498894,3.761655,5.63832210957,0.6074414,0.0001536697,2.241678,0.0005433871,,0.0000970614273683168,,,,,,,,,,,,,,,,,,,,26.65044,0.06751835
324,2021/11/20 09:46:16,3265.0452,1465.0005,1,2,0,0,0,0,1.499359,3.762489,5.641321744551,0.6095214,0.0001536697,2.249503,0.0005433871,,,,,,,,,,,,,,,,,,,,,,26.42778,-0.0538516
325,2021/11/20 09:46:21,3270.046,1470.0013,1,2,0,0,0,0,1.498436,3.763046,5.638683596056,0.6116041,0.0001536697,2.25734,0.0005433871,,0.000139363997732289,,,,,,,,,,,,,,,,,,,,26.22882,-0.1374286
326,2021/11/20 09:46:26,3275.0453,1475.0006,1,2,0,0,0,0,1.498978,3.763469,5.641357234682,0.6136834,0.0001536697,2.265164,0.0005433871,,,,,,,,,,,,,,,,,,,,,,26.38916,-0.07435262
327,2021/11/20 09:46:31,3280.0462,1480.0015,1,2,0,0,0,0,1.498604,3.764296,5.641189042784,0.6157652,0.0001536697,2.273,0.0005433871,,0.000108123000245541,,,,,,,,,,,,,,,,,,,,26.59336,0.09549201
328,2021/11/20 09:46:36,3285.0455,1485.0008,1,2,0,0,0,0,1.497879,3.764836,5.639268782844,0.6178443,0.0001536697,2.280827,0.0005433871,,0.000142973600304686,,,,,,,,,,,,,,,,,,,,26.73493,0.1321614
329,2021/11/20 09:46:41,3290.0448,1490.0001,1,2,0,0,0,0,1.497971,3.765148,5.640082514708,0.6199253,0.0001536697,2.288662,0.0005433871,,,,,,,,,,,,,,,,,,,,,,26.70785,0.124104
330,2021/11/20 09:46:46,3295.0451,1495.0004,1,2,0,0,0,0,1.498199,3.765807,5.641928281593,0.6220047,0.0001536697,2.296492,0.0005433871,,0.000121282297186553,,3.59310293197632,,,,,,,,,,,,,,,,,,26.52462,-0.1001942
331,2021/11/20 09:46:51,3300.0463,1500.0016,1,2,0,0,0,0,1.498405,3.766472,5.64370047716,0.6240864,0.0001536697,2.304332,0.0005433871,,,,,,,,,,,,,,,,,,,,,,26.3802,-0.0832051
332,2021/11/20 09:46:56,3305.0449,1505.0002,1,2,0,0,0,0,1.498405,3.767097,5.644636980285,0.6261674,0.0001536697,2.312171,0.0005433871,,,,,,,,,,,,,,,,,,,,,,26.23462,-0.1197892
333,2021/11/20 09:47:01,3310.0457,1510.001,1,2,0,0,0,0,1.498634,3.767498,5.646100597732,0.6282471,0.0001536697,2.320005,0.0005433871,,0.0000917766883503646,,,,,,,,,,,,,,,,,,,,26.32309,-0.004854798
334,2021/11/20 09:47:06,3315.0459,1515.0012,1,2,0,0,0,0,1.497696,3.768307,5.643778320672,0.6303284,0.0001536697,2.327848,0.0005433871,,0.000120844000775833,,,0.273339211940765,,,,,,,,,,,,,,,,,26.30761,-0.0993979
335,2021/11/20 09:47:11,3320.0457,1520.001,1,2,0,0,0,0,1.497208,3.768936,5.642881130688,0.6324091,0.0001536697,2.335689,0.0005433871,,,,,,,,,,,,,,,,,,,,,,26.36074,-0.02938092
336,2021/11/20 09:47:16,3325.0458,1525.0011,1,2,0,0,0,0,1.498207,3.769562,5.647584175334,0.6344871,0.0001536697,2.343521,0.0005433871,,0.000151940301293507,,,,,,,,,,,,,,,,,,,,26.38289,-0.1209027
337,2021/11/20 09:47:21,3330.0458,1530.0011,1,2,0,0,0,0,1.498291,3.770092,5.648694912772,0.6365684,0.0001536697,2.351367,0.0005433871,,,,,,,,,,,,,,,,,,,,,,26.37631,-0.09492278
338,2021/11/20 09:47:26,3335.045,1535.0003,1,2,0,0,0,0,1.498398,3.770708,5.650021325784,0.6386496,0.0001536697,2.359214,0.0005433871,,0.0000794142470113002,,,,,,,,,,,,,,,,,,,,26.44937,0.03184736
339,2021/11/20 09:47:31,3340.0453,1540.0006,1,2,0,0,0,0,1.497551,3.771446,5.647932728746,0.64073,0.0001536697,2.367059,0.0005433871,,,,3.52673411369324,,,,,,,,,,,,,,,,,,26.60296,-0.1084906
340,2021/11/20 09:47:36,3345.0454,1545.0007,1,2,0,0,0,0,1.497604,3.771863,5.648757116252,0.6428112,0.0001536697,2.374908,0.0005433871,,0.0000943557970458642,,,,,,,,,,,,,,,,,,,,26.60702,0.01938462
341,2021/11/20 09:47:41,3350.045,1550.0003,1,2,0,0,0,0,1.497711,3.772303,5.649819698433,0.6448891,0.0001536697,2.382746,0.0005433871,,,,,,,,,,,,,,,,,,,,,,26.72647,0.112769
342,2021/11/20 09:47:46,3355.0455,1555.0008,1,2,0,0,0,0,1.497803,3.773087,5.651341027861,0.6469712,0.0001536697,2.390601,0.0005433871,,,,,,,,,,,,,,,,,,,,,,26.77026,0.03556371
343,2021/11/20 09:47:51,3360.0448,1560.0001,1,2,0,0,0,0,1.498055,3.773786,5.65333898623,0.6490518,0.0001536697,2.398453,0.0005433871,,0.0000994158472167328,,,,,,,,,,,,,,,,,,,,26.70223,0.1111466
344,2021/11/20 09:47:56,3365.0462,1565.0015,1,2,0,0,0,0,1.498596,3.774268,5.656102927728,0.6511319,0.0001536697,2.406303,0.0005433871,,0.000128055602544919,,,,,,,,,,,,,,,,,,,,26.73315,0.06999791
345,2021/11/20 09:48:01,3370.0465,1570.0018,1,2,0,0,0,0,1.498657,3.774729,5.657024038953,0.6532127,0.0001536697,2.414157,0.0005433871,,,,,,,,,,,,,,,,,,,,,,26.71061,0.04181087
346,2021/11/20 09:48:06,3375.0456,1575.0009,1,2,0,0,0,0,1.499146,3.775519,5.660054206774,0.6552932,0.0001536697,2.422011,0.0005433871,,0.000164541997946799,,,,,,,,,,,,,,,,,,,,26.74374,0.1198143
347,2021/11/20 09:48:11,3380.0459,1580.0012,1,2,0,0,0,0,1.49855,3.776148,5.6587465854,0.6573744,0.0001536697,2.429869,0.0005433871,,,,3.43595290184021,,,,,,,,,,,,,,,,,,26.76011,0.1189691
348,2021/11/20 09:48:16,3385.0451,1585.0004,1,2,0,0,0,0,1.498688,3.776741,5.660156415808,0.6594536,0.0001536697,2.437721,0.0005433871,,0.0000900861414265819,,,,,,,,,,,,,,,,,,,,26.65354,-0.0262934
349,2021/11/20 09:48:21,3390.0459,1590.0012,1,2,0,0,0,0,1.497856,3.777364,5.657947331584,0.6615342,0.0001536697,2.44558,0.0005433871,,0.000197468703845516,,,,,,,,,,,,,,,,,,,,26.54019,-0.01352906
350,2021/11/20 09:48:26,3395.0457,1595.001,1,2,0,0,0,0,1.498291,3.778085,5.660670752735,0.6636145,0.0001536697,2.453438,0.0005433871,,,,,0.29118138551712,,,,,,,,,,,,,,,,,26.45948,0.02905488
351,2021/11/20 09:48:31,3400.0457,1600.001,1,2,0,0,0,0,1.498421,3.778568,5.661885641128,0.6656953,0.0001536697,2.4613,0.0005433871,,0.000100855701020919,,,,,,,,,,,,,,,,,,,,26.35495,-0.03023028
352,2021/11/20 09:48:36,3405.0452,1605.0005,1,2,0,0,0,0,1.49929,3.77927,5.6662217183,0.6677771,0.0001536697,2.469167,0.0005433871,,,,,,,,,,,,,,,,,,,,,,26.32309,-0.1275903
353,2021/11/20 09:48:41,3410.046,1610.0013,1,2,0,0,0,0,1.498451,3.779834,5.663896037134,0.6698579,0.0001536697,2.477031,0.0005433871,,0.0000970641631283797,,,,,,,,,,,,,,,,,,,,26.52942,-0.05428135
354,2021/11/20 09:48:46,3415.0469,1615.0022,1,2,0,0,0,0,1.49762,3.780613,5.66192164106,0.6719395,0.0001536697,2.4849,0.0005433871,,,,,,,,,,,,,,,,,,,,,,26.71762,0.09852052
355,2021/11/20 09:48:51,3420.0452,1620.0005,1,2,0,0,0,0,1.498695,3.780955,5.666498353725,0.6740184,0.0001536697,2.49276,0.0005433871,,0.000191463099326938,,3.33840203285217,,,,,,,,,,,,,,,,,,26.72876,0.1035267
356,2021/11/20 09:48:56,3425.0452,1625.0005,1,2,0,0,0,0,1.498619,3.781626,5.667216574494,0.6760988,0.0001536697,2.500627,0.0005433871,,,,,,,,,,,,,,,,,,,,,,26.54547,0.0675571
357,2021/11/20 09:49:01,3430.0454,1630.0007,1,2,0,0,0,0,1.498222,3.78266,5.66726443052,0.6781811,0.0001536697,2.508502,0.0005433871,,0.000112299203465227,,,,,,,,,,,,,,,,,,,,26.39437,-0.09132028
358,2021/11/20 09:49:06,3435.0453,1635.0006,1,2,0,0,0,0,1.498398,3.78294,5.66834973012,0.6802608,0.0001536697,2.516369,0.0005433871,,,,,,,,,,,,,,,,,,,,,,26.32807,-0.1140225
359,2021/11/20 09:49:11,3440.0456,1640.0009,1,2,0,0,0,0,1.498657,3.783528,5.670210721896,0.6823407,0.0001536697,2.524238,0.0005433871,,0.0000994168003671803,,,,,,,,,,,,,,,,,,,,26.63222,-0.03185213
360,2021/11/20 09:49:16,3445.0464,1645.0017,1,2,0,0,0,0,1.498474,3.784176,5.670489347424,0.6844217,0.0001536697,2.532112,0.0005433871,,0.000149507206515409,,,,,,,,,,,,,,,,,,,,26.80305,0.05413532
361,2021/11/20 09:49:21,3450.045,1650.0003,1,2,0,0,0,0,1.498154,3.784828,5.670255207512,0.6865014,0.0001536697,2.539983,0.0005433871,,,,,,,,,,,,,,,,,,,,,,26.53,-0.04272282
362,2021/11/20 09:49:26,3455.0463,1655.0016,1,2,0,0,0,0,1.49826,3.785547,5.67173364822,0.688582,0.0001536697,2.547858,0.0005433871,,0.000107045801996719,,,,,,,,,,,,,,,,,,,,26.39038,-0.0421083
363,2021/11/20 09:49:31,3460.045,1660.0003,1,2,0,0,0,0,1.498672,3.785998,5.673969194656,0.6906617,0.0001536697,2.555732,0.0005433871,,,,3.29553294181824,,,,,,,,,,,,,,,,,,26.44357,0.007744431
364,2021/11/20 09:49:36,3465.0466,1665.0019,1,2,0,0,0,0,1.499039,3.786704,5.676416977456,0.6927427,0.0001536697,2.563611,0.0005433871,,0.000110644599772058,,,,,,,,,,,,,,,,,,,,26.61362,0.007631183
365,2021/11/20 09:49:41,3470.0448,1670.0001,1,2,0,0,0,0,1.497917,3.787544,5.673426545848,0.6948214,0.0001536697,2.571483,0.0005433871,,,,,,,,,,,,,,,,,,,,,,26.70792,-0.006512403
366,2021/11/20 09:49:46,3475.0468,1675.0021,1,2,0,0,0,0,1.498184,3.788144,5.675336730496,0.6969042,0.0001536697,2.579372,0.0005433871,,0.000128868894535117,,,0.308364689350128,,,,,,,,,,,,,,,,,26.74514,0.08594215
367,2021/11/20 09:49:51,3480.0454,1680.0007,1,2,0,0,0,0,1.497963,3.788672,5.675290475136,0.6989855,0.0001536697,2.587257,0.0005433871,,,,,,,,,,,,,,,,,,,,,,26.75439,0.08966923
368,2021/11/20 09:49:56,3485.0453,1685.0006,1,2,0,0,0,0,1.498695,3.789402,5.67915783039,0.7010666,0.0001536697,2.595142,0.0005433871,,0.000124339698231779,,,,,,,,,,,,,,,,,,,,26.74023,-0.01506567
369,2021/11/20 09:50:01,3490.046,1690.0013,1,2,0,0,0,0,1.498436,3.790015,5.67909491654,0.7031454,0.0001536697,2.60302,0.0005433871,,,,,,,,,,,,,,,,,,,,,,26.73223,0.09781301
370,2021/11/20 09:50:06,3495.0468,1695.0021,1,2,0,0,0,0,1.498985,3.790511,5.681919131335,0.7052267,0.0001536697,2.610909,0.0005433871,,0.0000959368626354262,,,,,,,,,,,,,,,,,,,,26.74861,0.08908451
371,2021/11/20 09:50:11,3500.0455,1700.0008,1,2,0,0,0,0,1.498451,3.791202,5.680930428102,0.7073075,0.0001536697,2.618797,0.0005433871,,,,3.17842102050781,,,,,,,,,,,,,,,,,,26.75348,0.009373426
372,2021/11/20 09:50:16,3505.0464,1705.0017,1,2,0,0,0,0,1.498329,3.792113,5.681832879177,0.7093896,0.0001536697,2.626692,0.0005433871,,0.000121748402307276,,,,,,,,,,,,,,,,,,,,26.77125,0.07654905
373,2021/11/20 09:50:21,3510.0451,1710.0004,1,2,0,0,0,0,1.498962,3.792662,5.685056216844,0.7114689,0.0001536697,2.634577,0.0005433871,,0.000267091003479436,,,,,,,,,,,,,,,,,,,,26.75797,0.1007426
374,2021/11/20 09:50:26,3515.0468,1715.0021,1,2,0,0,0,0,1.497658,3.793285,5.68104362653,0.7135514,0.0001536697,2.642476,0.0005433871,,0.000217642096686177,,,,,,,,,,,,,,,,,,,,26.83628,0.06072462
375,2021/11/20 09:50:31,3520.0456,1720.0009,1,2,0,0,0,0,1.498566,3.793873,5.685369086118,0.7156296,0.0001536697,2.650359,0.0005433871,,0.00012947540380992,,,,,,,,,,,,,,,,,,,,26.80138,0.0450933
376,2021/11/20 09:50:36,3525.045,1725.0003,1,2,0,0,0,0,1.498459,3.794713,5.686221847267,0.7177114,0.0001536697,2.658258,0.0005433871,,,,,,,,,,,,,,,,,,,,,,26.8279,0.08220553
377,2021/11/20 09:50:41,3530.045,1730.0003,1,2,0,0,0,0,1.498093,3.795079,5.685381284347,0.719792,0.0001536697,2.666154,0.0005433871,,0.000184931894182228,,,,,,,,,,,,,,,,,,,,26.7929,0.1063859
378,2021/11/20 09:50:46,3535.0466,1735.0019,1,2,0,0,0,0,1.498642,3.795721,5.688426910882,0.7218712,0.0001536697,2.674045,0.0005433871,,,,,,,,,,,,,,,,,,,,,,26.76945,-0.04581094
379,2021/11/20 09:50:51,3540.0453,1740.0006,1,2,0,0,0,0,1.498581,3.79658,5.68948265298,0.7239536,0.0001536697,2.68195,0.0005433871,,0.000117048097308725,,3.23744297027588,,,,,,,,,,,,,,,,,,26.715,0.0160569
380,2021/11/20 09:50:56,3545.0459,1745.0012,1,2,0,0,0,0,1.498497,3.79731,5.69025764307,0.7260347,0.0001536697,2.689852,0.0005433871,,0.000130539701785892,,,,,,,,,,,,,,,,,,,,26.62911,0.04456639
381,2021/11/20 09:51:01,3550.0463,1750.0016,1,2,0,0,0,0,1.498497,3.797862,5.691084813414,0.7281156,0.0001536697,2.697754,0.0005433871,,,,,,,,,,,,,,,,,,,,,,26.51177,-0.1073444
382,2021/11/20 09:51:06,3555.0471,1755.0024,1,2,0,0,0,0,1.497803,3.798362,5.689197998686,0.7301967,0.0001536697,2.705659,0.0005433871,,0.000114028996904381,,,0.307757705450058,,,,,,,,,,,,,,,,,26.48912,-0.1193994
383,2021/11/20 09:51:11,3560.0455,1760.0008,1,2,0,0,0,0,1.498924,3.799155,5.69464460922,0.7322764,0.0001536697,2.713559,0.0005433871,,,,,,,,,,,,,,,,,,,,,,26.44977,-0.08716166
384,2021/11/20 09:51:16,3565.0464,1765.0017,1,2,0,0,0,0,1.498329,3.799828,5.693392487412,0.7343561,0.0001536697,2.721461,0.0005433871,,0.000135943599161692,,,,,,,,,,,,,,,,,,,,26.4339,0.02100348
385,2021/11/20 09:51:21,3570.0469,1770.0022,1,2,0,0,0,0,1.498314,3.800479,5.694310892406,0.7364386,0.0001536697,2.729375,0.0005433871,,,,,,,,,,,,,,,,,,,,,,26.57112,-0.01300514
386,2021/11/20 09:51:26,3575.0456,1775.0009,1,2,0,0,0,0,1.498489,3.801067,5.695857087763,0.7385202,0.0001536697,2.737286,0.0005433871,,0.000108252999780234,,3.16243100166321,,,,,,,,,,,,,,,,,,26.64376,-0.05862772
387,2021/11/20 09:51:31,3580.0447,1780,1,2,0,0,0,0,1.498253,3.801894,5.696199091182,0.7405992,0.0001536697,2.745189,0.0005433871,,0.000141480704769492,,,,,,,,,,,,,,,,,,,,26.77653,0.0859344
388,2021/11/20 09:51:36,3585.0464,1785.0017,1,2,0,0,0,0,1.498779,3.802492,5.699095157268,0.7426819,0.0001536697,2.753108,0.0005433871,,,,,,,,,,,,,,,,,,,,,,26.8292,0.1184434
389,2021/11/20 09:51:41,3590.0455,1790.0008,1,2,0,0,0,0,1.498253,3.803192,5.698143823576,0.7447618,0.0001536697,2.761018,0.0005433871,,0.0001419951004209,,,,,,,,,,,,,,,,,,,,26.61982,0.05479813
390,2021/11/20 09:51:46,3595.045,1795.0003,1,2,0,0,0,0,1.498894,3.803518,5.701070309092,0.7468428,0.0001536697,2.768933,0.0005433871,,0.000150409206980839,,,,,,,,,,,,,,,,,,,,26.41792,-0.07594287
391,2021/11/20 09:51:51,3600.0466,1800.0019,1,2,0,0,0,0,1.498039,3.804558,5.699376261762,0.7489236,0.0001536697,2.776848,0.0005433871,,,,,,,,,,,,,,,,,,,,,,26.48871,-0.07831335
392,2021/11/20 09:51:56,3605.0467,1805.002,1,2,0,0,0,0,1.498352,3.805224,5.701564990848,0.7510053,0.0001536697,2.784769,0.0005433871,,0.000108254098449834,,,,,,,,,,,,,,,,,,,,26.53262,-0.08245647
393,2021/11/20 09:52:01,3610.0449,1810.0002,1,2,0,0,0,0,1.498024,3.805829,5.701223181896,0.7530841,0.0001536697,2.79268,0.0005433871,,,,,,,,,,,,,,,,,,,,,,26.60436,0.09100437
394,2021/11/20 09:52:06,3615.0451,1815.0004,1,2,0,0,0,0,1.498299,3.806299,5.702973985401,0.7551656,0.0001536697,2.800602,0.0005433871,,0.000172243002452888,,3.08978509902954,,,,,,,,,,,,,,,,,,26.70972,0.09920597
395,2021/11/20 09:52:11,3620.0451,1820.0004,1,2,0,0,0,0,1.497894,3.807385,5.70305914719,0.7572431,0.0001536697,2.808511,0.0005433871,,,,,,,,,,,,,,,,,,,,,,26.7859,0.01953661
396,2021/11/20 09:52:16,3625.0468,1825.0021,1,2,0,0,0,0,1.498398,3.807731,5.705496514938,0.7593246,0.0001536697,2.816436,0.0005433871,,0.000120102798973676,,,0.323430389165878,,,,,,,,,,,,,,,,,26.77785,0.01191318
397,2021/11/20 09:52:21,3630.047,1830.0023,1,2,0,0,0,0,1.498695,3.808456,5.70771396492,0.7614059,0.0001536697,2.824362,0.0005433871,,,,,,,,,,,,,,,,,,,,,,26.69995,0.03514051
398,2021/11/20 09:52:26,3635.0453,1835.0006,1,2,0,0,0,0,1.498497,3.809233,5.708124222801,0.7634884,0.0001536697,2.832294,0.0005433871,,0.000111500798084307,,,,,,,,,,,,,,,,,,,,26.58978,0.05413532
399,2021/11/20 09:52:31,3640.0447,1840,1,2,0,0,0,0,1.497513,3.810054,5.705605395702,0.7655688,0.0001536697,2.840219,0.0005433871,,0.00016977489576675,,,,,,,,,,,,,,,,,,,,26.57513,-0.1077759
400,2021/11/20 09:52:36,3645.0463,1845.0016,1,2,0,0,0,0,1.498566,3.81076,5.71067537016,0.7676493,0.0001536697,2.848146,0.0005433871,,,,,,,,,,,,,,,,,,,,,,26.61096,-0.04230142
401,2021/11/20 09:52:41,3650.0455,1850.0008,1,2,0,0,0,0,1.497383,3.81127,5.70693090641,0.7697291,0.0001536697,2.856073,0.0005433871,,0.00011755499872379,,3.09929609298706,,,,,,,,,,,,,,,,,,26.572,0.04802346
402,2021/11/20 09:52:46,3655.0449,1855.0002,1,2,0,0,0,0,1.498634,3.812069,5.712896213746,0.7718096,0.0001536697,2.864002,0.0005433871,,0.000160136492922902,,,,,,,,,,,,,,,,,,,,26.49628,-0.08800089
403,2021/11/20 09:52:51,3660.047,1860.0023,1,2,0,0,0,0,1.499321,3.812409,5.716024874289,0.7738897,0.0001536697,2.871932,0.0005433871,,,,,,,,,,,,,,,,,,,,,,26.43202,-0.1174796
404,2021/11/20 09:52:56,3665.0447,1865,1,2,0,0,0,0,1.498817,3.813269,5.715392402773,0.7759693,0.0001536697,2.879862,0.0005433871,,0.000117492600111291,,,,,,,,,,,,,,,,,,,,26.37451,-0.08151531
405,2021/11/20 09:53:01,3670.0457,1870.001,1,2,0,0,0,0,1.499123,3.813978,5.717622141294,0.7780516,0.0001536697,2.887803,0.0005433871,,,,,,,,,,,,,,,,,,,,,,26.43029,0.01412272
406,2021/11/20 09:53:06,3675.0461,1875.0014,1,2,0,0,0,0,1.498421,3.814815,5.716198907115,0.7801316,0.0001536697,2.895737,0.0005433871,,0.000125266393297352,,,,,,,,,,,,,,,,,,,,26.47812,-0.03280759
407,2021/11/20 09:53:11,3680.0459,1880.0012,1,2,0,0,0,0,1.498184,3.815331,5.716067858904,0.7822124,0.0001536697,2.903675,0.0005433871,,,,,,,,,,,,,,,,,,,,,,26.56665,-0.06792784
408,2021/11/20 09:53:16,3685.045,1885.0003,1,2,0,0,0,0,1.498566,3.816079,5.718646242714,0.7842906,0.0001536697,2.911604,0.0005433871,,0.000109169901406858,,,,,,,,,,,,,,,,,,,,26.62911,0.09865046
409,2021/11/20 09:53:21,3690.0453,1890.0006,1,2,0,0,0,0,1.498871,3.816775,5.720853361025,0.7863749,0.0001536697,2.919559,0.0005433871,,,,3.00853610038757,,,,,,,,,,,,,,,,,,26.61852,0.05273521
410,2021/11/20 09:53:26,3695.0462,1895.0015,1,2,0,0,0,0,1.498604,3.817447,5.720841343988,0.7884558,0.0001536697,2.927502,0.0005433871,,0.0000856761034810916,,,,,,,,,,,,,,,,,,,,26.59727,-0.03750443
411,2021/11/20 09:53:31,3700.0461,1900.0014,1,2,0,0,0,0,1.498299,3.818023,5.720540042877,0.7905379,0.0001536697,2.935451,0.0005433871,,,,,0.326292991638184,,,,,,,,,,,,,,,,,26.46044,0.05566061
412,2021/11/20 09:53:36,3705.0462,1905.0015,1,2,0,0,0,0,1.496643,3.818678,5.715197697954,0.7926175,0.0001536697,2.943391,0.0005433871,,0.000103851300082169,,,,,,,,,,,,,,,,,,,,26.47365,-0.05674541
413,2021/11/20 09:53:41,3710.0472,1910.0025,1,2,0,0,0,0,1.498886,3.819427,5.724885658322,0.7946987,0.0001536697,2.95134,0.0005433871,,,,,,,,,,,,,,,,,,,,,,26.43423,-0.07932425
414,2021/11/20 09:53:46,3715.0464,1915.0017,1,2,0,0,0,0,1.498276,3.820269,5.723817356244,0.7967771,0.0001536697,2.959279,0.0005433871,,0.000165195393492468,,,,,,,,,,,,,,,,,,,,26.42051,0.006757379
415,2021/11/20 09:53:51,3720.0472,1920.0025,1,2,0,0,0,0,1.498238,3.820755,5.72440032969,0.7988593,0.0001536697,2.967234,0.0005433871,,0.000127651495859027,,,,,,,,,,,,,,,,,,,,26.38639,-0.09329557
416,2021/11/20 09:53:56,3725.0457,1925.001,1,2,0,0,0,0,1.497719,3.821442,5.723446290798,0.8009396,0.0001536697,2.975183,0.0005433871,,,,2.95066499710083,,,,,,,,,,,,,,,,,,26.37809,-0.07834196
417,2021/11/20 09:54:01,3730.0459,1930.0012,1,2,0,0,0,0,1.498497,3.822175,5.727517770975,0.8030183,0.0001536697,2.983128,0.0005433871,,0.000141397598781623,,,,,,,,,,,,,,,,,,,,26.34885,-0.05118668
418,2021/11/20 09:54:06,3735.0465,1935.0018,1,2,0,0,0,0,1.498131,3.822849,5.727128595219,0.805102,0.0001536697,2.991092,0.0005433871,,,,,,,,,,,,,,,,,,,,,,26.35461,-0.1407003
419,2021/11/20 09:54:11,3740.0467,1940.002,1,2,0,0,0,0,1.498924,3.82347,5.73109094628,0.8071806,0.0001536697,2.999039,0.0005433871,,0.00010326460323995,,,,,,,,,,,,,,,,,,,,26.42493,-0.07985651
420,2021/11/20 09:54:16,3745.045,1945.0003,1,2,0,0,0,0,1.497459,3.824214,5.726603672226,0.8092629,0.0001536697,3.007002,0.0005433871,,0.000175766501342878,,,,,,,,,,,,,,,,,,,,26.42759,-0.00788331
421,2021/11/20 09:54:21,3750.0452,1950.0005,1,2,0,0,0,0,1.498566,3.825137,5.732220253542,0.8113442,0.0001536697,3.014962,0.0005433871,,,,,,,,,,,,,,,,,,,,,,26.41131,-0.0960201
422,2021/11/20 09:54:26,3755.046,1955.0013,1,2,0,0,0,0,1.498169,3.825675,5.731507689075,0.8134253,0.0001536697,3.022923,0.0005433871,,0.000136452799779363,,,,,,,,,,,,,,,,,,,,26.40596,-0.08650124
423,2021/11/20 09:54:31,3760.0454,1960.0007,1,2,0,0,0,0,1.498695,3.826286,5.73443569677,0.8155032,0.0001536697,3.030873,0.0005433871,,,,3.06214594841003,,,,,,,,,,,,,,,,,,26.46793,-0.02432227
424,2021/11/20 09:54:36,3765.0448,1965.0001,1,2,0,0,0,0,1.497803,3.827053,5.732171464559,0.8175839,0.0001536697,3.038835,0.0005433871,,0.000130394095322117,,,,,,,,,,,,,,,,,,,,26.53521,-0.0418067
425,2021/11/20 09:54:41,3770.0452,1970.0005,1,2,0,0,0,0,1.497711,3.827882,5.733060978102,0.8196657,0.0001536697,3.046803,0.0005433871,,,,,,,,,,,,,,,,,,,,,,26.55657,-0.07331192
426,2021/11/20 09:54:46,3775.0463,1975.0016,1,2,0,0,0,0,1.498291,3.828459,5.736145663569,0.8217478,0.0001536697,3.054774,0.0005433871,,0.000114542701339815,,,0.332838386297226,,,,,,,,,,,,,,,,,26.63399,0.09502113
427,2021/11/20 09:54:51,3780.0455,1980.0008,1,2,0,0,0,0,1.497421,3.829109,5.733788227889,0.8238249,0.0001536697,3.062726,0.0005433871,,0.000120015502034221,,,,,,,,,,,,,,,,,,,,26.69604,0.06725907
428,2021/11/20 09:54:56,3785.046,1985.0013,1,2,0,0,0,0,1.49826,3.82976,5.7379762176,0.8259059,0.0001536697,3.070695,0.0005433871,,,,,,,,,,,,,,,,,,,,,,26.797,0.03005087
429,2021/11/20 09:55:01,3790.0457,1990.001,1,2,0,0,0,0,1.498528,3.830646,5.740330289088,0.8279895,0.0001536697,3.078676,0.0005433871,,0.000107959502201993,,,,,,,,,,,,,,,,,,,,26.82831,0.01977026
