Repository: HVES-Battery-Testing-Consortium/LG-HG2

# Battery Testing Consortium (BTC)
The Battery Testing Consortium (BTC) has been developed within the High Voltage and Energy Storage Lab at Oxford Brookes University to provide accurate and comprehensive cell data to Formula Student Electric teams. Through the BTC, we aim to provide FS teams with information for improved and informed decisions for cell selection, pack architecture design, thermal cooling requirements, and end of life predictions. A range of tests are completed to provide a comprehensive electrochemical lithium-ion characterisation for modelling, validation, and battery management parameterisation.

File: Data/Round1/LG_HG2/Package 3/211120_BTC_CellCond_LG_HG2_10_25C/211120_BTC_CellCond_LG_HG2_10_25C_Channel_8_Wb_1.CSV (part 5 of 57)
Data_Point,Date_Time,Test_Time(s),Step_Time(s),Cycle_Index,Step_Index,TC_Counter1,TC_Counter2,TC_Counter3,TC_Counter4,Current(A),Voltage(V),Power(W),Charge_Capacity(Ah),Discharge_Capacity(Ah),Charge_Energy(Wh),Discharge_Energy(Wh),ACR(Ohm),dV/dt(V/s),Internal_Resistance(Ohm),dQ/dV(Ah/V),dV/dQ(V/Ah),MetaCode_MV_UD1,MetaCode_MV_UD2,MetaCode_MV_UD3,MetaCode_MV_UD4,MetaCode_MV_UD5,MetaCode_MV_UD6,MetaCode_MV_UD7,MetaCode_MV_UD8,MetaCode_MV_UD9,MetaCode_MV_UD10,MetaCode_MV_UD11,MetaCode_MV_UD12,MetaCode_MV_UD13,MetaCode_MV_UD14,MetaCode_MV_UD15,MetaCode_MV_UD16,Aux_Temperature_1(C),Aux_dT/dt_1(C)
854,2021/11/20 10:30:26,5915.0452,4115.0005,1,2,0,0,0,0,1.498039,4.113108,6.161596195212,1.712236,0.0001536697,6.58871,0.0005433871,,,,2.8545560836792,,,,,,,,,,,,,,,,,,26.10732,-0.008299947
855,2021/11/20 10:30:31,5920.0461,4120.0014,1,2,0,0,0,0,1.498329,4.113448,6.163298428392,1.714316,0.0001536697,6.597264,0.0005433871,,0.000166514597367495,,,,,,,,,,,,,,,,,,,,26.4879,0.0476867
856,2021/11/20 10:30:36,5925.0456,4125.0009,1,2,0,0,0,0,1.498871,4.114305,6.166812449655,1.716398,0.0001536697,6.605831,0.0005433871,,0.000176076398929581,,,,,,,,,,,,,,,,,,,,26.07153,-0.1121455
857,2021/11/20 10:30:41,5930.0451,4130.0004,1,2,0,0,0,0,1.497696,4.115373,6.163577680608,1.718476,0.0001536697,6.614382,0.0005433871,,,,,,,,,,,,,,,,,,,,,,26.30499,0.0446111
858,2021/11/20 10:30:46,5935.048,4135.0033,1,2,0,0,0,0,1.497963,4.115967,6.165566275221,1.72056,0.0001536697,6.622957,0.0005433871,,0.000127504201373085,,,,,,,,,,,,,,,,,,,,26.30144,0.02148688
859,2021/11/20 10:30:51,5940.0454,4140.0007,1,2,0,0,0,0,1.497627,4.116422,6.164864730594,1.722639,0.0001536697,6.631514,0.0005433871,,0.000164796496392228,,,,,,,,,,,,,,,,,,,,26.1082,-0.05610824
860,2021/11/20 10:30:56,5945.0469,4145.0022,1,2,0,0,0,0,1.498108,4.117114,6.167881420312,1.724718,0.0001536697,6.640072,0.0005433871,,,,,,,,,,,,,,,,,,,,,,26.46572,0.04747093
861,2021/11/20 10:31:01,5950.045,4150.0003,1,2,0,0,0,0,1.498352,4.118109,6.170376856368,1.726799,0.0001536697,6.648642,0.0005433871,,0.000149415602209046,,2.88370203971863,,,,,,,,,,,,,,,,,,26.22384,0.01005173
862,2021/11/20 10:31:06,5955.0447,4155,1,2,0,0,0,0,1.498451,4.118607,6.171530777757,1.728879,0.0001536697,6.65721,0.0005433871,,,,,0.346060305833817,,,,,,,,,,,,,,,,,26.1007,-0.0641042
863,2021/11/20 10:31:11,5960.0457,4160.001,1,2,0,0,0,0,1.498367,4.119313,6.172242661871,1.73096,0.0001536697,6.665782,0.0005433871,,0.000108342297608033,,,,,,,,,,,,,,,,,,,,26.39887,0.07931471
864,2021/11/20 10:31:16,5965.0457,4165.001,1,2,0,0,0,0,1.49913,4.120217,6.17674091121,1.733039,0.0001536697,6.674344,0.0005433871,,0.000117811701784376,,,,,,,,,,,,,,,,,,,,26.50867,0.07099211
865,2021/11/20 10:31:21,5970.0464,4170.0017,1,2,0,0,0,0,1.498108,4.120945,6.17362067206,1.735122,0.0001536697,6.68293,0.0005433871,,,,,,,,,,,,,,,,,,,,,,26.12505,-0.1032847
866,2021/11/20 10:31:26,5975.0456,4175.0009,1,2,0,0,0,0,1.497093,4.121604,6.170424497172,1.737201,0.0001536697,6.691496,0.0005433871,,0.000193005500477739,,,,,,,,,,,,,,,,,,,,26.28406,0.05744994
867,2021/11/20 10:31:31,5980.0453,4180.0006,1,2,0,0,0,0,1.498077,4.122228,6.175414955556,1.739283,0.0001536697,6.700078,0.0005433871,,,,,,,,,,,,,,,,,,,,,,26.52104,0.0884515
868,2021/11/20 10:31:36,5985.0465,4185.0018,1,2,0,0,0,0,1.498009,4.122822,6.176024461398,1.741362,0.0001536697,6.708652,0.0005433871,,0.000101917998108547,,2.95728588104248,,,,,,,,,,,,,,,,,,26.12239,-0.1292843
869,2021/11/20 10:31:41,5990.046,4190.0013,1,2,0,0,0,0,1.498024,4.123651,6.177328165624,1.743442,0.0001536697,6.717226,0.0005433871,,0.000123913894640282,,,,,,,,,,,,,,,,,,,,26.18979,0.02620935
870,2021/11/20 10:31:46,5995.046,4195.0013,1,2,0,0,0,0,1.498024,4.124203,6.178155074872,1.745524,0.0001536697,6.725812,0.0005433871,,,,,,,,,,,,,,,,,,,,,,26.45383,0.0797534
871,2021/11/20 10:31:51,6000.0479,4200.0032,1,2,0,0,0,0,1.497894,4.124979,6.178781294226,1.747605,0.0001536697,6.734396,0.0005433871,,0.000119502503366675,,,,,,,,,,,,,,,,,,,,26.1095,-0.1247418
872,2021/11/20 10:31:56,6005.047,4205.0023,1,2,0,0,0,0,1.498039,4.125711,6.180475980729,1.749682,0.0001536697,6.742964,0.0005433871,,,,,,,,,,,,,,,,,,,,,,26.36214,0.06717861
873,2021/11/20 10:32:01,6010.047,4210.0023,1,2,0,0,0,0,1.498688,4.126439,6.184244612032,1.751764,0.0001536697,6.751554,0.0005433871,,0.000114194299385417,,,,,,,,,,,,,,,,,,,,26.37588,0.06226301
874,2021/11/20 10:32:06,6015.0469,4215.0022,1,2,0,0,0,0,1.496735,4.126956,6.17695948866,1.753844,0.0001536697,6.760139,0.0005433871,,,,,,,,,,,,,,,,,,,,,,26.07722,-0.1204485
875,2021/11/20 10:32:11,6020.046,4220.0013,1,2,0,0,0,0,1.498695,4.127612,6.18603146634,1.755926,0.0001536697,6.768729,0.0005433871,,0.000128289102576673,,3.10459303855896,,,,,,,,,,,,,,,,,,26.3098,0.0553894
876,2021/11/20 10:32:16,6025.0455,4225.0008,1,2,0,0,0,0,1.498749,4.128495,6.187577752755,1.758005,0.0001536697,6.777313,0.0005433871,,0.000150887906784192,,,,,,,,,,,,,,,,,,,,26.48429,0.04267275
877,2021/11/20 10:32:21,6030.0458,4230.0011,1,2,0,0,0,0,1.497963,4.128873,6.184898985699,1.760086,0.0001536697,6.785902,0.0005433871,,,,,0.326404213905334,,,,,,,,,,,,,,,,,26.11219,-0.1241779
878,2021/11/20 10:32:26,6035.0455,4235.0008,1,2,0,0,0,0,1.497353,4.129464,6.183265308792,1.762165,0.0001536697,6.794487,0.0005433871,,0.000151458603795618,,,,,,,,,,,,,,,,,,,,26.41216,0.06315351
879,2021/11/20 10:32:31,6040.0458,4240.0011,1,2,0,0,0,0,1.496506,4.130208,6.180881053248,1.764247,0.0001536697,6.803087,0.0005433871,,,,,,,,,,,,,,,,,,,,,,26.23754,-0.0271076
880,2021/11/20 10:32:36,6045.0466,4245.0019,1,2,0,0,0,0,1.49733,4.130956,6.18540434748,1.766329,0.0001536697,6.811688,0.0005433871,,0.0000874968318385072,,,,,,,,,,,,,,,,,,,,26.39178,0.08667946
881,2021/11/20 10:32:41,6050.0468,4250.0021,1,2,0,0,0,0,1.498077,4.131393,6.189144831261,1.76841,0.0001536697,6.820283,0.0005433871,,,,,,,,,,,,,,,,,,,,,,26.15873,-0.07310629
882,2021/11/20 10:32:46,6055.0475,4255.0028,1,2,0,0,0,0,1.498222,4.132329,6.191146219038,1.770487,0.0001536697,6.828866,0.0005433871,,0.000125082704471424,,,,,,,,,,,,,,,,,,,,26.45774,0.01261234
883,2021/11/20 10:32:51,6060.0465,4260.0018,1,2,0,0,0,0,1.498131,4.132927,6.191666059437,1.772571,0.0001536697,6.837478,0.0005433871,,,,3.15064311027527,,,,,,,,,,,,,,,,,,26.13745,-0.1045203
884,2021/11/20 10:32:56,6065.0461,4265.0014,1,2,0,0,0,0,1.496613,4.133614,6.186420449382,1.77465,0.0001536697,6.846069,0.0005433871,,0.000122940298751928,,,,,,,,,,,,,,,,,,,,26.51137,0.07143736
885,2021/11/20 10:33:01,6070.0453,4270.0006,1,2,0,0,0,0,1.498405,4.134044,6.19447219982,1.776731,0.0001536697,6.854675,0.0005433871,,,,,,,,,,,,,,,,,,,,,,26.09491,-0.07543385
886,2021/11/20 10:33:06,6075.0468,4275.0021,1,2,0,0,0,0,1.498344,4.134694,6.195193946736,1.778811,0.0001536697,6.863274,0.0005433871,,0.000119616503070574,,,,,,,,,,,,,,,,,,,,26.4945,0.09344578
887,2021/11/20 10:33:11,6080.0471,4280.0024,1,2,0,0,0,0,1.497551,4.135482,6.193095204582,1.780891,0.0001536697,6.871872,0.0005433871,,,,,,,,,,,,,,,,,,,,,,26.12546,-0.0112164
888,2021/11/20 10:33:16,6085.048,4285.0033,1,2,0,0,0,0,1.498207,4.135945,6.196501750615,1.782972,0.0001536697,6.880478,0.0005433871,,0.000100691802799702,,,,,,,,,,,,,,,,,,,,26.46446,0.0792098
889,2021/11/20 10:33:21,6090.0458,4290.0011,1,2,0,0,0,0,1.497917,4.13655,6.19620856635,1.785052,0.0001536697,6.889084,0.0005433871,,,,,,,,,,,,,,,,,,,,,,26.12149,-0.09734809
890,2021/11/20 10:33:26,6095.0448,4295.0001,1,2,0,0,0,0,1.497711,4.137353,6.196559098983,1.787133,0.0001536697,6.897695,0.0005433871,,0.000114537797344383,,,,,,,,,,,,,,,,,,,,26.54011,0.07611811
891,2021/11/20 10:33:31,6100.0462,4300.0015,1,2,0,0,0,0,1.498405,4.137949,6.200323471345,1.789214,0.0001536697,6.906303,0.0005433871,,,,3.41978406906128,,,,,,,,,,,,,,,,,,26.1724,-0.04925251
892,2021/11/20 10:33:36,6105.0466,4305.0019,1,2,0,0,0,0,1.498222,4.138262,6.200035170164,1.791294,0.0001536697,6.914911,0.0005433871,,0.0000944119528867304,,,,,,,,,,,,,,,,,,,,26.41305,0.0839287
893,2021/11/20 10:33:41,6110.0449,4310.0002,1,2,0,0,0,0,1.49791,4.138951,6.19977609241,1.793374,0.0001536697,6.923519,0.0005433871,,,,,0.303940713405609,,,,,,,,,,,,,,,,,26.37004,-0.04955292
894,2021/11/20 10:33:46,6115.0458,4315.0011,1,2,0,0,0,0,1.498604,4.13958,6.20359114632,1.795453,0.0001536697,6.932126,0.0005433871,,0.0000839510466903448,,,,,,,,,,,,,,,,,,,,26.16933,-0.08222878
895,2021/11/20 10:33:51,6120.0464,4320.0017,1,2,0,0,0,0,1.49884,4.140052,6.20527553968,1.797535,0.0001536697,6.940743,0.0005433871,,,,,,,,,,,,,,,,,,,,,,26.50476,0.09249866
896,2021/11/20 10:33:56,6125.0458,4325.0011,1,2,0,0,0,0,1.497818,4.140663,6.201959573334,1.799617,0.0001536697,6.949365,0.0005433871,,0.0000942548576858826,,,,,,,,,,,,,,,,,,,,26.15382,-0.0740844
897,2021/11/20 10:34:01,6130.0468,4330.0021,1,2,0,0,0,0,1.498787,4.14124,6.20683667588,1.801697,0.0001536697,6.957979,0.0005433871,,,,,,,,,,,,,,,,,,,,,,26.3346,-0.02010286
898,2021/11/20 10:34:06,6135.0451,4335.0004,1,2,0,0,0,0,1.497864,4.141994,6.204143700816,1.803776,0.0001536697,6.966585,0.0005433871,,0.000105117302155122,,,,,,,,,,,,,,,,,,,,26.51893,0.08170247
899,2021/11/20 10:34:11,6140.0471,4340.0024,1,2,0,0,0,0,1.498367,4.142517,6.207010769739,1.805859,0.0001536697,6.975215,0.0005433871,,,,,,,,,,,,,,,,,,,,,,26.31333,-0.04306436
900,2021/11/20 10:34:16,6145.0469,4345.0022,1,2,0,0,0,0,1.499344,4.142798,6.211479324512,1.80794,0.0001536697,6.983838,0.0005433871,,0.000101809200714342,,3.53523302078247,,,,,,,,,,,,,,,,,,26.19149,-0.0476563
901,2021/11/20 10:34:21,6150.0455,4350.0008,1,2,0,0,0,0,1.497948,4.143434,6.206648673432,1.810019,0.0001536697,6.992449,0.0005433871,,,,,,,,,,,,,,,,,,,,,,26.56931,0.1218188
902,2021/11/20 10:34:26,6155.047,4355.0023,1,2,0,0,0,0,1.498352,4.143901,6.209022351152,1.8121,0.0001536697,7.001072,0.0005433871,,,,,,,,,,,,,,,,,,,,,,26.28812,-0.08619905
903,2021/11/20 10:34:31,6160.0456,4360.0009,1,2,0,0,0,0,1.498543,4.144572,6.210819358596,1.814182,0.0001536697,7.009702,0.0005433871,,0.000088179629528895,,,,,,,,,,,,,,,,,,,,26.28675,-0.05689025
904,2021/11/20 10:34:36,6165.0461,4365.0014,1,2,0,0,0,0,1.498886,4.145144,6.213098309584,1.816262,0.0001536697,7.018324,0.0005433871,,,,,,,,,,,,,,,,,,,,,,26.56491,0.08998096
905,2021/11/20 10:34:41,6170.0449,4370.0002,1,2,0,0,0,0,1.498581,4.145675,6.212629787175,1.818343,0.0001536697,7.026949,0.0005433871,,0.00012192929716548,,,,,,,,,,,,,,,,,,,,26.19909,-0.08882403
906,2021/11/20 10:34:46,6175.0457,4375.001,1,2,0,0,0,0,1.497658,4.146401,6.209890628858,1.820423,0.0001536697,7.035573,0.0005433871,,,,,,,,,,,,,,,,,,,,,,26.28366,-0.03158271
907,2021/11/20 10:34:51,6180.0473,4380.0026,1,2,0,0,0,0,1.497589,4.146813,6.210221533857,1.822504,0.0001536697,7.044203,0.0005433871,,0.0000813107108115219,,,,,,,,,,,,,,,,,,,,26.54638,0.1193315
908,2021/11/20 10:34:56,6185.0452,4385.0005,1,2,0,0,0,0,1.498108,4.147271,6.213059863268,1.824585,0.0001536697,7.052834,0.0005433871,,,,,,,,,,,,,,,,,,,,,,26.28018,-0.08787215
909,2021/11/20 10:35:01,6190.045,4390.0003,1,2,0,0,0,0,1.498299,4.147736,6.214548701064,1.826664,0.0001536697,7.061452,0.0005433871,,0.0000929197631194256,,3.93236708641052,,,,,,,,,,,,,,,,,,26.22295,-0.05026639
910,2021/11/20 10:35:06,6195.0485,4395.0038,1,2,0,0,0,0,1.498779,4.148454,6.217615737666,1.828746,0.0001536697,7.070091,0.0005433871,,,,,,,,,,,,,,,,,,,,,,26.58262,0.1236045
911,2021/11/20 10:35:11,6200.0458,4400.0011,1,2,0,0,0,0,1.498238,4.148548,6.215512258424,1.830825,0.0001536697,7.078713,0.0005433871,,0.000158707000082359,,,0.25961309671402,,,,,,,,,,,,,,,,,26.26239,-0.05967557
912,2021/11/20 10:35:16,6205.0455,4405.0008,1,2,0,0,0,0,1.497658,4.149097,6.213928314826,1.832903,0.0001536697,7.087337,0.0005433871,,,,,,,,,,,,,,,,,,,,,,26.42364,-0.02602458
913,2021/11/20 10:35:21,6210.0467,4410.002,1,2,0,0,0,0,1.498169,4.149666,6.216900961554,1.834987,0.0001536697,7.095984,0.0005433871,,0.0000644054234726354,,,,,,,,,,,,,,,,,,,,26.43649,0.003046393
914,2021/11/20 10:35:26,6215.0466,4415.0019,1,2,0,0,0,0,1.498199,4.150227,6.217865941173,1.837066,0.0001536697,7.104612,0.0005433871,,,,,,,,,,,,,,,,,,,,,,26.26412,0.04055202
915,2021/11/20 10:35:31,6220.0464,4420.0017,1,2,0,0,0,0,1.498436,4.150617,6.219433935012,1.83915,0.0001536697,7.113261,0.0005433871,,0.000122148499940522,,,,,,,,,,,,,,,,,,,,26.45737,0.06200671
916,2021/11/20 10:35:36,6225.0479,4425.0032,1,2,0,0,0,0,1.497971,4.151037,6.218133045927,1.841229,0.0001536697,7.121892,0.0005433871,,,,,,,,,,,,,,,,,,,,,,26.20346,-0.08901417
917,2021/11/20 10:35:41,6230.047,4430.0023,1,2,0,0,0,0,1.498474,4.151667,6.221165056158,1.843309,0.0001536697,7.130524,0.0005433871,,0.0000928181689232588,,,,,,,,,,,,,,,,,,,,26.58529,0.03722727
918,2021/11/20 10:35:46,6235.0455,4435.0008,1,2,0,0,0,0,1.498352,4.152175,6.2214197156,1.84539,0.0001536697,7.139164,0.0005433871,,,,,,,,,,,,,,,,,,,,,,26.28137,-0.03860712
919,2021/11/20 10:35:51,6240.0464,4440.0017,1,2,0,0,0,0,1.498299,4.152483,6.221661126417,1.84747,0.0001536697,7.1478,0.0005433871,,0.000124758793390356,,,,,,,,,,,,,,,,,,,,26.4879,0.08210421
920,2021/11/20 10:35:56,6245.045,4445.0003,1,2,0,0,0,0,1.497696,4.152709,6.219495658464,1.849551,0.0001536697,7.156445,0.0005433871,,,,4.32287311553955,,,,,,,,,,,,,,,,,,26.30624,-0.07625818
921,2021/11/20 10:36:01,6250.0451,4450.0004,1,2,0,0,0,0,1.497787,4.153711,6.221374337557,1.851631,0.0001536697,7.165082,0.0005433871,,0.0000842282024677843,,,,,,,,,,,,,,,,,,,,26.43781,-0.0127399
922,2021/11/20 10:36:06,6255.0463,4455.0016,1,2,0,0,0,0,1.498199,4.153842,6.223281930558,1.853712,0.0001536697,7.173726,0.0005433871,,,,,,,,,,,,,,,,,,,,,,26.50867,0.02505004
923,2021/11/20 10:36:11,6260.0464,4460.0017,1,2,0,0,0,0,1.498344,4.154094,6.224261820336,1.855791,0.0001536697,7.182363,0.0005433871,,0.0000888581198523752,,,,,,,,,,,,,,,,,,,,26.22956,-0.03323019
924,2021/11/20 10:36:16,6265.0451,4465.0004,1,2,0,0,0,0,1.498741,4.154706,6.226828225146,1.857875,0.0001536697,7.191022,0.0005433871,,,,,,,,,,,,,,,,,,,,,,26.63,0.06976306
925,2021/11/20 10:36:21,6270.0465,4470.0018,1,2,0,0,0,0,1.498871,4.15509,6.22794390339,1.859955,0.0001536697,7.199664,0.0005433871,,0.000120367702038493,,,,,,,,,,,,,,,,,,,,26.2522,-0.1200002
926,2021/11/20 10:36:26,6275.0452,4475.0005,1,2,0,0,0,0,1.497536,4.155528,6.223052779008,1.862036,0.0001536697,7.208309,0.0005433871,,,,,,,,,,,,,,,,,,,,,,26.59945,0.06864607
927,2021/11/20 10:36:31,6280.0462,4480.0015,1,2,0,0,0,0,1.497894,4.155874,6.225058729356,1.864114,0.0001536697,7.216946,0.0005433871,,,,,,,,,,,,,,,,,,,,,,26.34306,-0.0131315
928,2021/11/20 10:36:36,6285.0451,4485.0004,1,2,0,0,0,0,1.499107,4.156575,6.231150678525,1.866195,0.0001536697,7.225596,0.0005433871,,0.0000795038067735732,,,,,,,,,,,,,,,,,,,,26.51617,0.04704833
929,2021/11/20 10:36:41,6290.0454,4490.0007,1,2,0,0,0,0,1.497681,4.156863,6.225654734703,1.868276,0.0001536697,7.234246,0.0005433871,,,,,,,,,,,,,,,,,,,,,,26.6189,-0.02600908
930,2021/11/20 10:36:46,6295.0455,4495.0008,1,2,0,0,0,0,1.498604,4.15716,6.22993660464,1.870355,0.0001536697,7.242887,0.0005433871,,0.0000783066934673116,,,,,,,,,,,,,,,,,,,,26.24828,-0.07266879
931,2021/11/20 10:36:51,6300.0467,4500.002,1,2,0,0,0,0,1.497971,4.157635,6.228016658585,1.872439,0.0001536697,7.25155,0.0005433871,,,,,,,,,,,,,,,,,,,,,,26.67738,0.1224744
932,2021/11/20 10:36:56,6305.0473,4505.0026,1,2,0,0,0,0,1.498024,4.1581,6.2289335944,1.87452,0.0001536697,7.260204,0.0005433871,,,,4.93404293060303,,,,,,,,,,,,,,,,,,26.43209,-0.07884204
933,2021/11/20 10:37:01,6310.0458,4510.0011,1,2,0,0,0,0,1.498116,4.15844,6.22982549904,1.8766,0.0001536697,7.268852,0.0005433871,,0.0000776874221628532,,,,,,,,,,,,,,,,,,,,26.33157,-0.04666865
934,2021/11/20 10:37:06,6315.0458,4515.0011,1,2,0,0,0,0,1.498108,4.158712,6.230199716896,1.878678,0.0001536697,7.277493,0.0005433871,,,,,0.210448294878006,,,,,,,,,,,,,,,,,26.65394,0.1027226
935,2021/11/20 10:37:11,6320.0454,4520.0007,1,2,0,0,0,0,1.498154,4.159142,6.231035223868,1.88076,0.0001536697,7.286153,0.0005433871,,0.0000767326928325929,,,,,,,,,,,,,,,,,,,,26.53521,-0.02288699
936,2021/11/20 10:37:16,6325.0449,4525.0002,1,2,0,0,0,0,1.498108,4.159704,6.231685840032,1.882841,0.0001536697,7.294809,0.0005433871,,,,,,,,,,,,,,,,,,,,,,26.41965,-0.05025387
937,2021/11/20 10:37:21,6330.045,4530.0003,1,2,0,0,0,0,1.497971,4.160092,6.231697173332,1.884921,0.0001536697,7.303462,0.0005433871,,0.000062428240198642,,,,,,,,,,,,,,,,,,,,26.64605,0.09135187
938,2021/11/20 10:37:26,6335.0451,4535.0004,1,2,0,0,0,0,1.498222,4.16024,6.23296309328,1.887002,0.0001536697,7.312119,0.0005433871,,,,,,,,,,,,,,,,,,,,,,26.32489,-0.02535641
939,2021/11/20 10:37:31,6340.0465,4540.0018,1,2,0,0,0,0,1.497025,4.160558,6.22845933995,1.889081,0.0001536697,7.320768,0.0005433871,,,,,,,,,,,,,,,,,,,,,,26.64826,0.05562127
940,2021/11/20 10:37:36,6345.0464,4545.0017,1,2,0,0,0,0,1.498566,4.161433,6.236182005078,1.891162,0.0001536697,7.329425,0.0005433871,,0.0000841054497868754,,,,,,,,,,,,,,,,,,,,26.48838,-0.04026711
941,2021/11/20 10:37:41,6350.0485,4550.0038,1,2,0,0,0,0,1.497261,4.161524,6.230887585764,1.893243,0.0001536697,7.338087,0.0005433871,,,,,,,,,,,,,,,,,,,,,,26.3861,0.02340555
942,2021/11/20 10:37:46,6355.0477,4555.003,1,2,0,0,0,0,1.49855,4.161725,6.23655299875,1.895321,0.0001536697,7.346735,0.0005433871,,0.0000313750206260011,,,,,,,,,,,,,,,,,,,,26.61421,0.07002771
943,2021/11/20 10:37:51,6360.0451,4560.0004,1,2,0,0,0,0,1.498077,4.162231,6.235342529787,1.897402,0.0001536697,7.355396,0.0005433871,,,,,,,,,,,,,,,,,,,,,,26.33737,-0.06960869
944,2021/11/20 10:37:56,6365.0468,4565.0021,1,2,0,0,0,0,1.498528,4.162556,6.237706717568,1.899486,0.0001536697,7.364072,0.0005433871,,,,,,,,,,,,,,,,,,,,,,26.65402,0.01397014
945,2021/11/20 10:38:01,6370.0452,4570.0005,1,2,0,0,0,0,1.498833,4.16289,6.23947690737,1.901564,0.0001536697,7.37272,0.0005433871,,0.0000712699620635249,,5.24324083328247,,,,,,,,,,,,,,,,,,26.29883,-0.1097035
946,2021/11/20 10:38:06,6375.047,4575.0023,1,2,0,0,0,0,1.498459,4.163289,6.238517871651,1.903647,0.0001536697,7.381393,0.0005433871,,,,,,,,,,,,,,,,,,,,,,26.68368,0.1071006
947,2021/11/20 10:38:11,6380.0454,4580.0007,1,2,0,0,0,0,1.498528,4.163911,6.239737223008,1.905726,0.0001536697,7.390048,0.0005433871,,0.0000931543618207797,,,,,,,,,,,,,,,,,,,,26.33737,-0.007048845
948,2021/11/20 10:38:16,6385.0456,4585.0009,1,2,0,0,0,0,1.498367,4.16418,6.23946989406,1.907804,0.0001536697,7.398703,0.0005433871,,,,,,,,,,,,,,,,,,,,,,26.54469,0.06737888
949,2021/11/20 10:38:21,6390.0448,4590.0001,1,2,0,0,0,0,1.498001,4.164183,6.237950298183,1.909889,0.0001536697,7.407382,0.0005433871,,0.0000378523691324517,,,,,,,,,,,,,,,,,,,,26.59248,0.08013427
950,2021/11/20 10:38:26,6395.0448,4595.0001,1,2,0,0,0,0,1.498581,4.164793,6.241279658733,1.911969,0.0001536697,7.416048,0.0005433871,,,,,,,,,,,,,,,,,,,,,,26.27804,-0.0761205
951,2021/11/20 10:38:31,6400.0467,4600.002,1,2,0,0,0,0,1.497643,4.165266,6.238081468038,1.914048,0.0001536697,7.424706,0.0005433871,,,,,,,,,,,,,,,,,,,,,,26.73013,0.07361948
952,2021/11/20 10:38:36,6405.0455,4605.0008,1,2,0,0,0,0,1.498383,4.165702,6.241817059866,1.916127,0.0001536697,7.433364,0.0005433871,,0.0000696989372954704,,,,,,,,,,,,,,,,,,,,26.34753,-0.1108712
953,2021/11/20 10:38:41,6410.0476,4610.0029,1,2,0,0,0,0,1.497841,4.16572,6.23958621052,1.918212,0.0001536697,7.442049,0.0005433871,,,,,,,,,,,,,,,,,,,,,,26.71368,0.07926345
954,2021/11/20 10:38:46,6415.0474,4615.0027,1,2,0,0,0,0,1.498497,4.16619,6.24302321643,1.920292,0.0001536697,7.450717,0.0005433871,,0.0000904686021385714,,,,,,,,,,,,,,,,,,,,26.46265,-0.04022121
955,2021/11/20 10:38:51,6420.047,4620.0023,1,2,0,0,0,0,1.497192,4.166571,6.238156768632,1.922373,0.0001536697,7.459384,0.0005433871,,,,,,,,,,,,,,,,,,,,,,26.55347,-0.06670117
956,2021/11/20 10:38:56,6425.0453,4625.0006,1,2,0,0,0,0,1.498367,4.167058,6.243782194286,1.924451,0.0001536697,7.468046,0.0005433871,,0.0000871614392963238,,,,,,,,,,,,,,,,,,,,26.71061,0.1328319
957,2021/11/20 10:39:01,6430.0477,4630.003,1,2,0,0,0,0,1.497864,4.167317,6.242074110888,1.926534,0.0001536697,7.476726,0.0005433871,,,,,,,,,,,,,,,,,,,,,,26.32187,-0.08134723
958,2021/11/20 10:39:06,6435.0467,4635.002,1,2,0,0,0,0,1.497803,4.167585,6.242221315755,1.928616,0.0001536697,7.4854,0.0005433871,,,,,0,,,,,,,,,,,,,,,,,26.32678,-0.06383359
959,2021/11/20 10:39:11,6440.046,4640.0013,1,2,0,0,0,0,1.498024,4.16826,6.24415351824,1.930693,0.0001536697,7.494057,0.0005433871,,0.0000624339299974963,,5.90004682540894,,,,,,,,,,,,,,,,,,26.56064,0.07295489
960,2021/11/20 10:39:16,6445.0468,4645.0021,1,2,0,0,0,0,1.498154,4.168227,6.244645952958,1.932774,0.0001536697,7.502731,0.0005433871,,0.000144277903018519,,,,,,,,,,,,,,,,,,,,26.68055,-0.01369357
961,2021/11/20 10:39:21,6450.045,4650.0003,1,2,0,0,0,0,1.497139,4.16859,6.24095866401,1.934854,0.0001536697,7.511405,0.0005433871,,,,,0.178711697459221,,,,,,,,,,,,,,,,,26.31168,-0.06999731
962,2021/11/20 10:39:26,6455.0481,4655.0034,1,2,0,0,0,0,1.497734,4.169204,6.244358583736,1.936936,0.0001536697,7.520082,0.0005433871,,,,,,,,,,,,,,,,,,,,,,26.677,0.1091665
963,2021/11/20 10:39:31,6460.0456,4660.0009,1,2,0,0,0,0,1.498238,4.169683,6.247177518554,1.939014,0.0001536697,7.528746,0.0005433871,,0.0000693782421876676,,,,,,,,,,,,,,,,,,,,26.55705,-0.06017029
964,2021/11/20 10:39:36,6465.0457,4665.001,1,2,0,0,0,0,1.497879,4.169738,6.245762985702,1.941095,0.0001536697,7.537423,0.0005433871,,,,,,,,,,,,,,,,,,,,,,26.37588,-0.07197917
965,2021/11/20 10:39:41,6470.0456,4670.0009,1,2,0,0,0,0,1.49791,4.170108,6.24644647428,1.943174,0.0001536697,7.546093,0.0005433871,,0.0000628285633865744,,,,,,,,,,,,,,,,,,,,26.72972,0.1252395
966,2021/11/20 10:39:46,6475.0453,4675.0006,1,2,0,0,0,0,1.496803,4.170714,6.242737227342,1.945257,0.0001536697,7.55478,0.0005433871,,,,,,,,,,,,,,,,,,,,,,26.45737,-0.05993187
967,2021/11/20 10:39:51,6480.046,4680.0013,1,2,0,0,0,0,1.496956,4.17091,6.24366874996,1.947338,0.0001536697,7.563461,0.0005433871,,0.000056577249779366,,,,,,,,,,,,,,,,,,,,26.41131,-0.05895555
968,2021/11/20 10:39:56,6485.0452,4685.0005,1,2,0,0,0,0,1.498688,4.171192,6.251315396096,1.949417,0.0001536697,7.572134,0.0005433871,,,,,,,,,,,,,,,,,,,,,,26.75709,0.1184374
969,2021/11/20 10:40:01,6490.0465,4690.0018,1,2,0,0,0,0,1.498024,4.171592,6.249144934208,1.951498,0.0001536697,7.580813,0.0005433871,,0.000109432097815443,,,,,,,,,,,,,,,,,,,,26.592,-0.03986895
970,2021/11/20 10:40:06,6495.0469,4695.0022,1,2,0,0,0,0,1.497429,4.172138,6.247480433202,1.95358,0.0001536697,7.589497,0.0005433871,,,,,,,,,,,,,,,,,,,,,,26.33648,-0.06835163
971,2021/11/20 10:40:11,6500.0462,4700.0015,1,2,0,0,0,0,1.496574,4.172488,6.244437056112,1.955658,0.0001536697,7.598167,0.0005433871,,0.000102337697171606,,,,,,,,,,,,,,,,,,,,26.65004,0.08220375
972,2021/11/20 10:40:16,6505.0459,4705.0012,1,2,0,0,0,0,1.49929,4.172573,6.25589697317,1.957741,0.0001536697,7.606859,0.0005433871,,,,,,,,,,,,,,,,,,,,,,26.65712,-0.03014505
973,2021/11/20 10:40:21,6510.0457,4710.001,1,2,0,0,0,0,1.498436,4.173087,6.253103791932,1.959818,0.0001536697,7.615525,0.0005433871,,,,5.83665609359741,,,,,,,,,,,,,,,,,,26.32586,-0.0540036
974,2021/11/20 10:40:26,6515.0486,4715.0039,1,2,0,0,0,0,1.498131,4.173911,6.253065460341,1.961902,0.0001536697,7.624223,0.0005433871,,0.0000614055170444772,,,,,,,,,,,,,,,,,,,,26.57919,0.07444918
975,2021/11/20 10:40:31,6520.0458,4720.0011,1,2,0,0,0,0,1.497185,4.173687,6.248781571095,1.963981,0.0001536697,7.632902,0.0005433871,,,,,,,,,,,,,,,,,,,,,,26.75846,0.01395941
976,2021/11/20 10:40:36,6525.0448,4725.0001,1,2,0,0,0,0,1.498108,4.174172,6.253360466576,1.966064,0.0001536697,7.641594,0.0005433871,,0.0000798100081738085,,,,,,,,,,,,,,,,,,,,26.30861,-0.05730093
977,2021/11/20 10:40:41,6530.0455,4730.0008,1,2,0,0,0,0,1.497986,4.17471,6.25365713406,1.968144,0.0001536697,7.650278,0.0005433871,,,,,,,,,,,,,,,,,,,,,,26.7465,0.1375318
978,2021/11/20 10:40:46,6535.0478,4735.0031,1,2,0,0,0,0,1.498604,4.17494,6.25658178376,1.970226,0.0001536697,7.658971,0.0005433871,,,,,,,,,,,,,,,,,,,,,,26.36879,-0.05399108
979,2021/11/20 10:40:51,6540.0447,4740,1,2,0,0,0,0,1.498497,4.175127,6.256415284119,1.972305,0.0001536697,7.667649,0.0005433871,,0.000072859889769461,,,,,,,,,,,,,,,,,,,,26.69825,0.02685785
980,2021/11/20 10:40:56,6545.0461,4745.0014,1,2,0,0,0,0,1.498131,4.17546,6.25538606526,1.974384,0.0001536697,7.676332,0.0005433871,,,,,,,,,,,,,,,,,,,,,,26.42951,-0.09781539
981,2021/11/20 10:41:01,6550.0453,4750.0006,1,2,0,0,0,0,1.497368,4.176135,6.25321091268,1.976467,0.0001536697,7.685031,0.0005433871,,0.0000429921201430261,,,,,,,,,,,,,,,,,,,,26.50698,0.07540643
982,2021/11/20 10:41:06,6555.0469,4755.0022,1,2,0,0,0,0,1.498039,4.17667,6.25681455013,1.978549,0.0001536697,7.693723,0.0005433871,,,,,,,,,,,,,,,,,,,,,,26.69784,0.04971504
983,2021/11/20 10:41:11,6560.0452,4760.0005,1,2,0,0,0,0,1.498581,4.176635,6.259025854935,1.980627,0.0001536697,7.702403,0.0005433871,,0.0000830114731797948,,,,,,,,,,,,,,,,,,,,26.35901,-0.10575
984,2021/11/20 10:41:16,6565.046,4765.0013,1,2,0,0,0,0,1.497429,4.176974,6.254721999846,1.982709,0.0001536697,7.711098,0.0005433871,,,,,,,,,,,,,,,,,,,,,,26.64645,0.06932855
985,2021/11/20 10:41:21,6570.0458,4770.0011,1,2,0,0,0,0,1.496117,4.17772,6.25035791324,1.984786,0.0001536697,7.719778,0.0005433871,,,,,0,,,,,,,,,,,,,,,,,26.59554,0.0338912
986,2021/11/20 10:41:26,6575.0477,4775.003,1,2,0,0,0,0,1.497429,4.178016,6.256282320864,1.98687,0.0001536697,7.728481,0.0005433871,,0.000100185701739974,,5.46787691116333,,,,,,,,,,,,,,,,,,26.39846,-0.0613451
987,2021/11/20 10:41:31,6580.0487,4780.004,1,2,0,0,0,0,1.498726,4.178136,6.261881054736,1.988951,0.0001536697,7.737177,0.0005433871,,,,,,,,,,,,,,,,,,,,,,26.7399,0.02408385
988,2021/11/20 10:41:36,6585.0464,4785.0017,1,2,0,0,0,0,1.497971,4.178843,6.259785627553,1.991029,0.0001536697,7.745862,0.0005433871,,0.0000784699223004282,,,0.178499296307564,,,,,,,,,,,,,,,,,26.31659,-0.07320404
989,2021/11/20 10:41:41,6590.0481,4790.0034,1,2,0,0,0,0,1.498131,4.179155,6.260921659305,1.993109,0.0001536697,7.754553,0.0005433871,,,,,,,,,,,,,,,,,,,,,,26.72887,0.101313
990,2021/11/20 10:41:46,6595.0462,4795.0015,1,2,0,0,0,0,1.498116,4.179546,6.261444735336,1.995189,0.0001536697,7.763245,0.0005433871,,0.000067484041210264,,,,,,,,,,,,,,,,,,,,26.36879,-0.05771339
991,2021/11/20 10:41:51,6600.0481,4800.0034,1,2,0,0,0,0,1.498528,4.179896,6.263691193088,1.997269,0.0001536697,7.771941,0.0005433871,,,,,,,,,,,,,,,,,,,,,,26.7545,0.05370617
992,2021/11/20 10:41:56,6605.0451,4805.0004,1,2,0,0,0,0,1.497772,4.180415,6.26130853538,1.999349,0.0001536697,7.780634,0.0005433871,,,,,,,,,,,,,,,,,,,,,,26.34314,-0.1307666
993,2021/11/20 10:42:01,6610.0454,4810.0007,1,2,0,0,0,0,1.497131,4.180612,6.258923824172,2.001431,0.0001536697,7.789336,0.0005433871,,0.0000696199131198227,,,,,,,,,,,,,,,,,,,,26.75011,0.05244315
994,2021/11/20 10:42:06,6615.0473,4815.0026,1,2,0,0,0,0,1.497444,4.181013,6.260832830772,2.003514,0.0001536697,7.798046,0.0005433871,,,,,,,,,,,,,,,,,,,,,,26.34096,-0.07417679
995,2021/11/20 10:42:11,6620.0465,4820.0018,1,2,0,0,0,0,1.499016,4.181383,6.267960019128,2.005591,0.0001536697,7.80673,0.0005433871,,0.0000995828595478088,,,,,,,,,,,,,,,,,,,,26.78722,0.1212102
996,2021/11/20 10:42:16,6625.0457,4825.001,1,2,0,0,0,0,1.499725,4.181941,6.271761466225,2.007675,0.0001536697,7.815445,0.0005433871,,,,,,,,,,,,,,,,,,,,,,26.41751,0.01547039
997,2021/11/20 10:42:21,6630.0455,4830.0008,1,2,0,0,0,0,1.498566,4.182127,6.267193329882,2.009755,0.0001536697,7.824143,0.0005433871,,0.0000605291788815521,,,,,,,,,,,,,,,,,,,,26.61333,0.05493641
998,2021/11/20 10:42:26,6635.0466,4835.0019,1,2,0,0,0,0,1.498131,4.182523,6.265967364513,2.011836,0.0001536697,7.832846,0.0005433871,,,,,,,,,,,,,,,,,,,,,,26.49328,-0.004857183
999,2021/11/20 10:42:31,6640.0465,4840.0018,1,2,0,0,0,0,1.497475,4.182978,6.26390498055,2.013916,0.0001536697,7.84155,0.0005433871,,,,5.25601291656494,,,,,,,,,,,,,,,,,,26.75709,0.01506567
1000,2021/11/20 10:42:36,6645.0473,4845.0026,1,2,0,0,0,0,1.497765,4.183653,6.266129035545,2.015999,0.0001536697,7.850262,0.0005433871,,0.0000848679410410114,,,,,,,,,,,,,,,,,,,,26.36483,-0.06753862
1001,2021/11/20 10:42:41,6650.0471,4850.0024,1,2,0,0,0,0,1.497498,4.183857,6.265317489786,2.018077,0.0001536697,7.858955,0.0005433871,,,,,,,,,,,,,,,,,,,,,,26.76465,0.1166493
1002,2021/11/20 10:42:46,6655.0461,4855.0014,1,2,0,0,0,0,1.498093,4.184275,6.268433087575,2.020157,0.0001536697,7.867659,0.0005433871,,0.0000408576488553081,,,,,,,,,,,,,,,,,,,,26.3157,-0.08814216
1003,2021/11/20 10:42:51,6660.0453,4860.0006,1,2,0,0,0,0,1.498421,4.184859,6.270680607639,2.02224,0.0001536697,7.876375,0.0005433871,,,,,,,,,,,,,,,,,,,,,,26.69383,0.01620889
1004,2021/11/20 10:42:56,6665.0449,4865.0002,1,2,0,0,0,0,1.498604,4.185091,6.271794112964,2.024321,0.0001536697,7.885085,0.0005433871,,,,,,,,,,,,,,,,,,,,,,26.47202,-0.0650382
1005,2021/11/20 10:43:01,6670.0463,4870.0016,1,2,0,0,0,0,1.497932,4.18553,6.26963932396,2.026402,0.0001536697,7.893794,0.0005433871,,0.0000724659694242291,,,,,,,,,,,,,,,,,,,,26.53008,0.05136311
1006,2021/11/20 10:43:06,6675.0459,4875.0012,1,2,0,0,0,0,1.498367,4.186014,6.272185239138,2.028481,0.0001536697,7.902497,0.0005433871,,0.000149411702295765,,,,,,,,,,,,,,,,,,,,26.70932,0.06170928
1007,2021/11/20 10:43:11,6680.0468,4880.0021,1,2,0,0,0,0,1.497429,4.186682,6.269259040578,2.030563,0.0001536697,7.911213,0.0005433871,,,,,,,,,,,,,,,,,,,,,,26.3033,-0.1079518
1008,2021/11/20 10:43:16,6685.0467,4885.002,1,2,0,0,0,0,1.498299,4.187152,6.273605654448,2.032643,0.0001536697,7.919919,0.0005433871,,0.0000652703674859367,,,,,,,,,,,,,,,,,,,,26.66512,0.06630301
1009,2021/11/20 10:43:21,6690.0466,4890.0019,1,2,0,0,0,0,1.497948,4.187258,6.272294746584,2.034721,0.0001536697,7.928624,0.0005433871,,,,,,,,,,,,,,,,,,,,,,26.56772,0.03376603
1010,2021/11/20 10:43:26,6695.045,4895.0003,1,2,0,0,0,0,1.498055,4.187478,6.27307235529,2.0368,0.0001536697,7.93733,0.0005433871,,,,,,,,,,,,,,,,,,,,,,26.3617,-0.09453297
1011,2021/11/20 10:43:31,6700.0452,4900.0005,1,2,0,0,0,0,1.497658,4.188406,6.272799753148,2.038882,0.0001536697,7.946049,0.0005433871,,0.0000789492987678386,,4.95159578323364,,,,,,,,,,,,,,,,,,26.7094,0.04608452
1012,2021/11/20 10:43:36,6705.0461,4905.0014,1,2,0,0,0,0,1.498566,4.188913,6.277362598758,2.040965,0.0001536697,7.954774,0.0005433871,,,,,,,,,,,,,,,,,,,,,,26.36044,-0.04729033
1013,2021/11/20 10:43:41,6710.0462,4910.0015,1,2,0,0,0,0,1.498405,4.189083,6.276942912615,2.043045,0.0001536697,7.963484,0.0005433871,,0.00000545272905583261,,,0.199503198266029,,,,,,,,,,,,,,,,,26.66859,0.09920418
1014,2021/11/20 10:43:46,6715.0461,4915.0014,1,2,0,0,0,0,1.497696,4.189617,6.274772622432,2.045126,0.0001536697,7.972203,0.0005433871,,,,,,,,,,,,,,,,,,,,,,26.47871,-0.07761061
1015,2021/11/20 10:43:51,6720.0448,4920.0001,1,2,0,0,0,0,1.498581,4.190126,6.279243211206,2.047204,0.0001536697,7.980913,0.0005433871,,0.000157601098180749,,,,,,,,,,,,,,,,,,,,26.49377,-0.0604558
1016,2021/11/20 10:43:56,6725.0454,4925.0007,1,2,0,0,0,0,1.498009,4.190567,6.277507081103,2.049285,0.0001536697,7.989631,0.0005433871,,,,,,,,,,,,,,,,,,,,,,26.72887,0.07321537
1017,2021/11/20 10:44:01,6730.0448,4930.0001,1,2,0,0,0,0,1.498093,4.191175,6.278769929275,2.051364,0.0001536697,7.998345,0.0005433871,,0.000107828098407481,,,,,,,,,,,,,,,,,,,,26.50926,-0.05118847
1018,2021/11/20 10:44:06,6735.0463,4935.0016,1,2,0,0,0,0,1.498146,4.19185,6.2800033101,2.053448,0.0001536697,8.007077,0.0005433871,,,,,,,,,,,,,,,,,,,,,,26.33427,-0.1000035
1019,2021/11/20 10:44:11,6740.0461,4940.0014,1,2,0,0,0,0,1.498489,4.192248,6.282037513272,2.055528,0.0001536697,8.015796,0.0005433871,,0.0000987064631772228,,,,,,,,,,,,,,,,,,,,26.62348,0.08304179
1020,2021/11/20 10:44:16,6745.0474,4945.0027,1,2,0,0,0,0,1.498329,4.192413,6.281613977877,2.05761,0.0001536697,8.024524,0.0005433871,,,,,,,,,,,,,,,,,,,,,,26.65889,-0.01896381
1021,2021/11/20 10:44:21,6750.0463,4950.0016,1,2,0,0,0,0,1.498436,4.192934,6.282843251224,2.059688,0.0001536697,8.033238,0.0005433871,,0.000080447513028048,,4.2729868888855,,,,,,,,,,,,,,,,,,26.36044,-0.05643845
1022,2021/11/20 10:44:26,6755.0468,4955.0021,1,2,0,0,0,0,1.498093,4.19367,6.28250767131,2.061771,0.0001536697,8.041971,0.0005433871,,,,,,,,,,,,,,,,,,,,,,26.49595,0.02089083
1023,2021/11/20 10:44:31,6760.0476,4960.0029,1,2,0,0,0,0,1.498077,4.194142,6.283147664934,2.063849,0.0001536697,8.050689,0.0005433871,,,,,,,,,,,,,,,,,,,,,,26.76734,0.06210506
1024,2021/11/20 10:44:36,6765.046,4965.0013,1,2,0,0,0,0,1.498459,4.194572,6.285394164548,2.065928,0.0001536697,8.059408,0.0005433871,,0.0000887270507519133,,,,,,,,,,,,,,,,,,,,26.49377,0.004299879
1025,2021/11/20 10:44:41,6770.0453,4970.0006,1,2,0,0,0,0,1.497696,4.195017,6.282860180832,2.068009,0.0001536697,8.068137,0.0005433871,,0.000134995701955631,,,,,,,,,,,,,,,,,,,,26.5313,0.0108856
1026,2021/11/20 10:44:46,6775.0451,4975.0004,1,2,0,0,0,0,1.497353,4.195805,6.282601204165,2.070091,0.0001536697,8.07687,0.0005433871,,,,,,,,,,,,,,,,,,,,,,26.61462,-0.04551232
1027,2021/11/20 10:44:51,6780.046,4980.0013,1,2,0,0,0,0,1.497421,4.196075,6.283290822575,2.072172,0.0001536697,8.085603,0.0005433871,,0.0000975046496023424,,,,,,,,,,,,,,,,,,,,26.56414,-0.05562186
1028,2021/11/20 10:44:56,6785.0467,4985.002,1,2,0,0,0,0,1.498672,4.196462,6.289120098464,2.074251,0.0001536697,8.094328,0.0005433871,,,,,,,,,,,,,,,,,,,,,,26.59115,-0.005556941
1029,2021/11/20 10:45:01,6790.0453,4990.0006,1,2,0,0,0,0,1.498222,4.197123,6.288222015306,2.076332,0.0001536697,8.10306,0.0005433871,,0.000152350607095286,,,,,,,,,,,,,,,,,,,,26.57082,0.05538404
1030,2021/11/20 10:45:06,6795.0477,4995.003,1,2,0,0,0,0,1.498489,4.197891,6.290493486699,2.078413,0.0001536697,8.111796,0.0005433871,,,,,,,,,,,,,,,,,,,,,,26.60753,0.03432095
1031,2021/11/20 10:45:11,6800.0456,5000.0009,1,2,0,0,0,0,1.498726,4.198066,6.291750663916,2.080495,0.0001536697,8.120534,0.0005433871,,0.000123493999126367,,4.11196422576904,,,,,,,,,,,,,,,,,,26.60616,0.03181458
1032,2021/11/20 10:45:16,6805.0451,5005.0004,1,2,0,0,0,0,1.498207,4.198849,6.290744963743,2.082574,0.0001536697,8.129264,0.0005433871,,,,,0.24110309779644,,,,,,,,,,,,,,,,,26.47211,-0.09970784
1033,2021/11/20 10:45:21,6810.0464,5010.0017,1,2,0,0,0,0,1.498093,4.199554,6.291322450522,2.084655,0.0001536697,8.138003,0.0005433871,,0.0000848221534397453,,,,,,,,,,,,,,,,,,,,26.6766,-0.01466095
1034,2021/11/20 10:45:26,6815.0461,5015.0014,1,2,0,0,0,0,1.496901,4.199942,6.286897379742,2.086735,0.0001536697,8.146739,0.0005433871,,,,,,,,,,,,,,,,,,,,,,26.53749,-0.05646169
1035,2021/11/20 10:45:31,6820.0461,5020.0014,1,2,0,0,0,0,1.481125,4.199864,6.220523567,2.088798,0.0001536697,8.155403,0.0005433871,,0.000103792997833807,,,,,,,,,,,,,,,,,,,,26.54156,0.0572902
1036,2021/11/20 10:45:36,6825.0448,5025.0001,1,2,0,0,0,0,1.460081,4.199916,6.132217553196,2.09083,0.0001536697,8.163938,0.0005433871,,,,,,,,,,,,,,,,,,,,,,26.65672,0.03172576
1037,2021/11/20 10:45:41,6830.0467,5030.002,1,2,0,0,0,0,1.440728,4.199833,6.050816998424,2.092841,0.0001536697,8.172384,0.0005433871,,0.00000553212021259242,,,,,,,,,,,,,,,,,,,,26.39407,-0.08841574
1038,2021/11/20 10:45:46,6835.0464,5035.0017,1,2,0,0,0,0,1.422751,4.200138,5.975750539638,2.094823,0.0001536697,8.180708,0.0005433871,,,,,,,,,,,,,,,,,,,,,,26.74569,0.02491117
1039,2021/11/20 10:45:51,6840.0467,5040.002,1,2,0,0,0,0,1.408374,4.200102,5.915314454148,2.096786,0.0001536697,8.188953,0.0005433871,,,,,,,,,,,,,,,,,,,,,,26.40204,-0.08562982
1040,2021/11/20 10:45:56,6845.0469,5045.0022,1,2,0,0,0,0,1.393738,4.199865,5.85351144537,2.098725,0.0001536697,8.197095,0.0005433871,,0.00000316092291541281,,,,,,,,,,,,,,,,,,,,26.78889,0.08118808
1041,2021/11/20 10:46:01,6850.0482,5050.0035,1,2,0,0,0,0,1.379324,4.199973,5.793123558252,2.100649,0.0001536697,8.205175,0.0005433871,,,,,,,,,,,,,,,,,,,,,,26.53628,0.03312171
1042,2021/11/20 10:46:06,6855.0459,5055.0012,1,2,0,0,0,0,1.365075,4.200008,5.7333259206,2.102548,0.0001536697,8.213152,0.0005433871,,-0.00000806055504654069,,,,,,,,,,,,,,,,,,,,26.64318,0.01549125
1043,2021/11/20 10:46:11,6860.046,5060.0013,1,2,0,0,0,0,1.353227,4.199982,5.683529041914,2.104431,0.0001536697,8.22106,0.0005433871,,,,,,,,,,,,,,,,,,,,,,26.64387,0.05785286
1044,2021/11/20 10:46:16,6865.0453,5065.0006,1,2,0,0,0,0,1.340182,4.199965,5.62871749363,2.106296,0.0001536697,8.228894,0.0005433871,,,,,,,,,,,,,,,,,,,,,,26.65623,-0.04454315
1045,2021/11/20 10:46:21,6870.0464,5070.0017,1,2,0,0,0,0,1.32695,4.200255,5.57352837225,2.108142,0.0001536697,8.236648,0.0005433871,,0.0000284464204014512,,,,,,,,,,,,,,,,,,,,26.43301,-0.09325266
1046,2021/11/20 10:46:26,6875.0452,5075.0005,1,2,0,0,0,0,1.312685,4.200024,5.51330850444,2.109968,0.0001536697,8.244318,0.0005433871,,,,,,,,,,,,,,,,,,,,,,26.84907,0.1090038
1047,2021/11/20 10:46:31,6880.0456,5080.0009,1,2,0,0,0,0,1.30242,4.199963,5.47011581046,2.111781,0.0001536697,8.251931,0.0005433871,,0.0000153306100401096,,,,,,,,,,,,,,,,,,,,26.37192,-0.05772829
1048,2021/11/20 10:46:36,6885.0471,5085.0024,1,2,0,0,0,0,1.28984,4.200066,5.41741312944,2.113579,0.0001536697,8.259481,0.0005433871,,,,,,,,,,,,,,,,,,,,,,26.76325,0.006825924
1049,2021/11/20 10:46:41,6890.0459,5090.0012,1,2,0,0,0,0,1.27898,4.200041,5.37176843818,2.115359,0.0001536697,8.266958,0.0005433871,,,,,,,,,,,,,,,,,,,,,,26.44937,-0.1090276
1050,2021/11/20 10:46:46,6895.0467,5095.002,1,2,0,0,0,0,1.265519,4.200037,5.315226624203,2.117122,0.0001536697,8.274364,0.0005433871,,-0.0000316887817461975,,,,,,,,,,,,,,,,,,,,26.78671,0.08452117
1051,2021/11/20 10:46:51,6900.0469,5100.0022,1,2,0,0,0,0,1.255145,4.199866,5.27144081057,2.11887,0.0001536697,8.281704,0.0005433871,,,,,,,,,,,,,,,,,,,,,,26.50026,-0.005010962
1052,2021/11/20 10:46:56,6905.0459,5105.0012,1,2,0,0,0,0,1.243586,4.20003,5.22309850758,2.120598,0.0001536697,8.288963,0.0005433871,,0.00000584790177526884,,,,,,,,,,,,,,,,,,,,26.56713,0.01590252
1053,2021/11/20 10:47:01,6910.0447,5110,1,2,0,0,0,0,1.232511,4.200103,5.176673148633,2.122312,0.0001536697,8.296162,0.0005433871,,,,,,,,,,,,,,,,,,,,,,26.87648,0.06359279
1054,2021/11/20 10:47:06,6915.0452,5115.0005,1,2,0,0,0,0,1.219883,4.199995,5.123502500585,2.124012,0.0001536697,8.303299,0.0005433871,,0.0000274212397926021,,,,,,,,,,,,,,,,,,,,26.50428,0.01201093
1055,2021/11/20 10:47:11,6920.0461,5120.0014,1,2,0,0,0,0,1.209001,4.199895,5.077677254895,2.125695,0.0001536697,8.310368,0.0005433871,,,,0,,,,,,,,,,,,,,,,,,26.65874,0.0567323
1056,2021/11/20 10:47:16,6925.047,5125.0023,1,2,0,0,0,0,1.197534,4.200047,5.029699084098,2.127365,0.0001536697,8.317382,0.0005433871,,,,,,,,,,,,,,,,,,,,,,26.50248,-0.07804394
1057,2021/11/20 10:47:21,6930.0453,5130.0006,1,2,0,0,0,0,1.186061,4.200009,4.981466874549,2.129017,0.0001536697,8.324321,0.0005433871,,0.0000211799397220602,,,0,,,,,,,,,,,,,,,,,26.72917,0.01716197
1058,2021/11/20 10:47:26,6935.0478,5135.0031,1,2,0,0,0,0,1.177008,4.199969,4.943397112752,2.130653,0.0001536697,8.331195,0.0005433871,,,,,,,,,,,,,,,,,,,,,,26.54628,-0.07595062
1059,2021/11/20 10:47:31,6940.0471,5140.0024,1,2,0,0,0,0,1.165241,4.199934,4.893935294094,2.132276,0.0001536697,8.33801,0.0005433871,,-0.0000209414592973189,,,,,,,,,,,,,,,,,,,,26.63838,0.08080959
1060,2021/11/20 10:47:36,6945.0448,5145.0001,1,2,0,0,0,0,1.154362,4.199997,4.848316936914,2.133885,0.0001536697,8.344768,0.0005433871,,,,,,,,,,,,,,,,,,,,,,26.46745,-0.006775856
1061,2021/11/20 10:47:41,6950.0449,5150.0002,1,2,0,0,0,0,1.144877,4.200119,4.808619640363,2.135478,0.0001536697,8.35146,0.0005433871,,,,,,,,,,,,,,,,,,,,,,26.78402,0.1313156
1062,2021/11/20 10:47:46,6955.0456,5155.0009,1,2,0,0,0,0,1.1332,4.199924,4.7593538768,2.137054,0.0001536697,8.358076,0.0005433871,,0.0000084550501924241,,,,,,,,,,,,,,,,,,,,26.37089,-0.03088892
1063,2021/11/20 10:47:51,6960.0465,5160.0018,1,2,0,0,0,0,1.123026,4.199873,4.716566575698,2.138618,0.0001536697,8.364649,0.0005433871,,,,,,,,,,,,,,,,,,,,,,26.73005,0.09241998
1064,2021/11/20 10:47:56,6965.045,5165.0003,1,2,0,0,0,0,1.110217,4.199969,4.662876983273,2.140165,0.0001536697,8.371141,0.0005433871,,0.00000221268305722333,,,,,,,,,,,,,,,,,,,,26.51396,-0.0152427
1065,2021/11/20 10:48:01,6970.0458,5170.0011,1,2,0,0,0,0,1.101729,4.200092,4.627363159068,2.141698,0.0001536697,8.377584,0.0005433871,,,,,,,,,,,,,,,,,,,,,,26.56805,-0.07659793
1066,2021/11/20 10:48:06,6975.0456,5175.0009,1,2,0,0,0,0,1.090806,4.199978,4.581361202268,2.143215,0.0001536697,8.383956,0.0005433871,,0.0000313726886815857,,,,,,,,,,,,,,,,,,,,26.68626,0.02101898
1067,2021/11/20 10:48:11,6980.0456,5180.0009,1,2,0,0,0,0,1.080525,4.200007,4.538212563675,2.14472,0.0001536697,8.390274,0.0005433871,,,,,,,,,,,,,,,,,,,,,,26.40684,-0.09436309
1068,2021/11/20 10:48:16,6985.0461,5185.0014,1,2,0,0,0,0,1.069145,4.200026,4.49043679777,2.146209,0.0001536697,8.396526,0.0005433871,,,,,,,,,,,,,,,,,,,,,,26.29702,-0.1133162
