Repository: HVES-Battery-Testing-Consortium/LG-HG2

# Battery Testing Consortium (BTC)
The Battery Testing Consortium (BTC) has been developed within the High Voltage and Energy Storage Lab at Oxford Brookes University to provide accurate and comprehensive cell data to Formula Student Electric teams. Through the BTC, we aim to provide FS teams with information for improved and informed decisions for cell selection, pack architecture design, thermal cooling requirements, and end of life predictions. A range of tests are completed to provide a comprehensive electrochemical lithium-ion characterisation for modelling, validation, and battery management parameterisation.

File: Data/Round1/LG_HG2/Package 3/211120_BTC_CellCond_LG_HG2_10_25C/211120_BTC_CellCond_LG_HG2_10_25C_Channel_8_Wb_1.CSV (part 7 of 57)
Data_Point,Date_Time,Test_Time(s),Step_Time(s),Cycle_Index,Step_Index,TC_Counter1,TC_Counter2,TC_Counter3,TC_Counter4,Current(A),Voltage(V),Power(W),Charge_Capacity(Ah),Discharge_Capacity(Ah),Charge_Energy(Wh),Discharge_Energy(Wh),ACR(Ohm),dV/dt(V/s),Internal_Resistance(Ohm),dQ/dV(Ah/V),dV/dQ(V/Ah),MetaCode_MV_UD1,MetaCode_MV_UD2,MetaCode_MV_UD3,MetaCode_MV_UD4,MetaCode_MV_UD5,MetaCode_MV_UD6,MetaCode_MV_UD7,MetaCode_MV_UD8,MetaCode_MV_UD9,MetaCode_MV_UD10,MetaCode_MV_UD11,MetaCode_MV_UD12,MetaCode_MV_UD13,MetaCode_MV_UD14,MetaCode_MV_UD15,MetaCode_MV_UD16,Aux_Temperature_1(C),Aux_dT/dt_1(C)
1285,2021/11/20 11:06:21,8070.0449,6270.0002,1,2,0,0,0,0,0.1046738,4.200055,0.439635717059,2.269664,0.0001536697,8.91504,0.0005433871,,,,,,,,,,,,,,,,,,,,,,25.40262,-0.07115543
1286,2021/11/20 11:06:26,8075.0449,6275.0002,1,2,0,0,0,0,0.1039775,4.200061,0.4367118426275,2.269807,0.0001536697,8.91564,0.0005433871,,0.00000173853698015591,,,,,,,,,,,,,,,,,,,,25.7074,0.07570684
1287,2021/11/20 11:06:31,8080.0483,6280.0036,1,2,0,0,0,0,0.1018358,4.199883,0.4276984452114,2.269948,0.0001536697,8.916234,0.0005433871,,,,,,,,,,,,,,,,,,,,,,25.83913,0.1495731
1288,2021/11/20 11:06:36,8085.0462,6285.0015,1,2,0,0,0,0,0.1013573,4.19997,0.425697619281,2.270089,0.0001536697,8.916823,0.0005433871,,-0.000000632184708138084,,,,,,,,,,,,,,,,,,,,25.77265,0.07529497
1289,2021/11/20 11:06:41,8090.0463,6290.0016,1,2,0,0,0,0,0.09968699,4.200073,0.41869263515027,2.270227,0.0001536697,8.917403,0.0005433871,,,,,,,,,,,,,,,,,,,,,,25.61431,-0.09037971
1290,2021/11/20 11:06:46,8095.0452,6295.0005,1,2,0,0,0,0,0.10068,4.199963,0.42285227484,2.270365,0.0001536697,8.917986,0.0005433871,,,,,,,,,,,,,,,,,,,,,,25.3831,0.06819844
1291,2021/11/20 11:06:51,8100.0453,6300.0006,1,2,0,0,0,0,0.09870053,4.19997,0.4145392649841,2.270504,0.0001536697,8.918567,0.0005433871,,0.00000173832097516424,,,,,,,,,,,,,,,,,,,,25.62052,0.1357293
1292,2021/11/20 11:06:56,8105.0448,6305.0001,1,2,0,0,0,0,0.09758427,4.200012,0.40985510501124,2.27064,0.0001536697,8.919141,0.0005433871,,,,,,,,,,,,,,,,,,,,,,25.79747,0.02152205
1293,2021/11/20 11:07:01,8110.0458,6310.0011,1,2,0,0,0,0,0.09511641,4.199901,0.39947950547541,2.270774,0.0001536697,8.9197,0.0005433871,,0.00000893101514520822,,,,,,,,,,,,,,,,,,,,25.50644,-0.03132939
1294,2021/11/20 11:07:06,8115.0454,6315.0007,1,2,0,0,0,0,0.09727823,4.200036,0.40857206801628,2.270909,0.0001536697,8.920267,0.0005433871,,,,,,,,,,,,,,,,,,,,,,25.65021,0.04908681
1295,2021/11/20 11:07:11,8120.0455,6320.0008,1,2,0,0,0,0,0.09509896,4.199995,0.3994151565052,2.271041,0.0001536697,8.920821,0.0005433871,,,,,,,,,,,,,,,,,,,,,,25.78285,0.08304596
1296,2021/11/20 11:07:16,8125.0481,6325.0034,1,2,0,0,0,0,0.0936689,4.200132,0.3934217442948,2.271171,0.0001536697,8.921371,0.0005433871,,0.0000147774399010814,,,,,,,,,,,,,,,,,,,,25.6515,-0.02251446
1297,2021/11/20 11:07:21,8130.0469,6330.0022,1,2,0,0,0,0,0.09411901,4.199928,0.39529306543128,2.271301,0.0001536697,8.921916,0.0005433871,,,,0,,,,,,,,,,,,,,,,,,25.34759,-0.1275623
1298,2021/11/20 11:07:26,8135.045,6335.0003,1,2,0,0,0,0,0.09338798,4.199822,0.39221289293956,2.271429,0.0001536697,8.922453,0.0005433871,,0.00000260765409620944,,,,,,,,,,,,,,,,,,,,25.57571,-0.07010996
1299,2021/11/20 11:07:31,8140.0469,6340.0022,1,2,0,0,0,0,0.0897275,4.199976,0.37685334654,2.271556,0.0001536697,8.922984,0.0005433871,,,,,0,,,,,,,,,,,,,,,,,25.78857,0.06629765
1300,2021/11/20 11:07:36,8145.0456,6345.0009,1,2,0,0,0,0,0.09062984,4.200037,0.38064868130408,2.271682,0.0001536697,8.923515,0.0005433871,,,,,,,,,,,,,,,,,,,,,,25.68619,0.08959353
1301,2021/11/20 11:07:41,8150.0472,6350.0025,1,2,0,0,0,0,0.09171877,4.200112,0.38522910650224,2.271809,0.0001536697,8.924049,0.0005433871,,0.00000774490399635397,,,,,,,,,,,,,,,,,,,,25.56502,0.07627189
1302,2021/11/20 11:07:46,8155.0486,6355.0039,1,2,0,0,0,0,0.08991306,4.199771,0.37761426190926,2.271934,0.0001536697,8.924573,0.0005433871,,,,,,,,,,,,,,,,,,,,,,25.4017,-0.1004958
1303,2021/11/20 11:07:51,8160.0463,6360.0016,1,2,0,0,0,0,0.08974158,4.199945,0.3769097002131,2.272058,0.0001536697,8.925094,0.0005433871,,0.0000240230201598024,,,,,,,,,,,,,,,,,,,,25.29657,-0.1439101
1304,2021/11/20 11:07:56,8165.0448,6365.0001,1,2,0,0,0,0,0.08856068,4.199939,0.37194945379852,2.272181,0.0001536697,8.925609,0.0005433871,,,,,,,,,,,,,,,,,,,,,,25.34839,-0.06854057
1305,2021/11/20 11:08:01,8170.0455,6370.0008,1,2,0,0,0,0,0.08689147,4.200029,0.36494669385263,2.272301,0.0001536697,8.926114,0.0005433871,,0.000000711225482064037,,,,,,,,,,,,,,,,,,,,25.35958,-0.0891459
1306,2021/11/20 11:08:06,8175.0457,6375.001,1,2,0,0,0,0,0.08759069,4.199951,0.36787660605619,2.272422,0.0001536697,8.926621,0.0005433871,,,,,,,,,,,,,,,,,,,,,,25.5033,-0.05408883
1307,2021/11/20 11:08:11,8180.0463,6380.0016,1,2,0,0,0,0,0.08578171,4.200052,0.36028764264892,2.27254,0.0001536697,8.927118,0.0005433871,,,,,,,,,,,,,,,,,,,,,,25.6471,0.1166159
1308,2021/11/20 11:08:16,8185.0472,6385.0025,1,2,0,0,0,0,0.08415657,4.200067,0.35346323249019,2.272658,0.0001536697,8.927612,0.0005433871,,0.00000134341496504931,,,,,,,,,,,,,,,,,,,,25.71147,0.01844764
1309,2021/11/20 11:08:21,8190.0482,6390.0035,1,2,0,0,0,0,0.08134097,4.199973,0.34162987779381,2.272772,0.0001536697,8.928093,0.0005433871,,,,,,,,,,,,,,,,,,,,,,25.60373,0.09046078
1310,2021/11/20 11:08:26,8195.0458,6395.0011,1,2,0,0,0,0,0.08379745,4.200056,0.3519539826572,2.272888,0.0001536697,8.928579,0.0005433871,,0.0000161986608873121,,,,,,,,,,,,,,,,,,,,25.5553,-0.02302945
1311,2021/11/20 11:08:31,8200.0462,6400.0015,1,2,0,0,0,0,0.0815323,4.200197,0.3424517218631,2.273002,0.0001536697,8.929058,0.0005433871,,,,,,,,,,,,,,,,,,,,,,25.43951,0.07546008
1312,2021/11/20 11:08:36,8205.0473,6405.0026,1,2,0,0,0,0,0.08223882,4.200032,0.34540567564224,2.273117,0.0001536697,8.929541,0.0005433871,,,,,,,,,,,,,,,,,,,,,,25.40348,-0.04591763
1313,2021/11/20 11:08:41,8210.0448,6410.0001,1,2,0,0,0,0,0.08115105,4.199814,0.3408193159047,2.273229,0.0001536697,8.930012,0.0005433871,,-0.00000663815899315523,,,,,,,,,,,,,,,,,,,,25.36171,-0.08103013
1314,2021/11/20 11:08:46,8215.0473,6415.0026,1,2,0,0,0,0,0.08073353,4.199904,0.33907307558112,2.273341,0.0001536697,8.930481,0.0005433871,,,,,,,,,,,,,,,,,,,,,,25.30497,0.004284978
1315,2021/11/20 11:08:51,8220.0473,6420.0026,1,2,0,0,0,0,0.08094592,4.200111,0.33998184899712,2.273452,0.0001536697,8.930949,0.0005433871,,-0.0000033191620332218,,,,,,,,,,,,,,,,,,,,25.25354,-0.121209
1316,2021/11/20 11:08:56,8225.0452,6425.0005,1,2,0,0,0,0,0.07851844,4.200074,0.32978325836456,2.273562,0.0001536697,8.931411,0.0005433871,,,,,,,,,,,,,,,,,,,,,,25.28454,-0.06326854
1317,2021/11/20 11:09:01,8230.0479,6430.0032,1,2,0,0,0,0,0.07695284,4.199966,0.32319931160344,2.27367,0.0001536697,8.931866,0.0005433871,,0.00000205466790248465,,,,,,,,,,,,,,,,,,,,25.32269,-0.07361829
1318,2021/11/20 11:09:06,8235.0485,6435.0038,1,2,0,0,0,0,0.07569405,4.19993,0.3179097114165,2.273777,0.0001536697,8.932316,0.0005433871,,,,,,,,,,,,,,,,,,,,,,25.31958,-0.1141602
1319,2021/11/20 11:09:11,8240.0471,6440.0024,1,2,0,0,0,0,0.07503577,4.199937,0.31514550674649,2.273883,0.0001536697,8.932757,0.0005433871,,,,,,,,,,,,,,,,,,,,,,25.29254,-0.08596897
1320,2021/11/20 11:09:16,8245.0449,6445.0002,1,2,0,0,0,0,0.07615517,4.199982,0.31985034320694,2.273989,0.0001536697,8.933203,0.0005433871,,0.0000411717082897667,,,,,,,,,,,,,,,,,,,,25.31958,-0.03108621
1321,2021/11/20 11:09:21,8250.0465,6450.0018,1,2,0,0,0,0,0.07657732,4.199989,0.32162390164948,2.274095,0.0001536697,8.93365,0.0005433871,,,,0,,,,,,,,,,,,,,,,,,25.29746,-0.1256341
1322,2021/11/20 11:09:26,8255.0475,6455.0028,1,2,0,0,0,0,0.07493287,4.199992,0.31471745453704,2.274199,0.0001536697,8.934087,0.0005433871,,0.0000210979396797484,,,,,,,,,,,,,,,,,,,,25.32269,-0.06560624
1323,2021/11/20 11:09:31,8260.0447,6460,1,2,0,0,0,0,0.07453079,4.200055,0.31303341719345,2.274303,0.0001536697,8.934524,0.0005433871,,,,,0,,,,,,,,,,,,,,,,,25.32979,-0.04786909
1324,2021/11/20 11:09:36,8265.0474,6465.0027,1,2,0,0,0,0,0.07257131,4.200039,0.30480233228109,2.274405,0.0001536697,8.934949,0.0005433871,,,,,,,,,,,,,,,,,,,,,,25.34048,-0.1002556
1325,2021/11/20 11:09:41,8270.047,6470.0023,1,2,0,0,0,0,0.07061017,4.200072,0.29656779793224,2.274505,0.0001536697,8.935372,0.0005433871,,-0.0000307404916384257,,,,,,,,,,,,,,,,,,,,25.38399,-0.0938803
1326,2021/11/20 11:09:46,8275.0467,6475.002,1,2,0,0,0,0,0.07242934,4.200093,0.30420996392862,2.274606,0.0001536697,8.935794,0.0005433871,,,,,,,,,,,,,,,,,,,,,,25.62622,0.09677589
1327,2021/11/20 11:09:51,8280.0466,6480.0019,1,2,0,0,0,0,0.07171132,4.200087,0.30119378288484,2.274707,0.0001536697,8.936219,0.0005433871,,-0.0000305824396491516,,,,,,,,,,,,,,,,,,,,25.65553,0.1030183
1328,2021/11/20 11:09:56,8285.0469,6485.0022,1,2,0,0,0,0,0.0704871,4.19985,0.296035246935,2.274805,0.0001536697,8.93663,0.0005433871,,,,,,,,,,,,,,,,,,,,,,25.57034,-0.02498507
1329,2021/11/20 11:10:01,8290.0457,6490.001,1,2,0,0,0,0,0.0708731,4.199856,0.2976568142736,2.274903,0.0001536697,8.937041,0.0005433871,,,,,,,,,,,,,,,,,,,,,,25.44113,0.08814752
1330,2021/11/20 11:10:06,8295.0455,6495.0008,1,2,0,0,0,0,0.07129369,4.200036,0.29943606457284,2.275,0.0001536697,8.937451,0.0005433871,,0.0000430672189395409,,,,,,,,,,,,,,,,,,,,25.27353,-0.1282471
1331,2021/11/20 11:10:11,8300.047,6500.0023,1,2,0,0,0,0,0.07070409,4.199963,0.29695456194867,2.275097,0.0001536697,8.93786,0.0005433871,,,,,,,,,,,,,,,,,,,,,,25.30097,-0.08735776
1332,2021/11/20 11:10:16,8305.0455,6505.0008,1,2,0,0,0,0,0.06889263,4.199931,0.28934429240853,2.275193,0.0001536697,8.938262,0.0005433871,,0.0000272638699243544,,,,,,,,,,,,,,,,,,,,25.30586,-0.07929742
1333,2021/11/20 11:10:21,8310.047,6510.0023,1,2,0,0,0,0,0.06744362,4.200005,0.2832635412181,2.275286,0.0001536697,8.938653,0.0005433871,,,,,,,,,,,,,,,,,,,,,,25.31918,-0.1242554
1334,2021/11/20 11:10:26,8315.0448,6515.0001,1,2,0,0,0,0,0.06694419,4.200042,0.28116840965598,2.27538,0.0001536697,8.939047,0.0005433871,,-0.0000141453701871797,,,,,,,,,,,,,,,,,,,,25.3578,-0.0234431
1335,2021/11/20 11:10:31,8320.0456,6520.0009,1,2,0,0,0,0,0.06670295,4.199969,0.28015032220855,2.275473,0.0001536697,8.939437,0.0005433871,,,,,,,,,,,,,,,,,,,,,,25.47272,-0.09376407
1336,2021/11/20 11:10:36,8325.0455,6525.0008,1,2,0,0,0,0,0.06667609,4.200089,0.28004551217201,2.275566,0.0001536697,8.939829,0.0005433871,,,,,,,,,,,,,,,,,,,,,,25.57871,-0.002253056
1337,2021/11/20 11:10:41,8330.045,6530.0003,1,2,0,0,0,0,0.0664901,4.200078,0.2792636062278,2.275659,0.0001536697,8.940217,0.0005433871,,0.00000655940493743401,,,,,,,,,,,,,,,,,,,,25.56772,0.09168386
1338,2021/11/20 11:10:46,8335.0484,6535.0037,1,2,0,0,0,0,0.06688742,4.199903,0.28092067592026,2.275751,0.0001536697,8.940606,0.0005433871,,,,,,,,,,,,,,,,,,,,,,25.6334,-0.04354
1339,2021/11/20 11:10:51,8340.0479,6540.0032,1,2,0,0,0,0,0.0640045,4.19985,0.268809299325,2.27584,0.0001536697,8.940977,0.0005433871,,0.000040773880755296,,,,,,,,,,,,,,,,,,,,25.69768,0.1163518
1340,2021/11/20 11:10:56,8345.0458,6545.0011,1,2,0,0,0,0,0.06438755,4.199973,0.27042597153615,2.275929,0.0001536697,8.941355,0.0005433871,,,,,,,,,,,,,,,,,,,,,,25.65594,0.01148164
1341,2021/11/20 11:11:01,8350.0452,6550.0005,1,2,0,0,0,0,0.06367737,4.200078,0.26744992083486,2.276017,0.0001536697,8.941723,0.0005433871,,,,,,,,,,,,,,,,,,,,,,25.35029,0.05020201
1342,2021/11/20 11:11:06,8355.0466,6555.0019,1,2,0,0,0,0,0.06202945,4.200058,0.2605272877081,2.276104,0.0001536697,8.942088,0.0005433871,,0.0000113004898594227,,,,,,,,,,,,,,,,,,,,25.336,-0.1313001
1343,2021/11/20 11:11:11,8360.045,6560.0003,1,2,0,0,0,0,0.06279589,4.199797,0.26372999043433,2.276191,0.0001536697,8.942453,0.0005433871,,,,,,,,,,,,,,,,,,,,,,25.50072,0.04966974
1344,2021/11/20 11:11:16,8365.0466,6565.0019,1,2,0,0,0,0,0.06321789,4.199958,0.26551248284862,2.276279,0.0001536697,8.942822,0.0005433871,,-0.00000758577607484767,,,,,,,,,,,,,,,,,,,,25.67013,-0.05145848
1345,2021/11/20 11:11:21,8370.0451,6570.0004,1,2,0,0,0,0,0.06269596,4.200039,0.26332547714244,2.276366,0.0001536697,8.943188,0.0005433871,,,,0,,,,,,,,,,,,,,,,,,25.7118,0.1348919
1346,2021/11/20 11:11:26,8375.0462,6575.0015,1,2,0,0,0,0,0.06319129,4.200122,0.26541112733738,2.276452,0.0001536697,8.943549,0.0005433871,,0.0000226041593123227,,,,,,,,,,,,,,,,,,,,25.35029,-0.09416461
1347,2021/11/20 11:11:31,8380.0471,6580.0024,1,2,0,0,0,0,0.06031979,4.199968,0.25334118776672,2.276535,0.0001536697,8.943898,0.0005433871,,,,,0,,,,,,,,,,,,,,,,,25.27526,-0.04465938
1348,2021/11/20 11:11:36,8385.0452,6585.0005,1,2,0,0,0,0,0.06207721,4.199975,0.26072273006975,2.276619,0.0001536697,8.944252,0.0005433871,,,,,,,,,,,,,,,,,,,,,,25.49891,-0.03731191
1349,2021/11/20 11:11:41,8390.0473,6590.0026,1,2,0,0,0,0,0.05991744,4.200012,0.25165396700928,2.276702,0.0001536697,8.944598,0.0005433871,,0.0000269448592007393,,,,,,,,,,,,,,,,,,,,25.68349,0.1141346
1350,2021/11/20 11:11:46,8395.0454,6595.0007,1,2,0,0,0,0,0.05698707,4.199989,0.23934506714223,2.276783,0.0001536697,8.944937,0.0005433871,,,,,,,,,,,,,,,,,,,,,,25.65949,0.07076025
1351,2021/11/20 11:11:51,8400.0456,6600.0009,1,2,0,0,0,0,0.05818757,4.19996,0.2443854664972,2.276864,0.0001536697,8.945277,0.0005433871,,-0.00000569022813579068,,,,,,,,,,,,,,,,,,,,25.36087,-0.04007161
1352,2021/11/20 11:11:56,8405.048,6605.0033,1,2,0,0,0,0,0.05740215,4.20014,0.241097066301,2.276945,0.0001536697,8.94562,0.0005433871,,,,,,,,,,,,,,,,,,,,,,25.24822,-0.0700295
1353,2021/11/20 11:12:01,8410.0451,6610.0004,1,2,0,0,0,0,0.05890222,4.199955,0.2473866734001,2.277027,0.0001536697,8.945963,0.0005433871,,,,,,,,,,,,,,,,,,,,,,25.53533,-0.1156527
1354,2021/11/20 11:12:06,8415.0459,6615.0012,1,2,0,0,0,0,0.05753871,4.199789,0.24165044133219,2.277106,0.0001536697,8.946296,0.0005433871,,0.000023863389287726,,,,,,,,,,,,,,,,,,,,25.66533,0.08779228
1355,2021/11/20 11:12:11,8420.0457,6620.001,1,2,0,0,0,0,0.05703361,4.199957,0.23953870955477,2.277186,0.0001536697,8.946633,0.0005433871,,,,,,,,,,,,,,,,,,,,,,25.74237,0.09492338
1356,2021/11/20 11:12:16,8425.0453,6625.0006,1,2,0,0,0,0,0.05717774,4.200149,0.24015502748326,2.277265,0.0001536697,8.946962,0.0005433871,,0.00000640108191873878,,,,,,,,,,,,,,,,,,,,25.68481,0.07998884
1357,2021/11/20 11:12:21,8430.0474,6630.0027,1,2,0,0,0,0,0.05598645,4.200041,0.23514538544445,2.277343,0.0001536697,8.947291,0.0005433871,,,,,,,,,,,,,,,,,,,,,,25.63742,0.1166552
1358,2021/11/20 11:12:26,8435.0461,6635.0014,1,2,0,0,0,0,0.05602045,4.199885,0.23527944764825,2.27742,0.0001536697,8.947615,0.0005433871,,-0.0000139882504299749,,,,,,,,,,,,,,,,,,,,25.6365,0.02746522
1359,2021/11/20 11:12:31,8440.0465,6640.0018,1,2,0,0,0,0,0.05485993,4.200029,0.23041329693797,2.277495,0.0001536697,8.947931,0.0005433871,,,,,,,,,,,,,,,,,,,,,,25.53582,0.09168208
1360,2021/11/20 11:12:36,8445.0477,6645.003,1,2,0,0,0,0,0.05487348,4.200133,0.23047591417284,2.277571,0.0001536697,8.948248,0.0005433871,,,,,,,,,,,,,,,,,,,,,,25.39509,-0.003467202
1361,2021/11/20 11:12:41,8450.0459,6650.0012,1,2,0,0,0,0,0.05522321,4.200045,0.23193996704445,2.277647,0.0001536697,8.948565,0.0005433871,,0.0000195190295926295,,,,,,,,,,,,,,,,,,,,25.28717,-0.08835614
1362,2021/11/20 11:12:46,8455.0456,6655.0009,1,2,0,0,0,0,0.05317109,4.19993,0.2233148560237,2.277719,0.0001536697,8.948872,0.0005433871,,,,,,,,,,,,,,,,,,,,,,25.41502,-0.1027459
1363,2021/11/20 11:12:51,8460.0463,6660.0016,1,2,0,0,0,0,0.05257542,4.19993,0.2208130837206,2.277795,0.0001536697,8.949187,0.0005433871,,0.0000115365101009957,,,,,,,,,,,,,,,,,,,,25.68788,0.08083105
1364,2021/11/20 11:12:56,8465.0454,6665.0007,1,2,0,0,0,0,0.05234454,4.200084,0.21985146494136,2.277868,0.0001536697,8.949495,0.0005433871,,,,,,,,,,,,,,,,,,,,,,25.57611,-0.006378293
1365,2021/11/20 11:13:01,8470.0461,6670.0014,1,2,0,0,0,0,0.05398595,4.200085,0.22674557880575,2.277942,0.0001536697,8.949806,0.0005433871,,,,,,,,,,,,,,,,,,,,,,25.35731,0.04908681
1366,2021/11/20 11:13:06,8475.0456,6675.0009,1,2,0,0,0,0,0.05214695,4.199951,0.21901463479945,2.278014,0.0001536697,8.95011,0.0005433871,,-0.0000163581898959819,,,,,,,,,,,,,,,,,,,,25.29734,-0.101549
1367,2021/11/20 11:13:08,8476.8942,6676.8495,1,2,0,0,0,0,0.04999101,4.199963,0.20996039233263,2.27804,0.0001536697,8.950218,0.0005433871,,-0.0000163581898959819,0,0,0,,,,,,,,,,,,,,,,,25.3387,-0.05825818
1368,2021/11/20 11:14:08,8536.9399,60.0003,1,3,0,0,0,0,0,4.196557,0,2.27804,0.0001536697,8.950218,0.0005433871,,-0.0000342155799444299,,,,,,,,,,,,,,,,,,,,25.54013,-0.04173517
1369,2021/11/20 11:15:08,8596.9422,120.0026,1,3,0,0,0,0,0,4.195637,0,2.27804,0.0001536697,8.950218,0.0005433871,,-0.000023784570657881,,,,,,,,,,,,,,,,,,,,25.34759,-0.1098192
1370,2021/11/20 11:16:08,8656.9398,180.0002,1,3,0,0,0,0,0,4.194874,0,2.27804,0.0001536697,8.950218,0.0005433871,,-0.0000163592703756876,,0,0,,,,,,,,,,,,,,,,,25.5975,0.03537536
1371,2021/11/20 11:17:08,8716.9408,240.0012,1,3,0,0,0,0,0,4.193883,0,2.27804,0.0001536697,8.950218,0.0005433871,,0.00000403027797801769,,,,,,,,,,,,,,,,,,,,25.6223,0.07133782
1372,2021/11/20 11:18:08,8776.9399,300.0003,1,3,0,0,0,0,0,4.19352,0,2.27804,0.0001536697,8.950218,0.0005433871,,-0.0000295548798021628,,0,0,,,,,,,,,,,,,,,,,25.36889,0.03021419
1373,2021/11/20 11:19:08,8836.9415,360.0019,1,3,0,0,0,0,0,4.192759,0,2.27804,0.0001536697,8.950218,0.0005433871,,-0.00000900945360626793,,,,,,,,,,,,,,,,,,,,25.22771,-0.1067722
1374,2021/11/20 11:20:08,8896.9414,420.0018,1,3,0,0,0,0,0,4.192362,0,2.27804,0.0001536697,8.950218,0.0005433871,,-0.000052075778512517,,0,0,,,,,,,,,,,,,,,,,25.60093,0.04023612
1375,2021/11/20 11:21:08,8956.9407,480.0011,1,3,0,0,0,0,0,4.191808,0,2.27804,0.0001536697,8.950218,0.0005433871,,0.0000164358498295769,,,,,,,,,,,,,,,,,,,,25.51322,0.09308755
1376,2021/11/20 11:22:08,9016.9406,540.001,1,3,0,0,0,0,0,4.191323,0,2.27804,0.0001536697,8.950218,0.0005433871,,-0.0000119332798931282,,0,0,,,,,,,,,,,,,,,,,25.11984,-0.09153485
1377,2021/11/20 11:23:08,9076.9428,600.0032,1,3,0,0,0,0,0,4.190775,0,2.27804,0.0001536697,8.950218,0.0005433871,,0.0000485237906104885,,,,,,,,,,,,,,,,,,,,25.16066,-0.004438162
1378,2021/11/20 11:24:08,9136.9428,660.0032,1,3,0,0,0,0,0,4.190457,0,2.27804,0.0001536697,8.950218,0.0005433871,,-0.0000182547901204089,,0,0,,,,,,,,,,,,,,,,,25.20059,0.02971709
1379,2021/11/20 11:25:08,9196.9418,720.0022,1,3,0,0,0,0,0,4.190305,0,2.27804,0.0001536697,8.950218,0.0005433871,,-0.0000245765895670047,,,,,,,,,,,,,,,,,,,,25.35147,0.08238673
1380,2021/11/20 11:26:08,9256.9407,780.0011,1,3,0,0,0,0,0,4.189856,0,2.27804,0.0001536697,8.950218,0.0005433871,,-0.000025524670490995,,0,0,,,,,,,,,,,,,,,,,25.56143,0.05036891
1381,2021/11/20 11:27:08,9316.9424,840.0028,1,3,0,0,0,0,0,4.189252,0,2.27804,0.0001536697,8.950218,0.0005433871,,-0.0000211785391002195,,,,,,,,,,,,,,,,,,,,25.24895,-0.08215785
1382,2021/11/20 11:28:08,9376.9397,900.0001,1,3,0,0,0,0,0,4.189143,0,2.27804,0.0001536697,8.950218,0.0005433871,,-0.000000711178302026383,,0,,,,,,,,,,,,,,,,,,25.24144,-0.1083297
1383,2021/11/20 11:29:08,9436.9404,960.0008,1,3,0,0,0,0,0,4.188797,0,2.27804,0.0001536697,8.950218,0.0005433871,,0.0000225202693400206,,,,,,,,,,,,,,,,,,,,25.55393,-0.01191974
1384,2021/11/20 11:30:08,9496.9405,1020.0009,1,3,0,0,0,0,0,4.188595,0,2.27804,0.0001536697,8.950218,0.0005433871,,0.0000154094996105414,,0,,,,,,,,,,,,,,,,,,25.15977,-0.09236395
1385,2021/11/20 11:31:08,9556.9402,1080.0006,1,3,0,0,0,0,0,4.188489,0,2.27804,0.0001536697,8.950218,0.0005433871,,-0.00000197559302250738,,,,,,,,,,,,,,,,,,,,25.25384,-0.0990355
1386,2021/11/20 11:32:08,9616.94,1140.0004,1,3,0,0,0,0,0,4.188073,0,2.27804,0.0001536697,8.950218,0.0005433871,,-0.0000117747304102522,,0,,,,,,,,,,,,,,,,,,25.37951,0.08477986
1387,2021/11/20 11:33:08,9676.9414,1200.0018,1,3,0,0,0,0,0,4.187658,0,2.27804,0.0001536697,8.950218,0.0005433871,,-0.000000790250510362966,,,,,,,,,,,,,,,,,,,,25.52323,0.0990361
1388,2021/11/20 11:34:08,9736.9398,1260.0002,1,3,0,0,0,0,0,4.187439,0,2.27804,0.0001536697,8.950218,0.0005433871,,0.00000260778301708342,,0,,,,,,,,,,,,,,,,,,25.46562,0.006251931
1389,2021/11/20 11:35:08,9796.9397,1320.0001,1,3,0,0,0,0,0,4.187728,0,2.27804,0.0001536697,8.950218,0.0005433871,,0.0000245778101088945,,,,,,,,,,,,,,,,,,,,25.53344,0.09581804
1390,2021/11/20 11:36:08,9856.9418,1380.0022,1,3,0,0,0,0,0,4.187458,0,2.27804,0.0001536697,8.950218,0.0005433871,,-0.000000158048806042643,,0,,,,,,,,,,,,,,,,,,25.28795,-0.04765093
1391,2021/11/20 11:37:08,9916.9431,1440.0035,1,3,0,0,0,0,0,4.18693,0,2.27804,0.0001536697,8.950218,0.0005433871,,0.0000119324904517271,,,,,,,,,,,,,,,,,,,,25.19921,-0.0351429
1392,2021/11/20 11:38:08,9976.9397,1500.0001,1,3,0,0,0,0,0,4.186557,0,2.27804,0.0001536697,8.950218,0.0005433871,,-0.0000231556805374566,,0,,,,,,,,,,,,,,,,,,25.52912,0.01662076
1393,2021/11/20 11:39:08,10036.9425,1560.0029,1,3,0,0,0,0,0,4.186388,0,2.27804,0.0001536697,8.950218,0.0005433871,,-0.0000414087808167096,,,,,,,,,,,,,,,,,,,,25.17838,-0.05400002
1394,2021/11/20 11:40:08,10096.9397,1620.0001,1,3,0,0,0,0,0,4.186554,0,2.27804,0.0001536697,8.950218,0.0005433871,,-0.0000275016300292918,,0,,,,,,,,,,,,,,,,,,25.48962,-0.007753372
1395,2021/11/20 11:41:08,10156.9413,1680.0017,1,3,0,0,0,0,0,4.186372,0,2.27804,0.0001536697,8.950218,0.0005433871,,-0.0000150146397572826,,,,,,,,,,,,,,,,,,,,25.55782,0.09706318
1396,2021/11/20 11:42:08,10216.9421,1740.0025,1,3,0,0,0,0,0,4.186239,0,2.27804,0.0001536697,8.950218,0.0005433871,,0.000025840759917628,,0,,,,,,,,,,,,,,,,,,25.39811,-0.05688429
1397,2021/11/20 11:43:08,10276.9408,1800.0012,1,3,0,0,0,0,0,4.18587,0,2.27804,0.0001536697,8.950218,0.0005433871,,0.00000956187341216719,0,0,0,,,,,,,,,,,,,,,,,25.44162,-0.07212698
1398,2021/11/20 11:43:13,10281.989,5.0016,1,4,0,0,0,0,-3.004761,4.105555,-12.336211547355,2.27804,0.00432349,8.950218,0.0176987,,-0.00318454205989838,,0.276398092508316,3.97854900360107,,,,,,,,,,,,,,,,,25.54372,-0.01205981
1399,2021/11/20 11:43:18,10286.9876,10.0002,1,4,0,0,0,0,-3.005615,4.094442,-12.30631629183,2.27804,0.008493642,8.950218,0.03479516,,-0.00224388111382723,,0.384304493665695,2.84566903114319,,,,,,,,,,,,,,,,,25.44391,-0.05228102
1400,2021/11/20 11:43:23,10291.9893,15.0019,1,4,0,0,0,0,-3.00576,4.086214,-12.28217859264,2.27804,0.01267244,8.950218,0.05188673,,-0.00155818799976259,,0.511925101280212,2.05874300003052,,,,,,,,,,,,,,,,,25.54642,0.08058786
1401,2021/11/20 11:43:28,10296.9895,20.0021,1,4,0,0,0,0,-3.004906,4.079256,-12.257780829936,2.27804,0.01683686,8.950218,0.06888783,,-0.00118956400547177,,0.582073986530304,,,,,,,,,,,,,,,,,,25.31788,-0.01915276
1402,2021/11/20 11:43:33,10301.9895,25.0021,1,4,0,0,0,0,-3.005394,4.073161,-12.241453630434,2.27804,0.02101597,8.950218,0.08592248,,-0.00116798700764775,,0.676596820354462,1.6566389799118,,,,,,,,,,,,,,,,,25.6915,0.1120764
1403,2021/11/20 11:43:38,10306.988,30.0006,1,4,0,0,0,0,-3.004875,4.06832,-12.22479306,2.27804,0.02518974,8.950218,0.1029128,,-0.000981124700047076,,0.766200721263886,,,,,,,,,,,,,,,,,,25.36619,-0.01275897
1404,2021/11/20 11:43:43,10311.9912,35.0038,1,4,0,0,0,0,-3.003693,4.063893,-12.206686956849,2.27804,0.02936285,8.950218,0.1198804,,-0.000888516486156732,,0.79045170545578,1.23598897457123,,,,,,,,,,,,,,,,,25.58321,0.06820917
1405,2021/11/20 11:43:48,10316.9889,40.0015,1,4,0,0,0,0,-3.005142,4.05978,-12.20021538876,2.27804,0.03353571,8.950218,0.1368294,,-0.000833203783258796,,1.05999994277954,,,,,,,,,,,,,,,,,,25.4772,-0.02866864
1406,2021/11/20 11:43:53,10321.988,45.0006,1,4,0,0,0,0,-3.006035,4.055985,-12.192432869475,2.27804,0.03770879,8.950218,0.1537634,,-0.000621315324679017,,1.10248899459839,0.927712678909302,,,,,,,,,,,,,,,,,25.75748,0.01630902
1407,2021/11/20 11:43:58,10326.9881,50.0007,1,4,0,0,0,0,-3.006325,4.053049,-12.184782534925,2.27804,0.04188049,8.950218,0.1706775,,-0.000513124687131494,,,,,,,,,,,,,,,,,,,,25.44782,-0.09068429
1408,2021/11/20 11:44:03,10331.9889,55.0015,1,4,0,0,0,0,-3.004951,4.049927,-12.169832188577,2.27804,0.04605629,8.950218,0.1875948,,-0.000533697719220072,,1.26601099967957,,,,,,,,,,,,,,,,,,25.77975,0.1143926
1409,2021/11/20 11:44:08,10336.9883,60.0009,1,4,0,0,0,0,-3.005379,4.046983,-12.162717721557,2.27804,0.05022315,8.950218,0.2044638,,-0.00066417088964954,,,,,,,,,,,,,,,,,,,,25.3787,-0.0533855
1410,2021/11/20 11:44:13,10341.9888,65.0014,1,4,0,0,0,0,-3.005074,4.044266,-12.153318605684,2.27804,0.05440162,8.950218,0.2213685,,-0.000798792578279972,,1.52305901050568,0.72789740562439,,,,,,,,,,,,,,,,,25.86134,0.05798042
1411,2021/11/20 11:44:18,10346.9883,70.0009,1,4,0,0,0,0,-3.00502,4.041935,-12.1460955137,2.27804,0.05856746,8.950218,0.2382114,,-0.00038432001019828,,,,,,,,,,,,,,,,,,,,25.48555,-0.1055294
1412,2021/11/20 11:44:23,10351.9875,75.0001,1,4,0,0,0,0,-3.005836,4.039658,-12.142549444088,2.27804,0.06274582,8.950218,0.2550949,,-0.000434348388807848,,1.58384895324707,,,,,,,,,,,,,,,,,,25.92157,0.09436607
1413,2021/11/20 11:44:28,10356.9876,80.0002,1,4,0,0,0,0,-3.005745,4.037237,-12.134904926565,2.27804,0.06691892,8.950218,0.2719477,,-0.000587452028412372,,,,,,,,,,,,,,,,,,,,25.52461,-0.05331099
1414,2021/11/20 11:44:33,10361.9893,85.0019,1,4,0,0,0,0,-3.004402,4.034994,-12.122744043588,2.27804,0.07109402,8.950218,0.2887996,,-0.00047577649820596,,1.90683805942535,0.569296300411224,,,,,,,,,,,,,,,,,25.8786,0.1194984
1415,2021/11/20 11:44:38,10366.988,90.0006,1,4,0,0,0,0,-3.00515,4.03335,-12.1208217525,2.27804,0.07526176,8.950218,0.3056133,,-0.000462577794678509,,,,,,,,,,,,,,,,,,,,25.54243,-0.08621812
1416,2021/11/20 11:44:43,10371.9881,95.0007,1,4,0,0,0,0,-3.005165,4.031325,-12.114796793625,2.27804,0.07944102,8.950218,0.3224654,,-0.000374286290025339,,,,,,,,,,,,,,,,,,,,25.74958,0.006654263
1417,2021/11/20 11:44:48,10376.9887,100.0013,1,4,0,0,0,0,-3.004837,4.0294,-12.1076902078,2.27804,0.08360902,8.950218,0.3392642,,-0.00028161788941361,,2.16468000411987,,,,,,,,,,,,,,,,,,25.86392,0.08619845
1418,2021/11/20 11:44:53,10381.9886,105.0012,1,4,0,0,0,0,-3.004364,4.027724,-12.100748987536,2.27804,0.087782,8.950218,0.3560757,,-0.000362885708454996,,,,,,,,,,,,,,,,,,,,25.53093,-0.01690447
1419,2021/11/20 11:44:58,10386.9892,110.0018,1,4,0,0,0,0,-3.005203,4.026297,-12.099839823291,2.27804,0.09196027,8.950218,0.3729015,,-0.000272286910330877,,,0.452864110469818,,,,,,,,,,,,,,,,,25.93144,0.07513821
1420,2021/11/20 11:45:03,10391.9893,115.0019,1,4,0,0,0,0,-3.004875,4.024464,-12.093011262,2.27804,0.09613104,8.950218,0.3896903,,-0.000226881602429785,,2.40778994560242,,,,,,,,,,,,,,,,,,25.51492,-0.1167381
1421,2021/11/20 11:45:08,10396.9895,120.0021,1,4,0,0,0,0,-3.004982,4.022899,-12.088739082818,2.27804,0.1003063,8.950218,0.4064907,,-0.000264529313426465,,,,,,,,,,,,,,,,,,,,25.92358,0.04339635
1422,2021/11/20 11:45:13,10401.9883,125.0009,1,4,0,0,0,0,-3.004707,4.021578,-12.083663567646,2.27804,0.1044782,8.950218,0.4232713,,-0.000328201305819675,,,,,,,,,,,,,,,,,,,,25.6432,-0.09395599
1423,2021/11/20 11:45:18,10406.99,130.0026,1,4,0,0,0,0,-3.005165,4.02032,-12.0817249528,2.27804,0.1086485,8.950218,0.4400391,,-0.000245302304392681,,2.69726300239563,,,,,,,,,,,,,,,,,,25.99489,0.06210446
1424,2021/11/20 11:45:23,10411.9889,135.0015,1,4,0,0,0,0,-3.004799,4.018742,-12.075511942858,2.27804,0.1128246,8.950218,0.4568245,,-0.000330971408402547,,,,,,,,,,,,,,,,,,,,25.6419,-0.09064317
1425,2021/11/20 11:45:28,10416.9908,140.0034,1,4,0,0,0,0,-3.005127,4.017352,-12.072652963704,2.27804,0.117001,8.950218,0.4736057,,-0.000216834494494833,,,,,,,,,,,,,,,,,,,,25.8744,-0.03047168
1426,2021/11/20 11:45:33,10421.9877,145.0003,1,4,0,0,0,0,-3.005035,4.016245,-12.068956793575,2.27804,0.1211671,8.950218,0.4903399,,-0.000323470303555951,,,0.350483387708664,,,,,,,,,,,,,,,,,25.81844,-0.05488038
1427,2021/11/20 11:45:38,10426.9891,150.0017,1,4,0,0,0,0,-3.005272,4.014841,-12.065689241752,2.27804,0.1253439,8.950218,0.5071115,,-0.00033642171183601,,3.11615490913391,,,,,,,,,,,,,,,,,,25.78066,-0.05311549
1428,2021/11/20 11:45:43,10431.9904,155.003,1,4,0,0,0,0,-3.005005,4.013434,-12.06038923717,2.27804,0.1295223,8.950218,0.5238843,,-0.000170291605172679,,,,,,,,,,,,,,,,,,,,26.10389,0.05594373
1429,2021/11/20 11:45:48,10436.9883,160.0009,1,4,0,0,0,0,-3.004082,4.012229,-12.053064918778,2.27804,0.1336915,8.950218,0.540615,,-0.000240240100538358,,,,,,,,,,,,,,,,,,,,25.83751,-0.07275105
1430,2021/11/20 11:45:53,10441.9874,165,1,4,0,0,0,0,-3.004601,4.011312,-12.052392046512,2.27804,0.1378614,8.950218,0.5573435,,-0.000228373406571336,,,,,,,,,,,,,,,,,,,,25.76517,-0.1120925
1431,2021/11/20 11:45:58,10446.9919,170.0045,1,4,0,0,0,0,-3.004784,4.010073,-12.049403189232,2.27804,0.1420372,8.950218,0.5740913,,,,3.39638590812683,,,,,,,,,,,,,,,,,,26.10529,-0.001776218
1432,2021/11/20 11:46:03,10451.9896,175.0022,1,4,0,0,0,0,-3.004295,4.009107,-12.044540114565,2.27804,0.1462054,8.950218,0.5908034,,-0.000176965506398119,,,,,,,,,,,,,,,,,,,,26.10041,-0.009149313
1433,2021/11/20 11:46:08,10456.9887,180.0013,1,4,0,0,0,0,-3.005722,4.007803,-12.046341648766,2.27804,0.1503832,8.950218,0.6075493,,-0.000198038993403316,,,,,,,,,,,,,,,,,,,,25.79845,-0.1224548
1434,2021/11/20 11:46:13,10461.9902,185.0028,1,4,0,0,0,0,-3.004761,4.00691,-12.03980689851,2.27804,0.1545513,8.950218,0.624252,,-0.000236996100284159,,,,,,,,,,,,,,,,,,,,25.99402,-0.0675714
1435,2021/11/20 11:46:18,10466.9881,190.0007,1,4,0,0,0,0,-3.004951,4.005536,-12.036439408736,2.27804,0.1587271,8.950218,0.640981,,-0.000262760906480253,,3.60043501853943,0.27780020236969,,,,,,,,,,,,,,,,,26.1611,0.04500151
1436,2021/11/20 11:46:23,10471.9906,195.0032,1,4,0,0,0,0,-3.004997,4.004689,-12.034078430933,2.27804,0.1628972,8.950218,0.6576828,,-0.000175501307239756,,,,,,,,,,,,,,,,,,,,25.78296,-0.1180434
1437,2021/11/20 11:46:28,10476.9875,200.0001,1,4,0,0,0,0,-3.003586,4.003689,-12.025424228754,2.27804,0.1670727,8.950218,0.6744019,,,,,,,,,,,,,,,,,,,,,,26.17,-0.01285374
1438,2021/11/20 11:46:33,10481.9879,205.0005,1,4,0,0,0,0,-3.005707,4.002638,-12.030757055066,2.27804,0.1712412,8.950218,0.6910885,,-0.00018110750534106,,,,,,,,,,,,,,,,,,,,26.04856,-0.06439149
1439,2021/11/20 11:46:38,10486.9893,210.0019,1,4,0,0,0,0,-3.006165,4.001472,-12.02908507488,2.27804,0.1754171,8.950218,0.7078006,,-0.000158216105774045,,,,,,,,,,,,,,,,,,,,25.90838,-0.09823501
1440,2021/11/20 11:46:43,10491.9903,215.0029,1,4,0,0,0,0,-3.004822,4.000561,-12.020973705142,2.27804,0.1795957,8.950218,0.7245191,,-0.000193168001715094,,4.25156784057617,,,,,,,,,,,,,,,,,,26.20284,0.01513362
1441,2021/11/20 11:46:48,10496.9907,220.0033,1,4,0,0,0,0,-3.005203,3.999465,-12.019204216395,2.27804,0.1837662,8.950218,0.7412016,,,,,,,,,,,,,,,,,,,,,,25.95675,-0.06705523
1442,2021/11/20 11:46:53,10501.99,225.0026,1,4,0,0,0,0,-3.004967,3.998637,-12.015772229979,2.27804,0.1879433,8.950218,0.7579058,,-0.000135309703182429,,,,,,,,,,,,,,,,,,,,26.16601,0.03364444
1443,2021/11/20 11:46:58,10506.9875,230.0001,1,4,0,0,0,0,-3.004807,3.99768,-12.01225684776,2.27804,0.1921117,8.950218,0.7745714,,,,,,,,,,,,,,,,,,,,,,26.10699,0.06812334
1444,2021/11/20 11:47:03,10511.9905,235.0031,1,4,0,0,0,0,-3.004677,3.996548,-12.008335854996,2.27804,0.1962882,8.950218,0.7912656,,-0.000143042096169665,,,,,,,,,,,,,,,,,,,,26.02857,-0.01091659
1445,2021/11/20 11:47:08,10516.9877,240.0003,1,4,0,0,0,0,-3.004517,3.995875,-12.005674367375,2.27804,0.2004602,8.950218,0.8079378,,-0.000200310503714718,,4.19676780700684,0.239226102828979,,,,,,,,,,,,,,,,,26.17141,0.06986439
1446,2021/11/20 11:47:13,10521.9888,245.0014,1,4,0,0,0,0,-3.004822,3.994696,-12.003350424112,2.27804,0.2046326,8.950218,0.8246074,,-0.000207132805371657,,,,,,,,,,,,,,,,,,,,26.11489,-0.04090607
1447,2021/11/20 11:47:18,10526.9888,250.0014,1,4,0,0,0,0,-3.005196,3.993592,-12.001526704032,2.27804,0.2088022,8.950218,0.8412622,,,,,,,,,,,,,,,,,,,,,,26.12476,-0.03437042
1448,2021/11/20 11:47:23,10531.9903,255.0029,1,4,0,0,0,0,-3.006035,3.992912,-12.00283322392,2.27804,0.2129754,8.950218,0.8579271,,-0.000130394095322117,,,,,,,,,,,,,,,,,,,,26.10529,-0.01912773
1449,2021/11/20 11:47:28,10536.9879,260.0005,1,4,0,0,0,0,-3.004349,3.992186,-11.993920016914,2.27804,0.21715,8.950218,0.8745939,,-0.000159000002895482,,,,,,,,,,,,,,,,,,,,26.27357,0.1009458
1450,2021/11/20 11:47:33,10541.9897,265.0023,1,4,0,0,0,0,-3.004112,3.991023,-11.989480086576,2.27804,0.2213284,8.950218,0.891272,,-0.000223160401219502,,,,,,,,,,,,,,,,,,,,26.03647,-0.03443897
1451,2021/11/20 11:47:38,10546.9907,270.0033,1,4,0,0,0,0,-3.00428,3.990138,-11.98749179064,2.27804,0.2254961,8.950218,0.9079039,,,,4.63965511322021,,,,,,,,,,,,,,,,,,26.27494,0.1035929
1452,2021/11/20 11:47:43,10551.9886,275.0012,1,4,0,0,0,0,-3.004509,3.989356,-11.986056006204,2.27804,0.2296647,8.950218,0.9245355,,-0.000174934597453102,,,,,,,,,,,,,,,,,,,,25.9927,-0.08405685
1453,2021/11/20 11:47:48,10556.9877,280.0003,1,4,0,0,0,0,-3.004021,3.988494,-11.981519734374,2.27804,0.2338464,8.950218,0.9412153,,-0.000187334400834516,,,,,,,,,,,,,,,,,,,,26.28433,0.05622327
1454,2021/11/20 11:47:53,10561.9891,285.0017,1,4,0,0,0,0,-3.003929,3.987451,-11.978019694979,2.27804,0.2380157,8.950218,0.9578422,,-0.000281659711617976,,,,,,,,,,,,,,,,,,,,25.91338,-0.1354295
1455,2021/11/20 11:47:58,10566.9876,290.0002,1,4,0,0,0,0,-3.004005,3.986392,-11.97514149996,2.27804,0.2421918,8.950218,0.9744921,,-0.000263866997556761,,,,,,,,,,,,,,,,,,,,26.36093,0.05523264
1456,2021/11/20 11:48:03,10571.9887,295.0013,1,4,0,0,0,0,-3.00489,3.985736,-11.97669824904,2.27804,0.2463567,8.950218,0.9910939,,,,4.42262887954712,0.217229396104813,,,,,,,,,,,,,,,,,25.94664,-0.09080231
1457,2021/11/20 11:48:08,10576.9893,300.0019,1,4,0,0,0,0,-3.004562,3.984751,-11.972431434062,2.27804,0.250532,8.950218,1.007733,,-0.000123887395602651,,,,,,,,,,,,,,,,,,,,26.35613,0.1245022
1458,2021/11/20 11:48:13,10581.9878,305.0004,1,4,0,0,0,0,-3.005905,3.983943,-11.975354183415,2.27804,0.2547023,8.950218,1.024349,,-0.000197172397747636,,,,,,,,,,,,,,,,,,,,26.02458,-0.08102
1459,2021/11/20 11:48:18,10586.9885,310.0011,1,4,0,0,0,0,-3.004982,3.982861,-11.968425613502,2.27804,0.2588846,8.950218,1.041009,,-0.000224843694013543,,,,,,,,,,,,,,,,,,,,26.28964,0.002216697
1460,2021/11/20 11:48:23,10591.9897,315.0023,1,4,0,0,0,0,-3.004822,3.982108,-11.965525724776,2.27804,0.2630586,8.950218,1.057632,,,,,,,,,,,,,,,,,,,,,,26.19969,-0.04417181
1461,2021/11/20 11:48:28,10596.99,320.0026,1,4,0,0,0,0,-3.004059,3.981372,-11.960276388948,2.27804,0.2672318,8.950218,1.074249,,-0.00014287099475041,,,,,,,,,,,,,,,,,,,,26.27994,0.06816208
1462,2021/11/20 11:48:33,10601.9888,325.0014,1,4,0,0,0,0,-3.004623,3.980357,-11.959472190411,2.27804,0.2713962,8.950218,1.090827,,-0.000160568495630287,,4.88291120529175,,,,,,,,,,,,,,,,,,26.14824,0.001497269
1463,2021/11/20 11:48:38,10606.9889,330.0015,1,4,0,0,0,0,-3.005005,3.97952,-11.9584774976,2.27804,0.2755739,8.950218,1.107454,,,,,,,,,,,,,,,,,,,,,,26.42379,0.1248813
1464,2021/11/20 11:48:43,10611.9916,335.0042,1,4,0,0,0,0,-3.005165,3.9787,-11.9566499855,2.27804,0.2797477,8.950218,1.124062,,-0.000172378393472172,,,,,,,,,,,,,,,,,,,,26.03526,-0.04016757
1465,2021/11/20 11:48:48,10616.9898,340.0024,1,4,0,0,0,0,-3.004692,3.977739,-11.951880551388,2.27804,0.2839212,8.950218,1.140665,,-0.000176805406226777,,,,,,,,,,,,,,,,,,,,26.37648,0.06922364
1466,2021/11/20 11:48:53,10621.9882,345.0008,1,4,0,0,0,0,-3.004784,3.976826,-11.949503135584,2.27804,0.2880892,8.950218,1.157243,,-0.00014426140114665,,,,,,,,,,,,,,,,,,,,26.1727,-0.02780676
1467,2021/11/20 11:48:58,10626.9892,350.0018,1,4,0,0,0,0,-3.004257,3.976088,-11.945190206616,2.27804,0.2922684,8.950218,1.173862,,,,,0.209785804152489,,,,,,,,,,,,,,,,,26.27684,-0.06697476
1468,2021/11/20 11:49:03,10631.9877,355.0003,1,4,0,0,0,0,-3.005142,3.975399,-11.946638501658,2.27804,0.2964433,8.950218,1.190459,,-0.000158153299707919,,4.87895393371582,,,,,,,,,,,,,,,,,,26.26648,-0.04970849
1469,2021/11/20 11:49:08,10636.9908,360.0034,1,4,0,0,0,0,-3.004784,3.97428,-11.94185295552,2.27804,0.3006167,8.950218,1.207048,,-0.000175408596987836,,,,,,,,,,,,,,,,,,,,26.50355,0.07723391
1470,2021/11/20 11:49:13,10641.9888,365.0014,1,4,0,0,0,0,-3.00634,3.973365,-11.9452861341,2.27804,0.304787,8.950218,1.223621,,,,,,,,,,,,,,,,,,,,,,26.10308,-0.05994976
1471,2021/11/20 11:49:18,10646.9877,370.0003,1,4,0,0,0,0,-3.004715,3.972744,-11.93696348796,2.27804,0.3089602,8.950218,1.240201,,-0.000153143904753961,,,,,,,,,,,,,,,,,,,,26.4225,0.006799698
1472,2021/11/20 11:49:23,10651.9913,375.0039,1,4,0,0,0,0,-3.004745,3.971806,-11.93426421947,2.27804,0.3131346,8.950218,1.256782,,-0.000214297804632224,,,,,,,,,,,,,,,,,,,,26.45883,0.04454732
1473,2021/11/20 11:49:28,10656.988,380.0006,1,4,0,0,0,0,-3.005722,3.970779,-11.935057797438,2.27804,0.3173005,8.950218,1.273327,,-0.000192262697964907,,,,,,,,,,,,,,,,,,,,26.15622,-0.01941323
1474,2021/11/20 11:49:33,10661.9906,385.0032,1,4,0,0,0,0,-3.005562,3.970108,-11.932405740696,2.27804,0.3214779,8.950218,1.289913,,,,4.89446306228638,,,,,,,,,,,,,,,,,,26.53818,0.03980696
1475,2021/11/20 11:49:38,10666.9889,390.0015,1,4,0,0,0,0,-3.005074,3.969235,-11.92784489839,2.27804,0.3256497,8.950218,1.306473,,-0.000182603995199315,,,,,,,,,,,,,,,,,,,,26.26036,-0.09813726
1476,2021/11/20 11:49:43,10671.9879,395.0005,1,4,0,0,0,0,-3.004387,3.968359,-11.922486190933,2.27804,0.3298252,8.950218,1.323045,,-0.000166693193023093,,,,,,,,,,,,,,,,,,,,26.25429,0.04846931
1477,2021/11/20 11:49:48,10676.9878,400.0004,1,4,0,0,0,0,-3.005615,3.967339,-11.924293608485,2.27804,0.3339936,8.950218,1.339585,,-0.00014897869550623,,,,,,,,,,,,,,,,,,,,26.61074,0.07336438
1478,2021/11/20 11:49:53,10681.9907,405.0033,1,4,0,0,0,0,-3.0056,3.966694,-11.9222954864,2.27804,0.338173,8.950218,1.356165,,,,,,,,,,,,,,,,,,,,,,26.36012,-0.08962929
1479,2021/11/20 11:49:58,10686.9881,410.0007,1,4,0,0,0,0,-3.00547,3.965819,-11.91915002993,2.27804,0.3423429,8.950218,1.372703,,-0.000135352602228522,,,0.206664502620697,,,,,,,,,,,,,,,,,26.25198,-0.008710027
1480,2021/11/20 11:50:03,10691.9889,415.0015,1,4,0,0,0,0,-3.005035,3.964773,-11.914281632055,2.27804,0.3465163,8.950218,1.389252,,,,4.74809598922729,,,,,,,,,,,,,,,,,,26.57449,0.07265508
1481,2021/11/20 11:50:08,10696.9898,420.0024,1,4,0,0,0,0,-3.005257,3.964042,-11.912964968794,2.27804,0.3506915,8.950218,1.405804,,-0.000132145301904529,,,,,,,,,,,,,,,,,,,,26.36753,-0.101853
1482,2021/11/20 11:50:13,10701.9893,425.0019,1,4,0,0,0,0,-3.005455,3.963232,-11.91131543056,2.27804,0.3548638,8.950218,1.422341,,-0.000152773602167144,,,,,,,,,,,,,,,,,,,,26.5302,0.07199943
1483,2021/11/20 11:50:18,10706.9895,430.0021,1,4,0,0,0,0,-3.00515,3.962282,-11.9072517523,2.27804,0.3590413,8.950218,1.438895,,,,,,,,,,,,,,,,,,,,,,26.41501,-0.01104057
1484,2021/11/20 11:50:23,10711.9874,435,1,4,0,0,0,0,-3.005455,3.961267,-11.905409711485,2.27804,0.3632096,8.950218,1.455409,,-0.000128277693875134,,,,,,,,,,,,,,,,,,,,26.47311,0.04139721
1485,2021/11/20 11:50:28,10716.9877,440.0003,1,4,0,0,0,0,-3.004784,3.960239,-11.899662783376,2.27804,0.3673848,8.950218,1.471947,,,,4.60831880569458,,,,,,,,,,,,,,,,,,26.55315,-0.05852222
1486,2021/11/20 11:50:33,10721.9878,445.0004,1,4,0,0,0,0,-3.005165,3.959726,-11.89962998479,2.27804,0.3715595,8.950218,1.488479,,-0.00013161520473659,,,,,,,,,,,,,,,,,,,,26.30431,-0.08108675
1487,2021/11/20 11:50:38,10726.99,450.0026,1,4,0,0,0,0,-3.00502,3.958761,-11.89615598022,2.27804,0.3757327,8.950218,1.505001,,-0.000204502401174977,,,,,,,,,,,,,,,,,,,,26.65901,0.1094735
1488,2021/11/20 11:50:43,10731.9879,455.0005,1,4,0,0,0,0,-3.00444,3.957655,-11.8905369882,2.27804,0.3799055,8.950218,1.521517,,-0.000183110998477787,,,,,,,,,,,,,,,,,,,,26.60813,-0.04729748
1489,2021/11/20 11:50:48,10736.9874,460,1,4,0,0,0,0,-3.004639,3.956864,-11.888947892096,2.27804,0.3840716,8.950218,1.538004,,-0.000236015999689698,,,,,,,,,,,,,,,,,,,,26.33165,-0.06891072
1490,2021/11/20 11:50:53,10741.9899,465.0025,1,4,0,0,0,0,-3.004456,3.955926,-11.885405606256,2.27804,0.3882439,8.950218,1.554511,,-0.000257242092629895,,,0.21347439289093,,,,,,,,,,,,,,,,,26.52219,0.03723323
1491,2021/11/20 11:50:58,10746.9897,470.0023,1,4,0,0,0,0,-3.004311,3.954925,-11.881824681675,2.27804,0.392422,8.950218,1.571037,,,,4.75785779953003,,,,,,,,,,,,,,,,,,26.70022,-0.01464963
1492,2021/11/20 11:51:03,10751.9903,475.0029,1,4,0,0,0,0,-3.006248,3.954064,-11.886896991872,2.27804,0.3965961,8.950218,1.587543,,-0.000153156404849142,,,,,,,,,,,,,,,,,,,,26.39504,-0.05146563
1493,2021/11/20 11:51:08,10756.9895,480.0021,1,4,0,0,0,0,-3.005257,3.953191,-11.880354925087,2.27804,0.400766,8.950218,1.604029,,-0.000190202103112824,,,,,,,,,,,,,,,,,,,,26.64304,0.06560683
1494,2021/11/20 11:51:13,10761.9898,485.0024,1,4,0,0,0,0,-3.006165,3.95226,-11.8811456829,2.27804,0.4049455,8.950218,1.620549,,,,,,,,,,,,,,,,,,,,,,26.76304,0.007885695
1495,2021/11/20 11:51:18,10766.9907,490.0033,1,4,0,0,0,0,-3.005341,3.951102,-11.874408835782,2.27804,0.4091124,8.950218,1.637016,,-0.000117850802780595,,,,,,,,,,,,,,,,,,,,26.50843,-0.02946198
