Repository: HVES-Battery-Testing-Consortium/LG-HG2

# Battery Testing Consortium (BTC)
The Battery Testing Consortium (BTC) has been developed within the High Voltage and Energy Storage Lab at Oxford Brookes University to provide accurate and comprehensive cell data to Formula Student Electric teams. Through the BTC, we aim to provide FS teams with information for improved and informed decisions for cell selection, pack architecture design, thermal cooling requirements, and end of life predictions. A range of tests are completed to provide a comprehensive electrochemical lithium-ion characterisation for modelling, validation, and battery management parameterisation.

File: Data/Round1/LG_HG2/Package 3/211120_BTC_CellCond_LG_HG2_10_25C/211120_BTC_CellCond_LG_HG2_10_25C_Channel_8_Wb_1.CSV (part 8 of 57)
Data_Point,Date_Time,Test_Time(s),Step_Time(s),Cycle_Index,Step_Index,TC_Counter1,TC_Counter2,TC_Counter3,TC_Counter4,Current(A),Voltage(V),Power(W),Charge_Capacity(Ah),Discharge_Capacity(Ah),Charge_Energy(Wh),Discharge_Energy(Wh),ACR(Ohm),dV/dt(V/s),Internal_Resistance(Ohm),dQ/dV(Ah/V),dV/dQ(V/Ah),MetaCode_MV_UD1,MetaCode_MV_UD2,MetaCode_MV_UD3,MetaCode_MV_UD4,MetaCode_MV_UD5,MetaCode_MV_UD6,MetaCode_MV_UD7,MetaCode_MV_UD8,MetaCode_MV_UD9,MetaCode_MV_UD10,MetaCode_MV_UD11,MetaCode_MV_UD12,MetaCode_MV_UD13,MetaCode_MV_UD14,MetaCode_MV_UD15,MetaCode_MV_UD16,Aux_Temperature_1(C),Aux_dT/dt_1(C)
1496,2021/11/20 11:51:23,10771.9893,495.0019,1,4,0,0,0,0,-3.004372,3.950011,-11.867302448092,2.27804,0.4132881,8.950218,1.653512,,-0.000155945002916269,,4.29229211807251,,,,,,,,,,,,,,,,,,26.57303,0.005898476
1497,2021/11/20 11:51:28,10776.9889,500.0015,1,4,0,0,0,0,-3.00473,3.949379,-11.86681756267,2.27804,0.4174653,8.950218,1.670011,,,,,,,,,,,,,,,,,,,,,,26.82629,0.02792895
1498,2021/11/20 11:51:33,10781.9896,505.0022,1,4,0,0,0,0,-3.006302,3.948468,-11.870287245336,2.27804,0.4216362,8.950218,1.686481,,-0.000176954999915324,,,,,,,,,,,,,,,,,,,,26.46333,-0.02283871
1499,2021/11/20 11:51:38,10786.9891,510.0017,1,4,0,0,0,0,-3.006721,3.947361,-11.868613213281,2.27804,0.4258059,8.950218,1.702942,,-0.000175501307239756,,,,,,,,,,,,,,,,,,,,26.54916,-0.03042877
1500,2021/11/20 11:51:43,10791.9894,515.002,1,4,0,0,0,0,-3.00415,3.946289,-11.85524409935,2.27804,0.4299793,8.950218,1.719414,,-0.000235985397011973,,,,,,,,,,,,,,,,,,,,26.78429,0.06680727
1501,2021/11/20 11:51:48,10796.9907,520.0033,1,4,0,0,0,0,-3.004784,3.945404,-11.855086812736,2.27804,0.4341583,8.950218,1.735904,,-0.000243617600062862,,4.29918622970581,0.229353398084641,,,,,,,,,,,,,,,,,26.84974,0.06043613
1502,2021/11/20 11:51:53,10801.9918,525.0044,1,4,0,0,0,0,-3.004982,3.944387,-11.852811936034,2.27804,0.4383332,8.950218,1.752373,,,,,,,,,,,,,,,,,,,,,,26.63825,-0.09425402
1503,2021/11/20 11:51:58,10806.988,530.0006,1,4,0,0,0,0,-3.004875,3.943246,-11.84896132425,2.27804,0.4424984,8.950218,1.7688,,-0.000172526502865367,,,,,,,,,,,,,,,,,,,,26.5333,-0.05920529
1504,2021/11/20 11:52:03,10811.9877,535.0003,1,4,0,0,0,0,-3.004021,3.942473,-11.843271683933,2.27804,0.4466744,8.950218,1.785265,,-0.000247652904363349,,,,,,,,,,,,,,,,,,,,26.5306,-0.05766809
1505,2021/11/20 11:52:08,10816.9902,540.0028,1,4,0,0,0,0,-3.004517,3.941395,-11.841988281215,2.27804,0.4508464,8.950218,1.80171,,-0.000198982394067571,,,,,,,,,,,,,,,,,,,,26.49345,-0.107066
1506,2021/11/20 11:52:13,10821.9881,545.0007,1,4,0,0,0,0,-3.005974,3.940098,-11.843832145452,2.27804,0.4550158,8.950218,1.818141,,-0.000197814501007088,,4.00790500640869,,,,,,,,,,,,,,,,,,26.45894,-0.05045772
1507,2021/11/20 11:52:18,10826.9883,550.0009,1,4,0,0,0,0,-3.004822,3.939016,-11.836041935152,2.27804,0.4591941,8.950218,1.834601,,-0.000210709797102027,,,,,,,,,,,,,,,,,,,,26.63635,-0.0322789
1508,2021/11/20 11:52:23,10831.9894,555.002,1,4,0,0,0,0,-3.004837,3.938132,-11.833444744484,2.27804,0.4633693,8.950218,1.851046,,,,,,,,,,,,,,,,,,,,,,26.77503,0.05941153
1509,2021/11/20 11:52:28,10836.9875,560.0001,1,4,0,0,0,0,-3.004997,3.937209,-11.831301233373,2.27804,0.4675396,8.950218,1.867467,,-0.00017822629888542,,,,,,,,,,,,,,,,,,,,26.93298,0.05877733
1510,2021/11/20 11:52:33,10841.9907,565.0033,1,4,0,0,0,0,-3.004799,3.935902,-11.826594393698,2.27804,0.4717177,8.950218,1.883914,,-0.000160739698912948,,,0.252881288528442,,,,,,,,,,,,,,,,,26.99649,0.03378093
1511,2021/11/20 11:52:38,10846.991,570.0036,1,4,0,0,0,0,-3.004349,3.934827,-11.821593562623,2.27804,0.4758872,8.950218,1.900323,,,,4.07040500640869,,,,,,,,,,,,,,,,,,26.62798,-0.1106447
1512,2021/11/20 11:52:43,10851.9877,575.0003,1,4,0,0,0,0,-3.005203,3.933719,-11.821624139957,2.27804,0.4800617,8.950218,1.916746,,-0.000153972403495573,,,,,,,,,,,,,,,,,,,,26.66827,0.03694355
1513,2021/11/20 11:52:48,10856.9899,580.0025,1,4,0,0,0,0,-3.00563,3.932684,-11.82019301092,2.27804,0.4842346,8.950218,1.933159,,-0.000260597502347082,,,,,,,,,,,,,,,,,,,,26.96519,0.04386723
1514,2021/11/20 11:52:53,10861.9887,585.0013,1,4,0,0,0,0,-3.004494,3.931572,-11.812384484568,2.27804,0.4884001,8.950218,1.949538,,-0.00032090611057356,,,,,,,,,,,,,,,,,,,,26.79977,-0.02807498
1515,2021/11/20 11:52:58,10866.9892,590.0018,1,4,0,0,0,0,-3.004059,3.930222,-11.806618771098,2.27804,0.492579,8.950218,1.965964,,-0.00025050959084183,,3.5845000743866,,,,,,,,,,,,,,,,,,26.64473,-0.0007158518
1516,2021/11/20 11:53:03,10871.9896,595.0022,1,4,0,0,0,0,-3.004509,3.929196,-11.805304744764,2.27804,0.4967504,8.950218,1.982357,,-0.000154770401422866,,,,,,,,,,,,,,,,,,,,26.99262,0.03750563
1517,2021/11/20 11:53:08,10876.9885,600.0011,1,4,0,0,0,0,-3.003769,3.927898,-11.798498247562,2.27804,0.5009193,8.950218,1.998735,,-0.000347929395502433,,,,,,,,,,,,,,,,,,,,26.75467,-0.06703138
1518,2021/11/20 11:53:13,10881.9904,605.003,1,4,0,0,0,0,-3.004562,3.92669,-11.79798355978,2.27804,0.5050929,8.950218,2.015127,,-0.000315395591314882,,,,,,,,,,,,,,,,,,,,26.72187,0.04068732
1519,2021/11/20 11:53:18,10886.9902,610.0028,1,4,0,0,0,0,-3.00547,3.925759,-11.79875090173,2.27804,0.5092735,8.950218,2.031541,,-0.000210529993637465,,,0.269014894962311,,,,,,,,,,,,,,,,,26.90518,0.07233322
1520,2021/11/20 11:53:23,10891.9902,615.0028,1,4,0,0,0,0,-3.004349,3.924654,-11.791030320246,2.27804,0.5134467,8.950218,2.047921,,-0.000183287003892474,,3.63731503486633,,,,,,,,,,,,,,,,,,26.61341,-0.103609
1521,2021/11/20 11:53:28,10896.9883,620.0009,1,4,0,0,0,0,-3.006615,3.923104,-11.79526333296,2.27804,0.5176182,8.950218,2.06429,,-0.000202336901566014,,,,,,,,,,,,,,,,,,,,26.97456,0.04829705
1522,2021/11/20 11:53:33,10901.9884,625.001,1,4,0,0,0,0,-3.005943,3.921785,-11.788662168255,2.27804,0.5217895,8.950218,2.080652,,-0.000254213286098093,,,,,,,,,,,,,,,,,,,,26.82979,0.02071381
1523,2021/11/20 11:53:38,10906.9893,630.0019,1,4,0,0,0,0,-3.004623,3.921047,-11.781268000281,2.27804,0.525968,8.950218,2.097038,,-0.000299622508464381,,,,,,,,,,,,,,,,,,,,26.65812,-0.06127775
1524,2021/11/20 11:53:43,10911.9883,635.0009,1,4,0,0,0,0,-3.004601,3.919652,-11.776990318852,2.27804,0.5301342,8.950218,2.113371,,-0.000312502088490874,,3.46976208686829,,,,,,,,,,,,,,,,,,26.98076,0.04717827
1525,2021/11/20 11:53:48,10916.9894,640.002,1,4,0,0,0,0,-3.004822,3.918076,-11.773120962472,2.27804,0.5343128,8.950218,2.129747,,-0.00028036191361025,,,,,,,,,,,,,,,,,,,,26.96431,0.02089858
1526,2021/11/20 11:53:53,10921.9887,645.0013,1,4,0,0,0,0,-3.004059,3.917032,-11.766995232888,2.27804,0.538485,8.950218,2.146092,,-0.00026521019754,,,,,,,,,,,,,,,,,,,,26.68992,-0.09254158
1527,2021/11/20 11:53:58,10926.9893,650.0019,1,4,0,0,0,0,-3.005142,3.91585,-11.7676853007,2.27804,0.5426567,8.950218,2.162431,,-0.000305563909932971,,,0.29624930024147,,,,,,,,,,,,,,,,,27.08632,0.05806684
1528,2021/11/20 11:54:03,10931.9887,655.0013,1,4,0,0,0,0,-3.004837,3.914433,-11.762233112421,2.27804,0.5468256,8.950218,2.178752,,-0.000227835305850022,,3.32979393005371,,,,,,,,,,,,,,,,,,26.69752,-0.04463971
1529,2021/11/20 11:54:08,10936.9881,660.0007,1,4,0,0,0,0,-3.004875,3.913372,-11.7591936885,2.27804,0.5509992,8.950218,2.195088,,-0.000218972898437642,,,,,,,,,,,,,,,,,,,,26.97545,0.07251501
1530,2021/11/20 11:54:13,10941.9886,665.0012,1,4,0,0,0,0,-3.004913,3.912024,-11.755291773912,2.27804,0.5551754,8.950218,2.211428,,-0.000246048293774948,,,,,,,,,,,,,,,,,,,,26.7506,-0.08130074
1531,2021/11/20 11:54:18,10946.9889,670.0015,1,4,0,0,0,0,-3.005829,3.910763,-11.755084837527,2.27804,0.5593453,8.950218,2.227738,,,,,,,,,,,,,,,,,,,,,,27.07933,0.0705111
1532,2021/11/20 11:54:23,10951.9909,675.0035,1,4,0,0,0,0,-3.005852,3.909461,-11.751261165772,2.27804,0.5635259,8.950218,2.244084,,-0.000190728896996006,,3.25531506538391,,,,,,,,,,,,,,,,,,26.67805,-0.153845
1533,2021/11/20 11:54:28,10956.9895,680.0021,1,4,0,0,0,0,-3.004715,3.907902,-11.74213175793,2.27804,0.5676957,8.950218,2.260383,,-0.000394274102291092,,,,,,,,,,,,,,,,,,,,27.0334,-0.006348491
1534,2021/11/20 11:54:33,10961.9896,685.0022,1,4,0,0,0,0,-3.004204,3.90681,-11.73685422924,2.27804,0.5718652,8.950218,2.276675,,-0.000218195593333803,,,,,,,,,,,,,,,,,,,,27.06948,-0.01813769
1535,2021/11/20 11:54:38,10966.9881,690.0007,1,4,0,0,0,0,-3.004654,3.905372,-11.734291601288,2.27804,0.5760425,8.950218,2.292991,,,,,0.311836689710617,,,,,,,,,,,,,,,,,26.77844,-0.1175117
1536,2021/11/20 11:54:43,10971.9901,695.0027,1,4,0,0,0,0,-3.005142,3.903962,-11.731960172604,2.27804,0.5802128,8.950218,2.309275,,-0.000213401697692461,,3.15357303619385,,,,,,,,,,,,,,,,,,27.12798,0.02336144
1537,2021/11/20 11:54:48,10976.9906,700.0032,1,4,0,0,0,0,-3.00563,3.902417,-11.72922160771,2.27804,0.5843915,8.950218,2.325585,,-0.000358878198312595,,,,,,,,,,,,,,,,,,,,26.97846,-0.06236672
1538,2021/11/20 11:54:53,10981.9904,705.003,1,4,0,0,0,0,-3.005272,3.901358,-11.724641959376,2.27804,0.5885574,8.950218,2.34184,,-0.000295366306090727,,,,,,,,,,,,,,,,,,,,26.85453,-0.09012878
1539,2021/11/20 11:54:58,10986.9875,710.0001,1,4,0,0,0,0,-3.005524,3.899984,-11.721495511616,2.27804,0.5927355,8.950218,2.358137,,-0.00031282939016819,,3.02024793624878,,,,,,,,,,,,,,,,,,27.16019,0.07604301
1540,2021/11/20 11:55:03,10991.9883,715.0009,1,4,0,0,0,0,-3.003845,3.898312,-11.70992500964,2.27804,0.5969092,8.950218,2.374411,,-0.000336529512424022,,,,,,,,,,,,,,,,,,,,26.80846,-0.06731987
1541,2021/11/20 11:55:08,10996.9877,720.0003,1,4,0,0,0,0,-3.005363,3.897057,-11.712070916691,2.27804,0.6010817,8.950218,2.390675,,-0.000241421701502986,,,,,,,,,,,,,,,,,,,,27.18142,0.09123981
1542,2021/11/20 11:55:13,11001.9894,725.002,1,4,0,0,0,0,-3.004372,3.89577,-11.70434230644,2.27804,0.6052511,8.950218,2.40692,,-0.000258425687206909,,,0.327207893133163,,,,,,,,,,,,,,,,,26.91962,0.07024705
1543,2021/11/20 11:55:18,11006.9892,730.0018,1,4,0,0,0,0,-3.004837,3.894376,-11.701965096712,2.27804,0.609426,8.950218,2.423181,,-0.000254467799095437,,2.91773796081543,,,,,,,,,,,,,,,,,,26.81385,-0.002085567
1544,2021/11/20 11:55:23,11011.9886,735.0012,1,4,0,0,0,0,-3.004944,3.892548,-11.696888757312,2.27804,0.6135961,8.950218,2.439418,,-0.000265000708168373,,,,,,,,,,,,,,,,,,,,27.14483,0.1117271
1545,2021/11/20 11:55:28,11016.9885,740.0011,1,4,0,0,0,0,-3.004272,3.89151,-11.69115453072,2.27804,0.6177732,8.950218,2.455676,,-0.000298062892397866,,,,,,,,,,,,,,,,,,,,26.84446,0.03653646
1546,2021/11/20 11:55:33,11021.9894,745.002,1,4,0,0,0,0,-3.004509,3.890064,-11.687732298576,2.27804,0.6219491,8.950218,2.471923,,-0.000266109709627926,,2.9685959815979,,,,,,,,,,,,,,,,,,26.73824,-0.001558065
1547,2021/11/20 11:55:38,11026.9894,750.002,1,4,0,0,0,0,-3.005035,3.888388,-11.68474203358,2.27804,0.6261122,8.950218,2.488114,,-0.000247919699177146,,,,,,,,,,,,,,,,,,,,27.09389,0.07798016
1548,2021/11/20 11:55:43,11031.9898,755.0024,1,4,0,0,0,0,-3.005165,3.88701,-11.68110640665,2.27804,0.630293,8.950218,2.504368,,-0.000250709010288119,,,,,,,,,,,,,,,,,,,,27.14961,0.07781804
1549,2021/11/20 11:55:48,11036.9888,760.0014,1,4,0,0,0,0,-3.005547,3.885767,-11.678855349549,2.27804,0.6344607,8.950218,2.520566,,-0.000253976788371801,,,0.343122988939285,,,,,,,,,,,,,,,,,27.063,-0.02088249
1550,2021/11/20 11:55:53,11041.9898,765.0024,1,4,0,0,0,0,-3.005096,3.884303,-11.672703408088,2.27804,0.6386387,8.950218,2.536797,,-0.000218025495996699,,2.86313700675964,,,,,,,,,,,,,,,,,,26.99432,-0.008157492
1551,2021/11/20 11:55:58,11046.9895,770.0021,1,4,0,0,0,0,-3.005341,3.882638,-11.668651169558,2.27804,0.6428065,8.950218,2.552982,,-0.000239580302149989,,,,,,,,,,,,,,,,,,,,26.81341,0.007883906
1552,2021/11/20 11:56:03,11051.9889,775.0015,1,4,0,0,0,0,-3.004761,3.88117,-11.66198825037,2.27804,0.6469858,8.950218,2.569206,,-0.000269016105448827,,,,,,,,,,,,,,,,,,,,26.76955,-0.04411101
1553,2021/11/20 11:56:08,11056.9901,780.0027,1,4,0,0,0,0,-3.004822,3.880052,-11.658865610744,2.27804,0.6511604,8.950218,2.585406,,-0.000242459602304734,,2.89403390884399,,,,,,,,,,,,,,,,,,26.74839,-0.09346306
1554,2021/11/20 11:56:13,11061.9885,785.0011,1,4,0,0,0,0,-3.005524,3.878461,-11.656807618564,2.27804,0.6553325,8.950218,2.60159,,-0.000360267207724974,,,,,,,,,,,,,,,,,,,,26.91564,-0.0807178
1555,2021/11/20 11:56:18,11066.9902,790.0028,1,4,0,0,0,0,-3.004707,3.876908,-11.648972605956,2.27804,0.6595013,8.950218,2.617755,,-0.000376963900635019,,,,,,,,,,,,,,,,,,,,27.03159,0.1076657
1556,2021/11/20 11:56:23,11071.9878,795.0004,1,4,0,0,0,0,-3.004639,3.875055,-11.643141380145,2.27804,0.6636786,8.950218,2.633947,,-0.000198936904780567,,,0.366392314434052,,,,,,,,,,,,,,,,,27.17703,0.1378125
1557,2021/11/20 11:56:28,11076.9909,800.0035,1,4,0,0,0,0,-3.005417,3.874065,-11.643180810105,2.27804,0.667849,8.950218,2.650106,,-0.000330872688209638,,2.91919994354248,,,,,,,,,,,,,,,,,,27.2088,0.08472383
1558,2021/11/20 11:56:33,11081.9905,805.0031,1,4,0,0,0,0,-3.004112,3.872529,-11.633510839248,2.27804,0.6720269,8.950218,2.666288,,-0.000328967202221975,,,,,,,,,,,,,,,,,,,,27.1589,-0.005277395
1559,2021/11/20 11:56:38,11086.991,810.0036,1,4,0,0,0,0,-3.004601,3.870903,-11.630519024703,2.27804,0.6761952,8.950218,2.682427,,,,,,,,,,,,,,,,,,,,,,26.98683,-0.01742005
1560,2021/11/20 11:56:43,11091.9908,815.0034,1,4,0,0,0,0,-3.00563,3.869556,-11.63045360028,2.27804,0.6803687,8.950218,2.69858,,-0.00020292449335102,,2.86116099357605,,,,,,,,,,,,,,,,,,26.84126,-0.01314938
1561,2021/11/20 11:56:48,11096.9878,820.0004,1,4,0,0,0,0,-3.005058,3.868069,-11.623771693002,2.27804,0.6845338,8.950218,2.714694,,-0.000206381999305449,,,,,,,,,,,,,,,,,,,,26.83595,-0.0009667873
1562,2021/11/20 11:56:53,11101.9881,825.0007,1,4,0,0,0,0,-3.004547,3.866577,-11.617312325619,2.27804,0.6887157,8.950218,2.730867,,-0.000245414790697396,,,,,,,,,,,,,,,,,,,,27.1624,0.09328127
1563,2021/11/20 11:56:58,11106.9889,830.0015,1,4,0,0,0,0,-3.004311,3.865054,-11.611824247794,2.27804,0.6928877,8.950218,2.746995,,-0.000314664706820622,,,0.335968405008316,,,,,,,,,,,,,,,,,27.17932,0.07591426
1564,2021/11/20 11:57:03,11111.9897,835.0023,1,4,0,0,0,0,-3.005219,3.86372,-11.61132475468,2.27804,0.6970593,8.950218,2.763116,,-0.000322997308103368,,2.80498099327087,,,,,,,,,,,,,,,,,,26.97577,-0.07990956
1565,2021/11/20 11:57:08,11116.9904,840.003,1,4,0,0,0,0,-3.005112,3.86238,-11.60688448656,2.27804,0.7012309,8.950218,2.779231,,-0.000427028688136488,,,,,,,,,,,,,,,,,,,,26.80198,-0.1136494
1566,2021/11/20 11:57:13,11121.9904,845.003,1,4,0,0,0,0,-3.00502,3.860728,-11.60156485456,2.27804,0.7054052,8.950218,2.79535,,-0.000270305812591687,,,,,,,,,,,,,,,,,,,,26.8656,-0.03402591
1567,2021/11/20 11:57:18,11126.9899,850.0025,1,4,0,0,0,0,-3.004715,3.859213,-11.595835189295,2.27804,0.7095836,8.950218,2.811479,,-0.00037727749440819,,2.80893301963806,,,,,,,,,,,,,,,,,,26.8625,-0.07795572
1568,2021/11/20 11:57:23,11131.9896,855.0022,1,4,0,0,0,0,-3.005051,3.857779,-11.592822641729,2.27804,0.7137499,8.950218,2.827554,,-0.00029787138919346,,,,,,,,,,,,,,,,,,,,26.8258,-0.1136529
1569,2021/11/20 11:57:28,11136.99,860.0026,1,4,0,0,0,0,-3.005997,3.856494,-11.592609394518,2.27804,0.7179227,8.950218,2.84365,,-0.00023848979617469,,,,,,,,,,,,,,,,,,,,26.83067,-0.04686654
1570,2021/11/20 11:57:33,11141.9904,865.003,1,4,0,0,0,0,-3.004951,3.85484,-11.58360531284,2.27804,0.722099,8.950218,2.859752,,-0.000322668405715376,,2.85337901115417,0.351745098829269,,,,,,,,,,,,,,,,,26.82801,-0.0584656
1571,2021/11/20 11:57:38,11146.9891,870.0017,1,4,0,0,0,0,-3.004913,3.853337,-11.578942444681,2.27804,0.72627,8.950218,2.875828,,-0.000258187094004825,,,,,,,,,,,,,,,,,,,,26.75688,-0.1150024
1572,2021/11/20 11:57:43,11151.9886,875.0012,1,4,0,0,0,0,-3.005219,3.852185,-11.576659553515,2.27804,0.7304427,8.950218,2.891905,,-0.000481866794871166,,,,,,,,,,,,,,,,,,,,26.92931,-0.0974369
1573,2021/11/20 11:57:48,11156.9878,880.0004,1,4,0,0,0,0,-3.004585,3.850743,-11.569884656655,2.27804,0.7346157,8.950218,2.907976,,-0.000270921300398186,,,,,,,,,,,,,,,,,,,,26.90369,0.02836347
1574,2021/11/20 11:57:53,11161.9886,885.0012,1,4,0,0,0,0,-3.004189,3.849043,-11.563252641127,2.27804,0.7387953,8.950218,2.924067,,-0.000213856197660789,,2.94447588920593,,,,,,,,,,,,,,,,,,26.82371,-0.06536663
1575,2021/11/20 11:57:58,11166.9875,890.0001,1,4,0,0,0,0,-3.004478,3.847756,-11.560498251368,2.27804,0.742964,8.950218,2.94011,,-0.00042724100057967,,,,,,,,,,,,,,,,,,,,26.92006,-0.08472741
1576,2021/11/20 11:58:03,11171.9893,895.0019,1,4,0,0,0,0,-3.004997,3.846467,-11.558621795599,2.27804,0.7471386,8.950218,2.95617,,-0.000229049604968168,,,,,,,,,,,,,,,,,,,,26.94227,0.08152306
1577,2021/11/20 11:58:08,11176.9885,900.0011,1,4,0,0,0,0,-3.004326,3.844791,-11.551005565866,2.27804,0.751314,8.950218,2.972227,,-0.000220143105252646,,2.83502602577209,0.347514003515244,,,,,,,,,,,,,,,,,27.21981,0.09604871
1578,2021/11/20 11:58:13,11181.9902,905.0028,1,4,0,0,0,0,-3.00415,3.843368,-11.5460539772,2.27804,0.7554855,8.950218,2.988263,,-0.000333884003339335,,,,,,,,,,,,,,,,,,,,27.20003,0.07048547
1579,2021/11/20 11:58:18,11186.9879,910.0005,1,4,0,0,0,0,-3.005257,3.842183,-11.546747356031,2.27804,0.7596591,8.950218,3.004301,,-0.000330459588440135,,,,,,,,,,,,,,,,,,,,27.2137,-0.004298091
1580,2021/11/20 11:58:23,11191.9901,915.0027,1,4,0,0,0,0,-3.004982,3.840744,-11.541366586608,2.27804,0.7638345,8.950218,3.020341,,-0.000313128111883998,,,,,,,,,,,,,,,,,,,,26.99162,-0.04258633
1581,2021/11/20 11:58:28,11196.9892,920.0018,1,4,0,0,0,0,-3.004562,3.839186,-11.535072366532,2.27804,0.7680084,8.950218,3.036369,,-0.000244902388658375,,3.02677392959595,,,,,,,,,,,,,,,,,,26.7873,-0.07977247
1582,2021/11/20 11:58:33,11201.9892,925.0018,1,4,0,0,0,0,-3.004181,3.83796,-11.52992651076,2.27804,0.7721809,8.950218,3.052385,,-0.000235789906582795,,,,,,,,,,,,,,,,,,,,27.00578,0.05805969
1583,2021/11/20 11:58:38,11206.989,930.0016,1,4,0,0,0,0,-3.005295,3.836527,-11.529895410465,2.27804,0.7763499,8.950218,3.068382,,-0.000269821000983939,,,,,,,,,,,,,,,,,,,,27.20921,0.1118046
1584,2021/11/20 11:58:43,11211.9883,935.0009,1,4,0,0,0,0,-3.00531,3.835103,-11.52567339693,2.27804,0.7805191,8.950218,3.084375,,-0.00018289330182597,,,0.332485914230347,,,,,,,,,,,,,,,,,27.14125,-0.06704688
1585,2021/11/20 11:58:48,11216.9899,940.0025,1,4,0,0,0,0,-3.004761,3.833637,-11.519162945757,2.27804,0.7846978,8.950218,3.100398,,-0.000229814599151723,,3.0655620098114,,,,,,,,,,,,,,,,,,26.87397,-0.07246673
1586,2021/11/20 11:58:53,11221.9879,945.0005,1,4,0,0,0,0,-3.005127,3.832307,-11.516569237989,2.27804,0.7888662,8.950218,3.116375,,,,,,,,,,,,,,,,,,,,,,26.91335,0.08529723
1587,2021/11/20 11:58:58,11226.9893,950.0019,1,4,0,0,0,0,-3.004852,3.831102,-11.511894506904,2.27804,0.7930391,8.950218,3.132365,,-0.00023691680689808,,,,,,,,,,,,,,,,,,,,27.18012,0.06015718
1588,2021/11/20 11:59:03,11231.9886,955.0012,1,4,0,0,0,0,-3.004547,3.829693,-11.506492614071,2.27804,0.7972183,8.950218,3.148372,,-0.000166037498274818,,2.93832111358643,,,,,,,,,,,,,,,,,,27.20622,0.03097534
1589,2021/11/20 11:59:08,11236.9878,960.0004,1,4,0,0,0,0,-3.004402,3.828243,-11.501580925686,2.27804,0.8013892,8.950218,3.164342,,-0.000280854786979035,,,,,,,,,,,,,,,,,,,,27.11327,-0.06094754
1590,2021/11/20 11:59:13,11241.9878,965.0004,1,4,0,0,0,0,-3.005257,3.82699,-11.50108848643,2.27804,0.8055585,8.950218,3.180301,,-0.00022090959828347,,,,,,,,,,,,,,,,,,,,26.83377,-0.07839441
1591,2021/11/20 11:59:18,11246.9888,970.0014,1,4,0,0,0,0,-3.005035,3.825822,-11.49672901377,2.27804,0.8097323,8.950218,3.196271,,-0.000247673102421686,,,0.324070990085602,,,,,,,,,,,,,,,,,27.0032,-0.05806506
1592,2021/11/20 11:59:23,11251.9874,975,1,4,0,0,0,0,-3.005974,3.824178,-11.495379639372,2.27804,0.8139052,8.950218,3.212233,,-0.000204070995096117,,3.16806697845459,,,,,,,,,,,,,,,,,,27.15362,0.09939373
1593,2021/11/20 11:59:28,11256.9878,980.0004,1,4,0,0,0,0,-3.004768,3.822892,-11.486903549056,2.27804,0.8180775,8.950218,3.228186,,-0.000231505604460835,,,,,,,,,,,,,,,,,,,,27.16465,0.1177961
1594,2021/11/20 11:59:33,11261.988,985.0006,1,4,0,0,0,0,-3.005363,3.821716,-11.485643862908,2.27804,0.8222538,8.950218,3.244149,,-0.000342109502526,,,,,,,,,,,,,,,,,,,,27.09119,0.07826686
1595,2021/11/20 11:59:38,11266.9874,990,1,4,0,0,0,0,-3.004761,3.82039,-11.47935887679,2.27804,0.8264309,8.950218,3.260109,,-0.000270344811724499,,,,,,,,,,,,,,,,,,,,26.78899,-0.07480323
1596,2021/11/20 11:59:43,11271.9907,995.0033,1,4,0,0,0,0,-3.004181,3.818975,-11.472892134475,2.27804,0.8306046,8.950218,3.276052,,-0.0003087786026299,,3.19907903671265,,,,,,,,,,,,,,,,,,27.11117,0.05670369
1597,2021/11/20 11:59:48,11276.9898,1000.0024,1,4,0,0,0,0,-3.004623,3.817688,-11.470713171624,2.27804,0.8347751,8.950218,3.291976,,-0.000248575903242454,,,,,,,,,,,,,,,,,,,,26.90936,0.03705084
1598,2021/11/20 11:59:53,11281.9908,1005.0034,1,4,0,0,0,0,-3.005325,3.816389,-11.469489271425,2.27804,0.838948,8.950218,3.307905,,-0.000225113006308675,,,,,,,,,,,,,,,,,,,,27.05894,0.06270587
1599,2021/11/20 11:59:58,11286.9886,1010.0012,1,4,0,0,0,0,-3.00457,3.815188,-11.46299940916,2.27804,0.8431202,8.950218,3.323825,,-0.000287912611383945,,,0.315318405628204,,,,,,,,,,,,,,,,,27.03151,0.02822697
1600,2021/11/20 12:00:03,11291.9874,1015,1,4,0,0,0,0,-3.00547,3.813759,-11.46213826173,2.27804,0.8472914,8.950218,3.339736,,-0.000179142793058418,,3.21525311470032,,,,,,,,,,,,,,,,,,26.93201,-0.0752002
1601,2021/11/20 12:00:08,11296.9881,1020.0007,1,4,0,0,0,0,-3.00634,3.812578,-11.46190574452,2.27804,0.8514673,8.950218,3.355659,,-0.000356366392225027,,,,,,,,,,,,,,,,,,,,27.10936,0.003054142
1602,2021/11/20 12:00:13,11301.9908,1025.0034,1,4,0,0,0,0,-3.004585,3.81149,-11.45194568165,2.27804,0.8556464,8.950218,3.37159,,-0.000237088097492233,,,,,,,,,,,,,,,,,,,,26.80983,-0.09942234
1603,2021/11/20 12:00:18,11306.9882,1030.0008,1,4,0,0,0,0,-3.004311,3.809958,-11.446298728938,2.27804,0.8598131,8.950218,3.387468,,-0.000225590498303063,,,,,,,,,,,,,,,,,,,,27.22516,0.05552649
1604,2021/11/20 12:00:23,11311.9875,1035.0001,1,4,0,0,0,0,-3.004822,3.808692,-11.444441512824,2.27804,0.8639885,8.950218,3.403373,,-0.00028312869835645,,3.2033839225769,,,,,,,,,,,,,,,,,,26.95763,-0.1003474
1605,2021/11/20 12:00:28,11316.9879,1040.0005,1,4,0,0,0,0,-3.006065,3.807446,-11.44543015999,2.27804,0.8681604,8.950218,3.41926,,-0.000232354301260784,,,,,,,,,,,,,,,,,,,,26.78331,-0.1049328
1606,2021/11/20 12:00:33,11321.9901,1045.0027,1,4,0,0,0,0,-3.004761,3.80625,-11.43687155625,2.27804,0.8723368,8.950218,3.435159,,-0.000278221006738022,,,,,,,,,,,,,,,,,,,,27.13904,0.01865923
1607,2021/11/20 12:00:38,11326.9888,1050.0014,1,4,0,0,0,0,-3.003716,3.804818,-11.428592703688,2.27804,0.8765042,8.950218,3.451019,,-0.000259951106272638,,3.24554896354675,0.310140907764435,,,,,,,,,,,,,,,,,26.96032,-0.07204831
1608,2021/11/20 12:00:43,11331.9893,1055.0019,1,4,0,0,0,0,-3.004509,3.803683,-11.428199806647,2.27804,0.8806795,8.950218,3.466903,,,,,,,,,,,,,,,,,,,,,,26.93768,-0.03956378
1609,2021/11/20 12:00:48,11336.9879,1060.0005,1,4,0,0,0,0,-3.00415,3.802538,-11.4233945327,2.27804,0.884855,8.950218,3.482783,,-0.000220907997572795,,,,,,,,,,,,,,,,,,,,27.08851,0.08361816
1610,2021/11/20 12:00:53,11341.9896,1065.0022,1,4,0,0,0,0,-3.005074,3.801385,-11.42344322749,2.27804,0.8890294,8.950218,3.498653,,-0.000262349989498034,,,,,,,,,,,,,,,,,,,,26.85412,-0.01021504
1611,2021/11/20 12:00:58,11346.9903,1070.0029,1,4,0,0,0,0,-3.005005,3.799828,-11.41850213914,2.27804,0.8932015,8.950218,3.51451,,-0.000405858794692904,,,,,,,,,,,,,,,,,,,,26.92891,0.02309263
1612,2021/11/20 12:01:03,11351.9897,1075.0023,1,4,0,0,0,0,-3.004906,3.798693,-11.414715387858,2.27804,0.8973691,8.950218,3.530344,,-0.000246365903876722,,3.42734599113464,,,,,,,,,,,,,,,,,,27.12481,-0.007061958
1613,2021/11/20 12:01:08,11356.9874,1080,1,4,0,0,0,0,-3.00515,3.797666,-11.4125559799,2.27804,0.9015411,8.950218,3.54619,,,,,,,,,,,,,,,,,,,,,,26.97219,-0.05229175
1614,2021/11/20 12:01:13,11361.988,1085.0006,1,4,0,0,0,0,-3.004807,3.796371,-11.407362155397,2.27804,0.9057118,8.950218,3.562026,,-0.000243360002059489,,,,,,,,,,,,,,,,,,,,26.8594,-0.08253574
1615,2021/11/20 12:01:18,11366.9874,1090,1,4,0,0,0,0,-3.004707,3.795103,-11.403172549821,2.27804,0.9098935,8.950218,3.577899,,-0.000340991711709648,,,0.291424512863159,,,,,,,,,,,,,,,,,27.19686,0.07628083
1616,2021/11/20 12:01:23,11371.9892,1095.0018,1,4,0,0,0,0,-3.004547,3.793826,-11.398728526822,2.27804,0.9140633,8.950218,3.593721,,-0.000292865210212767,,3.49871611595154,,,,,,,,,,,,,,,,,,26.81164,-0.05519331
1617,2021/11/20 12:01:28,11376.9901,1100.0027,1,4,0,0,0,0,-3.004257,3.792792,-11.394521915544,2.27804,0.9182411,8.950218,3.609568,,-0.000302350090350956,,,,,,,,,,,,,,,,,,,,27.06211,0.03180921
1618,2021/11/20 12:01:33,11381.9874,1105,1,4,0,0,0,0,-3.005074,3.791374,-11.393359431676,2.27804,0.9224108,8.950218,3.62538,,,,,,,,,,,,,,,,,,,,,,26.98107,0.06457746
1619,2021/11/20 12:01:38,11386.9876,1110.0002,1,4,0,0,0,0,-3.004852,3.789999,-11.388386075148,2.27804,0.9265847,8.950218,3.641202,,-0.000161476506036706,,,,,,,,,,,,,,,,,,,,26.83816,-0.01710296
1620,2021/11/20 12:01:43,11391.9909,1115.0035,1,4,0,0,0,0,-3.004837,3.789061,-11.385510688057,2.27804,0.9307571,8.950218,3.657014,,-0.000231318103033118,,3.38284111022949,,,,,,,,,,,,,,,,,,27.14873,0.1310551
1621,2021/11/20 12:01:48,11396.9886,1120.0012,1,4,0,0,0,0,-3.006165,3.787853,-11.386911113745,2.27804,0.9349286,8.950218,3.672817,,-0.00022331639775075,,,,,,,,,,,,,,,,,,,,26.80895,-0.02088308
1622,2021/11/20 12:01:53,11401.9885,1125.0011,1,4,0,0,0,0,-3.005165,3.786653,-11.379517062745,2.27804,0.9390997,8.950218,3.688615,,-0.000188664504094049,,,,,,,,,,,,,,,,,,,,26.91298,0.03940463
1623,2021/11/20 12:01:58,11406.9882,1130.0008,1,4,0,0,0,0,-3.005669,3.785359,-11.377536200171,2.27804,0.9432758,8.950218,3.704425,,-0.000300361512927338,,,0.288840591907501,,,,,,,,,,,,,,,,,27.14434,0.1114488
1624,2021/11/20 12:02:03,11411.9882,1135.0008,1,4,0,0,0,0,-3.005241,3.784406,-11.373052071846,2.27804,0.9474471,8.950218,3.720213,,-0.000233280807151459,,3.50859999656677,,,,,,,,,,,,,,,,,,26.78469,-0.006898046
1625,2021/11/20 12:02:08,11416.9877,1140.0003,1,4,0,0,0,0,-3.004951,3.783217,-11.368381707367,2.27804,0.9516204,8.950218,3.736003,,-0.000276895094430074,,,,,,,,,,,,,,,,,,,,26.82448,-0.03781319
1626,2021/11/20 12:02:13,11421.9879,1145.0005,1,4,0,0,0,0,-3.004967,3.781653,-11.363742470451,2.27804,0.9557918,8.950218,3.751781,,,,,,,,,,,,,,,,,,,,,,27.19557,0.1180506
1627,2021/11/20 12:02:18,11426.9906,1150.0032,1,4,0,0,0,0,-3.00486,3.780571,-11.36008657506,2.27804,0.9599638,8.950218,3.767556,,-0.000164579003467225,,,,,,,,,,,,,,,,,,,,27.01655,0.05465388
1628,2021/11/20 12:02:23,11431.9875,1155.0001,1,4,0,0,0,0,-3.003716,3.779556,-11.352712830096,2.27804,0.9641377,8.950218,3.783334,,-0.000183990996447392,,3.50116801261902,,,,,,,,,,,,,,,,,,26.80275,-0.07840455
1629,2021/11/20 12:02:28,11436.9884,1160.001,1,4,0,0,0,0,-3.004662,3.778439,-11.352932082618,2.27804,0.9683119,8.950218,3.799108,,-0.000236265506828204,,,,,,,,,,,,,,,,,,,,26.90985,-0.02726316
1630,2021/11/20 12:02:33,11441.9897,1165.0023,1,4,0,0,0,0,-3.004662,3.776977,-11.348539266774,2.27804,0.9724891,8.950218,3.814888,,-0.000212877406738698,,,,,,,,,,,,,,,,,,,,27.16417,0.03148913
1631,2021/11/20 12:02:38,11446.9901,1170.0027,1,4,0,0,0,0,-3.005417,3.775844,-11.347985746948,2.27804,0.9766639,8.950218,3.830654,,-0.000226665593800135,,,,,,,,,,,,,,,,,,,,27.18849,0.02365053
1632,2021/11/20 12:02:43,11451.9894,1175.002,1,4,0,0,0,0,-3.004517,3.774742,-11.341276509614,2.27804,0.9808361,8.950218,3.846405,,-0.000213803694350645,,3.37566709518433,0.288679391145706,,,,,,,,,,,,,,,,,26.9639,-0.01296043
1633,2021/11/20 12:02:48,11456.9894,1180.002,1,4,0,0,0,0,-3.005051,3.773398,-11.339253433298,2.27804,0.9850081,8.950218,3.86215,,-0.000276937003945932,,,,,,,,,,,,,,,,,,,,26.85095,-0.01149178
1634,2021/11/20 12:02:53,11461.9878,1185.0004,1,4,0,0,0,0,-3.004036,3.772331,-11.332218127916,2.27804,0.9891769,8.950218,3.877879,,,,,,,,,,,,,,,,,,,,,,26.80006,-0.03358424
1635,2021/11/20 12:02:58,11466.9879,1190.0005,1,4,0,0,0,0,-3.004616,3.771287,-11.331269260792,2.27804,0.9933527,8.950218,3.893629,,-0.000185930693987757,,,,,,,,,,,,,,,,,,,,26.8903,-0.07203758
1636,2021/11/20 12:03:03,11471.9903,1195.0029,1,4,0,0,0,0,-3.005348,3.770267,-11.330964387916,2.27804,0.9975299,8.950218,3.909379,,-0.000252741912845522,,,,,,,,,,,,,,,,,,,,26.94915,-0.08033395
1637,2021/11/20 12:03:08,11476.988,1200.0006,1,4,0,0,0,0,-3.004471,3.768712,-11.322985911352,2.27804,1.001699,8.950218,3.925094,,-0.000165378194651566,,3.50009489059448,,,,,,,,,,,,,,,,,,26.98064,0.08984029
1638,2021/11/20 12:03:13,11481.988,1205.0006,1,4,0,0,0,0,-3.005348,3.76756,-11.32282891088,2.27804,1.005867,8.950218,3.940798,,-0.000182781906914897,,,,,,,,,,,,,,,,,,,,27.08862,0.07799089
1639,2021/11/20 12:03:18,11486.9885,1210.0011,1,4,0,0,0,0,-3.00473,3.766427,-11.31709619971,2.27804,1.010042,8.950218,3.956526,,-0.000370819208910689,,,,,,,,,,,,,,,,,,,,27.23931,0.07058024
1640,2021/11/20 12:03:23,11491.9893,1215.0019,1,4,0,0,0,0,-3.005142,3.765275,-11.31518604405,2.27804,1.014219,8.950218,3.972257,,-0.000190749895409681,,,0.286189407110214,,,,,,,,,,,,,,,,,27.19955,0.02047896
1641,2021/11/20 12:03:28,11496.9896,1220.0022,1,4,0,0,0,0,-3.005524,3.763839,-11.312308446636,2.27804,1.01839,8.950218,3.987958,,,,3.49061703681946,,,,,,,,,,,,,,,,,,27.04478,0.006241798
1642,2021/11/20 12:03:33,11501.9891,1225.0017,1,4,0,0,0,0,-3.00457,3.76255,-11.3048448535,2.27804,1.022565,8.950218,4.003668,,-0.000174520901055075,,,,,,,,,,,,,,,,,,,,26.82359,-0.07393837
1643,2021/11/20 12:03:38,11506.9877,1230.0003,1,4,0,0,0,0,-3.004082,3.761566,-11.300052712412,2.27804,1.026739,8.950218,4.019373,,-0.000212710598134436,,,,,,,,,,,,,,,,,,,,27.09529,0.08804262
1644,2021/11/20 12:03:43,11511.9908,1235.0034,1,4,0,0,0,0,-3.004929,3.760356,-11.299602794724,2.27804,1.030914,8.950218,4.035074,,-0.000239199493080378,,,,,,,,,,,,,,,,,,,,27.02443,0.02888322
1645,2021/11/20 12:03:48,11516.9891,1240.0017,1,4,0,0,0,0,-3.005142,3.759057,-11.296500071094,2.27804,1.035082,8.950218,4.050746,,-0.000288998504402116,,3.58504199981689,,,,,,,,,,,,,,,,,,26.91903,-0.07399142
1646,2021/11/20 12:03:53,11521.9876,1245.0002,1,4,0,0,0,0,-3.004913,3.757955,-11.292327832915,2.27804,1.039255,8.950218,4.066432,,-0.000225943003897555,,,,,,,,,,,,,,,,,,,,27.189,0.05684197
1647,2021/11/20 12:03:58,11526.9885,1250.0011,1,4,0,0,0,0,-3.004929,3.756812,-11.288953326348,2.27804,1.043426,8.950218,4.082104,,-0.000258325890172273,,,,,,,,,,,,,,,,,,,,26.78678,-0.1251304
1648,2021/11/20 12:04:03,11531.9883,1255.0009,1,4,0,0,0,0,-3.004227,3.755625,-11.282750026875,2.27804,1.047603,8.950218,4.097791,,-0.000281331187579781,,,0.288638591766357,,,,,,,,,,,,,,,,,27.19516,0.04905462
1649,2021/11/20 12:04:08,11536.9894,1260.002,1,4,0,0,0,0,-3.004982,3.754336,-11.281712101952,2.27804,1.051772,8.950218,4.113448,,-0.000248782191192731,,3.3414831161499,,,,,,,,,,,,,,,,,,26.8227,-0.06248236
1650,2021/11/20 12:04:13,11541.9879,1265.0005,1,4,0,0,0,0,-3.004654,3.75322,-11.27712748588,2.27804,1.055941,8.950218,4.129095,,-0.000222753194975667,,,,,,,,,,,,,,,,,,,,27.27777,0.1364124
1651,2021/11/20 12:04:18,11546.9895,1270.0021,1,4,0,0,0,0,-3.004227,3.752079,-11.272097037933,2.27804,1.060118,8.950218,4.14477,,-0.000238156106206588,,,,,,,,,,,,,,,,,,,,26.78999,-0.07282436
1652,2021/11/20 12:04:23,11551.9894,1275.002,1,4,0,0,0,0,-3.004951,3.750464,-11.269960547264,2.27804,1.064288,8.950218,4.160412,,-0.000264947098912671,,,,,,,,,,,,,,,,,,,,27.19167,0.03526509
1653,2021/11/20 12:04:28,11556.989,1280.0016,1,4,0,0,0,0,-3.004654,3.749374,-11.265571586596,2.27804,1.068461,8.950218,4.176061,,,,3.51531291007996,,,,,,,,,,,,,,,,,,26.88237,-0.1089287
1654,2021/11/20 12:04:33,11561.9881,1285.0007,1,4,0,0,0,0,-3.005455,3.748409,-11.265674571095,2.27804,1.072635,8.950218,4.191709,,-0.000308596587274224,,,,,,,,,,,,,,,,,,,,27.22696,0.07157564
1655,2021/11/20 12:04:38,11566.9889,1290.0015,1,4,0,0,0,0,-3.005257,3.747067,-11.260899331219,2.27804,1.076811,8.950218,4.207358,,-0.000285098503809422,,,,,,,,,,,,,,,,,,,,26.83196,-0.07201791
1656,2021/11/20 12:04:43,11571.9889,1295.0015,1,4,0,0,0,0,-3.004402,3.745646,-11.253426333692,2.27804,1.080986,8.950218,4.223003,,-0.000281558488495648,,,,,,,,,,,,,,,,,,,,27.09042,0.04701436
1657,2021/11/20 12:04:48,11576.988,1300.0006,1,4,0,0,0,0,-3.004036,3.744291,-11.247984958476,2.27804,1.085156,8.950218,4.238617,,-0.000278521911241114,,3.49481201171875,0.289235085248947,,,,,,,,,,,,,,,,,27.01208,0.04274726
1658,2021/11/20 12:04:53,11581.9884,1305.001,1,4,0,0,0,0,-3.004417,3.743545,-11.247170238265,2.27804,1.089332,8.950218,4.254252,,-0.000260247092228383,,,,,,,,,,,,,,,,,,,,26.88993,-0.000680089
1659,2021/11/20 12:04:58,11586.9891,1310.0017,1,4,0,0,0,0,-3.004562,3.742033,-11.243170154546,2.27804,1.093503,8.950218,4.269866,,-0.000236172694712877,,,,,,,,,,,,,,,,,,,,27.21856,0.0999558
1660,2021/11/20 12:05:03,11591.9876,1315.0002,1,4,0,0,0,0,-3.004807,3.740718,-11.240135631426,2.27804,1.097676,8.950218,4.285476,,-0.000291528005618602,,,,,,,,,,,,,,,,,,,,26.85711,-0.04165649
1661,2021/11/20 12:05:08,11596.99,1320.0026,1,4,0,0,0,0,-3.005508,3.739526,-11.239175309208,2.27804,1.101847,8.950218,4.301079,,,,,,,,,,,,,,,,,,,,,,27.18849,0.04882693
1662,2021/11/20 12:05:13,11601.9885,1325.0011,1,4,0,0,0,0,-3.004509,3.73856,-11.23253716704,2.27804,1.106021,8.950218,4.316684,,-0.00016019209579099,,3.35975790023804,,,,,,,,,,,,,,,,,,26.8952,-0.1126456
1663,2021/11/20 12:05:18,11606.9895,1330.0021,1,4,0,0,0,0,-3.005234,3.737121,-11.230923091314,2.27804,1.110197,8.950218,4.332294,,-0.000198604800971225,,,,,,,,,,,,,,,,,,,,27.20173,0.08183241
1664,2021/11/20 12:05:23,11611.9902,1335.0028,1,4,0,0,0,0,-3.004517,3.735754,-11.224136400818,2.27804,1.114371,8.950218,4.347889,,-0.000243589893216267,,,,,,,,,,,,,,,,,,,,26.90888,-0.01093984
1665,2021/11/20 12:05:28,11616.9885,1340.0011,1,4,0,0,0,0,-3.004082,3.734957,-11.220117094474,2.27804,1.118542,8.950218,4.363469,,-0.000216331201954745,,3.27582001686096,0.304975301027298,,,,,,,,,,,,,,,,,27.242,0.1315844
1666,2021/11/20 12:05:33,11621.9889,1345.0015,1,4,0,0,0,0,-3.005295,3.733479,-11.220205771305,2.27804,1.122714,8.950218,4.379049,,-0.000261278008110821,,,,,,,,,,,,,,,,,,,,26.91914,-0.07230043
1667,2021/11/20 12:05:38,11626.9894,1350.002,1,4,0,0,0,0,-3.003731,3.731939,-11.209740864409,2.27804,1.126887,8.950218,4.394625,,-0.000247160700382665,,,,,,,,,,,,,,,,,,,,27.16417,0.01590133
1668,2021/11/20 12:05:43,11631.9893,1355.0019,1,4,0,0,0,0,-3.004128,3.730698,-11.207494321344,2.27804,1.131062,8.950218,4.410202,,-0.00024994119303301,,,,,,,,,,,,,,,,,,,,27.08323,-0.02420962
1669,2021/11/20 12:05:48,11636.9881,1360.0007,1,4,0,0,0,0,-3.003807,3.72967,-11.20320885369,2.27804,1.135224,8.950218,4.42573,,-0.000244204013142735,,3.27501893043518,,,,,,,,,,,,,,,,,,27.01953,0.04782975
1670,2021/11/20 12:05:53,11641.9907,1365.0033,1,4,0,0,0,0,-3.00515,3.72838,-11.204341157,2.27804,1.139404,8.950218,4.441315,,-0.000233098602620885,,,,,,,,,,,,,,,,,,,,27.15142,0.05569339
1671,2021/11/20 12:05:58,11646.9876,1370.0002,1,4,0,0,0,0,-3.004402,3.726831,-11.196898510062,2.27804,1.143576,8.950218,4.456869,,-0.000375639414414763,,,,,,,,,,,,,,,,,,,,27.01994,-0.02061963
1672,2021/11/20 12:06:03,11651.9901,1375.0027,1,4,0,0,0,0,-3.005653,3.72568,-11.19810126904,2.27804,1.147748,8.950218,4.472411,,-0.000221702401177026,,,,,,,,,,,,,,,,,,,,27.17216,-0.04365444
1673,2021/11/20 12:06:08,11656.9896,1380.0022,1,4,0,0,0,0,-3.004692,3.724546,-11.191113569832,2.27804,1.151923,8.950218,4.487967,,-0.000380959012545645,,3.31267905235291,0.298843890428543,,,,,,,,,,,,,,,,,26.92054,-0.06774247
1674,2021/11/20 12:06:13,11661.9884,1385.001,1,4,0,0,0,0,-3.005112,3.72304,-11.18815218048,2.27804,1.156097,8.950218,4.50351,,-0.000312660296913236,,,,,,,,,,,,,,,,,,,,27.26683,0.109058
1675,2021/11/20 12:06:18,11666.99,1390.0026,1,4,0,0,0,0,-3.005394,3.721714,-11.185216925316,2.27804,1.160272,8.950218,4.519048,,-0.000321016908856109,,,,,,,,,,,,,,,,,,,,26.95984,-0.06979823
1676,2021/11/20 12:06:23,11671.9893,1395.0019,1,4,0,0,0,0,-3.005363,3.720518,-11.181507138034,2.27804,1.164443,8.950218,4.53457,,-0.000268507399596274,,,,,,,,,,,,,,,,,,,,27.16509,-0.01037121
1677,2021/11/20 12:06:28,11676.9885,1400.0011,1,4,0,0,0,0,-3.004509,3.719245,-11.174505075705,2.27804,1.168615,8.950218,4.550087,,-0.000225423806114122,,3.22421789169312,,,,,,,,,,,,,,,,,,27.05274,-0.06480753
1678,2021/11/20 12:06:33,11681.988,1405.0006,1,4,0,0,0,0,-3.004677,3.717864,-11.170980449928,2.27804,1.172787,8.950218,4.565603,,,,,,,,,,,,,,,,,,,,,,27.08194,0.05654514
1679,2021/11/20 12:06:38,11686.9901,1410.0027,1,4,0,0,0,0,-3.005165,3.716479,-11.168632614035,2.27804,1.176959,8.950218,4.581113,,-0.000295280886348337,,,,,,,,,,,,,,,,,,,,27.13188,0.03631592
1680,2021/11/20 12:06:43,11691.9879,1415.0005,1,4,0,0,0,0,-3.003807,3.715213,-11.159782815891,2.27804,1.181132,8.950218,4.59662,,-0.000241812595049851,,,0.308810293674469,,,,,,,,,,,,,,,,,27.03288,0.01439035
1681,2021/11/20 12:06:48,11696.9897,1420.0023,1,4,0,0,0,0,-3.005142,3.714013,-11.161136454846,2.27804,1.185308,8.950218,4.612131,,,,3.12618708610535,,,,,,,,,,,,,,,,,,27.08632,-0.06799102
1682,2021/11/20 12:06:53,11701.9897,1425.0023,1,4,0,0,0,0,-3.004997,3.712531,-11.156144517407,2.27804,1.189482,8.950218,4.62763,,-0.000270344811724499,,,,,,,,,,,,,,,,,,,,27.1907,-0.03733456
1683,2021/11/20 12:06:58,11706.9906,1430.0032,1,4,0,0,0,0,-3.005005,3.711305,-11.152490081525,2.27804,1.193653,8.950218,4.643112,,-0.000260264409007505,,,,,,,,,,,,,,,,,,,,26.87895,-0.1220453
1684,2021/11/20 12:07:03,11711.9905,1435.0031,1,4,0,0,0,0,-3.004951,3.709904,-11.148079734704,2.27804,1.197827,8.950218,4.658602,,-0.000309628812829033,,,,,,,,,,,,,,,,,,,,27.21031,0.01582384
1685,2021/11/20 12:07:08,11716.9906,1440.0032,1,4,0,0,0,0,-3.006416,3.708703,-11.149904038448,2.27804,1.201998,8.950218,4.674073,,-0.000254590413533151,,3.0496129989624,,,,,,,,,,,,,,,,,,26.95413,-0.08003473
1686,2021/11/20 12:07:13,11721.9886,1445.0012,1,4,0,0,0,0,-3.004822,3.707102,-11.139181645844,2.27804,1.206174,8.950218,4.689554,,,,,,,,,,,,,,,,,,,,,,27.12971,0.003868937
1687,2021/11/20 12:07:18,11726.9901,1450.0027,1,4,0,0,0,0,-3.005402,3.705923,-11.137788396046,2.27804,1.210342,8.950218,4.705004,,-0.000280314387055114,,,,,,,,,,,,,,,,,,,,27.13317,0.07034302
1688,2021/11/20 12:07:23,11731.9893,1455.0019,1,4,0,0,0,0,-3.00415,3.704676,-11.1294024054,2.27804,1.214517,8.950218,4.720474,,-0.000308656686684117,,,0.326212912797928,,,,,,,,,,,,,,,,,27.03151,0.004170537
1689,2021/11/20 12:07:28,11736.9874,1460,1,4,0,0,0,0,-3.004761,3.703146,-11.127068678106,2.27804,1.218686,8.950218,4.735917,,-0.000378399912733585,,3.19628190994263,,,,,,,,,,,,,,,,,,27.17924,0.05793869
1690,2021/11/20 12:07:33,11741.9902,1465.0028,1,4,0,0,0,0,-3.00547,3.701794,-11.12563081318,2.27804,1.222864,8.950218,4.751383,,-0.000262882589595392,,,,,,,,,,,,,,,,,,,,26.96471,-0.09562373
1691,2021/11/20 12:07:38,11746.9885,1470.0011,1,4,0,0,0,0,-3.004982,3.700642,-11.120362598444,2.27804,1.22704,8.950218,4.766841,,-0.00031534451409243,,,,,,,,,,,,,,,,,,,,27.26282,0.05155563
1692,2021/11/20 12:07:43,11751.99,1475.0026,1,4,0,0,0,0,-3.005096,3.699227,-11.116532260792,2.27804,1.231208,8.950218,4.782263,,-0.000227408701903187,,3.0422899723053,,,,,,,,,,,,,,,,,,26.90277,-0.1331019
1693,2021/11/20 12:07:48,11756.9893,1480.0019,1,4,0,0,0,0,-3.004982,3.697722,-11.111588051004,2.27804,1.235385,8.950218,4.797709,,-0.000258243788266554,,,,,,,,,,,,,,,,,,,,27.28275,0.01494765
1694,2021/11/20 12:07:53,11761.9893,1485.0019,1,4,0,0,0,0,-3.005783,3.696226,-11.110053274958,2.27804,1.239556,8.950218,4.813128,,-0.000208014302188531,,,,,,,,,,,,,,,,,,,,27.0328,-0.07049322
1695,2021/11/20 12:07:58,11766.9896,1490.0022,1,4,0,0,0,0,-3.005096,3.695073,-11.104049092008,2.27804,1.243729,8.950218,4.828551,,-0.00038845618837513,,,0.324594885110855,,,,,,,,,,,,,,,,,27.06819,-0.07116079
1696,2021/11/20 12:08:03,11771.988,1495.0006,1,4,0,0,0,0,-3.005127,3.693575,-11.099661959025,2.27804,1.2479,8.950218,4.84396,,-0.000287030998151749,,3.01022791862488,,,,,,,,,,,,,,,,,,27.33926,0.06216705
1697,2021/11/20 12:08:08,11776.9906,1500.0032,1,4,0,0,0,0,-3.005165,3.692259,-11.095847517735,2.27804,1.252081,8.950218,4.859403,,-0.000268220290308818,,,,,,,,,,,,,,,,,,,,27.12658,-0.03983855
1698,2021/11/20 12:08:13,11781.9886,1505.0012,1,4,0,0,0,0,-3.004967,3.690696,-11.090419687032,2.27804,1.256251,8.950218,4.874796,,-0.000201864400878549,,,,,,,,,,,,,,,,,,,,27.00139,-0.09564996
1699,2021/11/20 12:08:18,11786.99,1510.0026,1,4,0,0,0,0,-3.004807,3.689657,-11.086707181199,2.27804,1.260424,8.950218,4.890193,,-0.000267312687356025,,,,,,,,,,,,,,,,,,,,26.92662,-0.08167565
1700,2021/11/20 12:08:23,11791.9874,1515,1,4,0,0,0,0,-3.006165,3.68803,-11.08682670495,2.27804,1.264597,8.950218,4.905585,,-0.000269900396233425,,3.03666496276855,,,,,,,,,,,,,,,,,,27.04354,0.06493151
