Repository: HVES-Battery-Testing-Consortium/LG-HG2

# Battery Testing Consortium (BTC)
The Battery Testing Consortium (BTC) has been developed within the High Voltage and Energy Storage Lab at Oxford Brookes University to provide accurate and comprehensive cell data to Formula Student Electric teams. Through the BTC, we aim to provide FS teams with information for improved and informed decisions for cell selection, pack architecture design, thermal cooling requirements, and end of life predictions. A range of tests are completed to provide a comprehensive electrochemical lithium-ion characterisation for modelling, validation, and battery management parameterisation.

File: Data/Round1/LG_HG2/Package 3/211120_BTC_CellCond_LG_HG2_10_25C/211120_BTC_CellCond_LG_HG2_10_25C_Channel_8_Wb_1.CSV (part 9 of 57)
Data_Point,Date_Time,Test_Time(s),Step_Time(s),Cycle_Index,Step_Index,TC_Counter1,TC_Counter2,TC_Counter3,TC_Counter4,Current(A),Voltage(V),Power(W),Charge_Capacity(Ah),Discharge_Capacity(Ah),Charge_Energy(Wh),Discharge_Energy(Wh),ACR(Ohm),dV/dt(V/s),Internal_Resistance(Ohm),dQ/dV(Ah/V),dV/dQ(V/Ah),MetaCode_MV_UD1,MetaCode_MV_UD2,MetaCode_MV_UD3,MetaCode_MV_UD4,MetaCode_MV_UD5,MetaCode_MV_UD6,MetaCode_MV_UD7,MetaCode_MV_UD8,MetaCode_MV_UD9,MetaCode_MV_UD10,MetaCode_MV_UD11,MetaCode_MV_UD12,MetaCode_MV_UD13,MetaCode_MV_UD14,MetaCode_MV_UD15,MetaCode_MV_UD16,Aux_Temperature_1(C),Aux_dT/dt_1(C)
1701,2021/11/20 12:08:28,11796.9897,1520.0023,1,4,0,0,0,0,-3.005325,3.686738,-11.07984587985,2.27804,1.268767,8.950218,4.920964,,-0.000312777207000181,,,,,,,,,,,,,,,,,,,,27.3224,0.128231
1702,2021/11/20 12:08:33,11801.989,1525.0016,1,4,0,0,0,0,-3.005035,3.685292,-11.07443144522,2.27804,1.272937,8.950218,4.936331,,-0.000265608396148309,,,0.337677091360092,,,,,,,,,,,,,,,,,27.00239,0.004321933
1703,2021/11/20 12:08:38,11806.9901,1530.0027,1,4,0,0,0,0,-3.004425,3.683865,-11.067896102625,2.27804,1.277119,8.950218,4.951741,,-0.000275075406534597,,3.02417588233948,,,,,,,,,,,,,,,,,,27.00309,0.007701516
1704,2021/11/20 12:08:43,11811.9899,1535.0025,1,4,0,0,0,0,-3.005562,3.682272,-11.067296796864,2.27804,1.281291,8.950218,4.967108,,-0.000243450500420295,,,,,,,,,,,,,,,,,,,,27.2654,0.07766485
1705,2021/11/20 12:08:48,11816.9881,1540.0007,1,4,0,0,0,0,-3.004547,3.680901,-11.059440056847,2.27804,1.28546,8.950218,4.982456,,-0.000330739509081468,,,,,,,,,,,,,,,,,,,,27.21418,0.07935584
1706,2021/11/20 12:08:53,11821.9876,1545.0002,1,4,0,0,0,0,-3.00618,3.679627,-11.06162109486,2.27804,1.289628,8.950218,4.997797,,-0.000186285804375075,,,,,,,,,,,,,,,,,,,,26.93949,-0.06175458
1707,2021/11/20 12:08:58,11826.9878,1550.0004,1,4,0,0,0,0,-3.004906,3.678208,-11.052669288448,2.27804,1.293805,8.950218,5.013165,,-0.000325756991514936,,2.94720792770386,,,,,,,,,,,,,,,,,,27.31186,0.1176202
1708,2021/11/20 12:09:03,11831.9888,1555.0014,1,4,0,0,0,0,-3.005058,3.676471,-11.048008590318,2.27804,1.297983,8.950218,5.028528,,-0.000359320198185742,,,,,,,,,,,,,,,,,,,,26.9726,-0.0001507998
1709,2021/11/20 12:09:08,11836.9881,1560.0007,1,4,0,0,0,0,-3.004471,3.675272,-11.042248141112,2.27804,1.302152,8.950218,5.043855,,-0.000258991698501632,,,,,,,,,,,,,,,,,,,,27.22744,0.09643853
1710,2021/11/20 12:09:13,11841.9896,1565.0022,1,4,0,0,0,0,-3.005325,3.673964,-11.0414558583,2.27804,1.30633,8.950218,5.059206,,-0.000221073205466382,,2.96905899047852,0.333335995674133,,,,,,,,,,,,,,,,,27.005,-0.03410935
1711,2021/11/20 12:09:18,11846.9893,1570.0019,1,4,0,0,0,0,-3.004799,3.67258,-11.03536471142,2.27804,1.310499,8.950218,5.074521,,-0.000350982503732666,,,,,,,,,,,,,,,,,,,,27.10097,-0.06509721
1712,2021/11/20 12:09:23,11851.9879,1575.0005,1,4,0,0,0,0,-3.00473,3.671185,-11.03091970505,2.27804,1.31467,8.950218,5.089833,,-0.000254742713877931,,,,,,,,,,,,,,,,,,,,27.2937,0.003354549
1713,2021/11/20 12:09:28,11856.989,1580.0016,1,4,0,0,0,0,-3.004951,3.669599,-11.026965184649,2.27804,1.31885,8.950218,5.105175,,-0.00032119671232067,,,,,,,,,,,,,,,,,,,,26.98325,-0.08556485
1714,2021/11/20 12:09:33,11861.9907,1585.0033,1,4,0,0,0,0,-3.00563,3.668326,-11.02563067538,2.27804,1.323021,8.950218,5.120481,,-0.000285482208710164,,2.76771807670593,,,,,,,,,,,,,,,,,,26.95055,-0.08943081
1715,2021/11/20 12:09:38,11866.9891,1590.0017,1,4,0,0,0,0,-3.004715,3.666869,-11.017896287335,2.27804,1.327193,8.950218,5.135782,,-0.000330031907651573,,,,,,,,,,,,,,,,,,,,27.11464,0.08024573
1716,2021/11/20 12:09:43,11871.9891,1595.0017,1,4,0,0,0,0,-3.00518,3.665339,-11.01500345602,2.27804,1.331366,8.950218,5.151078,,-0.000338474288582802,,,,,,,,,,,,,,,,,,,,27.25225,0.08543134
1717,2021/11/20 12:09:48,11876.9881,1600.0007,1,4,0,0,0,0,-3.00386,3.663908,-11.00586668488,2.27804,1.335536,8.950218,5.16636,,-0.000334835494868457,,2.96293711662292,0.345703899860382,,,,,,,,,,,,,,,,,27.34284,0.06038427
1718,2021/11/20 12:09:53,11881.9894,1605.002,1,4,0,0,0,0,-3.004875,3.662544,-11.005486902,2.27804,1.339714,8.950218,5.181666,,-0.000384402897907421,,,,,,,,,,,,,,,,,,,,27.32251,0.03539205
1719,2021/11/20 12:09:58,11886.9907,1610.0033,1,4,0,0,0,0,-3.004906,3.661109,-11.001288400754,2.27804,1.343887,8.950218,5.196945,,-0.000298128987196833,,,,,,,,,,,,,,,,,,,,27.24819,0.06675363
1720,2021/11/20 12:10:03,11891.9876,1615.0002,1,4,0,0,0,0,-3.00515,3.65942,-10.997106013,2.27804,1.348054,8.950218,5.212199,,-0.000269737909547985,,,,,,,,,,,,,,,,,,,,27.14733,0.05859077
1721,2021/11/20 12:10:08,11896.9884,1620.001,1,4,0,0,0,0,-3.004951,3.658069,-10.992318099619,2.27804,1.352227,8.950218,5.227466,,-0.000211343300179578,,2.92905688285828,,,,,,,,,,,,,,,,,,27.01245,-0.1120567
1722,2021/11/20 12:10:13,11901.99,1625.0026,1,4,0,0,0,0,-3.00444,3.656662,-10.98622157928,2.27804,1.356405,8.950218,5.242748,,,,,,,,,,,,,,,,,,,,,,26.97617,-0.1161039
1723,2021/11/20 12:10:18,11906.9892,1630.0018,1,4,0,0,0,0,-3.005814,3.655052,-10.986406472328,2.27804,1.360576,8.950218,5.257994,,-0.00023954440257512,,,,,,,,,,,,,,,,,,,,26.95413,-0.0241822
1724,2021/11/20 12:10:23,11911.9896,1635.0022,1,4,0,0,0,0,-3.005379,3.653561,-10.980335504619,2.27804,1.364748,8.950218,5.273241,,-0.000346723711118102,,2.87253403663635,0.341224402189255,,,,,,,,,,,,,,,,,27.09779,-0.0985682
1725,2021/11/20 12:10:28,11916.9889,1640.0015,1,4,0,0,0,0,-3.005508,3.6525,-10.97761797,2.27804,1.368924,8.950218,5.288496,,-0.000276240985840559,,,,,,,,,,,,,,,,,,,,27.23223,0.008557439
1726,2021/11/20 12:10:33,11921.9897,1645.0023,1,4,0,0,0,0,-3.005722,3.650792,-10.973265831824,2.27804,1.373089,8.950218,5.303708,,-0.000254128506639972,,,,,,,,,,,,,,,,,,,,27.33488,0.09065628
1727,2021/11/20 12:10:38,11926.9882,1650.0008,1,4,0,0,0,0,-3.004616,3.649085,-10.96409917636,2.27804,1.377266,8.950218,5.318954,,-0.000251001096330583,,,,,,,,,,,,,,,,,,,,27.28445,0.0846082
1728,2021/11/20 12:10:43,11931.9888,1655.0014,1,4,0,0,0,0,-3.004623,3.647917,-10.960615320291,2.27804,1.381438,8.950218,5.334177,,-0.000308659888105467,,2.80993604660034,,,,,,,,,,,,,,,,,,27.10587,0.03292441
1729,2021/11/20 12:10:48,11936.9886,1660.0012,1,4,0,0,0,0,-3.00489,3.646537,-10.95744256593,2.27804,1.385614,8.950218,5.349407,,-0.000281009386526421,,,,,,,,,,,,,,,,,,,,27.00408,-0.08624375
1730,2021/11/20 12:10:53,11941.9881,1665.0007,1,4,0,0,0,0,-3.004425,3.645186,-10.95168794805,2.27804,1.389786,8.950218,5.364617,,-0.000236832594964653,,,0.351954698562622,,,,,,,,,,,,,,,,,26.95413,0.05914032
1731,2021/11/20 12:10:58,11946.9896,1670.0022,1,4,0,0,0,0,-3.00486,3.643624,-10.94858001264,2.27804,1.393961,8.950218,5.37983,,-0.000237018597545102,,2.95138096809387,,,,,,,,,,,,,,,,,,26.95276,-0.09135365
1732,2021/11/20 12:11:03,11951.989,1675.0016,1,4,0,0,0,0,-3.004166,3.642069,-10.941379859454,2.27804,1.398132,8.950218,5.395026,,-0.00030948911444284,,,,,,,,,,,,,,,,,,,,26.94609,-0.0887084
1733,2021/11/20 12:11:08,11956.9891,1680.0017,1,4,0,0,0,0,-3.004913,3.640767,-10.940188088271,2.27804,1.402301,8.950218,5.410205,,-0.000239365705056116,,,,,,,,,,,,,,,,,,,,26.94657,-0.07090688
1734,2021/11/20 12:11:13,11961.9901,1685.0027,1,4,0,0,0,0,-3.00444,3.639086,-10.93341554184,2.27804,1.406481,8.950218,5.42542,,-0.000261853390838951,,,,,,,,,,,,,,,,,,,,27.00139,-0.09758353
1735,2021/11/20 12:11:18,11966.9902,1690.0028,1,4,0,0,0,0,-3.004417,3.637702,-10.929173729734,2.27804,1.410653,8.950218,5.440603,,-0.000330015987856314,,2.86761093139648,,,,,,,,,,,,,,,,,,27.0324,0.0117743
1736,2021/11/20 12:11:23,11971.9895,1695.0021,1,4,0,0,0,0,-3.004837,3.636367,-10.926690107179,2.27804,1.414818,8.950218,5.455749,,-0.000287090399069712,,,,,,,,,,,,,,,,,,,,27.16148,-0.09414375
1737,2021/11/20 12:11:28,11976.9896,1700.0022,1,4,0,0,0,0,-3.00444,3.634989,-10.92110635116,2.27804,1.418996,8.950218,5.470938,,-0.00035895430482924,,,0.346583485603333,,,,,,,,,,,,,,,,,27.18672,0.02196193
1738,2021/11/20 12:11:33,11981.9877,1705.0003,1,4,0,0,0,0,-3.004333,3.633413,-10.915982578529,2.27804,1.423168,8.950218,5.486102,,-0.000225226394832134,,2.83530402183533,,,,,,,,,,,,,,,,,,27.23801,0.08237898
1739,2021/11/20 12:11:38,11986.9881,1710.0007,1,4,0,0,0,0,-3.005058,3.631739,-10.913586335862,2.27804,1.427343,8.950218,5.501266,,-0.000363793689757586,,,,,,,,,,,,,,,,,,,,27.25176,-0.04286826
1740,2021/11/20 12:11:43,11991.99,1715.0026,1,4,0,0,0,0,-3.004562,3.630297,-10.907452414914,2.27804,1.431512,8.950218,5.516406,,-0.000251186400419101,,,,,,,,,,,,,,,,,,,,27.25534,0.08833349
1741,2021/11/20 12:11:48,11996.9905,1720.0031,1,4,0,0,0,0,-3.004494,3.629158,-10.903783436052,2.27804,1.435687,8.950218,5.531558,,-0.000329526286805049,,2.80803489685059,,,,,,,,,,,,,,,,,,27.3022,0.06123006
1742,2021/11/20 12:11:53,12001.9877,1725.0003,1,4,0,0,0,0,-3.004807,3.627475,-10.899862272325,2.27804,1.439859,8.950218,5.546695,,-0.000256007886491716,,,,,,,,,,,,,,,,,,,,27.15758,0.09358823
1743,2021/11/20 12:11:58,12006.9896,1730.0022,1,4,0,0,0,0,-3.004372,3.625775,-10.8931768883,2.27804,1.444027,8.950218,5.561812,,-0.000258615211350843,,,,,,,,,,,,,,,,,,,,26.98233,-0.04342914
1744,2021/11/20 12:12:03,12011.9896,1735.0022,1,4,0,0,0,0,-3.004745,3.624873,-10.891819022385,2.27804,1.448208,8.950218,5.57697,,-0.000239666100242175,,,0.352769792079926,,,,,,,,,,,,,,,,,26.96331,-0.06152511
1745,2021/11/20 12:12:08,12016.989,1740.0016,1,4,0,0,0,0,-3.004326,3.623179,-10.885210872354,2.27804,1.452381,8.950218,5.592094,,-0.000292298005660996,,2.93999099731445,,,,,,,,,,,,,,,,,,27.11824,-0.1176143
1746,2021/11/20 12:12:13,12021.9882,1745.0008,1,4,0,0,0,0,-3.004807,3.621714,-10.882551579198,2.27804,1.456545,8.950218,5.607177,,,,,,,,,,,,,,,,,,,,,,27.33614,0.07504761
1747,2021/11/20 12:12:18,12026.9885,1750.0011,1,4,0,0,0,0,-3.004601,3.620349,-10.877704225749,2.27804,1.460722,8.950218,5.622302,,-0.00032293819822371,,,,,,,,,,,,,,,,,,,,27.27476,0.05648851
1748,2021/11/20 12:12:23,12031.9901,1755.0027,1,4,0,0,0,0,-3.004082,3.618854,-10.871334162028,2.27804,1.464893,8.950218,5.637398,,-0.000290245108772069,,2.83891105651855,,,,,,,,,,,,,,,,,,27.05802,0.08551657
1749,2021/11/20 12:12:28,12036.9898,1760.0024,1,4,0,0,0,0,-3.004494,3.617334,-10.868258298996,2.27804,1.469074,8.950218,5.652525,,-0.000262238405412063,,,,,,,,,,,,,,,,,,,,26.95233,-0.1234055
1750,2021/11/20 12:12:33,12041.9892,1765.0018,1,4,0,0,0,0,-3.004333,3.615835,-10.863172413055,2.27804,1.473242,8.950218,5.6676,,-0.000261240085819736,,,,,,,,,,,,,,,,,,,,27.24907,0.09631634
1751,2021/11/20 12:12:38,12046.9879,1770.0005,1,4,0,0,0,0,-3.004204,3.614626,-10.859073887704,2.27804,1.477417,8.950218,5.682693,,-0.000283817091258243,,,0.3466657102108,,,,,,,,,,,,,,,,,27.2937,0.08733749
1752,2021/11/20 12:12:43,12051.988,1775.0006,1,4,0,0,0,0,-3.004707,3.612972,-10.855922259204,2.27804,1.481584,8.950218,5.697752,,-0.000205614094738849,,2.88289594650269,,,,,,,,,,,,,,,,,,26.96511,-0.08406341
1753,2021/11/20 12:12:48,12056.9888,1780.0014,1,4,0,0,0,0,-3.004311,3.611542,-10.850195357562,2.27804,1.485763,8.950218,5.712851,,,,,,,,,,,,,,,,,,,,,,27.20046,0.06940067
1754,2021/11/20 12:12:53,12061.9902,1785.0028,1,4,0,0,0,0,-3.005005,3.610088,-10.84833249044,2.27804,1.489932,8.950218,5.727903,,-0.000217491004150361,,,,,,,,,,,,,,,,,,,,27.31374,-0.02679288
1755,2021/11/20 12:12:58,12066.9897,1790.0023,1,4,0,0,0,0,-3.005035,3.608901,-10.844873816535,2.27804,1.494102,8.950218,5.742955,,-0.000224285002332181,,2.85759806632996,,,,,,,,,,,,,,,,,,27.34413,0.1153898
1756,2021/11/20 12:13:03,12071.989,1795.0016,1,4,0,0,0,0,-3.004471,3.607491,-10.838602092261,2.27804,1.498282,8.950218,5.758037,,-0.000313451193505898,,,,,,,,,,,,,,,,,,,,27.2937,-0.006758571
1757,2021/11/20 12:13:08,12076.989,1800.0016,1,4,0,0,0,0,-3.004349,3.605742,-10.832907371958,2.27804,1.502455,8.950218,5.773086,,-0.000263487891061231,,,,,,,,,,,,,,,,,,,,27.25567,0.1018441
1758,2021/11/20 12:13:13,12081.9877,1805.0003,1,4,0,0,0,0,-3.004913,3.604345,-10.830743146985,2.27804,1.506618,8.950218,5.788094,,-0.000253489910392091,,,0.341555714607239,,,,,,,,,,,,,,,,,27.25039,-0.02598882
1759,2021/11/20 12:13:18,12086.9893,1810.0019,1,4,0,0,0,0,-3.004967,3.60322,-10.82755719374,2.27804,1.510795,8.950218,5.803148,,,,3.07675909996033,,,,,,,,,,,,,,,,,,27.27121,0.04409552
1760,2021/11/20 12:13:23,12091.9877,1815.0003,1,4,0,0,0,0,-3.005508,3.601672,-10.824854009376,2.27804,1.514969,8.950218,5.818184,,-0.000203948002308607,,,,,,,,,,,,,,,,,,,,27.26492,0.1018226
1761,2021/11/20 12:13:28,12096.9878,1820.0004,1,4,0,0,0,0,-3.004227,3.60023,-10.81590817221,2.27804,1.519142,8.950218,5.83321,,-0.000277690502116457,,,,,,,,,,,,,,,,,,,,27.07627,-0.08608758
1762,2021/11/20 12:13:33,12101.9892,1825.0018,1,4,0,0,0,0,-3.004532,3.598876,-10.812938106032,2.27804,1.523315,8.950218,5.848234,,-0.000264518399490044,,,,,,,,,,,,,,,,,,,,27.03062,-0.09784579
1763,2021/11/20 12:13:38,12106.9877,1830.0003,1,4,0,0,0,0,-3.004601,3.597468,-10.808955950268,2.27804,1.527485,8.950218,5.863237,,-0.000296451296890154,,2.95260691642761,,,,,,,,,,,,,,,,,,27.04338,-0.01771688
1764,2021/11/20 12:13:43,12111.9874,1835,1,4,0,0,0,0,-3.004662,3.596128,-10.805149148736,2.27804,1.531659,8.950218,5.878249,,-0.000322991487337276,,,,,,,,,,,,,,,,,,,,27.15879,-0.09202182
1765,2021/11/20 12:13:48,12116.9886,1840.0012,1,4,0,0,0,0,-3.004784,3.594676,-10.801224929984,2.27804,1.535834,8.950218,5.893262,,,,,0.333617985248566,,,,,,,,,,,,,,,,,27.32468,0.02459466
1766,2021/11/20 12:13:53,12121.9913,1845.0039,1,4,0,0,0,0,-3.005295,3.593486,-10.79948550837,2.27804,1.540011,8.950218,5.908271,,-0.000201025104615837,,2.99761891365051,,,,,,,,,,,,,,,,,,27.36406,0.04546762
1767,2021/11/20 12:13:58,12126.9881,1850.0007,1,4,0,0,0,0,-3.003937,3.592048,-10.790285892976,2.27804,1.544182,8.950218,5.923256,,-0.000291377393295988,,,,,,,,,,,,,,,,,,,,27.13856,0.09671986
1768,2021/11/20 12:14:03,12131.9909,1855.0035,1,4,0,0,0,0,-3.005272,3.590483,-10.790378026376,2.27804,1.548353,8.950218,5.938237,,,,,,,,,,,,,,,,,,,,,,27.0071,-0.09703219
1769,2021/11/20 12:14:08,12136.9903,1860.0029,1,4,0,0,0,0,-3.004639,3.589308,-10.784574799812,2.27804,1.552526,8.950218,5.953218,,-0.000203324903850444,,,,,,,,,,,,,,,,,,,,27.02452,-0.001369715
1770,2021/11/20 12:14:13,12141.9877,1865.0003,1,4,0,0,0,0,-3.006195,3.587703,-10.785334820085,2.27804,1.556697,8.950218,5.968183,,-0.000267193710897118,,2.86009693145752,,,,,,,,,,,,,,,,,,27.25446,-0.07272959
1771,2021/11/20 12:14:18,12146.9882,1870.0008,1,4,0,0,0,0,-3.004181,3.586697,-10.775086980157,2.27804,1.560868,8.950218,5.983148,,-0.000189264304935932,,,,,,,,,,,,,,,,,,,,27.38038,0.09880424
1772,2021/11/20 12:14:23,12151.9897,1875.0023,1,4,0,0,0,0,-3.004326,3.584907,-10.770229307682,2.27804,1.56505,8.950218,5.99814,,-0.000354429706931114,,,0.338108509778976,,,,,,,,,,,,,,,,,27.08773,-0.09534657
1773,2021/11/20 12:14:28,12156.9889,1880.0015,1,4,0,0,0,0,-3.005096,3.583501,-10.768764521096,2.27804,1.56922,8.950218,6.01309,,-0.000300523999612778,,,,,,,,,,,,,,,,,,,,27.08724,-0.08623242
1774,2021/11/20 12:14:33,12161.9877,1885.0003,1,4,0,0,0,0,-3.004074,3.582751,-10.762849127574,2.27804,1.573388,8.950218,6.028022,,-0.000366406689863652,,3.18090105056763,,,,,,,,,,,,,,,,,,27.33713,0.0700587
1775,2021/11/20 12:14:38,12166.9892,1890.0018,1,4,0,0,0,0,-3.005455,3.581123,-10.762904025965,2.27804,1.577563,8.950218,6.042975,,-0.000230874793487601,,,,,,,,,,,,,,,,,,,,27.22169,-0.05000532
1776,2021/11/20 12:14:43,12171.99,1895.0026,1,4,0,0,0,0,-3.004997,3.579467,-10.756287596599,2.27804,1.581738,8.950218,6.057925,,-0.000312777207000181,,,,,,,,,,,,,,,,,,,,27.02443,-0.04005373
1777,2021/11/20 12:14:48,12176.989,1900.0016,1,4,0,0,0,0,-3.005394,3.578464,-10.754694234816,2.27804,1.585912,8.950218,6.072863,,-0.000387359003070742,,3.19771409034729,,,,,,,,,,,,,,,,,,27.35658,0.02460301
1778,2021/11/20 12:14:53,12181.9901,1905.0027,1,4,0,0,0,0,-3.004692,3.577263,-10.748573517996,2.27804,1.590081,8.950218,6.08778,,-0.000238676904700696,,,,,,,,,,,,,,,,,,,,27.33706,-0.0103718
1779,2021/11/20 12:14:58,12186.9885,1910.0011,1,4,0,0,0,0,-3.004425,3.575768,-10.7431267734,2.27804,1.594251,8.950218,6.102693,,-0.000241771500441246,,,,,,,,,,,,,,,,,,,,27.02263,0.009397268
1780,2021/11/20 12:15:03,12191.9887,1915.0013,1,4,0,0,0,0,-3.005455,3.574401,-10.742701357455,2.27804,1.598427,8.950218,6.117624,,-0.000322869600495324,,,0.316157907247543,,,,,,,,,,,,,,,,,27.28493,-0.03605604
1781,2021/11/20 12:15:08,12196.9879,1920.0005,1,4,0,0,0,0,-3.004852,3.573317,-10.737288734084,2.27804,1.602601,8.950218,6.132541,,-0.000232363003306091,,3.13740801811218,,,,,,,,,,,,,,,,,,27.3522,0.04490435
1782,2021/11/20 12:15:13,12201.9876,1925.0002,1,4,0,0,0,0,-3.005432,3.571867,-10.735003381544,2.27804,1.606774,8.950218,6.147449,,-0.000310122908558697,,,,,,,,,,,,,,,,,,,,27.08773,0.08272827
1783,2021/11/20 12:15:18,12206.989,1930.0016,1,4,0,0,0,0,-3.004372,3.570539,-10.727227396508,2.27804,1.61095,8.950218,6.162362,,-0.000285145710222423,,,,,,,,,,,,,,,,,,,,27.08323,-0.1111054
1784,2021/11/20 12:15:23,12211.9888,1935.0014,1,4,0,0,0,0,-3.004456,3.569436,-10.724213406816,2.27804,1.615121,8.950218,6.177251,,-0.000245292409090325,,,,,,,,,,,,,,,,,,,,27.39055,0.1136953
1785,2021/11/20 12:15:28,12216.9895,1940.0021,1,4,0,0,0,0,-3.004997,3.568052,-10.721985555844,2.27804,1.619295,8.950218,6.19215,,-0.000233647398999892,,3.33261895179749,,,,,,,,,,,,,,,,,,27.41884,0.06329298
1786,2021/11/20 12:15:33,12221.9898,1945.0024,1,4,0,0,0,0,-3.004166,3.566723,-10.715027968018,2.27804,1.62347,8.950218,6.207041,,-0.000284505396848544,,,,,,,,,,,,,,,,,,,,27.37821,0.0968796
1787,2021/11/20 12:15:38,12226.9891,1950.0017,1,4,0,0,0,0,-3.004059,3.565441,-10.710795125019,2.27804,1.627641,8.950218,6.221917,,-0.000239517496083863,,,,,,,,,,,,,,,,,,,,27.37243,0.01379132
1788,2021/11/20 12:15:43,12231.9885,1955.0011,1,4,0,0,0,0,-3.00457,3.564333,-10.70928800181,2.27804,1.631808,8.950218,6.236773,,-0.000232422404224053,,,0.301117390394211,,,,,,,,,,,,,,,,,27.31005,0.09865224
1789,2021/11/20 12:15:48,12236.9875,1960.0001,1,4,0,0,0,0,-3.004677,3.563203,-10.706274100431,2.27804,1.635981,8.950218,6.251642,,-0.000247968506300822,,3.17700910568237,,,,,,,,,,,,,,,,,,27.11117,-0.02294481
1790,2021/11/20 12:15:53,12241.9906,1965.0032,1,4,0,0,0,0,-3.004944,3.561761,-10.702892346384,2.27804,1.640159,8.950218,6.266529,,-0.000240142195252702,,,,,,,,,,,,,,,,,,,,27.07169,-0.05075872
1791,2021/11/20 12:15:58,12246.9877,1970.0003,1,4,0,0,0,0,-3.004562,3.56055,-10.6978932291,2.27804,1.644331,8.950218,6.281383,,,,,,,,,,,,,,,,,,,,,,27.17084,-0.09012759
1792,2021/11/20 12:16:03,12251.9877,1975.0003,1,4,0,0,0,0,-3.005524,3.559548,-10.698306943152,2.27804,1.648501,8.950218,6.296231,,-0.000356865697540343,,,,,,,,,,,,,,,,,,,,27.34373,0.01892805
1793,2021/11/20 12:16:08,12256.9894,1980.002,1,4,0,0,0,0,-3.004967,3.558358,-10.692748364186,2.27804,1.652675,8.950218,6.311082,,-0.00023322030028794,,3.38229703903198,,,,,,,,,,,,,,,,,,27.4339,0.08675396
1794,2021/11/20 12:16:13,12261.988,1985.0006,1,4,0,0,0,0,-3.004456,3.556735,-10.68605381116,2.27804,1.656847,8.950218,6.325928,,,,,,,,,,,,,,,,,,,,,,27.31283,0.08751214
1795,2021/11/20 12:16:18,12266.9887,1990.0013,1,4,0,0,0,0,-3.004623,3.555789,-10.683805412547,2.27804,1.66102,8.950218,6.340768,,-0.000210123398574069,,,,,,,,,,,,,,,,,,,,27.26769,0.03732681
1796,2021/11/20 12:16:23,12271.9881,1995.0007,1,4,0,0,0,0,-3.004715,3.554681,-10.680803320915,2.27804,1.665193,8.950218,6.355603,,-0.000221206195419654,,,0.297895789146423,,,,,,,,,,,,,,,,,27.25047,-0.06739438
1797,2021/11/20 12:16:28,12276.9878,2000.0004,1,4,0,0,0,0,-3.004761,3.553545,-10.677553427745,2.27804,1.669369,8.950218,6.370442,,-0.000225042094825767,,3.52682995796204,,,,,,,,,,,,,,,,,,27.31013,0.1015848
1798,2021/11/20 12:16:33,12281.9898,2005.0024,1,4,0,0,0,0,-3.004692,3.55228,-10.67350729776,2.27804,1.67354,8.950218,6.385262,,-0.000199484202312306,,,,,,,,,,,,,,,,,,,,27.37689,0.1081818
1799,2021/11/20 12:16:38,12286.989,2010.0016,1,4,0,0,0,0,-3.004654,3.550948,-10.669370111992,2.27804,1.677716,8.950218,6.400093,,-0.000236630294239148,,,,,,,,,,,,,,,,,,,,27.34819,-0.008124709
1800,2021/11/20 12:16:43,12291.989,2015.0016,1,4,0,0,0,0,-3.005669,3.54982,-10.66958392958,2.27804,1.681881,8.950218,6.414882,,-0.000216132306377403,,,,,,,,,,,,,,,,,,,,27.3199,0.0782311
1801,2021/11/20 12:16:48,12296.9907,2020.0033,1,4,0,0,0,0,-3.004311,3.54872,-10.66145853192,2.27804,1.686063,8.950218,6.429724,,,,,,,,,,,,,,,,,,,,,,27.34332,0.09810507
1802,2021/11/20 12:16:53,12301.9877,2025.0003,1,4,0,0,0,0,-3.00457,3.547588,-10.65897647716,2.27804,1.690233,8.950218,6.444519,,-0.000210008496651426,,3.55009007453918,,,,,,,,,,,,,,,,,,27.29742,-0.02760768
1803,2021/11/20 12:16:58,12306.9881,2030.0007,1,4,0,0,0,0,-3.004967,3.546367,-10.656715804889,2.27804,1.694402,8.950218,6.459305,,-0.000196377601241693,,,,,,,,,,,,,,,,,,,,27.31635,0.1103884
1804,2021/11/20 12:17:03,12311.9877,2035.0003,1,4,0,0,0,0,-3.004623,3.545183,-10.651938381009,2.27804,1.698569,8.950218,6.474082,,-0.000202842493308708,,,,,,,,,,,,,,,,,,,,27.34244,0.08732498
1805,2021/11/20 12:17:08,12316.9893,2040.0019,1,4,0,0,0,0,-3.005196,3.543852,-10.649969854992,2.27804,1.702753,8.950218,6.48891,,-0.000193479398149066,,,0.280528992414474,,,,,,,,,,,,,,,,,27.34602,-0.01394153
1806,2021/11/20 12:17:13,12321.9902,2045.0028,1,4,0,0,0,0,-3.004387,3.542983,-10.644492066421,2.27804,1.706926,8.950218,6.503699,,-0.000224928793613799,,3.49038505554199,,,,,,,,,,,,,,,,,,27.46705,0.07364869
1807,2021/11/20 12:17:18,12326.9902,2050.0028,1,4,0,0,0,0,-3.005455,3.541784,-10.64467243172,2.27804,1.711095,8.950218,6.518465,,,,,,,,,,,,,,,,,,,,,,27.48517,0.1193756
1808,2021/11/20 12:17:23,12331.9875,2055.0001,1,4,0,0,0,0,-3.003716,3.54074,-10.63537738984,2.27804,1.715265,8.950218,6.533233,,-0.000335574004566297,,,,,,,,,,,,,,,,,,,,27.4542,0.1094085
1809,2021/11/20 12:17:28,12336.9893,2060.0019,1,4,0,0,0,0,-3.004913,3.539468,-10.635793406284,2.27804,1.719443,8.950218,6.548023,,,,,,,,,,,,,,,,,,,,,,27.39722,-0.02656221
1810,2021/11/20 12:17:33,12341.9895,2065.0021,1,4,0,0,0,0,-3.004692,3.538383,-10.631751093036,2.27804,1.723617,8.950218,6.562794,,-0.00023680180311203,,3.82928991317749,,,,,,,,,,,,,,,,,,27.39014,0.0505662
1811,2021/11/20 12:17:38,12346.9894,2070.002,1,4,0,0,0,0,-3.004784,3.537293,-10.628801409712,2.27804,1.727786,8.950218,6.577545,,-0.000215336796827614,,,,,,,,,,,,,,,,,,,,27.38585,0.08279502
1812,2021/11/20 12:17:43,12351.9888,2075.0014,1,4,0,0,0,0,-3.00605,3.536248,-10.6301383004,2.27804,1.731958,8.950218,6.592298,,-0.000335292395902798,,,,,,,,,,,,,,,,,,,,27.402,0.1103985
1813,2021/11/20 12:17:48,12356.9883,2080.0009,1,4,0,0,0,0,-3.003731,3.535069,-10.618396342439,2.27804,1.736129,8.950218,6.607048,,-0.000201094298972748,,,,,,,,,,,,,,,,,,,,27.03687,-0.0779587
1814,2021/11/20 12:17:53,12361.9898,2085.0024,1,4,0,0,0,0,-3.004547,3.533984,-10.618021025248,2.27804,1.740301,8.950218,6.621794,,-0.00017894059419632,,,0.266952604055405,,,,,,,,,,,,,,,,,27.09529,-0.03245473
1815,2021/11/20 12:17:58,12366.9879,2090.0005,1,4,0,0,0,0,-3.005051,3.532932,-10.616640839532,2.27804,1.744474,8.950218,6.636538,,-0.000163530799909495,,3.85512590408325,,,,,,,,,,,,,,,,,,27.28544,-0.09370029
1816,2021/11/20 12:18:03,12371.9898,2095.0024,1,4,0,0,0,0,-3.004951,3.531941,-10.613309639891,2.27804,1.748646,8.950218,6.651275,,,,,,,,,,,,,,,,,,,,,,27.45958,0.1029348
1817,2021/11/20 12:18:08,12376.9896,2100.0022,1,4,0,0,0,0,-3.004272,3.530522,-10.606648389984,2.27804,1.75282,8.950218,6.666012,,-0.000241942398133688,,,,,,,,,,,,,,,,,,,,27.40999,-0.01810789
1818,2021/11/20 12:18:13,12381.9892,2105.0018,1,4,0,0,0,0,-3.004807,3.529588,-10.605730729516,2.27804,1.756992,8.950218,6.680743,,-0.000153746703290381,,,,,,,,,,,,,,,,,,,,27.17265,0.05252123
1819,2021/11/20 12:18:18,12386.9884,2110.001,1,4,0,0,0,0,-3.00486,3.528755,-10.6034147493,2.27804,1.761165,8.950218,6.695468,,-0.000257331412285566,,,,,,,,,,,,,,,,,,,,27.07137,-0.1172984
1820,2021/11/20 12:18:23,12391.9909,2115.0035,1,4,0,0,0,0,-3.004478,3.527366,-10.597893544948,2.27804,1.765341,8.950218,6.710202,,-0.000217752094613388,,3.83691906929016,,,,,,,,,,,,,,,,,,27.13365,-0.01812935
1821,2021/11/20 12:18:28,12396.9879,2120.0005,1,4,0,0,0,0,-3.004372,3.526407,-10.594638451404,2.27804,1.769513,8.950218,6.724915,,,,,,,,,,,,,,,,,,,,,,27.1833,-0.08278728
1822,2021/11/20 12:18:33,12401.9894,2125.002,1,4,0,0,0,0,-3.005203,3.52557,-10.59505354071,2.27804,1.773681,8.950218,6.739611,,-0.000150430903886445,,,,,,,,,,,,,,,,,,,,27.34063,-0.009682775
1823,2021/11/20 12:18:38,12406.9904,2130.003,1,4,0,0,0,0,-3.004982,3.524352,-10.590614321664,2.27804,1.777861,8.950218,6.754346,,-0.000194692795048468,,,0.259254306554794,,,,,,,,,,,,,,,,,27.48734,0.1118976
1824,2021/11/20 12:18:43,12411.9909,2135.0035,1,4,0,0,0,0,-3.004768,3.523136,-10.586206312448,2.27804,1.782033,8.950218,6.769049,,-0.000312155403662473,,3.94080305099487,,,,,,,,,,,,,,,,,,27.5315,-0.01423478
1825,2021/11/20 12:18:48,12416.9881,2140.0007,1,4,0,0,0,0,-3.004906,3.522259,-10.584057202654,2.27804,1.786198,8.950218,6.783719,,-0.00019914710719604,,,,,,,,,,,,,,,,,,,,27.53198,0.09254515
1826,2021/11/20 12:18:53,12421.988,2145.0006,1,4,0,0,0,0,-3.004311,3.521266,-10.578978177726,2.27804,1.790371,8.950218,6.798416,,,,,,,,,,,,,,,,,,,,,,27.53559,0.1008415
1827,2021/11/20 12:18:58,12426.9897,2150.0023,1,4,0,0,0,0,-3.003929,3.520359,-10.574908490511,2.27804,1.794552,8.950218,6.813134,,-0.000143979807035066,,,,,,,,,,,,,,,,,,,,27.49622,-0.009820461
1828,2021/11/20 12:19:03,12431.9905,2155.0031,1,4,0,0,0,0,-3.004745,3.519042,-10.57382385429,2.27804,1.798722,8.950218,6.827813,,-0.000156549198436551,,,,,,,,,,,,,,,,,,,,27.58406,0.1347703
1829,2021/11/20 12:19:08,12436.9894,2160.002,1,4,0,0,0,0,-3.004616,3.518344,-10.571272675904,2.27804,1.802893,8.950218,6.84249,,-0.000191605198779143,,3.97682499885559,,,,,,,,,,,,,,,,,,27.53427,0.07750452
1830,2021/11/20 12:19:13,12441.9882,2165.0008,1,4,0,0,0,0,-3.004349,3.517235,-10.567001455015,2.27804,1.807063,8.950218,6.857157,,,,,,,,,,,,,,,,,,,,,,27.52631,0.05169094
1831,2021/11/20 12:19:18,12446.9907,2170.0033,1,4,0,0,0,0,-3.006088,3.516197,-10.569997607336,2.27804,1.811243,8.950218,6.871855,,-0.000213249397347681,,,,,,,,,,,,,,,,,,,,27.58586,0.1399088
1832,2021/11/20 12:19:23,12451.9908,2175.0034,1,4,0,0,0,0,-3.005783,3.515038,-10.565441464754,2.27804,1.815412,8.950218,6.886512,,-0.000196634704479948,,,,,,,,,,,,,,,,,,,,27.56645,0.08478701
1833,2021/11/20 12:19:28,12456.9876,2180.0002,1,4,0,0,0,0,-3.004204,3.514154,-10.557235503416,2.27804,1.819583,8.950218,6.901172,,-0.000201230694074184,,,0.244285300374031,,,,,,,,,,,,,,,,,27.48746,0.08014262
1834,2021/11/20 12:19:33,12461.9901,2185.0027,1,4,0,0,0,0,-3.004562,3.513082,-10.555272680084,2.27804,1.823752,8.950218,6.915817,,-0.000221340596908703,,4.15009880065918,,,,,,,,,,,,,,,,,,27.47674,0.09241462
1835,2021/11/20 12:19:38,12466.9886,2190.0012,1,4,0,0,0,0,-3.004181,3.511854,-10.550245061574,2.27804,1.827926,8.950218,6.930479,,,,,,,,,,,,,,,,,,,,,,27.41615,-0.04270017
1836,2021/11/20 12:19:43,12471.9876,2195.0002,1,4,0,0,0,0,-3.004562,3.510765,-10.54831110993,2.27804,1.832103,8.950218,6.945146,,-0.000171957901329733,,,,,,,,,,,,,,,,,,,,27.24686,0.05777538
1837,2021/11/20 12:19:48,12476.9887,2200.0013,1,4,0,0,0,0,-3.004799,3.510046,-10.546982710754,2.27804,1.836271,8.950218,6.95978,,-0.000198109497432597,,,,,,,,,,,,,,,,,,,,27.15448,-0.103628
1838,2021/11/20 12:19:53,12481.9911,2205.0037,1,4,0,0,0,0,-3.004616,3.508975,-10.5431224286,2.27804,1.84045,8.950218,6.974443,,-0.00018555459973868,,,,,,,,,,,,,,,,,,,,27.25747,-0.03673911
1839,2021/11/20 12:19:58,12486.9887,2210.0013,1,4,0,0,0,0,-3.003807,3.50783,-10.53684430881,2.27804,1.844614,8.950218,6.989055,,-0.000241404704866,,4.07667398452759,,,,,,,,,,,,,,,,,,27.28891,-0.09604037
1840,2021/11/20 12:20:03,12491.9877,2215.0003,1,4,0,0,0,0,-3.004707,3.506937,-10.537318152459,2.27804,1.848794,8.950218,7.003716,,,,,,,,,,,,,,,,,,,,,,27.44274,-0.005663037
1841,2021/11/20 12:20:08,12496.9883,2220.0009,1,4,0,0,0,0,-3.004509,3.50586,-10.53338792274,2.27804,1.852967,8.950218,7.018348,,-0.000176065601408482,,,,,,,,,,,,,,,,,,,,27.59204,0.116837
1842,2021/11/20 12:20:13,12501.9891,2225.0017,1,4,0,0,0,0,-3.004639,3.50506,-10.53143997334,2.27804,1.857141,8.950218,7.032979,,-0.000188731501111761,,,,,,,,,,,,,,,,,,,,27.57886,0.04392624
1843,2021/11/20 12:20:18,12506.9882,2230.0008,1,4,0,0,0,0,-3.00473,3.503934,-10.52837560782,2.27804,1.861315,8.950218,7.047606,,-0.00016294009401463,,,0.239392295479774,,,,,,,,,,,,,,,,,27.5055,0.08592665
1844,2021/11/20 12:20:23,12511.9897,2235.0023,1,4,0,0,0,0,-3.00444,3.502926,-10.52433099144,2.27804,1.865488,8.950218,7.062229,,,,4.14947080612183,,,,,,,,,,,,,,,,,,27.2699,-0.1034683
1845,2021/11/20 12:20:28,12516.9891,2240.0017,1,4,0,0,0,0,-3.004425,3.502028,-10.5215804739,2.27804,1.869661,8.950218,7.076843,,-0.000172613596078008,,,,,,,,,,,,,,,,,,,,27.22037,0.003300309
1846,2021/11/20 12:20:33,12521.989,2245.0016,1,4,0,0,0,0,-3.004494,3.501064,-10.518925781616,2.27804,1.873827,8.950218,7.091432,,-0.000222970498725772,,,,,,,,,,,,,,,,,,,,27.20441,-0.1236433
1847,2021/11/20 12:20:38,12526.99,2250.0026,1,4,0,0,0,0,-3.003891,3.500083,-10.513867822953,2.27804,1.878007,8.950218,7.106063,,-0.000184326607268304,,,,,,,,,,,,,,,,,,,,27.26331,-0.02568543
1848,2021/11/20 12:20:43,12531.9893,2255.0019,1,4,0,0,0,0,-3.004822,3.499177,-10.514404031494,2.27804,1.882177,8.950218,7.120656,,,,,,,,,,,,,,,,,,,,,,27.30707,-0.1139188
1849,2021/11/20 12:20:48,12536.9892,2260.0018,1,4,0,0,0,0,-3.004906,3.498149,-10.511608918994,2.27804,1.886352,8.950218,7.135265,,-0.000128793995827436,,4.23040294647217,,,,,,,,,,,,,,,,,,27.24082,-0.1084477
1850,2021/11/20 12:20:53,12541.9904,2265.003,1,4,0,0,0,0,-3.003639,3.497157,-10.504197154323,2.27804,1.890521,8.950218,7.149844,,-0.00017712329281494,,,,,,,,,,,,,,,,,,,,27.27697,-0.02335966
1851,2021/11/20 12:20:58,12546.9887,2270.0013,1,4,0,0,0,0,-3.004425,3.496176,-10.5039985788,2.27804,1.894693,8.950218,7.164433,,,,,,,,,,,,,,,,,,,,,,27.30357,-0.09144902
1852,2021/11/20 12:21:03,12551.9881,2275.0007,1,4,0,0,0,0,-3.004112,3.4954,-10.5005730848,2.27804,1.898865,8.950218,7.179017,,-0.000155282396008261,,,,,,,,,,,,,,,,,,,,27.37431,-0.06669641
1853,2021/11/20 12:21:08,12556.9895,2280.0021,1,4,0,0,0,0,-3.005089,3.494528,-10.501367652992,2.27804,1.903039,8.950218,7.193603,,-0.000288888986688107,,,0.234592497348785,,,,,,,,,,,,,,,,,27.31065,0.02155125
1854,2021/11/20 12:21:13,12561.9886,2285.0012,1,4,0,0,0,0,-3.004242,3.493284,-10.494670510728,2.27804,1.907209,8.950218,7.208175,,-0.000144082194310613,,,,,,,,,,,,,,,,,,,,27.32299,-0.0866133
1855,2021/11/20 12:21:18,12566.9877,2290.0003,1,4,0,0,0,0,-3.004623,3.492369,-10.493252221887,2.27804,1.911383,8.950218,7.222754,,-0.00019278289983049,,4.5396990776062,,,,,,,,,,,,,,,,,,27.3504,-0.1075566
1856,2021/11/20 12:21:23,12571.9891,2295.0017,1,4,0,0,0,0,-3.003983,3.491458,-10.488280477214,2.27804,1.915558,8.950218,7.23733,,,,,,,,,,,,,,,,,,,,,,27.35128,0.01229584
1857,2021/11/20 12:21:28,12576.9887,2300.0013,1,4,0,0,0,0,-3.004707,3.490402,-10.487635322214,2.27804,1.919726,8.950218,7.251881,,-0.000162797194207087,,,,,,,,,,,,,,,,,,,,27.40956,-0.08300245
1858,2021/11/20 12:21:33,12581.9876,2305.0002,1,4,0,0,0,0,-3.004478,3.489675,-10.48465176465,2.27804,1.923901,8.950218,7.266451,,-0.000153836896060966,,,,,,,,,,,,,,,,,,,,27.40738,-0.07639527
1859,2021/11/20 12:21:38,12586.9882,2310.0008,1,4,0,0,0,0,-3.00518,3.488518,-10.48362452324,2.27804,1.928076,8.950218,7.281017,,,,,,,,,,,,,,,,,,,,,,27.43796,0.01799285
1860,2021/11/20 12:21:43,12591.9899,2315.0025,1,4,0,0,0,0,-3.004601,3.487695,-10.479131884695,2.27804,1.932252,8.950218,7.295585,,-0.000121340701298323,,4.21472978591919,,,,,,,,,,,,,,,,,,27.54443,-0.08233249
1861,2021/11/20 12:21:48,12596.9888,2320.0014,1,4,0,0,0,0,-3.004654,3.486399,-10.475422700946,2.27804,1.936418,8.950218,7.310112,,,,,,,,,,,,,,,,,,,,,,27.60457,0.04063845
1862,2021/11/20 12:21:53,12601.9882,2325.0008,1,4,0,0,0,0,-3.003929,3.485661,-10.470678162069,2.27804,1.940595,8.950218,7.324672,,-0.00013446000230033,,,,,,,,,,,,,,,,,,,,27.67518,0.1088148
1863,2021/11/20 12:21:58,12606.9883,2330.0009,1,4,0,0,0,0,-3.004326,3.484839,-10.469592413514,2.27804,1.944765,8.950218,7.339206,,-0.00032068879227154,,,0.231056705117226,,,,,,,,,,,,,,,,,27.68144,0.0003010035
1864,2021/11/20 12:22:03,12611.9876,2335.0002,1,4,0,0,0,0,-3.005142,3.483881,-10.469557116102,2.27804,1.948937,8.950218,7.353743,,-0.000166307901963592,,,,,,,,,,,,,,,,,,,,27.69068,0.09890318
1865,2021/11/20 12:22:08,12616.9878,2340.0004,1,4,0,0,0,0,-3.004097,3.482634,-10.462170351498,2.27804,1.953114,8.950218,7.368293,,,,4.35814523696899,,,,,,,,,,,,,,,,,,27.5515,-0.04927933
1866,2021/11/20 12:22:13,12621.99,2345.0026,1,4,0,0,0,0,-3.004585,3.481872,-10.46158038312,2.27804,1.957283,8.950218,7.382812,,-0.000144959805766121,,,,,,,,,,,,,,,,,,,,27.33098,0.02388656
1867,2021/11/20 12:22:18,12626.9885,2350.0011,1,4,0,0,0,0,-3.004417,3.481118,-10.458730098206,2.27804,1.961457,8.950218,7.397343,,-0.000211878796108067,,,,,,,,,,,,,,,,,,,,27.36892,-0.1037258
1868,2021/11/20 12:22:23,12631.9888,2355.0014,1,4,0,0,0,0,-3.004547,3.480205,-10.456439492135,2.27804,1.965632,8.950218,7.411874,,-0.00024107719946187,,,,,,,,,,,,,,,,,,,,27.58545,0.0665468
1869,2021/11/20 12:22:28,12636.9895,2360.0021,1,4,0,0,0,0,-3.004494,3.479064,-10.452826913616,2.27804,1.9698,8.950218,7.426378,,-0.000153972403495573,,,,,,,,,,,,,,,,,,,,27.78646,-0.02319098
1870,2021/11/20 12:22:33,12641.9881,2365.0007,1,4,0,0,0,0,-3.004333,3.478177,-10.449601940941,2.27804,1.973971,8.950218,7.440888,,,,4.38552808761597,,,,,,,,,,,,,,,,,,27.55099,0.05492568
1871,2021/11/20 12:22:38,12646.9874,2370,1,4,0,0,0,0,-3.004547,3.477398,-10.448005728706,2.27804,1.978147,8.950218,7.455408,,-0.000190996201126836,,,,,,,,,,,,,,,,,,,,27.44234,-0.02869308
1872,2021/11/20 12:22:43,12651.9877,2375.0003,1,4,0,0,0,0,-3.005165,3.476319,-10.446912187635,2.27804,1.982317,8.950218,7.469908,,-0.000189837999641895,,,,,,,,,,,,,,,,,,,,27.75252,0.01064599
1873,2021/11/20 12:22:48,12656.988,2380.0006,1,4,0,0,0,0,-3.00457,3.475278,-10.44171602046,2.27804,1.986494,8.950218,7.484426,,-0.000188284800969996,,,,,,,,,,,,,,,,,,,,27.42422,-0.02402186
1874,2021/11/20 12:22:53,12661.9889,2385.0015,1,4,0,0,0,0,-3.004402,3.474328,-10.438277991856,2.27804,1.990659,8.950218,7.4989,,-0.000216631306102499,,,0.224555402994156,,,,,,,,,,,,,,,,,27.57392,0.04485846
1875,2021/11/20 12:22:58,12666.9883,2390.0009,1,4,0,0,0,0,-3.004799,3.473667,-10.437671127933,2.27804,1.994838,8.950218,7.513418,,,,,,,,,,,,,,,,,,,,,,27.85263,0.03451765
1876,2021/11/20 12:23:03,12671.9884,2395.001,1,4,0,0,0,0,-3.004425,3.472681,-10.433409613425,2.27804,1.999011,8.950218,7.527911,,-0.000151172804180533,,4.73785018920898,,,,,,,,,,,,,,,,,,27.48297,-0.01285613
1877,2021/11/20 12:23:08,12676.9891,2400.0017,1,4,0,0,0,0,-3.004761,3.471587,-10.431289225707,2.27804,2.003181,8.950218,7.54239,,-0.000209146906854585,,,,,,,,,,,,,,,,,,,,27.52572,0.0005036592
1878,2021/11/20 12:23:13,12681.9885,2405.0011,1,4,0,0,0,0,-3.00444,3.470762,-10.42769618328,2.27804,2.007359,8.950218,7.55689,,-0.000158160401042551,,,,,,,,,,,,,,,,,,,,27.74107,-0.06584525
1879,2021/11/20 12:23:18,12686.9895,2410.0021,1,4,0,0,0,0,-3.00489,3.469967,-10.42686913863,2.27804,2.011531,8.950218,7.57137,,,,,,,,,,,,,,,,,,,,,,27.5012,0.0235033
1880,2021/11/20 12:23:23,12691.9902,2415.0028,1,4,0,0,0,0,-3.004547,3.468689,-10.421839128883,2.27804,2.015702,8.950218,7.58584,,-0.000159483897732571,,,,,,,,,,,,,,,,,,,,27.50149,-0.01603007
1881,2021/11/20 12:23:28,12696.9879,2420.0005,1,4,0,0,0,0,-3.005829,3.467794,-10.423595771226,2.27804,2.019872,8.950218,7.600303,,-0.000205233693122864,,4.40656995773315,,,,,,,,,,,,,,,,,,27.82797,-0.03369927
1882,2021/11/20 12:23:33,12701.9894,2425.002,1,4,0,0,0,0,-3.004875,3.467148,-10.4183463465,2.27804,2.02405,8.950218,7.614792,,,,,,,,,,,,,,,,,,,,,,27.70703,0.08893192
1883,2021/11/20 12:23:38,12706.9896,2430.0022,1,4,0,0,0,0,-3.004585,3.466179,-10.414429430715,2.27804,2.02822,8.950218,7.629248,,-0.000168971004313789,,,,,,,,,,,,,,,,,,,,27.48558,-0.08658409
1884,2021/11/20 12:23:43,12711.9904,2435.003,1,4,0,0,0,0,-3.004387,3.465089,-10.410468345443,2.27804,2.032393,8.950218,7.643708,,-0.000198398905922659,,,,,,,,,,,,,,,,,,,,27.54484,-0.06946325
1885,2021/11/20 12:23:48,12716.9881,2440.0007,1,4,0,0,0,0,-3.004654,3.464205,-10.40873741007,2.27804,2.036565,8.950218,7.658162,,-0.000202236493350938,,,0.223180204629898,,,,,,,,,,,,,,,,,27.80946,0.04610479
1886,2021/11/20 12:23:53,12721.9897,2445.0023,1,4,0,0,0,0,-3.00486,3.463395,-10.4070170997,2.27804,2.040737,8.950218,7.672615,,-0.000212092301808298,,,,,,,,,,,,,,,,,,,,27.84608,0.05543768
1887,2021/11/20 12:23:58,12726.9884,2450.001,1,4,0,0,0,0,-3.004807,3.462186,-10.403200728102,2.27804,2.044905,8.950218,7.687048,,-0.000234266597544774,,4.54708909988403,,,,,,,,,,,,,,,,,,27.574,0.08722842
1888,2021/11/20 12:24:03,12731.9893,2455.0019,1,4,0,0,0,0,-3.005547,3.461403,-10.403409402441,2.27804,2.049085,8.950218,7.701516,,-0.000274132093181834,,,,,,,,,,,,,,,,,,,,27.4578,-0.09912789
1889,2021/11/20 12:24:08,12736.9883,2460.0009,1,4,0,0,0,0,-3.005905,3.460644,-10.40236710282,2.27804,2.053259,8.950218,7.715964,,,,,,,,,,,,,,,,,,,,,,27.49316,-0.01162887
1890,2021/11/20 12:24:13,12741.989,2465.0016,1,4,0,0,0,0,-3.005524,3.459721,-10.398274498804,2.27804,2.057423,8.950218,7.730373,,-0.000143846496939659,,,,,,,,,,,,,,,,,,,,27.72064,-0.1031148
1891,2021/11/20 12:24:18,12746.9898,2470.0024,1,4,0,0,0,0,-3.004677,3.458706,-10.392294367962,2.27804,2.061605,8.950218,7.744836,,,,,,,,,,,,,,,,,,,,,,27.86779,0.0635159
1892,2021/11/20 12:24:23,12751.9874,2475,1,4,0,0,0,0,-3.004997,3.457517,-10.389828212449,2.27804,2.065775,8.950218,7.759259,,-0.000124058205983602,,4.49623489379883,,,,,,,,,,,,,,,,,,27.87743,0.04952431
1893,2021/11/20 12:24:28,12756.9875,2480.0001,1,4,0,0,0,0,-3.00444,3.45664,-10.3852674816,2.27804,2.069949,8.950218,7.773689,,-0.000261368288192898,,,,,,,,,,,,,,,,,,,,27.82139,0.09718418
1894,2021/11/20 12:24:33,12761.99,2485.0026,1,4,0,0,0,0,-3.00502,3.455813,-10.38478718126,2.27804,2.074124,8.950218,7.788117,,-0.000231950805755332,,,,,,,,,,,,,,,,,,,,27.74722,0.03838956
1895,2021/11/20 12:24:38,12766.9897,2490.0023,1,4,0,0,0,0,-3.005379,3.454679,-10.382619718341,2.27804,2.078298,8.950218,7.802539,,-0.000153859495185316,,,,,,,,,,,,,,,,,,,,27.83953,-0.01946032
1896,2021/11/20 12:24:43,12771.9909,2495.0035,1,4,0,0,0,0,-3.005325,3.453885,-10.380046937625,2.27804,2.08247,8.950218,7.816954,,,,,0.219726100564003,,,,,,,,,,,,,,,,,27.87442,0.09619594
1897,2021/11/20 12:24:48,12776.9896,2500.0022,1,4,0,0,0,0,-3.005287,3.453082,-10.377502444534,2.27804,2.086639,8.950218,7.831351,,-0.000172913292772137,,,,,,,,,,,,,,,,,,,,27.91633,0.08158565
1898,2021/11/20 12:24:53,12781.9879,2505.0005,1,4,0,0,0,0,-3.005348,3.452026,-10.374539435048,2.27804,2.090812,8.950218,7.845759,,-0.000183757802005857,,4.38665294647217,,,,,,,,,,,,,,,,,,27.93355,-0.01007259
1899,2021/11/20 12:24:58,12786.9906,2510.0032,1,4,0,0,0,0,-3.004509,3.4509,-10.3682601081,2.27804,2.094986,8.950218,7.860165,,-0.000188026097021066,,,,,,,,,,,,,,,,,,,,27.94808,0.08185446
1900,2021/11/20 12:25:03,12791.9899,2515.0025,1,4,0,0,0,0,-3.005402,3.449975,-10.36856176495,2.27804,2.099164,8.950218,7.87458,,,,,,,,,,,,,,,,,,,,,,27.88947,0.1044971
1901,2021/11/20 12:25:08,12796.988,2520.0006,1,4,0,0,0,0,-3.005074,3.449287,-10.365362682238,2.27804,2.103331,8.950218,7.888954,,-0.000168523998581804,,,,,,,,,,,,,,,,,,,,27.88421,0.01324832
1902,2021/11/20 12:25:13,12801.9875,2525.0001,1,4,0,0,0,0,-3.005432,3.448135,-10.36313526932,2.27804,2.107508,8.950218,7.90336,,-0.000150305902934633,,,,,,,,,,,,,,,,,,,,28.03771,0.06985128
1903,2021/11/20 12:25:18,12806.9875,2530.0001,1,4,0,0,0,0,-3.005165,3.447217,-10.359455875805,2.27804,2.111677,8.950218,7.917737,,-0.000220328802242875,,4.35497713088989,,,,,,,,,,,,,,,,,,28.05103,0.136345
1904,2021/11/20 12:25:23,12811.99,2535.0026,1,4,0,0,0,0,-3.003746,3.446259,-10.351686686214,2.27804,2.115856,8.950218,7.932138,,,,,,,,,,,,,,,,,,,,,,28.06913,0.0694257
1905,2021/11/20 12:25:28,12816.9886,2540.0012,1,4,0,0,0,0,-3.005394,3.445546,-10.355223275124,2.27804,2.120024,8.950218,7.946503,,-0.000179558803210966,,,,,,,,,,,,,,,,,,,,27.95651,-0.03477395
1906,2021/11/20 12:25:33,12821.9875,2545.0001,1,4,0,0,0,0,-3.00518,3.44427,-10.3506513186,2.27804,2.124197,8.950218,7.960876,,-0.000130969594465569,,,0.230686604976654,,,,,,,,,,,,,,,,,27.6457,-0.1299644
1907,2021/11/20 12:25:38,12826.9874,2550,1,4,0,0,0,0,-3.004692,3.443341,-10.346179155972,2.27804,2.128369,8.950218,7.975245,,-0.000200735797989182,,,,,,,,,,,,,,,,,,,,27.93046,-0.04940271
1908,2021/11/20 12:25:43,12831.9895,2555.0021,1,4,0,0,0,0,-3.004799,3.442586,-10.344278970214,2.27804,2.132543,8.950218,7.989615,,,,4.39402723312378,,,,,,,,,,,,,,,,,,28.14891,0.0546509
