Repository: HVES-Battery-Testing-Consortium/LG-HG2

# Battery Testing Consortium (BTC)
The Battery Testing Consortium (BTC) has been developed within the High Voltage and Energy Storage Lab at Oxford Brookes University to provide accurate and comprehensive cell data to Formula Student Electric teams. Through the BTC, we aim to provide FS teams with information for improved and informed decisions for cell selection, pack architecture design, thermal cooling requirements, and end of life predictions. A range of tests are completed to provide a comprehensive electrochemical lithium-ion characterisation for modelling, validation, and battery management parameterisation.

File: Data/Round1/LG_HG2/Package 3/211120_BTC_CellCond_LG_HG2_10_25C/211120_BTC_CellCond_LG_HG2_10_25C_Channel_8_Wb_1.CSV (part 10 of 57)
Data_Point,Date_Time,Test_Time(s),Step_Time(s),Cycle_Index,Step_Index,TC_Counter1,TC_Counter2,TC_Counter3,TC_Counter4,Current(A),Voltage(V),Power(W),Charge_Capacity(Ah),Discharge_Capacity(Ah),Charge_Energy(Wh),Discharge_Energy(Wh),ACR(Ohm),dV/dt(V/s),Internal_Resistance(Ohm),dQ/dV(Ah/V),dV/dQ(V/Ah),MetaCode_MV_UD1,MetaCode_MV_UD2,MetaCode_MV_UD3,MetaCode_MV_UD4,MetaCode_MV_UD5,MetaCode_MV_UD6,MetaCode_MV_UD7,MetaCode_MV_UD8,MetaCode_MV_UD9,MetaCode_MV_UD10,MetaCode_MV_UD11,MetaCode_MV_UD12,MetaCode_MV_UD13,MetaCode_MV_UD14,MetaCode_MV_UD15,MetaCode_MV_UD16,Aux_Temperature_1(C),Aux_dT/dt_1(C)
1909,2021/11/20 12:25:48,12836.9892,2560.0018,1,4,0,0,0,0,-3.004601,3.441689,-10.340902211089,2.27804,2.136719,8.950218,8.003987,,-0.000234834893490188,,,,,,,,,,,,,,,,,,,,27.87655,-0.03960252
1910,2021/11/20 12:25:53,12841.988,2565.0006,1,4,0,0,0,0,-3.00489,3.44064,-10.3387447296,2.27804,2.140892,8.950218,8.018347,,-0.000177719601197168,,,,,,,,,,,,,,,,,,,,27.78425,-0.09233236
1911,2021/11/20 12:25:58,12846.9886,2570.0012,1,4,0,0,0,0,-3.004425,3.439379,-10.333356252075,2.27804,2.145062,8.950218,8.032695,,-0.000212095896131359,,,,,,,,,,,,,,,,,,,,28.15291,0.09065032
1912,2021/11/20 12:26:03,12851.9877,2575.0003,1,4,0,0,0,0,-3.004112,3.438636,-10.330047671232,2.27804,2.149227,8.950218,8.047015,,-0.000214313404285349,,,,,,,,,,,,,,,,,,,,27.93833,-0.01532793
1913,2021/11/20 12:26:08,12856.9882,2580.0008,1,4,0,0,0,0,-3.004692,3.437675,-10.3291545711,2.27804,2.153406,8.950218,8.061384,,,,4.09425020217896,,,,,,,,,,,,,,,,,,27.95077,-0.07119119
1914,2021/11/20 12:26:13,12861.9889,2585.0015,1,4,0,0,0,0,-3.004715,3.43653,-10.32579323895,2.27804,2.157582,8.950218,8.075739,,-0.000179207199835218,,,,,,,,,,,,,,,,,,,,28.00765,-0.03778219
1915,2021/11/20 12:26:18,12866.9889,2590.0015,1,4,0,0,0,0,-3.005234,3.435579,-10.324718820486,2.27804,2.161752,8.950218,8.090068,,-0.000162839598488063,,,,,,,,,,,,,,,,,,,,27.90617,-0.06691098
1916,2021/11/20 12:26:23,12871.9881,2595.0007,1,4,0,0,0,0,-3.005203,3.434613,-10.321709291439,2.27804,2.165926,8.950218,8.104405,,-0.000178935297299176,,,,,,,,,,,,,,,,,,,,28.1194,0.09723425
1917,2021/11/20 12:26:28,12876.9899,2600.0025,1,4,0,0,0,0,-3.004135,3.433416,-10.31444517516,2.27804,2.1701,8.950218,8.118739,,,,,0.23398369550705,,,,,,,,,,,,,,,,,27.86378,-0.04603744
1918,2021/11/20 12:26:33,12881.9877,2605.0003,1,4,0,0,0,0,-3.004311,3.432498,-10.312291498878,2.27804,2.174275,8.950218,8.133073,,-0.000195845204871148,,4.33707714080811,,,,,,,,,,,,,,,,,,28.24161,0.1135629
1919,2021/11/20 12:26:38,12886.9892,2610.0018,1,4,0,0,0,0,-3.004272,3.431805,-10.31007567096,2.27804,2.178442,8.950218,8.147374,,-0.000241086294408888,,,,,,,,,,,,,,,,,,,,27.82757,-0.03573
1920,2021/11/20 12:26:43,12891.9889,2615.0015,1,4,0,0,0,0,-3.005005,3.430321,-10.308131756605,2.27804,2.182619,8.950218,8.161706,,-0.000168569196830504,,,,,,,,,,,,,,,,,,,,28.14593,0.07447958
1921,2021/11/20 12:26:48,12896.9886,2620.0012,1,4,0,0,0,0,-3.00502,3.429369,-10.30532243238,2.27804,2.186792,8.950218,8.17602,,-0.000265608396148309,,,,,,,,,,,,,,,,,,,,27.92557,-0.05037785
1922,2021/11/20 12:26:53,12901.9879,2625.0005,1,4,0,0,0,0,-3.00486,3.428552,-10.30231876272,2.27804,2.190969,8.950218,8.19034,,-0.000241421701502986,,,,,,,,,,,,,,,,,,,,27.98926,-0.08411288
1923,2021/11/20 12:26:58,12906.988,2630.0006,1,4,0,0,0,0,-3.004799,3.427448,-10.298792322952,2.27804,2.195139,8.950218,8.204637,,-0.000216563697904348,,4.00509691238403,,,,,,,,,,,,,,,,,,28.18336,-0.005371571
1924,2021/11/20 12:27:03,12911.9887,2635.0013,1,4,0,0,0,0,-3.004692,3.426511,-10.295610189612,2.27804,2.199316,8.950218,8.218949,,-0.000233391692745499,,,,,,,,,,,,,,,,,,,,27.87791,-0.1200247
1925,2021/11/20 12:27:08,12916.9884,2640.001,1,4,0,0,0,0,-3.004852,3.425363,-10.292708861276,2.27804,2.203486,8.950218,8.233234,,,,,,,,,,,,,,,,,,,,,,28.23992,0.09847581
1926,2021/11/20 12:27:13,12921.9879,2645.0005,1,4,0,0,0,0,-3.004799,3.424069,-10.288639107131,2.27804,2.207661,8.950218,8.247536,,-0.000144160905620083,,,0.248380303382874,,,,,,,,,,,,,,,,,27.8413,-0.05767822
1927,2021/11/20 12:27:18,12926.9906,2650.0032,1,4,0,0,0,0,-3.004639,3.423392,-10.286057115488,2.27804,2.211835,8.950218,8.261825,,-0.000151682295836508,,,,,,,,,,,,,,,,,,,,28.23592,0.09226024
1928,2021/11/20 12:27:23,12931.9906,2655.0032,1,4,0,0,0,0,-3.004082,3.422237,-10.280680571434,2.27804,2.216007,8.950218,8.276104,,,,4.01053810119629,,,,,,,,,,,,,,,,,,28.08009,0.01168907
1929,2021/11/20 12:27:28,12936.9887,2660.0013,1,4,0,0,0,0,-3.005127,3.420818,-10.279992533886,2.27804,2.220179,8.950218,8.29038,,-0.000212730301427655,,,,,,,,,,,,,,,,,,,,28.05632,-0.06370902
1930,2021/11/20 12:27:33,12941.9877,2665.0003,1,4,0,0,0,0,-3.00473,3.420004,-10.27618861892,2.27804,2.224352,8.950218,8.304655,,-0.000200183698325418,,,,,,,,,,,,,,,,,,,,28.13361,-0.020836
1931,2021/11/20 12:27:38,12946.9882,2670.0008,1,4,0,0,0,0,-3.00457,3.418939,-10.27244155123,2.27804,2.228522,8.950218,8.318913,,-0.000218390399822965,,,,,,,,,,,,,,,,,,,,28.03333,-0.07117987
1932,2021/11/20 12:27:43,12951.99,2675.0026,1,4,0,0,0,0,-3.004471,3.417773,-10.268599863083,2.27804,2.232697,8.950218,8.333183,,-0.000174524306203239,,,,,,,,,,,,,,,,,,,,28.05681,0.02872169
1933,2021/11/20 12:27:48,12956.9902,2680.0028,1,4,0,0,0,0,-3.006088,3.416593,-10.270579218184,2.27804,2.236868,8.950218,8.34744,,-0.000260724104009569,,3.96419095993042,,,,,,,,,,,,,,,,,,28.31044,0.07281363
1934,2021/11/20 12:27:53,12961.9898,2685.0024,1,4,0,0,0,0,-3.004929,3.41565,-10.26378573885,2.27804,2.241046,8.950218,8.361712,,-0.000283823086647317,,,,,,,,,,,,,,,,,,,,27.92517,-0.1165396
1935,2021/11/20 12:27:58,12966.9886,2690.0012,1,4,0,0,0,0,-3.003494,3.414563,-10.255619483122,2.27804,2.245219,8.950218,8.375961,,-0.000214379804674536,,,,,,,,,,,,,,,,,,,,28.26247,0.07116973
1936,2021/11/20 12:28:03,12971.9886,2695.0012,1,4,0,0,0,0,-3.00486,3.4134,-10.256789124,2.27804,2.24939,8.950218,8.390203,,,,,0.258906811475754,,,,,,,,,,,,,,,,,28.06158,0.007029772
1937,2021/11/20 12:28:08,12976.9886,2700.0012,1,4,0,0,0,0,-3.00473,3.412123,-10.25250834179,2.27804,2.253561,8.950218,8.404435,,-0.000209010599064641,,3.70553493499756,,,,,,,,,,,,,,,,,,28.22749,0.08452058
1938,2021/11/20 12:28:13,12981.9878,2705.0004,1,4,0,0,0,0,-3.004875,3.411236,-10.2503377755,2.27804,2.257728,8.950218,8.418653,,-0.000239697605138645,,,,,,,,,,,,,,,,,,,,28.01832,-0.08866906
1939,2021/11/20 12:28:18,12986.9876,2710.0002,1,4,0,0,0,0,-3.005165,3.409995,-10.247597624175,2.27804,2.261906,8.950218,8.432902,,-0.000212563099921681,,,,,,,,,,,,,,,,,,,,28.29469,0.04113257
1940,2021/11/20 12:28:23,12991.989,2715.0016,1,4,0,0,0,0,-3.003914,3.408782,-10.239687972748,2.27804,2.266078,8.950218,8.447126,,-0.000208444194868207,,,,,,,,,,,,,,,,,,,,27.99544,-0.06853223
1941,2021/11/20 12:28:28,12996.9898,2720.0024,1,4,0,0,0,0,-3.004295,3.40747,-10.23704508365,2.27804,2.270253,8.950218,8.461355,,-0.000203954798053019,,3.56786298751831,,,,,,,,,,,,,,,,,,27.94507,-0.005534291
1942,2021/11/20 12:28:33,13001.9881,2725.0007,1,4,0,0,0,0,-3.004333,3.406385,-10.233914866205,2.27804,2.274426,8.950218,8.475574,,-0.000211280595976859,,,,,,,,,,,,,,,,,,,,28.01086,-0.07946074
1943,2021/11/20 12:28:38,13006.9898,2730.0024,1,4,0,0,0,0,-3.004639,3.4052,-10.2313967228,2.27804,2.2786,8.950218,8.48979,,,,,,,,,,,,,,,,,,,,,,28.08906,-0.04673362
1944,2021/11/20 12:28:43,13011.989,2735.0016,1,4,0,0,0,0,-3.004639,3.403944,-10.227622896216,2.27804,2.282773,8.950218,8.503997,,-0.000196507302462123,,,0.280291497707367,,,,,,,,,,,,,,,,,28.12743,0.05577028
1945,2021/11/20 12:28:48,13016.9881,2740.0007,1,4,0,0,0,0,-3.004837,3.40271,-10.22458890827,2.27804,2.28694,8.950218,8.518179,,-0.000262677087448537,,,,,,,,,,,,,,,,,,,,28.20731,-0.05328953
1946,2021/11/20 12:28:53,13021.9882,2745.0008,1,4,0,0,0,0,-3.00473,3.401582,-10.22083548286,2.27804,2.291116,8.950218,8.532386,,-0.000213115199585445,,3.46588802337646,,,,,,,,,,,,,,,,,,28.25184,0.04372954
1947,2021/11/20 12:28:58,13026.9903,2750.0029,1,4,0,0,0,0,-3.00399,3.400125,-10.21394149875,2.27804,2.295292,8.950218,8.546588,,-0.000227494499995373,,,,,,,,,,,,,,,,,,,,28.33736,0.09431899
1948,2021/11/20 12:29:03,13031.9884,2755.001,1,4,0,0,0,0,-3.004951,3.399095,-10.214113919345,2.27804,2.299462,8.950218,8.560762,,-0.000212481594644487,,,,,,,,,,,,,,,,,,,,28.34182,0.06065905
1949,2021/11/20 12:29:08,13036.9893,2760.0019,1,4,0,0,0,0,-3.004326,3.397762,-10.207984718412,2.27804,2.303637,8.950218,8.574953,,-0.000244373601162806,,,,,,,,,,,,,,,,,,,,28.30703,0.09215415
1950,2021/11/20 12:29:13,13041.9876,2765.0002,1,4,0,0,0,0,-3.00428,3.396596,-10.20432543088,2.27804,2.307803,8.950218,8.589104,,-0.000242202993831597,,3.35194492340088,,,,,,,,,,,,,,,,,,28.22978,0.09104311
1951,2021/11/20 12:29:18,13046.9903,2770.0029,1,4,0,0,0,0,-3.004135,3.395164,-10.19953100314,2.27804,2.311983,8.950218,8.603298,,-0.000314077798975632,,,,,,,,,,,,,,,,,,,,28.03819,-0.1154
1952,2021/11/20 12:29:23,13051.9881,2775.0007,1,4,0,0,0,0,-3.005203,3.393742,-10.198883639626,2.27804,2.316147,8.950218,8.617435,,-0.000269090785877779,,,0.306309700012207,,,,,,,,,,,,,,,,,27.97594,-0.1144975
1953,2021/11/20 12:29:28,13056.9887,2780.0013,1,4,0,0,0,0,-3.004768,3.392863,-10.194766170784,2.27804,2.320324,8.950218,8.631606,,-0.000188613703357987,,3.15763092041016,,,,,,,,,,,,,,,,,,27.93234,-0.09611785
1954,2021/11/20 12:29:33,13061.9874,2785,1,4,0,0,0,0,-3.004387,3.391282,-10.188723554134,2.27804,2.3245,8.950218,8.645769,,-0.000271631695795804,,,,,,,,,,,,,,,,,,,,28.00908,0.0169611
1955,2021/11/20 12:29:38,13066.9904,2790.003,1,4,0,0,0,0,-3.004654,3.389862,-10.185362417748,2.27804,2.328672,8.950218,8.659917,,,,,,,,,,,,,,,,,,,,,,28.05852,-0.04083097
1956,2021/11/20 12:29:43,13071.9881,2795.0007,1,4,0,0,0,0,-3.004311,3.388334,-10.179609107874,2.27804,2.332839,8.950218,8.674041,,-0.000159949995577335,,,,,,,,,,,,,,,,,,,,28.20153,-0.04853487
1957,2021/11/20 12:29:48,13076.9899,2800.0025,1,4,0,0,0,0,-3.004074,3.387312,-10.175735909088,2.27804,2.337019,8.950218,8.688201,,-0.000309452210785821,,3.11813998222351,,,,,,,,,,,,,,,,,,28.23423,0.09447813
1958,2021/11/20 12:29:53,13081.9888,2805.0014,1,4,0,0,0,0,-3.005272,3.385781,-10.175192837432,2.27804,2.341187,8.950218,8.702315,,-0.000260765809798613,,,,,,,,,,,,,,,,,,,,28.21297,0.06605744
1959,2021/11/20 12:29:58,13086.9883,2810.0009,1,4,0,0,0,0,-3.005089,3.384128,-10.169605827392,2.27804,2.345361,8.950218,8.716445,,-0.000308319111354649,,,0.320945501327515,,,,,,,,,,,,,,,,,28.08943,-0.07654727
1960,2021/11/20 12:30:03,13091.9875,2815.0001,1,4,0,0,0,0,-3.005241,3.383087,-10.166991758967,2.27804,2.349535,8.950218,8.730569,,-0.000370481488062069,,,,,,,,,,,,,,,,,,,,27.96976,-0.0008386374
1961,2021/11/20 12:30:08,13096.9895,2820.0021,1,4,0,0,0,0,-3.004623,3.381693,-10.160712566739,2.27804,2.353706,8.950218,8.744675,,-0.000301004503853619,,2.95441508293152,,,,,,,,,,,,,,,,,,28.017,-0.1163918
1962,2021/11/20 12:30:13,13101.9903,2825.0029,1,4,0,0,0,0,-3.004585,3.380206,-10.15611624451,2.27804,2.357877,8.950218,8.758776,,-0.000219451496377587,,,,,,,,,,,,,,,,,,,,28.15777,0.05723476
1963,2021/11/20 12:30:18,13106.9879,2830.0005,1,4,0,0,0,0,-3.005402,3.378683,-10.154300645566,2.27804,2.362054,8.950218,8.772892,,-0.000337673409376293,,,,,,,,,,,,,,,,,,,,28.35287,-0.05103946
1964,2021/11/20 12:30:23,13111.9887,2835.0013,1,4,0,0,0,0,-3.004906,3.377434,-10.148871691204,2.27804,2.366221,8.950218,8.78697,,-0.000230835503316484,,3.0484790802002,,,,,,,,,,,,,,,,,,28.3793,0.121209
1965,2021/11/20 12:30:28,13116.9889,2840.0015,1,4,0,0,0,0,-3.004799,3.375949,-10.144048179251,2.27804,2.370398,8.950218,8.801072,,-0.000292246986646205,,,,,,,,,,,,,,,,,,,,28.2946,-0.009788871
1966,2021/11/20 12:30:33,13121.9919,2845.0045,1,4,0,0,0,0,-3.004364,3.374356,-10.137793689584,2.27804,2.374569,8.950218,8.815152,,-0.000254592712735757,,,,,,,,,,,,,,,,,,,,28.25096,0.08456171
1967,2021/11/20 12:30:38,13126.9897,2850.0023,1,4,0,0,0,0,-3.004761,3.372912,-10.134794434032,2.27804,2.378741,8.950218,8.829226,,-0.000284210313111544,,,0.336933493614197,,,,,,,,,,,,,,,,,28.13221,-0.00593245
1968,2021/11/20 12:30:43,13131.9906,2855.0032,1,4,0,0,0,0,-3.004562,3.371657,-10.130352499234,2.27804,2.382915,8.950218,8.843304,,-0.000305379100609571,,2.88220500946045,,,,,,,,,,,,,,,,,,28.08847,-0.084396
1969,2021/11/20 12:30:48,13136.9888,2860.0014,1,4,0,0,0,0,-3.004509,3.370167,-10.125697083003,2.27804,2.387083,8.950218,8.857352,,-0.000278053194051608,,,,,,,,,,,,,,,,,,,,28.03164,0.03073275
1970,2021/11/20 12:30:53,13141.9897,2865.0023,1,4,0,0,0,0,-3.005486,3.368551,-10.124132870786,2.27804,2.391263,8.950218,8.871433,,-0.000278028892353177,,,,,,,,,,,,,,,,,,,,28.02807,-0.08372784
1971,2021/11/20 12:30:58,13146.9898,2870.0024,1,4,0,0,0,0,-3.005127,3.367025,-10.118337737175,2.27804,2.395435,8.950218,8.885488,,-0.000340430589858443,,2.74990606307983,,,,,,,,,,,,,,,,,,28.14225,-0.07383823
1972,2021/11/20 12:31:03,13151.9875,2875.0001,1,4,0,0,0,0,-3.004982,3.365562,-10.113453229884,2.27804,2.399605,8.950218,8.899523,,,,,,,,,,,,,,,,,,,,,,28.19179,0.09097755
1973,2021/11/20 12:31:08,13156.9915,2880.0041,1,4,0,0,0,0,-3.003532,3.364009,-10.103908679788,2.27804,2.403782,8.950218,8.91358,,-0.000245559494942427,,,0.353724807500839,,,,,,,,,,,,,,,,,28.35507,0.09348452
1974,2021/11/20 12:31:13,13161.99,2885.0026,1,4,0,0,0,0,-3.005005,3.362569,-10.104536657845,2.27804,2.40795,8.950218,8.927598,,-0.000197549801669084,,,,,,,,,,,,,,,,,,,,28.3996,0.03116786
1975,2021/11/20 12:31:18,13166.9892,2890.0018,1,4,0,0,0,0,-3.004997,3.361052,-10.099951176844,2.27804,2.412128,8.950218,8.941645,,-0.000302295986330137,,2.85205101966858,,,,,,,,,,,,,,,,,,28.40534,0.08096039
1976,2021/11/20 12:31:23,13171.9894,2895.002,1,4,0,0,0,0,-3.004875,3.359814,-10.09582109325,2.27804,2.416298,8.950218,8.955658,,-0.000289907708065584,,,,,,,,,,,,,,,,,,,,28.48689,0.1232761
1977,2021/11/20 12:31:28,13176.9883,2900.0009,1,4,0,0,0,0,-3.004562,3.358067,-10.089520501654,2.27804,2.42047,8.950218,8.96967,,-0.000314077798975632,,,,,,,,,,,,,,,,,,,,28.45077,0.07402718
1978,2021/11/20 12:31:33,13181.9888,2905.0014,1,4,0,0,0,0,-3.00428,3.356466,-10.08376367448,2.27804,2.424644,8.950218,8.983683,,-0.000346782006090507,,2.75509405136108,,,,,,,,,,,,,,,,,,28.46095,0.03859341
1979,2021/11/20 12:31:38,13186.9883,2910.0009,1,4,0,0,0,0,-3.004494,3.355125,-10.08045293175,2.27804,2.428818,8.950218,8.997688,,-0.000327798508806154,,,,,,,,,,,,,,,,,,,,28.51071,0.1258588
1980,2021/11/20 12:31:43,13191.9886,2915.0012,1,4,0,0,0,0,-3.003899,3.353604,-10.073887701996,2.27804,2.432988,8.950218,9.011677,,-0.000306573696434498,,,0.366637289524078,,,,,,,,,,,,,,,,,28.46481,0.1023173
1981,2021/11/20 12:31:48,13196.9879,2920.0005,1,4,0,0,0,0,-3.004478,3.351754,-10.070271154412,2.27804,2.43716,8.950218,9.025662,,-0.000290855503408238,,2.62623596191406,,,,,,,,,,,,,,,,,,28.41809,-0.0290972
1982,2021/11/20 12:31:53,13201.988,2925.0006,1,4,0,0,0,0,-3.004044,3.350144,-10.063979982336,2.27804,2.441332,8.950218,9.039642,,-0.000246490293648094,,,,,,,,,,,,,,,,,,,,28.46043,0.07098913
1983,2021/11/20 12:31:58,13206.9897,2930.0023,1,4,0,0,0,0,-3.004387,3.348755,-10.060955988185,2.27804,2.445505,8.950218,9.053621,,-0.000342379586072639,,,,,,,,,,,,,,,,,,,,28.41908,0.07435203
1984,2021/11/20 12:32:03,13211.9876,2935.0002,1,4,0,0,0,0,-3.004036,3.346752,-10.053763491072,2.27804,2.449676,8.950218,9.067586,,-0.000361730897566304,,2.67230701446533,,,,,,,,,,,,,,,,,,28.4486,-0.02165198
1985,2021/11/20 12:32:08,13216.989,2940.0016,1,4,0,0,0,0,-3.005722,3.344885,-10.05379443197,2.27804,2.453851,8.950218,9.081557,,-0.000412123306887224,,,,,,,,,,,,,,,,,,,,28.43529,0.04835069
1986,2021/11/20 12:32:13,13221.9888,2945.0014,1,4,0,0,0,0,-3.004906,3.343633,-10.047302863498,2.27804,2.458024,8.950218,9.095511,,-0.00037257419899106,,,0.388876110315323,,,,,,,,,,,,,,,,,28.36082,0.08561313
1987,2021/11/20 12:32:18,13226.9876,2950.0002,1,4,0,0,0,0,-3.004707,3.341957,-10.041601591599,2.27804,2.462198,8.950218,9.109467,,-0.000354464689735323,,2.46078896522522,,,,,,,,,,,,,,,,,,28.35725,-0.08108199
1988,2021/11/20 12:32:23,13231.9884,2955.001,1,4,0,0,0,0,-3.00486,3.340233,-10.03693253238,2.27804,2.466368,8.950218,9.123397,,-0.000351195893017575,,,,,,,,,,,,,,,,,,,,28.35593,-0.0247997
1989,2021/11/20 12:32:28,13236.9908,2960.0034,1,4,0,0,0,0,-3.004402,3.338666,-10.030694807732,2.27804,2.470545,8.950218,9.137346,,-0.000279138388577849,,,,,,,,,,,,,,,,,,,,28.46352,0.09169579
1990,2021/11/20 12:32:33,13241.9877,2965.0003,1,4,0,0,0,0,-3.005051,3.336803,-10.027263191953,2.27804,2.474715,8.950218,9.151265,,-0.000333797506755218,,2.43517088890076,,,,,,,,,,,,,,,,,,28.55783,-0.001831651
1991,2021/11/20 12:32:38,13246.9879,2970.0005,1,4,0,0,0,0,-3.005051,3.335197,-10.022437080047,2.27804,2.478886,8.950218,9.16518,,-0.000268977601081133,,,,,,,,,,,,,,,,,,,,28.52054,0.1035488
1992,2021/11/20 12:32:43,13251.9902,2975.0028,1,4,0,0,0,0,-3.004982,3.33327,-10.01641635114,2.27804,2.483063,8.950218,9.179108,,-0.000271002703811973,,,0.402101814746857,,,,,,,,,,,,,,,,,28.55533,0.06727755
1993,2021/11/20 12:32:48,13256.9904,2980.003,1,4,0,0,0,0,-3.004677,3.331578,-10.010315790306,2.27804,2.48724,8.950218,9.193027,,-0.000278146704658866,,2.4568510055542,,,,,,,,,,,,,,,,,,28.51777,0.07774651
1994,2021/11/20 12:32:53,13261.9895,2985.0021,1,4,0,0,0,0,-3.004128,3.329869,-10.003352699232,2.27804,2.491408,8.950218,9.206909,,-0.00056631991174072,,,,,,,,,,,,,,,,,,,,28.50017,0.1229745
1995,2021/11/20 12:32:58,13266.989,2990.0016,1,4,0,0,0,0,-3.004967,3.327943,-10.000358892881,2.27804,2.495585,8.950218,9.220813,,-0.000300095387501642,,,,,,,,,,,,,,,,,,,,28.49223,0.0140363
1996,2021/11/20 12:33:03,13271.988,2995.0006,1,4,0,0,0,0,-3.004097,3.326129,-9.992014150513,2.27804,2.499754,8.950218,9.234685,,-0.000364652485586703,,2.18337106704712,,,,,,,,,,,,,,,,,,28.35913,0.06981015
1997,2021/11/20 12:33:08,13276.9875,3000.0001,1,4,0,0,0,0,-3.00444,3.323989,-9.98672551116,2.27804,2.503926,8.950218,9.248557,,-0.000452845793915913,,,,,,,,,,,,,,,,,,,,28.37233,0.05902946
1998,2021/11/20 12:33:13,13281.9876,3005.0002,1,4,0,0,0,0,-3.004311,3.322527,-9.981904413897,2.27804,2.508096,8.950218,9.262414,,-0.000322339008562267,,,0.44711709022522,,,,,,,,,,,,,,,,,28.46669,-0.01033783
1999,2021/11/20 12:33:18,13286.9892,3010.0018,1,4,0,0,0,0,-3.005219,3.320155,-9.977792888945,2.27804,2.512272,8.950218,9.276286,,-0.000574001402128488,,2.27455711364746,,,,,,,,,,,,,,,,,,28.52185,0.08725584
2000,2021/11/20 12:33:23,13291.988,3015.0006,1,4,0,0,0,0,-3.00457,3.318159,-9.96964098663,2.27804,2.51644,8.950218,9.29012,,-0.000281248008832335,,,,,,,,,,,,,,,,,,,,28.47066,0.07968843
2001,2021/11/20 12:33:28,13296.99,3020.0026,1,4,0,0,0,0,-3.005402,3.316212,-9.966550177224,2.27804,2.520618,8.950218,9.303978,,-0.000331457296852022,,2.1046929359436,,,,,,,,,,,,,,,,,,28.32894,0.04230618
2002,2021/11/20 12:33:33,13301.9876,3025.0002,1,4,0,0,0,0,-3.004906,3.314407,-9.959481480742,2.27804,2.524785,8.950218,9.317792,,-0.000464202807052061,,,,,,,,,,,,,,,,,,,,28.15925,-0.02108574
2003,2021/11/20 12:33:38,13306.9876,3030.0002,1,4,0,0,0,0,-3.005112,3.31195,-9.9527806884,2.27804,2.528959,8.950218,9.331623,,-0.000595551275182515,,1.82980501651764,0.483867585659027,,,,,,,,,,,,,,,,,28.495,0.09264529
2004,2021/11/20 12:33:43,13311.9893,3035.0019,1,4,0,0,0,0,-3.004532,3.309877,-9.944631362564,2.27804,2.533137,8.950218,9.345456,,-0.000492705788929015,,,,,,,,,,,,,,,,,,,,28.52402,0.1010281
2005,2021/11/20 12:33:48,13316.9877,3040.0003,1,4,0,0,0,0,-3.004906,3.307442,-9.938552310452,2.27804,2.537306,8.950218,9.359249,,-0.000487802288262174,,,,,,,,,,,,,,,,,,,,28.29332,-0.1061553
2006,2021/11/20 12:33:53,13321.9919,3045.0045,1,4,0,0,0,0,-3.004494,3.305259,-9.930630833946,2.27804,2.541483,8.950218,9.37306,,-0.000365751911886036,,1.98263597488403,,,,,,,,,,,,,,,,,,28.17944,-0.1167881
2007,2021/11/20 12:33:58,13326.9894,3050.002,1,4,0,0,0,0,-3.004585,3.30277,-9.92345320045,2.27804,2.545658,8.950218,9.386854,,-0.000391487003071234,,,0.547030091285706,,,,,,,,,,,,,,,,,28.42443,-0.05634189
2008,2021/11/20 12:34:03,13331.9888,3055.0014,1,4,0,0,0,0,-3.004333,3.300416,-9.915548702528,2.27804,2.549829,8.950218,9.400624,,-0.00038833130383864,,1.80628597736359,,,,,,,,,,,,,,,,,,28.51925,0.01252353
2009,2021/11/20 12:34:08,13336.9879,3060.0005,1,4,0,0,0,0,-3.004913,3.297872,-9.909818445136,2.27804,2.554001,8.950218,9.414389,,-0.000512809085194021,,,,,,,,,,,,,,,,,,,,28.1676,-0.1244861
2010,2021/11/20 12:34:13,13341.9874,3065,1,4,0,0,0,0,-3.00544,3.295367,-9.90402779648,2.27804,2.55817,8.950218,9.428133,,-0.000420382712036371,,1.62936699390411,,,,,,,,,,,,,,,,,,28.36619,-0.07153153
2011,2021/11/20 12:34:18,13346.989,3070.0016,1,4,0,0,0,0,-3.004654,3.292664,-9.893316058256,2.27804,2.562346,8.950218,9.441889,,-0.000499445013701916,,,0.579836189746857,,,,,,,,,,,,,,,,,28.61574,0.07881403
2012,2021/11/20 12:34:23,13351.988,3075.0006,1,4,0,0,0,0,-3.005341,3.289827,-9.887051966007,2.27804,2.566519,8.950218,9.455624,,-0.000817067921161652,,1.62669003009796,,,,,,,,,,,,,,,,,,28.498,0.04035115
2013,2021/11/20 12:34:28,13356.9892,3080.0018,1,4,0,0,0,0,-3.004662,3.28744,-9.87764604528,2.27804,2.570691,8.950218,9.469346,,-0.000621686573140323,,,,,,,,,,,,,,,,,,,,28.25891,-0.03890276
2014,2021/11/20 12:34:33,13361.9898,3085.0024,1,4,0,0,0,0,-3.005058,3.284496,-9.870100980768,2.27804,2.574868,8.950218,9.483071,,-0.000819833425339311,,1.53421795368195,,,,,,,,,,,,,,,,,,28.40983,0.05704999
2015,2021/11/20 12:34:38,13366.9876,3090.0002,1,4,0,0,0,0,-3.003319,3.281669,-9.855898859411,2.27804,2.579041,8.950218,9.496772,,-0.000473517400678247,,1.51830995082855,0.651262283325195,,,,,,,,,,,,,,,,,28.65898,0.1296884
2016,2021/11/20 12:34:43,13371.9917,3095.0043,1,4,0,0,0,0,-3.005798,3.278824,-9.855482621552,2.27804,2.583211,8.950218,9.51045,,-0.000498525099828839,,,,,,,,,,,,,,,,,,,,28.60303,0.09054422
2017,2021/11/20 12:34:48,13376.9875,3100.0001,1,4,0,0,0,0,-3.004478,3.276152,-9.843126608656,2.27804,2.587384,8.950218,9.52413,,-0.000364011008059606,,1.40595901012421,,,,,,,,,,,,,,,,,,28.28506,-0.09110808
2018,2021/11/20 12:34:53,13381.9886,3105.0012,1,4,0,0,0,0,-3.003983,3.272777,-9.831366470791,2.27804,2.59156,8.950218,9.537804,,-0.000469593011075631,,,0.697711527347565,,,,,,,,,,,,,,,,,28.38608,-0.06282508
2019,2021/11/20 12:34:58,13386.9893,3110.0019,1,4,0,0,0,0,-3.00563,3.269826,-9.82788712038,2.27804,2.595731,8.950218,9.551446,,-0.000716814014595002,,1.42910897731781,,,,,,,,,,,,,,,,,,28.68023,0.0425756
2020,2021/11/20 12:35:03,13391.988,3115.0006,1,4,0,0,0,0,-3.00486,3.266998,-9.81687161028,2.27804,2.599901,8.950218,9.565077,,-0.000509499514009804,,1.33103704452515,,,,,,,,,,,,,,,,,,28.51528,-0.02043962
2021,2021/11/20 12:35:08,13396.9882,3120.0008,1,4,0,0,0,0,-3.004677,3.264082,-9.807512111514,2.27804,2.604074,8.950218,9.578704,,-0.000701675482559949,,,,,,,,,,,,,,,,,,,,28.30098,-0.1363999
2022,2021/11/20 12:35:13,13401.9905,3125.0031,1,4,0,0,0,0,-3.004768,3.260592,-9.797322502656,2.27804,2.608251,8.950218,9.59233,,-0.000629891408607364,,1.3714120388031,0.730368316173553,,,,,,,,,,,,,,,,,28.46408,-0.1125288
2023,2021/11/20 12:35:18,13406.9903,3130.0029,1,4,0,0,0,0,-3.004494,3.257234,-9.786340009596,2.27804,2.612423,8.950218,9.605926,,-0.000609215581789613,,,,,,,,,,,,,,,,,,,,28.78631,0.05930126
2024,2021/11/20 12:35:23,13411.9904,3135.003,1,4,0,0,0,0,-3.003792,3.254341,-9.775363461072,2.27804,2.616596,8.950218,9.619514,,-0.000610200280789286,,1.32112896442413,,,,,,,,,,,,,,,,,,28.58892,0.02630532
2025,2021/11/20 12:35:28,13416.989,3140.0016,1,4,0,0,0,0,-3.004951,3.250803,-9.768503725653,2.27804,2.620772,8.950218,9.633095,,-0.000615636992733926,,1.23623502254486,0.78303050994873,,,,,,,,,,,,,,,,,28.44371,-0.05363524
2026,2021/11/20 12:35:33,13421.9883,3145.0009,1,4,0,0,0,0,-3.004326,3.247526,-9.756626797476,2.27804,2.624943,8.950218,9.646648,,-0.000639659585431218,,,,,,,,,,,,,,,,,,,,28.69245,0.0703913
2027,2021/11/20 12:35:38,13426.9891,3150.0017,1,4,0,0,0,0,-3.00415,3.244031,-9.74555572865,2.27804,2.629119,8.950218,9.6602,,-0.000637185818050057,,1.20075595378876,,,,,,,,,,,,,,,,,,28.84624,0.1056576
2028,2021/11/20 12:35:43,13431.9875,3155.0001,1,4,0,0,0,0,-3.004532,3.240326,-9.735663157432,2.27804,2.633288,8.950218,9.673719,,-0.000730635889340192,,1.27400398254395,0.801971077919006,,,,,,,,,,,,,,,,,28.44382,0.002454519
2029,2021/11/20 12:35:48,13436.9894,3160.002,1,4,0,0,0,0,-3.004929,3.236841,-9.726477389289,2.27804,2.637463,8.950218,9.68724,,-0.00063791882712394,,1.12298405170441,,,,,,,,,,,,,,,,,,28.55713,0.02371609
2030,2021/11/20 12:35:53,13441.9898,3165.0024,1,4,0,0,0,0,-3.004494,3.233365,-9.71462574231,2.27804,2.641631,8.950218,9.700726,,-0.000621113111265004,,,0.843398988246918,,,,,,,,,,,,,,,,,28.82874,0.1257843
2031,2021/11/20 12:35:58,13446.9887,3170.0013,1,4,0,0,0,0,-3.004478,3.229794,-9.703845017532,2.27804,2.645808,8.950218,9.714223,,-0.000835398212075233,,1.19647896289825,,,,,,,,,,,,,,,,,,28.43586,-0.07304668
2032,2021/11/20 12:36:03,13451.9878,3175.0004,1,4,0,0,0,0,-3.005341,3.226198,-9.695825123518,2.27804,2.649977,8.950218,9.727682,,-0.000857915787491947,,1.11334598064423,,,,,,,,,,,,,,,,,,28.91067,0.05542159
2033,2021/11/20 12:36:08,13456.9876,3180.0002,1,4,0,0,0,0,-3.004547,3.222337,-9.681662966339,2.27804,2.654153,8.950218,9.741144,,-0.000840801512822509,,,0.882496416568756,,,,,,,,,,,,,,,,,28.5417,-0.09935081
2034,2021/11/20 12:36:13,13461.9886,3185.0012,1,4,0,0,0,0,-3.004402,3.21852,-9.66972792504,2.27804,2.658324,8.950218,9.754577,,-0.000781900307629257,,1.09841895103455,,,,,,,,,,,,,,,,,,28.93581,0.06884813
2035,2021/11/20 12:36:18,13466.9886,3190.0012,1,4,0,0,0,0,-3.004997,3.214929,-9.660852000213,2.27804,2.662498,8.950218,9.768002,,-0.000744384189601988,,1.13902497291565,,,,,,,,,,,,,,,,,,28.57433,-0.1114917
2036,2021/11/20 12:36:23,13471.9893,3195.0019,1,4,0,0,0,0,-3.004059,3.210912,-9.645769091808,2.27804,2.666669,8.950218,9.781404,,-0.000822292116936296,,1.10894799232483,0.923819482326508,,,,,,,,,,,,,,,,,28.94552,0.1011276
2037,2021/11/20 12:36:28,13476.9888,3200.0014,1,4,0,0,0,0,-3.004639,3.206853,-9.635435591067,2.27804,2.670845,8.950218,9.794803,,-0.000608291884418577,,,,,,,,,,,,,,,,,,,,28.63782,-0.01201391
2038,2021/11/20 12:36:33,13481.989,3205.0016,1,4,0,0,0,0,-3.004326,3.202793,-9.622234282518,2.27804,2.675016,8.950218,9.80817,,-0.000798108521848917,,1.0308940410614,0.966853022575378,,,,,,,,,,,,,,,,,28.9349,0.06665587
2039,2021/11/20 12:36:38,13486.9895,3210.0021,1,4,0,0,0,0,-3.004623,3.198907,-9.611509547061,2.27804,2.679186,8.950218,9.821519,,-0.00105073803570122,,1.03631901741028,,,,,,,,,,,,,,,,,,28.85526,0.0450778
2040,2021/11/20 12:36:43,13491.9902,3215.0028,1,4,0,0,0,0,-3.004547,3.194833,-9.599025905651,2.27804,2.683363,8.950218,9.834874,,-0.000880202511325479,,1.03566002845764,,,,,,,,,,,,,,,,,,28.69254,-0.05882621
2041,2021/11/20 12:36:48,13496.9874,3220,1,4,0,0,0,0,-3.004707,3.190611,-9.586851205977,2.27804,2.687528,8.950218,9.84817,,-0.000744644610676914,,1.01111102104187,0.944045722484589,,,,,,,,,,,,,,,,,28.99706,0.08247077
2042,2021/11/20 12:36:53,13501.9882,3225.0008,1,4,0,0,0,0,-3.005692,3.186628,-9.578022286576,2.27804,2.691705,8.950218,9.861488,,-0.00134633202105761,,0.989542305469513,,,,,,,,,,,,,,,,,,29.12302,0.1236558
2043,2021/11/20 12:36:58,13506.9924,3230.005,1,4,0,0,0,0,-3.0056,3.182054,-9.5639815024,2.27804,2.695879,8.950218,9.874781,,-0.000881194078829139,,,1.00823497772217,,,,,,,,,,,,,,,,,29.00897,0.09639323
2044,2021/11/20 12:37:03,13511.9874,3235,1,4,0,0,0,0,-3.004189,3.177817,-9.546762875413,2.27804,2.700052,8.950218,9.888052,,-0.00096268649213016,,0.983002781867981,,,,,,,,,,,,,,,,,,28.81116,-0.0974822
2045,2021/11/20 12:37:08,13516.9902,3240.0028,1,4,0,0,0,0,-3.004181,3.173636,-9.534176972116,2.27804,2.704229,8.950218,9.901317,,-0.000751066894736141,,0.99919468164444,,,,,,,,,,,,,,,,,,28.70805,-0.1261103
2046,2021/11/20 12:37:13,13521.9893,3245.0019,1,4,0,0,0,0,-3.004189,3.169405,-9.521491637545,2.27804,2.708399,8.950218,9.914541,,-0.000821965921204537,,0.908292889595032,1.02391195297241,,,,,,,,,,,,,,,,,28.88823,-0.09511948
2047,2021/11/20 12:37:18,13526.9909,3250.0035,1,4,0,0,0,0,-3.00473,3.164807,-9.50939053711,2.27804,2.712575,8.950218,9.927767,,-0.000728291692212224,,0.979214072227478,,,,,,,,,,,,,,,,,,29.2067,0.08838534
2048,2021/11/20 12:37:23,13531.9892,3255.0018,1,4,0,0,0,0,-3.004654,3.160163,-9.495196398602,2.27804,2.716744,8.950218,9.940952,,-0.000790332909673452,,0.895904779434204,1.06199502944946,,,,,,,,,,,,,,,,,28.98297,-0.03328145
2049,2021/11/20 12:37:28,13536.9909,3260.0035,1,4,0,0,0,0,-3.004822,3.155451,-9.481568584722,2.27804,2.720918,8.950218,9.954131,,-0.00115525303408504,,0.930449724197388,,,,,,,,,,,,,,,,,,28.91723,-0.06554842
2050,2021/11/20 12:37:33,13541.9878,3265.0004,1,4,0,0,0,0,-3.004044,3.151378,-9.466878172632,2.27804,2.725087,8.950218,9.967279,,-0.00114788603968918,,0.913392186164856,1.08323001861572,,,,,,,,,,,,,,,,,29.29304,0.07272363
2051,2021/11/20 12:37:38,13546.9903,3270.0029,1,4,0,0,0,0,-3.004295,3.146389,-9.452680740755,2.27804,2.729264,8.950218,9.980432,,-0.000834832724649459,,,,,,,,,,,,,,,,,,,,29.15517,0.04997075
2052,2021/11/20 12:37:43,13551.988,3275.0006,1,4,0,0,0,0,-3.006554,3.141727,-9.445771878758,2.27804,2.733432,8.950218,9.993534,,-0.000914056785404682,,0.897495687007904,1.11363899707794,,,,,,,,,,,,,,,,,28.93353,-0.05578101
2053,2021/11/20 12:37:48,13556.9894,3280.002,1,4,0,0,0,0,-3.005051,3.137049,-9.426992234499,2.27804,2.737604,8.950218,10.00663,,-0.000964199483860284,,0.866792380809784,,,,,,,,,,,,,,,,,,29.31109,0.08946121
2054,2021/11/20 12:37:53,13561.9896,3285.0022,1,4,0,0,0,0,-3.003929,3.132196,-9.408894398084,2.27804,2.741783,8.950218,10.01973,,-0.00114704202860594,,0.905596375465393,1.1633939743042,,,,,,,,,,,,,,,,,29.01601,-0.03551722
2055,2021/11/20 12:37:58,13566.9906,3290.0032,1,4,0,0,0,0,-3.005974,3.127401,-9.400886093574,2.27804,2.745952,8.950218,10.03278,,-0.00118053704500198,,0.862228393554688,,,,,,,,,,,,,,,,,,29.19965,-0.05764008
2056,2021/11/20 12:38:03,13571.9892,3295.0018,1,4,0,0,0,0,-3.00457,3.122334,-9.38127106638,2.27804,2.75013,8.950218,10.04584,,-0.00112296803854406,,0.884199619293213,1.15246999263763,,,,,,,,,,,,,,,,,29.13058,-0.01061261
2057,2021/11/20 12:38:08,13576.9889,3300.0015,1,4,0,0,0,0,-3.004059,3.117511,-9.365186977149,2.27804,2.7543,8.950218,10.05885,,-0.000910930102691054,,0.84580671787262,,,,,,,,,,,,,,,,,,29.1825,-0.03881991
2058,2021/11/20 12:38:13,13581.9877,3305.0003,1,4,0,0,0,0,-3.00415,3.112328,-9.3499001612,2.27804,2.758471,8.950218,10.07184,,-0.000650757923722267,,0.78532087802887,1.19489598274231,,,,,,,,,,,,,,,,,29.17555,0.06074488
2059,2021/11/20 12:38:18,13586.9899,3310.0025,1,4,0,0,0,0,-3.004982,3.107561,-9.338164868902,2.27804,2.762641,8.950218,10.08481,,-0.000887679285369813,,0.842638373374939,,,,,,,,,,,,,,,,,,29.17991,0.03314257
2060,2021/11/20 12:38:23,13591.9886,3315.0012,1,4,0,0,0,0,-3.005035,3.102606,-9.32343962121,2.27804,2.766815,8.950218,10.09777,,-0.00099096167832613,,0.889157712459564,1.18042898178101,,,,,,,,,,,,,,,,,29.34372,0.07874131
2061,2021/11/20 12:38:28,13596.9879,3320.0005,1,4,0,0,0,0,-3.005142,3.097403,-9.308135846226,2.27804,2.770988,8.950218,10.11071,,-0.00119370594620705,,0.794112026691437,,,,,,,,,,,,,,,,,,29.10011,-0.05095124
2062,2021/11/20 12:38:33,13601.9885,3325.0011,1,4,0,0,0,0,-3.004654,3.092351,-9.291444801554,2.27804,2.775162,8.950218,10.12362,,-0.000796451116912067,,0.819402575492859,1.25141096115112,,,,,,,,,,,,,,,,,29.39385,0.07239938
2063,2021/11/20 12:38:38,13606.988,3330.0006,1,4,0,0,0,0,-3.004822,3.086823,-9.275353660506,2.27804,2.779331,8.950218,10.1365,,-0.00133239303249866,,0.816851019859314,,,,,,,,,,,,,,,,,,29.34988,0.07197201
2064,2021/11/20 12:38:43,13611.9877,3335.0003,1,4,0,0,0,0,-3.004601,3.08161,-9.25900848761,2.27804,2.783508,8.950218,10.14939,,-0.00108159799128771,,0.778147220611572,1.2411390542984,,,,,,,,,,,,,,,,,29.11557,-0.03700733
2065,2021/11/20 12:38:48,13616.9906,3340.0032,1,4,0,0,0,0,-3.004807,3.076496,-9.244276716272,2.27804,2.787685,8.950218,10.16225,,-0.00116050697397441,,0.806995809078217,,,,,,,,,,,,,,,,,,29.28251,0.03785312
2066,2021/11/20 12:38:53,13621.9895,3345.0021,1,4,0,0,0,0,-3.005325,3.07132,-9.230314779,2.27804,2.791857,8.950218,10.17507,,-0.00120211800094694,,0.801212787628174,1.2601660490036,,,,,,,,,,,,,,,,,29.4495,0.07906497
2067,2021/11/20 12:38:58,13626.9892,3350.0018,1,4,0,0,0,0,-3.003952,3.065813,-9.209555092976,2.27804,2.796025,8.950218,10.18786,,-0.00108877802267671,,0.791326224803925,,,,,,,,,,,,,,,,,,29.23756,0.02791226
2068,2021/11/20 12:39:03,13631.9874,3355,1,4,0,0,0,0,-3.003967,3.06047,-9.19355088449,2.27804,2.800196,8.950218,10.20064,,-0.000924349122215062,,0.767292320728302,1.27428901195526,,,,,,,,,,,,,,,,,29.31637,0.03121912
2069,2021/11/20 12:39:08,13636.989,3360.0016,1,4,0,0,0,0,-3.004768,3.055191,-9.180140150688,2.27804,2.804373,8.950218,10.21341,,-0.00129766494501382,,0.780540823936462,,,,,,,,,,,,,,,,,,29.42032,0.09202957
2070,2021/11/20 12:39:13,13641.9882,3365.0008,1,4,0,0,0,0,-3.004387,3.049963,-9.163269187681,2.27804,2.808545,8.950218,10.22615,,-0.00106657203286886,,0.765366315841675,1.29621601104736,,,,,,,,,,,,,,,,,29.2063,-0.08172452
2071,2021/11/20 12:39:18,13646.9889,3370.0015,1,4,0,0,0,0,-3.005547,3.044087,-9.149146550589,2.27804,2.812715,8.950218,10.23885,,-0.00123046699445695,,0.76541930437088,,,,,,,,,,,,,,,,,,29.46654,0.00539422
2072,2021/11/20 12:39:23,13651.9903,3375.0029,1,4,0,0,0,0,-3.003937,3.038761,-9.128246602057,2.27804,2.816895,8.950218,10.25156,,-0.0012343080015853,,0.776218771934509,1.34004998207092,,,,,,,,,,,,,,,,,29.32427,-0.05573809
2073,2021/11/20 12:39:28,13656.9917,3380.0043,1,4,0,0,0,0,-3.004295,3.03347,-9.11343875365,2.27804,2.821069,8.950218,10.26424,,-0.00119864603038877,,0.760384917259216,,,,,,,,,,,,,,,,,,29.42596,0.06988466
2074,2021/11/20 12:39:33,13661.9878,3385.0004,1,4,0,0,0,0,-3.003845,3.027829,-9.095129002505,2.27804,2.825234,8.950218,10.27686,,-0.00100468704476953,,0.757901191711426,1.28886198997498,,,,,,,,,,,,,,,,,29.57116,0.02315462
2075,2021/11/20 12:39:38,13666.9886,3390.0012,1,4,0,0,0,0,-3.004761,3.022149,-9.080835451389,2.27804,2.829408,8.950218,10.28949,,-0.00131676101591438,,0.754019975662231,1.32033801078796,,,,,,,,,,,,,,,,,29.25037,-0.06823719
2076,2021/11/20 12:39:43,13671.9885,3395.0011,1,4,0,0,0,0,-3.00457,3.016598,-9.06357985286,2.27804,2.833584,8.950218,10.3021,,-0.00101969600655138,,0.754385888576508,,,,,,,,,,,,,,,,,,29.60597,0.09019554
2077,2021/11/20 12:39:48,13676.9893,3400.0019,1,4,0,0,0,0,-3.005493,3.011131,-9.049933142583,2.27804,2.837751,8.950218,10.31466,,-0.00103189703077078,,0.74510270357132,1.3170759677887,,,,,,,,,,,,,,,,,29.68608,0.05900145
2078,2021/11/20 12:39:53,13681.9903,3405.0029,1,4,0,0,0,0,-3.005051,3.005341,-9.031202977391,2.27804,2.841931,8.950218,10.32723,,-0.00104432902298868,,0.754448175430298,,,,,,,,,,,,,,,,,,29.57039,-0.01731575
2079,2021/11/20 12:39:58,13686.9896,3410.0022,1,4,0,0,0,0,-3.00386,2.99982,-9.0110393052,2.27804,2.846101,8.950218,10.33975,,-0.00115442904643714,,0.73779571056366,1.38087403774261,,,,,,,,,,,,,,,,,29.50166,-0.05171895
2080,2021/11/20 12:40:03,13691.9884,3415.001,1,4,0,0,0,0,-3.003769,2.993952,-8.993140205088,2.27804,2.850267,8.950218,10.35224,,-0.000896458688657731,,0.717024087905884,,,,,,,,,,,,,,,,,,29.36882,-0.05816042
2081,2021/11/20 12:40:08,13696.9889,3420.0015,1,4,0,0,0,0,-3.004562,2.988457,-8.979004340834,2.27804,2.854441,8.950218,10.36472,,-0.00106247898656875,,0.754286527633667,1.34551000595093,,,,,,,,,,,,,,,,,29.31238,-0.07746756
2082,2021/11/20 12:40:13,13701.9881,3425.0007,1,4,0,0,0,0,-3.004639,2.982358,-8.960909158762,2.27804,2.858616,8.950218,10.37718,,-0.00115347001701593,,0.69407457113266,1.39047694206238,,,,,,,,,,,,,,,,,29.57515,0.06943405
2083,2021/11/20 12:40:18,13706.9884,3430.001,1,4,0,0,0,0,-3.005203,2.976485,-8.944941651455,2.27804,2.862786,8.950218,10.38961,,-0.00124592497013509,,0.730845808982849,,,,,,,,,,,,,,,,,,29.8316,0.06381154
2084,2021/11/20 12:40:23,13711.9915,3435.0041,1,4,0,0,0,0,-3.005539,2.970856,-8.929023571384,2.27804,2.866968,8.950218,10.40205,,-0.00124636897817254,,0.706991791725159,1.39816904067993,,,,,,,,,,,,,,,,,29.69663,-0.008237362
2085,2021/11/20 12:40:28,13716.9881,3440.0007,1,4,0,0,0,0,-3.004509,2.964732,-8.907563976588,2.27804,2.871135,8.950218,10.41441,,-0.00110915303230286,,0.714577794075012,,,,,,,,,,,,,,,,,,29.46428,-0.06172478
2086,2021/11/20 12:40:33,13721.9922,3445.0048,1,4,0,0,0,0,-3.004784,2.958824,-8.890627014016,2.27804,2.875314,8.950218,10.42679,,-0.0013098509516567,,0.698190927505493,1.48843801021576,,,,,,,,,,,,,,,,,29.45545,-0.04072487
2087,2021/11/20 12:40:38,13726.9879,3450.0005,1,4,0,0,0,0,-3.004677,2.9527,-8.8719097779,2.27804,2.879483,8.950218,10.43911,,-0.00128849397879094,,0.668935477733612,1.40507304668427,,,,,,,,,,,,,,,,,29.59628,0.003036261
2088,2021/11/20 12:40:43,13731.9886,3455.0012,1,4,0,0,0,0,-3.004311,2.94653,-8.85229249083,2.27804,2.883657,8.950218,10.45142,,-0.00148641096893698,,0.67633718252182,,,,,,,,,,,,,,,,,,29.80129,0.0816685
2089,2021/11/20 12:40:48,13736.989,3460.0016,1,4,0,0,0,0,-3.005196,2.940187,-8.835838211652,2.27804,2.88783,8.950218,10.46371,,-0.00122906896285713,,0.663843929767609,1.49350595474243,,,,,,,,,,,,,,,,,29.87343,0.0613296
2090,2021/11/20 12:40:53,13741.9879,3465.0005,1,4,0,0,0,0,-3.00489,2.933759,-8.81562308151,2.27804,2.891998,8.950218,10.47595,,-0.00147099397145212,,0.661379218101501,,,,,,,,,,,,,,,,,,29.51842,-0.1308519
2091,2021/11/20 12:40:58,13746.9909,3470.0035,1,4,0,0,0,0,-3.005005,2.927439,-8.796968832195,2.27804,2.896174,8.950218,10.48818,,-0.00116620399057865,,0.66737687587738,1.51056098937988,,,,,,,,,,,,,,,,,29.87602,-0.03947258
2092,2021/11/20 12:41:03,13751.9902,3475.0028,1,4,0,0,0,0,-3.004662,2.920845,-8.77615197939,2.27804,2.900343,8.950218,10.50038,,-0.00117490405682474,,0.636772215366364,1.59020805358887,,,,,,,,,,,,,,,,,29.85899,0.08282304
2093,2021/11/20 12:41:08,13756.9885,3480.0011,1,4,0,0,0,0,-3.004036,2.914181,-8.754304634516,2.27804,2.904519,8.950218,10.51256,,-0.00143852503970265,,0.638120472431183,,,,,,,,,,,,,,,,,,29.5936,0.001111031
2094,2021/11/20 12:41:13,13761.9874,3485,1,4,0,0,0,0,-3.005981,2.907413,-8.739628237153,2.27804,2.908694,8.950218,10.52471,,-0.00152785703539848,,0.64005309343338,1.56147503852844,,,,,,,,,,,,,,,,,29.74854,-0.08234799
2095,2021/11/20 12:41:18,13766.9895,3490.0021,1,4,0,0,0,0,-3.004967,2.900566,-8.716105111322,2.27804,2.91287,8.950218,10.53684,,-0.00123897299636155,,0.56725287437439,1.63832998275757,,,,,,,,,,,,,,,,,29.81585,0.05898714
2096,2021/11/20 12:41:23,13771.9911,3495.0037,1,4,0,0,0,0,-3.005272,2.89347,-8.69566437384,2.27804,2.917044,8.950218,10.54893,,-0.00136978703085333,,0.580330491065979,,,,,,,,,,,,,,,,,,30.02604,0.08629084
2097,2021/11/20 12:41:28,13776.989,3500.0016,1,4,0,0,0,0,-3.004852,2.886106,-8.672321386312,2.27804,2.921214,8.950218,10.56098,,-0.00147582101635635,,0.613039672374725,1.70278298854828,,,,,,,,,,,,,,,,,29.90912,-0.01411557
2098,2021/11/20 12:41:33,13781.9896,3505.0022,1,4,0,0,0,0,-3.005219,2.878825,-8.651499587675,2.27804,2.925389,8.950218,10.57302,,-0.00178547494579107,,0.56025642156601,1.74028205871582,,,,,,,,,,,,,,,,,29.84747,-0.06376028
2099,2021/11/20 12:41:38,13786.9875,3510.0001,1,4,0,0,0,0,-3.003769,2.871438,-8.625136449822,2.27804,2.929553,8.950218,10.58499,,-0.00143967603798956,,0.559790790081024,1.7517009973526,,,,,,,,,,,,,,,,,29.75114,-0.06743193
2100,2021/11/20 12:41:43,13791.99,3515.0026,1,4,0,0,0,0,-3.004654,2.863906,-8.605046618524,2.27804,2.933735,8.950218,10.59698,,-0.0017885590204969,,0.530750870704651,,,,,,,,,,,,,,,,,,29.74151,-0.05210221
2101,2021/11/20 12:41:48,13796.9892,3520.0018,1,4,0,0,0,0,-3.00502,2.855852,-8.58189237704,2.27804,2.937906,8.950218,10.60891,,-0.00180265097878873,,0.516533315181732,1.84387099742889,,,,,,,,,,,,,,,,,30.05506,0.0545609
2102,2021/11/20 12:41:53,13801.9892,3525.0018,1,4,0,0,0,0,-3.004745,2.847495,-8.555996363775,2.27804,2.94208,8.950218,10.62081,,-0.0016599940136075,,0.523680686950684,1.9282009601593,,,,,,,,,,,,,,,,,30.17066,0.04975796
2103,2021/11/20 12:41:58,13806.9898,3530.0024,1,4,0,0,0,0,-3.005775,2.839442,-8.53472377755,2.27804,2.946248,8.950218,10.63266,,-0.00181616004556417,,0.509338676929474,1.94727098941803,,,,,,,,,,,,,,,,,29.88534,-0.1160574
2104,2021/11/20 12:42:03,13811.9876,3535.0002,1,4,0,0,0,0,-3.004616,2.830865,-8.50566227284,2.27804,2.950422,8.950218,10.6445,,-0.00140088703483343,,0.485388696193695,2.01340103149414,,,,,,,,,,,,,,,,,29.92923,0.014956
2105,2021/11/20 12:42:08,13816.9885,3540.0011,1,4,0,0,0,0,-3.006668,2.822124,-8.485189922832,2.27804,2.954598,8.950218,10.6563,,-0.00174717104528099,,0.47387421131134,2.07507491111755,,,,,,,,,,,,,,,,,30.15581,0.05081892
