Repository: HVES-Battery-Testing-Consortium/LG-HG2

# Battery Testing Consortium (BTC)
The Battery Testing Consortium (BTC) has been developed within the High Voltage and Energy Storage Lab at Oxford Brookes University to provide accurate and comprehensive cell data to Formula Student Electric teams. Through the BTC, we aim to provide FS teams with information for improved and informed decisions for cell selection, pack architecture design, thermal cooling requirements, and end of life predictions. A range of tests are completed to provide a comprehensive electrochemical lithium-ion characterisation for modelling, validation, and battery management parameterisation.

File: Data/Round1/LG_HG2/Package 3/211120_BTC_CellCond_LG_HG2_10_25C/211120_BTC_CellCond_LG_HG2_10_25C_Channel_8_Wb_1.CSV (part 20 of 57)
Data_Point,Date_Time,Test_Time(s),Step_Time(s),Cycle_Index,Step_Index,TC_Counter1,TC_Counter2,TC_Counter3,TC_Counter4,Current(A),Voltage(V),Power(W),Charge_Capacity(Ah),Discharge_Capacity(Ah),Charge_Energy(Wh),Discharge_Energy(Wh),ACR(Ohm),dV/dt(V/s),Internal_Resistance(Ohm),dQ/dV(Ah/V),dV/dQ(V/Ah),MetaCode_MV_UD1,MetaCode_MV_UD2,MetaCode_MV_UD3,MetaCode_MV_UD4,MetaCode_MV_UD5,MetaCode_MV_UD6,MetaCode_MV_UD7,MetaCode_MV_UD8,MetaCode_MV_UD9,MetaCode_MV_UD10,MetaCode_MV_UD11,MetaCode_MV_UD12,MetaCode_MV_UD13,MetaCode_MV_UD14,MetaCode_MV_UD15,MetaCode_MV_UD16,Aux_Temperature_1(C),Aux_dT/dt_1(C)
4068,2021/11/20 16:44:22,28350.5162,950.0009,1,13,0,0,0,0,-3.052521,3.825781,-11.678276843901,5.299038,3.853457,20.48133,14.08569,,-0.000396858988096938,,3.14498901367188,,,,,,,,,,,,,,,,,,26.98866,-0.07368684
4069,2021/11/20 16:44:27,28355.5153,955,1,13,0,0,0,0,-3.051918,3.824208,-11.671169230944,5.299038,3.8577,20.48133,14.10192,,-0.000312608201056719,,,,,,,,,,,,,,,,,,,,27.02142,0.07988214
4070,2021/11/20 16:44:32,28360.5182,960.0029,1,13,0,0,0,0,-3.052391,3.822947,-11.669129016277,5.299038,3.861942,20.48133,14.11814,,-0.000255908293183893,,,,,,,,,,,,,,,,,,,,27.00328,-0.0002759695
4071,2021/11/20 16:44:37,28365.5174,965.0021,1,13,0,0,0,0,-3.053535,3.821635,-11.669496229725,5.299038,3.866182,20.48133,14.13435,,-0.000309842289425433,,,0.323998391628265,,,,,,,,,,,,,,,,,26.93777,-0.08902669
4072,2021/11/20 16:44:42,28370.5182,970.0029,1,13,0,0,0,0,-3.052826,3.820176,-11.662332617376,5.299038,3.870421,20.48133,14.15055,,-0.000301544409012422,,3.1454439163208,,,,,,,,,,,,,,,,,,26.91167,0.00277102
4073,2021/11/20 16:44:47,28375.5171,975.0018,1,13,0,0,0,0,-3.053314,3.818721,-11.659754291394,5.299038,3.874656,20.48133,14.16672,,-0.000238093794905581,,,,,,,,,,,,,,,,,,,,26.8192,-0.1183343
4074,2021/11/20 16:44:52,28380.5164,980.0011,1,13,0,0,0,0,-3.051918,3.817692,-11.651282933256,5.299038,3.878898,20.48133,14.18292,,-0.000212084996746853,,,,,,,,,,,,,,,,,,,,26.90238,-0.04467547
4075,2021/11/20 16:44:57,28385.5158,985.0005,1,13,0,0,0,0,-3.052032,3.816241,-11.647289651712,5.299038,3.883135,20.48133,14.19909,,-0.000257244799286127,,,,,,,,,,,,,,,,,,,,26.99043,-0.1017278
4076,2021/11/20 16:45:02,28390.5165,990.0012,1,13,0,0,0,0,-3.052376,3.814848,-11.644350478848,5.299038,3.887373,20.48133,14.21526,,-0.00024826850858517,,3.15224003791809,,,,,,,,,,,,,,,,,,27.11827,-0.02184272
4077,2021/11/20 16:45:07,28395.5173,995.002,1,13,0,0,0,0,-3.052902,3.813476,-11.642168507352,5.299038,3.891607,20.48133,14.23141,,,,,,,,,,,,,,,,,,,,,,27.11296,0.06206453
4078,2021/11/20 16:45:12,28400.5182,1000.0029,1,13,0,0,0,0,-3.052521,3.812216,-11.636869396536,5.299038,3.89585,20.48133,14.24759,,-0.000223733397433534,,,,,,,,,,,,,,,,,,,,27.08683,-0.0963521
4079,2021/11/20 16:45:17,28405.5174,1005.0021,1,13,0,0,0,0,-3.052467,3.810945,-11.632783851315,5.299038,3.900089,20.48133,14.26374,,-0.000219906301936135,,3.1679379940033,0.318293899297714,,,,,,,,,,,,,,,,,26.96659,-0.09796917
4080,2021/11/20 16:45:22,28410.5165,1010.0012,1,13,0,0,0,0,-3.051384,3.809375,-11.623865925,5.299038,3.904322,20.48133,14.27987,,-0.000212750601349398,,,,,,,,,,,,,,,,,,,,26.91875,-0.03747642
4081,2021/11/20 16:45:27,28415.5159,1015.0006,1,13,0,0,0,0,-3.052101,3.808171,-11.622922517271,5.299038,3.908562,20.48133,14.29602,,-0.000201595001271926,,,,,,,,,,,,,,,,,,,,26.88822,-0.03636122
4082,2021/11/20 16:45:32,28420.5171,1020.0018,1,13,0,0,0,0,-3.052124,3.807125,-11.6198175835,5.299038,3.912807,20.48133,14.31219,,-0.000256295286817476,,,,,,,,,,,,,,,,,,,,26.92625,-0.1020342
4083,2021/11/20 16:45:37,28425.5171,1025.0018,1,13,0,0,0,0,-3.052887,3.806014,-11.619330662418,5.299038,3.917044,20.48133,14.32831,,-0.000255824386840686,,3.18224310874939,,,,,,,,,,,,,,,,,,26.98774,-0.011608
4084,2021/11/20 16:45:42,28430.5173,1030.002,1,13,0,0,0,0,-3.051178,3.804189,-11.607257784642,5.299038,3.921283,20.48133,14.34444,,,,,,,,,,,,,,,,,,,,,,27.15052,-0.07285595
4085,2021/11/20 16:45:47,28435.5154,1035.0001,1,13,0,0,0,0,-3.051849,3.803035,-11.606288561715,5.299038,3.925521,20.48133,14.36056,,-0.000174311004229821,,,,,,,,,,,,,,,,,,,,27.25624,0.06758392
4086,2021/11/20 16:45:52,28440.5165,1040.0012,1,13,0,0,0,0,-3.052376,3.801912,-11.604864942912,5.299038,3.929756,20.48133,14.37667,,-0.000204099298571236,,,,,,,,,,,,,,,,,,,,27.30618,0.07088482
4087,2021/11/20 16:45:57,28445.5173,1045.002,1,13,0,0,0,0,-3.052231,3.800634,-11.600412914454,5.299038,3.933997,20.48133,14.39279,,-0.000202188602997921,,3.43047595024109,0.298675805330276,,,,,,,,,,,,,,,,,27.15232,0.09413481
4088,2021/11/20 16:46:02,28450.5185,1050.0032,1,13,0,0,0,0,-3.052589,3.79927,-11.59760981003,5.299038,3.938237,20.48133,14.4089,,-0.000168730897712521,,,,,,,,,,,,,,,,,,,,26.95816,-0.02185285
4089,2021/11/20 16:46:07,28455.5174,1055.0021,1,13,0,0,0,0,-3.051926,3.79807,-11.59142858282,5.299038,3.942479,20.48133,14.42502,,-0.000327332498272881,,,,,,,,,,,,,,,,,,,,26.89621,-0.05697966
4090,2021/11/20 16:46:12,28460.5159,1060.0006,1,13,0,0,0,0,-3.051796,3.796913,-11.587403905748,5.299038,3.946717,20.48133,14.44111,,-0.00026580729172565,,,,,,,,,,,,,,,,,,,,26.99662,-0.1042211
4091,2021/11/20 16:46:17,28465.516,1065.0007,1,13,0,0,0,0,-3.052536,3.79547,-11.58580881192,5.299038,3.950951,20.48133,14.45718,,-0.000208926605409943,,3.35045695304871,,,,,,,,,,,,,,,,,,27.18021,0.01313746
4092,2021/11/20 16:46:22,28470.5168,1070.0015,1,13,0,0,0,0,-3.052231,3.79416,-11.58065277096,5.299038,3.955192,20.48133,14.47327,,-0.000255636492511258,,,,,,,,,,,,,,,,,,,,27.30797,0.05819321
4093,2021/11/20 16:46:27,28475.5158,1075.0005,1,13,0,0,0,0,-3.052628,3.793243,-11.579359792604,5.299038,3.959431,20.48133,14.48936,,,,,,,,,,,,,,,,,,,,,,27.05546,0.1001894
4094,2021/11/20 16:46:32,28480.5162,1080.0009,1,13,0,0,0,0,-3.052322,3.792101,-11.574713308522,5.299038,3.963671,20.48133,14.50544,,-0.000215280495467596,,,,,,,,,,,,,,,,,,,,26.82278,-0.1318562
4095,2021/11/20 16:46:37,28485.5171,1085.0018,1,13,0,0,0,0,-3.052048,3.790671,-11.569309844208,5.299038,3.967909,20.48133,14.52151,,-0.000340723403496668,,3.49947595596313,0.299953788518906,,,,,,,,,,,,,,,,,27.09482,0.05639732
4096,2021/11/20 16:46:42,28490.5171,1090.0018,1,13,0,0,0,0,-3.052338,3.789417,-11.566581506946,5.299038,3.972145,20.48133,14.53756,,-0.0003091768885497,,,,,,,,,,,,,,,,,,,,27.30048,-0.00371635
4097,2021/11/20 16:46:47,28495.5156,1095.0003,1,13,0,0,0,0,-3.053284,3.788269,-11.566661125396,5.299038,3.976385,20.48133,14.55363,,-0.000289076706394553,,,,,,,,,,,,,,,,,,,,27.12803,0.07755995
4098,2021/11/20 16:46:52,28500.5183,1100.003,1,13,0,0,0,0,-3.052444,3.786992,-11.559581008448,5.299038,3.980628,20.48133,14.56969,,-0.000188005593372509,,,,,,,,,,,,,,,,,,,,26.94221,-0.09262621
4099,2021/11/20 16:46:57,28505.5195,1105.0042,1,13,0,0,0,0,-3.053192,3.785618,-11.558218592656,5.299038,3.984864,20.48133,14.58574,,,,3.37092804908752,,,,,,,,,,,,,,,,,,26.96562,-0.08707404
4100,2021/11/20 16:47:02,28510.5181,1110.0028,1,13,0,0,0,0,-3.053223,3.78434,-11.55443392782,5.299038,3.989106,20.48133,14.60179,,-0.000233315106015652,,,,,,,,,,,,,,,,,,,,27.2443,0.03179193
4101,2021/11/20 16:47:07,28515.5162,1115.0009,1,13,0,0,0,0,-3.052536,3.783226,-11.548433561136,5.299038,3.993341,20.48133,14.61782,,-0.000265199487330392,,,,,,,,,,,,,,,,,,,,27.24477,0.02225637
4102,2021/11/20 16:47:12,28520.5192,1120.0039,1,13,0,0,0,0,-3.052589,3.781902,-11.544592444278,5.299038,3.997586,20.48133,14.63387,,-0.000177960406290367,,,,,,,,,,,,,,,,,,,,26.99435,0.06979048
4103,2021/11/20 16:47:17,28525.5184,1125.0031,1,13,0,0,0,0,-3.052307,3.780816,-11.540211142512,5.299038,4.001821,20.48133,14.64988,,-0.000265408889390528,,3.51994490623474,0.290219992399216,,,,,,,,,,,,,,,,,26.94226,-0.1193988
4104,2021/11/20 16:47:22,28530.5191,1130.0038,1,13,0,0,0,0,-3.051888,3.779695,-11.53520581416,5.299038,4.006061,20.48133,14.66591,,-0.000180176895810291,,,,,,,,,,,,,,,,,,,,27.315,0.1312774
4105,2021/11/20 16:47:27,28535.5177,1135.0024,1,13,0,0,0,0,-3.052597,3.778442,-11.534060713874,5.299038,4.010293,20.48133,14.68191,,-0.000318269507260993,,,,,,,,,,,,,,,,,,,,27.34246,0.06894946
4106,2021/11/20 16:47:32,28540.5177,1140.0024,1,13,0,0,0,0,-3.052246,3.776945,-11.52816526847,5.299038,4.014536,20.48133,14.69793,,-0.000208584606298245,,,,,,,,,,,,,,,,,,,,27.16291,0.06688952
4107,2021/11/20 16:47:37,28545.5172,1145.0019,1,13,0,0,0,0,-3.053223,3.775898,-11.528658619254,5.299038,4.018778,20.48133,14.71395,,-0.000328778609400615,,,,,,,,,,,,,,,,,,,,26.98335,-0.1046228
4108,2021/11/20 16:47:42,28550.5168,1150.0015,1,13,0,0,0,0,-3.052376,3.774897,-11.522405005272,5.299038,4.023015,20.48133,14.72995,,-0.000213003499084152,,3.44307208061218,,,,,,,,,,,,,,,,,,26.9683,-0.01686513
4109,2021/11/20 16:47:47,28555.5161,1155.0008,1,13,0,0,0,0,-3.052467,3.773631,-11.518884097677,5.299038,4.027254,20.48133,14.74595,,-0.000252224388532341,,,,,,,,,,,,,,,,,,,,26.9993,-0.1040751
4110,2021/11/20 16:47:52,28560.5187,1160.0034,1,13,0,0,0,0,-3.052444,3.772027,-11.513901183988,5.299038,4.031492,20.48133,14.76194,,-0.000350587390130386,,,,,,,,,,,,,,,,,,,,27.10903,0.0492382
4111,2021/11/20 16:47:57,28565.5184,1165.0031,1,13,0,0,0,0,-3.052406,3.770936,-11.510427672016,5.299038,4.035727,20.48133,14.77791,,-0.000207452598260716,,,0.291394591331482,,,,,,,,,,,,,,,,,27.25892,-0.03053606
4112,2021/11/20 16:48:02,28570.518,1170.0027,1,13,0,0,0,0,-3.05323,3.769975,-11.51060076925,5.299038,4.039967,20.48133,14.7939,,-0.000308936403598636,,3.35282897949219,,,,,,,,,,,,,,,,,,27.25318,0.1068509
4113,2021/11/20 16:48:07,28575.5186,1175.0033,1,13,0,0,0,0,-3.052353,3.768732,-11.503500426396,5.299038,4.044209,20.48133,14.80989,,-0.000193422005395405,,,,,,,,,,,,,,,,,,,,27.0718,-0.09039044
4114,2021/11/20 16:48:12,28580.5174,1180.0021,1,13,0,0,0,0,-3.052414,3.767178,-11.498986867692,5.299038,4.048448,20.48133,14.82586,,,,,,,,,,,,,,,,,,,,,,26.96344,-0.01313806
4115,2021/11/20 16:48:17,28585.5185,1185.0032,1,13,0,0,0,0,-3.052246,3.766186,-11.495326153756,5.299038,4.052687,20.48133,14.84183,,-0.000204800002393313,,,,,,,,,,,,,,,,,,,,27.10635,-0.0498879
4116,2021/11/20 16:48:22,28590.5174,1190.0021,1,13,0,0,0,0,-3.052193,3.765068,-11.491714194124,5.299038,4.056926,20.48133,14.85779,,-0.000303654407616705,,3.50170207023621,,,,,,,,,,,,,,,,,,27.31065,0.08071601
4117,2021/11/20 16:48:27,28595.5173,1195.002,1,13,0,0,0,0,-3.052536,3.763717,-11.488881636312,5.299038,4.061162,20.48133,14.87373,,,,,,,,,,,,,,,,,,,,,,27.36456,0.06926
4118,2021/11/20 16:48:32,28600.5171,1200.0018,1,13,0,0,0,0,-3.052139,3.762506,-11.483691300334,5.299038,4.065406,20.48133,14.88971,,-0.000213077801163308,,,,,,,,,,,,,,,,,,,,27.33895,0.1328176
4119,2021/11/20 16:48:37,28605.5176,1205.0023,1,13,0,0,0,0,-3.052643,3.761043,-11.481121586649,5.299038,4.069643,20.48133,14.90564,,-0.000267155497567728,,,0.279768586158752,,,,,,,,,,,,,,,,,27.2868,0.06523848
4120,2021/11/20 16:48:42,28610.5171,1210.0018,1,13,0,0,0,0,-3.052269,3.760149,-11.476986228081,5.299038,4.073883,20.48133,14.92159,,-0.000230306701269001,,3.59637808799744,,,,,,,,,,,,,,,,,,27.28374,-0.003570914
4121,2021/11/20 16:48:47,28615.5153,1215,1,13,0,0,0,0,-3.052048,3.758829,-11.472126531792,5.299038,4.078119,20.48133,14.93752,,-0.000292446813546121,,,,,,,,,,,,,,,,,,,,27.3009,0.08539975
4122,2021/11/20 16:48:52,28620.5181,1220.0028,1,13,0,0,0,0,-3.052574,3.757544,-11.470181118256,5.299038,4.082362,20.48133,14.95346,,-0.000189957398106344,,,,,,,,,,,,,,,,,,,,27.15412,0.07368386
4123,2021/11/20 16:48:57,28625.5171,1225.0018,1,13,0,0,0,0,-3.052361,3.756471,-11.466105578031,5.299038,4.086599,20.48133,14.96938,,-0.000213405393878929,,,,,,,,,,,,,,,,,,,,27.02894,-0.1046193
4124,2021/11/20 16:49:02,28630.5162,1230.0009,1,13,0,0,0,0,-3.052338,3.755313,-11.462484571794,5.299038,4.090836,20.48133,14.98529,,-0.000260264409007505,,3.37994003295898,,,,,,,,,,,,,,,,,,26.96919,-0.1086402
4125,2021/11/20 16:49:07,28635.5178,1235.0025,1,13,0,0,0,0,-3.054115,3.75408,-11.4653920392,5.299038,4.095073,20.48133,15.0012,,-0.000320860912324861,,,,,,,,,,,,,,,,,,,,27.34815,0.02981067
4126,2021/11/20 16:49:12,28640.5164,1240.0011,1,13,0,0,0,0,-3.052849,3.752482,-11.455760921218,5.299038,4.099315,20.48133,15.01713,,-0.000357731303665787,,,,,,,,,,,,,,,,,,,,27.20592,-0.02113521
4127,2021/11/20 16:49:17,28645.5165,1245.0012,1,13,0,0,0,0,-3.052444,3.751705,-11.45186941702,5.299038,4.103553,20.48133,15.03303,,-0.000234459701459855,,,,,,,,,,,,,,,,,,,,26.99001,-0.08569479
4128,2021/11/20 16:49:22,28650.5189,1250.0036,1,13,0,0,0,0,-3.052902,3.75039,-11.44957313178,5.299038,4.107791,20.48133,15.04893,,-0.00023046339629218,,3.45969295501709,0.288859903812408,,,,,,,,,,,,,,,,,26.93911,-0.07118225
4129,2021/11/20 16:49:27,28655.5157,1255.0004,1,13,0,0,0,0,-3.051689,3.748963,-11.440669148507,5.299038,4.112029,20.48133,15.06481,,-0.000231433805311099,,,,,,,,,,,,,,,,,,,,26.92629,-0.02957821
4130,2021/11/20 16:49:32,28660.5189,1260.0036,1,13,0,0,0,0,-3.052414,3.747693,-11.439510580902,5.299038,4.116271,20.48133,15.08072,,-0.000315125595079735,,,,,,,,,,,,,,,,,,,,26.96123,-0.1155514
4131,2021/11/20 16:49:37,28665.5167,1265.0014,1,13,0,0,0,0,-3.052193,3.746775,-11.435880427575,5.299038,4.120509,20.48133,15.0966,,-0.000238605702179484,,,,,,,,,,,,,,,,,,,,26.95901,-0.08694112
4132,2021/11/20 16:49:42,28670.5168,1270.0015,1,13,0,0,0,0,-3.052612,3.745284,-11.432898881808,5.299038,4.124744,20.48133,15.11246,,-0.00016179759404622,,3.43606305122375,,,,,,,,,,,,,,,,,,26.99883,-0.05541682
4133,2021/11/20 16:49:47,28675.5169,1275.0016,1,13,0,0,0,0,-3.053085,3.74407,-11.43096395595,5.299038,4.128987,20.48133,15.12835,,,,,,,,,,,,,,,,,,,,,,27.01031,-0.1211935
4134,2021/11/20 16:49:52,28680.5177,1280.0024,1,13,0,0,0,0,-3.052246,3.742644,-11.423470178424,5.299038,4.133218,20.48133,15.14419,,-0.000306664005620405,,,,,,,,,,,,,,,,,,,,26.95285,-0.08625269
4135,2021/11/20 16:49:57,28685.5167,1285.0014,1,13,0,0,0,0,-3.051888,3.741678,-11.419182188064,5.299038,4.137464,20.48133,15.16008,,-0.00027158678858541,,,0.298697292804718,,,,,,,,,,,,,,,,,26.94179,-0.04378378
4136,2021/11/20 16:50:02,28690.5161,1290.0008,1,13,0,0,0,0,-3.051971,3.740144,-11.414811023824,5.299038,4.141701,20.48133,15.17593,,,,3.34612488746643,,,,,,,,,,,,,,,,,,27.07799,-0.07007301
4137,2021/11/20 16:50:07,28695.5154,1295.0001,1,13,0,0,0,0,-3.052406,3.73896,-11.41282393776,5.299038,4.145937,20.48133,15.19177,,-0.000332166586304083,,,,,,,,,,,,,,,,,,,,27.1568,-0.06977677
4138,2021/11/20 16:50:12,28700.517,1300.0017,1,13,0,0,0,0,-3.053169,3.737779,-11.412070971651,5.299038,4.150179,20.48133,15.20763,,,,,,,,,,,,,,,,,,,,,,27.35309,0.1015854
4139,2021/11/20 16:50:17,28705.5173,1305.002,1,13,0,0,0,0,-3.052574,3.736616,-11.406296849584,5.299038,4.154419,20.48133,15.22347,,-0.00022755230020266,,,,,,,,,,,,,,,,,,,,27.33057,0.08861482
4140,2021/11/20 16:50:22,28710.5172,1310.0019,1,13,0,0,0,0,-3.052704,3.735284,-11.402716407936,5.299038,4.158659,20.48133,15.23931,,-0.000257706386037171,,3.30472588539124,,,,,,,,,,,,,,,,,,27.34555,0.1224178
4141,2021/11/20 16:50:27,28715.5162,1315.0009,1,13,0,0,0,0,-3.053223,3.733866,-11.400325550118,5.299038,4.162896,20.48133,15.25513,,-0.000222080692765303,,,,,,,,,,,,,,,,,,,,27.27445,-0.01715899
4142,2021/11/20 16:50:32,28720.5182,1320.0029,1,13,0,0,0,0,-3.052353,3.732605,-11.393228069565,5.299038,4.167135,20.48133,15.27096,,-0.000187503203051165,,,,,,,,,,,,,,,,,,,,27.30797,0.06964147
4143,2021/11/20 16:50:37,28725.5168,1325.0015,1,13,0,0,0,0,-3.052612,3.731418,-11.390571363816,5.299038,4.171371,20.48133,15.28677,,-0.0002001058019232,,,0.295859694480896,,,,,,,,,,,,,,,,,27.25008,0.08818448
4144,2021/11/20 16:50:42,28730.5172,1330.0019,1,13,0,0,0,0,-3.052116,3.729934,-11.384191240344,5.299038,4.175614,20.48133,15.3026,,-0.000292492099106312,,3.30933904647827,,,,,,,,,,,,,,,,,,27.10986,-0.09702265
4145,2021/11/20 16:50:47,28735.5176,1335.0023,1,13,0,0,0,0,-3.052338,3.728628,-11.381032932264,5.299038,4.179851,20.48133,15.3184,,-0.000216301195905544,,,,,,,,,,,,,,,,,,,,27.01564,-0.1177466
4146,2021/11/20 16:50:52,28740.5157,1340.0004,1,13,0,0,0,0,-3.052742,3.72769,-11.37967582598,5.299038,4.184089,20.48133,15.3342,,-0.000224346003960818,,,,,,,,,,,,,,,,,,,,26.97895,-0.09176672
4147,2021/11/20 16:50:57,28745.516,1345.0007,1,13,0,0,0,0,-3.052994,3.726386,-11.376634099684,5.299038,4.188328,20.48133,15.35,,-0.000296818092465401,,,,,,,,,,,,,,,,,,,,26.98204,-0.02405584
4148,2021/11/20 16:51:02,28750.5176,1350.0023,1,13,0,0,0,0,-3.052956,3.724815,-11.37169630314,5.299038,4.192564,20.48133,15.36578,,-0.000390572706237435,,3.33543109893799,,,,,,,,,,,,,,,,,,26.98122,-0.119406
4149,2021/11/20 16:51:07,28755.5164,1355.0011,1,13,0,0,0,0,-3.051971,3.723472,-11.363928563312,5.299038,4.196806,20.48133,15.38158,,-0.000197399000171572,,,,,,,,,,,,,,,,,,,,27.0298,-0.04258037
4150,2021/11/20 16:51:12,28760.5161,1360.0008,1,13,0,0,0,0,-3.052551,3.722368,-11.362718160768,5.299038,4.201044,20.48133,15.39736,,-0.000204019394004717,,,,,,,,,,,,,,,,,,,,27.10807,-0.1029348
4151,2021/11/20 16:51:17,28765.5158,1365.0005,1,13,0,0,0,0,-3.052361,3.720933,-11.357630772813,5.299038,4.20528,20.48133,15.41312,,,,,0.307848006486893,,,,,,,,,,,,,,,,,27.10815,-0.09435654
4152,2021/11/20 16:51:22,28770.5172,1370.0019,1,13,0,0,0,0,-3.052597,3.719499,-11.354131488903,5.299038,4.209521,20.48133,15.4289,,-0.000163941105711274,,3.14146995544434,,,,,,,,,,,,,,,,,,27.20805,0.04630923
4153,2021/11/20 16:51:27,28775.5153,1375,1,13,0,0,0,0,-3.052124,3.718268,-11.348615001232,5.299038,4.213759,20.48133,15.44466,,-0.000295594887575135,,,,,,,,,,,,,,,,,,,,27.23422,-0.08458555
4154,2021/11/20 16:51:32,28780.5173,1380.002,1,13,0,0,0,0,-3.052208,3.717002,-11.345063240416,5.299038,4.217999,20.48133,15.46042,,-0.000337324396241456,,,,,,,,,,,,,,,,,,,,27.40479,0.08413017
4155,2021/11/20 16:51:37,28785.5155,1385.0002,1,13,0,0,0,0,-3.052353,3.715257,-11.340275849721,5.299038,4.222239,20.48133,15.47618,,-0.000257425796007738,,3.2250509262085,,,,,,,,,,,,,,,,,,27.396,0.06358922
4156,2021/11/20 16:51:42,28790.5164,1390.0011,1,13,0,0,0,0,-3.052116,3.714222,-11.336236393752,5.299038,4.226479,20.48133,15.49193,,,,,,,,,,,,,,,,,,,,,,27.3929,0.01133621
4157,2021/11/20 16:51:47,28795.5166,1395.0013,1,13,0,0,0,0,-3.052246,3.712906,-11.332702486876,5.299038,4.230717,20.48133,15.50767,,-0.000167138903634623,,,,,,,,,,,,,,,,,,,,27.40658,0.1056904
4158,2021/11/20 16:51:52,28800.5175,1400.0022,1,13,0,0,0,0,-3.051956,3.711718,-11.328000020408,5.299038,4.234953,20.48133,15.52339,,-0.000226088406634517,,,,,,,,,,,,,,,,,,,,27.38846,0.1056963
4159,2021/11/20 16:51:57,28805.5183,1405.003,1,13,0,0,0,0,-3.05294,3.709997,-11.32639824118,5.299038,4.239196,20.48133,15.53914,,-0.0002304185036337,,3.15303611755371,0.317154705524445,,,,,,,,,,,,,,,,,27.38758,-0.02224624
4160,2021/11/20 16:52:02,28810.5165,1410.0012,1,13,0,0,0,0,-3.052849,3.708539,-11.321609577611,5.299038,4.24343,20.48133,15.55484,,-0.000205081902095117,,,,,,,,,,,,,,,,,,,,27.36807,0.0462687
4161,2021/11/20 16:52:07,28815.5167,1415.0014,1,13,0,0,0,0,-3.052338,3.707563,-11.316735432294,5.299038,4.247673,20.48133,15.57057,,-0.000259902590187266,,,,,,,,,,,,,,,,,,,,27.22623,0.06676853
4162,2021/11/20 16:52:12,28820.5166,1420.0013,1,13,0,0,0,0,-3.052864,3.706249,-11.314674147136,5.299038,4.251908,20.48133,15.58627,,-0.000308610702631995,,,,,,,,,,,,,,,,,,,,27.2885,-0.09950221
4163,2021/11/20 16:52:17,28825.5191,1425.0038,1,13,0,0,0,0,-3.052681,3.704725,-11.309343617725,5.299038,4.256152,20.48133,15.602,,-0.000266536808339879,,3.17457509040833,,,,,,,,,,,,,,,,,,27.1851,-0.04875839
4164,2021/11/20 16:52:22,28830.5184,1430.0031,1,13,0,0,0,0,-3.05172,3.703187,-11.30108983164,5.299038,4.260392,20.48133,15.6177,,-0.000399427401134744,,,,,,,,,,,,,,,,,,,,27.31773,0.09936035
4165,2021/11/20 16:52:27,28835.5153,1435,1,13,0,0,0,0,-3.052841,3.702198,-11.302221844518,5.299038,4.264622,20.48133,15.63337,,-0.000256867991993204,,,,,,,,,,,,,,,,,,,,27.38318,-0.04201829
4166,2021/11/20 16:52:32,28840.5171,1440.0018,1,13,0,0,0,0,-3.052574,3.700698,-11.296654496652,5.299038,4.268867,20.48133,15.64908,,-0.000241331799770705,,,0.324557811021805,,,,,,,,,,,,,,,,,27.40081,-0.08774102
4167,2021/11/20 16:52:37,28845.5181,1445.0028,1,13,0,0,0,0,-3.051819,3.699256,-11.289459746664,5.299038,4.273104,20.48133,15.66476,,-0.000276511185802519,,2.93935704231262,,,,,,,,,,,,,,,,,,27.41319,-0.09906054
4168,2021/11/20 16:52:42,28850.5154,1450.0001,1,13,0,0,0,0,-3.052208,3.697721,-11.286213617968,5.299038,4.277343,20.48133,15.68044,,-0.000284273002762347,,,,,,,,,,,,,,,,,,,,27.40528,0.03135026
4169,2021/11/20 16:52:47,28855.5161,1455.0008,1,13,0,0,0,0,-3.051468,3.69631,-11.27917168308,5.299038,4.281583,20.48133,15.69611,,-0.000198087102035061,,,,,,,,,,,,,,,,,,,,27.17313,-0.0775522
4170,2021/11/20 16:52:52,28860.5157,1460.0004,1,13,0,0,0,0,-3.052505,3.69491,-11.27873124955,5.299038,4.285817,20.48133,15.71176,,-0.000411344313761219,,3.16411304473877,,,,,,,,,,,,,,,,,,27.23681,-0.03496647
4171,2021/11/20 16:52:57,28865.5157,1465.0004,1,13,0,0,0,0,-3.051781,3.693598,-11.272052198038,5.299038,4.290057,20.48133,15.72742,,-0.000351678492734209,,,,,,,,,,,,,,,,,,,,27.22007,0.05970836
4172,2021/11/20 16:53:02,28870.5156,1470.0003,1,13,0,0,0,0,-3.052704,3.692569,-11.272320156576,5.299038,4.294291,20.48133,15.74306,,-0.000350899412296712,,,,,,,,,,,,,,,,,,,,27.2019,-0.09410858
4173,2021/11/20 16:53:07,28875.5154,1475.0001,1,13,0,0,0,0,-3.052628,3.691034,-11.267353737352,5.299038,4.298529,20.48133,15.7587,,-0.000308670802041888,,,0.329483389854431,,,,,,,,,,,,,,,,,27.21072,-0.05347967
4174,2021/11/20 16:53:12,28880.5164,1480.0011,1,13,0,0,0,0,-3.051491,3.689146,-11.257395816686,5.299038,4.302771,20.48133,15.77435,,-0.000290550786303356,,2.90085601806641,,,,,,,,,,,,,,,,,,27.16559,0.008007288
4175,2021/11/20 16:53:17,28885.5174,1485.0021,1,13,0,0,0,0,-3.052467,3.68793,-11.25728462331,5.299038,4.307014,20.48133,15.79001,,-0.000304675195366144,,,,,,,,,,,,,,,,,,,,27.08382,-0.0746268
4176,2021/11/20 16:53:22,28890.5167,1490.0014,1,13,0,0,0,0,-3.052193,3.686653,-11.252376480029,5.299038,4.31125,20.48133,15.80563,,-0.000233976097661071,,,,,,,,,,,,,,,,,,,,27.09349,-0.1062751
4177,2021/11/20 16:53:27,28895.5157,1495.0004,1,13,0,0,0,0,-3.052483,3.685112,-11.248741733096,5.299038,4.315488,20.48133,15.82125,,-0.000257913488894701,,3.05292797088623,,,,,,,,,,,,,,,,,,27.07227,-0.06954014
4178,2021/11/20 16:53:32,28900.5161,1500.0008,1,13,0,0,0,0,-3.052505,3.683426,-11.24367628213,5.299038,4.319731,20.48133,15.83688,,-0.000297752587357536,,,,,,,,,,,,,,,,,,,,27.0975,0.0227958
4179,2021/11/20 16:53:37,28905.5186,1505.0033,1,13,0,0,0,0,-3.052017,3.682203,-11.238146153451,5.299038,4.323965,20.48133,15.85247,,-0.000240675493841991,,,,,,,,,,,,,,,,,,,,27.10552,-0.05443931
4180,2021/11/20 16:53:42,28910.5162,1510.0009,1,13,0,0,0,0,-3.051956,3.680925,-11.2340211393,5.299038,4.328207,20.48133,15.86809,,-0.000373373710317537,,,0.336980104446411,,,,,,,,,,,,,,,,,27.22048,-0.06783605
4181,2021/11/20 16:53:47,28915.5179,1515.0026,1,13,0,0,0,0,-3.052032,3.679203,-11.229045290496,5.299038,4.332439,20.48133,15.88367,,-0.000342388113494962,,2.99461197853088,,,,,,,,,,,,,,,,,,27.25184,0.0695169
4182,2021/11/20 16:53:52,28920.518,1520.0027,1,13,0,0,0,0,-3.052017,3.677854,-11.224872931518,5.299038,4.336682,20.48133,15.89927,,-0.000356730306521058,,,,,,,,,,,,,,,,,,,,27.27843,0.06798565
4183,2021/11/20 16:53:57,28925.5154,1525.0001,1,13,0,0,0,0,-3.051582,3.676641,-11.219571496062,5.299038,4.340916,20.48133,15.91484,,-0.000335237302351743,,,,,,,,,,,,,,,,,,,,27.38583,0.02761185
4184,2021/11/20 16:54:02,28930.5181,1530.0028,1,13,0,0,0,0,-3.052483,3.675121,-11.218244375443,5.299038,4.345157,20.48133,15.93043,,-0.000273351790383458,,2.93629598617554,,,,,,,,,,,,,,,,,,27.41106,0.08332193
4185,2021/11/20 16:54:07,28935.5156,1535.0003,1,13,0,0,0,0,-3.051582,3.673501,-11.209989528582,5.299038,4.349396,20.48133,15.94601,,-0.000277189101325348,,,,,,,,,,,,,,,,,,,,27.38144,0.0934124
4186,2021/11/20 16:54:12,28940.5174,1540.0021,1,13,0,0,0,0,-3.052269,3.672097,-11.208227838093,5.299038,4.353631,20.48133,15.96156,,-0.000219342895434238,,,,,,,,,,,,,,,,,,,,27.36641,0.09258568
4187,2021/11/20 16:54:17,28945.5172,1545.0019,1,13,0,0,0,0,-3.051086,3.670657,-11.199490183502,5.299038,4.357872,20.48133,15.97713,,-0.00026575371157378,,,0.338081687688828,,,,,,,,,,,,,,,,,27.33723,-0.03856361
4188,2021/11/20 16:54:22,28950.5176,1550.0023,1,13,0,0,0,0,-3.052155,3.669459,-11.199757634145,5.299038,4.362115,20.48133,15.9927,,-0.00045313750160858,,2.89700603485107,,,,,,,,,,,,,,,,,,27.29966,0.02736807
4189,2021/11/20 16:54:27,28955.5159,1555.0006,1,13,0,0,0,0,-3.051834,3.667922,-11.193889068948,5.299038,4.366348,20.48133,16.00823,,-0.000289440009510145,,,,,,,,,,,,,,,,,,,,27.30187,0.0982672
4190,2021/11/20 16:54:32,28960.5176,1560.0023,1,13,0,0,0,0,-3.052116,3.666084,-11.189313633744,5.299038,4.370588,20.48133,16.02378,,-0.000428975909017026,,,,,,,,,,,,,,,,,,,,27.33497,-0.05418301
4191,2021/11/20 16:54:37,28965.5169,1565.0016,1,13,0,0,0,0,-3.052536,3.664875,-11.187162873,5.299038,4.37483,20.48133,16.03933,,,,2.88877391815186,,,,,,,,,,,,,,,,,,27.18696,-0.03741026
4192,2021/11/20 16:54:42,28970.5169,1570.0016,1,13,0,0,0,0,-3.052155,3.663338,-11.18107539339,5.299038,4.379065,20.48133,16.05485,,-0.000179507595021278,,,,,,,,,,,,,,,,,,,,27.23557,0.06277144
4193,2021/11/20 16:54:47,28975.517,1575.0017,1,13,0,0,0,0,-3.052559,3.661936,-11.178275694224,5.299038,4.383303,20.48133,16.07037,,-0.000278193387202919,,,,,,,,,,,,,,,,,,,,27.38495,-0.05015552
4194,2021/11/20 16:54:52,28980.516,1580.0007,1,13,0,0,0,0,-3.051956,3.660352,-11.171233248512,5.299038,4.387545,20.48133,16.0859,,-0.000292213109787554,,,0.351261496543884,,,,,,,,,,,,,,,,,27.36382,0.09578347
4195,2021/11/20 16:54:57,28985.518,1585.0027,1,13,0,0,0,0,-3.052452,3.659011,-11.168955444972,5.299038,4.391783,20.48133,16.10141,,-0.000435882888268679,,2.88743901252747,,,,,,,,,,,,,,,,,,27.38227,0.07986546
4196,2021/11/20 16:55:02,28990.517,1590.0017,1,13,0,0,0,0,-3.052521,3.657543,-11.164726815903,5.299038,4.396019,20.48133,16.11691,,-0.000358520512236282,,,,,,,,,,,,,,,,,,,,27.3805,-0.02612412
4197,2021/11/20 16:55:07,28995.5172,1595.0019,1,13,0,0,0,0,-3.052483,3.655921,-11.159636701843,5.299038,4.40026,20.48133,16.13242,,-0.000409964501159266,,,,,,,,,,,,,,,,,,,,27.17938,-0.03108323
4198,2021/11/20 16:55:12,29000.5168,1600.0015,1,13,0,0,0,0,-3.052063,3.654545,-11.153901576335,5.299038,4.404498,20.48133,16.14791,,-0.000321675004670396,,2.88334608078003,,,,,,,,,,,,,,,,,,27.05292,-0.005381107
4199,2021/11/20 16:55:17,29005.5156,1605.0003,1,13,0,0,0,0,-3.053139,3.653162,-11.153611375518,5.299038,4.408737,20.48133,16.16339,,-0.000263669207924977,,,,,,,,,,,,,,,,,,,,27.0272,-0.07790148
4200,2021/11/20 16:55:22,29010.5189,1610.0036,1,13,0,0,0,0,-3.051872,3.651487,-11.143870933664,5.299038,4.412976,20.48133,16.17888,,-0.000299509585602209,,,,,,,,,,,,,,,,,,,,27.03738,-0.1146948
4201,2021/11/20 16:55:27,29015.5173,1615.002,1,13,0,0,0,0,-3.051689,3.650067,-11.138869313163,5.299038,4.417218,20.48133,16.19436,,-0.00027459638658911,,2.84141492843628,0.339445114135742,,,,,,,,,,,,,,,,,27.02012,-0.05780339
4202,2021/11/20 16:55:32,29020.5189,1620.0036,1,13,0,0,0,0,-3.052048,3.648666,-11.135903767968,5.299038,4.421452,20.48133,16.20981,,-0.000351717899320647,,,,,,,,,,,,,,,,,,,,27.00823,-0.06781876
4203,2021/11/20 16:55:37,29025.5174,1625.0021,1,13,0,0,0,0,-3.051628,3.647215,-11.12994341602,5.299038,4.425692,20.48133,16.22528,,-0.000234742197790183,,,,,,,,,,,,,,,,,,,,27.07014,-0.1098335
4204,2021/11/20 16:55:42,29030.5163,1630.001,1,13,0,0,0,0,-3.053024,3.645571,-11.130015756704,5.299038,4.429931,20.48133,16.24074,,-0.0003622621006798,,,,,,,,,,,,,,,,,,,,27.14265,0.02474189
4205,2021/11/20 16:55:47,29035.5192,1635.0039,1,13,0,0,0,0,-3.052742,3.644104,-11.124509333168,5.299038,4.434173,20.48133,16.2562,,-0.000279752188362181,,2.95673298835754,,,,,,,,,,,,,,,,,,27.25453,-0.08361995
4206,2021/11/20 16:55:52,29040.5162,1640.0009,1,13,0,0,0,0,-3.052261,3.64271,-11.11850166731,5.299038,4.438407,20.48133,16.27163,,-0.000349996291333809,,,,,,,,,,,,,,,,,,,,27.31375,0.01214981
4207,2021/11/20 16:55:57,29045.5168,1645.0015,1,13,0,0,0,0,-3.052467,3.641314,-11.114990821638,5.299038,4.442649,20.48133,16.28708,,-0.000355969910742715,,,,,,,,,,,,,,,,,,,,27.27534,0.07823527
4208,2021/11/20 16:56:02,29050.5169,1650.0016,1,13,0,0,0,0,-3.052917,3.639701,-11.111705057817,5.299038,4.446886,20.48133,16.3025,,-0.000268216710537672,,2.85646200180054,0.350304901599884,,,,,,,,,,,,,,,,,27.29562,-0.06524026
4209,2021/11/20 16:56:07,29055.5159,1655.0006,1,13,0,0,0,0,-3.052452,3.638006,-11.104838690712,5.299038,4.451123,20.48133,16.31792,,-0.000300402491120622,,,,,,,,,,,,,,,,,,,,27.26332,-0.01024067
4210,2021/11/20 16:56:12,29060.5185,1660.0032,1,13,0,0,0,0,-3.052666,3.636852,-11.102094447432,5.299038,4.455366,20.48133,16.33335,,-0.000293014396447688,,,,,,,,,,,,,,,,,,,,27.10066,0.01313925
4211,2021/11/20 16:56:17,29065.5185,1665.0032,1,13,0,0,0,0,-3.051903,3.635311,-11.094616546833,5.299038,4.459603,20.48133,16.34876,,-0.000298076105536893,,,,,,,,,,,,,,,,,,,,27.07895,-0.1229477
4212,2021/11/20 16:56:22,29070.5167,1670.0014,1,13,0,0,0,0,-3.052452,3.633552,-11.091243069504,5.299038,4.463839,20.48133,16.36415,,-0.000371517497114837,,2.72405910491943,,,,,,,,,,,,,,,,,,27.05772,-0.122003
4213,2021/11/20 16:56:27,29075.5165,1675.0012,1,13,0,0,0,0,-3.052826,3.632326,-11.088859253276,5.299038,4.468078,20.48133,16.37956,,-0.000284313602605835,,,,,,,,,,,,,,,,,,,,27.06786,-0.06689906
4214,2021/11/20 16:56:32,29080.5168,1680.0015,1,13,0,0,0,0,-3.051361,3.630855,-11.079049343655,5.299038,4.472321,20.48133,16.39496,,-0.000266363989794627,,,0.354600608348846,,,,,,,,,,,,,,,,,26.9839,-0.006226301
4215,2021/11/20 16:56:37,29085.5165,1685.0012,1,13,0,0,0,0,-3.052246,3.629251,-11.077366847746,5.299038,4.476557,20.48133,16.41034,,-0.000271371507551521,,2.9626350402832,,,,,,,,,,,,,,,,,,27.02461,-0.09836078
4216,2021/11/20 16:56:42,29090.5166,1690.0013,1,13,0,0,0,0,-3.052597,3.627563,-11.073487931111,5.299038,4.480795,20.48133,16.42572,,-0.000245517294388264,,,,,,,,,,,,,,,,,,,,27.02239,-0.1258618
4217,2021/11/20 16:56:47,29095.5158,1695.0005,1,13,0,0,0,0,-3.052017,3.626259,-11.067404114403,5.299038,4.485035,20.48133,16.4411,,-0.000238900101976469,,,,,,,,,,,,,,,,,,,,27.15986,0.07444501
4218,2021/11/20 16:56:52,29100.5169,1700.0016,1,13,0,0,0,0,-3.051704,3.62499,-11.06239648296,5.299038,4.489275,20.48133,16.45647,,-0.000238227294175886,,2.83339595794678,,,,,,,,,,,,,,,,,,27.31814,0.07157683
4219,2021/11/20 16:56:57,29105.5178,1705.0025,1,13,0,0,0,0,-3.052483,3.623326,-11.060141018458,5.299038,4.493512,20.48133,16.47182,,,,,,,,,,,,,,,,,,,,,,27.47592,0.07180214
4220,2021/11/20 16:57:02,29110.5165,1710.0012,1,13,0,0,0,0,-3.05201,3.621724,-11.05353786524,5.299038,4.497745,20.48133,16.48716,,-0.000246904790401459,,,,,,,,,,,,,,,,,,,,27.37039,0.02735257
4221,2021/11/20 16:57:07,29115.5184,1715.0031,1,13,0,0,0,0,-3.051926,3.620572,-11.049717821672,5.299038,4.501992,20.48133,16.50254,,-0.000245414790697396,,,0.346216589212418,,,,,,,,,,,,,,,,,27.33673,0.06177604
4222,2021/11/20 16:57:12,29120.5168,1720.0015,1,13,0,0,0,0,-3.052353,3.618894,-11.046141957582,5.299038,4.506225,20.48133,16.51786,,-0.000290658208541572,,2.86837100982666,,,,,,,,,,,,,,,,,,27.30095,0.08679032
4223,2021/11/20 16:57:17,29125.5182,1725.0029,1,13,0,0,0,0,-3.053246,3.617293,-11.044485383078,5.299038,4.510468,20.48133,16.53322,,-0.000347614492056891,,,,,,,,,,,,,,,,,,,,27.28943,-0.04480779
4224,2021/11/20 16:57:22,29130.5193,1730.004,1,13,0,0,0,0,-3.052162,3.615933,-11.036413297146,5.299038,4.514708,20.48133,16.54855,,-0.000237686093896627,,,,,,,,,,,,,,,,,,,,27.27661,0.01726568
4225,2021/11/20 16:57:27,29135.5162,1735.0009,1,13,0,0,0,0,-3.052216,3.614589,-11.032506379224,5.299038,4.518943,20.48133,16.56386,,-0.000246975803747773,,2.88862609863281,,,,,,,,,,,,,,,,,,27.15199,0.03706336
4226,2021/11/20 16:57:32,29140.5168,1740.0015,1,13,0,0,0,0,-3.052483,3.613122,-11.028993481926,5.299038,4.523182,20.48133,16.57918,,-0.000223475100938231,,,,,,,,,,,,,,,,,,,,27.18687,-0.1051736
4227,2021/11/20 16:57:37,29145.5181,1745.0028,1,13,0,0,0,0,-3.052574,3.611485,-11.02432521239,5.299038,4.527424,20.48133,16.5945,,-0.000298287690384313,,,,,,,,,,,,,,,,,,,,27.29299,-0.0004047155
4228,2021/11/20 16:57:42,29150.5173,1750.002,1,13,0,0,0,0,-3.052353,3.61004,-11.01911642412,5.299038,4.531662,20.48133,16.6098,,-0.00041256268741563,,,0.354310512542725,,,,,,,,,,,,,,,,,27.32527,0.08941472
4229,2021/11/20 16:57:47,29155.5166,1755.0013,1,13,0,0,0,0,-3.052124,3.60854,-11.01371153896,5.299038,4.535897,20.48133,16.62509,,-0.000247777788899839,,2.87304902076721,,,,,,,,,,,,,,,,,,27.39202,0.0377506
4230,2021/11/20 16:57:52,29160.5188,1760.0035,1,13,0,0,0,0,-3.052246,3.607493,-11.010956079278,5.299038,4.540137,20.48133,16.64039,,-0.000194627398741432,,,,,,,,,,,,,,,,,,,,27.41633,0.1122117
4231,2021/11/20 16:57:57,29165.5163,1765.001,1,13,0,0,0,0,-3.052505,3.605608,-11.00613644804,5.299038,4.544377,20.48133,16.65568,,-0.000385118910344318,,,,,,,,,,,,,,,,,,,,27.35309,0.01324534
4232,2021/11/20 16:58:02,29170.5155,1770.0002,1,13,0,0,0,0,-3.051834,3.604334,-10.999829048556,5.299038,4.548616,20.48133,16.67096,,-0.000289960909867659,,2.88927698135376,,,,,,,,,,,,,,,,,,27.2382,0.1173055
4233,2021/11/20 16:58:07,29175.5175,1775.0022,1,13,0,0,0,0,-3.052307,3.603037,-10.997575056359,5.299038,4.552855,20.48133,16.68624,,-0.000278023100690916,,,,,,,,,,,,,,,,,,,,27.08429,-0.0505656
4234,2021/11/20 16:58:12,29180.5167,1780.0014,1,13,0,0,0,0,-3.052063,3.60124,-10.99121135812,5.299038,4.557091,20.48133,16.70149,,-0.000272103905444965,,,,,,,,,,,,,,,,,,,,26.99936,-0.1153964
4235,2021/11/20 16:58:17,29185.5177,1785.0024,1,13,0,0,0,0,-3.052322,3.599847,-10.987892194734,5.299038,4.561332,20.48133,16.71677,,-0.000255784107139334,,,0.340469688177109,,,,,,,,,,,,,,,,,26.99361,-0.01300395
4236,2021/11/20 16:58:22,29190.517,1790.0017,1,13,0,0,0,0,-3.052414,3.59859,-10.98438649626,5.299038,4.565568,20.48133,16.73201,,-0.000252189987804741,,2.89761900901794,,,,,,,,,,,,,,,,,,26.99361,-0.123952
4237,2021/11/20 16:58:27,29195.5177,1795.0024,1,13,0,0,0,0,-3.052498,3.597189,-10.980412228122,5.299038,4.56981,20.48133,16.74727,,-0.000296071608318016,,,,,,,,,,,,,,,,,,,,26.97992,-0.05585432
4238,2021/11/20 16:58:32,29200.5182,1800.0029,1,13,0,0,0,0,-3.053062,3.595463,-10.977171457706,5.299038,4.574048,20.48133,16.76251,,-0.000258479412877932,,,,,,,,,,,,,,,,,,,,27.0259,-0.06799877
4239,2021/11/20 16:58:37,29205.5186,1805.0033,1,13,0,0,0,0,-3.052177,3.594058,-10.969701164266,5.299038,4.578284,20.48133,16.77774,,-0.000354487594449893,,2.98576593399048,,,,,,,,,,,,,,,,,,27.07545,-0.1123184
4240,2021/11/20 16:58:42,29210.5154,1810.0001,1,13,0,0,0,0,-3.052071,3.592928,-10.965871353888,5.299038,4.582522,20.48133,16.79297,,-0.000276240985840559,,,,,,,,,,,,,,,,,,,,27.15149,0.02101719
4241,2021/11/20 16:58:47,29215.5172,1815.0019,1,13,0,0,0,0,-3.052628,3.591451,-10.963363883228,5.299038,4.58676,20.48133,16.8082,,-0.000273510697297752,,,,,,,,,,,,,,,,,,,,27.2364,-0.1128834
4242,2021/11/20 16:58:52,29220.5164,1820.0011,1,13,0,0,0,0,-3.052795,3.589819,-10.958981494105,5.299038,4.591001,20.48133,16.82343,,-0.000279705011053011,,,0.332258313894272,,,,,,,,,,,,,,,,,27.42691,0.09615898
4243,2021/11/20 16:58:57,29225.5181,1825.0028,1,13,0,0,0,0,-3.052536,3.588571,-10.954242166056,5.299038,4.595242,20.48133,16.83864,,-0.000271108787273988,,2.97020888328552,,,,,,,,,,,,,,,,,,27.43968,0.04032195
4244,2021/11/20 16:59:02,29230.5164,1830.0011,1,13,0,0,0,0,-3.052826,3.587095,-10.95077688047,5.299038,4.599477,20.48133,16.85384,,-0.000434014713391662,,,,,,,,,,,,,,,,,,,,27.13198,0.08108139
4245,2021/11/20 16:59:07,29235.5156,1835.0003,1,13,0,0,0,0,-3.052811,3.585802,-10.946775789422,5.299038,4.603714,20.48133,16.86904,,-0.000226979595026933,,,,,,,,,,,,,,,,,,,,27.09978,-0.08568108
4246,2021/11/20 16:59:12,29240.5166,1840.0013,1,13,0,0,0,0,-3.052719,3.584212,-10.941592072428,5.299038,4.607953,20.48133,16.88424,,-0.000258236308582127,,3.08054089546204,,,,,,,,,,,,,,,,,,27.3713,0.09482563
4247,2021/11/20 16:59:17,29245.5181,1845.0028,1,13,0,0,0,0,-3.053024,3.583087,-10.939250605088,5.299038,4.612197,20.48133,16.89944,,-0.000270960299530998,,,,,,,,,,,,,,,,,,,,27.3182,0.109297
4248,2021/11/20 16:59:22,29250.5179,1850.0026,1,13,0,0,0,0,-3.052048,3.58174,-10.93164240352,5.299038,4.616435,20.48133,16.91463,,,,,,,,,,,,,,,,,,,,,,27.04316,-0.08331656
4249,2021/11/20 16:59:27,29255.5177,1855.0024,1,13,0,0,0,0,-3.052887,3.58026,-10.93012921062,5.299038,4.620675,20.48133,16.92981,,-0.000213917606743053,,,0.335782587528229,,,,,,,,,,,,,,,,,27.24218,0.0548774
4250,2021/11/20 16:59:32,29260.5184,1860.0031,1,13,0,0,0,0,-3.052643,3.578906,-10.925122348558,5.299038,4.624909,20.48133,16.94497,,-0.000240267792833038,,3.07488608360291,,,,,,,,,,,,,,,,,,27.48788,0.01590073
4251,2021/11/20 16:59:37,29265.5179,1865.0026,1,13,0,0,0,0,-3.052734,3.577543,-10.921287152562,5.299038,4.629149,20.48133,16.96014,,-0.000242797803366557,,,,,,,,,,,,,,,,,,,,27.22487,0.0411582
4252,2021/11/20 16:59:42,29270.5194,1870.0041,1,13,0,0,0,0,-3.051926,3.576391,-10.914880679066,5.299038,4.633388,20.48133,16.9753,,-0.000250324694206938,,,,,,,,,,,,,,,,,,,,27.08423,-0.07034957
4253,2021/11/20 16:59:47,29275.517,1875.0017,1,13,0,0,0,0,-3.051819,3.574934,-10.910051504946,5.299038,4.637629,20.48133,16.99046,,-0.000165081495651975,,,,,,,,,,,,,,,,,,,,27.34862,-0.1135612
4254,2021/11/20 16:59:52,29280.5172,1880.0019,1,13,0,0,0,0,-3.052261,3.573483,-10.907202795063,5.299038,4.641865,20.48133,17.0056,,-0.000244252907577902,,3.14425110816956,,,,,,,,,,,,,,,,,,27.53207,0.1192093
4255,2021/11/20 16:59:57,29285.5169,1885.0016,1,13,0,0,0,0,-3.051849,3.572183,-10.901763116367,5.299038,4.646103,20.48133,17.02074,,-0.000336263299686834,,,,,,,,,,,,,,,,,,,,27.40658,-0.01864851
4256,2021/11/20 17:00:02,29290.5154,1890.0001,1,13,0,0,0,0,-3.053276,3.570934,-10.903047079784,5.299038,4.650344,20.48133,17.03589,,-0.000212792205275036,,,0.314605414867401,,,,,,,,,,,,,,,,,27.1267,0.04156947
4257,2021/11/20 17:00:07,29295.5156,1895.0003,1,13,0,0,0,0,-3.052444,3.569266,-10.894984586104,5.299038,4.654584,20.48133,17.05103,,-0.00034128490369767,,3.16601300239563,,,,,,,,,,,,,,,,,,27.14173,-0.1114929
4258,2021/11/20 17:00:12,29300.5175,1900.0022,1,13,0,0,0,0,-3.052086,3.568132,-10.890245723352,5.299038,4.658823,20.48133,17.06616,,-0.00023519569367636,,,,,,,,,,,,,,,,,,,,27.323,0.06328166
4259,2021/11/20 17:00:17,29305.5189,1905.0036,1,13,0,0,0,0,-3.052307,3.567132,-10.887981973524,5.299038,4.663064,20.48133,17.08129,,-0.000223810304305516,,,,,,,,,,,,,,,,,,,,27.51617,-0.01187801
4260,2021/11/20 17:00:22,29310.5158,1910.0005,1,13,0,0,0,0,-3.052322,3.565761,-10.883850747042,5.299038,4.6673,20.48133,17.0964,,-0.000378978787921369,,,,,,,,,,,,,,,,,,,,27.32613,0.02876461
4261,2021/11/20 17:00:27,29315.517,1915.0017,1,13,0,0,0,0,-3.052231,3.56421,-10.87879225251,5.299038,4.671537,20.48133,17.1115,,-0.000205139906029217,,3.23810005187988,,,,,,,,,,,,,,,,,,27.0927,-0.097121
4262,2021/11/20 17:00:32,29320.5173,1920.002,1,13,0,0,0,0,-3.052849,3.563067,-10.877505527883,5.299038,4.675778,20.48133,17.12662,,-0.000259878492215648,,,,,,,,,,,,,,,,,,,,27.17576,-0.0752902
4263,2021/11/20 17:00:37,29325.5184,1925.0031,1,13,0,0,0,0,-3.052353,3.561592,-10.871236025976,5.299038,4.680019,20.48133,17.14172,,-0.000257277686614543,,,,,,,,,,,,,,,,,,,,27.09756,-0.1414573
4264,2021/11/20 17:00:42,29330.5161,1930.0008,1,13,0,0,0,0,-3.052048,3.560594,-10.867103796512,5.299038,4.684256,20.48133,17.15681,,-0.00025620119413361,,,0.305090695619583,,,,,,,,,,,,,,,,,27.14085,-0.03939331
4265,2021/11/20 17:00:47,29335.516,1935.0007,1,13,0,0,0,0,-3.052864,3.559273,-10.865976407872,5.299038,4.688494,20.48133,17.1719,,-0.000298433209536597,,3.34618997573853,,,,,,,,,,,,,,,,,,27.12803,-0.07540166
4266,2021/11/20 17:00:52,29340.516,1940.0007,1,13,0,0,0,0,-3.052353,3.558099,-10.860574156947,5.299038,4.692728,20.48133,17.18697,,-0.000298777798889205,,,,,,,,,,,,,,,,,,,,27.17576,-0.1068079
4267,2021/11/20 17:00:57,29345.5159,1945.0006,1,13,0,0,0,0,-3.052391,3.556884,-10.857000709644,5.299038,4.696968,20.48133,17.20205,,-0.000248342199483886,,,,,,,,,,,,,,,,,,,,27.11481,-0.1252681
4268,2021/11/20 17:01:02,29350.517,1950.0017,1,13,0,0,0,0,-3.053024,3.555498,-10.855020725952,5.299038,4.701212,20.48133,17.21714,,-0.000258181913523003,,,,,,,,,,,,,,,,,,,,27.34953,0.06187737
4269,2021/11/20 17:01:07,29355.5177,1955.0024,1,13,0,0,0,0,-3.051796,3.554207,-10.846714705772,5.299038,4.705446,20.48133,17.23219,,-0.000207934106583707,,3.43720698356628,,,,,,,,,,,,,,,,,,27.49713,0.09532392
