Repository: HVES-Battery-Testing-Consortium/LG-HG2

# Battery Testing Consortium (BTC)
The Battery Testing Consortium (BTC) has been developed within the High Voltage and Energy Storage Lab at Oxford Brookes University to provide accurate and comprehensive cell data to Formula Student Electric teams. Through the BTC, we aim to provide FS teams with information for improved and informed decisions for cell selection, pack architecture design, thermal cooling requirements, and end of life predictions. A range of tests are completed to provide a comprehensive electrochemical lithium-ion characterisation for modelling, validation, and battery management parameterisation.

File: Data/Round1/LG_HG2/Package 3/211120_BTC_CellCond_LG_HG2_10_25C/211120_BTC_CellCond_LG_HG2_10_25C_Channel_8_Wb_1.CSV (part 21 of 57)
Data_Point,Date_Time,Test_Time(s),Step_Time(s),Cycle_Index,Step_Index,TC_Counter1,TC_Counter2,TC_Counter3,TC_Counter4,Current(A),Voltage(V),Power(W),Charge_Capacity(Ah),Discharge_Capacity(Ah),Charge_Energy(Wh),Discharge_Energy(Wh),ACR(Ohm),dV/dt(V/s),Internal_Resistance(Ohm),dQ/dV(Ah/V),dV/dQ(V/Ah),MetaCode_MV_UD1,MetaCode_MV_UD2,MetaCode_MV_UD3,MetaCode_MV_UD4,MetaCode_MV_UD5,MetaCode_MV_UD6,MetaCode_MV_UD7,MetaCode_MV_UD8,MetaCode_MV_UD9,MetaCode_MV_UD10,MetaCode_MV_UD11,MetaCode_MV_UD12,MetaCode_MV_UD13,MetaCode_MV_UD14,MetaCode_MV_UD15,MetaCode_MV_UD16,Aux_Temperature_1(C),Aux_dT/dt_1(C)
4270,2021/11/20 17:01:12,29360.5155,1960.0002,1,13,0,0,0,0,-3.052811,3.553105,-10.846958028155,5.299038,4.709686,20.48133,17.24726,,-0.000242360198171809,,,,,,,,,,,,,,,,,,,,27.44957,0.05197942
4271,2021/11/20 17:01:17,29365.5165,1965.0012,1,13,0,0,0,0,-3.051971,3.551877,-10.840225599567,5.299038,4.713924,20.48133,17.26232,,-0.000233632003073581,,,,,,,,,,,,,,,,,,,,27.5104,-0.01837909
4272,2021/11/20 17:01:22,29370.5156,1970.0003,1,13,0,0,0,0,-3.053459,3.550492,-10.841281751828,5.299038,4.718166,20.48133,17.27738,,-0.000250494893407449,,,0.292095094919205,,,,,,,,,,,,,,,,,27.42822,0.03991723
4273,2021/11/20 17:01:27,29375.5196,1975.0043,1,13,0,0,0,0,-3.051636,3.549262,-10.831055692632,5.299038,4.722404,20.48133,17.29242,,,,3.3459849357605,,,,,,,,,,,,,,,,,,27.31551,0.03263175
4274,2021/11/20 17:01:32,29380.5182,1980.0029,1,13,0,0,0,0,-3.052101,3.548314,-10.829812707714,5.299038,4.726642,20.48133,17.30746,,-0.000201971895876341,,,,,,,,,,,,,,,,,,,,27.30977,-0.09960353
4275,2021/11/20 17:01:37,29385.5156,1985.0003,1,13,0,0,0,0,-3.052231,3.547016,-10.826312192696,5.299038,4.730881,20.48133,17.3225,,-0.000173649095813744,,,,,,,,,,,,,,,,,,,,27.24568,-0.07583261
4276,2021/11/20 17:01:42,29390.5162,1990.0009,1,13,0,0,0,0,-3.052574,3.545639,-10.823325424786,5.299038,4.73512,20.48133,17.33754,,-0.000264550588326529,,,,,,,,,,,,,,,,,,,,27.22087,-0.01063228
4277,2021/11/20 17:01:47,29395.5175,1995.0022,1,13,0,0,0,0,-3.052299,3.544709,-10.819511735991,5.299038,4.739358,20.48133,17.35256,,-0.000273773592198268,,3.49762105941772,,,,,,,,,,,,,,,,,,27.1877,-0.045048
4278,2021/11/20 17:01:52,29400.5168,2000.0015,1,13,0,0,0,0,-3.051994,3.543699,-10.815348085806,5.299038,4.743597,20.48133,17.36758,,-0.000223810304305516,,,,,,,,,,,,,,,,,,,,27.12277,-0.1203209
4279,2021/11/20 17:01:57,29405.5154,2005.0001,1,13,0,0,0,0,-3.052193,3.542238,-10.811594027934,5.299038,4.747834,20.48133,17.3826,,-0.000202253693714738,,,,,,,,,,,,,,,,,,,,27.12277,-0.122115
4280,2021/11/20 17:02:02,29410.5184,2010.0031,1,13,0,0,0,0,-3.052467,3.541167,-10.809295408989,5.299038,4.752075,20.48133,17.39762,,,,,0.284850209951401,,,,,,,,,,,,,,,,,27.19787,-0.0009667873
4281,2021/11/20 17:02:07,29415.5185,2015.0032,1,13,0,0,0,0,-3.052391,3.540008,-10.805488559128,5.299038,4.75631,20.48133,17.41261,,-0.000182434698217548,,,,,,,,,,,,,,,,,,,,27.13026,-0.1315129
4282,2021/11/20 17:02:12,29420.5162,2020.0009,1,13,0,0,0,0,-3.051956,3.539042,-10.801000466152,5.299038,4.760553,20.48133,17.42763,,-0.000254827813478187,,3.71796607971191,,,,,,,,,,,,,,,,,,27.13557,-0.05348623
4283,2021/11/20 17:02:17,29425.5156,2025.0003,1,13,0,0,0,0,-3.052467,3.537534,-10.798205796378,5.299038,4.76479,20.48133,17.44262,,-0.000357843789970502,,,,,,,,,,,,,,,,,,,,27.20047,-0.03647566
4284,2021/11/20 17:02:22,29430.5172,2030.0019,1,13,0,0,0,0,-3.052597,3.536599,-10.795811497603,5.299038,4.76903,20.48133,17.45761,,,,,,,,,,,,,,,,,,,,,,27.14132,-0.1149476
4285,2021/11/20 17:02:27,29435.5198,2035.0045,1,13,0,0,0,0,-3.052452,3.53554,-10.79206614408,5.299038,4.77327,20.48133,17.47261,,-0.000203491494175978,,,,,,,,,,,,,,,,,,,,27.18248,-0.09766579
4286,2021/11/20 17:02:32,29440.5189,2040.0036,1,13,0,0,0,0,-3.051918,3.53431,-10.78642430658,5.299038,4.777508,20.48133,17.48759,,-0.000243562200921588,,3.80779504776001,,,,,,,,,,,,,,,,,,27.35398,0.1009315
4287,2021/11/20 17:02:37,29445.5173,2045.002,1,13,0,0,0,0,-3.052551,3.533091,-10.784940465141,5.299038,4.78175,20.48133,17.50258,,-0.000213980107218958,,,,,,,,,,,,,,,,,,,,27.50785,0.09826601
4288,2021/11/20 17:02:42,29450.5166,2050.0013,1,13,0,0,0,0,-3.05294,3.531952,-10.78283753888,5.299038,4.785985,20.48133,17.51754,,-0.00024755040067248,,,,,,,,,,,,,,,,,,,,27.38846,0.06632149
4289,2021/11/20 17:02:47,29455.5182,2055.0029,1,13,0,0,0,0,-3.053368,3.531116,-10.781796598688,5.299038,4.79023,20.48133,17.53253,,-0.000241721296333708,,,0.264587998390198,,,,,,,,,,,,,,,,,27.12587,-0.07305741
4290,2021/11/20 17:02:52,29460.5159,2060.0006,1,13,0,0,0,0,-3.052589,3.529779,-10.774964547831,5.299038,4.794467,20.48133,17.54749,,-0.000257390085607767,,,,,,,,,,,,,,,,,,,,27.39114,0.03369093
4291,2021/11/20 17:02:57,29465.5168,2065.0015,1,13,0,0,0,0,-3.052521,3.52872,-10.77149190312,5.299038,4.798702,20.48133,17.56243,,-0.000224768300540745,,3.81200098991394,,,,,,,,,,,,,,,,,,27.522,0.09019017
4292,2021/11/20 17:03:02,29470.5154,2070.0001,1,13,0,0,0,0,-3.051781,3.527559,-10.765337532579,5.299038,4.802939,20.48133,17.57738,,-0.000220248897676356,,,,,,,,,,,,,,,,,,,,27.21869,-0.07608414
4293,2021/11/20 17:03:07,29475.5185,2075.0032,1,13,0,0,0,0,-3.052498,3.526767,-10.765449213966,5.299038,4.807185,20.48133,17.59236,,,,,,,,,,,,,,,,,,,,,,27.47208,0.1134241
4294,2021/11/20 17:03:12,29480.5154,2080.0001,1,13,0,0,0,0,-3.052704,3.525187,-10.761352455648,5.299038,4.811421,20.48133,17.6073,,-0.000142517499625683,,,,,,,,,,,,,,,,,,,,27.21046,-0.1002556
4295,2021/11/20 17:03:17,29485.5186,2085.0033,1,13,0,0,0,0,-3.052391,3.524247,-10.757379824577,5.299038,4.815659,20.48133,17.62223,,-0.000315579090965912,,,,,,,,,,,,,,,,,,,,27.41943,-0.02059281
4296,2021/11/20 17:03:22,29490.5163,2090.001,1,13,0,0,0,0,-3.052994,3.523324,-10.756687032056,5.299038,4.819901,20.48133,17.63718,,-0.000170968094607815,,3.93155407905579,,,,,,,,,,,,,,,,,,27.44065,0.0082618
4297,2021/11/20 17:03:27,29495.5171,2095.0018,1,13,0,0,0,0,-3.052444,3.522248,-10.751464774112,5.299038,4.824142,20.48133,17.65212,,-0.000191804196219891,,,,,,,,,,,,,,,,,,,,27.339,0.06741524
4298,2021/11/20 17:03:32,29500.517,2100.0017,1,13,0,0,0,0,-3.052269,3.520835,-10.746535524615,5.299038,4.828376,20.48133,17.66703,,,,,,,,,,,,,,,,,,,,,,27.35097,0.03370643
4299,2021/11/20 17:03:37,29505.5177,2105.0024,1,13,0,0,0,0,-3.053467,3.51983,-10.74768475061,5.299038,4.832621,20.48133,17.68197,,-0.000191342594916932,,,0.255390912294388,,,,,,,,,,,,,,,,,27.50951,0.09445071
4300,2021/11/20 17:03:42,29510.5157,2110.0004,1,13,0,0,0,0,-3.051674,3.518887,-10.738495966838,5.299038,4.836853,20.48133,17.69687,,-0.000232271500863135,,3.89258599281311,,,,,,,,,,,,,,,,,,27.21346,-0.0827533
4301,2021/11/20 17:03:47,29515.5173,2115.002,1,13,0,0,0,0,-3.052696,3.518057,-10.739558531672,5.299038,4.841093,20.48133,17.71179,,-0.000197955407202244,,,,,,,,,,,,,,,,,,,,27.52208,0.04589319
4302,2021/11/20 17:03:52,29520.5156,2120.0003,1,13,0,0,0,0,-3.05265,3.516801,-10.73556257265,5.299038,4.845331,20.48133,17.72669,,-0.00022796650591772,,,,,,,,,,,,,,,,,,,,27.19793,-0.09217441
4303,2021/11/20 17:03:57,29525.5174,2125.0021,1,13,0,0,0,0,-3.052864,3.515742,-10.733082185088,5.299038,4.849578,20.48133,17.74163,,-0.000221444293856621,,,,,,,,,,,,,,,,,,,,27.55069,-0.008405447
4304,2021/11/20 17:04:02,29530.5199,2130.0046,1,13,0,0,0,0,-3.052811,3.514864,-10.730215482704,5.299038,4.853813,20.48133,17.75651,,-0.000203521805815399,,,,,,,,,,,,,,,,,,,,27.3143,-0.06604075
4305,2021/11/20 17:04:07,29535.5183,2135.003,1,13,0,0,0,0,-3.051918,3.513614,-10.723261811652,5.299038,4.858053,20.48133,17.77141,,,,3.98656892776489,,,,,,,,,,,,,,,,,,27.24094,-0.0881058
4306,2021/11/20 17:04:12,29540.5154,2140.0001,1,13,0,0,0,0,-3.052322,3.51257,-10.72149468754,5.299038,4.862289,20.48133,17.7863,,-0.000209510995773599,,,,,,,,,,,,,,,,,,,,27.55475,0.05732834
4307,2021/11/20 17:04:17,29545.5169,2145.0016,1,13,0,0,0,0,-3.052155,3.511535,-10.717749107925,5.299038,4.86653,20.48133,17.80119,,-0.000169269798789173,,,,,,,,,,,,,,,,,,,,27.20061,-0.06410837
4308,2021/11/20 17:04:22,29550.5161,2150.0008,1,13,0,0,0,0,-3.052177,3.510573,-10.714890167421,5.299038,4.870767,20.48133,17.81607,,,,,0.250633597373962,,,,,,,,,,,,,,,,,27.60905,0.107739
4309,2021/11/20 17:04:27,29555.5175,2155.0022,1,13,0,0,0,0,-3.051918,3.509405,-10.71041628879,5.299038,4.875007,20.48133,17.83095,,-0.000145522397360764,,,,,,,,,,,,,,,,,,,,27.18604,-0.02584934
4310,2021/11/20 17:04:32,29560.5178,2160.0025,1,13,0,0,0,0,-3.052414,3.508508,-10.709418938312,5.299038,4.87925,20.48133,17.84584,,-0.000164143100846559,,4.08948278427124,,,,,,,,,,,,,,,,,,27.59935,0.07706523
4311,2021/11/20 17:04:37,29565.5156,2165.0003,1,13,0,0,0,0,-3.052261,3.507428,-10.705585694708,5.299038,4.883485,20.48133,17.86069,,-0.000206692493520677,,,,,,,,,,,,,,,,,,,,27.26918,-0.06313264
4312,2021/11/20 17:04:42,29570.5157,2170.0004,1,13,0,0,0,0,-3.053047,3.506549,-10.705658904803,5.299038,4.887724,20.48133,17.87556,,-0.000228729302762076,,,,,,,,,,,,,,,,,,,,27.61959,0.005789399
4313,2021/11/20 17:04:47,29575.5197,2175.0044,1,13,0,0,0,0,-3.053314,3.505269,-10.702686911466,5.299038,4.891969,20.48133,17.89045,,-0.000304473913274705,,,,,,,,,,,,,,,,,,,,27.1989,-0.07308424
4314,2021/11/20 17:04:52,29580.518,2180.0027,1,13,0,0,0,0,-3.052902,3.504306,-10.698302796012,5.299038,4.896202,20.48133,17.90528,,-0.000182901596417651,,,,,,,,,,,,,,,,,,,,27.57726,0.08550942
4315,2021/11/20 17:04:57,29585.5158,2185.0005,1,13,0,0,0,0,-3.051613,3.50352,-10.69138717776,5.299038,4.900445,20.48133,17.92015,,,,4.12148523330688,,,,,,,,,,,,,,,,,,27.33326,0.01740873
4316,2021/11/20 17:05:02,29590.5183,2190.003,1,13,0,0,0,0,-3.052208,3.502614,-10.690706471712,5.299038,4.904681,20.48133,17.93499,,-0.000215892607229762,,,,,,,,,,,,,,,,,,,,27.55116,0.06298244
4317,2021/11/20 17:05:07,29595.5166,2195.0013,1,13,0,0,0,0,-3.051636,3.501226,-10.684467305736,5.299038,4.908917,20.48133,17.94982,,-0.000191146595170721,,,,,,,,,,,,,,,,,,,,27.44203,0.01491725
4318,2021/11/20 17:05:12,29600.5173,2200.002,1,13,0,0,0,0,-3.052048,3.500257,-10.682952376336,5.299038,4.913164,20.48133,17.96469,,-0.000198344103409909,,,0.239078000187874,,,,,,,,,,,,,,,,,27.3881,-0.07815838
4319,2021/11/20 17:05:17,29605.5154,2205.0001,1,13,0,0,0,0,-3.052734,3.499539,-10.683161689626,5.299038,4.917399,20.48133,17.97952,,-0.000176373607246205,,,,,,,,,,,,,,,,,,,,27.51987,-0.007718205
4320,2021/11/20 17:05:22,29610.5183,2210.003,1,13,0,0,0,0,-3.052597,3.498504,-10.679522814888,5.299038,4.921637,20.48133,17.99434,,,,4.35925388336182,,,,,,,,,,,,,,,,,,27.26128,-0.1205605
4321,2021/11/20 17:05:27,29615.5154,2215.0001,1,13,0,0,0,0,-3.052414,3.497502,-10.675824069828,5.299038,4.925874,20.48133,18.00916,,-0.000132714892970398,,,,,,,,,,,,,,,,,,,,27.67485,0.07910967
4322,2021/11/20 17:05:32,29620.5202,2220.0049,1,13,0,0,0,0,-3.052444,3.49638,-10.67250415272,5.299038,4.930119,20.48133,18.02401,,,,,,,,,,,,,,,,,,,,,,27.26387,-0.07029176
4323,2021/11/20 17:05:37,29625.5176,2225.0023,1,13,0,0,0,0,-3.051666,3.495595,-10.66738841127,5.299038,4.93436,20.48133,18.03883,,-0.000139085605042055,,,,,,,,,,,,,,,,,,,,27.64089,0.104267
4324,2021/11/20 17:05:42,29630.5163,2230.001,1,13,0,0,0,0,-3.052429,3.494569,-10.666923758101,5.299038,4.938594,20.48133,18.05363,,-0.000162028794875368,,,,,,,,,,,,,,,,,,,,27.35716,0.01532733
4325,2021/11/20 17:05:47,29635.5162,2235.0009,1,13,0,0,0,0,-3.053772,3.493456,-10.668218116032,5.299038,4.942832,20.48133,18.06844,,,,4.07530784606934,,,,,,,,,,,,,,,,,,27.66159,0.08132935
4326,2021/11/20 17:05:52,29640.5155,2240.0002,1,13,0,0,0,0,-3.052414,3.492679,-10.661102277106,5.299038,4.947069,20.48133,18.08324,,-0.000181474097189493,,,,,,,,,,,,,,,,,,,,27.39079,-0.04253149
4327,2021/11/20 17:05:57,29645.5172,2245.0019,1,13,0,0,0,0,-3.052467,3.491609,-10.658021249403,5.299038,4.951313,20.48133,18.09806,,-0.000175686102011241,,,,,,,,,,,,,,,,,,,,27.57953,-0.03478408
4328,2021/11/20 17:06:02,29650.5163,2250.001,1,13,0,0,0,0,-3.053322,3.490516,-10.657669294152,5.299038,4.955552,20.48133,18.11286,,-0.0001876675960375,,,0.232393905520439,,,,,,,,,,,,,,,,,27.49501,-0.07704437
4329,2021/11/20 17:06:07,29655.5158,2255.0005,1,13,0,0,0,0,-3.053375,3.489561,-10.654938318375,5.299038,4.959794,20.48133,18.12766,,,,,,,,,,,,,,,,,,,,,,27.48802,-0.03230572
4330,2021/11/20 17:06:12,29660.5175,2260.0022,1,13,0,0,0,0,-3.052795,3.488874,-10.65081710283,5.299038,4.96403,20.48133,18.14244,,-0.000160285300808027,,4.51434278488159,,,,,,,,,,,,,,,,,,27.58651,0.08768916
4331,2021/11/20 17:06:17,29665.5165,2265.0012,1,13,0,0,0,0,-3.053391,3.488101,-10.650536200491,5.299038,4.968266,20.48133,18.15722,,-0.000172470405232161,,,,,,,,,,,,,,,,,,,,27.3864,-0.001389384
4332,2021/11/20 17:06:22,29670.5182,2270.0029,1,13,0,0,0,0,-3.052612,3.486725,-10.6436185757,5.299038,4.972513,20.48133,18.17203,,-0.000165748104336672,,,,,,,,,,,,,,,,,,,,27.6572,0.08601844
4333,2021/11/20 17:06:27,29675.5169,2275.0016,1,13,0,0,0,0,-3.053513,3.4857,-10.6436302641,5.299038,4.976752,20.48133,18.18681,,,,,,,,,,,,,,,,,,,,,,27.39877,-0.09015799
4334,2021/11/20 17:06:32,29680.5183,2280.003,1,13,0,0,0,0,-3.052101,3.484914,-10.636309504314,5.299038,4.980989,20.48133,18.20158,,-0.000185373894055374,,,,,,,,,,,,,,,,,,,,27.53711,-0.01201749
4335,2021/11/20 17:06:37,29685.5159,2285.0006,1,13,0,0,0,0,-3.052612,3.483849,-10.634839263588,5.299038,4.985228,20.48133,18.21635,,-0.000232003600103781,,4.34383916854858,,,,,,,,,,,,,,,,,,27.49995,0.06933093
4336,2021/11/20 17:06:42,29690.5172,2290.0019,1,13,0,0,0,0,-3.052498,3.482814,-10.631282769372,5.299038,4.989467,20.48133,18.23111,,-0.000157335496624,,,,,,,,,,,,,,,,,,,,27.59636,-0.09554803
4337,2021/11/20 17:06:47,29695.5165,2295.0012,1,13,0,0,0,0,-3.052376,3.481941,-10.628193141816,5.299038,4.993708,20.48133,18.24588,,,,,,,,,,,,,,,,,,,,,,27.74202,0.0102073
4338,2021/11/20 17:06:52,29700.5164,2300.0011,1,13,0,0,0,0,-3.052986,3.481112,-10.627786200432,5.299038,4.997945,20.48133,18.26064,,-0.000167648395290598,,,,,,,,,,,,,,,,,,,,27.42397,-0.09608269
4339,2021/11/20 17:06:57,29705.5171,2305.0018,1,13,0,0,0,0,-3.052452,3.480034,-10.622636743368,5.299038,5.002185,20.48133,18.27539,,-0.000143833705806173,,,0.224929004907608,,,,,,,,,,,,,,,,,27.74114,0.05369723
4340,2021/11/20 17:07:02,29710.5165,2310.0012,1,13,0,0,0,0,-3.052017,3.478988,-10.617930518796,5.299038,5.006424,20.48133,18.29014,,-0.000202839204575866,,4.40728378295898,,,,,,,,,,,,,,,,,,27.47338,0.01392365
4341,2021/11/20 17:07:07,29715.5173,2315.002,1,13,0,0,0,0,-3.052666,3.478351,-10.618243833766,5.299038,5.010662,20.48133,18.30488,,,,,,,,,,,,,,,,,,,,,,27.82155,0.06862819
4342,2021/11/20 17:07:12,29720.5155,2320.0002,1,13,0,0,0,0,-3.052322,3.477382,-10.614089581004,5.299038,5.014903,20.48133,18.31963,,-0.000174646600498818,,,,,,,,,,,,,,,,,,,,27.40893,-0.09196043
4343,2021/11/20 17:07:17,29725.5162,2325.0009,1,13,0,0,0,0,-3.052322,3.476238,-10.610597724636,5.299038,5.019142,20.48133,18.33437,,-0.000234442399232648,,,,,,,,,,,,,,,,,,,,27.75625,0.0001573563
4344,2021/11/20 17:07:22,29730.5167,2330.0014,1,13,0,0,0,0,-3.052589,3.475194,-10.608338977266,5.299038,5.02338,20.48133,18.3491,,-0.000188479403732345,,,,,,,,,,,,,,,,,,,,27.46949,-0.1116657
4345,2021/11/20 17:07:27,29735.5165,2335.0012,1,13,0,0,0,0,-3.052681,3.474455,-10.606402763855,5.299038,5.027619,20.48133,18.36383,,,,,,,,,,,,,,,,,,,,,,27.73902,0.05535364
4346,2021/11/20 17:07:32,29740.5172,2340.0019,1,13,0,0,0,0,-3.051384,3.473663,-10.599479699592,5.299038,5.031854,20.48133,18.37854,,-0.000189647296792828,,4.51105213165283,,,,,,,,,,,,,,,,,,27.5671,0.06017745
4347,2021/11/20 17:07:37,29745.5183,2345.003,1,13,0,0,0,0,-3.051888,3.472383,-10.597324009104,5.299038,5.036095,20.48133,18.39327,,-0.000202947892830707,,,,,,,,,,,,,,,,,,,,27.678,0.0596261
4348,2021/11/20 17:07:42,29750.5177,2350.0024,1,13,0,0,0,0,-3.051819,3.471355,-10.593947144745,5.299038,5.040332,20.48133,18.40798,,-0.00023915059864521,,,,,,,,,,,,,,,,,,,,27.74697,0.08145332
4349,2021/11/20 17:07:47,29755.5161,2355.0008,1,13,0,0,0,0,-3.052505,3.470591,-10.593996380455,5.299038,5.044574,20.48133,18.42271,,-0.000265156588284299,,,0.228603601455688,,,,,,,,,,,,,,,,,27.45671,-0.09718359
4350,2021/11/20 17:07:52,29760.5161,2360.0008,1,13,0,0,0,0,-3.051743,3.469783,-10.588885981769,5.299038,5.04881,20.48133,18.4374,,-0.000153597196913324,,,,,,,,,,,,,,,,,,,,27.91521,0.06738722
4351,2021/11/20 17:07:57,29765.5163,2365.001,1,13,0,0,0,0,-3.053658,3.468447,-10.591450929126,5.299038,5.053053,20.48133,18.45213,,-0.000222275397391059,,4.58606576919556,,,,,,,,,,,,,,,,,,27.64616,-0.03536999
4352,2021/11/20 17:08:02,29770.5186,2370.0033,1,13,0,0,0,0,-3.051178,3.467887,-10.581140520886,5.299038,5.057294,20.48133,18.46684,,,,,,,,,,,,,,,,,,,,,,27.69352,-0.06556988
4353,2021/11/20 17:08:07,29775.5159,2375.0006,1,13,0,0,0,0,-3.052406,3.466801,-10.582084173206,5.299038,5.06153,20.48133,18.48152,,-0.000174409899045713,,,,,,,,,,,,,,,,,,,,27.83348,-0.01254618
4354,2021/11/20 17:08:12,29780.5162,2380.0009,1,13,0,0,0,0,-3.052353,3.465763,-10.578732090339,5.299038,5.065764,20.48133,18.4962,,-0.000272780394880101,,,,,,,,,,,,,,,,,,,,27.55475,-0.09058118
4355,2021/11/20 17:08:17,29785.5165,2385.0012,1,13,0,0,0,0,-3.052353,3.464818,-10.575847616754,5.299038,5.070009,20.48133,18.51091,,-0.000317861791700125,,,,,,,,,,,,,,,,,,,,27.85657,0.02543449
4356,2021/11/20 17:08:22,29790.5182,2390.0029,1,13,0,0,0,0,-3.052124,3.464044,-10.572691829456,5.299038,5.074247,20.48133,18.52559,,-0.000177663605427369,,4.46796178817749,,,,,,,,,,,,,,,,,,27.63073,-0.08157313
4357,2021/11/20 17:08:27,29795.5157,2395.0004,1,13,0,0,0,0,-3.052246,3.4632,-10.5705383472,5.299038,5.07848,20.48133,18.54025,,-0.000161517804372124,,,,,,,,,,,,,,,,,,,,27.71782,-0.007593036
4358,2021/11/20 17:08:32,29800.5157,2400.0004,1,13,0,0,0,0,-3.052742,3.462052,-10.568751546584,5.299038,5.082725,20.48133,18.55495,,,,,,,,,,,,,,,,,,,,,,27.81099,0.06600618
4359,2021/11/20 17:08:37,29805.5179,2405.0026,1,13,0,0,0,0,-3.052795,3.460942,-10.56554643289,5.299038,5.086966,20.48133,18.56963,,-0.00020083189883735,,,,,,,,,,,,,,,,,,,,27.61131,-0.01076281
4360,2021/11/20 17:08:42,29810.5174,2410.0021,1,13,0,0,0,0,-3.052116,3.460335,-10.56134381886,5.299038,5.091199,20.48133,18.58428,,-0.000154237495735288,,,0.218857496976852,,,,,,,,,,,,,,,,,27.88483,0.09251654
4361,2021/11/20 17:08:47,29815.5179,2415.0026,1,13,0,0,0,0,-3.052887,3.459238,-10.560662720106,5.299038,5.095438,20.48133,18.59895,,-0.00020725789363496,,,,,,,,,,,,,,,,,,,,27.59853,-0.08392811
4362,2021/11/20 17:08:52,29820.5187,2420.0034,1,13,0,0,0,0,-3.051651,3.4582,-10.5532194882,5.299038,5.099677,20.48133,18.61361,,,,4.51794910430908,,,,,,,,,,,,,,,,,,27.81815,0.01033485
4363,2021/11/20 17:08:57,29825.5184,2425.0031,1,13,0,0,0,0,-3.052612,3.457171,-10.553401680652,5.299038,5.103916,20.48133,18.62827,,-0.000132716493681073,,,,,,,,,,,,,,,,,,,,27.71561,-0.06637573
4364,2021/11/20 17:09:02,29830.5169,2430.0016,1,13,0,0,0,0,-3.05294,3.456542,-10.55261533348,5.299038,5.108153,20.48133,18.64291,,-0.00026707470533438,,,,,,,,,,,,,,,,,,,,27.74779,0.05161464
4365,2021/11/20 17:09:07,29835.5162,2435.0009,1,13,0,0,0,0,-3.052101,3.455413,-10.546269472713,5.299038,5.112397,20.48133,18.65758,,-0.000153791799675673,,,,,,,,,,,,,,,,,,,,27.90902,0.07022858
4366,2021/11/20 17:09:12,29840.5163,2440.001,1,13,0,0,0,0,-3.051865,3.45432,-10.5421183068,5.299038,5.116634,20.48133,18.67222,,,,,,,,,,,,,,,,,,,,,,27.79994,0.003983974
4367,2021/11/20 17:09:17,29845.5183,2445.003,1,13,0,0,0,0,-3.051926,3.453486,-10.539783714036,5.299038,5.120876,20.48133,18.68687,,-0.000167488804436289,,4.37526082992554,,,,,,,,,,,,,,,,,,27.83177,-0.05697787
4368,2021/11/20 17:09:22,29850.5162,2450.0009,1,13,0,0,0,0,-3.052338,3.452518,-10.538251887084,5.299038,5.125108,20.48133,18.70148,,-0.000219340101466514,,,,,,,,,,,,,,,,,,,,27.86922,-0.02457201
4369,2021/11/20 17:09:27,29855.5164,2455.0011,1,13,0,0,0,0,-3.052284,3.451274,-10.534268409816,5.299038,5.129353,20.48133,18.71614,,-0.000240345296333544,,,,,,,,,,,,,,,,,,,,27.94346,0.02842665
4370,2021/11/20 17:09:32,29860.5179,2460.0026,1,13,0,0,0,0,-3.051872,3.450504,-10.530496543488,5.299038,5.133589,20.48133,18.73075,,-0.000190199105418287,,,0.226336196064949,,,,,,,,,,,,,,,,,27.65332,-0.02731383
4371,2021/11/20 17:09:37,29865.5164,2465.0011,1,13,0,0,0,0,-3.052116,3.449713,-10.528924242708,5.299038,5.137827,20.48133,18.74538,,-0.000221410897211172,,,,,,,,,,,,,,,,,,,,28.04722,0.05879641
4372,2021/11/20 17:09:42,29870.5157,2470.0004,1,13,0,0,0,0,-3.052162,3.448751,-10.526146749662,5.299038,5.142066,20.48133,18.76,,,,4.26958799362183,,,,,,,,,,,,,,,,,,27.72262,-0.1068163
4373,2021/11/20 17:09:47,29875.5173,2475.002,1,13,0,0,0,0,-3.052361,3.447488,-10.522977919168,5.299038,5.146307,20.48133,18.77462,,-0.00017832950106822,,,,,,,,,,,,,,,,,,,,28.06443,0.05767226
4374,2021/11/20 17:09:52,29880.5157,2480.0004,1,13,0,0,0,0,-3.052467,3.44663,-10.52072433621,5.299038,5.150547,20.48133,18.78923,,-0.000229273500735871,,,,,,,,,,,,,,,,,,,,27.75975,-0.04454553
4375,2021/11/20 17:09:57,29885.5165,2485.0012,1,13,0,0,0,0,-3.052696,3.445605,-10.51838460108,5.299038,5.154783,20.48133,18.80383,,-0.000229637298616581,,,,,,,,,,,,,,,,,,,,28.02864,0.08101225
4376,2021/11/20 17:10:02,29890.5158,2490.0005,1,13,0,0,0,0,-3.052261,3.444607,-10.513839606427,5.299038,5.159021,20.48133,18.81843,,-0.000161821197252721,,,,,,,,,,,,,,,,,,,,27.95271,-0.05862772
4377,2021/11/20 17:10:07,29895.5185,2495.0032,1,13,0,0,0,0,-3.052086,3.443655,-10.51033121433,5.299038,5.163266,20.48133,18.83306,,,,4.30093288421631,,,,,,,,,,,,,,,,,,27.80124,-0.06704807
4378,2021/11/20 17:10:12,29900.5167,2500.0014,1,13,0,0,0,0,-3.053116,3.442563,-10.510544176308,5.299038,5.167498,20.48133,18.84763,,-0.000150382198626176,,,,,,,,,,,,,,,,,,,,28.11696,0.1052886
4379,2021/11/20 17:10:17,29905.5154,2505.0001,1,13,0,0,0,0,-3.051903,3.441688,-10.503697932264,5.299038,5.171738,20.48133,18.86222,,-0.000189719095942564,,,,,,,,,,,,,,,,,,,,27.71734,-0.06070912
4380,2021/11/20 17:10:22,29910.5161,2510.0008,1,13,0,0,0,0,-3.052444,3.440741,-10.502669221004,5.299038,5.175982,20.48133,18.87683,,-0.000316033692797646,,,,,,,,,,,,,,,,,,,,28.13326,0.06528497
4381,2021/11/20 17:10:27,29915.5187,2515.0034,1,13,0,0,0,0,-3.052811,3.439625,-10.500525035875,5.299038,5.180226,20.48133,18.89143,,-0.000176842193468474,,,0.233632907271385,,,,,,,,,,,,,,,,,27.75754,-0.1154619
4382,2021/11/20 17:10:32,29920.5169,2520.0016,1,13,0,0,0,0,-3.05201,3.438635,-10.49474840635,5.299038,5.18446,20.48133,18.90599,,,,4.24348497390747,,,,,,,,,,,,,,,,,,28.14123,0.02648354
4383,2021/11/20 17:10:37,29925.5162,2525.0009,1,13,0,0,0,0,-3.052788,3.437602,-10.494270134376,5.299038,5.188695,20.48133,18.92055,,-0.000184226693818346,,,,,,,,,,,,,,,,,,,,27.80563,-0.06722689
4384,2021/11/20 17:10:42,29930.5157,2530.0004,1,13,0,0,0,0,-3.052155,3.436558,-10.48890768249,5.299038,5.192938,20.48133,18.93513,,,,,,,,,,,,,,,,,,,,,,28.15226,0.08555412
4385,2021/11/20 17:10:47,29935.5172,2535.0019,1,13,0,0,0,0,-3.053169,3.435591,-10.489439937879,5.299038,5.197176,20.48133,18.9497,,-0.000117843097541481,,,,,,,,,,,,,,,,,,,,27.8162,-0.0199002
4386,2021/11/20 17:10:52,29940.5181,2540.0028,1,13,0,0,0,0,-3.051811,3.434731,-10.482149847841,5.299038,5.201416,20.48133,18.96426,,-0.000216054206248373,,,,,,,,,,,,,,,,,,,,28.21711,0.09379447
4387,2021/11/20 17:10:57,29945.5174,2545.0021,1,13,0,0,0,0,-3.052269,3.433704,-10.480588274376,5.299038,5.205656,20.48133,18.97882,,-0.00018435760284774,,4.27713584899902,,,,,,,,,,,,,,,,,,27.88953,-0.07698238
4388,2021/11/20 17:11:02,29950.5158,2550.0005,1,13,0,0,0,0,-3.051758,3.432574,-10.475385165092,5.299038,5.209893,20.48133,18.99337,,,,,,,,,,,,,,,,,,,,,,28.14123,-0.01240432
4389,2021/11/20 17:11:07,29955.5192,2555.0039,1,13,0,0,0,0,-3.052994,3.431249,-10.475582609506,5.299038,5.214139,20.48133,19.00794,,-0.000151969696162269,,,,,,,,,,,,,,,,,,,,27.88035,-0.05561948
4390,2021/11/20 17:11:12,29960.5183,2560.003,1,13,0,0,0,0,-3.052139,3.430633,-10.470768773987,5.299038,5.218372,20.48133,19.02246,,-0.000236714506172575,,,,,,,,,,,,,,,,,,,,28.20649,0.07392526
4391,2021/11/20 17:11:17,29965.5169,2565.0016,1,13,0,0,0,0,-3.052757,3.429562,-10.469619402434,5.299038,5.222611,20.48133,19.037,,-0.000155580302816816,,,0.238008603453636,,,,,,,,,,,,,,,,,27.84502,-0.02522647
4392,2021/11/20 17:11:22,29970.516,2570.0007,1,13,0,0,0,0,-3.051529,3.428435,-10.461968827115,5.299038,5.226855,20.48133,19.05156,,-0.000256017985520884,,3.96067094802856,,,,,,,,,,,,,,,,,,28.22067,0.09473324
4393,2021/11/20 17:11:27,29975.5186,2575.0033,1,13,0,0,0,0,-3.052216,3.427583,-10.461723673928,5.299038,5.231094,20.48133,19.06609,,,,,,,,,,,,,,,,,,,,,,27.83966,-0.1083183
4394,2021/11/20 17:11:32,29980.5179,2580.0026,1,13,0,0,0,0,-3.051849,3.426423,-10.456925606127,5.299038,5.23533,20.48133,19.0806,,-0.000161460804520175,,,,,,,,,,,,,,,,,,,,28.25726,0.052526
4395,2021/11/20 17:11:37,29985.516,2585.0007,1,13,0,0,0,0,-3.052521,3.42531,-10.45583070651,5.299038,5.239568,20.48133,19.09512,,-0.000230298304813914,,,,,,,,,,,,,,,,,,,,27.88562,-0.04951298
4396,2021/11/20 17:11:42,29990.5169,2590.0016,1,13,0,0,0,0,-3.052139,3.424445,-10.451882137855,5.299038,5.243805,20.48133,19.10964,,-0.000229018594836816,,,,,,,,,,,,,,,,,,,,28.19025,0.0987941
4397,2021/11/20 17:11:47,29995.517,2595.0017,1,13,0,0,0,0,-3.051414,3.423135,-10.44540206289,5.299038,5.248051,20.48133,19.12417,,-0.00018537680443842,,4.09337615966797,,,,,,,,,,,,,,,,,,27.90641,-0.1001096
4398,2021/11/20 17:11:52,30000.5171,2600.0018,1,13,0,0,0,0,-3.051704,3.42225,-10.443694014,5.299038,5.252282,20.48133,19.13865,,-0.000236974607105367,,,,,,,,,,,,,,,,,,,,28.21581,-0.01515925
4399,2021/11/20 17:11:57,30005.517,2605.0017,1,13,0,0,0,0,-3.053352,3.420962,-10.445401164624,5.299038,5.25652,20.48133,19.15315,,-0.00020392780425027,,,,,,,,,,,,,,,,,,,,27.96733,-0.0869
4400,2021/11/20 17:12:02,30010.5172,2610.0019,1,13,0,0,0,0,-3.052788,3.419983,-10.440483062604,5.299038,5.260764,20.48133,19.16767,,,,,0.253393411636353,,,,,,,,,,,,,,,,,28.21664,0.09970784
4401,2021/11/20 17:12:07,30015.5166,2615.0013,1,13,0,0,0,0,-3.053139,3.418737,-10.437879265443,5.299038,5.264997,20.48133,19.18214,,-0.000223272800212726,,,,,,,,,,,,,,,,,,,,28.0405,-0.004026294
4402,2021/11/20 17:12:12,30020.5165,2620.0012,1,13,0,0,0,0,-3.052704,3.417834,-10.433635523136,5.299038,5.269246,20.48133,19.19667,,-0.000176415400346741,,3.99079203605652,,,,,,,,,,,,,,,,,,28.26701,0.1086968
4403,2021/11/20 17:12:17,30025.5157,2625.0004,1,13,0,0,0,0,-3.052589,3.416686,-10.429738100054,5.299038,5.273479,20.48133,19.21113,,-0.000156964306370355,,,,,,,,,,,,,,,,,,,,27.94785,-0.05281985
4404,2021/11/20 17:12:22,30030.5167,2630.0014,1,13,0,0,0,0,-3.052124,3.415266,-10.423815324984,5.299038,5.277717,20.48133,19.22561,,,,,,,,,,,,,,,,,,,,,,28.29868,0.0725466
4405,2021/11/20 17:12:27,30035.5189,2635.0036,1,13,0,0,0,0,-3.053116,3.414428,-10.424644757648,5.299038,5.281958,20.48133,19.24009,,-0.000192516599781811,,,,,,,,,,,,,,,,,,,,28.25721,0.08271992
4406,2021/11/20 17:12:32,30040.5164,2640.0011,1,13,0,0,0,0,-3.05352,3.413117,-10.42202102184,5.299038,5.286201,20.48133,19.25458,,-0.000213487204746343,,3.73746395111084,,,,,,,,,,,,,,,,,,27.87855,-0.05491495
4407,2021/11/20 17:12:37,30045.5168,2645.0015,1,13,0,0,0,0,-3.052017,3.411817,-10.412923484889,5.299038,5.290436,20.48133,19.26903,,-0.000216005399124697,,,,,,,,,,,,,,,,,,,,28.24489,0.06276846
4408,2021/11/20 17:12:42,30050.5159,2650.0006,1,13,0,0,0,0,-3.052116,3.410653,-10.409708591748,5.299038,5.294674,20.48133,19.28349,,-0.000269891199423,,,,,,,,,,,,,,,,,,,,28.13017,0.02660275
4409,2021/11/20 17:12:47,30055.516,2655.0007,1,13,0,0,0,0,-3.052284,3.409485,-10.40671651374,5.299038,5.298917,20.48133,19.29796,,-0.000272103905444965,,,0.270150989294052,,,,,,,,,,,,,,,,,28.03706,-0.08811891
4410,2021/11/20 17:12:52,30060.5177,2660.0024,1,13,0,0,0,0,-3.051971,3.408486,-10.402600425906,5.299038,5.303159,20.48133,19.31242,,-0.000181789204361849,,3.50933504104614,,,,,,,,,,,,,,,,,,28.24276,0.02275467
4411,2021/11/20 17:12:57,30065.5177,2665.0024,1,13,0,0,0,0,-3.05143,3.407012,-10.39625862716,5.299038,5.307395,20.48133,19.32685,,-0.000277095008641481,,,,,,,,,,,,,,,,,,,,27.96854,-0.1108986
4412,2021/11/20 17:13:02,30070.5172,2670.0019,1,13,0,0,0,0,-3.052811,3.406148,-10.398326082028,5.299038,5.311636,20.48133,19.3413,,-0.000225975396460854,,,,,,,,,,,,,,,,,,,,28.30857,0.03616631
4413,2021/11/20 17:13:07,30075.5179,2675.0026,1,13,0,0,0,0,-3.053337,3.404779,-10.395937697523,5.299038,5.315874,20.48133,19.35573,,-0.000230835503316484,,,,,,,,,,,,,,,,,,,,27.93599,-0.0747329
4414,2021/11/20 17:13:12,30080.5171,2680.0018,1,13,0,0,0,0,-3.052177,3.403503,-10.388093576031,5.299038,5.32011,20.48133,19.37015,,,,3.55048394203186,,,,,,,,,,,,,,,,,,28.23529,0.07407904
4415,2021/11/20 17:13:17,30085.5189,2685.0036,1,13,0,0,0,0,-3.052193,3.402075,-10.383789500475,5.299038,5.324349,20.48133,19.38458,,-0.0002181651070714,,,,,,,,,,,,,,,,,,,,28.05469,0.01380444
4416,2021/11/20 17:13:22,30090.5156,2690.0003,1,13,0,0,0,0,-3.051956,3.401111,-10.380041123116,5.299038,5.328591,20.48133,19.39901,,-0.000246134790359065,,,,,,,,,,,,,,,,,,,,28.1663,0.05252421
4417,2021/11/20 17:13:27,30095.5166,2695.0013,1,13,0,0,0,0,-3.052696,3.399718,-10.378305539728,5.299038,5.332831,20.48133,19.41343,,-0.000234166203881614,,,0.286879897117615,,,,,,,,,,,,,,,,,28.38159,0.1283711
4418,2021/11/20 17:13:32,30100.5159,2700.0006,1,13,0,0,0,0,-3.052124,3.398474,-10.372564058776,5.299038,5.337067,20.48133,19.42783,,-0.000242491703829728,,3.37100791931152,,,,,,,,,,,,,,,,,,28.00298,-0.01739979
4419,2021/11/20 17:13:37,30105.5159,2705.0006,1,13,0,0,0,0,-3.052299,3.397112,-10.369001560488,5.299038,5.341309,20.48133,19.44224,,-0.000255319406278431,,,,,,,,,,,,,,,,,,,,28.09835,0.03436029
4420,2021/11/20 17:13:42,30110.5156,2710.0003,1,13,0,0,0,0,-3.052452,3.395912,-10.365858376224,5.299038,5.345545,20.48133,19.45662,,-0.000257046398473904,,,,,,,,,,,,,,,,,,,,28.39977,0.1351351
4421,2021/11/20 17:13:47,30115.5158,2715.0005,1,13,0,0,0,0,-3.052353,3.394538,-10.361328247914,5.299038,5.349782,20.48133,19.47101,,-0.00020265209604986,,,,,,,,,,,,,,,,,,,,28.03577,0.0222224
4422,2021/11/20 17:13:52,30120.5169,2720.0016,1,13,0,0,0,0,-3.0541,3.393197,-10.3631629577,5.299038,5.354021,20.48133,19.4854,,-0.000273122102953494,,3.19881010055542,,,,,,,,,,,,,,,,,,28.09739,-0.007455349
4423,2021/11/20 17:13:57,30125.5173,2725.002,1,13,0,0,0,0,-3.051598,3.391812,-10.350446715576,5.299038,5.35826,20.48133,19.49978,,-0.00026707470533438,,,,,,,,,,,,,,,,,,,,28.29615,0.1026362
4424,2021/11/20 17:14:02,30130.5163,2730.001,1,13,0,0,0,0,-3.052353,3.390736,-10.349723201808,5.299038,5.362505,20.48133,19.51418,,-0.000243976697674952,,,0.310395807027817,,,,,,,,,,,,,,,,,28.28545,0.07847548
4425,2021/11/20 17:14:07,30135.5161,2735.0008,1,13,0,0,0,0,-3.052086,3.389174,-10.344050516964,5.299038,5.366744,20.48133,19.52854,,-0.000223583600018173,,,,,,,,,,,,,,,,,,,,27.95359,-0.0831461
4426,2021/11/20 17:14:12,30140.5163,2740.001,1,13,0,0,0,0,-3.051941,3.38764,-10.33887740924,5.299038,5.370981,20.48133,19.5429,,-0.000298924191156402,,3.17617392539978,,,,,,,,,,,,,,,,,,28.08562,-0.03919065
4427,2021/11/20 17:14:17,30145.5178,2745.0025,1,13,0,0,0,0,-3.051346,3.386373,-10.332995708058,5.299038,5.375217,20.48133,19.55725,,-0.000337406701873988,,,,,,,,,,,,,,,,,,,,28.31513,0.01475275
4428,2021/11/20 17:14:22,30150.5162,2750.0009,1,13,0,0,0,0,-3.052101,3.385102,-10.331673199302,5.299038,5.379458,20.48133,19.57161,,-0.000200782596948557,,,,,,,,,,,,,,,,,,,,28.35571,0.02141476
4429,2021/11/20 17:14:27,30155.5158,2755.0005,1,13,0,0,0,0,-3.052811,3.383612,-10.329527933332,5.299038,5.383694,20.48133,19.58594,,-0.000265705399215221,,3.08120489120483,,,,,,,,,,,,,,,,,,28.2301,0.05383134
4430,2021/11/20 17:14:32,30160.5173,2760.002,1,13,0,0,0,0,-3.052696,3.382035,-10.32432471636,5.299038,5.387935,20.48133,19.60029,,-0.000262550398474559,,,,,,,,,,,,,,,,,,,,28.1964,0.08232355
4431,2021/11/20 17:14:37,30165.5157,2765.0004,1,13,0,0,0,0,-3.052811,3.38091,-10.32127923801,5.299038,5.392171,20.48133,19.61461,,-0.000320123799610883,,,,,,,,,,,,,,,,,,,,28.06314,-0.1159799
4432,2021/11/20 17:14:42,30170.5156,2770.0003,1,13,0,0,0,0,-3.052124,3.379415,-10.31439362746,5.299038,5.396414,20.48133,19.62896,,-0.000232612001127563,,,0.321304589509964,,,,,,,,,,,,,,,,,27.92192,-0.117805
4433,2021/11/20 17:14:47,30175.5192,2775.0039,1,13,0,0,0,0,-3.052208,3.377999,-10.310355571792,5.299038,5.400651,20.48133,19.64327,,-0.000254415499512106,,2.93811392784119,,,,,,,,,,,,,,,,,,27.992,-0.06567776
4434,2021/11/20 17:14:52,30180.5183,2780.003,1,13,0,0,0,0,-3.052971,3.376567,-10.308561130557,5.299038,5.404894,20.48133,19.6576,,-0.000225271403905936,,,,,,,,,,,,,,,,,,,,28.07953,0.07292092
4435,2021/11/20 17:14:57,30185.5161,2785.0008,1,13,0,0,0,0,-3.052734,3.375114,-10.303325261676,5.299038,5.409128,20.48133,19.6719,,-0.000353243900462985,,,,,,,,,,,,,,,,,,,,28.30986,0.1114553
4436,2021/11/20 17:15:02,30190.5185,2790.0032,1,13,0,0,0,0,-3.052193,3.373748,-10.297330029364,5.299038,5.41337,20.48133,19.68621,,-0.000218370696529746,,,,,,,,,,,,,,,,,,,,28.34815,0.1141655
4437,2021/11/20 17:15:07,30195.5162,2795.0009,1,13,0,0,0,0,-3.052887,3.372216,-10.294994387592,5.299038,5.417605,20.48133,19.70049,,-0.000247125601163134,,3.01540398597717,,,,,,,,,,,,,,,,,,28.0089,-0.07739305
4438,2021/11/20 17:15:12,30200.5177,2800.0024,1,13,0,0,0,0,-3.052353,3.370692,-10.288541838276,5.299038,5.421845,20.48133,19.71479,,-0.00021515840489883,,,,,,,,,,,,,,,,,,,,27.93466,-0.1292449
4439,2021/11/20 17:15:17,30205.5162,2805.0009,1,13,0,0,0,0,-3.054146,3.369422,-10.290706723612,5.299038,5.426089,20.48133,19.72909,,-0.000504595518577844,,,0.341474503278732,,,,,,,,,,,,,,,,,28.10819,-0.07914245
4440,2021/11/20 17:15:22,30210.5163,2810.001,1,13,0,0,0,0,-3.052307,3.367862,-10.279748757634,5.299038,5.430322,20.48133,19.74335,,-0.000381648686015978,,2.90135192871094,,,,,,,,,,,,,,,,,,28.23886,0.09256184
4441,2021/11/20 17:15:27,30215.5186,2815.0033,1,13,0,0,0,0,-3.052086,3.366161,-10.273812861846,5.299038,5.434569,20.48133,19.75765,,-0.000308172311633825,,,,,,,,,,,,,,,,,,,,28.29533,0.09808421
4442,2021/11/20 17:15:32,30220.5181,2820.0028,1,13,0,0,0,0,-3.052628,3.364941,-10.271913114948,5.299038,5.438806,20.48133,19.77191,,-0.000242161797359586,,,,,,,,,,,,,,,,,,,,28.34825,0.03390789
4443,2021/11/20 17:15:37,30225.5163,2825.001,1,13,0,0,0,0,-3.052483,3.363308,-10.266440493764,5.299038,5.443039,20.48133,19.78615,,-0.000289502699160948,,2.82307004928589,,,,,,,,,,,,,,,,,,28.40203,0.04815578
4444,2021/11/20 17:15:42,30230.5172,2830.0019,1,13,0,0,0,0,-3.052597,3.361771,-10.262132069287,5.299038,5.44728,20.48133,19.80041,,-0.000398466392653063,,,,,,,,,,,,,,,,,,,,28.16459,-0.03560901
4445,2021/11/20 17:15:47,30235.5188,2835.0035,1,13,0,0,0,0,-3.052269,3.360401,-10.256847799869,5.299038,5.451517,20.48133,19.81465,,-0.000222472197492607,,,0.351339101791382,,,,,,,,,,,,,,,,,28.13335,-0.08796155
4446,2021/11/20 17:15:52,30240.5187,2840.0034,1,13,0,0,0,0,-3.052612,3.358764,-10.253003291568,5.299038,5.455758,20.48133,19.8289,,-0.000245693692704663,,,,,,,,,,,,,,,,,,,,28.41615,0.04787624
4447,2021/11/20 17:15:57,30245.5189,2845.0036,1,13,0,0,0,0,-3.052521,3.35728,-10.24816770288,5.299038,5.460002,20.48133,19.84315,,-0.000288935902062804,,2.71496510505676,,,,,,,,,,,,,,,,,,28.18367,-0.03583193
4448,2021/11/20 17:16:02,30250.519,2850.0037,1,13,0,0,0,0,-3.052353,3.355522,-10.242237643266,5.299038,5.464237,20.48133,19.85737,,-0.000400360091589391,,,,,,,,,,,,,,,,,,,,28.09577,-0.06911099
4449,2021/11/20 17:16:07,30255.5183,2855.003,1,13,0,0,0,0,-3.051178,3.354011,-10.233684574958,5.299038,5.468478,20.48133,19.87159,,-0.000377504504285753,,,,,,,,,,,,,,,,,,,,28.3888,0.08577764
4450,2021/11/20 17:16:12,30260.5164,2860.0011,1,13,0,0,0,0,-3.051559,3.352596,-10.230644497164,5.299038,5.472712,20.48133,19.88579,,-0.000326970795867965,,2.76296901702881,,,,,,,,,,,,,,,,,,28.22603,0.02042055
4451,2021/11/20 17:16:17,30265.517,2865.0017,1,13,0,0,0,0,-3.052307,3.350934,-10.228079304738,5.299038,5.476955,20.48133,19.90001,,-0.000390884291846305,,,,,,,,,,,,,,,,,,,,28.0918,-0.06207943
4452,2021/11/20 17:16:22,30270.5185,2870.0032,1,13,0,0,0,0,-3.052505,3.349359,-10.223935094295,5.299038,5.48119,20.48133,19.9142,,-0.000319557613693178,,,0.369390606880188,,,,,,,,,,,,,,,,,28.39813,0.07626474
4453,2021/11/20 17:16:27,30275.5169,2875.0016,1,13,0,0,0,0,-3.053314,3.347387,-10.220623590518,5.299038,5.485426,20.48133,19.92838,,-0.000378230586647987,,2.74457907676697,,,,,,,,,,,,,,,,,,28.32575,0.06398618
4454,2021/11/20 17:16:32,30280.516,2880.0007,1,13,0,0,0,0,-3.052353,3.346145,-10.213615729185,5.299038,5.489671,20.48133,19.94259,,-0.000434104294981807,,,,,,,,,,,,,,,,,,,,28.05346,-0.03932118
4455,2021/11/20 17:16:37,30285.5183,2885.003,1,13,0,0,0,0,-3.052071,3.344422,-10.207413397962,5.299038,5.493912,20.48133,19.95678,,-0.00042426839354448,,,,,,,,,,,,,,,,,,,,28.19738,0.05362749
4456,2021/11/20 17:16:42,30290.5186,2890.0033,1,13,0,0,0,0,-3.053032,3.3429,-10.2059806728,5.299038,5.498153,20.48133,19.97096,,-0.000267915602307767,,2.45654201507568,,,,,,,,,,,,,,,,,,28.42677,0.1104623
4457,2021/11/20 17:16:47,30295.5164,2895.0011,1,13,0,0,0,0,-3.052773,3.34096,-10.19919248208,5.299038,5.502388,20.48133,19.98511,,-0.000411959306802601,,,,,,,,,,,,,,,,,,,,28.3213,0.08096337
4458,2021/11/20 17:16:52,30300.5162,2900.0009,1,13,0,0,0,0,-3.052216,3.339572,-10.193095091552,5.299038,5.506627,20.48133,19.99927,,-0.000382571190129966,,,0.390344500541687,,,,,,,,,,,,,,,,,28.09754,-0.06232619
4459,2021/11/20 17:16:57,30305.5155,2905.0002,1,13,0,0,0,0,-3.052048,3.337437,-10.186017920976,5.299038,5.510861,20.48133,20.01341,,-0.000388873886549845,,2.42208909988403,,,,,,,,,,,,,,,,,,28.28998,0.01970887
4460,2021/11/20 17:17:02,30310.5185,2910.0032,1,13,0,0,0,0,-3.052017,3.335763,-10.180805383971,5.299038,5.515106,20.48133,20.02757,,-0.000324664695654064,,,,,,,,,,,,,,,,,,,,28.45361,0.08696914
4461,2021/11/20 17:17:07,30315.5189,2915.0036,1,13,0,0,0,0,-3.051239,3.334206,-10.173459381234,5.299038,5.519346,20.48133,20.04171,,-0.000327036308590323,,,,,,,,,,,,,,,,,,,,28.10819,-0.06428242
4462,2021/11/20 17:17:12,30320.5159,2920.0006,1,13,0,0,0,0,-3.051819,3.33261,-10.17052251759,5.299038,5.523574,20.48133,20.05581,,-0.000318975886330009,,2.54758310317993,,,,,,,,,,,,,,,,,,28.22253,-0.03474712
4463,2021/11/20 17:17:17,30325.5159,2925.0006,1,13,0,0,0,0,-3.052063,3.330632,-10.165298693816,5.299038,5.527814,20.48133,20.06993,,-0.000533401616849005,,,,,,,,,,,,,,,,,,,,28.47349,0.08904338
4464,2021/11/20 17:17:22,30330.5154,2930.0001,1,13,0,0,0,0,-3.052269,3.328745,-10.160225172405,5.299038,5.532053,20.48133,20.08405,,-0.000327899499097839,,,0.412171512842178,,,,,,,,,,,,,,,,,28.02612,-0.0678581
4465,2021/11/20 17:17:27,30335.5184,2935.0031,1,13,0,0,0,0,-3.052551,3.326693,-10.154900043843,5.299038,5.536298,20.48133,20.09817,,-0.000431953405495733,,2.40678811073303,,,,,,,,,,,,,,,,,,28.37031,0.03970861
4466,2021/11/20 17:17:32,30340.5168,2940.0015,1,13,0,0,0,0,-3.052574,3.325173,-10.150336645302,5.299038,5.540535,20.48133,20.11226,,-0.000376620213501155,,,,,,,,,,,,,,,,,,,,28.40998,0.1010555
4467,2021/11/20 17:17:37,30345.518,2945.0027,1,13,0,0,0,0,-3.052643,3.322959,-10.143807530637,5.299038,5.54478,20.48133,20.12638,,-0.000538821681402624,,2.23937797546387,,,,,,,,,,,,,,,,,,28.11963,-0.06535649
4468,2021/11/20 17:17:42,30350.5176,2950.0023,1,13,0,0,0,0,-3.051743,3.321172,-10.135363402796,5.299038,5.549016,20.48133,20.14045,,-0.00037890809471719,,,,,,,,,,,,,,,,,,,,28.4876,0.0989902
4469,2021/11/20 17:17:47,30355.5165,2955.0012,1,13,0,0,0,0,-3.052483,3.319284,-10.132057982172,5.299038,5.553253,20.48133,20.15452,,-0.000382022088160738,,,0.451093286275864,,,,,,,,,,,,,,,,,28.33152,0.06787002
4470,2021/11/20 17:17:52,30360.5185,2960.0032,1,13,0,0,0,0,-3.051849,3.317297,-10.123889532153,5.299038,5.557493,20.48133,20.16858,,-0.000558363681193441,,2.09201002120972,,,,,,,,,,,,,,,,,,28.14479,-0.04603922
4471,2021/11/20 17:17:57,30365.5179,2965.0026,1,13,0,0,0,0,-3.053154,3.315099,-10.121507772246,5.299038,5.561735,20.48133,20.18265,,-0.000385158986318856,,,,,,,,,,,,,,,,,,,,28.48411,0.1104504
4472,2021/11/20 17:18:02,30370.5162,2970.0009,1,13,0,0,0,0,-3.052696,3.312972,-10.113496372512,5.299038,5.56597,20.48133,20.19669,,-0.00055759318638593,,2.10738801956177,,,,,,,,,,,,,,,,,,28.14258,-0.05391955
4473,2021/11/20 17:18:07,30375.5189,2975.0036,1,13,0,0,0,0,-3.051994,3.311052,-10.105310837688,5.299038,5.570207,20.48133,20.21072,,-0.000439261406427249,,,,,,,,,,,,,,,,,,,,28.5987,0.07308066
4474,2021/11/20 17:18:12,30380.5163,2980.001,1,13,0,0,0,0,-3.052956,3.308559,-10.100885050404,5.299038,5.574449,20.48133,20.22476,,-0.000344828295055777,,,0.486850589513779,,,,,,,,,,,,,,,,,28.15097,-0.1094806
