Repository: HVES-Battery-Testing-Consortium/LG-HG2

# Battery Testing Consortium (BTC)
The Battery Testing Consortium (BTC) has been developed within the High Voltage and Energy Storage Lab at Oxford Brookes University to provide accurate and comprehensive cell data to Formula Student Electric teams. Through the BTC, we aim to provide FS teams with information for improved and informed decisions for cell selection, pack architecture design, thermal cooling requirements, and end of life predictions. A range of tests are completed to provide a comprehensive electrochemical lithium-ion characterisation for modelling, validation, and battery management parameterisation.

File: Data/Round1/LG_HG2/Package 3/211120_BTC_CellCond_LG_HG2_10_25C/211120_BTC_CellCond_LG_HG2_10_25C_Channel_8_Wb_1.CSV (part 22 of 57)
Data_Point,Date_Time,Test_Time(s),Step_Time(s),Cycle_Index,Step_Index,TC_Counter1,TC_Counter2,TC_Counter3,TC_Counter4,Current(A),Voltage(V),Power(W),Charge_Capacity(Ah),Discharge_Capacity(Ah),Charge_Energy(Wh),Discharge_Energy(Wh),ACR(Ohm),dV/dt(V/s),Internal_Resistance(Ohm),dQ/dV(Ah/V),dV/dQ(V/Ah),MetaCode_MV_UD1,MetaCode_MV_UD2,MetaCode_MV_UD3,MetaCode_MV_UD4,MetaCode_MV_UD5,MetaCode_MV_UD6,MetaCode_MV_UD7,MetaCode_MV_UD8,MetaCode_MV_UD9,MetaCode_MV_UD10,MetaCode_MV_UD11,MetaCode_MV_UD12,MetaCode_MV_UD13,MetaCode_MV_UD14,MetaCode_MV_UD15,MetaCode_MV_UD16,Aux_Temperature_1(C),Aux_dT/dt_1(C)
4475,2021/11/20 17:18:17,30385.518,2985.0027,1,13,0,0,0,0,-3.052681,3.306448,-10.093530987088,5.299038,5.578686,20.48133,20.23878,,-0.000425132602686062,,1.94909405708313,,,,,,,,,,,,,,,,,,28.55728,0.06284177
4476,2021/11/20 17:18:22,30390.5192,2990.0039,1,13,0,0,0,0,-3.052551,3.304276,-10.086471008076,5.299038,5.582922,20.48133,20.25278,,-0.000508322205860168,,,,,,,,,,,,,,,,,,,,28.24226,-0.03708661
4477,2021/11/20 17:18:27,30395.5167,2995.0014,1,13,0,0,0,0,-3.051926,3.301964,-10.077349782664,5.299038,5.587162,20.48133,20.26678,,-0.000582627719268203,,1.72753202915192,,,,,,,,,,,,,,,,,,28.51104,0.104385
4478,2021/11/20 17:18:32,30400.5189,3000.0036,1,13,0,0,0,0,-3.052551,3.299525,-10.071968338275,5.299038,5.591404,20.48133,20.28078,,-0.000481253897305578,,,0.534660995006561,,,,,,,,,,,,,,,,,28.20485,-0.08615673
4479,2021/11/20 17:18:37,30405.5168,3005.0015,1,13,0,0,0,0,-3.053139,3.29687,-10.06580237493,5.299038,5.595645,20.48133,20.29477,,-0.00078958977246657,,1.91152501106262,,,,,,,,,,,,,,,,,,28.55467,0.05665421
4480,2021/11/20 17:18:42,30410.5166,3010.0013,1,13,0,0,0,0,-3.052933,3.294611,-10.058226644063,5.299038,5.599884,20.48133,20.30874,,-0.000405610888265073,,,,,,,,,,,,,,,,,,,,28.25159,-0.1038164
4481,2021/11/20 17:18:47,30415.518,3015.0027,1,13,0,0,0,0,-3.051743,3.292052,-10.046496646636,5.299038,5.604118,20.48133,20.32269,,-0.000435403810115531,,1.71815800666809,,,,,,,,,,,,,,,,,,28.5388,0.08931756
4482,2021/11/20 17:18:52,30420.5174,3020.0021,1,13,0,0,0,0,-3.051628,3.289472,-10.038244860416,5.299038,5.608363,20.48133,20.33665,,-0.000510874087922275,,,0.586305201053619,,,,,,,,,,,,,,,,,28.37078,0.03416598
4483,2021/11/20 17:18:57,30425.5158,3025.0005,1,13,0,0,0,0,-3.052971,3.286987,-10.035075988377,5.299038,5.612593,20.48133,20.35056,,-0.000456797308288515,,1.59960103034973,,,,,,,,,,,,,,,,,,28.37818,-0.01959503
4484,2021/11/20 17:19:02,30430.5178,3030.0025,1,13,0,0,0,0,-3.051575,3.284082,-10.02162252915,5.299038,5.616836,20.48133,20.3645,,-0.00053780380403623,,,,,,,,,,,,,,,,,,,,28.67721,0.04614949
4485,2021/11/20 17:19:07,30435.5164,3035.0011,1,13,0,0,0,0,-3.052971,3.281475,-10.018248012225,5.299038,5.621078,20.48133,20.37843,,-0.000514420680701733,,1.6350200176239,,,,,,,,,,,,,,,,,,28.24324,-0.05375147
4486,2021/11/20 17:19:12,30440.5172,3040.0019,1,13,0,0,0,0,-3.051872,3.278769,-10.006383305568,5.299038,5.625318,20.48133,20.39234,,-0.000607717491220683,,,0.645390272140503,,,,,,,,,,,,,,,,,28.60358,0.09607196
4487,2021/11/20 17:19:17,30445.5165,3045.0012,1,13,0,0,0,0,-3.052551,3.276279,-10.001008737729,5.299038,5.629553,20.48133,20.40622,,-0.000619081081822515,,1.56912696361542,,,,,,,,,,,,,,,,,,28.60358,-0.04408777
4488,2021/11/20 17:19:22,30450.5178,3050.0025,1,13,0,0,0,0,-3.05381,3.273105,-9.99544078005,5.299038,5.633794,20.48133,20.4201,,-0.000477505003800616,,,,,,,,,,,,,,,,,,,,28.34078,-0.05652785
4489,2021/11/20 17:19:27,30455.5158,3055.0005,1,13,0,0,0,0,-3.051926,3.270321,-9.980777688246,5.299038,5.638029,20.48133,20.43396,,-0.000639546022284776,,1.54013299942017,,,,,,,,,,,,,,,,,,28.73096,0.09562254
4490,2021/11/20 17:19:32,30460.518,3060.0027,1,13,0,0,0,0,-3.052788,3.267573,-9.975207643524,5.299038,5.642267,20.48133,20.44781,,-0.000473652296932414,,1.45453703403473,0.640680313110352,,,,,,,,,,,,,,,,,28.36277,-0.01338363
4491,2021/11/20 17:19:37,30465.5189,3065.0036,1,13,0,0,0,0,-3.052017,3.264744,-9.964054188648,5.299038,5.646506,20.48133,20.46166,,-0.000457200891105458,,,,,,,,,,,,,,,,,,,,28.73849,0.06727815
4492,2021/11/20 17:19:42,30470.5177,3070.0024,1,13,0,0,0,0,-3.052483,3.261754,-9.956448635182,5.299038,5.650752,20.48133,20.47552,,-0.000657853786833584,,1.50143003463745,,,,,,,,,,,,,,,,,,28.43959,-0.107159
4493,2021/11/20 17:19:47,30475.5176,3075.0023,1,13,0,0,0,0,-3.052139,3.258634,-9.945803918126,5.299038,5.654989,20.48133,20.48933,,-0.000594250101130456,,,0.688497722148895,,,,,,,,,,,,,,,,,28.61275,0.09587228
4494,2021/11/20 17:19:52,30480.5156,3080.0003,1,13,0,0,0,0,-3.052696,3.25558,-9.93829604368,5.299038,5.659222,20.48133,20.50312,,-0.000611909781582654,,1.35610496997833,,,,,,,,,,,,,,,,,,28.79799,0.07948637
4495,2021/11/20 17:19:57,30485.5154,3085.0001,1,13,0,0,0,0,-3.052742,3.252757,-9.929827909694,5.299038,5.663466,20.48133,20.51693,,-0.000780980510171503,,1.42141199111938,,,,,,,,,,,,,,,,,,28.41962,-0.1248544
4496,2021/11/20 17:20:02,30490.517,3090.0017,1,13,0,0,0,0,-3.051727,3.249375,-9.916205420625,5.299038,5.667703,20.48133,20.5307,,-0.0005807044217363,,,0.727813482284546,,,,,,,,,,,,,,,,,28.66446,0.06449223
4497,2021/11/20 17:20:07,30495.5176,3095.0023,1,13,0,0,0,0,-3.05265,3.246076,-9.9091339014,5.299038,5.671945,20.48133,20.54448,,-0.000900425773579627,,1.33778405189514,,,,,,,,,,,,,,,,,,28.62132,0.01270413
4498,2021/11/20 17:20:12,30500.5177,3100.0024,1,13,0,0,0,0,-3.052917,3.242997,-9.900600672249,5.299038,5.676183,20.48133,20.55823,,-0.000515735009685159,,1.30528104305267,,,,,,,,,,,,,,,,,,28.55647,-0.03030419
4499,2021/11/20 17:20:17,30505.5157,3105.0004,1,13,0,0,0,0,-3.052719,3.239809,-9.890226490671,5.299038,5.680421,20.48133,20.57197,,-0.000615947006735951,,,0.752466678619385,,,,,,,,,,,,,,,,,28.72408,-0.03730655
4500,2021/11/20 17:20:22,30510.5181,3110.0028,1,13,0,0,0,0,-3.052376,3.236425,-9.8787859958,5.299038,5.684662,20.48133,20.5857,,-0.000734505883883685,,1.2853330373764,,,,,,,,,,,,,,,,,,28.68427,-0.05595028
4501,2021/11/20 17:20:27,30515.5188,3115.0035,1,13,0,0,0,0,-3.052483,3.232983,-9.868625646789,5.299038,5.688904,20.48133,20.59942,,-0.0005741908098571,,1.26028001308441,,,,,,,,,,,,,,,,,,28.79671,0.01074374
4502,2021/11/20 17:20:32,30520.5174,3120.0021,1,13,0,0,0,0,-3.052849,3.229724,-9.859859683676,5.299038,5.693141,20.48133,20.61311,,-0.000646909989882261,,,0.787717878818512,,,,,,,,,,,,,,,,,28.71255,-0.1095265
4503,2021/11/20 17:20:37,30525.5157,3125.0004,1,13,0,0,0,0,-3.051613,3.226172,-9.845028415436,5.299038,5.69738,20.48133,20.6268,,-0.000696601928211749,,1.27811396121979,,,,,,,,,,,,,,,,,,28.70055,0.006611347
4504,2021/11/20 17:20:42,30530.5158,3130.0005,1,13,0,0,0,0,-3.052483,3.222871,-9.837758938693,5.299038,5.701613,20.48133,20.64045,,-0.000637564924545586,,1.22411799430847,,,,,,,,,,,,,,,,,,28.91,-0.05485415
4505,2021/11/20 17:20:47,30535.5188,3135.0035,1,13,0,0,0,0,-3.052704,3.219202,-9.827270822208,5.299038,5.705861,20.48133,20.65413,,-0.000572966877371073,,,0.820852518081665,,,,,,,,,,,,,,,,,28.62434,-0.0004333258
4506,2021/11/20 17:20:52,30540.5164,3140.0011,1,13,0,0,0,0,-3.052551,3.215808,-9.816417926208,5.299038,5.710094,20.48133,20.66775,,-0.000637211080174893,,1.19249701499939,,,,,,,,,,,,,,,,,,28.80505,0.06144106
4507,2021/11/20 17:20:57,30545.5174,3145.0021,1,13,0,0,0,0,-3.051918,3.212125,-9.80314210575,5.299038,5.714336,20.48133,20.68138,,-0.000812380807474256,,1.1102420091629,,,,,,,,,,,,,,,,,,28.87963,0.03869116
4508,2021/11/20 17:21:02,30550.5167,3150.0014,1,13,0,0,0,0,-3.053024,3.208019,-9.794158999456,5.299038,5.718577,20.48133,20.69499,,-0.000502715527545661,,,0.85982072353363,,,,,,,,,,,,,,,,,28.68433,-0.05193114
4509,2021/11/20 17:21:07,30555.5162,3155.0009,1,13,0,0,0,0,-3.051674,3.204112,-9.777905283488,5.299038,5.722816,20.48133,20.70858,,-0.000787988887168467,,1.19639801979065,,,,,,,,,,,,,,,,,,28.97742,0.001651049
4510,2021/11/20 17:21:12,30560.516,3160.0007,1,13,0,0,0,0,-3.051979,3.200571,-9.768075480009,5.299038,5.727055,20.48133,20.72216,,-0.000627940578851849,,1.12707197666168,,,,,,,,,,,,,,,,,,28.65174,-0.08675039
4511,2021/11/20 17:21:17,30565.5179,3165.0026,1,13,0,0,0,0,-3.053062,3.196557,-9.759286707534,5.299038,5.731291,20.48133,20.73571,,-0.000977073446847498,,1.03726899623871,0.911660194396973,,,,,,,,,,,,,,,,,29.09725,0.1127899
4512,2021/11/20 17:21:22,30570.5187,3170.0034,1,13,0,0,0,0,-3.052879,3.192609,-9.746648971311,5.299038,5.735532,20.48133,20.74926,,-0.000962371123023331,,1.10952401161194,,,,,,,,,,,,,,,,,,28.76023,-0.07600546
4513,2021/11/20 17:21:27,30575.5169,3175.0016,1,13,0,0,0,0,-3.052574,3.188729,-9.733831238446,5.299038,5.739773,20.48133,20.76279,,-0.000940433121286333,,,0.927129089832306,,,,,,,,,,,,,,,,,29.02896,-0.01636863
4514,2021/11/20 17:21:32,30580.5157,3180.0004,1,13,0,0,0,0,-3.052376,3.184458,-9.720163172208,5.299038,5.744012,20.48133,20.77629,,-0.000897430698387325,,1.05849397182465,,,,,,,,,,,,,,,,,,29.02581,0.004659295
4515,2021/11/20 17:21:37,30585.5178,3185.0025,1,13,0,0,0,0,-3.052124,3.180437,-9.707088098188,5.299038,5.748252,20.48133,20.78979,,-0.000881778774783015,,1.03410005569458,,,,,,,,,,,,,,,,,,28.85926,0.04293263
4516,2021/11/20 17:21:42,30590.5156,3190.0003,1,13,0,0,0,0,-3.051773,3.176476,-9.693883691948,5.299038,5.752489,20.48133,20.80326,,-0.000722803175449371,,1.02515697479248,0.969365179538727,,,,,,,,,,,,,,,,,29.19363,0.06252229
4517,2021/11/20 17:21:47,30595.5159,3195.0006,1,13,0,0,0,0,-3.051926,3.172001,-9.680712323926,5.299038,5.756723,20.48133,20.8167,,-0.000894730794243515,,0.98685210943222,,,,,,,,,,,,,,,,,,28.75843,-0.1085156
4518,2021/11/20 17:21:52,30600.5182,3200.0029,1,13,0,0,0,0,-3.052299,3.167706,-9.668785856094,5.299038,5.760963,20.48133,20.83014,,-0.00095377757679671,,,1.00468504428864,,,,,,,,,,,,,,,,,29.20207,0.04665077
4519,2021/11/20 17:21:57,30605.5177,3205.0024,1,13,0,0,0,0,-3.052231,3.163002,-9.654212757462,5.299038,5.765207,20.48133,20.84357,,-0.000658423698041588,,0.980725824832916,,,,,,,,,,,,,,,,,,28.83112,-0.1057029
4520,2021/11/20 17:22:02,30610.5183,3210.003,1,13,0,0,0,0,-3.052101,3.158687,-9.640631751387,5.299038,5.769443,20.48133,20.85696,,-0.000876608188264072,,0.956839919090271,1.01243698596954,,,,,,,,,,,,,,,,,29.21227,0.08936226
4521,2021/11/20 17:22:07,30615.519,3215.0037,1,13,0,0,0,0,-3.052536,3.154249,-9.628458625464,5.299038,5.773681,20.48133,20.87034,,-0.000982828438282013,,0.960802912712097,,,,,,,,,,,,,,,,,,28.88048,-0.01598477
4522,2021/11/20 17:22:12,30620.5175,3220.0022,1,13,0,0,0,0,-3.052361,3.149835,-9.614433510435,5.299038,5.777921,20.48133,20.8837,,-0.000933594303205609,,0.918491721153259,,,,,,,,,,,,,,,,,,29.21,0.08999169
4523,2021/11/20 17:22:17,30625.5191,3225.0038,1,13,0,0,0,0,-3.053444,3.145091,-9.603359243404,5.299038,5.782163,20.48133,20.89705,,-0.000909327820409089,,0.903915584087372,1.08595705032349,,,,,,,,,,,,,,,,,29.13242,0.01264334
4524,2021/11/20 17:22:22,30630.516,3230.0007,1,13,0,0,0,0,-3.052498,3.140405,-9.58607998169,5.299038,5.786399,20.48133,20.91037,,-0.00107485800981522,,0.966736078262329,,,,,,,,,,,,,,,,,,29.02148,-0.08313119
4525,2021/11/20 17:22:27,30635.5166,3235.0013,1,13,0,0,0,0,-3.051941,3.135837,-9.570389509617,5.299038,5.790632,20.48133,20.92365,,-0.000919833313673735,,0.884520173072815,1.09154295921326,,,,,,,,,,,,,,,,,29.28004,0.02711177
4526,2021/11/20 17:22:32,30640.5187,3240.0034,1,13,0,0,0,0,-3.052231,3.131022,-9.556602410082,5.299038,5.794878,20.48133,20.93695,,-0.00108613504562527,,0.873548984527588,,,,,,,,,,,,,,,,,,28.97653,-0.09760976
4527,2021/11/20 17:22:37,30645.5183,3245.003,1,13,0,0,0,0,-3.052505,3.126064,-9.54232599032,5.299038,5.799119,20.48133,20.95022,,-0.00102506903931499,,0.884608089923859,1.1347930431366,,,,,,,,,,,,,,,,,29.25803,-0.05004823
4528,2021/11/20 17:22:42,30650.5179,3250.0026,1,13,0,0,0,0,-3.052048,3.121159,-9.525927083632,5.299038,5.803351,20.48133,20.96344,,-0.000921411090530455,,0.882788777351379,,,,,,,,,,,,,,,,,,29.24038,-0.02355039
4529,2021/11/20 17:22:47,30655.5163,3255.001,1,13,0,0,0,0,-3.05265,3.116122,-9.5124298233,5.299038,5.807596,20.48133,20.97668,,-0.00114380405284464,,0.850075721740723,1.15697503089905,,,,,,,,,,,,,,,,,29.05764,-0.09371936
4530,2021/11/20 17:22:52,30660.5155,3260.0002,1,13,0,0,0,0,-3.052155,3.111066,-9.49545564723,5.299038,5.811834,20.48133,20.98987,,-0.000961252313572913,,0.842892527580261,,,,,,,,,,,,,,,,,,29.42482,0.06864727
4531,2021/11/20 17:22:57,30665.5197,3265.0044,1,13,0,0,0,0,-3.052048,3.105968,-9.479563422464,5.299038,5.816076,20.48133,21.00306,,-0.00106307200621814,,0.825190126895905,1.18057501316071,,,,,,,,,,,,,,,,,29.01138,-0.0842315
4532,2021/11/20 17:23:02,30670.5167,3270.0014,1,13,0,0,0,0,-3.052696,3.100977,-9.466340083992,5.299038,5.82031,20.48133,21.0162,,-0.000839948828797787,,0.84550929069519,,,,,,,,,,,,,,,,,,29.30954,0.02989054
4533,2021/11/20 17:23:07,30675.5158,3275.0005,1,13,0,0,0,0,-3.052467,3.09582,-9.44988838794,5.299038,5.824545,20.48133,21.02933,,-0.000961312791332603,,0.812805593013763,1.20274102687836,,,,,,,,,,,,,,,,,29.26944,0.07074475
4534,2021/11/20 17:23:12,30680.5174,3280.0021,1,13,0,0,0,0,-3.052406,3.090796,-9.434364255176,5.299038,5.828789,20.48133,21.04245,,-0.000937614007852972,,0.825304627418518,,,,,,,,,,,,,,,,,,29.24435,0.01636863
4535,2021/11/20 17:23:17,30685.519,3285.0037,1,13,0,0,0,0,-3.052246,3.085275,-9.41701827765,5.299038,5.833028,20.48133,21.05554,,-0.00117840804159641,,0.823858320713043,1.21113002300262,,,,,,,,,,,,,,,,,29.42134,0.1272744
4536,2021/11/20 17:23:22,30690.5161,3290.0008,1,13,0,0,0,0,-3.052597,3.080373,-9.403137378681,5.299038,5.837266,20.48133,21.06861,,-0.00123691000044346,,0.78014862537384,,,,,,,,,,,,,,,,,,29.15931,-0.04349709
4537,2021/11/20 17:23:27,30695.516,3295.0007,1,13,0,0,0,0,-3.052284,3.074979,-9.385709202036,5.299038,5.841506,20.48133,21.08166,,-0.00109645805787295,,0.816254675388336,1.2396559715271,,,,,,,,,,,,,,,,,29.43986,0.06659389
4538,2021/11/20 17:23:32,30700.5176,3300.0023,1,13,0,0,0,0,-3.051506,3.069369,-9.366197919714,5.299038,5.845745,20.48133,21.09468,,-0.00128509302157909,,0.793375074863434,1.26993703842163,,,,,,,,,,,,,,,,,29.23818,-0.02778292
4539,2021/11/20 17:23:37,30705.5171,3305.0018,1,13,0,0,0,0,-3.052162,3.06409,-9.35209906258,5.299038,5.849985,20.48133,21.10768,,-0.00126608705613762,,0.774734675884247,,,,,,,,,,,,,,,,,,29.23785,-0.08183181
4540,2021/11/20 17:23:42,30710.5193,3310.004,1,13,0,0,0,0,-3.052086,3.059059,-9.336511147074,5.299038,5.854224,20.48133,21.12066,,-0.00104426802136004,,0.809732019901276,1.26228201389313,,,,,,,,,,,,,,,,,29.45218,0.03164589
4541,2021/11/20 17:23:47,30715.5162,3315.0009,1,13,0,0,0,0,-3.052101,3.053454,-9.319450006854,5.299038,5.858465,20.48133,21.13362,,-0.000944694271311164,,0.781844079494476,,,,,,,,,,,,,,,,,,29.11798,-0.1344091
4542,2021/11/20 17:23:52,30720.5194,3320.0041,1,13,0,0,0,0,-3.052231,3.047984,-9.303151252304,5.299038,5.862705,20.48133,21.14656,,-0.00102461804635823,,0.79431277513504,1.25528001785278,,,,,,,,,,,,,,,,,29.51516,0.03425062
4543,2021/11/20 17:23:57,30725.5183,3325.003,1,13,0,0,0,0,-3.051651,3.042614,-9.284996055714,5.299038,5.866945,20.48133,21.15947,,-0.00127425300888717,,0.782807171344757,,,,,,,,,,,,,,,,,,29.21227,-0.07512748
4544,2021/11/20 17:24:02,30730.5171,3330.0018,1,13,0,0,0,0,-3.052155,3.037116,-9.26974878498,5.299038,5.871176,20.48133,21.17233,,-0.000913640076760203,,0.794717788696289,1.29148197174072,,,,,,,,,,,,,,,,,29.41697,0.03149509
4545,2021/11/20 17:24:07,30735.5164,3335.0011,1,13,0,0,0,0,-3.052406,3.0313,-9.2527583078,5.299038,5.875418,20.48133,21.1852,,-0.00115664105396718,,0.772545278072357,,,,,,,,,,,,,,,,,,29.36549,0.06276727
4546,2021/11/20 17:24:12,30740.5181,3340.0028,1,13,0,0,0,0,-3.053406,3.026021,-9.239670677526,5.299038,5.879654,20.48133,21.19803,,-0.00129528704565018,,0.744954288005829,1.28310596942902,,,,,,,,,,,,,,,,,29.26775,0.01456738
4547,2021/11/20 17:24:17,30745.5173,3345.002,1,13,0,0,0,0,-3.052299,3.020661,-9.219960549639,5.299038,5.883894,20.48133,21.21085,,-0.00105736905243248,,0.766164422035217,,,,,,,,,,,,,,,,,,29.53577,0.09383321
4548,2021/11/20 17:24:22,30750.5169,3350.0016,1,13,0,0,0,0,-3.052719,3.014966,-9.203843992554,5.299038,5.888136,20.48133,21.22365,,-0.000932445516809821,,0.769157588481903,1.35079705715179,,,,,,,,,,,,,,,,,29.24482,-0.07415473
4549,2021/11/20 17:24:27,30755.516,3355.0007,1,13,0,0,0,0,-3.052017,3.009143,-9.183955591431,5.299038,5.892371,20.48133,21.23641,,-0.00121682602912188,,0.733580827713013,1.30664801597595,,,,,,,,,,,,,,,,,29.5833,0.06670117
4550,2021/11/20 17:24:32,30760.518,3360.0027,1,13,0,0,0,0,-3.052704,3.003509,-9.168823938336,5.299038,5.896608,20.48133,21.24915,,-0.00103004998527467,,0.713522791862488,,,,,,,,,,,,,,,,,,29.33504,-0.08817792
4551,2021/11/20 17:24:37,30765.5166,3365.0013,1,13,0,0,0,0,-3.051704,2.997914,-9.148746145456,5.299038,5.900848,20.48133,21.26187,,-0.00146191299427301,,0.796640813350677,1.37661695480347,,,,,,,,,,,,,,,,,29.57981,0.06933331
4552,2021/11/20 17:24:42,30770.5185,3370.0032,1,13,0,0,0,0,-3.052139,2.992086,-9.132262371954,5.299038,5.905091,20.48133,21.27458,,-0.000960370874963701,,0.734354317188263,,,,,,,,,,,,,,,,,,29.39672,0.004399419
4553,2021/11/20 17:24:47,30775.5173,3375.002,1,13,0,0,0,0,-3.052849,2.986075,-9.116036077675,5.299038,5.909325,20.48133,21.28723,,-0.00118750997353345,,0.710401713848114,1.34033501148224,,,,,,,,,,,,,,,,,29.53411,0.04321277
4554,2021/11/20 17:24:52,30780.5168,3380.0015,1,13,0,0,0,0,-3.053131,2.98017,-9.09884941227,5.299038,5.913568,20.48133,21.29989,,-0.00100162101443857,,0.740408182144165,,,,,,,,,,,,,,,,,,29.47202,-0.08249581
4555,2021/11/20 17:24:57,30785.5175,3385.0022,1,13,0,0,0,0,-3.052071,2.974429,-9.078168492459,5.299038,5.917803,20.48133,21.3125,,-0.00123388203792274,,0.704190492630005,1.406613945961,,,,,,,,,,,,,,,,,29.54941,-0.04043639
4556,2021/11/20 17:25:02,30790.5185,3390.0032,1,13,0,0,0,0,-3.052155,2.967995,-9.058780779225,5.299038,5.922045,20.48133,21.3251,,-0.00127909798175097,,0.708891808986664,1.43244004249573,,,,,,,,,,,,,,,,,29.64625,0.01939058
4557,2021/11/20 17:25:07,30795.5171,3395.0018,1,13,0,0,0,0,-3.053375,2.961856,-9.043657064,5.299038,5.926279,20.48133,21.33766,,-0.00116319395601749,,0.702505171298981,,,,,,,,,,,,,,,,,,29.45041,0.001671314
4558,2021/11/20 17:25:12,30800.5166,3400.0013,1,13,0,0,0,0,-3.051506,2.955846,-9.019781804076,5.299038,5.930524,20.48133,21.35022,,-0.00134801503736526,,0.672085881233215,1.43862295150757,,,,,,,,,,,,,,,,,29.81995,0.05955696
4559,2021/11/20 17:25:17,30805.5187,3405.0034,1,13,0,0,0,0,-3.052063,2.949433,-9.001855330279,5.299038,5.934762,20.48133,21.36273,,-0.000991880893707275,,0.674651086330414,,,,,,,,,,,,,,,,,,29.56614,-0.1023954
4560,2021/11/20 17:25:22,30810.516,3410.0007,1,13,0,0,0,0,-3.052162,2.943127,-8.982900390574,5.299038,5.938995,20.48133,21.3752,,-0.00115911196917295,,0.653773427009583,1.49573504924774,,,,,,,,,,,,,,,,,29.53052,0.01570046
4561,2021/11/20 17:25:27,30815.5153,3415,1,13,0,0,0,0,-3.052795,2.936524,-8.96460578458,5.299038,5.943232,20.48133,21.38766,,-0.00112231401726604,,0.657894670963287,1.50699901580811,,,,,,,,,,,,,,,,,29.92908,0.06460309
4562,2021/11/20 17:25:32,30820.5157,3420.0004,1,13,0,0,0,0,-3.051651,2.929977,-8.941267242027,5.299038,5.947471,20.48133,21.40009,,-0.00131770700681955,,0.623217284679413,,,,,,,,,,,,,,,,,,29.78216,-0.005919933
4563,2021/11/20 17:25:37,30825.5162,3425.0009,1,13,0,0,0,0,-3.052681,2.923084,-8.923242988204,5.299038,5.951714,20.48133,21.41251,,-0.0012141460319981,,0.640498220920563,1.57802903652191,,,,,,,,,,,,,,,,,29.57189,-0.03051639
4564,2021/11/20 17:25:42,30830.5175,3430.0022,1,13,0,0,0,0,-3.05172,2.916226,-8.89950520872,5.299038,5.955957,20.48133,21.4249,,-0.00140724901575595,,0.623260319232941,1.59683799743652,,,,,,,,,,,,,,,,,29.90838,0.02091229
4565,2021/11/20 17:25:47,30835.5174,3435.0021,1,13,0,0,0,0,-3.052429,2.908978,-8.879448807562,5.299038,5.960193,20.48133,21.43723,,-0.0017426930135116,,0.61932897567749,,,,,,,,,,,,,,,,,,29.9167,0.04916072
4566,2021/11/20 17:25:52,30840.5192,3440.0039,1,13,0,0,0,0,-3.052589,2.901903,-8.858317176867,5.299038,5.964434,20.48133,21.44955,,-0.00152984901797026,,0.586567223072052,1.68075299263,,,,,,,,,,,,,,,,,29.59352,-0.04123688
4567,2021/11/20 17:25:57,30845.5183,3445.003,1,13,0,0,0,0,-3.052116,2.89457,-8.83456341012,5.299038,5.968672,20.48133,21.46184,,-0.00134959595743567,,0.557417571544647,1.69979894161224,,,,,,,,,,,,,,,,,29.97305,0.02503276
4568,2021/11/20 17:26:02,30850.5174,3450.0021,1,13,0,0,0,0,-3.052391,2.886849,-8.811791905959,5.299038,5.972908,20.48133,21.47408,,-0.0014525760198012,,0.578396201133728,1.75691699981689,,,,,,,,,,,,,,,,,29.95404,-0.0188458
4569,2021/11/20 17:26:07,30855.5161,3455.0008,1,13,0,0,0,0,-3.052216,2.878982,-8.787274924112,5.299038,5.977146,20.48133,21.4863,,-0.00153384497389197,,0.571033477783203,,,,,,,,,,,,,,,,,,29.74392,-0.009199977
4570,2021/11/20 17:26:12,30860.5171,3460.0018,1,13,0,0,0,0,-3.052597,2.871442,-8.765355234874,5.299038,5.981382,20.48133,21.49848,,-0.00186701398342848,,0.531214714050293,1.88828897476196,,,,,,,,,,,,,,,,,30.10937,0.06814718
4571,2021/11/20 17:26:17,30865.5154,3465.0001,1,13,0,0,0,0,-3.051666,2.863036,-8.737029617976,5.299038,5.985623,20.48133,21.51064,,-0.00159559701569378,,0.522471904754639,1.84055399894714,,,,,,,,,,,,,,,,,30.14754,0.008238554
4572,2021/11/20 17:26:22,30870.5163,3470.001,1,13,0,0,0,0,-3.052361,2.854533,-8.713065202413,5.299038,5.989861,20.48133,21.52276,,-0.00194955698680133,,0.510935723781586,1.94243896007538,,,,,,,,,,,,,,,,,29.81867,-0.06744862
4573,2021/11/20 17:26:27,30875.5163,3475.001,1,13,0,0,0,0,-3.052559,2.84601,-8.68761343959,5.299038,5.994102,20.48133,21.53484,,-0.0019430989632383,,0.480981290340424,2.01918601989746,,,,,,,,,,,,,,,,,30.05439,-0.03296137
4574,2021/11/20 17:26:32,30880.5157,3480.0004,1,13,0,0,0,0,-3.052307,2.8372,-8.6600054204,5.299038,5.998338,20.48133,21.54688,,-0.00208478095009923,,0.499905198812485,2.08688807487488,,,,,,,,,,,,,,,,,30.30052,0.0881815
4575,2021/11/20 17:26:37,30885.5161,3485.0008,1,13,0,0,0,0,-3.052269,2.827731,-8.630995671639,5.299038,6.002578,20.48133,21.55889,,-0.0014853379689157,,0.471490800380707,2.11659097671509,,,,,,,,,,,,,,,,,30.01915,-0.06401181
4576,2021/11/20 17:26:42,30890.5164,3490.0011,1,13,0,0,0,0,-3.051628,2.818385,-8.60066258078,5.299038,6.00682,20.48133,21.57087,,-0.00200387299992144,,0.445071488618851,2.23633503913879,,,,,,,,,,,,,,,,,30.14971,-0.0406599
4577,2021/11/20 17:26:47,30895.5174,3495.0021,1,13,0,0,0,0,-3.052719,2.808975,-8.575011353025,5.299038,6.011055,20.48133,21.58278,,-0.00209040008485317,,0.414187610149384,,,,,,,,,,,,,,,,,,30.36946,0.06864905
4578,2021/11/20 17:26:52,30900.5172,3500.0019,1,13,0,0,0,0,-3.052246,2.798678,-8.542253730788,5.299038,6.015296,20.48133,21.59467,,-0.00185178604442626,,0.418422996997833,2.31228709220886,,,,,,,,,,,,,,,,,30.03589,-0.04175782
4579,2021/11/20 17:26:57,30905.5188,3505.0035,1,13,0,0,0,0,-3.052536,2.788212,-8.511117505632,5.299038,6.019534,20.48133,21.60651,,-0.00197406602092087,,0.401692301034927,2.43895101547241,,,,,,,,,,,,,,,,,30.40775,0.06714702
4580,2021/11/20 17:27:02,30910.5166,3510.0013,1,13,0,0,0,0,-3.051689,2.777346,-8.475596237394,5.299038,6.023767,20.48133,21.61829,,-0.00221547693945467,,0.381354302167892,2.52071595191956,,,,,,,,,,,,,,,,,30.2328,-0.08498549
4581,2021/11/20 17:27:07,30915.5183,3515.003,1,13,0,0,0,0,-3.052414,2.766511,-8.444536907554,5.299038,6.028011,20.48133,21.63006,,-0.00250984099693596,,0.374524712562561,2.67683696746826,,,,,,,,,,,,,,,,,30.36242,0.0742805
4582,2021/11/20 17:27:12,30920.5176,3520.0023,1,13,0,0,0,0,-3.052406,2.754691,-8.408435336546,5.299038,6.032251,20.48133,21.64176,,-0.00224379310384393,,0.350255697965622,2.71345591545105,,,,,,,,,,,,,,,,,30.52675,0.06806731
4583,2021/11/20 17:27:17,30925.5165,3525.0012,1,13,0,0,0,0,-3.052879,2.742452,-8.372374119308,5.299038,6.036484,20.48133,21.6534,,-0.00234493101015687,,0.348381012678146,2.80245590209961,,,,,,,,,,,,,,,,,30.23456,-0.1098239
4584,2021/11/20 17:27:22,30930.5169,3530.0016,1,13,0,0,0,0,-3.051491,2.729918,-8.330320207738,5.299038,6.040724,20.48133,21.665,,-0.00235376507043839,,0.325643509626389,2.8793408870697,,,,,,,,,,,,,,,,,30.42665,0.0354445
4585,2021/11/20 17:27:27,30935.5154,3535.0001,1,13,0,0,0,0,-3.051254,2.716825,-8.28972314855,5.299038,6.044964,20.48133,21.67655,,-0.00255920202471316,,0.295437306165695,3.05330300331116,,,,,,,,,,,,,,,,,30.64488,0.05723596
4586,2021/11/20 17:27:32,30940.5195,3540.0042,1,13,0,0,0,0,-3.052414,2.702943,-8.250501054402,5.299038,6.049199,20.48133,21.68802,,-0.00294565805234015,,0.296961098909378,3.19045400619507,,,,,,,,,,,,,,,,,30.37429,-0.1084328
4587,2021/11/20 17:27:37,30945.5156,3545.0003,1,13,0,0,0,0,-3.052231,2.688733,-8.206634213323,5.299038,6.053441,20.48133,21.69946,,-0.00287694600410759,,0.286136001348495,3.38088297843933,,,,,,,,,,,,,,,,,30.6897,0.06478429
4588,2021/11/20 17:27:42,30950.5155,3550.0002,1,13,0,0,0,0,-3.051651,2.673481,-8.158530967131,5.299038,6.05768,20.48133,21.71082,,-0.00293381605297327,,0.280845403671265,3.65987801551819,,,,,,,,,,,,,,,,,30.67774,0.03578901
4589,2021/11/20 17:27:47,30955.5163,3555.001,1,13,0,0,0,0,-3.051773,2.657487,-8.110047074451,5.299038,6.061919,20.48133,21.72212,,-0.00384213007055223,,0.256974786520004,3.77897810935974,,,,,,,,,,,,,,,,,30.58739,-0.03688931
4590,2021/11/20 17:27:52,30960.5158,3560.0005,1,13,0,0,0,0,-3.052269,2.640559,-8.059696378371,5.299038,6.066155,20.48133,21.73335,,-0.00359989097341895,,0.246243104338646,3.92803907394409,,,,,,,,,,,,,,,,,30.96706,0.02441168
4591,2021/11/20 17:27:57,30965.5164,3565.0011,1,13,0,0,0,0,-3.051971,2.622737,-8.004517264627,5.299038,6.070397,20.48133,21.74451,,-0.00359098706394434,,0.231769800186157,4.18532514572144,,,,,,,,,,,,,,,,,30.68217,-0.04480958
4592,2021/11/20 17:28:02,30970.5158,3570.0005,1,13,0,0,0,0,-3.052483,2.604276,-7.949508217308,5.299038,6.074635,20.48133,21.75558,,-0.00395843107253313,,0.224150896072388,4.34912109375,,,,,,,,,,,,,,,,,30.71685,-0.01950145
4593,2021/11/20 17:28:07,30975.5184,3575.0031,1,13,0,0,0,0,-3.052536,2.584462,-7.889163295632,5.299038,6.078876,20.48133,21.76659,,-0.00395779497921467,,0.208047896623611,4.63608312606812,,,,,,,,,,,,,,,,,31.189,0.06757379
4594,2021/11/20 17:28:12,30980.5158,3580.0005,1,13,0,0,0,0,-3.051796,2.563935,-7.82460657726,5.299038,6.083113,20.48133,21.77749,,-0.0040967371314764,,0.187784105539322,4.723060131073,,,,,,,,,,,,,,,,,30.86738,-0.01497269
4595,2021/11/20 17:28:17,30985.5161,3585.0008,1,13,0,0,0,0,-3.052467,2.542086,-7.759633626162,5.299038,6.08735,20.48133,21.78831,,-0.00477992091327906,,0.196805506944656,5.03043413162231,,,,,,,,,,,,,,,,,31.07147,0.04786134
4596,2021/11/20 17:28:22,30990.5167,3590.0014,1,13,0,0,0,0,-3.051971,2.519502,-7.689447038442,5.299038,6.091587,20.48133,21.79903,,-0.00414997013285756,,0.186999604105949,5.42532300949097,,,,,,,,,,,,,,,,,31.21576,-0.03932714
4597,2021/11/20 17:28:26,30994.6156,3594.1003,1,13,0,0,0,0,-3.052208,2.499957,-7.630388755056,5.299038,6.095063,20.48133,21.80776,,-0.0046891481615603,0.02086509950459,0.17077100276947,5.70390510559082,,,,,,,,,,,,,,,,,30.97891,-0.07442832
4598,2021/11/20 17:28:26,30994.6286,0.0048,1,14,0,0,0,0,-3.052208,2.499905,-7.63023004024,5.299038,0,20.48133,21.80778,,-0.0046891481615603,0.02086509950459,0.17077100276947,5.70390510559082,,,,,,,,,,,,,,,,,30.9788354137391,-0.0743956610962006
4599,2021/11/20 17:29:26,31054.6776,60.0018,1,15,0,0,0,0,0,2.833843,0,5.299038,0.000007885903,20.48133,21.8078,,0.000589640229009092,,,,,,,,,,,,,,,,,,,,30.63431,0.07646084
4600,2021/11/20 17:30:26,31114.6777,120.0019,1,15,0,0,0,0,0,2.857199,0,5.299038,0.000007885903,20.48133,21.8078,,0.000309501599986106,,,,,,,,,,,,,,,,,,,,29.83097,0.03835022
4601,2021/11/20 17:31:26,31174.6787,180.0029,1,15,0,0,0,0,0,2.869397,0,5.299038,0.000007885903,20.48133,21.8078,,0.000146684193168767,,0,,,,,,,,,,,,,,,,,,28.97653,-0.05301178
4602,2021/11/20 17:32:26,31234.6761,240.0003,1,15,0,0,0,0,0,2.878133,0,5.299038,0.000007885903,20.48133,21.8078,,0.000160449097165838,,,,,,,,,,,,,,,,,,,,28.53361,0.1315182
4603,2021/11/20 17:33:26,31294.6761,300.0003,1,15,0,0,0,0,0,2.884384,0,5.299038,0.000007885903,20.48133,21.8078,,0.00011603839811869,,0,,,,,,,,,,,,,,,,,,28.03406,0.06763279
4604,2021/11/20 17:34:26,31354.6773,360.0015,1,15,0,0,0,0,0,2.889742,0,5.299038,0.000007885903,20.48133,21.8078,,0.000098668118880596,,,,,,,,,,,,,,,,,,,,27.59952,0.0631249
4605,2021/11/20 17:35:26,31414.6767,420.0009,1,15,0,0,0,0,0,2.894287,0,5.299038,0.000007885903,20.48133,21.8078,,0.000122182595077902,,0,,,,,,,,,,,,,,,,,,27.1662,0.03589332
4606,2021/11/20 17:36:26,31474.6758,480,1,15,0,0,0,0,0,2.89844,0,5.299038,0.000007885903,20.48133,21.8078,,0.0000753008935134858,,,,,,,,,,,,,,,,,,,,26.82514,-0.06942153
4607,2021/11/20 17:37:26,31534.6788,540.003,1,15,0,0,0,0,0,2.902029,0,5.299038,0.000007885903,20.48133,21.8078,,0.000122136203572154,,0,,,,,,,,,,,,,,,,,,26.79331,0.1075071
4608,2021/11/20 17:38:26,31594.6777,600.0019,1,15,0,0,0,0,0,2.905345,0,5.299038,0.000007885903,20.48133,21.8078,,0.0000395122006011661,,,,,,,,,,,,,,,,,,,,26.26542,-0.1304936
4609,2021/11/20 17:39:26,31654.6782,660.0024,1,15,0,0,0,0,0,2.908312,0,5.299038,0.000007885903,20.48133,21.8078,,0.0000562690984224901,,0,,,,,,,,,,,,,,,,,,26.31773,0.05401433
4610,2021/11/20 17:40:26,31714.6775,720.0017,1,15,0,0,0,0,0,2.910966,0,5.299038,0.000007885903,20.48133,21.8078,,0.0000358030993083958,,,,,,,,,,,,,,,,,,,,26.10419,-0.0682354
4611,2021/11/20 17:41:26,31774.6783,780.0025,1,15,0,0,0,0,0,2.91323,0,5.299038,0.000007885903,20.48133,21.8078,,0.0000278937604889506,,0,,,,,,,,,,,,,,,,,,26.24463,0.1101226
4612,2021/11/20 17:42:26,31834.6789,840.0031,1,15,0,0,0,0,0,2.915964,0,5.299038,0.000007885903,20.48133,21.8078,,0.000048796759074321,,,,,,,,,,,,,,,,,,,,25.71712,-0.1095992
4613,2021/11/20 17:43:26,31894.6779,900.0021,1,15,0,0,0,0,0,2.918131,0,5.299038,0.000007885903,20.48133,21.8078,,0.0000322422201861627,,0,,,,,,,,,,,,,,,,,,25.85894,0.006088018
4614,2021/11/20 17:44:26,31954.6769,960.0011,1,15,0,0,0,0,0,2.920237,0,5.299038,0.000007885903,20.48133,21.8078,,0.0000397097610402852,,,,,,,,,,,,,,,,,,,,25.80528,-0.02505302
4615,2021/11/20 17:45:26,32014.6782,1020.0024,1,15,0,0,0,0,0,2.922155,0,5.299038,0.000007885903,20.48133,21.8078,,0.0000469075894216076,,0,,,,,,,,,,,,,,,,,,25.87535,0.108968
4616,2021/11/20 17:46:26,32074.6783,1080.0025,1,15,0,0,0,0,0,2.924138,0,5.299038,0.000007885903,20.48133,21.8078,,0.00000723115181244793,,,,,,,,,,,,,,,,,,,,25.50227,-0.05434573
4617,2021/11/20 17:47:26,32134.6771,1140.0013,1,15,0,0,0,0,0,2.926084,0,5.299038,0.000007885903,20.48133,21.8078,,0.000040658051148057,,0,,,,,,,,,,,,,,,,,,25.70201,0.07499695
4618,2021/11/20 17:48:26,32194.6758,1200,1,15,0,0,0,0,0,2.927478,0,5.299038,0.000007885903,20.48133,21.8078,,0.0000472166902909521,,,,,,,,,,,,,,,,,,,,25.44144,-0.0784421
4619,2021/11/20 17:49:26,32254.6771,1260.0013,1,15,0,0,0,0,0,2.929429,0,5.299038,0.000007885903,20.48133,21.8078,,0.0000186102497536922,,0,,,,,,,,,,,,,,,,,,25.69221,0.09138346
4620,2021/11/20 17:50:26,32314.6763,1320.0005,1,15,0,0,0,0,0,2.930912,0,5.299038,0.000007885903,20.48133,21.8078,,0.000011142259609187,,,,,,,,,,,,,,,,,,,,25.37885,-0.07478118
4621,2021/11/20 17:51:26,32374.6777,1380.0019,1,15,0,0,0,0,0,2.932443,0,5.299038,0.000007885903,20.48133,21.8078,,-0.00000865302808961133,,0,,,,,,,,,,,,,,,,,,25.31452,-0.07891476
4622,2021/11/20 17:52:26,32434.6778,1440.002,1,15,0,0,0,0,0,2.934035,0,5.299038,0.000007885903,20.48133,21.8078,,0.0000467836107418407,,,,,,,,,,,,,,,,,,,,25.24836,-0.05562007
4623,2021/11/20 17:53:26,32494.677,1500.0012,1,15,0,0,0,0,0,2.935257,0,5.299038,0.000007885903,20.48133,21.8078,,0.0000231934700423153,,0,,,,,,,,,,,,,,,,,,25.19463,-0.04938245
4624,2021/11/20 17:54:26,32554.6758,1560,1,15,0,0,0,0,0,2.936793,0,5.299038,0.000007885903,20.48133,21.8078,,0.00000501738395541906,,,,,,,,,,,,,,,,,,,,25.38333,0.03603756
4625,2021/11/20 17:55:26,32614.6765,1620.0007,1,15,0,0,0,0,0,2.937936,0,5.299038,0.000007885903,20.48133,21.8078,,0.0000124068301374791,,0,,,,,,,,,,,,,,,,,,25.30031,0.006933808
4626,2021/11/20 17:56:26,32674.676,1680.0002,1,15,0,0,0,0,0,2.939541,0,5.299038,0.000007885903,20.48133,21.8078,,0.000024299599317601,,,,,,,,,,,,,,,,,,,,25.12979,-0.07061779
4627,2021/11/20 17:57:26,32734.6766,1740.0008,1,15,0,0,0,0,0,2.940735,0,5.299038,0.000007885903,20.48133,21.8078,,0.0000482108698633965,,0,,,,,,,,,,,,,,,,,,25.47875,0.05716383
4628,2021/11/20 17:58:26,32794.6782,1800.0024,1,15,0,0,0,0,0,2.941859,0,5.299038,0.000007885903,20.48133,21.8078,,0.0000376604293705896,0.02086509950459,0,0,,,,,,,,,,,,,,,,,25.09068,-0.0694859
4629,2021/11/20 17:58:26,32794.6886,0.0023,2,16,0,0,0,0,0,2.941902,0,5.299038,0.000007885903,20.48133,21.8078,,0.0000376604293705896,0.02086509950459,0,0,,,,,,,,,,,,,,,,,25.091471772422,-0.0690954463611221
4630,2021/11/20 17:58:31,32799.7402,5.0011,2,7,0,0,0,0,1.525208,3.019827,4.605864299016,5.301148,0.00003793236,20.48767,21.80789,,0.0051456899382174,,0.0867853835225105,11.5301904678345,,,,,,,,,,,,,,,,,25.47606,0.1205599
4631,2021/11/20 17:58:36,32804.7432,10.0041,2,7,0,0,0,0,1.525444,3.039847,4.637116367068,5.303266,0.00003793236,20.49409,21.80789,,0.00364427990280092,,0.105783902108669,9.37505626678467,,,,,,,,,,,,,,,,,25.1506,-0.06175578
4632,2021/11/20 17:58:41,32809.7394,15.0003,2,7,0,0,0,0,1.525581,3.057431,4.664358642411,5.305387,0.00003793236,20.50056,21.80789,,0.00320050888694823,,0.129108905792236,8.64276885986328,,,,,,,,,,,,,,,,,25.43475,0.03857315
4633,2021/11/20 17:58:46,32814.7425,20.0034,2,7,0,0,0,0,1.525024,3.072941,4.686308775584,5.307507,0.00003793236,20.50705,21.80789,,0.0034592030569911,,0.139631897211075,7.43308687210083,,,,,,,,,,,,,,,,,25.20256,-0.1058245
4634,2021/11/20 17:58:51,32819.7404,25.0013,2,7,0,0,0,0,1.524773,3.087019,4.707003221687,5.309622,0.00003793236,20.51357,21.80789,,0.00270351395010948,,0.156963497400284,7.03542804718018,,,,,,,,,,,,,,,,,25.43877,0.07381558
4635,2021/11/20 17:58:56,32824.7411,30.002,2,7,0,0,0,0,1.5252,3.100033,4.7281703316,5.311741,0.00003793236,20.52012,21.80789,,0.00261273002251983,,0.164253100752831,6.10544586181641,,,,,,,,,,,,,,,,,25.08623,-0.04150987
4636,2021/11/20 17:59:01,32829.7405,35.0014,2,7,0,0,0,0,1.52504,3.112124,4.74611358496,5.313859,0.00003793236,20.5267,21.80789,,0.00209010299295187,,0.175504803657532,5.73409795761108,,,,,,,,,,,,,,,,,25.48886,0.1188719
4637,2021/11/20 17:59:06,32834.7395,40.0004,2,7,0,0,0,0,1.524857,3.123222,4.762466929254,5.315978,0.00003793236,20.53331,21.80789,,0.0023605648893863,,0.187251701951027,5.51588296890259,,,,,,,,,,,,,,,,,25.16922,0.015257
4638,2021/11/20 17:59:11,32839.7413,45.0022,2,7,0,0,0,0,1.524803,3.133564,4.778067787892,5.318096,0.00003793236,20.53994,21.80789,,0.00227168388664722,,0.209342196583748,5.05831480026245,,,,,,,,,,,,,,,,,25.20396,0.03651142
4639,2021/11/20 17:59:16,32844.7429,50.0038,2,7,0,0,0,0,1.525406,3.143152,4.794582919712,5.320212,0.00003793236,20.54658,21.80789,,0.00198346492834389,,0.213431999087334,4.8234748840332,,,,,,,,,,,,,,,,,25.39524,0.08851588
4640,2021/11/20 17:59:21,32849.7413,55.0022,2,7,0,0,0,0,1.525841,3.1529,4.8108240889,5.322332,0.00003793236,20.55325,21.80789,,0.00171662995126098,,0.216292694211006,4.51375818252563,,,,,,,,,,,,,,,,,25.0356,-0.09973884
4641,2021/11/20 17:59:26,32854.7407,60.0016,2,7,0,0,0,0,1.525658,3.161581,4.823491345298,5.32445,0.00003793236,20.55994,21.80789,,0.00152873399201781,,0.236967295408249,4.31427383422852,,,,,,,,,,,,,,,,,25.44718,0.08990169
4642,2021/11/20 17:59:31,32859.7398,65.0007,2,7,0,0,0,0,1.524712,3.170189,4.833625210568,5.326568,0.00003793236,20.56664,21.80789,,0.00173194298986346,,0.241173103451729,4.00610208511353,,,,,,,,,,,,,,,,,25.28471,0.01970351
4643,2021/11/20 17:59:36,32864.74,70.0009,2,7,0,0,0,0,1.526505,3.178318,4.85171831859,5.328685,0.00003793236,20.57336,21.80789,,0.00156392599456012,,0.255921095609665,3.89966607093811,,,,,,,,,,,,,,,,,25.11329,-0.0878036
4644,2021/11/20 17:59:41,32869.7413,75.0022,2,7,0,0,0,0,1.524864,3.186192,4.858509477888,5.330801,0.00003793236,20.5801,21.80789,,0.00179013202432543,,0.261117488145828,,,,,,,,,,,,,,,,,,25.43567,0.08549809
4645,2021/11/20 17:59:46,32874.7407,80.0016,2,7,0,0,0,0,1.524971,3.193853,4.870533203263,5.332923,0.00003793236,20.58687,21.80789,,0.00167094101198018,,0.286463290452957,3.62245202064514,,,,,,,,,,,,,,,,,25.28014,-0.02041399
4646,2021/11/20 17:59:51,32879.7393,85.0002,2,7,0,0,0,0,1.525078,3.200684,4.881292753352,5.335038,0.00003793236,20.59363,21.80789,,0.00164354802109301,,0.283225387334824,3.55868411064148,,,,,,,,,,,,,,,,,25.14752,-0.07687926
4647,2021/11/20 17:59:56,32884.7402,90.0011,2,7,0,0,0,0,1.525261,3.207918,4.892912216598,5.337156,0.00003793236,20.60042,21.80789,,0.0012229869607836,,0.306323289871216,,,,,,,,,,,,,,,,,,25.44236,0.07173598
4648,2021/11/20 18:00:01,32889.7412,95.0021,2,7,0,0,0,0,1.525261,3.214589,4.903087232729,5.339277,0.00003793236,20.60723,21.80789,,0.0015261450316757,,0.316505014896393,3.30343103408813,,,,,,,,,,,,,,,,,25.18794,-0.04065514
4649,2021/11/20 18:00:06,32894.7411,100.002,2,7,0,0,0,0,1.525635,3.221304,4.91453412804,5.341392,0.00003793236,20.61403,21.80789,,0.000934490875806659,,0.305870085954666,3.18636393547058,,,,,,,,,,,,,,,,,25.16295,-0.0698173
4650,2021/11/20 18:00:11,32899.7421,105.003,2,7,0,0,0,0,1.525078,3.22765,4.9224180067,5.343513,0.00003793236,20.62087,21.80789,,0.00131033698562533,,0.321881502866745,,,,,,,,,,,,,,,,,,25.42815,0.04792094
4651,2021/11/20 18:00:16,32904.7397,110.0006,2,7,0,0,0,0,1.524879,3.234088,4.931592875352,5.345632,0.00003793236,20.62772,21.80789,,0.00117627903819084,,0.340198308229446,3.09579300880432,,,,,,,,,,,,,,,,,25.22917,-0.0292784
4652,2021/11/20 18:00:21,32909.7404,115.0013,2,7,0,0,0,0,1.525696,3.240052,4.943334376192,5.347747,0.00003793236,20.63457,21.80789,,0.00103146699257195,,0.328465789556503,2.85451292991638,,,,,,,,,,,,,,,,,25.22071,-0.05303741
4653,2021/11/20 18:00:26,32914.7397,120.0006,2,7,0,0,0,0,1.523811,3.245782,4.945958315202,5.349864,0.00003793236,20.64143,21.80789,,0.00120374502148479,,0.376236706972122,,,,,,,,,,,,,,,,,,25.50129,0.08050025
4654,2021/11/20 18:00:31,32919.7413,125.0022,2,7,0,0,0,0,1.525764,3.251504,4.961027749056,5.351982,0.00003793236,20.64831,21.80789,,0.00137855799403042,,0.349309891462326,2.79318594932556,,,,,,,,,,,,,,,,,25.20339,-0.06881297
4655,2021/11/20 18:00:36,32924.7415,130.0024,2,7,0,0,0,0,1.525024,3.257685,4.96804780944,5.3541,0.00003793236,20.6552,21.80789,,0.000965182611253113,,0.355908095836639,,,,,,,,,,,,,,,,,,25.31347,-0.05675077
4656,2021/11/20 18:00:41,32929.7416,135.0025,2,7,0,0,0,0,1.52533,3.262672,4.97665148176,5.356218,0.00003793236,20.66211,21.80789,,0.00122485705651343,,0.414206802845001,2.6564519405365,,,,,,,,,,,,,,,,,25.50348,0.05689919
4657,2021/11/20 18:00:46,32934.7409,140.0018,2,7,0,0,0,0,1.525208,3.267987,4.984359916296,5.358335,0.00003793236,20.66903,21.80789,,0.00102146400604397,,0.39417240023613,2.6377899646759,,,,,,,,,,,,,,,,,25.17325,-0.07656813
4658,2021/11/20 18:00:51,32939.7407,145.0016,2,7,0,0,0,0,1.525688,3.273218,4.993909423984,5.360456,0.00003793236,20.67596,21.80789,,0.000968608073890209,,0.397998094558716,,,,,,,,,,,,,,,,,,25.33354,-0.06267548
4659,2021/11/20 18:00:56,32944.7401,150.001,2,7,0,0,0,0,1.524826,3.278192,4.998672394592,5.362571,0.00003793236,20.68289,21.80789,,0.000873839715495706,,0.412873685359955,2.36595988273621,,,,,,,,,,,,,,,,,25.39788,-0.02358496
4660,2021/11/20 18:01:01,32949.7417,155.0026,2,7,0,0,0,0,1.525055,3.283258,5.00714902919,5.364692,0.00003793236,20.68985,21.80789,,0.00105904694646597,,0.429696410894394,,,,,,,,,,,,,,,,,,25.23051,-0.05829573
4661,2021/11/20 18:01:06,32954.7395,160.0004,2,7,0,0,0,0,1.524521,3.288172,5.012887265612,5.366805,0.00003793236,20.69679,21.80789,,0.000881986983586103,,0.433829098939896,2.33144402503967,,,,,,,,,,,,,,,,,25.41966,0.05995154
4662,2021/11/20 18:01:11,32959.7418,165.0027,2,7,0,0,0,0,1.524521,3.292694,5.019781149574,5.368924,0.00003793236,20.70376,21.80789,,0.001094687031582,,0.44074559211731,,,,,,,,,,,,,,,,,,25.10797,-0.02886534
4663,2021/11/20 18:01:16,32964.7428,170.0037,2,7,0,0,0,0,1.524643,3.297608,5.027674953944,5.371043,0.00003793236,20.71074,21.80789,,0.00101168605033308,,,,,,,,,,,,,,,,,,,,25.5754,-0.03662646
4664,2021/11/20 18:01:21,32969.7395,175.0004,2,7,0,0,0,0,1.525658,3.302114,5.037896641012,5.373161,0.00003793236,20.71774,21.80789,,0.000927702698390931,,0.466237902641296,2.2016909122467,,,,,,,,,,,,,,,,,25.26869,-0.1330268
4665,2021/11/20 18:01:26,32974.7396,180.0005,2,7,0,0,0,0,1.525131,3.306237,5.042444542047,5.375275,0.00003793236,20.72472,21.80789,,0.00068285217275843,,0.485411912202835,,,,,,,,,,,,,,,,,,25.17585,-0.05642772
