Repository: HVES-Battery-Testing-Consortium/LG-HG2

# Battery Testing Consortium (BTC)
The Battery Testing Consortium (BTC) has been developed within the High Voltage and Energy Storage Lab at Oxford Brookes University to provide accurate and comprehensive cell data to Formula Student Electric teams. Through the BTC, we aim to provide FS teams with information for improved and informed decisions for cell selection, pack architecture design, thermal cooling requirements, and end of life predictions. A range of tests are completed to provide a comprehensive electrochemical lithium-ion characterisation for modelling, validation, and battery management parameterisation.

File: Data/Round1/LG_HG2/Package 3/211120_BTC_CellCond_LG_HG2_10_25C/211120_BTC_CellCond_LG_HG2_10_25C_Channel_8_Wb_1.CSV (part 33 of 57)
Data_Point,Date_Time,Test_Time(s),Step_Time(s),Cycle_Index,Step_Index,TC_Counter1,TC_Counter2,TC_Counter3,TC_Counter4,Current(A),Voltage(V),Power(W),Charge_Capacity(Ah),Discharge_Capacity(Ah),Charge_Energy(Wh),Discharge_Energy(Wh),ACR(Ohm),dV/dt(V/s),Internal_Resistance(Ohm),dQ/dV(Ah/V),dV/dQ(V/Ah),MetaCode_MV_UD1,MetaCode_MV_UD2,MetaCode_MV_UD3,MetaCode_MV_UD4,MetaCode_MV_UD5,MetaCode_MV_UD6,MetaCode_MV_UD7,MetaCode_MV_UD8,MetaCode_MV_UD9,MetaCode_MV_UD10,MetaCode_MV_UD11,MetaCode_MV_UD12,MetaCode_MV_UD13,MetaCode_MV_UD14,MetaCode_MV_UD15,MetaCode_MV_UD16,Aux_Temperature_1(C),Aux_dT/dt_1(C)
6788,2021/11/20 21:48:39,46607.8634,2240.0025,2,13,0,0,0,0,-3.053154,3.492497,-10.663131185538,8.316293,1.899103,31.99524,28.98435,,-0.000204889394808561,,,,,,,,,,,,,,,,,,,,27.49224,0.06175935
6789,2021/11/20 21:48:44,46612.8637,2245.0028,2,13,0,0,0,0,-3.052483,3.491173,-10.656746232559,8.316293,1.903341,31.99524,28.99915,,,,,0.233733400702477,,,,,,,,,,,,,,,,,27.57043,-0.08106709
6790,2021/11/20 21:48:49,46617.8635,2250.0026,2,13,0,0,0,0,-3.053246,3.490149,-10.656283473654,8.316293,1.907581,31.99524,29.01395,,-0.000143598794238642,,4.30080080032349,,,,,,,,,,,,,,,,,,27.59481,0.06837845
6791,2021/11/20 21:48:54,46622.8613,2255.0004,2,13,0,0,0,0,-3.052467,3.489698,-10.652187984966,8.316293,1.911817,31.99524,29.02873,,-0.000119594202260487,,,,,,,,,,,,,,,,,,,,27.67386,0.06201327
6792,2021/11/20 21:48:59,46627.8629,2260.002,2,13,0,0,0,0,-3.052155,3.488566,-10.64764415973,8.316293,1.916055,31.99524,29.04352,,,,,,,,,,,,,,,,,,,,,,27.68671,0.06424606
6793,2021/11/20 21:49:04,46632.8628,2265.0019,2,13,0,0,0,0,-3.052299,3.487474,-10.644813402726,8.316293,1.920293,31.99524,29.0583,,-0.000199173402506858,,,,,,,,,,,,,,,,,,,,27.7343,0.1171035
6794,2021/11/20 21:49:09,46637.8643,2270.0034,2,13,0,0,0,0,-3.052696,3.486507,-10.643245972872,8.316293,1.924535,31.99524,29.07309,,-0.000188574194908142,,,,,,,,,,,,,,,,,,,,27.70304,0.04639149
6795,2021/11/20 21:49:14,46642.8625,2275.0016,2,13,0,0,0,0,-3.052231,3.485715,-10.639207380165,8.316293,1.928773,31.99524,29.08787,,-0.000155466696014628,,,,,,,,,,,,,,,,,,,,27.71578,0.09157658
6796,2021/11/20 21:49:19,46647.8646,2280.0037,2,13,0,0,0,0,-3.052742,3.484718,-10.637944996756,8.316293,1.933011,31.99524,29.10264,,,,4.33926916122437,,,,,,,,,,,,,,,,,,27.54134,0.05758464
6797,2021/11/20 21:49:24,46652.8639,2285.003,2,13,0,0,0,0,-3.052681,3.483465,-10.633907419665,8.316293,1.93725,31.99524,29.1174,,-0.000129405903862789,,,,,,,,,,,,,,,,,,,,27.42024,-0.1006651
6798,2021/11/20 21:49:29,46657.8613,2290.0004,2,13,0,0,0,0,-3.052216,3.48274,-10.63007475184,8.316293,1.941489,31.99524,29.13217,,-0.000177507594344206,,,,,,,,,,,,,,,,,,,,27.37113,-0.01259804
6799,2021/11/20 21:49:34,46662.8625,2295.0016,2,13,0,0,0,0,-3.052101,3.481896,-10.627098263496,8.316293,1.94573,31.99524,29.14694,,,,,0.230537801980972,,,,,,,,,,,,,,,,,27.45159,-0.09705544
6800,2021/11/20 21:49:39,46667.8636,2300.0027,2,13,0,0,0,0,-3.052353,3.480844,-10.624764625932,8.316293,1.949967,31.99524,29.16169,,-0.000158276205183938,,,,,,,,,,,,,,,,,,,,27.60048,0.09994268
6801,2021/11/20 21:49:44,46672.8612,2305.0003,2,13,0,0,0,0,-3.052361,3.479789,-10.621572231829,8.316293,1.954209,31.99524,29.17645,,-0.000284283189103007,,4.49363613128662,,,,,,,,,,,,,,,,,,27.75153,-0.04320562
6802,2021/11/20 21:49:49,46677.8637,2310.0028,2,13,0,0,0,0,-3.051506,3.478768,-10.615481424608,8.316293,1.95845,31.99524,29.19121,,-0.000222371498239227,,,,,,,,,,,,,,,,,,,,27.80589,0.1480037
6803,2021/11/20 21:49:54,46682.8634,2315.0025,2,13,0,0,0,0,-3.052902,3.477706,-10.617095602812,8.316293,1.962687,31.99524,29.20594,,,,,,,,,,,,,,,,,,,,,,27.64727,-0.01730382
6804,2021/11/20 21:49:59,46687.8622,2320.0013,2,13,0,0,0,0,-3.051918,3.476785,-10.61086272363,8.316293,1.966922,31.99524,29.22067,,-0.000127406005049124,,,,,,,,,,,,,,,,,,,,27.61097,0.1190639
6805,2021/11/20 21:50:04,46692.8632,2325.0023,2,13,0,0,0,0,-3.052498,3.475935,-10.61028463563,8.316293,1.971164,31.99524,29.23542,,-0.000190510007087141,,,,,,,,,,,,,,,,,,,,27.46038,-0.05784988
6806,2021/11/20 21:50:09,46697.8614,2330.0005,2,13,0,0,0,0,-3.052887,3.474962,-10.608666315294,8.316293,1.975397,31.99524,29.25013,,-0.000317159487167373,,4.44749784469604,,,,,,,,,,,,,,,,,,27.4065,-0.07664561
6807,2021/11/20 21:50:14,46702.8631,2335.0022,2,13,0,0,0,0,-3.052284,3.474315,-10.60459608546,8.316293,1.979641,31.99524,29.26488,,-0.00015371800691355,,,,,,,,,,,,,,,,,,,,27.46487,-0.1045191
6808,2021/11/20 21:50:19,46707.8639,2340.003,2,13,0,0,0,0,-3.052757,3.472962,-10.602109056234,8.316293,1.98388,31.99524,29.2796,,,,,,,,,,,,,,,,,,,,,,27.69101,-0.00525713
6809,2021/11/20 21:50:24,46712.8631,2345.0022,2,13,0,0,0,0,-3.052071,3.472111,-10.597129291881,8.316293,1.988122,31.99524,29.29433,,-0.000141279306262732,,,,,,,,,,,,,,,,,,,,27.78119,0.09804428
6810,2021/11/20 21:50:29,46717.8638,2350.0029,2,13,0,0,0,0,-3.053261,3.471366,-10.598986424526,8.316293,1.992357,31.99524,29.30904,,-0.000215664898860268,,,0.21885059773922,,,,,,,,,,,,,,,,,27.78216,0.06321967
6811,2021/11/20 21:50:34,46722.8626,2355.0017,2,13,0,0,0,0,-3.053047,3.470426,-10.595373688022,8.316293,1.996601,31.99524,29.32376,,-0.000188264297321439,,,,,,,,,,,,,,,,,,,,27.67867,0.08117259
6812,2021/11/20 21:50:39,46727.8632,2360.0023,2,13,0,0,0,0,-3.053047,3.469431,-10.592335906257,8.316293,2.000836,31.99524,29.33846,,,,4.46599102020264,,,,,,,,,,,,,,,,,,27.403,0.09226084
6813,2021/11/20 21:50:44,46732.8613,2365.0004,2,13,0,0,0,0,-3.052322,3.468465,-10.58687202573,8.316293,2.005077,31.99524,29.35317,,-0.000195316199096851,,,,,,,,,,,,,,,,,,,,27.49545,-0.06756842
6814,2021/11/20 21:50:49,46737.8613,2370.0004,2,13,0,0,0,0,-3.052681,3.467575,-10.585400318575,8.316293,2.009311,31.99524,29.36786,,-0.000132470493554138,,,,,,,,,,,,,,,,,,,,27.72543,-0.01357079
6815,2021/11/20 21:50:54,46742.862,2375.0011,2,13,0,0,0,0,-3.052177,3.466597,-10.580667631669,8.316293,2.013556,31.99524,29.38257,,,,,,,,,,,,,,,,,,,,,,27.8222,-0.09695113
6816,2021/11/20 21:50:59,46747.8612,2380.0003,2,13,0,0,0,0,-3.052757,3.465645,-10.579772033265,8.316293,2.017794,31.99524,29.39726,,-0.000179449794813991,,,,,,,,,,,,,,,,,,,,27.83953,0.03216147
6817,2021/11/20 21:51:04,46752.8636,2385.0027,2,13,0,0,0,0,-3.052361,3.464677,-10.575444952397,8.316293,2.022032,31.99524,29.41195,,-0.000151270302012563,,4.38886785507202,,,,,,,,,,,,,,,,,,27.76665,0.1082557
6818,2021/11/20 21:51:09,46757.8612,2390.0003,2,13,0,0,0,0,-3.052299,3.463613,-10.571982496287,8.316293,2.026262,31.99524,29.4266,,-0.000196556400624104,,,,,,,,,,,,,,,,,,,,27.82408,0.08517981
6819,2021/11/20 21:51:14,46762.8621,2395.0012,2,13,0,0,0,0,-3.052498,3.462842,-10.570318279316,8.316293,2.030504,31.99524,29.44129,,,,,,,,,,,,,,,,,,,,,,27.79272,0.01769364
6820,2021/11/20 21:51:19,46767.8614,2400.0005,2,13,0,0,0,0,-3.052269,3.461696,-10.566027388224,8.316293,2.03475,31.99524,29.45599,,-0.000170416897162795,,,,,,,,,,,,,,,,,,,,27.555,0.09534299
6821,2021/11/20 21:51:24,46772.8609,2405,2,13,0,0,0,0,-3.052864,3.461049,-10.566111894336,8.316293,2.038988,31.99524,29.47066,,-0.000204903000849299,,,0.222172901034355,,,,,,,,,,,,,,,,,27.51346,-0.125621
6822,2021/11/20 21:51:29,46777.8631,2410.0022,2,13,0,0,0,0,-3.052116,3.45975,-10.559558331,8.316293,2.043229,31.99524,29.48534,,,,4.63168382644653,,,,,,,,,,,,,,,,,,27.80766,0.0787133
6823,2021/11/20 21:51:34,46782.8635,2415.0026,2,13,0,0,0,0,-3.052246,3.458791,-10.557080994586,8.316293,2.047468,31.99524,29.5,,-0.000127588093164377,,,,,,,,,,,,,,,,,,,,27.85583,0.05539775
6824,2021/11/20 21:51:39,46787.8632,2420.0023,2,13,0,0,0,0,-3.052467,3.457823,-10.554890599341,8.316293,2.051707,31.99524,29.51466,,-0.000299302599160001,,,,,,,,,,,,,,,,,,,,27.60585,-0.0009411573
6825,2021/11/20 21:51:44,46792.8649,2425.004,2,13,0,0,0,0,-3.051758,3.456989,-10.549893836662,8.316293,2.055948,31.99524,29.52932,,-0.000175932800630108,,,,,,,,,,,,,,,,,,,,27.44861,-0.08737981
6826,2021/11/20 21:51:49,46797.8632,2430.0023,2,13,0,0,0,0,-3.052643,3.456228,-10.550630210604,8.316293,2.060179,31.99524,29.54395,,-0.000205185104277916,,,,,,,,,,,,,,,,,,,,27.6641,-0.08259118
6827,2021/11/20 21:51:54,46802.8615,2435.0006,2,13,0,0,0,0,-3.052986,3.455147,-10.548515418942,8.316293,2.064414,31.99524,29.55858,,,,,,,,,,,,,,,,,,,,,,27.91894,0.04967153
6828,2021/11/20 21:51:59,46807.8618,2440.0009,2,13,0,0,0,0,-3.051666,3.454078,-10.540692393948,8.316293,2.068661,31.99524,29.57326,,-0.000129154199385084,,4.47840881347656,,,,,,,,,,,,,,,,,,27.81223,0.005695224
6829,2021/11/20 21:52:04,46812.8618,2445.0009,2,13,0,0,0,0,-3.052551,3.45333,-10.54146594483,8.316293,2.0729,31.99524,29.5879,,-0.0002288438990945,,,,,,,,,,,,,,,,,,,,27.65577,0.08338749
6830,2021/11/20 21:52:09,46817.8619,2450.001,2,13,0,0,0,0,-3.052696,3.452086,-10.538169123856,8.316293,2.077137,31.99524,29.60253,,-0.000219161593122408,,,,,,,,,,,,,,,,,,,,27.53865,-0.08521676
6831,2021/11/20 21:52:14,46822.8629,2455.002,2,13,0,0,0,0,-3.052643,3.451292,-10.535562364756,8.316293,2.08138,31.99524,29.61717,,,,,0.227535992860794,,,,,,,,,,,,,,,,,27.60935,-0.01366735
6832,2021/11/20 21:52:19,46827.8626,2460.0017,2,13,0,0,0,0,-3.052338,3.450316,-10.531530638808,8.316293,2.085613,31.99524,29.63178,,-0.000162984899361618,,,,,,,,,,,,,,,,,,,,27.89952,-0.08665502
6833,2021/11/20 21:52:24,46832.8637,2465.0028,2,13,0,0,0,0,-3.052849,3.449572,-10.531022430628,8.316293,2.089856,31.99524,29.64641,,-0.000268734205747023,,4.26722478866577,,,,,,,,,,,,,,,,,,27.84567,0.0915271
6834,2021/11/20 21:52:29,46837.8639,2470.003,2,13,0,0,0,0,-3.052498,3.44822,-10.52568465356,8.316293,2.094095,31.99524,29.66103,,-0.000157262998982333,,,,,,,,,,,,,,,,,,,,27.55946,-0.1035315
6835,2021/11/20 21:52:34,46842.8628,2475.0019,2,13,0,0,0,0,-3.053207,3.447481,-10.525873121567,8.316293,2.098334,31.99524,29.67565,,-0.000228506003622897,,,,,,,,,,,,,,,,,,,,27.7781,-0.1071066
6836,2021/11/20 21:52:39,46847.8622,2480.0013,2,13,0,0,0,0,-3.052246,3.446427,-10.519343025042,8.316293,2.102574,31.99524,29.69027,,-0.000205488104256801,,,,,,,,,,,,,,,,,,,,28.00728,0.1013309
6837,2021/11/20 21:52:44,46852.8638,2485.0029,2,13,0,0,0,0,-3.05323,3.445533,-10.52000472159,8.316293,2.106815,31.99524,29.70488,,,,,,,,,,,,,,,,,,,,,,27.68224,-0.1108062
6838,2021/11/20 21:52:49,46857.8632,2490.0023,2,13,0,0,0,0,-3.052521,3.444225,-10.513569141225,8.316293,2.111052,31.99524,29.71947,,-0.000151664295117371,,4.28068685531616,,,,,,,,,,,,,,,,,,27.65755,-0.08270621
6839,2021/11/20 21:52:54,46862.8628,2495.0019,2,13,0,0,0,0,-3.053375,3.443208,-10.513405227,8.316293,2.115287,31.99524,29.73406,,-0.000236172694712877,,,,,,,,,,,,,,,,,,,,27.99496,0.08776963
6840,2021/11/20 21:52:59,46867.8615,2500.0006,2,13,0,0,0,0,-3.051811,3.442511,-10.505892937421,8.316293,2.119523,31.99524,29.74864,,-0.00022670220641885,,,,,,,,,,,,,,,,,,,,27.6487,-0.1216912
6841,2021/11/20 21:53:04,46872.863,2505.0021,2,13,0,0,0,0,-3.051888,3.441572,-10.503292287936,8.316293,2.12377,31.99524,29.76326,,-0.000216098604141735,,,0.233246698975563,,,,,,,,,,,,,,,,,27.68799,-0.08213103
6842,2021/11/20 21:53:09,46877.8632,2510.0023,2,13,0,0,0,0,-3.052483,3.440343,-10.501588521669,8.316293,2.128009,31.99524,29.77785,,,,,,,,,,,,,,,,,,,,,,28.05842,0.1204532
6843,2021/11/20 21:53:14,46882.8623,2515.0014,2,13,0,0,0,0,-3.05201,3.439319,-10.49683598119,8.316293,2.132248,31.99524,29.79243,,-0.000131425593281165,,4.29750204086304,,,,,,,,,,,,,,,,,,27.69498,-0.07828772
6844,2021/11/20 21:53:19,46887.8635,2520.0026,2,13,0,0,0,0,-3.052643,3.438407,-10.496229059701,8.316293,2.136489,31.99524,29.80701,,-0.000246575305936858,,,,,,,,,,,,,,,,,,,,27.9238,-0.1231933
6845,2021/11/20 21:53:24,46892.8612,2525.0003,2,13,0,0,0,0,-3.05294,3.437364,-10.49406605016,8.316293,2.140724,31.99524,29.82157,,-0.000225295501877554,,,,,,,,,,,,,,,,,,,,27.98826,0.09647131
6846,2021/11/20 21:53:29,46897.8612,2530.0003,2,13,0,0,0,0,-3.052704,3.43638,-10.49025097152,8.316293,2.144965,31.99524,29.83615,,-0.000214741899981163,,,,,,,,,,,,,,,,,,,,27.66192,-0.06488621
6847,2021/11/20 21:53:34,46902.8621,2535.0012,2,13,0,0,0,0,-3.051651,3.435251,-10.483187149401,8.316293,2.149203,31.99524,29.85071,,,,,,,,,,,,,,,,,,,,,,28.00917,-0.04389763
6848,2021/11/20 21:53:39,46907.8638,2540.0029,2,13,0,0,0,0,-3.051727,3.434446,-10.480991588242,8.316293,2.153442,31.99524,29.86527,,-0.000169586593983695,,4.16250514984131,,,,,,,,,,,,,,,,,,27.7167,-0.03644168
6849,2021/11/20 21:53:44,46912.8627,2545.0018,2,13,0,0,0,0,-3.052032,3.433266,-10.478437696512,8.316293,2.157677,31.99524,29.87981,,-0.000288888986688107,,,,,,,,,,,,,,,,,,,,28.03237,0.1259685
6850,2021/11/20 21:53:49,46917.863,2550.0021,2,13,0,0,0,0,-3.052162,3.432271,-10.475847119902,8.316293,2.161914,31.99524,29.89436,,-0.000188667501788586,,,,,,,,,,,,,,,,,,,,27.84038,0.08902907
6851,2021/11/20 21:53:54,46922.8622,2555.0013,2,13,0,0,0,0,-3.052666,3.431028,-10.473782520648,8.316293,2.166158,31.99524,29.90892,,-0.00017800550267566,,,0.239641204476357,,,,,,,,,,,,,,,,,27.99275,0.006747246
6852,2021/11/20 21:53:59,46927.8615,2560.0006,2,13,0,0,0,0,-3.052208,3.430268,-10.469891431744,8.316293,2.170396,31.99524,29.92346,,-0.000192061997950077,,,,,,,,,,,,,,,,,,,,27.86551,-0.06583929
6853,2021/11/20 21:54:04,46932.8631,2565.0022,2,13,0,0,0,0,-3.052162,3.42896,-10.46574141152,8.316293,2.17463,31.99524,29.93798,,,,4.18078804016113,,,,,,,,,,,,,,,,,,27.93793,-0.09178758
6854,2021/11/20 21:54:09,46937.8649,2570.004,2,13,0,0,0,0,-3.053223,3.428128,-10.466839256544,8.316293,2.178875,31.99524,29.95254,,-0.000217226595850661,,,,,,,,,,,,,,,,,,,,27.91902,0.07617593
6855,2021/11/20 21:54:14,46942.8625,2575.0016,2,13,0,0,0,0,-3.052391,3.427139,-10.460968239349,8.316293,2.183116,31.99524,29.96707,,-0.000249327800702304,,,,,,,,,,,,,,,,,,,,27.93793,0.0411123
6856,2021/11/20 21:54:19,46947.8619,2580.001,2,13,0,0,0,0,-3.052917,3.426062,-10.459482922854,8.316293,2.187352,31.99524,29.98159,,-0.000262038403889164,,,,,,,,,,,,,,,,,,,,27.92608,0.09302795
6857,2021/11/20 21:54:24,46952.8643,2585.0034,2,13,0,0,0,0,-3.053207,3.424953,-10.457090474271,8.316293,2.19159,31.99524,29.99611,,-0.000160511597641744,,3.96471500396729,,,,,,,,,,,,,,,,,,28.02976,-0.0389117
6858,2021/11/20 21:54:29,46957.8624,2590.0015,2,13,0,0,0,0,-3.053574,3.423658,-10.454393053692,8.316293,2.195829,31.99524,30.01062,,-0.000292598211672157,,,,,,,,,,,,,,,,,,,,27.85138,-0.1069069
6859,2021/11/20 21:54:34,46962.8625,2595.0016,2,13,0,0,0,0,-3.052338,3.422826,-10.447621867188,8.316293,2.200067,31.99524,30.02513,,-0.000260216009337455,,,,,,,,,,,,,,,,,,,,28.11817,-0.03165901
6860,2021/11/20 21:54:39,46967.8622,2600.0013,2,13,0,0,0,0,-3.052063,3.421688,-10.443207342344,8.316293,2.204307,31.99524,30.03964,,-0.000198927504243329,,,0.252377390861511,,,,,,,,,,,,,,,,,27.79312,-0.07590711
6861,2021/11/20 21:54:44,46972.8628,2605.0019,2,13,0,0,0,0,-3.051544,3.420239,-10.437009799016,8.316293,2.208549,31.99524,30.05415,,-0.000210641897865571,,,,,,,,,,,,,,,,,,,,28.1168,0.03052294
6862,2021/11/20 21:54:49,46977.8637,2610.0028,2,13,0,0,0,0,-3.052414,3.419219,-10.436871944666,8.316293,2.212788,31.99524,30.06865,,,,3.91715097427368,,,,,,,,,,,,,,,,,,27.92737,-0.08788943
6863,2021/11/20 21:54:54,46982.862,2615.0011,2,13,0,0,0,0,-3.052193,3.418419,-10.433674542867,8.316293,2.217023,31.99524,30.08313,,-0.00031108531402424,,,,,,,,,,,,,,,,,,,,27.95214,0.05479753
6864,2021/11/20 21:54:59,46987.8629,2620.002,2,13,0,0,0,0,-3.051399,3.417366,-10.427747195034,8.316293,2.221264,31.99524,30.09762,,,,,,,,,,,,,,,,,,,,,,28.08715,0.08400738
6865,2021/11/20 21:55:04,46992.8617,2625.0008,2,13,0,0,0,0,-3.052696,3.416137,-10.428427755352,8.316293,2.225499,31.99524,30.11209,,-0.000392369896871969,,,,,,,,,,,,,,,,,,,,27.9437,0.07839501
6866,2021/11/20 21:55:09,46997.8633,2630.0024,2,13,0,0,0,0,-3.051384,3.414974,-10.420397024016,8.316293,2.229741,31.99524,30.12658,,,,,,,,,,,,,,,,,,,,,,28.13084,-0.005403161
6867,2021/11/20 21:55:14,47002.8615,2635.0006,2,13,0,0,0,0,-3.052032,3.414045,-10.41977458944,8.316293,2.233978,31.99524,30.14105,,-0.000178861198946834,,3.88125491142273,,,,,,,,,,,,,,,,,,27.80994,-0.1205671
6868,2021/11/20 21:55:19,47007.8621,2640.0012,2,13,0,0,0,0,-3.052628,3.412529,-10.417181576212,8.316293,2.238216,31.99524,30.15552,,-0.000284295412711799,,,,,,,,,,,,,,,,,,,,28.21783,-0.02413452
6869,2021/11/20 21:55:24,47012.8615,2645.0006,2,13,0,0,0,0,-3.052017,3.411317,-10.411397476389,8.316293,2.242456,31.99524,30.16998,,-0.000242540598264895,,,0.262670308351517,,,,,,,,,,,,,,,,,27.87523,-0.08829534
6870,2021/11/20 21:55:29,47017.8625,2650.0016,2,13,0,0,0,0,-3.052391,3.410447,-10.410017728777,8.316293,2.246696,31.99524,30.18445,,-0.000231277605053037,,,,,,,,,,,,,,,,,,,,28.18612,0.08941531
6871,2021/11/20 21:55:34,47022.8641,2655.0032,2,13,0,0,0,0,-3.052032,3.409234,-10.405091263488,8.316293,2.250937,31.99524,30.19891,,-0.000268058996880427,,3.54285192489624,,,,,,,,,,,,,,,,,,28.01969,0.103873
6872,2021/11/20 21:55:39,47027.8625,2660.0016,2,13,0,0,0,0,-3.052429,3.407911,-10.402406365819,8.316293,2.255174,31.99524,30.21335,,-0.000187109399121255,,,,,,,,,,,,,,,,,,,,27.83773,-0.0929898
6873,2021/11/20 21:55:44,47032.8616,2665.0007,2,13,0,0,0,0,-3.052284,3.406443,-10.397431465812,8.316293,2.259406,31.99524,30.22777,,-0.000288979703327641,,,,,,,,,,,,,,,,,,,,28.0991,0.08871675
6874,2021/11/20 21:55:49,47037.8617,2670.0008,2,13,0,0,0,0,-3.052879,3.40562,-10.39694577998,8.316293,2.263652,31.99524,30.24223,,-0.000186413002666086,,,,,,,,,,,,,,,,,,,,28.26588,0.03477693
6875,2021/11/20 21:55:54,47042.8621,2675.0012,2,13,0,0,0,0,-3.052467,3.404245,-10.391345522415,8.316293,2.267892,31.99524,30.25667,,-0.000219884401303716,,3.5070960521698,,,,,,,,,,,,,,,,,,27.97502,0.02701938
6876,2021/11/20 21:55:59,47047.8629,2680.002,2,13,0,0,0,0,-3.051888,3.402887,-10.385230000656,8.316293,2.272132,31.99524,30.2711,,-0.000245440285652876,,,,,,,,,,,,,,,,,,,,27.92413,-0.05731285
6877,2021/11/20 21:56:04,47052.8628,2685.0019,2,13,0,0,0,0,-3.051628,3.401657,-10.380591747596,8.316293,2.276366,31.99524,30.28551,,-0.000320785591611639,,,,,,,,,,,,,,,,,,,,27.97594,-0.1044154
6878,2021/11/20 21:56:09,47057.862,2690.0011,2,13,0,0,0,0,-3.05294,3.400541,-10.38164764054,8.316293,2.280607,31.99524,30.29993,,-0.000302662112517282,,,0.291422486305237,,,,,,,,,,,,,,,,,28.13669,0.0283128
6879,2021/11/20 21:56:14,47062.8623,2695.0014,2,13,0,0,0,0,-3.051956,3.399315,-10.37455981014,8.316293,2.284847,31.99524,30.31434,,-0.000226910298806615,,3.41824889183044,,,,,,,,,,,,,,,,,,28.28927,0.06645977
6880,2021/11/20 21:56:19,47067.8629,2700.002,2,13,0,0,0,0,-3.052879,3.397792,-10.373047843168,8.316293,2.289082,31.99524,30.32874,,-0.000247015210334212,,,,,,,,,,,,,,,,,,,,28.11889,0.09312332
6881,2021/11/20 21:56:24,47072.864,2705.0031,2,13,0,0,0,0,-3.052322,3.396515,-10.36725745783,8.316293,2.293328,31.99524,30.34316,,-0.00024882541038096,,,,,,,,,,,,,,,,,,,,27.86029,-0.1115787
6882,2021/11/20 21:56:29,47077.8623,2710.0014,2,13,0,0,0,0,-3.052559,3.395313,-10.364393255967,8.316293,2.297561,31.99524,30.35754,,-0.000217067907215096,,,,,,,,,,,,,,,,,,,,27.85065,-0.04381895
6883,2021/11/20 21:56:34,47082.8613,2715.0004,2,13,0,0,0,0,-3.051941,3.393859,-10.357857430319,8.316293,2.3018,31.99524,30.37193,,-0.00026837270706892,,3.15431499481201,,,,,,,,,,,,,,,,,,28.20454,-0.07809401
6884,2021/11/20 21:56:39,47087.8627,2720.0018,2,13,0,0,0,0,-3.052246,3.392525,-10.35482086115,8.316293,2.306034,31.99524,30.3863,,-0.000261644512647763,,,,,,,,,,,,,,,,,,,,28.26596,0.1224822
6885,2021/11/20 21:56:44,47092.8636,2725.0027,2,13,0,0,0,0,-3.052299,3.391346,-10.351402004454,8.316293,2.310278,31.99524,30.40069,,,,,0.305672287940979,,,,,,,,,,,,,,,,,28.03205,-0.08466601
6886,2021/11/20 21:56:49,47097.8627,2730.0018,2,13,0,0,0,0,-3.052299,3.389938,-10.347104367462,8.316293,2.314514,31.99524,30.41505,,-0.00021165500220377,,,,,,,,,,,,,,,,,,,,27.92557,0.00536859
6887,2021/11/20 21:56:54,47102.8645,2735.0036,2,13,0,0,0,0,-3.051727,3.388484,-10.340728111868,8.316293,2.318756,31.99524,30.42943,,-0.000202216600882821,,3.18777203559875,,,,,,,,,,,,,,,,,,27.84796,-0.1438612
6888,2021/11/20 21:56:59,47107.8621,2740.0012,2,13,0,0,0,0,-3.051926,3.387216,-10.337532578016,8.316293,2.322997,31.99524,30.4438,,-0.000239446104387753,,,,,,,,,,,,,,,,,,,,27.82768,-0.1163936
6889,2021/11/20 21:57:04,47112.8617,2745.0008,2,13,0,0,0,0,-3.052231,3.386094,-10.335141075714,8.316293,2.327236,31.99524,30.45815,,-0.000223761293455027,,,,,,,,,,,,,,,,,,,,28.07971,0.06218135
6890,2021/11/20 21:57:09,47117.8629,2750.002,2,13,0,0,0,0,-3.051811,3.384589,-10.329125940679,8.316293,2.331475,31.99524,30.4725,,-0.000260210712440312,,3.02180504798889,,,,,,,,,,,,,,,,,,28.29729,0.1158768
6891,2021/11/20 21:57:14,47122.8638,2755.0029,2,13,0,0,0,0,-3.052406,3.38286,-10.32586216116,8.316293,2.335715,31.99524,30.48685,,-0.000255200400715694,,,,,,,,,,,,,,,,,,,,28.14284,0.05396247
6892,2021/11/20 21:57:19,47127.8614,2760.0005,2,13,0,0,0,0,-3.052757,3.381698,-10.323502241386,8.316293,2.339952,31.99524,30.50118,,-0.000381306308554485,,,,,,,,,,,,,,,,,,,,28.005,-0.06565332
6893,2021/11/20 21:57:24,47132.8622,2765.0013,2,13,0,0,0,0,-3.052559,3.380406,-10.318888758954,8.316293,2.34419,31.99524,30.51551,,-0.000280729989754036,,,0.323630511760712,,,,,,,,,,,,,,,,,28.0015,-0.07714033
6894,2021/11/20 21:57:29,47137.8623,2770.0014,2,13,0,0,0,0,-3.052116,3.378968,-10.313002296288,8.316293,2.348431,31.99524,30.52984,,-0.000300096085993573,,3.04872488975525,,,,,,,,,,,,,,,,,,28.0784,-0.09099066
6895,2021/11/20 21:57:34,47142.8632,2775.0023,2,13,0,0,0,0,-3.052536,3.377262,-10.309213836432,8.316293,2.352668,31.99524,30.54416,,-0.000263802707195282,,,,,,,,,,,,,,,,,,,,28.13887,0.06277084
6896,2021/11/20 21:57:39,47147.8624,2780.0015,2,13,0,0,0,0,-3.052208,3.375883,-10.303897099664,8.316293,2.356907,31.99524,30.55847,,-0.000310302886646241,,,,,,,,,,,,,,,,,,,,28.18384,0.03435493
6897,2021/11/20 21:57:44,47152.8623,2785.0014,2,13,0,0,0,0,-3.052826,3.374574,-10.301987246124,8.316293,2.36114,31.99524,30.57276,,-0.00034732700441964,,2.98952388763428,,,,,,,,,,,,,,,,,,28.32188,-0.01297235
6898,2021/11/20 21:57:49,47157.8641,2790.0032,2,13,0,0,0,0,-3.053551,3.372841,-10.299142008391,8.316293,2.365385,31.99524,30.58708,,-0.000349091598764062,,,,,,,,,,,,,,,,,,,,28.35813,0.09186208
6899,2021/11/20 21:57:54,47162.8617,2795.0008,2,13,0,0,0,0,-3.052429,3.371462,-10.291148381198,8.316293,2.369623,31.99524,30.60137,,-0.000285249610897154,,,0.339613497257233,,,,,,,,,,,,,,,,,28.37129,0.0804019
6900,2021/11/20 21:57:59,47167.8624,2800.0015,2,13,0,0,0,0,-3.051979,3.370209,-10.285807093611,8.316293,2.373857,31.99524,30.61564,,-0.000286533206235617,,,,,,,,,,,,,,,,,,,,28.22264,0.1046503
6901,2021/11/20 21:58:04,47172.8613,2805.0004,2,13,0,0,0,0,-3.052597,3.368787,-10.283549089839,8.316293,2.378098,31.99524,30.62993,,-0.000215482898056507,,2.83814001083374,,,,,,,,,,,,,,,,,,28.09947,-0.1136392
6902,2021/11/20 21:58:09,47177.8641,2810.0032,2,13,0,0,0,0,-3.052628,3.366919,-10.277951213132,8.316293,2.382338,31.99524,30.64421,,-0.00024957480491139,,,,,,,,,,,,,,,,,,,,27.96318,-0.145455
6903,2021/11/20 21:58:14,47182.8613,2815.0004,2,13,0,0,0,0,-3.052269,3.365489,-10.272377744541,8.316293,2.386579,31.99524,30.65849,,-0.000214910003705882,,,,,,,,,,,,,,,,,,,,28.1361,-0.05946994
6904,2021/11/20 21:58:19,47187.8644,2820.0035,2,13,0,0,0,0,-3.052032,3.364214,-10.267688782848,8.316293,2.390817,31.99524,30.67275,,-0.000311813491862267,,2.96038103103638,,,,,,,,,,,,,,,,,,28.29549,0.08866489
6905,2021/11/20 21:58:24,47192.8622,2825.0013,2,13,0,0,0,0,-3.052261,3.362795,-10.264128029495,8.316293,2.395051,31.99524,30.68699,,-0.00028181480593048,,,,,,,,,,,,,,,,,,,,28.40927,0.1261824
6906,2021/11/20 21:58:29,47197.861,2830.0001,2,13,0,0,0,0,-3.052933,3.360989,-10.260874230737,8.316293,2.39929,31.99524,30.70124,,-0.000288436189293861,,,0.348812490701675,,,,,,,,,,,,,,,,,28.38331,0.07570028
6907,2021/11/20 21:58:34,47202.8615,2835.0006,2,13,0,0,0,0,-3.052032,3.359548,-10.253448001536,8.316293,2.403534,31.99524,30.7155,,-0.00028932691202499,,,,,,,,,,,,,,,,,,,,28.38331,0.05543292
6908,2021/11/20 21:58:39,47207.8623,2840.0014,2,13,0,0,0,0,-3.052124,3.358056,-10.249203310944,8.316293,2.407773,31.99524,30.72974,,-0.000275314494501799,,2.74139904975891,,,,,,,,,,,,,,,,,,28.3617,0.1289541
6909,2021/11/20 21:58:44,47212.8622,2845.0013,2,13,0,0,0,0,-3.052574,3.356566,-10.246166100884,8.316293,2.41201,31.99524,30.74396,,-0.000415906688431278,,,,,,,,,,,,,,,,,,,,28.32115,0.05217195
6910,2021/11/20 21:58:49,47217.8616,2850.0007,2,13,0,0,0,0,-3.052551,3.354776,-10.240624833576,8.316293,2.416248,31.99524,30.75818,,-0.000249366392381489,,,,,,,,,,,,,,,,,,,,28.36651,0.006470084
6911,2021/11/20 21:58:54,47222.8629,2855.002,2,13,0,0,0,0,-3.051956,3.353387,-10.234389574972,8.316293,2.42048,31.99524,30.77238,,-0.000386952888220549,,2.66579103469849,,,,,,,,,,,,,,,,,,28.42952,0.1232457
6912,2021/11/20 21:58:59,47227.8612,2860.0003,2,13,0,0,0,0,-3.052307,3.351921,-10.231091931747,8.316293,2.42472,31.99524,30.78659,,-0.000381316494895145,,,,,,,,,,,,,,,,,,,,28.37574,0.1071274
6913,2021/11/20 21:59:04,47232.8626,2865.0017,2,13,0,0,0,0,-3.052444,3.350173,-10.226215472812,8.316293,2.428964,31.99524,30.80081,,-0.00023646280169487,,,0.371906995773315,,,,,,,,,,,,,,,,,28.23992,-0.06869555
6914,2021/11/20 21:59:09,47237.8618,2870.0009,2,13,0,0,0,0,-3.052811,3.348466,-10.222233837926,8.316293,2.433199,31.99524,30.815,,-0.000294619298074394,,2.76398611068726,,,,,,,,,,,,,,,,,,28.03513,-0.1193869
6915,2021/11/20 21:59:14,47242.8623,2875.0014,2,13,0,0,0,0,-3.052666,3.347045,-10.21741047197,8.316293,2.437445,31.99524,30.82922,,-0.000286098191281781,,,,,,,,,,,,,,,,,,,,27.97911,-0.1035422
6916,2021/11/20 21:59:19,47247.8635,2880.0026,2,13,0,0,0,0,-3.052505,3.345284,-10.21149613642,8.316293,2.441679,31.99524,30.84338,,,,,,,,,,,,,,,,,,,,,,28.082,0.06658316
6917,2021/11/20 21:59:24,47252.8628,2885.0019,2,13,0,0,0,0,-3.052704,3.343791,-10.207604160864,8.316293,2.445925,31.99524,30.85758,,-0.000280036008916795,,2.60129594802856,,,,,,,,,,,,,,,,,,28.37357,0.1023108
6918,2021/11/20 21:59:29,47257.8641,2890.0032,2,13,0,0,0,0,-3.051346,3.341946,-10.197433559316,8.316293,2.450164,31.99524,30.87175,,,,,,,,,,,,,,,,,,,,,,28.46392,0.1110858
6919,2021/11/20 21:59:34,47262.861,2895.0001,2,13,0,0,0,0,-3.05143,3.340394,-10.19297846342,8.316293,2.454395,31.99524,30.88589,,-0.000354774092556909,,,0.38822141289711,,,,,,,,,,,,,,,,,28.209,-0.07379353
6920,2021/11/20 21:59:39,47267.8613,2900.0004,2,13,0,0,0,0,-3.052521,3.33856,-10.19102450976,8.316293,2.458635,31.99524,30.90005,,-0.000302689208183438,,2.41807889938354,,,,,,,,,,,,,,,,,,28.15549,-0.0714612
6921,2021/11/20 21:59:44,47272.8614,2905.0005,2,13,0,0,0,0,-3.051506,3.336725,-10.18203635785,8.316293,2.462878,31.99524,30.91421,,-0.000374044204363599,,,,,,,,,,,,,,,,,,,,28.01623,-0.01432478
6922,2021/11/20 21:59:49,47277.8629,2910.002,2,13,0,0,0,0,-3.051704,3.334995,-10.17741758148,8.316293,2.467115,31.99524,30.92834,,-0.000307001813780516,,,,,,,,,,,,,,,,,,,,28.07391,-0.095433
6923,2021/11/20 21:59:54,47282.8623,2915.0014,2,13,0,0,0,0,-3.051849,3.333436,-10.173143323164,8.316293,2.471353,31.99524,30.94248,,-0.000412604509619996,,2.45002889633179,,,,,,,,,,,,,,,,,,28.04786,-0.1129615
6924,2021/11/20 21:59:59,47287.8612,2920.0003,2,13,0,0,0,0,-3.052788,3.331574,-10.170589128312,8.316293,2.475594,31.99524,30.95661,,-0.000331043003825471,,,,,,,,,,,,,,,,,,,,27.99235,-0.09252489
6925,2021/11/20 22:00:04,47292.8625,2925.0016,2,13,0,0,0,0,-3.052795,3.329729,-10.164980042555,8.316293,2.479834,31.99524,30.97073,,-0.000256622297456488,,,0.400701999664307,,,,,,,,,,,,,,,,,28.07351,0.02467394
6926,2021/11/20 22:00:09,47297.863,2930.0021,2,13,0,0,0,0,-3.052284,3.327839,-10.157509734276,8.316293,2.48407,31.99524,30.98483,,-0.000318848906317726,,2.44550108909607,,,,,,,,,,,,,,,,,,28.13799,-0.03818929
6927,2021/11/20 22:00:14,47302.8625,2935.0016,2,13,0,0,0,0,-3.052505,3.326199,-10.153239078495,8.316293,2.488309,31.99524,30.99894,,-0.000394597591366619,,,,,,,,,,,,,,,,,,,,28.2086,-0.05213201
6928,2021/11/20 22:00:19,47307.8634,2940.0025,2,13,0,0,0,0,-3.052612,3.324092,-10.147163128304,8.316293,2.492548,31.99524,31.01303,,-0.000423944613430649,,2.24457597732544,,,,,,,,,,,,,,,,,,28.36868,0.07559061
6929,2021/11/20 22:00:24,47312.8627,2945.0018,2,13,0,0,0,0,-3.052155,3.322125,-10.139640429375,8.316293,2.496791,31.99524,31.02713,,-0.000430324987974018,,,,,,,,,,,,,,,,,,,,28.38548,0.09432018
6930,2021/11/20 22:00:29,47317.862,2950.0011,2,13,0,0,0,0,-3.052574,3.320295,-10.13544618933,8.316293,2.501026,31.99524,31.0412,,-0.000489682774059474,,,0.447942286729813,,,,,,,,,,,,,,,,,28.30137,-0.02326429
6931,2021/11/20 22:00:34,47322.8626,2955.0017,2,13,0,0,0,0,-3.052612,3.318253,-10.129338926836,8.316293,2.505259,31.99524,31.05524,,-0.000451299798442051,,2.10232305526733,,,,,,,,,,,,,,,,,,28.33527,0.09487569
6932,2021/11/20 22:00:39,47327.862,2960.0011,2,13,0,0,0,0,-3.052444,3.316095,-10.12219428618,8.316293,2.509505,31.99524,31.06933,,-0.000437984213931486,,,,,,,,,,,,,,,,,,,,28.48211,0.135116
6933,2021/11/20 22:00:44,47332.8615,2965.0006,2,13,0,0,0,0,-3.053047,3.313985,-10.117751962295,8.316293,2.513743,31.99524,31.08338,,-0.000502848823089153,,2.12516593933105,,,,,,,,,,,,,,,,,,28.45257,0.07199109
6934,2021/11/20 22:00:49,47337.8613,2970.0004,2,13,0,0,0,0,-3.052849,3.312172,-10.111560978028,8.316293,2.517985,31.99524,31.09743,,-0.000421607313910499,,,,,,,,,,,,,,,,,,,,28.38865,-0.01585066
6935,2021/11/20 22:00:54,47342.8628,2975.0019,2,13,0,0,0,0,-3.052452,3.309665,-10.10259354858,8.316293,2.522216,31.99524,31.11144,,-0.00036063211155124,,,0.488754898309708,,,,,,,,,,,,,,,,,28.34582,0.02439141
6936,2021/11/20 22:00:59,47347.8623,2980.0014,2,13,0,0,0,0,-3.052788,3.307538,-10.097212315944,8.316293,2.526459,31.99524,31.12548,,-0.000388344808015972,,1.92484402656555,,,,,,,,,,,,,,,,,,28.25533,0.06163716
6937,2021/11/20 22:01:04,47352.8639,2985.003,2,13,0,0,0,0,-3.053024,3.305245,-10.09099231088,8.316293,2.530702,31.99524,31.13951,,-0.000660439778584987,,,,,,,,,,,,,,,,,,,,28.13269,-0.08794069
6938,2021/11/20 22:01:09,47357.8624,2990.0015,2,13,0,0,0,0,-3.052322,3.302894,-10.081496019868,8.316293,2.534941,31.99524,31.15352,,-0.000438387593021616,,1.84921205043793,,,,,,,,,,,,,,,,,,28.30523,-0.02948999
6939,2021/11/20 22:01:14,47362.8634,2995.0025,2,13,0,0,0,0,-3.052361,3.300528,-10.074402946608,8.316293,2.53918,31.99524,31.16751,,-0.000425861711846665,,,0.534536421298981,,,,,,,,,,,,,,,,,28.4306,0.06440938
6940,2021/11/20 22:01:19,47367.8623,3000.0014,2,13,0,0,0,0,-3.052246,3.29802,-10.06636835292,8.316293,2.543419,31.99524,31.1815,,-0.000472694693598896,,1.81401097774506,,,,,,,,,,,,,,,,,,28.16623,-0.06037176
6941,2021/11/20 22:01:24,47372.8641,3005.0032,2,13,0,0,0,0,-3.052917,3.295924,-10.062182410308,8.316293,2.547658,31.99524,31.19547,,-0.000517188513185829,,,,,,,,,,,,,,,,,,,,28.47554,0.04318237
6942,2021/11/20 22:01:29,47377.8626,3010.0017,2,13,0,0,0,0,-3.052269,3.293363,-10.052229790647,8.316293,2.551898,31.99524,31.20944,,-0.000632977986242622,,1.76178705692291,,,,,,,,,,,,,,,,,,28.5113,0.05488515
6943,2021/11/20 22:01:34,47382.862,3015.0011,2,13,0,0,0,0,-3.052116,3.290466,-10.042883926056,8.316293,2.556134,31.99524,31.22338,,-0.000499557179864496,,,0.579361617565155,,,,,,,,,,,,,,,,,28.46231,-0.0214082
6944,2021/11/20 22:01:39,47387.8616,3020.0007,2,13,0,0,0,0,-3.052216,3.287861,-10.035261949976,8.316293,2.560371,31.99524,31.23733,,-0.000385205989005044,,1.64372396469116,,,,,,,,,,,,,,,,,,28.25273,-0.08947492
6945,2021/11/20 22:01:44,47392.8633,3025.0024,2,13,0,0,0,0,-3.051819,3.285499,-10.026748272681,8.316293,2.564614,31.99524,31.25127,,-0.000388186512282118,,,,,,,,,,,,,,,,,,,,28.22441,-0.05201459
6946,2021/11/20 22:01:49,47397.8629,3030.002,2,13,0,0,0,0,-3.052086,3.282972,-10.019912879592,8.316293,2.56885,31.99524,31.26518,,-0.000566093774978071,,1.63052594661713,,,,,,,,,,,,,,,,,,28.29163,0.03207386
6947,2021/11/20 22:01:54,47402.8621,3035.0012,2,13,0,0,0,0,-3.052498,3.280089,-10.012465112322,8.316293,2.57309,31.99524,31.2791,,-0.000540710519999266,,,0.608763694763184,,,,,,,,,,,,,,,,,28.58138,0.09138823
6948,2021/11/20 22:01:59,47407.8613,3040.0004,2,13,0,0,0,0,-3.052269,3.277687,-10.004382421803,8.316293,2.577321,31.99524,31.29297,,-0.000501751317642629,,1.5408810377121,,,,,,,,,,,,,,,,,,28.58575,0.1019883
6949,2021/11/20 22:02:04,47412.8638,3045.0029,2,13,0,0,0,0,-3.051704,3.27487,-9.99393387848,8.316293,2.581569,31.99524,31.30689,,-0.000538872380275279,,,,,,,,,,,,,,,,,,,,28.30743,-0.08932531
6950,2021/11/20 22:02:09,47417.8629,3050.002,2,13,0,0,0,0,-3.052467,3.271963,-9.987559082721,8.316293,2.585801,31.99524,31.32074,,-0.000535414728801697,,1.57659494876862,,,,,,,,,,,,,,,,,,28.29549,-0.09511828
6951,2021/11/20 22:02:14,47422.8648,3055.0039,2,13,0,0,0,0,-3.052284,3.269036,-9.978026278224,8.316293,2.590048,31.99524,31.33463,,-0.00056315417168662,,,0.657635629177094,,,,,,,,,,,,,,,,,28.44194,-0.09973943
6952,2021/11/20 22:02:19,47427.8609,3060,2,13,0,0,0,0,-3.052391,3.266013,-9.969148687083,8.316293,2.594283,31.99524,31.34847,,-0.000545173184946179,,1.49428296089172,,,,,,,,,,,,,,,,,,28.53505,0.103206
6953,2021/11/20 22:02:24,47432.8632,3065.0023,2,13,0,0,0,0,-3.052284,3.263281,-9.960460383804,8.316293,2.598523,31.99524,31.36231,,-0.000705014390405267,,1.47091197967529,,,,,,,,,,,,,,,,,,28.62231,0.09249568
6954,2021/11/20 22:02:29,47437.864,3070.0031,2,13,0,0,0,0,-3.053116,3.260323,-9.954144316468,8.316293,2.602762,31.99524,31.37613,,-0.000731341424398124,,,0.683099985122681,,,,,,,,,,,,,,,,,28.66564,0.03613889
6955,2021/11/20 22:02:34,47442.861,3075.0001,2,13,0,0,0,0,-3.052284,3.257306,-9.942222986904,8.316293,2.606994,31.99524,31.38993,,-0.00053455081069842,,1.37963700294495,,,,,,,,,,,,,,,,,,28.62985,-0.01298428
6956,2021/11/20 22:02:39,47447.8615,3080.0006,2,13,0,0,0,0,-3.052429,3.25419,-9.93318392751,8.316293,2.611237,31.99524,31.40374,,-0.00058749841991812,,,,,,,,,,,,,,,,,,,,28.51388,-0.01339078
6957,2021/11/20 22:02:44,47452.8643,3085.0034,2,13,0,0,0,0,-3.052841,3.251117,-9.925143273397,8.316293,2.61548,31.99524,31.41754,,-0.000866562419105321,,1.36050701141357,0.732043027877808,,,,,,,,,,,,,,,,,28.44331,0.03046751
6958,2021/11/20 22:02:49,47457.8627,3090.0018,2,13,0,0,0,0,-3.051651,3.247796,-9.911139911196,8.316293,2.619719,31.99524,31.43131,,-0.000633995572570711,,1.41663503646851,,,,,,,,,,,,,,,,,,28.54382,-0.1005954
6959,2021/11/20 22:02:54,47462.8613,3095.0004,2,13,0,0,0,0,-3.052391,3.244249,-9.902716449359,8.316293,2.623957,31.99524,31.44507,,-0.000517346197739244,,,,,,,,,,,,,,,,,,,,28.49491,-0.07219255
6960,2021/11/20 22:02:59,47467.8633,3100.0024,2,13,0,0,0,0,-3.052391,3.241568,-9.894532989088,8.316293,2.628193,31.99524,31.45881,,-0.000630295486189425,,1.35301995277405,,,,,,,,,,,,,,,,,,28.43357,-0.02066135
6961,2021/11/20 22:03:04,47472.8621,3105.0012,2,13,0,0,0,0,-3.052467,3.23827,-9.88471231209,8.316293,2.632432,31.99524,31.47254,,-0.000772015773691237,,1.26726305484772,0.750381529331207,,,,,,,,,,,,,,,,,28.41986,-0.06476343
6962,2021/11/20 22:03:09,47477.8627,3110.0018,2,13,0,0,0,0,-3.052193,3.234696,-9.872916488328,8.316293,2.636672,31.99524,31.48627,,-0.000763427524361759,,,,,,,,,,,,,,,,,,,,28.44551,-0.1137984
6963,2021/11/20 22:03:14,47482.8628,3115.0019,2,13,0,0,0,0,-3.052101,3.23133,-9.86234552433,8.316293,2.64091,31.99524,31.49997,,-0.000730839790776372,,1.27656304836273,,,,,,,,,,,,,,,,,,28.45345,-0.0745368
6964,2021/11/20 22:03:19,47487.8634,3120.0025,2,13,0,0,0,0,-3.051918,3.22797,-9.85149974646,8.316293,2.64515,31.99524,31.51366,,-0.000754704815335572,,1.25113904476166,0.787846982479095,,,,,,,,,,,,,,,,,28.4296,-0.0574553
6965,2021/11/20 22:03:24,47492.8609,3125,2,13,0,0,0,0,-3.052162,3.224403,-9.841400309286,8.316293,2.649385,31.99524,31.52732,,-0.000856489699799567,,,,,,,,,,,,,,,,,,,,28.44731,-0.1417321
6966,2021/11/20 22:03:29,47497.862,3130.0011,2,13,0,0,0,0,-3.052177,3.22098,-9.83100107346,8.316293,2.653629,31.99524,31.541,,-0.00065901322523132,,1.19527494907379,0.828313112258911,,,,,,,,,,,,,,,,,28.47286,-0.07191777
6967,2021/11/20 22:03:34,47502.8622,3135.0013,2,13,0,0,0,0,-3.052483,3.217476,-9.821290792908,8.316293,2.657869,31.99524,31.55465,,-0.00057452789042145,,1.20157504081726,,,,,,,,,,,,,,,,,,28.57157,-0.02256513
6968,2021/11/20 22:03:39,47507.8624,3140.0015,2,13,0,0,0,0,-3.052216,3.213686,-9.808863828176,8.316293,2.662109,31.99524,31.56828,,-0.000618671823758632,,1.15848302841187,,,,,,,,,,,,,,,,,,28.48745,-0.1256192
6969,2021/11/20 22:03:44,47512.8616,3145.0007,2,13,0,0,0,0,-3.052124,3.209757,-9.796576373868,8.316293,2.666337,31.99524,31.58186,,-0.000599276914726943,,,0.857422888278961,,,,,,,,,,,,,,,,,28.54647,-0.09892344
6970,2021/11/20 22:03:49,47517.8634,3150.0025,2,13,0,0,0,0,-3.051743,3.206065,-9.784086421295,8.316293,2.670587,31.99524,31.5955,,-0.000977032352238894,,1.09777104854584,,,,,,,,,,,,,,,,,,28.58752,0.04471838
6971,2021/11/20 22:03:54,47522.8613,3155.0004,2,13,0,0,0,0,-3.052063,3.202485,-9.774185976555,8.316293,2.674818,31.99524,31.60905,,-0.000727787613868713,,1.13325703144073,,,,,,,,,,,,,,,,,,28.71839,-0.02355635
6972,2021/11/20 22:03:59,47527.8618,3160.0009,2,13,0,0,0,0,-3.053169,3.198308,-9.764974838052,8.316293,2.679061,31.99524,31.62263,,-0.000714623602107167,,1.04804599285126,0.896171629428864,,,,,,,,,,,,,,,,,28.90533,-0.004556775
6973,2021/11/20 22:04:04,47532.8624,3165.0015,2,13,0,0,0,0,-3.052208,3.19409,-9.74902705072,8.316293,2.683296,31.99524,31.63617,,-0.000835602579172701,,,,,,,,,,,,,,,,,,,,29.04802,0.06944895
6974,2021/11/20 22:04:09,47537.8632,3170.0023,2,13,0,0,0,0,-3.052269,3.189912,-9.736469510328,8.316293,2.687535,31.99524,31.6497,,-0.000831506215035915,,1.05110597610474,0.928268194198608,,,,,,,,,,,,,,,,,29.02643,0.1298571
6975,2021/11/20 22:04:14,47542.8636,3175.0027,2,13,0,0,0,0,-3.052643,3.186447,-9.727085129421,8.316293,2.691777,31.99524,31.66323,,-0.000852206372655928,,1.06054294109344,,,,,,,,,,,,,,,,,,29.03927,0.09391546
6976,2021/11/20 22:04:19,47547.8612,3180.0003,2,13,0,0,0,0,-3.051926,3.181775,-9.71054184865,8.316293,2.696014,31.99524,31.67672,,-0.000843539019115269,,1.06892597675323,,,,,,,,,,,,,,,,,,28.82029,-0.08291423
6977,2021/11/20 22:04:24,47552.8615,3185.0006,2,13,0,0,0,0,-3.052589,3.177847,-9.700660795883,8.316293,2.700254,31.99524,31.6902,,-0.000905236171092838,,1.00435900688171,0.989875197410584,,,,,,,,,,,,,,,,,28.71045,-0.1276648
6978,2021/11/20 22:04:29,47557.8621,3190.0012,2,13,0,0,0,0,-3.052063,3.173508,-9.685746347004,8.316293,2.704492,31.99524,31.70366,,-0.000689849315676838,,0.961743414402008,,,,,,,,,,,,,,,,,,29.03399,-0.01048744
6979,2021/11/20 22:04:34,47562.8635,3195.0026,2,13,0,0,0,0,-3.052589,3.169108,-9.673984220612,8.316293,2.708734,31.99524,31.71711,,-0.000988889252766967,,,1.02867805957794,,,,,,,,,,,,,,,,,29.10488,0.01816869
6980,2021/11/20 22:04:39,47567.8618,3200.0009,2,13,0,0,0,0,-3.052376,3.164639,-9.659668132264,8.316293,2.712968,31.99524,31.73052,,-0.00101181701757014,,0.976631224155426,,,,,,,,,,,,,,,,,,28.71721,-0.1223838
6981,2021/11/20 22:04:44,47572.8612,3205.0003,2,13,0,0,0,0,-3.052521,3.160335,-9.646988954535,8.316293,2.717204,31.99524,31.74392,,-0.000664926425088197,,0.996380925178528,1.03238499164581,,,,,,,,,,,,,,,,,28.90094,-0.06568432
6982,2021/11/20 22:04:49,47577.8621,3210.0012,2,13,0,0,0,0,-3.053917,3.155842,-9.637679533114,8.316293,2.721443,31.99524,31.7573,,-0.000940274680033326,,0.934423089027405,,,,,,,,,,,,,,,,,,29.12562,0.03857613
6983,2021/11/20 22:04:54,47582.8625,3215.0016,2,13,0,0,0,0,-3.051994,3.151191,-9.617416024854,8.316293,2.725686,31.99524,31.77068,,-0.000964506820309907,,0.907879710197449,,,,,,,,,,,,,,,,,,29.06479,0.0253278
6984,2021/11/20 22:04:59,47587.8625,3220.0016,2,13,0,0,0,0,-3.052376,3.146417,-9.604047736792,8.316293,2.729925,31.99524,31.78403,,-0.000867543974891305,,0.919692099094391,1.08134603500366,,,,,,,,,,,,,,,,,28.8031,-0.08381009
6985,2021/11/20 22:05:04,47592.8618,3225.0009,2,13,0,0,0,0,-3.052208,3.141643,-9.588947897744,8.316293,2.734165,31.99524,31.79736,,-0.000869907322339714,,0.900817811489105,,,,,,,,,,,,,,,,,,28.96479,0.04641235
6986,2021/11/20 22:05:09,47597.8626,3230.0017,2,13,0,0,0,0,-3.052795,3.137083,-9.576871296985,8.316293,2.738401,31.99524,31.81066,,-0.000954138988163322,,0.857837617397308,1.09282100200653,,,,,,,,,,,,,,,,,29.08205,-0.0329268
6987,2021/11/20 22:05:14,47602.8633,3235.0024,2,13,0,0,0,0,-3.052521,3.132305,-9.561426790905,8.316293,2.742641,31.99524,31.82395,,-0.000959440309088677,,0.866194486618042,,,,,,,,,,,,,,,,,,28.85598,-0.09722531
6988,2021/11/20 22:05:19,47607.8643,3240.0034,2,13,0,0,0,0,-3.052574,3.127212,-9.546046043688,8.316293,2.74688,31.99524,31.83722,,-0.000907102774363011,,0.905030012130737,1.13466501235962,,,,,,,,,,,,,,,,,28.82517,-0.1035112
