Repository: HVES-Battery-Testing-Consortium/LG-HG2

# Battery Testing Consortium (BTC)
The Battery Testing Consortium (BTC) has been developed within the High Voltage and Energy Storage Lab at Oxford Brookes University to provide accurate and comprehensive cell data to Formula Student Electric teams. Through the BTC, we aim to provide FS teams with information for improved and informed decisions for cell selection, pack architecture design, thermal cooling requirements, and end of life predictions. A range of tests are completed to provide a comprehensive electrochemical lithium-ion characterisation for modelling, validation, and battery management parameterisation.

File: Data/Round1/LG_HG2/Package 3/211120_BTC_CellCond_LG_HG2_10_25C/211120_BTC_CellCond_LG_HG2_10_25C_Channel_8_Wb_1.CSV (part 45 of 57)
Data_Point,Date_Time,Test_Time(s),Step_Time(s),Cycle_Index,Step_Index,TC_Counter1,TC_Counter2,TC_Counter3,TC_Counter4,Current(A),Voltage(V),Power(W),Charge_Capacity(Ah),Discharge_Capacity(Ah),Charge_Energy(Wh),Discharge_Energy(Wh),ACR(Ohm),dV/dt(V/s),Internal_Resistance(Ohm),dQ/dV(Ah/V),dV/dQ(V/Ah),MetaCode_MV_UD1,MetaCode_MV_UD2,MetaCode_MV_UD3,MetaCode_MV_UD4,MetaCode_MV_UD5,MetaCode_MV_UD6,MetaCode_MV_UD7,MetaCode_MV_UD8,MetaCode_MV_UD9,MetaCode_MV_UD10,MetaCode_MV_UD11,MetaCode_MV_UD12,MetaCode_MV_UD13,MetaCode_MV_UD14,MetaCode_MV_UD15,MetaCode_MV_UD16,Aux_Temperature_1(C),Aux_dT/dt_1(C)
9307,2021/11/21 02:36:11,63860.3641,2570.004,3,13,0,0,0,0,-3.052811,3.427706,-10.464138581566,11.32415,2.178812,43.47405,40.8279,,-0.000192655395949259,,,,,,,,,,,,,,,,,,,,28.16319,0.09657621
9308,2021/11/21 02:36:16,63865.3606,2575.0005,3,13,0,0,0,0,-3.052742,3.426727,-10.460913435434,11.32415,2.183043,43.47405,40.8424,,-0.000248643889790401,,,,,,,,,,,,,,,,,,,,27.93972,-0.01064122
9309,2021/11/21 02:36:21,63870.3632,2580.0031,3,13,0,0,0,0,-3.052773,3.425583,-10.457527291659,11.32415,2.187287,43.47405,40.85694,,,,,,,,,,,,,,,,,,,,,,27.84351,-0.07064342
9310,2021/11/21 02:36:26,63875.3602,2585.0001,3,13,0,0,0,0,-3.052391,3.424532,-10.453010656012,11.32415,2.191521,43.47405,40.87144,,-0.000189960395800881,,4.04000806808472,,,,,,,,,,,,,,,,,,28.10488,-0.09395242
9311,2021/11/21 02:36:31,63880.361,2590.0009,3,13,0,0,0,0,-3.051819,3.423585,-10.448161751115,11.32415,2.195765,43.47405,40.88597,,-0.000171471401699819,,,,,,,,,,,,,,,,,,,,28.26678,0.1127976
9312,2021/11/21 02:36:36,63885.3602,2595.0001,3,13,0,0,0,0,-3.053116,3.422254,-10.448538443464,11.32415,2.199998,43.47405,40.90046,,-0.000293412507744506,,,,,,,,,,,,,,,,,,,,28.08805,-0.05011737
9313,2021/11/21 02:36:41,63890.3621,2600.002,3,13,0,0,0,0,-3.052299,3.421254,-10.442690162946,11.32415,2.204239,43.47405,40.91497,,-0.00024040779680945,,,0.254223704338074,,,,,,,,,,,,,,,,,27.85289,-0.006898642
9314,2021/11/21 02:36:46,63895.3626,2605.0025,3,13,0,0,0,0,-3.052452,3.419978,-10.439318686056,11.32415,2.208482,43.47405,40.92949,,-0.000178225600393489,,,,,,,,,,,,,,,,,,,,28.0109,-0.08878589
9315,2021/11/21 02:36:51,63900.3603,2610.0002,3,13,0,0,0,0,-3.052933,3.4192,-10.4385885136,11.32415,2.212712,43.47405,40.94395,,,,4.02345085144043,,,,,,,,,,,,,,,,,,28.25625,0.1132476
9316,2021/11/21 02:36:56,63905.3608,2615.0007,3,13,0,0,0,0,-3.052483,3.418089,-10.433658564987,11.32415,2.216952,43.47405,40.95845,,-0.000366626190952957,,,,,,,,,,,,,,,,,,,,28.17639,0.07894516
9317,2021/11/21 02:37:01,63910.3606,2620.0005,3,13,0,0,0,0,-3.052376,3.416795,-10.42934305492,11.32415,2.22119,43.47405,40.97293,,,,,,,,,,,,,,,,,,,,,,27.87088,-0.06843388
9318,2021/11/21 02:37:06,63915.3621,2625.002,3,13,0,0,0,0,-3.052498,3.415677,-10.426347211146,11.32415,2.225428,43.47405,40.98741,,-0.000148881896166131,,,,,,,,,,,,,,,,,,,,28.00113,0.01557231
9319,2021/11/21 02:37:11,63920.361,2630.0009,3,13,0,0,0,0,-3.052139,3.414562,-10.421717848118,11.32415,2.229672,43.47405,41.0019,,-0.000172056097653694,,3.76395797729492,,,,,,,,,,,,,,,,,,28.20502,-0.06884158
9320,2021/11/21 02:37:16,63925.3617,2635.0016,3,13,0,0,0,0,-3.052444,3.413202,-10.418607965688,11.32415,2.233915,43.47405,41.01639,,,,,,,,,,,,,,,,,,,,,,28.2615,0.130344
9321,2021/11/21 02:37:21,63930.3609,2640.0008,3,13,0,0,0,0,-3.052376,3.41214,-10.41513424464,11.32415,2.238153,43.47405,41.03085,,-0.000189576501725242,,,,,,,,,,,,,,,,,,,,28.03117,-0.09620667
9322,2021/11/21 02:37:26,63935.3615,2645.0014,3,13,0,0,0,0,-3.051376,3.410866,-10.407834651616,11.32415,2.242385,43.47405,41.04529,,-0.000226031304919161,,,0.265875488519669,,,,,,,,,,,,,,,,,27.84659,0.009064674
9323,2021/11/21 02:37:31,63940.3622,2650.0021,3,13,0,0,0,0,-3.052559,3.409875,-10.408844620125,11.32415,2.246629,43.47405,41.05976,,-0.000209172998438589,,,,,,,,,,,,,,,,,,,,28.01472,-0.09805739
9324,2021/11/21 02:37:36,63945.3602,2655.0001,3,13,0,0,0,0,-3.053101,3.408495,-10.406479492995,11.32415,2.250868,43.47405,41.07421,,-0.000224431001697667,,3.56558203697205,,,,,,,,,,,,,,,,,,28.18294,0.09270549
9325,2021/11/21 02:37:41,63950.3627,2660.0026,3,13,0,0,0,0,-3.052696,3.407429,-10.401844878584,11.32415,2.255107,43.47405,41.08867,,-0.000317270401865244,,,,,,,,,,,,,,,,,,,,28.25062,0.03459632
9326,2021/11/21 02:37:46,63955.3608,2665.0007,3,13,0,0,0,0,-3.052521,3.40625,-10.39764965625,11.32415,2.259343,43.47405,41.10309,,-0.000199098605662584,,,,,,,,,,,,,,,,,,,,28.20594,0.09780407
9327,2021/11/21 02:37:51,63960.3625,2670.0024,3,13,0,0,0,0,-3.051941,3.405179,-10.392405402439,11.32415,2.263578,43.47405,41.11752,,-0.000245550094405189,,,,,,,,,,,,,,,,,,,,28.05235,-0.07045567
9328,2021/11/21 02:37:56,63965.3609,2675.0008,3,13,0,0,0,0,-3.051888,3.403681,-10.387653199728,11.32415,2.267819,43.47405,41.13195,,-0.000219728695810772,,3.52530407905579,,,,,,,,,,,,,,,,,,27.92199,0.01753032
9329,2021/11/21 02:38:01,63970.3616,2680.0015,3,13,0,0,0,0,-3.052597,3.402129,-10.385328779013,11.32415,2.272064,43.47405,41.1464,,-0.000279374798992649,,,,,,,,,,,,,,,,,,,,28.00549,-0.09335876
9330,2021/11/21 02:38:06,63975.3622,2685.0021,3,13,0,0,0,0,-3.052361,3.401354,-10.382160296794,11.32415,2.276304,43.47405,41.16082,,,,,0.290923207998276,,,,,,,,,,,,,,,,,28.29899,-0.1332062
9331,2021/11/21 02:38:11,63980.362,2690.0019,3,13,0,0,0,0,-3.052299,3.400091,-10.378094359209,11.32415,2.280543,43.47405,41.17524,,-0.000162435302627273,,,,,,,,,,,,,,,,,,,,28.20632,0.0954777
9332,2021/11/21 02:38:16,63985.3626,2695.0025,3,13,0,0,0,0,-3.053444,3.398449,-10.376973708356,11.32415,2.284783,43.47405,41.18966,,-0.000243935006437823,,3.35790491104126,,,,,,,,,,,,,,,,,,27.87193,0.07011831
9333,2021/11/21 02:38:21,63990.3624,2700.0023,3,13,0,0,0,0,-3.052193,3.397313,-10.369254957409,11.32415,2.289017,43.47405,41.20404,,-0.000256386410910636,,,,,,,,,,,,,,,,,,,,27.93049,0.02729237
9334,2021/11/21 02:38:26,63995.3619,2705.0018,3,13,0,0,0,0,-3.052246,3.396178,-10.365970715788,11.32415,2.293256,43.47405,41.21844,,-0.000246188399614766,,,,,,,,,,,,,,,,,,,,28.14277,-0.0892514
9335,2021/11/21 02:38:31,64000.3614,2710.0013,3,13,0,0,0,0,-3.052155,3.394837,-10.361568723735,11.32415,2.297493,43.47405,41.23283,,-0.000224594099563546,,,,,,,,,,,,,,,,,,,,28.28268,-0.0914377
9336,2021/11/21 02:38:36,64005.3602,2715.0001,3,13,0,0,0,0,-3.052338,3.393396,-10.357791559848,11.32415,2.301729,43.47405,41.2472,,-0.000306175206787884,,3.29203009605408,,,,,,,,,,,,,,,,,,28.1755,-0.004652739
9337,2021/11/21 02:38:41,64010.3625,2720.0024,3,13,0,0,0,0,-3.052933,3.391902,-10.355249548566,11.32415,2.305972,43.47405,41.2616,,-0.000201523405849002,,,,,,,,,,,,,,,,,,,,28.35365,0.08660853
9338,2021/11/21 02:38:46,64015.3625,2725.0024,3,13,0,0,0,0,-3.051636,3.390933,-10.347893216388,11.32415,2.310211,43.47405,41.27597,,-0.000248547090450302,,,0.30537611246109,,,,,,,,,,,,,,,,,28.14417,0.1216048
9339,2021/11/21 02:38:51,64020.3635,2730.0034,3,13,0,0,0,0,-3.051727,3.389214,-10.342955872578,11.32415,2.314455,43.47405,41.29036,,-0.000195169297512621,,3.10357999801636,,,,,,,,,,,,,,,,,,27.95732,-0.08776188
9340,2021/11/21 02:38:56,64025.3602,2735.0001,3,13,0,0,0,0,-3.052452,3.388037,-10.341820316724,11.32415,2.318688,43.47405,41.3047,,-0.000215844105696306,,,,,,,,,,,,,,,,,,,,28.119,0.04442096
9341,2021/11/21 02:39:01,64030.3611,2740.001,3,13,0,0,0,0,-3.053101,3.386541,-10.339451713641,11.32415,2.322927,43.47405,41.31907,,-0.000312595599098131,,,,,,,,,,,,,,,,,,,,28.32903,-0.0110358
9342,2021/11/21 02:39:06,64035.3609,2745.0008,3,13,0,0,0,0,-3.052338,3.385609,-10.334023003842,11.32415,2.327163,43.47405,41.3334,,-0.000261912209680304,,,,,,,,,,,,,,,,,,,,28.26138,0.106017
9343,2021/11/21 02:39:11,64040.362,2750.0019,3,13,0,0,0,0,-3.052902,3.383729,-10.330193031558,11.32415,2.331405,43.47405,41.34777,,,,3.09021806716919,,,,,,,,,,,,,,,,,,28.02,-0.1006979
9344,2021/11/21 02:39:16,64045.3608,2755.0007,3,13,0,0,0,0,-3.052032,3.382364,-10.323083163648,11.32415,2.335645,43.47405,41.36211,,-0.00027004090952687,,,,,,,,,,,,,,,,,,,,28.02067,-0.09061992
9345,2021/11/21 02:39:21,64050.3608,2760.0007,3,13,0,0,0,0,-3.052322,3.381018,-10.319955623796,11.32415,2.339881,43.47405,41.37643,,-0.000273306388407946,,,0.328831791877747,,,,,,,,,,,,,,,,,28.32144,0.02811491
9346,2021/11/21 02:39:26,64055.3607,2765.0006,3,13,0,0,0,0,-3.051666,3.379823,-10.314090935118,11.32415,2.344121,43.47405,41.39077,,,,2.99639105796814,,,,,,,,,,,,,,,,,,28.36433,0.06182134
9347,2021/11/21 02:39:31,64060.3609,2770.0008,3,13,0,0,0,0,-3.052101,3.378047,-10.310140626747,11.32415,2.348362,43.47405,41.40509,,-0.000401449186028913,,,,,,,,,,,,,,,,,,,,28.26188,0.09930253
9348,2021/11/21 02:39:36,64065.3613,2775.0012,3,13,0,0,0,0,-3.052643,3.376715,-10.307905407745,11.32415,2.352599,43.47405,41.41941,,-0.000207306598895229,,,,,,,,,,,,,,,,,,,,28.08665,-0.02539754
9349,2021/11/21 02:39:41,64070.3601,2780,3,13,0,0,0,0,-3.052261,3.375556,-10.303077932116,11.32415,2.356838,43.47405,41.43372,,-0.000347769499057904,,,,,,,,,,,,,,,,,,,,27.97326,-0.06869733
9350,2021/11/21 02:39:46,64075.362,2785.0019,3,13,0,0,0,0,-3.051598,3.373938,-10.295902452924,11.32415,2.361078,43.47405,41.44802,,-0.000233158498303965,,2.97697401046753,,,,,,,,,,,,,,,,,,28.23711,-0.1265323
9351,2021/11/21 02:39:51,64080.3632,2790.0031,3,13,0,0,0,0,-3.052498,3.372284,-10.293890165432,11.32415,2.365321,43.47405,41.46234,,-0.000243240894633345,,,,,,,,,,,,,,,,,,,,28.33661,0.06940186
9352,2021/11/21 02:39:56,64085.3619,2795.0018,3,13,0,0,0,0,-3.051468,3.370877,-10.286123297436,11.32415,2.36956,43.47405,41.47663,,-0.000252662895945832,,,0.335990011692047,,,,,,,,,,,,,,,,,28.3077,0.004085302
9353,2021/11/21 02:40:01,64090.3636,2800.0035,3,13,0,0,0,0,-3.053719,3.369634,-10.289915368846,11.32415,2.373797,43.47405,41.49091,,-0.000270131597062573,,2.79452300071716,,,,,,,,,,,,,,,,,,28.07508,0.03750145
9354,2021/11/21 02:40:06,64095.3627,2805.0026,3,13,0,0,0,0,-3.052284,3.368056,-10.280263439904,11.32415,2.37804,43.47405,41.5052,,,,,,,,,,,,,,,,,,,,,,28.02719,-0.1265681
9355,2021/11/21 02:40:11,64100.3627,2810.0026,3,13,0,0,0,0,-3.051559,3.366357,-10.272637000563,11.32415,2.382278,43.47405,41.51947,,-0.00028934289002791,,,,,,,,,,,,,,,,,,,,28.33301,0.08265257
9356,2021/11/21 02:40:16,64105.3605,2815.0004,3,13,0,0,0,0,-3.051849,3.365109,-10.269804536541,11.32415,2.386514,43.47405,41.53373,,-0.000243427406530827,,,,,,,,,,,,,,,,,,,,28.37251,0.09307861
9357,2021/11/21 02:40:21,64110.3607,2820.0006,3,13,0,0,0,0,-3.053368,3.363707,-10.270635315176,11.32415,2.390753,43.47405,41.54799,,-0.000328739202814177,,2.94102001190186,,,,,,,,,,,,,,,,,,28.13517,-0.01973927
9358,2021/11/21 02:40:26,64115.3607,2825.0006,3,13,0,0,0,0,-3.053284,3.361917,-10.264887385428,11.32415,2.394994,43.47405,41.56225,,-0.000319892395054922,,,,,,,,,,,,,,,,,,,,28.1163,-0.01721561
9359,2021/11/21 02:40:31,64120.363,2830.0029,3,13,0,0,0,0,-3.052376,3.360252,-10.256752558752,11.32415,2.399233,43.47405,41.5765,,-0.000292655808152631,,,0.357116192579269,,,,,,,,,,,,,,,,,28.40973,-0.08613288
9360,2021/11/21 02:40:36,64125.3624,2835.0023,3,13,0,0,0,0,-3.053909,3.359045,-10.258217756905,11.32415,2.403467,43.47405,41.59072,,-0.000337391393259168,,2.82532691955566,,,,,,,,,,,,,,,,,,28.3973,0.1295817
9361,2021/11/21 02:40:41,64130.3628,2840.0027,3,13,0,0,0,0,-3.052162,3.357413,-10.247368376906,11.32415,2.407711,43.47405,41.60498,,-0.000287408707663417,,,,,,,,,,,,,,,,,,,,28.0205,-0.1234025
9362,2021/11/21 02:40:46,64135.3615,2845.0014,3,13,0,0,0,0,-3.051834,3.355643,-10.240865399262,11.32415,2.411948,43.47405,41.6192,,-0.000360784295480698,,,,,,,,,,,,,,,,,,,,28.19656,-0.1273924
9363,2021/11/21 02:40:51,64140.3602,2850.0001,3,13,0,0,0,0,-3.05352,3.354217,-10.24216869384,11.32415,2.416182,43.47405,41.6334,,-0.00033606551005505,,2.66767692565918,,,,,,,,,,,,,,,,,,28.43707,0.09322047
9364,2021/11/21 02:40:56,64145.3617,2855.0016,3,13,0,0,0,0,-3.052887,3.352639,-10.235228018793,11.32415,2.420424,43.47405,41.64763,,-0.000277401908533648,,,,,,,,,,,,,,,,,,,,28.15342,-0.08655488
9365,2021/11/21 02:41:01,64150.3633,2860.0032,3,13,0,0,0,0,-3.052628,3.351048,-10.229502954144,11.32415,2.424666,43.47405,41.66185,,-0.000404825113946572,,,0.366424202919006,,,,,,,,,,,,,,,,,28.07215,-0.0354135
9366,2021/11/21 02:41:06,64155.361,2865.0009,3,13,0,0,0,0,-3.052483,3.349388,-10.223949930404,11.32415,2.428904,43.47405,41.67604,,-0.000438039394794032,,2.67079401016235,,,,,,,,,,,,,,,,,,28.20451,-0.07624388
9367,2021/11/21 02:41:11,64160.3612,2870.0011,3,13,0,0,0,0,-3.052811,3.347664,-10.219785483504,11.32415,2.433145,43.47405,41.69025,,-0.000335549906594679,,,,,,,,,,,,,,,,,,,,28.4063,0.1173484
9368,2021/11/21 02:41:16,64165.3602,2875.0001,3,13,0,0,0,0,-3.052452,3.346102,-10.213815742104,11.32415,2.43738,43.47405,41.70442,,-0.000189376805792563,,,,,,,,,,,,,,,,,,,,28.37791,0.08899271
9369,2021/11/21 02:41:21,64170.3603,2880.0002,3,13,0,0,0,0,-3.052917,3.344439,-10.210294678563,11.32415,2.441617,43.47405,41.71859,,-0.000370390509488061,,,,,,,,,,,,,,,,,,,,28.05401,-0.08233011
9370,2021/11/21 02:41:26,64175.3627,2885.0026,3,13,0,0,0,0,-3.052361,3.342787,-10.203392670107,11.32415,2.44586,43.47405,41.73278,,-0.000435532885603607,,2.59725403785706,,,,,,,,,,,,,,,,,,28.14945,-0.00300169
9371,2021/11/21 02:41:31,64180.3614,2890.0013,3,13,0,0,0,0,-3.052177,3.341193,-10.197912427161,11.32415,2.450101,43.47405,41.74696,,-0.00034451371175237,,,0.389402091503143,,,,,,,,,,,,,,,,,28.40051,-0.03559709
9372,2021/11/21 02:41:36,64185.3613,2895.0012,3,13,0,0,0,0,-3.052681,3.339533,-10.194528937973,11.32415,2.454336,43.47405,41.7611,,-0.0003753071941901,,,,,,,,,,,,,,,,,,,,28.29027,0.09076476
9373,2021/11/21 02:41:41,64190.3616,2900.0015,3,13,0,0,0,0,-3.053627,3.337594,-10.191767153438,11.32415,2.458576,43.47405,41.77526,,-0.000326644309097901,,2.54152393341064,,,,,,,,,,,,,,,,,,28.0466,-0.1093578
9374,2021/11/21 02:41:46,64195.3621,2905.002,3,13,0,0,0,0,-3.052559,3.335914,-10.183074303926,11.32415,2.462817,43.47405,41.78941,,-0.000301759195281193,,,,,,,,,,,,,,,,,,,,28.24432,-0.1061922
9375,2021/11/21 02:41:51,64200.362,2910.0019,3,13,0,0,0,0,-3.052353,3.334274,-10.177381246722,11.32415,2.467055,43.47405,41.80354,,-0.00031719688558951,,2.38941597938538,,,,,,,,,,,,,,,,,,28.4454,0.1470584
9376,2021/11/21 02:41:56,64205.3632,2915.0031,3,13,0,0,0,0,-3.051796,3.332463,-10.169997253548,11.32415,2.471297,43.47405,41.81768,,-0.000358617602614686,,,,,,,,,,,,,,,,,,,,28.07011,-0.1171607
9377,2021/11/21 02:42:01,64210.3625,2920.0024,3,13,0,0,0,0,-3.052788,3.330519,-10.167368436972,11.32415,2.475538,43.47405,41.83181,,-0.000321575411362574,,,0.409045189619064,,,,,,,,,,,,,,,,,28.02245,-0.0704813
9378,2021/11/21 02:42:06,64215.3632,2925.0031,3,13,0,0,0,0,-3.052429,3.328771,-10.160837134759,11.32415,2.479776,43.47405,41.84592,,-0.000320685910992324,,2.29838705062866,,,,,,,,,,,,,,,,,,28.43746,0.06822526
9379,2021/11/21 02:42:11,64220.3609,2930.0008,3,13,0,0,0,0,-3.053116,3.326967,-10.157616179172,11.32415,2.484007,43.47405,41.86,,-0.000284391309833154,,,,,,,,,,,,,,,,,,,,28.247,-0.05498707
9380,2021/11/21 02:42:16,64225.3627,2935.0026,3,13,0,0,0,0,-3.052719,3.325102,-10.150602052338,11.32415,2.488252,43.47405,41.87413,,-0.000348844187101349,,,,,,,,,,,,,,,,,,,,28.07663,-0.03269136
9381,2021/11/21 02:42:21,64230.3618,2940.0017,3,13,0,0,0,0,-3.052208,3.323091,-10.142764934928,11.32415,2.492489,43.47405,41.88821,,-0.000343806605087593,,2.3364269733429,,,,,,,,,,,,,,,,,,28.31378,0.0110805
9382,2021/11/21 02:42:26,64235.3636,2945.0035,3,13,0,0,0,0,-3.052322,3.321163,-10.137258890486,11.32415,2.496734,43.47405,41.90231,,-0.000360163307050243,,,,,,,,,,,,,,,,,,,,28.39346,0.008544922
9383,2021/11/21 02:42:31,64240.3612,2950.0011,3,13,0,0,0,0,-3.052124,3.319141,-10.130429905484,11.32415,2.500967,43.47405,41.91636,,-0.000443876604549587,,2.12030506134033,0.449222594499588,,,,,,,,,,,,,,,,,28.08729,0.05666614
9384,2021/11/21 02:42:36,64245.3608,2955.0007,3,13,0,0,0,0,-3.052559,3.317105,-10.125658721695,11.32415,2.505213,43.47405,41.93045,,-0.000383244885597378,,,,,,,,,,,,,,,,,,,,28.09037,-0.1177311
9385,2021/11/21 02:42:41,64250.3639,2960.0038,3,13,0,0,0,0,-3.052155,3.314739,-10.117097212545,11.32415,2.509448,43.47405,41.9445,,-0.000410898501286283,,,,,,,,,,,,,,,,,,,,28.31234,0.07698953
9386,2021/11/21 02:42:46,64255.3607,2965.0006,3,13,0,0,0,0,-3.05265,3.31284,-10.112941026,11.32415,2.513684,43.47405,41.95853,,-0.000376367097487673,,1.93668901920319,,,,,,,,,,,,,,,,,,28.46365,-0.016976
9387,2021/11/21 02:42:51,64260.3638,2970.0037,3,13,0,0,0,0,-3.052933,3.310743,-10.107476559219,11.32415,2.517932,43.47405,41.9726,,-0.000420010590460151,,,0.495029896497726,,,,,,,,,,,,,,,,,28.44864,0.117895
9388,2021/11/21 02:42:56,64265.3624,2975.0023,3,13,0,0,0,0,-3.052284,3.308403,-10.098185542452,11.32415,2.522164,43.47405,41.98661,,-0.000377862306777388,,1.98471999168396,,,,,,,,,,,,,,,,,,28.32376,-0.06035209
9389,2021/11/21 02:43:01,64270.3631,2980.003,3,13,0,0,0,0,-3.051819,3.306065,-10.089511982235,11.32415,2.526404,43.47405,42.00063,,-0.000455426808912307,,,,,,,,,,,,,,,,,,,,28.19939,0.0803709
9390,2021/11/21 02:43:06,64275.3601,2985,3,13,0,0,0,0,-3.05368,3.304104,-10.08967630272,11.32415,2.530642,43.47405,42.01464,,-0.00047318558790721,,1.91114902496338,,,,,,,,,,,,,,,,,,28.19181,-0.05543172
9391,2021/11/21 02:43:11,64280.3618,2990.0017,3,13,0,0,0,0,-3.052666,3.301612,-10.078718697592,11.32415,2.534879,43.47405,42.02863,,-0.000527941505424678,,,,,,,,,,,,,,,,,,,,28.14547,-0.07312298
9392,2021/11/21 02:43:16,64285.3609,2995.0008,3,13,0,0,0,0,-3.052643,3.298949,-10.070513572207,11.32415,2.539124,43.47405,42.04264,,-0.00040892930701375,,1.81920397281647,0.531773686408997,,,,,,,,,,,,,,,,,28.14814,-0.06836951
9393,2021/11/21 02:43:21,64290.3612,3000.0011,3,13,0,0,0,0,-3.052376,3.296618,-10.062517664368,11.32415,2.54336,43.47405,42.05661,,-0.000547427916899323,,,,,,,,,,,,,,,,,,,,28.24665,-0.08171856
9394,2021/11/21 02:43:26,64295.3627,3005.0026,3,13,0,0,0,0,-3.052681,3.294302,-10.056453123662,11.32415,2.5476,43.47405,42.07058,,-0.000363163911970332,,,,,,,,,,,,,,,,,,,,28.40846,0.09662867
9395,2021/11/21 02:43:31,64300.3604,3010.0003,3,13,0,0,0,0,-3.053406,3.29153,-10.05037745118,11.32415,2.551844,43.47405,42.08456,,-0.00066846510162577,,1.74429702758789,,,,,,,,,,,,,,,,,,28.53548,-0.00825882
9396,2021/11/21 02:43:36,64305.3611,3015.001,3,13,0,0,0,0,-3.052841,3.289169,-10.041309979129,11.32415,2.556081,43.47405,42.0985,,-0.000497460074257106,,,0.590606987476349,,,,,,,,,,,,,,,,,28.52086,0.1243383
9397,2021/11/21 02:43:41,64310.3622,3020.0021,3,13,0,0,0,0,-3.052361,3.286669,-10.032100275509,11.32415,2.560326,43.47405,42.11246,,-0.000572337186895311,,1.6655900478363,,,,,,,,,,,,,,,,,,28.3574,-0.06062508
9398,2021/11/21 02:43:46,64315.3624,3025.0023,3,13,0,0,0,0,-3.05294,3.284096,-10.02614804224,11.32415,2.564566,43.47405,42.12639,,-0.000610769900958985,,,,,,,,,,,,,,,,,,,,28.30732,0.06259441
9399,2021/11/21 02:43:51,64320.3606,3030.0005,3,13,0,0,0,0,-3.052681,3.281367,-10.016966694927,11.32415,2.568801,43.47405,42.14029,,-0.000638784025795758,,1.67095804214478,,,,,,,,,,,,,,,,,,28.18256,-0.09281814
9400,2021/11/21 02:43:56,64325.3615,3035.0014,3,13,0,0,0,0,-3.052361,3.278758,-10.007953047638,11.32415,2.573037,43.47405,42.15419,,-0.000631814415100962,,1.53604698181152,0.617635011672974,,,,,,,,,,,,,,,,,28.15266,-0.0828284
9401,2021/11/21 02:44:01,64330.3632,3040.0031,3,13,0,0,0,0,-3.053299,3.275843,-10.002128156057,11.32415,2.577282,43.47405,42.1681,,-0.000492640887387097,,,,,,,,,,,,,,,,,,,,28.26077,-0.1106769
9402,2021/11/21 02:44:06,64335.3615,3045.0014,3,13,0,0,0,0,-3.053192,3.273128,-9.993488224576,11.32415,2.581522,43.47405,42.18198,,-0.000554485595785081,,1.54161095619202,,,,,,,,,,,,,,,,,,28.55577,0.01888275
9403,2021/11/21 02:44:11,64340.3622,3050.0021,3,13,0,0,0,0,-3.051781,3.270319,-9.980297388139,11.32415,2.585757,43.47405,42.19584,,-0.000566105707548559,,,0.63878071308136,,,,,,,,,,,,,,,,,28.65364,0.08516252
9404,2021/11/21 02:44:16,64345.3609,3055.0008,3,13,0,0,0,0,-3.052353,3.267313,-9.972992637489,11.32415,2.589992,43.47405,42.20968,,-0.000410744891269132,,1.48244500160217,,,,,,,,,,,,,,,,,,28.5487,0.0865823
9405,2021/11/21 02:44:21,64350.3622,3060.0021,3,13,0,0,0,0,-3.052162,3.264518,-9.963837787916,11.32415,2.594234,43.47405,42.22353,,-0.000633818679489195,,,,,,,,,,,,,,,,,,,,28.33225,-0.01182377
9406,2021/11/21 02:44:26,64355.3611,3065.001,3,13,0,0,0,0,-3.051239,3.261454,-9.951475641506,11.32415,2.598474,43.47405,42.23737,,-0.000439094699686393,,1.45478594303131,,,,,,,,,,,,,,,,,,28.23958,-0.1063842
9407,2021/11/21 02:44:31,64360.3627,3070.0026,3,13,0,0,0,0,-3.052338,3.258239,-9.945246712782,11.32415,2.602715,43.47405,42.25119,,-0.000611277879215777,,1.42381596565247,0.699121475219727,,,,,,,,,,,,,,,,,28.34134,-0.06706119
9408,2021/11/21 02:44:36,64365.3616,3075.0015,3,13,0,0,0,0,-3.052574,3.255337,-9.937157087438,11.32415,2.606959,43.47405,42.26501,,-0.000563960114959627,,,,,,,,,,,,,,,,,,,,28.35689,-0.111202
9409,2021/11/21 02:44:41,64370.3628,3080.0027,3,13,0,0,0,0,-3.052307,3.252335,-9.927124886845,11.32415,2.611199,43.47405,42.27881,,-0.000494161678943783,,1.37758600711823,,,,,,,,,,,,,,,,,,28.43183,-0.00921905
9410,2021/11/21 02:44:46,64375.3627,3085.0026,3,13,0,0,0,0,-3.053116,3.249065,-9.91977233654,11.32415,2.615433,43.47405,42.29258,,-0.00067151541588828,,,0.727373600006104,,,,,,,,,,,,,,,,,28.43631,-0.1242268
9411,2021/11/21 02:44:51,64380.3645,3090.0044,3,13,0,0,0,0,-3.05201,3.245777,-9.90614386177,11.32415,2.619673,43.47405,42.30634,,-0.000700583914294839,,1.37345004081726,,,,,,,,,,,,,,,,,,28.52589,-0.0399226
9412,2021/11/21 02:44:56,64385.362,3095.0019,3,13,0,0,0,0,-3.052162,3.24267,-9.89715415254,11.32415,2.623911,43.47405,42.3201,,-0.000647085485979915,,1.25471496582031,,,,,,,,,,,,,,,,,,28.69428,0.1100844
9413,2021/11/21 02:45:01,64390.3606,3100.0005,3,13,0,0,0,0,-3.052574,3.239502,-9.888819578148,11.32415,2.628152,43.47405,42.33384,,-0.000630207010544837,,,0.753629386425018,,,,,,,,,,,,,,,,,28.84175,0.0005167723
9414,2021/11/21 02:45:06,64395.3604,3105.0003,3,13,0,0,0,0,-3.052155,3.235921,-9.876532459755,11.32415,2.632388,43.47405,42.34756,,-0.000552177312783897,,1.33453905582428,,,,,,,,,,,,,,,,,,28.81853,0.1370883
9415,2021/11/21 02:45:11,64400.363,3110.0029,3,13,0,0,0,0,-3.052551,3.232506,-9.867389422806,11.32415,2.636629,43.47405,42.36127,,-0.000582743901759386,,1.24092996120453,,,,,,,,,,,,,,,,,,28.78419,0.02396643
9416,2021/11/21 02:45:16,64405.3609,3115.0008,3,13,0,0,0,0,-3.052826,3.229183,-9.858133821158,11.32415,2.640872,43.47405,42.37498,,-0.000735550071112812,,,0.795585095882416,,,,,,,,,,,,,,,,,28.6422,0.08393228
9417,2021/11/21 02:45:21,64410.363,3120.0029,3,13,0,0,0,0,-3.052811,3.225744,-9.847586766384,11.32415,2.645113,43.47405,42.38867,,-0.000626244291197509,,1.22040402889252,,,,,,,,,,,,,,,,,,28.43542,-0.1093888
9418,2021/11/21 02:45:26,64415.3611,3125.001,3,13,0,0,0,0,-3.053192,3.222011,-9.837418209112,11.32415,2.649349,43.47405,42.40232,,-0.000604934524744749,,1.1621880531311,,,,,,,,,,,,,,,,,,28.60912,0.002364516
9419,2021/11/21 02:45:31,64420.361,3130.0009,3,13,0,0,0,0,-3.052261,3.218375,-9.823320495875,11.32415,2.653585,43.47405,42.41596,,-0.000771925901062787,,1.23981094360352,0.840057611465454,,,,,,,,,,,,,,,,,28.88044,-0.08180797
9420,2021/11/21 02:45:36,64425.3619,3135.0018,3,13,0,0,0,0,-3.052902,3.214679,-9.814099948458,11.32415,2.657829,43.47405,42.42961,,-0.000620695296674967,,,,,,,,,,,,,,,,,,,,28.86408,0.06541252
9421,2021/11/21 02:45:41,64430.3624,3140.0023,3,13,0,0,0,0,-3.052116,3.2111,-9.8006496876,11.32415,2.662065,43.47405,42.44322,,-0.000689415202941746,,1.101567029953,,,,,,,,,,,,,,,,,,28.83174,-0.0123781
9422,2021/11/21 02:45:46,64435.3617,3145.0016,3,13,0,0,0,0,-3.052536,3.20714,-9.78991030704,11.32415,2.66631,43.47405,42.45684,,-0.000882076972629875,,1.10717701911926,0.872794687747955,,,,,,,,,,,,,,,,,28.5932,0.02800822
9423,2021/11/21 02:45:51,64440.3619,3150.0018,3,13,0,0,0,0,-3.052284,3.203399,-9.777683513316,11.32415,2.670549,43.47405,42.47043,,-0.000967158586718142,,1.168820977211,,,,,,,,,,,,,,,,,,28.58758,-0.1176101
9424,2021/11/21 02:45:56,64445.3602,3155.0001,3,13,0,0,0,0,-3.053284,3.199512,-9.769018797408,11.32415,2.674784,43.47405,42.48399,,-0.000939968624152243,,,0.920413672924042,,,,,,,,,,,,,,,,,28.85763,0.09133399
9425,2021/11/21 02:46:01,64450.3629,3160.0028,3,13,0,0,0,0,-3.052193,3.195199,-9.752364021407,11.32415,2.679018,43.47405,42.49752,,-0.000799662026111037,,1.0349680185318,,,,,,,,,,,,,,,,,,29.06246,0.03850818
9426,2021/11/21 02:46:06,64455.362,3165.0019,3,13,0,0,0,0,-3.052719,3.191222,-9.741904032618,11.32415,2.683258,43.47405,42.51107,,-0.000954347022343427,,1.06419205665588,,,,,,,,,,,,,,,,,,29.00788,0.1305395
9427,2021/11/21 02:46:11,64460.3647,3170.0046,3,13,0,0,0,0,-3.052376,3.187082,-9.728172606832,11.32415,2.687508,43.47405,42.52462,,-0.00103846099227667,,1.04361796379089,0.948345422744751,,,,,,,,,,,,,,,,,28.87955,-0.05143106
9428,2021/11/21 02:46:16,64465.3615,3175.0014,3,13,0,0,0,0,-3.052155,3.182906,-9.71472246243,11.32415,2.691738,43.47405,42.53809,,-0.00063495192443952,,1.01128494739532,,,,,,,,,,,,,,,,,,28.73377,0.01557887
9429,2021/11/21 02:46:21,64470.363,3180.0029,3,13,0,0,0,0,-3.052017,3.178356,-9.700396544052,11.32415,2.695982,43.47405,42.55159,,-0.000694751099217683,,,0.974013924598694,,,,,,,,,,,,,,,,,28.68491,-0.1413685
9430,2021/11/21 02:46:26,64475.3608,3185.0007,3,13,0,0,0,0,-3.051819,3.174343,-9.687520279917,11.32415,2.700217,43.47405,42.56504,,-0.000851630407851189,,0.996951222419739,,,,,,,,,,,,,,,,,,28.92941,0.05412579
9431,2021/11/21 02:46:31,64480.3633,3190.0032,3,13,0,0,0,0,-3.052574,3.170107,-9.676986205418,11.32415,2.704462,43.47405,42.57851,,-0.000726792612113059,,0.96158891916275,1.03311395645142,,,,,,,,,,,,,,,,,29.05861,-0.03233671
9432,2021/11/21 02:46:36,64485.3631,3195.003,3,13,0,0,0,0,-3.052483,3.165611,-9.662973762113,11.32415,2.708698,43.47405,42.59193,,-0.00086267531150952,,0.982389688491821,,,,,,,,,,,,,,,,,,29.1711,0.1465642
9433,2021/11/21 02:46:41,64490.3607,3200.0006,3,13,0,0,0,0,-3.052826,3.160819,-9.649430424494,11.32415,2.712934,43.47405,42.60533,,-0.000963517813943326,,0.934998095035553,,,,,,,,,,,,,,,,,,28.95403,-0.06199718
9434,2021/11/21 02:46:46,64495.3634,3205.0033,3,13,0,0,0,0,-3.052391,3.156267,-9.634160984397,11.32415,2.717179,43.47405,42.61874,,-0.000891860283445567,,0.919287621974945,1.05006504058838,,,,,,,,,,,,,,,,,28.78495,-0.02466083
9435,2021/11/21 02:46:51,64500.3609,3210.0008,3,13,0,0,0,0,-3.052467,3.151662,-9.620344250154,11.32415,2.721419,43.47405,42.63211,,-0.000973474700003862,,0.906018614768982,,,,,,,,,,,,,,,,,,28.85868,-0.1010007
9436,2021/11/21 02:46:56,64505.361,3215.0009,3,13,0,0,0,0,-3.052887,3.146909,-9.607157576283,11.32415,2.725655,43.47405,42.64545,,-0.000890266208443791,,0.872631788253784,1.09873402118683,,,,,,,,,,,,,,,,,29.04341,0.09050488
9437,2021/11/21 02:47:01,64510.3626,3220.0025,3,13,0,0,0,0,-3.052444,3.14206,-9.59096219464,11.32415,2.729895,43.47405,42.65878,,-0.00101026904303581,,0.954158008098602,,,,,,,,,,,,,,,,,,29.27386,0.03592789
9438,2021/11/21 02:47:06,64515.361,3225.0009,3,13,0,0,0,0,-3.053131,3.137403,-9.578902358793,11.32415,2.734135,43.47405,42.6721,,-0.000958296994213015,,0.858122289180756,1.11015295982361,,,,,,,,,,,,,,,,,29.10821,0.1158404
9439,2021/11/21 02:47:11,64520.361,3230.0009,3,13,0,0,0,0,-3.053062,3.132299,-9.563103049538,11.32415,2.738368,43.47405,42.68537,,-0.000941247097216547,,0.814898371696472,,,,,,,,,,,,,,,,,,29.01851,-0.07075131
9440,2021/11/21 02:47:16,64525.3604,3235.0003,3,13,0,0,0,0,-3.052742,3.127602,-9.547761984684,11.32415,2.742614,43.47405,42.69865,,-0.000849602685775608,,0.935361921787262,1.18155205249786,,,,,,,,,,,,,,,,,28.8833,0.01698315
9441,2021/11/21 02:47:21,64530.3619,3240.0018,3,13,0,0,0,0,-3.053116,3.122396,-9.533037185936,11.32415,2.74685,43.47405,42.71189,,-0.00125317298807204,,0.814464211463928,,,,,,,,,,,,,,,,,,28.79432,-0.1361293
9442,2021/11/21 02:47:26,64535.3636,3245.0035,3,13,0,0,0,0,-3.052505,3.117636,-9.51659947818,11.32415,2.751096,43.47405,42.72514,,-0.000929950329009444,,0.850890517234802,1.1534149646759,,,,,,,,,,,,,,,,,29.01108,0.04321992
9443,2021/11/21 02:47:31,64540.3648,3250.0047,3,13,0,0,0,0,-3.051956,3.112373,-9.498825451588,11.32415,2.755331,43.47405,42.73833,,-0.00111379299778491,,0.853333413600922,,,,,,,,,,,,,,,,,,29.24237,-0.02896428
9444,2021/11/21 02:47:36,64545.3608,3255.0007,3,13,0,0,0,0,-3.052521,3.107158,-9.484665045318,11.32415,2.759566,43.47405,42.7515,,-0.000836753111798316,,0.796542525291443,1.22762703895569,,,,,,,,,,,,,,,,,29.27182,0.1285404
9445,2021/11/21 02:47:41,64550.3608,3260.0007,3,13,0,0,0,0,-3.052612,3.101994,-9.469184108328,11.32415,2.763811,43.47405,42.76468,,-0.00108450895640999,,0.851590812206268,,,,,,,,,,,,,,,,,,29.15408,-0.04848778
9446,2021/11/21 02:47:46,64555.3607,3265.0006,3,13,0,0,0,0,-3.051308,3.096797,-9.449281460476,11.32415,2.76805,43.47405,42.77782,,-0.00115888298023492,,0.828789293766022,1.17669498920441,,,,,,,,,,,,,,,,,28.96609,0.01856565
9447,2021/11/21 02:47:51,64560.3615,3270.0014,3,13,0,0,0,0,-3.053139,3.091696,-9.439377633744,11.32415,2.77229,43.47405,42.79094,,-0.00113694602623582,,0.731991708278656,,,,,,,,,,,,,,,,,,29.0476,-0.09456336
9448,2021/11/21 02:47:56,64565.3611,3275.001,3,13,0,0,0,0,-3.052574,3.086543,-9.421900911682,11.32415,2.77653,43.47405,42.80404,,-0.00118772801943123,,0.875661373138428,1.23391997814178,,,,,,,,,,,,,,,,,29.28591,0.1031101
9449,2021/11/21 02:48:01,64570.3619,3280.0018,3,13,0,0,0,0,-3.052444,3.081188,-9.405153823472,11.32415,2.780768,43.47405,42.81711,,-0.00104487594217062,,0.82608687877655,,,,,,,,,,,,,,,,,,29.35687,0.04360318
9450,2021/11/21 02:48:06,64575.3602,3285.0001,3,13,0,0,0,0,-3.052643,3.076069,-9.390140500367,11.32415,2.785006,43.47405,42.83015,,-0.0011487789452076,,0.77628082036972,1.25553405284882,,,,,,,,,,,,,,,,,29.32599,0.107221
9451,2021/11/21 02:48:11,64580.3617,3290.0016,3,13,0,0,0,0,-3.052795,3.070693,-9.374196236935,11.32415,2.789243,43.47405,42.84317,,-0.00103790801949799,,0.784133613109589,,,,,,,,,,,,,,,,,,29.24761,-0.05035341
9452,2021/11/21 02:48:16,64585.3618,3295.0017,3,13,0,0,0,0,-3.052666,3.065037,-9.356534238642,11.32415,2.793486,43.47405,42.85619,,-0.00113152305129915,,0.824718713760376,1.25415205955505,,,,,,,,,,,,,,,,,29.04992,0.05091369
9453,2021/11/21 02:48:21,64590.363,3300.0029,3,13,0,0,0,0,-3.053177,3.059808,-9.342135410016,11.32415,2.797727,43.47405,42.86918,,-0.00102130800951272,,0.788120985031128,1.23688495159149,,,,,,,,,,,,,,,,,29.02159,-0.09456992
9454,2021/11/21 02:48:26,64595.3605,3305.0004,3,13,0,0,0,0,-3.051704,3.05459,-9.32170452136,11.32415,2.801962,43.47405,42.88213,,-0.000928140303585678,,0.74729859828949,,,,,,,,,,,,,,,,,,29.05823,-0.05117714
9455,2021/11/21 02:48:31,64600.3614,3310.0013,3,13,0,0,0,0,-3.052193,3.049002,-9.306142561386,11.32415,2.806203,43.47405,42.89507,,-0.00152570102363825,,0.814744412899017,1.32141101360321,,,,,,,,,,,,,,,,,29.21457,-0.1008868
9456,2021/11/21 02:48:36,64605.3622,3315.0021,3,13,0,0,0,0,-3.052177,3.043534,-9.289404473518,11.32415,2.810436,43.47405,42.90797,,-0.00108987302519381,,0.74057137966156,,,,,,,,,,,,,,,,,,29.27849,-0.04314482
9457,2021/11/21 02:48:41,64610.3612,3320.0011,3,13,0,0,0,0,-3.05172,3.037993,-9.27110399796,11.32415,2.814677,43.47405,42.92086,,-0.00114537298213691,,0.799160778522491,1.28358805179596,,,,,,,,,,,,,,,,,29.39554,0.1005971
9458,2021/11/21 02:48:46,64615.3638,3325.0037,3,13,0,0,0,0,-3.052032,3.032478,-9.255219895296,11.32415,2.818917,43.47405,42.93373,,-0.00126740802079439,,0.755986273288727,,,,,,,,,,,,,,,,,,29.43742,0.04247308
9459,2021/11/21 02:48:51,64620.3611,3330.001,3,13,0,0,0,0,-3.052704,3.026946,-9.240370161984,11.32415,2.823154,43.47405,42.94657,,-0.00111028295941651,,0.735527813434601,1.30337905883789,,,,,,,,,,,,,,,,,29.39967,0.09884119
9460,2021/11/21 02:48:56,64625.3602,3335.0001,3,13,0,0,0,0,-3.053139,3.021228,-9.224229034692,11.32415,2.827395,43.47405,42.9594,,-0.00081634009256959,,0.808453917503357,,,,,,,,,,,,,,,,,,29.3159,-0.08370221
9461,2021/11/21 02:49:01,64630.3609,3340.0008,3,13,0,0,0,0,-3.052177,3.015929,-9.205149127433,11.32415,2.831631,43.47405,42.97218,,-0.00123026396613568,,0.765286684036255,1.27774405479431,,,,,,,,,,,,,,,,,29.24057,0.04096985
9462,2021/11/21 02:49:06,64635.3628,3345.0027,3,13,0,0,0,0,-3.052773,3.01021,-9.18948781233,11.32415,2.835871,43.47405,42.98495,,-0.000894023512955755,,0.72111177444458,1.35631096363068,,,,,,,,,,,,,,,,,29.14846,-0.1232713
9463,2021/11/21 02:49:11,64640.3616,3350.0015,3,13,0,0,0,0,-3.053139,3.004225,-9.172316512275,11.32415,2.840114,43.47405,42.99772,,-0.00117504899390042,,0.763416528701782,,,,,,,,,,,,,,,,,,29.20175,-0.0290674
9464,2021/11/21 02:49:16,64645.3619,3355.0018,3,13,0,0,0,0,-3.052483,2.99862,-9.15323657346,11.32415,2.844355,43.47405,43.01044,,-0.00129218900110573,,0.738081693649292,1.34478294849396,,,,,,,,,,,,,,,,,29.29617,-0.1275849
9465,2021/11/21 02:49:21,64650.3602,3360.0001,3,13,0,0,0,0,-3.052284,2.992759,-9.134750411556,11.32415,2.848589,43.47405,43.02313,,-0.000994446105323732,,0.710186183452606,,,,,,,,,,,,,,,,,,29.5218,0.01732826
9466,2021/11/21 02:49:26,64655.3616,3365.0015,3,13,0,0,0,0,-3.052483,2.986969,-9.117672094027,11.32415,2.852827,43.47405,43.0358,,-0.00115368701517582,,0.649819493293762,1.37152898311615,,,,,,,,,,,,,,,,,29.72313,0.1257795
9467,2021/11/21 02:49:31,64660.3601,3370,3,13,0,0,0,0,-3.05201,2.98047,-9.0964242447,11.32415,2.857067,43.47405,43.04845,,-0.00109877705108374,,0.7793248295784,,,,,,,,,,,,,,,,,,29.60735,0.06561279
9468,2021/11/21 02:49:36,64665.3642,3375.0041,3,13,0,0,0,0,-3.052505,2.974717,-9.080338516085,11.32415,2.861311,43.47405,43.06109,,-0.00106050900649279,,0.683679282665253,1.42884397506714,,,,,,,,,,,,,,,,,29.59849,0.108965
9469,2021/11/21 02:49:41,64670.3626,3380.0025,3,13,0,0,0,0,-3.052338,2.968812,-9.061817682456,11.32415,2.865549,43.47405,43.07368,,-0.00104829901829362,,0.705535471439362,1.41852295398712,,,,,,,,,,,,,,,,,29.57902,-0.02940536
9470,2021/11/21 02:49:46,64675.3605,3385.0004,3,13,0,0,0,0,-3.053078,2.962339,-9.044252029442,11.32415,2.869786,43.47405,43.08625,,-0.00142189301550388,,0.680960476398468,,,,,,,,,,,,,,,,,,29.58733,0.09501159
9471,2021/11/21 02:49:51,64680.3605,3390.0004,3,13,0,0,0,0,-3.052361,2.955998,-9.022773011278,11.32415,2.874021,43.47405,43.09878,,-0.0012501219753176,,0.658978283405304,1.51553702354431,,,,,,,,,,,,,,,,,29.4602,-0.01060724
9472,2021/11/21 02:49:56,64685.362,3395.0019,3,13,0,0,0,0,-3.052193,2.94928,-9.00177177104,11.32415,2.878263,43.47405,43.11131,,-0.00119463203009218,,0.646880328655243,1.50777995586395,,,,,,,,,,,,,,,,,29.39516,-0.1190495
9473,2021/11/21 02:50:01,64690.3639,3400.0038,3,13,0,0,0,0,-3.053574,2.942884,-8.986314067416,11.32415,2.882501,43.47405,43.12379,,-0.00106441404204816,,0.667426824569702,,,,,,,,,,,,,,,,,,29.4351,0.005638003
9474,2021/11/21 02:50:06,64695.3629,3405.0028,3,13,0,0,0,0,-3.052063,2.935996,-8.960844759748,11.32415,2.886738,43.47405,43.13625,,-0.00140098901465535,,0.632920980453491,1.59820699691772,,,,,,,,,,,,,,,,,29.55289,-0.01136661
9475,2021/11/21 02:50:11,64700.3601,3410,3,13,0,0,0,0,-3.052826,2.92891,-8.94145259966,11.32415,2.890978,43.47405,43.14868,,-0.00131501303985715,,0.626043975353241,1.58892703056335,,,,,,,,,,,,,,,,,29.57594,-0.07287741
9476,2021/11/21 02:50:16,64705.3638,3415.0037,3,13,0,0,0,0,-3.051979,2.922068,-8.918090172572,11.32415,2.895221,43.47405,43.16109,,-0.001213512965478,,0.585172593593597,,,,,,,,,,,,,,,,,,29.73285,0.09312451
9477,2021/11/21 02:50:21,64710.3625,3420.0024,3,13,0,0,0,0,-3.052124,2.914892,-8.896611830608,11.32415,2.899461,43.47405,43.17347,,-0.00140246201772243,,0.588179588317871,1.70869994163513,,,,,,,,,,,,,,,,,29.86338,0.1349545
9478,2021/11/21 02:50:26,64715.3642,3425.0041,3,13,0,0,0,0,-3.052452,2.907236,-8.874198342672,11.32415,2.903697,43.47405,43.1858,,-0.00168427103199065,,0.587464392185211,1.73119294643402,,,,,,,,,,,,,,,,,29.86722,0.0337106
9479,2021/11/21 02:50:31,64720.3627,3430.0026,3,13,0,0,0,0,-3.052391,2.899436,-8.850212351476,11.32415,2.907937,43.47405,43.19811,,-0.00166532199364156,,0.535442113876343,1.76272594928741,,,,,,,,,,,,,,,,,29.89575,0.07683516
9480,2021/11/21 02:50:36,64725.3629,3435.0028,3,13,0,0,0,0,-3.053574,2.891722,-8.830087114428,11.32415,2.912176,43.47405,43.21038,,-0.00157180801033974,,0.5272216796875,,,,,,,,,,,,,,,,,,29.97353,0.1469237
9481,2021/11/21 02:50:41,64730.3622,3440.0021,3,13,0,0,0,0,-3.052391,2.88364,-8.80199678324,11.32415,2.916416,43.47405,43.22263,,-0.00136599503457546,,0.539661407470703,1.90041601657867,,,,,,,,,,,,,,,,,29.93847,0.07068872
9482,2021/11/21 02:50:46,64735.3624,3445.0023,3,13,0,0,0,0,-3.053116,2.875095,-8.77799854602,11.32415,2.920655,43.47405,43.23484,,-0.00161798601038754,,0.511215806007385,1.94182801246643,,,,,,,,,,,,,,,,,29.96918,-0.01827419
9483,2021/11/21 02:50:51,64740.3605,3450.0004,3,13,0,0,0,0,-3.052361,2.866788,-8.750471886468,11.32415,2.92489,43.47405,43.24699,,-0.00147513404954225,,0.514811992645264,1.97219598293304,,,,,,,,,,,,,,,,,29.93312,0.05481839
9484,2021/11/21 02:50:56,64745.3616,3455.0015,3,13,0,0,0,0,-3.052391,2.857948,-8.723574753668,11.32415,2.929124,43.47405,43.25911,,-0.00166211405303329,,0.473405301570892,2.00784397125244,,,,,,,,,,,,,,,,,29.85826,0.06689608
9485,2021/11/21 02:51:01,64750.3611,3460.001,3,13,0,0,0,0,-3.053085,2.849061,-8.698425403185,11.32415,2.933372,43.47405,43.27123,,-0.00173484801780432,,0.484073996543884,2.16794109344482,,,,,,,,,,,,,,,,,29.81527,-0.1079768
9486,2021/11/21 02:51:06,64755.3602,3465.0001,3,13,0,0,0,0,-3.052116,2.839651,-8.666944251516,11.32415,2.93761,43.47405,43.28329,,-0.00164992595091462,,0.453906089067459,2.21648406982422,,,,,,,,,,,,,,,,,29.81258,-0.09837747
9487,2021/11/21 02:51:11,64760.3618,3470.0017,3,13,0,0,0,0,-3.052505,2.830012,-8.63862578006,11.32415,2.941849,43.47405,43.29531,,-0.00217403098940849,,0.43670529127121,,,,,,,,,,,,,,,,,,29.78443,-0.01927555
9488,2021/11/21 02:51:16,64765.3613,3475.0012,3,13,0,0,0,0,-3.052071,2.819954,-8.606699824734,11.32415,2.946088,43.47405,43.30728,,-0.00206204899586737,,0.42685478925705,2.24871301651001,,,,,,,,,,,,,,,,,29.82396,-0.06085992
9489,2021/11/21 02:51:21,64770.3614,3480.0013,3,13,0,0,0,0,-3.052505,2.809456,-8.57587848728,11.32415,2.950325,43.47405,43.31921,,-0.00192093697842211,,0.413941293954849,2.47850704193115,,,,,,,,,,,,,,,,,29.87145,-0.09648085
9490,2021/11/21 02:51:26,64775.3611,3485.001,3,13,0,0,0,0,-3.05265,2.798583,-8.54309439495,11.32415,2.954563,43.47405,43.33109,,-0.00252417498268187,,0.394071787595749,2.51389598846436,,,,,,,,,,,,,,,,,29.95191,-0.08970976
9491,2021/11/21 02:51:31,64780.3625,3490.0024,3,13,0,0,0,0,-3.053085,2.787755,-8.511252974175,11.32415,2.958801,43.47405,43.34293,,-0.00235115806572139,,0.375568211078644,2.64307308197021,,,,,,,,,,,,,,,,,30.22096,0.1066935
9492,2021/11/21 02:51:36,64785.3614,3495.0013,3,13,0,0,0,0,-3.052666,2.776185,-8.47476555921,11.32415,2.963042,43.47405,43.35473,,-0.00222543790005147,,0.365918606519699,2.66988801956177,,,,,,,,,,,,,,,,,30.32439,0.1222718
9493,2021/11/21 02:51:41,64790.3617,3500.0016,3,13,0,0,0,0,-3.052444,2.763844,-8.436479034736,11.32415,2.967282,43.47405,43.36647,,-0.00233800988644362,,0.366502106189728,2.78098511695862,,,,,,,,,,,,,,,,,30.12124,0.04739761
9494,2021/11/21 02:51:46,64795.3615,3505.0014,3,13,0,0,0,0,-3.05265,2.751161,-8.39833162665,11.32415,2.971519,43.47405,43.37815,,-0.0025368679780513,,0.340049386024475,2.95580005645752,,,,,,,,,,,,,,,,,29.9793,-0.01297832
9495,2021/11/21 02:51:51,64800.3614,3510.0013,3,13,0,0,0,0,-3.053246,2.738083,-8.360040967418,11.32415,2.975762,43.47405,43.3898,,-0.00269491691142321,,0.318528413772583,3.17693209648132,,,,,,,,,,,,,,,,,30.39403,0.0745368
9496,2021/11/21 02:51:56,64805.361,3515.0009,3,13,0,0,0,0,-3.052261,2.72432,-8.31533568752,11.32415,2.979999,43.47405,43.40137,,-0.00275974697433412,,0.304561793804169,3.2284049987793,,,,,,,,,,,,,,,,,30.49869,0.06373763
9497,2021/11/21 02:52:01,64810.3624,3520.0023,3,13,0,0,0,0,-3.052353,2.709578,-8.270588537034,11.32415,2.984237,43.47405,43.41289,,-0.00316506694070995,,0.289006412029266,3.32530093193054,,,,,,,,,,,,,,,,,30.46792,-0.03859162
9498,2021/11/21 02:52:06,64815.361,3525.0009,3,13,0,0,0,0,-3.051834,2.694058,-8.221817802372,11.32415,2.988472,43.47405,43.42433,,-0.0038964229170233,,0.280591905117035,3.604975938797,,,,,,,,,,,,,,,,,30.37167,-0.0300777
9499,2021/11/21 02:52:11,64820.3602,3530.0001,3,13,0,0,0,0,-3.052666,2.678012,-8.175076179992,11.32415,2.992719,43.47405,43.43574,,-0.0030136660207063,,0.260537892580032,3.8516891002655,,,,,,,,,,,,,,,,,30.3502,-0.04269004
