Repository: HVES-Battery-Testing-Consortium/LG-HG2

# Battery Testing Consortium (BTC)
The Battery Testing Consortium (BTC) has been developed within the High Voltage and Energy Storage Lab at Oxford Brookes University to provide accurate and comprehensive cell data to Formula Student Electric teams. Through the BTC, we aim to provide FS teams with information for improved and informed decisions for cell selection, pack architecture design, thermal cooling requirements, and end of life predictions. A range of tests are completed to provide a comprehensive electrochemical lithium-ion characterisation for modelling, validation, and battery management parameterisation.

File: Data/Round1/LG_HG2/Package 3/211120_BTC_CellCond_LG_HG2_10_25C/211120_BTC_CellCond_LG_HG2_10_25C_Channel_8_Wb_1.CSV (part 46 of 57)
Data_Point,Date_Time,Test_Time(s),Step_Time(s),Cycle_Index,Step_Index,TC_Counter1,TC_Counter2,TC_Counter3,TC_Counter4,Current(A),Voltage(V),Power(W),Charge_Capacity(Ah),Discharge_Capacity(Ah),Charge_Energy(Wh),Discharge_Energy(Wh),ACR(Ohm),dV/dt(V/s),Internal_Resistance(Ohm),dQ/dV(Ah/V),dV/dQ(V/Ah),MetaCode_MV_UD1,MetaCode_MV_UD2,MetaCode_MV_UD3,MetaCode_MV_UD4,MetaCode_MV_UD5,MetaCode_MV_UD6,MetaCode_MV_UD7,MetaCode_MV_UD8,MetaCode_MV_UD9,MetaCode_MV_UD10,MetaCode_MV_UD11,MetaCode_MV_UD12,MetaCode_MV_UD13,MetaCode_MV_UD14,MetaCode_MV_UD15,MetaCode_MV_UD16,Aux_Temperature_1(C),Aux_dT/dt_1(C)
9500,2021/11/21 02:52:16,64825.3601,3535,3,13,0,0,0,0,-3.052307,2.660825,-8.121654773275,11.32415,2.996954,43.47405,43.44704,,-0.00287575810216367,,0.239291802048683,4.10959386825562,,,,,,,,,,,,,,,,,30.35634,-0.03325105
9501,2021/11/21 02:52:21,64830.3602,3540.0001,3,13,0,0,0,0,-3.051888,2.642656,-8.065090134528,11.32415,3.001195,43.47405,43.45829,,-0.00352931302040815,,0.243925601243973,4.24292707443237,,,,,,,,,,,,,,,,,30.46139,0.06702423
9502,2021/11/21 02:52:26,64835.3631,3545.003,3,13,0,0,0,0,-3.051628,2.623625,-8.0063275115,11.32415,3.005439,43.47405,43.46946,,-0.00333928107284009,,0.216442003846169,4.39473676681519,,,,,,,,,,,,,,,,,30.68009,0.08460522
9503,2021/11/21 02:52:31,64840.3623,3550.0022,3,13,0,0,0,0,-3.052559,2.603593,-7.947621244487,11.32415,3.009676,43.47405,43.48054,,-0.00338855898007751,,0.205255106091499,4.81643009185791,,,,,,,,,,,,,,,,,30.81536,0.05879879
9504,2021/11/21 02:52:36,64845.3644,3555.0043,3,13,0,0,0,0,-3.052193,2.582579,-7.882529545747,11.32415,3.013917,43.47405,43.49154,,-0.00377446808852255,,0.194402396678925,4.87204504013062,,,,,,,,,,,,,,,,,30.82798,-0.06409049
9505,2021/11/21 02:52:41,64850.3613,3560.0012,3,13,0,0,0,0,-3.053337,2.560575,-7.818298388775,11.32415,3.018149,43.47405,43.50242,,-0.00433263322338462,,0.191537603735924,5.10613393783569,,,,,,,,,,,,,,,,,30.68278,-0.100503
9506,2021/11/21 02:52:46,64855.3615,3565.0014,3,13,0,0,0,0,-3.052734,2.537467,-7.746211784778,11.32415,3.022393,43.47405,43.51324,,-0.00404693512246013,,0.185989394783974,5.50679922103882,,,,,,,,,,,,,,,,,30.72838,-0.06140232
9507,2021/11/21 02:52:51,64860.3611,3570.001,3,13,0,0,0,0,-3.053284,2.513254,-7.673678226136,11.32415,3.026626,43.47405,43.52393,,-0.00586389191448689,,0.172083392739296,5.61370897293091,,,,,,,,,,,,,,,,,30.80998,-0.02576709
9508,2021/11/21 02:52:54,64862.9806,3572.6205,3,13,0,0,0,0,-3.053078,2.499999,-7.632691946922,11.32415,3.028847,43.47405,43.5295,,-0.0050072530284524,0.0202911291271448,0.15789470076561,5.89544677734375,,,,,,,,,,,,,,,,,30.85733,-0.08852601
9509,2021/11/21 02:52:54,64862.9934,0.0048,3,14,0,0,0,0,-3.053078,2.499904,-7.632401904512,11.32415,0.000003222692,43.47405,43.52953,,-0.0050072530284524,0.0202911291271448,0.15789470076561,5.89544677734375,,,,,,,,,,,,,,,,,30.8571885481108,-0.0885291972582474
9510,2021/11/21 02:53:54,64923.0389,60.0009,3,15,0,0,0,0,0,2.821977,0,11.32415,0.000004494807,43.47405,43.52953,,0.000650784175377339,,,,,,,,,,,,,,,,,,,,30.19363,-0.1034808
9511,2021/11/21 02:54:54,64983.0412,120.0032,3,15,0,0,0,0,0,2.847617,0,11.32415,0.000004494807,43.47405,43.52953,,0.000296012789476663,,,,,,,,,,,,,,,,,,,,29.44522,-0.08580804
9512,2021/11/21 02:55:54,65043.0387,180.0007,3,15,0,0,0,0,0,2.861212,0,11.32415,0.000004494807,43.47405,43.52953,,0.000232915102969855,,0,,,,,,,,,,,,,,,,,,29.06516,0.1126122
9513,2021/11/21 02:56:54,65103.0401,240.0021,3,15,0,0,0,0,0,2.87063,0,11.32415,0.000004494807,43.47405,43.52953,,0.000126329992781393,,,,,,,,,,,,,,,,,,,,28.08589,-0.099563
9514,2021/11/21 02:57:54,65163.0399,300.0019,3,15,0,0,0,0,0,2.877795,0,11.32415,0.000004494807,43.47405,43.52953,,0.000133471097797155,,0,,,,,,,,,,,,,,,,,,27.91505,0.0641489
9515,2021/11/21 02:58:54,65223.0395,360.0015,3,15,0,0,0,0,0,2.883871,0,11.32415,0.000004494807,43.47405,43.52953,,0.000119290300062858,,,,,,,,,,,,,,,,,,,,27.32961,0.006473064
9516,2021/11/21 02:59:54,65283.0406,420.0026,3,15,0,0,0,0,0,2.888912,0,11.32415,0.000004494807,43.47405,43.52953,,0.0000942595215747133,,0,,,,,,,,,,,,,,,,,,27.23647,0.0864011
9517,2021/11/21 03:00:54,65343.0393,480.0013,3,15,0,0,0,0,0,2.893483,0,11.32415,0.000004494807,43.47405,43.52953,,0.0000610823190072551,,,,,,,,,,,,,,,,,,,,26.90823,0.04124463
9518,2021/11/21 03:01:54,65403.0401,540.0021,3,15,0,0,0,0,0,2.897248,0,11.32415,0.000004494807,43.47405,43.52953,,0.0000446857011411339,,0,,,,,,,,,,,,,,,,,,26.49691,-0.04125893
9519,2021/11/21 03:02:54,65463.0406,600.0026,3,15,0,0,0,0,0,2.900846,0,11.32415,0.000004494807,43.47405,43.52953,,0.00003991062840214,,,,,,,,,,,,,,,,,,,,26.55411,0.115335
9520,2021/11/21 03:03:54,65523.0392,660.0012,3,15,0,0,0,0,0,2.904209,0,11.32415,0.000004494807,43.47405,43.52953,,0.0000614009404671378,,0,,,,,,,,,,,,,,,,,,26.1323,-0.0896889
9521,2021/11/21 03:04:54,65583.0396,720.0016,3,15,0,0,0,0,0,2.907111,0,11.32415,0.000004494807,43.47405,43.52953,,0.0000389962806366384,,,,,,,,,,,,,,,,,,,,26.40773,0.003463626
9522,2021/11/21 03:05:54,65643.0414,780.0034,3,15,0,0,0,0,0,2.909578,0,11.32415,0.000004494807,43.47405,43.52953,,0.0000732993794372305,,0,,,,,,,,,,,,,,,,,,26.26686,0.007787943
9523,2021/11/21 03:06:54,65703.0387,840.0007,3,15,0,0,0,0,0,2.912269,0,11.32415,0.000004494807,43.47405,43.52953,,0.000042238891182933,,,,,,,,,,,,,,,,,,,,26.02848,0.04198372
9524,2021/11/21 03:07:54,65763.039,900.001,3,15,0,0,0,0,0,2.914703,0,11.32415,0.000004494807,43.47405,43.52953,,0.0000491564387630206,,0,,,,,,,,,,,,,,,,,,25.70338,-0.06057918
9525,2021/11/21 03:08:54,65823.0394,960.0014,3,15,0,0,0,0,0,2.916973,0,11.32415,0.000004494807,43.47405,43.52953,,0.0000563839093956631,,,,,,,,,,,,,,,,,,,,26.18437,0.06249011
9526,2021/11/21 03:09:54,65883.0388,1020.0008,3,15,0,0,0,0,0,2.919197,0,11.32415,0.000004494807,43.47405,43.52953,,0.0000241826692217728,,0,,,,,,,,,,,,,,,,,,25.73953,-0.07108212
9527,2021/11/21 03:10:54,65943.0395,1080.0015,3,15,0,0,0,0,0,2.92108,0,11.32415,0.000004494807,43.47405,43.52953,,0.0000512477490701713,,,,,,,,,,,,,,,,,,,,25.98697,0.05531132
9528,2021/11/21 03:11:54,66003.0403,1140.0023,3,15,0,0,0,0,0,2.923042,0,11.32415,0.000004494807,43.47405,43.52953,,0.0000408147498092148,,0,,,,,,,,,,,,,,,,,,25.83051,0.04037797
9529,2021/11/21 03:12:54,66063.0388,1200.0008,3,15,0,0,0,0,0,2.924737,0,11.32415,0.000004494807,43.47405,43.52953,,0.0000338619502144866,,,,,,,,,,,,,,,,,,,,25.53278,-0.0108546
9530,2021/11/21 03:13:54,66123.0402,1260.0022,3,15,0,0,0,0,0,2.926449,0,11.32415,0.000004494807,43.47405,43.52953,,0.0000495046806463506,,0,,,,,,,,,,,,,,,,,,25.33046,-0.06725371
9531,2021/11/21 03:14:54,66183.04,1320.002,3,15,0,0,0,0,0,2.928323,0,11.32415,0.000004494807,43.47405,43.52953,,0.0000253292091656476,,,,,,,,,,,,,,,,,,,,25.55226,0.03924251
9532,2021/11/21 03:15:54,66243.0392,1380.0012,3,15,0,0,0,0,0,2.930017,0,11.32415,0.000004494807,43.47405,43.52953,,0.0000367484790331218,,0,,,,,,,,,,,,,,,,,,25.49715,0.03395915
9533,2021/11/21 03:16:54,66303.0388,1440.0008,3,15,0,0,0,0,0,2.931287,0,11.32415,0.000004494807,43.47405,43.52953,,0.00000154098802340741,,,,,,,,,,,,,,,,,,,,25.56195,-0.02393246
9534,2021/11/21 03:17:54,66363.0395,1500.0015,3,15,0,0,0,0,0,2.932841,0,11.32415,0.000004494807,43.47405,43.52953,,0.0000293161101581063,,0,,,,,,,,,,,,,,,,,,25.35512,-0.01342773
9535,2021/11/21 03:18:54,66423.0412,1560.0032,3,15,0,0,0,0,0,2.934183,0,11.32415,0.000004494807,43.47405,43.52953,,0.000022246660591918,,,,,,,,,,,,,,,,,,,,25.76275,0.0946635
9536,2021/11/21 03:19:54,66483.0402,1620.0022,3,15,0,0,0,0,0,2.935864,0,11.32415,0.000004494807,43.47405,43.52953,,0.0000288043902401114,,0,,,,,,,,,,,,,,,,,,25.68148,0.1011068
9537,2021/11/21 03:20:54,66543.0393,1680.0013,3,15,0,0,0,0,0,2.937203,0,11.32415,0.000004494807,43.47405,43.52953,,0.00000442536611444666,,,,,,,,,,,,,,,,,,,,25.76121,0.07554114
9538,2021/11/21 03:21:54,66603.0382,1740.0002,3,15,0,0,0,0,0,2.938468,0,11.32415,0.000004494807,43.47405,43.52953,,0.00000865309993969277,,0,,,,,,,,,,,,,,,,,,25.5759,-0.05295753
9539,2021/11/21 03:22:54,66663.0414,1800.0034,3,15,0,0,0,0,0,2.939378,0,11.32415,0.000004494807,43.47405,43.52953,,0.0000239854907704284,0.0202911291271448,0,0,,,,,,,,,,,,,,,,,25.51986,0.03760576
9540,2021/11/21 03:22:54,66663.0519,0.0026,4,16,0,0,0,0,0,2.939383,0,11.32415,0.000004494807,43.47405,43.52953,,0.0000239854907704284,0.0202911291271448,0,0,,,,,,,,,,,,,,,,,25.5195650347119,0.0374553911695247
9541,2021/11/21 03:22:59,66668.0973,5.0017,4,7,0,0,0,0,1.525528,3.016059,4.601082454152,11.32625,0.00003707887,43.48038,43.52962,,0.0042581451125443,,0.0904761925339699,11.2638301849365,,,,,,,,,,,,,,,,,25.37783,-0.03479898
9542,2021/11/21 03:23:04,66673.0986,10.003,4,7,0,0,0,0,1.525406,3.036391,4.631729049746,11.32837,0.00003707887,43.4868,43.52962,,0.00391059694811702,,0.111490301787853,9.33805274963379,,,,,,,,,,,,,,,,,25.56301,-0.004665852
9543,2021/11/21 03:23:09,66678.0993,15.0037,4,7,0,0,0,0,1.525856,3.054137,4.660173266272,11.33049,0.00003707887,43.49325,43.52962,,0.00315855094231665,,0.126555994153023,8.72984218597412,,,,,,,,,,,,,,,,,25.74212,0.0293529
9544,2021/11/21 03:23:14,66683.0978,20.0022,4,7,0,0,0,0,1.52549,3.069811,4.68296598239,11.33261,0.00003707887,43.49974,43.52962,,0.00305195897817612,,0.140102103352547,7.50214576721191,,,,,,,,,,,,,,,,,25.71607,0.0495106
9545,2021/11/21 03:23:19,66688.0971,25.0015,4,7,0,0,0,0,1.52562,3.083989,4.70499529818,11.33473,0.00003707887,43.50625,43.52962,,0.00325065199285746,,0.148582205176353,6.99933385848999,,,,,,,,,,,,,,,,,25.61343,0.02742171
9546,2021/11/21 03:23:24,66693.097,30.0014,4,7,0,0,0,0,1.525055,3.096908,4.72295502994,11.33685,0.00003707887,43.5128,43.52962,,0.0027060629799962,,0.16723869740963,6.15046787261963,,,,,,,,,,,,,,,,,25.31884,-0.05576372
9547,2021/11/21 03:23:29,66698.0976,35.002,4,7,0,0,0,0,1.524605,3.109208,4.74031406284,11.33897,0.00003707887,43.51937,43.52962,,0.00242203800007701,,0.169707298278809,5.83046197891235,,,,,,,,,,,,,,,,,25.50179,0.0646162
9548,2021/11/21 03:23:34,66703.097,40.0014,4,7,0,0,0,0,1.525803,3.120512,4.761286571136,11.34108,0.00003707887,43.52597,43.52962,,0.00188369897659868,,0.196496605873108,5.40845823287964,,,,,,,,,,,,,,,,,25.77361,0.1036263
9549,2021/11/21 03:23:39,66708.0977,45.0021,4,7,0,0,0,0,1.525261,3.130847,4.775358826067,11.3432,0.00003707887,43.53259,43.52962,,0.00203406694345176,,0.20183490216732,5.13558483123779,,,,,,,,,,,,,,,,,25.62031,0.08214414
9550,2021/11/21 03:23:44,66713.0976,50.002,4,7,0,0,0,0,1.525436,3.140912,4.791260237632,11.34532,0.00003707887,43.53923,43.52962,,0.0021354490891099,,0.211012601852417,4.77020883560181,,,,,,,,,,,,,,,,,25.52878,-0.08637249
9551,2021/11/21 03:23:49,66718.0977,55.0021,4,7,0,0,0,0,1.525223,3.150528,4.805257767744,11.34744,0.00003707887,43.5459,43.52962,,0.00197176798246801,,0.227754592895508,4.67453193664551,,,,,,,,,,,,,,,,,25.4144,-0.08358061
9552,2021/11/21 03:23:54,66723.0974,60.0018,4,7,0,0,0,0,1.525116,3.159202,4.818149517432,11.34956,0.00003707887,43.55258,43.52962,,0.00208330992609262,,0.235505193471909,4.27136516571045,,,,,,,,,,,,,,,,,25.39552,-0.02900958
9553,2021/11/21 03:23:59,66728.0981,65.0025,4,7,0,0,0,0,1.525688,3.16767,4.83287610696,11.35167,0.00003707887,43.55928,43.52962,,0.00159278104547411,,0.239893198013306,4.26173210144043,,,,,,,,,,,,,,,,,25.34453,-0.06206334
9554,2021/11/21 03:24:04,66733.0972,70.0016,4,7,0,0,0,0,1.525291,3.175858,4.844107624678,11.35379,0.00003707887,43.56599,43.52962,,0.00180515996180475,,0.254704385995865,3.79747295379639,,,,,,,,,,,,,,,,,25.39876,-0.0637126
9555,2021/11/21 03:24:09,66738.0958,75.0002,4,7,0,0,0,0,1.525459,3.183897,4.856904333723,11.35591,0.00003707887,43.57273,43.52962,,0.00160641095135361,,0.260671585798264,,,,,,,,,,,,,,,,,,25.48594,-0.08715332
9556,2021/11/21 03:24:14,66743.0961,80.0005,4,7,0,0,0,0,1.525566,3.191523,4.868878977018,11.35802,0.00003707887,43.57948,43.52962,,0.00119432096835226,,0.26787069439888,3.72060894966125,,,,,,,,,,,,,,,,,25.67452,0.1071417
9557,2021/11/21 03:24:19,66748.0962,85.0006,4,7,0,0,0,0,1.525291,3.198854,4.879183216514,11.36014,0.00003707887,43.58625,43.52962,,0.00153990695253015,,0.288212895393372,3.5167670249939,,,,,,,,,,,,,,,,,25.69181,0.1025063
9558,2021/11/21 03:24:24,66753.097,90.0014,4,7,0,0,0,0,1.525024,3.206184,4.889507548416,11.36226,0.00003707887,43.59303,43.52962,,0.00157743494492024,,0.297884494066238,3.4298300743103,,,,,,,,,,,,,,,,,25.46205,0.03377676
9559,2021/11/21 03:24:29,66758.0978,95.0022,4,7,0,0,0,0,1.525276,3.213048,4.900785001248,11.36438,0.00003707887,43.59983,43.52962,,0.00139771599788219,,0.3016537129879,,,,,,,,,,,,,,,,,,25.4202,-0.1001197
9560,2021/11/21 03:24:34,66763.097,100.0014,4,7,0,0,0,0,1.524681,3.219394,4.908548863314,11.3665,0.00003707887,43.60665,43.52962,,0.00113560794852674,,0.322268605232239,3.27021098136902,,,,,,,,,,,,,,,,,25.34556,-0.1280046
9561,2021/11/21 03:24:39,66768.0962,105.0006,4,7,0,0,0,0,1.52446,3.226197,4.91820827862,11.36862,0.00003707887,43.61347,43.52962,,0.00126095395535231,,0.326367795467377,3.0689549446106,,,,,,,,,,,,,,,,,25.34828,-0.08847952
9562,2021/11/21 03:24:44,66773.0976,110.002,4,7,0,0,0,0,1.525185,3.232502,4.93016356287,11.37074,0.00003707887,43.62031,43.52962,,0.00107005995232612,,0.326526790857315,,,,,,,,,,,,,,,,,,25.44861,0.03206611
9563,2021/11/21 03:24:49,66778.098,115.0024,4,7,0,0,0,0,1.524788,3.238761,4.938423907668,11.37285,0.00003707887,43.62716,43.52962,,0.00110404705628753,,0.340766191482544,2.96718502044678,,,,,,,,,,,,,,,,,25.60919,0.04174709
9564,2021/11/21 03:24:54,66783.0965,120.0009,4,7,0,0,0,0,1.524643,3.244528,4.946746903504,11.37497,0.00003707887,43.63403,43.52962,,0.00109461497049779,,0.351971209049225,,,,,,,,,,,,,,,,,,25.66435,0.009044409
9565,2021/11/21 03:24:59,66788.097,125.0014,4,7,0,0,0,0,1.525398,3.250391,4.958139930618,11.37709,0.00003707887,43.64091,43.52962,,0.00123340601567179,,0.367881506681442,2.83139991760254,,,,,,,,,,,,,,,,,25.8136,0.05936027
9566,2021/11/21 03:25:04,66793.0979,130.0023,4,7,0,0,0,0,1.525444,3.256241,4.967213296004,11.3792,0.00003707887,43.64779,43.52962,,0.00123729603365064,,0.359787285327911,2.69964098930359,,,,,,,,,,,,,,,,,25.70419,0.07115364
9567,2021/11/21 03:25:09,66798.0968,135.0012,4,7,0,0,0,0,1.524971,3.261884,4.974278505364,11.38132,0.00003707887,43.65469,43.52962,,0.000956624979153275,,0.393420785665512,,,,,,,,,,,,,,,,,,25.64871,0.09013474
9568,2021/11/21 03:25:14,66803.0973,140.0017,4,7,0,0,0,0,1.525734,3.266895,4.98441277593,11.38344,0.00003707887,43.66161,43.52962,,0.001035021035932,,0.383955806493759,2.62692904472351,,,,,,,,,,,,,,,,,25.49924,-0.08170426
9569,2021/11/21 03:25:19,66808.0967,145.0011,4,7,0,0,0,0,1.524918,3.272135,4.98973755993,11.38556,0.00003707887,43.66853,43.52962,,0.000869030423928052,,0.398137599229813,,,,,,,,,,,,,,,,,,25.46501,-0.09095609
9570,2021/11/21 03:25:24,66813.0967,150.0011,4,7,0,0,0,0,1.524353,3.277475,4.996028848675,11.38768,0.00003707887,43.67547,43.52962,,0.00084577698726207,,0.405487805604935,2.43612790107727,,,,,,,,,,,,,,,,,25.36431,-0.05643785
9571,2021/11/21 03:25:29,66818.0992,155.0036,4,7,0,0,0,0,1.524712,3.282321,5.004594216552,11.3898,0.00003707887,43.68243,43.52962,,0.000929400383029133,,0.406385004520416,,,,,,,,,,,,,,,,,,25.40913,-0.007343292
9572,2021/11/21 03:25:34,66823.0989,160.0033,4,7,0,0,0,0,1.524841,3.287371,5.012718083011,11.39192,0.00003707887,43.68938,43.52962,,0.00104996003210545,,0.419422298669815,2.3814389705658,,,,,,,,,,,,,,,,,25.52544,-0.02246678
9573,2021/11/21 03:25:39,66828.0969,165.0013,4,7,0,0,0,0,1.524811,3.292252,5.020062064372,11.39403,0.00003707887,43.69634,43.52962,,0.00106784899253398,,0.437783688306808,,,,,,,,,,,,,,,,,,25.65905,-0.03128827
9574,2021/11/21 03:25:44,66833.0961,170.0005,4,7,0,0,0,0,1.525146,3.297024,5.028442965504,11.39615,0.00003707887,43.70332,43.52962,,0.000830432283692062,,0.46291708946228,2.28876805305481,,,,,,,,,,,,,,,,,25.81339,0.09109557
9575,2021/11/21 03:25:49,66838.096,175.0004,4,7,0,0,0,0,1.525459,3.301412,5.036168648108,11.39827,0.00003707887,43.7103,43.52962,,0.00106154102832079,,0.436166197061539,,,,,,,,,,,,,,,,,,25.85838,0.1196188
9576,2021/11/21 03:25:54,66843.0967,180.0011,4,7,0,0,0,0,1.524681,3.305943,5.040508479183,11.40038,0.00003707887,43.7173,43.52962,,0.000817612220998853,,0.470722913742065,2.13368606567383,,,,,,,,,,,,,,,,,25.84908,0.1238978
9577,2021/11/21 03:25:59,66848.0971,185.0015,4,7,0,0,0,0,1.525238,3.310423,5.049182955674,11.4025,0.00003707887,43.72431,43.52962,,0.000755505403503776,,0.493145495653152,,,,,,,,,,,,,,,,,,25.82159,-0.00887394
9578,2021/11/21 03:26:04,66853.0964,190.0008,4,7,0,0,0,0,1.525543,3.314865,5.056969096695,11.40462,0.00003707887,43.73132,43.52962,,0.000875843106769025,,0.480551391839981,,,,,,,,,,,,,,,,,,25.8509,0.09493232
9579,2021/11/21 03:26:09,66858.0978,195.0022,4,7,0,0,0,0,1.52549,3.318872,5.06290604728,11.40674,0.00003707887,43.73835,43.52962,,0.00120003602933139,,,2.01435708999634,,,,,,,,,,,,,,,,,25.8425,0.09150922
9580,2021/11/21 03:26:14,66863.0965,200.0009,4,7,0,0,0,0,1.524895,3.322895,5.067065971025,11.40886,0.00003707887,43.74538,43.52962,,0.000872592674568295,,0.506679177284241,,,,,,,,,,,,,,,,,,25.80485,-0.008748174
9581,2021/11/21 03:26:19,66868.0958,205.0002,4,7,0,0,0,0,1.5252,3.327274,5.0747583048,11.41097,0.00003707887,43.75243,43.52962,,0.000981809105724096,,0.524480879306793,1.94971203804016,,,,,,,,,,,,,,,,,25.84998,0.06681502
9582,2021/11/21 03:26:24,66873.0979,210.0023,4,7,0,0,0,0,1.524422,3.331053,5.077930476366,11.41309,0.00003707887,43.75947,43.52962,,0.00071427202783525,,0.530612170696259,,,,,,,,,,,,,,,,,,25.80302,0.09703338
9583,2021/11/21 03:26:29,66878.0964,215.0008,4,7,0,0,0,0,1.525154,3.334716,5.085955446264,11.41521,0.00003707887,43.76653,43.52962,,0.000600227212999016,,0.535424172878265,,,,,,,,,,,,,,,,,,25.76496,-0.06664097
9584,2021/11/21 03:26:34,66883.0968,220.0012,4,7,0,0,0,0,1.52375,3.338579,5.08715975125,11.41733,0.00003707887,43.7736,43.52962,,0.000742975913453847,,,1.83633804321289,,,,,,,,,,,,,,,,,25.78522,0.02996087
9585,2021/11/21 03:26:39,66888.0969,225.0013,4,7,0,0,0,0,1.526474,3.342314,5.101955420836,11.41945,0.00003707887,43.78067,43.52962,,0.000644317711703479,,0.579267084598541,,,,,,,,,,,,,,,,,,25.85218,0.126797
9586,2021/11/21 03:26:44,66893.0968,230.0012,4,7,0,0,0,0,1.525398,3.345863,5.103772728474,11.42156,0.00003707887,43.78776,43.52962,,0.000587495916988701,,0.562040984630585,,,,,,,,,,,,,,,,,,25.81773,-0.03101885
9587,2021/11/21 03:26:49,66898.096,235.0004,4,7,0,0,0,0,1.52475,3.349511,5.10716689725,11.42368,0.00003707887,43.79485,43.52962,,0.000696168921422213,,,1.74945902824402,,,,,,,,,,,,,,,,,25.81773,0.09230256
9588,2021/11/21 03:26:54,66903.097,240.0014,4,7,0,0,0,0,1.525154,3.352983,5.113815434382,11.4258,0.00003707887,43.80194,43.52962,,0.000729552411939949,,0.610814929008484,,,,,,,,,,,,,,,,,,25.7899,0.07921815
9589,2021/11/21 03:26:59,66908.0971,245.0015,4,7,0,0,0,0,1.525589,3.356464,5.120584557296,11.42792,0.00003707887,43.80905,43.52962,,0.000548741081729531,,0.62265932559967,1.63782596588135,,,,,,,,,,,,,,,,,25.80099,-0.02670169
9590,2021/11/21 03:27:04,66913.0984,250.0028,4,7,0,0,0,0,1.524498,3.359583,5.121677564334,11.43003,0.00003707887,43.81616,43.52962,,0.000558183179236948,,,,,,,,,,,,,,,,,,,,25.86599,0.1061845
9591,2021/11/21 03:27:09,66918.0973,255.0017,4,7,0,0,0,0,1.525368,3.362798,5.129504459664,11.43215,0.00003707887,43.82328,43.52962,,0.000571932294405997,,0.626757919788361,,,,,,,,,,,,,,,,,,25.88638,0.09286821
9592,2021/11/21 03:27:14,66923.0973,260.0017,4,7,0,0,0,0,1.525696,3.36631,5.13596570176,11.43427,0.00003707887,43.83041,43.52962,,0.000743790820706636,,0.66464227437973,1.54232800006866,,,,,,,,,,,,,,,,,25.85928,-0.02782166
9593,2021/11/21 03:27:19,66928.0989,265.0033,4,7,0,0,0,0,1.524971,3.36916,5.13787129436,11.43639,0.00003707887,43.83754,43.52962,,0.000620162871200591,,,,,,,,,,,,,,,,,,,,25.77698,0.07223129
9594,2021/11/21 03:27:24,66933.0963,270.0007,4,7,0,0,0,0,1.525421,3.372079,5.143840120259,11.43851,0.00003707887,43.84468,43.52962,,0.000599277787841856,,0.681567370891571,,,,,,,,,,,,,,,,,,25.84177,0.1016432
9595,2021/11/21 03:27:29,66938.0958,275.0002,4,7,0,0,0,0,1.525871,3.375044,5.149881763324,11.44063,0.00003707887,43.85183,43.52962,,0.000510856974869967,,0.71450287103653,,,,,,,,,,,,,,,,,,25.76951,-0.0116533
9596,2021/11/21 03:27:34,66943.0982,280.0026,4,7,0,0,0,0,1.524895,3.378022,5.15112885769,11.44274,0.00003707887,43.85898,43.52962,,0.000620749080553651,,,1.40602803230286,,,,,,,,,,,,,,,,,25.77388,0.05032659
9597,2021/11/21 03:27:39,66948.0959,285.0003,4,7,0,0,0,0,1.525475,3.380836,5.1573807971,11.44486,0.00003707887,43.86613,43.52962,,0.000547674018889666,,0.733612775802612,,,,,,,,,,,,,,,,,,25.83051,0.1109767
9598,2021/11/21 03:27:44,66953.0976,290.002,4,7,0,0,0,0,1.525436,3.383434,5.161212027224,11.44698,0.00003707887,43.87329,43.52962,,0.000532184320036322,,,,,,,,,,,,,,,,,,,,25.77171,-0.0457418
9599,2021/11/21 03:27:49,66958.0985,295.0029,4,7,0,0,0,0,1.525276,3.386161,5.164830105436,11.4491,0.00003707887,43.88046,43.52962,,0.000437959504779428,,0.786953985691071,1.32638895511627,,,,,,,,,,,,,,,,,25.75387,0.02451539
9600,2021/11/21 03:27:54,66963.0985,300.0029,4,7,0,0,0,0,1.525566,3.388898,5.169987566268,11.45121,0.00003707887,43.88764,43.52962,,0.000569098512642086,,,,,,,,,,,,,,,,,,,,25.65491,0.05445242
9601,2021/11/21 03:27:59,66968.0969,305.0013,4,7,0,0,0,0,1.525238,3.391345,5.17260826511,11.45333,0.00003707887,43.89482,43.52962,,0.000619623111560941,,0.804767310619354,,,,,,,,,,,,,,,,,,25.55349,-0.1213646
9602,2021/11/21 03:28:04,66973.0967,310.0011,4,7,0,0,0,0,1.524895,3.39348,5.1747006846,11.45545,0.00003707887,43.902,43.52962,,0.000444063800387084,,,,,,,,,,,,,,,,,,,,25.53564,-0.1143634
9603,2021/11/21 03:28:09,66978.0967,315.0011,4,7,0,0,0,0,1.525841,3.396148,5.181981860468,11.45757,0.00003707887,43.90919,43.52962,,0.000443199300207198,,0.864326417446136,1.18060100078583,,,,,,,,,,,,,,,,,25.54843,-0.05311072
9604,2021/11/21 03:28:14,66983.0962,320.0006,4,7,0,0,0,0,1.524551,3.398589,5.181322258539,11.45969,0.00003707887,43.91639,43.52962,,0.00052645307732746,,,,,,,,,,,,,,,,,,,,25.53219,-0.02673328
9605,2021/11/21 03:28:19,66988.0981,325.0025,4,7,0,0,0,0,1.52491,3.400759,5.18585140669,11.46181,0.00003707887,43.9236,43.52962,,0.000507473421748728,,0.898534178733826,,,,,,,,,,,,,,,,,,25.62959,-0.0586766
9606,2021/11/21 03:28:24,66993.0989,330.0033,4,7,0,0,0,0,1.52475,3.40288,5.18854128,11.46392,0.00003707887,43.93081,43.52962,,0.000499648624099791,,,,,,,,,,,,,,,,,,,,25.62228,-0.09792089
9607,2021/11/21 03:28:29,66998.0983,335.0027,4,7,0,0,0,0,1.525421,3.405211,5.194380368831,11.46604,0.00003707887,43.938,43.52962,,0.000438256887719035,,,,,,,,,,,,,,,,,,,,25.65815,0.03375709
9608,2021/11/21 03:28:34,67003.096,340.0004,4,7,0,0,0,0,1.524498,3.407272,5.194379349456,11.46816,0.00003707887,43.94522,43.52962,,0.000434954214142635,,0.98824417591095,1.03063905239105,,,,,,,,,,,,,,,,,25.69054,-0.01786351
9609,2021/11/21 03:28:39,67008.0963,345.0007,4,7,0,0,0,0,1.524986,3.409226,5.199021920836,11.47028,0.00003707887,43.95244,43.52962,,0.000411250890465453,,,,,,,,,,,,,,,,,,,,25.80302,-0.06389618
9610,2021/11/21 03:28:44,67013.0989,350.0033,4,7,0,0,0,0,1.525299,3.410824,5.202526436376,11.47239,0.00003707887,43.95966,43.52962,,0.000389737688237801,,1.0113890171051,,,,,,,,,,,,,,,,,,25.71621,0.07003009
9611,2021/11/21 03:28:49,67018.098,355.0024,4,7,0,0,0,0,1.524918,3.41327,5.20495686186,11.47451,0.00003707887,43.96689,43.52962,,0.000404081190936267,,,,,,,,,,,,,,,,,,,,25.6534,-0.0462389
9612,2021/11/21 03:28:54,67023.0959,360.0003,4,7,0,0,0,0,1.524918,3.415011,5.207611744098,11.47663,0.00003707887,43.97411,43.52962,,0.00054381467634812,,,,,,,,,,,,,,,,,,,,25.61825,-0.09496272
9613,2021/11/21 03:28:59,67028.0964,365.0008,4,7,0,0,0,0,1.52491,3.416563,5.20995108433,11.47875,0.00003707887,43.98135,43.52962,,0.000425886595621705,,1.13814699649811,0.917581379413605,,,,,,,,,,,,,,,,,25.61773,-0.002505183
9614,2021/11/21 03:29:04,67033.0961,370.0005,4,7,0,0,0,0,1.524933,3.418373,5.212789794009,11.48086,0.00003707887,43.98859,43.52962,,0.000419723393861204,,,,,,,,,,,,,,,,,,,,25.61115,-0.1042295
9615,2021/11/21 03:29:09,67038.0976,375.002,4,7,0,0,0,0,1.525002,3.420295,5.21595671559,11.48298,0.00003707887,43.99583,43.52962,,0.000310897710733116,,1.20464897155762,,,,,,,,,,,,,,,,,,25.67762,-0.0490284
9616,2021/11/21 03:29:14,67043.097,380.0014,4,7,0,0,0,0,1.524971,3.421627,5.217881947817,11.4851,0.00003707887,44.00308,43.52962,,0.000454701890703291,,,,,,,,,,,,,,,,,,,,25.7375,-0.08925319
9617,2021/11/21 03:29:19,67048.0961,385.0005,4,7,0,0,0,0,1.525406,3.423591,5.222366252946,11.48722,0.00003707887,44.01032,43.52962,,0.000273720012046397,,,,,,,,,,,,,,,,,,,,25.83103,-0.05462646
9618,2021/11/21 03:29:24,67053.0962,390.0006,4,7,0,0,0,0,1.525314,3.425237,5.224561949418,11.48934,0.00003707887,44.01757,43.52962,,0.000331833609379828,,1.27573704719543,,,,,,,,,,,,,,,,,,25.96583,0.07498205
9619,2021/11/21 03:29:29,67058.0959,395.0003,4,7,0,0,0,0,1.525566,3.426713,5.227676844558,11.49145,0.00003707887,44.02482,43.52962,,0.00035622701398097,,,0.788015305995941,,,,,,,,,,,,,,,,,26.06512,-0.02671838
9620,2021/11/21 03:29:34,67063.0989,400.0033,4,7,0,0,0,0,1.525253,3.428203,5.228876910359,11.49357,0.00003707887,44.03209,43.52962,,0.000298433209536597,,,,,,,,,,,,,,,,,,,,26.14276,0.130229
9621,2021/11/21 03:29:39,67068.097,405.0014,4,7,0,0,0,0,1.525131,3.429567,5.230538948277,11.49569,0.00003707887,44.03934,43.52962,,0.000318670587148517,,,,,,,,,,,,,,,,,,,,26.08348,0.0231868
9622,2021/11/21 03:29:44,67073.097,410.0014,4,7,0,0,0,0,1.524971,3.431242,5.232544543982,11.4978,0.00003707887,44.0466,43.52962,,0.000287990609649569,,1.45083796977997,,,,,,,,,,,,,,,,,,25.97306,0.09242594
9623,2021/11/21 03:29:49,67078.0962,415.0006,4,7,0,0,0,0,1.525185,3.432424,5.23508159844,11.49992,0.00003707887,44.05388,43.52962,,0.000318032311042771,,,,,,,,,,,,,,,,,,,,25.81208,-0.02644658
9624,2021/11/21 03:29:54,67083.0975,420.0019,4,7,0,0,0,0,1.52475,3.43387,5.2357932825,11.50204,0.00003707887,44.06115,43.52962,,0.000308873190078884,,,,,,,,,,,,,,,,,,,,25.84068,-0.07877946
9625,2021/11/21 03:29:59,67088.0975,425.0019,4,7,0,0,0,0,1.525154,3.43514,5.23911751156,11.50416,0.00003707887,44.06842,43.52962,,0.000220878500840627,,,,,,,,,,,,,,,,,,,,25.78845,0.00955224
9626,2021/11/21 03:30:04,67093.0974,430.0018,4,7,0,0,0,0,1.524536,3.436877,5.239642714072,11.50628,0.00003707887,44.07571,43.52962,,0.000421542499680072,,1.51940596103668,0.682751476764679,,,,,,,,,,,,,,,,,25.73713,-0.1264799
9627,2021/11/21 03:30:09,67098.0957,435.0001,4,7,0,0,0,0,1.525734,3.43782,5.24519885988,11.5084,0.00003707887,44.08298,43.52962,,0.000217737295315601,,,,,,,,,,,,,,,,,,,,25.76951,-0.03330708
9628,2021/11/21 03:30:14,67103.0975,440.0019,4,7,0,0,0,0,1.525551,3.439218,5.246702459118,11.51052,0.00003707887,44.09027,43.52962,,0.000307158712530509,,,,,,,,,,,,,,,,,,,,25.88122,-0.1008904
9629,2021/11/21 03:30:19,67108.0962,445.0006,4,7,0,0,0,0,1.524841,3.440472,5.246172764952,11.51263,0.00003707887,44.09755,43.52962,,0.000301287102047354,,1.54747498035431,,,,,,,,,,,,,,,,,,26.03873,0.01660228
9630,2021/11/21 03:30:24,67113.097,450.0014,4,7,0,0,0,0,1.525024,3.441745,5.24874372688,11.51475,0.00003707887,44.10484,43.52962,,0.000183396099600941,,,,,,,,,,,,,,,,,,,,26.16455,0.1173139
9631,2021/11/21 03:30:29,67118.0961,455.0005,4,7,0,0,0,0,1.524536,3.443004,5.248983546144,11.51687,0.00003707887,44.11213,43.52962,,0.000209439400350675,,,,,,,,,,,,,,,,,,,,26.16111,0.03547311
9632,2021/11/21 03:30:34,67123.0968,460.0012,4,7,0,0,0,0,1.52475,3.444189,5.25152717775,11.51898,0.00003707887,44.11942,43.52962,,0.000213379797060043,,,,,,,,,,,,,,,,,,,,26.07312,0.06496608
9633,2021/11/21 03:30:39,67128.0962,465.0006,4,7,0,0,0,0,1.524681,3.445661,5.253533859141,11.5211,0.00003707887,44.12672,43.52962,,0.000224154195166193,,1.76553595066071,,,,,,,,,,,,,,,,,,25.93473,-0.08040965
9634,2021/11/21 03:30:44,67133.0961,470.0005,4,7,0,0,0,0,1.524773,3.446801,5.255589101173,11.52322,0.00003707887,44.13401,43.52962,,0.000275385187705979,,,0.583801209926605,,,,,,,,,,,,,,,,,25.83065,-0.04813433
9635,2021/11/21 03:30:49,67138.0986,475.003,4,7,0,0,0,0,1.525299,3.447781,5.258896911519,11.52534,0.00003707887,44.14131,43.52962,,0.000283688714262098,,,,,,,,,,,,,,,,,,,,25.85868,-0.1163751
9636,2021/11/21 03:30:54,67143.0973,480.0017,4,7,0,0,0,0,1.525093,3.448942,5.259957301606,11.52746,0.00003707887,44.14862,43.52962,,,,,,,,,,,,,,,,,,,,,,25.98108,0.01834929
9637,2021/11/21 03:30:59,67148.0962,485.0006,4,7,0,0,0,0,1.52491,3.450135,5.26114536285,11.52957,0.00003707887,44.15592,43.52962,,0.000219895999180153,,,,,,,,,,,,,,,,,,,,26.10331,-0.1091242
9638,2021/11/21 03:31:04,67153.0958,490.0002,4,7,0,0,0,0,1.524773,3.451186,5.262275230778,11.53169,0.00003707887,44.16322,43.52962,,0.000247299787588418,,1.79569697380066,,,,,,,,,,,,,,,,,,26.18582,0.034886
9639,2021/11/21 03:31:09,67158.0971,495.0015,4,7,0,0,0,0,1.524521,3.452431,5.263303560551,11.53381,0.00003707887,44.17055,43.52962,,0.000239885397604667,,,,,,,,,,,,,,,,,,,,26.29165,0.09226382
9640,2021/11/21 03:31:14,67163.0983,500.0027,4,7,0,0,0,0,1.524086,3.453431,5.263325839066,11.53593,0.00003707887,44.17785,43.52962,,0.000215016800211743,,,,,,,,,,,,,,,,,,,,26.31164,0.04348338
9641,2021/11/21 03:31:19,67168.0963,505.0007,4,7,0,0,0,0,1.525604,3.45469,5.27048888276,11.53804,0.00003707887,44.18517,43.52962,,0.000235740895732306,,,,,,,,,,,,,,,,,,,,26.30765,0.1229715
9642,2021/11/21 03:31:24,67173.0968,510.0012,4,7,0,0,0,0,1.524681,3.455578,5.268654120618,11.54016,0.00003707887,44.19249,43.52962,,0.000177682100911625,,1.87469005584717,,,,,,,,,,,,,,,,,,26.14021,-0.0527674
9643,2021/11/21 03:31:29,67178.0959,515.0003,4,7,0,0,0,0,1.525009,3.456745,5.271567235705,11.54228,0.00003707887,44.19981,43.52962,,0.000203158997464925,,,0.54849499464035,,,,,,,,,,,,,,,,,26.06915,0.03340006
9644,2021/11/21 03:31:34,67183.0978,520.0022,4,7,0,0,0,0,1.524773,3.457966,5.272613191718,11.5444,0.00003707887,44.20713,43.52962,,,,,,,,,,,,,,,,,,,,,,25.95398,-0.1167583
9645,2021/11/21 03:31:39,67188.0968,525.0012,4,7,0,0,0,0,1.525406,3.458938,5.276284778828,11.54652,0.00003707887,44.21445,43.52962,,0.000214275598409586,,,,,,,,,,,,,,,,,,,,26.05601,0.008015633
9646,2021/11/21 03:31:44,67193.0976,530.002,4,7,0,0,0,0,1.524826,3.45969,5.27542526394,11.54863,0.00003707887,44.22177,43.52962,,0.000180780392838642,,,,,,,,,,,,,,,,,,,,26.35327,-0.0731355
9647,2021/11/21 03:31:49,67198.0978,535.0022,4,7,0,0,0,0,1.525581,3.460655,5.279509515555,11.55075,0.00003707887,44.22911,43.52962,,0.000184659496881068,,2.07225704193115,,,,,,,,,,,,,,,,,,26.39233,-0.09613454
9648,2021/11/21 03:31:54,67203.0963,540.0007,4,7,0,0,0,0,1.525543,3.462125,5.281620558875,11.55287,0.00003707887,44.23644,43.52962,,0.00021557550644502,,,,,,,,,,,,,,,,,,,,26.17694,0.1166844
9649,2021/11/21 03:31:59,67208.0961,545.0005,4,7,0,0,0,0,1.524826,3.462896,5.280313856096,11.55498,0.00003707887,44.24376,43.52962,,,,,,,,,,,,,,,,,,,,,,25.99362,-0.006528497
9650,2021/11/21 03:32:04,67213.0974,550.0018,4,7,0,0,0,0,1.524826,3.463694,5.281530667244,11.5571,0.00003707887,44.2511,43.52962,,0.00013616970682051,,,,,,,,,,,,,,,,,,,,26.18403,0.0434953
9651,2021/11/21 03:32:09,67218.0981,555.0025,4,7,0,0,0,0,1.525154,3.464837,5.284410009898,11.55922,0.00003707887,44.25844,43.52962,,0.000179235794348642,,,,,,,,,,,,,,,,,,,,26.42814,0.09788215
9652,2021/11/21 03:32:14,67223.0973,560.0017,4,7,0,0,0,0,1.525871,3.465738,5.288269107798,11.56134,0.00003707887,44.26578,43.52962,,,,2.22387504577637,,,,,,,,,,,,,,,,,,26.36178,0.09926498
9653,2021/11/21 03:32:19,67228.0963,565.0007,4,7,0,0,0,0,1.524765,3.466482,5.28557042673,11.56346,0.00003707887,44.27311,43.52962,,0.00015956700372044,,,0.458102494478226,,,,,,,,,,,,,,,,,26.45484,0.04966438
9654,2021/11/21 03:32:24,67233.0974,570.0018,4,7,0,0,0,0,1.525093,3.467036,5.287552334348,11.56558,0.00003707887,44.28046,43.52962,,0.000162031094077975,,,,,,,,,,,,,,,,,,,,26.25056,0.04295051
9655,2021/11/21 03:32:29,67238.096,575.0004,4,7,0,0,0,0,1.525055,3.467971,5.288846513405,11.56769,0.00003707887,44.2878,43.52962,,,,,,,,,,,,,,,,,,,,,,26.02017,-0.1076037
9656,2021/11/21 03:32:34,67243.0976,580.002,4,7,0,0,0,0,1.52533,3.469056,5.29145518848,11.56981,0.00003707887,44.29514,43.52962,,0.000131468594190665,,,,,,,,,,,,,,,,,,,,26.20765,-0.09900749
9657,2021/11/21 03:32:39,67248.0981,585.0025,4,7,0,0,0,0,1.524445,3.469635,5.289267727575,11.57193,0.00003707887,44.30249,43.52962,,,,,,,,,,,,,,,,,,,,,,26.48934,0.0913769
9658,2021/11/21 03:32:44,67253.0961,590.0005,4,7,0,0,0,0,1.524223,3.470256,5.289444011088,11.57405,0.00003707887,44.30984,43.52962,,0.000119942902529147,,,,,,,,,,,,,,,,,,,,26.42415,0.01034141
9659,2021/11/21 03:32:49,67258.0985,595.0029,4,7,0,0,0,0,1.52533,3.471135,5.29462634955,11.57616,0.00003707887,44.31719,43.52962,,,,2.62294507026672,,,,,,,,,,,,,,,,,,26.24384,0.07921875
9660,2021/11/21 03:32:54,67263.0973,600.0017,4,7,0,0,0,0,1.525002,3.471855,5.29458581871,11.57828,0.00003707887,44.32454,43.52962,,0.000113978501758538,,,,,,,,,,,,,,,,,,,,26.09277,-0.1009327
9661,2021/11/21 03:32:59,67268.0959,605.0003,4,7,0,0,0,0,1.524185,3.472246,5.29234526951,11.5804,0.00003707887,44.33189,43.52962,,0.000197449495317414,,,,,,,,,,,,,,,,,,,,26.14985,-0.04658043
9662,2021/11/21 03:33:04,67273.0971,610.0015,4,7,0,0,0,0,1.525093,3.47297,5.29660223621,11.58252,0.00003707887,44.33925,43.52962,,,,,,,,,,,,,,,,,,,,,,26.25198,-0.1199114
9663,2021/11/21 03:33:09,67278.098,615.0024,4,7,0,0,0,0,1.524155,3.473702,5.29446027181,11.58463,0.00003707887,44.3466,43.52962,,0.000110801600385457,,,,,,,,,,,,,,,,,,,,26.53134,0.1017237
9664,2021/11/21 03:33:14,67283.0963,620.0007,4,7,0,0,0,0,1.525383,3.474302,5.299641207666,11.58675,0.00003707887,44.35396,43.52962,,0.000159759496455081,,,,,,,,,,,,,,,,,,,,26.36942,-0.02515614
9665,2021/11/21 03:33:19,67288.0956,625,4,7,0,0,0,0,1.524956,3.474658,5.298700565048,11.58887,0.00003707887,44.36132,43.52962,,,,,,,,,,,,,,,,,,,,,,26.20675,0.06326854
9666,2021/11/21 03:33:24,67293.0965,630.0009,4,7,0,0,0,0,1.52446,3.475336,5.29801071856,11.59099,0.00003707887,44.36867,43.52962,,,,,,,,,,,,,,,,,,,,,,26.23896,-0.1068658
9667,2021/11/21 03:33:29,67298.0972,635.0016,4,7,0,0,0,0,1.524246,3.476123,5.298466578258,11.5931,0.00003707887,44.37603,43.52962,,0.0000733735432731919,,3.34142589569092,,,,,,,,,,,,,,,,,,26.48445,0.1075763
9668,2021/11/21 03:33:34,67303.0959,640.0003,4,7,0,0,0,0,1.524681,3.476373,5.300359862013,11.59522,0.00003707887,44.38339,43.52962,,0.000127612598589621,,,0.319053113460541,,,,,,,,,,,,,,,,,26.50135,0.06822109
9669,2021/11/21 03:33:39,67308.0958,645.0002,4,7,0,0,0,0,1.524551,3.476791,5.300545195841,11.59734,0.00003707887,44.39075,43.52962,,,,,,,,,,,,,,,,,,,,,,26.38741,0.04611075
9670,2021/11/21 03:33:44,67313.0972,650.0016,4,7,0,0,0,0,1.524155,3.477642,5.30046544251,11.59946,0.00003707887,44.39812,43.52962,,0.000105235601949971,,,,,,,,,,,,,,,,,,,,26.21019,-0.1092148
9671,2021/11/21 03:33:49,67318.0967,655.0011,4,7,0,0,0,0,1.524788,3.478197,5.303513047236,11.60157,0.00003707887,44.40548,43.52962,,,,,,,,,,,,,,,,,,,,,,26.31074,-0.09284139
9672,2021/11/21 03:33:54,67323.0983,660.0027,4,7,0,0,0,0,1.524971,3.478734,5.304968466714,11.60369,0.00003707887,44.41285,43.52962,,,,,,,,,,,,,,,,,,,,,,26.48897,-0.006264448
9673,2021/11/21 03:33:59,67328.0956,665,4,7,0,0,0,0,1.525169,3.479196,5.306361884124,11.60581,0.00003707887,44.42021,43.52962,,0.0000929138768697158,,,,,,,,,,,,,,,,,,,,26.65394,0.05619943
9674,2021/11/21 03:34:04,67333.097,670.0014,4,7,0,0,0,0,1.525383,3.480091,5.308471649853,11.60793,0.00003707887,44.42758,43.52962,,,,,,,,,,,,,,,,,,,,,,26.36797,0.09617984
9675,2021/11/21 03:34:09,67338.0978,675.0022,4,7,0,0,0,0,1.524986,3.480486,5.307692423196,11.61004,0.00003707887,44.43496,43.52962,,0.0000996730886981823,,,,,,,,,,,,,,,,,,,,26.23638,-0.1071578
9676,2021/11/21 03:34:14,67343.0987,680.0031,4,7,0,0,0,0,1.5243,3.48089,5.305920627,11.61216,0.00003707887,44.44233,43.52962,,,,3.8347589969635,,,,,,,,,,,,,,,,,,26.46536,0.07582486
9677,2021/11/21 03:34:19,67348.0978,685.0022,4,7,0,0,0,0,1.524284,3.481349,5.306564579116,11.61428,0.00003707887,44.44969,43.52962,,0.0000941209073062055,,,,,,,,,,,,,,,,,,,,26.63853,-0.005785823
9678,2021/11/21 03:34:24,67353.0956,690,4,7,0,0,0,0,1.525238,3.482052,5.310958028376,11.61639,0.00003707887,44.45707,43.52962,,,,,,,,,,,,,,,,,,,,,,26.56367,0.09580195
9679,2021/11/21 03:34:29,67358.0968,695.0012,4,7,0,0,0,0,1.524895,3.482337,5.310198279615,11.61851,0.00003707887,44.46444,43.52962,,0.0000768512327340432,,,,,,,,,,,,,,,,,,,,26.30944,-0.1062918
9680,2021/11/21 03:34:34,67363.0981,700.0025,4,7,0,0,0,0,1.524567,3.483172,5.310329086524,11.62063,0.00003707887,44.47182,43.52962,,,,,,,,,,,,,,,,,,,,,,26.32582,-0.09022713
9681,2021/11/21 03:34:39,67368.0966,705.001,4,7,0,0,0,0,1.525879,3.483566,5.315500204514,11.62275,0.00003707887,44.47919,43.52962,,0.000121801502245944,,,,,,,,,,,,,,,,,,,,26.56456,0.04706144
9682,2021/11/21 03:34:44,67373.0967,710.0011,4,7,0,0,0,0,1.524826,3.484183,5.312772827158,11.62486,0.00003707887,44.48656,43.52962,,,,,,,,,,,,,,,,,,,,,,26.49062,-0.0289011
9683,2021/11/21 03:34:49,67378.0966,715.001,4,7,0,0,0,0,1.524628,3.484735,5.31292455358,11.62698,0.00003707887,44.49394,43.52962,,0.000096619529358577,,,,,,,,,,,,,,,,,,,,26.2571,0.006118417
9684,2021/11/21 03:34:54,67383.0958,720.0002,4,7,0,0,0,0,1.525261,3.485292,5.315979961212,11.6291,0.00003707887,44.50132,43.52962,,,,,,,,,,,,,,,,,,,,,,26.37416,-0.08300483
9685,2021/11/21 03:34:59,67388.096,725.0004,4,7,0,0,0,0,1.524368,3.485964,5.313891970752,11.63122,0.00003707887,44.5087,43.52962,,0.0000965133294812404,,3.86608290672302,,,,,,,,,,,,,,,,,,26.63489,0.1186919
9686,2021/11/21 03:35:04,67393.0968,730.0012,4,7,0,0,0,0,1.523445,3.4864,5.311338648,11.63334,0.00003707887,44.51609,43.52962,,,,,0.262635111808777,,,,,,,,,,,,,,,,,26.52697,0.1066977
9687,2021/11/21 03:35:09,67398.0977,735.0021,4,7,0,0,0,0,1.524628,3.486982,5.316350392696,11.63545,0.00003707887,44.52346,43.52962,,0.000137943294248544,,,,,,,,,,,,,,,,,,,,26.25545,-0.07695973
9688,2021/11/21 03:35:14,67403.099,740.0034,4,7,0,0,0,0,1.523895,3.487513,5.314603623135,11.63757,0.00003707887,44.53085,43.52962,,,,,,,,,,,,,,,,,,,,,,26.33872,-0.006075501
9689,2021/11/21 03:35:19,67408.0967,745.0011,4,7,0,0,0,0,1.52491,3.487956,5.31881898396,11.63969,0.00003707887,44.53824,43.52962,,0.0000902167666936293,,,,,,,,,,,,,,,,,,,,26.59819,-0.02760351
9690,2021/11/21 03:35:24,67413.0966,750.001,4,7,0,0,0,0,1.524918,3.488783,5.320107994794,11.64181,0.00003707887,44.54563,43.52962,,,,,,,,,,,,,,,,,,,,,,26.51369,0.09120882
9691,2021/11/21 03:35:29,67418.0979,755.0023,4,7,0,0,0,0,1.524521,3.489106,5.319215368226,11.64392,0.00003707887,44.55302,43.52962,,0.000132785906316712,,,,,,,,,,,,,,,,,,,,26.26074,-0.1148677
9692,2021/11/21 03:35:34,67423.0988,760.0032,4,7,0,0,0,0,1.525116,3.489791,5.322336090756,11.64604,0.00003707887,44.56041,43.52962,,0.000192392297321931,,,,,,,,,,,,,,,,,,,,26.37595,-0.08418739
9693,2021/11/21 03:35:39,67428.0966,765.001,4,7,0,0,0,0,1.525169,3.490465,5.323549013585,11.64816,0.00003707887,44.56779,43.52962,,,,,,,,,,,,,,,,,,,,,,26.69427,0.08726954
9694,2021/11/21 03:35:44,67433.0957,770.0001,4,7,0,0,0,0,1.524391,3.491016,5.321673371256,11.65028,0.00003707887,44.57519,43.52962,,,,3.6756649017334,,,,,,,,,,,,,,,,,,26.53096,-0.0371933
9695,2021/11/21 03:35:49,67438.0989,775.0033,4,7,0,0,0,0,1.524841,3.49143,5.32387561263,11.65239,0.00003707887,44.58258,43.52962,,0.0000688251166138798,,,,,,,,,,,,,,,,,,,,26.36201,0.03531337
9696,2021/11/21 03:35:54,67443.0982,780.0026,4,7,0,0,0,0,1.524551,3.49191,5.32359488241,11.65451,0.00003707887,44.58998,43.52962,,0.000169513499713503,,,,,,,,,,,,,,,,,,,,26.33872,-0.1025456
9697,2021/11/21 03:35:59,67448.0966,785.001,4,7,0,0,0,0,1.525009,3.493092,5.326996737828,11.65663,0.00003707887,44.59737,43.52962,,,,,,,,,,,,,,,,,,,,,,26.59126,0.09829283
9698,2021/11/21 03:36:04,67453.0967,790.0011,4,7,0,0,0,0,1.523651,3.493153,5.322346061603,11.65874,0.00003707887,44.60476,43.52962,,0.0000915829732548445,,,,,,,,,,,,,,,,,,,,26.65322,0.06491244
9699,2021/11/21 03:36:09,67458.0967,795.0011,4,7,0,0,0,0,1.523315,3.493867,5.322260009105,11.66086,0.00003707887,44.61217,43.52962,,,,,,,,,,,,,,,,,,,,,,26.51187,0.04872203
9700,2021/11/21 03:36:14,67463.0962,800.0006,4,7,0,0,0,0,1.524574,3.494297,5.327314354478,11.66298,0.00003707887,44.61956,43.52962,,0.000150103398482315,,,,,,,,,,,,,,,,,,,,26.33383,-0.0915134
9701,2021/11/21 03:36:19,67468.0992,805.0036,4,7,0,0,0,0,1.524155,3.49512,5.3271046236,11.6651,0.00003707887,44.62696,43.52962,,,,,,,,,,,,,,,,,,,,,,26.38561,-0.0945133
