Repository: HVES-Battery-Testing-Consortium/LG-HG2

# Battery Testing Consortium (BTC)
The Battery Testing Consortium (BTC) has been developed within the High Voltage and Energy Storage Lab at Oxford Brookes University to provide accurate and comprehensive cell data to Formula Student Electric teams. Through the BTC, we aim to provide FS teams with information for improved and informed decisions for cell selection, pack architecture design, thermal cooling requirements, and end of life predictions. A range of tests are completed to provide a comprehensive electrochemical lithium-ion characterisation for modelling, validation, and battery management parameterisation.

This repository provides two open-source sample datasets of the larger consortium dataset. To join the consortium, visit the [HVES website].

## Total Consortium Cells
|Cell|Chemistry|Nom. Voltage [V]|Nom. Capacity [Ah]|Energy Density [Wh/kg]|
|---|---|---|---|---|
| Samsung 25R  | NMC  | 3.6  | 2.5  | 206  |
|  LG HG2 |  NMC | 3.6  | 3  |  236 |
|  Sony VTC6 | NMC  | 3.6  |  3 |  232 |
|  Melasta SLPB6542126| LCO  | 3.7  | 3.9  | 191  |
|  Melasta SLPB8542126 | LCO  | 3.7  | 5.2  | 189  |
|  Melasta SLPB8346143 | LCO  | 3.7  | 6.3  | 196  |
|  Melasta SLPBB142124  | LCO  | 3.7  | 6.8  | 202  |
|  Melasta SLPB8870175 | LCO  | 3.7  | 12  | 197  |
|  Melasta SLPB7336128HV | NMC  | 3.8  | 3.7  | 204  |
|  Melasta SLPB9542124HV | NMC  | 3.8  | 5.95  | 215  |
|  Melasta SLPBB042126HV | NMC  |  3.8 | 7.5  | 228 |
|  Melasta SLPB7579207HV| NMC  | 3.8  | 15.4  | 227  |

## Notes
* For all tests dated before September 25th, 2021: Offset thermocouple measurements by 1.5°C (i.e. 30°C -> 28.5°C)
* Unless stated otherwise, all cells are stored in a controlled climate at 15°C

## Consortium Overview
An abriged overview describing the tests completed and data organisation can be found in [here]

File: Data/Round1/LG_HG2/Package 3/211120_BTC_CellCond_LG_HG2_9_25C/211120_BTC_CellCond_LG_HG2_9_25C_Channel_7_Wb_1.CSV (part 1 of 57)
Data_Point,Date_Time,Test_Time(s),Step_Time(s),Cycle_Index,Step_Index,TC_Counter1,TC_Counter2,TC_Counter3,TC_Counter4,Current(A),Voltage(V),Power(W),Charge_Capacity(Ah),Discharge_Capacity(Ah),Charge_Energy(Wh),Discharge_Energy(Wh),ACR(Ohm),dV/dt(V/s),Internal_Resistance(Ohm),dQ/dV(Ah/V),dV/dQ(V/Ah),MetaCode_MV_UD1,MetaCode_MV_UD2,MetaCode_MV_UD3,MetaCode_MV_UD4,MetaCode_MV_UD5,MetaCode_MV_UD6,MetaCode_MV_UD7,MetaCode_MV_UD8,MetaCode_MV_UD9,MetaCode_MV_UD10,MetaCode_MV_UD11,MetaCode_MV_UD12,MetaCode_MV_UD13,MetaCode_MV_UD14,MetaCode_MV_UD15,MetaCode_MV_UD16,Aux_Temperature_1(C),Aux_dT/dt_1(C)
1,2021/11/20 08:52:27,60.0008,60.0008,1,1,0,0,0,0,0,3.534487,0,0,0,0,0,,0.000031409588700626,,,,3,-1,0.5,4.19999980926514,2.5,0.0500000007450581,0,0,0,0,0,0,0,0,0,0,25.41538,0.05109191
2,2021/11/20 08:53:27,120.0021,120.0021,1,1,0,0,0,0,0,3.534736,0,0,0,0,0,,0.0000063224229052139,,,,,,,,,,,,,,,,,,,,25.42567,0.09516776
3,2021/11/20 08:54:27,180.0004,180.0004,1,1,0,0,0,0,0,3.534514,0,0,0,0,0,,-0.0000181362502189586,,0,0,,,,,,,,,,,,,,,,,25.33764,0.02347469
4,2021/11/20 08:55:27,240.0026,240.0026,1,1,0,0,0,0,0,3.534523,0,0,0,0,0,,-0.0000250885805144208,,,,,,,,,,,,,,,,,,,,25.18023,-0.03948629
5,2021/11/20 08:56:27,300.0001,300.0001,1,1,0,0,0,0,0,3.534656,0,0,0,0,0,,-0.000015764189811307,,0,0,,,,,,,,,,,,,,,,,25.41005,0.07779002
6,2021/11/20 08:57:27,360.0004,360.0004,1,1,0,0,0,0,0,3.534602,0,0,0,0,0,,0.0000141839400384924,,,,,,,,,,,,,,,,,,,,25.38872,0.09405255
7,2021/11/20 08:58:27,420.0023,420.0023,1,1,0,0,0,0,0,3.534864,0,0,0,0,0,,-0.0000011854440344905,,0,0,,,,,,,,,,,,,,,,,25.24426,-0.02934217
8,2021/11/20 08:59:27,480.0022,480.0022,1,1,0,0,0,0,0,3.53474,0,0,0,0,0,,-0.00000908773017727071,,,,,,,,,,,,,,,,,,,,25.35408,0.04988015
9,2021/11/20 09:00:27,540.0003,540.0003,1,1,0,0,0,0,0,3.53472,0,0,0,0,0,,-0.00003828731860267,,0,0,,,,,,,,,,,,,,,,,25.23807,-0.08086622
10,2021/11/20 09:01:27,600.0011,600.0011,1,1,0,0,0,0,0,3.534873,0,0,0,0,0,,-0.0000153703695104923,,,,,,,,,,,,,,,,,,,,25.2052,0.07225037
11,2021/11/20 09:02:27,660.0018,660.0018,1,1,0,0,0,0,0,3.534735,0,0,0,0,0,,-0.0000403014382754918,,0,0,,,,,,,,,,,,,,,,,25.33986,0.1094258
12,2021/11/20 09:03:27,720.0006,720.0006,1,1,0,0,0,0,0,3.534564,0,0,0,0,0,,0.00000197561007553304,,,,,,,,,,,,,,,,,,,,25.43541,0.01140356
13,2021/11/20 09:04:27,780.0024,780.0024,1,1,0,0,0,0,0,3.53471,0,0,0,0,0,,-0.0000100756897154497,,0,0,,,,,,,,,,,,,,,,,25.40342,0.06499708
14,2021/11/20 09:05:27,840.0005,840.0005,1,1,0,0,0,0,0,3.534609,0,0,0,0,0,,-0.00000371439296031895,,,,,,,,,,,,,,,,,,,,25.25281,0.06877422
15,2021/11/20 09:06:27,900.0011,900.0011,1,1,0,0,0,0,0,3.534725,0,0,0,0,0,,-0.0000239046803471865,,0,0,,,,,,,,,,,,,,,,,25.23307,-0.07139027
16,2021/11/20 09:07:27,960.0003,960.0003,1,1,0,0,0,0,0,3.534696,0,0,0,0,0,,-0.0000247757907345658,,,,,,,,,,,,,,,,,,,,25.14822,-0.04456341
17,2021/11/20 09:08:27,1020.0017,1020.0017,1,1,0,0,0,0,0,3.534818,0,0,0,0,0,,0.0000212164704862516,,0,0,,,,,,,,,,,,,,,,,25.50511,0.05194247
18,2021/11/20 09:09:27,1080.0016,1080.0016,1,1,0,0,0,0,0,3.534654,0,0,0,0,0,,0.0000356001910404302,,,,,,,,,,,,,,,,,,,,25.42519,0.005428195
19,2021/11/20 09:10:27,1140.0006,1140.0006,1,1,0,0,0,0,0,3.534561,0,0,0,0,0,,0.0000169903905771207,,0,0,,,,,,,,,,,,,,,,,25.09089,-0.07231832
20,2021/11/20 09:11:27,1200.001,1200.001,1,1,0,0,0,0,0,3.534639,0,0,0,0,0,,0.0000133551202452509,,,,,,,,,,,,,,,,,,,,25.0283,-0.06223619
21,2021/11/20 09:12:27,1260.0004,1260.0004,1,1,0,0,0,0,0,3.534711,0,0,0,0,0,,-0.000012485030310927,,0,0,,,,,,,,,,,,,,,,,25.39894,0.0540638
22,2021/11/20 09:13:27,1320.0008,1320.0008,1,1,0,0,0,0,0,3.534778,0,0,0,0,0,,-0.000014737929632247,,,,,,,,,,,,,,,,,,,,25.07321,-0.03249705
23,2021/11/20 09:14:27,1380.0016,1380.0016,1,1,0,0,0,0,0,3.534863,0,0,0,0,0,,-0.0000428312196163461,,0,0,,,,,,,,,,,,,,,,,25.35423,0.05948186
24,2021/11/20 09:15:27,1440.0017,1440.0017,1,1,0,0,0,0,0,3.534718,0,0,0,0,0,,0.0000152110596900457,,,,,,,,,,,,,,,,,,,,25.38971,0.03389239
25,2021/11/20 09:16:27,1500.002,1500.002,1,1,0,0,0,0,0,3.534674,0,0,0,0,0,,-0.00000011853860115707,,0,0,,,,,,,,,,,,,,,,,25.2524,0.06946325
26,2021/11/20 09:17:27,1560.0004,1560.0004,1,1,0,0,0,0,0,3.534823,0,0,0,0,0,,-0.0000161987900355598,,,,,,,,,,,,,,,,,,,,25.31067,0.07961571
27,2021/11/20 09:18:27,1620.0012,1620.0012,1,1,0,0,0,0,0,3.534655,0,0,0,0,0,,-0.0000117351200970006,,0,0,,,,,,,,,,,,,,,,,25.16793,0.02918243
28,2021/11/20 09:19:27,1680.0019,1680.0019,1,1,0,0,0,0,0,3.534576,0,0,0,0,0,,0.0000311376788886264,,,,,,,,,,,,,,,,,,,,25.16793,0.04835069
29,2021/11/20 09:20:27,1740,1740,1,1,0,0,0,0,0,3.534426,0,0,0,0,0,,-0.0000178195605258225,,0,0,,,,,,,,,,,,,,,,,25.05498,-0.01735926
30,2021/11/20 09:21:27,1800.0007,1800.0007,1,1,0,0,0,0,0,3.534526,0,0,0,0,0,,0.00000865381662151776,,,,,,,,,,,,,,,,,,,,25.3093,0.04601896
31,2021/11/20 09:21:27,1800.0022,1800.0022,1,1,0,0,0,0,0,3.534526,0,0,0,0,0,,0.00000865381662151776,0,0,0,,,,,,,,,,,,,,,,,25.3093,0.04601896
32,2021/11/20 09:21:32,1805.0424,5.0001,1,2,0,0,0,0,1.50013,3.573689,5.36099807957,0.001957173,0.0001486287,0.006986683,0.0005253319,,0.00148275203537196,,0.110705599188805,190.4248046875,,,,,,,,,,,,,,,,,25.14959,-0.07695317
33,2021/11/20 09:21:37,1810.044,10.0017,1,2,0,0,0,0,1.500549,3.578672,5.369972690928,0.004040882,0.0001486287,0.01443847,0.0005253319,,0.00108544796239585,,0.320250809192657,3.05612897872925,,,,,,,,,,,,,,,,,25.16245,-0.07099688
34,2021/11/20 09:21:42,1815.0441,15.0018,1,2,0,0,0,0,1.500381,3.582443,5.375029410783,0.006125229,0.0001486287,0.02190171,0.0005253319,,0.0010221250122413,,0.409897208213806,,,,,,,,,,,,,,,,,,25.44201,0.01263738
35,2021/11/20 09:21:47,1820.0426,20.0003,1,2,0,0,0,0,1.500732,3.585836,5.381378831952,0.008206453,0.0001486287,0.02936143,0.0005253319,,0.00090474879834801,,0.570310711860657,,,,,,,,,,,,,,,,,,25.30297,-0.04972219
36,2021/11/20 09:21:52,1825.0444,25.0021,1,2,0,0,0,0,1.500252,3.588937,5.384309912124,0.0102914,0.0001486287,0.03684119,0.0005253319,,0.000573470373637974,,,1.80328500270844,,,,,,,,,,,,,,,,,25.07622,-0.1003152
37,2021/11/20 09:21:57,1830.0428,30.0005,1,2,0,0,0,0,1.500107,3.591971,5.388340840897,0.01237385,0.0001486287,0.04431816,0.0005253319,,0.000775610387790948,,0.656928181648254,,,,,,,,,,,,,,,,,,25.41897,0.02720892
38,2021/11/20 09:22:02,1835.043,35.0007,1,2,0,0,0,0,1.500671,3.594496,5.394155906816,0.01445698,0.0001486287,0.05180305,0.0005253319,,0.000409407686674967,,,,,,,,,,,,,,,,,,,,25.33815,-0.01207829
39,2021/11/20 09:22:07,1840.0443,40.002,1,2,0,0,0,0,1.500656,3.596622,5.397292384032,0.01653938,0.0001486287,0.05929047,0.0005253319,,0.000463292904896662,,0.794542074203491,,,,,,,,,,,,,,,,,,25.15092,-0.07947147
40,2021/11/20 09:22:12,1845.043,45.0007,1,2,0,0,0,0,1.500404,3.598854,5.399734937016,0.01862437,0.0001486287,0.06679202,0.0005253319,,0.000451127009000629,,,1.26736605167389,,,,,,,,,,,,,,,,,25.22514,-0.05891502
41,2021/11/20 09:22:17,1850.0429,50.0006,1,2,0,0,0,0,1.50029,3.601145,5.40276183205,0.02070582,0.0001486287,0.07428526,0.0005253319,,0.000375376810552552,,0.88639372587204,,,,,,,,,,,,,,,,,,25.39241,0.05639136
42,2021/11/20 09:22:22,1855.0424,55.0001,1,2,0,0,0,0,1.50029,3.603011,5.40556137319,0.02278996,0.0001486287,0.08179238,0.0005253319,,0.000473878200864419,,,,,,,,,,,,,,,,,,,,25.20961,-0.04461288
43,2021/11/20 09:22:27,1860.0439,60.0016,1,2,0,0,0,0,1.500107,3.604815,5.407608215205,0.0248719,0.0001486287,0.08929555,0.0005253319,,0.000327036308590323,,1.09975695610046,,,,,,,,,,,,,,,,,,25.20209,-0.07306278
44,2021/11/20 09:22:32,1865.043,65.0007,1,2,0,0,0,0,1.499908,3.606698,5.409715183784,0.02695476,0.0001486287,0.09680583,0.0005253319,,0.000349307199940085,,,,,,,,,,,,,,,,,,,,25.50288,0.08458734
45,2021/11/20 09:22:37,1870.044,70.0017,1,2,0,0,0,0,1.50016,3.608447,5.41324785152,0.02903977,0.0001486287,0.1043275,0.0005253319,,0.00036317331250757,,,0.942819118499756,,,,,,,,,,,,,,,,,25.40834,0.05640566
46,2021/11/20 09:22:42,1875.0434,75.0011,1,2,0,0,0,0,1.50042,3.609947,5.41643667774,0.03112284,0.0001486287,0.1118455,0.0005253319,,0.000310890609398484,,1.19626903533936,,,,,,,,,,,,,,,,,,25.18167,-0.001505017
47,2021/11/20 09:22:47,1880.0444,80.0021,1,2,0,0,0,0,1.500168,3.611257,5.417492191176,0.03320625,0.0001486287,0.119368,0.0005253319,,0.000309666997054592,,,,,,,,,,,,,,,,,,,,25.25352,-0.02194166
48,2021/11/20 09:22:52,1885.0425,85.0002,1,2,0,0,0,0,1.500252,3.612901,5.420261951052,0.03528717,0.0001486287,0.1268846,0.0005253319,,0.000408771389629692,,,,,,,,,,,,,,,,,,,,25.46163,0.07221341
49,2021/11/20 09:22:57,1890.0441,90.0018,1,2,0,0,0,0,1.500038,3.61447,5.42184234986,0.03737102,0.0001486287,0.1344148,0.0005253319,,0.000307106296531856,,,,,,,,,,,,,,,,,,,,25.40252,0.04390299
50,2021/11/20 09:23:02,1895.0435,95.0012,1,2,0,0,0,0,1.500237,3.615594,5.424247895778,0.0394544,0.0001486287,0.1419463,0.0005253319,,0.000316400604788214,,1.42445695400238,,,,,,,,,,,,,,,,,,25.19761,-0.03364027
51,2021/11/20 09:23:07,1900.0427,100.0004,1,2,0,0,0,0,1.500214,3.616977,5.426239533078,0.04153793,0.0001486287,0.1494811,0.0005253319,,0.000203457500902005,,,,,,,,,,,,,,,,,,,,25.51802,0.09399354
52,2021/11/20 09:23:12,1905.0441,105.0018,1,2,0,0,0,0,1.500076,3.618415,5.42789749954,0.04362171,0.0001486287,0.1570196,0.0005253319,,0.000246966403210536,,,0.707217395305634,,,,,,,,,,,,,,,,,25.37671,0.06636918
53,2021/11/20 09:23:17,1910.0429,110.0006,1,2,0,0,0,0,1.499908,3.619792,5.429354979136,0.04570518,0.0001486287,0.1645598,0.0005253319,,0.000233434606343508,,1.54185700416565,,,,,,,,,,,,,,,,,,25.29675,0.002499819
54,2021/11/20 09:23:22,1915.0429,115.0006,1,2,0,0,0,0,1.500305,3.620889,5.432437871145,0.04778761,0.0001486287,0.1720989,0.0005253319,,0.000270965887466446,,,,,,,,,,,,,,,,,,,,25.47014,0.08016288
55,2021/11/20 09:23:27,1920.0423,120,1,2,0,0,0,0,1.500221,3.622218,5.434127510178,0.04987181,0.0001486287,0.179647,0.0005253319,,0.000261757697444409,,,,,,,,,,,,,,,,,,,,25.26652,-0.0654155
56,2021/11/20 09:23:32,1925.0447,125.0024,1,2,0,0,0,0,1.500328,3.623678,5.436705566384,0.05195631,0.0001486287,0.1871988,0.0005253319,,0.000222611895878799,,,,,,,,,,,,,,,,,,,,25.47985,0.005705357
57,2021/11/20 09:23:37,1930.0431,130.0008,1,2,0,0,0,0,1.500122,3.624722,5.437525216084,0.05403889,0.0001486287,0.1947463,0.0005253319,,0.000339604011969641,,1.66729295253754,,,,,,,,,,,,,,,,,,25.30519,-0.0595808
58,2021/11/20 09:23:42,1935.0432,135.0009,1,2,0,0,0,0,1.500259,3.62588,5.43975910292,0.0561214,0.0001486287,0.202296,0.0005253319,,0.000199247704586014,,,,,,,,,,,,,,,,,,,,25.48918,0.05861878
59,2021/11/20 09:23:47,1940.0431,140.0008,1,2,0,0,0,0,1.500343,3.627048,5.441816077464,0.05820454,0.0001486287,0.2098506,0.0005253319,,0.000247556512476876,,,0.619212508201599,,,,,,,,,,,,,,,,,25.23495,-0.04108727
60,2021/11/20 09:23:52,1945.0435,145.0012,1,2,0,0,0,0,1.500771,3.62837,5.44535247327,0.06028868,0.0001486287,0.2174114,0.0005253319,,0.00034059799509123,,,,,,,,,,,,,,,,,,,,25.60332,0.1119202
61,2021/11/20 09:23:57,1950.045,150.0027,1,2,0,0,0,0,1.50029,3.629331,5.44504900599,0.06237156,0.0001486287,0.22497,0.0005253319,,0.000222367598325945,,,,,,,,,,,,,,,,,,,,25.17993,-0.0481832
62,2021/11/20 09:24:02,1955.0434,155.0011,1,2,0,0,0,0,1.500473,3.630827,5.447957881171,0.06445445,0.0001486287,0.2325311,0.0005253319,,,,1.74827897548676,,,,,,,,,,,,,,,,,,25.53935,0.06415427
63,2021/11/20 09:24:07,1960.0435,160.0012,1,2,0,0,0,0,1.500435,3.631863,5.449374360405,0.0665378,0.0001486287,0.2400963,0.0005253319,,0.000178028902155347,,,,,,,,,,,,,,,,,,,,25.4443,0.0190258
64,2021/11/20 09:24:12,1965.0443,165.002,1,2,0,0,0,0,1.499931,3.633165,5.449496811615,0.06862205,0.0001486287,0.2476672,0.0005253319,,0.000295710487989709,,,,,,,,,,,,,,,,,,,,25.24788,-0.08372426
65,2021/11/20 09:24:17,1970.043,170.0007,1,2,0,0,0,0,1.499794,3.634029,5.450294890026,0.07070395,0.0001486287,0.255232,0.0005253319,,0.000212899205507711,,,,,,,,,,,,,,,,,,,,25.53901,0.05709887
66,2021/11/20 09:24:22,1975.0428,175.0005,1,2,0,0,0,0,1.499908,3.635228,5.452507559024,0.07278822,0.0001486287,0.2628078,0.0005253319,,0.000148408696986735,,1.80944502353668,,,,,,,,,,,,,,,,,,25.30379,-0.07626235
67,2021/11/20 09:24:27,1980.0455,180.0032,1,2,0,0,0,0,1.500122,3.636439,5.455102145558,0.07487115,0.0001486287,0.2703809,0.0005253319,,0.000236221705563366,,,,,,,,,,,,,,,,,,,,25.43097,-0.03708363
68,2021/11/20 09:24:32,1985.0442,185.0019,1,2,0,0,0,0,1.499794,3.637475,5.45546318015,0.07695328,0.0001486287,0.2779535,0.0005253319,,,,,0.542092204093933,,,,,,,,,,,,,,,,,25.58952,0.0249815
69,2021/11/20 09:24:37,1990.0437,190.0014,1,2,0,0,0,0,1.500252,3.638351,5.458443364452,0.07903691,0.0001486287,0.2855337,0.0005253319,,0.000216342101339251,,,,,,,,,,,,,,,,,,,,25.26873,-0.09222448
70,2021/11/20 09:24:42,1995.0439,195.0016,1,2,0,0,0,0,1.500328,3.639609,5.460607291752,0.0811206,0.0001486287,0.2931164,0.0005253319,,0.00019724819867406,,1.76276803016663,,,,,,,,,,,,,,,,,,25.54834,0.01389503
71,2021/11/20 09:24:47,2000.0439,200.0016,1,2,0,0,0,0,1.499542,3.64063,5.45927759146,0.08320265,0.0001486287,0.3006954,0.0005253319,,0.000165406992891803,,,,,,,,,,,,,,,,,,,,25.36257,-0.05568624
72,2021/11/20 09:24:52,2005.0425,205.0002,1,2,0,0,0,0,1.5,3.641678,5.462517,0.08528548,0.0001486287,0.3082793,0.0005253319,,,,,,,,,,,,,,,,,,,,,,25.34612,-0.04623055
73,2021/11/20 09:24:57,2010.0442,210.0019,1,2,0,0,0,0,1.500404,3.642743,5.465586168172,0.0873677,0.0001486287,0.3158631,0.0005253319,,0.000134177695144899,,,,,,,,,,,,,,,,,,,,25.5918,0.06734371
74,2021/11/20 09:25:02,2015.044,215.0017,1,2,0,0,0,0,1.500023,3.643802,5.465786807446,0.08945087,0.0001486287,0.3234524,0.0005253319,,0.000241888905293308,,,,,,,,,,,,,,,,,,,,25.26652,-0.03585577
75,2021/11/20 09:25:07,2020.0441,220.0018,1,2,0,0,0,0,1.49987,3.644812,5.46674417444,0.09153346,0.0001486287,0.3310417,0.0005253319,,,,,,,,,,,,,,,,,,,,,,25.64105,0.09174883
76,2021/11/20 09:25:12,2025.0427,225.0004,1,2,0,0,0,0,1.499908,3.645593,5.468054105444,0.09361606,0.0001486287,0.3386329,0.0005253319,,0.000135808397317305,,2.20584297180176,,,,,,,,,,,,,,,,,,25.45319,0.03015816
77,2021/11/20 09:25:17,2030.0434,230.0011,1,2,0,0,0,0,1.500343,3.646461,5.470942236123,0.0956995,0.0001486287,0.3462293,0.0005253319,,0.000184241493116133,,,,,,,,,,,,,,,,,,,,25.32961,-0.03858387
78,2021/11/20 09:25:22,2035.0443,235.002,1,2,0,0,0,0,1.500404,3.647656,5.472957653024,0.09778382,0.0001486287,0.3538307,0.0005253319,,0.000160453506396152,,,0.479407399892807,,,,,,,,,,,,,,,,,25.5931,0.06108224
79,2021/11/20 09:25:27,2040.0436,240.0013,1,2,0,0,0,0,1.500038,3.648307,5.472599135666,0.09986649,0.0001486287,0.3614281,0.0005253319,,,,,,,,,,,,,,,,,,,,,,25.68851,0.07258713
80,2021/11/20 09:25:32,2045.0428,245.0005,1,2,0,0,0,0,1.500404,3.648699,5.474522574396,0.1019481,0.0001486287,0.3690233,0.0005253319,,0.000145984304253943,,,,,,,,,,,,,,,,,,,,25.35408,-0.04680991
81,2021/11/20 09:25:37,2050.0427,250.0004,1,2,0,0,0,0,1.500435,3.649976,5.47655173956,0.1040322,0.0001486287,0.3766293,0.0005253319,,0.000163764401804656,,2.35602498054504,,,,,,,,,,,,,,,,,,25.53231,0.02845168
82,2021/11/20 09:25:42,2055.0444,255.0021,1,2,0,0,0,0,1.500122,3.650999,5.476943921878,0.1061151,0.0001486287,0.3842329,0.0005253319,,,,,,,,,,,,,,,,,,,,,,25.63934,0.05819321
83,2021/11/20 09:25:47,2060.0439,260.0016,1,2,0,0,0,0,1.500198,3.651867,5.478523569666,0.1081992,0.0001486287,0.3918425,0.0005253319,,0.000146639999002218,,,,,,,,,,,,,,,,,,,,25.38782,-0.06302536
84,2021/11/20 09:25:52,2065.0444,265.0021,1,2,0,0,0,0,1.499657,3.652575,5.477609666775,0.1102812,0.0001486287,0.3994464,0.0005253319,,0.000161092699272558,,,,,,,,,,,,,,,,,,,,25.57708,0.03217757
85,2021/11/20 09:25:57,2070.0423,270,1,2,0,0,0,0,1.500259,3.652949,5.480369613791,0.1123643,0.0001486287,0.4070556,0.0005253319,,,,,,,,,,,,,,,,,,,,,,25.50795,0.05748332
86,2021/11/20 09:26:02,2075.044,275.0017,1,2,0,0,0,0,1.499802,3.65421,5.48059146642,0.1144474,0.0001486287,0.4146667,0.0005253319,,0.000158254697453231,,,,,,,,,,,,,,,,,,,,25.40215,-0.01154542
87,2021/11/20 09:26:07,2080.0433,280.001,1,2,0,0,0,0,1.500069,3.654862,5.482545185478,0.1165311,0.0001486287,0.4222815,0.0005253319,,0.000149977800901979,,2.51888203620911,,,,,,,,,,,,,,,,,,25.55863,0.06737232
88,2021/11/20 09:26:12,2085.0431,285.0008,1,2,0,0,0,0,1.500488,3.655686,5.485312974768,0.1186127,0.0001486287,0.4298902,0.0005253319,,,,,,,,,,,,,,,,,,,,,,25.43097,-0.03738642
89,2021/11/20 09:26:17,2090.0442,290.0019,1,2,0,0,0,0,1.499985,3.656269,5.484348655965,0.1206957,0.0001486287,0.4375056,0.0005253319,,0.000187642493983731,,,,,,,,,,,,,,,,,,,,25.61809,0.01416743
90,2021/11/20 09:26:22,2095.0434,295.0011,1,2,0,0,0,0,1.500168,3.656975,5.4860768718,0.1227794,0.0001486287,0.445125,0.0005253319,,0.000134269503178075,,,,,,,,,,,,,,,,,,,,25.30667,-0.1070446
91,2021/11/20 09:26:27,2100.0425,300.0002,1,2,0,0,0,0,1.500458,3.65748,5.48789512584,0.1248609,0.0001486287,0.4527375,0.0005253319,,,,,0.384770095348358,,,,,,,,,,,,,,,,,25.65855,0.04136741
92,2021/11/20 09:26:32,2105.0436,305.0013,1,2,0,0,0,0,1.499832,3.658433,5.487034883256,0.1269451,0.0001486287,0.4603618,0.0005253319,,0.000151523505337536,,,,,,,,,,,,,,,,,,,,25.36889,-0.0615257
93,2021/11/20 09:26:37,2110.0443,310.002,1,2,0,0,0,0,1.499802,3.659017,5.487801014634,0.1290287,0.0001486287,0.467985,0.0005253319,,0.000154838402522728,,,,,,,,,,,,,,,,,,,,25.57455,0.0434345
94,2021/11/20 09:26:42,2115.0428,315.0005,1,2,0,0,0,0,1.49984,3.659723,5.48899894432,0.1311099,0.0001486287,0.4756007,0.0005253319,,,,,,,,,,,,,,,,,,,,,,25.45329,0.05345941
95,2021/11/20 09:26:47,2120.0445,320.0022,1,2,0,0,0,0,1.500397,3.660322,5.491936147834,0.1331949,0.0001486287,0.4832319,0.0005253319,,0.000115553899377119,,2.97278499603271,,,,,,,,,,,,,,,,,,25.47555,0.02318263
96,2021/11/20 09:26:52,2125.0445,325.0022,1,2,0,0,0,0,1.500015,3.660821,5.491286412315,0.1352777,0.0001486287,0.4908563,0.0005253319,,,,,,,,,,,,,,,,,,,,,,25.52217,0.03234506
97,2021/11/20 09:26:57,2130.0428,330.0005,1,2,0,0,0,0,1.500259,3.66174,5.49355839066,0.1373588,0.0001486287,0.4984758,0.0005253319,,0.000150593303260393,,,,,,,,,,,,,,,,,,,,25.46881,-0.0608182
98,2021/11/20 09:27:02,2135.0453,335.003,1,2,0,0,0,0,1.499886,3.662332,5.493080494152,0.1394426,0.0001486287,0.5061065,0.0005253319,,,,,,,,,,,,,,,,,,,,,,25.5422,-0.00584662
99,2021/11/20 09:27:07,2140.044,340.0017,1,2,0,0,0,0,1.499702,3.662772,5.493066493944,0.1415261,0.0001486287,0.5137371,0.0005253319,,0.000112366200482938,,,,,,,,,,,,,,,,,,,,25.36668,-0.07609189
100,2021/11/20 09:27:12,2145.0431,345.0008,1,2,0,0,0,0,1.500145,3.663313,5.495500680385,0.143608,0.0001486287,0.5213631,0.0005253319,,,,,,,,,,,,,,,,,,,,,,25.65363,0.05649447
101,2021/11/20 09:27:17,2150.0423,350,1,2,0,0,0,0,1.499908,3.663949,5.495586416692,0.1456903,0.0001486287,0.5289915,0.0005253319,,0.000108229898614809,,,,,,,,,,,,,,,,,,,,25.27382,-0.05221844
102,2021/11/20 09:27:22,2155.0433,355.001,1,2,0,0,0,0,1.499725,3.664481,5.495713767725,0.1477749,0.0001486287,0.5366298,0.0005253319,,,,,,,,,,,,,,,,,,,,,,25.57193,0.04443169
103,2021/11/20 09:27:27,2160.0425,360.0002,1,2,0,0,0,0,1.500214,3.664995,5.49827680893,0.1498571,0.0001486287,0.5442602,0.0005253319,,0.0000952083064476028,,3.62846493721008,,,,,,,,,,,,,,,,,,25.53509,0.05569756
104,2021/11/20 09:27:32,2165.0434,365.0011,1,2,0,0,0,0,1.500053,3.665579,5.498562775687,0.1519403,0.0001486287,0.5518953,0.0005253319,,,,,,,,,,,,,,,,,,,,,,25.36927,-0.05622327
105,2021/11/20 09:27:37,2170.0436,370.0013,1,2,0,0,0,0,1.500633,3.665864,5.501116491912,0.1540236,0.0001486287,0.559532,0.0005253319,,0.0000990597400232218,,,,,,,,,,,,,,,,,,,,25.56834,0.01194239
106,2021/11/20 09:27:42,2175.0442,375.0019,1,2,0,0,0,0,1.500343,3.66626,5.50064752718,0.1561062,0.0001486287,0.5671673,0.0005253319,,,,,,,,,,,,,,,,,,,,,,25.60528,0.0458312
107,2021/11/20 09:27:47,2180.0427,380.0004,1,2,0,0,0,0,1.499603,3.666867,5.498844753801,0.158188,0.0001486287,0.5748006,0.0005253319,,0.0000653970273560844,,,,,,,,,,,,,,,,,,,,25.38179,-0.07870436
108,2021/11/20 09:27:52,2185.0436,385.0013,1,2,0,0,0,0,1.49987,3.667504,5.50077922448,0.1602727,0.0001486287,0.5824451,0.0005253319,,,,,0.277199506759644,,,,,,,,,,,,,,,,,25.36619,-0.09787261
109,2021/11/20 09:27:57,2190.0428,390.0005,1,2,0,0,0,0,1.500221,3.667714,5.502381564794,0.1623545,0.0001486287,0.5900804,0.0005253319,,,,,,,,,,,,,,,,,,,,,,25.57496,-0.03568649
110,2021/11/20 09:28:02,2195.0444,395.0021,1,2,0,0,0,0,1.499512,3.668087,5.500340473544,0.164437,0.0001486287,0.5977188,0.0005253319,,0.0000649548164801672,,,,,,,,,,,,,,,,,,,,25.66784,0.03430128
111,2021/11/20 09:28:07,2200.0431,400.0008,1,2,0,0,0,0,1.499763,3.668384,5.501706592992,0.1665205,0.0001486287,0.6053622,0.0005253319,,,,,,,,,,,,,,,,,,,,,,25.41723,-0.06583273
112,2021/11/20 09:28:12,2205.0429,405.0006,1,2,0,0,0,0,1.500145,3.669179,5.504300530955,0.1686022,0.0001486287,0.6129997,0.0005253319,,0.0000817943073343486,,,,,,,,,,,,,,,,,,,,25.42664,0.1068652
113,2021/11/20 09:28:17,2210.0431,410.0008,1,2,0,0,0,0,1.499779,3.669701,5.503740496079,0.1706855,0.0001486287,0.620644,0.0005253319,,,,,,,,,,,,,,,,,,,,,,25.66603,0.06995261
114,2021/11/20 09:28:22,2215.0432,415.0009,1,2,0,0,0,0,1.500107,3.669835,5.505145172345,0.1727686,0.0001486287,0.6282884,0.0005253319,,0.000108886102680117,,4.46044492721558,,,,,,,,,,,,,,,,,,25.7269,0.09563982
115,2021/11/20 09:28:27,2220.044,420.0017,1,2,0,0,0,0,1.500076,3.670349,5.505802446524,0.1748513,0.0001486287,0.6359322,0.0005253319,,,,,,,,,,,,,,,,,,,,,,25.47152,0.02402604
116,2021/11/20 09:28:32,2225.0432,425.0009,1,2,0,0,0,0,1.500168,3.671181,5.507388258408,0.1769331,0.0001486287,0.6435736,0.0005253319,,0.0000551985394849908,,,,,,,,,,,,,,,,,,,,25.47241,0.007496476
117,2021/11/20 09:28:37,2230.0432,430.0009,1,2,0,0,0,0,1.499908,3.671003,5.506166767724,0.1790169,0.0001486287,0.6512233,0.0005253319,,,,,,,,,,,,,,,,,,,,,,25.72288,0.1013368
118,2021/11/20 09:28:42,2235.0424,435.0001,1,2,0,0,0,0,1.500038,3.671426,5.507278514188,0.1810983,0.0001486287,0.6588649,0.0005253319,,0.000109938897367101,,,,,,,,,,,,,,,,,,,,25.39022,-0.1010507
119,2021/11/20 09:28:47,2240.0443,440.002,1,2,0,0,0,0,1.499565,3.672013,5.506422174345,0.1831821,0.0001486287,0.6665162,0.0005253319,,,,,,,,,,,,,,,,,,,,,,25.66254,-0.01013279
120,2021/11/20 09:28:52,2245.0426,445.0003,1,2,0,0,0,0,1.500023,3.672502,5.508837467546,0.1852646,0.0001486287,0.6741633,0.0005253319,,,,,,,,,,,,,,,,,,,,,,25.68198,-0.01970708
121,2021/11/20 09:28:57,2250.0435,450.0012,1,2,0,0,0,0,1.500168,3.672786,5.509796028048,0.1873477,0.0001486287,0.6818138,0.0005253319,,0.0000714026828063652,,,,,,,,,,,,,,,,,,,,25.40583,-0.1050568
122,2021/11/20 09:29:02,2255.045,455.0027,1,2,0,0,0,0,1.499931,3.673066,5.509345558446,0.1894292,0.0001486287,0.6894593,0.0005253319,,,,,,,,,,,,,,,,,,,,,,25.69137,0.003722906
123,2021/11/20 09:29:07,2260.0438,460.0015,1,2,0,0,0,0,1.499893,3.673533,5.509906431969,0.1915126,0.0001486287,0.6971124,0.0005253319,,0.0000394331691495609,,,,,,,,,,,,,,,,,,,,25.65451,-0.05133152
124,2021/11/20 09:29:12,2265.0429,465.0006,1,2,0,0,0,0,1.499779,3.674064,5.510284031856,0.1935957,0.0001486287,0.7047651,0.0005253319,,,,,,,,,,,,,,,,,,,,,,25.36757,-0.1221371
125,2021/11/20 09:29:17,2270.044,470.0017,1,2,0,0,0,0,1.50016,3.674238,5.51194487808,0.1956789,0.0001486287,0.7124193,0.0005253319,,,,,,,,,,,,,,,,,,,,,,25.62879,-0.0376004
126,2021/11/20 09:29:22,2275.0439,475.0016,1,2,0,0,0,0,1.499657,3.674686,5.510768582702,0.1977619,0.0001486287,0.7200732,0.0005253319,,0.0000728556624380872,,5.06044006347656,,,,,,,,,,,,,,,,,,25.61591,-0.04813492
127,2021/11/20 09:29:27,2280.0423,480,1,2,0,0,0,0,1.500183,3.675214,5.513493564162,0.1998441,0.0001486287,0.7277253,0.0005253319,,,,,,,,,,,,,,,,,,,,,,25.48084,-0.08286297
128,2021/11/20 09:29:32,2285.0439,485.0016,1,2,0,0,0,0,1.499947,3.675605,5.513212692935,0.2019269,0.0001486287,0.7353804,0.0005253319,,0.0000595053716097027,,,,,,,,,,,,,,,,,,,,25.74249,0.04594386
129,2021/11/20 09:29:37,2290.0425,490.0002,1,2,0,0,0,0,1.500237,3.675731,5.514467648247,0.2040083,0.0001486287,0.743031,0.0005253319,,,,,,,,,,,,,,,,,,,,,,25.52079,-0.06429195
130,2021/11/20 09:29:42,2295.0423,495,1,2,0,0,0,0,1.499886,3.676077,5.513696427222,0.2060912,0.0001486287,0.7506877,0.0005253319,,0.000108080203062855,,,,,,,,,,,,,,,,,,,,25.5355,-0.04232883
131,2021/11/20 09:29:47,2300.0438,500.0015,1,2,0,0,0,0,1.500183,3.676881,5.515994369223,0.2081735,0.0001486287,0.7583434,0.0005253319,,,,,,,,,,,,,,,,,,,,,,25.69545,0.03014565
132,2021/11/20 09:29:52,2305.043,505.0007,1,2,0,0,0,0,1.500473,3.677197,5.517534814181,0.2102555,0.0001486287,0.7659984,0.0005253319,,0.000055115859140642,,,0,,,,,,,,,,,,,,,,,25.48392,-0.06844282
133,2021/11/20 09:29:57,2310.0441,510.0018,1,2,0,0,0,0,1.49984,3.677316,5.51538562944,0.2123409,0.0001486287,0.773667,0.0005253319,,,,,0.194636002182961,,,,,,,,,,,,,,,,,25.59147,-0.02662778
134,2021/11/20 09:30:02,2315.0433,515.001,1,2,0,0,0,0,1.499687,3.67773,5.51544387051,0.2144221,0.0001486287,0.781321,0.0005253319,,,,,,,,,,,,,,,,,,,,,,25.70248,0.07398307
135,2021/11/20 09:30:07,2320.0428,520.0005,1,2,0,0,0,0,1.49929,3.678246,5.51475744534,0.2165055,0.0001486287,0.7889838,0.0005253319,,0.000094602037279401,,,,,,,,,,,,,,,,,,,,25.47192,-0.02999067
136,2021/11/20 09:30:12,2325.0429,525.0006,1,2,0,0,0,0,1.500214,3.678641,5.518748729174,0.2185876,0.0001486287,0.7966425,0.0005253319,,,,,,,,,,,,,,,,,,,,,,25.77886,0.1228344
137,2021/11/20 09:30:17,2330.0429,530.0006,1,2,0,0,0,0,1.500023,3.678978,5.518551616494,0.2206708,0.0001486287,0.8043061,0.0005253319,,0.0000956914082053117,,,,,,,,,,,,,,,,,,,,25.45811,-0.03583372
138,2021/11/20 09:30:22,2335.0424,535.0001,1,2,0,0,0,0,1.500023,3.679427,5.519225126821,0.2227513,0.0001486287,0.8119606,0.0005253319,,,,,,,,,,,,,,,,,,,,,,25.73572,0.07063091
139,2021/11/20 09:30:27,2340.0428,540.0005,1,2,0,0,0,0,1.5,3.679867,5.5198005,0.2248347,0.0001486287,0.8196266,0.0005253319,,0.0000810033598099835,,,,,,,,,,,,,,,,,,,,25.68475,0.0760901
140,2021/11/20 09:30:32,2345.0437,545.0014,1,2,0,0,0,0,1.499702,3.680071,5.519009838842,0.2269199,0.0001486287,0.8273001,0.0005253319,,,,5.58246421813965,,,,,,,,,,,,,,,,,,25.46211,-0.02224088
141,2021/11/20 09:30:37,2350.0447,550.0024,1,2,0,0,0,0,1.499947,3.6803,5.5202549441,0.2290021,0.0001486287,0.8349631,0.0005253319,,,,,,,,,,,,,,,,,,,,,,25.67806,0.0438863
142,2021/11/20 09:30:42,2355.0431,555.0008,1,2,0,0,0,0,1.500015,3.681048,5.52162721572,0.231084,0.0001486287,0.8426261,0.0005253319,,0.0000688651925884187,,,,,,,,,,,,,,,,,,,,25.73582,0.08900702
143,2021/11/20 09:30:47,2360.0423,560,1,2,0,0,0,0,1.500053,3.681145,5.521912600685,0.2331664,0.0001486287,0.8502916,0.0005253319,,,,,,,,,,,,,,,,,,,,,,25.42845,-0.01943052
144,2021/11/20 09:30:52,2365.0425,565.0002,1,2,0,0,0,0,1.500023,3.681751,5.522711180273,0.2352508,0.0001486287,0.857965,0.0005253319,,0.0000710087188053876,,,,,,,,,,,,,,,,,,,,25.59677,0.06230891
145,2021/11/20 09:30:57,2370.0424,570.0001,1,2,0,0,0,0,1.500015,3.68204,5.5231152306,0.2373334,0.0001486287,0.8656329,0.0005253319,,,,,,,,,,,,,,,,,,,,,,25.78815,0.1060444
146,2021/11/20 09:31:02,2375.0432,575.0009,1,2,0,0,0,0,1.499687,3.682422,5.522480401914,0.2394147,0.0001486287,0.8732969,0.0005253319,,0.0000694183327141218,,,,,,,,,,,,,,,,,,,,25.6212,0.06455123
147,2021/11/20 09:31:07,2380.0431,580.0008,1,2,0,0,0,0,1.499779,3.68277,5.52334110783,0.241498,0.0001486287,0.8809687,0.0005253319,,,,,,,,,,,,,,,,,,,,,,25.41156,-0.05135417
148,2021/11/20 09:31:12,2385.0425,585.0002,1,2,0,0,0,0,1.50016,3.682931,5.52498576896,0.2435806,0.0001486287,0.888639,0.0005253319,,,,,,,,,,,,,,,,,,,,,,25.70156,0.04481494
149,2021/11/20 09:31:17,2390.0427,590.0004,1,2,0,0,0,0,1.500168,3.683608,5.526030846144,0.2456643,0.0001486287,0.8963141,0.0005253319,,0.0000689871521899477,,,,,,,,,,,,,,,,,,,,25.58396,0.04527569
150,2021/11/20 09:31:22,2395.0431,595.0008,1,2,0,0,0,0,1.499603,3.684218,5.524864365454,0.2477469,0.0001486287,0.9039859,0.0005253319,,0.000218033106648363,,,,,,,,,,,,,,,,,,,,25.47944,-0.03566682
151,2021/11/20 09:31:27,2400.0428,600.0005,1,2,0,0,0,0,1.500145,3.684209,5.526847710305,0.2498294,0.0001486287,0.9116583,0.0005253319,,,,,,,,,,,,,,,,,,,,,,25.67543,0.06065667
152,2021/11/20 09:31:32,2405.0437,605.0014,1,2,0,0,0,0,1.499779,3.684649,5.526159192571,0.2519126,0.0001486287,0.9193338,0.0005253319,,0.0000880495572346263,,,,,,,,,,,,,,,,,,,,25.67946,0.05568147
153,2021/11/20 09:31:37,2410.0428,610.0005,1,2,0,0,0,0,1.499657,3.68511,5.52640100727,0.2539941,0.0001486287,0.9270042,0.0005253319,,,,5.49813604354858,,,,,,,,,,,,,,,,,,25.45641,-0.06758928
154,2021/11/20 09:31:42,2415.0438,615.0015,1,2,0,0,0,0,1.500023,3.68563,5.52852976949,0.2560769,0.0001486287,0.9346802,0.0005253319,,,,,,,,,,,,,,,,,,,,,,25.60569,0.01357913
155,2021/11/20 09:31:47,2420.043,620.0007,1,2,0,0,0,0,1.500023,3.685889,5.528918275447,0.2581607,0.0001486287,0.9423601,0.0005253319,,0.0000516793916176539,,,,,,,,,,,,,,,,,,,,25.69408,0.06691337
156,2021/11/20 09:31:52,2425.0438,625.0015,1,2,0,0,0,0,1.500252,3.68611,5.53009389972,0.2602427,0.0001486287,0.9500347,0.0005253319,,,,,,,,,,,,,,,,,,,,,,25.44308,-0.04914463
157,2021/11/20 09:31:57,2430.0442,630.0019,1,2,0,0,0,0,1.500221,3.686665,5.530812252965,0.2623266,0.0001486287,0.9577169,0.0005253319,,0.0000764159631216899,,,0,,,,,,,,,,,,,,,,,25.7261,0.06165743
158,2021/11/20 09:32:02,2435.0439,635.0016,1,2,0,0,0,0,1.500237,3.687274,5.531784883938,0.2644085,0.0001486287,0.9653929,0.0005253319,,,,,,,,,,,,,,,,,,,,,,25.55993,0.0305444
159,2021/11/20 09:32:07,2440.0424,640.0001,1,2,0,0,0,0,1.500038,3.68732,5.53112011816,0.2664902,0.0001486287,0.9730685,0.0005253319,,0.0000924541163840331,,,0.186868697404861,,,,,,,,,,,,,,,,,25.62701,0.021258
160,2021/11/20 09:32:12,2445.0433,645.001,1,2,0,0,0,0,1.500092,3.687987,5.532319794804,0.2685736,0.0001486287,0.9807516,0.0005253319,,,,,,,,,,,,,,,,,,,,,,25.7389,0.06092727
161,2021/11/20 09:32:17,2450.0425,650.0002,1,2,0,0,0,0,1.500092,3.688322,5.532822325624,0.2706574,0.0001486287,0.9884368,0.0005253319,,0.000106184801552445,,,,,,,,,,,,,,,,,,,,25.48344,-0.05068421
162,2021/11/20 09:32:22,2455.0438,655.0015,1,2,0,0,0,0,1.499794,3.688713,5.532309625122,0.2727402,0.0001486287,0.9961193,0.0005253319,,,,,,,,,,,,,,,,,,,,,,25.65673,0.05536735
163,2021/11/20 09:32:27,2460.0427,660.0004,1,2,0,0,0,0,1.49958,3.689064,5.53204659312,0.2748224,0.0001486287,1.0038,0.0005253319,,,,,,,,,,,,,,,,,,,,,,25.80595,0.1113027
164,2021/11/20 09:32:32,2465.0431,665.0008,1,2,0,0,0,0,1.499672,3.689624,5.533225803328,0.2769054,0.0001486287,1.011485,0.0005253319,,0.0000727036531316116,,,,,,,,,,,,,,,,,,,,25.56264,0.0101608
165,2021/11/20 09:32:37,2470.0434,670.0011,1,2,0,0,0,0,1.5,3.689843,5.5347645,0.2789881,0.0001486287,1.019169,0.0005253319,,0.00015047489432618,,,,,,,,,,,,,,,,,,,,25.49866,-0.02163887
166,2021/11/20 09:32:42,2475.0435,675.0012,1,2,0,0,0,0,1.499672,3.689927,5.533680203944,0.2810696,0.0001486287,1.02685,0.0005253319,,,,5.22767782211304,,,,,,,,,,,,,,,,,,25.7412,0.0619328
167,2021/11/20 09:32:47,2480.0437,680.0014,1,2,0,0,0,0,1.499619,3.69058,5.53446388902,0.2831522,0.0001486287,1.034536,0.0005253319,,,,,,,,,,,,,,,,,,,,,,25.77983,0.06371975
168,2021/11/20 09:32:52,2485.0429,685.0006,1,2,0,0,0,0,1.499687,3.691165,5.535592165355,0.2852346,0.0001486287,1.042222,0.0005253319,,0.0000553179997950792,,,,,,,,,,,,,,,,,,,,25.78634,-0.03803492
169,2021/11/20 09:32:57,2490.043,690.0007,1,2,0,0,0,0,1.499435,3.691639,5.535372723965,0.2873178,0.0001486287,1.049912,0.0005253319,,,,,,,,,,,,,,,,,,,,,,25.57904,-0.0738132
170,2021/11/20 09:33:02,2495.0431,695.0008,1,2,0,0,0,0,1.500038,3.69186,5.53793029068,0.2894011,0.0001486287,1.057602,0.0005253319,,0.0000628670313744806,,,,,,,,,,,,,,,,,,,,25.53279,-0.05928457
171,2021/11/20 09:33:07,2500.043,700.0007,1,2,0,0,0,0,1.499748,3.692142,5.537282580216,0.2914828,0.0001486287,1.065288,0.0005253319,,0.000200269307242706,,,,,,,,,,,,,,,,,,,,25.76865,0.07824957
172,2021/11/20 09:33:12,2505.043,705.0007,1,2,0,0,0,0,1.499741,3.692726,5.538132583966,0.2935646,0.0001486287,1.072975,0.0005253319,,,,,,,,,,,,,,,,,,,,,,25.78912,0.0802201
173,2021/11/20 09:33:17,2510.0431,710.0008,1,2,0,0,0,0,1.49984,3.693398,5.53950605632,0.2956486,0.0001486287,1.080671,0.0005253319,,,,,,,,,,,,,,,,,,,,,,25.54701,-0.01652062
174,2021/11/20 09:33:22,2515.043,715.0007,1,2,0,0,0,0,1.499886,3.693432,5.539726948752,0.297731,0.0001486287,1.088362,0.0005253319,,0.0000667355488985777,,,,,,,,,,,,,,,,,,,,25.56264,0.009969473
175,2021/11/20 09:33:27,2520.0433,720.001,1,2,0,0,0,0,1.499512,3.693847,5.538967902664,0.2998145,0.0001486287,1.096058,0.0005253319,,,,,,,,,,,,,,,,,,,,,,25.77664,0.04594028
176,2021/11/20 09:33:32,2525.0425,725.0002,1,2,0,0,0,0,1.500313,3.694673,5.543165932649,0.3018956,0.0001486287,1.103746,0.0005253319,,0.000112728201202117,,,,,,,,,,,,,,,,,,,,25.90363,0.04538119
177,2021/11/20 09:33:37,2530.0434,730.0011,1,2,0,0,0,0,1.49984,3.694717,5.54148434528,0.3039785,0.0001486287,1.111441,0.0005253319,,,,,,,,,,,,,,,,,,,,,,25.88051,-0.007058382
178,2021/11/20 09:33:42,2535.0424,735.0001,1,2,0,0,0,0,1.499908,3.695058,5.542247054664,0.3060619,0.0001486287,1.119139,0.0005253319,,0.000110437402327079,,5.16717100143433,,,,,,,,,,,,,,,,,,25.68427,-0.03870904
179,2021/11/20 09:33:47,2540.0428,740.0005,1,2,0,0,0,0,1.499817,3.695432,5.542471735944,0.3081439,0.0001486287,1.126832,0.0005253319,,,,,,,,,,,,,,,,,,,,,,25.70688,-0.06300807
180,2021/11/20 09:33:52,2545.0437,745.0014,1,2,0,0,0,0,1.499924,3.696167,5.543969591308,0.310228,0.0001486287,1.134534,0.0005253319,,0.0000622676234343089,,,,,,,,,,,,,,,,,,,,25.88542,0.03037751
181,2021/11/20 09:33:57,2550.0433,750.001,1,2,0,0,0,0,1.500259,3.69622,5.54528732098,0.3123105,0.0001486287,1.142232,0.0005253319,,,,,,,,,,,,,,,,,,,,,,25.6936,-0.06206453
182,2021/11/20 09:34:02,2555.0437,755.0014,1,2,0,0,0,0,1.499748,3.696649,5.544041944452,0.3143934,0.0001486287,1.149931,0.0005253319,,0.000112728201202117,,,,,,,,,,,,,,,,,,,,25.84329,0.0668937
183,2021/11/20 09:34:07,2560.0438,760.0015,1,2,0,0,0,0,1.500076,3.697169,5.546034484844,0.3164753,0.0001486287,1.157628,0.0005253319,,,,,0,,,,,,,,,,,,,,,,,25.67235,-0.0217694
184,2021/11/20 09:34:12,2565.043,765.0007,1,2,0,0,0,0,1.500168,3.697734,5.547222219312,0.3185586,0.0001486287,1.165331,0.0005253319,,0.0000961379628279246,,,0.192930400371552,,,,,,,,,,,,,,,,,25.82867,0.05650818
185,2021/11/20 09:34:17,2570.0428,770.0005,1,2,0,0,0,0,1.499603,3.697751,5.545158492853,0.3206406,0.0001486287,1.173029,0.0005253319,,,,,,,,,,,,,,,,,,,,,,25.64922,-0.08503079
186,2021/11/20 09:34:22,2575.043,775.0007,1,2,0,0,0,0,1.500076,3.698423,5.547915580148,0.3227232,0.0001486287,1.180731,0.0005253319,,0.000102179699752014,,,,,,,,,,,,,,,,,,,,25.90589,0.02983809
187,2021/11/20 09:34:27,2580.0425,780.0002,1,2,0,0,0,0,1.499672,3.699013,5.547306223736,0.3248055,0.0001486287,1.188433,0.0005253319,,,,,,,,,,,,,,,,,,,,,,25.62831,-0.09810627
188,2021/11/20 09:34:32,2585.0426,785.0003,1,2,0,0,0,0,1.499702,3.699325,5.54788510115,0.3268882,0.0001486287,1.196137,0.0005253319,,0.000146104604937136,,,,,,,,,,,,,,,,,,,,25.94532,0.004971027
189,2021/11/20 09:34:37,2590.0425,790.0002,1,2,0,0,0,0,1.500313,3.699574,5.550518966662,0.3289702,0.0001486287,1.203839,0.0005253319,,,,,,,,,,,,,,,,,,,,,,25.84407,-0.02458215
190,2021/11/20 09:34:42,2595.0424,795.0001,1,2,0,0,0,0,1.49987,3.700035,5.54957149545,0.331053,0.0001486287,1.211545,0.0005253319,,0.0000591546595387626,,5.00521993637085,,,,,,,,,,,,,,,,,,25.63633,-0.1060027
191,2021/11/20 09:34:47,2600.0425,800.0002,1,2,0,0,0,0,1.499947,3.700793,5.550993357971,0.3331355,0.0001486287,1.219251,0.0005253319,,,,,,,,,,,,,,,,,,,,,,25.8939,0.0121969
192,2021/11/20 09:34:52,2605.0441,805.0018,1,2,0,0,0,0,1.499893,3.700853,5.550883508729,0.3352202,0.0001486287,1.226965,0.0005253319,,0.000078820958151482,,,,,,,,,,,,,,,,,,,,25.87748,-0.02580464
193,2021/11/20 09:34:57,2610.0427,810.0004,1,2,0,0,0,0,1.499268,3.701209,5.549104215012,0.3373019,0.0001486287,1.23467,0.0005253319,,,,,,,,,,,,,,,,,,,,,,25.66654,-0.07479668
194,2021/11/20 09:35:02,2615.0427,815.0004,1,2,0,0,0,0,1.500015,3.701877,5.552871028155,0.3393847,0.0001486287,1.24238,0.0005253319,,0.000136878501507454,,,,,,,,,,,,,,,,,,,,25.66735,-0.07229805
195,2021/11/20 09:35:07,2620.0442,820.0019,1,2,0,0,0,0,1.499962,3.702232,5.553207315184,0.3414678,0.0001486287,1.250091,0.0005253319,,,,,,,,,,,,,,,,,,,,,,25.7322,0.02856791
196,2021/11/20 09:35:12,2625.0437,825.0014,1,2,0,0,0,0,1.499672,3.70262,5.55271554064,0.3435495,0.0001486287,1.257798,0.0005253319,,,,,,,,,,,,,,,,,,,,,,25.81795,0.02094448
197,2021/11/20 09:35:17,2630.0447,830.0024,1,2,0,0,0,0,1.49929,3.70302,5.5519008558,0.3456328,0.0001486287,1.265512,0.0005253319,,0.0000788274919614196,,,,,,,,,,,,,,,,,,,,25.8983,-0.004160404
198,2021/11/20 09:35:22,2635.0423,835,1,2,0,0,0,0,1.500305,3.703651,5.556606113555,0.3477146,0.0001486287,1.273222,0.0005253319,,,,,,,,,,,,,,,,,,,,,,25.97554,0.04358947
199,2021/11/20 09:35:27,2640.0439,840.0016,1,2,0,0,0,0,1.500092,3.703903,5.556195259076,0.3497982,0.0001486287,1.280939,0.0005253319,,0.0000368253713531885,,,,,,,,,,,,,,,,,,,,25.96622,0.09546638
200,2021/11/20 09:35:32,2645.043,845.0007,1,2,0,0,0,0,1.499596,3.704202,5.554806502392,0.3518802,0.0001486287,1.28865,0.0005253319,,,,,,,,,,,,,,,,,,,,,,26.00702,0.06283462
201,2021/11/20 09:35:37,2650.0438,850.0015,1,2,0,0,0,0,1.50013,3.704553,5.55731109189,0.3539628,0.0001486287,1.296365,0.0005253319,,0.0000892895477591082,,,,,,,,,,,,,,,,,,,,25.95782,0.05927205
202,2021/11/20 09:35:42,2655.0425,855.0002,1,2,0,0,0,0,1.499908,3.705298,5.557606112584,0.3560459,0.0001486287,1.304083,0.0005253319,,,,4.97657918930054,,,,,,,,,,,,,,,,,,25.93563,0.08978009
203,2021/11/20 09:35:47,2660.0425,860.0002,1,2,0,0,0,0,1.499794,3.705549,5.557560156906,0.358129,0.0001486287,1.311802,0.0005253319,,,,,,,,,,,,,,,,,,,,,,25.8832,-0.009031296
204,2021/11/20 09:35:52,2665.0425,865.0002,1,2,0,0,0,0,1.499557,3.705976,5.557322252632,0.3602105,0.0001486287,1.319515,0.0005253319,,0.0000855551115819253,,,,,,,,,,,,,,,,,,,,25.80104,0.07034719
205,2021/11/20 09:35:57,2670.0426,870.0003,1,2,0,0,0,0,1.499924,3.706527,5.559508803948,0.3622939,0.0001486287,1.327237,0.0005253319,,,,,,,,,,,,,,,,,,,,,,25.70426,-0.03318012
206,2021/11/20 09:36:02,2675.0425,875.0002,1,2,0,0,0,0,1.499947,3.706997,5.560299029159,0.3643759,0.0001486287,1.334954,0.0005253319,,0.000089122579083778,,,,,,,,,,,,,,,,,,,,25.63811,-0.07286847
207,2021/11/20 09:36:07,2680.044,880.0017,1,2,0,0,0,0,1.500313,3.707251,5.562036869563,0.3664591,0.0001486287,1.342677,0.0005253319,,,,,0.20193749666214,,,,,,,,,,,,,,,,,25.60839,-0.0385803
208,2021/11/20 09:36:12,2685.0429,885.0006,1,2,0,0,0,0,1.500168,3.70752,5.56190286336,0.3685424,0.0001486287,1.350401,0.0005253319,,0.0000823843001853675,,,,,,,,,,,,,,,,,,,,25.60928,-0.114606
209,2021/11/20 09:36:17,2690.043,890.0007,1,2,0,0,0,0,1.499908,3.7081,5.5618088548,0.3706257,0.0001486287,1.358125,0.0005253319,,,,,,,,,,,,,,,,,,,,,,25.66384,-0.042063
210,2021/11/20 09:36:22,2695.0437,895.0014,1,2,0,0,0,0,1.499512,3.708594,5.561081206128,0.3727081,0.0001486287,1.365848,0.0005253319,,,,,,,,,,,,,,,,,,,,,,25.73361,0.01775682
211,2021/11/20 09:36:27,2700.0428,900.0005,1,2,0,0,0,0,1.499817,3.70902,5.56285124934,0.3747886,0.0001486287,1.373564,0.0005253319,,0.0000806048774393275,,,,,,,,,,,,,,,,,,,,25.98793,0.0955528
212,2021/11/20 09:36:32,2705.0428,905.0005,1,2,0,0,0,0,1.499924,3.709335,5.56372059054,0.3768722,0.0001486287,1.381292,0.0005253319,,,,,,,,,,,,,,,,,,,,,,25.86419,0.06536186
213,2021/11/20 09:36:37,2710.0424,910.0001,1,2,0,0,0,0,1.500015,3.710026,5.56509465039,0.3789544,0.0001486287,1.389017,0.0005253319,,0.000073569877713453,,,,,,,,,,,,,,,,,,,,25.71577,-0.08380234
214,2021/11/20 09:36:42,2715.0432,915.0009,1,2,0,0,0,0,1.499977,3.710535,5.565717157695,0.3810374,0.0001486287,1.396745,0.0005253319,,,,4.82613086700439,,,,,,,,,,,,,,,,,,25.68746,-0.07713914
215,2021/11/20 09:36:47,2720.0433,920.001,1,2,0,0,0,0,1.500168,3.710794,5.566814413392,0.3831204,0.0001486287,1.404474,0.0005253319,,0.000101184101367835,,,,,,,,,,,,,,,,,,,,25.9312,-0.001813769
216,2021/11/20 09:36:52,2725.0432,925.0009,1,2,0,0,0,0,1.500237,3.711349,5.567903089713,0.3852024,0.0001486287,1.4122,0.0005253319,,,,,,,,,,,,,,,,,,,,,,25.9272,-0.007936358
