Repository: HVES-Battery-Testing-Consortium/LG-HG2

# Battery Testing Consortium (BTC)
The Battery Testing Consortium (BTC) has been developed within the High Voltage and Energy Storage Lab at Oxford Brookes University to provide accurate and comprehensive cell data to Formula Student Electric teams. Through the BTC, we aim to provide FS teams with information for improved and informed decisions for cell selection, pack architecture design, thermal cooling requirements, and end of life predictions. A range of tests are completed to provide a comprehensive electrochemical lithium-ion characterisation for modelling, validation, and battery management parameterisation.

File: Data/Round1/LG_HG2/Package 3/211120_BTC_CellCond_LG_HG2_9_25C/211120_BTC_CellCond_LG_HG2_9_25C_Channel_7_Wb_1.CSV (part 2 of 57)
Data_Point,Date_Time,Test_Time(s),Step_Time(s),Cycle_Index,Step_Index,TC_Counter1,TC_Counter2,TC_Counter3,TC_Counter4,Current(A),Voltage(V),Power(W),Charge_Capacity(Ah),Discharge_Capacity(Ah),Charge_Energy(Wh),Discharge_Energy(Wh),ACR(Ohm),dV/dt(V/s),Internal_Resistance(Ohm),dQ/dV(Ah/V),dV/dQ(V/Ah),MetaCode_MV_UD1,MetaCode_MV_UD2,MetaCode_MV_UD3,MetaCode_MV_UD4,MetaCode_MV_UD5,MetaCode_MV_UD6,MetaCode_MV_UD7,MetaCode_MV_UD8,MetaCode_MV_UD9,MetaCode_MV_UD10,MetaCode_MV_UD11,MetaCode_MV_UD12,MetaCode_MV_UD13,MetaCode_MV_UD14,MetaCode_MV_UD15,MetaCode_MV_UD16,Aux_Temperature_1(C),Aux_dT/dt_1(C)
217,2021/11/20 09:36:57,2730.0433,930.001,1,2,0,0,0,0,1.499947,3.711713,5.567372779211,0.3872866,0.0001486287,1.419936,0.0005253319,,0.00014390870637726,,,,,,,,,,,,,,,,,,,,25.68475,-0.08673549
218,2021/11/20 09:37:02,2735.0434,935.0011,1,2,0,0,0,0,1.499817,3.712228,5.567662662276,0.3893684,0.0001486287,1.427663,0.0005253319,,,,,,,,,,,,,,,,,,,,,,25.77762,-0.07906437
219,2021/11/20 09:37:07,2740.0431,940.0008,1,2,0,0,0,0,1.499893,3.712461,5.568294266673,0.3914505,0.0001486287,1.435392,0.0005253319,,0.0000747922531445511,,,,,,,,,,,,,,,,,,,,26.03946,0.07920682
220,2021/11/20 09:37:12,2745.0442,945.0019,1,2,0,0,0,0,1.499748,3.712959,5.568502834332,0.3935346,0.0001486287,1.44313,0.0005253319,,,,,,,,,,,,,,,,,,,,,,25.94624,0.04965663
221,2021/11/20 09:37:17,2750.0434,950.0011,1,2,0,0,0,0,1.499435,3.713657,5.568387283795,0.3956159,0.0001486287,1.450858,0.0005253319,,,,,,,,,,,,,,,,,,,,,,25.79836,0.009134412
222,2021/11/20 09:37:22,2755.0428,955.0005,1,2,0,0,0,0,1.50016,3.713822,5.57132721152,0.3976998,0.0001486287,1.458598,0.0005253319,,0.0000613629526924342,,,,,,,,,,,,,,,,,,,,25.73361,-0.04532576
223,2021/11/20 09:37:27,2760.0435,960.0012,1,2,0,0,0,0,1.500107,3.71429,5.57183242903,0.3997816,0.0001486287,1.466329,0.0005253319,,,,,,,,,,,,,,,,,,,,,,25.73853,-0.06977916
224,2021/11/20 09:37:32,2765.0429,965.0006,1,2,0,0,0,0,1.499985,3.714921,5.572325776185,0.4018648,0.0001486287,1.474067,0.0005253319,,0.000104791099147405,,,,,,,,,,,,,,,,,,,,25.8495,-0.06948531
225,2021/11/20 09:37:37,2770.0438,970.0015,1,2,0,0,0,0,1.499893,3.715359,5.572640956587,0.4039475,0.0001486287,1.481805,0.0005253319,,0.000114163201942574,,4.67764520645142,,,,,,,,,,,,,,,,,,25.86557,0.0743413
226,2021/11/20 09:37:42,2775.0436,975.0013,1,2,0,0,0,0,1.499557,3.715669,5.571857458633,0.40603,0.0001486287,1.489542,0.0005253319,,,,,,,,,,,,,,,,,,,,,,26.01064,0.07340312
227,2021/11/20 09:37:47,2780.0424,980.0001,1,2,0,0,0,0,1.499557,3.716121,5.572535258397,0.4081127,0.0001486287,1.497281,0.0005253319,,,,,,,,,,,,,,,,,,,,,,26.04926,0.03203988
228,2021/11/20 09:37:52,2785.0424,985.0001,1,2,0,0,0,0,1.499855,3.716637,5.574416587635,0.4101953,0.0001486287,1.505021,0.0005253319,,0.000100431097962428,,,,,,,,,,,,,,,,,,,,26.02005,0.0317663
229,2021/11/20 09:37:57,2790.0431,990.0008,1,2,0,0,0,0,1.500076,3.717104,5.575938499904,0.4122768,0.0001486287,1.512758,0.0005253319,,,,,,,,,,,,,,,,,,,,,,26.00754,0.07547438
230,2021/11/20 09:38:02,2795.0432,995.0009,1,2,0,0,0,0,1.499397,3.717461,5.573949871017,0.4143608,0.0001486287,1.520504,0.0005253319,,0.000097813899628818,,,0.212171792984009,,,,,,,,,,,,,,,,,25.84728,0.03302693
231,2021/11/20 09:38:07,2800.0432,1000.0009,1,2,0,0,0,0,1.499947,3.71784,5.57656295448,0.4164419,0.0001486287,1.528241,0.0005253319,,,,,,,,,,,,,,,,,,,,,,25.79307,-0.04767418
232,2021/11/20 09:38:12,2805.0425,1005.0002,1,2,0,0,0,0,1.500404,3.718474,5.579213263496,0.4185256,0.0001486287,1.535989,0.0005253319,,0.0000735662324586883,,,,,,,,,,,,,,,,,,,,26.03813,0.07974625
233,2021/11/20 09:38:17,2810.0431,1010.0008,1,2,0,0,0,0,1.499977,3.718841,5.578175966657,0.4206074,0.0001486287,1.54373,0.0005253319,,,,,,,,,,,,,,,,,,,,,,26.01594,0.07656991
234,2021/11/20 09:38:22,2815.0428,1015.0005,1,2,0,0,0,0,1.499763,3.719357,5.578154012391,0.4226903,0.0001486287,1.551477,0.0005253319,,,,,,,,,,,,,,,,,,,,,,25.86538,-0.07990897
235,2021/11/20 09:38:27,2820.0436,1020.0013,1,2,0,0,0,0,1.499763,3.71971,5.57868342873,0.4247727,0.0001486287,1.559222,0.0005253319,,0.0000666615014779381,,,,,,,,,,,,,,,,,,,,25.79885,-0.09503484
236,2021/11/20 09:38:32,2825.0435,1025.0012,1,2,0,0,0,0,1.500145,3.720432,5.58118746264,0.4268544,0.0001486287,1.566966,0.0005253319,,0.000123759498819709,,4.59297180175781,,,,,,,,,,,,,,,,,,25.83518,-0.0555253
237,2021/11/20 09:38:37,2830.0428,1030.0005,1,2,0,0,0,0,1.50013,3.72063,5.5814286819,0.4289375,0.0001486287,1.574716,0.0005253319,,,,,,,,,,,,,,,,,,,,,,25.8956,0.02591133
238,2021/11/20 09:38:42,2835.0429,1035.0006,1,2,0,0,0,0,1.499779,3.721029,5.580721152591,0.4310204,0.0001486287,1.582467,0.0005253319,,,,,,,,,,,,,,,,,,,,,,25.93522,0.008068085
239,2021/11/20 09:38:47,2840.0437,1040.0014,1,2,0,0,0,0,1.499893,3.721715,5.582174276495,0.433103,0.0001486287,1.590217,0.0005253319,,0.0000382471698685549,,,,,,,,,,,,,,,,,,,,26.06435,0.01844406
240,2021/11/20 09:38:52,2845.0445,1045.0022,1,2,0,0,0,0,1.499741,3.722095,5.582178477395,0.4351867,0.0001486287,1.597972,0.0005253319,,0.000123493999126367,,,,,,,,,,,,,,,,,,,,26.11227,-0.007725954
241,2021/11/20 09:38:57,2850.0431,1050.0008,1,2,0,0,0,0,1.499794,3.722509,5.582996663146,0.4372686,0.0001486287,1.605722,0.0005253319,,,,,,,,,,,,,,,,,,,,,,25.95291,-0.01179039
242,2021/11/20 09:39:02,2855.0429,1055.0006,1,2,0,0,0,0,1.500107,3.72284,5.58465834388,0.4393512,0.0001486287,1.613475,0.0005253319,,0.000123471705592237,,,,,,,,,,,,,,,,,,,,25.82057,-0.03291786
243,2021/11/20 09:39:07,2860.0439,1060.0016,1,2,0,0,0,0,1.499985,3.723625,5.585381645625,0.4414338,0.0001486287,1.621229,0.0005253319,,,,,,,,,,,,,,,,,,,,,,25.97295,0.0679493
244,2021/11/20 09:39:12,2865.0431,1065.0008,1,2,0,0,0,0,1.499702,3.724203,5.585194687506,0.4435169,0.0001486287,1.628986,0.0005253319,,0.000147240294609219,,,,,,,,,,,,,,,,,,,,25.98453,0.04608154
245,2021/11/20 09:39:17,2870.0433,1070.001,1,2,0,0,0,0,1.500023,3.724223,5.586420157129,0.4455993,0.0001486287,1.636741,0.0005253319,,,,,,,,,,,,,,,,,,,,,,25.82016,-0.02526402
246,2021/11/20 09:39:22,2875.0431,1075.0008,1,2,0,0,0,0,1.499962,3.724867,5.587158955054,0.4476824,0.0001486287,1.6445,0.0005253319,,0.000119429103506263,,,,,,,,,,,,,,,,,,,,25.97295,0.0603056
247,2021/11/20 09:39:27,2880.0433,1080.001,1,2,0,0,0,0,1.499634,3.725662,5.587129407708,0.4497651,0.0001486287,1.652258,0.0005253319,,,,4.50008916854858,,,,,,,,,,,,,,,,,,26.06124,0.06633043
248,2021/11/20 09:39:32,2885.0424,1085.0001,1,2,0,0,0,0,1.49984,3.725795,5.5880963728,0.4518474,0.0001486287,1.660016,0.0005253319,,0.0000641715305391699,,,,,,,,,,,,,,,,,,,,25.82016,-0.02304375
249,2021/11/20 09:39:37,2890.0436,1090.0013,1,2,0,0,0,0,1.499748,3.726104,5.588217021792,0.453929,0.0001486287,1.667772,0.0005253319,,,,,,,,,,,,,,,,,,,,,,26.16497,0.06161332
250,2021/11/20 09:39:42,2895.0441,1095.0018,1,2,0,0,0,0,1.49971,3.726829,5.58916271959,0.4560126,0.0001486287,1.675537,0.0005253319,,0.000148342995089479,,,,,,,,,,,,,,,,,,,,25.905,-0.01832247
251,2021/11/20 09:39:47,2900.0428,1100.0005,1,2,0,0,0,0,1.499435,3.72744,5.5890539964,0.4580947,0.0001486287,1.683297,0.0005253319,,0.000212059705518186,,,,,,,,,,,,,,,,,,,,25.9289,-0.05023241
252,2021/11/20 09:39:52,2905.0425,1105.0002,1,2,0,0,0,0,1.500023,3.727698,5.591632737054,0.4601777,0.0001486287,1.691061,0.0005253319,,,,,0.223612993955612,,,,,,,,,,,,,,,,,26.12825,0.04357278
253,2021/11/20 09:39:57,2910.0434,1110.0011,1,2,0,0,0,0,1.499474,3.728187,5.590319473638,0.4622596,0.0001486287,1.698823,0.0005253319,,0.0000775222870288417,,,,,,,,,,,,,,,,,,,,25.92323,-0.02675116
254,2021/11/20 09:40:02,2915.0438,1115.0015,1,2,0,0,0,0,1.500145,3.728756,5.59367466962,0.464343,0.0001486287,1.706591,0.0005253319,,,,,,,,,,,,,,,,,,,,,,25.84509,-0.07599235
255,2021/11/20 09:40:07,2920.0439,1120.0016,1,2,0,0,0,0,1.499924,3.729442,5.593879562408,0.4664262,0.0001486287,1.714359,0.0005253319,,0.00010495610331418,,,,,,,,,,,,,,,,,,,,26.16016,0.06641924
256,2021/11/20 09:40:12,2925.0431,1125.0008,1,2,0,0,0,0,1.499962,3.7296,5.5942582752,0.4685086,0.0001486287,1.722125,0.0005253319,,,,,,,,,,,,,,,,,,,,,,26.02215,0.03660917
257,2021/11/20 09:40:17,2930.0439,1130.0016,1,2,0,0,0,0,1.500397,3.730036,5.596534824292,0.4705916,0.0001486287,1.729895,0.0005253319,,0.0000984090002020821,,4.2705020904541,,,,,,,,,,,,,,,,,,25.9094,-0.04220307
258,2021/11/20 09:40:22,2935.0439,1135.0016,1,2,0,0,0,0,1.499817,3.730883,5.595641748411,0.4726736,0.0001486287,1.737661,0.0005253319,,,,,,,,,,,,,,,,,,,,,,26.13535,0.05217075
259,2021/11/20 09:40:27,2940.0438,1140.0015,1,2,0,0,0,0,1.499725,3.73123,5.59581891175,0.474756,0.0001486287,1.745431,0.0005253319,,0.000122779892990366,,,,,,,,,,,,,,,,,,,,25.89789,-0.04411221
260,2021/11/20 09:40:32,2945.0423,1145,1,2,0,0,0,0,1.499817,3.731735,5.596919592495,0.4768379,0.0001486287,1.753199,0.0005253319,,,,,,,,,,,,,,,,,,,,,,26.00306,-0.05296469
261,2021/11/20 09:40:37,2950.0435,1150.0012,1,2,0,0,0,0,1.500015,3.731893,5.597895478395,0.4789208,0.0001486287,1.760972,0.0005253319,,0.000107258398202248,,,,,,,,,,,,,,,,,,,,26.12378,-0.008314848
262,2021/11/20 09:40:42,2955.0426,1155.0003,1,2,0,0,0,0,1.499237,3.732793,5.596341378941,0.4810035,0.0001486287,1.768746,0.0005253319,,,,,,,,,,,,,,,,,,,,,,25.80736,-0.1095575
263,2021/11/20 09:40:47,2960.0437,1160.0014,1,2,0,0,0,0,1.499741,3.733036,5.598587143676,0.4830862,0.0001486287,1.77652,0.0005253319,,0.0000991200286080129,,,,,,,,,,,,,,,,,,,,26.04704,-0.03300607
264,2021/11/20 09:40:52,2965.0442,1165.0019,1,2,0,0,0,0,1.499779,3.733416,5.599298915064,0.4851693,0.0001486287,1.784297,0.0005253319,,,,,,,,,,,,,,,,,,,,,,26.16064,0.04508913
265,2021/11/20 09:40:57,2970.0433,1170.001,1,2,0,0,0,0,1.499977,3.734241,5.601275612457,0.4872493,0.0001486287,1.792064,0.0005253319,,,,,,,,,,,,,,,,,,,,,,26.01594,0.00706315
266,2021/11/20 09:41:02,2975.0443,1175.002,1,2,0,0,0,0,1.499268,3.734702,5.599319198136,0.4893335,0.0001486287,1.799847,0.0005253319,,0.0000639264981145971,,,,,,,,,,,,,,,,,,,,25.78742,-0.04577339
267,2021/11/20 09:41:07,2980.0436,1180.0013,1,2,0,0,0,0,1.499908,3.735089,5.602289871812,0.4914157,0.0001486287,1.807624,0.0005253319,,,,4.08595705032349,,,,,,,,,,,,,,,,,,25.83799,-0.02341092
268,2021/11/20 09:41:12,2985.0429,1185.0006,1,2,0,0,0,0,1.499748,3.73557,5.60241363636,0.4934978,0.0001486287,1.815401,0.0005253319,,0.0000711661923560314,,,,,,,,,,,,,,,,,,,,25.9268,-0.02426088
269,2021/11/20 09:41:17,2990.043,1190.0007,1,2,0,0,0,0,1.499565,3.73643,5.60301965295,0.4955804,0.0001486287,1.823181,0.0005253319,,,,,,,,,,,,,,,,,,,,,,26.13575,0.01925051
270,2021/11/20 09:41:22,2995.0446,1195.0023,1,2,0,0,0,0,1.499596,3.736799,5.603688833204,0.4976621,0.0001486287,1.83096,0.0005253319,,0.000115865397674497,,,,,,,,,,,,,,,,,,,,26.16016,0.01429021
271,2021/11/20 09:41:27,3000.0439,1200.0016,1,2,0,0,0,0,1.499832,3.737198,5.605169150736,0.4997447,0.0001486287,1.838742,0.0005253319,,,,,,,,,,,,,,,,,,,,,,25.90411,-0.06575763
272,2021/11/20 09:41:32,3005.0438,1205.0015,1,2,0,0,0,0,1.50016,3.737409,5.60671148544,0.501828,0.0001486287,1.846528,0.0005253319,,0.000055312950280495,,,0.237256795167923,,,,,,,,,,,,,,,,,25.90011,-0.06991863
273,2021/11/20 09:41:37,3010.0438,1210.0015,1,2,0,0,0,0,1.499741,3.738049,5.606105345309,0.5039104,0.0001486287,1.854312,0.0005253319,,,,,,,,,,,,,,,,,,,,,,26.00274,0.08497477
274,2021/11/20 09:41:42,3015.0434,1215.0011,1,2,0,0,0,0,1.499748,3.738773,5.607217329204,0.505993,0.0001486287,1.862098,0.0005253319,,,,,,,,,,,,,,,,,,,,,,26.13184,0.07160485
275,2021/11/20 09:41:47,3020.0434,1220.0011,1,2,0,0,0,0,1.49987,3.739092,5.60815191804,0.5080763,0.0001486287,1.869887,0.0005253319,,0.0000701725002727471,,,,,,,,,,,,,,,,,,,,26.16955,0.07185161
276,2021/11/20 09:41:52,3025.0424,1225.0001,1,2,0,0,0,0,1.500145,3.73953,5.60983723185,0.5101567,0.0001486287,1.877667,0.0005253319,,,,,,,,,,,,,,,,,,,,,,26.04885,-0.04995763
277,2021/11/20 09:41:57,3030.0423,1230,1,2,0,0,0,0,1.500069,3.740322,5.610741082218,0.5122395,0.0001486287,1.885456,0.0005253319,,0.000113542198960204,,4.27489280700684,,,,,,,,,,,,,,,,,,25.92102,-0.07640898
278,2021/11/20 09:42:02,3035.0435,1235.0012,1,2,0,0,0,0,1.499779,3.740669,5.610176812151,0.5143241,0.0001486287,1.893254,0.0005253319,,,,,,,,,,,,,,,,,,,,,,25.95113,-0.07210493
279,2021/11/20 09:42:07,3040.0429,1240.0006,1,2,0,0,0,0,1.500038,3.741294,5.612083169172,0.5164059,0.0001486287,1.901042,0.0005253319,,0.000110475200926885,,,,,,,,,,,,,,,,,,,,26.22664,0.0590986
280,2021/11/20 09:42:12,3045.0429,1245.0006,1,2,0,0,0,0,1.500397,3.741853,5.614265015641,0.5184886,0.0001486287,1.908834,0.0005253319,,0.000158388895215467,,,,,,,,,,,,,,,,,,,,26.09005,0.0251019
281,2021/11/20 09:42:17,3050.043,1250.0007,1,2,0,0,0,0,1.499725,3.742438,5.61262782955,0.5205715,0.0001486287,1.916628,0.0005253319,,,,,,,,,,,,,,,,,,,,,,25.9245,-0.07267296
282,2021/11/20 09:42:22,3055.0437,1255.0014,1,2,0,0,0,0,1.500168,3.742847,5.614899298296,0.5226536,0.0001486287,1.92442,0.0005253319,,0.0000720349125913344,,,,,,,,,,,,,,,,,,,,26.14463,0.06849766
283,2021/11/20 09:42:27,3060.0438,1260.0015,1,2,0,0,0,0,1.499977,3.743235,5.614766405595,0.524738,0.0001486287,1.932223,0.0005253319,,,,,,,,,,,,,,,,,,,,,,26.21207,-0.06714106
284,2021/11/20 09:42:32,3065.0428,1265.0005,1,2,0,0,0,0,1.500313,3.744016,5.617195877008,0.5268196,0.0001486287,1.940016,0.0005253319,,0.000114459500764497,,,,,,,,,,,,,,,,,,,,25.92942,-0.06408155
285,2021/11/20 09:42:37,3070.0444,1270.0021,1,2,0,0,0,0,1.499382,3.744517,5.614461388494,0.5289025,0.0001486287,1.947814,0.0005253319,,,,,,,,,,,,,,,,,,,,,,26.06076,0.03674388
286,2021/11/20 09:42:42,3075.043,1275.0007,1,2,0,0,0,0,1.500092,3.744989,5.617828038988,0.5309861,0.0001486287,1.955616,0.0005253319,,,,,,,,,,,,,,,,,,,,,,26.15883,-0.05716741
287,2021/11/20 09:42:47,3080.0433,1280.001,1,2,0,0,0,0,1.49987,3.745474,5.61772408838,0.5330684,0.0001486287,1.963415,0.0005253319,,0.0000848212803248316,,3.91443395614624,,,,,,,,,,,,,,,,,,25.94673,-0.06726325
288,2021/11/20 09:42:52,3085.0423,1285,1,2,0,0,0,0,1.500122,3.746087,5.619587522614,0.5351505,0.0001486287,1.971214,0.0005253319,,,,,,,,,,,,,,,,,,,,,,26.18634,0.015378
289,2021/11/20 09:42:57,3090.0424,1290.0001,1,2,0,0,0,0,1.499741,3.7466,5.6189296306,0.537234,0.0001486287,1.97902,0.0005253319,,0.0000895089033292606,,,,,,,,,,,,,,,,,,,,26.20764,0.08458972
290,2021/11/20 09:43:02,3095.0432,1295.0009,1,2,0,0,0,0,1.500526,3.747076,5.622584961976,0.5393153,0.0001486287,1.986818,0.0005253319,,,,,,,,,,,,,,,,,,,,,,26.23603,0.1085776
291,2021/11/20 09:43:07,3100.0432,1300.0009,1,2,0,0,0,0,1.499855,3.747699,5.621005083645,0.5413991,0.0001486287,1.994626,0.0005253319,,0.0000982969795586541,,,0.251384198665619,,,,,,,,,,,,,,,,,26.19703,0.04577398
292,2021/11/20 09:43:12,3105.0426,1305.0003,1,2,0,0,0,0,1.499451,3.748212,5.620260231612,0.5434808,0.0001486287,2.002429,0.0005253319,,,,,,,,,,,,,,,,,,,,,,26.22413,0.04116356
293,2021/11/20 09:43:17,3110.0428,1310.0005,1,2,0,0,0,0,1.499832,3.748658,5.622357225456,0.5455641,0.0001486287,2.010237,0.0005253319,,0.0000738532035029493,,,,,,,,,,,,,,,,,,,,26.23385,0.09582698
294,2021/11/20 09:43:22,3115.0426,1315.0003,1,2,0,0,0,0,1.50013,3.749112,5.62415538456,0.5476468,0.0001486287,2.018045,0.0005253319,,,,,,,,,,,,,,,,,,,,,,26.13805,0.06257296
295,2021/11/20 09:43:27,3120.0426,1320.0003,1,2,0,0,0,0,1.500404,3.749755,5.62614740102,0.5497286,0.0001486287,2.025851,0.0005253319,,,,,,,,,,,,,,,,,,,,,,26.07726,-0.05493999
296,2021/11/20 09:43:32,3125.0435,1325.0012,1,2,0,0,0,0,1.499908,3.750443,5.625319459244,0.5518129,0.0001486287,2.033668,0.0005253319,,0.0000766530283726752,,3.83924508094788,,,,,,,,,,,,,,,,,,26.09046,-0.0206852
297,2021/11/20 09:43:37,3130.0441,1330.0018,1,2,0,0,0,0,1.499962,3.750814,5.626078469068,0.5538939,0.0001486287,2.041472,0.0005253319,,0.000141297001391649,,,,,,,,,,,,,,,,,,,,25.96182,0.01122296
298,2021/11/20 09:43:42,3135.0438,1335.0015,1,2,0,0,0,0,1.499931,3.751348,5.626763156988,0.5559773,0.0001486287,2.049288,0.0005253319,,,,,,,,,,,,,,,,,,,,,,25.93112,-0.0425595
299,2021/11/20 09:43:47,3140.0425,1340.0002,1,2,0,0,0,0,1.499947,3.751912,5.627669148664,0.5580601,0.0001486287,2.057102,0.0005253319,,,,,,,,,,,,,,,,,,,,,,26.09493,0.01634061
300,2021/11/20 09:43:52,3145.0432,1345.0009,1,2,0,0,0,0,1.499748,3.752202,5.627357445096,0.5601431,0.0001486287,2.064918,0.0005253319,,0.0000833979793242179,,,,,,,,,,,,,,,,,,,,26.26261,0.08414865
301,2021/11/20 09:43:57,3150.043,1350.0007,1,2,0,0,0,0,1.499672,3.753025,5.6283065078,0.5622258,0.0001486287,2.072734,0.0005253319,,,,,,,,,,,,,,,,,,,,,,25.94051,-0.05700946
302,2021/11/20 09:44:02,3155.044,1355.0017,1,2,0,0,0,0,1.500107,3.753595,5.630794134665,0.5643091,0.0001486287,2.080554,0.0005253319,,0.000128581494209357,,,,,,,,,,,,,,,,,,,,25.8939,-0.09375691
303,2021/11/20 09:44:07,3160.0439,1360.0016,1,2,0,0,0,0,1.500076,3.754277,5.631700825052,0.5663916,0.0001486287,2.088371,0.0005253319,,0.000121262499305885,,,,,,,,,,,,,,,,,,,,26.03813,-0.05049944
304,2021/11/20 09:44:12,3165.0425,1365.0002,1,2,0,0,0,0,1.499794,3.754701,5.631278031594,0.5684738,0.0001486287,2.096189,0.0005253319,,,,,,,,,,,,,,,,,,,,,,26.17395,0.06725788
305,2021/11/20 09:44:17,3170.0442,1370.0019,1,2,0,0,0,0,1.499603,3.755411,5.631625601833,0.5705562,0.0001486287,2.104008,0.0005253319,,0.000131699300254695,,3.79389309883118,,,,,,,,,,,,,,,,,,26.20275,0.06753504
306,2021/11/20 09:44:22,3175.0433,1375.001,1,2,0,0,0,0,1.499855,3.755884,5.63328139682,0.5726395,0.0001486287,2.111832,0.0005253319,,,,,,,,,,,,,,,,,,,,,,25.94273,-0.01760423
307,2021/11/20 09:44:27,3180.0435,1380.0012,1,2,0,0,0,0,1.499832,3.756446,5.634037917072,0.5747213,0.0001486287,2.119652,0.0005253319,,0.000135295005748048,,,,,,,,,,,,,,,,,,,,26.07056,0.01361489
308,2021/11/20 09:44:32,3185.0435,1385.0012,1,2,0,0,0,0,1.499893,3.756903,5.634952511379,0.5768033,0.0001486287,2.127473,0.0005253319,,,,,,,,,,,,,,,,,,,,,,26.23962,0.08017719
309,2021/11/20 09:44:37,3190.0434,1390.0011,1,2,0,0,0,0,1.499634,3.757489,5.634858259026,0.5788873,0.0001486287,2.135304,0.0005253319,,0.000093661728897132,,,0.267716497182846,,,,,,,,,,,,,,,,,25.99963,0.029006
310,2021/11/20 09:44:42,3195.0429,1395.0006,1,2,0,0,0,0,1.49984,3.758174,5.63665969216,0.5809695,0.0001486287,2.143128,0.0005253319,,,,,,,,,,,,,,,,,,,,,,25.9316,-0.04936099
311,2021/11/20 09:44:47,3200.0436,1400.0013,1,2,0,0,0,0,1.500107,3.758729,5.638495684003,0.5830525,0.0001486287,2.150958,0.0005253319,,0.0000938861194299534,,,,,,,,,,,,,,,,,,,,25.95121,-0.06517112
312,2021/11/20 09:44:52,3205.0454,1405.0031,1,2,0,0,0,0,1.50016,3.759368,5.63965349888,0.5851364,0.0001486287,2.158791,0.0005253319,,,,,,,,,,,,,,,,,,,,,,26.11365,-0.05059361
313,2021/11/20 09:44:57,3210.0439,1410.0016,1,2,0,0,0,0,1.499802,3.759974,5.639216525148,0.5872176,0.0001486287,2.166615,0.0005253319,,0.000102129997685552,,,,,,,,,,,,,,,,,,,,26.24494,0.04118443
314,2021/11/20 09:45:02,3215.043,1415.0007,1,2,0,0,0,0,1.50013,3.760633,5.64143838229,0.5892995,0.0001486287,2.174444,0.0005253319,,,,3.55435705184937,,,,,,,,,,,,,,,,,,26.01823,-0.03535151
315,2021/11/20 09:45:07,3220.043,1420.0007,1,2,0,0,0,0,1.499748,3.761033,5.640601719684,0.5913833,0.0001486287,2.18228,0.0005253319,,0.000103096397651825,,,,,,,,,,,,,,,,,,,,25.92143,-0.0764066
316,2021/11/20 09:45:12,3225.0435,1425.0012,1,2,0,0,0,0,1.499657,3.761502,5.640962804814,0.5934641,0.0001486287,2.190107,0.0005253319,,,,,,,,,,,,,,,,,,,,,,26.11624,0.05948663
317,2021/11/20 09:45:17,3230.0439,1430.0016,1,2,0,0,0,0,1.499779,3.762289,5.642602034131,0.5955471,0.0001486287,2.197943,0.0005253319,,0.0000991643464658409,,,,,,,,,,,,,,,,,,,,26.22014,0.09112775
318,2021/11/20 09:45:22,3235.0441,1435.0018,1,2,0,0,0,0,1.500259,3.762753,5.645104053027,0.5976301,0.0001486287,2.205781,0.0005253319,,,,,,,,,,,,,,,,,,,,,,26.25244,0.06487966
319,2021/11/20 09:45:27,3240.0427,1440.0004,1,2,0,0,0,0,1.499817,3.763333,5.644310810061,0.5997128,0.0001486287,2.213618,0.0005253319,,0.000149339801282622,,,,,,,,,,,,,,,,,,,,26.19884,-0.02160251
320,2021/11/20 09:45:32,3245.0434,1445.0011,1,2,0,0,0,0,1.499619,3.763938,5.644472939622,0.6017959,0.0001486287,2.221458,0.0005253319,,0.000139976604259573,,,,,,,,,,,,,,,,,,,,26.00884,-0.0385648
321,2021/11/20 09:45:37,3250.0436,1450.0013,1,2,0,0,0,0,1.5,3.764707,5.6470605,0.6038791,0.0001486287,2.2293,0.0005253319,,,,,,,,,,,,,,,,,,,,,,25.95383,-0.07225335
322,2021/11/20 09:45:42,3255.0425,1455.0002,1,2,0,0,0,0,1.499924,3.765278,5.647630838872,0.6059595,0.0001486287,2.237132,0.0005253319,,0.000133791894768365,,,,,,,,,,,,,,,,,,,,26.23393,0.08126318
323,2021/11/20 09:45:47,3260.0426,1460.0003,1,2,0,0,0,0,1.499893,3.765715,5.648169568495,0.6080433,0.0001486287,2.244979,0.0005253319,,,,3.62971901893616,,,,,,,,,,,,,,,,,,26.04305,-0.0174731
324,2021/11/20 09:45:52,3265.0437,1465.0014,1,2,0,0,0,0,1.500107,3.766365,5.649950501055,0.6101262,0.0001486287,2.252823,0.0005253319,,0.0000903908730833791,,,,,,,,,,,,,,,,,,,,26.00665,-0.08249283
325,2021/11/20 09:45:57,3270.0437,1470.0014,1,2,0,0,0,0,1.500069,3.767091,5.650896429279,0.6122098,0.0001486287,2.260671,0.0005253319,,,,,,,,,,,,,,,,,,,,,,26.27414,0.06474376
326,2021/11/20 09:46:02,3275.0428,1475.0005,1,2,0,0,0,0,1.499657,3.767577,5.650073221089,0.6142923,0.0001486287,2.268517,0.0005253319,,0.000108641899714712,,,0.278951913118362,,,,,,,,,,,,,,,,,26.15975,0.02040803
327,2021/11/20 09:46:07,3280.0438,1480.0015,1,2,0,0,0,0,1.500168,3.768049,5.652706532232,0.6163756,0.0001486287,2.276366,0.0005253319,,,,,,,,,,,,,,,,,,,,,,25.99374,-0.01900256
328,2021/11/20 09:46:12,3285.0439,1485.0016,1,2,0,0,0,0,1.49971,3.768796,5.65210104916,0.6184568,0.0001486287,2.284209,0.0005253319,,0.00011060330143664,,,,,,,,,,,,,,,,,,,,26.00972,0.0210619
329,2021/11/20 09:46:17,3290.0437,1490.0014,1,2,0,0,0,0,1.499985,3.769506,5.65420245741,0.6205406,0.0001486287,2.292063,0.0005253319,,,,,,,,,,,,,,,,,,,,,,26.28305,0.09150565
330,2021/11/20 09:46:22,3295.0431,1495.0008,1,2,0,0,0,0,1.5,3.770044,5.655066,0.6226233,0.0001486287,2.299914,0.0005253319,,0.000108353298855945,,,,,,,,,,,,,,,,,,,,26.19085,0.06935239
331,2021/11/20 09:46:27,3300.0424,1500.0001,1,2,0,0,0,0,1.500145,3.770582,5.65641973439,0.6247046,0.0001486287,2.307761,0.0005253319,,,,3.48502993583679,,,,,,,,,,,,,,,,,,26.07537,-0.0656265
332,2021/11/20 09:46:32,3305.0426,1505.0003,1,2,0,0,0,0,1.499657,3.771286,5.655635448902,0.626788,0.0001486287,2.315618,0.0005253319,,0.000109647000499535,,,,,,,,,,,,,,,,,,,,26.06328,-0.0865376
333,2021/11/20 09:46:37,3310.0432,1510.0009,1,2,0,0,0,0,1.50013,3.771777,5.65815583101,0.6288705,0.0001486287,2.323472,0.0005253319,,,,,,,,,,,,,,,,,,,,,,26.07134,-0.07098973
334,2021/11/20 09:46:42,3315.0433,1515.001,1,2,0,0,0,0,1.499672,3.7723,5.6572126856,0.6309527,0.0001486287,2.331326,0.0005253319,,0.000154474793816917,,,,,,,,,,,,,,,,,,,,26.31703,0.1087928
335,2021/11/20 09:46:47,3320.0425,1520.0002,1,2,0,0,0,0,1.499977,3.772818,5.659140225186,0.6330342,0.0001486287,2.339179,0.0005253319,,0.000126794198877178,,,,,,,,,,,,,,,,,,,,26.30124,0.08959353
336,2021/11/20 09:46:52,3325.0433,1525.001,1,2,0,0,0,0,1.500015,3.773685,5.660584105275,0.6351175,0.0001486287,2.34704,0.0005253319,,,,,,,,,,,,,,,,,,,,,,26.27152,0.05383015
337,2021/11/20 09:46:57,3330.0433,1530.001,1,2,0,0,0,0,1.49984,3.774424,5.66103209216,0.6372007,0.0001486287,2.354902,0.0005253319,,0.000166002995683812,,,,,,,,,,,,,,,,,,,,26.27012,-0.08229792
338,2021/11/20 09:47:02,3335.0427,1535.0004,1,2,0,0,0,0,1.499702,3.774871,5.661181588442,0.6392844,0.0001486287,2.362767,0.0005253319,,,,,,,,,,,,,,,,,,,,,,26.25636,0.02080739
339,2021/11/20 09:47:07,3340.0445,1540.0022,1,2,0,0,0,0,1.50013,3.775429,5.66363430577,0.6413668,0.0001486287,2.370628,0.0005253319,,0.000104406200989615,,3.3424870967865,,,,,,,,,,,,,,,,,,26.28786,0.08609653
340,2021/11/20 09:47:12,3345.0443,1545.002,1,2,0,0,0,0,1.499763,3.776147,5.663325553161,0.6434498,0.0001486287,2.378494,0.0005253319,,0.000158266004291363,,,,,,,,,,,,,,,,,,,,26.36452,0.01050591
341,2021/11/20 09:47:17,3350.0437,1550.0014,1,2,0,0,0,0,1.500107,3.776747,5.665524611929,0.6455323,0.0001486287,2.386358,0.0005253319,,,,,,,,,,,,,,,,,,,,,,26.38451,0.1207399
342,2021/11/20 09:47:22,3355.0446,1555.0023,1,2,0,0,0,0,1.499908,3.777284,5.665578489872,0.6476149,0.0001486287,2.394224,0.0005253319,,,,,,,,,,,,,,,,,,,,,,26.33754,0.05792677
343,2021/11/20 09:47:27,3360.0431,1560.0008,1,2,0,0,0,0,1.499557,3.77784,5.66508641688,0.6496977,0.0001486287,2.402092,0.0005253319,,0.0000967145024333149,,,0.293862193822861,,,,,,,,,,,,,,,,,26.30383,0.05409181
344,2021/11/20 09:47:32,3365.0425,1565.0002,1,2,0,0,0,0,1.499741,3.778826,5.667260284066,0.6517803,0.0001486287,2.409961,0.0005253319,,,,,,,,,,,,,,,,,,,,,,26.26704,0.09343982
345,2021/11/20 09:47:37,3370.0425,1570.0002,1,2,0,0,0,0,1.499687,3.779207,5.667627608209,0.6538628,0.0001486287,2.41783,0.0005253319,,0.000104732796899043,,,,,,,,,,,,,,,,,,,,26.19477,-0.03229141
346,2021/11/20 09:47:42,3375.0431,1575.0008,1,2,0,0,0,0,1.499893,3.779667,5.669096075631,0.6559462,0.0001486287,2.425705,0.0005253319,,0.000123780497233383,,,,,,,,,,,,,,,,,,,,26.11268,0.06417453
347,2021/11/20 09:47:47,3380.0423,1580,1,2,0,0,0,0,1.499947,3.780576,5.670663629472,0.6580288,0.0001486287,2.433578,0.0005253319,,,,3.41803693771362,,,,,,,,,,,,,,,,,,26.10636,-0.02524734
348,2021/11/20 09:47:52,3385.0441,1585.0018,1,2,0,0,0,0,1.499565,3.781291,5.670291638415,0.6601108,0.0001486287,2.441449,0.0005253319,,0.000119125797937158,,,,,,,,,,,,,,,,,,,,26.04205,-0.08099675
349,2021/11/20 09:47:57,3390.0424,1590.0001,1,2,0,0,0,0,1.499435,3.781845,5.670630757575,0.6621932,0.0001486287,2.449323,0.0005253319,,,,,,,,,,,,,,,,,,,,,,26.05806,0.005809665
350,2021/11/20 09:48:02,3395.0442,1595.0019,1,2,0,0,0,0,1.500023,3.782334,5.673587993682,0.6642766,0.0001486287,2.457203,0.0005253319,,0.000101651399745606,,,,,,,,,,,,,,,,,,,,26.09619,-0.04658818
351,2021/11/20 09:48:07,3400.0425,1600.0002,1,2,0,0,0,0,1.499619,3.783033,5.673108164427,0.6663592,0.0001486287,2.465081,0.0005253319,,,,,,,,,,,,,,,,,,,,,,26.10506,-0.07430017
352,2021/11/20 09:48:12,3405.0436,1605.0013,1,2,0,0,0,0,1.499596,3.78366,5.67396140136,0.668442,0.0001486287,2.472961,0.0005253319,,,,,,,,,,,,,,,,,,,,,,26.10685,0.07704198
353,2021/11/20 09:48:17,3410.0435,1610.0012,1,2,0,0,0,0,1.499657,3.78433,5.67519697481,0.6705252,0.0001486287,2.480844,0.0005253319,,0.0000725090867490508,,,,,,,,,,,,,,,,,,,,26.16947,0.01941204
354,2021/11/20 09:48:22,3415.0436,1615.0013,1,2,0,0,0,0,1.499931,3.7848,5.6769388488,0.6726065,0.0001486287,2.488721,0.0005253319,,,,,,,,,,,,,,,,,,,,,,26.32463,0.02256036
355,2021/11/20 09:48:27,3420.0446,1620.0023,1,2,0,0,0,0,1.499931,3.785571,5.678095295601,0.6746908,0.0001486287,2.496611,0.0005253319,,0.0000982974379439838,,3.20439910888672,,,,,,,,,,,,,,,,,,26.37568,0.06460786
356,2021/11/20 09:48:32,3425.0443,1625.002,1,2,0,0,0,0,1.499832,3.786359,5.678902391688,0.6767733,0.0001486287,2.504494,0.0005253319,,,,,,,,,,,,,,,,,,,,,,26.27643,0.03833055
357,2021/11/20 09:48:37,3430.0437,1630.0014,1,2,0,0,0,0,1.500214,3.786772,5.680968369208,0.678855,0.0001486287,2.512377,0.0005253319,,0.000101972502307035,,,,,,,,,,,,,,,,,,,,26.23193,0.06599426
358,2021/11/20 09:48:42,3435.0431,1635.0008,1,2,0,0,0,0,1.49971,3.787508,5.68016362268,0.6809375,0.0001486287,2.520264,0.0005253319,,,,,,,,,,,,,,,,,,,,,,26.12278,-0.05217493
359,2021/11/20 09:48:47,3440.043,1640.0007,1,2,0,0,0,0,1.499832,3.788268,5.681765570976,0.6830207,0.0001486287,2.528155,0.0005253319,,0.0000941269172471948,,,0.303827911615372,,,,,,,,,,,,,,,,,26.03716,-0.09317338
360,2021/11/20 09:48:52,3445.0431,1645.0008,1,2,0,0,0,0,1.500122,3.788863,5.683756741286,0.6851038,0.0001486287,2.536047,0.0005253319,,,,,,,,,,,,,,,,,,,,,,26.18715,-0.04839301
361,2021/11/20 09:48:57,3450.0439,1650.0016,1,2,0,0,0,0,1.499931,3.789516,5.684012523396,0.6871865,0.0001486287,2.543938,0.0005253319,,0.0000969126776908524,,,,,,,,,,,,,,,,,,,,26.35702,0.05658567
362,2021/11/20 09:49:02,3455.0432,1655.0009,1,2,0,0,0,0,1.49942,3.790294,5.68324262948,0.689269,0.0001486287,2.551831,0.0005253319,,,,,,,,,,,,,,,,,,,,,,26.36281,0.08553982
363,2021/11/20 09:49:07,3460.0426,1660.0003,1,2,0,0,0,0,1.50013,3.790854,5.68677381102,0.691352,0.0001486287,2.559726,0.0005253319,,0.000119553602417,,3.26635193824768,,,,,,,,,,,,,,,,,,26.20135,0.07485449
364,2021/11/20 09:49:12,3465.0427,1665.0004,1,2,0,0,0,0,1.499748,3.791408,5.686156565184,0.6934341,0.0001486287,2.56762,0.0005253319,,,,,,,,,,,,,,,,,,,,,,26.02706,-0.0430125
365,2021/11/20 09:49:17,3470.044,1670.0017,1,2,0,0,0,0,1.499565,3.79208,5.6864704452,0.6955164,0.0001486287,2.575516,0.0005253319,,0.000120907498057932,,,,,,,,,,,,,,,,,,,,26.08428,-0.06057978
366,2021/11/20 09:49:22,3475.0428,1675.0005,1,2,0,0,0,0,1.499794,3.792746,5.688337694324,0.6975985,0.0001486287,2.583412,0.0005253319,,0.000163165095727891,,,,,,,,,,,,,,,,,,,,26.31451,0.02036691
367,2021/11/20 09:49:27,3480.0435,1680.0012,1,2,0,0,0,0,1.500343,3.793571,5.691657694853,0.6996817,0.0001486287,2.591313,0.0005253319,,,,,,,,,,,,,,,,,,,,,,26.34061,0.01328051
368,2021/11/20 09:49:32,3485.0428,1685.0005,1,2,0,0,0,0,1.500313,3.79398,5.69215751574,0.7017657,0.0001486287,2.59922,0.0005253319,,0.000120781100122258,,,,,,,,,,,,,,,,,,,,26.20575,-0.02331078
369,2021/11/20 09:49:37,3490.043,1690.0007,1,2,0,0,0,0,1.499931,3.794632,5.691686170392,0.7038491,0.0001486287,2.607125,0.0005253319,,0.00015572679694742,,,,,,,,,,,,,,,,,,,,26.06826,-0.01843452
370,2021/11/20 09:49:42,3495.0444,1695.0021,1,2,0,0,0,0,1.499649,3.795353,5.691697331097,0.7059311,0.0001486287,2.615026,0.0005253319,,,,3.1404230594635,,,,,,,,,,,,,,,,,,26.06246,-0.04201293
371,2021/11/20 09:49:47,3500.0448,1700.0025,1,2,0,0,0,0,1.499435,3.796033,5.691904741355,0.7080156,0.0001486287,2.622938,0.0005253319,,,,,,,,,,,,,,,,,,,,,,26.02344,-0.0951165
372,2021/11/20 09:49:52,3505.0434,1705.0011,1,2,0,0,0,0,1.500076,3.796627,5.695229043652,0.7100976,0.0001486287,2.630842,0.0005253319,,0.000101192003057804,,,,,,,,,,,,,,,,,,,,26.02164,-0.0660032
373,2021/11/20 09:49:57,3510.0438,1710.0015,1,2,0,0,0,0,1.499596,3.797404,5.694571848784,0.7121779,0.0001486287,2.638741,0.0005253319,,0.000169185295817442,,,,,,,,,,,,,,,,,,,,26.08239,-0.06388783
374,2021/11/20 09:50:02,3515.0425,1715.0002,1,2,0,0,0,0,1.499908,3.798203,5.696955065324,0.7142625,0.0001486287,2.646658,0.0005253319,,,,,0.316187411546707,,,,,,,,,,,,,,,,,26.02655,-0.1132607
375,2021/11/20 09:50:07,3520.0425,1720.0002,1,2,0,0,0,0,1.499657,3.798779,5.696865518803,0.7163436,0.0001486287,2.654563,0.0005253319,,0.0000997864772216417,,,,,,,,,,,,,,,,,,,,26.09086,-0.04255891
376,2021/11/20 09:50:12,3525.0425,1725.0002,1,2,0,0,0,0,1.499657,3.799328,5.697688830496,0.7184268,0.0001486287,2.662477,0.0005253319,,0.000182612304342911,,,,,,,,,,,,,,,,,,,,25.99374,-0.03052771
377,2021/11/20 09:50:17,3530.0442,1730.0019,1,2,0,0,0,0,1.49984,3.800199,5.69969046816,0.7205098,0.0001486287,2.670392,0.0005253319,,,,,,,,,,,,,,,,,,,,,,26.11469,-0.07478833
378,2021/11/20 09:50:22,3535.0445,1735.0022,1,2,0,0,0,0,1.499962,3.800805,5.70106306941,0.7225928,0.0001486287,2.678308,0.0005253319,,0.000148079503560439,,3.18990898132324,,,,,,,,,,,,,,,,,,26.08107,-0.0574255
379,2021/11/20 09:50:27,3540.0427,1740.0004,1,2,0,0,0,0,1.500275,3.801391,5.703131882525,0.7246757,0.0001486287,2.686225,0.0005253319,,0.000141704498673789,,,,,,,,,,,,,,,,,,,,26.04963,0.02093077
380,2021/11/20 09:50:32,3545.0435,1745.0012,1,2,0,0,0,0,1.49971,3.802021,5.70192891391,0.7267603,0.0001486287,2.694151,0.0005253319,,,,,,,,,,,,,,,,,,,,,,26.12378,-0.04517555
381,2021/11/20 09:50:37,3550.0443,1750.002,1,2,0,0,0,0,1.500328,3.802946,5.705666366288,0.7288409,0.0001486287,2.702062,0.0005253319,,0.000130935004563071,,,,,,,,,,,,,,,,,,,,26.17876,-0.06210387
382,2021/11/20 09:50:42,3555.0428,1755.0005,1,2,0,0,0,0,1.500023,3.803675,5.705599984525,0.7309238,0.0001486287,2.709984,0.0005253319,,,,,,,,,,,,,,,,,,,,,,26.21688,0.07775664
383,2021/11/20 09:50:47,3560.0445,1760.0022,1,2,0,0,0,0,1.499596,3.804001,5.704464683596,0.7330097,0.0001486287,2.717918,0.0005253319,,0.000111130699224304,,,,,,,,,,,,,,,,,,,,26.22357,0.04644036
384,2021/11/20 09:50:52,3565.0432,1765.0009,1,2,0,0,0,0,1.5,3.804529,5.7067935,0.7350907,0.0001486287,2.725835,0.0005253319,,,,,,,,,,,,,,,,,,,,,,26.32822,0
385,2021/11/20 09:50:57,3570.0432,1770.0009,1,2,0,0,0,0,1.500435,3.805433,5.709804863355,0.7371719,0.0001486287,2.733754,0.0005253319,,0.000128247702377848,,2.94894599914551,,,,,,,,,,,,,,,,,,26.40669,0.06683826
386,2021/11/20 09:51:02,3575.0424,1775.0001,1,2,0,0,0,0,1.499619,3.806216,5.707873831704,0.7392547,0.0001486287,2.741681,0.0005253319,,,,,,,,,,,,,,,,,,,,,,26.37039,0.09316564
387,2021/11/20 09:51:07,3580.043,1780.0007,1,2,0,0,0,0,1.500237,3.806689,5.710935685293,0.7413373,0.0001486287,2.749608,0.0005253319,,0.000128997897263616,,,,,,,,,,,,,,,,,,,,26.37387,0.06502628
388,2021/11/20 09:51:12,3585.043,1785.0007,1,2,0,0,0,0,1.500069,3.807635,5.711715226815,0.7434196,0.0001486287,2.757536,0.0005253319,,,,,,,,,,,,,,,,,,,,,,26.27902,-0.05628526
389,2021/11/20 09:51:17,3590.0425,1790.0002,1,2,0,0,0,0,1.499741,3.80827,5.71141865807,0.745504,0.0001486287,2.765473,0.0005253319,,0.000103965001471806,,,0.324641793966293,,,,,,,,,,,,,,,,,26.18453,-0.03324986
390,2021/11/20 09:51:22,3595.0439,1795.0016,1,2,0,0,0,0,1.50013,3.808847,5.71376565011,0.7475879,0.0001486287,2.773409,0.0005253319,,0.00021351280156523,,,,,,,,,,,,,,,,,,,,26.16316,0.02009511
391,2021/11/20 09:51:27,3600.0425,1800.0002,1,2,0,0,0,0,1.499763,3.809407,5.713207670541,0.749672,0.0001486287,2.781349,0.0005253319,,0.000124341095215641,,,,,,,,,,,,,,,,,,,,26.06779,-0.07650316
392,2021/11/20 09:51:32,3605.0429,1805.0006,1,2,0,0,0,0,1.499374,3.810365,5.71316221151,0.7517538,0.0001486287,2.78928,0.0005253319,,,,,,,,,,,,,,,,,,,,,,26.02747,-0.0992626
393,2021/11/20 09:51:37,3610.0436,1810.0013,1,2,0,0,0,0,1.499557,3.811144,5.715027663208,0.7538372,0.0001486287,2.797219,0.0005253319,,0.000187094992725179,,3.05457997322083,,,,,,,,,,,,,,,,,,26.15347,-0.06597698
394,2021/11/20 09:51:42,3615.0426,1815.0003,1,2,0,0,0,0,1.499596,3.811563,5.715804628548,0.7559181,0.0001486287,2.80515,0.0005253319,,,,,,,,,,,,,,,,,,,,,,26.3677,0.07486939
395,2021/11/20 09:51:47,3620.0435,1820.0012,1,2,0,0,0,0,1.499619,3.811982,5.716520634858,0.7580011,0.0001486287,2.813091,0.0005253319,,0.000117249503091443,,,,,,,,,,,,,,,,,,,,26.33839,0.07207036
396,2021/11/20 09:51:52,3625.0437,1825.0014,1,2,0,0,0,0,1.499893,3.81293,5.71898701649,0.7600857,0.0001486287,2.821038,0.0005253319,,0.000144422694575042,,,,,,,,,,,,,,,,,,,,26.22705,0.04811704
397,2021/11/20 09:51:57,3630.0437,1830.0014,1,2,0,0,0,0,1.499748,3.813781,5.719710427188,0.7621701,0.0001486287,2.828987,0.0005253319,,0.000215840293094516,,,,,,,,,,,,,,,,,,,,26.15428,-0.07154405
398,2021/11/20 09:52:02,3635.0432,1835.0009,1,2,0,0,0,0,1.500107,3.814304,5.721864130528,0.76425,0.0001486287,2.83692,0.0005253319,,,,,,,,,,,,,,,,,,,,,,26.09796,-0.09231925
399,2021/11/20 09:52:07,3640.0445,1840.0022,1,2,0,0,0,0,1.500145,3.814961,5.722994669345,0.7663354,0.0001486287,2.844875,0.0005253319,,0.000117828996735625,,,,,,,,,,,,,,,,,,,,26.04607,-0.04659235
400,2021/11/20 09:52:12,3645.044,1845.0017,1,2,0,0,0,0,1.500328,3.815948,5.725173630944,0.7684163,0.0001486287,2.852815,0.0005253319,,,,3.0959370136261,,,,,,,,,,,,,,,,,,26.05444,-0.02477825
401,2021/11/20 09:52:17,3650.0446,1850.0023,1,2,0,0,0,0,1.500015,3.816684,5.72508325026,0.770502,0.0001486287,2.860774,0.0005253319,,0.000137630006065592,,,,,,,,,,,,,,,,,,,,26.16985,-0.009438992
402,2021/11/20 09:52:22,3655.0439,1855.0016,1,2,0,0,0,0,1.49984,3.816896,5.72473329664,0.7725847,0.0001486287,2.868723,0.0005253319,,0.000148669103509746,,,,,,,,,,,,,,,,,,,,26.31932,-0.01137435
403,2021/11/20 09:52:27,3660.0433,1860.001,1,2,0,0,0,0,1.499397,3.817963,5.724642268311,0.7746677,0.0001486287,2.876675,0.0005253319,,,,,0.329657196998596,,,,,,,,,,,,,,,,,26.32113,0.06976902
404,2021/11/20 09:52:32,3665.0434,1865.0011,1,2,0,0,0,0,1.500214,3.818697,5.728862701158,0.7767496,0.0001486287,2.884624,0.0005253319,,0.000115304297651164,,,,,,,,,,,,,,,,,,,,26.29322,0.09358644
405,2021/11/20 09:52:37,3670.0437,1870.0014,1,2,0,0,0,0,1.499832,3.819257,5.728243864824,0.7788313,0.0001486287,2.892574,0.0005253319,,,,,,,,,,,,,,,,,,,,,,26.31403,0.001525879
406,2021/11/20 09:52:42,3675.0425,1875.0002,1,2,0,0,0,0,1.499985,3.819824,5.72967870264,0.7809154,0.0001486287,2.900534,0.0005253319,,0.000132421700982377,,,,,,,,,,,,,,,,,,,,26.3898,0.07252157
407,2021/11/20 09:52:47,3680.0435,1880.0012,1,2,0,0,0,0,1.499893,3.820741,5.730702680713,0.7829977,0.0001486287,2.908489,0.0005253319,,,,2.94177508354187,,,,,,,,,,,,,,,,,,26.3721,0.1171386
408,2021/11/20 09:52:52,3685.0442,1885.0019,1,2,0,0,0,0,1.49984,3.821348,5.73141058432,0.7850801,0.0001486287,2.916446,0.0005253319,,0.000132632805616595,,,,,,,,,,,,,,,,,,,,26.29502,0.05382597
409,2021/11/20 09:52:57,3690.0436,1890.0013,1,2,0,0,0,0,1.499565,3.821948,5.73125945262,0.7871658,0.0001486287,2.924417,0.0005253319,,,,,,,,,,,,,,,,,,,,,,26.22135,-0.0439626
410,2021/11/20 09:53:02,3695.0433,1895.001,1,2,0,0,0,0,1.500069,3.822502,5.734016752638,0.7892466,0.0001486287,2.93237,0.0005253319,,0.000104894599644467,,,,,,,,,,,,,,,,,,,,26.19687,-0.006124377
411,2021/11/20 09:53:07,3700.0434,1900.0011,1,2,0,0,0,0,1.499794,3.823544,5.734528349936,0.7913296,0.0001486287,2.940334,0.0005253319,,0.00020392780425027,,,,,,,,,,,,,,,,,,,,26.13255,0.02855897
412,2021/11/20 09:53:12,3705.0431,1905.0008,1,2,0,0,0,0,1.500023,3.824267,5.736488458141,0.793411,0.0001486287,2.948293,0.0005253319,,0.00016604459960945,,,,,,,,,,,,,,,,,,,,26.10018,-0.07029057
413,2021/11/20 09:53:17,3710.0429,1910.0006,1,2,0,0,0,0,1.50013,3.824851,5.73777373063,0.7954971,0.0001486287,2.956271,0.0005253319,,,,,,,,,,,,,,,,,,,,,,25.99866,-0.1010495
414,2021/11/20 09:53:22,3715.043,1915.0007,1,2,0,0,0,0,1.499947,3.825574,5.738158244578,0.7975801,0.0001486287,2.964239,0.0005253319,,0.000179259906872176,,,,,,,,,,,,,,,,,,,,26.00436,-0.04659712
415,2021/11/20 09:53:27,3720.0431,1920.0008,1,2,0,0,0,0,1.500366,3.826491,5.741136995706,0.7996632,0.0001486287,2.972209,0.0005253319,,0.000127382503706031,,2.99426102638245,,,,,,,,,,,,,,,,,,26.01775,-0.06642461
416,2021/11/20 09:53:32,3725.044,1925.0017,1,2,0,0,0,0,1.499962,3.826859,5.740143079358,0.8017464,0.0001486287,2.98018,0.0005253319,,,,,,,,,,,,,,,,,,,,,,26.14097,-0.02874434
417,2021/11/20 09:53:37,3730.0434,1930.0011,1,2,0,0,0,0,1.499619,3.827541,5.739853206879,0.8038266,0.0001486287,2.988142,0.0005253319,,0.00013451739505399,,,0.337918698787689,,,,,,,,,,,,,,,,,26.18985,0.0500834
418,2021/11/20 09:53:42,3735.044,1935.0017,1,2,0,0,0,0,1.499702,3.82834,5.74136915468,0.8059111,0.0001486287,2.996121,0.0005253319,,0.000170931903994642,,,,,,,,,,,,,,,,,,,,26.21334,-0.03289998
419,2021/11/20 09:53:47,3740.0432,1940.0009,1,2,0,0,0,0,1.499504,3.829191,5.741887221264,0.8079916,0.0001486287,3.004086,0.0005253319,,,,,,,,,,,,,,,,,,,,,,26.21824,0.012905
420,2021/11/20 09:53:52,3745.0426,1945.0003,1,2,0,0,0,0,1.499908,3.829792,5.744335659136,0.810074,0.0001486287,3.012061,0.0005253319,,0.00019610530580394,,,,,,,,,,,,,,,,,,,,26.20275,0.04371285
421,2021/11/20 09:53:57,3750.0433,1950.001,1,2,0,0,0,0,1.499794,3.830247,5.744581469118,0.8121585,0.0001486287,3.020045,0.0005253319,,0.000143070996273309,,,,,,,,,,,,,,,,,,,,26.27994,-0.0363487
422,2021/11/20 09:54:02,3755.0434,1955.0011,1,2,0,0,0,0,1.499962,3.831249,5.746727912538,0.8142416,0.0001486287,3.028025,0.0005253319,,0.000292538810754195,,2.92719101905823,,,,,,,,,,,,,,,,,,26.26664,0.05852342
423,2021/11/20 09:54:07,3760.0428,1960.0005,1,2,0,0,0,0,1.499672,3.831907,5.746603634504,0.8163238,0.0001486287,3.036002,0.0005253319,,,,,,,,,,,,,,,,,,,,,,26.33931,0.1007777
424,2021/11/20 09:54:12,3765.0426,1965.0003,1,2,0,0,0,0,1.499908,3.832526,5.748436407608,0.8184052,0.0001486287,3.043979,0.0005253319,,0.0000987008534139022,,,,,,,,,,,,,,,,,,,,26.27595,-0.03787041
425,2021/11/20 09:54:17,3770.0428,1970.0005,1,2,0,0,0,0,1.499794,3.833122,5.748893376868,0.8204888,0.0001486287,3.051965,0.0005253319,,,,,,,,,,,,,,,,,,,,,,26.21647,0.0162226
426,2021/11/20 09:54:22,3775.0439,1975.0016,1,2,0,0,0,0,1.499977,3.834031,5.750958317287,0.8225734,0.0001486287,3.059957,0.0005253319,,0.000146381295053288,,,,,,,,,,,,,,,,,,,,26.18766,0.06670356
427,2021/11/20 09:54:27,3780.0428,1980.0005,1,2,0,0,0,0,1.500122,3.834766,5.752616841452,0.8246533,0.0001486287,3.067932,0.0005253319,,,,,,,,,,,,,,,,,,,,,,26.20275,-0.05118906
428,2021/11/20 09:54:32,3785.0431,1985.0008,1,2,0,0,0,0,1.500069,3.835031,5.752811117139,0.8267375,0.0001486287,3.075925,0.0005253319,,0.000109127802716102,,,,,,,,,,,,,,,,,,,,26.17965,-0.005002618
429,2021/11/20 09:54:37,3790.0429,1990.0006,1,2,0,0,0,0,1.499924,3.835821,5.753439977604,0.828819,0.0001486287,3.083909,0.0005253319,,0.00013215460057836,,3.02507400512695,,,,,,,,,,,,,,,,,,26.16275,0.02233684
