Repository: HVES-Battery-Testing-Consortium/LG-HG2

# Battery Testing Consortium (BTC)
The Battery Testing Consortium (BTC) has been developed within the High Voltage and Energy Storage Lab at Oxford Brookes University to provide accurate and comprehensive cell data to Formula Student Electric teams. Through the BTC, we aim to provide FS teams with information for improved and informed decisions for cell selection, pack architecture design, thermal cooling requirements, and end of life predictions. A range of tests are completed to provide a comprehensive electrochemical lithium-ion characterisation for modelling, validation, and battery management parameterisation.

File: Data/Round1/LG_HG2/Package 3/211120_BTC_CellCond_LG_HG2_9_25C/211120_BTC_CellCond_LG_HG2_9_25C_Channel_7_Wb_1.CSV (part 6 of 57)
Data_Point,Date_Time,Test_Time(s),Step_Time(s),Cycle_Index,Step_Index,TC_Counter1,TC_Counter2,TC_Counter3,TC_Counter4,Current(A),Voltage(V),Power(W),Charge_Capacity(Ah),Discharge_Capacity(Ah),Charge_Energy(Wh),Discharge_Energy(Wh),ACR(Ohm),dV/dt(V/s),Internal_Resistance(Ohm),dQ/dV(Ah/V),dV/dQ(V/Ah),MetaCode_MV_UD1,MetaCode_MV_UD2,MetaCode_MV_UD3,MetaCode_MV_UD4,MetaCode_MV_UD5,MetaCode_MV_UD6,MetaCode_MV_UD7,MetaCode_MV_UD8,MetaCode_MV_UD9,MetaCode_MV_UD10,MetaCode_MV_UD11,MetaCode_MV_UD12,MetaCode_MV_UD13,MetaCode_MV_UD14,MetaCode_MV_UD15,MetaCode_MV_UD16,Aux_Temperature_1(C),Aux_dT/dt_1(C)
1070,2021/11/20 10:48:02,6995.0433,5195.001,1,2,0,0,0,0,0.8709512,4.200118,3.6580978122416,2.136731,0.0001486287,8.368399,0.0005253319,,,,,,,,,,,,,,,,,,,,,,25.88361,-0.08787751
1071,2021/11/20 10:48:07,7000.0438,5200.0015,1,2,0,0,0,0,0.8615761,4.200102,3.6187075007622,2.13793,0.0001486287,8.373433,0.0005253319,,,,,,,,,,,,,,,,,,,,,,26.07185,0.01362324
1072,2021/11/20 10:48:12,7005.0439,5205.0016,1,2,0,0,0,0,0.8527907,4.199966,3.5816919451162,2.13912,0.0001486287,8.378429,0.0005253319,,0.0000114585400297074,,,,,,,,,,,,,,,,,,,,26.16237,0.0602001
1073,2021/11/20 10:48:17,7010.0444,5210.0021,1,2,0,0,0,0,0.8426003,4.199944,3.5388740743832,2.14029,0.0001486287,8.383347,0.0005253319,,,,,,,,,,,,,,,,,,,,,,26.10415,-0.06919026
1074,2021/11/20 10:48:22,7015.0447,5215.0024,1,2,0,0,0,0,0.8345175,4.200016,3.50498685228,2.141454,0.0001486287,8.388236,0.0005253319,,0.0000184114596777363,,,,,,,,,,,,,,,,,,,,25.9151,-0.05008221
1075,2021/11/20 10:48:27,7020.0446,5220.0023,1,2,0,0,0,0,0.8258839,4.200016,3.4687255941424,2.142604,0.0001486287,8.393064,0.0005253319,,,,,,,,,,,,,,,,,,,,,,25.8525,-0.05855203
1076,2021/11/20 10:48:32,7025.0438,5225.0015,1,2,0,0,0,0,0.8169785,4.199949,3.4312680340965,2.143742,0.0001486287,8.397842,0.0005253319,,,,,,,,,,,,,,,,,,,,,,26.02917,0.04106224
1077,2021/11/20 10:48:37,7030.0457,5230.0034,1,2,0,0,0,0,0.8083945,4.200027,3.3952787266515,2.14487,0.0001486287,8.40258,0.0005253319,,-0.00000916675435291836,,,,,,,,,,,,,,,,,,,,26.17916,0.1137251
1078,2021/11/20 10:48:42,7035.0433,5235.001,1,2,0,0,0,0,0.7992107,4.199953,3.3566473770971,2.145982,0.0001486287,8.40725,0.0005253319,,,,,,,,,,,,,,,,,,,,,,25.91462,0.01788676
1079,2021/11/20 10:48:47,7040.0431,5240.0008,1,2,0,0,0,0,0.7925903,4.199905,3.3288039639215,2.147086,0.0001486287,8.41189,0.0005253319,,0.000013672130080522,,,,,,,,,,,,,,,,,,,,25.84181,0.006196499
1080,2021/11/20 10:48:52,7045.0435,5245.0012,1,2,0,0,0,0,0.7833177,4.200027,3.2899554895779,2.148177,0.0001486287,8.416471,0.0005253319,,,,,,,,,,,,,,,,,,,,,,25.99896,0.01428723
1081,2021/11/20 10:48:57,7050.0425,5250.0002,1,2,0,0,0,0,0.773891,4.200115,3.250431197465,2.149256,0.0001486287,8.421,0.0005253319,,,,,,,,,,,,,,,,,,,,,,26.14278,0.03496766
1082,2021/11/20 10:49:02,7055.0432,5255.0009,1,2,0,0,0,0,0.7672471,4.199949,3.2223986903979,2.150325,0.0001486287,8.425491,0.0005253319,,0.00000221255504584406,,0,,,,,,,,,,,,,,,,,,26.01146,-0.03276467
1083,2021/11/20 10:49:07,7060.0435,5260.0012,1,2,0,0,0,0,0.7579197,4.199807,3.1831164614979,2.151381,0.0001486287,8.429927,0.0005253319,,,,,,,,,,,,,,,,,,,,,,25.83341,-0.08048832
1084,2021/11/20 10:49:12,7065.0443,5265.002,1,2,0,0,0,0,0.7485891,4.199973,3.1440540080943,2.152425,0.0001486287,8.434311,0.0005253319,,0.00000189658601357223,,,0,,,,,,,,,,,,,,,,,25.94706,-0.06268978
1085,2021/11/20 10:49:17,7070.0436,5270.0013,1,2,0,0,0,0,0.7437617,4.19999,3.123791702383,2.153461,0.0001486287,8.438664,0.0005253319,,,,,,,,,,,,,,,,,,,,,,26.12196,0.0750345
1086,2021/11/20 10:49:22,7075.0449,5275.0026,1,2,0,0,0,0,0.7361582,4.200006,3.0918688569492,2.154485,0.0001486287,8.442963,0.0005253319,,0.00000806042135081952,,,,,,,,,,,,,,,,,,,,26.16275,0.1026201
1087,2021/11/20 10:49:27,7080.0438,5280.0015,1,2,0,0,0,0,0.7276374,4.199781,3.0559177274094,2.155497,0.0001486287,8.447216,0.0005253319,,,,,,,,,,,,,,,,,,,,,,26.08858,0.05963445
1088,2021/11/20 10:49:32,7085.0429,5285.0006,1,2,0,0,0,0,0.7190404,4.200003,3.0199718371212,2.156498,0.0001486287,8.451419,0.0005253319,,,,,,,,,,,,,,,,,,,,,,25.91554,-0.0581491
1089,2021/11/20 10:49:37,7090.0445,5290.0022,1,2,0,0,0,0,0.7098845,4.200034,2.981539036073,2.157489,0.0001486287,8.455581,0.0005253319,,0.0000135131704155356,,,,,,,,,,,,,,,,,,,,25.80687,-0.1149654
1090,2021/11/20 10:49:42,7095.0444,5295.0021,1,2,0,0,0,0,0.7039653,4.199981,2.9566408846593,2.158468,0.0001486287,8.459695,0.0005253319,,,,,,,,,,,,,,,,,,,,,,25.98613,-0.05879879
1091,2021/11/20 10:49:47,7100.044,5300.0017,1,2,0,0,0,0,0.695363,4.200058,2.920564931054,2.159438,0.0001486287,8.463767,0.0005253319,,0.000000158048806042643,,,,,,,,,,,,,,,,,,,,26.18097,0.07269084
1092,2021/11/20 10:49:52,7105.0432,5305.0009,1,2,0,0,0,0,0.6888668,4.200098,2.8933080689464,2.160398,0.0001486287,8.467797,0.0005253319,,,,,,,,,,,,,,,,,,,,,,26.04075,0.01984656
1093,2021/11/20 10:49:57,7110.0426,5310.0003,1,2,0,0,0,0,0.6803013,4.200029,2.8572851887377,2.161345,0.0001486287,8.471779,0.0005253319,,,,,,,,,,,,,,,,,,,,,,25.78286,-0.05036473
1094,2021/11/20 10:50:02,7115.0431,5315.0008,1,2,0,0,0,0,0.6739032,4.199962,2.8303678316784,2.162285,0.0001486287,8.475723,0.0005253319,,0.0000112221196104656,,,,,,,,,,,,,,,,,,,,25.98343,0.0743109
1095,2021/11/20 10:50:07,7120.044,5320.0017,1,2,0,0,0,0,0.6650188,4.200024,2.7930949204512,2.163212,0.0001486287,8.479617,0.0005253319,,,,,,,,,,,,,,,,,,,,,,26.10685,0.09805501
1096,2021/11/20 10:50:12,7125.0423,5325,1,2,0,0,0,0,0.6585962,4.200165,2.766212708373,2.164129,0.0001486287,8.483467,0.0005253319,,0.0000314496210194193,,,,,,,,,,,,,,,,,,,,26.15384,0.06738126
1097,2021/11/20 10:50:17,7130.0439,5330.0016,1,2,0,0,0,0,0.651087,4.199986,2.734556284782,2.165035,0.0001486287,8.487275,0.0005253319,,,,,,,,,,,,,,,,,,,,,,26.11438,0.05800068
1098,2021/11/20 10:50:22,7135.044,5335.0017,1,2,0,0,0,0,0.6437434,4.199913,2.7036662743242,2.165932,0.0001486287,8.491042,0.0005253319,,0.0000130389198602643,,,,,,,,,,,,,,,,,,,,26.07488,0.1081777
1099,2021/11/20 10:50:27,7140.0434,5340.0011,1,2,0,0,0,0,0.6369062,4.200006,2.6750098614372,2.166819,0.0001486287,8.494768,0.0005253319,,,,,,,,,,,,,,,,,,,,,,25.93371,-0.05536199
1100,2021/11/20 10:50:32,7145.0442,5345.0019,1,2,0,0,0,0,0.6287032,4.200045,2.640581731644,2.167698,0.0001486287,8.498459,0.0005253319,,,,,,,,,,,,,,,,,,,,,,25.79307,0.03744662
1101,2021/11/20 10:50:37,7150.0432,5350.0009,1,2,0,0,0,0,0.6228281,4.199965,2.6158562210165,2.168565,0.0001486287,8.502098,0.0005253319,,-0.0000081395128290751,,,,,,,,,,,,,,,,,,,,25.78057,-0.07271886
1102,2021/11/20 10:50:42,7155.0431,5355.0008,1,2,0,0,0,0,0.6160038,4.200008,2.5872208880304,2.169426,0.0001486287,8.505717,0.0005253319,,,,,,,,,,,,,,,,,,,,,,25.72558,-0.06964087
1103,2021/11/20 10:50:47,7160.043,5360.0007,1,2,0,0,0,0,0.609508,4.199996,2.559931161968,2.170275,0.0001486287,8.509282,0.0005253319,,0.0000203091003641021,,,,,,,,,,,,,,,,,,,,25.76414,-0.0554812
1104,2021/11/20 10:50:52,7165.0429,5365.0006,1,2,0,0,0,0,0.6022227,4.200122,2.5294088111694,2.171115,0.0001486287,8.51281,0.0005253319,,,,,,,,,,,,,,,,,,,,,,25.74022,-0.1142907
1105,2021/11/20 10:50:57,7170.0438,5370.0015,1,2,0,0,0,0,0.5962397,4.200068,2.5042472842996,2.171945,0.0001486287,8.516296,0.0005253319,,,,,,,,,,,,,,,,,,,,,,25.84669,0.02423704
1106,2021/11/20 10:51:02,7175.0429,5375.0006,1,2,0,0,0,0,0.5894803,4.199988,2.4758101862364,2.172765,0.0001486287,8.519742,0.0005253319,,0.000018965540220961,,,,,,,,,,,,,,,,,,,,25.76732,-0.07005513
1107,2021/11/20 10:51:07,7180.0434,5380.0011,1,2,0,0,0,0,0.5832169,4.200054,2.4495424737126,2.173579,0.0001486287,8.523158,0.0005253319,,,,0,,,,,,,,,,,,,,,,,,25.74152,-0.1012635
1108,2021/11/20 10:51:12,7185.0429,5385.0006,1,2,0,0,0,0,0.5764381,4.200053,2.4210705712193,2.174381,0.0001486287,8.526529,0.0005253319,,0.0000154098906932632,,,0,,,,,,,,,,,,,,,,,25.69049,-0.06060719
1109,2021/11/20 10:51:17,7190.0427,5390.0004,1,2,0,0,0,0,0.5685522,4.199909,2.3878675017498,2.175174,0.0001486287,8.529858,0.0005253319,,,,,,,,,,,,,,,,,,,,,,25.74152,-0.04549861
1110,2021/11/20 10:51:22,7195.0427,5395.0004,1,2,0,0,0,0,0.563799,4.200015,2.367964256985,2.175961,0.0001486287,8.533163,0.0005253319,,-0.0000131969600261073,,,,,,,,,,,,,,,,,,,,25.72421,-0.09294748
1111,2021/11/20 10:51:27,7200.0437,5400.0014,1,2,0,0,0,0,0.5557998,4.200108,2.3344191863784,2.176737,0.0001486287,8.536422,0.0005253319,,,,,,,,,,,,,,,,,,,,,,25.70289,-0.05645335
1112,2021/11/20 10:51:32,7205.0432,5405.0009,1,2,0,0,0,0,0.5519841,4.199887,2.3182708457967,2.177504,0.0001486287,8.539642,0.0005253319,,,,,,,,,,,,,,,,,,,,,,25.77924,-0.08794427
1113,2021/11/20 10:51:37,7210.0435,5410.0012,1,2,0,0,0,0,0.5458585,4.199965,2.2925865949525,2.178263,0.0001486287,8.542833,0.0005253319,,0.0000139874300657539,,,,,,,,,,,,,,,,,,,,25.80585,-0.0811398
1114,2021/11/20 10:51:42,7215.0428,5415.0005,1,2,0,0,0,0,0.5384628,4.199966,2.2615254522648,2.179014,0.0001486287,8.545988,0.0005253319,,,,,,,,,,,,,,,,,,,,,,25.81828,0.01387775
1115,2021/11/20 10:51:47,7220.0444,5420.0021,1,2,0,0,0,0,0.5332915,4.200082,2.239868029903,2.179756,0.0001486287,8.549104,0.0005253319,,0.0000341385384672321,,,,,,,,,,,,,,,,,,,,25.74822,-0.08032143
1116,2021/11/20 10:51:52,7225.0437,5425.0014,1,2,0,0,0,0,0.5260828,4.200009,2.2095524947452,2.18049,0.0001486287,8.552185,0.0005253319,,,,,,,,,,,,,,,,,,,,,,25.77657,-0.05717397
1117,2021/11/20 10:51:57,7230.0424,5430.0001,1,2,0,0,0,0,0.5199048,4.200006,2.1836032794288,2.181215,0.0001486287,8.55523,0.0005253319,,,,,,,,,,,,,,,,,,,,,,25.79519,0.02690911
1118,2021/11/20 10:52:02,7235.044,5435.0017,1,2,0,0,0,0,0.5134212,4.200038,2.1563885500056,2.181932,0.0001486287,8.558242,0.0005253319,,0.0000229961005970836,,,,,,,,,,,,,,,,,,,,25.73353,-0.05872309
1119,2021/11/20 10:52:07,7240.0424,5440.0001,1,2,0,0,0,0,0.5084515,4.19999,2.135491215485,2.182642,0.0001486287,8.561224,0.0005253319,,,,,,,,,,,,,,,,,,,,,,25.71359,-0.06854355
1120,2021/11/20 10:52:12,7245.0438,5445.0015,1,2,0,0,0,0,0.5048707,4.200006,2.1204599692242,2.183342,0.0001486287,8.564165,0.0005253319,,-0.00000861408716446022,,,,,,,,,,,,,,,,,,,,25.67938,-0.01219213
1121,2021/11/20 10:52:17,7250.0438,5450.0015,1,2,0,0,0,0,0.4964991,4.199964,2.0852783460324,2.184034,0.0001486287,8.567071,0.0005253319,,,,,,,,,,,,,,,,,,,,,,25.69038,-0.06327868
1122,2021/11/20 10:52:22,7255.0424,5455.0001,1,2,0,0,0,0,0.4926348,4.200208,2.0691686280384,2.18472,0.0001486287,8.569949,0.0005253319,,,,,,,,,,,,,,,,,,,,,,25.63312,-0.1011586
1123,2021/11/20 10:52:27,7260.0429,5460.0006,1,2,0,0,0,0,0.4869748,4.200006,2.0452970818488,2.185397,0.0001486287,8.572795,0.0005253319,,0.0000093248791017686,,,,,,,,,,,,,,,,,,,,25.62912,-0.06730676
1124,2021/11/20 10:52:32,7265.0443,5465.002,1,2,0,0,0,0,0.4823748,4.1998,2.02587768504,2.186068,0.0001486287,8.575613,0.0005253319,,,,,,,,,,,,,,,,,,,,,,25.66206,-0.01469314
1125,2021/11/20 10:52:37,7270.0426,5470.0003,1,2,0,0,0,0,0.475629,4.199989,1.997636568081,2.18673,0.0001486287,8.578392,0.0005253319,,0.000000790250510362966,,,,,,,,,,,,,,,,,,,,25.69848,-0.04728794
1126,2021/11/20 10:52:42,7275.0426,5475.0003,1,2,0,0,0,0,0.4700009,4.200115,1.9740578301035,2.187385,0.0001486287,8.581145,0.0005253319,,,,,,,,,,,,,,,,,,,,,,25.76503,0.0859046
1127,2021/11/20 10:52:47,7280.0454,5480.0031,1,2,0,0,0,0,0.4652947,4.20001,1.954242392947,2.188035,0.0001486287,8.583872,0.0005253319,,-0.00000331855699187145,,,,,,,,,,,,,,,,,,,,25.68427,0.08502841
1128,2021/11/20 10:52:52,7285.0433,5485.001,1,2,0,0,0,0,0.4588025,4.19986,1.92690626765,2.188673,0.0001486287,8.586555,0.0005253319,,,,,,,,,,,,,,,,,,,,,,25.92132,0.04400849
1129,2021/11/20 10:52:57,7290.0444,5490.0021,1,2,0,0,0,0,0.454295,4.199992,1.90803536564,2.189307,0.0001486287,8.589217,0.0005253319,,,,,,,,,,,,,,,,,,,,,,25.94747,0.114314
1130,2021/11/20 10:53:02,7295.0445,5495.0022,1,2,0,0,0,0,0.4501052,4.199958,1.8904229355816,2.189933,0.0001486287,8.591846,0.0005253319,,0.0000146214497362962,,,,,,,,,,,,,,,,,,,,25.85732,-0.03219545
1131,2021/11/20 10:53:07,7300.0439,5500.0016,1,2,0,0,0,0,0.4449394,4.20003,1.868758828182,2.190552,0.0001486287,8.594444,0.0005253319,,,,0,,,,,,,,,,,,,,,,,,25.6105,0.05353153
1132,2021/11/20 10:53:12,7305.0436,5505.0013,1,2,0,0,0,0,0.440363,4.199938,1.849497297494,2.191164,0.0001486287,8.597015,0.0005253319,,0.0000414881506003439,,,0,,,,,,,,,,,,,,,,,25.59317,-0.09531975
1133,2021/11/20 10:53:17,7310.0423,5510,1,2,0,0,0,0,0.4357507,4.200019,1.8301612192633,2.19177,0.0001486287,8.599562,0.0005253319,,,,,,,,,,,,,,,,,,,,,,25.7211,0.03164709
1134,2021/11/20 10:53:22,7315.0429,5515.0006,1,2,0,0,0,0,0.4294769,4.199926,1.8037711987094,2.192368,0.0001486287,8.602071,0.0005253319,,,,,,,,,,,,,,,,,,,,,,25.92036,-0.05883038
1135,2021/11/20 10:53:27,7320.0428,5520.0005,1,2,0,0,0,0,0.4224848,4.199899,1.7743934890352,2.192958,0.0001486287,8.60455,0.0005253319,,-0.0000153295895870542,,,,,,,,,,,,,,,,,,,,25.92975,0.09588897
1136,2021/11/20 10:53:32,7325.0437,5525.0014,1,2,0,0,0,0,0.4193189,4.200015,1.7611456697835,2.193543,0.0001486287,8.60701,0.0005253319,,,,,,,,,,,,,,,,,,,,,,25.69178,-0.06410956
1137,2021/11/20 10:53:37,7330.0423,5530,1,2,0,0,0,0,0.4166921,4.200124,1.7501584898204,2.194123,0.0001486287,8.609442,0.0005253319,,0.0000166749796335353,,,,,,,,,,,,,,,,,,,,25.57937,0.01869857
1138,2021/11/20 10:53:42,7335.044,5535.0017,1,2,0,0,0,0,0.4097272,4.200003,1.7208554691816,2.194695,0.0001486287,8.611844,0.0005253319,,,,,,,,,,,,,,,,,,,,,,25.67398,-0.07285178
1139,2021/11/20 10:53:47,7340.0429,5540.0006,1,2,0,0,0,0,0.4059137,4.199842,1.7047734056354,2.19526,0.0001486287,8.614218,0.0005253319,,0.0000395128590753302,,,,,,,,,,,,,,,,,,,,25.81879,0.0782901
1140,2021/11/20 10:53:52,7345.0433,5545.001,1,2,0,0,0,0,0.4022833,4.199976,1.6895802052008,2.19582,0.0001486287,8.61657,0.0005253319,,,,,,,,,,,,,,,,,,,,,,25.88713,0.04926443
1141,2021/11/20 10:53:57,7350.0442,5550.0019,1,2,0,0,0,0,0.3973182,4.200088,1.6687714040016,2.196374,0.0001486287,8.618897,0.0005253319,,,,,,,,,,,,,,,,,,,,,,25.64555,0.008166432
1142,2021/11/20 10:54:02,7355.043,5555.0007,1,2,0,0,0,0,0.391566,4.200056,1.644599127696,2.196919,0.0001486287,8.621188,0.0005253319,,0.00000632179398962762,,,,,,,,,,,,,,,,,,,,25.54923,-0.06034672
1143,2021/11/20 10:54:07,7360.0439,5560.0016,1,2,0,0,0,0,0.3881899,4.200065,1.6304228123435,2.197459,0.0001486287,8.623457,0.0005253319,,,,,,,,,,,,,,,,,,,,,,25.80096,-0.07579029
1144,2021/11/20 10:54:12,7365.0426,5565.0003,1,2,0,0,0,0,0.3827495,4.200073,1.6075758407135,2.197993,0.0001486287,8.625698,0.0005253319,,0.00000489922786073294,,,,,,,,,,,,,,,,,,,,25.97489,0.1113957
1145,2021/11/20 10:54:17,7370.0423,5570,1,2,0,0,0,0,0.3782967,4.199899,1.5888079320333,2.198523,0.0001486287,8.627922,0.0005253319,,,,,,,,,,,,,,,,,,,,,,25.68727,-0.06425977
1146,2021/11/20 10:54:22,7375.0432,5575.0009,1,2,0,0,0,0,0.3747272,4.199979,1.5738463707288,2.199045,0.0001486287,8.630115,0.0005253319,,,,,,,,,,,,,,,,,,,,,,25.52568,-0.06906033
1147,2021/11/20 10:54:27,7380.0423,5580,1,2,0,0,0,0,0.371104,4.200021,1.558644593184,2.199561,0.0001486287,8.632285,0.0005253319,,0.0000403024387196638,,,,,,,,,,,,,,,,,,,,25.72739,0.002221465
1148,2021/11/20 10:54:32,7385.0429,5585.0006,1,2,0,0,0,0,0.3656187,4.200109,1.5356383924383,2.200072,0.0001486287,8.63443,0.0005253319,,,,,,,,,,,,,,,,,,,,,,25.81698,0.009030104
1149,2021/11/20 10:54:37,7390.0441,5590.0018,1,2,0,0,0,0,0.3613808,4.200028,1.5178094786624,2.200575,0.0001486287,8.636542,0.0005253319,,0.000014857690075587,,,,,,,,,,,,,,,,,,,,25.56172,0.05870819
1150,2021/11/20 10:54:42,7395.0434,5595.0011,1,2,0,0,0,0,0.3584441,4.199841,1.5054082273881,2.201074,0.0001486287,8.638638,0.0005253319,,,,,,,,,,,,,,,,,,,,,,25.49285,-0.08481205
1151,2021/11/20 10:54:47,7400.0441,5600.0018,1,2,0,0,0,0,0.3542552,4.20004,1.487886010208,2.201568,0.0001486287,8.640711,0.0005253319,,,,,,,,,,,,,,,,,,,,,,25.55323,-0.03410518
1152,2021/11/20 10:54:52,7405.0436,5605.0013,1,2,0,0,0,0,0.3489062,4.200105,1.465442675151,2.202054,0.0001486287,8.642755,0.0005253319,,-0.0000239424098253949,,,,,,,,,,,,,,,,,,,,25.69896,-0.05030394
1153,2021/11/20 10:54:57,7410.0434,5610.0011,1,2,0,0,0,0,0.3458091,4.199972,1.4523885373452,2.202537,0.0001486287,8.644781,0.0005253319,,,,,,,,,,,,,,,,,,,,,,25.80466,0.07703364
1154,2021/11/20 10:55:02,7415.0448,5615.0025,1,2,0,0,0,0,0.3404784,4.199839,1.4299544629776,2.203014,0.0001486287,8.646784,0.0005253319,,0.0000199156293092528,,,,,,,,,,,,,,,,,,,,25.73801,0.003596544
1155,2021/11/20 10:55:07,7420.0452,5620.0029,1,2,0,0,0,0,0.3377118,4.199984,1.4183841566112,2.203485,0.0001486287,8.648766,0.0005253319,,,,0,,,,,,,,,,,,,,,,,,25.61009,0.04081666
1156,2021/11/20 10:55:12,7425.0426,5625.0003,1,2,0,0,0,0,0.3335215,4.200006,1.400792301129,2.20395,0.0001486287,8.650718,0.0005253319,,0.000051207811338827,,,,,,,,,,,,,,,,,,,,25.49236,-0.08979976
1157,2021/11/20 10:55:17,7430.0437,5630.0014,1,2,0,0,0,0,0.3310998,4.200015,1.390624126497,2.204412,0.0001486287,8.652657,0.0005253319,,,,,0,,,,,,,,,,,,,,,,,25.61098,0.04898906
1158,2021/11/20 10:55:22,7435.044,5635.0017,1,2,0,0,0,0,0.3271949,4.199963,1.3742064737887,2.204868,0.0001486287,8.654573,0.0005253319,,,,,,,,,,,,,,,,,,,,,,25.81128,-0.015136
1159,2021/11/20 10:55:27,7440.0447,5640.0024,1,2,0,0,0,0,0.3253009,4.199917,1.3662367800253,2.20532,0.0001486287,8.656471,0.0005253319,,0.0000104305299828411,,,,,,,,,,,,,,,,,,,,25.59015,0.0447011
1160,2021/11/20 10:55:32,7445.0445,5645.0022,1,2,0,0,0,0,0.3196749,4.199981,1.3426285061769,2.205767,0.0001486287,8.658348,0.0005253319,,,,,,,,,,,,,,,,,,,,,,25.47111,-0.04359245
1161,2021/11/20 10:55:37,7450.043,5650.0007,1,2,0,0,0,0,0.3140298,4.19999,1.318922019702,2.206205,0.0001486287,8.66019,0.0005253319,,-0.0000229974302783376,,,,,,,,,,,,,,,,,,,,25.73142,-0.05760014
1162,2021/11/20 10:55:42,7455.0431,5655.0008,1,2,0,0,0,0,0.314366,4.199986,1.320332798876,2.206644,0.0001486287,8.662031,0.0005253319,,,,,,,,,,,,,,,,,,,,,,25.67143,0.0777483
1163,2021/11/20 10:55:47,7460.0431,5660.0008,1,2,0,0,0,0,0.3103052,4.200068,1.3033029407536,2.207075,0.0001486287,8.663843,0.0005253319,,,,,,,,,,,,,,,,,,,,,,25.53109,-0.06897569
1164,2021/11/20 10:55:52,7465.0439,5665.0016,1,2,0,0,0,0,0.3057771,4.199989,1.2842604564519,2.207502,0.0001486287,8.665637,0.0005253319,,0.00000798133169155335,,,,,,,,,,,,,,,,,,,,25.47241,0.04163861
1165,2021/11/20 10:55:57,7470.0434,5670.0011,1,2,0,0,0,0,0.3042005,4.199922,1.277618372361,2.207924,0.0001486287,8.66741,0.0005253319,,,,,,,,,,,,,,,,,,,,,,25.41823,-0.09217083
1166,2021/11/20 10:56:02,7475.0432,5675.0009,1,2,0,0,0,0,0.3016289,4.199981,1.2668356490509,2.208343,0.0001486287,8.669166,0.0005253319,,0.0000134334795802715,,,,,,,,,,,,,,,,,,,,25.44308,-0.04318058
1167,2021/11/20 10:56:07,7480.0447,5680.0024,1,2,0,0,0,0,0.2963337,4.200109,1.2446338403733,2.208755,0.0001486287,8.6709,0.0005253319,,,,,,,,,,,,,,,,,,,,,,25.5235,-0.08758605
1168,2021/11/20 10:56:12,7485.0439,5685.0016,1,2,0,0,0,0,0.2921287,4.200005,1.2269420006435,2.209163,0.0001486287,8.672612,0.0005253319,,0.00000758678197598783,,,,,,,,,,,,,,,,,,,,25.66833,0.02458274
1169,2021/11/20 10:56:17,7490.0437,5690.0014,1,2,0,0,0,0,0.2871822,4.199872,1.2061284806784,2.209567,0.0001486287,8.674308,0.0005253319,,,,,,,,,,,,,,,,,,,,,,25.70426,0.02289116
1170,2021/11/20 10:56:22,7495.0437,5695.0014,1,2,0,0,0,0,0.2874527,4.199983,1.2072964533041,2.209967,0.0001486287,8.675987,0.0005253319,,,,,,,,,,,,,,,,,,,,,,25.54701,0.05085528
1171,2021/11/20 10:56:27,7500.0426,5700.0003,1,2,0,0,0,0,0.283013,4.199887,1.188622619531,2.210361,0.0001486287,8.677641,0.0005253319,,-0.00000244959392148303,,,,,,,,,,,,,,,,,,,,25.42926,-0.07236838
1172,2021/11/20 10:56:32,7505.0436,5705.0013,1,2,0,0,0,0,0.2809978,4.199941,1.1801741811298,2.21075,0.0001486287,8.679277,0.0005253319,,,,,,,,,,,,,,,,,,,,,,25.464,-0.009705424
1173,2021/11/20 10:56:37,7510.0426,5710.0003,1,2,0,0,0,0,0.2786393,4.20012,1.170318496716,2.211137,0.0001486287,8.680902,0.0005253319,,0.00000798192741058301,,,,,,,,,,,,,,,,,,,,25.50177,-0.08926332
1174,2021/11/20 10:56:42,7515.0436,5715.0013,1,2,0,0,0,0,0.2734648,4.200054,1.1485669270992,2.211519,0.0001486287,8.682505,0.0005253319,,,,,,,,,,,,,,,,,,,,,,25.51728,-0.04899263
1175,2021/11/20 10:56:47,7520.0439,5720.0016,1,2,0,0,0,0,0.2697847,4.199954,1.1330833299038,2.211895,0.0001486287,8.684086,0.0005253319,,,,,,,,,,,,,,,,,,,,,,25.47903,0.005981326
1176,2021/11/20 10:56:52,7525.0439,5725.0016,1,2,0,0,0,0,0.2679132,4.199965,1.125226063038,2.212269,0.0001486287,8.685658,0.0005253319,,-0.00000213349903788185,,,,,,,,,,,,,,,,,,,,25.48214,-0.0739795
1177,2021/11/20 10:56:57,7530.0428,5730.0005,1,2,0,0,0,0,0.2641777,4.199998,1.1095458116446,2.212638,0.0001486287,8.687207,0.0005253319,,,,,,,,,,,,,,,,,,,,,,25.5279,-0.06593645
1178,2021/11/20 10:57:02,7535.0424,5735.0001,1,2,0,0,0,0,0.2612738,4.200044,1.0973614560472,2.213003,0.0001486287,8.688739,0.0005253319,,0.0000113005798993981,,,,,,,,,,,,,,,,,,,,25.40841,-0.01624703
1179,2021/11/20 10:57:07,7540.044,5740.0017,1,2,0,0,0,0,0.2582784,4.199912,1.0847465515008,2.213363,0.0001486287,8.690254,0.0005253319,,,,0,,,,,,,,,,,,,,,,,,25.41375,-0.03317654
1180,2021/11/20 10:57:12,7545.0446,5745.0023,1,2,0,0,0,0,0.2554344,4.199899,1.0727986811256,2.213721,0.0001486287,8.691755,0.0005253319,,0.0000175442892214051,,,,,,,,,,,,,,,,,,,,25.43637,-0.0788784
1181,2021/11/20 10:57:17,7550.0433,5750.001,1,2,0,0,0,0,0.2541962,4.19988,1.067593536456,2.214074,0.0001486287,8.693238,0.0005253319,,,,,0,,,,,,,,,,,,,,,,,25.56385,-0.06508648
1182,2021/11/20 10:57:22,7555.0447,5755.0024,1,2,0,0,0,0,0.2513008,4.200204,1.0555146253632,2.214425,0.0001486287,8.694712,0.0005253319,,,,,,,,,,,,,,,,,,,,,,25.63771,0.08716226
1183,2021/11/20 10:57:27,7560.0441,5760.0018,1,2,0,0,0,0,0.2500435,4.199946,1.050169197651,2.214771,0.0001486287,8.696165,0.0005253319,,0.0000174646793311695,,,,,,,,,,,,,,,,,,,,25.73228,0.09760797
1184,2021/11/20 10:57:32,7565.0442,5765.0019,1,2,0,0,0,0,0.2450705,4.199911,1.0292742887255,2.215112,0.0001486287,8.697598,0.0005253319,,,,,,,,,,,,,,,,,,,,,,25.7305,0.02971351
1185,2021/11/20 10:57:37,7570.0433,5770.001,1,2,0,0,0,0,0.2424645,4.199987,1.0183477479615,2.215451,0.0001486287,8.699022,0.0005253319,,0.0000176199591805926,,,,,,,,,,,,,,,,,,,,25.67413,0.0875777
1186,2021/11/20 10:57:42,7575.0441,5775.0018,1,2,0,0,0,0,0.2397419,4.2,1.00691598,2.215786,0.0001486287,8.70043,0.0005253319,,,,,,,,,,,,,,,,,,,,,,25.64133,0.0523746
1187,2021/11/20 10:57:47,7580.0447,5780.0024,1,2,0,0,0,0,0.2379285,4.200026,0.999305886141,2.216118,0.0001486287,8.701823,0.0005253319,,,,,,,,,,,,,,,,,,,,,,25.69227,-0.0007176399
1188,2021/11/20 10:57:52,7585.0446,5785.0023,1,2,0,0,0,0,0.2346708,4.200051,0.9856293282108,2.216446,0.0001486287,8.703201,0.0005253319,,0.0000169915092556039,,,,,,,,,,,,,,,,,,,,25.74601,0.08605361
1189,2021/11/20 10:57:57,7590.0426,5790.0003,1,2,0,0,0,0,0.2334653,4.200006,0.9805556607918,2.216771,0.0001486287,8.704565,0.0005253319,,,,,,,,,,,,,,,,,,,,,,25.76381,0.07831514
1190,2021/11/20 10:58:02,7595.0447,5795.0024,1,2,0,0,0,0,0.2294049,4.200001,0.9635008094049,2.21709,0.0001486287,8.705905,0.0005253319,,0.0000128817200675257,,,,,,,,,,,,,,,,,,,,25.51558,0.01695335
1191,2021/11/20 10:58:07,7600.0432,5800.0009,1,2,0,0,0,0,0.2288118,4.199977,0.9610042973286,2.217408,0.0001486287,8.70724,0.0005253319,,,,,,,,,,,,,,,,,,,,,,25.55375,-0.01577199
1192,2021/11/20 10:58:12,7605.0433,5805.001,1,2,0,0,0,0,0.2255772,4.199931,0.9474086751732,2.217722,0.0001486287,8.70856,0.0005253319,,,,,,,,,,,,,,,,,,,,,,25.76243,0.09938359
1193,2021/11/20 10:58:17,7610.0444,5810.0021,1,2,0,0,0,0,0.2222595,4.200204,0.933535240938,2.218031,0.0001486287,8.709858,0.0005253319,,0.00000632195178695838,,,,,,,,,,,,,,,,,,,,25.43508,-0.04596889
1194,2021/11/20 10:58:22,7615.0429,5815.0006,1,2,0,0,0,0,0.2214209,4.200214,0.9300151640726,2.21834,0.0001486287,8.711155,0.0005253319,,,,,,,,,,,,,,,,,,,,,,25.77624,0.05427718
1195,2021/11/20 10:58:27,7620.0427,5820.0004,1,2,0,0,0,0,0.2170611,4.199827,0.9116190684297,2.218643,0.0001486287,8.712426,0.0005253319,,-0.0000109844795588288,,,,,,,,,,,,,,,,,,,,25.45152,-0.09315073
1196,2021/11/20 10:58:32,7625.0435,5825.0012,1,2,0,0,0,0,0.2166134,4.199931,0.9097613336754,2.218944,0.0001486287,8.713693,0.0005253319,,,,,,,,,,,,,,,,,,,,,,25.65192,-0.01482844
1197,2021/11/20 10:58:37,7630.045,5830.0027,1,2,0,0,0,0,0.2131434,4.200055,0.895214002887,2.219243,0.0001486287,8.714947,0.0005253319,,0.0000313718992401846,,,,,,,,,,,,,,,,,,,,25.50226,-0.05482197
1198,2021/11/20 10:58:42,7635.0433,5835.001,1,2,0,0,0,0,0.2102366,4.19999,0.882991617634,2.219536,0.0001486287,8.716179,0.0005253319,,,,,,,,,,,,,,,,,,,,,,25.40752,-0.09801567
1199,2021/11/20 10:58:47,7640.0454,5840.0031,1,2,0,0,0,0,0.2102685,4.199895,0.8831056218075,2.219828,0.0001486287,8.717405,0.0005253319,,,,,,,,,,,,,,,,,,,,,,25.61639,-0.03606379
1200,2021/11/20 10:58:52,7645.0451,5845.0028,1,2,0,0,0,0,0.2066845,4.199884,0.868050924598,2.220116,0.0001486287,8.718616,0.0005253319,,0.0000224414397962391,,,,,,,,,,,,,,,,,,,,25.69057,0.02344549
1201,2021/11/20 10:58:57,7650.0446,5850.0023,1,2,0,0,0,0,0.2036073,4.199899,0.8551300956627,2.220401,0.0001486287,8.719811,0.0005253319,,,,,,,,,,,,,,,,,,,,,,25.48885,-0.04317582
1202,2021/11/20 10:59:02,7655.0436,5855.0013,1,2,0,0,0,0,0.2017336,4.200048,0.8472908032128,2.220683,0.0001486287,8.720994,0.0005253319,,-0.0000144625400935183,,,,,,,,,,,,,,,,,,,,25.42397,-0.06013155
1203,2021/11/20 10:59:07,7660.0437,5860.0014,1,2,0,0,0,0,0.2000676,4.199981,0.8402801187156,2.220962,0.0001486287,8.722169,0.0005253319,,,,0,,,,,,,,,,,,,,,,,,25.65544,0.06898999
1204,2021/11/20 10:59:12,7665.0446,5865.0023,1,2,0,0,0,0,0.1989093,4.20014,0.835446907302,2.221239,0.0001486287,8.72333,0.0005253319,,,,,,,,,,,,,,,,,,,,,,25.71939,0.07748604
1205,2021/11/20 10:59:17,7670.0438,5870.0015,1,2,0,0,0,0,0.1966449,4.200064,0.8259211652736,2.221513,0.0001486287,8.724481,0.0005253319,,0.0000134342599267256,,,0,,,,,,,,,,,,,,,,,25.60561,0.05566537
1206,2021/11/20 10:59:22,7675.0424,5875.0001,1,2,0,0,0,0,0.1960941,4.200028,0.8236007106348,2.221784,0.0001486287,8.72562,0.0005253319,,,,,,,,,,,,,,,,,,,,,,25.36178,-0.06497383
1207,2021/11/20 10:59:27,7680.0436,5880.0013,1,2,0,0,0,0,0.1911101,4.199863,0.8026362379163,2.222051,0.0001486287,8.726743,0.0005253319,,0.0000216519692912698,,,,,,,,,,,,,,,,,,,,25.44,-0.07411301
1208,2021/11/20 10:59:32,7685.0423,5885,1,2,0,0,0,0,0.1889696,4.20011,0.793693106656,2.222316,0.0001486287,8.727855,0.0005253319,,,,,,,,,,,,,,,,,,,,,,25.61239,-0.03591299
1209,2021/11/20 10:59:37,7690.0448,5890.0025,1,2,0,0,0,0,0.1881554,4.199986,0.7902500458244,2.222579,0.0001486287,8.728956,0.0005253319,,0.00000395125198338064,,,,,,,,,,,,,,,,,,,,25.74112,0.04054546
1210,2021/11/20 10:59:42,7695.043,5895.0007,1,2,0,0,0,0,0.1850777,4.199873,0.7773028351321,2.222836,0.0001486287,8.730036,0.0005253319,,,,,,,,,,,,,,,,,,,,,,25.58525,0.01986384
1211,2021/11/20 10:59:47,7700.0425,5900.0002,1,2,0,0,0,0,0.1849164,4.199981,0.7766453665884,2.223092,0.0001486287,8.731113,0.0005253319,,,,,,,,,,,,,,,,,,,,,,25.43678,0.003169179
1212,2021/11/20 10:59:52,7705.0425,5905.0002,1,2,0,0,0,0,0.1830104,4.200036,0.7686502683744,2.223346,0.0001486287,8.73218,0.0005253319,,0.00000150136395404843,,,,,,,,,,,,,,,,,,,,25.41504,0.00872016
1213,2021/11/20 10:59:57,7710.0434,5910.0011,1,2,0,0,0,0,0.1799118,4.200038,0.7556363966484,2.223597,0.0001486287,8.733235,0.0005253319,,,,,,,,,,,,,,,,,,,,,,25.6403,0.06857574
1214,2021/11/20 11:00:02,7715.0441,5915.0018,1,2,0,0,0,0,0.1777425,4.199934,0.746506768995,2.223845,0.0001486287,8.734278,0.0005253319,,0.0000145404901559232,,,,,,,,,,,,,,,,,,,,25.49814,0.02888441
1215,2021/11/20 11:00:07,7720.0444,5920.0021,1,2,0,0,0,0,0.1764055,4.200044,0.740910861842,2.224091,0.0001486287,8.73531,0.0005253319,,,,,,,,,,,,,,,,,,,,,,25.46081,0.001656413
1216,2021/11/20 11:00:12,7725.0439,5925.0016,1,2,0,0,0,0,0.1752007,4.200002,0.7358432904014,2.224336,0.0001486287,8.736337,0.0005253319,,,,,,,,,,,,,,,,,,,,,,25.68246,0.1110542
1217,2021/11/20 11:00:17,7730.0447,5930.0024,1,2,0,0,0,0,0.1735585,4.200065,0.7289569813025,2.224577,0.0001486287,8.73735,0.0005253319,,0.0000101942296169,,,,,,,,,,,,,,,,,,,,25.51639,0.0642854
1218,2021/11/20 11:00:22,7735.045,5935.0027,1,2,0,0,0,0,0.1730433,4.200006,0.7267828982598,2.224816,0.0001486287,8.738354,0.0005253319,,,,,,,,,,,,,,,,,,,,,,25.37108,-0.03151
1219,2021/11/20 11:00:27,7740.044,5940.0017,1,2,0,0,0,0,0.1697439,4.200188,0.7129562918532,2.225052,0.0001486287,8.739347,0.0005253319,,0.00000537401501787826,,,,,,,,,,,,,,,,,,,,25.57415,0.04387498
1220,2021/11/20 11:00:32,7745.0445,5945.0022,1,2,0,0,0,0,0.1668421,4.200007,0.7007379878947,2.225285,0.0001486287,8.740325,0.0005253319,,,,,,,,,,,,,,,,,,,,,,25.63633,0.08314312
1221,2021/11/20 11:00:37,7750.0433,5950.001,1,2,0,0,0,0,0.1647028,4.199921,0.6917387484788,2.225515,0.0001486287,8.741292,0.0005253319,,,,,,,,,,,,,,,,,,,,,,25.36005,-0.06845951
1222,2021/11/20 11:00:42,7755.0428,5955.0005,1,2,0,0,0,0,0.1637571,4.199883,0.6877606604193,2.225744,0.0001486287,8.74225,0.0005253319,,-0.00000466216897621052,,,,,,,,,,,,,,,,,,,,25.40975,-0.06858766
1223,2021/11/20 11:00:47,7760.0426,5960.0003,1,2,0,0,0,0,0.1622901,4.20013,0.681639517713,2.22597,0.0001486287,8.743201,0.0005253319,,,,,,,,,,,,,,,,,,,,,,25.61909,0.05650759
1224,2021/11/20 11:00:52,7765.0426,5965.0003,1,2,0,0,0,0,0.1630611,4.199973,0.6848522173503,2.226195,0.0001486287,8.744147,0.0005253319,,0.0000177014608198078,,,,,,,,,,,,,,,,,,,,25.30086,-0.06063461
1225,2021/11/20 11:00:57,7770.0433,5970.001,1,2,0,0,0,0,0.1597174,4.199968,0.6708079690432,2.226418,0.0001486287,8.745081,0.0005253319,,,,,,,,,,,,,,,,,,,,,,25.63412,0.09300411
1226,2021/11/20 11:01:02,7775.0426,5975.0003,1,2,0,0,0,0,0.1579434,4.199912,0.6633483809808,2.226636,0.0001486287,8.746,0.0005253319,,0.00005018048977945,,,,,,,,,,,,,,,,,,,,25.53772,0.06525517
1227,2021/11/20 11:01:07,7780.0435,5980.0012,1,2,0,0,0,0,0.1571213,4.200022,0.6599129166686,2.226855,0.0001486287,8.746919,0.0005253319,,,,,,,,,,,,,,,,,,,,,,25.34442,-0.02487421
1228,2021/11/20 11:01:12,7785.0428,5985.0005,1,2,0,0,0,0,0.1538699,4.199964,0.6462480406836,2.22707,0.0001486287,8.747822,0.0005253319,,,,0,,,,,,,,,,,,,,,,,,25.60128,0.07510602
1229,2021/11/20 11:01:17,7790.0427,5990.0004,1,2,0,0,0,0,0.1525485,4.199981,0.6407008015785,2.227283,0.0001486287,8.748715,0.0005253319,,-0.00000118536604531982,,,0,,,,,,,,,,,,,,,,,25.49866,0.05207717
1230,2021/11/20 11:01:22,7795.0435,5995.0012,1,2,0,0,0,0,0.1508302,4.199979,0.6334836725658,2.227494,0.0001486287,8.749599,0.0005253319,,,,,,,,,,,,,,,,,,,,,,25.37238,-0.03385186
1231,2021/11/20 11:01:27,7800.0438,6000.0015,1,2,0,0,0,0,0.1498837,4.200001,0.6295116898837,2.227703,0.0001486287,8.750481,0.0005253319,,0.00000276601394944009,,,,,,,,,,,,,,,,,,,,25.62971,0.09706199
1232,2021/11/20 11:01:32,7805.0438,6005.0015,1,2,0,0,0,0,0.1480859,4.200007,0.6219618166013,2.22791,0.0001486287,8.751348,0.0005253319,,,,,,,,,,,,,,,,,,,,,,25.36668,0.01195669
1233,2021/11/20 11:01:37,7810.0434,6010.0011,1,2,0,0,0,0,0.1480344,4.199946,0.6217364861424,2.228114,0.0001486287,8.752208,0.0005253319,,,,,,,,,,,,,,,,,,,,,,25.42356,0.02818584
1234,2021/11/20 11:01:42,7815.0427,6015.0004,1,2,0,0,0,0,0.1472946,4.200151,0.6186595614846,2.228318,0.0001486287,8.753064,0.0005253319,,0.00000655859003018122,,,,,,,,,,,,,,,,,,,,25.5325,0.07501662
1235,2021/11/20 11:01:47,7820.0423,6020,1,2,0,0,0,0,0.1457458,4.200007,0.6121333802206,2.22852,0.0001486287,8.753909,0.0005253319,,,,,,,,,,,,,,,,,,,,,,25.31641,-0.04847109
1236,2021/11/20 11:01:52,7825.0434,6025.0011,1,2,0,0,0,0,0.1411582,4.199824,0.5928395961568,2.228719,0.0001486287,8.754745,0.0005253319,,0.0000023708500975772,,,,,,,,,,,,,,,,,,,,25.5378,0.08317769
1237,2021/11/20 11:01:57,7830.0427,6030.0004,1,2,0,0,0,0,0.1405195,4.199978,0.590178808571,2.228914,0.0001486287,8.755566,0.0005253319,,,,,,,,,,,,,,,,,,,,,,25.40712,-0.01208127
1238,2021/11/20 11:02:02,7835.0424,6035.0001,1,2,0,0,0,0,0.1393238,4.200007,0.5851609352666,2.22911,0.0001486287,8.756387,0.0005253319,,0.0000155670295498567,,,,,,,,,,,,,,,,,,,,25.36806,-0.05679429
1239,2021/11/20 11:02:07,7840.0459,6040.0036,1,2,0,0,0,0,0.1379702,4.199965,0.579470011043,2.229302,0.0001486287,8.757196,0.0005253319,,,,,,,,,,,,,,,,,,,,,,25.60617,0.05125046
1240,2021/11/20 11:02:12,7845.0451,6045.0028,1,2,0,0,0,0,0.1388127,4.199898,0.5829991811046,2.229495,0.0001486287,8.758004,0.0005253319,,,,,,,,,,,,,,,,,,,,,,25.27874,-0.07332861
1241,2021/11/20 11:02:17,7850.0443,6050.002,1,2,0,0,0,0,0.1356017,4.2,0.56952714,2.229683,0.0001486287,8.758794,0.0005253319,,0.00000426721089752391,,,,,,,,,,,,,,,,,,,,25.60206,0.0155139
1242,2021/11/20 11:02:22,7855.046,6055.0037,1,2,0,0,0,0,0.134834,4.200036,0.566307654024,2.229872,0.0001486287,8.759587,0.0005253319,,,,,,,,,,,,,,,,,,,,,,25.24808,-0.06985903
1243,2021/11/20 11:02:27,7860.0442,6060.0019,1,2,0,0,0,0,0.1336716,4.200013,0.5614224577308,2.230057,0.0001486287,8.760368,0.0005253319,,0.00000063224229052139,,,,,,,,,,,,,,,,,,,,25.55072,0.05322099
1244,2021/11/20 11:02:32,7865.0437,6065.0014,1,2,0,0,0,0,0.1330731,4.199944,0.5588995679064,2.230242,0.0001486287,8.761144,0.0005253319,,,,,,,,,,,,,,,,,,,,,,25.25248,-0.03179848
1245,2021/11/20 11:02:37,7870.046,6070.0037,1,2,0,0,0,0,0.1308354,4.199986,0.5495068483044,2.230423,0.0001486287,8.761905,0.0005253319,,,,,,,,,,,,,,,,,,,,,,25.61328,0.0432229
1246,2021/11/20 11:02:42,7875.0423,6075,1,2,0,0,0,0,0.1272271,4.20004,0.534358909084,2.230601,0.0001486287,8.762652,0.0005253319,,-0.0000310547911794856,,,,,,,,,,,,,,,,,,,,25.24405,-0.1178604
1247,2021/11/20 11:02:47,7880.0423,6080,1,2,0,0,0,0,0.1267931,4.199978,0.5325282305518,2.230779,0.0001486287,8.763399,0.0005253319,,,,,,,,,,,,,,,,,,,,,,25.61457,0.06066382
1248,2021/11/20 11:02:52,7885.0446,6085.0023,1,2,0,0,0,0,0.1262799,4.200085,0.5303863137915,2.230955,0.0001486287,8.764138,0.0005253319,,0.0000127226103359135,,,,,,,,,,,,,,,,,,,,25.21291,-0.05789995
1249,2021/11/20 11:02:57,7890.0456,6090.0033,1,2,0,0,0,0,0.1256767,4.200182,0.5278650131594,2.231132,0.0001486287,8.76488,0.0005253319,,,,,,,,,,,,,,,,,,,,,,25.52629,0.07585406
1250,2021/11/20 11:03:02,7895.0425,6095.0002,1,2,0,0,0,0,0.122802,4.199985,0.51576655797,2.231305,0.0001486287,8.765609,0.0005253319,,0.000015884959793766,,,,,,,,,,,,,,,,,,,,25.28934,-0.04194558
1251,2021/11/20 11:03:07,7900.0451,6100.0028,1,2,0,0,0,0,0.1239712,4.199979,0.5206764366048,2.231477,0.0001486287,8.766333,0.0005253319,,,,,,,,,,,,,,,,,,,,,,25.48976,0.01346171
1252,2021/11/20 11:03:12,7905.0439,6105.0016,1,2,0,0,0,0,0.1237428,4.199934,0.5197115929752,2.231648,0.0001486287,8.767048,0.0005253319,,,,0,,,,,,,,,,,,,,,,,,25.43519,-0.001530647
1253,2021/11/20 11:03:17,7910.0433,6110.001,1,2,0,0,0,0,0.1205077,4.200076,0.5061414985852,2.231816,0.0001486287,8.767755,0.0005253319,,-0.00000806008756626397,,,0,,,,,,,,,,,,,,,,,25.22944,-0.02829134
1254,2021/11/20 11:03:22,7915.0447,6115.0024,1,2,0,0,0,0,0.1192305,4.200011,0.5007694115355,2.231982,0.0001486287,8.76845,0.0005253319,,,,,,,,,,,,,,,,,,,,,,25.53158,0.03709316
1255,2021/11/20 11:03:27,7920.0442,6120.0019,1,2,0,0,0,0,0.1190239,4.199807,0.4998774083873,2.232147,0.0001486287,8.769142,0.0005253319,,0.00000727066617400851,,,,,,,,,,,,,,,,,,,,25.27863,-0.08515358
1256,2021/11/20 11:03:32,7925.0432,6125.0009,1,2,0,0,0,0,0.1171931,4.199857,0.4921942613867,2.232311,0.0001486287,8.769833,0.0005253319,,,,,,,,,,,,,,,,,,,,,,25.48622,0.06152749
1257,2021/11/20 11:03:37,7930.0428,6130.0005,1,2,0,0,0,0,0.1167984,4.199941,0.4905463888944,2.232473,0.0001486287,8.770512,0.0005253319,,,,,,,,,,,,,,,,,,,,,,25.39734,0.01902223
1258,2021/11/20 11:03:42,7935.0425,6135.0002,1,2,0,0,0,0,0.114473,4.200081,0.480795872313,2.232633,0.0001486287,8.771186,0.0005253319,,0.000034373329981463,,,,,,,,,,,,,,,,,,,,25.38841,-0.0008362532
1259,2021/11/20 11:03:47,7940.0443,6140.002,1,2,0,0,0,0,0.1139333,4.200046,0.4785251009318,2.232791,0.0001486287,8.771852,0.0005253319,,,,,,,,,,,,,,,,,,,,,,25.47692,-0.01914918
1260,2021/11/20 11:03:52,7945.0443,6145.002,1,2,0,0,0,0,0.1131242,4.200074,0.4751300111908,2.232949,0.0001486287,8.772511,0.0005253319,,0.00000908840775082354,,,,,,,,,,,,,,,,,,,,25.27511,-0.06137431
1261,2021/11/20 11:03:57,7950.0424,6150.0001,1,2,0,0,0,0,0.1115149,4.19999,0.468361464851,2.233104,0.0001486287,8.773165,0.0005253319,,,,,,,,,,,,,,,,,,,,,,25.56975,0.112204
1262,2021/11/20 11:04:02,7955.0448,6155.0025,1,2,0,0,0,0,0.1134758,4.199873,0.4765839485734,2.23326,0.0001486287,8.77382,0.0005253319,,,,,,,,,,,,,,,,,,,,,,25.2653,-0.05652964
1263,2021/11/20 11:04:07,7960.0439,6160.0016,1,2,0,0,0,0,0.1112609,4.200073,0.4673039020457,2.233414,0.0001486287,8.774466,0.0005253319,,-0.0000229957204282982,,,,,,,,,,,,,,,,,,,,25.57948,0.04942656
1264,2021/11/20 11:04:12,7965.0439,6165.0016,1,2,0,0,0,0,0.1078141,4.200233,0.4528443406853,2.233564,0.0001486287,8.775096,0.0005253319,,,,,,,,,,,,,,,,,,,,,,25.24088,-0.09942591
1265,2021/11/20 11:04:17,7970.0447,6170.0024,1,2,0,0,0,0,0.108807,4.199964,0.456985482948,2.233715,0.0001486287,8.775731,0.0005253319,,0.0000109052798507037,,,,,,,,,,,,,,,,,,,,25.5258,0.02153218
1266,2021/11/20 11:04:22,7975.0432,6175.0009,1,2,0,0,0,0,0.1068394,4.199933,0.4487183217602,2.233864,0.0001486287,8.776357,0.0005253319,,,,,,,,,,,,,,,,,,,,,,25.31327,-0.05514562
1267,2021/11/20 11:04:27,7980.044,6180.0017,1,2,0,0,0,0,0.1042846,4.199822,0.4379767573412,2.234011,0.0001486287,8.776973,0.0005253319,,-0.0000136713297251845,,,,,,,,,,,,,,,,,,,,25.52568,0.05704939
1268,2021/11/20 11:04:32,7985.0435,6185.0012,1,2,0,0,0,0,0.1039473,4.200108,0.4365898863084,2.234158,0.0001486287,8.777591,0.0005253319,,,,,,,,,,,,,,,,,,,,,,25.36567,0.05008757
1269,2021/11/20 11:04:37,7990.0428,6190.0005,1,2,0,0,0,0,0.1037427,4.200129,0.4357327228083,2.234303,0.0001486287,8.778197,0.0005253319,,,,,,,,,,,,,,,,,,,,,,25.49333,0.06802976
1270,2021/11/20 11:04:42,7995.0427,6195.0004,1,2,0,0,0,0,0.1023417,4.199912,0.4298261339304,2.234445,0.0001486287,8.778797,0.0005253319,,0.00000861315857036971,,,,,,,,,,,,,,,,,,,,25.24174,-0.07916272
1271,2021/11/20 11:04:47,8000.0442,6200.0019,1,2,0,0,0,0,0.1049171,4.199975,0.4406491970725,2.234588,0.0001486287,8.779398,0.0005253319,,,,,,,,,,,,,,,,,,,,,,25.58037,0.04941702
1272,2021/11/20 11:04:52,8005.0453,6205.003,1,2,0,0,0,0,0.1009377,4.199996,0.4239379362492,2.234729,0.0001486287,8.77999,0.0005253319,,0.00000505781281390227,,,,,,,,,,,,,,,,,,,,25.25827,-0.03038228
1273,2021/11/20 11:04:57,8010.0436,6210.0013,1,2,0,0,0,0,0.09911864,4.200062,0.41630443335568,2.234868,0.0001486287,8.780572,0.0005253319,,,,,,,,,,,,,,,,,,,,,,25.47862,0.0731802
1274,2021/11/20 11:05:02,8015.0441,6215.0018,1,2,0,0,0,0,0.09736454,4.19997,0.4089281470638,2.235005,0.0001486287,8.781149,0.0005253319,,,,,,,,,,,,,,,,,,,,,,25.37649,-0.07978916
1275,2021/11/20 11:05:07,8020.0432,6220.0009,1,2,0,0,0,0,0.09768388,4.20013,0.4102849949044,2.235142,0.0001486287,8.781726,0.0005253319,,0.00000450416700914502,,,,,,,,,,,,,,,,,,,,25.30527,-0.0504303
1276,2021/11/20 11:05:12,8025.0446,6225.0023,1,2,0,0,0,0,0.09719829,4.200042,0.40823690032818,2.235278,0.0001486287,8.782296,0.0005253319,,,,0,,,,,,,,,,,,,,,,,,25.56212,0.1012075
1277,2021/11/20 11:05:17,8030.0452,6230.0029,1,2,0,0,0,0,0.09546808,4.199867,0.40095323874536,2.235413,0.0001486287,8.782861,0.0005253319,,-0.0000145412095662323,,,,,,,,,,,,,,,,,,,,25.31779,-0.03946841
1278,2021/11/20 11:05:22,8035.0439,6235.0016,1,2,0,0,0,0,0.09624251,4.200039,0.40422229545789,2.235546,0.0001486287,8.783421,0.0005253319,,,,,0,,,,,,,,,,,,,,,,,25.32393,-0.0529021
1279,2021/11/20 11:05:27,8040.0439,6240.0016,1,2,0,0,0,0,0.09665678,4.200291,0.40598660312298,2.235679,0.0001486287,8.783978,0.0005253319,,0.0000176222893060185,,,,,,,,,,,,,,,,,,,,25.52669,0.08002996
1280,2021/11/20 11:05:32,8045.0433,6245.001,1,2,0,0,0,0,0.09404158,4.200047,0.39497905595426,2.235809,0.0001486287,8.784525,0.0005253319,,,,,,,,,,,,,,,,,,,,,,25.44218,-0.03692329
1281,2021/11/20 11:05:37,8050.0442,6250.0019,1,2,0,0,0,0,0.09364324,4.199834,0.39328606322216,2.235939,0.0001486287,8.785069,0.0005253319,,,,,,,,,,,,,,,,,,,,,,25.24396,-0.06609738
1282,2021/11/20 11:05:42,8055.0443,6255.002,1,2,0,0,0,0,0.09289563,4.199959,0.39015783727917,2.236067,0.0001486287,8.785608,0.0005253319,,0.00000268680696535739,,,,,,,,,,,,,,,,,,,,25.47773,0.08930922
1283,2021/11/20 11:05:47,8060.0451,6260.0028,1,2,0,0,0,0,0.0913015,4.200103,0.3834757040545,2.236195,0.0001486287,8.786145,0.0005253319,,,,,,,,,,,,,,,,,,,,,,25.49687,0.003040433
1284,2021/11/20 11:05:52,8065.0433,6265.001,1,2,0,0,0,0,0.08937269,4.20002,0.3753670854538,2.236319,0.0001486287,8.786667,0.0005253319,,-0.0000121696602946031,,,,,,,,,,,,,,,,,,,,25.23596,-0.06080389
1285,2021/11/20 11:05:57,8070.0449,6270.0026,1,2,0,0,0,0,0.08923454,4.2,0.374785068,2.236444,0.0001486287,8.787193,0.0005253319,,,,,,,,,,,,,,,,,,,,,,25.32141,0.01738489
