Repository: HVES-Battery-Testing-Consortium/LG-HG2

# Battery Testing Consortium (BTC)
The Battery Testing Consortium (BTC) has been developed within the High Voltage and Energy Storage Lab at Oxford Brookes University to provide accurate and comprehensive cell data to Formula Student Electric teams. Through the BTC, we aim to provide FS teams with information for improved and informed decisions for cell selection, pack architecture design, thermal cooling requirements, and end of life predictions. A range of tests are completed to provide a comprehensive electrochemical lithium-ion characterisation for modelling, validation, and battery management parameterisation.

File: Data/Round1/LG_HG2/Package 3/211120_BTC_CellCond_LG_HG2_9_25C/211120_BTC_CellCond_LG_HG2_9_25C_Channel_7_Wb_1.CSV (part 7 of 57)
Data_Point,Date_Time,Test_Time(s),Step_Time(s),Cycle_Index,Step_Index,TC_Counter1,TC_Counter2,TC_Counter3,TC_Counter4,Current(A),Voltage(V),Power(W),Charge_Capacity(Ah),Discharge_Capacity(Ah),Charge_Energy(Wh),Discharge_Energy(Wh),ACR(Ohm),dV/dt(V/s),Internal_Resistance(Ohm),dQ/dV(Ah/V),dV/dQ(V/Ah),MetaCode_MV_UD1,MetaCode_MV_UD2,MetaCode_MV_UD3,MetaCode_MV_UD4,MetaCode_MV_UD5,MetaCode_MV_UD6,MetaCode_MV_UD7,MetaCode_MV_UD8,MetaCode_MV_UD9,MetaCode_MV_UD10,MetaCode_MV_UD11,MetaCode_MV_UD12,MetaCode_MV_UD13,MetaCode_MV_UD14,MetaCode_MV_UD15,MetaCode_MV_UD16,Aux_Temperature_1(C),Aux_dT/dt_1(C)
1286,2021/11/20 11:06:02,8075.0432,6275.0009,1,2,0,0,0,0,0.08833236,4.200058,0.37100103527688,2.236568,0.0001486287,8.787713,0.0005253319,,,,,,,,,,,,,,,,,,,,,,25.53809,0.002220869
1287,2021/11/20 11:06:07,8080.0436,6280.0013,1,2,0,0,0,0,0.08816814,4.200037,0.37030945022118,2.236689,0.0001486287,8.788222,0.0005253319,,-0.0000110629598566447,,,,,,,,,,,,,,,,,,,,25.23462,-0.03667295
1288,2021/11/20 11:06:12,8085.0438,6285.0015,1,2,0,0,0,0,0.08747143,4.200053,0.36738464198579,2.236811,0.0001486287,8.788735,0.0005253319,,,,,,,,,,,,,,,,,,,,,,25.42005,0.0504297
1289,2021/11/20 11:06:17,8090.0425,6290.0002,1,2,0,0,0,0,0.08698764,4.200034,0.36535104557976,2.236932,0.0001486287,8.789242,0.0005253319,,0.0000314532699121628,,,,,,,,,,,,,,,,,,,,25.38668,-0.05914092
1290,2021/11/20 11:06:22,8095.0452,6295.0029,1,2,0,0,0,0,0.08554798,4.200105,0.3593104985379,2.237051,0.0001486287,8.789742,0.0005253319,,,,,,,,,,,,,,,,,,,,,,25.48133,-0.009042025
1291,2021/11/20 11:06:27,8100.044,6300.0017,1,2,0,0,0,0,0.0847755,4.200032,0.356059812816,2.23717,0.0001486287,8.79024,0.0005253319,,,,,,,,,,,,,,,,,,,,,,25.24799,0.03139317
1292,2021/11/20 11:06:32,8105.0431,6305.0008,1,2,0,0,0,0,0.08411458,4.199958,0.35327770318764,2.237288,0.0001486287,8.790735,0.0005253319,,0.0000112998295662692,,,,,,,,,,,,,,,,,,,,25.31949,0.08981824
1293,2021/11/20 11:06:37,8110.044,6310.0017,1,2,0,0,0,0,0.08381364,4.199821,0.35200228535844,2.237404,0.0001486287,8.791223,0.0005253319,,,,,,,,,,,,,,,,,,,,,,25.40445,0.03986418
1294,2021/11/20 11:06:42,8115.0437,6315.0014,1,2,0,0,0,0,0.08162758,4.20005,0.342839917379,2.237518,0.0001486287,8.791702,0.0005253319,,-0.00000640092321191332,,,,,,,,,,,,,,,,,,,,25.48844,-0.05052507
1295,2021/11/20 11:06:47,8120.0439,6320.0016,1,2,0,0,0,0,0.08179886,4.200006,0.34355570279316,2.237632,0.0001486287,8.792181,0.0005253319,,,,,,,,,,,,,,,,,,,,,,25.47111,-0.09038389
1296,2021/11/20 11:06:52,8125.0451,6325.0028,1,2,0,0,0,0,0.08295018,4.199903,0.34838270983254,2.237746,0.0001486287,8.792663,0.0005253319,,-0.0000139883595693391,,,,,,,,,,,,,,,,,,,,25.24214,-0.0715071
1297,2021/11/20 11:06:57,8130.0423,6330,1,2,0,0,0,0,0.08023875,4.19988,0.33699312135,2.237858,0.0001486287,8.79313,0.0005253319,,,,,,,,,,,,,,,,,,,,,,25.57948,0.04377723
1298,2021/11/20 11:07:02,8135.0427,6335.0004,1,2,0,0,0,0,0.07981723,4.200054,0.33523667613042,2.23797,0.0001486287,8.793602,0.0005253319,,,,,,,,,,,,,,,,,,,,,,25.42307,0.006665587
1299,2021/11/20 11:07:07,8140.0432,6340.0009,1,2,0,0,0,0,0.07925305,4.200062,0.3328677236891,2.238081,0.0001486287,8.794068,0.0005253319,,0.0000152507000166224,,,,,,,,,,,,,,,,,,,,25.21599,-0.05415976
1300,2021/11/20 11:07:12,8145.0437,6345.0014,1,2,0,0,0,0,0.07662759,4.200015,0.32183702741385,2.238189,0.0001486287,8.794518,0.0005253319,,,,0,,,,,,,,,,,,,,,,,,25.29734,0.03651738
1301,2021/11/20 11:07:17,8150.0425,6350.0002,1,2,0,0,0,0,0.07594822,4.200047,0.31898609356634,2.238295,0.0001486287,8.794967,0.0005253319,,0.0000105897097455454,,,,,,,,,,,,,,,,,,,,25.46712,0.06141305
1302,2021/11/20 11:07:22,8155.0439,6355.0016,1,2,0,0,0,0,0.07786749,4.200057,0.32704789644693,2.238404,0.0001486287,8.795424,0.0005253319,,,,,0,,,,,,,,,,,,,,,,,25.44667,0.06819844
1303,2021/11/20 11:07:27,8160.0447,6360.0024,1,2,0,0,0,0,0.07716721,4.200024,0.32410413401304,2.238511,0.0001486287,8.795874,0.0005253319,,,,,,,,,,,,,,,,,,,,,,25.26078,-0.09022772
1304,2021/11/20 11:07:32,8165.0454,6365.0031,1,2,0,0,0,0,0.07610367,4.199857,0.31962453117519,2.238616,0.0001486287,8.796314,0.0005253319,,-0.0000274221492873039,,,,,,,,,,,,,,,,,,,,25.26,-0.06125033
1305,2021/11/20 11:07:37,8170.0424,6370.0001,1,2,0,0,0,0,0.07428613,4.200105,0.31200954604365,2.23872,0.0001486287,8.796752,0.0005253319,,,,,,,,,,,,,,,,,,,,,,25.39512,-0.04276991
1306,2021/11/20 11:07:42,8175.0447,6375.0024,1,2,0,0,0,0,0.07379666,4.20001,0.3099467099666,2.238823,0.0001486287,8.797183,0.0005253319,,-0.0000217302695091348,,,,,,,,,,,,,,,,,,,,25.49466,0.0808239
1307,2021/11/20 11:07:47,8180.0439,6380.0016,1,2,0,0,0,0,0.07358201,4.199888,0.30903620081488,2.238926,0.0001486287,8.797617,0.0005253319,,,,,,,,,,,,,,,,,,,,,,25.51066,0.09624064
1308,2021/11/20 11:07:52,8185.0439,6385.0016,1,2,0,0,0,0,0.07239427,4.199812,0.30404232387724,2.239028,0.0001486287,8.798046,0.0005253319,,0.0000047414641812793,,,,,,,,,,,,,,,,,,,,25.452,0.07916152
1309,2021/11/20 11:07:57,8190.045,6390.0027,1,2,0,0,0,0,0.07180594,4.200063,0.30158947177422,2.23913,0.0001486287,8.79847,0.0005253319,,,,,,,,,,,,,,,,,,,,,,25.48885,-0.001969934
1310,2021/11/20 11:08:02,8195.0431,6395.0008,1,2,0,0,0,0,0.07138549,4.200057,0.29982312697293,2.239228,0.0001486287,8.798884,0.0005253319,,,,,,,,,,,,,,,,,,,,,,25.50084,0.09527087
1311,2021/11/20 11:08:07,8200.0443,6400.002,1,2,0,0,0,0,0.07280838,4.199886,0.30578689584468,2.239328,0.0001486287,8.799305,0.0005253319,,0.00000703311297911569,,,,,,,,,,,,,,,,,,,,25.45289,0.01696587
1312,2021/11/20 11:08:12,8205.0426,6405.0003,1,2,0,0,0,0,0.07134176,4.199932,0.29963054076032,2.239427,0.0001486287,8.79972,0.0005253319,,,,,,,,,,,,,,,,,,,,,,25.33864,0.09677827
1313,2021/11/20 11:08:17,8210.0427,6410.0004,1,2,0,0,0,0,0.06946023,4.199984,0.29173185463632,2.239524,0.0001486287,8.800127,0.0005253319,,0.00000497857809023117,,,,,,,,,,,,,,,,,,,,25.18976,-0.05084336
1314,2021/11/20 11:08:22,8215.0432,6415.0009,1,2,0,0,0,0,0.06946299,4.199951,0.29174115431349,2.239621,0.0001486287,8.800534,0.0005253319,,,,,,,,,,,,,,,,,,,,,,25.1138,-0.07599115
1315,2021/11/20 11:08:27,8220.0453,6420.003,1,2,0,0,0,0,0.06958997,4.200013,0.29227877866961,2.239717,0.0001486287,8.800939,0.0005253319,,,,,,,,,,,,,,,,,,,,,,25.18305,-0.06084681
1316,2021/11/20 11:08:32,8225.0428,6425.0005,1,2,0,0,0,0,0.0670061,4.200061,0.2814297073721,2.239811,0.0001486287,8.801334,0.0005253319,,0.0000169119193742517,,,,,,,,,,,,,,,,,,,,25.24174,-0.05891323
1317,2021/11/20 11:08:37,8230.0429,6430.0006,1,2,0,0,0,0,0.06783112,4.199906,0.28488432787472,2.239905,0.0001486287,8.801726,0.0005253319,,,,,,,,,,,,,,,,,,,,,,25.27782,0.03572762
1318,2021/11/20 11:08:42,8235.0444,6435.0021,1,2,0,0,0,0,0.06516004,4.199937,0.27366806291748,2.239996,0.0001486287,8.802113,0.0005253319,,0.00000853470555739477,,,,,,,,,,,,,,,,,,,,25.34805,-0.03893495
1319,2021/11/20 11:08:47,8240.0427,6440.0004,1,2,0,0,0,0,0.06625218,4.199925,0.2782541870865,2.24009,0.0001486287,8.802504,0.0005253319,,,,,,,,,,,,,,,,,,,,,,25.41023,0.02694488
1320,2021/11/20 11:08:52,8245.0432,6445.0009,1,2,0,0,0,0,0.06508727,4.20015,0.2733762970905,2.24018,0.0001486287,8.802882,0.0005253319,,0.0000238653701671865,,,,,,,,,,,,,,,,,,,,25.42975,0.08567214
1321,2021/11/20 11:08:57,8250.0448,6450.0025,1,2,0,0,0,0,0.06667954,4.199983,0.28005293444782,2.240272,0.0001486287,8.803268,0.0005253319,,,,,,,,,,,,,,,,,,,,,,25.43026,-0.01224041
1322,2021/11/20 11:09:02,8255.0446,6455.0023,1,2,0,0,0,0,0.06426124,4.199845,0.2698872475078,2.240363,0.0001486287,8.803651,0.0005253319,,,,,,,,,,,,,,,,,,,,,,25.48573,0.08400559
1323,2021/11/20 11:09:07,8260.0431,6460.0008,1,2,0,0,0,0,0.06549037,4.200041,0.27506223910517,2.240451,0.0001486287,8.804022,0.0005253319,,0.0000156466994667426,,,,,,,,,,,,,,,,,,,,25.45289,0.07890761
1324,2021/11/20 11:09:12,8265.0431,6465.0008,1,2,0,0,0,0,0.0633252,4.199947,0.2659624837644,2.24054,0.0001486287,8.804394,0.0005253319,,,,0,,,,,,,,,,,,,,,,,,25.45019,-0.02609193
1325,2021/11/20 11:09:17,8270.0426,6470.0003,1,2,0,0,0,0,0.06258805,4.200138,0.2628784471509,2.240628,0.0001486287,8.804767,0.0005253319,,0.0000128808696899796,,,,,,,,,,,,,,,,,,,,25.51147,0.07915139
1326,2021/11/20 11:09:22,8275.0428,6475.0005,1,2,0,0,0,0,0.06179036,4.199878,0.25951197357608,2.240715,0.0001486287,8.80513,0.0005253319,,,,,0,,,,,,,,,,,,,,,,,25.42315,0.08543015
1327,2021/11/20 11:09:27,8280.0424,6480.0001,1,2,0,0,0,0,0.06251862,4.200053,0.26258151748686,2.240803,0.0001486287,8.805497,0.0005253319,,,,,,,,,,,,,,,,,,,,,,25.45249,0.0009721518
1328,2021/11/20 11:09:32,8285.0437,6485.0014,1,2,0,0,0,0,0.06394615,4.199963,0.26857146399245,2.240891,0.0001486287,8.805867,0.0005253319,,-0.00000300295209854085,,,,,,,,,,,,,,,,,,,,25.41734,0.04071891
1329,2021/11/20 11:09:37,8290.0426,6490.0003,1,2,0,0,0,0,0.05998329,4.200018,0.25193089769922,2.240975,0.0001486287,8.80622,0.0005253319,,,,,,,,,,,,,,,,,,,,,,25.35423,0.0659883
1330,2021/11/20 11:09:42,8295.0439,6495.0016,1,2,0,0,0,0,0.06069605,4.200047,0.25492626271435,2.241059,0.0001486287,8.806575,0.0005253319,,-0.00000221251798393496,,,,,,,,,,,,,,,,,,,,25.25337,-0.06959617
1331,2021/11/20 11:09:47,8300.0426,6500.0003,1,2,0,0,0,0,0.05910534,4.19999,0.2482418369466,2.241141,0.0001486287,8.80692,0.0005253319,,,,,,,,,,,,,,,,,,,,,,25.16619,-0.09820163
1332,2021/11/20 11:09:52,8305.0426,6505.0003,1,2,0,0,0,0,0.05887679,4.199904,0.24727686582816,2.241224,0.0001486287,8.807265,0.0005253319,,,,,,,,,,,,,,,,,,,,,,25.16082,-0.05973458
1333,2021/11/20 11:09:57,8310.0439,6510.0016,1,2,0,0,0,0,0.05977027,4.19996,0.2510327431892,2.241307,0.0001486287,8.807614,0.0005253319,,-0.00000624297899776138,,,,,,,,,,,,,,,,,,,,25.23063,-0.04502714
1334,2021/11/20 11:10:02,8315.0437,6515.0014,1,2,0,0,0,0,0.05937703,4.200008,0.24938400101624,2.24139,0.0001486287,8.807963,0.0005253319,,,,,,,,,,,,,,,,,,,,,,25.30667,-0.05026281
1335,2021/11/20 11:10:07,8320.0429,6520.0006,1,2,0,0,0,0,0.05679849,4.200456,0.23857955811144,2.241471,0.0001486287,8.808304,0.0005253319,,0.0000172270301845856,,,,,,,,,,,,,,,,,,,,25.36446,0.07902205
1336,2021/11/20 11:10:12,8325.0432,6525.0009,1,2,0,0,0,0,0.05589236,4.200074,0.23475204803464,2.24155,0.0001486287,8.808638,0.0005253319,,,,,,,,,,,,,,,,,,,,,,25.41915,-0.02748489
1337,2021/11/20 11:10:17,8330.044,6530.0017,1,2,0,0,0,0,0.05634499,4.199929,0.23664495750571,2.241629,0.0001486287,8.808969,0.0005253319,,0.0000181756095116725,,,,,,,,,,,,,,,,,,,,25.45422,0.07193387
1338,2021/11/20 11:10:22,8335.0438,6535.0015,1,2,0,0,0,0,0.05774387,4.199959,0.24252188650133,2.241708,0.0001486287,8.809301,0.0005253319,,,,,,,,,,,,,,,,,,,,,,25.48133,0.09014428
1339,2021/11/20 11:10:27,8340.0425,6540.0002,1,2,0,0,0,0,0.05541812,4.200068,0.23275987243216,2.241786,0.0001486287,8.809628,0.0005253319,,,,,,,,,,,,,,,,,,,,,,25.47555,0.04765034
1340,2021/11/20 11:10:32,8345.0457,6545.0034,1,2,0,0,0,0,0.05623049,4.20015,0.2361764925735,2.241863,0.0001486287,8.809954,0.0005253319,,0.0000195993507077219,,,,,,,,,,,,,,,,,,,,25.42894,0.08808553
1341,2021/11/20 11:10:37,8350.0428,6550.0005,1,2,0,0,0,0,0.05615468,4.200029,0.23585128448572,2.24194,0.0001486287,8.810274,0.0005253319,,,,,,,,,,,,,,,,,,,,,,25.45641,0.003353953
1342,2021/11/20 11:10:42,8355.0435,6555.0012,1,2,0,0,0,0,0.05528456,4.199986,0.23219437801616,2.242016,0.0001486287,8.810594,0.0005253319,,0.0000364281295333058,,,,,,,,,,,,,,,,,,,,25.39201,0.07403731
1343,2021/11/20 11:10:47,8360.045,6560.0027,1,2,0,0,0,0,0.05386852,4.200034,0.22624961552968,2.242091,0.0001486287,8.81091,0.0005253319,,,,,,,,,,,,,,,,,,,,,,25.3346,0.01679718
1344,2021/11/20 11:10:52,8365.0451,6565.0028,1,2,0,0,0,0,0.05317857,4.20013,0.2233569072141,2.242166,0.0001486287,8.811223,0.0005253319,,,,,,,,,,,,,,,,,,,,,,25.24747,-0.06584883
1345,2021/11/20 11:10:57,8370.0445,6570.0022,1,2,0,0,0,0,0.05261831,4.200097,0.22100200597607,2.24224,0.0001486287,8.811537,0.0005253319,,-0.00000734957302483963,,,,,,,,,,,,,,,,,,,,25.17686,-0.0329417
1346,2021/11/20 11:11:02,8375.0446,6575.0023,1,2,0,0,0,0,0.05251775,4.200143,0.22058206003825,2.242314,0.0001486287,8.811845,0.0005253319,,,,,,,,,,,,,,,,,,,,,,25.37727,-0.02695382
1347,2021/11/20 11:11:07,8380.0439,6580.0016,1,2,0,0,0,0,0.05402972,4.20004,0.2269269851888,2.242388,0.0001486287,8.812157,0.0005253319,,0.00000339787993652863,,,,,,,,,,,,,,,,,,,,25.44538,0.05808473
1348,2021/11/20 11:11:12,8385.0453,6585.003,1,2,0,0,0,0,0.05214333,4.199919,0.21899776239027,2.242461,0.0001486287,8.812465,0.0005253319,,,,,,,,,,,,,,,,,,,,,,25.43196,0.06752372
1349,2021/11/20 11:11:16,8389.702,6589.6597,1,2,0,0,0,0,0.04999662,4.199976,0.20998460408112,2.242528,0.0001486287,8.812744,0.0005253319,,0.00000339787993652863,0,0,0,,,,,,,,,,,,,,,,,25.31767,0.01831293
1350,2021/11/20 11:12:16,8449.7479,60.0029,1,3,0,0,0,0,0,4.196592,0,2.242528,0.0001486287,8.812744,0.0005253319,,-0.0000225994808715768,,,,,,,,,,,,,,,,,,,,25.21773,-0.08954883
1351,2021/11/20 11:13:16,8509.7476,120.0026,1,3,0,0,0,0,0,4.195546,0,2.242528,0.0001486287,8.812744,0.0005253319,,-0.0000193620999198174,,,,,,,,,,,,,,,,,,,,25.46081,0.1030207
1352,2021/11/20 11:14:16,8569.7466,180.0016,1,3,0,0,0,0,0,4.194551,0,2.242528,0.0001486287,8.812744,0.0005253319,,-0.00000805995387054281,,0,0,,,,,,,,,,,,,,,,,25.22622,-0.08623719
1353,2021/11/20 11:15:16,8629.7472,240.0022,1,3,0,0,0,0,0,4.1936,0,2.242528,0.0001486287,8.812744,0.0005253319,,-0.000016436120858998,,,,,,,,,,,,,,,,,,,,25.33282,0.09985387
1354,2021/11/20 11:16:16,8689.7471,300.0021,1,3,0,0,0,0,0,4.193078,0,2.242528,0.0001486287,8.812744,0.0005253319,,-0.0000129600002765073,,0,0,,,,,,,,,,,,,,,,,25.30094,-0.08558154
1355,2021/11/20 11:17:16,8749.7454,360.0004,1,3,0,0,0,0,0,4.192675,0,2.242528,0.0001486287,8.812744,0.0005253319,,-0.0000323231215588748,,,,,,,,,,,,,,,,,,,,25.29334,-0.08321345
1356,2021/11/20 11:18:16,8809.747,420.002,1,3,0,0,0,0,0,4.192072,0,2.242528,0.0001486287,8.812744,0.0005253319,,-0.00000924531832424691,,0,0,,,,,,,,,,,,,,,,,25.11732,-0.09789288
1357,2021/11/20 11:19:16,8869.746,480.001,1,3,0,0,0,0,0,4.191364,0,2.242528,0.0001486287,8.812744,0.0005253319,,0.00002070284972433,,,,,,,,,,,,,,,,,,,,25.16761,-0.07001579
1358,2021/11/20 11:20:16,8929.7457,540.0007,1,3,0,0,0,0,0,4.190736,0,2.242528,0.0001486287,8.812744,0.0005253319,,0.0000162771393661387,,0,0,,,,,,,,,,,,,,,,,25.24537,-0.03126144
1359,2021/11/20 11:21:16,8989.7489,600.0039,1,3,0,0,0,0,0,4.190485,0,2.242528,0.0001486287,8.812744,0.0005253319,,-0.00000434659386883141,,,,,,,,,,,,,,,,,,,,25.27644,0.007616282
1360,2021/11/20 11:22:16,9049.7454,660.0004,1,3,0,0,0,0,0,4.190113,0,2.242528,0.0001486287,8.812744,0.0005253319,,-0.0000150925297930371,,0,0,,,,,,,,,,,,,,,,,25.1079,-0.03951013
1361,2021/11/20 11:23:16,9109.7454,720.0004,1,3,0,0,0,0,0,4.189939,0,2.242528,0.0001486287,8.812744,0.0005253319,,-0.0000167520593095105,,,,,,,,,,,,,,,,,,,,25.12476,-0.07877648
1362,2021/11/20 11:24:16,9169.7479,780.0029,1,3,0,0,0,0,0,4.189528,0,2.242528,0.0001486287,8.812744,0.0005253319,,0.0000107487403511186,,0,0,,,,,,,,,,,,,,,,,25.32431,-0.05000889
1363,2021/11/20 11:25:16,9229.7465,840.0015,1,3,0,0,0,0,0,4.188914,0,2.242528,0.0001486287,8.812744,0.0005253319,,0.00000086925388131931,,,,,,,,,,,,,,,,,,,,25.11101,-0.08070409
1364,2021/11/20 11:26:16,9289.746,900.001,1,3,0,0,0,0,0,4.188688,0,2.242528,0.0001486287,8.812744,0.0005253319,,0.0000228378594329115,,0,,,,,,,,,,,,,,,,,,25.14388,0.01640201
1365,2021/11/20 11:27:16,9349.7459,960.0009,1,3,0,0,0,0,0,4.18867,0,2.242528,0.0001486287,8.812744,0.0005253319,,-0.0000275813399639446,,,,,,,,,,,,,,,,,,,,25.37408,-0.01527429
1366,2021/11/20 11:28:16,9409.7474,1020.0024,1,3,0,0,0,0,0,4.188325,0,2.242528,0.0001486287,8.812744,0.0005253319,,0.000000869275595505314,,0,,,,,,,,,,,,,,,,,,25.42037,0.02668023
1367,2021/11/20 11:29:16,9469.7463,1080.0013,1,3,0,0,0,0,0,4.188073,0,2.242528,0.0001486287,8.812744,0.0005253319,,-0.0000107466903500608,,,,,,,,,,,,,,,,,,,,25.42215,0.06959021
1368,2021/11/20 11:30:16,9529.7454,1140.0004,1,3,0,0,0,0,0,4.187577,0,2.242528,0.0001486287,8.812744,0.0005253319,,-0.00000924455162021331,,0,,,,,,,,,,,,,,,,,,25.31286,0.04782736
1369,2021/11/20 11:31:16,9589.7451,1200.0001,1,3,0,0,0,0,0,4.18727,0,2.242528,0.0001486287,8.812744,0.0005253319,,0.0000135922000481514,,,,,,,,,,,,,,,,,,,,25.0239,-0.05264103
1370,2021/11/20 11:32:16,9649.7469,1260.0019,1,3,0,0,0,0,0,4.187204,0,2.242528,0.0001486287,8.812744,0.0005253319,,0.0000337417404807638,,0,,,,,,,,,,,,,,,,,,25.24166,0.06360352
1371,2021/11/20 11:33:16,9709.7471,1320.0021,1,3,0,0,0,0,0,4.18715,0,2.242528,0.0001486287,8.812744,0.0005253319,,0.00000505735215483583,,,,,,,,,,,,,,,,,,,,25.09767,0.01806676
1372,2021/11/20 11:34:16,9769.7457,1380.0007,1,3,0,0,0,0,0,4.186759,0,2.242528,0.0001486287,8.812744,0.0005253319,,-0.00000790243939263746,,0,,,,,,,,,,,,,,,,,,25.03364,-0.02708733
1373,2021/11/20 11:35:16,9829.7484,1440.0034,1,3,0,0,0,0,0,4.186399,0,2.242528,0.0001486287,8.812744,0.0005253319,,-0.0000378533186449204,,,,,,,,,,,,,,,,,,,,25.07903,-0.008200407
1374,2021/11/20 11:36:16,9889.746,1500.001,1,3,0,0,0,0,0,4.186227,0,2.242528,0.0001486287,8.812744,0.0005253319,,-0.0000369858717021998,,0,,,,,,,,,,,,,,,,,,25.37509,0.003473759
1375,2021/11/20 11:37:16,9949.7453,1560.0003,1,3,0,0,0,0,0,4.186082,0,2.242528,0.0001486287,8.812744,0.0005253319,,0.00000529454700881615,,,,,,,,,,,,,,,,,,,,25.40174,0.01540303
1376,2021/11/20 11:38:16,10009.7451,1620.0001,1,3,0,0,0,0,0,4.185912,0,2.242528,0.0001486287,8.812744,0.0005253319,,0.0000022917070054973,,0,,,,,,,,,,,,,,,,,,25.15467,0.009324551
1377,2021/11/20 11:39:16,10069.7468,1680.0018,1,3,0,0,0,0,0,4.185658,0,2.242528,0.0001486287,8.812744,0.0005253319,,0.0000234686904150294,,,,,,,,,,,,,,,,,,,,25.27771,-0.034343
1378,2021/11/20 11:40:16,10129.7462,1740.0012,1,3,0,0,0,0,0,4.185539,0,2.242528,0.0001486287,8.812744,0.0005253319,,-0.0000228386197704822,,0,,,,,,,,,,,,,,,,,,25.13858,0.001378059
1379,2021/11/20 11:41:16,10189.7461,1800.0011,1,3,0,0,0,0,0,4.185155,0,2.242528,0.0001486287,8.812744,0.0005253319,,-0.0000654316609143279,,,,,,,,,,,,,,,,,,,,25.05328,-0.0145942
1380,2021/11/20 11:41:16,10189.7477,1800.0027,1,3,0,0,0,0,0,4.185155,0,2.242528,0.0001486287,8.812744,0.0005253319,,-0.0000654316609143279,0,0,0,,,,,,,,,,,,,,,,,25.05328,-0.0145942
1381,2021/11/20 11:41:22,10194.7932,5.0032,1,4,0,0,0,0,-3.00428,4.10422,-12.3302260616,2.242528,0.004307494,8.812745,0.01763076,,-0.00319150695577264,,0.273113995790482,4.03968286514282,,,,,,,,,,,,,,,,,25.34583,0.0646174
1382,2021/11/20 11:41:27,10199.7904,10.0004,1,4,0,0,0,0,-3.004356,4.093102,-12.297135552312,2.242528,0.008487038,8.812745,0.03476014,,-0.0022109339479357,,0.363152414560318,2.94410490989685,,,,,,,,,,,,,,,,,25.12351,-0.06750524
1383,2021/11/20 11:41:32,10204.7915,15.0015,1,4,0,0,0,0,-3.004341,4.08467,-12.27174155247,2.242528,0.01265611,8.812745,0.05180622,,-0.00171641900669783,,0.504380106925964,2.11047196388245,,,,,,,,,,,,,,,,,25.43508,0.03248692
1384,2021/11/20 11:41:37,10209.7924,20.0024,1,4,0,0,0,0,-3.004471,4.077523,-12.250799605333,2.242528,0.01683306,8.812745,0.06885256,,-0.00126264896243811,,0.586113214492798,,,,,,,,,,,,,,,,,,25.1208,-0.04197538
1385,2021/11/20 11:41:42,10214.7914,25.0014,1,4,0,0,0,0,-3.004372,4.071712,-12.232937524864,2.242528,0.02099854,8.812745,0.08582568,,-0.000947964901570231,,0.624738216400146,1.65442597866058,,,,,,,,,,,,,,,,,25.40263,0.08430958
1386,2021/11/20 11:41:47,10219.7916,30.0016,1,4,0,0,0,0,-3.004303,4.066828,-12.217983560884,2.242528,0.02517449,8.812745,0.1028187,,-0.00102132803294808,,0.747339427471161,,,,,,,,,,,,,,,,,,25.25959,-0.06886303
1387,2021/11/20 11:41:52,10224.7903,35.0003,1,4,0,0,0,0,-3.004341,4.062442,-12.204961060722,2.242528,0.02934703,8.812745,0.1197779,,-0.00109048699960113,,0.862083673477173,1.24249601364136,,,,,,,,,,,,,,,,,25.23596,-0.02932906
1388,2021/11/20 11:41:57,10229.7926,40.0026,1,4,0,0,0,0,-3.004707,4.058313,-12.194041479291,2.242528,0.03352199,8.812745,0.1367293,,-0.000747988175135106,,0.950503528118134,,,,,,,,,,,,,,,,,,25.42445,0.04431903
1389,2021/11/20 11:42:02,10234.7933,45.0033,1,4,0,0,0,0,-3.004646,4.054719,-12.182995224474,2.242528,0.03769233,8.812745,0.153646,,-0.000624056090600789,,1.11211800575256,0.965105414390564,,,,,,,,,,,,,,,,,25.20168,-0.02764583
1390,2021/11/20 11:42:07,10239.7919,50.0019,1,4,0,0,0,0,-3.004745,4.051468,-12.17362821566,2.242528,0.04185988,8.812745,0.1705371,,-0.000592751777730882,,,,,,,,,,,,,,,,,,,,25.52658,0.02489865
1391,2021/11/20 11:42:12,10244.7924,55.0024,1,4,0,0,0,0,-3.004189,4.048337,-12.161969483693,2.242528,0.04603343,8.812745,0.1874391,,-0.000608525588177145,,1.29202198982239,,,,,,,,,,,,,,,,,,25.24125,-0.1009643
1392,2021/11/20 11:42:17,10249.7903,60.0003,1,4,0,0,0,0,-3.004654,4.04536,-12.15490710544,2.242528,0.05020962,8.812745,0.2043396,,-0.000540130480658263,,1.39179694652557,0.750374674797058,,,,,,,,,,,,,,,,,25.57055,0.05623519
1393,2021/11/20 11:42:22,10254.7924,65.0024,1,4,0,0,0,0,-3.00441,4.042727,-12.14600942607,2.242528,0.05438342,8.812745,0.2212189,,-0.000635026022791862,,,,,,,,,,,,,,,,,,,,25.25067,-0.06625593
1394,2021/11/20 11:42:27,10259.7904,70.0004,1,4,0,0,0,0,-3.004341,4.040515,-12.139084875615,2.242528,0.05854667,8.812745,0.2380449,,-0.00063123821746558,,1.65687501430511,,,,,,,,,,,,,,,,,,25.40934,-0.001529455
1395,2021/11/20 11:42:32,10264.7913,75.0013,1,4,0,0,0,0,-3.004044,4.037947,-12.130170457668,2.242528,0.06271973,8.812745,0.2549005,,-0.000429464387707412,,,,,,,,,,,,,,,,,,,,25.64115,0.07481277
1396,2021/11/20 11:42:37,10269.7908,80.0008,1,4,0,0,0,0,-3.004318,4.035623,-12.124294820114,2.242528,0.06689794,8.812745,0.2717674,,-0.000428762112278491,,,,,,,,,,,,,,,,,,,,25.3936,-0.07635593
1397,2021/11/20 11:42:42,10274.792,85.002,1,4,0,0,0,0,-3.004173,4.033503,-12.117340808019,2.242528,0.07106909,8.812745,0.2885968,,-0.000478801695862785,,1.84681701660156,0.571288824081421,,,,,,,,,,,,,,,,,25.59588,0.06549954
1398,2021/11/20 11:42:47,10279.7915,90.0015,1,4,0,0,0,0,-3.004082,4.031606,-12.111275015692,2.242528,0.07523873,8.812745,0.3054115,,-0.000391463603591546,,,,,,,,,,,,,,,,,,,,25.44267,0.02293825
1399,2021/11/20 11:42:52,10284.7919,95.0019,1,4,0,0,0,0,-3.004051,4.029689,-12.105391270139,2.242528,0.0794068,8.812745,0.3222119,,-0.000362002610927448,,2.01278305053711,,,,,,,,,,,,,,,,,,25.51017,0.03816426
1400,2021/11/20 11:42:57,10289.7924,100.0024,1,4,0,0,0,0,-3.00441,4.02784,-12.1012827744,2.242528,0.08358616,8.812745,0.33905,,-0.000402792094973847,,,,,,,,,,,,,,,,,,,,25.54931,0.04790664
1401,2021/11/20 11:43:02,10294.7928,105.0028,1,4,0,0,0,0,-3.004471,4.026134,-12.096402845114,2.242528,0.08775412,8.812745,0.3558346,,-0.000304743909509853,,,,,,,,,,,,,,,,,,,,25.45592,-0.03753841
1402,2021/11/20 11:43:07,10299.7917,110.0017,1,4,0,0,0,0,-3.004501,4.024735,-12.092320332235,2.242528,0.0919259,8.812745,0.3726276,,-0.000290260388283059,,2.41660404205322,0.457176506519318,,,,,,,,,,,,,,,,,25.72117,0.0298804
1403,2021/11/20 11:43:12,10304.7914,115.0014,1,4,0,0,0,0,-3.004173,4.022827,-12.085268257071,2.242528,0.09610171,8.812745,0.3894299,,-0.000336124299792573,,,,,,,,,,,,,,,,,,,,25.42704,-0.09554803
1404,2021/11/20 11:43:17,10309.7914,120.0014,1,4,0,0,0,0,-3.00354,4.021303,-12.07814441262,2.242528,0.100271,8.812745,0.4061992,,-0.000236503707128577,,,,,,,,,,,,,,,,,,,,25.76962,0.03834069
1405,2021/11/20 11:43:22,10314.7927,125.0027,1,4,0,0,0,0,-3.004417,4.019836,-12.077263615612,2.242528,0.1044475,8.812745,0.4229914,,-0.000246001203777269,,2.60497689247131,,,,,,,,,,,,,,,,,,25.49814,-0.03442705
1406,2021/11/20 11:43:27,10319.7919,130.0019,1,4,0,0,0,0,-3.004318,4.018567,-12.073053172306,2.242528,0.1086166,8.812745,0.4397478,,-0.000273904413916171,,,,,,,,,,,,,,,,,,,,25.82908,0.1189339
1407,2021/11/20 11:43:32,10324.7928,135.0028,1,4,0,0,0,0,-3.004501,4.017064,-12.069272805064,2.242528,0.1127882,8.812745,0.4565082,,-0.000334476702846587,,,,,,,,,,,,,,,,,,,,25.60476,0.02843678
1408,2021/11/20 11:43:37,10329.7906,140.0006,1,4,0,0,0,0,-3.00425,4.015701,-12.06416972925,2.242528,0.1169579,8.812745,0.4732554,,-0.000313047203235328,,,,,,,,,,,,,,,,,,,,25.73531,0.04412591
1409,2021/11/20 11:43:42,10334.791,145.001,1,4,0,0,0,0,-3.004097,4.014325,-12.059421689525,2.242528,0.1211352,8.812745,0.4900272,,-0.000188883204828016,,3.04725193977356,0.356718391180038,,,,,,,,,,,,,,,,,25.77091,0.07022321
1410,2021/11/20 11:43:47,10339.7935,150.0035,1,4,0,0,0,0,-3.004341,4.012924,-12.056192103084,2.242528,0.1253099,8.812745,0.5067838,,-0.000211397200473584,,,,,,,,,,,,,,,,,,,,25.66336,-0.04374146
1411,2021/11/20 11:43:52,10344.7916,155.0016,1,4,0,0,0,0,-3.004417,4.011694,-12.052801652398,2.242528,0.1294799,8.812745,0.5235154,,-0.000226003001444042,,,,,,,,,,,,,,,,,,,,25.81398,0.02578557
1412,2021/11/20 11:43:57,10349.7915,160.0015,1,4,0,0,0,0,-3.003998,4.010403,-12.047242591194,2.242528,0.1336486,8.812745,0.5402372,,,,,,,,,,,,,,,,,,,,,,25.9245,0.06189942
1413,2021/11/20 11:44:02,10354.7909,165.0009,1,4,0,0,0,0,-3.004379,4.009562,-12.046243871998,2.242528,0.1378214,8.812745,0.5569704,,-0.000199124799109995,,3.23460292816162,,,,,,,,,,,,,,,,,,25.56442,-0.1028365
1414,2021/11/20 11:44:07,10359.7931,170.0031,1,4,0,0,0,0,-3.003571,4.008254,-12.039075475034,2.242528,0.1420002,8.812745,0.573723,,-0.000210650294320658,,,,,,,,,,,,,,,,,,,,25.87799,0.03914297
1415,2021/11/20 11:44:12,10364.7903,175.0003,1,4,0,0,0,0,-3.004318,4.006968,-12.038206087824,2.242528,0.1461646,8.812745,0.5904124,,-0.000269464799202979,,,,,,,,,,,,,,,,,,,,25.63279,-0.0269407
1416,2021/11/20 11:44:17,10369.7919,180.0019,1,4,0,0,0,0,-3.004463,4.00588,-12.03551824244,2.242528,0.1503386,8.812745,0.6071362,,-0.000182212301297113,,,,,,,,,,,,,,,,,,,,25.97192,0.1102948
1417,2021/11/20 11:44:22,10374.7901,185.0001,1,4,0,0,0,0,-3.00428,4.005109,-12.03246886652,2.242528,0.1545074,8.812745,0.623834,,-0.000191462793736719,,3.75690293312073,0.28826180100441,,,,,,,,,,,,,,,,,25.58675,-0.09555459
1418,2021/11/20 11:44:27,10379.7903,190.0003,1,4,0,0,0,0,-3.004173,4.003764,-12.027999707172,2.242528,0.158685,8.812745,0.6405632,,-0.000208785699214786,,,,,,,,,,,,,,,,,,,,25.8952,0.009575486
1419,2021/11/20 11:44:32,10384.7917,195.0017,1,4,0,0,0,0,-3.004646,4.002482,-12.026041531372,2.242528,0.1628549,8.812745,0.6572567,,,,,,,,,,,,,,,,,,,,,,25.71407,-0.06744802
1420,2021/11/20 11:44:37,10389.7913,200.0013,1,4,0,0,0,0,-3.004341,4.001912,-12.023108299992,2.242528,0.1670311,8.812745,0.6739711,,-0.000182606803718954,,,,,,,,,,,,,,,,,,,,25.93955,0.08487403
1421,2021/11/20 11:44:42,10394.7934,205.0034,1,4,0,0,0,0,-3.00425,4.000685,-12.01905791125,2.242528,0.1712049,8.812745,0.6906714,,-0.000181716997758485,,,,,,,,,,,,,,,,,,,,25.76611,0.003745556
1422,2021/11/20 11:44:47,10399.7901,210.0001,1,4,0,0,0,0,-3.004211,3.999733,-12.016041875663,2.242528,0.17537,8.812745,0.7073326,,-0.00022538349730894,,3.81334400177002,,,,,,,,,,,,,,,,,,25.70308,-0.01081467
1423,2021/11/20 11:44:52,10404.7923,215.0023,1,4,0,0,0,0,-3.004829,3.998661,-12.015292533969,2.242528,0.1795445,8.812745,0.7240273,,-0.000236181396758184,,,,,,,,,,,,,,,,,,,,25.98494,0.008346438
1424,2021/11/20 11:44:57,10409.7914,220.0014,1,4,0,0,0,0,-3.004028,3.997757,-12.009373965196,2.242528,0.1837155,8.812745,0.7407036,,-0.000408424995839596,,,,,,,,,,,,,,,,,,,,25.6218,-0.03207564
1425,2021/11/20 11:45:02,10414.7914,225.0014,1,4,0,0,0,0,-3.003937,3.996716,-12.005883070892,2.242528,0.1878826,8.812745,0.7573605,,-0.000221986701944843,,,,,,,,,,,,,,,,,,,,25.98494,0.09894192
1426,2021/11/20 11:45:07,10419.7922,230.0022,1,4,0,0,0,0,-3.004105,3.995561,-12.003084777905,2.242528,0.1920644,8.812745,0.7740719,,-0.000203570394660346,,,,,,,,,,,,,,,,,,,,25.71096,-0.06617367
1427,2021/11/20 11:45:12,10424.79,235,1,4,0,0,0,0,-3.00428,3.994632,-12.00099302496,2.242528,0.1962272,8.812745,0.7907033,,,,4.24933481216431,0.248604401946068,,,,,,,,,,,,,,,,,25.95981,0.06880164
1428,2021/11/20 11:45:17,10429.7938,240.0038,1,4,0,0,0,0,-3.00412,3.99395,-11.998305074,2.242528,0.2004008,8.812745,0.8073736,,-0.00019706049351953,,,,,,,,,,,,,,,,,,,,25.75411,-0.05343437
1429,2021/11/20 11:45:22,10434.7933,245.0033,1,4,0,0,0,0,-3.004196,3.992699,-11.994850365004,2.242528,0.2045758,8.812745,0.824046,,-0.000170144397998229,,,,,,,,,,,,,,,,,,,,25.8918,-0.04313827
1430,2021/11/20 11:45:27,10439.7926,250.0026,1,4,0,0,0,0,-3.004143,3.991833,-11.992037164119,2.242528,0.2087459,8.812745,0.8406942,,-0.000187773097422905,,,,,,,,,,,,,,,,,,,,25.91049,-0.001249313
1431,2021/11/20 11:45:32,10444.7919,255.0019,1,4,0,0,0,0,-3.003883,3.990876,-11.988124571508,2.242528,0.2129228,8.812745,0.857366,,,,,,,,,,,,,,,,,,,,,,25.80163,-0.06937563
1432,2021/11/20 11:45:37,10449.7921,260.0021,1,4,0,0,0,0,-3.004082,3.989909,-11.986013808538,2.242528,0.2170965,8.812745,0.8740209,,-0.00014086980081629,,4.16007614135742,,,,,,,,,,,,,,,,,,26.04543,0.05895495
1433,2021/11/20 11:45:42,10454.7901,265.0001,1,4,0,0,0,0,-3.004318,3.988856,-11.983791880208,2.242528,0.2212627,8.812745,0.890642,,-0.000355351687176153,,,,,,,,,,,,,,,,,,,,25.8686,-0.06230175
1434,2021/11/20 11:45:47,10459.79,270,1,4,0,0,0,0,-3.004051,3.987865,-11.979749841115,2.242528,0.2254365,8.812745,0.9072896,,-0.000170046594575979,,,,,,,,,,,,,,,,,,,,25.84958,-0.06020606
1435,2021/11/20 11:45:52,10464.7902,275.0002,1,4,0,0,0,0,-3.004066,3.987252,-11.977968166632,2.242528,0.2296116,8.812745,0.9239385,,-0.000167330304975621,,,,,,,,,,,,,,,,,,,,26.12655,0.04991591
1436,2021/11/20 11:45:57,10469.7913,280.0013,1,4,0,0,0,0,-3.004158,3.986322,-11.975541126876,2.242528,0.2337803,8.812745,0.940558,,,,,,,,,,,,,,,,,,,,,,25.9136,-0.06465614
1437,2021/11/20 11:46:02,10474.792,285.002,1,4,0,0,0,0,-3.004265,3.985257,-11.972768121105,2.242528,0.2379516,8.812745,0.9571841,,-0.000146665406646207,,,0.224091395735741,,,,,,,,,,,,,,,,,25.76352,-0.1076359
1438,2021/11/20 11:46:07,10479.7907,290.0007,1,4,0,0,0,0,-3.004646,3.984434,-11.971813680364,2.242528,0.242126,8.812745,0.9738187,,,,4.69252014160156,,,,,,,,,,,,,,,,,,26.13627,0.01591861
1439,2021/11/20 11:46:12,10484.7905,295.0005,1,4,0,0,0,0,-3.004356,3.983706,-11.968471023336,2.242528,0.2462991,8.812745,0.9904443,,-0.000142361794132739,,,,,,,,,,,,,,,,,,,,26.08263,0.01938462
1440,2021/11/20 11:46:17,10489.792,300.002,1,4,0,0,0,0,-3.003769,3.982569,-11.962717302561,2.242528,0.2504734,8.812745,1.007071,,-0.000239114800933748,,,,,,,,,,,,,,,,,,,,25.84696,-0.1026148
1441,2021/11/20 11:46:22,10494.7923,305.0023,1,4,0,0,0,0,-3.00428,3.981771,-11.96235497988,2.242528,0.2546439,8.812745,1.023679,,-0.000214503306779079,,,,,,,,,,,,,,,,,,,,26.08533,-0.01331329
1442,2021/11/20 11:46:27,10499.7908,310.0008,1,4,0,0,0,0,-3.004356,3.980945,-11.96017599642,2.242528,0.2588142,8.812745,1.040282,,-0.000142164397402667,,,,,,,,,,,,,,,,,,,,26.04845,-0.03660858
1443,2021/11/20 11:46:32,10504.7934,315.0034,1,4,0,0,0,0,-3.003883,3.97999,-11.95542430117,2.242528,0.2629894,8.812745,1.056901,,-0.000254885788308457,,4.69971895217896,,,,,,,,,,,,,,,,,,25.86246,-0.08255541
1444,2021/11/20 11:46:37,10509.7933,320.0033,1,4,0,0,0,0,-3.004051,3.978959,-11.952995762909,2.242528,0.2671618,8.812745,1.073505,,,,,,,,,,,,,,,,,,,,,,26.19714,0.02372146
1445,2021/11/20 11:46:42,10514.7918,325.0018,1,4,0,0,0,0,-3.004356,3.978253,-11.952088270068,2.242528,0.2713293,8.812745,1.090086,,-0.000160275303642265,,,,,,,,,,,,,,,,,,,,25.93801,-0.063923
1446,2021/11/20 11:46:47,10519.7919,330.0019,1,4,0,0,0,0,-3.003716,3.977571,-11.947493653836,2.242528,0.2755013,8.812745,1.106682,,-0.000218698201933876,,,,,,,,,,,,,,,,,,,,26.11635,-0.01081467
1447,2021/11/20 11:46:52,10524.7927,335.0027,1,4,0,0,0,0,-3.004211,3.976557,-11.946416281527,2.242528,0.279673,8.812745,1.123272,,,,,,,,,,,,,,,,,,,,,,26.13906,0.06686091
1448,2021/11/20 11:46:57,10529.7933,340.0033,1,4,0,0,0,0,-3.00383,3.975397,-11.94141677051,2.242528,0.2838492,8.812745,1.139876,,-0.000136295493575744,,,,,,,,,,,,,,,,,,,,25.95572,-0.02743661
1449,2021/11/20 11:47:02,10534.7914,345.0014,1,4,0,0,0,0,-3.004684,3.974559,-11.942293834356,2.242528,0.2880235,8.812745,1.15647,,-0.000153711895109154,,4.61169719696045,0.21240970492363,,,,,,,,,,,,,,,,,26.26011,0.1017779
1450,2021/11/20 11:47:07,10539.7921,350.0021,1,4,0,0,0,0,-3.004135,3.973908,-11.93815610958,2.242528,0.2921939,8.812745,1.173044,,-0.000221847396460362,,,,,,,,,,,,,,,,,,,,26.00713,-0.02096891
1451,2021/11/20 11:47:12,10544.7911,355.0011,1,4,0,0,0,0,-3.004372,3.972862,-11.935955352664,2.242528,0.2963607,8.812745,1.1896,,,,,,,,,,,,,,,,,,,,,,26.28232,0.04687309
1452,2021/11/20 11:47:17,10549.791,360.001,1,4,0,0,0,0,-3.004303,3.971801,-11.932493659703,2.242528,0.3005371,8.812745,1.206191,,-0.000147594793816097,,,,,,,,,,,,,,,,,,,,26.01113,-0.07699668
1453,2021/11/20 11:47:22,10554.79,365,1,4,0,0,0,0,-3.004013,3.971164,-11.929428281132,2.242528,0.3047096,8.812745,1.222762,,-0.000183508105692454,,,,,,,,,,,,,,,,,,,,26.21893,0.04384339
1454,2021/11/20 11:47:27,10559.7946,370.0046,1,4,0,0,0,0,-3.00441,3.97033,-11.9284991553,2.242528,0.3088858,8.812745,1.239344,,,,4.66256093978882,,,,,,,,,,,,,,,,,,25.94862,-0.03883302
1455,2021/11/20 11:47:32,10564.7901,375.0001,1,4,0,0,0,0,-3.00412,3.969342,-11.92437968904,2.242528,0.3130563,8.812745,1.255901,,-0.00011938840179937,,,,,,,,,,,,,,,,,,,,26.32169,0.1204652
1456,2021/11/20 11:47:37,10569.7925,380.0025,1,4,0,0,0,0,-3.004379,3.968466,-11.922775912614,2.242528,0.317226,8.812745,1.27245,,-0.000208633806323633,,,,,,,,,,,,,,,,,,,,25.99564,-0.00349462
1457,2021/11/20 11:47:42,10574.7934,385.0034,1,4,0,0,0,0,-3.004082,3.967685,-11.91925109017,2.242528,0.3214021,8.812745,1.289021,,-0.00021033370285295,,,,,,,,,,,,,,,,,,,,26.29559,0.0546515
1458,2021/11/20 11:47:47,10579.7912,390.0012,1,4,0,0,0,0,-3.003754,3.966992,-11.915868087968,2.242528,0.3255696,8.812745,1.305554,,,,,,,,,,,,,,,,,,,,,,25.96682,-0.0869453
1459,2021/11/20 11:47:52,10584.7931,395.0031,1,4,0,0,0,0,-3.004318,3.965803,-11.914533337354,2.242528,0.329741,8.812745,1.322099,,-0.000205376505618915,,,,,,,,,,,,,,,,,,,,26.31422,0.02202749
1460,2021/11/20 11:47:57,10589.7927,400.0027,1,4,0,0,0,0,-3.003868,3.964878,-11.909970148104,2.242528,0.3339134,8.812745,1.338645,,-0.000176677101990208,,4.84407186508179,0.210868492722511,,,,,,,,,,,,,,,,,26.09904,-0.05421937
1461,2021/11/20 11:48:02,10594.7913,405.0013,1,4,0,0,0,0,-3.004028,3.964039,-11.908084149092,2.242528,0.3380835,8.812745,1.355177,,-0.000253874401096255,,,,,,,,,,,,,,,,,,,,26.2933,0.04764199
1462,2021/11/20 11:48:07,10599.7911,410.0011,1,4,0,0,0,0,-3.004524,3.963159,-11.907406331316,2.242528,0.3422602,8.812745,1.371732,,-0.000189089798368514,,,,,,,,,,,,,,,,,,,,26.07383,0.01762748
1463,2021/11/20 11:48:12,10604.793,415.003,1,4,0,0,0,0,-3.003868,3.962237,-11.902036932716,2.242528,0.3464256,8.812745,1.388239,,,,,,,,,,,,,,,,,,,,,,26.31729,0.05408466
1464,2021/11/20 11:48:17,10609.7908,420.0008,1,4,0,0,0,0,-3.004051,3.961295,-11.899932206045,2.242528,0.3505971,8.812745,1.404765,,-0.000158237395226024,,,,,,,,,,,,,,,,,,,,25.99612,-0.1027435
1465,2021/11/20 11:48:22,10614.791,425.001,1,4,0,0,0,0,-3.004158,3.960646,-11.898406366068,2.242528,0.3547691,8.812745,1.42129,,-0.000225169293116778,,,,,,,,,,,,,,,,,,,,26.31559,0.04892468
1466,2021/11/20 11:48:27,10619.7921,430.0021,1,4,0,0,0,0,-3.004013,3.959643,-11.894819047359,2.242528,0.3589464,8.812745,1.437833,,-0.000188063102541491,,4.62554693222046,,,,,,,,,,,,,,,,,,26.04184,-0.07384837
1467,2021/11/20 11:48:32,10624.7922,435.0022,1,4,0,0,0,0,-3.00412,3.958541,-11.89193218892,2.242528,0.3631171,8.812745,1.454345,,,,,,,,,,,,,,,,,,,,,,26.36967,0.1021683
1468,2021/11/20 11:48:37,10629.7924,440.0024,1,4,0,0,0,0,-3.003906,3.957744,-11.888690948064,2.242528,0.3672882,8.812745,1.470855,,-0.000147582002682611,,,,,,,,,,,,,,,,,,,,26.07645,-0.02440631
1469,2021/11/20 11:48:42,10634.7925,445.0025,1,4,0,0,0,0,-3.004082,3.956701,-11.886254253482,2.242528,0.3714623,8.812745,1.487373,,-0.000145944402902387,,,,,,,,,,,,,,,,,,,,26.32091,0.05309165
1470,2021/11/20 11:48:47,10639.7923,450.0023,1,4,0,0,0,0,-3.003998,3.955922,-11.883581776156,2.242528,0.3756347,8.812745,1.503881,,-0.000244273687712848,,,,,,,,,,,,,,,,,,,,26.26853,0.04586697
1471,2021/11/20 11:48:52,10644.792,455.002,1,4,0,0,0,0,-3.003815,3.954922,-11.87985402743,2.242528,0.3798031,8.812745,1.520368,,,,4.63673305511475,0.219594895839691,,,,,,,,,,,,,,,,,26.15805,-0.05298436
1472,2021/11/20 11:48:57,10649.7924,460.0024,1,4,0,0,0,0,-3.00412,3.954082,-11.87853681784,2.242528,0.3839828,8.812745,1.536897,,-0.000166014098795131,,,,,,,,,,,,,,,,,,,,26.3378,0.03159225
1473,2021/11/20 11:49:02,10654.791,465.001,1,4,0,0,0,0,-3.00383,3.953188,-11.87470471004,2.242528,0.3881501,8.812745,1.553372,,-0.000165689503774047,,,,,,,,,,,,,,,,,,,,26.15363,-0.06795168
1474,2021/11/20 11:49:07,10659.7907,470.0007,1,4,0,0,0,0,-3.003845,3.952086,-11.87145377067,2.242528,0.3923202,8.812745,1.569855,,-0.000177861700649373,,,,,,,,,,,,,,,,,,,,26.33022,0.05962074
1475,2021/11/20 11:49:12,10664.794,475.004,1,4,0,0,0,0,-3.004234,3.951046,-11.869866728764,2.242528,0.3964957,8.812745,1.586355,,,,,,,,,,,,,,,,,,,,,,26.34349,0.03576338
1476,2021/11/20 11:49:17,10669.7925,480.0025,1,4,0,0,0,0,-3.004395,3.950336,-11.86836972672,2.242528,0.4006662,8.812745,1.602831,,-0.000142844699439593,,4.2325267791748,,,,,,,,,,,,,,,,,,26.11635,-0.08097529
1477,2021/11/20 11:49:22,10674.7907,485.0007,1,4,0,0,0,0,-3.00441,3.949254,-11.86517821014,2.242528,0.4048374,8.812745,1.619306,,,,,,,,,,,,,,,,,,,,,,26.34048,0.04216969
1478,2021/11/20 11:49:27,10679.792,490.002,1,4,0,0,0,0,-3.004211,3.948185,-11.861180807035,2.242528,0.409014,8.812745,1.635799,,-0.000135511305416003,,,,,,,,,,,,,,,,,,,,26.25842,-0.00299871
1479,2021/11/20 11:49:32,10684.7919,495.0019,1,4,0,0,0,0,-3.004303,3.946947,-11.857824712941,2.242528,0.4131801,8.812745,1.652245,,-0.000192511899513192,,,,,,,,,,,,,,,,,,,,26.23566,-0.004740357
1480,2021/11/20 11:49:37,10689.7902,500.0002,1,4,0,0,0,0,-3.004417,3.946434,-11.856733398978,2.242528,0.4173497,8.812745,1.668702,,-0.000229224606300704,,,,,,,,,,,,,,,,,,,,26.4925,0.04390538
1481,2021/11/20 11:49:42,10694.7937,505.0037,1,4,0,0,0,0,-3.003952,3.94524,-11.85131158848,2.242528,0.4215257,8.812745,1.685179,,-0.000267957191681489,,,0.230287507176399,,,,,,,,,,,,,,,,,26.13595,-0.0223279
1482,2021/11/20 11:49:47,10699.7924,510.0024,1,4,0,0,0,0,-3.004158,3.944273,-11.849219287134,2.242528,0.4256967,8.812745,1.701632,,-0.000239450600929558,,4.30762100219727,,,,,,,,,,,,,,,,,,26.30482,0.02021492
1483,2021/11/20 11:49:52,10704.7913,515.0013,1,4,0,0,0,0,-3.004097,3.942987,-11.845115417739,2.242528,0.4298671,8.812745,1.718079,,-0.000186656499863602,,,,,,,,,,,,,,,,,,,,26.52966,0.05524158
1484,2021/11/20 11:49:57,10709.7922,520.0022,1,4,0,0,0,0,-3.00399,3.942287,-11.84259072513,2.242528,0.4340444,8.812745,1.734549,,,,,,,,,,,,,,,,,,,,,,26.2814,-0.01496494
1485,2021/11/20 11:50:02,10714.7916,525.0016,1,4,0,0,0,0,-3.00386,3.941038,-11.83832640668,2.242528,0.4382153,8.812745,1.750989,,-0.000195846194401383,,,,,,,,,,,,,,,,,,,,26.21933,-0.03423989
1486,2021/11/20 11:50:07,10719.7923,530.0023,1,4,0,0,0,0,-3.004135,3.939819,-11.835748151565,2.242528,0.442388,8.812745,1.767432,,-0.000193895495613106,,4.00402021408081,,,,,,,,,,,,,,,,,,26.53369,0.04125595
1487,2021/11/20 11:50:12,10724.7909,535.0009,1,4,0,0,0,0,-3.004173,3.939061,-11.833620701553,2.242528,0.4465555,8.812745,1.78385,,-0.000173202904989012,,,,,,,,,,,,,,,,,,,,26.17363,-0.06805122
1488,2021/11/20 11:50:17,10729.792,540.002,1,4,0,0,0,0,-3.003777,3.937913,-11.828612497401,2.242528,0.4507306,8.812745,1.800293,,,,,,,,,,,,,,,,,,,,,,26.50761,0.1000834
1489,2021/11/20 11:50:22,10734.7929,545.0029,1,4,0,0,0,0,-3.004372,3.936821,-11.827674781412,2.242528,0.4549013,8.812745,1.816715,,-0.000182798597961664,,,,,,,,,,,,,,,,,,,,26.18743,-0.04811466
1490,2021/11/20 11:50:27,10739.7901,550.0001,1,4,0,0,0,0,-3.003868,3.935691,-11.822296252788,2.242528,0.4590732,8.812745,1.833137,,-0.000164244396728463,,,,,,,,,,,,,,,,,,,,26.45441,0.02968311
1491,2021/11/20 11:50:32,10744.7923,555.0023,1,4,0,0,0,0,-3.00396,3.934716,-11.81972947536,2.242528,0.4632457,8.812745,1.849557,,-0.000258808402577415,,3.90731191635132,0.258825689554214,,,,,,,,,,,,,,,,,26.3364,-0.03607273
1492,2021/11/20 11:50:37,10749.792,560.002,1,4,0,0,0,0,-3.00383,3.933544,-11.81569747352,2.242528,0.4674144,8.812745,1.865957,,-0.000254551705438644,,,,,,,,,,,,,,,,,,,,26.23353,-0.002622008
1493,2021/11/20 11:50:42,10754.7901,565.0001,1,4,0,0,0,0,-3.003395,3.932211,-11.809982856345,2.242528,0.4715853,8.812745,1.882361,,-0.000261453387793154,,,,,,,,,,,,,,,,,,,,26.4881,0.02011359
1494,2021/11/20 11:50:47,10759.7923,570.0023,1,4,0,0,0,0,-3.004051,3.931204,-11.809537307404,2.242528,0.4757584,8.812745,1.898769,,-0.000190614897292107,,,,,,,,,,,,,,,,,,,,26.46984,0.01755774
1495,2021/11/20 11:50:52,10764.7908,575.0008,1,4,0,0,0,0,-3.004318,3.930264,-11.807762879952,2.242528,0.4799321,8.812745,1.915175,,,,,,,,,,,,,,,,,,,,,,26.21444,-0.04863203
