Repository: HVES-Battery-Testing-Consortium/LG-HG2

# Battery Testing Consortium (BTC)
The Battery Testing Consortium (BTC) has been developed within the High Voltage and Energy Storage Lab at Oxford Brookes University to provide accurate and comprehensive cell data to Formula Student Electric teams. Through the BTC, we aim to provide FS teams with information for improved and informed decisions for cell selection, pack architecture design, thermal cooling requirements, and end of life predictions. A range of tests are completed to provide a comprehensive electrochemical lithium-ion characterisation for modelling, validation, and battery management parameterisation.

File: Data/Round1/LG_HG2/Package 3/211120_BTC_CellCond_LG_HG2_9_25C/211120_BTC_CellCond_LG_HG2_9_25C_Channel_7_Wb_1.CSV (part 10 of 57)
Data_Point,Date_Time,Test_Time(s),Step_Time(s),Cycle_Index,Step_Index,TC_Counter1,TC_Counter2,TC_Counter3,TC_Counter4,Current(A),Voltage(V),Power(W),Charge_Capacity(Ah),Discharge_Capacity(Ah),Charge_Energy(Wh),Discharge_Energy(Wh),ACR(Ohm),dV/dt(V/s),Internal_Resistance(Ohm),dQ/dV(Ah/V),dV/dQ(V/Ah),MetaCode_MV_UD1,MetaCode_MV_UD2,MetaCode_MV_UD3,MetaCode_MV_UD4,MetaCode_MV_UD5,MetaCode_MV_UD6,MetaCode_MV_UD7,MetaCode_MV_UD8,MetaCode_MV_UD9,MetaCode_MV_UD10,MetaCode_MV_UD11,MetaCode_MV_UD12,MetaCode_MV_UD13,MetaCode_MV_UD14,MetaCode_MV_UD15,MetaCode_MV_UD16,Aux_Temperature_1(C),Aux_dT/dt_1(C)
1904,2021/11/20 12:24:57,12809.7924,2620.0024,1,4,0,0,0,0,-3.004341,3.41858,-10.27058005578,2.242528,2.186252,8.812745,8.159415,,-0.000208259094506502,,,,,,,,,,,,,,,,,,,,27.18757,-0.0456655
1905,2021/11/20 12:25:02,12814.7917,2625.0017,1,4,0,0,0,0,-3.004303,3.417542,-10.267331683226,2.242528,2.190424,8.812745,8.173676,,-0.000207421398954466,,,,,,,,,,,,,,,,,,,,27.09204,-0.001910925
1906,2021/11/20 12:25:07,12819.7924,2630.0024,1,4,0,0,0,0,-3.003906,3.416648,-10.263289427088,2.242528,2.194593,8.812745,8.187923,,-0.000198456604266539,,3.89244699478149,,,,,,,,,,,,,,,,,,27.11459,-0.08936763
1907,2021/11/20 12:25:12,12824.791,2635.001,1,4,0,0,0,0,-3.003952,3.415282,-10.259343194464,2.242528,2.198765,8.812745,8.202173,,-0.000252774392720312,,,,,,,,,,,,,,,,,,,,27.15433,-0.06091893
1908,2021/11/20 12:25:17,12829.7924,2640.0024,1,4,0,0,0,0,-3.003448,3.414124,-10.254143899552,2.242528,2.202938,8.812745,8.216423,,,,,,,,,,,,,,,,,,,,,,27.05263,-0.05020678
1909,2021/11/20 12:25:22,12834.7907,2645.0007,1,4,0,0,0,0,-3.004135,3.413172,-10.25362946622,2.242528,2.207112,8.812745,8.23067,,-0.000129898893646896,,,0.270332396030426,,,,,,,,,,,,,,,,,27.0672,-0.04245639
1910,2021/11/20 12:25:27,12839.7909,2650.0009,1,4,0,0,0,0,-3.004288,3.412026,-10.250708767488,2.242528,2.211279,8.812745,8.244889,,-0.000232041798881255,,3.61697793006897,,,,,,,,,,,,,,,,,,27.13754,-0.06488442
1911,2021/11/20 12:25:32,12844.7902,2655.0002,1,4,0,0,0,0,-3.004044,3.410663,-10.245781721172,2.242528,2.215454,8.812745,8.259131,,-0.000315989105729386,,,,,,,,,,,,,,,,,,,,27.35892,0.0001251698
1912,2021/11/20 12:25:37,12849.792,2660.002,1,4,0,0,0,0,-3.004135,3.409601,-10.242901700135,2.242528,2.219627,8.812745,8.273365,,-0.000254934508120641,,,,,,,,,,,,,,,,,,,,27.33329,-0.007745624
1913,2021/11/20 12:25:42,12854.7928,2665.0028,1,4,0,0,0,0,-3.004395,3.408443,-10.240309106985,2.242528,2.223799,8.812745,8.287587,,-0.00018972200632561,,,,,,,,,,,,,,,,,,,,27.12337,0.05087316
1914,2021/11/20 12:25:47,12859.7926,2670.0026,1,4,0,0,0,0,-3.004158,3.407228,-10.235851254024,2.242528,2.22797,8.812745,8.301802,,-0.000271927012363449,,3.6153769493103,,,,,,,,,,,,,,,,,,27.27213,0.09834588
1915,2021/11/20 12:25:52,12864.7922,2675.0022,1,4,0,0,0,0,-3.004265,3.405952,-10.23238238528,2.242528,2.232146,8.812745,8.316026,,,,,,,,,,,,,,,,,,,,,,27.45717,0.04498601
1916,2021/11/20 12:25:57,12869.7938,2680.0038,1,4,0,0,0,0,-3.004211,3.404766,-10.228635469626,2.242528,2.236319,8.812745,8.330236,,-0.000152869703015313,,,,,,,,,,,,,,,,,,,,27.26066,-0.04163265
1917,2021/11/20 12:26:02,12874.792,2685.002,1,4,0,0,0,0,-3.003845,3.403795,-10.224472591775,2.242528,2.240484,8.812745,8.344417,,-0.000248171796556562,,,,,,,,,,,,,,,,,,,,27.40629,0.06212234
1918,2021/11/20 12:26:07,12879.7903,2690.0003,1,4,0,0,0,0,-3.004189,3.402441,-10.221575825349,2.242528,2.244659,8.812745,8.358624,,-0.000274497200734913,,,0.277514487504959,,,,,,,,,,,,,,,,,27.23096,0.01977324
1919,2021/11/20 12:26:12,12884.7906,2695.0006,1,4,0,0,0,0,-3.003998,3.40098,-10.21653711804,2.242528,2.24883,8.812745,8.372809,,-0.000312223914079368,,3.53351092338562,,,,,,,,,,,,,,,,,,27.29478,0.04396856
1920,2021/11/20 12:26:17,12889.79,2700,1,4,0,0,0,0,-3.004379,3.399741,-10.214110465839,2.242528,2.253004,8.812745,8.387003,,-0.000252642494160682,,,,,,,,,,,,,,,,,,,,27.28283,0.005141497
1921,2021/11/20 12:26:22,12894.7908,2705.0008,1,4,0,0,0,0,-3.004501,3.398691,-10.211370508191,2.242528,2.257172,8.812745,8.401173,,-0.000321853905916214,,,,,,,,,,,,,,,,,,,,27.2943,-0.05186439
1922,2021/11/20 12:26:27,12899.7917,2710.0017,1,4,0,0,0,0,-3.004158,3.397148,-10.205569341384,2.242528,2.261343,8.812745,8.415347,,-0.000232292804867029,,3.0990879535675,,,,,,,,,,,,,,,,,,27.404,-0.0008404255
1923,2021/11/20 12:26:32,12904.7919,2715.0019,1,4,0,0,0,0,-3.004562,3.395802,-10.202897648724,2.242528,2.265517,8.812745,8.429523,,-0.00033249519765377,,,,,,,,,,,,,,,,,,,,27.19244,-0.07499754
1924,2021/11/20 12:26:37,12909.7918,2720.0018,1,4,0,0,0,0,-3.003777,3.39472,-10.19698185744,2.242528,2.269691,8.812745,8.443697,,-0.000299874896882102,,,,,,,,,,,,,,,,,,,,27.44877,0.02906799
1925,2021/11/20 12:26:42,12914.7909,2725.0009,1,4,0,0,0,0,-3.004395,3.393479,-10.195351340205,2.242528,2.273861,8.812745,8.457849,,-0.000267886003712192,,,0.308917313814163,,,,,,,,,,,,,,,,,27.14554,-0.05905867
1926,2021/11/20 12:26:47,12919.7919,2730.0019,1,4,0,0,0,0,-3.004066,3.391986,-10.189749815076,2.242528,2.278037,8.812745,8.472017,,-0.000222885893890634,,3.34448289871216,,,,,,,,,,,,,,,,,,27.43022,0.08491218
1927,2021/11/20 12:26:52,12924.7929,2735.0029,1,4,0,0,0,0,-3.004013,3.390713,-10.185745931269,2.242528,2.282209,8.812745,8.486164,,-0.000333855190547183,,,,,,,,,,,,,,,,,,,,27.25,0.01895487
1928,2021/11/20 12:26:57,12929.7919,2740.0019,1,4,0,0,0,0,-3.00428,3.389415,-10.1827516962,2.242528,2.286375,8.812745,8.500289,,-0.000214631698327139,,,,,,,,,,,,,,,,,,,,27.32532,0.06469905
1929,2021/11/20 12:27:02,12934.7907,2745.0007,1,4,0,0,0,0,-3.004082,3.3881,-10.1781302242,2.242528,2.290548,8.812745,8.514428,,-0.000335799210006371,,,,,,,,,,,,,,,,,,,,27.43063,0.0487113
1930,2021/11/20 12:27:07,12939.793,2750.003,1,4,0,0,0,0,-3.00354,3.386647,-10.17192973038,2.242528,2.294723,8.812745,8.52857,,-0.000175932800630108,,3.06574702262878,,,,,,,,,,,,,,,,,,27.24202,-0.02618313
1931,2021/11/20 12:27:12,12944.7916,2755.0016,1,4,0,0,0,0,-3.004013,3.385194,-10.169166783522,2.242528,2.298891,8.812745,8.542685,,-0.000241198897128925,,,,,,,,,,,,,,,,,,,,27.50894,0.07773399
1932,2021/11/20 12:27:17,12949.7907,2760.0007,1,4,0,0,0,0,-3.003578,3.38388,-10.16374752264,2.242528,2.303062,8.812745,8.556801,,-0.000244204013142735,,,,,,,,,,,,,,,,,,,,27.36959,0.01633346
1933,2021/11/20 12:27:22,12954.7917,2765.0017,1,4,0,0,0,0,-3.00412,3.382612,-10.16177236144,2.242528,2.307237,8.812745,8.570926,,-0.000382191909011453,,,0.321731001138687,,,,,,,,,,,,,,,,,27.26207,-0.07493496
1934,2021/11/20 12:27:27,12959.7917,2770.0017,1,4,0,0,0,0,-3.004372,3.381215,-10.15842767198,2.242528,2.311411,8.812745,8.585042,,-0.000282119814073667,,3.01818895339966,,,,,,,,,,,,,,,,,,27.51469,0.024634
1935,2021/11/20 12:27:32,12964.79,2775,1,4,0,0,0,0,-3.00425,3.37975,-10.1536139375,2.242528,2.315582,8.812745,8.59914,,-0.000257527601206675,,,,,,,,,,,,,,,,,,,,27.21329,-0.107035
1936,2021/11/20 12:27:37,12969.7934,2780.0034,1,4,0,0,0,0,-3.004173,3.378328,-10.149081762744,2.242528,2.319757,8.812745,8.613248,,-0.000269586511421949,,,,,,,,,,,,,,,,,,,,27.50942,0.04329443
1937,2021/11/20 12:27:42,12974.79,2785,1,4,0,0,0,0,-3.003792,3.376805,-10.14321984456,2.242528,2.323925,8.812745,8.627328,,-0.000253844598773867,,2.97860503196716,,,,,,,,,,,,,,,,,,27.21288,-0.04906476
1938,2021/11/20 12:27:47,12979.7904,2790.0004,1,4,0,0,0,0,-3.004173,3.375378,-10.140219452394,2.242528,2.328094,8.812745,8.641401,,-0.000291695003397763,,,,,,,,,,,,,,,,,,,,27.42266,0.05712807
1939,2021/11/20 12:27:52,12984.7923,2795.0023,1,4,0,0,0,0,-3.003998,3.373859,-10.135065688282,2.242528,2.33227,8.812745,8.655495,,-0.000276592298178002,,,,,,,,,,,,,,,,,,,,27.4474,-0.01938224
1940,2021/11/20 12:27:57,12989.7908,2800.0008,1,4,0,0,0,0,-3.004013,3.372444,-10.130865617772,2.242528,2.336441,8.812745,8.669563,,-0.0002645131025929,,,0.333563804626465,,,,,,,,,,,,,,,,,27.22923,-0.08794308
1941,2021/11/20 12:28:02,12994.792,2805.002,1,4,0,0,0,0,-3.003685,3.370893,-10.125100740705,2.242528,2.340615,8.812745,8.683636,,-0.000401305209379643,,2.84188389778137,,,,,,,,,,,,,,,,,,27.5081,0.1049733
1942,2021/11/20 12:28:07,12999.7904,2810.0004,1,4,0,0,0,0,-3.004028,3.369294,-10.121453516232,2.242528,2.344782,8.812745,8.697681,,-0.00039084380841814,,,,,,,,,,,,,,,,,,,,27.17617,-0.06471694
1943,2021/11/20 12:28:12,13004.7913,2815.0013,1,4,0,0,0,0,-3.004013,3.368126,-10.117894289638,2.242528,2.348954,8.812745,8.711734,,-0.00034371530637145,,,,,,,,,,,,,,,,,,,,27.47362,0.03777862
1944,2021/11/20 12:28:17,13009.7934,2820.0034,1,4,0,0,0,0,-3.004196,3.366569,-10.113833123524,2.242528,2.35313,8.812745,8.725799,,-0.000313756405375898,,2.84855389595032,,,,,,,,,,,,,,,,,,27.22874,-0.0812
1945,2021/11/20 12:28:22,13014.7929,2825.0029,1,4,0,0,0,0,-3.004234,3.364997,-10.109238397298,2.242528,2.357299,8.812745,8.739829,,-0.000247371004661545,,,,,,,,,,,,,,,,,,,,27.37088,-0.03998756
1946,2021/11/20 12:28:27,13019.7923,2830.0023,1,4,0,0,0,0,-3.004028,3.363423,-10.103816867844,2.242528,2.361472,8.812745,8.753868,,-0.000255309394560754,,,,,,,,,,,,,,,,,,,,27.4404,0.05825579
1947,2021/11/20 12:28:32,13024.7907,2835.0007,1,4,0,0,0,0,-3.003975,3.362165,-10.099859605875,2.242528,2.36564,8.812745,8.767886,,-0.000412792491260916,,,0.365166902542114,,,,,,,,,,,,,,,,,27.44969,0.06876826
1948,2021/11/20 12:28:37,13029.7915,2840.0015,1,4,0,0,0,0,-3.003906,3.360522,-10.094692198932,2.242528,2.369817,8.812745,8.781924,,-0.000259989203186706,,2.76872301101685,,,,,,,,,,,,,,,,,,27.35941,-0.04506826
1949,2021/11/20 12:28:42,13034.7908,2845.0008,1,4,0,0,0,0,-3.003815,3.358889,-10.089481161535,2.242528,2.373983,8.812745,8.795922,,-0.000257517385762185,,,,,,,,,,,,,,,,,,,,27.33281,0.07769108
1950,2021/11/20 12:28:47,13039.7904,2850.0004,1,4,0,0,0,0,-3.003937,3.357524,-10.085790571988,2.242528,2.378158,8.812745,8.809942,,-0.000402030011173338,,,,,,,,,,,,,,,,,,,,27.25369,-0.0364697
1951,2021/11/20 12:28:52,13044.7925,2855.0025,1,4,0,0,0,0,-3.003578,3.355876,-10.079635324328,2.242528,2.382326,8.812745,8.823933,,-0.000231497993809171,,2.69307398796082,,,,,,,,,,,,,,,,,,27.25358,-0.07786453
1952,2021/11/20 12:28:57,13049.7926,2860.0026,1,4,0,0,0,0,-3.004097,3.354222,-10.076408247534,2.242528,2.3865,8.812745,8.837934,,-0.00031634871265851,,,,,,,,,,,,,,,,,,,,27.20004,0.01520991
1953,2021/11/20 12:29:02,13054.7919,2865.0019,1,4,0,0,0,0,-3.003998,3.352683,-10.071453026634,2.242528,2.39067,8.812745,8.851919,,-0.000293073913780972,,,0.366034686565399,,,,,,,,,,,,,,,,,27.10053,-0.1156223
1954,2021/11/20 12:29:07,13059.7903,2870.0003,1,4,0,0,0,0,-3.004173,3.351102,-10.067290148646,2.242528,2.394845,8.812745,8.865912,,-0.000289029791019857,,2.67728400230408,,,,,,,,,,,,,,,,,,27.22435,-0.06583035
1955,2021/11/20 12:29:12,13064.791,2875.001,1,4,0,0,0,0,-3.003754,3.349564,-10.061266263256,2.242528,2.399016,8.812745,8.879887,,-0.000361881509888917,,,,,,,,,,,,,,,,,,,,27.26416,0.0226891
1956,2021/11/20 12:29:17,13069.7906,2880.0006,1,4,0,0,0,0,-3.004051,3.347795,-10.056946917545,2.242528,2.403191,8.812745,8.893867,,-0.000382689002435654,,,,,,,,,,,,,,,,,,,,27.43722,0.0566721
1957,2021/11/20 12:29:22,13074.7921,2885.0021,1,4,0,0,0,0,-3.003906,3.345969,-10.050976354914,2.242528,2.407358,8.812745,8.907817,,-0.000430287007475272,,2.55272889137268,,,,,,,,,,,,,,,,,,27.49884,0.04079521
1958,2021/11/20 12:29:27,13079.7914,2890.0014,1,4,0,0,0,0,-3.004227,3.344522,-10.047703294494,2.242528,2.411535,8.812745,8.92179,,-0.000328256603097543,,,,,,,,,,,,,,,,,,,,27.55267,0.02990007
1959,2021/11/20 12:29:32,13084.7916,2895.0016,1,4,0,0,0,0,-3.003937,3.342992,-10.042137359504,2.242528,2.415705,8.812745,8.935733,,-0.000377507210941985,,,0.385959088802338,,,,,,,,,,,,,,,,,27.49217,0.07178187
1960,2021/11/20 12:29:37,13089.7922,2900.0022,1,4,0,0,0,0,-3.003937,3.341139,-10.036571064243,2.242528,2.419875,8.812745,8.949668,,-0.000279989093542099,,2.38569808006287,,,,,,,,,,,,,,,,,,27.45854,0.09030163
1961,2021/11/20 12:29:42,13094.7904,2905.0004,1,4,0,0,0,0,-3.004234,3.339254,-10.031900401436,2.242528,2.424045,8.812745,8.963596,,-0.000328778609400615,,,,,,,,,,,,,,,,,,,,27.38814,-0.02397001
1962,2021/11/20 12:29:47,13099.7933,2910.0033,1,4,0,0,0,0,-3.004135,3.337806,-10.02721982781,2.242528,2.42822,8.812745,8.977537,,-0.000311581796268001,,,,,,,,,,,,,,,,,,,,27.3324,-0.02670705
1963,2021/11/20 12:29:52,13104.7908,2915.0008,1,4,0,0,0,0,-3.004211,3.335986,-10.022005837046,2.242528,2.43239,8.812745,8.991451,,-0.000339195888955146,,2.55436396598816,,,,,,,,,,,,,,,,,,27.2846,0.02088904
1964,2021/11/20 12:29:57,13109.7915,2920.0015,1,4,0,0,0,0,-3.004562,3.334198,-10.017804611276,2.242528,2.43656,8.812745,9.005359,,-0.000259593711234629,,,,,,,,,,,,,,,,,,,,27.39614,-0.06833792
1965,2021/11/20 12:30:02,13114.7925,2925.0025,1,4,0,0,0,0,-3.004143,3.332672,-10.011823260096,2.242528,2.440737,8.812745,9.019282,,-0.000289383606286719,,,0.414692491292953,,,,,,,,,,,,,,,,,27.5165,0.06859601
1966,2021/11/20 12:30:07,13119.79,2930,1,4,0,0,0,0,-3.003723,3.330789,-10.004767527447,2.242528,2.444909,8.812745,9.033181,,-0.000332055089529604,,2.39774394035339,,,,,,,,,,,,,,,,,,27.55319,0.05004525
1967,2021/11/20 12:30:12,13124.7931,2935.0031,1,4,0,0,0,0,-3.003532,3.328874,-9.998379582968,2.242528,2.449082,8.812745,9.047079,,-0.000402604491682723,,,,,,,,,,,,,,,,,,,,27.41429,0.08573651
1968,2021/11/20 12:30:17,13129.7933,2940.0033,1,4,0,0,0,0,-3.003395,3.32704,-9.9924153008,2.242528,2.453251,8.812745,9.060952,,-0.000362486200174317,,,,,,,,,,,,,,,,,,,,27.2421,-0.03429353
1969,2021/11/20 12:30:22,13134.7926,2945.0026,1,4,0,0,0,0,-3.004013,3.325517,-9.989896299721,2.242528,2.457422,8.812745,9.074827,,-0.000417271890910342,,2.21944189071655,,,,,,,,,,,,,,,,,,27.16109,-0.07358015
1970,2021/11/20 12:30:27,13139.79,2950,1,4,0,0,0,0,-3.004448,3.323468,-9.985186785664,2.242528,2.461589,8.812745,9.088678,,-0.000402805191697553,,,,,,,,,,,,,,,,,,,,27.30268,-0.07426023
1971,2021/11/20 12:30:32,13144.7933,2955.0033,1,4,0,0,0,0,-3.003464,3.321437,-9.975816457768,2.242528,2.465768,8.812745,9.102564,,-0.000374219613149762,,2.1776180267334,0.44204369187355,,,,,,,,,,,,,,,,,27.35184,-0.05889952
1972,2021/11/20 12:30:37,13149.7937,2960.0037,1,4,0,0,0,0,-3.00383,3.319366,-9.97081117178,2.242528,2.469939,8.812745,9.116413,,-0.000431711989222094,,,,,,,,,,,,,,,,,,,,27.42045,0.05946815
1973,2021/11/20 12:30:42,13154.7923,2965.0023,1,4,0,0,0,0,-3.004105,3.317577,-9.966349653585,2.242528,2.474108,8.812745,9.130246,,-0.000363304512575269,,,,,,,,,,,,,,,,,,,,27.46923,-0.05325377
1974,2021/11/20 12:30:47,13159.7923,2970.0023,1,4,0,0,0,0,-3.003685,3.315513,-9.958756665405,2.242528,2.478281,8.812745,9.144085,,-0.000453275599284098,,2.17702388763428,,,,,,,,,,,,,,,,,,27.53336,0.06183922
1975,2021/11/20 12:30:52,13164.7916,2975.0016,1,4,0,0,0,0,-3.003502,3.313339,-9.951620313178,2.242528,2.482454,8.812745,9.157919,,-0.000545778486412019,,,,,,,,,,,,,,,,,,,,27.53734,0.07841468
1976,2021/11/20 12:30:57,13169.7926,2980.0026,1,4,0,0,0,0,-3.003998,3.311326,-9.947216681348,2.242528,2.486624,8.812745,9.171729,,-0.000342379586072639,,1.97441399097443,0.484012991189957,,,,,,,,,,,,,,,,,27.51839,0.01393378
1977,2021/11/20 12:31:02,13174.7941,2985.0041,1,4,0,0,0,0,-3.00367,3.309168,-9.93964864656,2.242528,2.490793,8.812745,9.185529,,-0.000507530989125371,,,,,,,,,,,,,,,,,,,,27.45238,0.01135051
1978,2021/11/20 12:31:07,13179.7908,2990.0008,1,4,0,0,0,0,-3.003975,3.306808,-9.9335685618,2.242528,2.494966,8.812745,9.199332,,-0.000317854399327189,,,,,,,,,,,,,,,,,,,,27.332,-0.006453991
1979,2021/11/20 12:31:12,13184.7936,2995.0036,1,4,0,0,0,0,-3.004028,3.304562,-9.926996775736,2.242528,2.499138,8.812745,9.213126,,-0.000390355795389041,,1.94610702991486,,,,,,,,,,,,,,,,,,27.34296,-0.07715464
1980,2021/11/20 12:31:17,13189.7926,3000.0026,1,4,0,0,0,0,-3.004341,3.302424,-9.921607822584,2.242528,2.503315,8.812745,9.226923,,-0.000485382799524814,,,0.52405858039856,,,,,,,,,,,,,,,,,27.32661,-0.09943366
1981,2021/11/20 12:31:22,13194.7909,3005.0009,1,4,0,0,0,0,-3.003738,3.299784,-9.911686592592,2.242528,2.507477,8.812745,9.240663,,-0.000570943579077721,,1.78974902629852,,,,,,,,,,,,,,,,,,27.36151,-0.0250572
1982,2021/11/20 12:31:27,13199.7911,3010.0011,1,4,0,0,0,0,-3.003777,3.297419,-9.904711351563,2.242528,2.511657,8.812745,9.254453,,-0.000624460692051798,,,,,,,,,,,,,,,,,,,,27.26387,-0.04162729
1983,2021/11/20 12:31:32,13204.7924,3015.0024,1,4,0,0,0,0,-3.00396,3.294858,-9.89762163768,2.242528,2.515827,8.812745,9.268196,,-0.000599639373831451,,1.70351302623749,,,,,,,,,,,,,,,,,,27.38857,-0.08449376
1984,2021/11/20 12:31:37,13209.79,3020,1,4,0,0,0,0,-3.003685,3.292276,-9.88896003706,2.242528,2.519994,8.812745,9.281921,,-0.000533731014002115,,,0.592729926109314,,,,,,,,,,,,,,,,,27.32753,-0.1010561
1985,2021/11/20 12:31:42,13214.7905,3025.0005,1,4,0,0,0,0,-3.004097,3.289826,-9.882956417122,2.242528,2.524171,8.812745,9.295666,,-0.000434797286288813,,1.67415904998779,,,,,,,,,,,,,,,,,,27.4089,0.01604676
1986,2021/11/20 12:31:47,13219.7913,3030.0013,1,4,0,0,0,0,-3.004135,3.28695,-9.87444153825,2.242528,2.528338,8.812745,9.309371,,-0.000495930726174265,,,,,,,,,,,,,,,,,,,,27.41959,-0.04355848
1987,2021/11/20 12:31:52,13224.7924,3035.0024,1,4,0,0,0,0,-3.004448,3.284095,-9.86689265456,2.242528,2.532516,8.812745,9.323099,,-0.000561692984774709,,1.58696305751801,,,,,,,,,,,,,,,,,,27.38946,-0.08477986
1988,2021/11/20 12:31:57,13229.7924,3040.0024,1,4,0,0,0,0,-3.003906,3.281563,-9.857506785078,2.242528,2.536685,8.812745,9.336782,,-0.000569570518564433,,1.51950204372406,0.638489425182343,,,,,,,,,,,,,,,,,27.40141,-0.0158596
1989,2021/11/20 12:32:02,13234.7901,3045.0001,1,4,0,0,0,0,-3.003609,3.278684,-9.847884770556,2.242528,2.540853,8.812745,9.350455,,-0.000585913774557412,,,,,,,,,,,,,,,,,,,,27.40849,-0.07176042
1990,2021/11/20 12:32:07,13239.7925,3050.0025,1,4,0,0,0,0,-3.00396,3.275632,-9.83986750272,2.242528,2.54503,8.812745,9.364145,,-0.000457723712315783,,1.41517305374146,,,,,,,,,,,,,,,,,,27.44398,-0.08596241
1991,2021/11/20 12:32:12,13244.7933,3055.0033,1,4,0,0,0,0,-3.003578,3.272827,-9.830191175006,2.242528,2.549201,8.812745,9.377801,,-0.000421034608734772,,,0.686234772205353,,,,,,,,,,,,,,,,,27.58099,0.04467666
1992,2021/11/20 12:32:17,13249.792,3060.002,1,4,0,0,0,0,-3.003868,3.269848,-9.822191772064,2.242528,2.553375,8.812745,9.391454,,-0.000552367011550814,,1.40955197811127,,,,,,,,,,,,,,,,,,27.55628,-0.04059613
1993,2021/11/20 12:32:22,13254.7903,3065.0003,1,4,0,0,0,0,-3.00399,3.266664,-9.81302598936,2.242528,2.557545,8.812745,9.405086,,-0.000775395194068551,,,,,,,,,,,,,,,,,,,,27.62039,-0.04908085
1994,2021/11/20 12:32:27,13259.7925,3070.0025,1,4,0,0,0,0,-3.003952,3.263465,-9.80329221368,2.242528,2.561713,8.812745,9.418693,,-0.000513862876687199,,1.36881995201111,,,,,,,,,,,,,,,,,,27.53995,0.06896436
1995,2021/11/20 12:32:32,13264.7911,3075.0011,1,4,0,0,0,0,-3.004486,3.260264,-9.795417544304,2.242528,2.565886,8.812745,9.432305,,-0.000658965785987675,,1.32719504833221,0.736079692840576,,,,,,,,,,,,,,,,,27.44141,-0.08303642
1996,2021/11/20 12:32:37,13269.7912,3080.0012,1,4,0,0,0,0,-3.003845,3.257183,-9.784072868635,2.242528,2.570061,8.812745,9.445913,,-0.000701519311405718,,,,,,,,,,,,,,,,,,,,27.44439,-0.08984685
1997,2021/11/20 12:32:42,13274.792,3085.002,1,4,0,0,0,0,-3.004143,3.25391,-9.77521094913,2.242528,2.574234,8.812745,9.459498,,-0.000549955700989813,,1.33313000202179,,,,,,,,,,,,,,,,,,27.46385,-0.05014539
1998,2021/11/20 12:32:47,13279.7922,3090.0022,1,4,0,0,0,0,-3.004486,3.250463,-9.765970577018,2.242528,2.578403,8.812745,9.473056,,-0.000527544296346605,,1.25855994224548,0.777404189109802,,,,,,,,,,,,,,,,,27.46654,-0.1098692
1999,2021/11/20 12:32:52,13284.7923,3095.0023,1,4,0,0,0,0,-3.004044,3.247204,-9.754743692976,2.242528,2.582574,8.812745,9.486609,,-0.000584334891755134,,,,,,,,,,,,,,,,,,,,27.54571,-0.01270711
2000,2021/11/20 12:32:57,13289.7926,3100.0026,1,4,0,0,0,0,-3.004082,3.243876,-9.744869501832,2.242528,2.586747,8.812745,9.500152,,-0.000739641371183097,,1.22353899478912,,,,,,,,,,,,,,,,,,27.53035,-0.07076681
2001,2021/11/20 12:33:02,13294.7901,3105.0001,1,4,0,0,0,0,-3.004097,3.240245,-9.734010283765,2.242528,2.590919,8.812745,9.513678,,-0.000540751789230853,,1.20272994041443,0.825782597064972,,,,,,,,,,,,,,,,,27.67701,-0.03195107
2002,2021/11/20 12:33:07,13299.7925,3110.0025,1,4,0,0,0,0,-3.004189,3.236625,-9.723433222125,2.242528,2.595089,8.812745,9.52718,,-0.000807284377515316,,,,,,,,,,,,,,,,,,,,27.6793,0.03664196
2003,2021/11/20 12:33:12,13304.7916,3115.0016,1,4,0,0,0,0,-3.003464,3.23319,-9.71076977016,2.242528,2.599259,8.812745,9.540669,,-0.000798596884123981,,1.17236495018005,,,,,,,,,,,,,,,,,,27.64259,-0.08568764
2004,2021/11/20 12:33:17,13309.7941,3120.0041,1,4,0,0,0,0,-3.004066,3.229328,-9.701114447648,2.242528,2.603435,8.812745,9.554163,,-0.000772434927057475,,1.12731099128723,0.849859297275543,,,,,,,,,,,,,,,,,27.62176,-0.08829415
2005,2021/11/20 12:33:22,13314.7901,3125.0001,1,4,0,0,0,0,-3.003754,3.225594,-9.688890879876,2.242528,2.607601,8.812745,9.567611,,-0.000821918772999197,,1.11212205886841,,,,,,,,,,,,,,,,,,27.58419,-0.0650996
2006,2021/11/20 12:33:27,13319.7933,3130.0033,1,4,0,0,0,0,-3.004234,3.221952,-9.679497744768,2.242528,2.611776,8.812745,9.581068,,-0.000848318624775857,,,0.912297487258911,,,,,,,,,,,,,,,,,27.69394,0.05930126
2007,2021/11/20 12:33:32,13324.7916,3135.0016,1,4,0,0,0,0,-3.003792,3.218092,-9.666479004864,2.242528,2.615948,8.812745,9.594501,,-0.000704809615854174,,1.10798096656799,,,,,,,,,,,,,,,,,,27.92383,0.1152372
2008,2021/11/20 12:33:37,13329.7925,3140.0025,1,4,0,0,0,0,-3.003593,3.213949,-9.653394718757,2.242528,2.620118,8.812745,9.607915,,-0.000915789918508381,,1.08295404911041,,,,,,,,,,,,,,,,,,27.68735,0.03320217
2009,2021/11/20 12:33:42,13334.7912,3145.0012,1,4,0,0,0,0,-3.004066,3.210165,-9.64354753089,2.242528,2.624296,8.812745,9.621333,,-0.000808233278803527,,1.05739998817444,0.910397410392761,,,,,,,,,,,,,,,,,27.65715,-0.03151298
2010,2021/11/20 12:33:47,13339.7903,3150.0003,1,4,0,0,0,0,-3.003723,3.206269,-9.630743939487,2.242528,2.628459,8.812745,9.634689,,-0.000793011102359742,,,,,,,,,,,,,,,,,,,,27.82302,0.03161967
2011,2021/11/20 12:33:52,13344.7938,3155.0038,1,4,0,0,0,0,-3.004234,3.202215,-9.62020317831,2.242528,2.632638,8.812745,9.648077,,-0.000702612800523639,,1.0426470041275,0.956882774829865,,,,,,,,,,,,,,,,,27.95084,0.03895819
2012,2021/11/20 12:33:57,13349.7921,3160.0021,1,4,0,0,0,0,-3.003998,3.197838,-9.606298956324,2.242528,2.636807,8.812745,9.661421,,-0.000783172086812556,,1.05914497375488,,,,,,,,,,,,,,,,,,27.80984,-0.03715515
2013,2021/11/20 12:34:02,13354.7921,3165.0021,1,4,0,0,0,0,-3.003662,3.193563,-9.592383827706,2.242528,2.640976,8.812745,9.674744,,-0.00068176700733602,,1.00498604774475,,,,,,,,,,,,,,,,,,27.61967,-0.1153463
2014,2021/11/20 12:34:07,13359.7912,3170.0012,1,4,0,0,0,0,-3.004013,3.19014,-9.58322203182,2.242528,2.645152,8.812745,9.688073,,-0.000911292212549597,,0.976398110389709,0.994926273822784,,,,,,,,,,,,,,,,,27.9,-0.02182603
2015,2021/11/20 12:34:12,13364.7923,3175.0023,1,4,0,0,0,0,-3.004082,3.185705,-9.57011904781,2.242528,2.649321,8.812745,9.701362,,-0.00074214901542291,,1.01323795318604,,,,,,,,,,,,,,,,,,27.88775,-0.02000093
2016,2021/11/20 12:34:17,13369.7932,3180.0032,1,4,0,0,0,0,-3.004265,3.180985,-9.556521901025,2.242528,2.653497,8.812745,9.714656,,-0.000984789570793509,,,1.03697502613068,,,,,,,,,,,,,,,,,27.71737,-0.07600009
2017,2021/11/20 12:34:22,13374.7938,3185.0038,1,4,0,0,0,0,-3.003906,3.176668,-9.542412065208,2.242528,2.657668,8.812745,9.727916,,-0.000888470909558237,,0.937899589538574,,,,,,,,,,,,,,,,,,27.72365,-0.06961763
2018,2021/11/20 12:34:27,13379.7902,3190.0002,1,4,0,0,0,0,-3.004051,3.172268,-9.529654857668,2.242528,2.66184,8.812745,9.741158,,-0.000870193471200764,,0.948333323001862,1.02221095561981,,,,,,,,,,,,,,,,,27.92532,0.07709503
2019,2021/11/20 12:34:32,13384.7909,3195.0009,1,4,0,0,0,0,-3.003807,3.167919,-9.515817267633,2.242528,2.666012,8.812745,9.754383,,-0.000730099680367857,,0.9589524269104,,,,,,,,,,,,,,,,,,27.99942,0.07777452
2020,2021/11/20 12:34:37,13389.7933,3200.0033,1,4,0,0,0,0,-3.004288,3.163198,-9.503157793024,2.242528,2.670183,8.812745,9.767589,,-0.000794316583778709,,0.924990475177765,,,,,,,,,,,,,,,,,,27.76828,0.005943775
2021,2021/11/20 12:34:42,13394.7901,3205.0001,1,4,0,0,0,0,-3.003899,3.158927,-9.489097656373,2.242528,2.674353,8.812745,9.780768,,-0.00105024303775281,,0.916793286800385,1.10311496257782,,,,,,,,,,,,,,,,,27.73419,-0.03509283
2022,2021/11/20 12:34:47,13399.7921,3210.0021,1,4,0,0,0,0,-3.004082,3.154136,-9.475283183152,2.242528,2.678526,8.812745,9.793941,,-0.000744711200240999,,0.863934278488159,,,,,,,,,,,,,,,,,,27.95092,0.04103482
2023,2021/11/20 12:34:52,13404.7921,3215.0021,1,4,0,0,0,0,-3.004135,3.149372,-9.46113865322,2.242528,2.682696,8.812745,9.807083,,-0.00114033999852836,,0.917630910873413,1.10815894603729,,,,,,,,,,,,,,,,,28.03438,0.07817149
2024,2021/11/20 12:34:57,13409.7937,3220.0037,1,4,0,0,0,0,-3.004631,3.144665,-9.448557943615,2.242528,2.686874,8.812745,9.820233,,-0.00078486860729754,,0.919636070728302,,,,,,,,,,,,,,,,,,27.77496,-0.03542483
2025,2021/11/20 12:35:02,13414.7926,3225.0026,1,4,0,0,0,0,-3.003998,3.139892,-9.432229288216,2.242528,2.691041,8.812745,9.833326,,-0.000890053517650813,,0.812785029411316,1.11316096782684,,,,,,,,,,,,,,,,,27.81382,-0.06121337
2026,2021/11/20 12:35:07,13419.7922,3230.0022,1,4,0,0,0,0,-3.004189,3.134924,-9.417904196636,2.242528,2.695213,8.812745,9.846416,,-0.00100809801369905,,0.888426601886749,,,,,,,,,,,,,,,,,,28.07902,0.01037061
2027,2021/11/20 12:35:12,13424.7933,3235.0033,1,4,0,0,0,0,-3.004173,3.130082,-9.403307832186,2.242528,2.699388,8.812745,9.859494,,-0.000736056012101471,,0.85074907541275,1.1759649515152,,,,,,,,,,,,,,,,,28.09934,-0.03052115
2028,2021/11/20 12:35:17,13429.792,3240.002,1,4,0,0,0,0,-3.004189,3.124977,-9.388021528653,2.242528,2.703558,8.812745,9.872535,,-0.000941405072808266,,0.833301603794098,,,,,,,,,,,,,,,,,,27.88047,-0.0644058
2029,2021/11/20 12:35:22,13434.794,3245.004,1,4,0,0,0,0,-3.004356,3.120219,-9.374248673964,2.242528,2.707735,8.812745,9.885579,,-0.000978769618086517,,0.810890674591064,1.18116402626038,,,,,,,,,,,,,,,,,27.84571,-0.09500384
2030,2021/11/20 12:35:27,13439.7916,3250.0016,1,4,0,0,0,0,-3.003777,3.11512,-9.35712580824,2.242528,2.711901,8.812745,9.898566,,-0.00111533200833946,,0.832327425479889,,,,,,,,,,,,,,,,,,28.22074,0.07277906
2031,2021/11/20 12:35:32,13444.7932,3255.0032,1,4,0,0,0,0,-3.004448,3.109897,-9.343523821856,2.242528,2.716075,8.812745,9.911556,,-0.0010729399509728,,0.846204876899719,1.19768297672272,,,,,,,,,,,,,,,,,28.03358,0.003516674
2032,2021/11/20 12:35:37,13449.7905,3260.0005,1,4,0,0,0,0,-3.003716,3.104874,-9.326159711784,2.242528,2.720248,8.812745,9.924525,,-0.000900425773579627,,0.823968410491943,,,,,,,,,,,,,,,,,,27.91278,-0.03221273
2033,2021/11/20 12:35:42,13454.7907,3265.0007,1,4,0,0,0,0,-3.004051,3.099612,-9.311392528212,2.242528,2.724416,8.812745,9.937456,,-0.00110043794848025,,0.767431914806366,1.2491739988327,,,,,,,,,,,,,,,,,28.08878,0.05179405
2034,2021/11/20 12:35:47,13459.7917,3270.0017,1,4,0,0,0,0,-3.003632,3.094344,-9.294270657408,2.242528,2.728589,8.812745,9.950378,,-0.000936389493290335,,0.839404881000519,,,,,,,,,,,,,,,,,,28.22748,0.09779215
2035,2021/11/20 12:35:52,13464.7909,3275.0009,1,4,0,0,0,0,-3.004044,3.08917,-9.28000260348,2.242528,2.73276,8.812745,9.963276,,-0.00102471897844225,,0.801229476928711,1.26541197299957,,,,,,,,,,,,,,,,,27.91555,-0.02705991
2036,2021/11/20 12:35:57,13469.7911,3280.0011,1,4,0,0,0,0,-3.004028,3.083996,-9.264410335888,2.242528,2.736929,8.812745,9.976142,,-0.00116202002391219,,0.781356275081635,,,,,,,,,,,,,,,,,,28.19223,0.05922198
2037,2021/11/20 12:36:02,13474.7909,3285.0009,1,4,0,0,0,0,-3.003777,3.07852,-9.24718757004,2.242528,2.741106,8.812745,9.989011,,-0.00113169301766902,,0.78203421831131,1.24043202400208,,,,,,,,,,,,,,,,,28.04936,-0.02517343
2038,2021/11/20 12:36:07,13479.7935,3290.0035,1,4,0,0,0,0,-3.004539,3.073006,-9.232966374234,2.242528,2.745276,8.812745,10.00184,,-0.00133924896363169,,0.761277079582214,,,,,,,,,,,,,,,,,,28.18736,-0.0382036
2039,2021/11/20 12:36:12,13484.7919,3295.0019,1,4,0,0,0,0,-3.004082,3.067498,-9.215015526836,2.242528,2.749448,8.812745,10.01465,,-0.000892626994755119,,0.753756880760193,1.28915596008301,,,,,,,,,,,,,,,,,28.05251,-0.08405387
2040,2021/11/20 12:36:17,13489.7936,3300.0036,1,4,0,0,0,0,-3.004631,3.062211,-9.200814099141,2.242528,2.753627,8.812745,10.02745,,-0.000926993787288666,,0.786957681179047,1.32940602302551,,,,,,,,,,,,,,,,,28.33692,0.05408168
2041,2021/11/20 12:36:22,13494.7923,3305.0023,1,4,0,0,0,0,-3.003975,3.05704,-9.183271734,2.242528,2.757795,8.812745,10.04021,,-0.000935319694690406,,0.774662017822266,,,,,,,,,,,,,,,,,,28.14703,0.03878176
2042,2021/11/20 12:36:27,13499.7937,3310.0037,1,4,0,0,0,0,-3.003815,3.050907,-9.164360210205,2.242528,2.761965,8.812745,10.05294,,-0.00118082901462913,,0.763100206851959,1.31612598896027,,,,,,,,,,,,,,,,,28.27038,0.05313456
2043,2021/11/20 12:36:32,13504.7921,3315.0021,1,4,0,0,0,0,-3.004028,3.045449,-9.148614068572,2.242528,2.76614,8.812745,10.06567,,-0.000985983409918845,,0.712189972400665,,,,,,,,,,,,,,,,,,28.25447,0.04555345
2044,2021/11/20 12:36:37,13509.7914,3320.0014,1,4,0,0,0,0,-3.003883,3.040011,-9.131837362713,2.242528,2.770308,8.812745,10.07835,,-0.000842929526697844,,0.778968870639801,1.35307204723358,,,,,,,,,,,,,,,,,28.08786,-0.05539358
2045,2021/11/20 12:36:42,13514.7909,3325.0009,1,4,0,0,0,0,-3.004097,3.034204,-9.115043133788,2.242528,2.774483,8.812745,10.09103,,-0.000850474811159074,,0.743874728679657,,,,,,,,,,,,,,,,,,28.37471,0.08005261
2046,2021/11/20 12:36:47,13519.7924,3330.0024,1,4,0,0,0,0,-3.003952,3.028535,-9.09757377032,2.242528,2.778654,8.812745,10.10367,,-0.00116250303108245,,0.732527077198029,1.3272750377655,,,,,,,,,,,,,,,,,28.30922,0.01695514
2047,2021/11/20 12:36:52,13524.7917,3335.0017,1,4,0,0,0,0,-3.004379,3.022765,-9.081531687935,2.242528,2.782825,8.812745,10.11629,,-0.00106251297984272,,0.730681419372559,,,,,,,,,,,,,,,,,,28.14663,-0.03948569
2048,2021/11/20 12:36:57,13529.7929,3340.0029,1,4,0,0,0,0,-3.004189,3.01709,-9.06390859001,2.242528,2.786999,8.812745,10.1289,,-0.0013151039602235,,0.708960115909576,1.36514294147491,,,,,,,,,,,,,,,,,28.17671,0.01213193
2049,2021/11/20 12:37:02,13534.7924,3345.0024,1,4,0,0,0,0,-3.004105,3.011061,-9.045543405405,2.242528,2.791164,8.812745,10.14145,,-0.0011801669606939,,0.75940877199173,1.4037059545517,,,,,,,,,,,,,,,,,28.34595,0.0214082
2050,2021/11/20 12:37:07,13539.7918,3350.0018,1,4,0,0,0,0,-3.004044,3.005283,-9.028002364452,2.242528,2.795337,8.812745,10.15401,,-0.000775622320361435,,0.697705328464508,,,,,,,,,,,,,,,,,,28.43999,0.002760887
2051,2021/11/20 12:37:12,13544.791,3355.001,1,4,0,0,0,0,-3.003578,2.999528,-9.009316311184,2.242528,2.799513,8.812745,10.16654,,-0.00115904002450407,,0.705944001674652,1.4021760225296,,,,,,,,,,,,,,,,,28.48238,-0.008120537
2052,2021/11/20 12:37:17,13549.792,3360.002,1,4,0,0,0,0,-3.004066,2.993581,-8.992914900346,2.242528,2.803686,8.812745,10.17905,,-0.00118088803719729,,0.668603479862213,,,,,,,,,,,,,,,,,,28.22271,-0.09050667
2053,2021/11/20 12:37:22,13554.7926,3365.0026,1,4,0,0,0,0,-3.003555,2.987453,-8.972979395415,2.242528,2.807853,8.812745,10.19151,,-0.00114369799848646,,0.732231318950653,1.45302200317383,,,,,,,,,,,,,,,,,28.39659,-0.04888535
2054,2021/11/20 12:37:27,13559.7902,3370.0002,1,4,0,0,0,0,-3.004066,2.981561,-8.956806027026,2.242528,2.812021,8.812745,10.20395,,-0.00125239999033511,,0.689560413360596,1.42970299720764,,,,,,,,,,,,,,,,,28.57602,0.03564
2055,2021/11/20 12:37:32,13564.7924,3375.0024,1,4,0,0,0,0,-3.004135,2.975442,-8.93862945267,2.242528,2.816199,8.812745,10.21639,,-0.000954293820541352,,0.699753522872925,,,,,,,,,,,,,,,,,,28.39491,-0.01505375
2056,2021/11/20 12:37:37,13569.7936,3380.0036,1,4,0,0,0,0,-3.003662,2.969452,-8.919230133224,2.242528,2.820371,8.812745,10.2288,,-0.00104746699798852,,0.707960784435272,1.43128800392151,,,,,,,,,,,,,,,,,28.31628,-0.07286608
2057,2021/11/20 12:37:42,13574.7924,3385.0024,1,4,0,0,0,0,-3.003716,2.963097,-8.900301868452,2.242528,2.824539,8.812745,10.24116,,-0.00115611404180527,,0.671533226966858,,,,,,,,,,,,,,,,,,28.59364,0.04487216
2058,2021/11/20 12:37:47,13579.7923,3390.0023,1,4,0,0,0,0,-3.004158,2.956544,-8.881925309952,2.242528,2.828713,8.812745,10.25351,,-0.000961642421316355,,0.680901885032654,1.50137197971344,,,,,,,,,,,,,,,,,28.45143,-0.02152443
2059,2021/11/20 12:37:52,13584.7902,3395.0002,1,4,0,0,0,0,-3.003738,2.950595,-8.86281432411,2.242528,2.832884,8.812745,10.26583,,-0.00131419103126973,,0.648705184459686,1.48686194419861,,,,,,,,,,,,,,,,,28.4157,-0.08041143
2060,2021/11/20 12:37:57,13589.7915,3400.0015,1,4,0,0,0,0,-3.00367,2.944232,-8.84350133144,2.242528,2.837056,8.812745,10.27813,,-0.00109669694211334,,0.646023571491241,,,,,,,,,,,,,,,,,,28.61969,0.009396076
2061,2021/11/20 12:38:02,13594.7916,3405.0016,1,4,0,0,0,0,-3.004082,2.937449,-8.824337666818,2.242528,2.841233,8.812745,10.29041,,-0.00157053500879556,,0.609210610389709,1.56648397445679,,,,,,,,,,,,,,,,,28.4002,-0.08954465
2062,2021/11/20 12:38:07,13599.7924,3410.0024,1,4,0,0,0,0,-3.003845,2.931052,-8.80442589494,2.242528,2.845402,8.812745,10.30264,,-0.00159086205530912,,0.667321383953094,1.55488002300262,,,,,,,,,,,,,,,,,28.68505,0.03506422
2063,2021/11/20 12:38:12,13604.7917,3415.0017,1,4,0,0,0,0,-3.003906,2.924287,-8.784283265022,2.242528,2.849571,8.812745,10.31485,,-0.00135899905581027,,0.623499572277069,,,,,,,,,,,,,,,,,,28.46287,-0.04289567
2064,2021/11/20 12:38:17,13609.7902,3420.0002,1,4,0,0,0,0,-3.004173,2.917585,-8.764930082205,2.242528,2.853743,8.812745,10.32704,,-0.00139639701228589,,0.615764498710632,1.59796404838562,,,,,,,,,,,,,,,,,28.74195,0.1120257
2065,2021/11/20 12:38:22,13614.7919,3425.0019,1,4,0,0,0,0,-3.004318,2.910646,-8.744506169428,2.242528,2.857913,8.812745,10.33919,,-0.00130593497306108,,0.61372697353363,1.70762896537781,,,,,,,,,,,,,,,,,28.44834,-0.03660262
2066,2021/11/20 12:38:27,13619.7918,3430.0018,1,4,0,0,0,0,-3.003738,2.903423,-8.721121995174,2.242528,2.862088,8.812745,10.35133,,-0.00142670702189207,,0.579092800617218,,,,,,,,,,,,,,,,,,28.80281,0.0776422
2067,2021/11/20 12:38:32,13624.7919,3435.0019,1,4,0,0,0,0,-3.003952,2.896514,-8.700989023328,2.242528,2.866263,8.812745,10.36343,,-0.00151924497913569,,0.585390210151672,1.63615894317627,,,,,,,,,,,,,,,,,28.69292,0.02244473
2068,2021/11/20 12:38:37,13629.7913,3440.0013,1,4,0,0,0,0,-3.003555,2.888975,-8.677195306125,2.242528,2.870434,8.812745,10.3755,,-0.00143432500772178,,0.552164793014526,1.76284801959991,,,,,,,,,,,,,,,,,28.47623,-0.08564353
2069,2021/11/20 12:38:42,13634.7906,3445.0006,1,4,0,0,0,0,-3.00383,2.881475,-8.65546104925,2.242528,2.874603,8.812745,10.38753,,-0.00138926797080785,,0.553195476531982,1.78460800647736,,,,,,,,,,,,,,,,,28.80458,0.07735729
2070,2021/11/20 12:38:47,13639.7918,3450.0018,1,4,0,0,0,0,-3.00383,2.873876,-8.63263494508,2.242528,2.878776,8.812745,10.39954,,-0.00148450001142919,,0.538633823394775,,,,,,,,,,,,,,,,,,28.8187,0.06620467
2071,2021/11/20 12:38:52,13644.7923,3455.0023,1,4,0,0,0,0,-3.004105,2.866068,-8.60996920914,2.242528,2.882946,8.812745,10.41151,,-0.00167539494577795,,0.547991275787354,1.83105802536011,,,,,,,,,,,,,,,,,28.64517,-0.0125885
2072,2021/11/20 12:38:57,13649.7901,3460.0001,1,4,0,0,0,0,-3.003998,2.857976,-8.585354188048,2.242528,2.887115,8.812745,10.42344,,-0.00156815000809729,,0.532416105270386,1.89725804328918,,,,,,,,,,,,,,,,,28.78737,0.01397908
2073,2021/11/20 12:39:02,13654.7921,3465.0021,1,4,0,0,0,0,-3.003906,2.849764,-8.560423178184,2.242528,2.891291,8.812745,10.43535,,-0.00145858200266957,,0.482907593250275,1.9368439912796,,,,,,,,,,,,,,,,,28.91007,0.08605421
2074,2021/11/20 12:39:07,13659.7923,3470.0023,1,4,0,0,0,0,-3.004341,2.841412,-8.536570569492,2.242528,2.895464,8.812745,10.44723,,-0.00147521204780787,,0.494374096393585,2.00859689712524,,,,,,,,,,,,,,,,,28.58847,-0.04606187
2075,2021/11/20 12:39:12,13664.7917,3475.0017,1,4,0,0,0,0,-3.00383,2.832549,-8.50849566267,2.242528,2.899636,8.812745,10.45907,,-0.00187580299098045,,0.465080887079239,,,,,,,,,,,,,,,,,,28.99349,0.07265866
2076,2021/11/20 12:39:17,13669.7928,3480.0028,1,4,0,0,0,0,-3.00412,2.823746,-8.48287183352,2.242528,2.903808,8.812745,10.47086,,-0.00190761196427047,,0.478353887796402,2.07134795188904,,,,,,,,,,,,,,,,,28.72514,-0.08659184
2077,2021/11/20 12:39:22,13674.7917,3485.0017,1,4,0,0,0,0,-3.004158,2.814401,-8.454905279358,2.242528,2.907982,8.812745,10.48263,,-0.00181091798003763,,0.469791114330292,2.15849804878235,,,,,,,,,,,,,,,,,29.02966,0.04563093
2078,2021/11/20 12:39:27,13679.7909,3490.0009,1,4,0,0,0,0,-3.004356,2.805408,-8.428444357248,2.242528,2.912153,8.812745,10.49435,,-0.00182489003054798,,0.466537714004517,2.22871589660645,,,,,,,,,,,,,,,,,28.74332,-0.03640473
2079,2021/11/20 12:39:32,13684.7901,3495.0001,1,4,0,0,0,0,-3.004044,2.79531,-8.39723423364,2.242528,2.916322,8.812745,10.50603,,-0.00209674099460244,,0.437135308980942,2.26407408714294,,,,,,,,,,,,,,,,,29.14376,-0.03846884
2080,2021/11/20 12:39:37,13689.7906,3500.0006,1,4,0,0,0,0,-3.003723,2.785249,-8.366116482027,2.242528,2.920497,8.812745,10.51768,,-0.00217265798710287,,0.398617714643478,2.34835290908813,,,,,,,,,,,,,,,,,28.91099,0.03698885
2081,2021/11/20 12:39:42,13694.7925,3505.0025,1,4,0,0,0,0,-3.003571,2.774966,-8.334807403586,2.242528,2.924665,8.812745,10.52926,,-0.00202283402904868,,0.394161313772202,2.45854592323303,,,,,,,,,,,,,,,,,28.88095,-0.04592299
2082,2021/11/20 12:39:47,13699.7901,3510.0001,1,4,0,0,0,0,-3.003845,2.764154,-8.30309017213,2.242528,2.928833,8.812745,10.54081,,-0.00211537093855441,,0.3811055123806,2.48451900482178,,,,,,,,,,,,,,,,,29.14428,-0.01586795
2083,2021/11/20 12:39:52,13704.79,3515,1,4,0,0,0,0,-3.003815,2.753009,-8.269529729335,2.242528,2.933008,8.812745,10.55233,,-0.00213209702633321,,0.361475586891174,2.61174702644348,,,,,,,,,,,,,,,,,29.27303,0.02933562
2084,2021/11/20 12:39:57,13709.792,3520.002,1,4,0,0,0,0,-3.00383,2.741439,-8.23481671137,2.242528,2.937178,8.812745,10.56378,,-0.00184180005453527,,0.363926500082016,2.74565601348877,,,,,,,,,,,,,,,,,29.33819,0.05440295
2085,2021/11/20 12:40:02,13714.7921,3525.0021,1,4,0,0,0,0,-3.003807,2.729301,-8.198293448907,2.242528,2.941354,8.812745,10.5752,,-0.00233591697178781,,0.361713290214539,2.87143111228943,,,,,,,,,,,,,,,,,29.27831,0.02648413
2086,2021/11/20 12:40:07,13719.7933,3530.0033,1,4,0,0,0,0,-3.004051,2.716905,-8.161721182155,2.242528,2.945523,8.812745,10.58656,,-0.00286717689596117,,0.330806612968445,2.9931058883667,,,,,,,,,,,,,,,,,29.36551,0.0298655
2087,2021/11/20 12:40:12,13724.7915,3535.0015,1,4,0,0,0,0,-3.004196,2.70346,-8.12172371816,2.242528,2.949693,8.812745,10.59786,,-0.00213032495230436,,0.329240411520004,3.08690595626831,,,,,,,,,,,,,,,,,29.20377,-0.03446579
2088,2021/11/20 12:40:17,13729.7917,3540.0017,1,4,0,0,0,0,-3.004105,2.689897,-8.080733027185,2.242528,2.953869,8.812745,10.60912,,-0.00292585208080709,,0.292686402797699,3.27142405509949,,,,,,,,,,,,,,,,,29.05044,-0.05867541
2089,2021/11/20 12:40:22,13734.7925,3545.0025,1,4,0,0,0,0,-3.003517,2.675259,-8.035185885903,2.242528,2.958041,8.812745,10.62031,,-0.00313595007173717,,0.280916810035706,3.51924800872803,,,,,,,,,,,,,,,,,29.31754,0.03955185
2090,2021/11/20 12:40:27,13739.792,3550.002,1,4,0,0,0,0,-3.004044,2.660126,-7.991135549544,2.242528,2.962206,8.812745,10.63142,,-0.00289983302354813,,0.278466492891312,3.62559390068054,,,,,,,,,,,,,,,,,29.48727,0.01833141
2091,2021/11/20 12:40:32,13744.7933,3555.0033,1,4,0,0,0,0,-3.003807,2.644203,-7.942675480821,2.242528,2.966384,8.812745,10.64251,,-0.00322176609188318,,0.255858987569809,3.78262400627136,,,,,,,,,,,,,,,,,29.54575,0.03139734
2092,2021/11/20 12:40:37,13749.7902,3560.0002,1,4,0,0,0,0,-3.004044,2.627403,-7.892834217732,2.242528,2.970556,8.812745,10.6535,,-0.00329633802175522,,0.240819200873375,4.10004901885986,,,,,,,,,,,,,,,,,29.40971,-0.06894648
2093,2021/11/20 12:40:42,13754.7919,3565.0019,1,4,0,0,0,0,-3.00386,2.609687,-7.83913439182,2.242528,2.974724,8.812745,10.66442,,-0.00351572292856872,,0.243855997920036,4.257737159729,,,,,,,,,,,,,,,,,29.37962,-0.03637075
2094,2021/11/20 12:40:47,13759.7926,3570.0026,1,4,0,0,0,0,-3.004326,2.590999,-7.784205661674,2.242528,2.978903,8.812745,10.67528,,-0.00427221180871129,,0.221786394715309,4.44714784622192,,,,,,,,,,,,,,,,,29.44091,-0.04186749
2095,2021/11/20 12:40:52,13764.7919,3575.0019,1,4,0,0,0,0,-3.004227,2.571572,-7.725586034844,2.242528,2.983073,8.812745,10.68605,,-0.00448221899569035,,0.206092000007629,4.76507186889648,,,,,,,,,,,,,,,,,29.75155,0.1013285
