Repository: HVES-Battery-Testing-Consortium/LG-HG2

# Battery Testing Consortium (BTC)
The Battery Testing Consortium (BTC) has been developed within the High Voltage and Energy Storage Lab at Oxford Brookes University to provide accurate and comprehensive cell data to Formula Student Electric teams. Through the BTC, we aim to provide FS teams with information for improved and informed decisions for cell selection, pack architecture design, thermal cooling requirements, and end of life predictions. A range of tests are completed to provide a comprehensive electrochemical lithium-ion characterisation for modelling, validation, and battery management parameterisation.

File: Data/Round1/LG_HG2/Package 3/211120_BTC_CellCond_LG_HG2_9_25C/211120_BTC_CellCond_LG_HG2_9_25C_Channel_7_Wb_1.CSV (part 11 of 57)
Data_Point,Date_Time,Test_Time(s),Step_Time(s),Cycle_Index,Step_Index,TC_Counter1,TC_Counter2,TC_Counter3,TC_Counter4,Current(A),Voltage(V),Power(W),Charge_Capacity(Ah),Discharge_Capacity(Ah),Charge_Energy(Wh),Discharge_Energy(Wh),ACR(Ohm),dV/dt(V/s),Internal_Resistance(Ohm),dQ/dV(Ah/V),dV/dQ(V/Ah),MetaCode_MV_UD1,MetaCode_MV_UD2,MetaCode_MV_UD3,MetaCode_MV_UD4,MetaCode_MV_UD5,MetaCode_MV_UD6,MetaCode_MV_UD7,MetaCode_MV_UD8,MetaCode_MV_UD9,MetaCode_MV_UD10,MetaCode_MV_UD11,MetaCode_MV_UD12,MetaCode_MV_UD13,MetaCode_MV_UD14,MetaCode_MV_UD15,MetaCode_MV_UD16,Aux_Temperature_1(C),Aux_dT/dt_1(C)
2096,2021/11/20 12:40:57,13769.7913,3580.0013,1,4,0,0,0,0,-3.004105,2.551201,-7.664075680105,2.242528,2.987246,8.812745,10.69674,,-0.00469998922199011,,0.194132193922997,4.80137205123901,,,,,,,,,,,,,,,,,29.59521,-0.05545974
2097,2021/11/20 12:41:02,13774.792,3585.002,1,4,0,0,0,0,-3.004837,2.529309,-7.600161267633,2.242528,2.991414,8.812745,10.70732,,-0.00507004978135228,,0.184885501861572,5.3986120223999,,,,,,,,,,,,,,,,,29.67223,-0.05804658
2098,2021/11/20 12:41:07,13779.7911,3590.0011,1,4,0,0,0,0,-3.004082,2.506472,-7.529647418704,2.242528,2.99559,8.812745,10.71784,,-0.00503374496474862,,0.179379895329475,5.46396112442017,,,,,,,,,,,,,,,,,29.97382,0.1114303
2099,2021/11/20 12:41:08,13781.1141,3591.3241,1,4,0,0,0,0,-3.004234,2.499986,-7.510542940724,2.242528,2.996692,8.812745,10.7206,,-0.00508938217535615,0,0.165362402796745,5.61147308349609,,,,,,,,,,,,,,,,,29.68239,-0.03410816
2100,2021/11/20 12:41:08,13781.1237,0.0023,1,5,0,0,0,0,-3.004234,2.499923,-7.510353673982,2.242528,2.996695,8.812745,10.72061,,-0.00508938217535615,0,0.165362402796745,5.61147308349609,2.99669504165649,,,,,,,,,,,,,,,,29.6823136556175,-0.0340931505236868
2101,2021/11/20 12:42:08,13841.1729,60.003,1,6,0,0,0,0,0,2.860362,0,2.242528,2.996701,8.812745,10.72062,,0.000587698479648679,,,,,,,,,,,,,,,,,,,,29.20477,0.059793
2102,2021/11/20 12:43:08,13901.1727,120.0028,1,6,0,0,0,0,0,2.883364,0,2.242528,2.996701,8.812745,10.72062,,0.000335732300300151,,,,,,,,,,,,,,,,,,,,28.09494,-0.07410944
2103,2021/11/20 12:44:08,13961.1715,180.0016,1,6,0,0,0,0,0,2.895613,0,2.242528,2.996701,8.812745,10.72062,,0.000173390304553322,,0,,,,,,,,,,,,,,,,,,27.83975,0.04019916
2104,2021/11/20 12:45:08,14021.1711,240.0012,1,6,0,0,0,0,0,2.903731,0,2.242528,2.996701,8.812745,10.72062,,0.00019890490511898,,,,,,,,,,,,,,,,,,,,27.24073,-0.01326084
2105,2021/11/20 12:46:08,14081.1704,300.0005,1,6,0,0,0,0,0,2.910085,0,2.242528,2.996701,8.812745,10.72062,,0.000101861398434266,,0,,,,,,,,,,,,,,,,,,26.86574,0.04486024
2106,2021/11/20 12:47:08,14141.1718,360.0019,1,6,0,0,0,0,0,2.915243,0,2.242528,2.996701,8.812745,10.72062,,0.0000666131527395919,,,,,,,,,,,,,,,,,,,,26.62727,0.04255116
2107,2021/11/20 12:48:08,14201.17,420.0001,1,6,0,0,0,0,0,2.919664,0,2.242528,2.996701,8.812745,10.72062,,0.0000383246115234215,,0,,,,,,,,,,,,,,,,,,26.3314,-0.0113368
2108,2021/11/20 12:49:08,14261.171,480.0011,1,6,0,0,0,0,0,2.923823,0,2.242528,2.996701,8.812745,10.72062,,0.0000957506126724184,,,,,,,,,,,,,,,,,,,,26.16515,0.06018341
2109,2021/11/20 12:50:08,14321.1722,540.0023,1,6,0,0,0,0,0,2.927504,0,2.242528,2.996701,8.812745,10.72062,,0.000151209605974145,,0,,,,,,,,,,,,,,,,,,25.99382,0.04231513
2110,2021/11/20 12:51:08,14381.1719,600.002,1,6,0,0,0,0,0,2.930681,0,2.242528,2.996701,8.812745,10.72062,,0.0000711626489646733,,,,,,,,,,,,,,,,,,,,25.61147,-0.03377259
2111,2021/11/20 12:52:08,14441.1718,660.0019,1,6,0,0,0,0,0,2.933666,0,2.242528,2.996701,8.812745,10.72062,,0.0000564266883884557,,0,,,,,,,,,,,,,,,,,,25.54701,-0.05719244
2112,2021/11/20 12:53:08,14501.1719,720.002,1,6,0,0,0,0,0,2.936451,0,2.242528,2.996701,8.812745,10.72062,,0.0000608127993473317,,,,,,,,,,,,,,,,,,,,25.42934,-0.01512289
2113,2021/11/20 12:54:08,14561.1701,780.0002,1,6,0,0,0,0,0,2.939009,0,2.242528,2.996701,8.812745,10.72062,,0.0000458314898423851,,0,,,,,,,,,,,,,,,,,,25.39412,-0.06317675
2114,2021/11/20 12:55:08,14621.1723,840.0024,1,6,0,0,0,0,0,2.941593,0,2.242528,2.996701,8.812745,10.72062,,0.0000339779508067295,,,,,,,,,,,,,,,,,,,,25.41386,-0.06619632
2115,2021/11/20 12:56:08,14681.1722,900.0023,1,6,0,0,0,0,0,2.943905,0,2.242528,2.996701,8.812745,10.72062,,0.0000252480895142071,,0,,,,,,,,,,,,,,,,,,25.29835,0.02736568
2116,2021/11/20 12:57:08,14741.1705,960.0006,1,6,0,0,0,0,0,2.946086,0,2.242528,2.996701,8.812745,10.72062,,0.00000991739761957433,,,,,,,,,,,,,,,,,,,,25.51958,-0.007222295
2117,2021/11/20 12:58:08,14801.1725,1020.0026,1,6,0,0,0,0,0,2.948019,0,2.242528,2.996701,8.812745,10.72062,,0.0000276982791547198,,0,,,,,,,,,,,,,,,,,,25.45508,0.06065786
2118,2021/11/20 12:59:08,14861.1715,1080.0016,1,6,0,0,0,0,0,2.950155,0,2.242528,2.996701,8.812745,10.72062,,0.0000265524195128819,,,,,,,,,,,,,,,,,,,,25.23915,-0.01430631
2119,2021/11/20 13:00:08,14921.1721,1140.0022,1,6,0,0,0,0,0,2.951953,0,2.242528,2.996701,8.812745,10.72062,,0.0000511674516019411,,0,,,,,,,,,,,,,,,,,,25.48714,0.01082957
2120,2021/11/20 13:01:08,14981.1701,1200.0002,1,6,0,0,0,0,0,2.953903,0,2.242528,2.996701,8.812745,10.72062,,0.0000487947290821467,,,,,,,,,,,,,,,,,,,,25.55674,0.01179993
2121,2021/11/20 13:02:08,15041.1722,1260.0023,1,6,0,0,0,0,0,2.955578,0,2.242528,2.996701,8.812745,10.72062,,0.0000276966693490976,,0,,,,,,,,,,,,,,,,,,25.23636,0.01637161
2122,2021/11/20 13:03:08,15101.1727,1320.0028,1,6,0,0,0,0,0,2.957232,0,2.242528,2.996701,8.812745,10.72062,,0.0000138299601530889,,,,,,,,,,,,,,,,,,,,25.40934,0.09514511
2123,2021/11/20 13:04:08,15161.1725,1380.0026,1,6,0,0,0,0,0,2.958839,0,2.242528,2.996701,8.812745,10.72062,,0.0000317243502649944,,0,,,,,,,,,,,,,,,,,,25.14215,-0.09001136
2124,2021/11/20 13:05:08,15221.1719,1440.002,1,6,0,0,0,0,0,2.9606,0,2.242528,2.996701,8.812745,10.72062,,0.0000116156197691453,,,,,,,,,,,,,,,,,,,,25.18794,-0.01196086
2125,2021/11/20 13:06:08,15281.1731,1500.0032,1,6,0,0,0,0,0,2.961807,0,2.242528,2.996701,8.812745,10.72062,,0.000049426071200287,,0,,,,,,,,,,,,,,,,,,25.37517,0.06044328
2126,2021/11/20 13:07:08,15341.1705,1560.0006,1,6,0,0,0,0,0,2.963344,0,2.242528,2.996701,8.812745,10.72062,,0.0000251723995461361,,,,,,,,,,,,,,,,,,,,25.40131,0.08389533
2127,2021/11/20 13:08:08,15401.1706,1620.0007,1,6,0,0,0,0,0,2.964725,0,2.242528,2.996701,8.812745,10.72062,,0.000011222389730392,,0,,,,,,,,,,,,,,,,,,25.35467,0.0684756
2128,2021/11/20 13:09:08,15461.1705,1680.0006,1,6,0,0,0,0,0,2.966238,0,2.242528,2.996701,8.812745,10.72062,,-0.0000213759194593877,,,,,,,,,,,,,,,,,,,,25.13555,-0.08017004
2129,2021/11/20 13:10:08,15521.1717,1740.0018,1,6,0,0,0,0,0,2.967465,0,2.242528,2.996701,8.812745,10.72062,,0.00000916569024411729,,0,,,,,,,,,,,,,,,,,,25.1111,-0.1186037
2130,2021/11/20 13:11:08,15581.1711,1800.0012,1,6,0,0,0,0,0,2.96876,0,2.242528,2.996701,8.812745,10.72062,,0.0000541379886271898,,,,,,,,,,,,,,,,,,,,25.33161,0.05766869
2131,2021/11/20 13:11:08,15581.174,1800.0041,1,6,0,0,0,0,0,2.968803,0,2.242528,2.996701,8.812745,10.72062,,0.0000541379886271898,0,0,0,,,,,,,,,,,,,,,,,25.33161,0.05766869
2132,2021/11/20 13:11:13,15586.2228,5.0031,1,7,0,0,0,0,1.498085,3.045835,4.562919725975,2.2446,2.996732,8.819029,10.72071,,0.00457255309447646,,0.0926695615053177,11.1774396896362,,,,,,,,,,,,,,,,,25.16,-0.08094966
2133,2021/11/20 13:11:18,15591.2224,10.0027,1,7,0,0,0,0,1.498016,3.065062,4.591511916992,2.246679,2.996732,8.82538,10.72071,,0.0044838828034699,,0.111549399793148,8.89291763305664,,,,,,,,,,,,,,,,,25.29556,0.006355047
2134,2021/11/20 13:11:23,15596.2217,15.002,1,7,0,0,0,0,1.498505,3.08169,4.61792787345,2.248758,2.996732,8.831773,10.72071,,0.00370636489242315,,0.126547902822495,8.21632194519043,,,,,,,,,,,,,,,,,25.21781,-0.02958715
2135,2021/11/20 13:11:28,15601.2215,20.0018,1,7,0,0,0,0,1.497498,3.096627,4.637192739246,2.25084,2.996732,8.838203,10.72071,,0.00247294502332807,,0.140485301613808,7.13800096511841,,,,,,,,,,,,,,,,,25.312,0.06515861
2136,2021/11/20 13:11:33,15606.2216,25.0019,1,7,0,0,0,0,1.49823,3.109996,4.65948930708,2.252919,2.996732,8.844656,10.72071,,0.00290124490857124,,0.162290707230568,6.47624921798706,,,,,,,,,,,,,,,,,25.16752,-0.008068681
2137,2021/11/20 13:11:38,15611.2219,30.0022,1,7,0,0,0,0,1.497955,3.122218,4.67694206419,2.255001,2.996732,8.851143,10.72071,,0.00217859004624188,,0.166190698742867,6.23712682723999,,,,,,,,,,,,,,,,,25.36797,0.08209229
2138,2021/11/20 13:11:43,15616.2207,35.001,1,7,0,0,0,0,1.497833,3.133509,4.693473185997,2.257078,2.996732,8.857639,10.72071,,0.00220706895925105,,0.182238593697548,5.75489521026611,,,,,,,,,,,,,,,,,25.11409,-0.06337583
2139,2021/11/20 13:11:48,15621.2231,40.0034,1,7,0,0,0,0,1.497849,3.144248,4.709608722552,2.259157,2.996732,8.864164,10.72071,,0.00175278796814382,,0.195383697748184,5.49430990219116,,,,,,,,,,,,,,,,,25.41463,0.03935575
2140,2021/11/20 13:11:53,15626.222,45.0023,1,7,0,0,0,0,1.497589,3.15416,4.72363532024,2.261238,2.996732,8.87072,10.72071,,0.00186854496132582,,0.211960598826408,4.97391700744629,,,,,,,,,,,,,,,,,25.13596,-0.05099952
2141,2021/11/20 13:11:58,15631.2209,50.0012,1,7,0,0,0,0,1.49794,3.163537,4.73878861378,2.263316,2.996732,8.877283,10.72071,,0.00178339204285294,,0.222735896706581,4.76938819885254,,,,,,,,,,,,,,,,,25.24136,-0.04057169
2142,2021/11/20 13:12:03,15636.2213,55.0016,1,7,0,0,0,0,1.497627,3.172293,4.750911648711,2.265397,2.996732,8.883877,10.72071,,0.00161463103722781,,0.230414107441902,4.48025608062744,,,,,,,,,,,,,,,,,25.21773,-0.05542755
2143,2021/11/20 13:12:08,15641.2223,60.0026,1,7,0,0,0,0,1.497589,3.180956,4.763764715084,2.267482,2.996732,8.890498,10.72071,,0.00162159604951739,,0.253139287233353,4.20987176895142,,,,,,,,,,,,,,,,,25.376,0.04987717
2144,2021/11/20 13:12:13,15646.2205,65.0008,1,7,0,0,0,0,1.497917,3.188974,4.776818367158,2.269561,2.996732,8.89712,10.72071,,0.00180189101956785,,0.252568006515503,3.96785497665405,,,,,,,,,,,,,,,,,25.08122,-0.03225982
2145,2021/11/20 13:12:18,15651.2199,70.0002,1,7,0,0,0,0,1.498032,3.196781,4.788880234992,2.27164,2.996732,8.90376,10.72071,,0.00154756300617009,,0.276070088148117,3.84994101524353,,,,,,,,,,,,,,,,,25.3253,0.02040565
2146,2021/11/20 13:12:23,15656.2232,75.0035,1,7,0,0,0,0,1.497719,3.204301,4.799142489419,2.273719,2.996732,8.910412,10.72071,,0.00125757802743465,,0.281404912471771,,,,,,,,,,,,,,,,,,25.23244,-0.01070797
2147,2021/11/20 13:12:28,15661.2229,80.0032,1,7,0,0,0,0,1.497627,3.211719,4.809957090813,2.275797,2.996732,8.917079,10.72071,,0.0011642649769783,,0.273424208164215,3.60797095298767,,,,,,,,,,,,,,,,,25.15819,0.02793252
2148,2021/11/20 13:12:33,15666.2199,85.0002,1,7,0,0,0,0,1.498062,3.218308,4.821224919096,2.27788,2.996732,8.923775,10.72071,,0.00108712201472372,,0.308113008737564,3.43929505348206,,,,,,,,,,,,,,,,,25.37379,0.05111814
2149,2021/11/20 13:12:38,15671.2204,90.0007,1,7,0,0,0,0,1.498268,3.225208,4.832225939744,2.279959,2.996732,8.930472,10.72071,,0.00114442105405033,,0.295047610998154,,,,,,,,,,,,,,,,,,25.09105,-0.06268561
2150,2021/11/20 13:12:43,15676.22,95.0003,1,7,0,0,0,0,1.497299,3.231561,4.838613053739,2.28204,2.996732,8.937192,10.72071,,0.00137843005359173,,0.324459999799728,3.19616293907166,,,,,,,,,,,,,,,,,25.40445,-0.009259582
2151,2021/11/20 13:12:48,15681.2201,100.0004,1,7,0,0,0,0,1.497955,3.237705,4.849936393275,2.284118,2.996732,8.943914,10.72071,,0.00134083197917789,,0.327871203422546,3.17567205429077,,,,,,,,,,,,,,,,,25.14215,-0.076949
2152,2021/11/20 13:12:53,15686.2226,105.0029,1,7,0,0,0,0,1.497589,3.244023,4.858213160547,2.286199,2.996732,8.950659,10.72071,,0.00103448296431452,,0.338425695896149,,,,,,,,,,,,,,,,,,25.36034,0.02290726
2153,2021/11/20 13:12:58,15691.2232,110.0035,1,7,0,0,0,0,1.497833,3.249951,4.867883856183,2.288282,2.996732,8.95742,10.72071,,0.00123077095486224,,0.34765550494194,2.88177895545959,,,,,,,,,,,,,,,,,25.39109,0.06514013
2154,2021/11/20 13:13:03,15696.2209,115.0012,1,7,0,0,0,0,1.497971,3.255673,4.876903739483,2.290358,2.996732,8.964174,10.72071,,0.00121679995208979,,0.361421793699265,2.82533502578735,,,,,,,,,,,,,,,,,25.15148,-0.0640595
2155,2021/11/20 13:13:08,15701.2237,120.004,1,7,0,0,0,0,1.497391,3.261345,4.883508650895,2.292443,2.996732,8.970968,10.72071,,0.00141661905217916,,0.346998691558838,,,,,,,,,,,,,,,,,,25.28893,-0.02038121
2156,2021/11/20 13:13:13,15706.2198,125.0001,1,7,0,0,0,0,1.497849,3.266892,4.893310915308,2.29452,2.996732,8.977748,10.72071,,0.000816563318949193,,0.398118406534195,2.69404006004334,,,,,,,,,,,,,,,,,25.40223,0.07196844
2157,2021/11/20 13:13:18,15711.2213,130.0016,1,7,0,0,0,0,1.497864,3.27245,4.9016850468,2.296599,2.996732,8.984549,10.72071,,0.000875838217325509,,0.379891693592072,,,,,,,,,,,,,,,,,,25.12754,-0.02278924
2158,2021/11/20 13:13:23,15716.2203,135.0006,1,7,0,0,0,0,1.497643,3.277639,4.908733104877,2.298679,2.996732,8.991357,10.72071,,0.00109994900412858,,0.387436300516129,2.57358288764954,,,,,,,,,,,,,,,,,25.47814,0.1063746
2159,2021/11/20 13:13:28,15721.2224,140.0027,1,7,0,0,0,0,1.497955,3.282497,4.917032793635,2.30076,2.996732,8.998184,10.72071,,0.000947411288507283,,0.404605895280838,,,,,,,,,,,,,,,,,,25.29778,0.06096542
2160,2021/11/20 13:13:33,15726.2232,145.0035,1,7,0,0,0,0,1.497368,3.287363,4.922392160584,2.30284,2.996732,9.005019,10.72071,,0.00108194700442255,,0.393195599317551,2.45854997634888,,,,,,,,,,,,,,,,,25.15237,-0.01639962
2161,2021/11/20 13:13:38,15731.2223,150.0026,1,7,0,0,0,0,1.497505,3.292393,4.930374979465,2.304919,2.996732,9.011857,10.72071,,0.00090992049081251,,0.44710248708725,,,,,,,,,,,,,,,,,,25.45911,0.09265125
2162,2021/11/20 13:13:43,15736.221,155.0013,1,7,0,0,0,0,1.497589,3.297261,4.937941803729,2.306997,2.996732,9.018704,10.72071,,0.00102824694477022,,0.424152106046677,2.30793809890747,,,,,,,,,,,,,,,,,25.29015,0.04750133
2163,2021/11/20 13:13:48,15741.22,160.0003,1,7,0,0,0,0,1.497597,3.301592,4.944454274424,2.30908,2.996732,9.025577,10.72071,,0.000892674084752798,,0.443767786026001,,,,,,,,,,,,,,,,,,25.25067,-0.003159046
2164,2021/11/20 13:13:53,15746.22,165.0003,1,7,0,0,0,0,1.497864,3.306285,4.95236527524,2.311159,2.996732,9.032447,10.72071,,0.000714375171810389,,0.470674306154251,2.22531199455261,,,,,,,,,,,,,,,,,25.51507,0.1116759
2165,2021/11/20 13:13:58,15751.2226,170.0029,1,7,0,0,0,0,1.497826,3.31097,4.95925695122,2.313241,2.996732,9.039335,10.72071,,0.000757496571168303,,0.457717090845108,,,,,,,,,,,,,,,,,,25.24214,-0.004167557
2166,2021/11/20 13:14:03,15756.223,175.0033,1,7,0,0,0,0,1.497429,3.315011,4.963993606719,2.315321,2.996732,9.046227,10.72071,,0.000774296291638166,,0.488942712545395,,,,,,,,,,,,,,,,,,25.35015,0.0165236
2167,2021/11/20 13:14:08,15761.2209,180.0012,1,7,0,0,0,0,1.498268,3.319126,4.972940273768,2.317398,2.996732,9.053116,10.72071,,0.000857829989399761,,,2.10678791999817,,,,,,,,,,,,,,,,,25.56745,0.1185602
2168,2021/11/20 13:14:13,15766.2232,185.0035,1,7,0,0,0,0,1.497772,3.323274,4.977506745528,2.319483,2.996732,9.060039,10.72071,,0.000963154772762209,,0.485049188137054,,,,,,,,,,,,,,,,,,25.52301,0.06360173
2169,2021/11/20 13:14:18,15771.2228,190.0031,1,7,0,0,0,0,1.497955,3.327602,4.98459805391,2.321562,2.996732,9.066953,10.72071,,0.000696004484780133,,0.504453301429749,1.9882550239563,,,,,,,,,,,,,,,,,25.31719,-0.05998433
2170,2021/11/20 13:14:23,15776.2231,195.0034,1,7,0,0,0,0,1.497757,3.331354,4.989558772978,2.323639,2.996732,9.07387,10.72071,,0.000738301081582904,,0.512690126895905,,,,,,,,,,,,,,,,,,25.42037,-0.00362277
2171,2021/11/20 13:14:28,15781.2232,200.0035,1,7,0,0,0,0,1.497795,3.335216,4.99546984872,2.325719,2.996732,9.080802,10.72071,,0.000831941608339548,,0.537331223487854,,,,,,,,,,,,,,,,,,25.6239,0.06804645
2172,2021/11/20 13:14:33,15786.2221,205.0024,1,7,0,0,0,0,1.497795,3.339118,5.00131424481,2.327801,2.996732,9.087749,10.72071,,0.000916474615223706,,,1.84365797042847,,,,,,,,,,,,,,,,,25.35375,-0.05223393
2173,2021/11/20 13:14:38,15791.2197,210,1,7,0,0,0,0,1.497406,3.342706,5.005388020636,2.329876,2.996732,9.094684,10.72071,,0.000626737717539072,,0.568333327770233,,,,,,,,,,,,,,,,,,25.39323,-0.05513608
2174,2021/11/20 13:14:43,15796.2228,215.0031,1,7,0,0,0,0,1.498009,3.346075,5.012450464675,2.331961,2.996732,9.101656,10.72071,,0.000621484825387597,,0.553719818592072,1.80751299858093,,,,,,,,,,,,,,,,,25.61639,0.04623473
2175,2021/11/20 13:14:48,15801.2206,220.0009,1,7,0,0,0,0,1.497688,3.34995,5.0171799156,2.334038,2.996732,9.10861,10.72071,,0.000782314396928996,,0.586463272571564,,,,,,,,,,,,,,,,,,25.38168,-0.05652785
2176,2021/11/20 13:14:53,15806.2202,225.0005,1,7,0,0,0,0,1.497734,3.353242,5.022264553628,2.336118,2.996732,9.115582,10.72071,,0.000630657421424985,,,,,,,,,,,,,,,,,,,,25.48976,-0.0118959
2177,2021/11/20 13:14:58,15811.2228,230.0031,1,7,0,0,0,0,1.497444,3.356673,5.026429843812,2.338201,2.996732,9.122569,10.72071,,0.000694724323693663,,0.611111104488373,1.66443502902985,,,,,,,,,,,,,,,,,25.52128,0.08634806
2178,2021/11/20 13:15:03,15816.2212,235.0015,1,7,0,0,0,0,1.497864,3.359725,5.0324111274,2.340276,2.996732,9.129539,10.72071,,0.000601138919591904,,0.621187627315521,,,,,,,,,,,,,,,,,,25.38619,0.002786517
2179,2021/11/20 13:15:08,15821.2203,240.0006,1,7,0,0,0,0,1.498016,3.363357,5.038362599712,2.342356,2.996732,9.136531,10.72071,,0.000666371488478035,,,,,,,,,,,,,,,,,,,,25.55764,0.0648123
2180,2021/11/20 13:15:13,15826.2198,245.0001,1,7,0,0,0,0,1.497879,3.366482,5.042582691678,2.344439,2.996732,9.143538,10.72071,,0.000683599384501576,,0.646886229515076,1.55963397026062,,,,,,,,,,,,,,,,,25.45019,-0.04887223
2181,2021/11/20 13:15:18,15831.2204,250.0007,1,7,0,0,0,0,1.497917,3.369382,5.047054577294,2.346519,2.996732,9.150541,10.72071,,0.000542576599400491,,,,,,,,,,,,,,,,,,,,25.5111,-0.01584411
2182,2021/11/20 13:15:23,15836.2207,255.001,1,7,0,0,0,0,1.497978,3.372254,5.051562302412,2.348599,2.996732,9.157554,10.72071,,0.000518220418598503,,0.655535578727722,,,,,,,,,,,,,,,,,,25.41604,-0.04969597
2183,2021/11/20 13:15:28,15841.2215,260.0018,1,7,0,0,0,0,1.497826,3.375405,5.05576936953,2.350678,2.996732,9.164569,10.72071,,0.000663823971990496,,0.720238089561462,,,,,,,,,,,,,,,,,,25.42223,0.01585782
2184,2021/11/20 13:15:33,15846.2203,265.0006,1,7,0,0,0,0,1.497482,3.378271,5.058900013622,2.352757,2.996732,9.171588,10.72071,,0.000505813222844154,,,1.47650301456451,,,,,,,,,,,,,,,,,25.52928,0.04414856
2185,2021/11/20 13:15:38,15851.2229,270.0032,1,7,0,0,0,0,1.49765,3.381078,5.0636714667,2.354836,2.996732,9.178617,10.72071,,0.000479153706692159,,0.722835421562195,,,,,,,,,,,,,,,,,,25.40834,-0.04487336
2186,2021/11/20 13:15:43,15856.22,275.0003,1,7,0,0,0,0,1.497719,3.383771,5.067938118349,2.356916,2.996732,9.185652,10.72071,,0.00035386488889344,,,,,,,,,,,,,,,,,,,,25.7224,0.04366577
2187,2021/11/20 13:15:48,15861.2224,280.0027,1,7,0,0,0,0,1.497787,3.386465,5.072203252955,2.358998,2.996732,9.192699,10.72071,,0.000429445703048259,,0.757523775100708,1.31526398658752,,,,,,,,,,,,,,,,,25.43449,-0.03364623
2188,2021/11/20 13:15:53,15866.223,285.0033,1,7,0,0,0,0,1.49752,3.389215,5.0754172468,2.361078,2.996732,9.199743,10.72071,,0.00046697779907845,,,,,,,,,,,,,,,,,,,,25.58005,0.08208275
2189,2021/11/20 13:15:58,15871.2208,290.0011,1,7,0,0,0,0,1.497826,3.391594,5.080017674644,2.363158,2.996732,9.206796,10.72071,,0.000614245305769145,,0.79058039188385,,,,,,,,,,,,,,,,,,25.39371,-0.02668738
2190,2021/11/20 13:16:03,15876.2217,295.002,1,7,0,0,0,0,1.497414,3.394169,5.082476178966,2.365235,2.996732,9.213844,10.72071,,0.000512616010382771,,,,,,,,,,,,,,,,,,,,25.64074,-0.0136745
2191,2021/11/20 13:16:08,15881.2208,300.0011,1,7,0,0,0,0,1.497719,3.396751,5.087378510969,2.367318,2.996732,9.220916,10.72071,,0.000440681586042047,,0.836558520793915,1.25117099285126,,,,,,,,,,,,,,,,,25.56713,0.001276731
2192,2021/11/20 13:16:13,15886.2201,305.0004,1,7,0,0,0,0,1.497589,3.39885,5.09008037265,2.369398,2.996732,9.227984,10.72071,,0.000351564609445632,,,,,,,,,,,,,,,,,,,,25.33872,-0.05567372
2193,2021/11/20 13:16:18,15891.2212,310.0015,1,7,0,0,0,0,1.49781,3.401017,5.09407727277,2.371478,2.996732,9.235055,10.72071,,0.000717290327884257,,0.893776178359985,,,,,,,,,,,,,,,,,,25.58877,0.009825826
2194,2021/11/20 13:16:23,15896.2221,315.0024,1,7,0,0,0,0,1.497826,3.40371,5.09816533446,2.373557,2.996732,9.242131,10.72071,,0.000449682091129944,,,,,,,,,,,,,,,,,,,,25.6409,0.04323602
2195,2021/11/20 13:16:28,15901.2213,320.0016,1,7,0,0,0,0,1.497665,3.405729,5.100641122785,2.375635,2.996732,9.249205,10.72071,,0.000399626413127407,,0.865482926368713,,,,,,,,,,,,,,,,,,25.41743,-0.04597127
2196,2021/11/20 13:16:33,15906.2205,325.0008,1,7,0,0,0,0,1.497971,3.407732,5.104683711772,2.377716,2.996732,9.256293,10.72071,,0.000363680010195822,,,1.07735300064087,,,,,,,,,,,,,,,,,25.31969,-0.05361438
2197,2021/11/20 13:16:38,15911.2228,330.0031,1,7,0,0,0,0,1.497574,3.410077,5.106842653198,2.379795,2.996732,9.263381,10.72071,,0.000324688211549073,,0.992090702056885,,,,,,,,,,,,,,,,,,25.67814,0.1004994
2198,2021/11/20 13:16:43,15916.2214,335.0017,1,7,0,0,0,0,1.497688,3.412103,5.110265717864,2.381877,2.996732,9.270484,10.72071,,0.000295817997539416,,,,,,,,,,,,,,,,,,,,25.4556,-0.05443752
2199,2021/11/20 13:16:48,15921.2226,340.0029,1,7,0,0,0,0,1.497589,3.414438,5.113424789982,2.383958,2.996732,9.277588,10.72071,,0.000383172708097845,,,,,,,,,,,,,,,,,,,,25.42365,-0.05414546
2200,2021/11/20 13:16:53,15926.2223,345.0026,1,7,0,0,0,0,1.497688,3.415938,5.116009351344,2.386035,2.996732,9.28468,10.72071,,0.00041889731073752,,1.00944495201111,1.005411028862,,,,,,,,,,,,,,,,,25.67724,0.0911963
2201,2021/11/20 13:16:58,15931.2201,350.0004,1,7,0,0,0,0,1.498016,3.417822,5.119952041152,2.388116,2.996732,9.29179,10.72071,,0.000365740590495989,,,,,,,,,,,,,,,,,,,,25.56764,-0.04785359
2202,2021/11/20 13:17:03,15936.224,355.0043,1,7,0,0,0,0,1.4981,3.420019,5.1235304639,2.390199,2.996732,9.298913,10.72071,,0.000320356310112402,,,,,,,,,,,,,,,,,,,,25.35254,-0.01630485
2203,2021/11/20 13:17:08,15941.2208,360.0011,1,7,0,0,0,0,1.497787,3.421968,5.125379184816,2.392276,2.996732,9.306016,10.72071,,0.000291161908535287,,1.07369697093964,,,,,,,,,,,,,,,,,,25.69146,0.09188652
2204,2021/11/20 13:17:13,15946.22,365.0003,1,7,0,0,0,0,1.497879,3.423536,5.128042680144,2.394355,2.996732,9.313132,10.72071,,0.000264475587755442,,,,,,,,,,,,,,,,,,,,25.43346,-0.07730603
2205,2021/11/20 13:17:18,15951.2202,370.0005,1,7,0,0,0,0,1.497978,3.425127,5.130764893206,2.396436,2.996732,9.320261,10.72071,,0.000347257708199322,,1.17413699626923,,,,,,,,,,,,,,,,,,25.77935,0.07149518
2206,2021/11/20 13:17:23,15956.2232,375.0035,1,7,0,0,0,0,1.497887,3.427128,5.133450478536,2.398517,2.996732,9.32739,10.72071,,0.000381265388568863,,,0.888258576393127,,,,,,,,,,,,,,,,,25.74793,0.09676874
2207,2021/11/20 13:17:28,15961.2222,380.0025,1,7,0,0,0,0,1.497627,3.428417,5.134489866459,2.400596,2.996732,9.334517,10.72071,,0.000339879712555557,,,,,,,,,,,,,,,,,,,,25.71367,-0.002220273
2208,2021/11/20 13:17:33,15966.2213,385.0016,1,7,0,0,0,0,1.497902,3.430355,5.13833561521,2.402675,2.996732,9.341645,10.72071,,0.000319833197863773,,1.21515798568726,,,,,,,,,,,,,,,,,,25.55824,0.06982446
2209,2021/11/20 13:17:38,15971.2208,390.0011,1,7,0,0,0,0,1.497955,3.432131,5.141177792105,2.404756,2.996732,9.348785,10.72071,,0.000320801686029881,,,,,,,,,,,,,,,,,,,,25.47692,-0.08412242
2210,2021/11/20 13:17:43,15976.2211,395.0014,1,7,0,0,0,0,1.497559,3.433755,5.142250704045,2.406836,2.996732,9.355925,10.72071,,0.000307514594169334,,,,,,,,,,,,,,,,,,,,25.48622,-0.02252936
2211,2021/11/20 13:17:48,15981.2225,400.0028,1,7,0,0,0,0,1.497719,3.43505,5.14473965095,2.408918,2.996732,9.363075,10.72071,,,,1.27669203281403,,,,,,,,,,,,,,,,,,25.57026,-0.06040215
2212,2021/11/20 13:17:53,15986.2229,405.0032,1,7,0,0,0,0,1.497429,3.436657,5.146149854853,2.410996,2.996732,9.370218,10.72071,,0.000236863401369192,,,0.777519524097443,,,,,,,,,,,,,,,,,25.69497,-0.002688169
2213,2021/11/20 13:17:58,15991.2214,410.0017,1,7,0,0,0,0,1.497597,3.438264,5.149133851608,2.413077,2.996732,9.377369,10.72071,,0.000218535395106301,,,,,,,,,,,,,,,,,,,,25.7053,0.06983697
2214,2021/11/20 13:18:03,15996.2209,415.0012,1,7,0,0,0,0,1.497742,3.43977,5.15188799934,2.415156,2.996732,9.384521,10.72071,,0.0002334302989766,,,,,,,,,,,,,,,,,,,,25.74131,-0.05690515
2215,2021/11/20 13:18:08,16001.2205,420.0008,1,7,0,0,0,0,1.497742,3.44088,5.15355049296,2.417236,2.996732,9.391675,10.72071,,0.000309226306853816,,1.45830202102661,,,,,,,,,,,,,,,,,,25.82427,0.06411791
2216,2021/11/20 13:18:13,16006.2203,425.0006,1,7,0,0,0,0,1.497681,3.442475,5.155729400475,2.419314,2.996732,9.398827,10.72071,,0.000271901109954342,,,,,,,,,,,,,,,,,,,,25.83405,0.05482018
2217,2021/11/20 13:18:18,16011.22,430.0003,1,7,0,0,0,0,1.498123,3.443675,5.159048722025,2.421396,2.996732,9.405993,10.72071,,0.000247565913014114,,,,,,,,,,,,,,,,,,,,25.82125,0.02571642
2218,2021/11/20 13:18:23,16016.2205,435.0008,1,7,0,0,0,0,1.497353,3.44516,5.15862066148,2.423478,2.996732,9.413167,10.72071,,,,,,,,,,,,,,,,,,,,,,25.91299,0.1148742
2219,2021/11/20 13:18:28,16021.2216,440.0019,1,7,0,0,0,0,1.497704,3.446356,5.161621166624,2.425558,2.996732,9.420335,10.72071,,0.000223027294850908,,1.50889301300049,0.692512929439545,,,,,,,,,,,,,,,,,25.83457,0.023489
2220,2021/11/20 13:18:33,16026.222,445.0023,1,7,0,0,0,0,1.497665,3.447783,5.163623926695,2.427636,2.996732,9.427498,10.72071,,0.000347277411492541,,,,,,,,,,,,,,,,,,,,25.84337,0.0782913
2221,2021/11/20 13:18:38,16031.2225,450.0028,1,7,0,0,0,0,1.49794,3.449174,5.16665570156,2.429718,2.996732,9.434677,10.72071,,0.000262544286670163,,,,,,,,,,,,,,,,,,,,25.7502,0.05038619
2222,2021/11/20 13:18:43,16036.2203,455.0006,1,7,0,0,0,0,1.497589,3.450286,5.167110360454,2.431799,2.996732,9.441855,10.72071,,0.000319855607813224,,,,,,,,,,,,,,,,,,,,25.56232,-0.0910449
2223,2021/11/20 13:18:48,16041.2213,460.0016,1,7,0,0,0,0,1.49794,3.451544,5.17020581936,2.433877,2.996732,9.449027,10.72071,,0.000220927497139201,,1.62343001365662,,,,,,,,,,,,,,,,,,25.61518,-0.08986175
2224,2021/11/20 13:18:53,16046.2211,465.0014,1,7,0,0,0,0,1.49794,3.452549,5.17171124906,2.435957,2.996732,9.456206,10.72071,,0.000246403593337163,,,,,,,,,,,,,,,,,,,,25.87187,0.03191829
2225,2021/11/20 13:18:58,16051.2198,470.0001,1,7,0,0,0,0,1.497772,3.454012,5.173322461264,2.438039,2.996732,9.463397,10.72071,,0.000253111909842119,,,,,,,,,,,,,,,,,,,,25.83457,-0.0088799
2226,2021/11/20 13:19:03,16056.2221,475.0024,1,7,0,0,0,0,1.497536,3.455193,5.174275904448,2.440117,2.996732,9.470575,10.72071,,0.000306775909848511,,,,,,,,,,,,,,,,,,,,25.60807,0.01731694
2227,2021/11/20 13:19:08,16061.2198,480.0001,1,7,0,0,0,0,1.497742,3.456156,5.176429999752,2.442199,2.996732,9.477769,10.72071,,0.000216451197047718,,1.71108198165894,0.584006488323212,,,,,,,,,,,,,,,,,25.71818,-0.0505358
2228,2021/11/20 13:19:13,16066.2204,485.0007,1,7,0,0,0,0,1.497719,3.457231,5.177960556089,2.444275,2.996732,9.484946,10.72071,,,,,,,,,,,,,,,,,,,,,,25.86437,0.05888224
2229,2021/11/20 13:19:18,16071.2209,490.0012,1,7,0,0,0,0,1.498047,3.458461,5.180937125667,2.446357,2.996732,9.492146,10.72071,,0.00019253630307503,,,,,,,,,,,,,,,,,,,,25.94282,0.05869031
2230,2021/11/20 13:19:23,16076.2208,495.0011,1,7,0,0,0,0,1.497704,3.459294,5.180998460976,2.448437,2.996732,9.499337,10.72071,,0.000226063697482459,,,,,,,,,,,,,,,,,,,,25.69065,-0.02733767
2231,2021/11/20 13:19:28,16081.2222,500.0025,1,7,0,0,0,0,1.497772,3.460321,5.182771904812,2.450519,2.996732,9.506541,10.72071,,0.000298645405564457,,,,,,,,,,,,,,,,,,,,25.74701,0.0001251698
2232,2021/11/20 13:19:33,16086.2209,505.0012,1,7,0,0,0,0,1.497391,3.461382,5.183042254362,2.452597,2.996732,9.513734,10.72071,,0.000212507002288476,,2.00858306884766,,,,,,,,,,,,,,,,,,25.90561,-0.05109966
2233,2021/11/20 13:19:38,16091.2204,510.0007,1,7,0,0,0,0,1.497643,3.462044,5.184905962292,2.454675,2.996732,9.520926,10.72071,,,,,,,,,,,,,,,,,,,,,,25.99302,0.08366525
2234,2021/11/20 13:19:43,16096.2204,515.0007,1,7,0,0,0,0,1.498032,3.462879,5.187503554128,2.456756,2.996732,9.528131,10.72071,,0.000123968493426219,,,,,,,,,,,,,,,,,,,,25.9096,-0.009974241
2235,2021/11/20 13:19:48,16101.2235,520.0038,1,7,0,0,0,0,1.497887,3.463816,5.188404956792,2.458839,2.996732,9.535349,10.72071,,0.000210355094168335,,,,,,,,,,,,,,,,,,,,25.79634,0.0688082
2236,2021/11/20 13:19:53,16106.2222,525.0025,1,7,0,0,0,0,1.497231,3.464828,5.187647891268,2.46092,2.996732,9.542555,10.72071,,0.000137769296998158,,,,,,,,,,,,,,,,,,,,25.68576,-0.1008707
2237,2021/11/20 13:19:58,16111.2217,530.002,1,7,0,0,0,0,1.497444,3.465272,5.189050764768,2.462996,2.996732,9.549752,10.72071,,,,2.43293499946594,,,,,,,,,,,,,,,,,,25.86957,0.01972735
2238,2021/11/20 13:20:03,16116.2213,535.0016,1,7,0,0,0,0,1.497993,3.466056,5.192127625608,2.465077,2.996732,9.556964,10.72071,,0.00015807400632184,,,0.44324791431427,,,,,,,,,,,,,,,,,26.10393,-0.002066493
2239,2021/11/20 13:20:08,16121.2214,540.0017,1,7,0,0,0,0,1.498108,3.467112,5.194108224096,2.467158,2.996732,9.564177,10.72071,,,,,,,,,,,,,,,,,,,,,,25.941,0.04351676
2240,2021/11/20 13:20:13,16126.2207,545.001,1,7,0,0,0,0,1.497681,3.467604,5.193364626324,2.469237,2.996732,9.571384,10.72071,,0.00011609320063144,,,,,,,,,,,,,,,,,,,,25.86209,-0.0106585
2241,2021/11/20 13:20:18,16131.2237,550.004,1,7,0,0,0,0,1.497375,3.468238,5.19325287525,2.471318,2.996732,9.578602,10.72071,,0.000141630705911666,,,,,,,,,,,,,,,,,,,,26.18065,0.03425479
2242,2021/11/20 13:20:23,16136.2222,555.0025,1,7,0,0,0,0,1.49781,3.46891,5.1957680871,2.473396,2.996732,9.58581,10.72071,,,,,,,,,,,,,,,,,,,,,,25.83497,-0.06948829
2243,2021/11/20 13:20:28,16141.2198,560.0001,1,7,0,0,0,0,1.49781,3.469502,5.19665479062,2.475478,2.996732,9.593033,10.72071,,0.000129627995193005,,,,,,,,,,,,,,,,,,,,26.25821,0.1210099
2244,2021/11/20 13:20:33,16146.2231,565.0034,1,7,0,0,0,0,1.497688,3.470092,5.197115147296,2.477556,2.996732,9.600242,10.72071,,,,,,,,,,,,,,,,,,,,,,25.84207,0.02247691
2245,2021/11/20 13:20:38,16151.2201,570.0004,1,7,0,0,0,0,1.497704,3.470644,5.197997401376,2.479636,2.996732,9.607461,10.72071,,0.00011041910329368,,3.17183589935303,,,,,,,,,,,,,,,,,,26.17984,0.0689131
2246,2021/11/20 13:20:43,16156.2203,575.0006,1,7,0,0,0,0,1.49807,3.471305,5.20025788135,2.481716,2.996732,9.61468,10.72071,,,,,,,,,,,,,,,,,,,,,,25.86738,-0.09829938
2247,2021/11/20 13:20:48,16161.2201,580.0004,1,7,0,0,0,0,1.497597,3.472011,5.199673257567,2.483795,2.996732,9.621899,10.72071,,0.000115885100967716,,,,,,,,,,,,,,,,,,,,26.17314,0.05229533
2248,2021/11/20 13:20:53,16166.2201,585.0004,1,7,0,0,0,0,1.497719,3.472365,5.200627035435,2.485878,2.996732,9.629131,10.72071,,,,,,,,,,,,,,,,,,,,,,26.03344,-0.07056415
2249,2021/11/20 13:20:58,16171.221,590.0013,1,7,0,0,0,0,1.497879,3.472816,5.201858157264,2.487959,2.996732,9.636355,10.72071,,0.000118892501632217,,,,,,,,,,,,,,,,,,,,26.02223,-0.05425751
2250,2021/11/20 13:21:03,16176.2203,595.0006,1,7,0,0,0,0,1.497589,3.473589,5.202008676921,2.490036,2.996732,9.643569,10.72071,,,,,,,,,,,,,,,,,,,,,,26.06984,-0.08504033
2251,2021/11/20 13:21:08,16181.2219,600.0022,1,7,0,0,0,0,1.497261,3.474063,5.201579041443,2.492115,2.996732,9.650794,10.72071,,0.0000982078636297956,,,,,,,,,,,,,,,,,,,,26.12523,0.05631268
2252,2021/11/20 13:21:13,16186.2214,605.0017,1,7,0,0,0,0,1.497993,3.474437,5.204682304941,2.494199,2.996732,9.658031,10.72071,,,,,,,,,,,,,,,,,,,,,,25.90871,-0.05753934
2253,2021/11/20 13:21:18,16191.2205,610.0008,1,7,0,0,0,0,1.497414,3.474953,5.203443271542,2.496277,2.996732,9.665254,10.72071,,0.0000850214128149673,,,,,,,,,,,,,,,,,,,,26.14524,-0.06516755
2254,2021/11/20 13:21:23,16196.2213,615.0016,1,7,0,0,0,0,1.498032,3.475636,5.206613948352,2.498356,2.996732,9.672478,10.72071,,,,3.73769807815552,,,,,,,,,,,,,,,,,,26.17545,0.08267283
2255,2021/11/20 13:21:28,16201.2198,620.0001,1,7,0,0,0,0,1.497597,3.47632,5.20612640304,2.500434,2.996732,9.679703,10.72071,,0.000116135597636458,,,0.282240688800812,,,,,,,,,,,,,,,,,25.99212,-0.06975353
2256,2021/11/20 13:21:33,16206.2205,625.0008,1,7,0,0,0,0,1.497742,3.476594,5.207040850748,2.502514,2.996732,9.686934,10.72071,,,,,,,,,,,,,,,,,,,,,,25.84527,-0.034374
2257,2021/11/20 13:21:38,16211.2204,630.0007,1,7,0,0,0,0,1.497414,3.477075,5.20662078405,2.504595,2.996732,9.694167,10.72071,,0.0000873469834914431,,,,,,,,,,,,,,,,,,,,25.90121,0.06489635
2258,2021/11/20 13:21:43,16216.22,635.0003,1,7,0,0,0,0,1.497498,3.478033,5.208347461434,2.506676,2.996732,9.701405,10.72071,,,,,,,,,,,,,,,,,,,,,,26.02094,0.03341734
2259,2021/11/20 13:21:48,16221.2202,640.0005,1,7,0,0,0,0,1.49752,3.478388,5.20895559776,2.508756,2.996732,9.708638,10.72071,,,,,,,,,,,,,,,,,,,,,,26.05963,-0.06047368
2260,2021/11/20 13:21:53,16226.2203,645.0006,1,7,0,0,0,0,1.497643,3.478813,5.210019937759,2.510836,2.996732,9.715873,10.72071,,0.0000934193230932578,,,,,,,,,,,,,,,,,,,,26.11195,0.01565814
2261,2021/11/20 13:21:58,16231.2199,650.0002,1,7,0,0,0,0,1.497864,3.479557,5.211903166248,2.512914,2.996732,9.723103,10.72071,,0.000127091407193802,,,,,,,,,,,,,,,,,,,,26.14653,0.06325781
2262,2021/11/20 13:22:03,16236.2234,655.0037,1,7,0,0,0,0,1.497337,3.479844,5.210499175428,2.514997,2.996732,9.73035,10.72071,,,,,,,,,,,,,,,,,,,,,,26.09025,-0.06047785
2263,2021/11/20 13:22:08,16241.22,660.0003,1,7,0,0,0,0,1.49765,3.480413,5.21244052945,2.517074,2.996732,9.737579,10.72071,,,,3.80995893478394,,,,,,,,,,,,,,,,,,25.85677,-0.05181074
2264,2021/11/20 13:22:13,16246.2218,665.0021,1,7,0,0,0,0,1.497574,3.480887,5.212885868138,2.519157,2.996732,9.744829,10.72071,,0.0000844317764858715,,,,,,,,,,,,,,,,,,,,25.88029,-0.1019162
2265,2021/11/20 13:22:18,16251.2225,670.0028,1,7,0,0,0,0,1.497536,3.481589,5.213804864704,2.521235,2.996732,9.752064,10.72071,,0.00016019209579099,,,,,,,,,,,,,,,,,,,,25.86387,-0.04089713
2266,2021/11/20 13:22:23,16256.2198,675.0001,1,7,0,0,0,0,1.497742,3.482121,5.215318870782,2.523315,2.996732,9.759306,10.72071,,,,,,,,,,,,,,,,,,,,,,26.06624,-0.0970459
2267,2021/11/20 13:22:28,16261.2215,680.0018,1,7,0,0,0,0,1.497467,3.482635,5.215130985545,2.525394,2.996732,9.766546,10.72071,,0.000090078181528952,,,,,,,,,,,,,,,,,,,,26.25563,0.08040249
2268,2021/11/20 13:22:33,16266.2223,685.0026,1,7,0,0,0,0,1.498207,3.483263,5.218649009441,2.527475,2.996732,9.773795,10.72071,,,,,,,,,,,,,,,,,,,,,,26.16875,0.0007176399
2269,2021/11/20 13:22:38,16271.2214,690.0017,1,7,0,0,0,0,1.497612,3.483601,5.217082660812,2.529554,2.996732,9.781035,10.72071,,,,,,,,,,,,,,,,,,,,,,25.94072,0.09578049
2270,2021/11/20 13:22:43,16276.2214,695.0017,1,7,0,0,0,0,1.498154,3.484406,5.220176786524,2.531635,2.996732,9.788286,10.72071,,0.0000993089197436348,,,,,,,,,,,,,,,,,,,,25.89979,-0.1005459
2271,2021/11/20 13:22:48,16281.2214,700.0017,1,7,0,0,0,0,1.497955,3.4849,5.2202233795,2.533713,2.996732,9.795527,10.72071,,,,,,,,,,,,,,,,,,,,,,26.09945,0.06279588
2272,2021/11/20 13:22:53,16286.2215,705.0018,1,7,0,0,0,0,1.497589,3.485342,5.219609840438,2.535791,2.996732,9.802772,10.72071,,0.000103714301076252,,3.77756094932556,,,,,,,,,,,,,,,,,,26.13103,-0.05809486
2273,2021/11/20 13:22:58,16291.2207,710.001,1,7,0,0,0,0,1.497978,3.486219,5.222279365182,2.537873,2.996732,9.810028,10.72071,,,,,0.263416290283203,,,,,,,,,,,,,,,,,26.11155,0.006126165
2274,2021/11/20 13:23:03,16296.2208,715.0011,1,7,0,0,0,0,1.497574,3.486866,5.221839863084,2.539953,2.996732,9.817279,10.72071,,0.000107333697087597,,,,,,,,,,,,,,,,,,,,26.20246,0.08986592
2275,2021/11/20 13:23:08,16301.2206,720.0009,1,7,0,0,0,0,1.497482,3.487105,5.22187696961,2.542034,2.996732,9.824534,10.72071,,,,,,,,,,,,,,,,,,,,,,26.27471,0.01275003
2276,2021/11/20 13:23:13,16306.2199,725.0002,1,7,0,0,0,0,1.497498,3.487815,5.22299598687,2.544112,2.996732,9.831783,10.72071,,0.0000917199868126772,,,,,,,,,,,,,,,,,,,,26.27824,0.1172954
2277,2021/11/20 13:23:18,16311.2211,730.0014,1,7,0,0,0,0,1.497459,3.488397,5.223731483223,2.546193,2.996732,9.83904,10.72071,,0.000160227398737334,,,,,,,,,,,,,,,,,,,,26.15403,-0.002254844
2278,2021/11/20 13:23:23,16316.2222,735.0025,1,7,0,0,0,0,1.497879,3.488713,5.225669939727,2.548275,2.996732,9.846302,10.72071,,,,,,,,,,,,,,,,,,,,,,26.09815,0.07585585
2279,2021/11/20 13:23:28,16321.2229,740.0032,1,7,0,0,0,0,1.497505,3.489353,5.225323564265,2.55035,2.996732,9.853543,10.72071,,0.000106098603282589,,,,,,,,,,,,,,,,,,,,25.97833,-0.02400577
2280,2021/11/20 13:23:33,16326.2214,745.0017,1,7,0,0,0,0,1.497246,3.489881,5.225210367726,2.552432,2.996732,9.860811,10.72071,,,,,,,,,,,,,,,,,,,,,,25.9366,-0.1003772
2281,2021/11/20 13:23:38,16331.2202,750.0005,1,7,0,0,0,0,1.497643,3.490631,5.227719082733,2.554513,2.996732,9.868072,10.72071,,,,3.66650795936584,,,,,,,,,,,,,,,,,,25.94322,-0.02808452
2282,2021/11/20 13:23:43,16336.2213,755.0016,1,7,0,0,0,0,1.497665,3.491255,5.228730419575,2.556589,2.996732,9.875321,10.72071,,0.0000661862213746645,,,,,,,,,,,,,,,,,,,,25.89798,-0.08780241
2283,2021/11/20 13:23:48,16341.2202,760.0005,1,7,0,0,0,0,1.497925,3.491528,5.2300470794,2.55867,2.996732,9.882586,10.72071,,0.000123420802992769,,,,,,,,,,,,,,,,,,,,25.92501,-0.03041506
2284,2021/11/20 13:23:53,16346.2227,765.003,1,7,0,0,0,0,1.498032,3.492249,5.231500753968,2.560754,2.996732,9.889864,10.72071,,,,,,,,,,,,,,,,,,,,,,25.94241,-0.04674375
2285,2021/11/20 13:23:58,16351.2212,770.0015,1,7,0,0,0,0,1.497025,3.493068,5.2292101227,2.56283,2.996732,9.897116,10.72071,,0.000137368202558719,,,,,,,,,,,,,,,,,,,,25.97251,-0.09456158
2286,2021/11/20 13:24:03,16356.222,775.0023,1,7,0,0,0,0,1.497795,3.493151,5.232024102045,2.56491,2.996732,9.90438,10.72071,,,,,,,,,,,,,,,,,,,,,,25.90028,-0.01510501
2287,2021/11/20 13:24:08,16361.2207,780.001,1,7,0,0,0,0,1.497826,3.493923,5.233288711398,2.566992,2.996732,9.911654,10.72071,,0.000101550096587744,,,,,,,,,,,,,,,,,,,,26.02053,-0.08086324
2288,2021/11/20 13:24:13,16366.2215,785.0018,1,7,0,0,0,0,1.498253,3.494704,5.235950752112,2.569073,2.996732,9.918924,10.72071,,,,,,,,,,,,,,,,,,,,,,26.02554,-0.03072262
2289,2021/11/20 13:24:18,16371.2207,790.001,1,7,0,0,0,0,1.497643,3.495297,5.234707084971,2.57115,2.996732,9.926186,10.72071,,0.000125813006889075,,,,,,,,,,,,,,,,,,,,26.22324,0.09235144
2290,2021/11/20 13:24:23,16376.2218,795.0021,1,7,0,0,0,0,1.49781,3.495609,5.23575811629,2.573231,2.996732,9.933456,10.72071,,,,3.50687909126282,,,,,,,,,,,,,,,,,,26.20694,0.0263834
2291,2021/11/20 13:24:28,16381.2216,800.0019,1,7,0,0,0,0,1.497368,3.496242,5.235160891056,2.575312,2.996732,9.940732,10.72071,,0.000102360696473625,,,0.27859029173851,,,,,,,,,,,,,,,,,26.02545,0.04133284
2292,2021/11/20 13:24:33,16386.2224,805.0027,1,7,0,0,0,0,1.497826,3.496967,5.237848093742,2.577394,2.996732,9.948012,10.72071,,,,,,,,,,,,,,,,,,,,,,25.86209,-0.08861661
2293,2021/11/20 13:24:38,16391.2201,810.0004,1,7,0,0,0,0,1.497902,3.497568,5.239014102336,2.579469,2.996732,9.955269,10.72071,,0.000114843001938425,,,,,,,,,,,,,,,,,,,,26.00762,-0.08374989
2294,2021/11/20 13:24:43,16396.2213,815.0016,1,7,0,0,0,0,1.49781,3.497901,5.23919109681,2.581552,2.996732,9.962555,10.72071,,,,,,,,,,,,,,,,,,,,,,26.12793,0.01234412
2295,2021/11/20 13:24:48,16401.2242,820.0045,1,7,0,0,0,0,1.497925,3.498504,5.2404966042,2.583633,2.996732,9.969838,10.72071,,0.0000988594110822305,,,,,,,,,,,,,,,,,,,,26.21884,0.08928657
2296,2021/11/20 13:24:53,16406.2204,825.0007,1,7,0,0,0,0,1.497314,3.49931,5.23956585334,2.58571,2.996732,9.977103,10.72071,,,,,,,,,,,,,,,,,,,,,,26.16395,0.02869248
2297,2021/11/20 13:24:58,16411.2205,830.0008,1,7,0,0,0,0,1.498085,3.499688,5.24283009748,2.587793,2.996732,9.984393,10.72071,,0.0000769296093494631,,,,,,,,,,,,,,,,,,,,26.16924,0.08310378
2298,2021/11/20 13:25:03,16416.2206,835.0009,1,7,0,0,0,0,1.497299,3.500022,5.240579440578,2.589872,2.996732,9.991671,10.72071,,,,,,,,,,,,,,,,,,,,,,26.18645,0.0286895
2299,2021/11/20 13:25:08,16421.2226,840.0029,1,7,0,0,0,0,1.497887,3.501048,5.244174285576,2.591953,2.996732,9.998953,10.72071,,0.000134507703478448,,3.6371738910675,,,,,,,,,,,,,,,,,,26.11155,0.03875732
2300,2021/11/20 13:25:13,16426.2207,845.001,1,7,0,0,0,0,1.497612,3.501717,5.244213399804,2.594029,2.996732,10.00622,10.72071,,,,,,,,,,,,,,,,,,,,,,26.18294,0.07700741
2301,2021/11/20 13:25:18,16431.2214,850.0017,1,7,0,0,0,0,1.497917,3.502206,5.246013904902,2.596112,2.996732,10.01352,10.72071,,0.000127981504192576,,,,,,,,,,,,,,,,,,,,26.22812,0.06639898
2302,2021/11/20 13:25:23,16436.2219,855.0022,1,7,0,0,0,0,1.497757,3.50293,5.24653792801,2.598192,2.996732,10.02081,10.72071,,,,,,,,,,,,,,,,,,,,,,26.21703,0.02663374
2303,2021/11/20 13:25:28,16441.2215,860.0018,1,7,0,0,0,0,1.497368,3.503409,5.245892527512,2.600272,2.996732,10.02809,10.72071,,0.0000773979772930034,,,,,,,,,,,,,,,,,,,,26.16875,0.07710993
2304,2021/11/20 13:25:33,16446.2218,865.0021,1,7,0,0,0,0,1.497681,3.504123,5.248058438763,2.602352,2.996732,10.03538,10.72071,,0.000220545902266167,,,,,,,,,,,,,,,,,,,,26.09065,0.06008267
2305,2021/11/20 13:25:38,16451.221,870.0013,1,7,0,0,0,0,1.497223,3.504375,5.246830850625,2.604433,2.996732,10.04267,10.72071,,,,,,,,,,,,,,,,,,,,,,26.01432,-0.06686926
