Repository: HVES-Battery-Testing-Consortium/LG-HG2

# Battery Testing Consortium (BTC)
The Battery Testing Consortium (BTC) has been developed within the High Voltage and Energy Storage Lab at Oxford Brookes University to provide accurate and comprehensive cell data to Formula Student Electric teams. Through the BTC, we aim to provide FS teams with information for improved and informed decisions for cell selection, pack architecture design, thermal cooling requirements, and end of life predictions. A range of tests are completed to provide a comprehensive electrochemical lithium-ion characterisation for modelling, validation, and battery management parameterisation.

File: Data/Round1/LG_HG2/Package 3/211120_BTC_CellCond_LG_HG2_9_25C/211120_BTC_CellCond_LG_HG2_9_25C_Channel_7_Wb_1.CSV (part 17 of 57)
Data_Point,Date_Time,Test_Time(s),Step_Time(s),Cycle_Index,Step_Index,TC_Counter1,TC_Counter2,TC_Counter3,TC_Counter4,Current(A),Voltage(V),Power(W),Charge_Capacity(Ah),Discharge_Capacity(Ah),Charge_Energy(Wh),Discharge_Energy(Wh),ACR(Ohm),dV/dt(V/s),Internal_Resistance(Ohm),dQ/dV(Ah/V),dV/dQ(V/Ah),MetaCode_MV_UD1,MetaCode_MV_UD2,MetaCode_MV_UD3,MetaCode_MV_UD4,MetaCode_MV_UD5,MetaCode_MV_UD6,MetaCode_MV_UD7,MetaCode_MV_UD8,MetaCode_MV_UD9,MetaCode_MV_UD10,MetaCode_MV_UD11,MetaCode_MV_UD12,MetaCode_MV_UD13,MetaCode_MV_UD14,MetaCode_MV_UD15,MetaCode_MV_UD16,Aux_Temperature_1(C),Aux_dT/dt_1(C)
3407,2021/11/20 14:57:28,21961.2198,6380.0001,1,7,0,0,0,0,1.497734,4.17356,6.25088271304,4.896559,2.996732,18.83018,10.72071,,,,5.69450807571411,,,,,,,,,,,,,,,,,,25.84653,-0.1004118
3408,2021/11/20 14:57:33,21966.2198,6385.0001,1,7,0,0,0,0,1.49752,4.174069,6.25075180888,4.898639,2.996732,18.83886,10.72071,,0.0000871239171829075,,,,,,,,,,,,,,,,,,,,26.04141,0.05811393
3409,2021/11/20 14:57:38,21971.2216,6390.0019,1,7,0,0,0,0,1.497833,4.174582,6.252826680806,4.900716,2.996732,18.84753,10.72071,,,,,,,,,,,,,,,,,,,,,,26.15723,0.06197751
3410,2021/11/20 14:57:43,21976.2202,6395.0005,1,7,0,0,0,0,1.497551,4.174848,6.252047797248,4.902798,2.996732,18.85622,10.72071,,0.0000877809434314258,,,,,,,,,,,,,,,,,,,,25.86033,-0.09514928
3411,2021/11/20 14:57:48,21981.22,6400.0003,1,7,0,0,0,0,1.497482,4.175054,6.252068214028,4.904879,2.996732,18.86491,10.72071,,,,,,,,,,,,,,,,,,,,,,25.86074,0.004994869
3412,2021/11/20 14:57:53,21986.2201,6405.0004,1,7,0,0,0,0,1.497643,4.175483,6.253382886569,4.90696,2.996732,18.8736,10.72071,,,,,,,,,,,,,,,,,,,,,,26.06189,0.03857791
3413,2021/11/20 14:57:58,21991.2223,6410.0026,1,7,0,0,0,0,1.497589,4.176105,6.254088910845,4.90904,2.996732,18.88229,10.72071,,0.0000652822564006783,,,,,,,,,,,,,,,,,,,,26.05032,0.008875728
3414,2021/11/20 14:58:03,21996.2226,6415.0029,1,7,0,0,0,0,1.497536,4.176208,6.254021823488,4.91112,2.996732,18.89097,10.72071,,,,,,,,,,,,,,,,,,,,,,25.80441,-0.06003499
3415,2021/11/20 14:58:08,22001.222,6420.0023,1,7,0,0,0,0,1.498047,4.17649,6.25657831503,4.913199,2.996732,18.89966,10.72071,,0.0000599750383116771,,,0,,,,,,,,,,,,,,,,,25.9709,-0.01873255
3416,2021/11/20 14:58:13,22006.2205,6425.0008,1,7,0,0,0,0,1.497795,4.177094,6.25643050773,4.91528,2.996732,18.90835,10.72071,,,,,,,,,,,,,,,,,,,,,,26.11381,0.07864654
3417,2021/11/20 14:58:18,22011.221,6430.0013,1,7,0,0,0,0,1.497955,4.177515,6.257729481825,4.91736,2.996732,18.91704,10.72071,,,,,,,,,,,,,,,,,,,,,,25.9482,-0.05838096
3418,2021/11/20 14:58:23,22016.2203,6435.0006,1,7,0,0,0,0,1.497795,4.177876,6.25760178342,4.91944,2.996732,18.92572,10.72071,,0.0000743668933864683,,,0.178777799010277,,,,,,,,,,,,,,,,,25.89138,-0.03635347
3419,2021/11/20 14:58:28,22021.2223,6440.0026,1,7,0,0,0,0,1.497444,4.178149,6.256544151156,4.92152,2.996732,18.93441,10.72071,,0.000110347500594798,,,,,,,,,,,,,,,,,,,,26.15149,0.06991029
3420,2021/11/20 14:58:33,22026.2205,6445.0008,1,7,0,0,0,0,1.498032,4.178741,6.259887737712,4.9236,2.996732,18.94311,10.72071,,,,5.43699979782104,,,,,,,,,,,,,,,,,,25.88386,-0.05658567
3421,2021/11/20 14:58:38,22031.2221,6450.0024,1,7,0,0,0,0,1.497787,4.179164,6.259497510068,4.925678,2.996732,18.95179,10.72071,,,,,,,,,,,,,,,,,,,,,,26.07023,-0.003210902
3422,2021/11/20 14:58:43,22036.2223,6455.0026,1,7,0,0,0,0,1.497795,4.179428,6.25992636126,4.927759,2.996732,18.96049,10.72071,,0.0000741193580324762,,,,,,,,,,,,,,,,,,,,26.03741,-0.0007134676
3423,2021/11/20 14:58:48,22041.2205,6460.0008,1,7,0,0,0,0,1.497719,4.179794,6.260156889886,4.929837,2.996732,18.96917,10.72071,,,,,,,,,,,,,,,,,,,,,,25.88297,0.02911747
3424,2021/11/20 14:58:53,22046.2233,6465.0036,1,7,0,0,0,0,1.49765,4.180329,6.26066972685,4.931921,2.996732,18.97788,10.72071,,0.00005207406138652,,,,,,,,,,,,,,,,,,,,26.18921,0.05548835
3425,2021/11/20 14:58:58,22051.22,6470.0003,1,7,0,0,0,0,1.497589,4.180578,6.260787626442,4.934,2.996732,18.98657,10.72071,,,,,,,,,,,,,,,,,,,,,,25.96729,-0.0499469
3426,2021/11/20 14:59:03,22056.224,6475.0043,1,7,0,0,0,0,1.497787,4.181156,6.262481101772,4.936082,2.996732,18.99528,10.72071,,0.000114417402073741,,,,,,,,,,,,,,,,,,,,25.88339,-0.0007122755
3427,2021/11/20 14:59:08,22061.2227,6480.003,1,7,0,0,0,0,1.49781,4.18141,6.2629577121,4.938159,2.996732,19.00396,10.72071,,,,,,,,,,,,,,,,,,,,,,25.99129,-0.008186698
3428,2021/11/20 14:59:13,22066.2226,6485.0029,1,7,0,0,0,0,1.497025,4.182036,6.2606124429,4.940238,2.996732,19.01266,10.72071,,,,,,,,,,,,,,,,,,,,,,26.21091,0.09319723
3429,2021/11/20 14:59:18,22071.2209,6490.0012,1,7,0,0,0,0,1.497597,4.182422,6.263582639934,4.94232,2.996732,19.02136,10.72071,,0.0000876693520694971,,,,,,,,,,,,,,,,,,,,26.06763,-0.03093302
3430,2021/11/20 14:59:23,22076.2219,6495.0022,1,7,0,0,0,0,1.497681,4.182511,6.264067256991,4.944397,2.996732,19.03005,10.72071,,,,,,,,,,,,,,,,,,,,,,25.85364,-0.04368365
3431,2021/11/20 14:59:28,22081.2203,6500.0006,1,7,0,0,0,0,1.497261,4.183058,6.263129604138,4.946476,2.996732,19.03875,10.72071,,0.0000895012417458929,,,,,,,,,,,,,,,,,,,,26.00061,0.0284189
3432,2021/11/20 14:59:33,22086.2211,6505.0014,1,7,0,0,0,0,1.497627,4.183397,6.265168298919,4.948558,2.996732,19.04745,10.72071,,,,,,,,,,,,,,,,,,,,,,26.2291,0.04893661
3433,2021/11/20 14:59:38,22091.2215,6510.0018,1,7,0,0,0,0,1.497864,4.18388,6.26688323232,4.950635,2.996732,19.05615,10.72071,,0.0000666225387249142,,5.06787109375,,,,,,,,,,,,,,,,,,26.00549,-0.01494527
3434,2021/11/20 14:59:43,22096.2238,6515.0041,1,7,0,0,0,0,1.497559,4.184219,6.266114821421,4.952715,2.996732,19.06485,10.72071,,,,,,,,,,,,,,,,,,,,,,25.9171,-0.04704058
3435,2021/11/20 14:59:48,22101.2213,6520.0016,1,7,0,0,0,0,1.497375,4.184885,6.266342176875,4.954798,2.996732,19.07356,10.72071,,,,,,,,,,,,,,,,,,,,,,26.09691,0.06157517
3436,2021/11/20 14:59:53,22106.2218,6525.0021,1,7,0,0,0,0,1.497505,4.18536,6.2675975268,4.956876,2.996732,19.08226,10.72071,,0.0000694561167620122,,,,,,,,,,,,,,,,,,,,26.21231,0.05007207
3437,2021/11/20 14:59:58,22111.2224,6530.0027,1,7,0,0,0,0,1.497536,4.185453,6.267866543808,4.958959,2.996732,19.09098,10.72071,,0.000124740399769507,,,,,,,,,,,,,,,,,,,,26.02908,0.05891919
3438,2021/11/20 15:00:03,22116.2216,6535.0019,1,7,0,0,0,0,1.497314,4.18598,6.26772645772,4.961037,2.996732,19.09968,10.72071,,,,,,,,,,,,,,,,,,,,,,25.92828,-0.03879666
3439,2021/11/20 15:00:08,22121.2208,6540.0011,1,7,0,0,0,0,1.497612,4.186501,6.269754135612,4.963116,2.996732,19.10838,10.72071,,,,,,,,,,,,,,,,,,,,,,25.90606,-0.05727768
3440,2021/11/20 15:00:13,22126.2197,6545,1,7,0,0,0,0,1.497772,4.187166,6.271419994152,4.965196,2.996732,19.11709,10.72071,,0.0000303451197396498,,,,,,,,,,,,,,,,,,,,26.20512,-0.02885342
3441,2021/11/20 15:00:18,22131.2218,6550.0021,1,7,0,0,0,0,1.497719,4.187347,6.271469161493,4.967278,2.996732,19.12581,10.72071,,,,,,,,,,,,,,,,,,,,,,26.179,0.0866735
3442,2021/11/20 15:00:23,22136.2217,6555.002,1,7,0,0,0,0,1.497955,4.187741,6.273047569655,4.969356,2.996732,19.13451,10.72071,,0.0000768907411838882,,,0.197729393839836,,,,,,,,,,,,,,,,,26.1262,-0.03147662
3443,2021/11/20 15:00:28,22141.222,6560.0023,1,7,0,0,0,0,1.49765,4.188391,6.27274378115,4.971436,2.996732,19.14322,10.72071,,,,,,,,,,,,,,,,,,,,,,25.96551,-0.05350411
3444,2021/11/20 15:00:33,22146.2201,6565.0004,1,7,0,0,0,0,1.498009,4.188729,6.274753740561,4.973516,2.996732,19.15193,10.72071,,,,4.90201902389526,,,,,,,,,,,,,,,,,,25.95711,-0.009024143
3445,2021/11/20 15:00:38,22151.222,6570.0023,1,7,0,0,0,0,1.497597,4.189188,6.273715381236,4.975596,2.996732,19.16065,10.72071,,0.000082743339589797,,,,,,,,,,,,,,,,,,,,26.1888,0.02790034
3446,2021/11/20 15:00:43,22156.2198,6575.0001,1,7,0,0,0,0,1.497086,4.189713,6.272360676318,4.977676,2.996732,19.16936,10.72071,,,,,,,,,,,,,,,,,,,,,,26.0286,-0.01107454
3447,2021/11/20 15:00:48,22161.2203,6580.0006,1,7,0,0,0,0,1.497955,4.190277,6.276846383535,4.979756,2.996732,19.17807,10.72071,,0.000109925698779989,,,,,,,,,,,,,,,,,,,,25.85592,-0.07934153
3448,2021/11/20 15:00:53,22166.2205,6585.0008,1,7,0,0,0,0,1.498032,4.190684,6.277778733888,4.981835,2.996732,19.18678,10.72071,,,,,,,,,,,,,,,,,,,,,,26.05691,0.05239367
3449,2021/11/20 15:00:58,22171.2216,6590.0019,1,7,0,0,0,0,1.498177,4.190956,6.278793887212,4.983915,2.996732,19.1955,10.72071,,0.0000692305329721421,,,,,,,,,,,,,,,,,,,,26.2291,0.05782783
3450,2021/11/20 15:01:03,22176.2207,6595.001,1,7,0,0,0,0,1.497459,4.191709,6.276912367431,4.985997,2.996732,19.20423,10.72071,,,,,,,,,,,,,,,,,,,,,,26.08224,-0.03399134
3451,2021/11/20 15:01:08,22181.2214,6600.0017,1,7,0,0,0,0,1.497826,4.192266,6.279285013716,4.988079,2.996732,19.21295,10.72071,,0.0000714368725311942,,,,,,,,,,,,,,,,,,,,25.88874,-0.02608061
3452,2021/11/20 15:01:13,22186.2233,6605.0036,1,7,0,0,0,0,1.497643,4.192403,6.278723006129,4.990158,2.996732,19.22167,10.72071,,,,,,,,,,,,,,,,,,,,,,26.00289,-0.0406462
3453,2021/11/20 15:01:18,22191.2239,6610.0042,1,7,0,0,0,0,1.497864,4.19332,6.28102306848,4.992239,2.996732,19.2304,10.72071,,,,,,,,,,,,,,,,,,,,,,26.21222,0.09664714
3454,2021/11/20 15:01:23,22196.2216,6615.0019,1,7,0,0,0,0,1.497879,4.193964,6.282050602356,4.994315,2.996732,19.2391,10.72071,,0.0000975064831436612,,4.2010440826416,,,,,,,,,,,,,,,,,,26.17631,-0.05166888
3455,2021/11/20 15:01:28,22201.2211,6620.0014,1,7,0,0,0,0,1.498108,4.19411,6.28322974388,4.996396,2.996732,19.24783,10.72071,,,,,,,,,,,,,,,,,,,,,,26.02052,-0.03881335
3456,2021/11/20 15:01:33,22206.2203,6625.0006,1,7,0,0,0,0,1.497612,4.194488,6.281715562656,4.998475,2.996732,19.25655,10.72071,,0.000089587047114037,,,,,,,,,,,,,,,,,,,,25.90777,-0.06908298
3457,2021/11/20 15:01:38,22211.2218,6630.0021,1,7,0,0,0,0,1.497375,4.195054,6.28156898325,5.000556,2.996732,19.26528,10.72071,,,,,,,,,,,,,,,,,,,,,,26.09774,0.05326092
3458,2021/11/20 15:01:43,22216.2198,6635.0001,1,7,0,0,0,0,1.497551,4.195787,6.283405017637,5.002638,2.996732,19.27401,10.72071,,0.000128491999930702,,,,,,,,,,,,,,,,,,,,26.19761,0.02928853
3459,2021/11/20 15:01:48,22221.2223,6640.0026,1,7,0,0,0,0,1.497826,4.196177,6.285143011202,5.004718,2.996732,19.28274,10.72071,,,,,,,,,,,,,,,,,,,,,,26.22869,0.06755054
3460,2021/11/20 15:01:53,22226.2219,6645.0022,1,7,0,0,0,0,1.497742,4.196706,6.285582837852,5.006796,2.996732,19.29146,10.72071,,0.000105325401818845,,,,,,,,,,,,,,,,,,,,26.2947,0.04240394
3461,2021/11/20 15:01:58,22231.2208,6650.0011,1,7,0,0,0,0,1.497925,4.197208,6.2871027934,5.008877,2.996732,19.3002,10.72071,,,,,,,,,,,,,,,,,,,,,,26.2402,0.04826188
3462,2021/11/20 15:02:03,22236.2219,6655.0022,1,7,0,0,0,0,1.497368,4.19796,6.28589096928,5.010955,2.996732,19.30892,10.72071,,0.0000973073183558881,,,0.240454599261284,,,,,,,,,,,,,,,,,26.25972,0.05145848
3463,2021/11/20 15:02:08,22241.2215,6660.0018,1,7,0,0,0,0,1.497574,4.198261,6.287206518814,5.013033,2.996732,19.31764,10.72071,,,,,,,,,,,,,,,,,,,,,,26.26241,0.006940961
3464,2021/11/20 15:02:13,22246.2206,6665.0009,1,7,0,0,0,0,1.49794,4.19882,6.2895804308,5.015116,2.996732,19.32639,10.72071,,0.0000915329364943318,,3.95369696617126,,,,,,,,,,,,,,,,,,26.26412,0.03465176
3465,2021/11/20 15:02:18,22251.2201,6670.0004,1,7,0,0,0,0,1.497337,4.19963,6.28826138531,5.017197,2.996732,19.33513,10.72071,,0.000159698392963037,,,,,,,,,,,,,,,,,,,,26.21835,-0.01971066
3466,2021/11/20 15:02:23,22256.2224,6675.0027,1,7,0,0,0,0,1.490617,4.199832,6.260340976344,5.019273,2.996732,19.34385,10.72071,,,,,,,,,,,,,,,,,,,,,,26.09463,-0.06182194
3467,2021/11/20 15:02:28,22261.2207,6680.001,1,7,0,0,0,0,1.471274,4.199937,6.179258109738,5.021324,2.996732,19.35246,10.72071,,,,,,,,,,,,,,,,,,,,,,26.04762,-0.03173947
3468,2021/11/20 15:02:33,22266.2202,6685.0005,1,7,0,0,0,0,1.453408,4.199883,6.104143551264,5.023349,2.996732,19.36096,10.72071,,0.000058482419262873,,,,,,,,,,,,,,,,,,,,26.02591,-0.0906527
3469,2021/11/20 15:02:38,22271.2216,6690.0019,1,7,0,0,0,0,1.434984,4.199984,6.026909840256,5.025347,2.996732,19.36936,10.72071,,,,,,,,,,,,,,,,,,,,,,26.04623,-0.036906
3470,2021/11/20 15:02:43,22276.2217,6695.002,1,7,0,0,0,0,1.418328,4.200125,5.957154891,5.027323,2.996732,19.37766,10.72071,,0.0000116154296847526,,,,,,,,,,,,,,,,,,,,25.9611,-0.04187167
3471,2021/11/20 15:02:48,22281.2225,6700.0028,1,7,0,0,0,0,1.403122,4.199937,5.893024003314,5.029276,2.996732,19.38586,10.72071,,,,,,,,,,,,,,,,,,,,,,26.03509,-0.05135119
3472,2021/11/20 15:02:53,22286.2224,6705.0027,1,7,0,0,0,0,1.38843,4.199834,5.83117552062,5.031209,2.996732,19.39398,10.72071,,,,,,,,,,,,,,,,,,,,,,25.97481,-0.049088
3473,2021/11/20 15:02:58,22291.2226,6710.0029,1,7,0,0,0,0,1.373569,4.199942,5.768910132998,5.033122,2.996732,19.40201,10.72071,,0.0000457554997410625,,,,,,,,,,,,,,,,,,,,26.05378,-0.05643129
3474,2021/11/20 15:03:03,22296.2228,6715.0031,1,7,0,0,0,0,1.360052,4.199966,5.712172158232,5.035014,2.996732,19.40996,10.72071,,,,,,,,,,,,,,,,,,,,,,25.95178,-0.1032919
3475,2021/11/20 15:03:08,22301.2229,6720.0032,1,7,0,0,0,0,1.347099,4.200038,5.657866989762,5.036893,2.996732,19.41785,10.72071,,0.0000267124596575741,,,,,,,,,,,,,,,,,,,,26.07111,-0.05350649
3476,2021/11/20 15:03:13,22306.2222,6725.0025,1,7,0,0,0,0,1.336243,4.199939,5.612139089177,5.038751,2.996732,19.42565,10.72071,,,,,,,,,,,,,,,,,,,,,,26.06401,0.0002598763
3477,2021/11/20 15:03:18,22311.2226,6730.0029,1,7,0,0,0,0,1.318532,4.199968,5.537792206976,5.040589,2.996732,19.43337,10.72071,,-0.0000149352399603231,,,,,,,,,,,,,,,,,,,,26.08132,-0.07471263
3478,2021/11/20 15:03:23,22316.2205,6735.0008,1,7,0,0,0,0,1.309218,4.200015,5.49873523827,5.042408,2.996732,19.44102,10.72071,,,,,,,,,,,,,,,,,,,,,,26.13061,-0.03575325
3479,2021/11/20 15:03:28,22321.2199,6740.0002,1,7,0,0,0,0,1.298061,4.199922,5.451754951242,5.044218,2.996732,19.44861,10.72071,,,,,,,,,,,,,,,,,,,,,,26.27605,-0.006766319
3480,2021/11/20 15:03:33,22326.2225,6745.0028,1,7,0,0,0,0,1.285471,4.200023,5.399007765833,5.046007,2.996732,19.45613,10.72071,,0.00000110644202777621,,,,,,,,,,,,,,,,,,,,26.22153,-0.0008422136
3481,2021/11/20 15:03:38,22331.2207,6750.001,1,7,0,0,0,0,1.273122,4.200153,5.347307187666,5.047781,2.996732,19.46358,10.72071,,,,,,,,,,,,,,,,,,,,,,26.21444,-0.01718163
3482,2021/11/20 15:03:43,22336.2239,6755.0042,1,7,0,0,0,0,1.261693,4.199982,5.299087889526,5.049541,2.996732,19.47097,10.72071,,0.0000116946403068141,,,,,,,,,,,,,,,,,,,,26.31684,0.03605306
3483,2021/11/20 15:03:48,22341.2208,6760.0011,1,7,0,0,0,0,1.25028,4.19984,5.2509759552,5.051283,2.996732,19.47829,10.72071,,,,,,,,,,,,,,,,,,,,,,26.28492,0.03908694
3484,2021/11/20 15:03:53,22346.221,6765.0013,1,7,0,0,0,0,1.23975,4.199996,5.206945041,5.053009,2.996732,19.48553,10.72071,,,,,,,,,,,,,,,,,,,,,,26.23482,-0.01622021
3485,2021/11/20 15:03:58,22351.2229,6770.0032,1,7,0,0,0,0,1.228793,4.200101,5.161054708093,5.054719,2.996732,19.49272,10.72071,,0.0000122488800116116,,,,,,,,,,,,,,,,,,,,26.21486,0.01870513
3486,2021/11/20 15:04:03,22356.2218,6775.0021,1,7,0,0,0,0,1.217219,4.199944,5.112251635736,5.056414,2.996732,19.49984,10.72071,,,,,0,,,,,,,,,,,,,,,,,26.13899,-0.02594352
3487,2021/11/20 15:04:08,22361.2226,6780.0029,1,7,0,0,0,0,1.207714,4.199873,5.072245420322,5.058093,2.996732,19.50689,10.72071,,0.0000113784799395944,,,,,,,,,,,,,,,,,,,,26.05955,-0.05102754
3488,2021/11/20 15:04:13,22366.2227,6785.003,1,7,0,0,0,0,1.194028,4.199978,5.014891331384,5.059755,2.996732,19.51387,10.72071,,,,0,,,,,,,,,,,,,,,,,,26.00274,-0.03259182
3489,2021/11/20 15:04:18,22371.2221,6790.0024,1,7,0,0,0,0,1.183975,4.199991,4.972684344225,5.061403,2.996732,19.52079,10.72071,,0.0000035564219160733,,,,,,,,,,,,,,,,,,,,25.93172,-0.07073224
3490,2021/11/20 15:04:23,22376.2213,6795.0016,1,7,0,0,0,0,1.172724,4.200006,4.925447836344,5.063035,2.996732,19.52765,10.72071,,,,,,,,,,,,,,,,,,,,,,25.97963,0.01510262
3491,2021/11/20 15:04:28,22381.2198,6800.0001,1,7,0,0,0,0,1.161613,4.199959,4.878726973867,5.064653,2.996732,19.53444,10.72071,,,,,,,,,,,,,,,,,,,,,,26.00454,-0.01704514
3492,2021/11/20 15:04:33,22386.2215,6805.0018,1,7,0,0,0,0,1.149833,4.200063,4.829371039479,5.066257,2.996732,19.54118,10.72071,,0.00000426753013016423,,,,,,,,,,,,,,,,,,,,26.15274,0.06519318
3493,2021/11/20 15:04:38,22391.2201,6810.0004,1,7,0,0,0,0,1.141072,4.200001,4.792503541072,5.067845,2.996732,19.54785,10.72071,,,,,,,,,,,,,,,,,,,,,,26.24191,0.02383769
3494,2021/11/20 15:04:43,22396.2222,6815.0025,1,7,0,0,0,0,1.131467,4.199736,4.751862692712,5.069417,2.996732,19.55445,10.72071,,0.0000109045504359528,,,,,,,,,,,,,,,,,,,,26.14786,0.005960464
3495,2021/11/20 15:04:48,22401.2209,6820.0012,1,7,0,0,0,0,1.118048,4.199962,4.695759114176,5.070976,2.996732,19.561,10.72071,,,,,,,,,,,,,,,,,,,,,,26.02585,-0.0556165
3496,2021/11/20 15:04:53,22406.2199,6825.0002,1,7,0,0,0,0,1.108798,4.200268,4.657248757864,5.072519,2.996732,19.56748,10.72071,,,,,,,,,,,,,,,,,,,,,,25.95442,-0.0511688
3497,2021/11/20 15:04:58,22411.2217,6830.002,1,7,0,0,0,0,1.097631,4.199956,4.610001904236,5.074049,2.996732,19.5739,10.72071,,0.00000671662792228744,,,,,,,,,,,,,,,,,,,,25.89578,-0.04259229
3498,2021/11/20 15:05:03,22416.2214,6835.0017,1,7,0,0,0,0,1.088632,4.199927,4.572174929864,5.075563,2.996732,19.58026,10.72071,,,,,,,,,,,,,,,,,,,,,,25.94551,-0.02316535
3499,2021/11/20 15:05:08,22421.2218,6840.0021,1,7,0,0,0,0,1.077762,4.200006,4.526606866572,5.077061,2.996732,19.58656,10.72071,,0.0000121705597848631,,,,,,,,,,,,,,,,,,,,26.14433,0.05213737
3500,2021/11/20 15:05:13,22426.2224,6845.0027,1,7,0,0,0,0,1.067475,4.200087,4.483487870325,5.078547,2.996732,19.59279,10.72071,,,,,,,,,,,,,,,,,,,,,,26.23662,0.05781829
3501,2021/11/20 15:05:18,22431.2233,6850.0036,1,7,0,0,0,0,1.055223,4.200011,4.431948207453,5.080016,2.996732,19.59897,10.72071,,,,,,,,,,,,,,,,,,,,,,26.04887,-0.05839407
3502,2021/11/20 15:05:23,22436.2212,6855.0015,1,7,0,0,0,0,1.047193,4.199882,4.398087031226,5.081473,2.996732,19.60509,10.72071,,-0.00000252880204243411,,,,,,,,,,,,,,,,,,,,25.93702,0.002349615
3503,2021/11/20 15:05:28,22441.2211,6860.0014,1,7,0,0,0,0,1.034293,4.199911,4.343938547923,5.082913,2.996732,19.61114,10.72071,,,,,,,,,,,,,,,,,,,,,,26.11324,-0.008296967
3504,2021/11/20 15:05:33,22446.223,6865.0033,1,7,0,0,0,0,1.02373,4.199936,4.29960048128,5.084341,2.996732,19.61713,10.72071,,0.000012326990145084,,,,,,,,,,,,,,,,,,,,26.24061,0.08930683
3505,2021/11/20 15:05:38,22451.2204,6870.0007,1,7,0,0,0,0,1.013711,4.200031,4.257617625041,5.085753,2.996732,19.62306,10.72071,,,,,,,,,,,,,,,,,,,,,,26.07685,-0.0456208
3506,2021/11/20 15:05:43,22456.2224,6875.0027,1,7,0,0,0,0,1.005249,4.199921,4.221966385329,5.087153,2.996732,19.62894,10.72071,,0.0000151735603139969,,,,,,,,,,,,,,,,,,,,25.90247,-0.06572962
3507,2021/11/20 15:05:48,22461.2206,6880.0009,1,7,0,0,0,0,0.9942735,4.200013,4.1759616255555,5.088538,2.996732,19.63476,10.72071,,,,,,,,,,,,,,,,,,,,,,26.13055,0.07918358
3508,2021/11/20 15:05:53,22466.223,6885.0033,1,7,0,0,0,0,0.9852773,4.199968,4.1381331311264,5.089911,2.996732,19.64052,10.72071,,,,,,,,,,,,,,,,,,,,,,26.18563,0.01275539
3509,2021/11/20 15:05:58,22471.2208,6890.0011,1,7,0,0,0,0,0.97479,4.199937,4.09405658823,5.091269,2.996732,19.64623,10.72071,,-0.00000300295209854085,,,,,,,,,,,,,,,,,,,,25.96729,-0.02592921
3510,2021/11/20 15:06:03,22476.2215,6895.0018,1,7,0,0,0,0,0.9637831,4.199992,4.0478813097352,5.092609,2.996732,19.65186,10.72071,,,,,0,,,,,,,,,,,,,,,,,25.87006,-0.05548835
3511,2021/11/20 15:06:08,22481.2228,6900.0031,1,7,0,0,0,0,0.9518695,4.200091,3.9979385201245,5.093938,2.996732,19.65744,10.72071,,0.0000361141501343809,,,,,,,,,,,,,,,,,,,,26.20113,0.05352676
3512,2021/11/20 15:06:13,22486.2208,6905.0011,1,7,0,0,0,0,0.9452615,4.199964,3.970064270586,5.095257,2.996732,19.66298,10.72071,,,,0,,,,,,,,,,,,,,,,,,26.00232,-0.002089739
3513,2021/11/20 15:06:18,22491.2204,6910.0007,1,7,0,0,0,0,0.9355212,4.199849,3.9290477762988,5.096559,2.996732,19.66845,10.72071,,,,,,,,,,,,,,,,,,,,,,25.84964,-0.05299389
3514,2021/11/20 15:06:23,22496.2203,6915.0006,1,7,0,0,0,0,0.9270292,4.199951,3.8934772155692,5.097848,2.996732,19.67386,10.72071,,0.0000328738788084593,,,,,,,,,,,,,,,,,,,,26.09375,0.04882276
3515,2021/11/20 15:06:28,22501.2213,6920.0016,1,7,0,0,0,0,0.9169684,4.200109,3.8513672295556,5.099126,2.996732,19.67923,10.72071,,,,,,,,,,,,,,,,,,,,,,26.14345,0.04701495
3516,2021/11/20 15:06:33,22506.2205,6925.0008,1,7,0,0,0,0,0.906791,4.200037,3.808555751267,5.100387,2.996732,19.68452,10.72071,,0.00000616420902588288,,,,,,,,,,,,,,,,,,,,25.86695,-0.07657707
3517,2021/11/20 15:06:38,22511.2219,6930.0022,1,7,0,0,0,0,0.8963612,4.199883,3.7646121657396,5.101636,2.996732,19.68977,10.72071,,,,,,,,,,,,,,,,,,,,,,25.88111,0.01482666
3518,2021/11/20 15:06:43,22516.2228,6935.0031,1,7,0,0,0,0,0.8899847,4.199966,3.7379054805202,5.102872,2.996732,19.69496,10.72071,,-0.00000237073209063965,,,,,,,,,,,,,,,,,,,,26.06712,0.03785014
3519,2021/11/20 15:06:48,22521.2199,6940.0002,1,7,0,0,0,0,0.8781087,4.199983,3.6880416121521,5.104096,2.996732,19.7001,10.72071,,,,,,,,,,,,,,,,,,,,,,26.13904,0.04274011
3520,2021/11/20 15:06:53,22526.2206,6945.0009,1,7,0,0,0,0,0.8671664,4.200029,3.6421240278256,5.105306,2.996732,19.70518,10.72071,,,,,,,,,,,,,,,,,,,,,,25.99212,-0.0344044
3521,2021/11/20 15:06:58,22531.2215,6950.0018,1,7,0,0,0,0,0.8587634,4.199965,3.606776223281,5.106503,2.996732,19.71021,10.72071,,0.00000434637786383973,,,,,,,,,,,,,,,,,,,,25.81764,-0.04966855
3522,2021/11/20 15:07:03,22536.2207,6955.001,1,7,0,0,0,0,0.852378,4.199941,3.579937309698,5.107687,2.996732,19.71518,10.72071,,,,,,,,,,,,,,,,,,,,,,25.98812,0.05118251
3523,2021/11/20 15:07:08,22541.2209,6960.0012,1,7,0,0,0,0,0.8411582,4.200015,3.532877057373,5.108858,2.996732,19.7201,10.72071,,0.000034055279684253,,,,,,,,,,,,,,,,,,,,26.11816,0.009716749
3524,2021/11/20 15:07:13,22546.222,6965.0023,1,7,0,0,0,0,0.8328149,4.200063,3.4978750473387,5.110017,2.996732,19.72497,10.72071,,,,,,,,,,,,,,,,,,,,,,25.92595,-0.01040995
3525,2021/11/20 15:07:18,22551.2223,6970.0026,1,7,0,0,0,0,0.8227312,4.2,3.45547104,5.111163,2.996732,19.72978,10.72071,,,,,,,,,,,,,,,,,,,,,,25.98496,0.040344
3526,2021/11/20 15:07:23,22556.2225,6975.0028,1,7,0,0,0,0,0.8132089,4.200009,3.4154846988801,5.112294,2.996732,19.73454,10.72071,,0.00000284485508927901,,,,,,,,,,,,,,,,,,,,26.13543,0.03409684
3527,2021/11/20 15:07:28,22561.221,6980.0013,1,7,0,0,0,0,0.8042129,4.199969,3.3776692494001,5.113416,2.996732,19.73925,10.72071,,,,,,,,,,,,,,,,,,,,,,25.87489,-0.0233084
3528,2021/11/20 15:07:33,22566.222,6985.0023,1,7,0,0,0,0,0.7973291,4.199849,3.3486618233059,5.114525,2.996732,19.74391,10.72071,,-0.000026237619749736,,,,,,,,,,,,,,,,,,,,25.88697,0.002655983
3529,2021/11/20 15:07:38,22571.2214,6990.0017,1,7,0,0,0,0,0.7890004,4.199987,3.3137914229948,5.115624,2.996732,19.74852,10.72071,,,,,,,,,,,,,,,,,,,,,,26.08443,0.0126195
3530,2021/11/20 15:07:43,22576.2218,6995.0021,1,7,0,0,0,0,0.7770744,4.200082,3.2637762001008,5.116705,2.996732,19.75306,10.72071,,,,,,,,,,,,,,,,,,,,,,25.82164,-0.03482103
3531,2021/11/20 15:07:48,22581.2197,7000,1,7,0,0,0,0,0.7711257,4.200028,3.2387495315196,5.117778,2.996732,19.75757,10.72071,,0.00000568942596146371,,,,,,,,,,,,,,,,,,,,25.90869,0.02914667
3532,2021/11/20 15:07:53,22586.2228,7005.0031,1,7,0,0,0,0,0.7628901,4.200027,3.2041590180327,5.118842,2.996732,19.76203,10.72071,,,,,,,,,,,,,,,,,,,,,,26.06313,-0.02204061
3533,2021/11/20 15:07:58,22591.2235,7010.0038,1,7,0,0,0,0,0.7553117,4.19997,3.172286480649,5.119892,2.996732,19.76645,10.72071,,-0.0000150935302372091,,,,,,,,,,,,,,,,,,,,25.81268,-0.05313814
3534,2021/11/20 15:08:03,22596.2243,7015.0046,1,7,0,0,0,0,0.7454123,4.200054,3.1307719122642,5.120931,2.996732,19.77081,10.72071,,,,,,,,,,,,,,,,,,,,,,25.93042,0.04828393
3535,2021/11/20 15:08:08,22601.2214,7020.0017,1,7,0,0,0,0,0.7361785,4.200051,3.0919872451035,5.121956,2.996732,19.77512,10.72071,,0.0000110640603452339,,,0,,,,,,,,,,,,,,,,,26.11236,0.03716946
3536,2021/11/20 15:08:13,22606.2231,7025.0034,1,7,0,0,0,0,0.7283831,4.20002,3.059223587662,5.122971,2.996732,19.77938,10.72071,,,,0,,,,,,,,,,,,,,,,,,25.91799,-0.001090169
3537,2021/11/20 15:08:18,22611.2224,7030.0027,1,7,0,0,0,0,0.7191728,4.200126,3.0206163757728,5.123975,2.996732,19.78359,10.72071,,,,,,,,,,,,,,,,,,,,,,25.72709,-0.07463813
3538,2021/11/20 15:08:23,22616.2215,7035.0018,1,7,0,0,0,0,0.7119265,4.199968,2.990068518352,5.124965,2.996732,19.78775,10.72071,,-0.00000655956910122768,,,,,,,,,,,,,,,,,,,,25.95131,0.04648626
3539,2021/11/20 15:08:28,22621.2208,7040.0011,1,7,0,0,0,0,0.7035936,4.199831,2.9549742126816,5.125944,2.996732,19.79186,10.72071,,,,,,,,,,,,,,,,,,,,,,25.9806,0.03801703
3540,2021/11/20 15:08:33,22626.2224,7045.0027,1,7,0,0,0,0,0.6958183,4.200019,2.9224500805477,5.126915,2.996732,19.79594,10.72071,,0.0000120098202387453,,,,,,,,,,,,,,,,,,,,25.71907,-0.1005846
3541,2021/11/20 15:08:38,22631.2219,7050.0022,1,7,0,0,0,0,0.689106,4.200065,2.89428999189,5.127873,2.996732,19.79997,10.72071,,,,,,,,,,,,,,,,,,,,,,25.80214,0.02802372
3542,2021/11/20 15:08:43,22636.22,7055.0003,1,7,0,0,0,0,0.6808346,4.20012,2.859587020152,5.128821,2.996732,19.80395,10.72071,,,,,,,,,,,,,,,,,,,,,,26.02544,0.04787326
3543,2021/11/20 15:08:48,22641.2221,7060.0024,1,7,0,0,0,0,0.6713486,4.199906,2.8196010132316,5.129758,2.996732,19.80788,10.72071,,-0.0000155676807480631,,,,,,,,,,,,,,,,,,,,25.96412,0.01163423
3544,2021/11/20 15:08:53,22646.2217,7065.002,1,7,0,0,0,0,0.6649124,4.199964,2.7926081431536,5.130684,2.996732,19.81177,10.72071,,,,,,,,,,,,,,,,,,,,,,25.7648,-0.05105913
3545,2021/11/20 15:08:58,22651.2204,7070.0007,1,7,0,0,0,0,0.6561616,4.199953,2.7558478804048,5.1316,2.996732,19.81562,10.72071,,0.0000219705998460995,,,,,,,,,,,,,,,,,,,,25.75059,-0.03955185
3546,2021/11/20 15:09:03,22656.2197,7075,1,7,0,0,0,0,0.6497206,4.200054,2.7288616049124,5.132505,2.996732,19.81942,10.72071,,,,,,,,,,,,,,,,,,,,,,25.89268,0.05869567
3547,2021/11/20 15:09:08,22661.2205,7080.0008,1,7,0,0,0,0,0.6410367,4.200017,2.6923650376239,5.133399,2.996732,19.82318,10.72071,,0.0000150935302372091,,,,,,,,,,,,,,,,,,,,25.99129,0.03122151
3548,2021/11/20 15:09:13,22666.2205,7085.0008,1,7,0,0,0,0,0.63551,4.20002,2.6691547102,5.134284,2.996732,19.82689,10.72071,,,,,,,,,,,,,,,,,,,,,,25.90247,0.02898276
3549,2021/11/20 15:09:18,22671.2223,7090.0026,1,7,0,0,0,0,0.6276076,4.19985,2.63585777886,5.135159,2.996732,19.83057,10.72071,,,,,,,,,,,,,,,,,,,,,,25.67071,-0.0954634
3550,2021/11/20 15:09:23,22676.2214,7095.0017,1,7,0,0,0,0,0.6208536,4.199887,2.6075149635432,5.136024,2.996732,19.8342,10.72071,,0.0000129608597490005,,,,,,,,,,,,,,,,,,,,25.7204,0.005699992
3551,2021/11/20 15:09:28,22681.2231,7100.0034,1,7,0,0,0,0,0.6118655,4.199957,2.5698087897835,5.136877,2.996732,19.83778,10.72071,,,,,,,,,,,,,,,,,,,,,,25.87898,0.03925979
3552,2021/11/20 15:09:33,22686.2215,7105.0018,1,7,0,0,0,0,0.6068081,4.200159,2.5486905024879,5.137722,2.996732,19.84133,10.72071,,-0.00001769941081875,,,,,,,,,,,,,,,,,,,,25.95391,0.06435156
3553,2021/11/20 15:09:38,22691.2216,7110.0019,1,7,0,0,0,0,0.5986307,4.19995,2.514219008465,5.138558,2.996732,19.84484,10.72071,,,,,,,,,,,,,,,,,,,,,,25.79234,-0.05465508
3554,2021/11/20 15:09:43,22696.2203,7115.0006,1,7,0,0,0,0,0.5923933,4.199863,2.4879707021179,5.139383,2.996732,19.84831,10.72071,,,,,,,,,,,,,,,,,,,,,,25.67554,-0.05591571
3555,2021/11/20 15:09:48,22701.2217,7120.002,1,7,0,0,0,0,0.584664,4.200073,2.455631480472,5.140199,2.996732,19.85173,10.72071,,0.0000131177203002153,,,,,,,,,,,,,,,,,,,,25.98584,0.1044762
3556,2021/11/20 15:09:53,22706.2217,7125.002,1,7,0,0,0,0,0.578155,4.200076,2.42829493978,5.141005,2.996732,19.85512,10.72071,,,,,,,,,,,,,,,,,,,,,,25.93483,-0.01581132
3557,2021/11/20 15:09:58,22711.2205,7130.0008,1,7,0,0,0,0,0.5719232,4.200043,2.4021020326976,5.1418,2.996732,19.85846,10.72071,,0.0000171484407474054,,,,,,,,,,,,,,,,,,,,25.64,-0.05312324
3558,2021/11/20 15:10:03,22716.2217,7135.002,1,7,0,0,0,0,0.5652456,4.199973,2.3740162583688,5.142589,2.996732,19.86177,10.72071,,,,,,,,,,,,,,,,,,,,,,25.72575,-0.002350211
3559,2021/11/20 15:10:08,22721.2226,7140.0029,1,7,0,0,0,0,0.5590272,4.200009,2.3479192712448,5.143368,2.996732,19.86504,10.72071,,-0.00000711325583324651,,,0,,,,,,,,,,,,,,,,,25.90029,0.02388358
3560,2021/11/20 15:10:13,22726.2198,7145.0001,1,7,0,0,0,0,0.5517588,4.200177,2.3174846213076,5.144138,2.996732,19.86828,10.72071,,,,,,,,,,,,,,,,,,,,,,25.76391,-0.01787186
3561,2021/11/20 15:10:18,22731.2213,7150.0016,1,7,0,0,0,0,0.5458195,4.199978,2.292429891971,5.144898,2.996732,19.87147,10.72071,,,,0,,,,,,,,,,,,,,,,,,25.644,-0.06286681
3562,2021/11/20 15:10:23,22736.2237,7155.004,1,7,0,0,0,0,0.5393895,4.199884,2.265373330818,5.145648,2.996732,19.87462,10.72071,,-0.00000442474311057595,,,,,,,,,,,,,,,,,,,,25.88247,0.0519073
3563,2021/11/20 15:10:28,22741.2222,7160.0025,1,7,0,0,0,0,0.5345115,4.200176,2.245042374024,5.146392,2.996732,19.87775,10.72071,,,,,,,,,,,,,,,,,,,,,,25.84076,0.06532013
3564,2021/11/20 15:10:33,22746.2205,7165.0008,1,7,0,0,0,0,0.52658,4.200013,2.21164284554,5.147124,2.996732,19.88082,10.72071,,-0.0000071921740527614,,,,,,,,,,,,,,,,,,,,25.58054,-0.1004571
3565,2021/11/20 15:10:38,22751.2238,7170.0041,1,7,0,0,0,0,0.5204675,4.200006,2.185966622805,5.14785,2.996732,19.88387,10.72071,,,,,,,,,,,,,,,,,,,,,,25.69547,0.02718806
3566,2021/11/20 15:10:43,22756.2231,7175.0034,1,7,0,0,0,0,0.5132785,4.200018,2.155778939013,5.148565,2.996732,19.88687,10.72071,,,,,,,,,,,,,,,,,,,,,,25.82875,0.01679599
3567,2021/11/20 15:10:48,22761.2199,7180.0002,1,7,0,0,0,0,0.5092919,4.200081,2.1390672326439,5.149275,2.996732,19.88985,10.72071,,0.00000418794616052764,,,,,,,,,,,,,,,,,,,,25.88339,0.03595531
3568,2021/11/20 15:10:53,22766.2225,7185.0028,1,7,0,0,0,0,0.5030577,4.200014,2.1128493828078,5.149977,2.996732,19.8928,10.72071,,,,,,,,,,,,,,,,,,,,,,25.72928,-0.04480898
3569,2021/11/20 15:10:58,22771.2212,7190.0015,1,7,0,0,0,0,0.4979481,4.200019,2.0913914810139,5.150669,2.996732,19.89571,10.72071,,0.000011459300367278,,,,,,,,,,,,,,,,,,,,25.57603,-0.06966412
3570,2021/11/20 15:11:03,22776.2234,7195.0037,1,7,0,0,0,0,0.4899558,4.199988,2.0578084805304,5.151351,2.996732,19.89857,10.72071,,,,,,,,,,,,,,,,,,,,,,25.7746,0.07300973
3571,2021/11/20 15:11:08,22781.2217,7200.002,1,7,0,0,0,0,0.4845942,4.199944,2.0352685027248,5.152027,2.996732,19.90141,10.72071,,,,,,,,,,,,,,,,,,,,,,25.81723,-0.03353298
3572,2021/11/20 15:11:13,22786.2206,7205.0009,1,7,0,0,0,0,0.4807662,4.199969,2.0192031362478,5.152696,2.996732,19.90422,10.72071,,0.0000109039201561245,,,,,,,,,,,,,,,,,,,,25.66621,-0.005688071
3573,2021/11/20 15:11:18,22791.2211,7210.0014,1,7,0,0,0,0,0.4740713,4.199922,1.9910624824386,5.153355,2.996732,19.90699,10.72071,,,,,,,,,,,,,,,,,,,,,,25.53208,-0.0753814
3574,2021/11/20 15:11:23,22796.2205,7215.0008,1,7,0,0,0,0,0.4659013,4.19994,1.956757505922,5.154006,2.996732,19.90973,10.72071,,-0.0000075073799052916,,,,,,,,,,,,,,,,,,,,25.54138,0.003035069
3575,2021/11/20 15:11:28,22801.2229,7220.0032,1,7,0,0,0,0,0.4640884,4.200164,1.9492473904976,5.154653,2.996732,19.91244,10.72071,,,,,,,,,,,,,,,,,,,,,,25.64269,-0.02190948
3576,2021/11/20 15:11:33,22806.2205,7225.0008,1,7,0,0,0,0,0.4560793,4.200052,1.9155567761236,5.155289,2.996732,19.91511,10.72071,,0.0000109858501673443,,,,,,,,,,,,,,,,,,,,25.74349,0.08910418
3577,2021/11/20 15:11:38,22811.2214,7230.0017,1,7,0,0,0,0,0.4530206,4.199883,1.9026335165898,5.15592,2.996732,19.91776,10.72071,,,,,,,,,,,,,,,,,,,,,,25.82744,0.0380224
3578,2021/11/20 15:11:43,22816.2199,7235.0002,1,7,0,0,0,0,0.4460048,4.199972,1.8732076718656,5.15654,2.996732,19.92037,10.72071,,,,,,,,,,,,,,,,,,,,,,25.77413,0.01986504
3579,2021/11/20 15:11:48,22821.2216,7240.0019,1,7,0,0,0,0,0.4416191,4.200108,1.8548479148628,5.157156,2.996732,19.92295,10.72071,,0.0000125648803077638,,,,,,,,,,,,,,,,,,,,25.50542,-0.1047939
3580,2021/11/20 15:11:53,22826.2215,7245.0018,1,7,0,0,0,0,0.4366776,4.200017,1.8340533435192,5.157763,2.996732,19.9255,10.72071,,,,,,,,,,,,,,,,,,,,,,25.63684,0.03289461
3581,2021/11/20 15:11:58,22831.2198,7250.0001,1,7,0,0,0,0,0.4300224,4.199934,1.8060656985216,5.158363,2.996732,19.92802,10.72071,,0.00000632095679975464,,,,,,,,,,,,,,,,,,,,25.78653,0.03623486
3582,2021/11/20 15:12:03,22836.2215,7255.0018,1,7,0,0,0,0,0.4255067,4.199985,1.7871217573995,5.158957,2.996732,19.93052,10.72071,,,,,,,,,,,,,,,,,,,,,,25.83673,0.0668937
3583,2021/11/20 15:12:08,22841.221,7260.0013,1,7,0,0,0,0,0.4205866,4.200055,1.766486852263,5.159543,2.996732,19.93298,10.72071,,,,,0,,,,,,,,,,,,,,,,,25.75639,-0.01719892
3584,2021/11/20 15:12:13,22846.222,7265.0023,1,7,0,0,0,0,0.4152828,4.200023,1.7441973115044,5.160122,2.996732,19.93541,10.72071,,-0.0000177029305632459,,,,,,,,,,,,,,,,,,,,25.61468,-0.01179516
3585,2021/11/20 15:12:18,22851.2217,7270.002,1,7,0,0,0,0,0.4098637,4.199965,1.7214131947705,5.160695,2.996732,19.93782,10.72071,,,,0,,,,,,,,,,,,,,,,,,25.5365,-0.07759988
3586,2021/11/20 15:12:23,22856.2241,7275.0044,1,7,0,0,0,0,0.4063273,4.200128,1.7066266698944,5.161262,2.996732,19.9402,10.72071,,0.0000305011399177602,,,,,,,,,,,,,,,,,,,,25.51786,-0.02568424
3587,2021/11/20 15:12:28,22861.2242,7280.0045,1,7,0,0,0,0,0.3992241,4.199995,1.6767392238795,5.16182,2.996732,19.94254,10.72071,,,,,,,,,,,,,,,,,,,,,,25.45969,-0.06493986
3588,2021/11/20 15:12:33,22866.2198,7285.0001,1,7,0,0,0,0,0.3963988,4.199837,1.6648103469956,5.162373,2.996732,19.94486,10.72071,,0.00000821908179204911,,,,,,,,,,,,,,,,,,,,25.43702,-0.09924054
3589,2021/11/20 15:12:38,22871.221,7290.0013,1,7,0,0,0,0,0.3935231,4.19994,1.652773408614,5.16292,2.996732,19.94716,10.72071,,,,,,,,,,,,,,,,,,,,,,25.45788,-0.0478828
3590,2021/11/20 15:12:43,22876.2219,7295.0022,1,7,0,0,0,0,0.388087,4.200101,1.630004596787,5.16346,2.996732,19.94943,10.72071,,,,,,,,,,,,,,,,,,,,,,25.48543,-0.03499866
3591,2021/11/20 15:12:48,22881.2213,7300.0016,1,7,0,0,0,0,0.3846768,4.200097,1.6156798736496,5.163995,2.996732,19.95168,10.72071,,0.000000869326015617844,,,,,,,,,,,,,,,,,,,,25.46899,-0.05359054
3592,2021/11/20 15:12:53,22886.2215,7305.0018,1,7,0,0,0,0,0.379181,4.199835,1.592497635135,5.164523,2.996732,19.9539,10.72071,,,,,,,,,,,,,,,,,,,,,,25.532,0.03107667
3593,2021/11/20 15:12:58,22891.2217,7310.002,1,7,0,0,0,0,0.3712583,4.200003,1.5592859737749,5.165042,2.996732,19.95607,10.72071,,0.0000107465202745516,,,,,,,,,,,,,,,,,,,,25.54361,-0.04371583
3594,2021/11/20 15:13:03,22896.2232,7315.0035,1,7,0,0,0,0,0.3703177,4.199987,1.5553295258699,5.165557,2.996732,19.95824,10.72071,,,,,,,,,,,,,,,,,,,,,,25.52628,-0.001119375
3595,2021/11/20 15:13:08,22901.2206,7320.0009,1,7,0,0,0,0,0.3652992,4.200065,1.534280384448,5.166067,2.996732,19.96038,10.72071,,,,,,,,,,,,,,,,,,,,,,25.56141,0.03262758
3596,2021/11/20 15:13:13,22906.2201,7325.0004,1,7,0,0,0,0,0.3607203,4.199921,1.5149967630963,5.166568,2.996732,19.96249,10.72071,,0.0000123279096442275,,,,,,,,,,,,,,,,,,,,25.66532,0.02597749
3597,2021/11/20 15:13:18,22911.2202,7330.0005,1,7,0,0,0,0,0.355525,4.199987,1.493200378175,5.167064,2.996732,19.96457,10.72071,,,,,,,,,,,,,,,,,,,,,,25.70313,0.08371353
3598,2021/11/20 15:13:23,22916.2203,7335.0006,1,7,0,0,0,0,0.3518042,4.19988,1.477535423496,5.167554,2.996732,19.96663,10.72071,,0.00000126430700220226,,,,,,,,,,,,,,,,,,,,25.75148,0.01650453
3599,2021/11/20 15:13:28,22921.2219,7340.0022,1,7,0,0,0,0,0.3486197,4.199946,1.4641839145362,5.168039,2.996732,19.96866,10.72071,,,,,,,,,,,,,,,,,,,,,,25.72839,0.01764715
3600,2021/11/20 15:13:33,22926.2218,7345.0021,1,7,0,0,0,0,0.3428527,4.20001,1.439984768527,5.168519,2.996732,19.97068,10.72071,,,,,,,,,,,,,,,,,,,,,,25.69638,-0.00458777
3601,2021/11/20 15:13:38,22931.2198,7350.0001,1,7,0,0,0,0,0.3408268,4.200167,1.4315294780756,5.168993,2.996732,19.97267,10.72071,,-0.00000979910601017764,,,,,,,,,,,,,,,,,,,,25.56404,-0.05108178
3602,2021/11/20 15:13:43,22936.2229,7355.0032,1,7,0,0,0,0,0.3378737,4.199983,1.4190637961471,5.169463,2.996732,19.97464,10.72071,,,,,,,,,,,,,,,,,,,,,,25.44408,-0.04109919
3603,2021/11/20 15:13:48,22941.2218,7360.0021,1,7,0,0,0,0,0.3310234,4.199886,1.3902605433324,5.169926,2.996732,19.97659,10.72071,,0.0000101947398434277,,,,,,,,,,,,,,,,,,,,25.52489,-0.0008696318
3604,2021/11/20 15:13:53,22946.2214,7365.0017,1,7,0,0,0,0,0.3273567,4.200072,1.3749217096824,5.170382,2.996732,19.9785,10.72071,,,,,,,,,,,,,,,,,,,,,,25.62449,0.05428612
3605,2021/11/20 15:13:58,22951.2215,7370.0018,1,7,0,0,0,0,0.3254471,4.200023,1.3668853052833,5.170837,2.996732,19.98041,10.72071,,-0.0000221270092879422,,,,,,,,,,,,,,,,,,,,25.73726,0.06106615
3606,2021/11/20 15:14:03,22956.2199,7375.0002,1,7,0,0,0,0,0.3213352,4.200036,1.3496194080672,5.171286,2.996732,19.9823,10.72071,,,,,,,,,,,,,,,,,,,,,,25.7328,0.03168166
3607,2021/11/20 15:14:08,22961.2229,7380.0032,1,7,0,0,0,0,0.3174682,4.199946,1.3333492967172,5.171727,2.996732,19.98415,10.72071,,,,,0,,,,,,,,,,,,,,,,,25.68126,0.06815135
3608,2021/11/20 15:14:13,22966.2238,7385.0041,1,7,0,0,0,0,0.3134358,4.199864,1.3163877327312,5.172165,2.996732,19.98599,10.72071,,0.0000128816200231086,,,,,,,,,,,,,,,,,,,,25.48813,-0.03593445
3609,2021/11/20 15:14:18,22971.2214,7390.0017,1,7,0,0,0,0,0.3104183,4.199946,1.3037400974118,5.172596,2.996732,19.9878,10.72071,,,,0,,,,,,,,,,,,,,,,,,25.63511,0.02081037
3610,2021/11/20 15:14:23,22976.2208,7395.0011,1,7,0,0,0,0,0.3052099,4.200007,1.2818837164693,5.173022,2.996732,19.98959,10.72071,,-0.000000711113500528882,,,,,,,,,,,,,,,,,,,,25.47968,-0.09492099
3611,2021/11/20 15:14:28,22981.2202,7400.0005,1,7,0,0,0,0,0.3039561,4.19994,1.276597382634,5.173444,2.996732,19.99136,10.72071,,,,,,,,,,,,,,,,,,,,,,25.46271,-0.03735721
3612,2021/11/20 15:14:33,22986.2217,7405.002,1,7,0,0,0,0,0.2994018,4.199937,1.2574686976866,5.173861,2.996732,19.99311,10.72071,,,,,,,,,,,,,,,,,,,,,,25.41563,-0.06010771
3613,2021/11/20 15:14:38,22991.2212,7410.0015,1,7,0,0,0,0,0.2959671,4.199903,1.2430331111913,5.174275,2.996732,19.99485,10.72071,,-0.0000189674301509513,,,,,,,,,,,,,,,,,,,,25.40011,-0.06785452
3614,2021/11/20 15:14:43,22996.2219,7415.0022,1,7,0,0,0,0,0.2931857,4.199921,1.2313567783297,5.174682,2.996732,19.99656,10.72071,,,,,,,,,,,,,,,,,,,,,,25.57956,0.05956173
3615,2021/11/20 15:14:48,23001.2235,7420.0038,1,7,0,0,0,0,0.2900676,4.20002,1.218289721352,5.175086,2.996732,19.99826,10.72071,,0.0000137512697619968,,,,,,,,,,,,,,,,,,,,25.66313,0.02581656
3616,2021/11/20 15:14:53,23006.2218,7425.0021,1,7,0,0,0,0,0.2858776,4.20013,1.200723084088,5.175486,2.996732,19.99994,10.72071,,,,,,,,,,,,,,,,,,,,,,25.731,0.09548724
3617,2021/11/20 15:14:58,23011.2205,7430.0008,1,7,0,0,0,0,0.2832714,4.200002,1.1897404465428,5.17588,2.996732,20.00159,10.72071,,0.000034055279684253,,,,,,,,,,,,,,,,,,,,25.59156,-0.02665102
3618,2021/11/20 15:15:03,23016.2234,7435.0037,1,7,0,0,0,0,0.2795664,4.199907,1.1741528803248,5.17627,2.996732,20.00323,10.72071,,,,,,,,,,,,,,,,,,,,,,25.32858,-0.05219221
3619,2021/11/20 15:15:08,23021.2207,7440.001,1,7,0,0,0,0,0.276926,4.200007,1.163091138482,5.176653,2.996732,20.00484,10.72071,,,,,,,,,,,,,,,,,,,,,,25.46671,0.01263559
3620,2021/11/20 15:15:13,23026.2237,7445.004,1,7,0,0,0,0,0.2721786,4.200214,1.1432083662204,5.177033,2.996732,20.00644,10.72071,,0.0000158068396558519,,,,,,,,,,,,,,,,,,,,25.71992,0.05372047
3621,2021/11/20 15:15:18,23031.2216,7450.0019,1,7,0,0,0,0,0.2683588,4.200046,1.1271193045048,5.177408,2.996732,20.00801,10.72071,,,,,,,,,,,,,,,,,,,,,,25.4801,-0.02576709
3622,2021/11/20 15:15:23,23036.2206,7455.0009,1,7,0,0,0,0,0.267588,4.199835,1.12382544798,5.17778,2.996732,20.00957,10.72071,,0.00000252844506576366,,,,,,,,,,,,,,,,,,,,25.40447,-0.06664634
3623,2021/11/20 15:15:28,23041.2225,7460.0028,1,7,0,0,0,0,0.2635089,4.200015,1.1067413326335,5.178147,2.996732,20.01112,10.72071,,,,,,,,,,,,,,,,,,,,,,25.69058,0.07703364
3624,2021/11/20 15:15:33,23046.221,7465.0013,1,7,0,0,0,0,0.259079,4.199936,1.088115218944,5.178511,2.996732,20.01265,10.72071,,,,,,,,,,,,,,,,,,,,,,25.54755,0.0388658
3625,2021/11/20 15:15:38,23051.2226,7470.0029,1,7,0,0,0,0,0.2565223,4.200034,1.0774023817582,5.17887,2.996732,20.01415,10.72071,,0.00000529529279447161,,,,,,,,,,,,,,,,,,,,25.39422,-0.04958868
3626,2021/11/20 15:15:43,23056.2234,7475.0037,1,7,0,0,0,0,0.2539459,4.199945,1.0665588129755,5.179224,2.996732,20.01564,10.72071,,,,,,,,,,,,,,,,,,,,,,25.632,0.03985167
3627,2021/11/20 15:15:48,23061.2227,7480.003,1,7,0,0,0,0,0.2527861,4.199898,1.0616758358178,5.179577,2.996732,20.01712,10.72071,,0.0000433786408393644,,,,,,,,,,,,,,,,,,,,25.46624,-0.01637161
3628,2021/11/20 15:15:53,23066.2208,7485.0011,1,7,0,0,0,0,0.2491225,4.200034,1.046322970165,5.179924,2.996732,20.01858,10.72071,,,,,,,,,,,,,,,,,,,,,,25.36939,-0.04775167
3629,2021/11/20 15:15:58,23071.2204,7490.0007,1,7,0,0,0,0,0.2465776,4.200044,1.0356367694144,5.180267,2.996732,20.02002,10.72071,,-0.00000134339200030809,,,,,,,,,,,,,,,,,,,,25.61951,0.04526675
3630,2021/11/20 15:16:03,23076.222,7495.0023,1,7,0,0,0,0,0.2437898,4.199997,1.0239164286306,5.180605,2.996732,20.02144,10.72071,,,,,,,,,,,,,,,,,,,,,,25.50676,0.03498137
