Repository: HVES-Battery-Testing-Consortium/LG-HG2

# Battery Testing Consortium (BTC)
The Battery Testing Consortium (BTC) has been developed within the High Voltage and Energy Storage Lab at Oxford Brookes University to provide accurate and comprehensive cell data to Formula Student Electric teams. Through the BTC, we aim to provide FS teams with information for improved and informed decisions for cell selection, pack architecture design, thermal cooling requirements, and end of life predictions. A range of tests are completed to provide a comprehensive electrochemical lithium-ion characterisation for modelling, validation, and battery management parameterisation.

File: Data/Round1/LG_HG2/Package 3/211120_BTC_CellCond_LG_HG2_9_25C/211120_BTC_CellCond_LG_HG2_9_25C_Channel_7_Wb_1.CSV (part 19 of 57)
Data_Point,Date_Time,Test_Time(s),Step_Time(s),Cycle_Index,Step_Index,TC_Counter1,TC_Counter2,TC_Counter3,TC_Counter4,Current(A),Voltage(V),Power(W),Charge_Capacity(Ah),Discharge_Capacity(Ah),Charge_Energy(Wh),Discharge_Energy(Wh),ACR(Ohm),dV/dt(V/s),Internal_Resistance(Ohm),dQ/dV(Ah/V),dV/dQ(V/Ah),MetaCode_MV_UD1,MetaCode_MV_UD2,MetaCode_MV_UD3,MetaCode_MV_UD4,MetaCode_MV_UD5,MetaCode_MV_UD6,MetaCode_MV_UD7,MetaCode_MV_UD8,MetaCode_MV_UD9,MetaCode_MV_UD10,MetaCode_MV_UD11,MetaCode_MV_UD12,MetaCode_MV_UD13,MetaCode_MV_UD14,MetaCode_MV_UD15,MetaCode_MV_UD16,Aux_Temperature_1(C),Aux_dT/dt_1(C)
3854,2021/11/20 16:24:57,27210.2693,70.001,1,13,0,0,0,0,-3.002571,4.039033,-12.127483353843,5.206511,3.055099,20.13025,10.958,,-0.000431458203820512,,,,,,,,,,,,,,,,,,,,25.39645,-0.02583742
3855,2021/11/20 16:25:02,27215.2712,75.0029,1,13,0,0,0,0,-3.002151,4.036647,-12.118623827697,5.206511,3.059267,20.13025,10.97483,,-0.00039274781011045,,1.6238100528717,,,,,,,,,,,,,,,,,,25.36758,0.07499218
3856,2021/11/20 16:25:07,27220.2698,80.0015,1,13,0,0,0,0,-3.001472,4.034544,-12.109570848768,5.206511,3.063435,20.13025,10.99166,,-0.00042499101255089,,,,,,,,,,,,,,,,,,,,25.30808,0.01292646
3857,2021/11/20 16:25:12,27225.2705,85.0022,1,13,0,0,0,0,-3.001991,4.032659,-12.106006024069,5.206511,3.067607,20.13025,11.00848,,-0.000459427887108177,,1.92634797096252,0.561887383460999,,,,,,,,,,,,,,,,,25.28485,-0.0554508
3858,2021/11/20 16:25:17,27230.2703,90.002,1,13,0,0,0,0,-3.001968,4.030437,-12.099242900016,5.206511,3.071776,20.13025,11.02529,,-0.000366292602848262,,,,,,,,,,,,,,,,,,,,25.25821,-0.0004333258
3859,2021/11/20 16:25:22,27235.2719,95.0036,1,13,0,0,0,0,-3.002464,4.028458,-12.095300120512,5.206511,3.075943,20.13025,11.04208,,-0.000366874097380787,,,,,,,,,,,,,,,,,,,,25.2436,-0.08110762
3860,2021/11/20 16:25:27,27240.2728,100.0045,1,13,0,0,0,0,-3.002098,4.026884,-12.089100402632,5.206511,3.080116,20.13025,11.05889,,-0.000297074409900233,,2.11757206916809,,,,,,,,,,,,,,,,,,25.23245,-0.06208003
3861,2021/11/20 16:25:32,27245.2707,105.0024,1,13,0,0,0,0,-3.002739,4.02529,-12.08689526931,5.206511,3.084286,20.13025,11.07567,,-0.000336116092512384,,,,,,,,,,,,,,,,,,,,25.2596,-0.04305661
3862,2021/11/20 16:25:37,27250.2689,110.0006,1,13,0,0,0,0,-3.002937,4.023265,-12.081611329305,5.206511,3.088451,20.13025,11.09244,,-0.000321387691656128,,,,,,,,,,,,,,,,,,,,25.36531,-0.07666469
3863,2021/11/20 16:25:42,27255.2697,115.0014,1,13,0,0,0,0,-3.002182,4.021897,-12.074466779254,5.206511,3.092618,20.13025,11.1092,,-0.000330818991642445,,2.52314710617065,0.438149690628052,,,,,,,,,,,,,,,,,25.30274,-0.00831008
3864,2021/11/20 16:25:47,27260.2692,120.0009,1,13,0,0,0,0,-3.001945,4.020321,-12.068782524345,5.206511,3.096793,20.13025,11.12599,,-0.000305405090330169,,,,,,,,,,,,,,,,,,,,25.35875,-0.07776022
3865,2021/11/20 16:25:52,27265.27,125.0017,1,13,0,0,0,0,-3.002548,4.018614,-12.066081428472,5.206511,3.100962,20.13025,11.14274,,-0.000394455506466329,,,,,,,,,,,,,,,,,,,,25.3645,-0.08219957
3866,2021/11/20 16:25:57,27270.2701,130.0018,1,13,0,0,0,0,-3.002373,4.01722,-12.06119286306,5.206511,3.105134,20.13025,11.15951,,-0.00057829380966723,,2.74171590805054,,,,,,,,,,,,,,,,,,25.33825,-0.04069209
3867,2021/11/20 16:26:02,27275.2724,135.0041,1,13,0,0,0,0,-3.002876,4.015805,-12.05896445518,5.206511,3.109301,20.13025,11.17624,,-0.000255260907579213,,,,,,,,,,,,,,,,,,,,25.30986,-0.04924476
3868,2021/11/20 16:26:07,27280.2692,140.0009,1,13,0,0,0,0,-3.00222,4.014715,-12.0530576673,5.206511,3.113468,20.13025,11.19298,,-0.000268225790932775,,,,,,,,,,,,,,,,,,,,25.3845,-0.08800328
3869,2021/11/20 16:26:12,27285.2687,145.0004,1,13,0,0,0,0,-3.002312,4.01323,-12.04896858776,5.206511,3.117637,20.13025,11.20971,,,,,,,,,,,,,,,,,,,,,,25.49283,-0.05638421
3870,2021/11/20 16:26:17,27290.2687,150.0004,1,13,0,0,0,0,-3.002205,4.011865,-12.044441162325,5.206511,3.12181,20.13025,11.22646,,-0.000252519297646359,,3.08734107017517,0.34159728884697,,,,,,,,,,,,,,,,,25.44714,0.01735985
3871,2021/11/20 16:26:22,27295.2696,155.0013,1,13,0,0,0,0,-3.002518,4.010956,-12.042967587208,5.206511,3.125974,20.13025,11.24316,,-0.000247191987000406,,,,,,,,,,,,,,,,,,,,25.43385,-0.04720092
3872,2021/11/20 16:26:27,27300.2689,160.0006,1,13,0,0,0,0,-3.002319,4.009766,-12.038596647354,5.206511,3.130145,20.13025,11.25988,,-0.000225784402573481,,,,,,,,,,,,,,,,,,,,25.47066,-0.07913589
3873,2021/11/20 16:26:32,27305.2699,165.0016,1,13,0,0,0,0,-3.002228,4.008352,-12.033986608256,5.206511,3.134318,20.13025,11.27661,,-0.000313123193336651,,,,,,,,,,,,,,,,,,,,25.42225,-0.01705706
3874,2021/11/20 16:26:37,27310.269,170.0007,1,13,0,0,0,0,-3.002098,4.007116,-12.029754929368,5.206511,3.138484,20.13025,11.29331,,-0.000261427310761064,,3.42547488212585,,,,,,,,,,,,,,,,,,25.428,-0.08374095
3875,2021/11/20 16:26:42,27315.2702,175.0019,1,13,0,0,0,0,-3.002098,4.006282,-12.027251179636,5.206511,3.142654,20.13025,11.31002,,-0.000207644203328528,,,,,,,,,,,,,,,,,,,,25.4538,-0.04108965
3876,2021/11/20 16:26:47,27320.2697,180.0014,1,13,0,0,0,0,-3.002098,4.005177,-12.023933861346,5.206511,3.146827,20.13025,11.32673,,-0.000266493501840159,,,,,,,,,,,,,,,,,,,,25.61817,-0.08993268
3877,2021/11/20 16:26:52,27325.2707,185.0024,1,13,0,0,0,0,-3.002274,4.003834,-12.020606718516,5.206511,3.150997,20.13025,11.34343,,-0.000267774506937712,,,,,,,,,,,,,,,,,,,,25.66127,-0.0155443
3878,2021/11/20 16:26:57,27330.2714,190.0031,1,13,0,0,0,0,-3.00206,4.002765,-12.0165406959,5.206511,3.15516,20.13025,11.3601,,-0.000184306802111678,,,0.276104986667633,,,,,,,,,,,,,,,,,25.67906,0.05455792
3879,2021/11/20 16:27:02,27335.2709,195.0026,1,13,0,0,0,0,-3.002518,4.001877,-12.015707726286,5.206511,3.159331,20.13025,11.37679,,-0.000300296203931794,,3.80808091163635,,,,,,,,,,,,,,,,,,25.76383,-0.04985511
3880,2021/11/20 16:27:07,27340.2708,200.0025,1,13,0,0,0,0,-3.002464,4.000657,-12.011828618848,5.206511,3.163505,20.13025,11.3935,,-0.000197066794498824,,,,,,,,,,,,,,,,,,,,25.84781,0.07841468
3881,2021/11/20 16:27:12,27345.2685,205.0002,1,13,0,0,0,0,-3.00235,3.999718,-12.0085533373,5.206511,3.167669,20.13025,11.41015,,,,,,,,,,,,,,,,,,,,,,25.8411,0.03856003
3882,2021/11/20 16:27:17,27350.2692,210.0009,1,13,0,0,0,0,-3.001663,3.998681,-12.002692806503,5.206511,3.171836,20.13025,11.42682,,-0.000162477503181435,,,,,,,,,,,,,,,,,,,,25.58134,0.05994976
3883,2021/11/20 16:27:22,27355.27,215.0017,1,13,0,0,0,0,-3.002136,3.99797,-12.00244966392,5.206511,3.176008,20.13025,11.4435,,-0.000145851605338976,,3.98720407485962,,,,,,,,,,,,,,,,,,25.62129,-0.07522702
3884,2021/11/20 16:27:27,27360.2717,220.0034,1,13,0,0,0,0,-3.002533,3.996701,-12.000226643633,5.206511,3.180185,20.13025,11.46019,,-0.000309621798805892,,,,,,,,,,,,,,,,,,,,25.87174,0.08326113
3885,2021/11/20 16:27:32,27365.2703,225.002,1,13,0,0,0,0,-3.002182,3.995635,-11.99562347557,5.206511,3.184353,20.13025,11.47685,,-0.0002325139939785,,,,,,,,,,,,,,,,,,,,25.77543,0.07300973
3886,2021/11/20 16:27:37,27370.2687,230.0004,1,13,0,0,0,0,-3.002319,3.995042,-11.994390502398,5.206511,3.188516,20.13025,11.49348,,,,,,,,,,,,,,,,,,,,,,25.56665,-0.07496715
3887,2021/11/20 16:27:42,27375.2689,235.0006,1,13,0,0,0,0,-3.002151,3.994178,-11.991125476878,5.206511,3.192688,20.13025,11.51015,,-0.0001604762946954,,,,,,,,,,,,,,,,,,,,25.82247,0.07438302
3888,2021/11/20 16:27:47,27380.2703,240.002,1,13,0,0,0,0,-3.002113,3.992869,-11.987043932197,5.206511,3.196859,20.13025,11.5268,,-0.000194934196770191,,,0.239860504865646,,,,,,,,,,,,,,,,,25.95517,0.05705535
3889,2021/11/20 16:27:52,27385.2706,245.0023,1,13,0,0,0,0,-3.001785,3.991978,-11.98305968073,5.206511,3.201026,20.13025,11.54344,,-0.000144933801493607,,4.36985921859741,,,,,,,,,,,,,,,,,,25.7114,-0.01722515
3890,2021/11/20 16:27:57,27390.2683,250,1,13,0,0,0,0,-3.00219,3.991214,-11.98238275866,5.206511,3.205198,20.13025,11.56009,,,,,,,,,,,,,,,,,,,,,,25.7043,-0.01099765
3891,2021/11/20 16:28:02,27395.2698,255.0015,1,13,0,0,0,0,-3.002113,3.990103,-11.978740087639,5.206511,3.209366,20.13025,11.57673,,-0.000200497102923691,,,,,,,,,,,,,,,,,,,,25.98496,-0.04718602
3892,2021/11/20 16:28:07,27400.2699,260.0016,1,13,0,0,0,0,-3.002281,3.989233,-11.976798440473,5.206511,3.213535,20.13025,11.59336,,-0.000165901496075094,,,,,,,,,,,,,,,,,,,,25.86022,0.07700801
3893,2021/11/20 16:28:12,27405.2715,265.0032,1,13,0,0,0,0,-3.002258,3.988233,-11.973704430114,5.206511,3.217705,20.13025,11.60999,,-0.000253102014539763,,,,,,,,,,,,,,,,,,,,25.72742,-0.03720641
3894,2021/11/20 16:28:17,27410.2707,270.0024,1,13,0,0,0,0,-3.002365,3.987545,-11.972065543925,5.206511,3.221867,20.13025,11.62659,,-0.000165006902534515,,4.45070505142212,,,,,,,,,,,,,,,,,,25.86468,-0.07644653
3895,2021/11/20 16:28:22,27415.2692,275.0009,1,13,0,0,0,0,-3.002007,3.986457,-11.967371819199,5.206511,3.226043,20.13025,11.64324,,,,,,,,,,,,,,,,,,,,,,26.00493,0.07451773
3896,2021/11/20 16:28:27,27420.2687,280.0004,1,13,0,0,0,0,-3.001984,3.985575,-11.9646323808,5.206511,3.230208,20.13025,11.65984,,-0.00016789700021036,,,,,,,,,,,,,,,,,,,,25.90284,-0.03122032
3897,2021/11/20 16:28:32,27425.2694,285.0011,1,13,0,0,0,0,-3.001823,3.984665,-11.961259044295,5.206511,3.234374,20.13025,11.67645,,-0.000153625893290155,,,,,,,,,,,,,,,,,,,,25.72789,0.02539515
3898,2021/11/20 16:28:37,27430.2711,290.0028,1,13,0,0,0,0,-3.002205,3.984035,-11.960889797175,5.206511,3.238552,20.13025,11.69309,,,,,,,,,,,,,,,,,,,,,,25.75992,-0.08503616
3899,2021/11/20 16:28:42,27435.2694,295.0011,1,13,0,0,0,0,-3.001968,3.982796,-11.956226142528,5.206511,3.242717,20.13025,11.70968,,-0.000166832804097794,,,0.219917893409729,,,,,,,,,,,,,,,,,26.00543,0.07618427
3900,2021/11/20 16:28:47,27440.2698,300.0015,1,13,0,0,0,0,-3.002228,3.982215,-11.95551737502,5.206511,3.24689,20.13025,11.7263,,-0.000154705805471167,,4.8606128692627,,,,,,,,,,,,,,,,,,25.99652,0.0555104
3901,2021/11/20 16:28:52,27445.2697,305.0014,1,13,0,0,0,0,-3.002182,3.981286,-11.952545166052,5.206511,3.251051,20.13025,11.74287,,-0.000216567495954223,,,,,,,,,,,,,,,,,,,,25.79053,-0.04217923
3902,2021/11/20 16:28:57,27450.2716,310.0033,1,13,0,0,0,0,-3.002022,3.980223,-11.948717010906,5.206511,3.255228,20.13025,11.75949,,,,,,,,,,,,,,,,,,,,,,25.84248,-0.009564757
3903,2021/11/20 16:29:02,27455.2699,315.0016,1,13,0,0,0,0,-3.001892,3.979247,-11.945269735324,5.206511,3.259392,20.13025,11.77607,,-0.000161135903908871,,,,,,,,,,,,,,,,,,,,26.07018,-0.04731059
3904,2021/11/20 16:29:07,27460.2699,320.0016,1,13,0,0,0,0,-3.002312,3.97842,-11.94445810704,5.206511,3.263567,20.13025,11.79268,,-0.000136935006594285,,,,,,,,,,,,,,,,,,,,26.11186,0.0932163
3905,2021/11/20 16:29:12,27465.2687,325.0004,1,13,0,0,0,0,-3.002083,3.977688,-11.941349524104,5.206511,3.267732,20.13025,11.80925,,,,,,,,,,,,,,,,,,,,,,25.95167,-0.05436718
3906,2021/11/20 16:29:17,27470.2722,330.0039,1,13,0,0,0,0,-3.00193,3.976888,-11.93833939384,5.206511,3.271902,20.13025,11.82583,,-0.000142148404847831,,4.72857618331909,,,,,,,,,,,,,,,,,,25.82517,-0.01830518
3907,2021/11/20 16:29:22,27475.2685,335.0002,1,13,0,0,0,0,-3.001785,3.975827,-11.934577851195,5.206511,3.276067,20.13025,11.8424,,-0.000181135794264264,,,,,,,,,,,,,,,,,,,,25.96723,-0.05310953
3908,2021/11/20 16:29:27,27480.2701,340.0018,1,13,0,0,0,0,-3.002007,3.975025,-11.933052875175,5.206511,3.280242,20.13025,11.85899,,,,,,,,,,,,,,,,,,,,,,26.11505,0.09071946
3909,2021/11/20 16:29:32,27485.2708,345.0025,1,13,0,0,0,0,-3.002045,3.974323,-11.931096490535,5.206511,3.284407,20.13025,11.87555,,-0.000185050696018152,,,,,,,,,,,,,,,,,,,,26.15177,0.08791566
3910,2021/11/20 16:29:37,27490.2702,350.0019,1,13,0,0,0,0,-3.002007,3.973323,-11.927943459261,5.206511,3.288581,20.13025,11.89213,,-0.000152832799358293,,,,,,,,,,,,,,,,,,,,25.92151,-0.02080023
3911,2021/11/20 16:29:42,27495.2694,355.0011,1,13,0,0,0,0,-3.001915,3.972383,-11.924756113445,5.206511,3.292747,20.13025,11.90869,,,,4.65518712997437,0.208566099405289,,,,,,,,,,,,,,,,,25.87842,-0.05602479
3912,2021/11/20 16:29:47,27500.2704,360.0021,1,13,0,0,0,0,-3.002281,3.971665,-11.924054367865,5.206511,3.296921,20.13025,11.92527,,-0.000182311996468343,,,,,,,,,,,,,,,,,,,,26.00274,-0.08792341
3913,2021/11/20 16:29:52,27505.2686,365.0003,1,13,0,0,0,0,-3.001945,3.970911,-11.920456421895,5.206511,3.301086,20.13025,11.9418,,-0.000144573205034249,,,,,,,,,,,,,,,,,,,,26.15454,0.09390295
3914,2021/11/20 16:29:57,27510.2689,370.0006,1,13,0,0,0,0,-3.002281,3.969889,-11.918722316809,5.206511,3.305257,20.13025,11.95836,,,,,,,,,,,,,,,,,,,,,,26.00321,-0.05754173
3915,2021/11/20 16:30:02,27515.272,375.0037,1,13,0,0,0,0,-3.001785,3.968882,-11.91373045437,5.206511,3.309431,20.13025,11.97493,,-0.000127969600725919,,,,,,,,,,,,,,,,,,,,25.91213,-0.01995265
3916,2021/11/20 16:30:07,27520.269,380.0007,1,13,0,0,0,0,-3.002312,3.96825,-11.913924594,5.206511,3.313593,20.13025,11.99145,,-0.000219156805542298,,,,,,,,,,,,,,,,,,,,26.05819,-0.03855884
3917,2021/11/20 16:30:12,27525.2698,385.0015,1,13,0,0,0,0,-3.001839,3.967262,-11.909081794818,5.206511,3.317767,20.13025,12.00801,,-0.000204960902919993,,4.89468383789063,,,,,,,,,,,,,,,,,,26.24766,0.07750869
3918,2021/11/20 16:30:17,27530.2684,390.0001,1,13,0,0,0,0,-3.001991,3.966598,-11.907691496618,5.206511,3.321937,20.13025,12.02455,,,,,,,,,,,,,,,,,,,,,,25.99874,0.08097827
3919,2021/11/20 16:30:22,27535.2697,395.0014,1,13,0,0,0,0,-3.002319,3.965534,-11.905798073346,5.206511,3.326102,20.13025,12.04107,,-0.000145125901326537,,,,,,,,,,,,,,,,,,,,26.00804,-0.08291304
3920,2021/11/20 16:30:27,27540.27,400.0017,1,13,0,0,0,0,-3.001839,3.964879,-11.901928412481,5.206511,3.330275,20.13025,12.05762,,-0.000136945003760047,,,,,,,,,,,,,,,,,,,,26.23036,0.04021049
3921,2021/11/20 16:30:32,27545.2708,405.0025,1,13,0,0,0,0,-3.002045,3.963974,-11.90002832683,5.206511,3.334441,20.13025,12.07413,,,,,,,,,,,,,,,,,,,,,,25.90062,0.007194281
3922,2021/11/20 16:30:37,27550.2699,410.0016,1,13,0,0,0,0,-3.002113,3.962948,-11.897217709124,5.206511,3.338606,20.13025,12.09064,,-0.000218199405935593,,,0.20686499774456,,,,,,,,,,,,,,,,,26.09375,-0.02453625
3923,2021/11/20 16:30:42,27555.27,415.0017,1,13,0,0,0,0,-3.002312,3.962137,-11.895571460744,5.206511,3.342782,20.13025,12.10719,,-0.000163272095960565,,4.75579214096069,,,,,,,,,,,,,,,,,,26.26362,0.06308794
3924,2021/11/20 16:30:47,27560.2708,420.0025,1,13,0,0,0,0,-3.002083,3.96137,-11.89236153371,5.206511,3.346947,20.13025,12.12369,,-0.000190076301805675,,,,,,,,,,,,,,,,,,,,26.18017,0.05257666
3925,2021/11/20 16:30:52,27565.2693,425.001,1,13,0,0,0,0,-3.00235,3.960335,-11.89031178725,5.206511,3.351121,20.13025,12.14022,,,,,,,,,,,,,,,,,,,,,,26.12252,0.03174603
3926,2021/11/20 16:30:57,27570.2694,430.0011,1,13,0,0,0,0,-3.001953,3.95934,-11.88575259102,5.206511,3.355284,20.13025,12.15671,,-0.000176640402060002,,,,,,,,,,,,,,,,,,,,26.05023,-0.0682199
3927,2021/11/20 16:31:02,27575.2694,435.0011,1,13,0,0,0,0,-3.002022,3.958609,-11.883831307398,5.206511,3.359452,20.13025,12.17321,,-0.000193223298992962,,,,,,,,,,,,,,,,,,,,26.04399,0.03232062
3928,2021/11/20 16:31:07,27580.2686,440.0003,1,13,0,0,0,0,-3.002075,3.957833,-11.881711503475,5.206511,3.363626,20.13025,12.18973,,,,,,,,,,,,,,,,,,,,,,26.02093,-0.03981233
3929,2021/11/20 16:31:12,27585.2712,445.0029,1,13,0,0,0,0,-3.001808,3.956487,-11.876614328496,5.206511,3.367797,20.13025,12.20624,,-0.000135599795612507,,4.78408193588257,,,,,,,,,,,,,,,,,,26.02269,-0.06144702
3930,2021/11/20 16:31:17,27590.2714,450.0031,1,13,0,0,0,0,-3.002312,3.955863,-11.876734955256,5.206511,3.371966,20.13025,12.22273,,-0.000189478101674467,,,,,,,,,,,,,,,,,,,,25.97303,-0.001941323
3931,2021/11/20 16:31:22,27595.2706,455.0023,1,13,0,0,0,0,-3.001678,3.955004,-11.871648496712,5.206511,3.376131,20.13025,12.2392,,-0.000162278796778992,,,,,,,,,,,,,,,,,,,,25.94861,-0.09456813
3932,2021/11/20 16:31:27,27600.2706,460.0023,1,13,0,0,0,0,-3.002022,3.954248,-11.870739489456,5.206511,3.380305,20.13025,12.25571,,-0.000197987203137018,,,,,,,,,,,,,,,,,,,,25.95172,-0.1049358
3933,2021/11/20 16:31:32,27605.2705,465.0022,1,13,0,0,0,0,-3.002274,3.95308,-11.86822930392,5.206511,3.384466,20.13025,12.27216,,,,,,,,,,,,,,,,,,,,,,25.93441,-0.04158556
3934,2021/11/20 16:31:37,27610.2721,470.0038,1,13,0,0,0,0,-3.001732,3.952136,-11.863253099552,5.206511,3.388639,20.13025,12.28866,,-0.000216635104152374,,4.5454797744751,0.214325800538063,,,,,,,,,,,,,,,,,26.00585,-0.09207845
3935,2021/11/20 16:31:42,27615.2698,475.0015,1,13,0,0,0,0,-3.002167,3.951375,-11.862687629625,5.206511,3.392805,20.13025,12.30512,,-0.000259024789556861,,,,,,,,,,,,,,,,,,,,26.19658,0.0643301
3936,2021/11/20 16:31:47,27620.2699,480.0016,1,13,0,0,0,0,-3.002678,3.950153,-11.861037509734,5.206511,3.396979,20.13025,12.32161,,-0.000231946600251831,,,,,,,,,,,,,,,,,,,,26.22464,-0.01789987
3937,2021/11/20 16:31:52,27625.2708,485.0025,1,13,0,0,0,0,-3.002296,3.949404,-11.857279831584,5.206511,3.401143,20.13025,12.33806,,-0.000143979807035066,,,,,,,,,,,,,,,,,,,,26.33241,0.08597732
3938,2021/11/20 16:31:57,27630.2707,490.0024,1,13,0,0,0,0,-3.002182,3.94853,-11.85420569246,5.206511,3.405316,20.13025,12.35454,,,,,,,,,,,,,,,,,,,,,,26.27472,0.006654263
3939,2021/11/20 16:32:02,27635.2694,495.0011,1,13,0,0,0,0,-3.00222,3.947474,-11.85118539228,5.206511,3.409487,20.13025,12.371,,-0.000139038806082681,,4.44283390045166,,,,,,,,,,,,,,,,,,26.17889,0.09814203
3940,2021/11/20 16:32:07,27640.2702,500.0019,1,13,0,0,0,0,-3.00193,3.946405,-11.84683156165,5.206511,3.413653,20.13025,12.38744,,-0.000160825497005135,,,,,,,,,,,,,,,,,,,,26.1132,-0.04616916
3941,2021/11/20 16:32:12,27645.2701,505.0018,1,13,0,0,0,0,-3.002098,3.945402,-11.844483453396,5.206511,3.417824,20.13025,12.4039,,,,,,,,,,,,,,,,,,,,,,26.05997,-0.06489098
3942,2021/11/20 16:32:17,27650.2703,510.002,1,13,0,0,0,0,-3.00219,3.944448,-11.84198234112,5.206511,3.421993,20.13025,12.42035,,-0.00021003550500609,,,,,,,,,,,,,,,,,,,,26.03603,-0.03951073
3943,2021/11/20 16:32:22,27655.2698,515.0015,1,13,0,0,0,0,-3.002129,3.943566,-11.839093852014,5.206511,3.426163,20.13025,12.4368,,-0.000174693603185005,,,,,,,,,,,,,,,,,,,,26.03736,-0.1182359
3944,2021/11/20 16:32:27,27660.2689,520.0006,1,13,0,0,0,0,-3.0019,3.942513,-11.8350297747,5.206511,3.430331,20.13025,12.45323,,-0.000153027998749167,,,0.237336501479149,,,,,,,,,,,,,,,,,26.08257,-0.0613004
3945,2021/11/20 16:32:32,27665.2683,525,1,13,0,0,0,0,-3.001915,3.941348,-11.83159168142,5.206511,3.434495,20.13025,12.46965,,-0.000304977787891403,,4.22168779373169,,,,,,,,,,,,,,,,,,26.11408,-0.04710972
3946,2021/11/20 16:32:37,27670.2706,530.0023,1,13,0,0,0,0,-3.002129,3.940546,-11.830027422434,5.206511,3.438672,20.13025,12.48611,,,,,,,,,,,,,,,,,,,,,,26.14429,-0.09065747
3947,2021/11/20 16:32:42,27675.2686,535.0003,1,13,0,0,0,0,-3.001808,3.939583,-11.825871766064,5.206511,3.442835,20.13025,12.50251,,-0.000144985693623312,,,,,,,,,,,,,,,,,,,,26.26274,0.05559385
3948,2021/11/20 16:32:47,27680.2716,540.0033,1,13,0,0,0,0,-3.002037,3.938071,-11.822234850627,5.206511,3.447007,20.13025,12.51894,,-0.000228737597353756,,,,,,,,,,,,,,,,,,,,26.40997,-0.02939165
3949,2021/11/20 16:32:52,27685.2705,545.0022,1,13,0,0,0,0,-3.00148,3.937212,-11.81746307376,5.206511,3.451175,20.13025,12.53536,,-0.000180865303264,,3.98355007171631,,,,,,,,,,,,,,,,,,26.44725,0.08289933
3950,2021/11/20 16:32:57,27690.2686,550.0003,1,13,0,0,0,0,-3.002045,3.936381,-11.817192899145,5.206511,3.455342,20.13025,12.55176,,,,,,,,,,,,,,,,,,,,,,26.46937,0.04862905
3951,2021/11/20 16:33:02,27695.2707,555.0024,1,13,0,0,0,0,-3.002243,3.935192,-11.814402635656,5.206511,3.459512,20.13025,12.56817,,-0.000121026001579594,,,,,,,,,,,,,,,,,,,,26.40246,0.1043689
3952,2021/11/20 16:33:07,27700.2692,560.0009,1,13,0,0,0,0,-3.00193,3.934024,-11.80966466632,5.206511,3.463681,20.13025,12.58458,,-0.000236476000281982,,,,,,,,,,,,,,,,,,,,26.40908,0.07471561
3953,2021/11/20 16:33:12,27705.2705,565.0022,1,13,0,0,0,0,-3.001892,3.933019,-11.806498271948,5.206511,3.467854,20.13025,12.60099,,-0.000217766501009464,,,,,,,,,,,,,,,,,,,,26.29554,-0.04850984
3954,2021/11/20 16:33:17,27710.2696,570.0013,1,13,0,0,0,0,-3.002274,3.931976,-11.804869313424,5.206511,3.472015,20.13025,12.61736,,,,3.95251488685608,0.245338901877403,,,,,,,,,,,,,,,,,26.15895,0.06206334
3955,2021/11/20 16:33:22,27715.2693,575.001,1,13,0,0,0,0,-3.002167,3.930692,-11.800593809564,5.206511,3.476189,20.13025,12.63377,,-0.000165850506164134,,,,,,,,,,,,,,,,,,,,26.14916,-0.09702325
3956,2021/11/20 16:33:27,27720.27,580.0017,1,13,0,0,0,0,-3.002075,3.929544,-11.7967858038,5.206511,3.480353,20.13025,12.65013,,-0.00016983860405162,,,,,,,,,,,,,,,,,,,,26.23166,-0.005825162
3957,2021/11/20 16:33:32,27725.2686,585.0003,1,13,0,0,0,0,-3.002312,3.928614,-11.794924955568,5.206511,3.484517,20.13025,12.66649,,-0.000222464295802638,,,,,,,,,,,,,,,,,,,,26.24854,-0.05934179
3958,2021/11/20 16:33:37,27730.2699,590.0016,1,13,0,0,0,0,-3.002045,3.92733,-11.79002138985,5.206511,3.488696,20.13025,12.6829,,-0.000199637303012423,,3.60509896278381,,,,,,,,,,,,,,,,,,26.32481,0.001664758
3959,2021/11/20 16:33:42,27735.2686,595.0003,1,13,0,0,0,0,-3.001801,3.926058,-11.785244830458,5.206511,3.492862,20.13025,12.69926,,,,,,,,,,,,,,,,,,,,,,26.19617,-0.09661496
3960,2021/11/20 16:33:47,27740.2695,600.0012,1,13,0,0,0,0,-3.002129,3.924834,-11.782857971586,5.206511,3.497034,20.13025,12.71564,,-0.000240607594605535,,,,,,,,,,,,,,,,,,,,26.30175,0.04281402
3961,2021/11/20 16:33:52,27745.2689,605.0006,1,13,0,0,0,0,-3.001572,3.923906,-11.777886380232,5.206511,3.501202,20.13025,12.732,,-0.000219975598156452,,,,,,,,,,,,,,,,,,,,26.34966,-0.0675261
3962,2021/11/20 16:33:57,27750.2696,610.0013,1,13,0,0,0,0,-3.001984,3.922722,-11.775948680448,5.206511,3.505369,20.13025,12.74835,,-0.000245435599936172,,,0.277266591787338,,,,,,,,,,,,,,,,,26.23393,-0.08328259
3963,2021/11/20 16:34:02,27755.2692,615.0009,1,13,0,0,0,0,-3.002007,3.921292,-11.771746033044,5.206511,3.509537,20.13025,12.76469,,-0.00023420070647262,,3.4680609703064,,,,,,,,,,,,,,,,,,26.25786,-0.01870394
3964,2021/11/20 16:34:07,27760.269,620.0007,1,13,0,0,0,0,-3.001625,3.920167,-11.766871271375,5.206511,3.5137,20.13025,12.78102,,-0.000228794902795926,,,,,,,,,,,,,,,,,,,,26.22276,-0.04653573
3965,2021/11/20 16:34:12,27765.2696,625.0013,1,13,0,0,0,0,-3.002228,3.919183,-11.766280939724,5.206511,3.517874,20.13025,12.79738,,-0.000218794593820348,,,,,,,,,,,,,,,,,,,,26.26585,-0.05599499
3966,2021/11/20 16:34:17,27770.2705,630.0022,1,13,0,0,0,0,-3.002426,3.917562,-11.762190005412,5.206511,3.522047,20.13025,12.81373,,-0.000210782702197321,,,,,,,,,,,,,,,,,,,,26.33418,-0.08187175
3967,2021/11/20 16:34:22,27775.2699,635.0016,1,13,0,0,0,0,-3.001678,3.916345,-11.75560662691,5.206511,3.526214,20.13025,12.83005,,-0.000322744395816699,,3.4527530670166,,,,,,,,,,,,,,,,,,26.3891,0.05779624
3968,2021/11/20 16:34:27,27780.2701,640.0018,1,13,0,0,0,0,-3.001808,3.91509,-11.75234848272,5.206511,3.530381,20.13025,12.84636,,-0.000218488305108622,,,,,,,,,,,,,,,,,,,,26.33064,-0.01314878
3969,2021/11/20 16:34:32,27785.27,645.0017,1,13,0,0,0,0,-3.002098,3.913717,-11.749361978266,5.206511,3.534548,20.13025,12.86268,,-0.000285154499579221,,,,,,,,,,,,,,,,,,,,26.32393,-0.07373154
3970,2021/11/20 16:34:37,27790.2693,650.001,1,13,0,0,0,0,-3.001572,3.912553,-11.743809533316,5.206511,3.538721,20.13025,12.87901,,-0.00019746960606426,,,0.298957407474518,,,,,,,,,,,,,,,,,26.31238,0.03851354
3971,2021/11/20 16:34:42,27795.2717,655.0034,1,13,0,0,0,0,-3.002281,3.911171,-11.742434381051,5.206511,3.542891,20.13025,12.89532,,,,3.20140099525452,,,,,,,,,,,,,,,,,,26.26622,-0.08233547
3972,2021/11/20 16:34:47,27800.2717,660.0034,1,13,0,0,0,0,-3.002182,3.909941,-11.738354491262,5.206511,3.54706,20.13025,12.91162,,-0.000226036499952897,,,,,,,,,,,,,,,,,,,,26.22104,-0.0620836
3973,2021/11/20 16:34:52,27805.2694,665.0011,1,13,0,0,0,0,-3.001656,3.908754,-11.732734896624,5.206511,3.551225,20.13025,12.9279,,-0.000204942101845518,,,,,,,,,,,,,,,,,,,,26.3102,-0.06141126
3974,2021/11/20 16:34:57,27810.2707,670.0024,1,13,0,0,0,0,-3.002167,3.907179,-11.730003856893,5.206511,3.555394,20.13025,12.9442,,-0.000190438295248896,,3.16690492630005,,,,,,,,,,,,,,,,,,26.3173,-0.06942868
3975,2021/11/20 16:35:02,27815.2697,675.0014,1,13,0,0,0,0,-3.001808,3.905806,-11.724479697248,5.206511,3.55956,20.13025,12.96047,,-0.000273255485808477,,,,,,,,,,,,,,,,,,,,26.36072,0.02270639
3976,2021/11/20 16:35:07,27820.2696,680.0013,1,13,0,0,0,0,-3.001572,3.904517,-11.719688900724,5.206511,3.563732,20.13025,12.97676,,-0.000309271592414007,,,,,,,,,,,,,,,,,,,,26.394,-0.06362617
3977,2021/11/20 16:35:12,27825.2695,685.0012,1,13,0,0,0,0,-3.002083,3.903323,-11.718099621809,5.206511,3.567898,20.13025,12.99303,,-0.000365342712029815,,,,,,,,,,,,,,,,,,,,26.42998,-0.01079917
3978,2021/11/20 16:35:17,27830.2705,690.0022,1,13,0,0,0,0,-3.002312,3.901599,-11.713817496888,5.206511,3.572071,20.13025,13.00931,,-0.000350219401298091,,3.08963203430176,0.328078508377075,,,,,,,,,,,,,,,,,26.49422,0.07483423
3979,2021/11/20 16:35:22,27835.2699,695.0016,1,13,0,0,0,0,-3.001534,3.900485,-11.70743834399,5.206511,3.576238,20.13025,13.02557,,-0.000241986199398525,,,,,,,,,,,,,,,,,,,,26.55097,-0.044052
3980,2021/11/20 16:35:27,27840.2691,700.0008,1,13,0,0,0,0,-3.001808,3.89912,-11.70440960896,5.206511,3.580406,20.13025,13.04183,,-0.000323172600474209,,,,,,,,,,,,,,,,,,,,26.53016,0.05363584
3981,2021/11/20 16:35:32,27845.2699,705.0016,1,13,0,0,0,0,-3.00193,3.897592,-11.70029835256,5.206511,3.584575,20.13025,13.05808,,-0.000334336888045073,,,,,,,,,,,,,,,,,,,,26.59046,0.08951187
3982,2021/11/20 16:35:37,27850.2692,710.0009,1,13,0,0,0,0,-3.002388,3.896068,-11.697507810384,5.206511,3.588743,20.13025,13.07432,,-0.000285623187664896,,2.93507409095764,,,,,,,,,,,,,,,,,,26.57716,0.008316636
3983,2021/11/20 16:35:42,27855.2692,715.0009,1,13,0,0,0,0,-3.002335,3.894855,-11.693659486425,5.206511,3.592914,20.13025,13.09056,,-0.000253971811616793,,,,,,,,,,,,,,,,,,,,26.59134,0.08371413
3984,2021/11/20 16:35:47,27860.2684,720.0001,1,13,0,0,0,0,-3.001984,3.893457,-11.688095618688,5.206511,3.59708,20.13025,13.10679,,-0.000298917002510279,,,,,,,,,,,,,,,,,,,,26.58691,0.04973233
3985,2021/11/20 16:35:52,27865.2689,725.0006,1,13,0,0,0,0,-3.002281,3.892006,-11.684895665686,5.206511,3.601249,20.13025,13.12301,,-0.000303982611512765,,2.9858500957489,0.332879513502121,,,,,,,,,,,,,,,,,26.64493,0.0522542
3986,2021/11/20 16:35:57,27870.2693,730.001,1,13,0,0,0,0,-3.002426,3.890337,-11.680448957562,5.206511,3.605416,20.13025,13.13923,,-0.00032795561128296,,,,,,,,,,,,,,,,,,,,26.60415,0.1148689
3987,2021/11/20 16:36:02,27875.2702,735.0019,1,13,0,0,0,0,-3.001839,3.888931,-11.673944744109,5.206511,3.609588,20.13025,13.15546,,,,,,,,,,,,,,,,,,,,,,26.61611,0.06538093
3988,2021/11/20 16:36:07,27880.2687,740.0004,1,13,0,0,0,0,-3.001419,3.887721,-11.668679676099,5.206511,3.613753,20.13025,13.17165,,-0.00026972871273756,,,,,,,,,,,,,,,,,,,,26.59974,0.005959272
3989,2021/11/20 16:36:12,27885.2695,745.0012,1,13,0,0,0,0,-3.001572,3.886001,-11.664111793572,5.206511,3.617924,20.13025,13.18786,,-0.000274276797426865,,2.80708003044128,,,,,,,,,,,,,,,,,,26.57095,0.08093536
3990,2021/11/20 16:36:17,27890.2689,750.0006,1,13,0,0,0,0,-3.001564,3.884466,-11.659473304824,5.206511,3.622091,20.13025,13.20405,,-0.000297134189167991,,,,,,,,,,,,,,,,,,,,26.57716,0.04683316
3991,2021/11/20 16:36:22,27895.2706,755.0023,1,13,0,0,0,0,-3.001808,3.883101,-11.656323646608,5.206511,3.626265,20.13025,13.22026,,-0.00024536790442653,,,,,,,,,,,,,,,,,,,,26.55588,0.08426547
3992,2021/11/20 16:36:27,27900.2688,760.0005,1,13,0,0,0,0,-3.001915,3.881593,-11.652212250595,5.206511,3.630432,20.13025,13.23644,,-0.000319765909807757,,2.81632208824158,0.354721814393997,,,,,,,,,,,,,,,,,26.45745,0.05225122
3993,2021/11/20 16:36:32,27905.2709,765.0026,1,13,0,0,0,0,-3.002113,3.879957,-11.648069349141,5.206511,3.634603,20.13025,13.25263,,-0.000324508087942377,,,,,,,,,,,,,,,,,,,,26.32662,-0.08259773
3994,2021/11/20 16:36:37,27910.2709,770.0026,1,13,0,0,0,0,-3.001984,3.878559,-11.643372061056,5.206511,3.638765,20.13025,13.26877,,-0.000289042305666953,,,,,,,,,,,,,,,,,,,,26.27336,-0.0313127
3995,2021/11/20 16:36:42,27915.2707,775.0024,1,13,0,0,0,0,-3.001762,3.877183,-11.638380596446,5.206511,3.64294,20.13025,13.28496,,-0.000247431511525065,,2.7981059551239,,,,,,,,,,,,,,,,,,26.32393,-0.07678747
3996,2021/11/20 16:36:47,27920.2693,780.001,1,13,0,0,0,0,-3.001953,3.875601,-11.634372048753,5.206511,3.647107,20.13025,13.30112,,-0.000261836510617286,,,,,,,,,,,,,,,,,,,,26.46055,0.05781293
3997,2021/11/20 16:36:52,27925.2695,785.0012,1,13,0,0,0,0,-3.002075,3.874067,-11.630239689025,5.206511,3.651268,20.13025,13.31724,,-0.000259678403381258,,,,,,,,,,,,,,,,,,,,26.54123,-0.03964186
3998,2021/11/20 16:36:57,27930.2705,790.0022,1,13,0,0,0,0,-3.002113,3.872712,-11.626319040456,5.206511,3.655445,20.13025,13.33342,,-0.000309635914163664,,,0.356668889522552,,,,,,,,,,,,,,,,,26.59223,0.09283662
3999,2021/11/20 16:37:02,27935.2694,795.0011,1,13,0,0,0,0,-3.001801,3.871107,-11.620292863707,5.206511,3.659608,20.13025,13.34954,,-0.000274916790658608,,2.80288696289063,,,,,,,,,,,,,,,,,,26.45304,-0.02133131
4000,2021/11/20 16:37:07,27940.2698,800.0015,1,13,0,0,0,0,-3.001801,3.869371,-11.615081737171,5.206511,3.663779,20.13025,13.36568,,-0.000367084197932854,,,,,,,,,,,,,,,,,,,,26.27117,0.001531839
4001,2021/11/20 16:37:12,27945.2691,805.0008,1,13,0,0,0,0,-3.00206,3.868161,-11.61245141166,5.206511,3.667949,20.13025,13.38182,,-0.000309986586216837,,,,,,,,,,,,,,,,,,,,26.45836,-0.02934873
4002,2021/11/20 16:37:17,27950.2694,810.0011,1,13,0,0,0,0,-3.001877,3.866586,-11.607015581922,5.206511,3.672117,20.13025,13.39794,,-0.000211145597859286,,2.77508997917175,,,,,,,,,,,,,,,,,,26.62321,0.06304324
4003,2021/11/20 16:37:22,27955.2691,815.0008,1,13,0,0,0,0,-3.002098,3.865358,-11.604183521084,5.206511,3.676284,20.13025,13.41404,,-0.000326409790432081,,,,,,,,,,,,,,,,,,,,26.35192,0.07261395
4004,2021/11/20 16:37:27,27960.2705,820.0022,1,13,0,0,0,0,-3.0019,3.863263,-11.5971291997,5.206511,3.680454,20.13025,13.43016,,-0.000325754197547212,,,,,,,,,,,,,,,,,,,,26.24103,-0.09935141
4005,2021/11/20 16:37:32,27965.2688,825.0005,1,13,0,0,0,0,-3.001747,3.862033,-11.592845971651,5.206511,3.684624,20.13025,13.44627,,-0.000317995203658938,,2.77649688720703,0.362361401319504,,,,,,,,,,,,,,,,,26.23837,-0.03548622
4006,2021/11/20 16:37:37,27970.27,830.0017,1,13,0,0,0,0,-3.002098,3.860663,-11.590088670974,5.206511,3.688792,20.13025,13.46236,,-0.000368127104593441,,,,,,,,,,,,,,,,,,,,26.28625,-0.03519237
4007,2021/11/20 16:37:42,27975.2702,835.0019,1,13,0,0,0,0,-3.00177,3.859184,-11.58438275568,5.206511,3.692958,20.13025,13.47844,,-0.000268993113422766,,,,,,,,,,,,,,,,,,,,26.56478,0.07997692
4008,2021/11/20 16:37:47,27980.2691,840.0008,1,13,0,0,0,0,-3.001892,3.857583,-11.580047547036,5.206511,3.697132,20.13025,13.49454,,-0.000282150402199477,,,,,,,,,,,,,,,,,,,,26.28096,0.01233101
4009,2021/11/20 16:37:52,27985.269,845.0007,1,13,0,0,0,0,-3.00222,3.85626,-11.5773408972,5.206511,3.701301,20.13025,13.51063,,-0.000302889588056132,,2.78536200523376,,,,,,,,,,,,,,,,,,26.53767,0.04780114
4010,2021/11/20 16:37:57,27990.2695,850.0012,1,13,0,0,0,0,-3.001991,3.854855,-11.572240016305,5.206511,3.705467,20.13025,13.52669,,-0.000300896994303912,,,,,,,,,,,,,,,,,,,,26.45691,-0.006950498
4011,2021/11/20 16:38:02,27995.269,855.0007,1,13,0,0,0,0,-3.001564,3.853035,-11.56513114674,5.206511,3.709636,20.13025,13.54275,,-0.000284840411040932,,,,,,,,,,,,,,,,,,,,26.54341,-0.005010962
4012,2021/11/20 16:38:07,28000.2708,860.0025,1,13,0,0,0,0,-3.001564,3.851589,-11.560790885196,5.206511,3.713808,20.13025,13.55882,,-0.000340731901815161,,2.68398690223694,0.355417996644974,,,,,,,,,,,,,,,,,26.44725,-0.0184381
4013,2021/11/20 16:38:12,28005.2691,865.0008,1,13,0,0,0,0,-3.001587,3.850348,-11.557154502276,5.206511,3.717975,20.13025,13.57487,,-0.000267447088845074,,,,,,,,,,,,,,,,,,,,26.45434,-0.0279814
4014,2021/11/20 16:38:17,28010.2706,870.0023,1,13,0,0,0,0,-3.001526,3.848808,-11.552297281008,5.206511,3.722145,20.13025,13.59093,,-0.000208901896257885,,,,,,,,,,,,,,,,,,,,26.41315,0.03619075
4015,2021/11/20 16:38:22,28015.2718,875.0035,1,13,0,0,0,0,-3.001991,3.847195,-11.549244765245,5.206511,3.726314,20.13025,13.60697,,-0.000352749309968203,,,,,,,,,,,,,,,,,,,,26.41438,0.01385212
4016,2021/11/20 16:38:27,28020.271,880.0027,1,13,0,0,0,0,-3.001945,3.845658,-11.54445380481,5.206511,3.730482,20.13025,13.623,,-0.00029840660863556,,2.94082307815552,,,,,,,,,,,,,,,,,,26.65698,0.1166767
4017,2021/11/20 16:38:32,28025.2711,885.0028,1,13,0,0,0,0,-3.002037,3.844364,-11.540922969468,5.206511,3.734652,20.13025,13.63903,,-0.000245684292167425,,,,,,,,,,,,,,,,,,,,26.40685,-0.02481103
4018,2021/11/20 16:38:37,28030.2683,890,1,13,0,0,0,0,-3.001801,3.84305,-11.53607133305,5.206511,3.738818,20.13025,13.65505,,-0.000278891500784084,,,,,,,,,,,,,,,,,,,,26.7159,0.0676322
4019,2021/11/20 16:38:42,28035.2696,895.0013,1,13,0,0,0,0,-3.001953,3.841501,-11.532005451453,5.206511,3.742987,20.13025,13.67107,,-0.000315937795676291,,2.88396596908569,0.353207588195801,,,,,,,,,,,,,,,,,26.44636,-0.0580436
4020,2021/11/20 16:38:47,28040.2692,900.0009,1,13,0,0,0,0,-3.001717,3.839889,-11.526260089413,5.206511,3.747158,20.13025,13.68709,,-0.000308716087602079,,,,,,,,,,,,,,,,,,,,26.64279,-0.03543258
4021,2021/11/20 16:38:52,28045.2683,905,1,13,0,0,0,0,-3.002136,3.838723,-11.524368512328,5.206511,3.751321,20.13025,13.70307,,-0.00021769930026494,,,,,,,,,,,,,,,,,,,,26.48541,-0.03590405
4022,2021/11/20 16:38:57,28050.2721,910.0038,1,13,0,0,0,0,-3.001747,3.837269,-11.518510708943,5.206511,3.755497,20.13025,13.7191,,-0.000218889501411468,,,,,,,,,,,,,,,,,,,,26.61971,0.00249207
4023,2021/11/20 16:39:02,28055.2691,915.0008,1,13,0,0,0,0,-3.00135,3.835668,-11.5121821518,5.206511,3.759661,20.13025,13.73507,,-0.000291362404823303,,2.9102520942688,,,,,,,,,,,,,,,,,,26.58644,0.07161558
4024,2021/11/20 16:39:07,28060.2698,920.0015,1,13,0,0,0,0,-3.001534,3.834301,-11.508784817734,5.206511,3.763833,20.13025,13.75107,,-0.000374063907656819,,,,,,,,,,,,,,,,,,,,26.45434,-0.01578867
4025,2021/11/20 16:39:12,28065.2684,925.0001,1,13,0,0,0,0,-3.002335,3.83323,-11.50864059205,5.206511,3.767998,20.13025,13.76704,,-0.0002303024957655,,,,,,,,,,,,,,,,,,,,26.7044,0.1029432
4026,2021/11/20 16:39:17,28070.2712,930.0029,1,13,0,0,0,0,-3.001785,3.831721,-11.502002621985,5.206511,3.77217,20.13025,13.78303,,-0.00032455418840982,,2.90515398979187,0.343950212001801,,,,,,,,,,,,,,,,,26.42508,-0.007638335
4027,2021/11/20 16:39:22,28075.2707,935.0024,1,13,0,0,0,0,-3.001617,3.82997,-11.49610306149,5.206511,3.776338,20.13025,13.79899,,-0.000278585008345544,,,,,,,,,,,,,,,,,,,,26.5781,0.06384432
4028,2021/11/20 16:39:27,28080.2687,940.0004,1,13,0,0,0,0,-3.001526,3.828709,-11.491969609934,5.206511,3.780502,20.13025,13.81494,,-0.000308165210299194,,,,,,,,,,,,,,,,,,,,26.63877,0.06982148
4029,2021/11/20 16:39:32,28085.2686,945.0003,1,13,0,0,0,0,-3.001549,3.82754,-11.48854885946,5.206511,3.784673,20.13025,13.8309,,-0.000234989303862676,,,,,,,,,,,,,,,,,,,,26.36789,-0.05056322
4030,2021/11/20 16:39:37,28090.2717,950.0034,1,13,0,0,0,0,-3.001984,3.825934,-11.485392653056,5.206511,3.788843,20.13025,13.84686,,-0.000282065302599221,,2.99334907531738,,,,,,,,,,,,,,,,,,26.59134,0.04156351
4031,2021/11/20 16:39:42,28095.2687,955.0004,1,13,0,0,0,0,-3.00219,3.824444,-11.48170753236,5.206511,3.793008,20.13025,13.86279,,-0.000199451795197092,,,,,,,,,,,,,,,,,,,,26.62681,0.05389631
4032,2021/11/20 16:39:47,28100.2686,960.0003,1,13,0,0,0,0,-3.002083,3.823377,-11.478095094291,5.206511,3.797179,20.13025,13.87874,,-0.000252385798376054,,,,,,,,,,,,,,,,,,,,26.44808,0.001769066
4033,2021/11/20 16:39:52,28105.271,965.0027,1,13,0,0,0,0,-3.00206,3.822048,-11.47401741888,5.206511,3.801353,20.13025,13.8947,,-0.000252460711635649,,3.09361910820007,0.326920688152313,,,,,,,,,,,,,,,,,26.31827,-0.07879853
4034,2021/11/20 16:39:57,28110.2703,970.002,1,13,0,0,0,0,-3.001945,3.820377,-11.468561633265,5.206511,3.805517,20.13025,13.91061,,-0.000256614293903112,,,,,,,,,,,,,,,,,,,,26.40648,-0.1065123
4035,2021/11/20 16:40:02,28115.2713,975.003,1,13,0,0,0,0,-3.001549,3.81918,-11.46345590982,5.206511,3.809688,20.13025,13.92654,,-0.000239849498029798,,,,,,,,,,,,,,,,,,,,26.47784,0.01234174
4036,2021/11/20 16:40:07,28120.272,980.0037,1,13,0,0,0,0,-3.001862,3.817864,-11.460700862768,5.206511,3.813858,20.13025,13.94247,,-0.000227560492930934,,,,,,,,,,,,,,,,,,,,26.50179,-0.0748229
4037,2021/11/20 16:40:12,28125.269,985.0007,1,13,0,0,0,0,-3.00135,3.816597,-11.45494340595,5.206511,3.818024,20.13025,13.95837,,-0.000489532190840691,,3.17510509490967,,,,,,,,,,,,,,,,,,26.53196,-0.02395093
4038,2021/11/20 16:40:17,28130.2693,990.001,1,13,0,0,0,0,-3.001953,3.815108,-11.452774905924,5.206511,3.822192,20.13025,13.97427,,-0.00020271040557418,,,,,,,,,,,,,,,,,,,,26.56164,0.06706893
4039,2021/11/20 16:40:22,28135.2691,995.0008,1,13,0,0,0,0,-3.001564,3.81378,-11.44730475192,5.206511,3.826364,20.13025,13.99019,,-0.00025307570467703,,,,,,,,,,,,,,,,,,,,26.60373,-0.05874991
4040,2021/11/20 16:40:27,28140.2689,1000.0006,1,13,0,0,0,0,-3.001785,3.812593,-11.444584478505,5.206511,3.830528,20.13025,14.00607,,-0.000375036208424717,,,0.325150698423386,,,,,,,,,,,,,,,,,26.53376,0.00389576
4041,2021/11/20 16:40:32,28145.2701,1005.0018,1,13,0,0,0,0,-3.0019,3.811312,-11.4411774928,5.206511,3.834702,20.13025,14.02198,,-0.000201175702386536,,3.10527110099792,,,,,,,,,,,,,,,,,,26.55987,0.06442726
4042,2021/11/20 16:40:37,28150.2693,1010.001,1,13,0,0,0,0,-3.002022,3.80979,-11.43707339538,5.206511,3.83887,20.13025,14.03786,,-0.000194667896721512,,,,,,,,,,,,,,,,,,,,26.59974,-0.06692469
4043,2021/11/20 16:40:42,28155.2692,1015.0009,1,13,0,0,0,0,-3.00206,3.808536,-11.43345358416,5.206511,3.843039,20.13025,14.05374,,-0.000315170298563316,,,,,,,,,,,,,,,,,,,,26.61661,0.02010465
4044,2021/11/20 16:40:47,28160.2709,1020.0026,1,13,0,0,0,0,-3.001572,3.807461,-11.428368328692,5.206511,3.847207,20.13025,14.06961,,-0.000270266900770366,,,,,,,,,,,,,,,,,,,,26.68044,0.08188784
4045,2021/11/20 16:40:52,28165.2719,1025.0036,1,13,0,0,0,0,-3.001968,3.806005,-11.42550521784,5.206511,3.851375,20.13025,14.08548,,-0.00024056680558715,,3.16354894638062,,,,,,,,,,,,,,,,,,26.61442,0.05639791
4046,2021/11/20 16:40:57,28170.2702,1030.0019,1,13,0,0,0,0,-3.002045,3.804739,-11.421997691255,5.206511,3.855546,20.13025,14.10135,,-0.000406702194595709,,,,,,,,,,,,,,,,,,,,26.55807,0.0598371
4047,2021/11/20 16:41:02,28175.2688,1035.0005,1,13,0,0,0,0,-3.002243,3.803511,-11.419064275173,5.206511,3.859711,20.13025,14.1172,,-0.00030640308978036,,,,,,,,,,,,,,,,,,,,26.48356,-0.04906774
4048,2021/11/20 16:41:07,28180.271,1040.0027,1,13,0,0,0,0,-3.00206,3.802214,-11.41447456084,5.206511,3.863884,20.13025,14.13307,,-0.000222777598537505,,,0.304866194725037,,,,,,,,,,,,,,,,,26.42147,-0.003437996
4049,2021/11/20 16:41:12,28185.2692,1045.0009,1,13,0,0,0,0,-3.001717,3.800877,-11.409157105809,5.206511,3.868047,20.13025,14.14889,,-0.000277176295639947,,3.2495710849762,,,,,,,,,,,,,,,,,,26.41571,-0.05793154
4050,2021/11/20 16:41:17,28190.2688,1050.0005,1,13,0,0,0,0,-3.002426,3.79946,-11.40759748996,5.206511,3.872221,20.13025,14.16475,,-0.000165641802595928,,,,,,,,,,,,,,,,,,,,26.3718,-0.07441759
4051,2021/11/20 16:41:22,28195.2714,1055.0031,1,13,0,0,0,0,-3.001747,3.798352,-11.401691720944,5.206511,3.876393,20.13025,14.1806,,,,,,,,,,,,,,,,,,,,,,26.398,-0.06468475
4052,2021/11/20 16:41:27,28200.2697,1060.0014,1,13,0,0,0,0,-3.002647,3.797371,-11.402164641037,5.206511,3.880558,20.13025,14.19642,,-0.000182937801582739,,,,,,,,,,,,,,,,,,,,26.39804,-0.0834012
4053,2021/11/20 16:41:32,28205.269,1065.0007,1,13,0,0,0,0,-3.00193,3.79563,-11.3942155659,5.206511,3.884727,20.13025,14.21225,,-0.000232328995480202,,3.29592609405518,,,,,,,,,,,,,,,,,,26.37587,-0.02437651
4054,2021/11/20 16:41:37,28210.2699,1070.0016,1,13,0,0,0,0,-3.002457,3.794639,-11.393240428023,5.206511,3.888895,20.13025,14.22807,,-0.000299143313895911,,,,,,,,,,,,,,,,,,,,26.37449,-0.06980121
4055,2021/11/20 16:41:42,28215.2697,1075.0014,1,13,0,0,0,0,-3.002792,3.793525,-11.3911665218,5.206511,3.893064,20.13025,14.24389,,-0.000242149500991218,,,,,,,,,,,,,,,,,,,,26.41529,-0.08188844
4056,2021/11/20 16:41:47,28220.2683,1080,1,13,0,0,0,0,-3.001953,3.792104,-11.383717979112,5.206511,3.897236,20.13025,14.25971,,-0.000289095391053706,,,0.306515902280808,,,,,,,,,,,,,,,,,26.4087,-0.021047
4057,2021/11/20 16:41:52,28225.2692,1085.0009,1,13,0,0,0,0,-3.002457,3.790911,-11.382047268327,5.206511,3.901404,20.13025,14.27551,,-0.000206955897738226,,3.35282397270203,,,,,,,,,,,,,,,,,,26.48755,-0.03978491
4058,2021/11/20 16:41:57,28230.2706,1090.0023,1,13,0,0,0,0,-3.002403,3.789759,-11.378383790877,5.206511,3.905569,20.13025,14.2913,,-0.000265032897004858,,,,,,,,,,,,,,,,,,,,26.47784,-0.05360782
