Repository: HVES-Battery-Testing-Consortium/LG-HG2

# Battery Testing Consortium (BTC)
The Battery Testing Consortium (BTC) has been developed within the High Voltage and Energy Storage Lab at Oxford Brookes University to provide accurate and comprehensive cell data to Formula Student Electric teams. Through the BTC, we aim to provide FS teams with information for improved and informed decisions for cell selection, pack architecture design, thermal cooling requirements, and end of life predictions. A range of tests are completed to provide a comprehensive electrochemical lithium-ion characterisation for modelling, validation, and battery management parameterisation.

File: Data/Round1/LG_HG2/Package 3/211120_BTC_CellCond_LG_HG2_9_25C/211120_BTC_CellCond_LG_HG2_9_25C_Channel_7_Wb_1.CSV (part 20 of 57)
Data_Point,Date_Time,Test_Time(s),Step_Time(s),Cycle_Index,Step_Index,TC_Counter1,TC_Counter2,TC_Counter3,TC_Counter4,Current(A),Voltage(V),Power(W),Charge_Capacity(Ah),Discharge_Capacity(Ah),Charge_Energy(Wh),Discharge_Energy(Wh),ACR(Ohm),dV/dt(V/s),Internal_Resistance(Ohm),dQ/dV(Ah/V),dV/dQ(V/Ah),MetaCode_MV_UD1,MetaCode_MV_UD2,MetaCode_MV_UD3,MetaCode_MV_UD4,MetaCode_MV_UD5,MetaCode_MV_UD6,MetaCode_MV_UD7,MetaCode_MV_UD8,MetaCode_MV_UD9,MetaCode_MV_UD10,MetaCode_MV_UD11,MetaCode_MV_UD12,MetaCode_MV_UD13,MetaCode_MV_UD14,MetaCode_MV_UD15,MetaCode_MV_UD16,Aux_Temperature_1(C),Aux_dT/dt_1(C)
4059,2021/11/20 16:42:02,28235.2686,1095.0003,1,13,0,0,0,0,-3.002037,3.788575,-11.373442327275,5.206511,3.909743,20.13025,14.30711,,-0.000211100399610586,,,,,,,,,,,,,,,,,,,,26.40736,0.01249075
4060,2021/11/20 16:42:07,28240.2694,1100.0011,1,13,0,0,0,0,-3.001968,3.787219,-11.369110246992,5.206511,3.91391,20.13025,14.3229,,-0.000275759113719687,,,,,,,,,,,,,,,,,,,,26.35634,-0.07715523
4061,2021/11/20 16:42:12,28245.2703,1105.002,1,13,0,0,0,0,-3.001732,3.785986,-11.364515327752,5.206511,3.918082,20.13025,14.3387,,-0.000295392412226647,,3.36556696891785,,,,,,,,,,,,,,,,,,26.43163,-0.06570339
4062,2021/11/20 16:42:17,28250.2688,1110.0005,1,13,0,0,0,0,-3.001984,3.784978,-11.362443396352,5.206511,3.922248,20.13025,14.35447,,-0.000240533598116599,,,,,,,,,,,,,,,,,,,,26.43567,-0.06084859
4063,2021/11/20 16:42:22,28255.2687,1115.0004,1,13,0,0,0,0,-3.002098,3.783537,-11.358548860626,5.206511,3.926416,20.13025,14.37024,,-0.00021175789879635,,,,,,,,,,,,,,,,,,,,26.51681,0.04363656
4064,2021/11/20 16:42:27,28260.2703,1120.002,1,13,0,0,0,0,-3.001625,3.782135,-11.352550969375,5.206511,3.930589,20.13025,14.38602,,-0.000156952897668816,,,0.290443599224091,,,,,,,,,,,,,,,,,26.6339,0.08728743
4065,2021/11/20 16:42:32,28265.2702,1125.0019,1,13,0,0,0,0,-3.001663,3.781149,-11.349735050787,5.206511,3.934752,20.13025,14.40177,,,,3.39456605911255,,,,,,,,,,,,,,,,,,26.70122,0.07714927
4066,2021/11/20 16:42:37,28270.2687,1130.0004,1,13,0,0,0,0,-3.001442,3.780067,-11.345651856614,5.206511,3.938921,20.13025,14.41753,,-0.000198756300960667,,,,,,,,,,,,,,,,,,,,26.45434,-0.06013215
4067,2021/11/20 16:42:42,28275.2691,1135.0008,1,13,0,0,0,0,-3.001991,3.77877,-11.34383353107,5.206511,3.943089,20.13025,14.43328,,-0.000249631702899933,,,,,,,,,,,,,,,,,,,,26.355,-0.09796143
4068,2021/11/20 16:42:47,28280.2684,1140.0001,1,13,0,0,0,0,-3.002007,3.777375,-11.339706191625,5.206511,3.94726,20.13025,14.44904,,-0.000204619893338531,,,,,,,,,,,,,,,,,,,,26.44153,-0.07549763
4069,2021/11/20 16:42:52,28285.2698,1145.0015,1,13,0,0,0,0,-3.002083,3.776088,-11.336129591304,5.206511,3.951427,20.13025,14.46478,,-0.000217007705941796,,3.45619702339172,,,,,,,,,,,,,,,,,,26.61838,0.04990458
4070,2021/11/20 16:42:57,28290.2684,1150.0001,1,13,0,0,0,0,-3.002098,3.775141,-11.333343245818,5.206511,3.955595,20.13025,14.48051,,-0.000224825300392695,,,,,,,,,,,,,,,,,,,,26.70214,0.09766877
4071,2021/11/20 16:43:02,28295.2689,1155.0006,1,13,0,0,0,0,-3.001968,3.773649,-11.328373541232,5.206511,3.959765,20.13025,14.49625,,-0.000290708790998906,,,,,,,,,,,,,,,,,,,,26.49951,0.05443692
4072,2021/11/20 16:43:07,28300.2692,1160.0009,1,13,0,0,0,0,-3.002037,3.772538,-11.325298659906,5.206511,3.963934,20.13025,14.51198,,-0.000271792290732265,,,0.299319386482239,,,,,,,,,,,,,,,,,26.40287,-0.03462255
4073,2021/11/20 16:43:12,28305.2686,1165.0003,1,13,0,0,0,0,-3.001877,3.771458,-11.321453026666,5.206511,3.968102,20.13025,14.52771,,-0.000217767606955022,,3.42483401298523,,,,,,,,,,,,,,,,,,26.59491,0.01899362
4074,2021/11/20 16:43:17,28310.2702,1170.0019,1,13,0,0,0,0,-3.001984,3.770246,-11.318218168064,5.206511,3.972276,20.13025,14.54344,,-0.000272684410447255,,,,,,,,,,,,,,,,,,,,26.69684,0.07521987
4075,2021/11/20 16:43:22,28315.2696,1175.0013,1,13,0,0,0,0,-3.002243,3.768923,-11.315222694289,5.206511,3.976443,20.13025,14.55915,,-0.000356268807081506,,,,,,,,,,,,,,,,,,,,26.46496,-0.05363941
4076,2021/11/20 16:43:27,28320.2711,1180.0028,1,13,0,0,0,0,-3.001732,3.767436,-11.308833199152,5.206511,3.980615,20.13025,14.57487,,-0.000264920206973329,,,,,,,,,,,,,,,,,,,,26.43835,-0.05889356
4077,2021/11/20 16:43:32,28325.2685,1185.0002,1,13,0,0,0,0,-3.001801,3.766757,-11.307054929357,5.206511,3.984779,20.13025,14.59056,,-0.000221268594032153,,3.41830205917358,,,,,,,,,,,,,,,,,,26.62686,0.02603531
4078,2021/11/20 16:43:37,28330.2713,1190.003,1,13,0,0,0,0,-3.002045,3.765441,-11.304023326845,5.206511,3.988948,20.13025,14.60626,,-0.000204660595045425,,,,,,,,,,,,,,,,,,,,26.62988,-0.01663923
4079,2021/11/20 16:43:42,28335.2689,1195.0006,1,13,0,0,0,0,-3.001526,3.763968,-11.297647815168,5.206511,3.993119,20.13025,14.62196,,,,,,,,,,,,,,,,,,,,,,26.46853,-0.03618002
4080,2021/11/20 16:43:47,28340.269,1200.0007,1,13,0,0,0,0,-3.002365,3.76253,-11.29648838345,5.206511,3.997289,20.13025,14.63765,,-0.000190591003047302,,,,,,,,,,,,,,,,,,,,26.4273,-0.01010537
4081,2021/11/20 16:43:52,28345.2687,1205.0004,1,13,0,0,0,0,-3.001984,3.761836,-11.292971482624,5.206511,4.001453,20.13025,14.65332,,-0.000238218402955681,,3.47564697265625,0.286179393529892,,,,,,,,,,,,,,,,,26.31112,-0.04611015
4082,2021/11/20 16:43:57,28350.2707,1210.0024,1,13,0,0,0,0,-3.002205,3.760418,-11.28954572169,5.206511,4.005625,20.13025,14.66901,,-0.000221896305447444,,,,,,,,,,,,,,,,,,,,26.40199,-0.06360769
4083,2021/11/20 16:44:02,28355.269,1215.0007,1,13,0,0,0,0,-3.002129,3.759056,-11.285171030224,5.206511,4.009794,20.13025,14.68469,,-0.000275371712632477,,,,,,,,,,,,,,,,,,,,26.59265,-0.01899302
4084,2021/11/20 16:44:07,28360.2714,1220.0031,1,13,0,0,0,0,-3.001625,3.757578,-11.27884006425,5.206511,4.013963,20.13025,14.70035,,-0.000167943493579514,,,,,,,,,,,,,,,,,,,,26.67381,0.06472588
4085,2021/11/20 16:44:12,28365.2684,1225.0001,1,13,0,0,0,0,-3.001839,3.756789,-11.277275734971,5.206511,4.018133,20.13025,14.71602,,-0.00025788540369831,,3.34736800193787,,,,,,,,,,,,,,,,,,26.6472,0.07178724
4086,2021/11/20 16:44:17,28370.2695,1230.0012,1,13,0,0,0,0,-3.00193,3.755361,-11.27333084673,5.206511,4.0223,20.13025,14.73168,,-0.00034083251375705,,,,,,,,,,,,,,,,,,,,26.57536,0.07051647
4087,2021/11/20 16:44:22,28375.2688,1235.0005,1,13,0,0,0,0,-3.001549,3.754128,-11.268199144272,5.206511,4.026472,20.13025,14.74734,,-0.000233901897445321,,,,,,,,,,,,,,,,,,,,26.46412,-0.05835056
4088,2021/11/20 16:44:27,28380.2687,1240.0004,1,13,0,0,0,0,-3.001945,3.75311,-11.26662979895,5.206511,4.030636,20.13025,14.76297,,-0.00018143370107282,,,,,,,,,,,,,,,,,,,,26.41534,-0.08118033
4089,2021/11/20 16:44:32,28385.271,1245.0027,1,13,0,0,0,0,-3.002151,3.751771,-11.263383059421,5.206511,4.034809,20.13025,14.77863,,-0.00026521019754,,,0.295963913202286,,,,,,,,,,,,,,,,,26.48003,0.03476799
4090,2021/11/20 16:44:37,28390.2694,1250.0011,1,13,0,0,0,0,-3.001808,3.750422,-11.258046762976,5.206511,4.038976,20.13025,14.79426,,-0.000281570013612509,,3.38230299949646,,,,,,,,,,,,,,,,,,26.50849,-0.0692898
4091,2021/11/20 16:44:42,28395.2712,1255.0029,1,13,0,0,0,0,-3.002182,3.7492,-11.2557807544,5.206511,4.043145,20.13025,14.8099,,-0.000210832804441452,,,,,,,,,,,,,,,,,,,,26.57943,0.01483262
4092,2021/11/20 16:44:47,28400.2688,1260.0005,1,13,0,0,0,0,-3.002281,3.748167,-11.253050568927,5.206511,4.047314,20.13025,14.82552,,,,,,,,,,,,,,,,,,,,,,26.63789,0.08631587
4093,2021/11/20 16:44:52,28405.2697,1265.0014,1,13,0,0,0,0,-3.002045,3.746957,-11.248533527065,5.206511,4.051486,20.13025,14.84115,,-0.000253156496910378,,3.28164291381836,,,,,,,,,,,,,,,,,,26.69022,0.008436441
4094,2021/11/20 16:44:57,28410.2697,1270.0014,1,13,0,0,0,0,-3.001968,3.745544,-11.244003230592,5.206511,4.055655,20.13025,14.85678,,-0.00018654260202311,,,,,,,,,,,,,,,,,,,,26.68179,0.08632183
4095,2021/11/20 16:45:02,28415.2706,1275.0023,1,13,0,0,0,0,-3.001991,3.744305,-11.240369911255,5.206511,4.059823,20.13025,14.87238,,-0.000295404403004795,,,,,,,,,,,,,,,,,,,,26.67202,0.005539656
4096,2021/11/20 16:45:07,28420.2699,1280.0016,1,13,0,0,0,0,-3.002113,3.742994,-11.236890946322,5.206511,4.063988,20.13025,14.88798,,-0.000339954596711323,,,,,,,,,,,,,,,,,,,,26.66983,0.0821501
4097,2021/11/20 16:45:12,28425.2688,1285.0005,1,13,0,0,0,0,-3.001663,3.74172,-11.23138248036,5.206511,4.068154,20.13025,14.90357,,-0.000166914702276699,,,0.295976489782333,,,,,,,,,,,,,,,,,26.70349,0.08147657
4098,2021/11/20 16:45:17,28430.2695,1290.0012,1,13,0,0,0,0,-3.001572,3.740402,-11.227085911944,5.206511,4.072329,20.13025,14.91919,,-0.000259809312410653,,3.42933988571167,,,,,,,,,,,,,,,,,,26.7,0.05070031
4099,2021/11/20 16:45:22,28435.2686,1295.0003,1,13,0,0,0,0,-3.001862,3.739249,-11.224709481638,5.206511,4.076494,20.13025,14.93476,,-0.000293957913527265,,,,,,,,,,,,,,,,,,,,26.76066,0.006781816
4100,2021/11/20 16:45:27,28440.2686,1300.0003,1,13,0,0,0,0,-3.001892,3.73822,-11.22173271224,5.206511,4.080667,20.13025,14.95037,,-0.000337557110469788,,,,,,,,,,,,,,,,,,,,26.70482,0.05375624
4101,2021/11/20 16:45:32,28445.2709,1305.0026,1,13,0,0,0,0,-3.001877,3.736712,-11.217149808424,5.206511,4.084836,20.13025,14.96595,,-0.000187497396836989,,,,,,,,,,,,,,,,,,,,26.71457,0.0723207
4102,2021/11/20 16:45:37,28450.27,1310.0017,1,13,0,0,0,0,-3.002098,3.735403,-11.214045875494,5.206511,4.089003,20.13025,14.98152,,-0.000240607594605535,,3.27145600318909,,,,,,,,,,,,,,,,,,26.70529,0.02162158
4103,2021/11/20 16:45:42,28455.2712,1315.0029,1,13,0,0,0,0,-3.001785,3.734395,-11.209850895075,5.206511,4.093175,20.13025,14.9971,,-0.000217392400372773,,,,,,,,,,,,,,,,,,,,26.64767,0.06802678
4104,2021/11/20 16:45:47,28460.2684,1320.0001,1,13,0,0,0,0,-3.001968,3.732774,-11.205668099232,5.206511,4.097343,20.13025,15.01266,,-0.000271368306130171,,,,,,,,,,,,,,,,,,,,26.50359,-0.06150067
4105,2021/11/20 16:45:52,28465.2694,1325.0011,1,13,0,0,0,0,-3.002457,3.731487,-11.203629263559,5.206511,4.101507,20.13025,15.0282,,-0.000238976295804605,,3.28394389152527,0.305404394865036,,,,,,,,,,,,,,,,,26.40778,0.008994937
4106,2021/11/20 16:45:57,28470.2709,1330.0026,1,13,0,0,0,0,-3.001785,3.73021,-11.19728842485,5.206511,4.105679,20.13025,15.04376,,-0.000256112107308581,,,,,,,,,,,,,,,,,,,,26.42156,-0.09309769
4107,2021/11/20 16:46:02,28475.269,1335.0007,1,13,0,0,0,0,-3.00206,3.729193,-11.19526113758,5.206511,4.109843,20.13025,15.05929,,-0.000214428699109703,,,,,,,,,,,,,,,,,,,,26.51999,0.02369463
4108,2021/11/20 16:46:07,28480.2686,1340.0003,1,13,0,0,0,0,-3.002022,3.727968,-11.191441951296,5.206511,4.114014,20.13025,15.07485,,-0.000305962312268093,,,,,,,,,,,,,,,,,,,,26.65434,-0.01276672
4109,2021/11/20 16:46:12,28485.2698,1345.0015,1,13,0,0,0,0,-3.001801,3.726162,-11.185196817762,5.206511,4.118185,20.13025,15.09039,,-0.000283424713416025,,2.96458506584167,,,,,,,,,,,,,,,,,,26.66941,0.09213746
4110,2021/11/20 16:46:17,28490.2689,1350.0006,1,13,0,0,0,0,-3.002457,3.725247,-11.184893931879,5.206511,4.122352,20.13025,15.10592,,-0.000322968611726537,,,,,,,,,,,,,,,,,,,,26.62501,-0.02633214
4111,2021/11/20 16:46:22,28495.2685,1355.0002,1,13,0,0,0,0,-3.00206,3.723856,-11.17923914336,5.206511,4.126521,20.13025,15.12144,,-0.000185377604793757,,,,,,,,,,,,,,,,,,,,26.40379,-0.008156896
4112,2021/11/20 16:46:27,28500.2704,1360.0021,1,13,0,0,0,0,-3.002182,3.722424,-11.175394329168,5.206511,4.130694,20.13025,15.13698,,-0.000288071489194408,,,0.324040502309799,,,,,,,,,,,,,,,,,26.50489,-0.07894874
4113,2021/11/20 16:46:32,28505.27,1365.0017,1,13,0,0,0,0,-3.001968,3.72123,-11.17101338064,5.206511,4.134863,20.13025,15.1525,,,,3.41665101051331,,,,,,,,,,,,,,,,,,26.72789,0.1155406
4114,2021/11/20 16:46:37,28510.2689,1370.0006,1,13,0,0,0,0,-3.002045,3.719958,-11.16748131411,5.206511,4.139031,20.13025,15.168,,-0.000317085505230352,,,,,,,,,,,,,,,,,,,,26.69283,0.08755505
4115,2021/11/20 16:46:42,28515.27,1375.0017,1,13,0,0,0,0,-3.002274,3.718599,-11.164253094126,5.206511,4.143202,20.13025,15.18352,,-0.000359722704160959,,,,,,,,,,,,,,,,,,,,26.40695,-0.03575206
4116,2021/11/20 16:46:47,28520.2685,1380.0002,1,13,0,0,0,0,-3.00222,3.717212,-11.15988821064,5.206511,4.147367,20.13025,15.199,,-0.000289283489109948,,,,,,,,,,,,,,,,,,,,26.45836,-0.004434586
4117,2021/11/20 16:46:52,28525.2687,1385.0004,1,13,0,0,0,0,-3.002373,3.715712,-11.155953384576,5.206511,4.151536,20.13025,15.2145,,-0.000230173900490627,,3.09121894836426,,,,,,,,,,,,,,,,,,26.6042,-0.0573808
4118,2021/11/20 16:46:57,28530.2718,1390.0035,1,13,0,0,0,0,-3.002075,3.71453,-11.15129764975,5.206511,4.155708,20.13025,15.23,,-0.000382862897822633,,,,,,,,,,,,,,,,,,,,26.66232,0.07829666
4119,2021/11/20 16:47:02,28535.2687,1395.0004,1,13,0,0,0,0,-3.002281,3.713319,-11.148427080639,5.206511,4.159876,20.13025,15.24548,,-0.00023762829368934,,,,,,,,,,,,,,,,,,,,26.49209,-0.07686496
4120,2021/11/20 16:47:07,28540.2689,1400.0006,1,13,0,0,0,0,-3.002075,3.711805,-11.143116995375,5.206511,4.164045,20.13025,15.26095,,-0.00025849710800685,,,0.308362007141113,,,,,,,,,,,,,,,,,26.39628,-0.02866447
4121,2021/11/20 16:47:12,28545.2698,1405.0015,1,13,0,0,0,0,-3.002167,3.710371,-11.139153373957,5.206511,4.168213,20.13025,15.27642,,-0.000276087812380865,,3.07921695709229,,,,,,,,,,,,,,,,,,26.62107,-0.0117749
4122,2021/11/20 16:47:17,28550.2705,1410.0022,1,13,0,0,0,0,-3.001747,3.709229,-11.134167023063,5.206511,4.17238,20.13025,15.29188,,-0.000241453599301167,,,,,,,,,,,,,,,,,,,,26.665,0.04960358
4123,2021/11/20 16:47:22,28555.2714,1415.0031,1,13,0,0,0,0,-3.00219,3.707826,-11.13159813894,5.206511,4.176554,20.13025,15.30736,,-0.00028652700711973,,,,,,,,,,,,,,,,,,,,26.65471,0.1182663
4124,2021/11/20 16:47:27,28560.2691,1420.0008,1,13,0,0,0,0,-3.001457,3.70626,-11.12418002082,5.206511,4.180719,20.13025,15.3228,,-0.00024039950221777,,3.16206693649292,,,,,,,,,,,,,,,,,,26.44062,-0.07381916
4125,2021/11/20 16:47:32,28565.2699,1425.0016,1,13,0,0,0,0,-3.002182,3.705002,-11.123090314364,5.206511,4.18489,20.13025,15.33825,,-0.000285676505882293,,,,,,,,,,,,,,,,,,,,26.52529,-0.01661777
4126,2021/11/20 16:47:37,28570.2699,1430.0016,1,13,0,0,0,0,-3.002037,3.703778,-11.118878595786,5.206511,4.18906,20.13025,15.3537,,-0.000248639087658376,,,,,,,,,,,,,,,,,,,,26.65296,-0.07383883
4127,2021/11/20 16:47:42,28575.2714,1435.0031,1,13,0,0,0,0,-3.001915,3.702047,-11.113230420005,5.206511,4.193226,20.13025,15.36913,,-0.000311530311591923,,,0.334645509719849,,,,,,,,,,,,,,,,,26.74384,-0.05236149
4128,2021/11/20 16:47:47,28580.2697,1440.0014,1,13,0,0,0,0,-3.00206,3.700835,-11.1101287201,5.206511,4.197391,20.13025,15.38455,,-0.000297343911370263,,2.97066593170166,,,,,,,,,,,,,,,,,,26.61309,-0.03560603
4129,2021/11/20 16:47:52,28585.2691,1445.0008,1,13,0,0,0,0,-3.001945,3.699604,-11.10600772978,5.206511,4.201565,20.13025,15.39999,,-0.000331804592860863,,,,,,,,,,,,,,,,,,,,26.64503,0.05377948
4130,2021/11/20 16:47:57,28590.271,1450.0027,1,13,0,0,0,0,-3.002022,3.698274,-11.102299910028,5.206511,4.205734,20.13025,15.41541,,-0.000342715706210583,,,,,,,,,,,,,,,,,,,,26.7527,0.009298325
4131,2021/11/20 16:48:02,28595.2685,1455.0002,1,13,0,0,0,0,-3.001862,3.696502,-11.096388886724,5.206511,4.209902,20.13025,15.43082,,-0.00026740989414975,,,,,,,,,,,,,,,,,,,,26.64058,0.06276429
4132,2021/11/20 16:48:07,28600.2708,1460.0025,1,13,0,0,0,0,-3.001808,3.695311,-11.092614122288,5.206511,4.214072,20.13025,15.44623,,-0.00025489940890111,,3.02016401290894,,,,,,,,,,,,,,,,,,26.49422,-0.06844938
4133,2021/11/20 16:48:12,28605.2703,1465.002,1,13,0,0,0,0,-3.002083,3.69402,-11.08975464366,5.206511,4.218243,20.13025,15.46164,,,,,,,,,,,,,,,,,,,,,,26.47075,-0.04419684
4134,2021/11/20 16:48:17,28610.269,1470.0007,1,13,0,0,0,0,-3.001854,3.692644,-11.084778161976,5.206511,4.222412,20.13025,15.47704,,-0.000308210612274706,,,,,,,,,,,,,,,,,,,,26.6778,0.01205087
4135,2021/11/20 16:48:22,28615.2687,1475.0004,1,13,0,0,0,0,-3.001747,3.690981,-11.079391143807,5.206511,4.226579,20.13025,15.49242,,-0.000245747185545042,,2.95109605789185,0.332126885652542,,,,,,,,,,,,,,,,,26.72656,0.04100919
4136,2021/11/20 16:48:27,28620.2698,1480.0015,1,13,0,0,0,0,-3.00193,3.689515,-11.07566576395,5.206511,4.230745,20.13025,15.5078,,-0.000325219007208943,,,,,,,,,,,,,,,,,,,,26.71678,0.08936286
4137,2021/11/20 16:48:32,28625.2718,1485.0035,1,13,0,0,0,0,-3.001709,3.688341,-11.071326374769,5.206511,4.234916,20.13025,15.52318,,-0.000253529608016834,,,,,,,,,,,,,,,,,,,,26.71947,0.09101212
4138,2021/11/20 16:48:37,28630.2704,1490.0021,1,13,0,0,0,0,-3.002228,3.686912,-11.068950439936,5.206511,4.239087,20.13025,15.53856,,-0.000214766405406408,,,,,,,,,,,,,,,,,,,,26.73102,0.032143
4139,2021/11/20 16:48:42,28635.2692,1495.0009,1,13,0,0,0,0,-3.0019,3.685354,-11.0630641726,5.206511,4.243253,20.13025,15.55392,,,,2.93133401870728,,,,,,,,,,,,,,,,,,26.70668,0.0252378
4140,2021/11/20 16:48:47,28640.2712,1500.0029,1,13,0,0,0,0,-3.002228,3.683965,-11.06010287402,5.206511,4.247419,20.13025,15.56927,,-0.000416369904996827,,,,,,,,,,,,,,,,,,,,26.74514,0.09225309
4141,2021/11/20 16:48:52,28645.2698,1505.0015,1,13,0,0,0,0,-3.002205,3.682698,-11.05621434909,5.206511,4.251582,20.13025,15.58461,,-0.000221367896301672,,,,,,,,,,,,,,,,,,,,26.69022,0.08049369
4142,2021/11/20 16:48:57,28650.2689,1510.0006,1,13,0,0,0,0,-3.002274,3.681181,-11.051914005594,5.206511,4.255757,20.13025,15.59998,,,,2.91646194458008,0.337166011333466,,,,,,,,,,,,,,,,,26.59315,-0.05832732
4143,2021/11/20 16:49:02,28655.2717,1515.0034,1,13,0,0,0,0,-3.001862,3.679675,-11.04587655485,5.206511,4.259928,20.13025,15.61533,,-0.000232086997129954,,,,,,,,,,,,,,,,,,,,26.44104,-0.09559751
4144,2021/11/20 16:49:07,28660.2685,1520.0002,1,13,0,0,0,0,-3.002319,3.67815,-11.04297962985,5.206511,4.264093,20.13025,15.63065,,-0.000226039395784028,,,,,,,,,,,,,,,,,,,,26.70033,-0.005572438
4145,2021/11/20 16:49:12,28665.2686,1525.0003,1,13,0,0,0,0,-3.002205,3.67687,-11.03871749835,5.206511,4.268267,20.13025,15.646,,-0.000283901987131685,,,,,,,,,,,,,,,,,,,,26.70668,0.01207054
4146,2021/11/20 16:49:17,28670.2712,1530.0029,1,13,0,0,0,0,-3.002045,3.675355,-11.033581100975,5.206511,4.272437,20.13025,15.66133,,-0.000322497013257816,,2.75107598304749,,,,,,,,,,,,,,,,,,26.55413,-0.02382934
4147,2021/11/20 16:49:22,28675.2694,1535.0011,1,13,0,0,0,0,-3.002228,3.673848,-11.029729333344,5.206511,4.276603,20.13025,15.67664,,-0.000309948489302769,,,,,,,,,,,,,,,,,,,,26.51021,-0.01592577
4148,2021/11/20 16:49:27,28680.2688,1540.0005,1,13,0,0,0,0,-3.001915,3.672516,-11.02458086814,5.206511,4.280773,20.13025,15.69196,,-0.000195443193661049,,,,,,,,,,,,,,,,,,,,26.44771,-0.05624592
4149,2021/11/20 16:49:32,28685.2697,1545.0014,1,13,0,0,0,0,-3.001457,3.671046,-11.018486714022,5.206511,4.284934,20.13025,15.70723,,,,2.98345303535461,0.345861703157425,,,,,,,,,,,,,,,,,26.49691,-0.08700013
4150,2021/11/20 16:49:37,28690.2697,1550.0014,1,13,0,0,0,0,-3.002037,3.669698,-11.016569174826,5.206511,4.289109,20.13025,15.72256,,-0.000334590091370046,,,,,,,,,,,,,,,,,,,,26.49469,-0.02507687
4151,2021/11/20 16:49:42,28695.2696,1555.0013,1,13,0,0,0,0,-3.002075,3.668055,-11.011776214125,5.206511,4.293277,20.13025,15.73785,,-0.000232827398576774,,,,,,,,,,,,,,,,,,,,26.54169,-0.06663322
4152,2021/11/20 16:49:47,28700.2691,1560.0008,1,13,0,0,0,0,-3.001854,3.666533,-11.006396752182,5.206511,4.29745,20.13025,15.75315,,-0.000365960411727428,,,,,,,,,,,,,,,,,,,,26.5532,-0.07936358
4153,2021/11/20 16:49:52,28705.27,1565.0017,1,13,0,0,0,0,-3.00235,3.665246,-11.0043513281,5.206511,4.301618,20.13025,15.76843,,-0.000289095391053706,,2.86796188354492,,,,,,,,,,,,,,,,,,26.49561,-0.03325105
4154,2021/11/20 16:49:57,28710.2698,1570.0015,1,13,0,0,0,0,-3.001945,3.663618,-10.99797973701,5.206511,4.305786,20.13025,15.78371,,-0.000276122387731448,,,,,,,,,,,,,,,,,,,,26.48452,-0.0660485
4155,2021/11/20 16:50:02,28715.2707,1575.0024,1,13,0,0,0,0,-3.002228,3.662021,-10.994221982788,5.206511,4.309959,20.13025,15.79899,,-0.000340656493790448,,,0.352705985307693,,,,,,,,,,,,,,,,,26.50753,-0.09682953
4156,2021/11/20 16:50:07,28720.2688,1580.0005,1,13,0,0,0,0,-3.00206,3.660948,-10.99038555288,5.206511,4.314126,20.13025,15.81425,,-0.000306111789541319,,2.84187006950378,,,,,,,,,,,,,,,,,,26.52268,-0.07438481
4157,2021/11/20 16:50:12,28725.2705,1585.0022,1,13,0,0,0,0,-3.001968,3.659418,-10.985455734624,5.206511,4.318292,20.13025,15.82949,,-0.000363536906661466,,,,,,,,,,,,,,,,,,,,26.72656,0.07520914
4158,2021/11/20 16:50:17,28730.2695,1590.0012,1,13,0,0,0,0,-3.002129,3.65764,-10.98070711556,5.206511,4.322464,20.13025,15.84476,,-0.000349864712916315,,,,,,,,,,,,,,,,,,,,26.7678,0.07995665
4159,2021/11/20 16:50:22,28735.2714,1595.0031,1,13,0,0,0,0,-3.002228,3.656374,-10.977268401272,5.206511,4.326635,20.13025,15.86001,,-0.000292023993097246,,,,,,,,,,,,,,,,,,,,26.797,0.07836282
4160,2021/11/20 16:50:27,28740.2692,1600.0009,1,13,0,0,0,0,-3.002411,3.654904,-10.973523973544,5.206511,4.330803,20.13025,15.87525,,-0.00042411100002937,,2.94767498970032,,,,,,,,,,,,,,,,,,26.75409,0.03157318
4161,2021/11/20 16:50:32,28745.2704,1605.0021,1,13,0,0,0,0,-3.001732,3.653423,-10.966596728636,5.206511,4.334972,20.13025,15.89048,,-0.000273521989583969,,,,,,,,,,,,,,,,,,,,26.76641,0.07867038
4162,2021/11/20 16:50:37,28750.2704,1610.0021,1,13,0,0,0,0,-3.002136,3.651726,-10.962978086736,5.206511,4.339134,20.13025,15.90569,,-0.000318262085784227,,,0.349776089191437,,,,,,,,,,,,,,,,,26.72966,0.07064879
4163,2021/11/20 16:50:42,28755.271,1615.0027,1,13,0,0,0,0,-3.002274,3.650383,-10.959449970942,5.206511,4.343307,20.13025,15.92092,,-0.000342691811965778,,2.83066391944885,,,,,,,,,,,,,,,,,,26.67423,-0.06178916
4164,2021/11/20 16:50:47,28760.2713,1620.003,1,13,0,0,0,0,-3.001945,3.649161,-10.954580618145,5.206511,4.347477,20.13025,15.93614,,-0.000367351691238582,,,,,,,,,,,,,,,,,,,,26.55144,-0.06261647
4165,2021/11/20 16:50:52,28765.269,1625.0007,1,13,0,0,0,0,-3.002075,3.647461,-10.949951481575,5.206511,4.351641,20.13025,15.95133,,,,,,,,,,,,,,,,,,,,,,26.4792,-0.04543483
4166,2021/11/20 16:50:57,28770.2721,1630.0038,1,13,0,0,0,0,-3.002129,3.645892,-10.945438104068,5.206511,4.355817,20.13025,15.96656,,-0.000234412102145143,,2.73026609420776,,,,,,,,,,,,,,,,,,26.47521,-0.03297985
4167,2021/11/20 16:51:02,28775.2699,1635.0016,1,13,0,0,0,0,-3.002007,3.64452,-10.94087455164,5.206511,4.359986,20.13025,15.98176,,-0.000351431895978749,,,,,,,,,,,,,,,,,,,,26.48147,-0.09751797
4168,2021/11/20 16:51:07,28780.2692,1640.0009,1,13,0,0,0,0,-3.001678,3.643124,-10.935485162072,5.206511,4.364153,20.13025,15.99694,,-0.000292246986646205,,,,,,,,,,,,,,,,,,,,26.55854,0.02160788
4169,2021/11/20 16:51:12,28785.2709,1645.0026,1,13,0,0,0,0,-3.001129,3.641432,-10.928407176728,5.206511,4.368318,20.13025,16.01211,,-0.00031112800934352,,,0.362596899271011,,,,,,,,,,,,,,,,,26.65825,-0.07881582
4170,2021/11/20 16:51:17,28790.2707,1650.0024,1,13,0,0,0,0,-3.00222,3.639988,-10.92804477336,5.206511,4.372484,20.13025,16.02728,,-0.000267160998191684,,2.88333296775818,,,,,,,,,,,,,,,,,,26.63706,-0.03031552
4171,2021/11/20 16:51:22,28795.2701,1655.0018,1,13,0,0,0,0,-3.002045,3.638432,-10.92273659344,5.206511,4.376658,20.13025,16.04247,,-0.000417230796301737,,,,,,,,,,,,,,,,,,,,26.69462,0.05306423
4172,2021/11/20 16:51:27,28800.2683,1660,1,13,0,0,0,0,-3.002136,3.637033,-10.918867702488,5.206511,4.380827,20.13025,16.05764,,-0.000280842912616208,,,,,,,,,,,,,,,,,,,,26.71377,-0.02051175
4173,2021/11/20 16:51:32,28805.2694,1665.0011,1,13,0,0,0,0,-3.002228,3.635668,-10.915104268304,5.206511,4.384998,20.13025,16.0728,,-0.000333806790877134,,2.79454302787781,,,,,,,,,,,,,,,,,,26.79965,0.09542108
4174,2021/11/20 16:51:37,28810.2685,1670.0002,1,13,0,0,0,0,-3.001915,3.633879,-10.908595878285,5.206511,4.389163,20.13025,16.08794,,-0.000279841100564227,,,,,,,,,,,,,,,,,,,,26.79794,0.02606928
4175,2021/11/20 16:51:42,28815.2696,1675.0013,1,13,0,0,0,0,-3.002007,3.632491,-10.904763409437,5.206511,4.393333,20.13025,16.10309,,-0.000247127492912114,,,,,,,,,,,,,,,,,,,,26.78065,0.04904747
4176,2021/11/20 16:51:47,28820.2705,1680.0022,1,13,0,0,0,0,-3.0019,3.631174,-10.9004212306,5.206511,4.397504,20.13025,16.11824,,-0.000315417593810707,,,0.36099049448967,,,,,,,,,,,,,,,,,26.82272,0.1103789
4177,2021/11/20 16:51:52,28825.2696,1685.0013,1,13,0,0,0,0,-3.002075,3.629644,-10.8964635113,5.206511,4.401672,20.13025,16.13337,,-0.00041201789281331,,2.72345995903015,,,,,,,,,,,,,,,,,,26.81873,0.07047892
4178,2021/11/20 16:51:57,28830.2703,1690.002,1,13,0,0,0,0,-3.002182,3.627924,-10.891688130168,5.206511,4.405833,20.13025,16.14847,,-0.000310449890093878,,,,,,,,,,,,,,,,,,,,26.81785,0.01982033
4179,2021/11/20 16:52:02,28835.2697,1695.0014,1,13,0,0,0,0,-3.002113,3.626695,-10.887748206535,5.206511,4.410013,20.13025,16.16364,,-0.000291434611426666,,,,,,,,,,,,,,,,,,,,26.86919,0.09291351
4180,2021/11/20 16:52:07,28840.2696,1700.0013,1,13,0,0,0,0,-3.002151,3.625086,-10.883055559986,5.206511,4.414182,20.13025,16.17875,,-0.000372670299839228,,2.82648396492004,,,,,,,,,,,,,,,,,,26.74831,0.06691456
4181,2021/11/20 16:52:12,28845.2719,1705.0036,1,13,0,0,0,0,-3.00219,3.623442,-10.87826133798,5.206511,4.418352,20.13025,16.19386,,-0.000274421501671895,,,,,,,,,,,,,,,,,,,,26.79653,-0.04655004
4182,2021/11/20 16:52:17,28850.2691,1710.0008,1,13,0,0,0,0,-3.0019,3.622327,-10.8738634213,5.206511,4.42252,20.13025,16.20896,,-0.00019122140656691,,,,,,,,,,,,,,,,,,,,26.72127,0.006526113
4183,2021/11/20 16:52:22,28855.2706,1715.0023,1,13,0,0,0,0,-3.002075,3.620773,-10.869832103975,5.206511,4.426688,20.13025,16.22406,,-0.000334985903464258,,2.85930705070496,0.3515684902668,,,,,,,,,,,,,,,,,26.76202,0.09072721
4184,2021/11/20 16:52:27,28860.27,1720.0017,1,13,0,0,0,0,-3.002129,3.619199,-10.865302274671,5.206511,4.430856,20.13025,16.23915,,,,,,,,,,,,,,,,,,,,,,26.79926,0.01108229
4185,2021/11/20 16:52:32,28865.27,1725.0017,1,13,0,0,0,0,-3.001991,3.617795,-10.860588029845,5.206511,4.435022,20.13025,16.25422,,-0.000334525306243449,,,,,,,,,,,,,,,,,,,,26.85238,0.1124609
4186,2021/11/20 16:52:37,28870.2708,1730.0025,1,13,0,0,0,0,-3.0019,3.616244,-10.8556028636,5.206511,4.439191,20.13025,16.2693,,-0.000260098197031766,,,,,,,,,,,,,,,,,,,,26.84352,0.08057058
4187,2021/11/20 16:52:42,28875.2704,1735.0021,1,13,0,0,0,0,-3.001656,3.614851,-10.850539193256,5.206511,4.443363,20.13025,16.28439,,-0.000315207696985453,,2.75478005409241,,,,,,,,,,,,,,,,,,26.77888,0.06467402
4188,2021/11/20 16:52:47,28880.2698,1740.0015,1,13,0,0,0,0,-3.001801,3.613328,-10.846491603728,5.206511,4.447531,20.13025,16.29945,,-0.000274514313787222,,,,,,,,,,,,,,,,,,,,26.76739,0.07608831
4189,2021/11/20 16:52:52,28885.2702,1745.0019,1,13,0,0,0,0,-3.001854,3.611812,-10.842132299448,5.206511,4.451702,20.13025,16.31452,,-0.000346507906215265,,,0.354283392429352,,,,,,,,,,,,,,,,,26.81298,0.02575994
4190,2021/11/20 16:52:57,28890.2702,1750.0019,1,13,0,0,0,0,-3.001549,3.610852,-10.838149209748,5.206511,4.45587,20.13025,16.32957,,-0.000399648590246215,,2.83065605163574,,,,,,,,,,,,,,,,,,26.84616,0.07979035
4191,2021/11/20 16:53:02,28895.2702,1755.0019,1,13,0,0,0,0,-3.00219,3.608825,-10.83437832675,5.206511,4.460036,20.13025,16.34461,,-0.000258667190792039,,,,,,,,,,,,,,,,,,,,26.79483,0.09169757
4192,2021/11/20 16:53:07,28900.2689,1760.0006,1,13,0,0,0,0,-3.001511,3.607406,-10.827668790466,5.206511,4.464209,20.13025,16.35966,,-0.000266456103418022,,,,,,,,,,,,,,,,,,,,26.77805,0.01193523
4193,2021/11/20 16:53:12,28905.2714,1765.0031,1,13,0,0,0,0,-3.001602,3.605988,-10.823740792776,5.206511,4.468378,20.13025,16.3747,,-0.000347785389749333,,2.79483294487,,,,,,,,,,,,,,,,,,26.821,0.03240466
4194,2021/11/20 16:53:17,28910.2699,1770.0016,1,13,0,0,0,0,-3.001892,3.604385,-10.81997449642,5.206511,4.472542,20.13025,16.38971,,-0.000222508795559406,,,,,,,,,,,,,,,,,,,,26.80641,0.06968737
4195,2021/11/20 16:53:22,28915.2702,1775.0019,1,13,0,0,0,0,-3.002365,3.602954,-10.81738298621,5.206511,4.476717,20.13025,16.40476,,-0.000315631186822429,,,,,,,,,,,,,,,,,,,,26.80812,0.06247938
4196,2021/11/20 16:53:27,28920.2705,1780.0022,1,13,0,0,0,0,-3.002243,3.60155,-10.81272827665,5.206511,4.480885,20.13025,16.41977,,-0.000245612987782806,,,0.349067091941834,,,,,,,,,,,,,,,,,26.73991,-0.03202677
4197,2021/11/20 16:53:32,28925.269,1785.0007,1,13,0,0,0,0,-3.002274,3.600157,-10.808657757018,5.206511,4.48505,20.13025,16.43477,,-0.00024769568699412,,2.93328309059143,,,,,,,,,,,,,,,,,,26.68401,-0.01981378
4198,2021/11/20 16:53:37,28930.2722,1790.0039,1,13,0,0,0,0,-3.001984,3.598889,-10.803807195776,5.206511,4.489223,20.13025,16.44979,,-0.000327907386235893,,,,,,,,,,,,,,,,,,,,26.56172,0.01939714
4199,2021/11/20 16:53:42,28935.2688,1795.0005,1,13,0,0,0,0,-3.001495,3.597178,-10.79691178111,5.206511,4.493385,20.13025,16.46477,,-0.000247339106863365,,,,,,,,,,,,,,,,,,,,26.57142,-0.07243752
4200,2021/11/20 16:53:47,28940.2689,1800.0006,1,13,0,0,0,0,-3.002426,3.595664,-10.795715080864,5.206511,4.497556,20.13025,16.47977,,-0.000256804196396843,,,,,,,,,,,,,,,,,,,,26.51077,-0.08006394
4201,2021/11/20 16:53:52,28945.2696,1805.0013,1,13,0,0,0,0,-3.001991,3.594593,-10.790935834663,5.206511,4.501726,20.13025,16.49476,,-0.00022823789913673,,2.89891695976257,,,,,,,,,,,,,,,,,,26.48277,-0.03727853
4202,2021/11/20 16:53:57,28950.271,1810.0027,1,13,0,0,0,0,-3.001747,3.593081,-10.785520112507,5.206511,4.505896,20.13025,16.50974,,-0.000299996609101072,,,,,,,,,,,,,,,,,,,,26.47438,-0.03879786
4203,2021/11/20 16:54:02,28955.2695,1815.0012,1,13,0,0,0,0,-3.002151,3.591369,-10.781832034719,5.206511,4.510065,20.13025,16.52472,,-0.000228959106607363,,,0.339416891336441,,,,,,,,,,,,,,,,,26.56391,-0.06564438
4204,2021/11/20 16:54:07,28960.2702,1820.0019,1,13,0,0,0,0,-3.002007,3.590282,-10.778051695974,5.206511,4.514235,20.13025,16.53969,,-0.000326471898006275,,2.85544896125793,,,,,,,,,,,,,,,,,,26.58741,-0.06122947
4205,2021/11/20 16:54:12,28965.2703,1825.002,1,13,0,0,0,0,-3.001785,3.588842,-10.77293208297,5.206511,4.518406,20.13025,16.55467,,-0.00035877458867617,,,,,,,,,,,,,,,,,,,,26.63395,0.07950366
4206,2021/11/20 16:54:17,28970.2709,1830.0026,1,13,0,0,0,0,-3.001511,3.587446,-10.767758630906,5.206511,4.522572,20.13025,16.56961,,-0.000244911701884121,,,,,,,,,,,,,,,,,,,,26.66102,0.0374043
4207,2021/11/20 16:54:22,28975.2695,1835.0012,1,13,0,0,0,0,-3.002037,3.58577,-10.76461421349,5.206511,4.526742,20.13025,16.58457,,-0.000222713802941144,,,,,,,,,,,,,,,,,,,,26.71016,-0.02383769
4208,2021/11/20 16:54:27,28980.2695,1840.0012,1,13,0,0,0,0,-3.002129,3.584667,-10.761632756043,5.206511,4.530911,20.13025,16.59952,,-0.000321454397635534,,3.10893392562866,,,,,,,,,,,,,,,,,,26.6734,0.07632613
4209,2021/11/20 16:54:32,28985.2689,1845.0006,1,13,0,0,0,0,-3.002037,3.583333,-10.757298249321,5.206511,4.535078,20.13025,16.61445,,-0.000265306909568608,,,,,,,,,,,,,,,,,,,,26.7527,0.07147551
4210,2021/11/20 16:54:37,28990.2703,1850.002,1,13,0,0,0,0,-3.001945,3.581837,-10.752477672965,5.206511,4.539248,20.13025,16.62939,,-0.000296529789920896,,,0.342852503061295,,,,,,,,,,,,,,,,,26.70005,0.01716614
4211,2021/11/20 16:54:42,28995.2698,1855.0015,1,13,0,0,0,0,-3.001808,3.580453,-10.747832459024,5.206511,4.543415,20.13025,16.64431,,-0.000240204695728607,,2.9402859210968,,,,,,,,,,,,,,,,,,26.67919,0.04296899
4212,2021/11/20 16:54:47,29000.269,1860.0007,1,13,0,0,0,0,-3.002228,3.579144,-10.745406332832,5.206511,4.547582,20.13025,16.65923,,-0.000351980706909671,,,,,,,,,,,,,,,,,,,,26.61888,0.02161026
4213,2021/11/20 16:54:52,29005.2718,1865.0035,1,13,0,0,0,0,-3.002037,3.577893,-10.740967168041,5.206511,4.551757,20.13025,16.67417,,-0.000225472904276103,,,,,,,,,,,,,,,,,,,,26.54532,-0.05556643
4214,2021/11/20 16:54:57,29010.2684,1870.0001,1,13,0,0,0,0,-3.001717,3.576369,-10.735247625573,5.206511,4.55592,20.13025,16.68906,,-0.000256898492807522,,,,,,,,,,,,,,,,,,,,26.5781,0.0623256
4215,2021/11/20 16:55:02,29015.2692,1875.0009,1,13,0,0,0,0,-3.002007,3.574639,-10.731091300473,5.206511,4.560093,20.13025,16.70399,,-0.000515121326316148,,3.06433606147766,,,,,,,,,,,,,,,,,,26.67739,0.05956054
4216,2021/11/20 16:55:07,29020.271,1880.0027,1,13,0,0,0,0,-3.001678,3.573707,-10.727117680346,5.206511,4.564257,20.13025,16.71887,,-0.000192144099855796,,,,,,,,,,,,,,,,,,,,26.7603,0.02728522
4217,2021/11/20 16:55:12,29025.2695,1885.0012,1,13,0,0,0,0,-3.002281,3.572541,-10.725771966021,5.206511,4.568431,20.13025,16.73378,,-0.000266618793830276,,,,,,,,,,,,,,,,,,,,26.76916,0.01455903
4218,2021/11/20 16:55:17,29030.2702,1890.0019,1,13,0,0,0,0,-3.001915,3.570929,-10.719625329035,5.206511,4.572595,20.13025,16.74866,,-0.000211989099625498,,2.87417197227478,0.320845812559128,,,,,,,,,,,,,,,,,26.74742,0.08532465
4219,2021/11/20 16:55:22,29035.2699,1895.0016,1,13,0,0,0,0,-3.001747,3.569644,-10.715168168068,5.206511,4.576765,20.13025,16.76354,,-0.000204130905331112,,,,,,,,,,,,,,,,,,,,26.73944,0.08962989
4220,2021/11/20 16:55:27,29040.2688,1900.0005,1,13,0,0,0,0,-3.001152,3.568387,-10.709271781824,5.206511,4.580936,20.13025,16.77843,,-0.000331272196490318,,,,,,,,,,,,,,,,,,,,26.73675,-0.01360714
4221,2021/11/20 16:55:32,29045.2705,1905.0022,1,13,0,0,0,0,-3.001945,3.567039,-10.708054890855,5.206511,4.585104,20.13025,16.7933,,-0.000296896789222956,,,,,,,,,,,,,,,,,,,,26.74831,0.06967843
4222,2021/11/20 16:55:37,29050.2703,1910.002,1,13,0,0,0,0,-3.00206,3.565694,-10.70442732964,5.206511,4.589274,20.13025,16.80817,,-0.000279032014077529,,,,,,,,,,,,,,,,,,,,26.75539,0.06440103
4223,2021/11/20 16:55:42,29055.2706,1915.0023,1,13,0,0,0,0,-3.002167,3.564483,-10.701173234661,5.206511,4.593444,20.13025,16.82304,,-0.000218412693357095,,3.46929097175598,,,,,,,,,,,,,,,,,,26.77397,0.05583465
4224,2021/11/20 16:55:47,29060.2699,1920.0016,1,13,0,0,0,0,-3.001839,3.563234,-10.696254787326,5.206511,4.597613,20.13025,16.8379,,-0.000264160509686917,,,,,,,,,,,,,,,,,,,,26.71775,0.07689476
4225,2021/11/20 16:55:52,29065.2691,1925.0008,1,13,0,0,0,0,-3.001991,3.561769,-10.692398482079,5.206511,4.601782,20.13025,16.85275,,-0.00023218420392368,,,0.318343102931976,,,,,,,,,,,,,,,,,26.70576,-0.01633227
4226,2021/11/20 16:55:57,29070.2706,1930.0023,1,13,0,0,0,0,-3.001839,3.560476,-10.687975715364,5.206511,4.605953,20.13025,16.8676,,-0.00025892470148392,,,,,,,,,,,,,,,,,,,,26.64105,0.07842004
4227,2021/11/20 16:56:02,29075.2716,1935.0033,1,13,0,0,0,0,-3.00219,3.559256,-10.68556277064,5.206511,4.61012,20.13025,16.88244,,-0.00030772079480812,,3.26187300682068,,,,,,,,,,,,,,,,,,26.69468,0.06539643
4228,2021/11/20 16:56:07,29080.2683,1940,1,13,0,0,0,0,-3.00193,3.558217,-10.68151835881,5.206511,4.614283,20.13025,16.89725,,-0.00023691680689808,,,,,,,,,,,,,,,,,,,,26.78508,0.01760423
4229,2021/11/20 16:56:12,29085.2684,1945.0001,1,13,0,0,0,0,-3.00164,3.556809,-10.67626016676,5.206511,4.618457,20.13025,16.9121,,-0.000318076694384217,,,,,,,,,,,,,,,,,,,,26.82183,0.03977239
4230,2021/11/20 16:56:17,29090.27,1950.0017,1,13,0,0,0,0,-3.002113,3.555459,-10.673889684867,5.206511,4.622623,20.13025,16.92692,,-0.000205728400032967,,,,,,,,,,,,,,,,,,,,26.74032,0.0896287
4231,2021/11/20 16:56:22,29095.2694,1955.0011,1,13,0,0,0,0,-3.002274,3.554447,-10.671423812478,5.206511,4.62679,20.13025,16.94173,,-0.000198250796529464,,3.30268406867981,,,,,,,,,,,,,,,,,,26.73944,0.0721705
4232,2021/11/20 16:56:27,29100.2707,1960.0024,1,13,0,0,0,0,-3.002182,3.553075,-10.66697780965,5.206511,4.630967,20.13025,16.95657,,-0.000294540514005348,,,,,,,,,,,,,,,,,,,,26.73143,-0.02051532
4233,2021/11/20 16:56:32,29105.2711,1965.0028,1,13,0,0,0,0,-3.001915,3.551866,-10.66239982339,5.206511,4.63513,20.13025,16.97136,,-0.000238067194004543,,,,,,,,,,,,,,,,,,,,26.6849,0.02519131
4234,2021/11/20 16:56:37,29110.2712,1970.0029,1,13,0,0,0,0,-3.00206,3.550666,-10.65931237196,5.206511,4.639302,20.13025,16.98618,,-0.00029264940530993,,3.27713108062744,0.292903512716293,,,,,,,,,,,,,,,,,26.60248,0.05748153
4235,2021/11/20 16:56:42,29115.2709,1975.0026,1,13,0,0,0,0,-3.002007,3.549511,-10.655656868577,5.206511,4.643469,20.13025,17.00097,,-0.000267112802248448,,,,,,,,,,,,,,,,,,,,26.5825,-0.09958386
4236,2021/11/20 16:56:47,29120.2696,1980.0013,1,13,0,0,0,0,-3.002037,3.548324,-10.652199935988,5.206511,4.64763,20.13025,17.01574,,-0.0002305905072717,,,,,,,,,,,,,,,,,,,,26.52357,-0.06315827
4237,2021/11/20 16:56:52,29125.2704,1985.0021,1,13,0,0,0,0,-3.001747,3.546998,-10.647190605506,5.206511,4.651807,20.13025,17.03055,,-0.000264459406025708,,,,,,,,,,,,,,,,,,,,26.44952,-0.05346239
4238,2021/11/20 16:56:57,29130.2691,1990.0008,1,13,0,0,0,0,-3.002129,3.545697,-10.644639788913,5.206511,4.655972,20.13025,17.04533,,,,,,,,,,,,,,,,,,,,,,26.49871,0.02988219
4239,2021/11/20 16:57:02,29135.2697,1995.0014,1,13,0,0,0,0,-3.001205,3.544651,-10.638224304455,5.206511,4.660141,20.13025,17.06011,,-0.000246499694185331,,3.61786007881165,,,,,,,,,,,,,,,,,,26.59315,-0.0009763241
4240,2021/11/20 16:57:07,29140.2695,2000.0012,1,13,0,0,0,0,-3.001457,3.54358,-10.63590299606,5.206511,4.66431,20.13025,17.07488,,-0.000209721896681003,,,,,,,,,,,,,,,,,,,,26.53873,-0.07129848
4241,2021/11/20 16:57:12,29145.2683,2005,1,13,0,0,0,0,-3.002228,3.542205,-10.63450703274,5.206511,4.66848,20.13025,17.08966,,-0.00016624599811621,,,,,,,,,,,,,,,,,,,,26.63795,0.08034348
4242,2021/11/20 16:57:17,29150.2707,2010.0024,1,13,0,0,0,0,-3.002441,3.541099,-10.631940822659,5.206511,4.67265,20.13025,17.10443,,-0.000178350805072114,,,0.293022185564041,,,,,,,,,,,,,,,,,26.65833,0.04573345
4243,2021/11/20 16:57:22,29155.2684,2015.0001,1,13,0,0,0,0,-3.001984,3.539805,-10.62643797312,5.206511,4.67682,20.13025,17.11919,,,,3.51178908348084,,,,,,,,,,,,,,,,,,26.73675,-0.006094575
4244,2021/11/20 16:57:27,29160.2699,2020.0016,1,13,0,0,0,0,-3.001663,3.538643,-10.621813763309,5.206511,4.680986,20.13025,17.13394,,-0.000183468902832828,,,,,,,,,,,,,,,,,,,,26.73102,0.06597102
4245,2021/11/20 16:57:32,29165.2707,2025.0024,1,13,0,0,0,0,-3.001854,3.537507,-10.619079537978,5.206511,4.685154,20.13025,17.14868,,-0.000252839992754161,,,,,,,,,,,,,,,,,,,,26.74162,0.09834051
4246,2021/11/20 16:57:37,29170.2687,2030.0004,1,13,0,0,0,0,-3.002037,3.536416,-10.616451679392,5.206511,4.689324,20.13025,17.16343,,-0.000271186087047681,,,,,,,,,,,,,,,,,,,,26.64503,-0.0243777
4247,2021/11/20 16:57:42,29175.2707,2035.0024,1,13,0,0,0,0,-3.002426,3.535451,-10.614930004126,5.206511,4.693493,20.13025,17.17817,,-0.000202661904040724,,3.4705491065979,,,,,,,,,,,,,,,,,,26.52445,0.06524444
4248,2021/11/20 16:57:47,29180.2686,2040.0003,1,13,0,0,0,0,-3.002083,3.534194,-10.609943726102,5.206511,4.697658,20.13025,17.19289,,-0.000305170600768179,,,,,,,,,,,,,,,,,,,,26.4429,-0.05942822
4249,2021/11/20 16:57:52,29185.2687,2045.0004,1,13,0,0,0,0,-3.002022,3.533009,-10.606170744198,5.206511,4.701828,20.13025,17.20763,,-0.000315717392368242,,,,,,,,,,,,,,,,,,,,26.45091,-0.08157909
4250,2021/11/20 16:57:57,29190.2685,2050.0002,1,13,0,0,0,0,-3.001808,3.532042,-10.602511931936,5.206511,4.705997,20.13025,17.22236,,-0.00021299249783624,,,,,,,,,,,,,,,,,,,,26.4491,-0.0221771
4251,2021/11/20 16:58:02,29195.2697,2055.0014,1,13,0,0,0,0,-3.002113,3.530704,-10.599572377552,5.206511,4.71017,20.13025,17.23709,,-0.000151859407196753,,,0.271678298711777,,,,,,,,,,,,,,,,,26.46598,-0.107457
4252,2021/11/20 16:58:07,29200.2699,2060.0016,1,13,0,0,0,0,-3.001656,3.529407,-10.594065697992,5.206511,4.714336,20.13025,17.2518,,,,3.68492388725281,,,,,,,,,,,,,,,,,,26.67243,0.05842745
4253,2021/11/20 16:58:12,29205.2705,2065.0022,1,13,0,0,0,0,-3.001808,3.528328,-10.591363217024,5.206511,4.718505,20.13025,17.26651,,-0.000208862606086768,,,,,,,,,,,,,,,,,,,,26.6721,-0.06469548
4254,2021/11/20 16:58:17,29210.269,2070.0007,1,13,0,0,0,0,-3.002129,3.527761,-10.590793603169,5.206511,4.722673,20.13025,17.28122,,-0.000257106992648914,,,,,,,,,,,,,,,,,,,,26.67878,0.01360297
4255,2021/11/20 16:58:22,29215.2691,2075.0008,1,13,0,0,0,0,-3.002495,3.52633,-10.58778819335,5.206511,4.726844,20.13025,17.29593,,-0.000188556601642631,,,,,,,,,,,,,,,,,,,,26.79126,0.09514511
4256,2021/11/20 16:58:27,29220.2692,2080.0009,1,13,0,0,0,0,-3.002022,3.52515,-10.5825778533,5.206511,4.731011,20.13025,17.31062,,-0.000261314708041027,,3.70360207557678,,,,,,,,,,,,,,,,,,26.79176,-0.02273381
4257,2021/11/20 16:58:32,29225.2708,2085.0025,1,13,0,0,0,0,-3.002312,3.524118,-10.580501760816,5.206511,4.735184,20.13025,17.32533,,-0.00016872730338946,,,,,,,,,,,,,,,,,,,,26.80015,0.08615434
4258,2021/11/20 16:58:37,29230.2708,2090.0025,1,13,0,0,0,0,-3.001953,3.523318,-10.576835040054,5.206511,4.739352,20.13025,17.34002,,-0.00022021790209692,,,,,,,,,,,,,,,,,,,,26.82272,0.07934391
4259,2021/11/20 16:58:42,29235.2703,2095.002,1,13,0,0,0,0,-3.001785,3.521914,-10.57202861649,5.206511,4.743523,20.13025,17.35471,,-0.000311296811560169,,,,,,,,,,,,,,,,,,,,26.77049,0.04322946
4260,2021/11/20 16:58:47,29240.269,2100.0007,1,13,0,0,0,0,-3.002037,3.521023,-10.570241323851,5.206511,4.747686,20.13025,17.36937,,-0.000263467693002895,,,0.263158589601517,,,,,,,,,,,,,,,,,26.72304,0.07617414
