Repository: HVES-Battery-Testing-Consortium/LG-HG2

# Battery Testing Consortium (BTC)
The Battery Testing Consortium (BTC) has been developed within the High Voltage and Energy Storage Lab at Oxford Brookes University to provide accurate and comprehensive cell data to Formula Student Electric teams. Through the BTC, we aim to provide FS teams with information for improved and informed decisions for cell selection, pack architecture design, thermal cooling requirements, and end of life predictions. A range of tests are completed to provide a comprehensive electrochemical lithium-ion characterisation for modelling, validation, and battery management parameterisation.

File: Data/Round1/LG_HG2/Package 3/211120_BTC_CellCond_LG_HG2_9_25C/211120_BTC_CellCond_LG_HG2_9_25C_Channel_7_Wb_1.CSV (part 22 of 57)
Data_Point,Date_Time,Test_Time(s),Step_Time(s),Cycle_Index,Step_Index,TC_Counter1,TC_Counter2,TC_Counter3,TC_Counter4,Current(A),Voltage(V),Power(W),Charge_Capacity(Ah),Discharge_Capacity(Ah),Charge_Energy(Wh),Discharge_Energy(Wh),ACR(Ohm),dV/dt(V/s),Internal_Resistance(Ohm),dQ/dV(Ah/V),dV/dQ(V/Ah),MetaCode_MV_UD1,MetaCode_MV_UD2,MetaCode_MV_UD3,MetaCode_MV_UD4,MetaCode_MV_UD5,MetaCode_MV_UD6,MetaCode_MV_UD7,MetaCode_MV_UD8,MetaCode_MV_UD9,MetaCode_MV_UD10,MetaCode_MV_UD11,MetaCode_MV_UD12,MetaCode_MV_UD13,MetaCode_MV_UD14,MetaCode_MV_UD15,MetaCode_MV_UD16,Aux_Temperature_1(C),Aux_dT/dt_1(C)
4464,2021/11/20 17:15:47,30260.2688,3120.0005,1,13,0,0,0,0,-3.00193,3.232141,-9.70266103213,5.206511,5.598179,20.13025,20.26716,,-0.000641383288893849,,1.26158499717712,,,,,,,,,,,,,,,,,,27.4946,-0.07270455
4465,2021/11/20 17:15:52,30265.2702,3125.0019,1,13,0,0,0,0,-3.00148,3.228813,-9.69121764324,5.206511,5.602348,20.13025,20.28062,,-0.000586097477935255,,1.27331602573395,0.805517315864563,,,,,,,,,,,,,,,,,27.84179,0.07452726
4466,2021/11/20 17:15:57,30270.2689,3130.0006,1,13,0,0,0,0,-3.001991,3.225121,-9.681784215911,5.206511,5.606515,20.13025,20.29407,,-0.000692081928718835,,,,,,,,,,,,,,,,,,,,27.65829,-0.002743602
4467,2021/11/20 17:16:02,30275.2712,3135.0029,1,13,0,0,0,0,-3.001991,3.22155,-9.67106410605,5.206511,5.610689,20.13025,20.30752,,-0.000629130227025598,,1.17020297050476,,,,,,,,,,,,,,,,,,27.56312,-0.03831208
4468,2021/11/20 17:16:07,30280.2705,3140.0022,1,13,0,0,0,0,-3.001457,3.217883,-9.658337455531,5.206511,5.614854,20.13025,20.32093,,-0.00071135867619887,,1.20614504814148,0.821957409381866,,,,,,,,,,,,,,,,,27.77192,0.05500436
4469,2021/11/20 17:16:12,30285.2695,3145.0012,1,13,0,0,0,0,-3.001823,3.214407,-9.649080863961,5.206511,5.619023,20.13025,20.33434,,-0.000604779808782041,,,,,,,,,,,,,,,,,,,,27.81397,0.06469309
4470,2021/11/20 17:16:17,30290.2695,3150.0012,1,13,0,0,0,0,-3.0019,3.210821,-9.6385635599,5.206511,5.623191,20.13025,20.34773,,-0.000650906527880579,,1.15271198749542,0.883300423622131,,,,,,,,,,,,,,,,,27.61576,-0.0268364
4471,2021/11/20 17:16:22,30295.2684,3155.0001,1,13,0,0,0,0,-3.00219,3.207039,-9.62814041541,5.206511,5.627356,20.13025,20.3611,,-0.000590187497437,,1.11216700077057,,,,,,,,,,,,,,,,,,27.7742,0.04768193
4472,2021/11/20 17:16:27,30300.2723,3160.004,1,13,0,0,0,0,-3.002075,3.203215,-9.616291671125,5.206511,5.631535,20.13025,20.37449,,-0.000680142024066299,,1.05091297626495,,,,,,,,,,,,,,,,,,27.8573,0.08845448
4473,2021/11/20 17:16:32,30305.27,3165.0017,1,13,0,0,0,0,-3.002548,3.199151,-9.605604436748,5.206511,5.635695,20.13025,20.38781,,-0.000709023210220039,,,0.894734621047974,,,,,,,,,,,,,,,,,27.6552,0.009251237
4474,2021/11/20 17:16:37,30310.2692,3170.0009,1,13,0,0,0,0,-3.002022,3.195339,-9.592477975458,5.206511,5.639866,20.13025,20.40115,,-0.000777959008701146,,1.12450003623962,,,,,,,,,,,,,,,,,,27.61542,0.0006902218
4475,2021/11/20 17:16:42,30315.2691,3175.0008,1,13,0,0,0,0,-3.001984,3.191421,-9.580594779264,5.206511,5.644038,20.13025,20.41447,,-0.000799095199909061,,1.0469069480896,,,,,,,,,,,,,,,,,,27.86658,0.04879236
4476,2021/11/20 17:16:47,30320.2702,3180.0019,1,13,0,0,0,0,-3.002075,3.187336,-9.5686217222,5.206511,5.648204,20.13025,20.42776,,-0.000799586181528866,,1.01142394542694,0.961052119731903,,,,,,,,,,,,,,,,,27.9448,0.06785452
4477,2021/11/20 17:16:52,30325.2711,3185.0028,1,13,0,0,0,0,-3.001785,3.182991,-9.554654638935,5.206511,5.652378,20.13025,20.44105,,-0.000669086410198361,,1.02538800239563,,,,,,,,,,,,,,,,,,27.69937,-0.07352173
4478,2021/11/20 17:16:57,30330.2694,3190.0011,1,13,0,0,0,0,-3.001953,3.178974,-9.543130536222,5.206511,5.656541,20.13025,20.4543,,-0.000875463127158582,,,0.971850514411926,,,,,,,,,,,,,,,,,27.78607,-0.02667844
4479,2021/11/20 17:17:02,30335.2687,3195.0004,1,13,0,0,0,0,-3.001968,3.175064,-9.531440525952,5.206511,5.660714,20.13025,20.46755,,-0.000801821704953909,,1.03036904335022,,,,,,,,,,,,,,,,,,28.01373,0.05177677
4480,2021/11/20 17:17:07,30340.271,3200.0027,1,13,0,0,0,0,-3.001694,3.170757,-9.517642262358,5.206511,5.664884,20.13025,20.48078,,-0.000890926807187498,,0.972931981086731,1.00710701942444,,,,,,,,,,,,,,,,,27.8091,-0.04452884
4481,2021/11/20 17:17:12,30345.2697,3205.0014,1,13,0,0,0,0,-3.00193,3.166279,-9.50494791847,5.206511,5.669053,20.13025,20.49399,,-0.000896583194844425,,0.980212092399597,,,,,,,,,,,,,,,,,,27.69725,-0.08345902
4482,2021/11/20 17:17:17,30350.2705,3210.0022,1,13,0,0,0,0,-3.001785,3.161793,-9.491022800505,5.206511,5.67322,20.13025,20.50718,,-0.000910218979697675,,0.947959184646606,,,,,,,,,,,,,,,,,,28.04779,0.04943252
4483,2021/11/20 17:17:22,30355.2689,3215.0006,1,13,0,0,0,0,-3.002151,3.15748,-9.47923173948,5.206511,5.677392,20.13025,20.52036,,-0.000765043718274683,,0.93426787853241,1.06476497650146,,,,,,,,,,,,,,,,,27.75518,-0.05031466
4484,2021/11/20 17:17:27,30360.2704,3220.0021,1,13,0,0,0,0,-3.001915,3.152672,-9.46405336688,5.206511,5.681556,20.13025,20.5335,,-0.000781206006649882,,0.943218588829041,,,,,,,,,,,,,,,,,,27.85243,-0.03094673
4485,2021/11/20 17:17:32,30365.2693,3225.001,1,13,0,0,0,0,-3.001968,3.148293,-9.451074840624,5.206511,5.685726,20.13025,20.54663,,-0.00084862852236256,,0.889405727386475,1.07669401168823,,,,,,,,,,,,,,,,,28.06193,0.06587207
4486,2021/11/20 17:17:37,30370.2707,3230.0024,1,13,0,0,0,0,-3.00248,3.143838,-9.43931071824,5.206511,5.689894,20.13025,20.55975,,-0.00131213502027094,,,,,,,,,,,,,,,,,,,,27.80642,-0.0566572
4487,2021/11/20 17:17:42,30375.269,3235.0007,1,13,0,0,0,0,-3.001984,3.138924,-9.422999625216,5.206511,5.694067,20.13025,20.57285,,-0.000928558991290629,,0.930700600147247,1.1149970293045,,,,,,,,,,,,,,,,,27.99121,0.02403677
4488,2021/11/20 17:17:47,30380.2683,3240,1,13,0,0,0,0,-3.002388,3.134239,-9.410201562732,5.206511,5.69823,20.13025,20.58591,,-0.000983668374828994,,0.88251519203186,,,,,,,,,,,,,,,,,,28.02576,0.05693614
4489,2021/11/20 17:17:52,30385.2686,3245.0003,1,13,0,0,0,0,-3.00235,3.129387,-9.39551505945,5.206511,5.702406,20.13025,20.59899,,-0.00134964799508452,,0.865424573421478,1.14864504337311,,,,,,,,,,,,,,,,,27.78917,-0.05276561
4490,2021/11/20 17:17:57,30390.2708,3250.0025,1,13,0,0,0,0,-3.002075,3.124616,-9.3803315782,5.206511,5.706571,20.13025,20.61201,,-0.00106400798540562,,0.845546185970306,,,,,,,,,,,,,,,,,,28.08672,0.06203234
4491,2021/11/20 17:18:02,30395.2693,3255.001,1,13,0,0,0,0,-3.001717,3.119595,-9.364141344615,5.206511,5.71074,20.13025,20.62503,,-0.00109769299160689,,0.868611812591553,1.17696297168732,,,,,,,,,,,,,,,,,27.8577,-0.01202106
4492,2021/11/20 17:18:07,30400.2712,3260.0029,1,13,0,0,0,0,-3.002258,3.114526,-9.350610599708,5.206511,5.714911,20.13025,20.63803,,-0.00101588096003979,,0.831744492053986,,,,,,,,,,,,,,,,,,28.14498,0.06216168
4493,2021/11/20 17:18:12,30405.2685,3265.0002,1,13,0,0,0,0,-3.002296,3.109522,-9.335705462512,5.206511,5.719082,20.13025,20.65101,,-0.00102144398260862,,0.841315090656281,1.17625403404236,,,,,,,,,,,,,,,,,27.85903,-0.05443871
4494,2021/11/20 17:18:17,30410.2687,3270.0004,1,13,0,0,0,0,-3.002007,3.104516,-9.319778763612,5.206511,5.723253,20.13025,20.66397,,-0.000953467912040651,,0.806101322174072,,,,,,,,,,,,,,,,,,28.1671,0.02539754
4495,2021/11/20 17:18:22,30415.2687,3275.0004,1,13,0,0,0,0,-3.002182,3.099384,-9.304914855888,5.206511,5.727421,20.13025,20.6769,,-0.000645806605461985,,0.86036628484726,1.21582198143005,,,,,,,,,,,,,,,,,27.90097,-0.05705357
4496,2021/11/20 17:18:27,30420.2689,3280.0006,1,13,0,0,0,0,-3.001862,3.094109,-9.288088230958,5.206511,5.731588,20.13025,20.68981,,-0.00125915999524295,,0.783213496208191,,,,,,,,,,,,,,,,,,28.14198,0.06700754
4497,2021/11/20 17:18:32,30425.2697,3285.0014,1,13,0,0,0,0,-3.002129,3.089155,-9.274041810995,5.206511,5.735752,20.13025,20.70268,,-0.00105257297400385,,0.807897329330444,1.23036301136017,,,,,,,,,,,,,,,,,27.89178,-0.0421232
4498,2021/11/20 17:18:37,30430.2697,3290.0014,1,13,0,0,0,0,-3.002045,3.083868,-9.25791051006,5.206511,5.739924,20.13025,20.71556,,-0.00118210702203214,,0.784858286380768,,,,,,,,,,,,,,,,,,28.19984,0.0633812
4499,2021/11/20 17:18:42,30435.2684,3295.0001,1,13,0,0,0,0,-3.002258,3.078453,-9.242310146874,5.206511,5.744092,20.13025,20.7284,,-0.0010185269638896,,0.81355607509613,1.29163300991058,,,,,,,,,,,,,,,,,27.91032,-0.0863421
4500,2021/11/20 17:18:47,30440.2707,3300.0024,1,13,0,0,0,0,-3.00193,3.073132,-9.22532714476,5.206511,5.748266,20.13025,20.74124,,-0.000932065595407039,,0.798425316810608,,,,,,,,,,,,,,,,,,28.2122,0.05191267
4501,2021/11/20 17:18:52,30445.27,3305.0017,1,13,0,0,0,0,-3.002098,3.067943,-9.210265544414,5.206511,5.752431,20.13025,20.75402,,-0.00108273699879646,,0.753844678401947,1.25830698013306,,,,,,,,,,,,,,,,,27.94487,-0.007742643
4502,2021/11/20 17:18:57,30450.269,3310.0007,1,13,0,0,0,0,-3.001839,3.062451,-9.192984847389,5.206511,5.756606,20.13025,20.76682,,-0.00123834097757936,,0.789463698863983,,,,,,,,,,,,,,,,,,28.11493,0.02898157
4503,2021/11/20 17:19:02,30455.2684,3315.0001,1,13,0,0,0,0,-3.00206,3.056831,-9.17679007186,5.206511,5.760766,20.13025,20.77955,,-0.00149754399899393,,0.778579592704773,1.31841897964478,,,,,,,,,,,,,,,,,28.27314,0.01310408
4504,2021/11/20 17:19:07,30460.2695,3320.0012,1,13,0,0,0,0,-3.001877,3.051324,-9.159699335148,5.206511,5.764943,20.13025,20.7923,,-0.000997273367829621,,0.752049624919891,,,,,,,,,,,,,,,,,,27.95854,-0.0428158
4505,2021/11/20 17:19:12,30465.2684,3325.0001,1,13,0,0,0,0,-3.002113,3.045881,-9.144078946553,5.206511,5.769112,20.13025,20.80502,,-0.00122474797535688,,0.753525078296661,1.29927694797516,,,,,,,,,,,,,,,,,28.30539,0.0851959
4506,2021/11/20 17:19:17,30470.2685,3330.0002,1,13,0,0,0,0,-3.002426,3.040325,-9.12835082845,5.206511,5.773278,20.13025,20.81769,,-0.00107703101821244,,0.738688170909882,1.30631697177887,,,,,,,,,,,,,,,,,28.13573,-0.05743563
4507,2021/11/20 17:19:22,30475.2703,3335.002,1,13,0,0,0,0,-3.002037,3.034854,-9.110743997598,5.206511,5.77745,20.13025,20.83037,,-0.00123891595285386,,0.750381410121918,,,,,,,,,,,,,,,,,,28.12696,-0.02791703
4508,2021/11/20 17:19:27,30480.2688,3340.0005,1,13,0,0,0,0,-3.002045,3.029286,-9.09405288987,5.206511,5.781614,20.13025,20.84299,,-0.00106909894384444,,0.778095185756683,1.34807097911835,,,,,,,,,,,,,,,,,28.31286,0.03836989
4509,2021/11/20 17:19:32,30485.2704,3345.0021,1,13,0,0,0,0,-3.001877,3.023635,-9.076580362895,5.206511,5.785786,20.13025,20.85562,,-0.00104474602267146,,0.72819048166275,,,,,,,,,,,,,,,,,,28.10657,0.01752853
4510,2021/11/20 17:19:37,30490.2704,3350.0021,1,13,0,0,0,0,-3.001625,3.017895,-9.058589079375,5.206511,5.789958,20.13025,20.86822,,-0.00132966798264533,,0.752084076404572,1.3473709821701,,,,,,,,,,,,,,,,,28.32041,0.05413711
4511,2021/11/20 17:19:42,30495.2704,3355.0021,1,13,0,0,0,0,-3.001808,3.012305,-9.04236124744,5.206511,5.794128,20.13025,20.88079,,-0.00111886695958674,,0.666916728019714,,,,,,,,,,,,,,,,,,28.04918,-0.1051658
4512,2021/11/20 17:19:47,30500.2698,3360.0015,1,13,0,0,0,0,-3.001839,3.006398,-9.024722765922,5.206511,5.798291,20.13025,20.89332,,-0.00124933605547994,,0.756222724914551,1.38211297988892,,,,,,,,,,,,,,,,,28.39231,0.1026589
4513,2021/11/20 17:19:52,30505.2702,3365.0019,1,13,0,0,0,0,-3.001953,3.000517,-9.007411009701,5.206511,5.802465,20.13025,20.90586,,-0.0010567819699645,,0.721773386001587,1.41419994831085,,,,,,,,,,,,,,,,,28.3447,0.04650116
4514,2021/11/20 17:19:57,30510.2699,3370.0016,1,13,0,0,0,0,-3.002098,2.994623,-8.990151719054,5.206511,5.806632,20.13025,20.91834,,-0.000957867072429508,,0.714705288410187,,,,,,,,,,,,,,,,,,28.13523,-0.07871032
4515,2021/11/20 17:20:02,30515.2691,3375.0008,1,13,0,0,0,0,-3.002205,2.988499,-8.972086640295,5.206511,5.810803,20.13025,20.93083,,-0.00143146398477256,,0.701506793498993,1.39953303337097,,,,,,,,,,,,,,,,,28.40171,0.05355895
4516,2021/11/20 17:20:07,30520.2691,3380.0008,1,13,0,0,0,0,-3.002296,2.982568,-8.954551976128,5.206511,5.814964,20.13025,20.94325,,-0.00131452200002968,,0.668940722942352,,,,,,,,,,,,,,,,,,28.16058,-0.04247487
4517,2021/11/20 17:20:12,30525.2702,3385.0019,1,13,0,0,0,0,-3.002007,2.97669,-8.93604421683,5.206511,5.819141,20.13025,20.95569,,-0.00155730394180864,,0.689204573631287,1.45883703231812,,,,,,,,,,,,,,,,,28.30059,0.038113
4518,2021/11/20 17:20:17,30530.2684,3390.0001,1,13,0,0,0,0,-3.002083,2.970285,-8.917042103655,5.206511,5.823307,20.13025,20.96808,,-0.00121875701006502,,0.708593010902405,1.46166205406189,,,,,,,,,,,,,,,,,28.27769,-0.05063593
4519,2021/11/20 17:20:22,30535.2686,3395.0003,1,13,0,0,0,0,-3.001839,2.964017,-8.897501827263,5.206511,5.827479,20.13025,20.98046,,-0.00127631204668432,,0.652616620063782,,,,,,,,,,,,,,,,,,28.42861,-0.01629293
4520,2021/11/20 17:20:27,30540.2711,3400.0028,1,13,0,0,0,0,-3.001953,2.95784,-8.87929666152,5.206511,5.831646,20.13025,20.9928,,-0.00148105202242732,,0.660258829593658,1.50397098064423,,,,,,,,,,,,,,,,,28.32927,-0.04444122
4521,2021/11/20 17:20:32,30545.2705,3405.0022,1,13,0,0,0,0,-3.001945,2.95163,-8.86063092035,5.206511,5.835816,20.13025,21.00512,,-0.00110390200279653,,0.673498570919037,,,,,,,,,,,,,,,,,,28.40749,0.04930019
4522,2021/11/20 17:20:37,30550.2694,3410.0011,1,13,0,0,0,0,-3.001404,2.944961,-8.839017725244,5.206511,5.839988,20.13025,21.01742,,-0.00103354500606656,,0.624598205089569,1.5621190071106,,,,,,,,,,,,,,,,,28.28238,-0.02870321
4523,2021/11/20 17:20:42,30555.2685,3415.0002,1,13,0,0,0,0,-3.002625,2.938115,-8.822057551875,5.206511,5.844154,20.13025,21.02967,,-0.000953933107666671,,0.614209771156311,1.55781197547913,,,,,,,,,,,,,,,,,28.54172,0.08241355
4524,2021/11/20 17:20:47,30560.2708,3420.0025,1,13,0,0,0,0,-3.002151,2.931415,-8.800550473665,5.206511,5.84832,20.13025,21.0419,,-0.000987345818430185,,0.639806389808655,,,,,,,,,,,,,,,,,,28.29084,-0.02429426
4525,2021/11/20 17:20:52,30565.2688,3425.0005,1,13,0,0,0,0,-3.0019,2.924605,-8.7793717495,5.206511,5.85249,20.13025,21.05411,,-0.00145612796768546,,0.59005331993103,1.62082505226135,,,,,,,,,,,,,,,,,28.63524,0.0637579
4526,2021/11/20 17:20:57,30570.2687,3430.0004,1,13,0,0,0,0,-3.001862,2.917333,-8.757431074046,5.206511,5.856658,20.13025,21.06629,,-0.00124064995907247,,0.550286471843719,1.66907000541687,,,,,,,,,,,,,,,,,28.28296,-0.09383082
4527,2021/11/20 17:21:02,30575.2713,3435.003,1,13,0,0,0,0,-3.002373,2.910586,-8.738664820578,5.206511,5.860833,20.13025,21.07845,,-0.00148436601739377,,0.64661580324173,,,,,,,,,,,,,,,,,,28.60798,0.04940748
4528,2021/11/20 17:21:07,30580.2707,3440.0024,1,13,0,0,0,0,-3.001602,2.903236,-8.714358984072,5.206511,5.865001,20.13025,21.09057,,-0.00137187296058983,,0.576726615428925,1.65702998638153,,,,,,,,,,,,,,,,,28.35802,-0.03807843
4529,2021/11/20 17:21:12,30585.2722,3445.0039,1,13,0,0,0,0,-3.001877,2.895535,-8.692039919195,5.206511,5.869168,20.13025,21.10265,,-0.00131647603120655,,0.538050711154938,1.77506101131439,,,,,,,,,,,,,,,,,28.63793,0.08843899
4530,2021/11/20 17:21:17,30590.2685,3450.0002,1,13,0,0,0,0,-3.001915,2.888084,-8.66978268086,5.206511,5.873338,20.13025,21.11471,,-0.00155642698518932,,0.593131721019745,1.83462703227997,,,,,,,,,,,,,,,,,28.53734,-0.04454911
4531,2021/11/20 17:21:22,30595.2683,3455,1,13,0,0,0,0,-3.002243,2.880286,-8.647318481498,5.206511,5.877506,20.13025,21.12673,,-0.00152208795771003,,0.555566012859344,1.84240901470184,,,,,,,,,,,,,,,,,28.49757,-0.05187333
4532,2021/11/20 17:21:27,30600.2692,3460.0009,1,13,0,0,0,0,-3.002113,2.872274,-8.622891114962,5.206511,5.881679,20.13025,21.13873,,-0.00152647099457681,,0.519305825233459,,,,,,,,,,,,,,,,,,28.73639,0.07530034
4533,2021/11/20 17:21:32,30605.2711,3465.0028,1,13,0,0,0,0,-3.002365,2.863785,-8.598127851525,5.206511,5.885847,20.13025,21.15069,,-0.00168048904743046,,0.502459824085236,1.9284600019455,,,,,,,,,,,,,,,,,28.45297,-0.0485462
4534,2021/11/20 17:21:37,30610.2693,3470.001,1,13,0,0,0,0,-3.002045,2.855517,-8.572390532265,5.206511,5.890012,20.13025,21.1626,,-0.00172702700365335,,0.50047641992569,1.99733805656433,,,,,,,,,,,,,,,,,28.75717,0.05624771
4535,2021/11/20 17:21:42,30615.271,3475.0027,1,13,0,0,0,0,-3.001862,2.846861,-8.545883855182,5.206511,5.894182,20.13025,21.17449,,-0.00184539298061281,,0.47909140586853,2.07237911224365,,,,,,,,,,,,,,,,,28.61147,-0.06082773
4536,2021/11/20 17:21:47,30620.2695,3480.0012,1,13,0,0,0,0,-3.001259,2.837994,-8.517555034446,5.206511,5.898354,20.13025,21.18634,,-0.00223613996058702,,0.483534097671509,2.09802007675171,,,,,,,,,,,,,,,,,28.7942,0.07337034
4537,2021/11/20 17:21:52,30625.2687,3485.0004,1,13,0,0,0,0,-3.002129,2.828706,-8.492140315074,5.206511,5.902525,20.13025,21.19816,,-0.00181049597449601,,0.444539695978165,2.17762994766235,,,,,,,,,,,,,,,,,28.7169,0.0004035234
4538,2021/11/20 17:21:57,30630.2719,3490.0036,1,13,0,0,0,0,-3.00164,2.819207,-8.46224449948,5.206511,5.906697,20.13025,21.20994,,-0.00152757996693254,,0.454476296901703,2.30682897567749,,,,,,,,,,,,,,,,,28.87851,0.08329988
4539,2021/11/20 17:22:02,30635.2687,3495.0004,1,13,0,0,0,0,-3.001991,2.809528,-8.434177770248,5.206511,5.910855,20.13025,21.22165,,-0.00186368497088552,,0.422010600566864,2.30073404312134,,,,,,,,,,,,,,,,,28.702,-0.05117416
4540,2021/11/20 17:22:07,30640.2695,3500.0012,1,13,0,0,0,0,-3.002113,2.79942,-8.40417517446,5.206511,5.915028,20.13025,21.23335,,-0.00214013503864408,,0.428353905677795,2.39794993400574,,,,,,,,,,,,,,,,,28.98032,0.02150655
4541,2021/11/20 17:22:12,30645.2707,3505.0024,1,13,0,0,0,0,-3.00222,2.789019,-8.37324862218,5.206511,5.919199,20.13025,21.245,,-0.00189563701860607,,0.403400510549545,2.47202610969543,,,,,,,,,,,,,,,,,28.73242,-0.1022905
4542,2021/11/20 17:22:17,30650.2706,3510.0023,1,13,0,0,0,0,-3.00248,2.778429,-8.34217750392,5.206511,5.923369,20.13025,21.25661,,-0.00246277404949069,,0.368087112903595,2.61262607574463,,,,,,,,,,,,,,,,,29.08584,0.0231874
4543,2021/11/20 17:22:22,30655.269,3515.0007,1,13,0,0,0,0,-3.002258,2.767186,-8.307806305988,5.206511,5.92754,20.13025,21.26818,,-0.00179034296888858,,0.369614988565445,2.67941403388977,,,,,,,,,,,,,,,,,28.83616,-0.07664919
4544,2021/11/20 17:22:27,30660.271,3520.0027,1,13,0,0,0,0,-3.002113,2.75542,-8.27208220246,5.206511,5.931707,20.13025,21.27968,,-0.00187550496775657,,0.374026209115982,2.72117209434509,,,,,,,,,,,,,,,,,29.00336,-0.01376271
4545,2021/11/20 17:22:32,30665.2689,3525.0006,1,13,0,0,0,0,-3.002037,2.743315,-8.235533132655,5.206511,5.935877,20.13025,21.29115,,-0.00225358293391764,,0.338859409093857,2.89308404922485,,,,,,,,,,,,,,,,,29.12949,0.06355166
4546,2021/11/20 17:22:37,30670.2708,3530.0025,1,13,0,0,0,0,-3.002243,2.731116,-8.199473893188,5.206511,5.940048,20.13025,21.30257,,-0.00297529599629343,,0.313233613967896,2.87224388122559,,,,,,,,,,,,,,,,,28.88863,-0.0765872
4547,2021/11/20 17:22:42,30675.2691,3535.0008,1,13,0,0,0,0,-3.002228,2.717654,-8.159016933112,5.206511,5.944212,20.13025,21.31391,,-0.00310267694294453,,0.308195799589157,3.12572193145752,,,,,,,,,,,,,,,,,29.17013,0.05820215
4548,2021/11/20 17:22:47,30680.2712,3540.0029,1,13,0,0,0,0,-3.002258,2.704015,-8.11815066587,5.206511,5.948386,20.13025,21.32523,,-0.00260108290240169,,0.309097796678543,3.24868488311768,,,,,,,,,,,,,,,,,29.04482,0.03597796
4549,2021/11/20 17:22:52,30685.2711,3545.0028,1,13,0,0,0,0,-3.002403,2.689928,-8.076247896984,5.206511,5.952552,20.13025,21.33646,,-0.00241693994030356,,0.295506507158279,3.38726305961609,,,,,,,,,,,,,,,,,29.12512,0.0334686
4550,2021/11/20 17:22:57,30690.2695,3550.0012,1,13,0,0,0,0,-3.002113,2.674703,-8.029760647439,5.206511,5.956721,20.13025,21.34764,,-0.00296950992196798,,0.25973778963089,3.68234491348267,,,,,,,,,,,,,,,,,29.37062,0.100581
4551,2021/11/20 17:23:02,30695.2696,3555.0013,1,13,0,0,0,0,-3.002083,2.659019,-7.982595736577,5.206511,5.960893,20.13025,21.35877,,-0.00357218901626766,,0.252665609121323,3.77489304542542,,,,,,,,,,,,,,,,,29.13605,-0.03639519
4552,2021/11/20 17:23:07,30700.2702,3560.0019,1,13,0,0,0,0,-3.002281,2.642196,-7.932614849076,5.206511,5.965057,20.13025,21.36981,,-0.00326193892396986,,0.239274904131889,3.90651798248291,,,,,,,,,,,,,,,,,29.45083,0.07300913
4553,2021/11/20 17:23:12,30705.2697,3565.0014,1,13,0,0,0,0,-3.002113,2.624885,-7.880201382005,5.206511,5.969227,20.13025,21.38079,,-0.0032556380610913,,0.241192102432251,4.19078016281128,,,,,,,,,,,,,,,,,29.24278,-0.06198585
4554,2021/11/20 17:23:17,30710.2696,3570.0013,1,13,0,0,0,0,-3.00219,2.606462,-7.82509415178,5.206511,5.973396,20.13025,21.3917,,-0.00422844802960753,,0.221359595656395,4.26383018493652,,,,,,,,,,,,,,,,,29.413,-0.04211485
4555,2021/11/20 17:23:22,30715.2721,3575.0038,1,13,0,0,0,0,-3.002022,2.586984,-7.766182881648,5.206511,5.977565,20.13025,21.40252,,-0.00458107283338904,,0.208191499114037,4.65781879425049,,,,,,,,,,,,,,,,,29.49228,-0.01488745
4556,2021/11/20 17:23:27,30720.2704,3580.0021,1,13,0,0,0,0,-3.001785,2.566638,-7.70449544883,5.206511,5.981739,20.13025,21.41328,,-0.00457856385037303,,0.203816205263138,4.82749080657959,,,,,,,,,,,,,,,,,29.33407,-0.09156525
4557,2021/11/20 17:23:32,30725.2684,3585.0001,1,13,0,0,0,0,-3.002113,2.545697,-7.642470057761,5.206511,5.985904,20.13025,21.42392,,-0.00406428519636393,,0.191028296947479,5.19625186920166,,,,,,,,,,,,,,,,,29.71825,0.04005671
4558,2021/11/20 17:23:37,30730.2716,3590.0033,1,13,0,0,0,0,-3.001663,2.523293,-7.574075236259,5.206511,5.990075,20.13025,21.4345,,-0.00458898581564426,,0.187999993562698,5.34997510910034,,,,,,,,,,,,,,,,,29.45879,-0.08409679
4559,2021/11/20 17:23:42,30735.2153,3594.947,1,13,0,0,0,0,-3.001732,2.499826,-7.503807698632,5.206511,5.994195,20.13025,21.44485,,-0.00511734606698155,0.0202057491987944,0.169949397444725,5.79222917556763,,,,,,,,,,,,,,,,,29.70771,0.0344038
4560,2021/11/20 17:23:42,30735.2265,0.0024,1,14,0,0,0,0,-3.004143,2.500788,-7.512724764684,5.206511,0,20.13025,21.44487,,-0.00511734606698155,0.0202057491987944,0.169949397444725,5.79222917556763,,,,,,,,,,,,,,,,,29.7075453959767,0.0343874059674333
4561,2021/11/20 17:24:42,30795.2706,60.0001,1,15,0,0,0,0,0,2.849524,0,5.206511,0.000002503452,20.13025,21.44488,,0.000507998222019523,,,,,,,,,,,,,,,,,,,,28.82509,-0.05350232
4562,2021/11/20 17:25:42,30855.2711,120.0006,1,15,0,0,0,0,0,2.872685,0,5.206511,0.000002503452,20.13025,21.44488,,0.000222982300329022,,,,,,,,,,,,,,,,,,,,28.26444,0.02928078
4563,2021/11/20 17:26:42,30915.2726,180.0021,1,15,0,0,0,0,0,2.884721,0,5.206511,0.000002503452,20.13025,21.44488,,0.000143850600579754,,0,,,,,,,,,,,,,,,,,,27.74549,0.0865382
4564,2021/11/20 17:27:42,30975.2708,240.0003,1,15,0,0,0,0,0,2.892802,0,5.206511,0.000002503452,20.13025,21.44488,,0.000154787005158141,,,,,,,,,,,,,,,,,,,,26.91151,-0.08056104
4565,2021/11/20 17:28:42,31035.2728,300.0023,1,15,0,0,0,0,0,2.899263,0,5.206511,0.000002503452,20.13025,21.44488,,0.0000770927726989612,,0,,,,,,,,,,,,,,,,,,26.6426,-0.04890144
4566,2021/11/20 17:29:42,31095.2714,360.0009,1,15,0,0,0,0,0,2.904366,0,5.206511,0.000002503452,20.13025,21.44488,,0.0000616385223111138,,,,,,,,,,,,,,,,,,,,26.47716,0.06372213
4567,2021/11/20 17:30:42,31155.2706,420.0001,1,15,0,0,0,0,0,2.908537,0,5.206511,0.000002503452,20.13025,21.44488,,0.0000730969622964039,,0,,,,,,,,,,,,,,,,,,26.13828,0.03021121
4568,2021/11/20 17:31:42,31215.2737,480.0032,1,15,0,0,0,0,0,2.91271,0,5.206511,0.000002503452,20.13025,21.44488,,0.0000491173304908443,,,,,,,,,,,,,,,,,,,,26.05806,0.01178324
4569,2021/11/20 17:32:42,31275.2708,540.0003,1,15,0,0,0,0,0,2.916078,0,5.206511,0.000002503452,20.13025,21.44488,,0.0000331510091200471,,0,,,,,,,,,,,,,,,,,,25.7929,-0.0567776
4570,2021/11/20 17:33:42,31335.273,600.0025,1,15,0,0,0,0,0,2.919126,0,5.206511,0.000002503452,20.13025,21.44488,,0.000065510677814018,,,,,,,,,,,,,,,,,,,,25.66947,-0.09922028
4571,2021/11/20 17:34:42,31395.2707,660.0002,1,15,0,0,0,0,0,2.921983,0,5.206511,0.000002503452,20.13025,21.44488,,0.0000525538307556417,,0,,,,,,,,,,,,,,,,,,25.57048,-0.06581604
4572,2021/11/20 17:35:42,31455.2729,720.0024,1,15,0,0,0,0,0,2.924778,0,5.206511,0.000002503452,20.13025,21.44488,,0.0000746780569897965,,,,,,,,,,,,,,,,,,,,25.37319,-0.0112325
4573,2021/11/20 17:36:42,31515.2717,780.0012,1,15,0,0,0,0,0,2.927352,0,5.206511,0.000002503452,20.13025,21.44488,,0.0000513658596901223,,0,,,,,,,,,,,,,,,,,,25.4162,-0.01455367
4574,2021/11/20 17:37:42,31575.2736,840.0031,1,15,0,0,0,0,0,2.929603,0,5.206511,0.000002503452,20.13025,21.44488,,0.0000310565883410163,,,,,,,,,,,,,,,,,,,,25.2434,-0.07149994
4575,2021/11/20 17:38:42,31635.2727,900.0022,1,15,0,0,0,0,0,2.931847,0,5.206511,0.000002503452,20.13025,21.44488,,0.0000413709894928616,,0,,,,,,,,,,,,,,,,,,25.28648,0.04470587
4576,2021/11/20 17:39:42,31695.2725,960.002,1,15,0,0,0,0,0,2.933657,0,5.206511,0.000002503452,20.13025,21.44488,,0.0000101940604508854,,,,,,,,,,,,,,,,,,,,25.4229,0.08903265
4577,2021/11/20 17:40:42,31755.273,1020.0025,1,15,0,0,0,0,0,2.935814,0,5.206511,0.000002503452,20.13025,21.44488,,0.0000280501699307933,,0,,,,,,,,,,,,,,,,,,25.23847,0.05051434
4578,2021/11/20 17:41:42,31815.2737,1080.0032,1,15,0,0,0,0,0,2.937896,0,5.206511,0.000002503452,20.13025,21.44488,,0.0000248891792580253,,,,,,,,,,,,,,,,,,,,25.4939,-0.0677669
4579,2021/11/20 17:42:42,31875.2713,1140.0008,1,15,0,0,0,0,0,2.939557,0,5.206511,0.000002503452,20.13025,21.44488,,0.0000260778306255816,,0,,,,,,,,,,,,,,,,,,25.41275,0.01543045
4580,2021/11/20 17:43:42,31935.2718,1200.0013,1,15,0,0,0,0,0,2.941193,0,5.206511,0.000002503452,20.13025,21.44488,,0.0000125664400911774,,,,,,,,,,,,,,,,,,,,25.48949,0.007354021
4581,2021/11/20 17:44:42,31995.2717,1260.0012,1,15,0,0,0,0,0,2.942737,0,5.206511,0.000002503452,20.13025,21.44488,,-0.00000193633809431049,,0,,,,,,,,,,,,,,,,,,25.29439,-0.05542517
4582,2021/11/20 17:45:42,32055.2728,1320.0023,1,15,0,0,0,0,0,2.944582,0,5.206511,0.000002503452,20.13025,21.44488,,0.00000892909065441927,,,,,,,,,,,,,,,,,,,,25.15574,0.008613467
4583,2021/11/20 17:46:42,32115.273,1380.0025,1,15,0,0,0,0,0,2.946136,0,5.206511,0.000002503452,20.13025,21.44488,,0.0000550009790458716,,0,,,,,,,,,,,,,,,,,,25.16193,-0.05141318
4584,2021/11/20 17:47:42,32175.2708,1440.0003,1,15,0,0,0,0,0,2.94765,0,5.206511,0.000002503452,20.13025,21.44488,,0.0000327594098052941,,,,,,,,,,,,,,,,,,,,25.18868,-0.007771254
4585,2021/11/20 17:48:42,32235.2713,1500.0008,1,15,0,0,0,0,0,2.948955,0,5.206511,0.000002503452,20.13025,21.44488,,-0.0000150955402205,,0,,,,,,,,,,,,,,,,,,25.37319,0.008760095
4586,2021/11/20 17:49:42,32295.2708,1560.0003,1,15,0,0,0,0,0,2.950271,0,5.206511,0.000002503452,20.13025,21.44488,,0.0000137898696266348,,,,,,,,,,,,,,,,,,,,25.3549,-0.02637744
4587,2021/11/20 17:50:42,32355.2707,1620.0002,1,15,0,0,0,0,0,2.951653,0,5.206511,0.000002503452,20.13025,21.44488,,-0.00000908773017727071,,0,,,,,,,,,,,,,,,,,,25.40239,0.01274705
4588,2021/11/20 17:51:42,32415.2709,1680.0004,1,15,0,0,0,0,0,2.952975,0,5.206511,0.000002503452,20.13025,21.44488,,0.0000169101003848482,,,,,,,,,,,,,,,,,,,,25.19268,-0.06236136
4589,2021/11/20 17:52:42,32475.2712,1740.0007,1,15,0,0,0,0,0,2.953923,0,5.206511,0.000002503452,20.13025,21.44488,,0.000008535695997125,,0,,,,,,,,,,,,,,,,,,25.36201,0.04336059
4590,2021/11/20 17:53:42,32535.2709,1800.0004,1,15,0,0,0,0,0,2.955214,0,5.206511,0.000002503452,20.13025,21.44488,,0.0000403376106987707,,,,,,,,,,,,,,,,,,,,25.02986,-0.02185166
4591,2021/11/20 17:53:42,32535.2769,1800.0064,1,15,0,0,0,0,0,2.955208,0,5.206511,0.000002503452,20.13025,21.44488,,0.0000403376106987707,0.0202057491987944,0,0,,,,,,,,,,,,,,,,,25.02986,-0.02185166
4592,2021/11/20 17:53:42,32535.2895,0.0048,2,16,0,0,0,0,0,2.955299,0,5.206511,0.000002503452,20.13025,21.44488,,0.0000403376106987707,0.0202057491987944,0,0,,,,,,,,,,,,,,,,,25.0306715562318,-0.0216260071545165
4593,2021/11/20 17:53:47,32540.3372,5.0019,2,7,0,0,0,0,1.498016,3.031816,4.541708877056,5.208582,0.000033079,20.1365,21.44497,,0.00436306418851018,,0.0875641778111458,11.4756803512573,,,,,,,,,,,,,,,,,25.35579,0.06877303
4594,2021/11/20 17:53:52,32545.3357,10.0004,2,7,0,0,0,0,1.498337,3.051573,4.572284734101,5.210662,0.000033079,20.14283,21.44497,,0.00356081104837358,,0.102735802531242,8.96419429779053,,,,,,,,,,,,,,,,,25.01833,-0.1071119
4595,2021/11/20 17:53:57,32550.3372,15.0019,2,7,0,0,0,0,1.497826,3.06876,4.59646851576,5.212744,0.000033079,20.1492,21.44497,,0.00319179589860141,,0.124952502548695,8.43963146209717,,,,,,,,,,,,,,,,,25.40106,0.05124629
4596,2021/11/20 17:54:02,32555.338,20.0027,2,7,0,0,0,0,1.497742,3.083728,4.618628942176,5.214824,0.000033079,20.15559,21.44497,,0.00336082000285387,,0.139848902821541,7.43258380889893,,,,,,,,,,,,,,,,,25.00811,-0.07041097
4597,2021/11/20 17:54:07,32560.3373,25.002,2,7,0,0,0,0,1.498047,3.097764,4.640596066908,5.216904,0.000033079,20.16202,21.44497,,0.00247511197812855,,0.151520892977715,6.83717918395996,,,,,,,,,,,,,,,,,25.3016,0.08892775
4598,2021/11/20 17:54:12,32565.3372,30.0019,2,7,0,0,0,0,1.497993,3.110167,4.659008394831,5.218984,0.000033079,20.16848,21.44497,,0.00247409497387707,,0.158662095665932,6.29700613021851,,,,,,,,,,,,,,,,,25.10365,-0.03546298
4599,2021/11/20 17:54:17,32570.3365,35.0012,2,7,0,0,0,0,1.498108,3.121981,4.677064711948,5.221064,0.000033079,20.17496,21.44497,,0.00210082693956792,,0.181428596377373,5.58874988555908,,,,,,,,,,,,,,,,,25.25,0.03154933
4600,2021/11/20 17:54:22,32575.3376,40.0023,2,7,0,0,0,0,1.498016,3.132654,4.692765814464,5.223147,0.000033079,20.18147,21.44497,,0.00215441104955971,,0.193207800388336,5.30755710601807,,,,,,,,,,,,,,,,,25.07837,-0.06557047
4601,2021/11/20 17:54:27,32580.3375,45.0022,2,7,0,0,0,0,1.498306,3.142738,4.708783201828,5.225225,0.000033079,20.188,21.44497,,0.0017885590204969,,0.208222806453705,4.92166996002197,,,,,,,,,,,,,,,,,25.12729,0.04419446
4602,2021/11/20 17:54:32,32585.3375,50.0022,2,7,0,0,0,0,1.498062,3.152606,4.722799249572,5.227306,0.000033079,20.19455,21.44497,,0.00203922810032964,,0.212305396795273,4.75806093215942,,,,,,,,,,,,,,,,,25.24511,0.04611731
4603,2021/11/20 17:54:37,32590.3369,55.0016,2,7,0,0,0,0,1.498032,3.161736,4.736381703552,5.229387,0.000033079,20.20112,21.44497,,0.00156409805640578,,0.225238099694252,4.3235239982605,,,,,,,,,,,,,,,,,25.04098,-0.05058229
4604,2021/11/20 17:54:42,32595.3363,60.001,2,7,0,0,0,0,1.497879,3.170774,4.749435788346,5.231465,0.000033079,20.2077,21.44497,,0.00174823799170554,,0.240894496440887,,,,,,,,,,,,,,,,,,25.27445,0.01458704
4605,2021/11/20 17:54:47,32600.3363,65.001,2,7,0,0,0,0,1.498154,3.178552,4.761960393008,5.233547,0.000033079,20.2143,21.44497,,0.00175474397838116,,0.250427007675171,4.14172887802124,,,,,,,,,,,,,,,,,24.95298,-0.0612694
4606,2021/11/20 17:54:52,32605.3362,70.0009,2,7,0,0,0,0,1.497559,3.186513,4.771991221767,5.235626,0.000033079,20.22092,21.44497,,0.00177490501664579,,0.259630113840103,3.98603796958923,,,,,,,,,,,,,,,,,25.23758,0.08602917
4607,2021/11/20 17:54:57,32610.3372,75.0019,2,7,0,0,0,0,1.497833,3.194251,4.784454558083,5.237707,0.000033079,20.22756,21.44497,,0.00142667698673904,,0.26810210943222,3.76527500152588,,,,,,,,,,,,,,,,,25.04368,-0.05225897
4608,2021/11/20 17:55:02,32615.3354,80.0001,2,7,0,0,0,0,1.49794,3.201325,4.7953927705,5.239787,0.000033079,20.23421,21.44497,,0.00141939602326602,,0.279247790575027,,,,,,,,,,,,,,,,,,25.21526,0.006244183
4609,2021/11/20 17:55:07,32620.3372,85.0019,2,7,0,0,0,0,1.497925,3.20871,4.80640692675,5.241869,0.000033079,20.24088,21.44497,,0.00111558602657169,,0.278847992420197,3.5065929889679,,,,,,,,,,,,,,,,,25.25041,0.00569582
4610,2021/11/20 17:55:12,32625.337,90.0017,2,7,0,0,0,0,1.498138,3.215663,4.817506935494,5.243944,0.000033079,20.24755,21.44497,,0.00161845795810223,,0.307102292776108,3.4568190574646,,,,,,,,,,,,,,,,,24.99698,-0.01168489
4611,2021/11/20 17:55:17,32630.3367,95.0014,2,7,0,0,0,0,1.498016,3.222374,4.827167809984,5.246026,0.000033079,20.25425,21.44497,,0.00140977301634848,,0.303320705890656,3.25865292549133,,,,,,,,,,,,,,,,,25.32824,0.05542874
4612,2021/11/20 17:55:22,32635.3364,100.0011,2,7,0,0,0,0,1.497742,3.228668,4.835711667656,5.248107,0.000033079,20.26097,21.44497,,0.00130521494429559,,0.32253760099411,,,,,,,,,,,,,,,,,,25.04902,-0.08600652
4613,2021/11/20 17:55:27,32640.3367,105.0014,2,7,0,0,0,0,1.498207,3.23503,4.84674459121,5.250188,0.000033079,20.26769,21.44497,,0.00141834397800267,,0.314457088708878,3.05918288230896,,,,,,,,,,,,,,,,,25.20595,0.06530344
4614,2021/11/20 17:55:32,32645.3374,110.0021,2,7,0,0,0,0,1.497917,3.241108,4.854910772036,5.252266,0.000033079,20.27442,21.44497,,0.00114254595246166,,0.34445908665657,,,,,,,,,,,,,,,,,,25.25041,0.03890932
4615,2021/11/20 17:55:37,32650.3359,115.0006,2,7,0,0,0,0,1.497643,3.247048,4.862918707864,5.254347,0.000033079,20.28117,21.44497,,0.00114208203740418,,0.349914193153381,2.92823195457459,,,,,,,,,,,,,,,,,25.06595,-0.03960431
4616,2021/11/20 17:55:42,32655.3353,120,2,7,0,0,0,0,1.498047,3.252766,4.872796348002,5.256428,0.000033079,20.28793,21.44497,,0.00129105302039534,,0.363749086856842,2.85225892066956,,,,,,,,,,,,,,,,,25.30471,-0.00441432
4617,2021/11/20 17:55:47,32660.337,125.0017,2,7,0,0,0,0,1.497559,3.258433,4.879695665047,5.258507,0.000033079,20.2947,21.44497,,0.00135090295225382,,0.360170304775238,,,,,,,,,,,,,,,,,,25.02326,-0.04877746
4618,2021/11/20 17:55:52,32665.3359,130.0006,2,7,0,0,0,0,1.497864,3.264076,4.889141933664,5.260588,0.000033079,20.30149,21.44497,,0.00125260197091848,,0.372929811477661,2.67022109031677,,,,,,,,,,,,,,,,,25.3042,0.08795321
4619,2021/11/20 17:55:57,32670.3385,135.0032,2,7,0,0,0,0,1.49794,3.269156,4.89699953864,5.262669,0.000033079,20.30828,21.44497,,0.0010092289885506,,0.373499691486359,,,,,,,,,,,,,,,,,,25.21574,-0.04000604
4620,2021/11/20 17:56:02,32675.337,140.0017,2,7,0,0,0,0,1.498306,3.274325,4.90594079345,5.26475,0.000033079,20.3151,21.44497,,0.00117322104051709,,0.400360614061356,2.61089110374451,,,,,,,,,,,,,,,,,25.11795,-0.06888986
4621,2021/11/20 17:56:07,32680.3375,145.0022,2,7,0,0,0,0,1.4981,3.279779,4.9134369199,5.266829,0.000033079,20.32191,21.44497,,0.000959177617914975,,0.395829409360886,,,,,,,,,,,,,,,,,,25.31401,0.05181074
4622,2021/11/20 17:56:12,32685.3355,150.0002,2,7,0,0,0,0,1.497612,3.28442,4.91878680504,5.268909,0.000033079,20.32873,21.44497,,0.00107675697654486,,0.384367287158966,2.42506098747253,,,,,,,,,,,,,,,,,25.10502,0.02831817
4623,2021/11/20 17:56:17,32690.3384,155.0031,2,7,0,0,0,0,1.497971,3.2893,4.9272760103,5.270989,0.000033079,20.33557,21.44497,,0.000834838079754263,,0.45295450091362,,,,,,,,,,,,,,,,,,25.33046,0.06320775
4624,2021/11/20 17:56:22,32695.3356,160.0003,2,7,0,0,0,0,1.497704,3.294156,4.933670617824,5.273069,0.000033079,20.34242,21.44497,,0.000774860382080078,,0.41862890124321,2.35103011131287,,,,,,,,,,,,,,,,,25.08762,-0.07851541
4625,2021/11/20 17:56:27,32700.3371,165.0018,2,7,0,0,0,0,1.497864,3.298735,4.94105640204,5.275148,0.000033079,20.34927,21.44497,,0.00108022696804255,,0.431296288967133,,,,,,,,,,,,,,,,,,25.3576,0.0127995
4626,2021/11/20 17:56:32,32705.3375,170.0022,2,7,0,0,0,0,1.498154,3.303116,4.948576447864,5.277229,0.000033079,20.35614,21.44497,,0.000832639285363257,,0.45774918794632,2.20148897171021,,,,,,,,,,,,,,,,,25.04638,-0.05444467
4627,2021/11/20 17:56:37,32710.3372,175.0019,2,7,0,0,0,0,1.497536,3.307568,4.953202152448,5.27931,0.000033079,20.36302,21.44497,,0.000787298486102372,,0.485998094081879,,,,,,,,,,,,,,,,,,25.31934,0.06947696
4628,2021/11/20 17:56:42,32715.3363,180.001,2,7,0,0,0,0,1.498016,3.312004,4.961434984064,5.28139,0.000033079,20.3699,21.44497,,0.000989687163382769,,0.461143791675568,2.10172200202942,,,,,,,,,,,,,,,,,25.2527,-0.04567623
4629,2021/11/20 17:56:47,32720.3372,185.0019,2,7,0,0,0,0,1.497734,3.316261,4.966876852574,5.283469,0.000033079,20.37679,21.44497,,0.00076894392259419,,0.501523792743683,,,,,,,,,,,,,,,,,,25.07878,-0.05998075
4630,2021/11/20 17:56:52,32725.3367,190.0014,2,7,0,0,0,0,1.49823,3.320415,4.97474536545,5.285551,0.000033079,20.3837,21.44497,,0.000898095488082618,,,,,,,,,,,,,,,,,,,,25.2527,0.05322695
4631,2021/11/20 17:56:57,32730.3364,195.0011,2,7,0,0,0,0,1.497879,3.324242,4.979312282718,5.287631,0.000033079,20.39061,21.44497,,0.000752357416786253,,0.506723523139954,2.03531908988953,,,,,,,,,,,,,,,,,25.28826,-0.03941476
4632,2021/11/20 17:57:02,32735.3375,200.0022,2,7,0,0,0,0,1.498047,3.328507,4.986259925829,5.289709,0.000033079,20.39752,21.44497,,0.000754857086576521,,0.511893510818481,,,,,,,,,,,,,,,,,,25.07345,-0.06945431
4633,2021/11/20 17:57:07,32740.3355,205.0002,2,7,0,0,0,0,1.497833,3.33237,4.99133375421,5.29179,0.000033079,20.40445,21.44497,,0.00085186748765409,,0.516971826553345,1.87828195095062,,,,,,,,,,,,,,,,,25.37932,0.09613991
4634,2021/11/20 17:57:12,32745.3377,210.0024,2,7,0,0,0,0,1.497406,3.335892,4.995184696152,5.293871,0.000033079,20.41139,21.44497,,0.000630259921308607,,0.555070281028748,,,,,,,,,,,,,,,,,,25.26645,-0.06163836
4635,2021/11/20 17:57:17,32750.3371,215.0018,2,7,0,0,0,0,1.497688,3.339642,5.001741747696,5.295949,0.000033079,20.41833,21.44497,,0.000636931217741221,,,,,,,,,,,,,,,,,,,,25.11576,-0.05125761
4636,2021/11/20 17:57:22,32755.3363,220.001,2,7,0,0,0,0,1.497719,3.343423,5.007508152137,5.29803,0.000033079,20.42528,21.44497,,0.000797844608314335,,0.558957815170288,1.78852200508118,,,,,,,,,,,,,,,,,25.40064,0.107916
4637,2021/11/20 17:57:27,32760.3376,225.0023,2,7,0,0,0,0,1.4981,3.346894,5.0139819014,5.300111,0.000033079,20.43225,21.44497,,0.000786999822594225,,0.571455597877502,,,,,,,,,,,,,,,,,,25.13923,-0.02641916
4638,2021/11/20 17:57:32,32765.3363,230.001,2,7,0,0,0,0,1.49794,3.350327,5.01858882638,5.302191,0.000033079,20.43921,21.44497,,0.00067303772084415,,,,,,,,,,,,,,,,,,,,25.42642,0.04612207
4639,2021/11/20 17:57:37,32770.3372,235.0019,2,7,0,0,0,0,1.498016,3.353801,5.024047558816,5.304272,0.000033079,20.44618,21.44497,,0.000743458105716854,,0.610573291778564,1.70948100090027,,,,,,,,,,,,,,,,,25.13218,-0.08918345
4640,2021/11/20 17:57:42,32775.3385,240.0032,2,7,0,0,0,0,1.497993,3.357295,5.029204408935,5.306352,0.000033079,20.45316,21.44497,,0.000565853377338499,,0.61948561668396,,,,,,,,,,,,,,,,,,25.39757,0.06737232
4641,2021/11/20 17:57:47,32780.3381,245.0028,2,7,0,0,0,0,1.49794,3.360516,5.03385133704,5.308429,0.000033079,20.46014,21.44497,,0.000583473884034902,,,,,,,,,,,,,,,,,,,,25.27216,-0.02219796
4642,2021/11/20 17:57:52,32785.3375,250.0022,2,7,0,0,0,0,1.497375,3.363427,5.036311504125,5.310511,0.000033079,20.46714,21.44497,,0.000766380573622882,,0.613333284854889,1.58521699905396,,,,,,,,,,,,,,,,,25.31493,0.05000353
4643,2021/11/20 17:57:57,32790.3366,255.0013,2,7,0,0,0,0,1.497734,3.366609,5.042284764006,5.31259,0.000033079,20.47414,21.44497,,0.000587273912969977,,0.686117470264435,,,,,,,,,,,,,,,,,,25.37395,-0.01851141
4644,2021/11/20 17:58:02,32795.3369,260.0016,2,7,0,0,0,0,1.497902,3.369776,5.047594209952,5.314672,0.000033079,20.48115,21.44497,,0.000594272976741195,,,,,,,,,,,,,,,,,,,,25.22155,-0.04432976
4645,2021/11/20 17:58:07,32800.3383,265.003,2,7,0,0,0,0,1.497826,3.372477,5.051383735002,5.316752,0.000033079,20.48816,21.44497,,0.000607694324571639,,0.683971226215363,1.44667899608612,,,,,,,,,,,,,,,,,25.40557,0.04652083
4646,2021/11/20 17:58:12,32805.3367,270.0014,2,7,0,0,0,0,1.497665,3.37526,5.0550087679,5.318829,0.000033079,20.49516,21.44497,,0.000505906995385885,,,,,,,,,,,,,,,,,,,,25.19973,0.004575253
4647,2021/11/20 17:58:17,32810.3359,275.0006,2,7,0,0,0,0,1.497902,3.378246,5.060281439892,5.320909,0.000033079,20.50219,21.44497,,0.000726948608644307,,0.685202777385712,,,,,,,,,,,,,,,,,,25.4456,0.05972743
4648,2021/11/20 17:58:22,32815.3362,280.0009,2,7,0,0,0,0,1.497337,3.381279,5.062914154023,5.322991,0.000033079,20.50923,21.44497,,0.000683944206684828,,0.752664625644684,,,,,,,,,,,,,,,,,,25.20192,-0.08141398
4649,2021/11/20 17:58:27,32820.3375,285.0022,2,7,0,0,0,0,1.497887,3.383753,5.068479629911,5.32507,0.000033079,20.51626,21.44497,,0.000398455013055354,,,1.38714802265167,,,,,,,,,,,,,,,,,25.48908,0.03915131
4650,2021/11/20 17:58:32,32825.3371,290.0018,2,7,0,0,0,0,1.498009,3.386426,5.072896625834,5.327149,0.000033079,20.5233,21.44497,,0.000461780087789521,,0.771015584468842,,,,,,,,,,,,,,,,,,25.21215,-0.0549829
4651,2021/11/20 17:58:37,32830.3361,295.0008,2,7,0,0,0,0,1.498123,3.389022,5.077171805706,5.329232,0.000033079,20.53035,21.44497,,0.000765935925301164,,,,,,,,,,,,,,,,,,,,25.47886,-0.03959894
4652,2021/11/20 17:58:42,32835.3373,300.002,2,7,0,0,0,0,1.497734,3.391866,5.080113031644,5.331311,0.000033079,20.5374,21.44497,,0.000528522999957204,,0.812098920345306,,,,,,,,,,,,,,,,,,25.27134,0.04650116
4653,2021/11/20 17:58:47,32840.3356,305.0003,2,7,0,0,0,0,1.497864,3.393946,5.083669531344,5.333393,0.000033079,20.54447,21.44497,,0.000520971894729882,,,1.23757994174957,,,,,,,,,,,,,,,,,25.48908,0.02056718
4654,2021/11/20 17:58:52,32845.3379,310.0026,2,7,0,0,0,0,1.497787,3.3967,5.0875331029,5.335472,0.000033079,20.55153,21.44497,,0.000385313906008378,,0.876828074455261,,,,,,,,,,,,,,,,,,25.19891,-0.1155299
