Repository: HVES-Battery-Testing-Consortium/LG-HG2

# Battery Testing Consortium (BTC)
The Battery Testing Consortium (BTC) has been developed within the High Voltage and Energy Storage Lab at Oxford Brookes University to provide accurate and comprehensive cell data to Formula Student Electric teams. Through the BTC, we aim to provide FS teams with information for improved and informed decisions for cell selection, pack architecture design, thermal cooling requirements, and end of life predictions. A range of tests are completed to provide a comprehensive electrochemical lithium-ion characterisation for modelling, validation, and battery management parameterisation.

File: Data/Round1/LG_HG2/Package 3/211120_BTC_CellCond_LG_HG2_9_25C/211120_BTC_CellCond_LG_HG2_9_25C_Channel_7_Wb_1.CSV (part 42 of 57)
Data_Point,Date_Time,Test_Time(s),Step_Time(s),Cycle_Index,Step_Index,TC_Counter1,TC_Counter2,TC_Counter3,TC_Counter4,Current(A),Voltage(V),Power(W),Charge_Capacity(Ah),Discharge_Capacity(Ah),Charge_Energy(Wh),Discharge_Energy(Wh),ACR(Ohm),dV/dt(V/s),Internal_Resistance(Ohm),dQ/dV(Ah/V),dV/dQ(V/Ah),MetaCode_MV_UD1,MetaCode_MV_UD2,MetaCode_MV_UD3,MetaCode_MV_UD4,MetaCode_MV_UD5,MetaCode_MV_UD6,MetaCode_MV_UD7,MetaCode_MV_UD8,MetaCode_MV_UD9,MetaCode_MV_UD10,MetaCode_MV_UD11,MetaCode_MV_UD12,MetaCode_MV_UD13,MetaCode_MV_UD14,MetaCode_MV_UD15,MetaCode_MV_UD16,Aux_Temperature_1(C),Aux_dT/dt_1(C)
8695,2021/11/21 00:53:24,57717.7269,8230.0006,3,7,0,0,0,0,0.05136322,4.200033,0.21572721898626,11.12382,0.00003658724,42.71735,32.15065,,-0.0000131965298351133,,,,,,,,,,,,,,,,,,,,25.49896,0.08152902
8696,2021/11/21 00:53:27,57720.0195,8232.2932,3,7,0,0,0,0,0.04999638,4.199911,0.20998034632218,11.12385,0.00003658724,42.71749,32.15065,,-0.0000131965298351133,0.0199997797608376,0,0,,,,,,,,,,,,,,,,,25.44159,0.04237294
8697,2021/11/21 00:54:27,57780.0665,60.0017,3,8,0,0,0,0,0,4.196551,0,11.12385,0.00003658724,42.71749,32.15065,,-0.0000301893196592573,,,,,,,,,,,,,,,,,,,,25.27374,-0.04279315
8698,2021/11/21 00:55:27,57840.0649,120.0001,3,8,0,0,0,0,0,4.19567,0,11.12385,0.00003658724,42.71749,32.15065,,-0.0000152524698933121,,,,,,,,,,,,,,,,,,,,25.24089,-0.02929568
8699,2021/11/21 00:56:27,57900.0669,180.0021,3,8,0,0,0,0,0,4.19447,0,11.12385,0.00003658724,42.71749,32.15065,,0.0000332692688971292,,0,0,,,,,,,,,,,,,,,,,25.45952,0.08530021
8700,2021/11/21 00:57:27,57960.0672,240.0024,3,8,0,0,0,0,0,4.193801,0,11.12385,0.00003658724,42.71749,32.15065,,-0.0000271862008958124,,,,,,,,,,,,,,,,,,,,25.29017,-0.04246116
8701,2021/11/21 00:58:27,58020.0653,300.0005,3,8,0,0,0,0,0,4.193401,0,11.12385,0.00003658724,42.71749,32.15065,,0.00000624329004494939,,0,0,,,,,,,,,,,,,,,,,25.34667,0.01915276
8702,2021/11/21 00:59:27,58080.0656,360.0008,3,8,0,0,0,0,0,4.192993,0,11.12385,0.00003658724,42.71749,32.15065,,0.0000143823199323379,,,,,,,,,,,,,,,,,,,,25.18838,-0.08877158
8703,2021/11/21 01:00:27,58140.0651,420.0003,3,8,0,0,0,0,0,4.192407,0,11.12385,0.00003658724,42.71749,32.15065,,-0.00000837651623442071,,0,0,,,,,,,,,,,,,,,,,25.36487,0.01235366
8704,2021/11/21 01:01:27,58200.065,480.0002,3,8,0,0,0,0,0,4.191661,0,11.12385,0.00003658724,42.71749,32.15065,,0.00000150153800859698,,,,,,,,,,,,,,,,,,,,25.33556,-0.03194749
8705,2021/11/21 01:02:27,58260.0663,540.0015,3,8,0,0,0,0,0,4.191339,0,11.12385,0.00003658724,42.71749,32.15065,,-0.0000335853692376986,,0,0,,,,,,,,,,,,,,,,,25.35947,0.00800848
8706,2021/11/21 01:03:27,58320.068,600.0032,3,8,0,0,0,0,0,4.190989,0,11.12385,0.00003658724,42.71749,32.15065,,-0.0000218881305045215,,,,,,,,,,,,,,,,,,,,25.24489,-0.0552696
8707,2021/11/21 01:04:27,58380.0671,660.0023,3,8,0,0,0,0,0,4.191041,0,11.12385,0.00003658724,42.71749,32.15065,,-0.0000344543514074758,,0,0,,,,,,,,,,,,,,,,,25.09911,-0.08944631
8708,2021/11/21 01:05:27,58440.0656,720.0008,3,8,0,0,0,0,0,4.19052,0,11.12385,0.00003658724,42.71749,32.15065,,0.0000205461692530662,,,,,,,,,,,,,,,,,,,,25.36319,0.06906152
8709,2021/11/21 01:06:27,58500.0674,780.0026,3,8,0,0,0,0,0,4.189926,0,11.12385,0.00003658724,42.71749,32.15065,,0,,0,0,,,,,,,,,,,,,,,,,25.36101,0.02662182
8710,2021/11/21 01:07:27,58560.0674,840.0026,3,8,0,0,0,0,0,4.189555,0,11.12385,0.00003658724,42.71749,32.15065,,0.000000869275595505314,,,,,,,,,,,,,,,,,,,,25.3614,0.04320085
8711,2021/11/21 01:08:27,58620.0654,900.0006,3,8,0,0,0,0,0,4.18966,0,11.12385,0.00003658724,42.71749,32.15065,,-0.0000362697901437059,,0,0,,,,,,,,,,,,,,,,,25.25329,-0.1048434
8712,2021/11/21 01:09:27,58680.0662,960.0014,3,8,0,0,0,0,0,4.189334,0,11.12385,0.00003658724,42.71749,32.15065,,-0.0000269484407908749,,,,,,,,,,,,,,,,,,,,25.45952,0.04016519
8713,2021/11/21 01:10:27,58740.0663,1020.0015,3,8,0,0,0,0,0,4.188975,0,11.12385,0.00003658724,42.71749,32.15065,,0.0000104307000583503,,0,,,,,,,,,,,,,,,,,,25.38001,-0.01628697
8714,2021/11/21 01:11:27,58800.0659,1080.0011,3,8,0,0,0,0,0,4.188447,0,11.12385,0.00003658724,42.71749,32.15065,,0.0000170681396411965,,,,,,,,,,,,,,,,,,,,25.35325,-0.08004963
8715,2021/11/21 01:12:27,58860.0666,1140.0018,3,8,0,0,0,0,0,4.1884,0,11.12385,0.00003658724,42.71749,32.15065,,0.000012012300430797,,0,,,,,,,,,,,,,,,,,,25.34614,0.1116157
8716,2021/11/21 01:13:27,58920.0656,1200.0008,3,8,0,0,0,0,0,4.188402,0,11.12385,0.00003658724,42.71749,32.15065,,-0.0000224416307901265,,,,,,,,,,,,,,,,,,,,25.1316,0.05680621
8717,2021/11/21 01:14:27,58980.065,1260.0002,3,8,0,0,0,0,0,4.188233,0,11.12385,0.00003658724,42.71749,32.15065,,-0.0000471736493636854,,0,,,,,,,,,,,,,,,,,,25.40885,0.05199909
8718,2021/11/21 01:15:27,59040.0662,1320.0014,3,8,0,0,0,0,0,4.187859,0,11.12385,0.00003658724,42.71749,32.15065,,-0.0000147776800076826,,,,,,,,,,,,,,,,,,,,25.43869,0.01512349
8719,2021/11/21 01:16:27,59100.067,1380.0022,3,8,0,0,0,0,0,4.18772,0,11.12385,0.00003658724,42.71749,32.15065,,0.000000632184708138084,,0,,,,,,,,,,,,,,,,,,25.34436,-0.04186749
8720,2021/11/21 01:17:27,59160.0651,1440.0003,3,8,0,0,0,0,0,4.187415,0,11.12385,0.00003658724,42.71749,32.15065,,0.0000255229806498392,,,,,,,,,,,,,,,,,,,,25.4528,0.008044243
8721,2021/11/21 01:18:27,59220.0664,1500.0016,3,8,0,0,0,0,0,4.187246,0,11.12385,0.00003658724,42.71749,32.15065,,0.0000196762593986932,,0,,,,,,,,,,,,,,,,,,25.40042,0.009419322
8722,2021/11/21 01:19:27,59280.067,1560.0022,3,8,0,0,0,0,0,4.187267,0,11.12385,0.00003658724,42.71749,32.15065,,-0.0000253664093179395,,,,,,,,,,,,,,,,,,,,25.2114,-0.09747326
8723,2021/11/21 01:20:27,59340.0654,1620.0006,3,8,0,0,0,0,0,4.18703,0,11.12385,0.00003658724,42.71749,32.15065,,0.00000458303520645131,,0,,,,,,,,,,,,,,,,,,25.14609,0.008618832
8724,2021/11/21 01:21:27,59400.0671,1680.0023,3,8,0,0,0,0,0,4.186717,0,11.12385,0.00003658724,42.71749,32.15065,,-0.0000234706294577336,,,,,,,,,,,,,,,,,,,,25.3252,0.080176
8725,2021/11/21 01:22:27,59460.0652,1740.0004,3,8,0,0,0,0,0,4.18662,0,11.12385,0.00003658724,42.71749,32.15065,,-0.00000474114904136513,,0,,,,,,,,,,,,,,,,,,25.43951,-0.013026
8726,2021/11/21 01:23:27,59520.0659,1800.0011,3,8,0,0,0,0,0,4.186534,0,11.12385,0.00003658724,42.71749,32.15065,,-0.00000979943069978617,,,,,,,,,,,,,,,,,,,,25.44622,0.02764642
8727,2021/11/21 01:23:27,59520.0674,1800.0026,3,8,0,0,0,0,0,4.186471,0,11.12385,0.00003658724,42.71749,32.15065,,-0.00000979943069978617,0.0199997797608376,0,0,,,,,,,,,,,,,,,,,25.44622,0.02764642
8728,2021/11/21 01:23:29,59522.1666,2.0545,3,9,0,0,0,0,0.2499971,4.191505,1.0478640946355,11.12385,0.00003658724,42.71749,32.15065,,0.102302402257919,0.0194788295775652,0,0,,,,,,,,,,,,,,,,,25.4389385730124,0.0246897934640172
8729,2021/11/21 01:24:29,59582.2123,60.0017,3,10,0,0,0,0,0,4.186521,0,11.12385,0.00003658724,42.71749,32.15065,,0.0000271069402515423,,,,,,,,,,,,,,,,,,,,25.23066,-0.05988181
8730,2021/11/21 01:25:29,59642.2112,120.0006,3,10,0,0,0,0,0,4.186359,0,11.12385,0.00003658724,42.71749,32.15065,,0.0000163581898959819,,,,,,,,,,,,,,,,,,,,25.26262,0.05109608
8731,2021/11/21 01:26:29,59702.2108,180.0002,3,10,0,0,0,0,0,4.186002,0,11.12385,0.00003658724,42.71749,32.15065,,-0.0000210218804568285,,0,0,,,,,,,,,,,,,,,,,25.40422,0.09397328
8732,2021/11/21 01:27:29,59762.2116,240.001,3,10,0,0,0,0,0,4.186103,0,11.12385,0.00003658724,42.71749,32.15065,,-0.0000093248791017686,,,,,,,,,,,,,,,,,,,,25.11295,-0.02276599
8733,2021/11/21 01:28:29,59822.2125,300.0019,3,10,0,0,0,0,0,4.185998,0,11.12385,0.00003658724,42.71749,32.15065,,-0.0000422780503868125,,0,0,,,,,,,,,,,,,,,,,25.23867,-0.07220685
8734,2021/11/21 01:29:29,59882.2131,360.0025,3,10,0,0,0,0,0,4.186079,0,11.12385,0.00003658724,42.71749,32.15065,,0.000023074930140865,,,,,,,,,,,,,,,,,,,,25.35065,0.07428169
8735,2021/11/21 01:30:29,59942.2129,420.0023,3,10,0,0,0,0,0,4.185597,0,11.12385,0.00003658724,42.71749,32.15065,,0.0000328760506818071,,0,0,,,,,,,,,,,,,,,,,25.24228,-0.07803261
8736,2021/11/21 01:31:29,60002.2135,480.0029,3,10,0,0,0,0,0,4.185364,0,11.12385,0.00003658724,42.71749,32.15065,,0.00000339804910254315,,,,,,,,,,,,,,,,,,,,25.44283,0.06545424
8737,2021/11/21 01:32:29,60062.212,540.0014,3,10,0,0,0,0,0,4.185513,0,11.12385,0.00003658724,42.71749,32.15065,,0.000000553170821149251,,0,0,,,,,,,,,,,,,,,,,25.18938,-0.01640975
8738,2021/11/21 01:33:29,60122.211,600.0004,3,10,0,0,0,0,0,4.185459,0,11.12385,0.00003658724,42.71749,32.15065,,-0.0000168320602824679,,,,,,,,,,,,,,,,,,,,25.09521,-0.04183888
8739,2021/11/21 01:33:29,60122.2123,600.0017,3,10,0,0,0,0,0,4.185459,0,11.12385,0.00003658724,42.71749,32.15065,,-0.0000168320602824679,0.0194788295775652,0,0,,,,,,,,,,,,,,,,,25.09521,-0.04183888
8740,2021/11/21 01:39:19,60471.9965,60.0001,3,12,0,0,0,0,0,4.185372,0,11.12385,0.00003658724,42.71749,32.15065,,-0.0000145404901559232,,,,,,,,,,,,,,,,,,,,25.26739,0.05105555
8741,2021/11/21 01:40:19,60531.9979,120.0015,3,12,0,0,0,0,0,4.185032,0,11.12385,0.00003658724,42.71749,32.15065,,0.0000364296392945107,,,,,,,,,,,,,,,,,,,,25.15706,0.01795411
8742,2021/11/21 01:41:19,60591.9971,180.0007,3,12,0,0,0,0,0,4.184666,0,11.12385,0.00003658724,42.71749,32.15065,,0.0000388003390980884,,0,0,,,,,,,,,,,,,,,,,25.12899,-0.006260276
8743,2021/11/21 01:42:19,60651.9967,240.0003,3,12,0,0,0,0,0,4.184676,0,11.12385,0.00003658724,42.71749,32.15065,,0.00000727078713680385,,,,,,,,,,,,,,,,,,,,25.24204,0.04463077
8744,2021/11/21 01:43:19,60711.9966,300.0002,3,12,0,0,0,0,0,4.184906,0,11.12385,0.00003658724,42.71749,32.15065,,0.0000338997815561015,,0,0,,,,,,,,,,,,,,,,,25.09665,-0.07695019
8745,2021/11/21 01:44:19,60771.9991,360.0027,3,12,0,0,0,0,0,4.184774,0,11.12385,0.00003658724,42.71749,32.15065,,-0.0000327155612467323,,,,,,,,,,,,,,,,,,,,25.27707,-0.01891792
8746,2021/11/21 01:45:19,60831.9964,420,3,12,0,0,0,0,0,4.184398,0,11.12385,0.00003658724,42.71749,32.15065,,-0.0000226026604650542,,0,0,,,,,,,,,,,,,,,,,25.20904,-0.04615188
8747,2021/11/21 01:46:19,60891.9985,480.0021,3,12,0,0,0,0,0,4.184326,0,11.12385,0.00003658724,42.71749,32.15065,,0.00000766574703447986,,,,,,,,,,,,,,,,,,,,25.31806,0.03960967
8748,2021/11/21 01:47:19,60951.9976,540.0012,3,12,0,0,0,0,0,4.184217,0,11.12385,0.00003658724,42.71749,32.15065,,0.0000250509401666932,,0,0,,,,,,,,,,,,,,,,,25.22016,-0.02263844
8749,2021/11/21 01:48:19,61011.9977,600.0013,3,12,0,0,0,0,0,4.184418,0,11.12385,0.00003658724,42.71749,32.15065,,0.0000591102507314645,,,,,,,,,,,,,,,,,,,,25.37717,0.06211281
8750,2021/11/21 01:48:19,61012.0006,600.0042,3,12,0,0,0,0,0,4.184418,0,11.12385,0.00003658724,42.71749,32.15065,,0.0000591102507314645,0.0194788295775652,0,0,,,,,,,,,,,,,,,,,25.37717,0.06211281
8751,2021/11/21 01:48:24,61017.0449,5.0001,3,13,0,0,0,0,-3.002533,4.101999,-12.316387363467,11.12385,0.004204705,42.71749,32.16779,,-0.00279331696219742,,0.276450514793396,4.05564212799072,,,,,,,,,,,,,,,,,25.08954,-0.04915237
8752,2021/11/21 01:48:29,61022.0468,10.002,3,13,0,0,0,0,-3.00222,4.091326,-12.28306074372,11.12385,0.008375823,42.71749,32.18487,,-0.00233567599207163,,0.376421511173248,2.8412230014801,,,,,,,,,,,,,,,,,25.33979,0.006828308
8753,2021/11/21 01:48:34,61027.0467,15.0019,3,13,0,0,0,0,-3.002136,4.082705,-12.25683565788,11.12385,0.01254332,42.71749,32.2019,,-0.0015027109766379,,0.523321986198425,2.09381794929504,,,,,,,,,,,,,,,,,25.38995,0.03750026
8754,2021/11/21 01:48:39,61032.0468,20.002,3,13,0,0,0,0,-3.002861,4.0761,-12.2399617221,11.12385,0.01670948,42.71749,32.2189,,-0.00132704200223088,,0.599961876869202,,,,,,,,,,,,,,,,,,25.13133,-0.06207108
8755,2021/11/21 01:48:44,61037.0461,25.0013,3,13,0,0,0,0,-3.002823,4.070559,-12.223168188057,11.12385,0.0208792,42.71749,32.23588,,-0.000925056112464517,,0.687749326229095,1.57149195671082,,,,,,,,,,,,,,,,,25.16729,-0.0450176
8756,2021/11/21 01:48:49,61042.0472,30.0024,3,13,0,0,0,0,-3.002808,4.065745,-12.20865161196,11.12385,0.025055,42.71749,32.25287,,-0.00103496096562594,,0.762158989906311,,,,,,,,,,,,,,,,,,25.38556,0.08154988
8757,2021/11/21 01:48:54,61047.0451,35.0003,3,13,0,0,0,0,-3.002022,4.061089,-12.191478521958,11.12385,0.02921523,42.71749,32.26978,,-0.000970122404396534,,0.950819671154022,1.18899405002594,,,,,,,,,,,,,,,,,25.51342,0.0342977
8758,2021/11/21 01:48:59,61052.0467,40.0019,3,13,0,0,0,0,-3.002754,4.057269,-12.182980718826,11.12385,0.03339067,42.71749,32.28672,,-0.000670296605676413,,1.01046597957611,,,,,,,,,,,,,,,,,,25.36512,0.01610935
8759,2021/11/21 01:49:04,61057.0479,45.0031,3,13,0,0,0,0,-3.002426,4.053805,-12.17124953093,11.12385,0.03755721,42.71749,32.30362,,-0.000632365990895778,,,,,,,,,,,,,,,,,,,,25.29207,-0.06214201
8760,2021/11/21 01:49:09,61062.0461,50.0013,3,13,0,0,0,0,-3.001968,4.050619,-12.159828618192,11.12385,0.04172656,42.71749,32.32051,,-0.000633442425169051,,1.12055504322052,0.91949188709259,,,,,,,,,,,,,,,,,25.35712,0.03268242
8761,2021/11/21 01:49:14,61067.0463,55.0015,3,13,0,0,0,0,-3.002098,4.047484,-12.150943621432,11.12385,0.0458998,42.71749,32.33741,,-0.000772051280364394,,1.36427795886993,,,,,,,,,,,,,,,,,,25.47217,0.04443347
8762,2021/11/21 01:49:19,61072.0481,60.0033,3,13,0,0,0,0,-3.002388,4.044709,-12.143785765092,11.12385,0.05007083,42.71749,32.35429,,-0.00053920567734167,,,,,,,,,,,,,,,,,,,,25.26066,-0.05721033
8763,2021/11/21 01:49:24,61077.0463,65.0015,3,13,0,0,0,0,-3.002823,4.042104,-12.137722859592,11.12385,0.05423508,42.71749,32.37113,,-0.000522748625371605,,1.45856404304504,0.707138121128082,,,,,,,,,,,,,,,,,25.6014,0.02830684
8764,2021/11/21 01:49:29,61082.0457,70.0009,3,13,0,0,0,0,-3.002426,4.0395,-12.128299827,11.12385,0.05840576,42.71749,32.38798,,-0.000419557298300788,,,,,,,,,,,,,,,,,,,,25.26066,-0.04692912
8765,2021/11/21 01:49:34,61087.0456,75.0008,3,13,0,0,0,0,-3.002663,4.037195,-12.122336050285,11.12385,0.06257079,42.71749,32.4048,,-0.000632415991276503,,1.66176497936249,,,,,,,,,,,,,,,,,,25.45395,0.04387438
8766,2021/11/21 01:49:39,61092.0458,80.001,3,13,0,0,0,0,-3.001862,4.035023,-12.112582212826,11.12385,0.0667446,42.71749,32.42165,,-0.000411634595366195,,,,,,,,,,,,,,,,,,,,25.63127,0.04288495
8767,2021/11/21 01:49:44,61097.0464,85.0016,3,13,0,0,0,0,-3.002228,4.033028,-12.108069586384,11.12385,0.07091453,42.71749,32.43847,,-0.000352366390870884,,1.95848405361176,0.557226419448853,,,,,,,,,,,,,,,,,25.52235,0.02331138
8768,2021/11/21 01:49:49,61102.046,90.0012,3,13,0,0,0,0,-3.002228,4.030804,-12.101392631312,11.12385,0.07508237,42.71749,32.45527,,-0.000645372318103909,,,,,,,,,,,,,,,,,,,,25.32066,-0.1014704
8769,2021/11/21 01:49:54,61107.0475,95.0027,3,13,0,0,0,0,-3.003204,4.029005,-12.09992393202,11.12385,0.07925497,42.71749,32.47209,,-0.000302150001516566,,,,,,,,,,,,,,,,,,,,25.40199,0.02970219
8770,2021/11/21 01:49:59,61112.0467,100.0019,3,13,0,0,0,0,-3.002167,4.027276,-12.090555107092,11.12385,0.08342041,42.71749,32.48886,,-0.000356101692887023,,2.13504791259766,,,,,,,,,,,,,,,,,,25.60452,0.01264095
8771,2021/11/21 01:50:04,61117.0462,105.0014,3,13,0,0,0,0,-3.002296,4.025605,-12.08605778908,11.12385,0.08759211,42.71749,32.50566,,-0.000273847486823797,,,,,,,,,,,,,,,,,,,,25.71643,0.09717822
8772,2021/11/21 01:50:09,61122.0463,110.0015,3,13,0,0,0,0,-3.001587,4.023852,-12.077941853124,11.12385,0.09175898,42.71749,32.52243,,-0.000308112910715863,,,,,,,,,,,,,,,,,,,,25.73336,0.03039956
8773,2021/11/21 01:50:14,61127.047,115.0022,3,13,0,0,0,0,-3.002678,4.022117,-12.077122229326,11.12385,0.09592947,42.71749,32.53921,,-0.000269807991571724,,2.4147629737854,0.439765304327011,,,,,,,,,,,,,,,,,25.69795,0.0345999
8774,2021/11/21 01:50:19,61132.0452,120.0004,3,13,0,0,0,0,-3.0019,4.020733,-12.0698383927,11.12385,0.1000964,42.71749,32.55597,,-0.000326104491250589,,,,,,,,,,,,,,,,,,,,25.8194,0.07772326
8775,2021/11/21 01:50:24,61137.0464,125.0016,3,13,0,0,0,0,-3.001808,4.01936,-12.06534700288,11.12385,0.1042689,42.71749,32.57274,,-0.000238054097280838,,,,,,,,,,,,,,,,,,,,25.77946,0.04424512
8776,2021/11/21 01:50:29,61142.0471,130.0023,3,13,0,0,0,0,-3.002113,4.017659,-12.061466313467,11.12385,0.1084336,42.71749,32.58947,,-0.000281497603282332,,2.68243098258972,,,,,,,,,,,,,,,,,,25.68633,0.03250718
8777,2021/11/21 01:50:34,61147.0448,135,3,13,0,0,0,0,-3.00248,4.016314,-12.05890245872,11.12385,0.1126049,42.71749,32.60623,,-0.000182323099579662,,,,,,,,,,,,,,,,,,,,25.68269,0.07091284
8778,2021/11/21 01:50:39,61152.0456,140.0008,3,13,0,0,0,0,-3.001945,4.01518,-12.0533495251,11.12385,0.1167751,42.71749,32.62298,,-0.000276181701337919,,,,,,,,,,,,,,,,,,,,25.61244,0.04924715
8779,2021/11/21 01:50:44,61157.0464,145.0016,3,13,0,0,0,0,-3.002281,4.013584,-12.049906985104,11.12385,0.120941,42.71749,32.6397,,-0.000301393592962995,,,,,,,,,,,,,,,,,,,,25.54314,-0.04482925
8780,2021/11/21 01:50:49,61162.0458,150.001,3,13,0,0,0,0,-3.001808,4.012293,-12.044133225744,11.12385,0.1251112,42.71749,32.65644,,-0.000200000795302913,,3.09350109100342,0.347143590450287,,,,,,,,,,,,,,,,,25.56847,-0.04627407
8781,2021/11/21 01:50:54,61167.0466,155.0018,3,13,0,0,0,0,-3.002274,4.011115,-12.04246627551,11.12385,0.129283,42.71749,32.67317,,-0.000261752400547266,,,,,,,,,,,,,,,,,,,,25.71425,-0.05102038
8782,2021/11/21 01:50:59,61172.0476,160.0028,3,13,0,0,0,0,-3.002457,4.010178,-12.040387007346,11.12385,0.1334481,42.71749,32.68988,,-0.000247087707975879,,,,,,,,,,,,,,,,,,,,25.7796,0.007106662
8783,2021/11/21 01:51:04,61177.0459,165.0011,3,13,0,0,0,0,-3.002678,4.008856,-12.037303716368,11.12385,0.1376186,42.71749,32.7066,,-0.000205458592972718,,,,,,,,,,,,,,,,,,,,25.91043,0.05784452
8784,2021/11/21 01:51:09,61182.0469,170.0021,3,13,0,0,0,0,-3.002823,4.00749,-12.03378314427,11.12385,0.1417902,42.71749,32.72332,,,,3.27859592437744,,,,,,,,,,,,,,,,,,25.73025,0.02486467
8785,2021/11/21 01:51:14,61187.0462,175.0014,3,13,0,0,0,0,-3.002075,4.006621,-12.028176738575,11.12385,0.1459553,42.71749,32.74001,,-0.000229158104048111,,,,,,,,,,,,,,,,,,,,25.61345,-0.0119549
8786,2021/11/21 01:51:19,61192.0479,180.0031,3,13,0,0,0,0,-3.002426,4.005533,-12.026316423058,11.12385,0.1501294,42.71749,32.75673,,-0.000278785213595256,,,,,,,,,,,,,,,,,,,,25.76307,0.07131338
8787,2021/11/21 01:51:24,61197.0468,185.002,3,13,0,0,0,0,-3.002319,4.004247,-12.022026848793,11.12385,0.154296,42.71749,32.77341,,-0.000164396595209837,,,,,,,,,,,,,,,,,,,,25.86796,0.0144577
8788,2021/11/21 01:51:29,61202.0477,190.0029,3,13,0,0,0,0,-3.002129,4.003266,-12.018320953314,11.12385,0.1584678,42.71749,32.79012,,-0.000201975199161097,,3.90020895004272,0.277318000793457,,,,,,,,,,,,,,,,,25.77999,0.03189147
8789,2021/11/21 01:51:34,61207.0487,195.0039,3,13,0,0,0,0,-3.002296,4.002097,-12.015479814712,11.12385,0.1626359,42.71749,32.8068,,,,,,,,,,,,,,,,,,,,,,25.5443,-0.1087719
8790,2021/11/21 01:51:39,61212.045,200.0002,3,13,0,0,0,0,-3.001892,4.001233,-12.011269332836,11.12385,0.1668058,42.71749,32.82349,,-0.00017494750500191,,,,,,,,,,,,,,,,,,,,25.59262,0.009855628
8791,2021/11/21 01:51:44,61217.0477,205.0029,3,13,0,0,0,0,-3.002205,4.000252,-12.00957655566,11.12385,0.1709756,42.71749,32.84017,,-0.000145764701301232,,,,,,,,,,,,,,,,,,,,25.81823,0.002549887
8792,2021/11/21 01:51:49,61222.0465,210.0017,3,13,0,0,0,0,-3.002426,3.99914,-12.00712191364,11.12385,0.1751433,42.71749,32.85684,,-0.000240680004935712,,,,,,,,,,,,,,,,,,,,25.96957,0.0646919
8793,2021/11/21 01:51:54,61227.0473,215.0025,3,13,0,0,0,0,-3.002319,3.998241,-12.003994920879,11.12385,0.1793109,42.71749,32.8735,,-0.000188115795026533,,,,,,,,,,,,,,,,,,,,25.7916,-0.05146682
8794,2021/11/21 01:51:59,61232.0465,220.0017,3,13,0,0,0,0,-3.002151,3.997072,-11.999813701872,11.12385,0.1834819,42.71749,32.89018,,,,4.21944808959961,,,,,,,,,,,,,,,,,,25.60556,-0.0639385
8795,2021/11/21 01:52:04,61237.0467,225.0019,3,13,0,0,0,0,-3.001808,3.996263,-11.996014243504,11.12385,0.1876514,42.71749,32.90684,,-0.000243700298597105,,,,,,,,,,,,,,,,,,,,25.73864,-0.01820982
8796,2021/11/21 01:52:09,61242.045,230.0002,3,13,0,0,0,0,-3.00248,3.995451,-11.99626171848,11.12385,0.1918171,42.71749,32.92349,,-0.000208304292755201,,,,,,,,,,,,,,,,,,,,26.01219,0.03829062
8797,2021/11/21 01:52:14,61247.0461,235.0013,3,13,0,0,0,0,-3.003265,3.994522,-11.99660811433,11.12385,0.1959917,42.71749,32.94017,,-0.000142810895340517,,,,,,,,,,,,,,,,,,,,25.72897,-0.07160783
8798,2021/11/21 01:52:19,61252.0458,240.001,3,13,0,0,0,0,-3.002281,3.993361,-11.989191856441,11.12385,0.2001601,42.71749,32.95681,,,,,0.239700704813004,,,,,,,,,,,,,,,,,25.72804,-0.09529471
8799,2021/11/21 01:52:24,61257.0479,245.0031,3,13,0,0,0,0,-3.002182,3.992199,-11.985307978218,11.12385,0.204329,42.71749,32.97346,,-0.000189790793228894,,4.23265981674194,,,,,,,,,,,,,,,,,,26.00058,0.007470846
8800,2021/11/21 01:52:29,61262.0448,250,3,13,0,0,0,0,-3.001953,3.991735,-11.983000858455,11.12385,0.2084958,42.71749,32.99009,,-0.000148963197716512,,,,,,,,,,,,,,,,,,,,25.98107,-0.02591789
8801,2021/11/21 01:52:34,61267.0461,255.0013,3,13,0,0,0,0,-3.002296,3.990704,-11.981274656384,11.12385,0.2126642,42.71749,33.00673,,-0.000208479701541364,,,,,,,,,,,,,,,,,,,,25.74354,-0.08048415
8802,2021/11/21 01:52:39,61272.0461,260.0013,3,13,0,0,0,0,-3.001968,3.989655,-11.97681664104,11.12385,0.2168335,42.71749,33.02337,,,,,,,,,,,,,,,,,,,,,,25.77739,-0.07878125
8803,2021/11/21 01:52:44,61277.0465,265.0017,3,13,0,0,0,0,-3.002151,3.988909,-11.975307143259,11.12385,0.2210025,42.71749,33.04,,-0.000174112399690785,,,,,,,,,,,,,,,,,,,,26.04059,0.02946854
8804,2021/11/21 01:52:49,61282.0455,270.0007,3,13,0,0,0,0,-3.002754,3.988116,-11.975331271464,11.12385,0.2251752,42.71749,33.05664,,-0.000209818696021102,,4.44356298446655,,,,,,,,,,,,,,,,,,25.88694,-0.003347993
8805,2021/11/21 01:52:54,61287.0471,275.0023,3,13,0,0,0,0,-3.002281,3.987013,-11.970133376653,11.12385,0.2293432,42.71749,33.07326,,-0.000197095505427569,,,,,,,,,,,,,,,,,,,,25.73864,-0.08294761
8806,2021/11/21 01:52:59,61292.0464,280.0016,3,13,0,0,0,0,-3.002426,3.985915,-11.96741482979,11.12385,0.2335128,42.71749,33.08988,,-0.000198241104953922,,,,,,,,,,,,,,,,,,,,26.06927,0.05287111
8807,2021/11/21 01:53:04,61297.048,285.0032,3,13,0,0,0,0,-3.002808,3.985309,-11.967117747672,11.12385,0.2376834,42.71749,33.10651,,,,,,,,,,,,,,,,,,,,,,25.97283,0.04584908
8808,2021/11/21 01:53:09,61302.045,290.0002,3,13,0,0,0,0,-3.002731,3.984408,-11.964105418248,11.12385,0.2418519,42.71749,33.12312,,-0.000146065896842629,,,,,,,,,,,,,,,,,,,,25.78399,-0.0007271767
8809,2021/11/21 01:53:14,61307.0463,295.0015,3,13,0,0,0,0,-3.002411,3.983398,-11.959797972578,11.12385,0.2460179,42.71749,33.13971,,-0.000224082396016456,,,,,,,,,,,,,,,,,,,,25.88527,0.03744543
8810,2021/11/21 01:53:19,61312.0467,300.0019,3,13,0,0,0,0,-3.001823,3.982591,-11.955033263393,11.12385,0.250191,42.71749,33.15633,,,,4.98108196258545,0.216464996337891,,,,,,,,,,,,,,,,,26.07971,0.1081967
8811,2021/11/21 01:53:24,61317.046,305.0012,3,13,0,0,0,0,-3.00222,3.981872,-11.95445575584,11.12385,0.2543576,42.71749,33.17293,,-0.000126638493384235,,,,,,,,,,,,,,,,,,,,25.92168,0.04467905
8812,2021/11/21 01:53:29,61322.0461,310.0013,3,13,0,0,0,0,-3.002098,3.981023,-11.951421186254,11.12385,0.2585245,42.71749,33.18952,,-0.000146544000017457,,,,,,,,,,,,,,,,,,,,25.8168,-0.05842626
8813,2021/11/21 01:53:34,61327.0471,315.0023,3,13,0,0,0,0,-3.002502,3.980103,-11.950267217706,11.12385,0.2626948,42.71749,33.20612,,,,,,,,,,,,,,,,,,,,,,25.95227,0.003301501
8814,2021/11/21 01:53:39,61332.0461,320.0013,3,13,0,0,0,0,-3.002205,3.979251,-11.946527248455,11.12385,0.2668641,42.71749,33.22271,,-0.000149308601976372,,,,,,,,,,,,,,,,,,,,26.1298,0.06047487
8815,2021/11/21 01:53:44,61337.0449,325.0001,3,13,0,0,0,0,-3.00193,3.978457,-11.94304942201,11.12385,0.2710359,42.71749,33.23931,,-0.000168238606420346,,,,,,,,,,,,,,,,,,,,25.88216,-0.06977201
8816,2021/11/21 01:53:49,61342.0457,330.0009,3,13,0,0,0,0,-3.002037,3.977638,-11.941016448606,11.12385,0.2752019,42.71749,33.25588,,,,4.9002480506897,,,,,,,,,,,,,,,,,,25.91586,-0.05217135
8817,2021/11/21 01:53:54,61347.0468,335.002,3,13,0,0,0,0,-3.002899,3.976614,-11.941370203986,11.12385,0.279369,42.71749,33.27245,,-0.000185232202056795,,,,,,,,,,,,,,,,,,,,26.10593,-0.002829432
8818,2021/11/21 01:53:59,61352.0468,340.002,3,13,0,0,0,0,-3.002556,3.975798,-11.937556139688,11.12385,0.283547,42.71749,33.28907,,-0.00012173499999335,,,,,,,,,,,,,,,,,,,,25.99488,-0.06170988
8819,2021/11/21 01:54:04,61357.0456,345.0008,3,13,0,0,0,0,-3.002274,3.975247,-11.934780711678,11.12385,0.2877119,42.71749,33.30562,,,,,,,,,,,,,,,,,,,,,,25.84533,-0.120765
8820,2021/11/21 01:54:09,61362.0456,350.0008,3,13,0,0,0,0,-3.002182,3.974024,-11.930743320368,11.12385,0.2918783,42.71749,33.32218,,-0.000148408696986735,,,,,,,,,,,,,,,,,,,,26.02589,-0.0482899
8821,2021/11/21 01:54:14,61367.045,355.0002,3,13,0,0,0,0,-3.002205,3.97325,-11.92851101625,11.12385,0.2960502,42.71749,33.33876,,-0.000202360199182294,,,0.204722598195076,,,,,,,,,,,,,,,,,26.1542,0.08320034
8822,2021/11/21 01:54:19,61372.0467,360.0019,3,13,0,0,0,0,-3.00248,3.97246,-11.9272317008,11.12385,0.3002234,42.71749,33.35534,,-0.000167885998962447,,4.82473421096802,,,,,,,,,,,,,,,,,,26.25126,0.1110697
8823,2021/11/21 01:54:24,61377.0467,365.0019,3,13,0,0,0,0,-3.002113,3.971806,-11.923810426078,11.12385,0.3043875,42.71749,33.37188,,,,,,,,,,,,,,,,,,,,,,26.20389,0.07906914
8824,2021/11/21 01:54:29,61382.0449,370.0001,3,13,0,0,0,0,-3.002464,3.970571,-11.921496486944,11.12385,0.3085573,42.71749,33.38844,,-0.000154253997607157,,,,,,,,,,,,,,,,,,,,26.13639,-0.04995286
8825,2021/11/21 01:54:34,61387.0469,375.0021,3,13,0,0,0,0,-3.001709,3.969748,-11.916028299332,11.12385,0.3127312,42.71749,33.40501,,-0.000184244301635772,,,,,,,,,,,,,,,,,,,,26.04692,-0.02340019
8826,2021/11/21 01:54:39,61392.047,380.0022,3,13,0,0,0,0,-3.002426,3.969124,-11.917001094824,11.12385,0.3168955,42.71749,33.42154,,-0.000258302607107908,,,,,,,,,,,,,,,,,,,,26.03841,0.03163934
8827,2021/11/21 01:54:44,61397.0469,385.0021,3,13,0,0,0,0,-3.002571,3.968258,-11.914976391318,11.12385,0.3210687,42.71749,33.4381,,,,,,,,,,,,,,,,,,,,,,26.04951,-0.09094298
8828,2021/11/21 01:54:49,61402.0454,390.0006,3,13,0,0,0,0,-3.002037,3.967385,-11.910236563245,11.12385,0.3252325,42.71749,33.45462,,-0.000189092796063051,,4.85294723510742,,,,,,,,,,,,,,,,,,26.14671,-0.01089931
8829,2021/11/21 01:54:54,61407.047,395.0022,3,13,0,0,0,0,-3.00222,3.966711,-11.90893909842,11.12385,0.329408,42.71749,33.47119,,-0.000145496393088251,,,,,,,,,,,,,,,,,,,,26.254,0.1074398
8830,2021/11/21 01:54:59,61412.0455,400.0007,3,13,0,0,0,0,-3.002388,3.965879,-11.907107519052,11.12385,0.3335743,42.71749,33.48771,,,,,,,,,,,,,,,,,,,,,,26.25939,-0.01549721
8831,2021/11/21 01:55:04,61417.0458,405.001,3,13,0,0,0,0,-3.002205,3.964797,-11.903133377385,11.12385,0.337743,42.71749,33.50424,,-0.000155681496835314,,,,,,,,,,,,,,,,,,,,26.32005,0.1143634
8832,2021/11/21 01:55:09,61422.0456,410.0008,3,13,0,0,0,0,-3.002373,3.963921,-11.901169384533,11.12385,0.3419105,42.71749,33.52076,,-0.00019061189959757,,,,,,,,,,,,,,,,,,,,26.18569,-0.03093302
8833,2021/11/21 01:55:14,61427.046,415.0012,3,13,0,0,0,0,-3.002457,3.963158,-11.899211479206,11.12385,0.3460799,42.71749,33.53729,,,,,0.199517503380775,,,,,,,,,,,,,,,,,26.0078,0.03259599
8834,2021/11/21 01:55:19,61432.0457,420.0009,3,13,0,0,0,0,-3.001854,3.962132,-11.893741792728,11.12385,0.3502494,42.71749,33.55381,,-0.00013945710088592,,5.00966501235962,,,,,,,,,,,,,,,,,,26.0397,-0.09897768
8835,2021/11/21 01:55:24,61437.045,425.0002,3,13,0,0,0,0,-3.001785,3.961397,-11.891262093645,11.12385,0.3544148,42.71749,33.57031,,-0.000189790793228894,,,,,,,,,,,,,,,,,,,,26.23706,0.04658818
8836,2021/11/21 01:55:29,61442.0459,430.0011,3,13,0,0,0,0,-3.001945,3.960397,-11.888893972165,11.12385,0.3585792,42.71749,33.58681,,-0.000189892205526121,,,,,,,,,,,,,,,,,,,,26.3999,0.003711581
8837,2021/11/21 01:55:34,61447.0453,435.0005,3,13,0,0,0,0,-3.001343,3.959401,-11.883520475543,11.12385,0.3627534,42.71749,33.60334,,,,,,,,,,,,,,,,,,,,,,26.18003,0.03844678
8838,2021/11/21 01:55:39,61452.0448,440,3,13,0,0,0,0,-3.001694,3.958938,-11.883520440972,11.12385,0.3669273,42.71749,33.61986,,-0.000122278201160952,,,,,,,,,,,,,,,,,,,,26.05918,-0.07058978
8839,2021/11/21 01:55:44,61457.0459,445.0011,3,13,0,0,0,0,-3.002007,3.957961,-11.881826627727,11.12385,0.3710966,42.71749,33.63636,,-0.000218021697946824,,4.67561912536621,,,,,,,,,,,,,,,,,,26.21823,-0.08543074
8840,2021/11/21 01:55:49,61462.0465,450.0017,3,13,0,0,0,0,-3.002693,3.956937,-11.881467031341,11.12385,0.3752633,42.71749,33.65285,,-0.000225076801143587,,,,,,,,,,,,,,,,,,,,26.35732,0.08622348
8841,2021/11/21 01:55:54,61467.0468,455.002,3,13,0,0,0,0,-3.001915,3.956224,-11.87624816896,11.12385,0.3794373,42.71749,33.66937,,,,,,,,,,,,,,,,,,,,,,26.09158,-0.07518828
8842,2021/11/21 01:55:59,61472.0454,460.0006,3,13,0,0,0,0,-3.001945,3.955359,-11.873770173255,11.12385,0.3835999,42.71749,33.68584,,-0.000144656005431898,,,,,,,,,,,,,,,,,,,,26.22479,-0.09549439
8843,2021/11/21 01:56:04,61477.047,465.0022,3,13,0,0,0,0,-3.002083,3.954221,-11.870899642343,11.12385,0.3877693,42.71749,33.70232,,-0.000185493801836856,,,,,,,,,,,,,,,,,,,,26.42262,0.09150624
8844,2021/11/21 01:56:09,61482.0477,470.0029,3,13,0,0,0,0,-3.001854,3.953333,-11.867328479382,11.12385,0.3919386,42.71749,33.71881,,,,,,,,,,,,,,,,,,,,,,26.17859,-0.07609904
8845,2021/11/21 01:56:14,61487.0457,475.0009,3,13,0,0,0,0,-3.002274,3.952612,-11.866824239688,11.12385,0.3961084,42.71749,33.73529,,-0.000140984295285307,,4.84351778030396,0.213882595300674,,,,,,,,,,,,,,,,,26.1879,-0.08939803
8846,2021/11/21 01:56:19,61492.0457,480.0009,3,13,0,0,0,0,-3.002022,3.95179,-11.86336051938,11.12385,0.4002801,42.71749,33.75178,,-0.00011606200132519,,,,,,,,,,,,,,,,,,,,26.42571,0.06459355
8847,2021/11/21 01:56:24,61497.0465,485.0017,3,13,0,0,0,0,-3.001991,3.95064,-11.85978572424,11.12385,0.4044501,42.71749,33.76826,,,,,,,,,,,,,,,,,,,,,,26.25888,-0.07454991
8848,2021/11/21 01:56:29,61502.0452,490.0004,3,13,0,0,0,0,-3.00219,3.949555,-11.85731452545,11.12385,0.4086159,42.71749,33.78471,,-0.000175291206687689,,,,,,,,,,,,,,,,,,,,26.19061,-0.06290674
8849,2021/11/21 01:56:34,61507.0474,495.0026,3,13,0,0,0,0,-3.002129,3.948884,-11.855059174036,11.12385,0.4127862,42.71749,33.80118,,-0.000201179005671293,,,,,,,,,,,,,,,,,,,,26.44208,0.03837883
8850,2021/11/21 01:56:39,61512.0454,500.0006,3,13,0,0,0,0,-3.001656,3.947824,-11.850009596544,11.12385,0.4169538,42.71749,33.81764,,-0.000178216301719658,,4.36342906951904,,,,,,,,,,,,,,,,,,26.41722,0.01395762
8851,2021/11/21 01:56:44,61517.0451,505.0003,3,13,0,0,0,0,-3.002167,3.946898,-11.849246927966,11.12385,0.4211262,42.71749,33.83411,,,,,,,,,,,,,,,,,,,,,,26.14981,0.03478587
8852,2021/11/21 01:56:49,61522.046,510.0012,3,13,0,0,0,0,-3.002426,3.945957,-11.847443891682,11.12385,0.4252942,42.71749,33.85056,,-0.000136876900796779,,,,,,,,,,,,,,,,,,,,26.40172,-0.02717435
8853,2021/11/21 01:56:54,61527.0475,515.0027,3,13,0,0,0,0,-3.001892,3.945018,-11.842517974056,11.12385,0.4294666,42.71749,33.86702,,-0.000229676996241324,,,,,,,,,,,,,,,,,,,,26.49267,0.03161013
8854,2021/11/21 01:56:59,61532.0467,520.0019,3,13,0,0,0,0,-3.001968,3.94381,-11.83919141808,11.12385,0.4336338,42.71749,33.88345,,-0.000183088704943657,,,,,,,,,,,,,,,,,,,,26.36895,0.07249475
8855,2021/11/21 01:57:04,61537.0467,525.0019,3,13,0,0,0,0,-3.002373,3.942601,-11.837158792173,11.12385,0.4377979,42.71749,33.89988,,,,4.2075891494751,0.226536899805069,,,,,,,,,,,,,,,,,26.40132,0.02773643
8856,2021/11/21 01:57:09,61542.0457,530.0009,3,13,0,0,0,0,-3.001663,3.942087,-11.832816690681,11.12385,0.4419733,42.71749,33.91634,,-0.000225586394662969,,,,,,,,,,,,,,,,,,,,26.4346,-0.03519297
8857,2021/11/21 01:57:14,61547.0471,535.0023,3,13,0,0,0,0,-3.002113,3.940923,-11.831096170299,11.12385,0.4461426,42.71749,33.93277,,-0.000212625396670774,,,,,,,,,,,,,,,,,,,,26.54102,0.09088218
8858,2021/11/21 01:57:19,61552.0452,540.0004,3,13,0,0,0,0,-3.002182,3.939855,-11.82816176361,11.12385,0.4503048,42.71749,33.94917,,-0.000192341205547564,,,,,,,,,,,,,,,,,,,,26.60745,0.1132053
8859,2021/11/21 01:57:24,61557.0479,545.0031,3,13,0,0,0,0,-3.002182,3.938736,-11.824802321952,11.12385,0.4544752,42.71749,33.9656,,,,,,,,,,,,,,,,,,,,,,26.60036,0.09808064
8860,2021/11/21 01:57:29,61562.0451,550.0003,3,13,0,0,0,0,-3.002243,3.937989,-11.822799909327,11.12385,0.4586394,42.71749,33.982,,-0.000281713088043034,,,,,,,,,,,,,,,,,,,,26.49228,-0.03314912
8861,2021/11/21 01:57:34,61567.0471,555.0023,3,13,0,0,0,0,-3.001984,3.93693,-11.81860086912,11.12385,0.4628133,42.71749,33.99843,,,,4.23409509658813,,,,,,,,,,,,,,,,,,26.45719,-0.01273513
8862,2021/11/21 01:57:39,61572.0466,560.0018,3,13,0,0,0,0,-3.001328,3.935684,-11.812278588352,11.12385,0.466983,42.71749,34.01485,,-0.00020761629275512,,,,,,,,,,,,,,,,,,,,26.34712,-0.01773953
8863,2021/11/21 01:57:44,61577.0472,565.0024,3,13,0,0,0,0,-3.002739,3.934623,-11.814645932397,11.12385,0.4711463,42.71749,34.03123,,-0.000210353900911286,,,,,,,,,,,,,,,,,,,,26.33785,-0.0278908
8864,2021/11/21 01:57:49,61582.0449,570.0001,3,13,0,0,0,0,-3.002182,3.933637,-11.809494195934,11.12385,0.4753135,42.71749,34.04762,,-0.000246354989940301,,,,,,,,,,,,,,,,,,,,26.35076,-0.04700124
8865,2021/11/21 01:57:54,61587.0455,575.0007,3,13,0,0,0,0,-3.001678,3.932385,-11.80375354203,11.12385,0.4794866,42.71749,34.06404,,-0.000215548905543983,,3.83547711372375,0.251037508249283,,,,,,,,,,,,,,,,,26.58748,-0.02602816
8866,2021/11/21 01:57:59,61592.0451,580.0003,3,13,0,0,0,0,-3.002228,3.931038,-11.801872352664,11.12385,0.4836613,42.71749,34.08045,,-0.000275576603598893,,,,,,,,,,,,,,,,,,,,26.50066,-0.04653454
8867,2021/11/21 01:58:04,61597.0485,585.0037,3,13,0,0,0,0,-3.002808,3.930314,-11.801978321712,11.12385,0.4878298,42.71749,34.09684,,-0.000190710896276869,,,,,,,,,,,,,,,,,,,,26.37283,-0.08524776
8868,2021/11/21 01:58:09,61602.0484,590.0036,3,13,0,0,0,0,-3.00222,3.929164,-11.79621474408,11.12385,0.4919997,42.71749,34.11322,,,,,,,,,,,,,,,,,,,,,,26.62086,0.01707852
8869,2021/11/21 01:58:14,61607.0467,595.0019,3,13,0,0,0,0,-3.001854,3.92787,-11.79089227098,11.12385,0.4961684,42.71749,34.1296,,-0.000152178094140254,,,,,,,,,,,,,,,,,,,,26.4163,-0.07232726
8870,2021/11/21 01:58:19,61612.0478,600.003,3,13,0,0,0,0,-3.002098,3.926672,-11.788254157856,11.12385,0.5003396,42.71749,34.14598,,-0.00017575389938429,,3.61460709571838,,,,,,,,,,,,,,,,,,26.4546,-0.0322479
8871,2021/11/21 01:58:24,61617.0469,605.0021,3,13,0,0,0,0,-3.002281,3.92555,-11.78560417955,11.12385,0.5045071,42.71749,34.16234,,-0.000219003501115367,,,,,,,,,,,,,,,,,,,,26.61183,0.06872654
8872,2021/11/21 01:58:29,61622.045,610.0002,3,13,0,0,0,0,-3.001984,3.924343,-11.780814896512,11.12385,0.5086638,42.71749,34.17866,,-0.000243725997279398,,,,,,,,,,,,,,,,,,,,26.2905,-0.009757876
8873,2021/11/21 01:58:34,61627.045,615.0002,3,13,0,0,0,0,-3.002007,3.923045,-11.777008551315,11.12385,0.5128402,42.71749,34.19505,,-0.000234596605878323,,,0.275641888380051,,,,,,,,,,,,,,,,,26.63454,0.09340465
8874,2021/11/21 01:58:39,61632.0464,620.0016,3,13,0,0,0,0,-3.002075,3.921885,-11.773792911375,11.12385,0.5170121,42.71749,34.21141,,,,3.59298801422119,,,,,,,,,,,,,,,,,,26.35604,-0.01133144
8875,2021/11/21 01:58:44,61637.0465,625.0017,3,13,0,0,0,0,-3.001808,3.920777,-11.769419764816,11.12385,0.5211801,42.71749,34.22775,,-0.00020012870663777,,,,,,,,,,,,,,,,,,,,26.53199,0.03438354
8876,2021/11/21 01:58:49,61642.0467,630.0019,3,13,0,0,0,0,-3.002403,3.919323,-11.767387133169,11.12385,0.5253494,42.71749,34.24409,,-0.000336761499056593,,,,,,,,,,,,,,,,,,,,26.55559,0.07272243
8877,2021/11/21 01:58:54,61647.0449,635.0001,3,13,0,0,0,0,-3.001945,3.918023,-11.761689554735,11.12385,0.5295135,42.71749,34.26041,,,,,,,,,,,,,,,,,,,,,,26.33824,-0.07288694
8878,2021/11/21 01:58:59,61652.045,640.0002,3,13,0,0,0,0,-3.00222,3.916703,-11.75880408066,11.12385,0.5336838,42.71749,34.27675,,-0.00017586289322935,,3.31624889373779,,,,,,,,,,,,,,,,,,26.69333,0.06321251
8879,2021/11/21 01:59:04,61657.0467,645.0019,3,13,0,0,0,0,-3.001747,3.915771,-11.754153851937,11.12385,0.5378605,42.71749,34.29311,,-0.000209253601497039,,,,,,,,,,,,,,,,,,,,26.36934,-0.05321264
8880,2021/11/21 01:59:09,61662.0475,650.0027,3,13,0,0,0,0,-3.002083,3.914151,-11.750606176533,11.12385,0.5420212,42.71749,34.3094,,-0.000285009591607377,,,,,,,,,,,,,,,,,,,,26.50375,-0.03103495
8881,2021/11/21 01:59:14,61667.0467,655.0019,3,13,0,0,0,0,-3.002228,3.912923,-11.747486992444,11.12385,0.5461988,42.71749,34.32575,,-0.000252844212809578,,,0.302311509847641,,,,,,,,,,,,,,,,,26.47177,-0.04031837
8882,2021/11/21 01:59:19,61672.0449,660.0001,3,13,0,0,0,0,-3.001953,3.911849,-11.743186841097,11.12385,0.5503677,42.71749,34.34206,,-0.000348410685546696,,3.24380898475647,,,,,,,,,,,,,,,,,,26.39423,-0.05833387
8883,2021/11/21 01:59:24,61677.0465,665.0017,3,13,0,0,0,0,-3.002136,3.910425,-11.7396276678,11.12385,0.5545343,42.71749,34.35835,,-0.000333164789481089,,,,,,,,,,,,,,,,,,,,26.56322,0.05131721
8884,2021/11/21 01:59:29,61682.0458,670.001,3,13,0,0,0,0,-3.001839,3.908848,-11.733732371472,11.12385,0.5587006,42.71749,34.37464,,-0.000242297697695903,,,,,,,,,,,,,,,,,,,,26.33824,-0.03050923
8885,2021/11/21 01:59:34,61687.0461,675.0013,3,13,0,0,0,0,-3.001747,3.907324,-11.728798095028,11.12385,0.5628751,42.71749,34.39096,,-0.000351081107510254,,3.0517110824585,,,,,,,,,,,,,,,,,,26.60927,0.09659648
8886,2021/11/21 01:59:39,61692.0453,680.0005,3,13,0,0,0,0,-3.00222,3.906407,-11.72789322354,11.12385,0.5670394,42.71749,34.40723,,-0.000226714604650624,,,,,,,,,,,,,,,,,,,,26.36457,0.03104985
8887,2021/11/21 01:59:44,61697.0455,685.0007,3,13,0,0,0,0,-3.001747,3.905028,-11.721906083916,11.12385,0.5712129,42.71749,34.42353,,-0.000234865205129609,,,,,,,,,,,,,,,,,,,,26.46918,0.05871534
8888,2021/11/21 01:59:49,61702.0463,690.0015,3,13,0,0,0,0,-3.002205,3.903385,-11.718761963925,11.12385,0.57538,42.71749,34.4398,,-0.000343749299645424,,,,,,,,,,,,,,,,,,,,26.65516,0.08432746
8889,2021/11/21 01:59:54,61707.0466,695.0018,3,13,0,0,0,0,-3.001434,3.901994,-11.711577459396,11.12385,0.5795513,42.71749,34.45608,,-0.000398200209019706,,3.06506109237671,0.3278469145298,,,,,,,,,,,,,,,,,26.2905,-0.03616273
8890,2021/11/21 01:59:59,61712.0465,700.0017,3,13,0,0,0,0,-3.002312,3.900941,-11.711841975592,11.12385,0.583712,42.71749,34.47231,,-0.000233162805670872,,,,,,,,,,,,,,,,,,,,26.51434,0.05803108
8891,2021/11/21 02:00:04,61717.0474,705.0026,3,13,0,0,0,0,-3.001892,3.89908,-11.70461705936,11.12385,0.5878896,42.71749,34.4886,,-0.000388907908927649,,,,,,,,,,,,,,,,,,,,26.67259,0.1098531
8892,2021/11/21 02:00:09,61722.0453,710.0005,3,13,0,0,0,0,-3.002464,3.897835,-11.70310926544,11.12385,0.5920547,42.71749,34.50484,,-0.000228616394451819,,2.7168390750885,,,,,,,,,,,,,,,,,,26.37205,0.004277825
8893,2021/11/21 02:00:14,61727.0471,715.0023,3,13,0,0,0,0,-3.001968,3.896358,-11.696742032544,11.12385,0.5962274,42.71749,34.5211,,-0.000219117602682672,,,,,,,,,,,,,,,,,,,,26.51705,0.03328264
8894,2021/11/21 02:00:19,61732.0476,720.0028,3,13,0,0,0,0,-3.002022,3.895119,-11.693232930618,11.12385,0.6003961,42.71749,34.53734,,-0.000241794303292409,,,,,,,,,,,,,,,,,,,,26.60307,0.07151246
8895,2021/11/21 02:00:24,61737.0476,725.0028,3,13,0,0,0,0,-3.001991,3.893324,-11.687723608084,11.12385,0.6045676,42.71749,34.55359,,-0.000420649506850168,,,,,,,,,,,,,,,,,,,,26.31179,-0.06039083
8896,2021/11/21 02:00:29,61742.0476,730.0028,3,13,0,0,0,0,-3.002403,3.891857,-11.684923132371,11.12385,0.6087342,42.71749,34.56981,,-0.000282370514469221,,3.05542898178101,0.343515902757645,,,,,,,,,,,,,,,,,26.63531,0.08851469
8897,2021/11/21 02:00:34,61747.0462,735.0014,3,13,0,0,0,0,-3.002083,3.890716,-11.680252361428,11.12385,0.6129014,42.71749,34.58602,,-0.000273799611022696,,,,,,,,,,,,,,,,,,,,26.46065,-0.01371443
8898,2021/11/21 02:00:39,61752.046,740.0012,3,13,0,0,0,0,-3.002136,3.889065,-11.67550204284,11.12385,0.6170702,42.71749,34.60223,,-0.000267758208792657,,,,,,,,,,,,,,,,,,,,26.48725,-0.03885746
8899,2021/11/21 02:00:44,61757.0478,745.003,3,13,0,0,0,0,-3.001808,3.887522,-11.669594639776,11.12385,0.6212399,42.71749,34.61845,,-0.000238147404161282,,,,,,,,,,,,,,,,,,,,26.65131,0.04846096
8900,2021/11/21 02:00:49,61762.047,750.0022,3,13,0,0,0,0,-3.002037,3.886004,-11.665927790148,11.12385,0.6254073,42.71749,34.63465,,-0.000302689208183438,,2.83673095703125,,,,,,,,,,,,,,,,,,26.35022,0.01942337
8901,2021/11/21 02:00:54,61767.0451,755.0003,3,13,0,0,0,0,-3.002205,3.88459,-11.66233552095,11.12385,0.6295766,42.71749,34.65084,,-0.000383137201424688,,,,,,,,,,,,,,,,,,,,26.68763,0.03586054
8902,2021/11/21 02:00:59,61772.0456,760.0008,3,13,0,0,0,0,-3.002312,3.883019,-11.658034539928,11.12385,0.6337433,42.71749,34.66703,,-0.000378150085452944,,,0.360393196344376,,,,,,,,,,,,,,,,,26.31889,-0.07852495
8903,2021/11/21 02:01:04,61777.0456,765.0008,3,13,0,0,0,0,-3.002083,3.881499,-11.652582162417,11.12385,0.6379153,42.71749,34.68322,,-0.000269852404017001,,2.74433994293213,,,,,,,,,,,,,,,,,,26.57249,0.04227877
