Repository: HVES-Battery-Testing-Consortium/LG-HG2

# Battery Testing Consortium (BTC)
The Battery Testing Consortium (BTC) has been developed within the High Voltage and Energy Storage Lab at Oxford Brookes University to provide accurate and comprehensive cell data to Formula Student Electric teams. Through the BTC, we aim to provide FS teams with information for improved and informed decisions for cell selection, pack architecture design, thermal cooling requirements, and end of life predictions. A range of tests are completed to provide a comprehensive electrochemical lithium-ion characterisation for modelling, validation, and battery management parameterisation.

File: Data/Round1/LG_HG2/Package 3/211120_BTC_CellCond_LG_HG2_9_25C/211120_BTC_CellCond_LG_HG2_9_25C_Channel_7_Wb_1.CSV (part 45 of 57)
Data_Point,Date_Time,Test_Time(s),Step_Time(s),Cycle_Index,Step_Index,TC_Counter1,TC_Counter2,TC_Counter3,TC_Counter4,Current(A),Voltage(V),Power(W),Charge_Capacity(Ah),Discharge_Capacity(Ah),Charge_Energy(Wh),Discharge_Energy(Wh),ACR(Ohm),dV/dt(V/s),Internal_Resistance(Ohm),dQ/dV(Ah/V),dV/dQ(V/Ah),MetaCode_MV_UD1,MetaCode_MV_UD2,MetaCode_MV_UD3,MetaCode_MV_UD4,MetaCode_MV_UD5,MetaCode_MV_UD6,MetaCode_MV_UD7,MetaCode_MV_UD8,MetaCode_MV_UD9,MetaCode_MV_UD10,MetaCode_MV_UD11,MetaCode_MV_UD12,MetaCode_MV_UD13,MetaCode_MV_UD14,MetaCode_MV_UD15,MetaCode_MV_UD16,Aux_Temperature_1(C),Aux_dT/dt_1(C)
9311,2021/11/21 02:35:04,63817.0475,2805.0027,3,13,0,0,0,0,-3.001945,3.368749,-10.112799216805,11.12385,2.338836,42.71749,40.82837,,-0.000239885397604667,,2.79078602790833,,,,,,,,,,,,,,,,,,27.3417,0.003181696
9312,2021/11/21 02:35:09,63822.0459,2810.0011,3,13,0,0,0,0,-3.00235,3.367277,-10.10974410095,11.12385,2.343007,42.71749,40.84242,,-0.000309275696054101,,,,,,,,,,,,,,,,,,,,27.30374,0.04528761
9313,2021/11/21 02:35:14,63827.046,2815.0012,3,13,0,0,0,0,-3.001915,3.365704,-10.10355732316,11.12385,2.34718,42.71749,40.85647,,-0.000344838394084945,,,,,,,,,,,,,,,,,,,,27.3054,-0.07373452
9314,2021/11/21 02:35:19,63832.0463,2820.0015,3,13,0,0,0,0,-3.001968,3.364187,-10.099181720016,11.12385,2.351352,42.71749,40.8705,,-0.000351192109519616,,2.78339290618896,,,,,,,,,,,,,,,,,,27.19927,-0.05669951
9315,2021/11/21 02:35:24,63837.0462,2825.0014,3,13,0,0,0,0,-3.001984,3.362718,-10.094825632512,11.12385,2.355521,42.71749,40.88453,,-0.000261287204921246,,,,,,,,,,,,,,,,,,,,27.18201,-0.0009262562
9316,2021/11/21 02:35:29,63842.0466,2830.0018,3,13,0,0,0,0,-3.002007,3.361297,-10.090637123079,11.12385,2.359687,42.71749,40.89853,,-0.000413263391237706,,,0.363375097513199,,,,,,,,,,,,,,,,,27.2151,-0.0705415
9317,2021/11/21 02:35:34,63847.0463,2835.0015,3,13,0,0,0,0,-3.001762,3.359525,-10.08449448305,11.12385,2.363857,42.71749,40.91254,,-0.000432208908023313,,2.63363409042358,,,,,,,,,,,,,,,,,,27.14931,-0.1015973
9318,2021/11/21 02:35:39,63852.0474,2840.0026,3,13,0,0,0,0,-3.002365,3.358119,-10.082298951435,11.12385,2.368025,42.71749,40.92655,,-0.000387040199711919,,,,,,,,,,,,,,,,,,,,27.19656,-0.01368165
9319,2021/11/21 02:35:44,63857.0476,2845.0028,3,13,0,0,0,0,-3.002243,3.356635,-10.077433932305,11.12385,2.372197,42.71749,40.94055,,-0.000312543590553105,,,,,,,,,,,,,,,,,,,,27.17132,-0.08018732
9320,2021/11/21 02:35:49,63862.0477,2850.0029,3,13,0,0,0,0,-3.001984,3.354924,-10.071428169216,11.12385,2.376363,42.71749,40.95453,,-0.000315931101795286,,,,,,,,,,,,,,,,,,,,27.16513,-0.09694099
9321,2021/11/21 02:35:54,63867.046,2855.0012,3,13,0,0,0,0,-3.002403,3.353621,-10.068921751263,11.12385,2.380536,42.71749,40.96853,,-0.000272667297394946,,2.84053301811218,,,,,,,,,,,,,,,,,,27.22219,-0.01549482
9322,2021/11/21 02:35:59,63872.0466,2860.0018,3,13,0,0,0,0,-3.001839,3.35189,-10.06183412571,11.12385,2.384701,42.71749,40.98249,,-0.000323380489135161,,,0.368743002414703,,,,,,,,,,,,,,,,,27.25891,-0.09210765
9323,2021/11/21 02:36:04,63877.0453,2865.0005,3,13,0,0,0,0,-3.002136,3.350377,-10.058287405272,11.12385,2.388871,42.71749,40.99647,,-0.000289227085886523,,,,,,,,,,,,,,,,,,,,27.36565,0.002611279
9324,2021/11/21 02:36:09,63882.0467,2870.0019,3,13,0,0,0,0,-3.00219,3.348561,-10.05301634859,11.12385,2.393043,42.71749,41.01044,,-0.000340130092808977,,2.60954689979553,,,,,,,,,,,,,,,,,,27.48293,0.07830262
9325,2021/11/21 02:36:14,63887.045,2875.0002,3,13,0,0,0,0,-3.002296,3.347136,-10.049093024256,11.12385,2.39721,42.71749,41.02439,,-0.000263541092863306,,,,,,,,,,,,,,,,,,,,27.43066,0.07870972
9326,2021/11/21 02:36:19,63892.0472,2880.0024,3,13,0,0,0,0,-3.002411,3.345573,-10.044785176503,11.12385,2.401377,42.71749,41.03834,,-0.000309038005070761,,,,,,,,,,,,,,,,,,,,27.22799,-0.03150582
9327,2021/11/21 02:36:24,63897.0461,2885.0013,3,13,0,0,0,0,-3.002022,3.343943,-10.038590452746,11.12385,2.405548,42.71749,41.05229,,-0.000272867910098284,,2.49548506736755,,,,,,,,,,,,,,,,,,27.22787,-0.03142536
9328,2021/11/21 02:36:29,63902.0472,2890.0024,3,13,0,0,0,0,-3.002258,3.342057,-10.033717364706,11.12385,2.409715,42.71749,41.06622,,-0.000270140793872997,,,,,,,,,,,,,,,,,,,,27.44431,-0.05094767
9329,2021/11/21 02:36:34,63907.0486,2895.0038,3,13,0,0,0,0,-3.002182,3.340146,-10.027726198572,11.12385,2.41389,42.71749,41.08017,,-0.000356230506440625,,,0.38618591427803,,,,,,,,,,,,,,,,,27.47713,0.0840956
9330,2021/11/21 02:36:39,63912.048,2900.0032,3,13,0,0,0,0,-3.002083,3.338756,-10.023222628748,11.12385,2.418057,42.71749,41.09408,,-0.000306765199638903,,2.58729600906372,,,,,,,,,,,,,,,,,,27.309,-0.06786942
9331,2021/11/21 02:36:44,63917.0477,2905.0029,3,13,0,0,0,0,-3.00177,3.336931,-10.01669936787,11.12385,2.422227,42.71749,41.108,,-0.000307232112390921,,,,,,,,,,,,,,,,,,,,27.21201,-0.001245141
9332,2021/11/21 02:36:49,63922.0471,2910.0023,3,13,0,0,0,0,-3.002335,3.335142,-10.01321355657,11.12385,2.426397,42.71749,41.12191,,-0.000370770489098504,,,,,,,,,,,,,,,,,,,,27.42036,-0.02228439
9333,2021/11/21 02:36:54,63927.0452,2915.0004,3,13,0,0,0,0,-3.001709,3.333583,-10.006446093347,11.12385,2.430561,42.71749,41.1358,,-0.000235710394917987,,2.43938803672791,,,,,,,,,,,,,,,,,,27.52091,0.06638169
9334,2021/11/21 02:36:59,63932.0481,2920.0033,3,13,0,0,0,0,-3.002045,3.33176,-10.0020934492,11.12385,2.434735,42.71749,41.1497,,-0.000538724707439542,,,0.4155453145504,,,,,,,,,,,,,,,,,27.43015,0.06655097
9335,2021/11/21 02:37:04,63937.0455,2925.0007,3,13,0,0,0,0,-3.002037,3.329833,-9.996281869821,11.12385,2.438895,42.71749,41.16356,,-0.000481436087284237,,,,,,,,,,,,,,,,,,,,27.22656,-0.06974101
9336,2021/11/21 02:37:09,63942.0477,2930.0029,3,13,0,0,0,0,-3.002441,3.327901,-9.991826406341,11.12385,2.44307,42.71749,41.17746,,-0.000316047691740096,,2.24648404121399,,,,,,,,,,,,,,,,,,27.3439,0.03815472
9337,2021/11/21 02:37:14,63947.0473,2935.0025,3,13,0,0,0,0,-3.002388,3.326241,-9.986666063508,11.12385,2.447238,42.71749,41.19133,,-0.000375592586351559,,,,,,,,,,,,,,,,,,,,27.50803,-0.003787279
9338,2021/11/21 02:37:19,63952.0467,2940.0019,3,13,0,0,0,0,-3.002007,3.324297,-9.979562864079,11.12385,2.451407,42.71749,41.20519,,-0.000423895311541855,,2.31725788116455,,,,,,,,,,,,,,,,,,27.46517,0.08728027
9339,2021/11/21 02:37:24,63957.046,2945.0012,3,13,0,0,0,0,-3.001984,3.322037,-9.972701921408,11.12385,2.45557,42.71749,41.21903,,-0.000433642097050324,,,,,,,,,,,,,,,,,,,,27.35663,-0.06058574
9340,2021/11/21 02:37:29,63962.0467,2950.0019,3,13,0,0,0,0,-3.002258,3.320238,-9.968211097404,11.12385,2.459749,42.71749,41.23291,,-0.000298970087897033,,,0.45100149512291,,,,,,,,,,,,,,,,,27.23855,0.001773238
9341,2021/11/21 02:37:34,63967.0466,2955.0018,3,13,0,0,0,0,-3.002243,3.318451,-9.962796285593,11.12385,2.463913,42.71749,41.24673,,-0.000452194508397952,,2.07149600982666,,,,,,,,,,,,,,,,,,27.30501,-0.07341802
9342,2021/11/21 02:37:39,63972.0449,2960.0001,3,13,0,0,0,0,-3.002228,3.316316,-9.956336752048,11.12385,2.46808,42.71749,41.26055,,-0.00052427122136578,,,,,,,,,,,,,,,,,,,,27.50443,0.09496093
9343,2021/11/21 02:37:44,63977.0484,2965.0036,3,13,0,0,0,0,-3.001663,3.314063,-9.947700286769,11.12385,2.472254,42.71749,41.27439,,-0.000369079789379612,,2.07231211662292,,,,,,,,,,,,,,,,,,27.59205,0.01054764
9344,2021/11/21 02:37:49,63982.0469,2970.0021,3,13,0,0,0,0,-3.002426,3.312104,-9.944347164304,11.12385,2.476423,42.71749,41.2882,,-0.000466367404442281,,,,,,,,,,,,,,,,,,,,27.577,0.1089454
9345,2021/11/21 02:37:54,63987.0455,2975.0007,3,13,0,0,0,0,-3.001656,3.310044,-9.935613432864,11.12385,2.480587,42.71749,41.30199,,-0.000407224812079221,,,0.488288700580597,,,,,,,,,,,,,,,,,27.40929,-0.0430429
9346,2021/11/21 02:37:59,63992.0451,2980.0003,3,13,0,0,0,0,-3.001854,3.307735,-9.92933754069,11.12385,2.484756,42.71749,41.31578,,-0.000460997311165556,,1.95387196540833,,,,,,,,,,,,,,,,,,27.26507,0.01890421
9347,2021/11/21 02:38:04,63997.0479,2985.0031,3,13,0,0,0,0,-3.001953,3.30546,-9.92283556338,11.12385,2.488927,42.71749,41.32957,,-0.000368875887943432,,,,,,,,,,,,,,,,,,,,27.37583,-0.06882429
9348,2021/11/21 02:38:09,64002.0456,2990.0008,3,13,0,0,0,0,-3.00248,3.303312,-9.91812821376,11.12385,2.493098,42.71749,41.34336,,-0.000387434993172064,,1.86726295948029,,,,,,,,,,,,,,,,,,27.57754,0.08324087
9349,2021/11/21 02:38:14,64007.0482,2995.0034,3,13,0,0,0,0,-3.002388,3.300789,-9.910249284132,11.12385,2.497267,42.71749,41.35712,,-0.000454911205451936,,,0.535839676856995,,,,,,,,,,,,,,,,,27.4541,0.08532405
9350,2021/11/21 02:38:19,64012.0463,3000.0015,3,13,0,0,0,0,-3.002228,3.298512,-9.902885084736,11.12385,2.501436,42.71749,41.37088,,-0.000440359202912077,,1.74243903160095,,,,,,,,,,,,,,,,,,27.29251,-0.06417274
9351,2021/11/21 02:38:24,64017.047,3005.0022,3,13,0,0,0,0,-3.002151,3.296068,-9.895293842268,11.12385,2.505606,42.71749,41.38463,,-0.000434232701081783,,,,,,,,,,,,,,,,,,,,27.35226,-0.02309561
9352,2021/11/21 02:38:29,64022.0449,3010.0001,3,13,0,0,0,0,-3.001801,3.2939,-9.8876323139,11.12385,2.509773,42.71749,41.39836,,-0.000612792384345084,,1.7637460231781,,,,,,,,,,,,,,,,,,27.55178,-0.08415043
9353,2021/11/21 02:38:34,64027.0461,3015.0013,3,13,0,0,0,0,-3.001854,3.291265,-9.87989700531,11.12385,2.513945,42.71749,41.41209,,-0.000458576396340504,,,0.578903794288635,,,,,,,,,,,,,,,,,27.64561,0.09207189
9354,2021/11/21 02:38:39,64032.0477,3020.0029,3,13,0,0,0,0,-3.00164,3.288367,-9.87049392188,11.12385,2.518115,42.71749,41.42582,,-0.000485213502543047,,1.66126894950867,,,,,,,,,,,,,,,,,,27.53775,-0.01447916
9355,2021/11/21 02:38:44,64037.0457,3025.0009,3,13,0,0,0,0,-3.001953,3.286124,-9.864789800172,11.12385,2.522276,42.71749,41.4395,,-0.000462014199001715,,,,,,,,,,,,,,,,,,,,27.42346,0.04382908
9356,2021/11/21 02:38:49,64042.0485,3030.0037,3,13,0,0,0,0,-3.002586,3.28334,-9.85851071724,11.12385,2.526448,42.71749,41.4532,,-0.000525549403391778,,1.60498297214508,,,,,,,,,,,,,,,,,,27.37222,-0.07771194
9357,2021/11/21 02:38:54,64047.0455,3035.0007,3,13,0,0,0,0,-3.00248,3.281051,-9.85129000648,11.12385,2.530616,42.71749,41.46688,,-0.00056978571228683,,,0.619458615779877,,,,,,,,,,,,,,,,,27.5806,0.04609764
9358,2021/11/21 02:38:59,64052.0456,3040.0008,3,13,0,0,0,0,-3.002205,3.278014,-9.84127002087,11.12385,2.534787,42.71749,41.48056,,-0.00062830129172653,,1.63970303535461,,,,,,,,,,,,,,,,,,27.63761,0.04992247
9359,2021/11/21 02:39:04,64057.0471,3045.0023,3,13,0,0,0,0,-3.002136,3.275287,-9.832857013032,11.12385,2.53896,42.71749,41.49423,,-0.000588181719649583,,,,,,,,,,,,,,,,,,,,27.5035,0.0285542
9360,2021/11/21 02:39:09,64062.0455,3050.0007,3,13,0,0,0,0,-3.00248,3.272627,-9.82599711496,11.12385,2.543126,42.71749,41.50787,,-0.000690071494318545,,1.46494400501251,,,,,,,,,,,,,,,,,,27.38856,-0.05406618
9361,2021/11/21 02:39:14,64067.0459,3055.0011,3,13,0,0,0,0,-3.001854,3.269753,-9.815321122062,11.12385,2.547292,42.71749,41.5215,,-0.0004410978872329,,,0.662290871143341,,,,,,,,,,,,,,,,,27.54138,-0.07203937
9362,2021/11/21 02:39:19,64072.0488,3060.004,3,13,0,0,0,0,-3.002228,3.266902,-9.807984657656,11.12385,2.551467,42.71749,41.53514,,-0.000562261673621833,,1.47761797904968,,,,,,,,,,,,,,,,,,27.75084,0.1037925
9363,2021/11/21 02:39:24,64077.0473,3065.0025,3,13,0,0,0,0,-3.001915,3.263925,-9.798025416375,11.12385,2.555633,42.71749,41.54874,,-0.000449253187980503,,1.47810399532318,,,,,,,,,,,,,,,,,,27.63761,-0.01230359
9364,2021/11/21 02:39:29,64082.0449,3070.0001,3,13,0,0,0,0,-3.002274,3.261033,-9.790514589042,11.12385,2.559802,42.71749,41.56235,,-0.000504249590449035,,,0.690137982368469,,,,,,,,,,,,,,,,,27.54289,0.0499481
9365,2021/11/21 02:39:34,64087.0475,3075.0027,3,13,0,0,0,0,-3.002335,3.257887,-9.781268166145,11.12385,2.563971,42.71749,41.57594,,-0.000583495479077101,,1.38567101955414,,,,,,,,,,,,,,,,,,27.48447,-0.08075058
9366,2021/11/21 02:39:39,64092.0461,3080.0013,3,13,0,0,0,0,-3.002075,3.254889,-9.771420894675,11.12385,2.568139,42.71749,41.58951,,-0.000698744610417634,,,,,,,,,,,,,,,,,,,,27.50726,-0.00205338
9367,2021/11/21 02:39:44,64097.046,3085.0012,3,13,0,0,0,0,-3.002609,3.251975,-9.764409402775,11.12385,2.572309,42.71749,41.60307,,-0.000639937701635063,,1.37266802787781,0.732934415340424,,,,,,,,,,,,,,,,,27.75393,-0.04781961
9368,2021/11/21 02:39:49,64102.045,3090.0002,3,13,0,0,0,0,-3.002274,3.248842,-9.753913866708,11.12385,2.57648,42.71749,41.61663,,-0.000609643873758614,,1.31960296630859,,,,,,,,,,,,,,,,,,27.78313,0.0880599
9369,2021/11/21 02:39:54,64107.0451,3095.0003,3,13,0,0,0,0,-3.001785,3.245276,-9.74162081766,11.12385,2.580647,42.71749,41.63016,,-0.00054488459136337,,,,,,,,,,,,,,,,,,,,27.55898,-0.07185578
9370,2021/11/21 02:39:59,64112.047,3100.0022,3,13,0,0,0,0,-3.001892,3.242294,-9.733016420248,11.12385,2.584816,42.71749,41.64368,,-0.000488025601953268,,1.33841502666473,,,,,,,,,,,,,,,,,,27.55526,-0.02034664
9371,2021/11/21 02:40:04,64117.0461,3105.0013,3,13,0,0,0,0,-3.002258,3.23893,-9.72410350394,11.12385,2.588985,42.71749,41.6572,,-0.000640800513792783,,1.256471991539,0.751736998558044,,,,,,,,,,,,,,,,,27.64612,-0.02834976
9372,2021/11/21 02:40:09,64122.0463,3110.0015,3,13,0,0,0,0,-3.002274,3.235809,-9.714785229666,11.12385,2.593155,42.71749,41.6707,,-0.000683223421219736,,,,,,,,,,,,,,,,,,,,27.80451,0.05050182
9373,2021/11/21 02:40:14,64127.0462,3115.0014,3,13,0,0,0,0,-3.002335,3.231945,-9.703381591575,11.12385,2.597327,42.71749,41.68419,,-0.000638989615254104,,1.23305594921112,,,,,,,,,,,,,,,,,,27.66426,0.06388605
9374,2021/11/21 02:40:19,64132.048,3120.0032,3,13,0,0,0,0,-3.001854,3.228623,-9.691854867042,11.12385,2.601492,42.71749,41.69764,,-0.000559311592951417,,1.23260200023651,0.801145911216736,,,,,,,,,,,,,,,,,27.55615,-0.08805871
9375,2021/11/21 02:40:24,64137.0454,3125.0006,3,13,0,0,0,0,-3.001801,3.225511,-9.682342145311,11.12385,2.605662,42.71749,41.7111,,-0.00101615197490901,,,,,,,,,,,,,,,,,,,,27.75922,0.05830944
9376,2021/11/21 02:40:29,64142.0448,3130,3,13,0,0,0,0,-3.002701,3.221791,-9.674075057491,11.12385,2.60983,42.71749,41.72454,,-0.000733774388208985,,1.16325402259827,0.871449828147888,,,,,,,,,,,,,,,,,27.93079,0.01174569
9377,2021/11/21 02:40:34,64147.045,3135.0002,3,13,0,0,0,0,-3.002296,3.218085,-9.66164372316,11.12385,2.614,42.71749,41.73796,,-0.000504055176861584,,1.19169199466705,,,,,,,,,,,,,,,,,,27.75138,0.02850771
9378,2021/11/21 02:40:39,64152.0459,3140.0011,3,13,0,0,0,0,-3.002625,3.214414,-9.65167983675,11.12385,2.618173,42.71749,41.75138,,-0.000862039276398718,,,,,,,,,,,,,,,,,,,,27.62964,-0.06372869
9379,2021/11/21 02:40:44,64157.047,3145.0022,3,13,0,0,0,0,-3.002388,3.210728,-9.639851218464,11.12385,2.622345,42.71749,41.76479,,-0.000760313821956515,,1.09620904922485,0.855389416217804,,,,,,,,,,,,,,,,,27.88255,-0.08097351
9380,2021/11/21 02:40:49,64162.0468,3150.002,3,13,0,0,0,0,-3.001945,3.206758,-9.62651114431,11.12385,2.626512,42.71749,41.77816,,-0.00093182671116665,,1.11123704910278,,,,,,,,,,,,,,,,,,27.88232,0.07039547
9381,2021/11/21 02:40:54,64167.0475,3155.0027,3,13,0,0,0,0,-3.001472,3.203012,-9.613750833664,11.12385,2.630682,42.71749,41.79153,,-0.000736283313017339,,1.07164597511292,,,,,,,,,,,,,,,,,,27.61743,-0.1040387
9382,2021/11/21 02:40:59,64172.0477,3160.0029,3,13,0,0,0,0,-3.00248,3.199146,-9.60537188208,11.12385,2.634849,42.71749,41.80486,,-0.000916108314413577,,,0.928445219993591,,,,,,,,,,,,,,,,,27.66607,-0.07682323
9383,2021/11/21 02:41:04,64177.0484,3165.0036,3,13,0,0,0,0,-3.002167,3.195348,-9.592968319116,11.12385,2.639015,42.71749,41.81818,,-0.000783464289270341,,1.08976602554321,,,,,,,,,,,,,,,,,,27.87653,-0.0003606081
9384,2021/11/21 02:41:09,64182.0465,3170.0017,3,13,0,0,0,0,-3.002403,3.191024,-9.580740030672,11.12385,2.643186,42.71749,41.8315,,-0.000682224286720157,,1.06245195865631,0.942040681838989,,,,,,,,,,,,,,,,,28.01786,0.06161332
9385,2021/11/21 02:41:14,64187.0449,3175.0001,3,13,0,0,0,0,-3.00222,3.186954,-9.56793703788,11.12385,2.647354,42.71749,41.8448,,-0.000734196917619556,,1.00038003921509,,,,,,,,,,,,,,,,,,27.81633,0.07765889
9386,2021/11/21 02:41:19,64192.0478,3180.003,3,13,0,0,0,0,-3.001945,3.182916,-9.55493877162,11.12385,2.651522,42.71749,41.85807,,-0.000826736679300666,,1.01465797424316,,,,,,,,,,,,,,,,,,27.64392,-0.1002997
9387,2021/11/21 02:41:24,64197.0476,3185.0028,3,13,0,0,0,0,-3.002136,3.178432,-9.542085130752,11.12385,2.655696,42.71749,41.87135,,-0.000917649827897549,,1.00266599655151,0.994238197803497,,,,,,,,,,,,,,,,,27.89067,0.05888939
9388,2021/11/21 02:41:29,64202.0454,3190.0006,3,13,0,0,0,0,-3.002022,3.174214,-9.529060260708,11.12385,2.65986,42.71749,41.88457,,-0.000617333804257214,,,,,,,,,,,,,,,,,,,,27.92707,0.05744159
9389,2021/11/21 02:41:34,64207.0466,3195.0018,3,13,0,0,0,0,-3.002243,3.169653,-9.516068531679,11.12385,2.66403,42.71749,41.8978,,-0.000740095914807171,,0.953682601451874,1.03473103046417,,,,,,,,,,,,,,,,,27.76206,0.02223253
9390,2021/11/21 02:41:39,64212.0456,3200.0008,3,13,0,0,0,0,-3.002136,3.165615,-9.50360675364,11.12385,2.668203,42.71749,41.91102,,-0.000990685424767435,,0.947657883167267,,,,,,,,,,,,,,,,,,27.67532,-0.07807136
9391,2021/11/21 02:41:44,64217.0464,3205.0016,3,13,0,0,0,0,-3.002457,3.160892,-9.490442311644,11.12385,2.672367,42.71749,41.92419,,-0.000889616087079048,,0.946790397167206,1.06778800487518,,,,,,,,,,,,,,,,,27.94637,-0.07852018
9392,2021/11/21 02:41:49,64222.0448,3210,3,13,0,0,0,0,-3.002319,3.156254,-9.476081353026,11.12385,2.676539,42.71749,41.93737,,-0.00088957411935553,,0.925756692886353,,,,,,,,,,,,,,,,,,27.96937,0.09019673
9393,2021/11/21 02:41:54,64227.0458,3215.001,3,13,0,0,0,0,-3.002037,3.15177,-9.46173015549,11.12385,2.680709,42.71749,41.95052,,-0.00098223693203181,,0.918913781642914,,,,,,,,,,,,,,,,,,27.74032,-0.08745909
9394,2021/11/21 02:41:59,64232.0469,3220.0021,3,13,0,0,0,0,-3.001968,3.147164,-9.447685618752,11.12385,2.684877,42.71749,41.96365,,-0.000916108314413577,,0.881638824939728,1.09778296947479,,,,,,,,,,,,,,,,,27.87691,-0.1006788
9395,2021/11/21 02:42:04,64237.046,3225.0012,3,13,0,0,0,0,-3.002098,3.142175,-9.43311728315,11.12385,2.689047,42.71749,41.97676,,-0.0010339489672333,,0.849067389965057,,,,,,,,,,,,,,,,,,28.0887,0.09379983
9396,2021/11/21 02:42:09,64242.0476,3230.0028,3,13,0,0,0,0,-3.002388,3.137454,-9.419854240152,11.12385,2.693216,42.71749,41.98985,,-0.00106716295704246,,0.873808622360229,1.15737497806549,,,,,,,,,,,,,,,,,27.81158,-0.0821805
9397,2021/11/21 02:42:14,64247.0491,3235.0043,3,13,0,0,0,0,-3.002548,3.132769,-9.406289295412,11.12385,2.697392,42.71749,42.00294,,-0.00100877694785595,,0.858258724212646,,,,,,,,,,,,,,,,,,27.83628,-0.07265627
9398,2021/11/21 02:42:19,64252.0473,3240.0025,3,13,0,0,0,0,-3.001678,3.127825,-9.38872349035,11.12385,2.701558,42.71749,42.01598,,-0.00116703100502491,,0.866248071193695,1.16633403301239,,,,,,,,,,,,,,,,,28.12934,0.06380796
9399,2021/11/21 02:42:24,64257.0461,3245.0013,3,13,0,0,0,0,-3.002151,3.122579,-9.374453667429,11.12385,2.705724,42.71749,42.029,,-0.00102231896016747,,0.810145676136017,,,,,,,,,,,,,,,,,,27.98212,-0.02407014
9400,2021/11/21 02:42:29,64262.0476,3250.0028,3,13,0,0,0,0,-3.002243,3.117562,-9.359678691566,11.12385,2.709899,42.71749,42.04203,,-0.00123130797874182,,0.844071686267853,1.20248997211456,,,,,,,,,,,,,,,,,27.80977,-0.02908587
9401,2021/11/21 02:42:34,64267.0472,3255.0024,3,13,0,0,0,0,-3.002045,3.112413,-9.343603884585,11.12385,2.714063,42.71749,42.055,,-0.000938730081543326,,0.808550894260406,,,,,,,,,,,,,,,,,,28.02327,-0.01438379
9402,2021/11/21 02:42:39,64272.0454,3260.0006,3,13,0,0,0,0,-3.002602,3.107488,-9.330549683776,11.12385,2.71823,42.71749,42.06796,,-0.00096445408416912,,0.832603275775909,1.20829498767853,,,,,,,,,,,,,,,,,28.17176,0.08233309
9403,2021/11/21 02:42:44,64277.0471,3265.0023,3,13,0,0,0,0,-3.002045,3.102074,-9.31256574133,11.12385,2.722405,42.71749,42.08092,,-0.000971131084952503,,0.83390337228775,,,,,,,,,,,,,,,,,,28.11211,0.04963279
9404,2021/11/21 02:42:49,64282.0456,3270.0008,3,13,0,0,0,0,-3.001984,3.097178,-9.297678801152,11.12385,2.726569,42.71749,42.09383,,-0.000850176671519876,,0.785511612892151,1.21859896183014,,,,,,,,,,,,,,,,,28.01671,0.04460394
9405,2021/11/21 02:42:54,64287.0461,3275.0013,3,13,0,0,0,0,-3.002296,3.09175,-9.282348658,11.12385,2.73074,42.71749,42.10674,,-0.000958706485107541,,0.789864718914032,,,,,,,,,,,,,,,,,,27.83061,-0.1020724
9406,2021/11/21 02:42:59,64292.0466,3280.0018,3,13,0,0,0,0,-3.002502,3.086513,-9.267261455526,11.12385,2.734914,42.71749,42.11963,,-0.001035908004269,,0.77699488401413,1.30100095272064,,,,,,,,,,,,,,,,,27.81031,-0.0460732
9407,2021/11/21 02:43:04,64297.049,3285.0042,3,13,0,0,0,0,-3.002769,3.081331,-9.252525205539,11.12385,2.739082,42.71749,42.13248,,-0.00108632002957165,,0.788668572902679,1.25564503669739,,,,,,,,,,,,,,,,,27.93133,0.0645256
9408,2021/11/21 02:43:09,64302.045,3290.0002,3,13,0,0,0,0,-3.002319,3.075714,-9.234274580766,11.12385,2.743252,42.71749,42.14532,,-0.00114487297832966,,0.767776072025299,,,,,,,,,,,,,,,,,,27.94726,-0.03247559
9409,2021/11/21 02:43:14,64307.0473,3295.0025,3,13,0,0,0,0,-3.002464,3.070497,-9.219056704608,11.12385,2.747416,42.71749,42.15812,,-0.00116568896919489,,0.788154900074005,1.28424799442291,,,,,,,,,,,,,,,,,28.03175,-0.07815659
9410,2021/11/21 02:43:19,64312.0478,3300.003,3,13,0,0,0,0,-3.002411,3.064753,-9.201648119483,11.12385,2.751591,42.71749,42.17093,,-0.00137504504527897,,0.769303202629089,,,,,,,,,,,,,,,,,,28.13692,0.01755655
9411,2021/11/21 02:43:24,64317.0492,3305.0044,3,13,0,0,0,0,-3.002098,3.059393,-9.184597606514,11.12385,2.755757,42.71749,42.18368,,-0.00111308495979756,,0.755618989467621,1.29213500022888,,,,,,,,,,,,,,,,,28.20943,0.06010473
9412,2021/11/21 02:43:29,64322.0471,3310.0023,3,13,0,0,0,0,-3.002129,3.053922,-9.168267799938,11.12385,2.759928,42.71749,42.19643,,-0.000914239382836968,,0.787959575653076,,,,,,,,,,,,,,,,,,28.10555,0.07831991
9413,2021/11/21 02:43:34,64327.0477,3315.0029,3,13,0,0,0,0,-3.002388,3.048658,-9.153254195304,11.12385,2.764103,42.71749,42.20917,,-0.00124851102009416,,0.77849417924881,1.31426405906677,,,,,,,,,,,,,,,,,28.22663,-0.0131017
9414,2021/11/21 02:43:39,64332.0481,3320.0033,3,13,0,0,0,0,-3.002296,3.043137,-9.136398042552,11.12385,2.768268,42.71749,42.22186,,-0.000954861112404615,,0.702970325946808,,,,,,,,,,,,,,,,,,28.22573,0.08895338
9415,2021/11/21 02:43:44,64337.0453,3325.0005,3,13,0,0,0,0,-3.002129,3.037476,-9.118894786404,11.12385,2.772434,42.71749,42.23452,,-0.00118499796371907,,0.811683475971222,1.29341399669647,,,,,,,,,,,,,,,,,28.20514,-0.008764267
9416,2021/11/21 02:43:49,64342.0471,3330.0023,3,13,0,0,0,0,-3.002335,3.03211,-9.10340997685,11.12385,2.776603,42.71749,42.24717,,-0.00113562203478068,,0.761507928371429,,,,,,,,,,,,,,,,,,28.04885,0.04611015
9417,2021/11/21 02:43:54,64347.0472,3335.0024,3,13,0,0,0,0,-3.002182,3.026132,-9.084999020024,11.12385,2.780777,42.71749,42.25982,,-0.00106184894684702,,0.727393627166748,1.38172805309296,,,,,,,,,,,,,,,,,27.99368,-0.06974101
9418,2021/11/21 02:43:59,64352.0472,3340.0024,3,13,0,0,0,0,-3.002441,3.02043,-9.06866286963,11.12385,2.784944,42.71749,42.27242,,-0.00121048802975565,,0.737683117389679,1.33973300457001,,,,,,,,,,,,,,,,,28.00913,-0.04944861
9419,2021/11/21 02:44:04,64357.0467,3345.0019,3,13,0,0,0,0,-3.002243,3.014915,-9.051507454345,11.12385,2.789119,42.71749,42.28502,,-0.0011368750128895,,0.742427110671997,,,,,,,,,,,,,,,,,,28.10504,-0.07804334
9420,2021/11/21 02:44:09,64362.0473,3350.0025,3,13,0,0,0,0,-3.002182,3.009146,-9.034003956572,11.12385,2.793288,42.71749,42.29757,,-0.00126965797971934,,0.707730412483215,1.37197399139404,,,,,,,,,,,,,,,,,28.28792,0.04220068
9421,2021/11/21 02:44:14,64367.0475,3355.0027,3,13,0,0,0,0,-3.002281,3.003293,-9.016729511333,11.12385,2.797454,42.71749,42.3101,,-0.00114188203588128,,0.750808417797089,,,,,,,,,,,,,,,,,,28.3599,0.069561
9422,2021/11/21 02:44:19,64372.0465,3360.0017,3,13,0,0,0,0,-3.002243,2.997545,-8.999358493435,11.12385,2.801618,42.71749,42.32259,,-0.00120073102880269,,0.700170695781708,1.39901697635651,,,,,,,,,,,,,,,,,28.2535,0.05387604
9423,2021/11/21 02:44:24,64377.0452,3365.0004,3,13,0,0,0,0,-3.002007,2.991677,-8.981035295739,11.12385,2.805794,42.71749,42.3351,,-0.00135628902353346,,0.70805561542511,,,,,,,,,,,,,,,,,,28.08395,-0.0336194
9424,2021/11/21 02:44:29,64382.0479,3370.0031,3,13,0,0,0,0,-3.002495,2.985731,-8.964642398845,11.12385,2.809959,42.71749,42.34755,,-0.00111704494338483,,0.680437624454498,1.40368402004242,,,,,,,,,,,,,,,,,28.05825,-0.0935787
9425,2021/11/21 02:44:34,64387.0453,3375.0005,3,13,0,0,0,0,-3.002129,2.979425,-8.944618195825,11.12385,2.81413,42.71749,42.35998,,-0.00165002897847444,,0.726393580436707,1.45578002929688,,,,,,,,,,,,,,,,,28.14514,-0.007509589
9426,2021/11/21 02:44:39,64392.0485,3380.0037,3,13,0,0,0,0,-3.002129,2.973301,-8.926233157829,11.12385,2.818299,42.71749,42.37239,,-0.00126820395234972,,0.668815195560455,,,,,,,,,,,,,,,,,,28.10593,-0.1393324
9427,2021/11/21 02:44:44,64397.0456,3385.0008,3,13,0,0,0,0,-3.002136,2.966928,-8.907121358208,11.12385,2.822465,42.71749,42.38477,,-0.00128437904641032,,0.646548390388489,1.516361951828,,,,,,,,,,,,,,,,,28.09937,-0.04475415
9428,2021/11/21 02:44:49,64402.0463,3390.0015,3,13,0,0,0,0,-3.002296,2.960731,-8.888990838376,11.12385,2.826635,42.71749,42.39713,,-0.00110516895074397,,0.672465980052948,1.51392698287964,,,,,,,,,,,,,,,,,28.20182,-0.07468641
9429,2021/11/21 02:44:54,64407.0461,3395.0013,3,13,0,0,0,0,-3.002609,2.953802,-8.869112469418,11.12385,2.830809,42.71749,42.40947,,-0.00131840398535132,,0.625604689121246,,,,,,,,,,,,,,,,,,28.31581,-0.04071474
9430,2021/11/21 02:44:59,64412.0455,3400.0007,3,13,0,0,0,0,-3.002258,2.947732,-8.849851978856,11.12385,2.834974,42.71749,42.42176,,-0.00183343002572656,,0.642584800720215,1.55455601215363,,,,,,,,,,,,,,,,,28.43018,0.080477
9431,2021/11/21 02:45:04,64417.047,3405.0022,3,13,0,0,0,0,-3.002274,2.940924,-8.829459661176,11.12385,2.83915,42.71749,42.43406,,-0.00118240201845765,,0.614989519119263,,,,,,,,,,,,,,,,,,28.51674,0.001204014
9432,2021/11/21 02:45:09,64422.0449,3410.0001,3,13,0,0,0,0,-3.002373,2.9338,-8.8083619074,11.12385,2.843319,42.71749,42.4463,,-0.00147810496855527,,0.609630823135376,1.57110798358917,,,,,,,,,,,,,,,,,28.59251,0.10611
9433,2021/11/21 02:45:14,64427.045,3415.0002,3,13,0,0,0,0,-3.002586,2.926677,-8.787599386722,11.12385,2.847486,42.71749,42.45851,,-0.00128940201830119,,0.613399088382721,1.72683894634247,,,,,,,,,,,,,,,,,28.54322,0.01602113
9434,2021/11/21 02:45:19,64432.0448,3420,3,13,0,0,0,0,-3.00235,2.919623,-8.76573011405,11.12385,2.851656,42.71749,42.4707,,-0.00179993396159261,,0.584632873535156,1.71243500709534,,,,,,,,,,,,,,,,,28.4059,0.08169353
9435,2021/11/21 02:45:24,64437.0488,3425.004,3,13,0,0,0,0,-3.00222,2.912458,-8.74383965676,11.12385,2.855831,42.71749,42.48287,,-0.00151541794184595,,0.565283000469208,,,,,,,,,,,,,,,,,,28.27161,-0.08679628
9436,2021/11/21 02:45:29,64442.0465,3430.0017,3,13,0,0,0,0,-3.00193,2.904638,-8.71951995134,11.12385,2.859996,42.71749,42.49499,,-0.00139724998734891,,0.541055381298065,1.7134690284729,,,,,,,,,,,,,,,,,28.43979,0.00003755093
9437,2021/11/21 02:45:34,64447.0467,3435.0019,3,13,0,0,0,0,-3.002281,2.896928,-8.697391892768,11.12385,2.864161,42.71749,42.50707,,-0.00178088794928044,,0.513250708580017,1.86076200008392,,,,,,,,,,,,,,,,,28.6164,-0.0379777
9438,2021/11/21 02:45:39,64452.046,3440.0012,3,13,0,0,0,0,-3.002075,2.889075,-8.673219830625,11.12385,2.868332,42.71749,42.51914,,-0.00171505496837199,,0.555047571659088,1.92725896835327,,,,,,,,,,,,,,,,,28.72543,0.08387983
9439,2021/11/21 02:45:44,64457.0459,3445.0011,3,13,0,0,0,0,-3.002083,2.880923,-8.648769962609,11.12385,2.872501,42.71749,42.53117,,-0.00171390594914556,,0.523601114749908,,,,,,,,,,,,,,,,,,28.60718,-0.02319396
9440,2021/11/21 02:45:49,64462.0452,3450.0004,3,13,0,0,0,0,-3.002136,2.872389,-8.623302422904,11.12385,2.876668,42.71749,42.54315,,-0.00157854799181223,,0.487837314605713,1.88086700439453,,,,,,,,,,,,,,,,,28.42311,0.01782596
9441,2021/11/21 02:45:54,64467.0468,3455.002,3,13,0,0,0,0,-3.001747,2.863787,-8.596364035889,11.12385,2.880842,42.71749,42.55513,,-0.00181161798536777,,0.519520103931427,2.06114101409912,,,,,,,,,,,,,,,,,28.45535,-0.0803107
9442,2021/11/21 02:45:59,64472.0462,3460.0014,3,13,0,0,0,0,-3.001762,2.855177,-8.570561821874,11.12385,2.885011,42.71749,42.56705,,-0.00159636104945093,,0.471325486898422,2.04808306694031,,,,,,,,,,,,,,,,,28.70822,0.1037067
9443,2021/11/21 02:46:04,64477.0459,3465.0011,3,13,0,0,0,0,-3.002243,2.845938,-8.544197438934,11.12385,2.88918,42.71749,42.57893,,-0.00182191201020032,,0.469041705131531,2.18653607368469,,,,,,,,,,,,,,,,,28.80399,0.01805663
9444,2021/11/21 02:46:09,64482.0456,3470.0008,3,13,0,0,0,0,-3.002403,2.836268,-8.515619552004,11.12385,2.893345,42.71749,42.59076,,-0.0018449230119586,,0.423803210258484,2.20298099517822,,,,,,,,,,,,,,,,,28.87049,0.08193254
9445,2021/11/21 02:46:14,64487.0465,3475.0017,3,13,0,0,0,0,-3.002045,2.826479,-8.485217149555,11.12385,2.89752,42.71749,42.60258,,-0.00195561093278229,,0.426077097654343,2.35365295410156,,,,,,,,,,,,,,,,,28.65006,-0.05187571
9446,2021/11/21 02:46:19,64492.0473,3480.0025,3,13,0,0,0,0,-3.002335,2.81655,-8.45622664425,11.12385,2.901687,42.71749,42.61434,,-0.00191529595758766,,0.403354912996292,2.3591411113739,,,,,,,,,,,,,,,,,28.59305,0.009430647
9447,2021/11/21 02:46:24,64497.0496,3485.0048,3,13,0,0,0,0,-3.002319,2.805904,-8.424218891376,11.12385,2.90586,42.71749,42.62607,,-0.00222986401058733,,0.398054510354996,2.55194997787476,,,,,,,,,,,,,,,,,28.63489,-0.07936656
9448,2021/11/21 02:46:29,64502.0448,3490,3,13,0,0,0,0,-3.001953,2.795022,-8.390524677966,11.12385,2.910027,42.71749,42.63774,,-0.00241309497505426,,0.384864687919617,2.54028010368347,,,,,,,,,,,,,,,,,28.87319,0.06535292
9449,2021/11/21 02:46:34,64507.0466,3495.0018,3,13,0,0,0,0,-3.002609,2.783947,-8.359104317723,11.12385,2.914192,42.71749,42.64936,,-0.00252032396383584,,0.357726693153381,2.71303009986877,,,,,,,,,,,,,,,,,28.94571,-0.03237724
9450,2021/11/21 02:46:39,64512.0456,3500.0008,3,13,0,0,0,0,-3.002098,2.771992,-8.321791639216,11.12385,2.918362,42.71749,42.66094,,-0.00227192393504083,,0.344539403915405,2.69061088562012,,,,,,,,,,,,,,,,,28.92272,0.07076085
9451,2021/11/21 02:46:44,64517.0466,3505.0018,3,13,0,0,0,0,-3.002457,2.759619,-8.285637383883,11.12385,2.922537,42.71749,42.67249,,-0.00306168291717768,,0.357292294502258,2.97313404083252,,,,,,,,,,,,,,,,,28.83044,-0.05230427
9452,2021/11/21 02:46:49,64522.0469,3510.0021,3,13,0,0,0,0,-3.001747,2.746772,-8.245114610684,11.12385,2.926706,42.71749,42.68397,,-0.0025552730076015,,0.312311202287674,3.03858304023743,,,,,,,,,,,,,,,,,28.74441,-0.03228962
9453,2021/11/21 02:46:54,64527.0458,3515.001,3,13,0,0,0,0,-3.001968,2.733646,-8.206317815328,11.12385,2.930872,42.71749,42.69538,,-0.00249135191552341,,0.319148898124695,3.2041380405426,,,,,,,,,,,,,,,,,28.9358,-0.05032659
9454,2021/11/21 02:46:59,64532.0467,3520.0019,3,13,0,0,0,0,-3.002022,2.719488,-8.163962804736,11.12385,2.935042,42.71749,42.70676,,-0.00275907199829817,,0.30798551440239,3.35421991348267,,,,,,,,,,,,,,,,,29.07888,0.06439924
9455,2021/11/21 02:47:04,64537.0486,3525.0038,3,13,0,0,0,0,-3.002129,2.704746,-8.119996404234,11.12385,2.939207,42.71749,42.71805,,-0.00312859890982509,,0.27790430188179,3.46171593666077,,,,,,,,,,,,,,,,,29.13638,0.04314899
9456,2021/11/21 02:47:09,64542.047,3530.0022,3,13,0,0,0,0,-3.00219,2.689171,-8.07340228449,11.12385,2.943381,42.71749,42.72931,,-0.00317415199242532,,0.281684786081314,3.63854598999023,,,,,,,,,,,,,,,,,29.16702,0.07441223
9457,2021/11/21 02:47:14,64547.047,3535.0022,3,13,0,0,0,0,-3.002083,2.672777,-8.023898394491,11.12385,2.947546,42.71749,42.74047,,-0.00295581109821796,,0.235137194395065,3.93497800827026,,,,,,,,,,,,,,,,,29.02783,-0.06009698
9458,2021/11/21 02:47:19,64552.0463,3540.0015,3,13,0,0,0,0,-3.001877,2.655624,-7.971856606248,11.12385,2.95172,42.71749,42.7516,,-0.00359897292219102,,0.240068405866623,4.11974906921387,,,,,,,,,,,,,,,,,28.97843,0.03239214
9459,2021/11/21 02:47:24,64557.0465,3545.0017,3,13,0,0,0,0,-3.002296,2.637644,-7.918988030624,11.12385,2.955885,42.71749,42.76262,,-0.00420781318098307,,0.223361805081367,4.4608850479126,,,,,,,,,,,,,,,,,29.06515,-0.1011258
9460,2021/11/21 02:47:29,64562.0464,3550.0016,3,13,0,0,0,0,-3.001839,2.618541,-7.860438496899,11.12385,2.960057,42.71749,42.77358,,-0.0036826990544796,,0.220190495252609,4.53174877166748,,,,,,,,,,,,,,,,,29.27757,0.05723238
9461,2021/11/21 02:47:34,64567.0463,3555.0015,3,13,0,0,0,0,-3.002411,2.598776,-7.802593648936,11.12385,2.964226,42.71749,42.78446,,-0.0038976720534265,,0.201792895793915,4.87134218215942,,,,,,,,,,,,,,,,,29.42979,-0.03578961
9462,2021/11/21 02:47:39,64572.0466,3560.0018,3,13,0,0,0,0,-3.002785,2.577455,-7.739543212175,11.12385,2.968396,42.71749,42.79525,,-0.0042116460390389,,0.210666701197624,4.85032081604004,,,,,,,,,,,,,,,,,29.45453,0.09313762
9463,2021/11/21 02:47:44,64577.0475,3565.0027,3,13,0,0,0,0,-3.002274,2.555656,-7.672779561744,11.12385,2.972562,42.71749,42.80595,,-0.00462863594293594,,0.18429459631443,5.34488010406494,,,,,,,,,,,,,,,,,29.34914,-0.04507422
9464,2021/11/21 02:47:49,64582.0467,3570.0019,3,13,0,0,0,0,-3.002045,2.532722,-7.60334541649,11.12385,2.976731,42.71749,42.81655,,-0.00438609998673201,,0.183685004711151,5.64785003662109,,,,,,,,,,,,,,,,,29.25399,0.01293123
9465,2021/11/21 02:47:54,64587.0449,3575.0001,3,13,0,0,0,0,-3.001991,2.508524,-7.530566471284,11.12385,2.980897,42.71749,42.82705,,-0.00525265885517001,,0.163249805569649,5.92772388458252,,,,,,,,,,,,,,,,,29.38237,-0.07598996
9466,2021/11/21 02:47:55,64588.7823,3576.7375,3,13,0,0,0,0,-3.002022,2.499983,-7.505003965626,11.12385,2.982354,42.71749,42.8307,,-0.00445929495617747,0.0194788295775652,0.172675505280495,5.92772388458252,,,,,,,,,,,,,,,,,29.40645,-0.08744538
9467,2021/11/21 02:47:56,64588.7927,0.0027,3,14,0,0,0,0,-3.002022,2.49996,-7.50493491912,11.12385,0,42.71749,42.83071,,-0.00445929495617747,0.0194788295775652,0.172675505280495,5.92772388458252,,,,,,,,,,,,,,,,,29.4063915039284,-0.0874113636279088
9468,2021/11/21 02:48:56,64648.845,60.0012,3,15,0,0,0,0,0,2.836986,0,11.12385,0.000002751852,42.71749,42.83071,,0.000708778621628881,,,,,,,,,,,,,,,,,,,,29.06862,0.109008
9469,2021/11/21 02:49:56,64708.8465,120.0027,3,15,0,0,0,0,0,2.862052,0,11.12385,0.000002751852,42.71749,42.83071,,0.000300949701340869,,,,,,,,,,,,,,,,,,,,28.13857,0.05636871
9470,2021/11/21 02:50:56,64768.8477,180.0039,3,15,0,0,0,0,0,2.875125,0,11.12385,0.000002751852,42.71749,42.83071,,0.000144021803862415,,0,,,,,,,,,,,,,,,,,,27.54842,0.0799948
9471,2021/11/21 02:51:56,64828.8438,240,3,15,0,0,0,0,0,2.884333,0,11.12385,0.000002751852,42.71749,42.83071,,0.0001613904023543,,,,,,,,,,,,,,,,,,,,26.76335,-0.07041276
9472,2021/11/21 02:52:56,64888.8439,300.0001,3,15,0,0,0,0,0,2.891051,0,11.12385,0.000002751852,42.71749,42.83071,,0.000103415899502579,,0,,,,,,,,,,,,,,,,,,26.79015,0.07466793
9473,2021/11/21 02:53:56,64948.845,360.0012,3,15,0,0,0,0,0,2.896895,0,11.12385,0.000002751852,42.71749,42.83071,,0.000113155103463214,,,,,,,,,,,,,,,,,,,,26.55768,0.04847944
9474,2021/11/21 02:54:56,65008.8453,420.0015,3,15,0,0,0,0,0,2.901861,0,11.12385,0.000002751852,42.71749,42.83071,,0.0000425944999733474,,0,,,,,,,,,,,,,,,,,,26.25967,0.02315938
9475,2021/11/21 02:55:56,65068.8445,480.0007,3,15,0,0,0,0,0,2.906364,0,11.12385,0.000002751852,42.71749,42.83071,,0.0000564662113902159,,,,,,,,,,,,,,,,,,,,25.86679,-0.07032573
9476,2021/11/21 02:56:56,65128.8449,540.0011,3,15,0,0,0,0,0,2.909849,0,11.12385,0.000002751852,42.71749,42.83071,,0.0000589126902923454,,0,,,,,,,,,,,,,,,,,,26.04346,0.07378042
9477,2021/11/21 02:57:56,65188.844,600.0002,3,15,0,0,0,0,0,2.913247,0,11.12385,0.000002751852,42.71749,42.83071,,0.000048365331167588,,,,,,,,,,,,,,,,,,,,25.5915,-0.0448525
9478,2021/11/21 02:58:56,65248.8464,660.0026,3,15,0,0,0,0,0,2.916205,0,11.12385,0.000002751852,42.71749,42.83071,,0.0000311753792630043,,0,,,,,,,,,,,,,,,,,,25.74925,0.04138291
9479,2021/11/21 02:59:56,65308.8453,720.0015,3,15,0,0,0,0,0,2.91938,0,11.12385,0.000002751852,42.71749,42.83071,,0.0000486322605866008,,,,,,,,,,,,,,,,,,,,25.44272,-0.03209591
9480,2021/11/21 03:00:56,65368.8439,780.0001,3,15,0,0,0,0,0,2.922157,0,11.12385,0.000002751852,42.71749,42.83071,,0.0000271862008958124,,0,,,,,,,,,,,,,,,,,,25.25434,-0.05082428
9481,2021/11/21 03:01:56,65428.8453,840.0015,3,15,0,0,0,0,0,2.924273,0,11.12385,0.000002751852,42.71749,42.83071,,0.0000382500293198973,,,,,,,,,,,,,,,,,,,,25.49598,0.01236379
9482,2021/11/21 03:02:56,65488.8458,900.002,3,15,0,0,0,0,0,2.926656,0,11.12385,0.000002751852,42.71749,42.83071,,0.0000343352403433528,,0,,,,,,,,,,,,,,,,,,25.20403,-0.0412941
9483,2021/11/21 03:03:56,65548.8457,960.0019,3,15,0,0,0,0,0,2.928778,0,11.12385,0.000002751852,42.71749,42.83071,,0.0000335850891133305,,,,,,,,,,,,,,,,,,,,25.24671,-0.004653335
9484,2021/11/21 03:04:56,65608.8458,1020.002,3,15,0,0,0,0,0,2.931041,0,11.12385,0.000002751852,42.71749,42.83071,,0.0000576049606024753,,0,,,,,,,,,,,,,,,,,,25.36551,-0.04448414
9485,2021/11/21 03:05:56,65668.8454,1080.0016,3,15,0,0,0,0,0,2.9329,0,11.12385,0.000002751852,42.71749,42.83071,,0.0000326763183693402,,,,,,,,,,,,,,,,,,,,25.15786,-0.09313405
9486,2021/11/21 03:06:56,65728.8447,1140.0009,3,15,0,0,0,0,0,2.934749,0,11.12385,0.000002751852,42.71749,42.83071,,0.0000203898198378738,,0,,,,,,,,,,,,,,,,,,25.36566,0.05790889
9487,2021/11/21 03:07:56,65788.8444,1200.0006,3,15,0,0,0,0,0,2.93639,0,11.12385,0.000002751852,42.71749,42.83071,,0.0000210995094676036,,,,,,,,,,,,,,,,,,,,25.49816,0.03315806
9488,2021/11/21 03:08:56,65848.8442,1260.0004,3,15,0,0,0,0,0,2.938086,0,11.12385,0.000002751852,42.71749,42.83071,,0.0000331943701894488,,0,,,,,,,,,,,,,,,,,,25.21954,-0.04679382
9489,2021/11/21 03:09:56,65908.8459,1320.0021,3,15,0,0,0,0,0,2.939788,0,11.12385,0.000002751852,42.71749,42.83071,,0.0000574112200411037,,,,,,,,,,,,,,,,,,,,25.4956,-0.004273057
9490,2021/11/21 03:10:56,65968.8464,1380.0026,3,15,0,0,0,0,0,2.941365,0,11.12385,0.000002751852,42.71749,42.83071,,0.0000548406605958007,,0,,,,,,,,,,,,,,,,,,25.1916,-0.02514184
9491,2021/11/21 03:11:56,66028.8456,1440.0018,3,15,0,0,0,0,0,2.942858,0,11.12385,0.000002751852,42.71749,42.83071,,0.0000142245098686544,,,,,,,,,,,,,,,,,,,,25.24943,-0.05082488
9492,2021/11/21 03:12:56,66088.8446,1500.0008,3,15,0,0,0,0,0,2.944445,0,11.12385,0.000002751852,42.71749,42.83071,,0.0000014224040114641,,0,,,,,,,,,,,,,,,,,,25.36775,-0.01167178
9493,2021/11/21 03:13:56,66148.8446,1560.0008,3,15,0,0,0,0,0,2.945813,0,11.12385,0.000002751852,42.71749,42.83071,,0.0000360749399987981,,,,,,,,,,,,,,,,,,,,25.42722,0.03164053
9494,2021/11/21 03:14:56,66208.8442,1620.0004,3,15,0,0,0,0,0,2.947047,0,11.12385,0.000002751852,42.71749,42.83071,,0.0000314119388349354,,0,,,,,,,,,,,,,,,,,,25.34667,0.06595373
9495,2021/11/21 03:15:56,66268.8449,1680.0011,3,15,0,0,0,0,0,2.948471,0,11.12385,0.000002751852,42.71749,42.83071,,0.000030266090107034,,,,,,,,,,,,,,,,,,,,25.43472,0.06529987
9496,2021/11/21 03:16:56,66328.8441,1740.0003,3,15,0,0,0,0,0,2.949615,0,11.12385,0.000002751852,42.71749,42.83071,,0.0000416063412558287,,0,,,,,,,,,,,,,,,,,,25.20766,-0.09090245
9497,2021/11/21 03:17:56,66388.8456,1800.0018,3,15,0,0,0,0,0,2.950592,0,11.12385,0.000002751852,42.71749,42.83071,,0.00000675658611726249,,,,,,,,,,,,,,,,,,,,25.19458,-0.04056931
9498,2021/11/21 03:17:56,66388.8477,1800.0039,3,15,0,0,0,0,0,2.950639,0,11.12385,0.000002751852,42.71749,42.83071,,0.00000675658611726249,0.0194788295775652,0,0,,,,,,,,,,,,,,,,,25.19458,-0.04056931
9499,2021/11/21 03:17:56,66388.8606,0.0049,4,16,0,0,0,0,0,2.950879,0,11.12385,0.000002751852,42.71749,42.83071,,0.00000675658611726249,0.0194788295775652,0,0,,,,,,,,,,,,,,,,,25.1946536107319,-0.0404593749932332
9500,2021/11/21 03:18:01,66393.9018,5.0005,4,7,0,0,0,0,1.498215,3.026176,4.53386227584,11.12593,0.00002796855,42.72374,42.83079,,0.00493589090183377,,0.085958257317543,11.1047601699829,,,,,,,,,,,,,,,,,25.22342,0.002502203
9501,2021/11/21 03:18:06,66398.9025,10.0012,4,7,0,0,0,0,1.497917,3.046219,4.562983225823,11.12801,0.00002796855,42.73006,42.83079,,0.00417955499142408,,0.111783601343632,8.95059585571289,,,,,,,,,,,,,,,,,25.33501,0.00718832
9502,2021/11/21 03:18:11,66403.9015,15.0002,4,7,0,0,0,0,1.498009,3.063685,4.589427703165,11.13009,0.00002796855,42.73641,42.83079,,0.00311036501079798,,0.120233997702599,8.46172428131104,,,,,,,,,,,,,,,,,25.43728,-0.007636547
9503,2021/11/21 03:18:16,66408.9024,20.0011,4,7,0,0,0,0,1.498032,3.078687,4.611971643984,11.13217,0.00002796855,42.74281,42.83079,,0.00304885790683329,,0.126263603568077,7.3771071434021,,,,,,,,,,,,,,,,,25.40807,0.06542921
9504,2021/11/21 03:18:21,66413.9032,25.0019,4,7,0,0,0,0,1.498161,3.092662,4.633305594582,11.13425,0.00002796855,42.74923,42.83079,,0.00295661296695471,,0.151004195213318,7.16305780410767,,,,,,,,,,,,,,,,,25.48253,0.09802699
