Repository: HVES-Battery-Testing-Consortium/LG-HG2

# Battery Testing Consortium (BTC)
The Battery Testing Consortium (BTC) has been developed within the High Voltage and Energy Storage Lab at Oxford Brookes University to provide accurate and comprehensive cell data to Formula Student Electric teams. Through the BTC, we aim to provide FS teams with information for improved and informed decisions for cell selection, pack architecture design, thermal cooling requirements, and end of life predictions. A range of tests are completed to provide a comprehensive electrochemical lithium-ion characterisation for modelling, validation, and battery management parameterisation.

File: Data/Round1/LG_HG2/Package 3/211120_BTC_CellCond_LG_HG2_9_25C/211120_BTC_CellCond_LG_HG2_9_25C_Channel_7_Wb_1.CSV (part 55 of 57)
Data_Point,Date_Time,Test_Time(s),Step_Time(s),Cycle_Index,Step_Index,TC_Counter1,TC_Counter2,TC_Counter3,TC_Counter4,Current(A),Voltage(V),Power(W),Charge_Capacity(Ah),Discharge_Capacity(Ah),Charge_Energy(Wh),Discharge_Energy(Wh),ACR(Ohm),dV/dt(V/s),Internal_Resistance(Ohm),dQ/dV(Ah/V),dV/dQ(V/Ah),MetaCode_MV_UD1,MetaCode_MV_UD2,MetaCode_MV_UD3,MetaCode_MV_UD4,MetaCode_MV_UD5,MetaCode_MV_UD6,MetaCode_MV_UD7,MetaCode_MV_UD8,MetaCode_MV_UD9,MetaCode_MV_UD10,MetaCode_MV_UD11,MetaCode_MV_UD12,MetaCode_MV_UD13,MetaCode_MV_UD14,MetaCode_MV_UD15,MetaCode_MV_UD16,Aux_Temperature_1(C),Aux_dT/dt_1(C)
11412,2021/11/21 06:48:02,78995.5321,1090.0014,4,13,0,0,0,0,-3.001915,3.790817,-11.379710414555,14.07002,0.9089658,53.96489,46.40294,,,,,,,,,,,,,,,,,,,,,,26.35194,-0.07906258
11413,2021/11/21 06:48:07,79000.5328,1095.0021,4,13,0,0,0,0,-3.002098,3.789515,-11.37649540247,14.07002,0.9131367,53.96489,46.41874,,-0.000195650194655173,,,,,,,,,,,,,,,,,,,,26.587,-0.07703602
11414,2021/11/21 06:48:12,79005.532,1100.0013,4,13,0,0,0,0,-3.002602,3.788195,-11.37444188339,14.07002,0.9173019,53.96489,46.43452,,-0.000217200096813031,,,,,,,,,,,,,,,,,,,,26.53641,0.0562793
11415,2021/11/21 06:48:17,79010.5332,1105.0025,4,13,0,0,0,0,-3.002739,3.787114,-11.371714905246,14.07002,0.9214736,53.96489,46.45033,,-0.000217113105463795,,3.46127700805664,,,,,,,,,,,,,,,,,,26.38033,-0.05593717
11416,2021/11/21 06:48:22,79015.5335,1110.0028,4,13,0,0,0,0,-3.002007,3.785939,-11.365415379573,14.07002,0.9256425,53.96489,46.46611,,-0.000231148398597725,,,,,,,,,,,,,,,,,,,,26.7157,-0.0420171
11417,2021/11/21 06:48:27,79020.5314,1115.0007,4,13,0,0,0,0,-3.00219,3.784374,-11.36140977906,14.07002,0.9298121,53.96489,46.48189,,-0.000249530887231231,,,,,,,,,,,,,,,,,,,,26.4902,0.01047671
11418,2021/11/21 06:48:32,79025.5341,1120.0034,4,13,0,0,0,0,-3.002411,3.783323,-11.359090591753,14.07002,0.9339778,53.96489,46.49766,,-0.000215792504604906,,,,,,,,,,,,,,,,,,,,26.3847,-0.05485117
11419,2021/11/21 06:48:37,79030.5328,1125.0021,4,13,0,0,0,0,-3.002258,3.782315,-11.35548546727,14.07002,0.9381514,53.96489,46.51344,,-0.000213100604014471,,3.38907909393311,0.294109404087067,,,,,,,,,,,,,,,,,26.58825,-0.07355392
11420,2021/11/21 06:48:42,79035.5309,1130.0002,4,13,0,0,0,0,-3.002373,3.780982,-11.351918270286,14.07002,0.9423195,53.96489,46.52921,,-0.000238431894103996,,,,,,,,,,,,,,,,,,,,26.62681,0.0851053
11421,2021/11/21 06:48:47,79040.5326,1135.0019,4,13,0,0,0,0,-3.002083,3.779525,-11.346447750575,14.07002,0.9464864,53.96489,46.54496,,,,,,,,,,,,,,,,,,,,,,26.4742,-0.06552935
11422,2021/11/21 06:48:52,79045.5333,1140.0026,4,13,0,0,0,0,-3.002129,3.778336,-11.343052077344,14.07002,0.9506589,53.96489,46.56073,,-0.000181493393029086,,,,,,,,,,,,,,,,,,,,26.33775,0.02631485
11423,2021/11/21 06:48:57,79050.531,1145.0003,4,13,0,0,0,0,-3.002205,3.777376,-11.34045711408,14.07002,0.9548241,53.96489,46.57646,,-0.000238935695961118,,3.37611389160156,,,,,,,,,,,,,,,,,,26.33775,-0.09140849
11424,2021/11/21 06:49:02,79055.5329,1150.0022,4,13,0,0,0,0,-3.002441,3.776149,-11.337664579709,14.07002,0.9589936,53.96489,46.59221,,-0.000223292605369352,,,,,,,,,,,,,,,,,,,,26.35013,-0.08814692
11425,2021/11/21 06:49:07,79060.5333,1155.0026,4,13,0,0,0,0,-3.00235,3.774654,-11.3328324369,14.07002,0.9631649,53.96489,46.60796,,-0.000185219294507988,,,,,,,,,,,,,,,,,,,,26.39796,-0.07829249
11426,2021/11/21 06:49:12,79065.5322,1160.0015,4,13,0,0,0,0,-3.002296,3.773275,-11.3284884394,14.07002,0.967336,53.96489,46.6237,,-0.000221161099034362,,,,,,,,,,,,,,,,,,,,26.38961,-0.09060621
11427,2021/11/21 06:49:17,79070.533,1165.0023,4,13,0,0,0,0,-3.002281,3.772431,-11.325897915111,14.07002,0.9715058,53.96489,46.63943,,,,,0.296618014574051,,,,,,,,,,,,,,,,,26.422,-0.01873851
11428,2021/11/21 06:49:22,79075.531,1170.0003,4,13,0,0,0,0,-3.002502,3.770993,-11.322414024486,14.07002,0.9756731,53.96489,46.65515,,-0.000204315903829411,,3.43392300605774,,,,,,,,,,,,,,,,,,26.45622,-0.07736742
11429,2021/11/21 06:49:27,79080.5322,1175.0015,4,13,0,0,0,0,-3.002441,3.769835,-11.318707167235,14.07002,0.9798426,53.96489,46.67087,,-0.00022465520305559,,,,,,,,,,,,,,,,,,,,26.4831,-0.04462779
11430,2021/11/21 06:49:32,79085.5339,1180.0032,4,13,0,0,0,0,-3.002365,3.768519,-11.314469547435,14.07002,0.9840127,53.96489,46.68659,,-0.000303163396893069,,,,,,,,,,,,,,,,,,,,26.54399,0.04398346
11431,2021/11/21 06:49:37,79090.5327,1185.002,4,13,0,0,0,0,-3.002075,3.767385,-11.309972323875,14.07002,0.9881827,53.96489,46.7023,,-0.000318551814416423,,,,,,,,,,,,,,,,,,,,26.46526,-0.07479668
11432,2021/11/21 06:49:42,79095.5317,1190.001,4,13,0,0,0,0,-3.00264,3.766026,-11.30802030864,14.07002,0.9923505,53.96489,46.718,,,,3.39229893684387,,,,,,,,,,,,,,,,,,26.39211,-0.08867204
11433,2021/11/21 06:49:47,79100.5315,1195.0008,4,13,0,0,0,0,-3.00219,3.764974,-11.30316729306,14.07002,0.9965174,53.96489,46.73369,,-0.000345420790836215,,,,,,,,,,,,,,,,,,,,26.34085,-0.06969869
11434,2021/11/21 06:49:52,79105.5323,1200.0016,4,13,0,0,0,0,-3.002274,3.763799,-11.299955878926,14.07002,1.000688,53.96489,46.74939,,-0.000240989102167077,,,,,,,,,,,,,,,,,,,,26.43723,0.008864403
11435,2021/11/21 06:49:57,79110.5319,1205.0012,4,13,0,0,0,0,-3.002075,3.762679,-11.295844558925,14.07002,1.004857,53.96489,46.76508,,,,,0.290801912546158,,,,,,,,,,,,,,,,,26.42544,-0.06168127
11436,2021/11/21 06:50:02,79115.5314,1210.0007,4,13,0,0,0,0,-3.00235,3.761301,-11.29274205735,14.07002,1.009026,53.96489,46.78076,,-0.000199558606254868,,3.48385906219482,,,,,,,,,,,,,,,,,,26.52602,-0.04122257
11437,2021/11/21 06:50:07,79120.5323,1215.0016,4,13,0,0,0,0,-3.002136,3.760163,-11.288520708168,14.07002,1.013196,53.96489,46.79644,,-0.00023980499827303,,,,,,,,,,,,,,,,,,,,26.51332,0.0576961
11438,2021/11/21 06:50:12,79125.5318,1220.0011,4,13,0,0,0,0,-3.002647,3.759027,-11.287031144469,14.07002,1.017364,53.96489,46.81211,,-0.000249512086156756,,,,,,,,,,,,,,,,,,,,26.60188,0.06046414
11439,2021/11/21 06:50:17,79130.5323,1225.0016,4,13,0,0,0,0,-3.002296,3.757751,-11.281880796296,14.07002,1.021538,53.96489,46.8278,,-0.0002047718007816,,,,,,,,,,,,,,,,,,,,26.64316,-0.001258254
11440,2021/11/21 06:50:22,79135.5336,1230.0029,4,13,0,0,0,0,-3.002731,3.756307,-11.279179474417,14.07002,1.025703,53.96489,46.84345,,-0.000198350506252609,,3.34920001029968,,,,,,,,,,,,,,,,,,26.63025,0.07758439
11441,2021/11/21 06:50:27,79140.532,1235.0013,4,13,0,0,0,0,-3.002022,3.755047,-11.272733705034,14.07002,1.02987,53.96489,46.8591,,-0.000266098912106827,,,,,,,,,,,,,,,,,,,,26.61479,0.06786704
11442,2021/11/21 06:50:32,79145.5322,1240.0015,4,13,0,0,0,0,-3.002228,3.75405,-11.2705140234,14.07002,1.034045,53.96489,46.87478,,-0.000215210995520465,,,,,,,,,,,,,,,,,,,,26.69659,0.02180457
11443,2021/11/21 06:50:37,79150.5327,1245.002,4,13,0,0,0,0,-3.002441,3.752857,-11.267731723937,14.07002,1.038214,53.96489,46.89042,,-0.000252776400884613,,,0.29355388879776,,,,,,,,,,,,,,,,,26.70403,0.07844746
11444,2021/11/21 06:50:42,79155.5325,1250.0018,4,13,0,0,0,0,-3.002388,3.751376,-11.263086285888,14.07002,1.04238,53.96489,46.90606,,-0.000251792691415176,,3.27210998535156,,,,,,,,,,,,,,,,,,26.59044,0.05860686
11445,2021/11/21 06:50:47,79160.5323,1255.0016,4,13,0,0,0,0,-3.002495,3.750216,-11.26000478892,14.07002,1.046552,53.96489,46.9217,,-0.000245847797486931,,,,,,,,,,,,,,,,,,,,26.67931,-0.02549827
11446,2021/11/21 06:50:52,79165.5333,1260.0026,4,13,0,0,0,0,-3.002243,3.748937,-11.255219865691,14.07002,1.050719,53.96489,46.93733,,-0.000257558189332485,,,,,,,,,,,,,,,,,,,,26.70952,0.1000762
11447,2021/11/21 06:50:57,79170.5316,1265.0009,4,13,0,0,0,0,-3.002548,3.747687,-11.252610106476,14.07002,1.054892,53.96489,46.95297,,,,,,,,,,,,,,,,,,,,,,26.73948,0.1159859
11448,2021/11/21 06:51:02,79175.5323,1270.0016,4,13,0,0,0,0,-3.002319,3.74638,-11.24782785522,14.07002,1.059055,53.96489,46.96857,,-0.000220518704736605,,3.53504610061646,,,,,,,,,,,,,,,,,,26.68699,0.02444446
11449,2021/11/21 06:51:07,79180.5333,1275.0026,4,13,0,0,0,0,-3.002609,3.745318,-11.245725534662,14.07002,1.063225,53.96489,46.98419,,-0.000207916600629687,,,,,,,,,,,,,,,,,,,,26.72151,0.01973629
11450,2021/11/21 06:51:12,79185.531,1280.0003,4,13,0,0,0,0,-3.002792,3.744183,-11.243002758936,14.07002,1.067395,53.96489,46.99981,,-0.000265419686911628,,,,,,,,,,,,,,,,,,,,26.67371,0.07189989
11451,2021/11/21 06:51:17,79190.5336,1285.0029,4,13,0,0,0,0,-3.002083,3.742819,-11.236253291977,14.07002,1.071571,53.96489,47.01544,,-0.000192071092897095,,,0.298774898052216,,,,,,,,,,,,,,,,,26.63769,0.07355869
11452,2021/11/21 06:51:22,79195.5313,1290.0006,4,13,0,0,0,0,-3.002281,3.74134,-11.23255399654,14.07002,1.075735,53.96489,47.03102,,-0.000338326208293438,,3.21732497215271,,,,,,,,,,,,,,,,,,26.51618,-0.08059323
11453,2021/11/21 06:51:27,79200.5335,1295.0028,4,13,0,0,0,0,-3.002205,3.740066,-11.22844484553,14.07002,1.079905,53.96489,47.04662,,-0.000257624691585079,,,,,,,,,,,,,,,,,,,,26.4085,-0.1030391
11454,2021/11/21 06:51:32,79205.5327,1300.002,4,13,0,0,0,0,-3.002022,3.738988,-11.224524233736,14.07002,1.084077,53.96489,47.06222,,-0.000210691898246296,,,,,,,,,,,,,,,,,,,,26.4045,-0.06958067
11455,2021/11/21 06:51:37,79210.5315,1305.0008,4,13,0,0,0,0,-3.002495,3.737568,-11.22202923216,14.07002,1.088247,53.96489,47.07781,,-0.000272924400633201,,,,,,,,,,,,,,,,,,,,26.49615,0.03199458
11456,2021/11/21 06:51:42,79215.5315,1310.0008,4,13,0,0,0,0,-3.002426,3.736467,-11.218465668942,14.07002,1.092416,53.96489,47.09339,,-0.000294338795356452,,3.22397089004517,,,,,,,,,,,,,,,,,,26.71911,0.06995022
11457,2021/11/21 06:51:47,79220.5314,1315.0007,4,13,0,0,0,0,-3.002625,3.735061,-11.214987535125,14.07002,1.096586,53.96489,47.10897,,-0.000332666386384517,,,,,,,,,,,,,,,,,,,,26.55658,0.0404799
11458,2021/11/21 06:51:52,79225.5319,1320.0012,4,13,0,0,0,0,-3.002098,3.733858,-11.209407634084,14.07002,1.100754,53.96489,47.12453,,-0.000216121494304389,,,,,,,,,,,,,,,,,,,,26.50818,-0.01118958
11459,2021/11/21 06:51:57,79230.5347,1325.004,4,13,0,0,0,0,-3.00219,3.732438,-11.20548803922,14.07002,1.104926,53.96489,47.14011,,-0.000332078489009291,,,0.306039392948151,,,,,,,,,,,,,,,,,26.78258,0.107348
11460,2021/11/21 06:52:02,79235.5322,1330.0015,4,13,0,0,0,0,-3.002403,3.731172,-11.202482006316,14.07002,1.109093,53.96489,47.15566,,-0.000270561198703945,,3.45099210739136,,,,,,,,,,,,,,,,,,26.4807,-0.01147687
11461,2021/11/21 06:52:07,79240.5333,1335.0026,4,13,0,0,0,0,-3.002335,3.730047,-11.198850659745,14.07002,1.113263,53.96489,47.17122,,-0.000252387399086729,,,,,,,,,,,,,,,,,,,,26.73913,0.07245362
11462,2021/11/21 06:52:12,79245.5315,1340.0008,4,13,0,0,0,0,-3.002991,3.728621,-11.197015305411,14.07002,1.117429,53.96489,47.18675,,-0.000323132611811161,,,,,,,,,,,,,,,,,,,,26.59546,-0.02323985
11463,2021/11/21 06:52:17,79250.5327,1345.002,4,13,0,0,0,0,-3.002411,3.72739,-11.19115673729,14.07002,1.121603,53.96489,47.20231,,-0.000224466901272535,,,,,,,,,,,,,,,,,,,,26.54548,-0.07863224
11464,2021/11/21 06:52:22,79255.5335,1350.0028,4,13,0,0,0,0,-3.002701,3.725927,-11.187844728827,14.07002,1.12577,53.96489,47.21784,,-0.000270177988568321,,3.0981719493866,,,,,,,,,,,,,,,,,,26.7595,0.03565013
11465,2021/11/21 06:52:27,79260.5331,1355.0024,4,13,0,0,0,0,-3.00248,3.724686,-11.18329522128,14.07002,1.129941,53.96489,47.23338,,-0.000225869298446923,,,,,,,,,,,,,,,,,,,,26.49582,-0.09455264
11466,2021/11/21 06:52:32,79265.5309,1360.0002,4,13,0,0,0,0,-3.002716,3.723286,-11.179970444776,14.07002,1.134108,53.96489,47.2489,,-0.000221452093683183,,,,,,,,,,,,,,,,,,,,26.78786,0.05029321
11467,2021/11/21 06:52:37,79270.5319,1365.0012,4,13,0,0,0,0,-3.002281,3.721904,-11.174201663024,14.07002,1.138277,53.96489,47.26442,,-0.000196939101442695,,,0.311667889356613,,,,,,,,,,,,,,,,,26.4165,-0.05675912
11468,2021/11/21 06:52:42,79275.5313,1370.0006,4,13,0,0,0,0,-3.002457,3.720898,-11.171836246386,14.07002,1.14245,53.96489,47.27995,,,,3.1258339881897,,,,,,,,,,,,,,,,,,26.84344,0.1209742
11469,2021/11/21 06:52:47,79280.5312,1375.0005,4,13,0,0,0,0,-3.002769,3.719532,-11.168895384108,14.07002,1.146621,53.96489,47.29546,,-0.000339996389811859,,,,,,,,,,,,,,,,,,,,26.46526,-0.0302875
11470,2021/11/21 06:52:52,79285.5321,1380.0014,4,13,0,0,0,0,-3.002045,3.717942,-11.16142919139,14.07002,1.150784,53.96489,47.31094,,-0.000226458098040894,,,,,,,,,,,,,,,,,,,,26.73823,0.07624388
11471,2021/11/21 06:52:57,79290.5335,1385.0028,4,13,0,0,0,0,-3.002151,3.716625,-11.157869460375,14.07002,1.154961,53.96489,47.32647,,,,3.1086540222168,,,,,,,,,,,,,,,,,,26.57637,-0.01665592
11472,2021/11/21 06:53:02,79295.5337,1390.003,4,13,0,0,0,0,-3.002457,3.715437,-11.155439828709,14.07002,1.15913,53.96489,47.34196,,-0.000334756303345785,,,,,,,,,,,,,,,,,,,,26.63714,-0.05385697
11473,2021/11/21 06:53:07,79300.533,1395.0023,4,13,0,0,0,0,-3.00235,3.714149,-11.15117525015,14.07002,1.163296,53.96489,47.35744,,,,,,,,,,,,,,,,,,,,,,26.70312,-0.01948535
11474,2021/11/21 06:53:12,79305.5331,1400.0024,4,13,0,0,0,0,-3.001915,3.71252,-11.1446694758,14.07002,1.167468,53.96489,47.37293,,-0.000277770188404247,,,0.322438806295395,,,,,,,,,,,,,,,,,26.52546,-0.0507611
11475,2021/11/21 06:53:17,79310.5316,1405.0009,4,13,0,0,0,0,-3.002403,3.711365,-11.143013410095,14.07002,1.171635,53.96489,47.3884,,-0.000342844112310559,,3.09113311767578,,,,,,,,,,,,,,,,,,26.68424,0.04632711
11476,2021/11/21 06:53:22,79315.5341,1410.0034,4,13,0,0,0,0,-3.002037,3.709931,-11.137350129447,14.07002,1.175808,53.96489,47.40388,,-0.000332380412146449,,,,,,,,,,,,,,,,,,,,26.48196,-0.01596808
11477,2021/11/21 06:53:27,79320.5328,1415.0021,4,13,0,0,0,0,-3.002464,3.708332,-11.134133330048,14.07002,1.179977,53.96489,47.41935,,-0.000281635788269341,,,,,,,,,,,,,,,,,,,,26.73569,0.07832587
11478,2021/11/21 06:53:32,79325.5338,1420.0031,4,13,0,0,0,0,-3.002411,3.70698,-11.12987752878,14.07002,1.184147,53.96489,47.43481,,-0.000225092895561829,,,,,,,,,,,,,,,,,,,,26.46067,-0.06286025
11479,2021/11/21 06:53:37,79330.5317,1425.001,4,13,0,0,0,0,-3.002831,3.705873,-11.128110326463,14.07002,1.188312,53.96489,47.45025,,-0.000328688212903216,,2.92284297943115,,,,,,,,,,,,,,,,,,26.8262,0.05155861
11480,2021/11/21 06:53:42,79335.5325,1430.0018,4,13,0,0,0,0,-3.001991,3.704257,-11.120146175687,14.07002,1.192482,53.96489,47.4657,,-0.000304252200294286,,,,,,,,,,,,,,,,,,,,26.47924,-0.09575844
11481,2021/11/21 06:53:47,79340.5319,1435.0012,4,13,0,0,0,0,-3.002533,3.703037,-11.118490792721,14.07002,1.196649,53.96489,47.48113,,-0.000205261007067747,,,,,,,,,,,,,,,,,,,,26.81313,0.05847573
11482,2021/11/21 06:53:52,79345.5334,1440.0027,4,13,0,0,0,0,-3.002296,3.701786,-11.113857300656,14.07002,1.200826,53.96489,47.49659,,-0.000318774487823248,,3.12473893165588,0.331970810890198,,,,,,,,,,,,,,,,,26.51162,-0.05462229
11483,2021/11/21 06:53:57,79350.5313,1445.0006,4,13,0,0,0,0,-3.00235,3.700325,-11.10967076375,14.07002,1.204994,53.96489,47.51202,,-0.000214405605220236,,,,,,,,,,,,,,,,,,,,26.78042,0.02131104
11484,2021/11/21 06:54:02,79355.5309,1450.0002,4,13,0,0,0,0,-3.002335,3.698986,-11.10559513231,14.07002,1.209157,53.96489,47.52742,,-0.000391151406802237,,,,,,,,,,,,,,,,,,,,26.45507,-0.005008578
11485,2021/11/21 06:54:07,79360.533,1455.0023,4,13,0,0,0,0,-3.00235,3.697331,-11.10068172785,14.07002,1.213332,53.96489,47.54286,,-0.000259145512245595,,,,,,,,,,,,,,,,,,,,26.77528,0.05374908
11486,2021/11/21 06:54:12,79365.5325,1460.0018,4,13,0,0,0,0,-3.002281,3.696157,-11.096901934117,14.07002,1.217502,53.96489,47.55827,,-0.000283775909338146,,3.0150420665741,,,,,,,,,,,,,,,,,,26.6395,-0.07035315
11487,2021/11/21 06:54:17,79370.5323,1465.0016,4,13,0,0,0,0,-3.002281,3.694783,-11.092776800023,14.07002,1.22167,53.96489,47.57368,,-0.000207473494810984,,,,,,,,,,,,,,,,,,,,26.74987,0.04574537
11488,2021/11/21 06:54:22,79375.531,1470.0003,4,13,0,0,0,0,-3.001984,3.693133,-11.086726175872,14.07002,1.225839,53.96489,47.58908,,-0.000250767188845202,,,,,,,,,,,,,,,,,,,,26.60964,0.04029453
11489,2021/11/21 06:54:27,79380.5315,1475.0008,4,13,0,0,0,0,-3.002388,3.691945,-11.08465136466,14.07002,1.230002,53.96489,47.60445,,-0.00024917718837969,,,0.334371507167816,,,,,,,,,,,,,,,,,26.6482,0.03470242
11490,2021/11/21 06:54:32,79385.5309,1480.0002,4,13,0,0,0,0,-3.002098,3.690463,-11.079131591374,14.07002,1.234178,53.96489,47.61987,,-0.000221639798837714,,2.95966196060181,,,,,,,,,,,,,,,,,,26.67462,0.03899395
11491,2021/11/21 06:54:37,79390.531,1485.0003,4,13,0,0,0,0,-3.002808,3.689087,-11.077619956296,14.07002,1.238343,53.96489,47.63523,,-0.000328805996105075,,,,,,,,,,,,,,,,,,,,26.56948,-0.08935928
11492,2021/11/21 06:54:42,79395.5332,1490.0025,4,13,0,0,0,0,-3.002602,3.687413,-11.071833648626,14.07002,1.242517,53.96489,47.65062,,-0.000324116612318903,,,,,,,,,,,,,,,,,,,,26.76875,0.05217195
11493,2021/11/21 06:54:47,79400.5325,1495.0018,4,13,0,0,0,0,-3.002495,3.686069,-11.067403742155,14.07002,1.246685,53.96489,47.66599,,-0.000372142909327522,,2.90499496459961,,,,,,,,,,,,,,,,,,26.47726,-0.1097912
11494,2021/11/21 06:54:52,79405.5315,1500.0008,4,13,0,0,0,0,-3.002151,3.684716,-11.062073824116,14.07002,1.250853,53.96489,47.68135,,-0.00022669009922538,,,,,,,,,,,,,,,,,,,,26.83349,0.009044409
11495,2021/11/21 06:54:57,79410.5311,1505.0004,4,13,0,0,0,0,-3.002335,3.683306,-11.05851851951,14.07002,1.255018,53.96489,47.6967,,-0.00038830260746181,,,,,,,,,,,,,,,,,,,,26.56492,-0.0720036
11496,2021/11/21 06:55:02,79415.5328,1510.0021,4,13,0,0,0,0,-3.002335,3.681777,-11.053927949295,14.07002,1.259196,53.96489,47.71208,,-0.000411606306442991,,,0.343690693378448,,,,,,,,,,,,,,,,,26.65734,-0.03049314
11497,2021/11/21 06:55:07,79420.5321,1515.0014,4,13,0,0,0,0,-3.002571,3.680067,-11.049662452257,14.07002,1.263363,53.96489,47.72742,,-0.000345504988217726,,2.88678908348084,,,,,,,,,,,,,,,,,,26.66203,0.0452888
11498,2021/11/21 06:55:12,79425.5335,1520.0028,4,13,0,0,0,0,-3.002518,3.67903,-11.04635379754,14.07002,1.267531,53.96489,47.74276,,-0.000335515709593892,,,,,,,,,,,,,,,,,,,,26.69133,0.03527701
11499,2021/11/21 06:55:17,79430.5338,1525.0031,4,13,0,0,0,0,-3.002243,3.677513,-11.040787661659,14.07002,1.271696,53.96489,47.75808,,-0.000170161496498622,,,,,,,,,,,,,,,,,,,,26.66147,0.01333058
11500,2021/11/21 06:55:22,79435.5307,1530,4,13,0,0,0,0,-3.002083,3.675648,-11.034600374784,14.07002,1.275869,53.96489,47.77342,,-0.00023057940416038,,2.86811709403992,,,,,,,,,,,,,,,,,,26.61297,-0.07930398
11501,2021/11/21 06:55:27,79440.5313,1535.0006,4,13,0,0,0,0,-3.002045,3.674401,-11.030717150045,14.07002,1.280037,53.96489,47.78874,,-0.000300108804367483,,,,,,,,,,,,,,,,,,,,26.77423,0.07556498
11502,2021/11/21 06:55:32,79445.5336,1540.0029,4,13,0,0,0,0,-3.002182,3.673192,-11.027590904944,14.07002,1.284213,53.96489,47.80408,,-0.00028205499984324,,,,,,,,,,,,,,,,,,,,26.83929,0.09056509
11503,2021/11/21 06:55:37,79450.5328,1545.0021,4,13,0,0,0,0,-3.002518,3.671732,-11.024441421176,14.07002,1.288381,53.96489,47.81939,,-0.000382833910407498,,2.83355402946472,0.351393789052963,,,,,,,,,,,,,,,,,26.88092,0.07630289
11504,2021/11/21 06:55:42,79455.5312,1550.0005,4,13,0,0,0,0,-3.002411,3.670246,-11.019586963106,14.07002,1.292545,53.96489,47.83467,,-0.000261399807641283,,,,,,,,,,,,,,,,,,,,26.72426,-0.03795147
11505,2021/11/21 06:55:47,79460.5315,1555.0008,4,13,0,0,0,0,-3.002693,3.668473,-11.015298197789,14.07002,1.296715,53.96489,47.84997,,-0.000523334019817412,,,,,,,,,,,,,,,,,,,,26.69475,-0.01791
11506,2021/11/21 06:55:52,79465.531,1560.0003,4,13,0,0,0,0,-3.00222,3.667171,-11.00965411962,14.07002,1.300884,53.96489,47.86527,,-0.000217256805626675,,,,,,,,,,,,,,,,,,,,26.57602,-0.02353251
11507,2021/11/21 06:55:57,79470.533,1565.0023,4,13,0,0,0,0,-3.002182,3.665743,-11.005227651226,14.07002,1.305059,53.96489,47.88057,,-0.000290363997919485,,2.88497400283813,,,,,,,,,,,,,,,,,,26.5313,-0.04209578
11508,2021/11/21 06:56:02,79475.5334,1570.0027,4,13,0,0,0,0,-3.002968,3.664167,-11.003376247656,14.07002,1.309228,53.96489,47.89585,,-0.000403114798245952,,,,,,,,,,,,,,,,,,,,26.50164,-0.1043886
11509,2021/11/21 06:56:07,79480.5307,1575,4,13,0,0,0,0,-3.002739,3.662801,-10.998435411939,14.07002,1.313392,53.96489,47.91111,,-0.000247792107984424,,,,,,,,,,,,,,,,,,,,26.56273,-0.09194136
11510,2021/11/21 06:56:12,79485.531,1580.0003,4,13,0,0,0,0,-3.002556,3.66144,-10.99367864064,14.07002,1.317567,53.96489,47.9264,,-0.00026223310851492,,2.76611399650574,0.348725408315659,,,,,,,,,,,,,,,,,26.60094,0.05821645
11511,2021/11/21 06:56:17,79490.5336,1585.0029,4,13,0,0,0,0,-3.002258,3.659774,-10.987585769692,14.07002,1.321735,53.96489,47.94165,,-0.000369038200005889,,,,,,,,,,,,,,,,,,,,26.67805,0.0125128
11512,2021/11/21 06:56:22,79495.5325,1590.0018,4,13,0,0,0,0,-3.002365,3.658559,-10.984329492035,14.07002,1.3259,53.96489,47.9569,,-0.000274461490334943,,,,,,,,,,,,,,,,,,,,26.74966,-0.02176464
11513,2021/11/21 06:56:27,79500.5307,1595,4,13,0,0,0,0,-3.002335,3.656864,-10.97913077744,14.07002,1.330072,53.96489,47.97216,,-0.000222954593482427,,,,,,,,,,,,,,,,,,,,26.77423,0.05944848
11514,2021/11/21 06:56:32,79505.5314,1600.0007,4,13,0,0,0,0,-3.002571,3.655584,-10.976150506464,14.07002,1.334243,53.96489,47.9874,,-0.000369909306755289,,2.95651292800903,,,,,,,,,,,,,,,,,,26.77823,0.09308696
11515,2021/11/21 06:56:37,79510.5314,1605.0007,4,13,0,0,0,0,-3.002365,3.653693,-10.969719983945,14.07002,1.338414,53.96489,48.00265,,-0.000255083403317258,,,,,,,,,,,,,,,,,,,,26.8033,0.06426632
11516,2021/11/21 06:56:42,79515.5322,1610.0015,4,13,0,0,0,0,-3.002151,3.652387,-10.965017284437,14.07002,1.342582,53.96489,48.01788,,-0.000305289489915594,,,0.355619996786118,,,,,,,,,,,,,,,,,26.75711,-0.0410378
11517,2021/11/21 06:56:47,79520.5314,1615.0007,4,13,0,0,0,0,-3.002281,3.650953,-10.961186823793,14.07002,1.346752,53.96489,48.0331,,-0.000313798402203247,,2.78748798370361,,,,,,,,,,,,,,,,,,26.54984,-0.08845985
11518,2021/11/21 06:56:52,79525.5313,1620.0006,4,13,0,0,0,0,-3.00264,3.649551,-10.95828781464,14.07002,1.350921,53.96489,48.04832,,-0.000272453005891293,,,,,,,,,,,,,,,,,,,,26.5529,-0.06320477
11519,2021/11/21 06:56:57,79530.5318,1625.0011,4,13,0,0,0,0,-3.002228,3.647797,-10.951518291716,14.07002,1.355093,53.96489,48.06354,,-0.000296174810500816,,,,,,,,,,,,,,,,,,,,26.77584,0.07544935
11520,2021/11/21 06:57:02,79535.5317,1630.001,4,13,0,0,0,0,-3.002975,3.646347,-10.949888882325,14.07002,1.359261,53.96489,48.07874,,-0.000184128395630978,,,,,,,,,,,,,,,,,,,,26.79586,0.07052422
11521,2021/11/21 06:57:07,79540.5308,1635.0001,4,13,0,0,0,0,-3.002136,3.645108,-10.943109950688,14.07002,1.363429,53.96489,48.09394,,-0.000416311406297609,,2.75285601615906,,,,,,,,,,,,,,,,,,26.5402,-0.02374291
11522,2021/11/21 06:57:12,79545.5317,1640.001,4,13,0,0,0,0,-3.00235,3.64339,-10.9387319665,14.07002,1.367596,53.96489,48.10912,,-0.000264786212937906,,,,,,,,,,,,,,,,,,,,26.54295,0.006821752
11523,2021/11/21 06:57:17,79550.532,1645.0013,4,13,0,0,0,0,-3.002769,3.641763,-10.935373041747,14.07002,1.371771,53.96489,48.12433,,-0.000290758209303021,,,0.361259996891022,,,,,,,,,,,,,,,,,26.83314,0.0856328
11524,2021/11/21 06:57:22,79555.5316,1650.0009,4,13,0,0,0,0,-3.002281,3.640523,-10.929873032963,14.07002,1.37594,53.96489,48.13951,,-0.000491741695441306,,2.77331590652466,,,,,,,,,,,,,,,,,,26.68678,0.04319787
11525,2021/11/21 06:57:27,79560.531,1655.0003,4,13,0,0,0,0,-3.002457,3.639012,-10.925977052484,14.07002,1.380106,53.96489,48.15467,,-0.000351040594978258,,,,,,,,,,,,,,,,,,,,26.55599,-0.02454638
11526,2021/11/21 06:57:32,79565.5332,1660.0025,4,13,0,0,0,0,-3.002403,3.637394,-10.920922657782,14.07002,1.384277,53.96489,48.16985,,-0.000349975511198863,,,,,,,,,,,,,,,,,,,,26.73114,0.02698541
11527,2021/11/21 06:57:37,79570.5328,1665.0021,4,13,0,0,0,0,-3.002258,3.635785,-10.91556460253,14.07002,1.388447,53.96489,48.18502,,-0.000279811589280143,,2.82336091995239,,,,,,,,,,,,,,,,,,26.84583,0.04799604
11528,2021/11/21 06:57:42,79575.5326,1670.0019,4,13,0,0,0,0,-3.002388,3.634627,-10.912560489276,14.07002,1.392618,53.96489,48.20018,,-0.000336629105731845,,,,,,,,,,,,,,,,,,,,26.75276,-0.0535953
11529,2021/11/21 06:57:47,79580.531,1675.0003,4,13,0,0,0,0,-3.002533,3.632891,-10.907875112903,14.07002,1.396783,53.96489,48.21531,,-0.000280136795481667,,,,,,,,,,,,,,,,,,,,26.51527,-0.08882284
11530,2021/11/21 06:57:52,79585.531,1680.0003,4,13,0,0,0,0,-3.002136,3.631425,-10.9020317238,14.07002,1.400954,53.96489,48.23046,,-0.000318202713970095,,,0.35971200466156,,,,,,,,,,,,,,,,,26.70767,-0.04924536
11531,2021/11/21 06:57:57,79590.5313,1685.0006,4,13,0,0,0,0,-3.002312,3.629936,-10.898200412032,14.07002,1.405117,53.96489,48.24558,,-0.000192786596016958,,2.73731207847595,,,,,,,,,,,,,,,,,,26.84986,0.03718019
11532,2021/11/21 06:58:02,79595.5315,1690.0008,4,13,0,0,0,0,-3.002464,3.62816,-10.89341978624,14.07002,1.40929,53.96489,48.26072,,-0.000256295286817476,,,,,,,,,,,,,,,,,,,,26.69075,-0.007624626
11533,2021/11/21 06:58:07,79600.5316,1695.0009,4,13,0,0,0,0,-3.002319,3.627174,-10.889933416506,14.07002,1.413462,53.96489,48.27586,,-0.000265667389612645,,,,,,,,,,,,,,,,,,,,26.46216,-0.07353961
11534,2021/11/21 06:58:12,79605.5329,1700.0022,4,13,0,0,0,0,-3.002365,3.625428,-10.88485813722,14.07002,1.417633,53.96489,48.29098,,-0.000305515597574413,,2.7749240398407,,,,,,,,,,,,,,,,,,26.79586,0.04892468
11535,2021/11/21 06:58:17,79610.5314,1705.0007,4,13,0,0,0,0,-3.001808,3.624003,-10.878561197424,14.07002,1.421804,53.96489,48.3061,,,,,,,,,,,,,,,,,,,,,,26.8264,0.07319272
11536,2021/11/21 06:58:22,79615.5319,1710.0012,4,13,0,0,0,0,-3.002151,3.6225,-10.8752919975,14.07002,1.425974,53.96489,48.32121,,-0.000247881602263078,,,0.357225596904755,,,,,,,,,,,,,,,,,26.59604,0.02023339
11537,2021/11/21 06:58:27,79620.5337,1715.003,4,13,0,0,0,0,-3.002495,3.620925,-10.871809207875,14.07002,1.430143,53.96489,48.33631,,-0.000353753188392147,,2.80645799636841,,,,,,,,,,,,,,,,,,26.57727,-0.009829998
11538,2021/11/21 06:58:32,79625.5325,1720.0018,4,13,0,0,0,0,-3.002548,3.619444,-10.867554343312,14.07002,1.434312,53.96489,48.3514,,-0.000284105713944882,,,,,,,,,,,,,,,,,,,,26.75206,0.05484045
11539,2021/11/21 06:58:37,79630.5311,1725.0004,4,13,0,0,0,0,-3.002785,3.61805,-10.86422626925,14.07002,1.438479,53.96489,48.36648,,-0.000294883793685585,,,,,,,,,,,,,,,,,,,,26.86654,0.0881058
11540,2021/11/21 06:58:42,79635.5336,1730.0029,4,13,0,0,0,0,-3.002365,3.616556,-10.85822115494,14.07002,1.44265,53.96489,48.38157,,-0.000266694813035429,,,,,,,,,,,,,,,,,,,,26.51367,-0.05597949
11541,2021/11/21 06:58:47,79640.5337,1735.003,4,13,0,0,0,0,-3.002876,3.614978,-10.855330676728,14.07002,1.446822,53.96489,48.39665,,-0.000266477203695104,,2.83152294158936,,,,,,,,,,,,,,,,,,26.58586,-0.04460812
11542,2021/11/21 06:58:52,79645.5314,1740.0007,4,13,0,0,0,0,-3.00219,3.613586,-10.84867175334,14.07002,1.450991,53.96489,48.41172,,-0.000270342687144876,,,,,,,,,,,,,,,,,,,,26.77573,0.02318978
11543,2021/11/21 06:58:57,79650.5338,1745.0031,4,13,0,0,0,0,-3.002769,3.612136,-10.846410004584,14.07002,1.455161,53.96489,48.42678,,-0.000350276211975142,,,0.358126699924469,,,,,,,,,,,,,,,,,26.65929,-0.03813565
11544,2021/11/21 06:59:02,79655.5329,1750.0022,4,13,0,0,0,0,-3.00219,3.610675,-10.83993237825,14.07002,1.459327,53.96489,48.44183,,-0.000242843801970594,,2.75169706344604,,,,,,,,,,,,,,,,,,26.49854,-0.09551764
11545,2021/11/21 06:59:07,79660.5308,1755.0001,4,13,0,0,0,0,-3.002625,3.608993,-10.836452606625,14.07002,1.463499,53.96489,48.45689,,-0.000287381408270448,,,,,,,,,,,,,,,,,,,,26.8369,0.02941251
11546,2021/11/21 06:59:12,79665.5308,1760.0001,4,13,0,0,0,0,-3.001953,3.607629,-10.829932699437,14.07002,1.467666,53.96489,48.47193,,-0.000249545788392425,,,,,,,,,,,,,,,,,,,,26.69443,-0.05227625
11547,2021/11/21 06:59:17,79670.5331,1765.0024,4,13,0,0,0,0,-3.002129,3.606083,-10.825926350707,14.07002,1.471839,53.96489,48.48698,,-0.000359156401827931,,2.87652397155762,,,,,,,,,,,,,,,,,,26.51655,-0.1055062
11548,2021/11/21 06:59:22,79675.5315,1770.0008,4,13,0,0,0,0,-3.002693,3.604865,-10.824302901445,14.07002,1.476007,53.96489,48.50201,,-0.00024349479645025,,,,,,,,,,,,,,,,,,,,26.75676,-0.001888871
11549,2021/11/21 06:59:27,79680.534,1775.0033,4,13,0,0,0,0,-3.002647,3.603223,-10.819206731281,14.07002,1.480177,53.96489,48.51703,,-0.000254300714004785,,,,,,,,,,,,,,,,,,,,26.74966,-0.01165926
11550,2021/11/21 06:59:32,79685.5334,1780.0027,4,13,0,0,0,0,-3.002228,3.601728,-10.813208649984,14.07002,1.484347,53.96489,48.53206,,-0.000371870788512751,,,0.351846903562546,,,,,,,,,,,,,,,,,26.54709,-0.06762624
11551,2021/11/21 06:59:37,79690.5317,1785.001,4,13,0,0,0,0,-3.001678,3.600483,-10.807490610474,14.07002,1.488512,53.96489,48.54705,,-0.000313517812173814,,2.81272411346436,,,,,,,,,,,,,,,,,,26.60564,-0.07159293
11552,2021/11/21 06:59:42,79695.531,1790.0003,4,13,0,0,0,0,-3.002228,3.599123,-10.805387846044,14.07002,1.492684,53.96489,48.56207,,-0.000298599014058709,,,,,,,,,,,,,,,,,,,,26.77024,0.02291441
11553,2021/11/21 06:59:47,79700.531,1795.0003,4,13,0,0,0,0,-3.003021,3.59733,-10.80285753393,14.07002,1.496851,53.96489,48.57707,,-0.00026284551131539,,,,,,,,,,,,,,,,,,,,26.53871,-0.06813884
11554,2021/11/21 06:59:52,79705.532,1800.0013,4,13,0,0,0,0,-3.002625,3.596016,-10.797487542,14.07002,1.501022,53.96489,48.59207,,-0.000258856889558956,,2.84240794181824,,,,,,,,,,,,,,,,,,26.58711,-0.06755829
11555,2021/11/21 06:59:57,79710.5335,1805.0028,4,13,0,0,0,0,-3.002296,3.594716,-10.792401467936,14.07002,1.505194,53.96489,48.60707,,-0.00033745719701983,,,,,,,,,,,,,,,,,,,,26.80023,0.06138563
11556,2021/11/21 07:00:02,79715.5331,1810.0024,4,13,0,0,0,0,-3.002609,3.593185,-10.788929619665,14.07002,1.509364,53.96489,48.62206,,-0.000275067810434848,,,,,,,,,,,,,,,,,,,,26.60439,-0.02652943
11557,2021/11/21 07:00:07,79720.5315,1815.0008,4,13,0,0,0,0,-3.002373,3.59166,-10.78350300918,14.07002,1.513528,53.96489,48.63702,,-0.000481253897305578,,,0.340500712394714,,,,,,,,,,,,,,,,,26.54729,-0.06659687
11558,2021/11/21 07:00:12,79725.5324,1820.0017,4,13,0,0,0,0,-3.002625,3.590273,-10.780243466625,14.07002,1.517698,53.96489,48.65199,,-0.000296391808660701,,2.88443899154663,,,,,,,,,,,,,,,,,,26.83874,0.02252698
11559,2021/11/21 07:00:17,79730.5311,1825.0004,4,13,0,0,0,0,-3.002831,3.588897,-10.776851167407,14.07002,1.521867,53.96489,48.66695,,-0.000247269897954538,,,,,,,,,,,,,,,,,,,,26.57488,-0.04775584
11560,2021/11/21 07:00:22,79735.5308,1830.0001,4,13,0,0,0,0,-3.001953,3.587535,-10.769611455855,14.07002,1.52604,53.96489,48.68193,,-0.000258700310951099,,,,,,,,,,,,,,,,,,,,26.61148,-0.05704105
11561,2021/11/21 07:00:27,79740.5346,1835.0039,4,13,0,0,0,0,-3.002876,3.585925,-10.7680881203,14.07002,1.530213,53.96489,48.69689,,-0.000233784099691547,,3.02225589752197,,,,,,,,,,,,,,,,,,26.71935,0.0643307
11562,2021/11/21 07:00:32,79745.5329,1840.0022,4,13,0,0,0,0,-3.002335,3.584546,-10.76200791491,14.07002,1.534379,53.96489,48.71183,,-0.000295549398288131,,,,,,,,,,,,,,,,,,,,26.50108,-0.07449985
11563,2021/11/21 07:00:37,79750.5307,1845,4,13,0,0,0,0,-3.002258,3.583192,-10.757666847536,14.07002,1.538546,53.96489,48.72676,,-0.000367332395398989,,,,,,,,,,,,,,,,,,,,26.58197,-0.05615294
11564,2021/11/21 07:00:42,79755.531,1850.0003,4,13,0,0,0,0,-3.00264,3.581638,-10.75436952432,14.07002,1.542714,53.96489,48.7417,,-0.000296234211418778,,,0.338825911283493,,,,,,,,,,,,,,,,,26.82582,0.08886993
11565,2021/11/21 07:00:47,79760.5309,1855.0002,4,13,0,0,0,0,-3.00219,3.580393,-10.74902006067,14.07002,1.546881,53.96489,48.75662,,-0.000248623808147386,,2.94160199165344,,,,,,,,,,,,,,,,,,26.76166,0.05404592
11566,2021/11/21 07:00:52,79765.5331,1860.0024,4,13,0,0,0,0,-3.002571,3.579094,-10.746483850674,14.07002,1.551059,53.96489,48.77158,,-0.000222697999561206,,,,,,,,,,,,,,,,,,,,26.49673,-0.03000319
11567,2021/11/21 07:00:57,79770.5313,1865.0006,4,13,0,0,0,0,-3.002243,3.577804,-10.741437014372,14.07002,1.555222,53.96489,48.78647,,-0.000294099794700742,,,,,,,,,,,,,,,,,,,,26.6569,0.01989365
11568,2021/11/21 07:01:02,79775.532,1870.0013,4,13,0,0,0,0,-3.002602,3.576271,-10.738118457142,14.07002,1.559398,53.96489,48.80141,,-0.000303478911519051,,,,,,,,,,,,,,,,,,,,26.85945,0.09654641
11569,2021/11/21 07:01:07,79780.5327,1875.002,4,13,0,0,0,0,-3.002602,3.575074,-10.734524342548,14.07002,1.563566,53.96489,48.81631,,-0.000195577304111794,,3.04518604278564,,,,,,,,,,,,,,,,,,26.57018,-0.01363754
11570,2021/11/21 07:01:12,79785.5311,1880.0004,4,13,0,0,0,0,-3.002808,3.573689,-10.731101918712,14.07002,1.567733,53.96489,48.83121,,-0.000249264587182552,,,,,,,,,,,,,,,,,,,,26.68526,0.05259871
11571,2021/11/21 07:01:17,79790.532,1885.0013,4,13,0,0,0,0,-3.002045,3.572148,-10.72374904266,14.07002,1.571903,53.96489,48.84611,,-0.000324088206980377,,,0.3341264128685,,,,,,,,,,,,,,,,,26.85695,0.1006979
11572,2021/11/21 07:01:22,79795.533,1890.0023,4,13,0,0,0,0,-3.002426,3.57087,-10.72127293062,14.07002,1.576074,53.96489,48.861,,,,3.10131096839905,,,,,,,,,,,,,,,,,,26.80111,0.06937385
11573,2021/11/21 07:01:27,79800.5316,1895.0009,4,13,0,0,0,0,-3.002464,3.569746,-10.718033854144,14.07002,1.580246,53.96489,48.8759,,-0.000196380802663043,,,,,,,,,,,,,,,,,,,,26.75801,-0.05040765
11574,2021/11/21 07:01:32,79805.5323,1900.0016,4,13,0,0,0,0,-3.002556,3.568345,-10.71415568982,14.07002,1.584414,53.96489,48.89078,,-0.00020770360424649,,,,,,,,,,,,,,,,,,,,26.72933,-0.01589239
11575,2021/11/21 07:01:37,79810.5347,1905.004,4,13,0,0,0,0,-3.002274,3.567033,-10.709210433042,14.07002,1.588586,53.96489,48.90566,,-0.000249235687078908,,,,,,,,,,,,,,,,,,,,26.66638,0.03023684
11576,2021/11/21 07:01:42,79815.5316,1910.0009,4,13,0,0,0,0,-3.002403,3.565656,-10.705536271368,14.07002,1.592753,53.96489,48.92052,,-0.000221103196963668,,3.21624207496643,,,,,,,,,,,,,,,,,,26.63276,-0.07205904
11577,2021/11/21 07:01:47,79820.5328,1915.0021,4,13,0,0,0,0,-3.00219,3.564331,-10.70079888489,14.07002,1.596925,53.96489,48.93539,,-0.000576058984734118,,,,,,,,,,,,,,,,,,,,26.63495,-0.07015705
11578,2021/11/21 07:01:52,79825.531,1920.0003,4,13,0,0,0,0,-3.002113,3.563279,-10.697366208527,14.07002,1.601093,53.96489,48.95025,,-0.000284997397102416,,,,,,,,,,,,,,,,,,,,26.64511,0.01300573
11579,2021/11/21 07:01:57,79830.5312,1925.0005,4,13,0,0,0,0,-3.002701,3.561749,-10.694867284049,14.07002,1.60526,53.96489,48.96509,,-0.00021463910525199,,,0.316683292388916,,,,,,,,,,,,,,,,,26.60074,-0.07409453
11580,2021/11/21 07:02:02,79835.5321,1930.0014,4,13,0,0,0,0,-3.002373,3.560418,-10.689702871914,14.07002,1.609431,53.96489,48.97995,,,,3.14228510856628,,,,,,,,,,,,,,,,,,26.6402,-0.07601976
11581,2021/11/21 07:02:07,79840.5342,1935.0035,4,13,0,0,0,0,-3.002571,3.55948,-10.68759142308,14.07002,1.613602,53.96489,48.9948,,-0.000232953505474143,,,,,,,,,,,,,,,,,,,,26.60074,-0.0007486343
11582,2021/11/21 07:02:12,79845.5335,1940.0028,4,13,0,0,0,0,-3.002281,3.558035,-10.682220877835,14.07002,1.617772,53.96489,49.00964,,-0.000188772697583772,,,,,,,,,,,,,,,,,,,,26.594,-0.05027771
11583,2021/11/21 07:02:17,79850.5319,1945.0012,4,13,0,0,0,0,-3.002205,3.556773,-10.678161684465,14.07002,1.621939,53.96489,49.02446,,-0.000309018912957981,,,,,,,,,,,,,,,,,,,,26.628,-0.08544803
11584,2021/11/21 07:02:22,79855.5333,1950.0026,4,13,0,0,0,0,-3.002373,3.555325,-10.674411786225,14.07002,1.626107,53.96489,49.03928,,-0.000231194295338355,,3.30628895759583,,,,,,,,,,,,,,,,,,26.5949,-0.07381082
11585,2021/11/21 07:02:27,79860.5312,1955.0005,4,13,0,0,0,0,-3.002373,3.554343,-10.671463455939,14.07002,1.630277,53.96489,49.0541,,-0.000185544296982698,,,,,,,,,,,,,,,,,,,,26.6829,0.03755808
11586,2021/11/21 07:02:32,79865.5326,1960.0019,4,13,0,0,0,0,-3.00219,3.552922,-10.66654689918,14.07002,1.634449,53.96489,49.06893,,-0.000214383500861004,,,,,,,,,,,,,,,,,,,,26.79016,0.05090475
11587,2021/11/21 07:02:37,79870.5324,1965.0017,4,13,0,0,0,0,-3.002098,3.551385,-10.66160580573,14.07002,1.638616,53.96489,49.08373,,-0.000236666193814017,,,0.299985706806183,,,,,,,,,,,,,,,,,26.85543,0.02168119
11588,2021/11/21 07:02:42,79875.5327,1970.002,4,13,0,0,0,0,-3.002312,3.55054,-10.65982884848,14.07002,1.642783,53.96489,49.09853,,-0.00024961240706034,,3.43429493904114,,,,,,,,,,,,,,,,,,26.88597,0.04915357
11589,2021/11/21 07:02:47,79880.5315,1975.0008,4,13,0,0,0,0,-3.002129,3.549326,-10.655534515054,14.07002,1.646956,53.96489,49.11334,,,,,,,,,,,,,,,,,,,,,,26.81782,0.06232917
11590,2021/11/21 07:02:52,79885.5308,1980.0001,4,13,0,0,0,0,-3.002136,3.547967,-10.651479457512,14.07002,1.651122,53.96489,49.12812,,-0.000194281106814742,,,,,,,,,,,,,,,,,,,,26.63127,0.04193366
11591,2021/11/21 07:02:57,79890.5321,1985.0014,4,13,0,0,0,0,-3.002556,3.546825,-10.6495406847,14.07002,1.655294,53.96489,49.14293,,-0.000215563894016668,,,,,,,,,,,,,,,,,,,,26.56343,-0.07072985
11592,2021/11/21 07:03:02,79895.5325,1990.0018,4,13,0,0,0,0,-3.002716,3.545762,-10.646916289592,14.07002,1.659461,53.96489,49.1577,,-0.000255081889918074,,3.44074201583862,,,,,,,,,,,,,,,,,,26.54709,-0.09528875
11593,2021/11/21 07:03:07,79900.5309,1995.0002,4,13,0,0,0,0,-3.002281,3.544682,-10.642131419642,14.07002,1.663623,53.96489,49.17246,,-0.000245477800490335,,,,,,,,,,,,,,,,,,,,26.54216,-0.04576027
11594,2021/11/21 07:03:12,79905.533,2000.0023,4,13,0,0,0,0,-3.002518,3.543139,-10.638338624002,14.07002,1.6678,53.96489,49.18726,,-0.000208778597880155,,,,,,,,,,,,,,,,,,,,26.48689,-0.04595399
11595,2021/11/21 07:03:17,79910.5318,2005.0011,4,13,0,0,0,0,-3.002113,3.541951,-10.633337142463,14.07002,1.671967,53.96489,49.20202,,-0.000274422985967249,,,0.291732490062714,,,,,,,,,,,,,,,,,26.50324,-0.1097846
11596,2021/11/21 07:03:22,79915.531,2010.0003,4,13,0,0,0,0,-3.002098,3.540993,-10.630408003314,14.07002,1.676139,53.96489,49.21679,,-0.00024387679877691,,3.44888591766357,,,,,,,,,,,,,,,,,,26.57946,-0.004725456
11597,2021/11/21 07:03:27,79920.5331,2015.0024,4,13,0,0,0,0,-3.002518,3.539689,-10.627979936902,14.07002,1.680313,53.96489,49.23157,,-0.000192362494999543,,,,,,,,,,,,,,,,,,,,26.62202,-0.08121371
11598,2021/11/21 07:03:32,79925.5331,2020.0024,4,13,0,0,0,0,-3.002502,3.538325,-10.62382788915,14.07002,1.684477,53.96489,49.24631,,-0.000238766297115944,,,,,,,,,,,,,,,,,,,,26.71202,-0.01051366
11599,2021/11/21 07:03:37,79930.5322,2025.0015,4,13,0,0,0,0,-3.002129,3.537406,-10.619749137374,14.07002,1.688648,53.96489,49.26107,,-0.000270222488325089,,,,,,,,,,,,,,,,,,,,26.82859,0.08353591
11600,2021/11/21 07:03:42,79935.5345,2030.0038,4,13,0,0,0,0,-3.00235,3.536493,-10.61778975855,14.07002,1.692818,53.96489,49.27581,,-0.000294864294119179,,,,,,,,,,,,,,,,,,,,26.79276,0.02455533
11601,2021/11/21 07:03:47,79940.5338,2035.0031,4,13,0,0,0,0,-3.002007,3.535103,-10.612403951721,14.07002,1.69699,53.96489,49.29057,,-0.000277567189186811,,3.61292195320129,,,,,,,,,,,,,,,,,,26.75605,0.07717907
11602,2021/11/21 07:03:52,79945.5322,2040.0015,4,13,0,0,0,0,-3.002075,3.533838,-10.60884671385,14.07002,1.701159,53.96489,49.3053,,,,,,,,,,,,,,,,,,,,,,26.71856,-0.01683354
11603,2021/11/21 07:03:57,79950.5319,2045.0012,4,13,0,0,0,0,-3.002792,3.532857,-10.608434736744,14.07002,1.705323,53.96489,49.32001,,-0.000183136304258369,,,,,,,,,,,,,,,,,,,,26.51252,0.03563821
11604,2021/11/21 07:04:02,79955.5316,2050.0009,4,13,0,0,0,0,-3.002663,3.531751,-10.604658052913,14.07002,1.709495,53.96489,49.33475,,-0.000366673892131075,,,0.276141405105591,,,,,,,,,,,,,,,,,26.53816,-0.08092225
11605,2021/11/21 07:04:07,79960.533,2055.0023,4,13,0,0,0,0,-3.002495,3.530732,-10.60100517634,14.07002,1.713665,53.96489,49.34948,,,,3.65899991989136,,,,,,,,,,,,,,,,,,26.68459,0.05472779
11606,2021/11/21 07:04:12,79965.5318,2060.0011,4,13,0,0,0,0,-3.002464,3.529195,-10.59628093648,14.07002,1.717835,53.96489,49.36419,,-0.000236722000408918,,,,,,,,,,,,,,,,,,,,26.78386,-0.004360676
11607,2021/11/21 07:04:17,79970.5342,2065.0035,4,13,0,0,0,0,-3.002274,3.528129,-10.592409965346,14.07002,1.722008,53.96489,49.37892,,-0.000274829013505951,,,,,,,,,,,,,,,,,,,,26.79965,0.09426892
11608,2021/11/21 07:04:22,79975.533,2070.0023,4,13,0,0,0,0,-3.002678,3.527292,-10.591322087976,14.07002,1.726174,53.96489,49.39362,,-0.000157809394295327,,,,,,,,,,,,,,,,,,,,26.60909,-0.07466495
11609,2021/11/21 07:04:27,79980.5343,2075.0036,4,13,0,0,0,0,-3.002502,3.525891,-10.586494779282,14.07002,1.730347,53.96489,49.40833,,-0.000198782101506367,,,,,,,,,,,,,,,,,,,,26.51997,-0.01465261
11610,2021/11/21 07:04:32,79985.5322,2080.0015,4,13,0,0,0,0,-3.002693,3.52482,-10.58395234026,14.07002,1.734514,53.96489,49.42302,,-0.000203906703973189,,3.63933801651001,,,,,,,,,,,,,,,,,,26.61458,-0.05704045
11611,2021/11/21 07:04:37,79990.534,2085.0033,4,13,0,0,0,0,-3.002365,3.523857,-10.579904921805,14.07002,1.738685,53.96489,49.43773,,,,,,,,,,,,,,,,,,,,,,26.80948,0.1006359
11612,2021/11/21 07:04:42,79995.5344,2090.0037,4,13,0,0,0,0,-3.002296,3.522916,-10.576836615136,14.07002,1.742854,53.96489,49.45241,,-0.000181505805812776,,,,,,,,,,,,,,,,,,,,26.77838,0.0734359
11613,2021/11/21 07:04:47,80000.5313,2095.0006,4,13,0,0,0,0,-3.002754,3.521766,-10.574996943564,14.07002,1.747024,53.96489,49.4671,,-0.000236133302678354,,,0.268548190593719,,,,,,,,,,,,,,,,,26.57453,-0.03989339
