Repository: HVES-Battery-Testing-Consortium/LG-HG2

# Battery Testing Consortium (BTC)
The Battery Testing Consortium (BTC) has been developed within the High Voltage and Energy Storage Lab at Oxford Brookes University to provide accurate and comprehensive cell data to Formula Student Electric teams. Through the BTC, we aim to provide FS teams with information for improved and informed decisions for cell selection, pack architecture design, thermal cooling requirements, and end of life predictions. A range of tests are completed to provide a comprehensive electrochemical lithium-ion characterisation for modelling, validation, and battery management parameterisation.

File: Data/Round1/LG_HG2/Package 3/211120_BTC_CellCond_LG_HG2_9_25C/211120_BTC_CellCond_LG_HG2_9_25C_Channel_7_Wb_1.CSV (part 57 of 57)
Data_Point,Date_Time,Test_Time(s),Step_Time(s),Cycle_Index,Step_Index,TC_Counter1,TC_Counter2,TC_Counter3,TC_Counter4,Current(A),Voltage(V),Power(W),Charge_Capacity(Ah),Discharge_Capacity(Ah),Charge_Energy(Wh),Discharge_Energy(Wh),ACR(Ohm),dV/dt(V/s),Internal_Resistance(Ohm),dQ/dV(Ah/V),dV/dQ(V/Ah),MetaCode_MV_UD1,MetaCode_MV_UD2,MetaCode_MV_UD3,MetaCode_MV_UD4,MetaCode_MV_UD5,MetaCode_MV_UD6,MetaCode_MV_UD7,MetaCode_MV_UD8,MetaCode_MV_UD9,MetaCode_MV_UD10,MetaCode_MV_UD11,MetaCode_MV_UD12,MetaCode_MV_UD13,MetaCode_MV_UD14,MetaCode_MV_UD15,MetaCode_MV_UD16,Aux_Temperature_1(C),Aux_dT/dt_1(C)
11816,2021/11/21 07:21:42,81015.5318,3110.0011,4,13,0,0,0,0,-3.002373,3.233206,-9.707290397838,14.07002,2.593407,53.96489,52.35154,,-0.000882535823620856,,1.23952698707581,,,,,,,,,,,,,,,,,,27.79141,0.063169
11817,2021/11/21 07:21:47,81020.5313,3115.0006,4,13,0,0,0,0,-3.002701,3.229814,-9.698165727614,14.07002,2.597573,53.96489,52.36501,,-0.000780617527198046,,,0.775173187255859,,,,,,,,,,,,,,,,,27.77056,0.08182764
11818,2021/11/21 07:21:52,81025.5323,3120.0016,4,13,0,0,0,0,-3.002075,3.22643,-9.68598484225,14.07002,2.601742,53.96489,52.37847,,-0.00062212347984314,,1.20869100093842,,,,,,,,,,,,,,,,,,27.57296,-0.03923714
11819,2021/11/21 07:21:57,81030.5317,3125.001,4,13,0,0,0,0,-3.00235,3.222649,-9.67552022515,14.07002,2.605913,53.96489,52.39191,,-0.000679007498547435,,1.17412805557251,,,,,,,,,,,,,,,,,,27.62195,-0.0192225
11820,2021/11/21 07:22:02,81035.5339,3130.0032,4,13,0,0,0,0,-3.002426,3.218926,-9.664587114476,14.07002,2.610087,53.96489,52.40536,,-0.000674265087582171,,1.14454197883606,0.850534677505493,,,,,,,,,,,,,,,,,27.77056,-0.07336855
11821,2021/11/21 07:22:07,81040.5331,3135.0024,4,13,0,0,0,0,-3.002075,3.215458,-9.65304607535,14.07002,2.614255,53.96489,52.41877,,-0.0006705800187774,,,,,,,,,,,,,,,,,,,,27.89298,-0.1013553
11822,2021/11/21 07:22:12,81045.5331,3140.0024,4,13,0,0,0,0,-3.00248,3.211647,-9.64290588456,14.07002,2.618424,53.96489,52.43217,,-0.000952125701587647,,1.09979104995728,,,,,,,,,,,,,,,,,,27.90553,-0.03441274
11823,2021/11/21 07:22:17,81050.5316,3145.0009,4,13,0,0,0,0,-3.002151,3.207688,-9.629963736888,14.07002,2.622588,53.96489,52.44553,,-0.000732573971617967,,1.1205860376358,0.883860111236572,,,,,,,,,,,,,,,,,27.91205,0.06566226
11824,2021/11/21 07:22:22,81055.5332,3150.0025,4,13,0,0,0,0,-3.002167,3.203724,-9.618114469908,14.07002,2.626763,53.96489,52.45892,,-0.000847485091071576,,1.08208799362183,,,,,,,,,,,,,,,,,,27.91053,-0.03885031
11825,2021/11/21 07:22:27,81060.5334,3155.0027,4,13,0,0,0,0,-3.002663,3.200159,-9.608999023417,14.07002,2.630931,53.96489,52.47226,,-0.000822045491077006,,,0.926432907581329,,,,,,,,,,,,,,,,,27.84311,0.01807928
11826,2021/11/21 07:22:32,81065.5318,3160.0011,4,13,0,0,0,0,-3.002502,3.19578,-9.59533584156,14.07002,2.635103,53.96489,52.4856,,-0.000746020814403892,,1.06002700328827,,,,,,,,,,,,,,,,,,27.90061,0.08123696
11827,2021/11/21 07:22:37,81070.5316,3165.0009,4,13,0,0,0,0,-3.002586,3.191894,-9.583936237884,14.07002,2.639269,53.96489,52.49891,,-0.000640178681351244,,1.0514030456543,,,,,,,,,,,,,,,,,,27.94215,-0.06174147
11828,2021/11/21 07:22:42,81075.5334,3170.0027,4,13,0,0,0,0,-3.002007,3.187766,-9.569695846362,14.07002,2.643442,53.96489,52.51222,,-0.000841173809021711,,1.01226699352264,0.978562772274017,,,,,,,,,,,,,,,,,27.99998,0.0597918
11829,2021/11/21 07:22:47,81080.5317,3175.001,4,13,0,0,0,0,-3.002129,3.183661,-9.557761014269,14.07002,2.647609,53.96489,52.5255,,-0.000805250310804695,,0.970493674278259,,,,,,,,,,,,,,,,,,27.99096,0.06745517
11830,2021/11/21 07:22:52,81085.531,3180.0003,4,13,0,0,0,0,-3.00206,3.179217,-9.54420018702,14.07002,2.65178,53.96489,52.53876,,-0.00080182368401438,,,0.998772799968719,,,,,,,,,,,,,,,,,28.06178,0.05499184
11831,2021/11/21 07:22:57,81090.5332,3185.0025,4,13,0,0,0,0,-3.002258,3.174926,-9.531946982908,14.07002,2.655951,53.96489,52.55202,,-0.000979871023446321,,0.993548393249512,,,,,,,,,,,,,,,,,,28.0163,0.1012367
11832,2021/11/21 07:23:02,81095.5331,3190.0024,4,13,0,0,0,0,-3.002533,3.170777,-9.520362578141,14.07002,2.660121,53.96489,52.56525,,-0.000882553984411061,,0.952925503253937,1.0474009513855,,,,,,,,,,,,,,,,,27.84346,-0.07005572
11833,2021/11/21 07:23:07,81100.5332,3195.0025,4,13,0,0,0,0,-3.002571,3.166024,-9.506211847704,14.07002,2.664291,53.96489,52.57846,,-0.000741860072594136,,0.915817320346832,,,,,,,,,,,,,,,,,,27.7758,-0.03536344
11834,2021/11/21 07:23:12,81105.5309,3200.0002,4,13,0,0,0,0,-3.002373,3.161398,-9.491695997454,14.07002,2.668456,53.96489,52.59164,,-0.000809121585916728,,0.940248012542725,,,,,,,,,,,,,,,,,,27.85473,-0.05469382
11835,2021/11/21 07:23:17,81110.5309,3205.0002,4,13,0,0,0,0,-3.002663,3.156769,-9.478713475847,14.07002,2.672626,53.96489,52.60481,,-0.000858154613524675,,0.89234858751297,1.07743704319,,,,,,,,,,,,,,,,,28.02917,0.08535504
11836,2021/11/21 07:23:22,81115.5309,3210.0002,4,13,0,0,0,0,-3.002625,3.15249,-9.46574528625,14.07002,2.676795,53.96489,52.61796,,-0.00102883204817772,,0.920863270759583,,,,,,,,,,,,,,,,,,28.08632,0.03650844
11837,2021/11/21 07:23:27,81120.5309,3215.0002,4,13,0,0,0,0,-3.002388,3.147606,-9.450334483128,14.07002,2.680966,53.96489,52.6311,,-0.000902907515410334,,0.892741501331329,1.12286102771759,,,,,,,,,,,,,,,,,27.94829,0.03932655
11838,2021/11/21 07:23:32,81125.533,3220.0023,4,13,0,0,0,0,-3.002464,3.142703,-9.435852620192,14.07002,2.685134,53.96489,52.64421,,-0.000935424584895372,,0.859154880046844,,,,,,,,,,,,,,,,,,27.85886,-0.08155525
11839,2021/11/21 07:23:37,81130.5307,3225,4,13,0,0,0,0,-3.002075,3.137809,-9.419937953675,14.07002,2.689302,53.96489,52.6573,,-0.00123414094559848,,0.848056614398956,1.14023900032043,,,,,,,,,,,,,,,,,27.87484,-0.07111669
11840,2021/11/21 07:23:42,81135.531,3230.0003,4,13,0,0,0,0,-3.002609,3.133121,-9.407537312689,14.07002,2.693474,53.96489,52.67038,,-0.000848108786158264,,0.885480225086212,,,,,,,,,,,,,,,,,,27.94488,-0.05738258
11841,2021/11/21 07:23:47,81140.532,3235.0013,4,13,0,0,0,0,-3.002701,3.127993,-9.392427709093,14.07002,2.697646,53.96489,52.68344,,-0.000926334119867533,,0.802055597305298,1.19653594493866,,,,,,,,,,,,,,,,,28.1423,0.09446025
11842,2021/11/21 07:23:52,81145.5312,3240.0005,4,13,0,0,0,0,-3.00264,3.12295,-9.377094588,14.07002,2.701811,53.96489,52.69646,,-0.000934052804950625,,0.836653411388397,,,,,,,,,,,,,,,,,,28.15738,0.0287348
11843,2021/11/21 07:23:57,81150.5312,3245.0005,4,13,0,0,0,0,-3.002319,3.117691,-9.360302925429,14.07002,2.705981,53.96489,52.70947,,-0.00106894294731319,,0.839275479316711,1.19322299957275,,,,,,,,,,,,,,,,,28.16784,0.09302557
11844,2021/11/21 07:24:02,81155.5309,3250.0002,4,13,0,0,0,0,-3.002464,3.11272,-9.34582974208,14.07002,2.710147,53.96489,52.72245,,-0.00123979605268687,,0.778454482555389,,,,,,,,,,,,,,,,,,27.99346,-0.06849706
11845,2021/11/21 07:24:07,81160.5321,3255.0014,4,13,0,0,0,0,-3.002365,3.107336,-9.32935684964,14.07002,2.714321,53.96489,52.73543,,-0.000959487806539983,,0.819515883922577,1.24806904792786,,,,,,,,,,,,,,,,,27.93233,-0.01162052
11846,2021/11/21 07:24:12,81165.5323,3260.0016,4,13,0,0,0,0,-3.00219,3.10221,-9.3134238399,14.07002,2.718492,53.96489,52.74838,,-0.000993944820947945,,0.781845927238464,,,,,,,,,,,,,,,,,,28.00123,-0.07694066
11847,2021/11/21 07:24:17,81170.533,3265.0023,4,13,0,0,0,0,-3.002129,3.097053,-9.297752625837,14.07002,2.722661,53.96489,52.7613,,-0.000946521991863847,,0.808626770973206,1.24170005321503,,,,,,,,,,,,,,,,,28.16784,0.06850302
11848,2021/11/21 07:24:22,81175.5316,3270.0009,4,13,0,0,0,0,-3.002205,3.091651,-9.281770090455,14.07002,2.726832,53.96489,52.77421,,-0.0012793350033462,,0.795026421546936,,,,,,,,,,,,,,,,,,28.2674,-0.0087291
11849,2021/11/21 07:24:27,81180.5318,3275.0011,4,13,0,0,0,0,-3.002411,3.086401,-9.266644312811,14.07002,2.731001,53.96489,52.78709,,-0.000846541603095829,,0.803102016448975,1.27488100528717,,,,,,,,,,,,,,,,,28.27353,0.09614706
11850,2021/11/21 07:24:32,81185.5309,3280.0002,4,13,0,0,0,0,-3.002548,3.081118,-9.251204688664,14.07002,2.73517,53.96489,52.79994,,-0.00108083500526845,,0.76013708114624,,,,,,,,,,,,,,,,,,28.21518,-0.01143694
11851,2021/11/21 07:24:37,81190.5317,3285.001,4,13,0,0,0,0,-3.002426,3.075833,-9.234960970858,14.07002,2.739338,53.96489,52.81277,,-0.0011801669606939,,0.784302473068237,1.24132204055786,,,,,,,,,,,,,,,,,28.04262,0.070135
11852,2021/11/21 07:24:42,81195.5316,3290.0009,4,13,0,0,0,0,-3.002296,3.070237,-9.217760264152,14.07002,2.743505,53.96489,52.82558,,-0.00112494302447885,,0.778707206249237,1.33974504470825,,,,,,,,,,,,,,,,,27.95629,-0.07591188
11853,2021/11/21 07:24:47,81200.5335,3295.0028,4,13,0,0,0,0,-3.002098,3.064707,-9.200550755286,14.07002,2.747679,53.96489,52.83838,,-0.00137485400773585,,0.754332482814789,,,,,,,,,,,,,,,,,,27.99072,-0.04736781
11854,2021/11/21 07:24:52,81205.532,3300.0013,4,13,0,0,0,0,-3.002388,3.059195,-9.18489035766,14.07002,2.751847,53.96489,52.85114,,-0.00110604905057698,,0.78974461555481,1.27968895435333,,,,,,,,,,,,,,,,,28.01128,-0.06933808
11855,2021/11/21 07:24:57,81210.5334,3305.0027,4,13,0,0,0,0,-3.002403,3.053875,-9.168963461625,14.07002,2.75602,53.96489,52.8639,,-0.00135681801475585,,0.757050275802612,,,,,,,,,,,,,,,,,,28.19307,-0.009863973
11856,2021/11/21 07:25:02,81215.5317,3310.001,4,13,0,0,0,0,-3.002495,3.048272,-9.15242143864,14.07002,2.760187,53.96489,52.87661,,-0.00100528099574149,,0.733282506465912,1.32423198223114,,,,,,,,,,,,,,,,,28.28517,0.05376697
11857,2021/11/21 07:25:07,81220.5321,3315.0014,4,13,0,0,0,0,-3.002281,3.042745,-9.135175501345,14.07002,2.764356,53.96489,52.88931,,-0.000973008689470589,,0.755576729774475,,,,,,,,,,,,,,,,,,28.33261,0.07868469
11858,2021/11/21 07:25:12,81225.5328,3320.0021,4,13,0,0,0,0,-3.002586,3.037295,-9.11973944487,14.07002,2.768523,53.96489,52.90198,,-0.00104370503686368,,0.730512678623199,1.33754098415375,,,,,,,,,,,,,,,,,28.10879,-0.03160298
11859,2021/11/21 07:25:17,81230.5323,3325.0016,4,13,0,0,0,0,-3.002739,3.031739,-9.103520933121,14.07002,2.772694,53.96489,52.91464,,-0.00123132695443928,,0.727255523204803,,,,,,,,,,,,,,,,,,28.12875,-0.02451956
11860,2021/11/21 07:25:22,81235.532,3330.0013,4,13,0,0,0,0,-3.001991,3.025825,-9.083499417575,14.07002,2.776864,53.96489,52.92727,,-0.000972174515482038,,0.751755475997925,1.33791899681091,,,,,,,,,,,,,,,,,28.42107,-0.01716673
11861,2021/11/21 07:25:27,81240.5315,3335.0008,4,13,0,0,0,0,-3.002586,3.020207,-9.068431255302,14.07002,2.781035,53.96489,52.93988,,-0.00104953104164451,,0.725479006767273,1.36474704742432,,,,,,,,,,,,,,,,,28.27388,0.0445646
11862,2021/11/21 07:25:32,81245.5331,3340.0024,4,13,0,0,0,0,-3.002098,3.014663,-9.050313762974,14.07002,2.785203,53.96489,52.95245,,-0.00139342702459544,,0.737414181232452,,,,,,,,,,,,,,,,,,28.14937,-0.03285527
11863,2021/11/21 07:25:37,81250.5328,3345.0021,4,13,0,0,0,0,-3.002602,3.00885,-9.0343790277,14.07002,2.789374,53.96489,52.96501,,-0.00119125004857779,,0.746951222419739,1.38343000411987,,,,,,,,,,,,,,,,,28.39028,-0.04435241
11864,2021/11/21 07:25:42,81255.5333,3350.0026,4,13,0,0,0,0,-3.002205,3.002756,-9.01488907698,14.07002,2.793544,53.96489,52.97755,,-0.00111901795025915,,0.700532674789429,,,,,,,,,,,,,,,,,,28.38228,0.0932765
11865,2021/11/21 07:25:47,81260.532,3355.0013,4,13,0,0,0,0,-3.002365,2.996815,-8.997532467475,14.07002,2.79771,53.96489,52.99004,,-0.00150989205576479,,0.717597782611847,1.40990900993347,,,,,,,,,,,,,,,,,28.13055,-0.09174049
11866,2021/11/21 07:25:52,81265.531,3360.0003,4,13,0,0,0,0,-3.00248,2.991003,-8.98042668744,14.07002,2.801877,53.96489,53.00252,,-0.00121590099297464,,0.678605377674103,,,,,,,,,,,,,,,,,,28.39496,-0.07209957
11867,2021/11/21 07:25:57,81270.5332,3365.0025,4,13,0,0,0,0,-3.002426,2.984828,-8.961725192728,14.07002,2.806048,53.96489,53.01498,,-0.00110527698416263,,0.692234694957733,1.43946397304535,,,,,,,,,,,,,,,,,28.5178,0.08727074
11868,2021/11/21 07:26:02,81275.5341,3370.0034,4,13,0,0,0,0,-3.002556,2.978588,-8.943377270928,14.07002,2.81022,53.96489,53.02742,,-0.00115557794924825,,0.671371281147003,1.45884299278259,,,,,,,,,,,,,,,,,28.31995,-0.07201195
11869,2021/11/21 07:26:07,81280.5335,3375.0028,4,13,0,0,0,0,-3.002403,2.972273,-8.923961372019,14.07002,2.814389,53.96489,53.03983,,-0.00124991801567376,,0.659497499465942,,,,,,,,,,,,,,,,,,28.22318,-0.04081666
11870,2021/11/21 07:26:12,81285.5308,3380.0001,4,13,0,0,0,0,-3.002518,2.965973,-8.905387320014,14.07002,2.818554,53.96489,53.0522,,-0.00156236602924764,,0.655492424964905,1.50135004520416,,,,,,,,,,,,,,,,,28.35619,-0.04935741
11871,2021/11/21 07:26:17,81290.5326,3385.0019,4,13,0,0,0,0,-3.002518,2.959377,-8.885582711286,14.07002,2.822729,53.96489,53.06456,,-0.00142843602225184,,0.65888112783432,1.5677570104599,,,,,,,,,,,,,,,,,28.55219,0.0870806
11872,2021/11/21 07:26:22,81295.5337,3390.003,4,13,0,0,0,0,-3.002113,2.952813,-8.864678293869,14.07002,2.826898,53.96489,53.07689,,-0.00154994602780789,,0.643385827541351,,,,,,,,,,,,,,,,,,28.54333,0.08709669
11873,2021/11/21 07:26:27,81300.5344,3395.0037,4,13,0,0,0,0,-3.002098,2.946177,-8.844712079346,14.07002,2.831068,53.96489,53.08919,,-0.00141965004149824,,0.609862089157104,1.59687697887421,,,,,,,,,,,,,,,,,28.31254,-0.02796292
11874,2021/11/21 07:26:32,81305.5308,3400.0001,4,13,0,0,0,0,-3.002716,2.93924,-8.82570297584,14.07002,2.835239,53.96489,53.10146,,-0.00144778902176768,,0.629215598106384,1.59945297241211,,,,,,,,,,,,,,,,,28.29349,-0.06714523
11875,2021/11/21 07:26:37,81310.5319,3405.0012,4,13,0,0,0,0,-3.002312,2.932145,-8.80321411924,14.07002,2.83941,53.96489,53.1137,,-0.00171581900212914,,0.600685179233551,,,,,,,,,,,,,,,,,,28.50332,-0.08188128
11876,2021/11/21 07:26:42,81315.5327,3410.002,4,13,0,0,0,0,-3.002647,2.924745,-8.781976800015,14.07002,2.843574,53.96489,53.1259,,-0.00132255104836076,,0.586206912994385,1.69618594646454,,,,,,,,,,,,,,,,,28.60039,0.09205401
11877,2021/11/21 07:26:47,81320.5321,3415.0014,4,13,0,0,0,0,-3.00219,2.91777,-8.7596999163,14.07002,2.847748,53.96489,53.1381,,-0.00143294897861779,,0.565603196620941,1.75070703029633,,,,,,,,,,,,,,,,,28.36486,-0.08746445
11878,2021/11/21 07:26:52,81325.5307,3420,4,13,0,0,0,0,-3.002518,2.910172,-8.737843813096,14.07002,2.851915,53.96489,53.15024,,-0.00137642002664506,,0.559154212474823,1.81091296672821,,,,,,,,,,,,,,,,,28.45294,-0.106588
11879,2021/11/21 07:26:57,81330.5338,3425.0031,4,13,0,0,0,0,-3.002495,2.902213,-8.713880021435,14.07002,2.856088,53.96489,53.16236,,-0.00226571899838746,,0.522658109664917,,,,,,,,,,,,,,,,,,28.69165,0.07708907
11880,2021/11/21 07:27:02,81335.5335,3430.0028,4,13,0,0,0,0,-3.002533,2.894223,-8.690000066859,14.07002,2.860254,53.96489,53.17444,,-0.00186263199429959,,0.547934770584106,1.8643319606781,,,,,,,,,,,,,,,,,28.54059,-0.06927311
11881,2021/11/21 07:27:07,81340.5311,3435.0004,4,13,0,0,0,0,-3.002319,2.886123,-8.665061919237,14.07002,2.864425,53.96489,53.1865,,-0.00162406999152154,,0.50342208147049,1.93252396583557,,,,,,,,,,,,,,,,,28.52885,-0.0870353
11882,2021/11/21 07:27:12,81345.5316,3440.0009,4,13,0,0,0,0,-3.001991,2.877877,-8.639360853107,14.07002,2.868594,53.96489,53.19851,,-0.00152010400779545,,0.499142110347748,1.99035000801086,,,,,,,,,,,,,,,,,28.7478,0.07935107
11883,2021/11/21 07:27:17,81350.5326,3445.0019,4,13,0,0,0,0,-3.001915,2.868904,-8.61220595116,14.07002,2.872765,53.96489,53.21049,,-0.00147088197991252,,0.490562409162521,2.08475589752197,,,,,,,,,,,,,,,,,28.46163,-0.05706906
11884,2021/11/21 07:27:22,81355.5318,3450.0011,4,13,0,0,0,0,-3.002464,2.859988,-8.587011010432,14.07002,2.876931,53.96489,53.22243,,-0.00174158799927682,,0.47762331366539,2.17384099960327,,,,,,,,,,,,,,,,,28.67718,-0.07494271
11885,2021/11/21 07:27:27,81360.5334,3455.0027,4,13,0,0,0,0,-3.002663,2.850918,-8.560345994634,14.07002,2.881099,53.96489,53.23433,,-0.00190058397129178,,0.456554889678955,,,,,,,,,,,,,,,,,,28.73368,0.06554365
11886,2021/11/21 07:27:32,81365.5311,3460.0004,4,13,0,0,0,0,-3.00193,2.841249,-8.52923061057,14.07002,2.885272,53.96489,53.2462,,-0.00194831402041018,,0.430121898651123,2.16360998153687,,,,,,,,,,,,,,,,,28.55039,-0.0617981
11887,2021/11/21 07:27:37,81370.5335,3465.0028,4,13,0,0,0,0,-3.002792,2.831361,-8.501988159912,14.07002,2.889438,53.96489,53.25802,,-0.00195990107022226,,0.419220596551895,2.32191801071167,,,,,,,,,,,,,,,,,28.89025,-0.03666878
11888,2021/11/21 07:27:42,81375.5313,3470.0006,4,13,0,0,0,0,-3.001968,2.821208,-8.469176137344,14.07002,2.893606,53.96489,53.2698,,-0.00235978793352842,,0.405183911323547,2.42122292518616,,,,,,,,,,,,,,,,,28.62751,-0.005515814
11889,2021/11/21 07:27:47,81380.532,3475.0013,4,13,0,0,0,0,-3.002464,2.810659,-8.438902463776,14.07002,2.897779,53.96489,53.28155,,-0.00218534097075462,,0.372813701629639,2.40733909606934,,,,,,,,,,,,,,,,,28.83432,0.07876396
11890,2021/11/21 07:27:52,81385.5325,3480.0018,4,13,0,0,0,0,-3.002373,2.799265,-8.404437655845,14.07002,2.90195,53.96489,53.29325,,-0.0028168628923595,,0.385084897279739,2.64456796646118,,,,,,,,,,,,,,,,,28.80428,0.1025599
11891,2021/11/21 07:27:57,81390.5327,3485.002,4,13,0,0,0,0,-3.002312,2.788006,-8.370463869872,14.07002,2.906117,53.96489,53.30489,,-0.00255228695459664,,0.373672187328339,2.69022703170776,,,,,,,,,,,,,,,,,28.68206,-0.1017022
11892,2021/11/21 07:28:02,81395.5314,3490.0007,4,13,0,0,0,0,-3.002281,2.776267,-8.335133665027,14.07002,2.910284,53.96489,53.31649,,-0.00247469102032483,,0.353546887636185,2.87551307678223,,,,,,,,,,,,,,,,,28.95491,0.08593798
11893,2021/11/21 07:28:07,81400.533,3495.0023,4,13,0,0,0,0,-3.002518,2.763842,-8.298485354156,14.07002,2.914455,53.96489,53.32804,,-0.00221611908636987,,0.343809485435486,2.91483998298645,,,,,,,,,,,,,,,,,28.82512,0.09910345
11894,2021/11/21 07:28:12,81405.5331,3500.0024,4,13,0,0,0,0,-3.001945,2.75073,-8.25754016985,14.07002,2.918622,53.96489,53.33953,,-0.00306977797299623,,0.309746295213699,3.01033306121826,,,,,,,,,,,,,,,,,28.83432,-0.07702589
11895,2021/11/21 07:28:17,81410.5313,3505.0006,4,13,0,0,0,0,-3.002312,2.737,-8.217327944,14.07002,2.922796,53.96489,53.35098,,-0.00256222602911294,,0.321673005819321,3.16425609588623,,,,,,,,,,,,,,,,,29.07648,0.0467056
11896,2021/11/21 07:28:22,81415.5331,3510.0024,4,13,0,0,0,0,-3.002785,2.722933,-8.176382368405,14.07002,2.926966,53.96489,53.36237,,-0.00324056390672922,,0.294822990894318,3.40298008918762,,,,,,,,,,,,,,,,,28.84356,0.03834307
11897,2021/11/21 07:28:27,81420.5308,3515.0001,4,13,0,0,0,0,-3.002701,2.708017,-8.131365353917,14.07002,2.931135,53.96489,53.37369,,-0.00284636206924915,,0.273242592811584,3.57702803611755,,,,,,,,,,,,,,,,,29.0477,-0.04178584
11898,2021/11/21 07:28:32,81425.5317,3520.001,4,13,0,0,0,0,-3.002373,2.692211,-8.083021616703,14.07002,2.935302,53.96489,53.38494,,-0.00343605293892324,,0.259083986282349,3.76570796966553,,,,,,,,,,,,,,,,,29.27507,0.05331039
11899,2021/11/21 07:28:37,81430.5332,3525.0025,4,13,0,0,0,0,-3.002518,2.675319,-8.032693453242,14.07002,2.939475,53.96489,53.39614,,-0.00342797604389489,,0.236232399940491,4.03748989105225,,,,,,,,,,,,,,,,,29.06704,0.04975319
11900,2021/11/21 07:28:42,81435.5328,3530.0021,4,13,0,0,0,0,-3.00264,2.658045,-7.9811522388,14.07002,2.943642,53.96489,53.40725,,-0.00342305889353156,,0.228582292795181,4.14725589752197,,,,,,,,,,,,,,,,,29.03141,-0.09411931
11901,2021/11/21 07:28:47,81440.532,3535.0013,4,13,0,0,0,0,-3.002411,2.639201,-7.923966113611,14.07002,2.947811,53.96489,53.4183,,-0.00376882590353489,,0.22209520637989,4.43763208389282,,,,,,,,,,,,,,,,,29.35842,0.08568227
11902,2021/11/21 07:28:52,81445.5336,3540.0029,4,13,0,0,0,0,-3.002129,2.619683,-7.864626305107,14.07002,2.951984,53.96489,53.42927,,-0.00403111521154642,,0.215633898973465,4.6159930229187,,,,,,,,,,,,,,,,,29.38016,0.08037388
11903,2021/11/21 07:28:57,81450.5322,3545.0015,4,13,0,0,0,0,-3.002312,2.599202,-7.803615355024,14.07002,2.956149,53.96489,53.44014,,-0.00418096408247948,,0.183901503682137,4.99287700653076,,,,,,,,,,,,,,,,,29.28941,0.04047036
11904,2021/11/21 07:29:02,81455.5321,3550.0014,4,13,0,0,0,0,-3.002296,2.577903,-7.739627865288,14.07002,2.960322,53.96489,53.45094,,-0.00474179210141301,,0.195730194449425,5.30185794830322,,,,,,,,,,,,,,,,,29.17128,-0.06686985
11905,2021/11/21 07:29:07,81460.5337,3555.003,4,13,0,0,0,0,-3.002495,2.55492,-7.6711345254,14.07002,2.964493,53.96489,53.46164,,-0.00440375600010157,,0.185332596302032,5.51678895950317,,,,,,,,,,,,,,,,,29.2243,-0.08423448
11906,2021/11/21 07:29:12,81465.5331,3560.0024,4,13,0,0,0,0,-3.002495,2.53129,-7.60018556855,14.07002,2.968657,53.96489,53.47223,,-0.00490611186251044,,0.174971505999565,5.66325998306274,,,,,,,,,,,,,,,,,29.48921,0.004869103
11907,2021/11/21 07:29:17,81470.5335,3565.0028,4,13,0,0,0,0,-3.002312,2.506371,-7.524907729752,14.07002,2.972831,53.96489,53.48275,,-0.00557425199076533,,0.157544702291489,6.00801801681519,,,,,,,,,,,,,,,,,29.62622,0.05535722
11908,2021/11/21 07:29:18,81471.7561,3566.2254,4,13,0,0,0,0,-3.002464,2.49999,-7.50612997536,14.07002,2.973852,53.96489,53.4853,,-0.00535946013405919,0.0205688700079918,0.158515706658363,6.00801801681519,,,,,,,,,,,,,,,,,29.49391,-0.04134774
11909,2021/11/21 07:29:18,81471.7664,0.0022,4,14,0,0,0,0,-3.002495,2.499934,-7.50603933533,14.07002,0,53.96489,53.48531,,-0.00535946013405919,0.0205688700079918,0.158515706658363,6.00801801681519,,,,,,,,,,,,,,,,,29.4937639653094,-0.0413590933932657
11910,2021/11/21 07:30:19,81531.8127,60.0022,4,15,0,0,0,0,0,2.832073,0,14.07002,0.000003669715,53.96489,53.48531,,0.000789811776485294,,,,,,,,,,,,,,,,,,,,28.64242,-0.1075464
11911,2021/11/21 07:31:19,81591.8113,120.0008,4,15,0,0,0,0,0,2.858258,0,14.07002,0.000003669715,53.96489,53.48531,,0.000237460597418249,,,,,,,,,,,,,,,,,,,,27.94304,-0.1016414
11912,2021/11/21 07:32:19,81651.8123,180.0018,4,15,0,0,0,0,0,2.871927,0,14.07002,0.000003669715,53.96489,53.48531,,0.000139483599923551,,0,,,,,,,,,,,,,,,,,,27.65241,0.1066971
11913,2021/11/21 07:33:19,81711.8113,240.0008,4,15,0,0,0,0,0,2.881529,0,14.07002,0.000003669715,53.96489,53.48531,,0.000183774594916031,,,,,,,,,,,,,,,,,,,,27.13949,0.01322448
11914,2021/11/21 07:34:19,81771.8115,300.001,4,15,0,0,0,0,0,2.888759,0,14.07002,0.000003669715,53.96489,53.48531,,0.0000982528799795546,,0,,,,,,,,,,,,,,,,,,26.56128,-0.04220426
11915,2021/11/21 07:35:19,81831.8107,360.0002,4,15,0,0,0,0,0,2.894779,0,14.07002,0.000003669715,53.96489,53.48531,,0.000105293598608114,,,,,,,,,,,,,,,,,,,,26.27036,-0.03751218
11916,2021/11/21 07:36:19,81891.812,420.0015,4,15,0,0,0,0,0,2.899934,0,14.07002,0.000003669715,53.96489,53.48531,,0.000051756691391347,,0,,,,,,,,,,,,,,,,,,26.03734,-0.06664574
11917,2021/11/21 07:37:19,81951.812,480.0015,4,15,0,0,0,0,0,2.904099,0,14.07002,0.000003669715,53.96489,53.48531,,0.0000504545714647975,,,,,,,,,,,,,,,,,,,,25.98783,-0.02989829
11918,2021/11/21 07:38:19,82011.8111,540.0006,4,15,0,0,0,0,0,2.908351,0,14.07002,0.000003669715,53.96489,53.48531,,0.0000690232263877988,,0,,,,,,,,,,,,,,,,,,25.89438,-0.04634142
11919,2021/11/21 07:39:19,82071.8125,600.002,4,15,0,0,0,0,0,2.911868,0,14.07002,0.000003669715,53.96489,53.48531,,0.0000266316601482686,,,,,,,,,,,,,,,,,,,,25.81279,0.01890361
11920,2021/11/21 07:40:19,82131.8119,660.0014,4,15,0,0,0,0,0,2.915241,0,14.07002,0.000003669715,53.96489,53.48531,,0.0000439770810771734,,0,,,,,,,,,,,,,,,,,,25.40457,-0.0360018
11921,2021/11/21 07:41:19,82191.8122,720.0017,4,15,0,0,0,0,0,2.918119,0,14.07002,0.000003669715,53.96489,53.48531,,0.0000686378116370179,,,,,,,,,,,,,,,,,,,,25.65317,-0.003867745
11922,2021/11/21 07:42:19,82251.813,780.0025,4,15,0,0,0,0,0,2.920754,0,14.07002,0.000003669715,53.96489,53.48531,,0.0000645981635898352,,0,,,,,,,,,,,,,,,,,,25.52257,0.001939535
11923,2021/11/21 07:43:19,82311.8109,840.0004,4,15,0,0,0,0,0,2.923567,0,14.07002,0.000003669715,53.96489,53.48531,,0.0000367083484889008,,,,,,,,,,,,,,,,,,,,25.59344,-0.02193928
11924,2021/11/21 07:44:19,82371.8105,900,4,15,0,0,0,0,0,2.925893,0,14.07002,0.000003669715,53.96489,53.48531,,0.0000309011011268012,,0,,,,,,,,,,,,,,,,,,25.41879,0.07872522
11925,2021/11/21 07:45:19,82431.8117,960.0012,4,15,0,0,0,0,0,2.928251,0,14.07002,0.000003669715,53.96489,53.48531,,0.0000373776092601474,,,,,,,,,,,,,,,,,,,,25.53529,0.02455771
11926,2021/11/21 07:46:19,82491.8128,1020.0023,4,15,0,0,0,0,0,2.930213,0,14.07002,0.000003669715,53.96489,53.48531,,0.0000393094196624588,,0,,,,,,,,,,,,,,,,,,25.37452,-0.06553531
11927,2021/11/21 07:47:19,82551.8122,1080.0017,4,15,0,0,0,0,0,2.93244,0,14.07002,0.000003669715,53.96489,53.48531,,0.0000364329607691616,,,,,,,,,,,,,,,,,,,,25.39871,0.08243978
11928,2021/11/21 07:48:19,82611.812,1140.0015,4,15,0,0,0,0,0,2.934423,0,14.07002,0.000003669715,53.96489,53.48531,,0.0000188070298463572,,0,,,,,,,,,,,,,,,,,,25.19156,-0.08097768
11929,2021/11/21 07:49:19,82671.8109,1200.0004,4,15,0,0,0,0,0,2.936133,0,14.07002,0.000003669715,53.96489,53.48531,,0.0000366229505743831,,,,,,,,,,,,,,,,,,,,25.24009,-0.07583916
11930,2021/11/21 07:50:19,82731.8116,1260.0011,4,15,0,0,0,0,0,2.938145,0,14.07002,0.000003669715,53.96489,53.48531,,0.0000148567096402985,,0,,,,,,,,,,,,,,,,,,25.34022,0.04412353
11931,2021/11/21 07:51:19,82791.8116,1320.0011,4,15,0,0,0,0,0,2.939675,0,14.07002,0.000003669715,53.96489,53.48531,,0.0000289246108877705,,,,,,,,,,,,,,,,,,,,25.40547,0.01333177
11932,2021/11/21 07:52:19,82851.8114,1380.0009,4,15,0,0,0,0,0,2.941338,0,14.07002,0.000003669715,53.96489,53.48531,,0.00000892975640454097,,0,,,,,,,,,,,,,,,,,,25.37487,0.0430876
11933,2021/11/21 07:53:19,82911.8128,1440.0023,4,15,0,0,0,0,0,2.942866,0,14.07002,0.000003669715,53.96489,53.48531,,0.0000100751904028584,,,,,,,,,,,,,,,,,,,,25.17446,-0.09287417
11934,2021/11/21 07:54:19,82971.8126,1500.0021,4,15,0,0,0,0,0,2.944457,0,14.07002,0.000003669715,53.96489,53.48531,,0.0000175827808561735,,0,,,,,,,,,,,,,,,,,,25.19612,-0.08485317
11935,2021/11/21 07:55:19,83031.8117,1560.0012,4,15,0,0,0,0,0,2.945858,0,14.07002,0.000003669715,53.96489,53.48531,,0.0000271469107246958,,,,,,,,,,,,,,,,,,,,25.11754,-0.02223134
11936,2021/11/21 07:56:19,83091.8126,1620.0021,4,15,0,0,0,0,0,2.947077,0,14.07002,0.000003669715,53.96489,53.48531,,0.000023036760467221,,0,,,,,,,,,,,,,,,,,,25.11766,-0.06926537
11937,2021/11/21 07:57:19,83151.8123,1680.0018,4,15,0,0,0,0,0,2.948632,0,14.07002,0.000003669715,53.96489,53.48531,,0.00000418829313275637,,,,,,,,,,,,,,,,,,,,25.29974,0.06203353
11938,2021/11/21 07:58:19,83211.8106,1740.0001,4,15,0,0,0,0,0,2.949774,0,14.07002,0.000003669715,53.96489,53.48531,,0.0000157258491526591,,0,,,,,,,,,,,,,,,,,,25.42043,0.09250164
11939,2021/11/21 07:59:19,83271.812,1800.0015,4,15,0,0,0,0,0,2.951259,0,14.07002,0.000003669715,53.96489,53.48531,,0.0000335066215484403,,,,,,,,,,,,,,,,,,,,25.43116,0.08861005
11940,2021/11/21 07:59:19,83271.8133,1800.0028,4,15,0,0,0,0,0,2.951293,0,14.07002,0.000003669715,53.96489,53.48531,,0.0000335066215484403,0.0205688700079918,0,0,,,,,,,,,,,,,,,,,25.43116,0.08861005
11941,2021/11/21 07:59:19,83271.8241,0.0025,5,16,0,0,0,0,0,2.952173,0,14.07002,0.000003669715,53.96489,53.48531,,0.0000335066215484403,0.0205688700079918,0,0,,,,,,,,,,,,,,,,,25.4310787347348,0.0885917842412673
11942,2021/11/21 07:59:49,83301.8589,30.002,5,17,0,0,0,0,0,2.951588,0,14.07002,0.000003669715,53.96489,53.48531,,0.0000271464505203767,0.0205688700079918,0,0,,,,,,,,,,,,,,,,,25.20508,0.03779471
