Repository: HVES-Battery-Testing-Consortium/LG-HG2

# Battery Testing Consortium (BTC)
The Battery Testing Consortium (BTC) has been developed within the High Voltage and Energy Storage Lab at Oxford Brookes University to provide accurate and comprehensive cell data to Formula Student Electric teams. Through the BTC, we aim to provide FS teams with information for improved and informed decisions for cell selection, pack architecture design, thermal cooling requirements, and end of life predictions. A range of tests are completed to provide a comprehensive electrochemical lithium-ion characterisation for modelling, validation, and battery management parameterisation.

This repository provides two open-source sample datasets of the larger consortium dataset. To join the consortium, visit the [HVES website].

## Total Consortium Cells
|Cell|Chemistry|Nom. Voltage [V]|Nom. Capacity [Ah]|Energy Density [Wh/kg]|
|---|---|---|---|---|
| Samsung 25R  | NMC  | 3.6  | 2.5  | 206  |
|  LG HG2 |  NMC | 3.6  | 3  |  236 |
|  Sony VTC6 | NMC  | 3.6  |  3 |  232 |
|  Melasta SLPB6542126| LCO  | 3.7  | 3.9  | 191  |
|  Melasta SLPB8542126 | LCO  | 3.7  | 5.2  | 189  |
|  Melasta SLPB8346143 | LCO  | 3.7  | 6.3  | 196  |
|  Melasta SLPBB142124  | LCO  | 3.7  | 6.8  | 202  |
|  Melasta SLPB8870175 | LCO  | 3.7  | 12  | 197  |
|  Melasta SLPB7336128HV | NMC  | 3.8  | 3.7  | 204  |
|  Melasta SLPB9542124HV | NMC  | 3.8  | 5.95  | 215  |
|  Melasta SLPBB042126HV | NMC  |  3.8 | 7.5  | 228 |
|  Melasta SLPB7579207HV| NMC  | 3.8  | 15.4  | 227  |

## Notes
* For all tests dated before September 25th, 2021: Offset thermocouple measurements by 1.5°C (i.e. 30°C -> 28.5°C)
* Unless stated otherwise, all cells are stored in a controlled climate at 15°C

## Consortium Overview
An abriged overview describing the tests completed and data organisation can be found in [here]

File: Data/Round1/LG_HG2/Package 3/211121_BTC_POCV_LG_HG2_10_25C/211121_BTC_POCV_LG_HG2_10_25C_Channel_8_StatisticByStep.CSV
Date_Time                    ,Test_Time(s),Step_Time(s),Cycle_Index,Step_Index,TC_Counter1,TC_Counter2,TC_Counter3,TC_Counter4,Current(A),Voltage(V),Power(W),Charge_Capacity(Ah),Discharge_Capacity(Ah),Mean_Voltage(V),Charge_Energy(Wh),Discharge_Energy(Wh),Charge_Time(s),Discharge_Time(s),V_Max_On_Cycle(V),Coulombic_Efficiency(%),mAh/g,Aux_Temperature_1(C),Aux_dT/dt_1(C)
2021/11/21 09:37:26,3600.0046,3600.0046,1.00,1.00,0.00,0.00,0.00,0.00,0,2.995892,0,0,0,,0,0,0,0,,0,0,25.13327,0.07114589,
2021/11/21 11:55:32,11885.311,8285.2649,1.00,2.00,0.00,0.00,0.00,0.00,0.04998929,4.200048,0.20995741748592,2.986761,2.828657E-05,3.80961125039415,11.40679,8.472583E-05,8284.236,0.067,,0,0.000615,25.31352,-0.0818634,
2021/11/21 12:25:32,13685.3582,1800.0054,1.00,3.00,0.00,0.00,0.00,0.00,0,4.186888,0,2.986761,2.828657E-05,,11.40679,8.472583E-05,8284.241,0.067,,0,0.000615,25.22181,-0.06739378,
2021/11/21 14:26:59,20972.7666,7287.3644,1.00,4.00,0.00,0.00,0.00,0.00,-1.503967,2.499862,-3.759709952554,2.986761,3.043528,3.65880075759747,11.40679,11.06619,8284.251,7286.518,,101.9,66.163652,27.83374,-0.01312912,
2021/11/21 14:56:59,22772.8231,1800.0031,1.00,6.00,0.00,0.00,0.00,0.00,0,2.870268,0,2.986761,3.043531,,11.40679,11.0662,8284.251,7286.527,,101.9,66.163717,25.27567,-0.03931642,
2021/11/21 17:13:52,30985.3491,8212.4787,1.00,7.00,0.00,0.00,0.00,0.00,0.04999741,4.199965,0.20998737209065,5.988464,3.043546,3.80723344262681,22.85631,11.06625,16495.75,7286.565,,50.82,66.164043,25.54386,-0.05900562,
2021/11/21 17:13:54,30987.4603,2.052,1.00,8.00,0.00,0.00,0.00,0.00,0.2500061,4.203743,1.0509613928323,5.988464,3.043546,-∞,22.85631,11.06625,16495.75,7286.565,,50.82,66.164043,25.5430053324636,-0.0580957952448165,
2021/11/21 19:13:54,38187.5058,7200.0032,1.00,9.00,0.00,0.00,0.00,0.00,0,4.181256,0,5.988464,3.043546,,22.85631,11.06625,16495.75,7286.565,,50.82,66.164043,25.19097,-0.07549584,
2021/11/22 21:49:02,133895.701899,95708.1526,1.00,10.00,0.00,0.00,0.00,0.00,-0.1242371,2.499864,-0.3105758537544,5.988464,6.373705,3.70746226097682,22.85631,23.33558,16495.78,102978.1,,106.43,138.558804,25.66619,-0.05976021,
2021/11/22 23:49:02,141095.7497,7200.0034,1.00,11.00,0.00,0.00,0.00,0.00,0,2.740608,0,5.988464,6.373705,,22.85631,23.33558,16495.78,102978.1,,106.43,138.558804,25.47911,0.0812912,
2021/11/23 23:18:33,225666.3092,84570.5181,1.00,12.00,0.00,0.00,0.00,0.00,0.1200714,4.20007,0.504308284998,8.805771,6.373707,3.74046447544278,33.42484,23.33559,101038.4,102978.1,,72.38,138.558848,25.20901,0.04595518,

File: Data/Round1/LG_HG2/Package 3/211121_BTC_POCV_LG_HG2_10_25C/211121_BTC_POCV_LG_HG2_10_25C_Channel_8_Wb_1.CSV (part 1 of 33)
Data_Point,Date_Time,Test_Time(s),Step_Time(s),Cycle_Index,Step_Index,TC_Counter1,TC_Counter2,TC_Counter3,TC_Counter4,Current(A),Voltage(V),Power(W),Charge_Capacity(Ah),Discharge_Capacity(Ah),Charge_Energy(Wh),Discharge_Energy(Wh),ACR(Ohm),dV/dt(V/s),Internal_Resistance(Ohm),dQ/dV(Ah/V),dV/dQ(V/Ah),MetaCode_MV_UD1,MetaCode_MV_UD2,MetaCode_MV_UD3,MetaCode_MV_UD4,MetaCode_MV_UD5,MetaCode_MV_UD6,MetaCode_MV_UD7,MetaCode_MV_UD8,MetaCode_MV_UD9,MetaCode_MV_UD10,MetaCode_MV_UD11,MetaCode_MV_UD12,MetaCode_MV_UD13,MetaCode_MV_UD14,MetaCode_MV_UD15,MetaCode_MV_UD16,Aux_Temperature_1(C),Aux_dT/dt_1(C)
1,2021/11/21 08:39:26,120.0031,120.0031,1,1,0,0,0,0,0,2.971197,0,0,0,0,0,,0.0000392764304706361,,,,3,-0.5,0.5,0.0399999991059303,4.19999980926514,2.5,0.0500000007450581,0,0,0,0,0,0,0,0,0,25.01243,-0.09770036
2,2021/11/21 08:41:26,240.0002,240.0002,1,1,0,0,0,0,0,2.972075,0,0,0,0,0,,0.0000168717106134864,,0,0,,,,,,,,,,,,,,,,,25.16637,-0.07325768
3,2021/11/21 08:43:26,360,360,1,1,0,0,0,0,0,2.97334,0,0,0,0,0,,0.0000257600295299198,,0,0,,,,,,,,,,,,,,,,,25.37892,0.1037842
4,2021/11/21 08:45:26,480.0029,480.0029,1,1,0,0,0,0,0,2.974682,0,0,0,0,0,,0.0000558335086680017,,0,0,,,,,,,,,,,,,,,,,25.2853,-0.014112
5,2021/11/21 08:47:26,600.0012,600.0012,1,1,0,0,0,0,0,2.975654,0,0,0,0,0,,0.0000170695493579842,,0,0,,,,,,,,,,,,,,,,,25.09691,0.00734508
6,2021/11/21 08:49:26,720.0015,720.0015,1,1,0,0,0,0,0,2.976709,0,0,0,0,0,,-0.0000067966047936352,,0,0,,,,,,,,,,,,,,,,,25.02058,-0.02201378
7,2021/11/21 08:51:26,840.0012,840.0012,1,1,0,0,0,0,0,2.97802,0,0,0,0,0,,-0.00000644059491605731,,0,0,,,,,,,,,,,,,,,,,25.03891,-0.06243825
8,2021/11/21 08:53:26,960.0017,960.0017,1,1,0,0,0,0,0,2.978728,0,0,0,0,0,,-0.00000256848397839349,,0,0,,,,,,,,,,,,,,,,,25.01036,-0.004733205
9,2021/11/21 08:55:26,1080.0009,1080.0009,1,1,0,0,0,0,0,2.979849,0,0,0,0,0,,-0.0000310186187562067,,0,0,,,,,,,,,,,,,,,,,25.02985,0.01057446
10,2021/11/21 08:57:26,1200.0003,1200.0003,1,1,0,0,0,0,0,2.980677,0,0,0,0,0,,0.0000178990194399375,,0,0,,,,,,,,,,,,,,,,,25.35706,0.07943034
11,2021/11/21 08:59:26,1320.0012,1320.0012,1,1,0,0,0,0,0,2.981633,0,0,0,0,0,,-0.00000363491108146263,,0,,,,,,,,,,,,,,,,,,24.99524,-0.09222269
12,2021/11/21 09:01:26,1440.0014,1440.0014,1,1,0,0,0,0,0,2.982522,0,0,0,0,0,,0.00000537330288352678,,0,,,,,,,,,,,,,,,,,,25.42496,0.06185949
13,2021/11/21 09:03:26,1560.0003,1560.0003,1,1,0,0,0,0,0,2.983443,0,0,0,0,0,,0.0000201483799173729,,0,,,,,,,,,,,,,,,,,,25.15741,-0.09241998
14,2021/11/21 09:05:26,1680.0012,1680.0012,1,1,0,0,0,0,0,2.984123,0,0,0,0,0,,0.000030107799830148,,0,,,,,,,,,,,,,,,,,,25.43206,0.04142225
15,2021/11/21 09:07:26,1800.0029,1800.0029,1,1,0,0,0,0,0,2.985229,0,0,0,0,0,,0.00000375362810700608,,0,,,,,,,,,,,,,,,,,,25.39219,0.04861593
16,2021/11/21 09:09:26,1920.0014,1920.0014,1,1,0,0,0,0,0,2.985824,0,0,0,0,0,,0.0000349694491887931,,0,,,,,,,,,,,,,,,,,,25.24557,0.08471549
17,2021/11/21 09:11:26,2040,2040,1,1,0,0,0,0,0,2.986758,0,0,0,0,0,,0.0000151322901729145,,0,,,,,,,,,,,,,,,,,,25.33792,-0.0484699
18,2021/11/21 09:13:26,2160.0016,2160.0016,1,1,0,0,0,0,0,2.987502,0,0,0,0,0,,0.0000367083484889008,,0,,,,,,,,,,,,,,,,,,25.20788,-0.04563987
19,2021/11/21 09:15:26,2280.0011,2280.0011,1,1,0,0,0,0,0,2.988152,0,0,0,0,0,,0.0000118532698252238,,0,,,,,,,,,,,,,,,,,,25.33102,0.0850141
20,2021/11/21 09:17:26,2400.001,2400.001,1,1,0,0,0,0,0,2.989024,0,0,0,0,0,,0.00000904881835595006,,0,,,,,,,,,,,,,,,,,,24.95786,-0.06082654
21,2021/11/21 09:19:26,2520.0012,2520.0012,1,1,0,0,0,0,0,2.989654,0,0,0,0,0,,0.00000766644643590553,,0,,,,,,,,,,,,,,,,,,25.11551,-0.07730305
22,2021/11/21 09:21:26,2640.0004,2640.0004,1,1,0,0,0,0,0,2.990749,0,0,0,0,0,,-0.0000304618806694634,,0,,,,,,,,,,,,,,,,,,25.37033,0.100022
23,2021/11/21 09:23:26,2760.0008,2760.0008,1,1,0,0,0,0,0,2.991102,0,0,0,0,0,,0.0000143833904076018,,0,,,,,,,,,,,,,,,,,,25.34502,0.1052183
24,2021/11/21 09:25:26,2880.0009,2880.0009,1,1,0,0,0,0,0,2.991734,0,0,0,0,0,,-0.000000276544113830823,,0,,,,,,,,,,,,,,,,,,25.16431,-0.07490158
25,2021/11/21 09:27:26,3000.002,3000.002,1,1,0,0,0,0,0,2.992719,0,0,0,0,0,,-0.0000139090998345637,,0,,,,,,,,,,,,,,,,,,25.0276,-0.06372213
26,2021/11/21 09:29:26,3120.0001,3120.0001,1,1,0,0,0,0,0,2.993219,0,0,0,0,0,,0.000027105370463687,,0,,,,,,,,,,,,,,,,,,25.26814,0.01385391
27,2021/11/21 09:31:26,3240.0001,3240.0001,1,1,0,0,0,0,0,2.993928,0,0,0,0,0,,0.0000246543895627838,,0,,,,,,,,,,,,,,,,,,25.04602,-0.01997948
28,2021/11/21 09:33:26,3360.002,3360.002,1,1,0,0,0,0,0,2.994677,0,0,0,0,0,,-0.0000427881604991853,,0,,,,,,,,,,,,,,,,,,25.07503,0.04138887
29,2021/11/21 09:35:26,3480.002,3480.002,1,1,0,0,0,0,0,2.995219,0,0,0,0,0,,0.0000142631897688261,,0,,,,,,,,,,,,,,,,,,25.1539,0.07759452
30,2021/11/21 09:37:26,3600.0017,3600.0017,1,1,0,0,0,0,0,2.995898,0,0,0,0,0,,0.000021058429410914,,0,,,,,,,,,,,,,,,,,,25.13327,0.07114589
31,2021/11/21 09:37:26,3600.0041,3600.0041,1,1,0,0,0,0,0,2.995892,0,0,0,0,0,,0.000021058429410914,0,0,0,,,,,,,,,,,,,,,,,25.13327,0.07114589
32,2021/11/21 09:37:32,3605.0464,5.0003,1,2,0,0,0,0,1.50032,3.067574,4.60234262368,0.001955687,0.00002828657,0.005975376,0.00008472583,,0.00405590981245041,,0.0952296182513237,10.567850112915,,,,,,,,,,,,,,,,,25.26245,0.05676329
33,2021/11/21 09:37:37,3610.0469,10.0008,1,2,0,0,0,0,1.500916,3.085379,4.630894707164,0.004042541,0.00002828657,0.01239586,0.00008472583,,0.00316939293406904,,0.118018500506878,8.961745262146,,,,,,,,,,,,,,,,,25.33713,0.02276421
34,2021/11/21 09:37:42,3615.0468,15.0007,1,2,0,0,0,0,1.500542,3.100663,4.652675059346,0.006124193,0.00002828657,0.01883472,0.00008472583,,0.00317804608494043,,0.140494406223297,7.45072603225708,,,,,,,,,,,,,,,,,25.34698,0.06480277
35,2021/11/21 09:37:47,3620.0484,20.0023,1,2,0,0,0,0,1.501114,3.114382,4.675042421548,0.008211005,0.00002828657,0.02531998,0.00008472583,,0.00317024206742644,,0.15497699379921,7.13327217102051,,,,,,,,,,,,,,,,,25.37955,0.1279283
36,2021/11/21 09:37:52,3625.0471,25.001,1,2,0,0,0,0,1.500992,3.127159,4.693840641728,0.01029374,0.00002828657,0.03182007,0.00008472583,,0.00224039796739817,,0.168067201972008,6.03135585784912,,,,,,,,,,,,,,,,,25.36061,0.08357048
37,2021/11/21 09:37:57,3630.0498,30.0037,1,2,0,0,0,0,1.501465,3.139014,4.71311965551,0.01237892,0.00002828657,0.03835295,0.00008472583,,0.00216960906982422,,0.177528396248817,5.51874589920044,,,,,,,,,,,,,,,,,25.28466,-0.01987994
38,2021/11/21 09:38:02,3635.0483,35.0022,1,2,0,0,0,0,1.501373,3.149426,4.728463161898,0.01446312,0.00002828657,0.04490599,0.00008472583,,0.00213571288622916,,0.200347393751144,5.2776198387146,,,,,,,,,,,,,,,,,25.12057,-0.02282083
39,2021/11/21 09:38:07,3640.0464,40.0003,1,2,0,0,0,0,1.500862,3.159313,4.741692827806,0.01654811,0.00002828657,0.05148314,0.00008472583,,0.00212741293944418,,0.210825696587563,4.86566019058228,,,,,,,,,,,,,,,,,25.07587,0.03216803
40,2021/11/21 09:38:12,3645.0486,45.0025,1,2,0,0,0,0,1.501755,3.168914,4.75893244407,0.01863263,0.00002828657,0.05807901,0.00008472583,,0.00174821098335087,,0.22311070561409,4.65718698501587,,,,,,,,,,,,,,,,,25.01319,-0.09923875
41,2021/11/21 09:38:17,3650.0463,50.0002,1,2,0,0,0,0,1.500938,3.177667,4.769481151646,0.02071323,0.00002828657,0.06468134,0.00008472583,,0.00178234197665006,,0.22687029838562,4.21971321105957,,,,,,,,,,,,,,,,,24.92753,-0.123561
42,2021/11/21 09:38:22,3655.0471,55.001,1,2,0,0,0,0,1.501015,3.186068,4.78233585902,0.02279982,0.00002828657,0.07132066,0.00008472583,,0.00169567100238055,,0.239810898900032,,,,,,,,,,,,,,,,,,24.92188,-0.07244647
43,2021/11/21 09:38:27,3660.0486,60.0025,1,2,0,0,0,0,1.500633,3.194024,4.793057817192,0.02488479,0.00002828657,0.07797186,0.00008472583,,0.00168893195223063,,0.262166112661362,3.97605800628662,,,,,,,,,,,,,,,,,24.88908,-0.01736641
44,2021/11/21 09:38:32,3665.0468,65.0007,1,2,0,0,0,0,1.500938,3.201728,4.805595220864,0.02696948,0.00002828657,0.0846385,0.00008472583,,0.0012505539925769,,0.275615990161896,3.89710903167725,,,,,,,,,,,,,,,,,24.91881,-0.09645879
45,2021/11/21 09:38:37,3670.0487,70.0026,1,2,0,0,0,0,1.501259,3.209004,4.817546136036,0.02905174,0.00002828657,0.09131283,0.00008472583,,0.0016326829791069,,0.282531499862671,3.55591607093811,,,,,,,,,,,,,,,,,24.89528,-0.1130939
46,2021/11/21 09:38:42,3675.0474,75.0013,1,2,0,0,0,0,1.501007,3.215883,4.827062894181,0.03113697,0.00002828657,0.09801166,0.00008472583,,0.00145706196781248,,0.295187413692474,,,,,,,,,,,,,,,,,,24.92223,-0.04218519
47,2021/11/21 09:38:47,3680.0482,80.0021,1,2,0,0,0,0,1.501114,3.222877,4.837905784978,0.03322123,0.00002828657,0.1047217,0.00008472583,,0.00131970795337111,,0.298652291297913,3.38408708572388,,,,,,,,,,,,,,,,,24.86213,-0.1248777
48,2021/11/21 09:38:52,3685.0476,85.0015,1,2,0,0,0,0,1.500191,3.229322,4.844599800502,0.03530449,0.00002828657,0.1114425,0.00008472583,,0.00136219698470086,,0.318018287420273,3.17673492431641,,,,,,,,,,,,,,,,,24.89748,-0.04760742
49,2021/11/21 09:38:57,3690.0475,90.0014,1,2,0,0,0,0,1.50132,3.235702,4.85782412664,0.03738976,0.00002828657,0.1181831,0.00008472583,,0.00173804699443281,,0.324158698320389,,,,,,,,,,,,,,,,,,24.8758,-0.06757915
50,2021/11/21 09:39:02,3695.0475,95.0014,1,2,0,0,0,0,1.500504,3.241735,4.86423633444,0.03947463,0.00002828657,0.1249355,0.00008472583,,0.00134145002812147,,0.332982212305069,3.05900192260742,,,,,,,,,,,,,,,,,24.88727,-0.1243681
51,2021/11/21 09:39:07,3700.0483,100.0022,1,2,0,0,0,0,1.500923,3.247756,4.874631678788,0.04155608,0.00002828657,0.1316894,0.00008472583,,0.00108944799285382,,0.345137298107147,2.90241599082947,,,,,,,,,,,,,,,,,24.8789,-0.1129162
52,2021/11/21 09:39:12,3705.0464,105.0003,1,2,0,0,0,0,1.500465,3.253719,4.882091479335,0.04364077,0.00002828657,0.138466,0.00008472583,,0.00159827899187803,,0.35273090004921,,,,,,,,,,,,,,,,,,24.95597,-0.002613664
53,2021/11/21 09:39:17,3710.0479,110.0018,1,2,0,0,0,0,1.501389,3.259223,4.893361560747,0.04572731,0.00002828657,0.1452606,0.00008472583,,0.000977248535491526,,0.363448709249496,2.77151489257813,,,,,,,,,,,,,,,,,25.0369,-0.02915442
54,2021/11/21 09:39:22,3715.0467,115.0006,1,2,0,0,0,0,1.501389,3.264608,4.901446540512,0.04780843,0.00002828657,0.1520492,0.00008472583,,0.00153917202260345,,0.380942404270172,,,,,,,,,,,,,,,,,,25.15826,-0.04731059
55,2021/11/21 09:39:27,3720.0471,120.001,1,2,0,0,0,0,1.500374,3.270186,4.906502049564,0.04989464,0.00002828657,0.1588656,0.00008472583,,0.00107703998219222,,0.390619099140167,2.65200710296631,,,,,,,,,,,,,,,,,25.27414,0.08814514
56,2021/11/21 09:39:32,3725.047,125.0009,1,2,0,0,0,0,1.500648,3.27526,4.91501236848,0.05197841,0.00002828657,0.1656851,0.00008472583,,0.000970442313700914,,0.392006009817123,,,,,,,,,,,,,,,,,,25.29907,0.1310295
57,2021/11/21 09:39:37,3730.0463,130.0002,1,2,0,0,0,0,1.500557,3.280337,4.922332647709,0.05406091,0.00002828657,0.1725111,0.00008472583,,0.000883971923030913,,0.405200988054276,2.50428104400635,,,,,,,,,,,,,,,,,25.24353,0.08803487
58,2021/11/21 09:39:42,3735.0466,135.0005,1,2,0,0,0,0,1.500954,3.285266,4.931033143764,0.05614732,0.00002828657,0.1793605,0.00008472583,,0.00126945995725691,,0.419281005859375,,,,,,,,,,,,,,,,,,25.06588,-0.06641328
59,2021/11/21 09:39:47,3740.048,140.0019,1,2,0,0,0,0,1.499779,3.290246,4.934641855634,0.05823097,0.00002828657,0.186211,0.00008472583,,0.00103666202630848,,0.421478092670441,2.35522508621216,,,,,,,,,,,,,,,,,24.9549,-0.09965003
60,2021/11/21 09:39:52,3745.049,145.0029,1,2,0,0,0,0,1.501282,3.294694,4.946264797708,0.06031357,0.00002828657,0.1930681,0.00008472583,,0.000950227375142276,,0.431402713060379,,,,,,,,,,,,,,,,,,24.9516,-0.03765047
61,2021/11/21 09:39:57,3750.0479,150.0018,1,2,0,0,0,0,1.500862,3.299366,4.951893053492,0.06239911,0.00002828657,0.1999447,0.00008472583,,0.000864730624016374,,,2.30452799797058,,,,,,,,,,,,,,,,,24.91077,-0.03859818
62,2021/11/21 09:40:02,3755.0463,155.0002,1,2,0,0,0,0,1.499992,3.30402,4.95600356784,0.06448152,0.00002828657,0.2068205,0.00008472583,,0.000691428023856133,,0.459680587053299,,,,,,,,,,,,,,,,,,25.0307,-0.05898952
63,2021/11/21 09:40:07,3760.0488,160.0027,1,2,0,0,0,0,1.500923,3.308555,4.965886296265,0.06656704,0.00002828657,0.213716,0.00008472583,,0.000772816420067102,,0.45968559384346,2.1848669052124,,,,,,,,,,,,,,,,,25.10542,-0.06205738
64,2021/11/21 09:40:12,3765.0483,165.0022,1,2,0,0,0,0,1.500481,3.312753,4.970722934193,0.06865017,0.00002828657,0.2206126,0.00008472583,,0.000869733281433582,,0.460901886224747,,,,,,,,,,,,,,,,,,25.15336,0.106684
65,2021/11/21 09:40:17,3770.0489,170.0028,1,2,0,0,0,0,1.500755,3.31701,4.97801934255,0.0707353,0.00002828657,0.2275248,0.00008472583,,0.00089022028259933,,0.503705322742462,2.07601404190063,,,,,,,,,,,,,,,,,25.25557,0.08610189
66,2021/11/21 09:40:22,3775.0484,175.0023,1,2,0,0,0,0,1.500648,3.321338,4.984159227024,0.07281772,0.00002828657,0.2344368,0.00008472583,,0.000780653790570796,,0.480650395154953,,,,,,,,,,,,,,,,,,25.2763,0.009102225
67,2021/11/21 09:40:27,3780.0487,180.0026,1,2,0,0,0,0,1.500755,3.325456,4.99069471928,0.07490008,0.00002828657,0.2413572,0.00008472583,,0.000862258195411414,,0.514668703079224,,,,,,,,,,,,,,,,,,25.21785,0.09411931
68,2021/11/21 09:40:32,3785.0476,185.0015,1,2,0,0,0,0,1.500504,3.329284,4.995603959136,0.07698713,0.00002828657,0.2483014,0.00008472583,,0.000739656097721308,,,1.93570601940155,,,,,,,,,,,,,,,,,25.34734,0.1362467
69,2021/11/21 09:40:37,3790.0467,190.0006,1,2,0,0,0,0,1.500229,3.333026,5.000302262954,0.07906891,0.00002828657,0.2552363,0.00008472583,,0.000842943787574768,,0.532874882221222,,,,,,,,,,,,,,,,,,25.26116,0.08795917
70,2021/11/21 09:40:42,3795.0462,195.0001,1,2,0,0,0,0,1.500389,3.337162,5.007041156018,0.08115448,0.00002828657,0.2621919,0.00008472583,,0.000826817005872726,,0.538156807422638,,,,,,,,,,,,,,,,,,24.92737,-0.1012063
71,2021/11/21 09:40:47,3800.0481,200.002,1,2,0,0,0,0,1.500069,3.340704,5.011286508576,0.0832387,0.00002828657,0.2691509,0.00008472583,,0.000665331375785172,,0.572938024997711,1.85548996925354,,,,,,,,,,,,,,,,,25.27575,0.02481639
72,2021/11/21 09:40:52,3805.0469,205.0008,1,2,0,0,0,0,1.50016,3.34426,5.0169250816,0.08531991,0.00002828657,0.2761074,0.00008472583,,0.000809456978458911,,,,,,,,,,,,,,,,,,,,25.39121,0.07314801
73,2021/11/21 09:40:57,3810.0466,210.0005,1,2,0,0,0,0,1.501793,3.347902,5.027855788286,0.08740388,0.00002828657,0.2830806,0.00008472583,,0.000744864228181541,,0.549299418926239,1.73560702800751,,,,,,,,,,,,,,,,,25.03561,-0.0760603
74,2021/11/21 09:41:02,3815.0498,215.0037,1,2,0,0,0,0,1.50029,3.351563,5.02831645327,0.08949047,0.00002828657,0.2900701,0.00008472583,,0.000741618976462632,,0.593781113624573,,,,,,,,,,,,,,,,,,25.25405,0.02668202
75,2021/11/21 09:41:07,3820.0463,220.0002,1,2,0,0,0,0,1.500427,3.354756,5.033566480812,0.09157254,0.00002828657,0.2970514,0.00008472583,,0.000698117713909596,,,,,,,,,,,,,,,,,,,,25.30197,0.08351803
76,2021/11/21 09:41:12,3825.0472,225.0011,1,2,0,0,0,0,1.500809,3.358278,5.040133846902,0.09365569,0.00002828657,0.3040435,0.00008472583,,0.000641573802568018,,0.604466497898102,1.65951502323151,,,,,,,,,,,,,,,,,25.1435,-0.002723932
77,2021/11/21 09:41:17,3830.0492,230.0031,1,2,0,0,0,0,1.501297,3.361627,5.046800530219,0.09574354,0.00002828657,0.3110582,0.00008472583,,0.000842015724629164,,0.62204772233963,,,,,,,,,,,,,,,,,,25.39796,0.1092458
78,2021/11/21 09:41:22,3835.0469,235.0008,1,2,0,0,0,0,1.50032,3.364676,5.04809069632,0.09782465,0.00002828657,0.3180571,0.00008472583,,0.000805739720817655,,,,,,,,,,,,,,,,,,,,25.05328,0.00215888
79,2021/11/21 09:41:27,3840.0477,240.0016,1,2,0,0,0,0,1.500969,3.367576,5.054627181144,0.09991102,0.00002828657,0.3250802,0.00008472583,,0.000623127794824541,,0.644797921180725,1.54366099834442,,,,,,,,,,,,,,,,,25.4131,0.08675992
80,2021/11/21 09:41:32,3845.0493,245.0032,1,2,0,0,0,0,1.500336,3.370723,5.057217062928,0.1019937,0.00002828657,0.3320974,0.00008472583,,0.000547929492313415,,0.695868790149689,,,,,,,,,,,,,,,,,,25.21307,-0.05452156
81,2021/11/21 09:41:37,3850.0474,250.0013,1,2,0,0,0,0,1.50032,3.373797,5.06177511504,0.1040768,0.00002828657,0.3391218,0.00008472583,,0.000543399888556451,,,,,,,,,,,,,,,,,,,,25.11783,0.1063919
82,2021/11/21 09:41:42,3855.0468,255.0007,1,2,0,0,0,0,1.500069,3.376619,5.065161486711,0.1061593,0.00002828657,0.3461508,0.00008472583,,0.00055121467448771,,0.70990651845932,,,,,,,,,,,,,,,,,,25.46626,0.08681536
83,2021/11/21 09:41:47,3860.0476,260.0015,1,2,0,0,0,0,1.500771,3.37922,5.07143537862,0.1082435,0.00002828657,0.353191,0.00008472583,,0.000448114413302392,,,1.40787601470947,,,,,,,,,,,,,,,,,25.01429,-0.07858515
84,2021/11/21 09:41:52,3865.0483,265.0022,1,2,0,0,0,0,1.500244,3.382258,5.074212270952,0.1103272,0.00002828657,0.3602359,0.00008472583,,0.000542256515473127,,0.731766283512115,,,,,,,,,,,,,,,,,,25.24662,0.00598371
85,2021/11/21 09:41:57,3870.0465,270.0004,1,2,0,0,0,0,1.500214,3.384729,5.077817832006,0.1124123,0.00002828657,0.3672907,0.00008472583,,0.000649454887025058,,,,,,,,,,,,,,,,,,,,25.45477,0.04978776
86,2021/11/21 09:42:02,3875.0465,275.0004,1,2,0,0,0,0,1.500557,3.387566,5.083235874262,0.1144953,0.00002828657,0.3743441,0.00008472583,,0.000475731212645769,,0.75210702419281,1.31157994270325,,,,,,,,,,,,,,,,,25.45444,0.02807021
87,2021/11/21 09:42:07,3880.0481,280.002,1,2,0,0,0,0,1.501137,3.389976,5.088818402712,0.1165815,0.00002828657,0.3814139,0.00008472583,,0.000512809085194021,,0.796342611312866,,,,,,,,,,,,,,,,,,25.40541,0.0887394
88,2021/11/21 09:42:12,3885.0464,285.0003,1,2,0,0,0,0,1.500847,3.392474,5.091584425478,0.1186625,0.00002828657,0.3884712,0.00008472583,,0.000486769713461399,,,,,,,,,,,,,,,,,,,,25.25153,0.05250454
89,2021/11/21 09:42:17,3890.0464,290.0003,1,2,0,0,0,0,1.501411,3.395018,5.097317370398,0.1207469,0.00002828657,0.3955451,0.00008472583,,0.000611070892773569,,0.840954303741455,,,,,,,,,,,,,,,,,,25.10978,-0.09322822
90,2021/11/21 09:42:22,3895.0467,295.0006,1,2,0,0,0,0,1.500122,3.397014,5.095935435708,0.1228279,0.00002828657,0.4026125,0.00008472583,,0.000491362123284489,,,,,,,,,,,,,,,,,,,,25.14037,-0.1049072
91,2021/11/21 09:42:27,3900.0475,300.0014,1,2,0,0,0,0,1.500267,3.399622,5.100340699074,0.1249141,0.00002828657,0.4097023,0.00008472583,,0.000545206828974187,,,1.17878699302673,,,,,,,,,,,,,,,,,25.21911,-0.09747624
92,2021/11/21 09:42:32,3905.0496,305.0035,1,2,0,0,0,0,1.500252,3.401719,5.103435733188,0.1270007,0.00002828657,0.4167982,0.00008472583,,0.000427494785981253,,0.941196501255035,,,,,,,,,,,,,,,,,,25.42856,0.104537
93,2021/11/21 09:42:37,3910.0473,310.0012,1,2,0,0,0,0,1.500572,3.404115,5.10811965378,0.1290814,0.00002828657,0.4238786,0.00008472583,,0.000432579690823331,,,,,,,,,,,,,,,,,,,,25.54127,0.1298219
94,2021/11/21 09:42:42,3915.0474,315.0013,1,2,0,0,0,0,1.501045,3.405835,5.112311597575,0.1311641,0.00002828657,0.43097,0.00008472583,,0.000408502004574984,,0.943164229393005,,,,,,,,,,,,,,,,,,25.47301,0.08628547
95,2021/11/21 09:42:47,3920.0468,320.0007,1,2,0,0,0,0,1.501007,3.407946,5.115350801622,0.1332477,0.00002828657,0.4380689,0.00008472583,,0.000459126313216984,,,1.0465589761734,,,,,,,,,,,,,,,,,25.23242,-0.07866323
96,2021/11/21 09:42:52,3925.0469,325.0008,1,2,0,0,0,0,1.50029,3.410132,5.11618693828,0.1353347,0.00002828657,0.4451835,0.00008472583,,0.000479949289001524,,,,,,,,,,,,,,,,,,,,25.25809,-0.08724332
97,2021/11/21 09:42:57,3930.0494,330.0033,1,2,0,0,0,0,1.500664,3.411962,5.120208542768,0.1374161,0.00002828657,0.452283,0.00008472583,,0.000428120489232242,,1.05591595172882,,,,,,,,,,,,,,,,,,25.56566,0.02809763
98,2021/11/21 09:43:02,3935.0478,335.0017,1,2,0,0,0,0,1.501595,3.413587,5.125825171265,0.139501,0.00002828657,0.4593983,0.00008472583,,0.000348579487763345,,,,,,,,,,,,,,,,,,,,25.44802,-0.02441883
99,2021/11/21 09:43:07,3940.047,340.0009,1,2,0,0,0,0,1.500229,3.4155,5.1240321495,0.1415858,0.00002828657,0.4665171,0.00008472583,,0.000322714011417702,,1.1455819606781,,,,,,,,,,,,,,,,,,25.25844,-0.1168209
100,2021/11/21 09:43:12,3945.0469,345.0008,1,2,0,0,0,0,1.500717,3.417339,5.128458732063,0.1436691,0.00002828657,0.4736345,0.00008472583,,0.00036942568840459,,,0.906939029693604,,,,,,,,,,,,,,,,,25.4344,-0.0694567
101,2021/11/21 09:43:17,3950.047,350.0009,1,2,0,0,0,0,1.500923,3.418842,5.131418591166,0.1457535,0.00002828657,0.4807593,0.00008472583,,0.000381566904252395,,,,,,,,,,,,,,,,,,,,25.66811,0.05184948
102,2021/11/21 09:43:22,3955.0472,355.0011,1,2,0,0,0,0,1.500305,3.420498,5.13179025189,0.1478335,0.00002828657,0.4878724,0.00008472583,,0.000378383789211512,,1.22997200489044,,,,,,,,,,,,,,,,,,25.34333,-0.06288469
103,2021/11/21 09:43:27,3960.0466,360.0005,1,2,0,0,0,0,1.50045,3.422202,5.1348429909,0.1499198,0.00002828657,0.4950103,0.00008472583,,0.000312433985527605,,,,,,,,,,,,,,,,,,,,25.35115,-0.07994533
104,2021/11/21 09:43:32,3965.0463,365.0002,1,2,0,0,0,0,1.500336,3.424012,5.137168468032,0.1520011,0.00002828657,0.5021346,0.00008472583,,0.000316555408062413,,,,,,,,,,,,,,,,,,,,25.68012,0.08073926
105,2021/11/21 09:43:37,3970.0482,370.0021,1,2,0,0,0,0,1.500046,3.425134,5.137858556164,0.1540881,0.00002828657,0.5092816,0.00008472583,,0.000323453103192151,,,,,,,,,,,,,,,,,,,,25.62117,0.06076574
106,2021/11/21 09:43:42,3975.0477,375.0016,1,2,0,0,0,0,1.500122,3.426719,5.140496559718,0.1561718,0.00002828657,0.5164201,0.00008472583,,0.000330661510815844,,1.31268405914307,,,,,,,,,,,,,,,,,,25.31837,-0.04012227
107,2021/11/21 09:43:47,3980.0491,380.003,1,2,0,0,0,0,1.500847,3.428339,5.145412303133,0.1582564,0.00002828657,0.5235652,0.00008472583,,0.000335559394443408,,,0.74332731962204,,,,,,,,,,,,,,,,,25.4038,0.03885806
108,2021/11/21 09:43:52,3985.0475,385.0014,1,2,0,0,0,0,1.500198,3.429685,5.14520657763,0.1603389,0.00002828657,0.530706,0.00008472583,,0.000272887613391504,,,,,,,,,,,,,,,,,,,,25.65576,0.07823229
109,2021/11/21 09:43:57,3990.0498,390.0037,1,2,0,0,0,0,1.500343,3.43095,5.14760181585,0.1624243,0.00002828657,0.5378594,0.00008472583,,0.000378160213585943,,1.43094897270203,,,,,,,,,,,,,,,,,,25.68599,0.07976115
110,2021/11/21 09:44:02,3995.0475,395.0014,1,2,0,0,0,0,1.500771,3.432298,5.151093301758,0.1645076,0.00002828657,0.5450087,0.00008472583,,0.000225755604333244,,,,,,,,,,,,,,,,,,,,25.42636,-0.09954453
111,2021/11/21 09:44:07,4000.0479,400.0018,1,2,0,0,0,0,1.500282,3.43374,5.15157831468,0.1665877,0.00002828657,0.5521498,0.00008472583,,0.000209007106604986,,,,,,,,,,,,,,,,,,,,25.35938,-0.1362324
112,2021/11/21 09:44:12,4005.0472,405.0011,1,2,0,0,0,0,1.499794,3.435131,5.151988863014,0.1686735,0.00002828657,0.5593134,0.00008472583,,0.000261404988123104,,,,,,,,,,,,,,,,,,,,25.52068,-0.09566188
113,2021/11/21 09:44:17,4010.0469,410.0008,1,2,0,0,0,0,1.500374,3.436298,5.155732175452,0.1707546,0.00002828657,0.5664631,0.00008472583,,0.000239199493080378,,1.55344903469086,,,,,,,,,,,,,,,,,,25.71577,0.07480025
114,2021/11/21 09:44:22,4015.0479,415.0018,1,2,0,0,0,0,1.499977,3.437628,5.156362934556,0.1728414,0.00002828657,0.5736355,0.00008472583,,0.000280136795481667,,,0.645373106002808,,,,,,,,,,,,,,,,,25.78696,0.1006818
115,2021/11/21 09:44:27,4020.0487,420.0026,1,2,0,0,0,0,1.501122,3.438881,5.162179924482,0.1749256,0.00002828657,0.5808015,0.00008472583,,0.000228024495299906,,,,,,,,,,,,,,,,,,,,25.84153,0.05100787
116,2021/11/21 09:44:32,4025.048,425.0019,1,2,0,0,0,0,1.500198,3.440172,5.160939154056,0.1770103,0.00002828657,0.5879719,0.00008472583,,0.000215479100006633,,,,,,,,,,,,,,,,,,,,25.87556,0.03742635
117,2021/11/21 09:44:37,4030.0487,430.0026,1,2,0,0,0,0,1.50061,3.441263,5.16399367043,0.1790939,0.00002828657,0.5951409,0.00008472583,,,,1.58002996444702,,,,,,,,,,,,,,,,,,25.8277,0.06471276
118,2021/11/21 09:44:42,4035.0498,435.0037,1,2,0,0,0,0,1.500244,3.442626,5.164779000744,0.1811784,0.00002828657,0.6023158,0.00008472583,,0.00033659499604255,,,,,,,,,,,,,,,,,,,,25.84077,0.09297729
119,2021/11/21 09:44:47,4040.0461,440,1,2,0,0,0,0,1.50061,3.4439,5.167950779,0.1832581,0.00002828657,0.6094763,0.00008472583,,0.000242693698965013,,,,,,,,,,,,,,,,,,,,25.69709,-0.08690596
120,2021/11/21 09:44:52,4045.0464,445.0003,1,2,0,0,0,0,1.499725,3.444847,5.166323167075,0.1853416,0.00002828657,0.6166525,0.00008472583,,,,,,,,,,,,,,,,,,,,,,25.70194,-0.05124331
121,2021/11/21 09:44:57,4050.0466,450.0005,1,2,0,0,0,0,1.50145,3.44625,5.1743720625,0.1874259,0.00002828657,0.6238341,0.00008472583,,0.000196705106645823,,1.82099795341492,,,,,,,,,,,,,,,,,,25.54872,-0.04436731
122,2021/11/21 09:45:02,4055.0483,455.0022,1,2,0,0,0,0,1.500755,3.447464,5.17379883532,0.1895119,0.00002828657,0.6310239,0.00008472583,,0.000220767993596382,,,,,,,,,,,,,,,,,,,,25.64699,0.009373426
123,2021/11/21 09:45:07,4060.047,460.0009,1,2,0,0,0,0,1.500702,3.448615,5.17534342773,0.1915945,0.00002828657,0.6382042,0.00008472583,,0.000241130794165656,,,0.581676185131073,,,,,,,,,,,,,,,,,25.86663,0.04929304
124,2021/11/21 09:45:12,4065.0493,465.0032,1,2,0,0,0,0,1.501389,3.449429,5.178934756881,0.1936792,0.00002828657,0.6453944,0.00008472583,,0.000196482797036879,,,,,,,,,,,,,,,,,,,,26.02979,0.08931279
125,2021/11/21 09:45:17,4070.0468,470.0007,1,2,0,0,0,0,1.500412,3.45057,5.17727663484,0.1957606,0.00002828657,0.6525755,0.00008472583,,0.000235590603551827,,1.81615900993347,,,,,,,,,,,,,,,,,,25.84554,-0.07728159
126,2021/11/21 09:45:22,4075.0485,475.0024,1,2,0,0,0,0,1.500778,3.451847,5.180456036966,0.1978464,0.00002828657,0.6597738,0.00008472583,,0.000295651785563678,,,,,,,,,,,,,,,,,,,,25.7369,-0.07021725
127,2021/11/21 09:45:27,4080.048,480.0019,1,2,0,0,0,0,1.500481,3.452928,5.181052858368,0.1999311,0.00002828657,0.6669711,0.00008472583,,0.000324034510413185,,,,,,,,,,,,,,,,,,,,25.7571,0.02558827
128,2021/11/21 09:45:32,4085.0489,485.0028,1,2,0,0,0,0,1.500359,3.453974,5.182200976666,0.2020158,0.00002828657,0.6741701,0.00008472583,,0.000185493801836856,,,,,,,,,,,,,,,,,,,,25.67741,-0.1102114
129,2021/11/21 09:45:37,4090.0483,490.0022,1,2,0,0,0,0,1.500191,3.454954,5.183090896214,0.2040994,0.00002828657,0.6813683,0.00008472583,,0.00024193330318667,,,,,,,,,,,,,,,,,,,,25.62427,-0.1299691
130,2021/11/21 09:45:42,4095.0465,495.0004,1,2,0,0,0,0,1.499886,3.456199,5.183904493314,0.2061821,0.00002828657,0.6885652,0.00008472583,,0.000206779193831608,,1.80291903018951,,,,,,,,,,,,,,,,,,25.65118,-0.0435704
131,2021/11/21 09:45:47,4100.0487,500.0026,1,2,0,0,0,0,1.50145,3.45703,5.1905576935,0.2082666,0.00002828657,0.6957707,0.00008472583,,0.000278821011306718,,,,,,,,,,,,,,,,,,,,25.67395,-0.08953273
132,2021/11/21 09:45:52,4105.0478,505.0017,1,2,0,0,0,0,1.500053,3.458097,5.187328779141,0.2103491,0.00002828657,0.702971,0.00008472583,,,,,0.52770608663559,,,,,,,,,,,,,,,,,25.86937,-0.06223917
133,2021/11/21 09:45:57,4110.0483,510.0022,1,2,0,0,0,0,1.500015,3.45938,5.1891218907,0.2124311,0.00002828657,0.7101722,0.00008472583,,0.000231825499213301,,,,,,,,,,,,,,,,,,,,26.02908,0.1260495
134,2021/11/21 09:46:02,4115.0484,515.0023,1,2,0,0,0,0,1.500175,3.460367,5.191156064225,0.2145149,0.00002828657,0.717382,0.00008472583,,0.000159368297317997,,,,,,,,,,,,,,,,,,,,26.08891,0.07118523
135,2021/11/21 09:46:07,4120.049,520.0029,1,2,0,0,0,0,1.499237,3.461304,5.189315025048,0.2165997,0.00002828657,0.724597,0.00008472583,,0.000214883300941437,,2.06719398498535,,,,,,,,,,,,,,,,,,25.93251,0.06623983
136,2021/11/21 09:46:12,4125.0467,525.0006,1,2,0,0,0,0,1.499039,3.462008,5.189685010312,0.2186821,0.00002828657,0.7318057,0.00008472583,,0.000175359004060738,,,,,,,,,,,,,,,,,,,,25.74183,-0.1097101
137,2021/11/21 09:46:17,4130.0495,530.0034,1,2,0,0,0,0,1.500778,3.463448,5.197866562544,0.2207684,0.00002828657,0.7390302,0.00008472583,,0.000318291509756818,,,,,,,,,,,,,,,,,,,,25.81935,-0.09195745
138,2021/11/21 09:46:22,4135.0488,535.0027,1,2,0,0,0,0,1.500725,3.464395,5.199104186375,0.2228507,0.00002828657,0.7462426,0.00008472583,,,,,,,,,,,,,,,,,,,,,,26.13582,0.07519364
139,2021/11/21 09:46:27,4140.0461,540,1,2,0,0,0,0,1.499268,3.465075,5.1950760651,0.2249346,0.00002828657,0.7534627,0.00008472583,,0.000140984295285307,,,,,,,,,,,,,,,,,,,,26.1262,0.04057825
140,2021/11/21 09:46:32,4145.0483,545.0022,1,2,0,0,0,0,1.500557,3.466084,5.201056608788,0.2270186,0.00002828657,0.7606848,0.00008472583,,0.000192038205568679,,2.14131307601929,,,,,,,,,,,,,,,,,,25.95415,0.08122087
141,2021/11/21 09:46:37,4150.0488,550.0027,1,2,0,0,0,0,1.500557,3.467013,5.202450626241,0.2291008,0.00002828657,0.767903,0.00008472583,,,,,,,,,,,,,,,,,,,,,,25.76038,-0.09533167
142,2021/11/21 09:46:42,4155.0467,555.0006,1,2,0,0,0,0,1.500793,3.467789,5.204433456677,0.2311856,0.00002828657,0.7751319,0.00008472583,,0.000142398406751454,,,0.46659380197525,,,,,,,,,,,,,,,,,25.80915,-0.04888833
143,2021/11/21 09:46:47,4160.0461,560,1,2,0,0,0,0,1.501373,3.46867,5.20776748391,0.2332668,0.00002828657,0.7823496,0.00008472583,,0.000214727100683376,,,,,,,,,,,,,,,,,,,,26.0187,-0.09605765
144,2021/11/21 09:46:52,4165.0484,565.0023,1,2,0,0,0,0,1.500336,3.469484,5.205391746624,0.2353521,0.00002828657,0.7895837,0.00008472583,,,,,,,,,,,,,,,,,,,,,,26.20363,0.1042849
145,2021/11/21 09:46:57,4170.0472,570.0011,1,2,0,0,0,0,1.50029,3.470373,5.20656590817,0.2374365,0.00002828657,0.7968166,0.00008472583,,0.000127682404126972,,,,,,,,,,,,,,,,,,,,25.99016,-0.05069196
146,2021/11/21 09:47:02,4175.0474,575.0013,1,2,0,0,0,0,1.50061,3.471025,5.20865482525,0.2395197,0.00002828657,0.8040465,0.00008472583,,0.000214227693504654,,2.4217209815979,,,,,,,,,,,,,,,,,,25.81441,0.01852453
147,2021/11/21 09:47:07,4180.0498,580.0037,1,2,0,0,0,0,1.50116,3.471817,5.21175280772,0.2416033,0.00002828657,0.8112796,0.00008472583,,0.000158663606271148,,,,,,,,,,,,,,,,,,,,25.86866,-0.1028144
148,2021/11/21 09:47:12,4185.0466,585.0005,1,2,0,0,0,0,1.500755,3.472552,5.21144977676,0.2436838,0.00002828657,0.8185032,0.00008472583,,,,,,,,,,,,,,,,,,,,,,26.14071,0.1094091
149,2021/11/21 09:47:17,4190.0463,590.0002,1,2,0,0,0,0,1.500122,3.473163,5.210168225886,0.2457682,0.00002828657,0.825742,0.00008472583,,0.000161263305926695,,,,,,,,,,,,,,,,,,,,26.20636,0.0339371
150,2021/11/21 09:47:22,4195.0472,595.0011,1,2,0,0,0,0,1.500542,3.473551,5.212209164642,0.2478516,0.00002828657,0.8329786,0.00008472583,,0.000140998294227757,,,,,,,,,,,,,,,,,,,,26.08272,0.0661087
151,2021/11/21 09:47:27,4200.0482,600.0021,1,2,0,0,0,0,1.499977,3.474313,5.211389590801,0.2499391,0.00002828657,0.8402308,0.00008472583,,,,,,,,,,,,,,,,,,,,,,25.8752,-0.08940756
152,2021/11/21 09:47:32,4205.0474,605.0013,1,2,0,0,0,0,1.500137,3.475111,5.213142590207,0.2520207,0.00002828657,0.8474637,0.00008472583,,0.000117894298455212,,,,,,,,,,,,,,,,,,,,25.94795,-0.09865522
153,2021/11/21 09:47:37,4210.0473,610.0012,1,2,0,0,0,0,1.500137,3.475798,5.214173184326,0.2541044,0.00002828657,0.8547054,0.00008472583,,,,3.13671708106995,,,,,,,,,,,,,,,,,,26.17275,0.05273521
154,2021/11/21 09:47:42,4215.0462,615.0001,1,2,0,0,0,0,1.500336,3.476039,5.215226449104,0.2561893,0.00002828657,0.8619523,0.00008472583,,0.0000906954664969817,,,,,,,,,,,,,,,,,,,,26.26527,0.08018017
155,2021/11/21 09:47:47,4220.0478,620.0017,1,2,0,0,0,0,1.5,3.476892,5.215338,0.2582729,0.00002828657,0.8691962,0.00008472583,,,,,,,,,,,,,,,,,,,,,,26.18271,0.1096815
156,2021/11/21 09:47:52,4225.0477,625.0016,1,2,0,0,0,0,1.500397,3.477435,5.217533041695,0.2603511,0.00002828657,0.8764222,0.00008472583,,,,,0.333201497793198,,,,,,,,,,,,,,,,,25.96214,-0.07215679
157,2021/11/21 09:47:57,4230.0478,630.0017,1,2,0,0,0,0,1.500046,3.477993,5.217149487678,0.262437,0.00002828657,0.8836764,0.00008472583,,0.0000874054676387459,,,,,,,,,,,,,,,,,,,,25.86192,-0.1037121
158,2021/11/21 09:48:02,4235.0481,635.002,1,2,0,0,0,0,1.500572,3.478323,5.219474100756,0.2645233,0.00002828657,0.8909329,0.00008472583,,,,,,,,,,,,,,,,,,,,,,26.02032,-0.07927001
159,2021/11/21 09:48:07,4240.0492,640.0031,1,2,0,0,0,0,1.499451,3.478963,5.216534549313,0.2666059,0.00002828657,0.8981777,0.00008472583,,0.000120388896903023,,,,,,,,,,,,,,,,,,,,26.06853,-0.06516814
160,2021/11/21 09:48:12,4245.0482,645.0021,1,2,0,0,0,0,1.500534,3.479578,5.221225094652,0.2686873,0.00002828657,0.9054194,0.00008472583,,,,,,,,,,,,,,,,,,,,,,26.2607,0.1193374
161,2021/11/21 09:48:17,4250.0487,650.0026,1,2,0,0,0,0,1.500519,3.480149,5.222029697331,0.2707703,0.00002828657,0.9126678,0.00008472583,,0.000106241299363319,,,,,,,,,,,,,,,,,,,,26.38282,0.01540482
162,2021/11/21 09:48:22,4255.0481,655.002,1,2,0,0,0,0,1.500267,3.48055,5.22175430685,0.2728556,0.00002828657,0.9199253,0.00008472583,,0.000141643104143441,,3.48049998283386,,,,,,,,,,,,,,,,,,26.23073,0.09643734
163,2021/11/21 09:48:27,4260.0465,660.0004,1,2,0,0,0,0,1.50074,3.481386,5.22465522564,0.2749395,0.00002828657,0.9271793,0.00008472583,,,,,,,,,,,,,,,,,,,,,,26.01418,-0.09851396
164,2021/11/21 09:48:32,4265.0464,665.0003,1,2,0,0,0,0,1.500778,3.481709,5.225272269602,0.2770235,0.00002828657,0.9344345,0.00008472583,,0.000131716398755088,,,,,,,,,,,,,,,,,,,,25.94777,-0.01351535
165,2021/11/21 09:48:37,4270.0473,670.0012,1,2,0,0,0,0,1.500488,3.482085,5.22482675748,0.2791062,0.00002828657,0.9416863,0.00008472583,,0.000143171404488385,,,,,,,,,,,,,,,,,,,,25.99397,-0.1005721
166,2021/11/21 09:48:42,4275.0477,675.0016,1,2,0,0,0,0,1.500015,3.482574,5.22391323861,0.2811916,0.00002828657,0.9489488,0.00008472583,,,,,,,,,,,,,,,,,,,,,,26.14816,0.06938517
167,2021/11/21 09:48:47,4280.0486,680.0025,1,2,0,0,0,0,1.500435,3.483343,5.226529754205,0.2832761,0.00002828657,0.9562091,0.00008472583,,,,,,,,,,,,,,,,,,,,,,26.25235,-0.05518377
168,2021/11/21 09:48:52,4285.0477,685.0016,1,2,0,0,0,0,1.499756,3.48391,5.22501492596,0.2853594,0.00002828657,0.9634664,0.00008472583,,0.0000830537901492789,,,,,,,,,,,,,,,,,,,,26.28035,0.1090938
169,2021/11/21 09:48:57,4290.0467,690.0006,1,2,0,0,0,0,1.500427,3.484269,5.227891282863,0.2874384,0.00002828657,0.9707097,0.00008472583,,0.000154245703015476,,,,,,,,,,,,,,,,,,,,26.36393,0.08305311
170,2021/11/21 09:49:02,4295.0463,695.0002,1,2,0,0,0,0,1.500267,3.484749,5.228053927983,0.2895229,0.00002828657,0.9779733,0.00008472583,,,,,,,,,,,,,,,,,,,,,,26.29363,0.1017785
171,2021/11/21 09:49:07,4300.0472,700.0011,1,2,0,0,0,0,1.500175,3.485435,5.228762451125,0.2916073,0.00002828657,0.9852375,0.00008472583,,,,,,,,,,,,,,,,,,,,,,26.26434,0.1041597
172,2021/11/21 09:49:12,4305.0495,705.0034,1,2,0,0,0,0,1.499832,3.485872,5.228222373504,0.2936938,0.00002828657,0.9925106,0.00008472583,,0.0000773693682276644,,4.23709011077881,,,,,,,,,,,,,,,,,,26.2042,-0.02862036
173,2021/11/21 09:49:17,4310.0463,710.0002,1,2,0,0,0,0,1.499321,3.486288,5.227064810448,0.2957718,0.00002828657,0.9997547,0.00008472583,,,,,,,,,,,,,,,,,,,,,,26.16292,0.109657
174,2021/11/21 09:49:22,4315.049,715.0029,1,2,0,0,0,0,1.500488,3.486999,5.232200155512,0.2978568,0.00002828657,1.007024,0.00008472583,,0.0000646339176455513,,,,,,,,,,,,,,,,,,,,26.19128,0.06784737
175,2021/11/21 09:49:27,4320.0489,720.0028,1,2,0,0,0,0,1.501282,3.487794,5.236162351908,0.2999441,0.00002828657,1.014303,0.00008472583,,,,,0.254000514745712,,,,,,,,,,,,,,,,,26.19653,-0.03295124
176,2021/11/21 09:49:32,4325.0466,725.0005,1,2,0,0,0,0,1.500488,3.488125,5.233889705,0.3020257,0.00002828657,1.021564,0.00008472583,,0.000101182296930347,,,,,,,,,,,,,,,,,,,,26.16544,0.101189
177,2021/11/21 09:49:37,4330.0474,730.0013,1,2,0,0,0,0,1.500137,3.488718,5.233554954366,0.3041107,0.00002828657,1.028837,0.00008472583,,,,,,,,,,,,,,,,,,,,,,26.19779,0.0523293
178,2021/11/21 09:49:42,4335.0466,735.0005,1,2,0,0,0,0,1.501068,3.489329,5.237720103372,0.3061936,0.00002828657,1.036104,0.00008472583,,0.000096575400675647,,,,,,,,,,,,,,,,,,,,26.24962,-0.01317978
179,2021/11/21 09:49:47,4340.0474,740.0013,1,2,0,0,0,0,1.500198,3.48986,5.23548099228,0.308277,0.00002828657,1.043374,0.00008472583,,,,,,,,,,,,,,,,,,,,,,26.36339,0.08922756
180,2021/11/21 09:49:52,4345.0467,745.0006,1,2,0,0,0,0,1.49987,3.490127,5.23473678349,0.3103596,0.00002828657,1.050642,0.00008472583,,,,,,,,,,,,,,,,,,,,,,26.33832,0.1289219
181,2021/11/21 09:49:57,4350.0468,750.0007,1,2,0,0,0,0,1.500359,3.490823,5.237487705457,0.3124453,0.00002828657,1.057923,0.00008472583,,0.0000950653266045265,,3.72083902359009,,,,,,,,,,,,,,,,,,26.30961,0.09209871
182,2021/11/21 09:50:02,4355.0468,755.0007,1,2,0,0,0,0,1.5009,3.49156,5.240482404,0.3145285,0.00002828657,1.065195,0.00008472583,,0.000153019893332385,,,,,,,,,,,,,,,,,,,,26.33684,-0.03096461
183,2021/11/21 09:50:07,4360.0477,760.0016,1,2,0,0,0,0,1.500648,3.492172,5.240520927456,0.316613,0.00002828657,1.072474,0.00008472583,,,,,,,,,,,,,,,,,,,,,,26.24616,0.05500436
184,2021/11/21 09:50:12,4365.0468,765.0007,1,2,0,0,0,0,1.500305,3.492542,5.23987822531,0.3186952,0.00002828657,1.079746,0.00008472583,,0.00011460309906397,,,,,,,,,,,,,,,,,,,,26.23382,0.09529829
185,2021/11/21 09:50:17,4370.0472,770.0011,1,2,0,0,0,0,1.499832,3.493096,5.239057159872,0.3207784,0.00002828657,1.087022,0.00008472583,,,,,,,,,,,,,,,,,,,,,,26.28323,-0.04859388
186,2021/11/21 09:50:22,4375.0471,775.001,1,2,0,0,0,0,1.50045,3.493774,5.2422331983,0.3228623,0.00002828657,1.094301,0.00008472583,,0.000121262499305885,,,,,,,,,,,,,,,,,,,,26.28161,0.07794857
187,2021/11/21 09:50:27,4380.0463,780.0002,1,2,0,0,0,0,1.500664,3.494332,5.243818236448,0.3249432,0.00002828657,1.101572,0.00008472583,,,,,,,,,,,,,,,,,,,,,,26.27017,0.09489834
188,2021/11/21 09:50:32,4385.0481,785.002,1,2,0,0,0,0,1.499962,3.494797,5.242062697714,0.3270302,0.00002828657,1.108865,0.00008472583,,0.000105996703496203,,,,,,,,,,,,,,,,,,,,26.33684,0.03233552
189,2021/11/21 09:50:37,4390.0474,790.0013,1,2,0,0,0,0,1.499901,3.495508,5.242915944708,0.3291121,0.00002828657,1.116142,0.00008472583,,,,,,,,,,,,,,,,,,,,,,26.28218,0.1046181
190,2021/11/21 09:50:42,4395.0481,795.002,1,2,0,0,0,0,1.500954,3.496074,5.247446254596,0.3311977,0.00002828657,1.123433,0.00008472583,,0.000110020402644295,,3.71444892883301,,,,,,,,,,,,,,,,,,26.28654,0.07829845
191,2021/11/21 09:50:47,4400.0481,800.002,1,2,0,0,0,0,1.500397,3.496525,5.246175620425,0.3332818,0.00002828657,1.130719,0.00008472583,,,,,,,,,,,,,,,,,,,,,,26.25908,-0.02989769
192,2021/11/21 09:50:52,4405.0474,805.0013,1,2,0,0,0,0,1.500954,3.496975,5.24879861415,0.3353642,0.00002828657,1.138001,0.00008472583,,0.000121179102279712,,,,,,,,,,,,,,,,,,,,26.12892,0.0138706
193,2021/11/21 09:50:57,4410.0485,810.0024,1,2,0,0,0,0,1.500488,3.497938,5.248613993744,0.337447,0.00002828657,1.145285,0.00008472583,,0.0001403838978149,,,0.270711004734039,,,,,,,,,,,,,,,,,26.0698,0.06797552
194,2021/11/21 09:51:02,4415.0475,815.0014,1,2,0,0,0,0,1.501137,3.498404,5.251583685348,0.339533,0.00002828657,1.152582,0.00008472583,,,,,,,,,,,,,,,,,,,,,,26.06526,-0.1148939
195,2021/11/21 09:51:07,4420.047,820.0009,1,2,0,0,0,0,1.500427,3.498715,5.249566451305,0.3416149,0.00002828657,1.159866,0.00008472583,,0.000100958801340312,,,,,,,,,,,,,,,,,,,,26.09143,-0.05539477
196,2021/11/21 09:51:12,4425.0475,825.0014,1,2,0,0,0,0,1.500793,3.499546,5.252094139978,0.3437004,0.00002828657,1.167163,0.00008472583,,,,,,,,,,,,,,,,,,,,,,26.09691,0.0458616
197,2021/11/21 09:51:17,4430.0493,830.0032,1,2,0,0,0,0,1.499977,3.499951,5.249846001127,0.3457805,0.00002828657,1.174443,0.00008472583,,0.0000930055903154425,,,,,,,,,,,,,,,,,,,,26.07073,-0.1194423
198,2021/11/21 09:51:22,4435.0463,835.0002,1,2,0,0,0,0,1.500336,3.500659,5.252164721424,0.3478666,0.00002828657,1.181745,0.00008472583,,,,3.59663200378418,,,,,,,,,,,,,,,,,,26.08998,-0.07397234
199,2021/11/21 09:51:27,4440.0492,840.0031,1,2,0,0,0,0,1.499924,3.501234,5.251584906216,0.3499509,0.00002828657,1.189042,0.00008472583,,,,,,,,,,,,,,,,,,,,,,25.92542,-0.04630983
200,2021/11/21 09:51:32,4445.048,845.0019,1,2,0,0,0,0,1.500282,3.501766,5.253636498012,0.3520343,0.00002828657,1.196337,0.00008472583,,0.0000948266970226541,,,,,,,,,,,,,,,,,,,,25.90413,-0.05106926
201,2021/11/21 09:51:37,4450.0473,850.0012,1,2,0,0,0,0,1.500397,3.502568,5.255242519496,0.3541148,0.00002828657,1.203623,0.00008472583,,0.000198218505829573,,,,,,,,,,,,,,,,,,,,25.99581,-0.06164968
202,2021/11/21 09:51:42,4455.0498,855.0037,1,2,0,0,0,0,1.500175,3.503061,5.255204535675,0.3562021,0.00002828657,1.210934,0.00008472583,,0.000145355705171824,,,,,,,,,,,,,,,,,,,,26.16817,-0.03590167
203,2021/11/21 09:51:47,4460.0474,860.0013,1,2,0,0,0,0,1.499832,3.503218,5.254238459376,0.3582844,0.00002828657,1.218228,0.00008472583,,,,,,,,,,,,,,,,,,,,,,26.32324,0.06694615
204,2021/11/21 09:51:52,4465.049,865.0029,1,2,0,0,0,0,1.500519,3.503972,5.257776561468,0.3603661,0.00002828657,1.225522,0.00008472583,,0.0000999802068690769,,,,,,,,,,,,,,,,,,,,26.26595,0.0657326
