Repository: HVES-Battery-Testing-Consortium/LG-HG2

# Battery Testing Consortium (BTC)
The Battery Testing Consortium (BTC) has been developed within the High Voltage and Energy Storage Lab at Oxford Brookes University to provide accurate and comprehensive cell data to Formula Student Electric teams. Through the BTC, we aim to provide FS teams with information for improved and informed decisions for cell selection, pack architecture design, thermal cooling requirements, and end of life predictions. A range of tests are completed to provide a comprehensive electrochemical lithium-ion characterisation for modelling, validation, and battery management parameterisation.

File: Data/Round1/LG_HG2/Package 3/211121_BTC_POCV_LG_HG2_10_25C/211121_BTC_POCV_LG_HG2_10_25C_Channel_8_Wb_1.CSV (part 2 of 33)
Data_Point,Date_Time,Test_Time(s),Step_Time(s),Cycle_Index,Step_Index,TC_Counter1,TC_Counter2,TC_Counter3,TC_Counter4,Current(A),Voltage(V),Power(W),Charge_Capacity(Ah),Discharge_Capacity(Ah),Charge_Energy(Wh),Discharge_Energy(Wh),ACR(Ohm),dV/dt(V/s),Internal_Resistance(Ohm),dQ/dV(Ah/V),dV/dQ(V/Ah),MetaCode_MV_UD1,MetaCode_MV_UD2,MetaCode_MV_UD3,MetaCode_MV_UD4,MetaCode_MV_UD5,MetaCode_MV_UD6,MetaCode_MV_UD7,MetaCode_MV_UD8,MetaCode_MV_UD9,MetaCode_MV_UD10,MetaCode_MV_UD11,MetaCode_MV_UD12,MetaCode_MV_UD13,MetaCode_MV_UD14,MetaCode_MV_UD15,MetaCode_MV_UD16,Aux_Temperature_1(C),Aux_dT/dt_1(C)
205,2021/11/21 09:51:57,4470.0479,870.0018,1,2,0,0,0,0,1.50029,3.504804,5.25822239316,0.3624479,0.00002828657,1.232818,0.00008472583,,,,,,,,,,,,,,,,,,,,,,26.03469,0.0005620718
206,2021/11/21 09:52:02,4475.0472,875.0011,1,2,0,0,0,0,1.500687,3.505232,5.260256094384,0.3645333,0.00002828657,1.240127,0.00008472583,,,,,,,,,,,,,,,,,,,,,,25.92177,-0.03448725
207,2021/11/21 09:52:07,4480.0484,880.0023,1,2,0,0,0,0,1.500267,3.505758,5.259573037386,0.3666174,0.00002828657,1.247432,0.00008472583,,0.0000845870017656125,,3.59993600845337,,,,,,,,,,,,,,,,,,26.02563,-0.0518775
208,2021/11/21 09:52:12,4485.0484,885.0023,1,2,0,0,0,0,1.500267,3.506371,5.260492701057,0.3687013,0.00002828657,1.254739,0.00008472583,,,,,,,,,,,,,,,,,,,,,,26.1302,-0.06088853
209,2021/11/21 09:52:17,4490.0468,890.0007,1,2,0,0,0,0,1.500305,3.50702,5.2615996411,0.3707839,0.00002828657,1.262042,0.00008472583,,0.000122286393889226,,,,,,,,,,,,,,,,,,,,26.28654,0.08892536
210,2021/11/21 09:52:22,4495.0466,895.0005,1,2,0,0,0,0,1.499565,3.507457,5.259659756205,0.3728671,0.00002828657,1.269348,0.00008472583,,,,,0.27788969874382,,,,,,,,,,,,,,,,,26.38919,0.1431757
211,2021/11/21 09:52:27,4500.0468,900.0007,1,2,0,0,0,0,1.501244,3.507929,5.266257363676,0.3749506,0.00002828657,1.276657,0.00008472583,,0.000101120800536592,,,,,,,,,,,,,,,,,,,,26.27671,0.09279013
212,2021/11/21 09:52:32,4505.0479,905.0018,1,2,0,0,0,0,1.500069,3.508851,5.263518610719,0.3770331,0.00002828657,1.283963,0.00008472583,,0.000126135593745857,,,,,,,,,,,,,,,,,,,,26.09327,-0.08796215
213,2021/11/21 09:52:37,4510.047,910.0009,1,2,0,0,0,0,1.500504,3.50924,5.26562865696,0.379118,0.00002828657,1.291279,0.00008472583,,,,,,,,,,,,,,,,,,,,,,25.95105,-0.1279491
214,2021/11/21 09:52:42,4515.0462,915.0001,1,2,0,0,0,0,1.500519,3.509854,5.266602614226,0.3811997,0.00002828657,1.298585,0.00008472583,,0.000114292801299598,,,,,,,,,,,,,,,,,,,,26.05071,-0.08766174
215,2021/11/21 09:52:47,4520.0471,920.001,1,2,0,0,0,0,1.500107,3.510359,5.265914108413,0.3832835,0.00002828657,1.3059,0.00008472583,,,,,,,,,,,,,,,,,,,,,,26.07218,0.09173453
216,2021/11/21 09:52:52,4525.0477,925.0016,1,2,0,0,0,0,1.500465,3.510997,5.268128113605,0.3853666,0.00002828657,1.313213,0.00008472583,,0.000137767594424076,,3.65270495414734,,,,,,,,,,,,,,,,,,26.15364,0.04074752
217,2021/11/21 09:52:57,4530.0489,930.0028,1,2,0,0,0,0,1.500687,3.511657,5.269898008359,0.3874531,0.00002828657,1.320539,0.00008472583,,,,,,,,,,,,,,,,,,,,,,26.3852,0.07468879
218,2021/11/21 09:53:02,4535.0465,935.0004,1,2,0,0,0,0,1.500137,3.512166,5.268730166742,0.3895372,0.00002828657,1.327858,0.00008472583,,0.000114986301923636,,,,,,,,,,,,,,,,,,,,26.27635,0.0234592
219,2021/11/21 09:53:07,4540.0471,940.001,1,2,0,0,0,0,1.50032,3.512869,5.27042761808,0.3916196,0.00002828657,1.335173,0.00008472583,,0.000151969696162269,,,,,,,,,,,,,,,,,,,,26.08707,-0.04431844
220,2021/11/21 09:53:12,4545.0482,945.0021,1,2,0,0,0,0,1.500389,3.513474,5.271577741386,0.3937018,0.00002828657,1.342488,0.00008472583,,,,,,,,,,,,,,,,,,,,,,25.99796,-0.09250641
221,2021/11/21 09:53:17,4550.0475,950.0014,1,2,0,0,0,0,1.500229,3.513835,5.271557168215,0.3957888,0.00002828657,1.349821,0.00008472583,,0.000109639098809566,,,,,,,,,,,,,,,,,,,,26.35469,0.07398963
222,2021/11/21 09:53:22,4555.0488,955.0027,1,2,0,0,0,0,1.500885,3.514417,5.274735759045,0.3978727,0.00002828657,1.357144,0.00008472583,,,,,,,,,,,,,,,,,,,,,,26.09417,-0.03761172
223,2021/11/21 09:53:27,4560.0465,960.0004,1,2,0,0,0,0,1.500504,3.515216,5.274595668864,0.3999552,0.00002828657,1.364464,0.00008472583,,0.000130621905555017,,,,,,,,,,,,,,,,,,,,26.08998,-0.08004427
224,2021/11/21 09:53:32,4565.047,965.0009,1,2,0,0,0,0,1.500519,3.515829,5.275568215251,0.4020369,0.00002828657,1.371782,0.00008472583,,,,3.56167793273926,,,,,,,,,,,,,,,,,,26.34087,0.07261634
225,2021/11/21 09:53:37,4570.0468,970.0007,1,2,0,0,0,0,1.500687,3.516387,5.276996257869,0.404123,0.00002828657,1.379116,0.00008472583,,0.00010528940038057,,,,,,,,,,,,,,,,,,,,26.03977,-0.07171929
226,2021/11/21 09:53:42,4575.0484,975.0023,1,2,0,0,0,0,1.500145,3.516733,5.275609426285,0.4062063,0.00002828657,1.386442,0.00008472583,,,,,,,,,,,,,,,,,,,,,,26.25523,-0.04072666
227,2021/11/21 09:53:47,4580.0495,980.0034,1,2,0,0,0,0,1.500778,3.517572,5.279094671016,0.40829,0.00002828657,1.393771,0.00008472583,,0.000127729697851464,,,0.283883512020111,,,,,,,,,,,,,,,,,26.25052,-0.008977652
228,2021/11/21 09:53:52,4585.0487,985.0026,1,2,0,0,0,0,1.499527,3.518085,5.275463445795,0.4103711,0.00002828657,1.401092,0.00008472583,,0.000149913495988585,,,,,,,,,,,,,,,,,,,,26.01449,-0.09222448
229,2021/11/21 09:53:57,4590.0465,990.0004,1,2,0,0,0,0,1.500832,3.518529,5.280720916128,0.4124541,0.00002828657,1.408421,0.00008472583,,,,,,,,,,,,,,,,,,,,,,26.35102,0.02969563
230,2021/11/21 09:54:02,4595.0486,995.0025,1,2,0,0,0,0,1.498802,3.519222,5.274616972044,0.4145386,0.00002828657,1.415756,0.00008472583,,0.000106184801552445,,,,,,,,,,,,,,,,,,,,26.19199,-0.06228447
231,2021/11/21 09:54:07,4600.0464,1000.0003,1,2,0,0,0,0,1.500389,3.519981,5.281340772609,0.416622,0.00002828657,1.423088,0.00008472583,,,,,,,,,,,,,,,,,,,,,,26.0336,-0.08733034
232,2021/11/21 09:54:12,4605.0471,1005.001,1,2,0,0,0,0,1.500862,3.520422,5.283667603764,0.4187085,0.00002828657,1.430433,0.00008472583,,0.00012002739822492,,,,,,,,,,,,,,,,,,,,26.35012,0.0402683
233,2021/11/21 09:54:17,4610.0471,1010.001,1,2,0,0,0,0,1.500412,3.520805,5.28265807166,0.4207927,0.00002828657,1.437771,0.00008472583,,,,3.52089905738831,,,,,,,,,,,,,,,,,,26.17072,-0.06824434
234,2021/11/21 09:54:22,4615.0482,1015.0021,1,2,0,0,0,0,1.501045,3.521608,5.28609208036,0.4228747,0.00002828657,1.445102,0.00008472583,,0.000100186596682761,,,,,,,,,,,,,,,,,,,,25.95702,-0.1273841
235,2021/11/21 09:54:27,4620.0466,1020.0005,1,2,0,0,0,0,1.499474,3.522207,5.281457819118,0.4249564,0.00002828657,1.452433,0.00008472583,,,,,,,,,,,,,,,,,,,,,,26.35411,0.05849898
236,2021/11/21 09:54:32,4625.0476,1025.0015,1,2,0,0,0,0,1.499763,3.522733,5.283264612279,0.427044,0.00002828657,1.459787,0.00008472583,,0.000105134102341253,,,,,,,,,,,,,,,,,,,,26.09215,-0.08404136
237,2021/11/21 09:54:37,4630.0469,1030.0008,1,2,0,0,0,0,1.499489,3.523226,5.283038631514,0.4291276,0.00002828657,1.467127,0.00008472583,,,,,,,,,,,,,,,,,,,,,,25.99469,-0.08398473
238,2021/11/21 09:54:42,4635.0476,1035.0015,1,2,0,0,0,0,1.500977,3.52402,5.28947296754,0.4312088,0.00002828657,1.474461,0.00008472583,,0.000122279598144814,,,,,,,,,,,,,,,,,,,,26.26434,-0.008004904
239,2021/11/21 09:54:47,4640.0469,1040.0008,1,2,0,0,0,0,1.500519,3.524484,5.288555207196,0.433295,0.00002828657,1.481813,0.00008472583,,,,,,,,,,,,,,,,,,,,,,26.26196,-0.01188159
240,2021/11/21 09:54:52,4645.0487,1045.0026,1,2,0,0,0,0,1.49987,3.524742,5.28665478354,0.4353787,0.00002828657,1.489158,0.00008472583,,0.00012227549450472,,,,,,,,,,,,,,,,,,,,25.94777,-0.1207411
241,2021/11/21 09:54:57,4650.0479,1050.0018,1,2,0,0,0,0,1.49987,3.525429,5.28768519423,0.4374608,0.00002828657,1.496498,0.00008472583,,,,3.54001498222351,,,,,,,,,,,,,,,,,,26.1487,-0.04704416
242,2021/11/21 09:55:02,4655.0472,1055.0011,1,2,0,0,0,0,1.500755,3.526345,5.292179890475,0.4395431,0.00002828657,1.50384,0.00008472583,,0.000106407402199693,,,,,,,,,,,,,,,,,,,,26.3245,0.07104099
243,2021/11/21 09:55:07,4660.0482,1060.0021,1,2,0,0,0,0,1.501282,3.526886,5.294850467852,0.4416288,0.00002828657,1.511195,0.00008472583,,0.000134279194753617,,,,,,,,,,,,,,,,,,,,26.02979,-0.05096912
244,2021/11/21 09:55:12,4665.0469,1065.0008,1,2,0,0,0,0,1.500717,3.52757,5.29388426769,0.443712,0.00002828657,1.518543,0.00008472583,,,,,,,,,,,,,,,,,,,,,,26.08325,-0.07425487
245,2021/11/21 09:55:17,4670.0486,1070.0025,1,2,0,0,0,0,1.501442,3.528186,5.297366644212,0.4457942,0.00002828657,1.525888,0.00008472583,,0.000102298901765607,,,0.276762902736664,,,,,,,,,,,,,,,,,26.30885,0.03751457
246,2021/11/21 09:55:22,4675.0488,1075.0027,1,2,0,0,0,0,1.500374,3.528675,5.29433222445,0.4478803,0.00002828657,1.533249,0.00008472583,,,,,,,,,,,,,,,,,,,,,,25.95338,-0.1240915
247,2021/11/21 09:55:27,4680.047,1080.0009,1,2,0,0,0,0,1.500175,3.529239,5.294476116825,0.4499629,0.00002828657,1.540598,0.00008472583,,,,,,,,,,,,,,,,,,,,,,26.36775,0.04575253
248,2021/11/21 09:55:32,4685.0461,1085,1,2,0,0,0,0,1.500702,3.529562,5.296820752524,0.4520462,0.00002828657,1.547951,0.00008472583,,0.0000837870466057211,,,,,,,,,,,,,,,,,,,,25.94848,-0.08009017
249,2021/11/21 09:55:37,4690.0483,1090.0022,1,2,0,0,0,0,1.50016,3.530343,5.29607935488,0.4541308,0.00002828657,1.55531,0.00008472583,,,,,,,,,,,,,,,,,,,,,,26.27341,-0.05069137
250,2021/11/21 09:55:42,4695.0476,1095.0015,1,2,0,0,0,0,1.50106,3.531258,5.30063013348,0.4562147,0.00002828657,1.562668,0.00008472583,,0.000137961906148121,,3.5205340385437,,,,,,,,,,,,,,,,,,26.1087,0.1017553
251,2021/11/21 09:55:47,4700.0477,1100.0016,1,2,0,0,0,0,1.499962,3.531476,5.297079803912,0.4582993,0.00002828657,1.570029,0.00008472583,,,,,,,,,,,,,,,,,,,,,,25.93264,-0.07846832
252,2021/11/21 09:55:52,4705.0463,1105.0002,1,2,0,0,0,0,1.500343,3.532222,5.299544552146,0.4603814,0.00002828657,1.577384,0.00008472583,,0.000101538200397044,,,,,,,,,,,,,,,,,,,,26.04981,-0.0547874
253,2021/11/21 09:55:57,4710.0476,1110.0015,1,2,0,0,0,0,1.500427,3.532913,5.300878053851,0.4624655,0.00002828657,1.584745,0.00008472583,,0.000139855197630823,,,,,,,,,,,,,,,,,,,,26.35975,0.116986
254,2021/11/21 09:56:02,4715.0469,1115.0008,1,2,0,0,0,0,1.500145,3.533594,5.30090337113,0.4645498,0.00002828657,1.59211,0.00008472583,,,,,,,,,,,,,,,,,,,,,,26.06871,-0.0703305
255,2021/11/21 09:56:07,4720.0477,1120.0016,1,2,0,0,0,0,1.500267,3.534111,5.302110107637,0.4666352,0.00002828657,1.599479,0.00008472583,,0.000126709695905447,,,,,,,,,,,,,,,,,,,,25.90175,-0.07818639
256,2021/11/21 09:56:12,4725.0479,1125.0018,1,2,0,0,0,0,1.501389,3.534587,5.306790041343,0.4687178,0.00002828657,1.60684,0.00008472583,,,,,,,,,,,,,,,,,,,,,,26.30305,0.1041514
257,2021/11/21 09:56:17,4730.0487,1130.0026,1,2,0,0,0,0,1.500343,3.535215,5.304035078745,0.4708032,0.00002828657,1.614211,0.00008472583,,0.0000931027170736343,,,,,,,,,,,,,,,,,,,,26.17598,-0.04209518
258,2021/11/21 09:56:22,4735.0471,1135.001,1,2,0,0,0,0,1.500534,3.536108,5.306050281672,0.4728858,0.00002828657,1.621575,0.00008472583,,,,3.46135210990906,,,,,,,,,,,,,,,,,,25.92213,-0.07439196
259,2021/11/21 09:56:27,4740.0481,1140.002,1,2,0,0,0,0,1.500832,3.536596,5.307836447872,0.4749708,0.00002828657,1.628948,0.00008472583,,0.000175935405422933,,,,,,,,,,,,,,,,,,,,26.31594,0.098176
260,2021/11/21 09:56:32,4745.0466,1145.0005,1,2,0,0,0,0,1.500648,3.536931,5.307688431288,0.4770511,0.00002828657,1.636306,0.00008472583,,,,,,,,,,,,,,,,,,,,,,25.96739,-0.04149139
261,2021/11/21 09:56:37,4750.0481,1150.002,1,2,0,0,0,0,1.500885,3.53787,5.30993601495,0.4791374,0.00002828657,1.643686,0.00008472583,,0.0000734543864382431,,,0.296871513128281,,,,,,,,,,,,,,,,,26.28107,0.0731492
262,2021/11/21 09:56:42,4755.0464,1155.0003,1,2,0,0,0,0,1.500069,3.538388,5.307826148772,0.4812196,0.00002828657,1.651053,0.00008472583,,0.000157371105160564,,,,,,,,,,,,,,,,,,,,25.97941,-0.08744061
263,2021/11/21 09:56:47,4760.0488,1160.0027,1,2,0,0,0,0,1.500633,3.538929,5.310633642057,0.4833037,0.00002828657,1.658428,0.00008472583,,,,,,,,,,,,,,,,,,,,,,26.23579,-0.01493514
264,2021/11/21 09:56:52,4765.0475,1165.0014,1,2,0,0,0,0,1.500282,3.539456,5.310182126592,0.4853871,0.00002828657,1.665802,0.00008472583,,0.000197625093278475,,,,,,,,,,,,,,,,,,,,26.09614,-0.04893422
265,2021/11/21 09:56:57,4770.0483,1170.0022,1,2,0,0,0,0,1.500519,3.540415,5.312459975385,0.4874676,0.00002828657,1.673167,0.00008472583,,0.00015198570326902,,,,,,,,,,,,,,,,,,,,26.09924,-0.02869487
266,2021/11/21 09:57:02,4775.0472,1175.0011,1,2,0,0,0,0,1.500488,3.540831,5.312974425528,0.489554,0.00002828657,1.680554,0.00008472583,,,,3.27765297889709,,,,,,,,,,,,,,,,,,26.19088,0.09467602
267,2021/11/21 09:57:07,4780.0483,1180.0022,1,2,0,0,0,0,1.5009,3.54147,5.315392323,0.4916371,0.00002828657,1.687931,0.00008472583,,0.000170510393218137,,,,,,,,,,,,,,,,,,,,26.03253,0.03344595
268,2021/11/21 09:57:12,4785.0484,1185.0023,1,2,0,0,0,0,1.500847,3.542278,5.316417309466,0.4937201,0.00002828657,1.695309,0.00008472583,,0.000120502802019473,,,,,,,,,,,,,,,,,,,,26.15633,0.04818499
269,2021/11/21 09:57:17,4790.0477,1190.0016,1,2,0,0,0,0,1.500679,3.543029,5.316949216691,0.4958066,0.00002828657,1.7027,0.00008472583,,,,,,,,,,,,,,,,,,,,,,26.07432,-0.08527577
270,2021/11/21 09:57:22,4795.0468,1195.0007,1,2,0,0,0,0,1.500137,3.543532,5.315783463884,0.4978888,0.00002828657,1.710078,0.00008472583,,0.000160143099492416,,,,,,,,,,,,,,,,,,,,26.16399,-0.01949906
271,2021/11/21 09:57:27,4800.0462,1200.0001,1,2,0,0,0,0,1.500702,3.544189,5.318771520678,0.4999745,0.00002828657,1.717469,0.00008472583,,,,,,,,,,,,,,,,,,,,,,26.01287,-0.07506371
272,2021/11/21 09:57:32,4805.0471,1205.001,1,2,0,0,0,0,1.500824,3.544942,5.320334032208,0.5020578,0.00002828657,1.724853,0.00008472583,,0.000121164797747042,,,,,,,,,,,,,,,,,,,,26.18797,0.07620156
273,2021/11/21 09:57:37,4810.0478,1210.0017,1,2,0,0,0,0,1.500191,3.545614,5.319098212274,0.5041422,0.00002828657,1.732243,0.00008472583,,,,,,,,,,,,,,,,,,,,,,26.14942,0.01839876
274,2021/11/21 09:57:42,4815.0487,1215.0026,1,2,0,0,0,0,1.500595,3.546041,5.321171394395,0.5062246,0.00002828657,1.739627,0.00008472583,,0.0000987073872238398,,3.15389800071716,,,,,,,,,,,,,,,,,,26.20344,0.08132637
275,2021/11/21 09:57:47,4820.0473,1220.0012,1,2,0,0,0,0,1.499466,3.546841,5.318367486906,0.5083094,0.00002828657,1.74702,0.00008472583,,0.000140721196657978,,,,,,,,,,,,,,,,,,,,25.99559,-0.09550989
276,2021/11/21 09:57:52,4825.0463,1225.0002,1,2,0,0,0,0,1.500069,3.54782,5.32197479958,0.5103905,0.00002828657,1.754403,0.00008472583,,,,,0.30890879034996,,,,,,,,,,,,,,,,,26.06943,-0.05678177
277,2021/11/21 09:57:57,4830.0479,1230.0018,1,2,0,0,0,0,1.50029,3.548188,5.32331097452,0.512476,0.00002828657,1.761802,0.00008472583,,0.000121263903565705,,,,,,,,,,,,,,,,,,,,26.23306,0.05472362
278,2021/11/21 09:58:02,4835.0467,1235.0006,1,2,0,0,0,0,1.49971,3.548773,5.32213035583,0.5145593,0.00002828657,1.769195,0.00008472583,,,,,,,,,,,,,,,,,,,,,,25.95648,0.0364846
279,2021/11/21 09:58:07,4840.0474,1240.0013,1,2,0,0,0,0,1.50132,3.549686,5.32921458552,0.5166435,0.00002828657,1.776592,0.00008472583,,0.000155077301315032,,,,,,,,,,,,,,,,,,,,26.29869,0.06466866
280,2021/11/21 09:58:12,4845.048,1245.0019,1,2,0,0,0,0,1.500534,3.55028,5.32731584952,0.5187247,0.00002828657,1.78398,0.00008472583,,0.000134665402583778,,,,,,,,,,,,,,,,,,,,25.9661,-0.101431
281,2021/11/21 09:58:17,4850.0476,1250.0015,1,2,0,0,0,0,1.501335,3.550911,5.331106966185,0.5208104,0.00002828657,1.791385,0.00008472583,,,,3.09522104263306,,,,,,,,,,,,,,,,,,26.14125,0.06621242
282,2021/11/21 09:58:22,4855.0483,1255.0022,1,2,0,0,0,0,1.500389,3.551771,5.329038138919,0.522893,0.00002828657,1.798782,0.00008472583,,0.00011814950266853,,,,,,,,,,,,,,,,,,,,26.23105,0.04930317
283,2021/11/21 09:58:27,4860.0463,1260.0002,1,2,0,0,0,0,1.500633,3.552389,5.330832162237,0.5249764,0.00002828657,1.806182,0.00008472583,,0.000185958298970945,,,,,,,,,,,,,,,,,,,,25.98486,-0.0516504
284,2021/11/21 09:58:32,4865.0469,1265.0008,1,2,0,0,0,0,1.500191,3.553114,5.330349644774,0.5270559,0.00002828657,1.81357,0.00008472583,,,,,,,,,,,,,,,,,,,,,,26.25922,-0.00636518
285,2021/11/21 09:58:37,4870.0485,1270.0024,1,2,0,0,0,0,1.50016,3.553859,5.33135711744,0.529143,0.00002828657,1.820986,0.00008472583,,0.000109281398181338,,,,,,,,,,,,,,,,,,,,25.88608,-0.04899383
286,2021/11/21 09:58:42,4875.0475,1275.0014,1,2,0,0,0,0,1.500107,3.554232,5.331728302824,0.531224,0.00002828657,1.828382,0.00008472583,,,,,,,,,,,,,,,,,,,,,,26.28143,0.1108742
287,2021/11/21 09:58:47,4880.0462,1280.0001,1,2,0,0,0,0,1.500282,3.555232,5.333850575424,0.5333091,0.00002828657,1.835795,0.00008472583,,0.0001800306054065,,,,,,,,,,,,,,,,,,,,25.89555,-0.1179093
288,2021/11/21 09:58:52,4885.0471,1285.001,1,2,0,0,0,0,1.499977,3.556055,5.334000710735,0.5353935,0.00002828657,1.843206,0.00008472583,,0.000160719093400985,,2.88227105140686,,,,,,,,,,,,,,,,,,26.13596,-0.009044409
289,2021/11/21 09:58:57,4890.0466,1290.0005,1,2,0,0,0,0,1.500046,3.556611,5.335080104106,0.5374756,0.00002828657,1.850611,0.00008472583,,,,,,,,,,,,,,,,,,,,,,26.18595,0.02624214
290,2021/11/21 09:59:02,4895.0464,1295.0003,1,2,0,0,0,0,1.500702,3.557507,5.338757869914,0.5395588,0.00002828657,1.858021,0.00008472583,,0.000103525700978935,,,0.341375589370728,,,,,,,,,,,,,,,,,25.96358,0.01376212
291,2021/11/21 09:59:07,4900.0461,1300,1,2,0,0,0,0,1.500542,3.558314,5.339399606188,0.5416426,0.00002828657,1.865435,0.00008472583,,,,,,,,,,,,,,,,,,,,,,26.25469,0.06637037
292,2021/11/21 09:59:12,4905.0497,1305.0036,1,2,0,0,0,0,1.500557,3.558926,5.340371321782,0.5437272,0.00002828657,1.872853,0.00008472583,,0.000149647705256939,,,,,,,,,,,,,,,,,,,,25.92846,-0.08235335
293,2021/11/21 09:59:17,4910.0479,1310.0018,1,2,0,0,0,0,1.500031,3.559365,5.339157840315,0.5458104,0.00002828657,1.880268,0.00008472583,,0.000128533793031238,,,,,,,,,,,,,,,,,,,,26.27433,0.02090573
294,2021/11/21 09:59:22,4915.0491,1315.003,1,2,0,0,0,0,1.500374,3.560521,5.342113134854,0.5478946,0.00002828657,1.887688,0.00008472583,,,,,,,,,,,,,,,,,,,,,,25.83951,-0.0739795
295,2021/11/21 09:59:27,4920.0476,1320.0015,1,2,0,0,0,0,1.500084,3.561264,5.342195146176,0.5499786,0.00002828657,1.895108,0.00008472583,,0.000141040203743614,,2.88120198249817,,,,,,,,,,,,,,,,,,26.17508,0.09076476
296,2021/11/21 09:59:32,4925.047,1325.0009,1,2,0,0,0,0,1.500046,3.561866,5.342962845836,0.5520605,0.00002828657,1.902523,0.00008472583,,,,,,,,,,,,,,,,,,,,,,26.1745,-0.02869189
297,2021/11/21 09:59:37,4930.0469,1330.0008,1,2,0,0,0,0,1.500343,3.562538,5.345028950534,0.5541453,0.00002828657,1.90995,0.00008472583,,0.000142856602906249,,,,,,,,,,,,,,,,,,,,25.86642,-0.06551266
298,2021/11/21 09:59:42,4935.0466,1335.0005,1,2,0,0,0,0,1.501755,3.563597,5.351649612735,0.5562285,0.00002828657,1.917372,0.00008472583,,0.00015490320220124,,,,,,,,,,,,,,,,,,,,26.1785,0.09541214
299,2021/11/21 09:59:47,4940.0477,1340.0016,1,2,0,0,0,0,1.500572,3.564074,5.348149650328,0.5583124,0.00002828657,1.924799,0.00008472583,,,,,,,,,,,,,,,,,,,,,,26.06561,-0.04545569
300,2021/11/21 09:59:52,4945.0483,1345.0022,1,2,0,0,0,0,1.500099,3.56486,5.34764292114,0.560395,0.00002828657,1.932223,0.00008472583,,0.000153077096911147,,,,,,,,,,,,,,,,,,,,25.92774,-0.05724549
301,2021/11/21 09:59:57,4950.0461,1350,1,2,0,0,0,0,1.500862,3.565539,5.351381994618,0.5624768,0.00002828657,1.939645,0.00008472583,,0.000128490399220027,,2.72724795341492,,,,,,,,,,,,,,,,,,26.22216,0.09347737
302,2021/11/21 10:00:02,4955.0462,1355.0001,1,2,0,0,0,0,1.500725,3.566519,5.352364226275,0.5645632,0.00002828657,1.947085,0.00008472583,,,,,,,,,,,,,,,,,,,,,,25.8117,-0.03393352
303,2021/11/21 10:00:07,4960.0466,1360.0005,1,2,0,0,0,0,1.500648,3.56745,5.3534867076,0.5666469,0.00002828657,1.954517,0.00008472583,,0.000160081996000372,,,,,,,,,,,,,,,,,,,,26.17217,0.08503497
304,2021/11/21 10:00:12,4965.0474,1365.0013,1,2,0,0,0,0,1.500198,3.56791,5.35257144618,0.5687289,0.00002828657,1.961945,0.00008472583,,0.000207871198654175,,,0.363287508487701,,,,,,,,,,,,,,,,,25.79041,-0.1312864
305,2021/11/21 10:00:17,4970.0489,1370.0028,1,2,0,0,0,0,1.500809,3.568745,5.356004614705,0.5708149,0.00002828657,1.969389,0.00008472583,,,,,,,,,,,,,,,,,,,,,,26.18764,0.008761883
306,2021/11/21 10:00:22,4975.0465,1375.0004,1,2,0,0,0,0,1.499146,3.569643,5.351416024878,0.5728968,0.00002828657,1.97682,0.00008472583,,0.000119096999696922,,,,,,,,,,,,,,,,,,,,25.86044,-0.06956279
307,2021/11/21 10:00:27,4980.0481,1380.002,1,2,0,0,0,0,1.500145,3.570003,5.355522150435,0.5749806,0.00002828657,1.984258,0.00008472583,,0.000162406795425341,,,,,,,,,,,,,,,,,,,,26.1316,0.0575608
308,2021/11/21 10:00:32,4985.0473,1385.0012,1,2,0,0,0,0,1.50116,3.571015,5.3606648774,0.5770613,0.00002828657,1.991688,0.00008472583,,,,2.73050498962402,,,,,,,,,,,,,,,,,,25.99742,0.06498158
309,2021/11/21 10:00:37,4990.0491,1390.003,1,2,0,0,0,0,1.500122,3.571841,5.358197264602,0.5791476,0.00002828657,1.999139,0.00008472583,,0.000135867798235267,,,,,,,,,,,,,,,,,,,,25.84534,-0.01619697
310,2021/11/21 10:00:42,4995.0467,1395.0006,1,2,0,0,0,0,1.500267,3.572643,5.359918395681,0.5812281,0.00002828657,2.006571,0.00008472583,,0.000143589699291624,,,,,,,,,,,,,,,,,,,,26.16453,0.1144803
311,2021/11/21 10:00:47,5000.0466,1400.0005,1,2,0,0,0,0,1.499397,3.573068,5.357447439996,0.5833125,0.00002828657,2.014019,0.00008472583,,,,,,,,,,,,,,,,,,,,,,25.71325,-0.0704968
312,2021/11/21 10:00:52,5005.0463,1405.0002,1,2,0,0,0,0,1.500229,3.574259,5.362207005311,0.5853983,0.00002828657,2.021473,0.00008472583,,0.000174562796019018,,,,,,,,,,,,,,,,,,,,26.14909,0.07799506
313,2021/11/21 10:00:57,5010.0463,1410.0002,1,2,0,0,0,0,1.50087,3.574893,5.36544965691,0.5874811,0.00002828657,2.028918,0.00008472583,,0.000161063799168915,,,,,,,,,,,,,,,,,,,,25.7571,-0.1418096
314,2021/11/21 10:01:02,5015.049,1415.0029,1,2,0,0,0,0,1.50058,3.575687,5.36560439846,0.5895672,0.00002828657,2.036376,0.00008472583,,,,,,,,,,,,,,,,,,,,,,26.18307,0.05051076
315,2021/11/21 10:01:07,5020.0462,1420.0001,1,2,0,0,0,0,1.50029,3.576468,5.36573917572,0.591648,0.00002828657,2.043818,0.00008472583,,0.000121949597087223,,2.73202204704285,,,,,,,,,,,,,,,,,,25.75674,-0.05586207
316,2021/11/21 10:01:12,5025.0478,1425.0017,1,2,0,0,0,0,1.499847,3.576959,5.364891225273,0.5937326,0.00002828657,2.051274,0.00008472583,,,,,,,,,,,,,,,,,,,,,,26.19944,0.1177698
317,2021/11/21 10:01:17,5030.0481,1430.002,1,2,0,0,0,0,1.499672,3.578043,5.365890901896,0.5958169,0.00002828657,2.05873,0.00008472583,,0.000122726400149986,,,0.364104211330414,,,,,,,,,,,,,,,,,25.84513,-0.01677811
318,2021/11/21 10:01:22,5035.049,1435.0029,1,2,0,0,0,0,1.501297,3.578713,5.372711090761,0.5978998,0.00002828657,2.066184,0.00008472583,,,,,,,,,,,,,,,,,,,,,,26.08106,0.0786525
319,2021/11/21 10:01:27,5040.0477,1440.0016,1,2,0,0,0,0,1.50029,3.579559,5.37037657211,0.5999833,0.00002828657,2.073641,0.00008472583,,0.000123831501696259,,,,,,,,,,,,,,,,,,,,26.12854,0.1016319
320,2021/11/21 10:01:32,5045.048,1445.0019,1,2,0,0,0,0,1.500031,3.580119,5.370289483689,0.6020673,0.00002828657,2.081101,0.00008472583,,0.000144116798765026,,,,,,,,,,,,,,,,,,,,25.80803,-0.05371869
321,2021/11/21 10:01:37,5050.0476,1450.0015,1,2,0,0,0,0,1.500755,3.581283,5.374628368665,0.6041501,0.00002828657,2.088559,0.00008472583,,,,2.69972610473633,,,,,,,,,,,,,,,,,,26.11054,0.06376088
322,2021/11/21 10:01:42,5055.0483,1455.0022,1,2,0,0,0,0,1.500305,3.581926,5.37398148743,0.6062335,0.00002828657,2.09602,0.00008472583,,0.000182781906914897,,,,,,,,,,,,,,,,,,,,25.92155,-0.03887713
323,2021/11/21 10:01:47,5060.0493,1460.0032,1,2,0,0,0,0,1.500923,3.58249,5.37704163827,0.608321,0.00002828657,2.103498,0.00008472583,,0.000168796701473184,,,,,,,,,,,,,,,,,,,,26.11961,-0.02539933
324,2021/11/21 10:01:52,5065.0485,1465.0024,1,2,0,0,0,0,1.500244,3.583316,5.375848329104,0.6104024,0.00002828657,2.110956,0.00008472583,,0.000168064798344858,,,,,,,,,,,,,,,,,,,,25.93084,-0.08157849
325,2021/11/21 10:01:57,5070.0494,1470.0033,1,2,0,0,0,0,1.500885,3.584357,5.379707655945,0.6124871,0.00002828657,2.118427,0.00008472583,,,,,,,,,,,,,,,,,,,,,,26.18033,0.0581944
326,2021/11/21 10:02:02,5075.0468,1475.0007,1,2,0,0,0,0,1.499359,3.585016,5.375226004744,0.6145701,0.00002828657,2.125893,0.00008472583,,0.000143488898174837,,,,,,,,,,,,,,,,,,,,25.82968,-0.02717793
327,2021/11/21 10:02:07,5080.0463,1480.0002,1,2,0,0,0,0,1.499237,3.585349,5.375287878713,0.6166534,0.00002828657,2.133362,0.00008472583,,,,,,,,,,,,,,,,,,,,,,26.22378,0.04798293
328,2021/11/21 10:02:12,5085.0486,1485.0025,1,2,0,0,0,0,1.500435,3.58638,5.3811300753,0.6187365,0.00002828657,2.140832,0.00008472583,,0.000132849207147956,,2.76716709136963,,,,,,,,,,,,,,,,,,25.79384,-0.1158428
329,2021/11/21 10:02:17,5090.0464,1490.0003,1,2,0,0,0,0,1.500481,3.587055,5.382307873455,0.6208206,0.00002828657,2.148307,0.00008472583,,0.000156782203703187,,,,,,,,,,,,,,,,,,,,26.20869,0.07642984
330,2021/11/21 10:02:22,5095.0481,1495.002,1,2,0,0,0,0,1.500923,3.587822,5.385044559706,0.6229008,0.00002828657,2.155769,0.00008472583,,,,,0.362271010875702,,,,,,,,,,,,,,,,,25.82658,-0.03476858
331,2021/11/21 10:02:27,5100.0462,1500.0001,1,2,0,0,0,0,1.500847,3.588412,5.385657384964,0.6249838,0.00002828657,2.163244,0.00008472583,,0.000115236100100446,,,,,,,,,,,,,,,,,,,,26.12325,0.1115203
332,2021/11/21 10:02:32,5105.049,1505.0029,1,2,0,0,0,0,1.500046,3.589355,5.38419761033,0.6270702,0.00002828657,2.170732,0.00008472583,,,,,,,,,,,,,,,,,,,,,,25.87044,-0.06348848
333,2021/11/21 10:02:37,5110.0489,1510.0028,1,2,0,0,0,0,1.500557,3.590243,5.387364265351,0.6291527,0.00002828657,2.178207,0.00008472583,,0.000144160803756677,,,,,,,,,,,,,,,,,,,,26.23342,0.0829953
334,2021/11/21 10:02:42,5115.0485,1515.0024,1,2,0,0,0,0,1.500359,3.590631,5.387235536529,0.6312358,0.00002828657,2.185686,0.00008472583,,0.000154609195305966,,,,,,,,,,,,,,,,,,,,25.83277,-0.08998632
335,2021/11/21 10:02:47,5120.0471,1520.001,1,2,0,0,0,0,1.500427,3.591355,5.388566008585,0.6333189,0.00002828657,2.193166,0.00008472583,,,,2.89768290519714,,,,,,,,,,,,,,,,,,26.19142,0.02312601
336,2021/11/21 10:02:52,5125.0482,1525.0021,1,2,0,0,0,0,1.500481,3.592136,5.389931817416,0.6354031,0.00002828657,2.200652,0.00008472583,,0.000127501305541955,,,,,,,,,,,,,,,,,,,,25.90628,-0.06280303
337,2021/11/21 10:02:57,5130.0477,1530.0016,1,2,0,0,0,0,1.50103,3.592647,5.39267092641,0.6374878,0.00002828657,2.208141,0.00008472583,,0.000139966199640185,,,,,,,,,,,,,,,,,,,,26.06378,0.01812756
338,2021/11/21 10:03:02,5135.047,1535.0009,1,2,0,0,0,0,1.500107,3.59353,5.39067950771,0.6395694,0.00002828657,2.215621,0.00008472583,,,,,,,,,,,,,,,,,,,,,,26.03724,0.05463302
339,2021/11/21 10:03:07,5140.0462,1540.0001,1,2,0,0,0,0,1.500427,3.594579,5.393403385233,0.6416523,0.00002828657,2.223107,0.00008472583,,0.000144959805766121,,,,,,,,,,,,,,,,,,,,25.9201,0.009548068
340,2021/11/21 10:03:12,5145.047,1545.0009,1,2,0,0,0,0,1.500648,3.594801,5.394530931048,0.6437386,0.00002828657,2.230606,0.00008472583,,,,,,,,,,,,,,,,,,,,,,26.08851,0.08901238
341,2021/11/21 10:03:17,5150.0465,1550.0004,1,2,0,0,0,0,1.500504,3.595755,5.39544476052,0.6458216,0.00002828657,2.238096,0.00008472583,,0.00010128210124094,,,,,,,,,,,,,,,,,,,,25.98302,-0.06177425
342,2021/11/21 10:03:22,5155.0481,1555.002,1,2,0,0,0,0,1.499992,3.596351,5.394497729192,0.6479059,0.00002828657,2.24559,0.00008472583,,0.000181531897396781,,2.91168594360352,,,,,,,,,,,,,,,,,,26.10179,-0.03717422
343,2021/11/21 10:03:27,5160.048,1560.0019,1,2,0,0,0,0,1.500191,3.597252,5.396565075132,0.649986,0.00002828657,2.253072,0.00008472583,,,,,,,,,,,,,,,,,,,,,,25.86861,-0.09162068
344,2021/11/21 10:03:32,5165.0485,1565.0024,1,2,0,0,0,0,1.500191,3.598034,5.397738224494,0.6520743,0.00002828657,2.260585,0.00008472583,,0.000128018902614713,,,0.343993008136749,,,,,,,,,,,,,,,,,26.23123,0.06744742
345,2021/11/21 10:03:37,5170.0481,1570.002,1,2,0,0,0,0,1.500267,3.598387,5.398541269329,0.6541573,0.00002828657,2.26808,0.00008472583,,,,,,,,,,,,,,,,,,,,,,25.79985,-0.07080734
346,2021/11/21 10:03:42,5175.0465,1575.0004,1,2,0,0,0,0,1.500282,3.599119,5.399693451558,0.6562406,0.00002828657,2.275577,0.00008472583,,0.000121386903629173,,,,,,,,,,,,,,,,,,,,26.22359,0.1225257
347,2021/11/21 10:03:47,5180.0483,1580.0022,1,2,0,0,0,0,1.500336,3.600043,5.401274114448,0.6583233,0.00002828657,2.283074,0.00008472583,,0.000140777105116285,,,,,,,,,,,,,,,,,,,,25.72597,-0.06896496
348,2021/11/21 10:03:52,5185.0492,1585.0031,1,2,0,0,0,0,1.499702,3.600705,5.39998448991,0.6604076,0.00002828657,2.290578,0.00008472583,,,,,,,,,,,,,,,,,,,,,,26.17108,0.05850554
349,2021/11/21 10:03:57,5190.0466,1590.0005,1,2,0,0,0,0,1.499741,3.60113,5.40076230733,0.6624881,0.00002828657,2.29807,0.00008472583,,0.000162148106028326,,2.8340790271759,,,,,,,,,,,,,,,,,,25.76235,-0.1360172
350,2021/11/21 10:04:02,5195.0466,1595.0005,1,2,0,0,0,0,1.500832,3.602069,5.406100421408,0.664573,0.00002828657,2.305579,0.00008472583,,0.000144127698149532,,,,,,,,,,,,,,,,,,,,26.0965,0.0876379
351,2021/11/21 10:04:07,5200.0476,1600.0015,1,2,0,0,0,0,1.501282,3.602956,5.409052989592,0.6666592,0.00002828657,2.313095,0.00008472583,,,,,,,,,,,,,,,,,,,,,,25.98975,0.03545463
352,2021/11/21 10:04:12,5205.0471,1605.001,1,2,0,0,0,0,1.500626,3.603416,5.407379738416,0.6687409,0.00002828657,2.320595,0.00008472583,,0.000174427899764851,,,,,,,,,,,,,,,,,,,,25.88244,-0.02950668
353,2021/11/21 10:04:17,5210.0478,1610.0017,1,2,0,0,0,0,1.501259,3.604172,5.410795652548,0.6708252,0.00002828657,2.328107,0.00008472583,,,,,,,,,,,,,,,,,,,,,,26.12325,-0.01527548
354,2021/11/21 10:04:22,5215.0467,1615.0006,1,2,0,0,0,0,1.500534,3.605107,5.409585627138,0.6729113,0.00002828657,2.335627,0.00008472583,,0.000108359898149502,,,,,,,,,,,,,,,,,,,,25.79765,-0.07701933
355,2021/11/21 10:04:27,5220.0468,1620.0007,1,2,0,0,0,0,1.500427,3.605835,5.410292191545,0.674993,0.00002828657,2.343132,0.00008472583,,,,,,,,,,,,,,,,,,,,,,26.14543,0.1014543
356,2021/11/21 10:04:32,5225.0487,1625.0026,1,2,0,0,0,0,1.500664,3.606508,5.412156721312,0.6770788,0.00002828657,2.350653,0.00008472583,,0.00011587639892241,,2.969083070755,,,,,,,,,,,,,,,,,,25.74326,-0.05053937
357,2021/11/21 10:04:37,5230.0479,1630.0018,1,2,0,0,0,0,1.500664,3.607153,5.413124649592,0.6791633,0.00002828657,2.358172,0.00008472583,,0.000174355300259776,,,,,,,,,,,,,,,,,,,,26.17508,0.06928802
358,2021/11/21 10:04:42,5235.0471,1635.001,1,2,0,0,0,0,1.50103,3.607831,5.41546256593,0.681244,0.00002828657,2.365678,0.00008472583,,0.000207484001293778,,,0.345064789056778,,,,,,,,,,,,,,,,,25.7822,-0.09936512
359,2021/11/21 10:04:47,5240.0479,1640.0018,1,2,0,0,0,0,1.501152,3.608654,5.417138169408,0.6833297,0.00002828657,2.373204,0.00008472583,,,,,,,,,,,,,,,,,,,,,,26.19052,0.03960609
360,2021/11/21 10:04:52,5245.0489,1645.0028,1,2,0,0,0,0,1.499947,3.609225,5.413646211075,0.6854156,0.00002828657,2.380731,0.00008472583,,0.00016281170246657,,,,,,,,,,,,,,,,,,,,25.84585,-0.1024699
361,2021/11/21 10:04:57,5250.0498,1650.0037,1,2,0,0,0,0,1.500267,3.609964,5.415909860388,0.6874987,0.00002828657,2.388251,0.00008472583,,0.000165109595400281,,,,,,,,,,,,,,,,,,,,26.16399,0.1011759
362,2021/11/21 10:05:02,5255.0481,1655.002,1,2,0,0,0,0,1.500084,3.610852,5.416581311568,0.6895815,0.00002828657,2.39577,0.00008472583,,,,,,,,,,,,,,,,,,,,,,25.74636,-0.0243938
363,2021/11/21 10:05:07,5260.0471,1660.001,1,2,0,0,0,0,1.499992,3.61143,5.41711610856,0.6916641,0.00002828657,2.403291,0.00008472583,,0.000148087201523595,,2.8457179069519,,,,,,,,,,,,,,,,,,26.15471,0.08310676
364,2021/11/21 10:05:12,5265.0485,1665.0024,1,2,0,0,0,0,1.500267,3.612108,5.419126432836,0.6937479,0.00002828657,2.410817,0.00008472583,,0.000139957497594878,,,,,,,,,,,,,,,,,,,,25.71487,-0.1330161
365,2021/11/21 10:05:17,5270.0479,1670.0018,1,2,0,0,0,0,1.500702,3.612994,5.422027321788,0.6958321,0.00002828657,2.418347,0.00008472583,,,,,,,,,,,,,,,,,,,,,,26.15014,0.08319497
366,2021/11/21 10:05:22,5275.0477,1675.0016,1,2,0,0,0,0,1.500755,3.613778,5.42339540239,0.6979162,0.00002828657,2.425877,0.00008472583,,0.000135626003611833,,,,,,,,,,,,,,,,,,,,25.74672,-0.0681442
367,2021/11/21 10:05:27,5280.0486,1680.0025,1,2,0,0,0,0,1.501587,3.614251,5.427112316337,0.7000016,0.00002828657,2.433414,0.00008472583,,0.00016714479716029,,,,,,,,,,,,,,,,,,,,26.11399,0.1068711
368,2021/11/21 10:05:32,5285.0485,1685.0024,1,2,0,0,0,0,1.501297,3.615165,5.427436369005,0.702084,0.00002828657,2.440941,0.00008472583,,,,,,,,,,,,,,,,,,,,,,25.86825,0.03383517
369,2021/11/21 10:05:37,5290.0471,1690.001,1,2,0,0,0,0,1.501244,3.615964,5.428444259216,0.7041669,0.00002828657,2.448472,0.00008472583,,0.000147379003465176,,2.82023191452026,,,,,,,,,,,,,,,,,,25.8242,0.004149675
370,2021/11/21 10:05:42,5295.0488,1695.0027,1,2,0,0,0,0,1.500771,3.616677,5.427803957967,0.7062518,0.00002828657,2.456011,0.00008472583,,0.000178616101038642,,,,,,,,,,,,,,,,,,,,26.14578,0.1272178
371,2021/11/21 10:05:47,5300.0469,1700.0008,1,2,0,0,0,0,1.500412,3.617252,5.427368307824,0.7083349,0.00002828657,2.463546,0.00008472583,,,,,,,,,,,,,,,,,,,,,,25.79402,-0.0202471
372,2021/11/21 10:05:52,5305.0487,1705.0026,1,2,0,0,0,0,1.499779,3.617953,5.426129932387,0.7104201,0.00002828657,2.471089,0.00008472583,,0.000113057103590108,,,0.353778213262558,,,,,,,,,,,,,,,,,25.91665,0.06177306
373,2021/11/21 10:05:57,5310.0499,1710.0038,1,2,0,0,0,0,1.499527,3.618863,5.426582777801,0.7125029,0.00002828657,2.478626,0.00008472583,,0.000166847006767057,,,,,,,,,,,,,,,,,,,,26.10269,0.1211947
374,2021/11/21 10:06:02,5315.0462,1715.0001,1,2,0,0,0,0,1.500488,3.619604,5.431172366752,0.7145845,0.00002828657,2.486159,0.00008472583,,,,,,,,,,,,,,,,,,,,,,25.71304,-0.0836283
375,2021/11/21 10:06:07,5320.047,1720.0009,1,2,0,0,0,0,1.500336,3.620207,5.431526889552,0.7166707,0.00002828657,2.493711,0.00008472583,,0.000136535803903826,,,,,,,,,,,,,,,,,,,,26.10979,0.08780956
376,2021/11/21 10:06:12,5325.0475,1725.0014,1,2,0,0,0,0,1.500702,3.620897,5.433887369694,0.7187534,0.00002828657,2.501251,0.00008472583,,0.000177764697582461,,,,,,,,,,,,,,,,,,,,25.97319,0.03790557
377,2021/11/21 10:06:17,5330.0499,1730.0038,1,2,0,0,0,0,1.500252,3.621707,5.433473170164,0.7208363,0.00002828657,2.508794,0.00008472583,,,,2.98037695884705,,,,,,,,,,,,,,,,,,25.70997,-0.06697595
378,2021/11/21 10:06:22,5335.0464,1735.0003,1,2,0,0,0,0,1.499565,3.622374,5.43198526731,0.7229202,0.00002828657,2.516342,0.00008472583,,0.000206865894142538,,,,,,,,,,,,,,,,,,,,25.99104,0.09611666
379,2021/11/21 10:06:27,5340.0479,1740.0018,1,2,0,0,0,0,1.500626,3.623038,5.436825021788,0.7250045,0.00002828657,2.523892,0.00008472583,,,,,,,,,,,,,,,,,,,,,,26.13325,0.1201159
380,2021/11/21 10:06:32,5345.0508,1745.0047,1,2,0,0,0,0,1.50087,3.623827,5.43889322949,0.7270887,0.00002828657,2.531445,0.00008472583,,0.000095152179710567,,,,,,,,,,,,,,,,,,,,25.94629,0.05645573
381,2021/11/21 10:06:37,5350.0486,1750.0025,1,2,0,0,0,0,1.500557,3.624374,5.438579776318,0.7291709,0.00002828657,2.53899,0.00008472583,,0.000174932007212192,,,,,,,,,,,,,,,,,,,,25.85532,-0.06453037
382,2021/11/21 10:06:42,5355.0487,1755.0026,1,2,0,0,0,0,1.49987,3.625016,5.43705274792,0.7312559,0.00002828657,2.546548,0.00008472583,,,,,,,,,,,,,,,,,,,,,,25.73126,-0.1330125
383,2021/11/21 10:06:47,5360.0494,1760.0033,1,2,0,0,0,0,1.500107,3.625773,5.439047457711,0.7333369,0.00002828657,2.554092,0.00008472583,,0.000111343302705791,,,,,,,,,,,,,,,,,,,,25.75162,-0.08425176
384,2021/11/21 10:06:52,5365.0487,1765.0026,1,2,0,0,0,0,1.50029,3.626585,5.44092920965,0.7354192,0.00002828657,2.561643,0.00008472583,,,,2.97117209434509,,,,,,,,,,,,,,,,,,25.93394,0.06473899
385,2021/11/21 10:06:57,5370.0495,1770.0034,1,2,0,0,0,0,1.50103,3.627331,5.44473265093,0.7375054,0.00002828657,2.56921,0.00008472583,,0.00016475010488648,,,,,,,,,,,,,,,,,,,,26.22123,0.1561904
386,2021/11/21 10:07:02,5375.0471,1775.001,1,2,0,0,0,0,1.500137,3.627663,5.441991489831,0.7395856,0.00002828657,2.576756,0.00008472583,,,,,0.33449000120163,,,,,,,,,,,,,,,,,25.96303,0.06845415
387,2021/11/21 10:07:07,5380.0483,1780.0022,1,2,0,0,0,0,1.500534,3.628504,5.444693621136,0.7416691,0.00002828657,2.584315,0.00008472583,,0.0000994556030491367,,,,,,,,,,,,,,,,,,,,25.67902,-0.05701184
388,2021/11/21 10:07:12,5385.0474,1785.0013,1,2,0,0,0,0,1.499855,3.629369,5.443527241495,0.7437537,0.00002828657,2.59188,0.00008472583,,0.000135851398226805,,,,,,,,,,,,,,,,,,,,25.82766,-0.08066893
389,2021/11/21 10:07:17,5390.0465,1790.0004,1,2,0,0,0,0,1.500053,3.629895,5.445034884435,0.7458382,0.00002828657,2.599446,0.00008472583,,,,,,,,,,,,,,,,,,,,,,26.05034,-0.0198245
390,2021/11/21 10:07:22,5395.0461,1795,1,2,0,0,0,0,1.500031,3.630298,5.445559539238,0.7479209,0.00002828657,2.607006,0.00008472583,,0.000112793597509153,,,,,,,,,,,,,,,,,,,,26.13106,0.07344604
391,2021/11/21 10:07:27,5400.0487,1800.0026,1,2,0,0,0,0,1.50087,3.630953,5.44958842911,0.7500089,0.00002828657,2.614588,0.00008472583,,,,3.07839894294739,,,,,,,,,,,,,,,,,,26.1194,0.1020777
392,2021/11/21 10:07:32,5405.0482,1805.0021,1,2,0,0,0,0,1.500145,3.632011,5.448543141595,0.7520918,0.00002828657,2.622151,0.00008472583,,0.000178031506948173,,,,,,,,,,,,,,,,,,,,25.97665,0.08283198
393,2021/11/21 10:07:37,5410.0467,1810.0006,1,2,0,0,0,0,1.500015,3.632453,5.448733986795,0.7541751,0.00002828657,2.629718,0.00008472583,,0.00014930080214981,,,,,,,,,,,,,,,,,,,,25.68248,-0.05865395
394,2021/11/21 10:07:42,5415.047,1815.0009,1,2,0,0,0,0,1.499672,3.632884,5.448134414048,0.7562569,0.00002828657,2.637281,0.00008472583,,,,,,,,,,,,,,,,,,,,,,25.97557,0.02774
395,2021/11/21 10:07:47,5420.0477,1820.0016,1,2,0,0,0,0,1.500648,3.633676,5.452868622048,0.7583414,0.00002828657,2.644855,0.00008472583,,0.000126318496768363,,,,,,,,,,,,,,,,,,,,26.01049,0.07288218
396,2021/11/21 10:07:52,5425.0502,1825.0041,1,2,0,0,0,0,1.500359,3.634379,5.452873242061,0.7604271,0.00002828657,2.652434,0.00008472583,,,,,,,,,,,,,,,,,,,,,,25.73905,-0.07132888
397,2021/11/21 10:07:57,5430.0471,1830.001,1,2,0,0,0,0,1.500572,3.634747,5.454199575284,0.7625084,0.00002828657,2.659999,0.00008472583,,0.0000995238879113458,,,,,,,,,,,,,,,,,,,,26.09596,0.08213222
398,2021/11/21 10:08:02,5435.0471,1835.001,1,2,0,0,0,0,1.500305,3.635364,5.45415478602,0.7645925,0.00002828657,2.667575,0.00008472583,,,,,,,,,,,,,,,,,,,,,,25.85589,0.05437076
399,2021/11/21 10:08:07,5440.0465,1840.0004,1,2,0,0,0,0,1.499924,3.636203,5.454028148572,0.766673,0.00002828657,2.675139,0.00008472583,,0.000123084493679926,,3.22186303138733,,,,,,,,,,,,,,,,,,25.86771,0.02012372
400,2021/11/21 10:08:12,5445.048,1845.0019,1,2,0,0,0,0,1.500687,3.636726,5.457587430762,0.7687586,0.00002828657,2.682723,0.00008472583,,0.000123979698400944,,,,,,,,,,,,,,,,,,,,26.07832,0.1227319
401,2021/11/21 10:08:17,5450.0499,1850.0038,1,2,0,0,0,0,1.500488,3.637312,5.457743008256,0.7708424,0.00002828657,2.690302,0.00008472583,,,,,,,,,,,,,,,,,,,,,,25.71776,-0.06720901
402,2021/11/21 10:08:22,5455.0473,1855.0012,1,2,0,0,0,0,1.500099,3.637836,5.457114145764,0.772926,0.00002828657,2.697882,0.00008472583,,0.000108115302282386,,,0.305134296417236,,,,,,,,,,,,,,,,,25.99994,0.07980347
403,2021/11/21 10:08:27,5460.0499,1860.0038,1,2,0,0,0,0,1.500648,3.638772,5.460515924256,0.7750105,0.00002828657,2.705466,0.00008472583,,,,,,,,,,,,,,,,,,,,,,25.99685,0.0756675
404,2021/11/21 10:08:32,5465.0466,1865.0005,1,2,0,0,0,0,1.500938,3.638913,5.461782800394,0.7770919,0.00002828657,2.713039,0.00008472583,,0.000125133796245791,,,,,,,,,,,,,,,,,,,,25.73778,-0.004897118
405,2021/11/21 10:08:37,5470.0483,1870.0022,1,2,0,0,0,0,1.500488,3.639475,5.4609885638,0.7791788,0.00002828657,2.720634,0.00008472583,,,,,,,,,,,,,,,,,,,,,,25.72943,0.01426458
406,2021/11/21 10:08:42,5475.0475,1875.0014,1,2,0,0,0,0,1.500725,3.640096,5.4627830696,0.7812619,0.00002828657,2.728216,0.00008472583,,0.000119560201710556,,,,,,,,,,,,,,,,,,,,25.9281,0.04229724
407,2021/11/21 10:08:47,5480.0468,1880.0007,1,2,0,0,0,0,1.499802,3.641045,5.46084657309,0.7833421,0.00002828657,2.73579,0.00008472583,,,,,,,,,,,,,,,,,,,,,,26.07706,0.05115092
408,2021/11/21 10:08:52,5485.0492,1885.0031,1,2,0,0,0,0,1.500702,3.641387,5.464636753674,0.7854276,0.00002828657,2.743383,0.00008472583,,0.000105345003248658,,3.67957711219788,,,,,,,,,,,,,,,,,,25.90899,-0.06056428
409,2021/11/21 10:08:57,5490.0488,1890.0027,1,2,0,0,0,0,1.500046,3.641921,5.463049028366,0.7875104,0.00002828657,2.750968,0.00008472583,,,,,,,,,,,,,,,,,,,,,,25.67883,-0.1298451
410,2021/11/21 10:09:02,5495.0489,1895.0028,1,2,0,0,0,0,1.500336,3.642487,5.464954375632,0.7895929,0.00002828657,2.758552,0.00008472583,,0.000121317796583753,,,,,,,,,,,,,,,,,,,,26.11724,0.01357794
411,2021/11/21 10:09:07,5500.0462,1900.0001,1,2,0,0,0,0,1.500359,3.642984,5.465783831256,0.7916771,0.00002828657,2.766144,0.00008472583,,,,,,,,,,,,,,,,,,,,,,25.8779,-0.08056998
412,2021/11/21 10:09:12,5505.0486,1905.0025,1,2,0,0,0,0,1.500427,3.643401,5.466657232227,0.7937629,0.00002828657,2.773743,0.00008472583,,0.0000743712007533759,,,,,,,,,,,,,,,,,,,,25.66554,-0.1424128
413,2021/11/21 10:09:17,5510.0488,1910.0027,1,2,0,0,0,0,1.500305,3.643853,5.466890875165,0.7958469,0.00002828657,2.781337,0.00008472583,,,,,,,,,,,,,,,,,,,,,,25.94848,-0.04029334
